Repository: MaCFP/matl-db

# matl-db

#### Welcome to the MaCFP Condensed Phase Subgroup database!

The MaCFP Condensed Phase Working Group was organized to enable the fire safety science research community to make significant progress towards establishing a common framework for the selection of experiments and the methodologies used to analyze these experiments when developing pyrolysis models. Key objectives of this effort include:
- Cataloguing current approaches used to parameterize pyrolysis models;
- Developing standard data set formats for experimental data on pyrolysis;
- Developing requirements for data set quality and establishing a data review committee;
- Quantifying the inter-laboratory variability for comparable experimental datasets; and
- Assessing the impact of the variability of model parameters on fire growth predictions

#### In preparation for MaCFP-4, please read the following:

[Guidelines for Participation in the MaCFP-4 Workshop (2026)](https://github.com/MaCFP/macfp-db/releases/download/macfp-4.0/MaCFP-4_Guidelines_for_Participation.pdf)

[Presentation of Target Experiments and Modeling Guidelines for the upcoming MaCFP-4 Workshop (meeting recording and presentation slides)](https://github.com/MaCFP/macfp-db/releases/tag/macfp-4.0)

Please visit our [wiki pages](https://github.com/MaCFP/matl-db/wiki/How-to-Contribute) for additional details, including how to contribute (experimentalists and modelers).

### Test Summary
Standard cone calorimeter and gasification tests were carried out on 100 x 100 x 6 mm slabs of cast black PMMA  in a controlled atmosphere cone calorimeter manufactured by Concept Equipment (UK). Before each test, the temperature of the conical heater element was calibrated such that All tests were carried out under the heat flux of 65 kW/m2.   

Sample back surface temperature was measured with three K-type thermocouples (locations described below). In the cone experiments 1 and 3, and gasification experiment 1, back surface temperatures 2, 2 and 3, respectively, were abandoned due to poor installation of the thermocouple. In the cone calorimeter test 3, back surface temperature 1 signal was not acquired between 24 and 80 seconds due to a thermocouple failure. The thermocouple however resumed correct operation and gave consistent data for the rest of the test, so back surface temperature 1 is assumed as a linear ramp between the available valid measurement points.  

The sample was observed to be entirely consumed in all of the experiments, leading to a zero final mass. The measured load cell signals during the experiments are not fully consistent with the weighed sample masses. The likely reason is that the thermocouples, connected to the sample, caused slight tension to the sample and affected the load cell signal. In the reported experimental data, the initial mass is assumed as the weighed value. The final value might thus be nonzero for the reasons above.

#### Experimental Conditions
* Sample holder dimensions:
    - Square pan otherwise complying with specifications of standard ISO 5660-1, except for a 1 cm hole drilled in a corner next to the handle to allow for the passage of thermocouples below the sample.
    - Retainer frame: None
* Backing Insulation: two layers (each ~1 cm thick) of ceramic wool with a density of 65 kg/m3 as specified in standard ISO 5660-1 [1]; its other thermal properties are not known.
* Thermocouple locations 
    - Sample back surface temperature was measured with three K-type thermocouples. Thermocouples were run between the wool layers to the measurement locations, where they were punctured through the upper wool layer to its top surface. 
    - Back Surface Temperature 1: 15 mm away from center
    - Back Surface Temperature 2: sample center point 
    - Back Surface Temperature 3: 15 mm away from center (opposite direction of TC1)

##### Cone calorimeter
* Extraction flow rate: 24L/s
* Sample chamber doors were closed
* Air intake grilles on the bottom of the chamber were kept open.

##### Gasification Tests
* Extraction flow rate: 7.7 L/s
* Sample chamber doors were closed
* Air intake grilles were closed and sealed; only outlet was through the cone heater to the chimney.
* Chamber was purged with nitrogen before the test and during the tests (4 l/s). Oxygen concentration inside the chamber was measured to be < 1 % vol.

###### Sample Mass and Test Heating Conditions  
|Test Name | Initial sample mass (g)| Heat Flux (kW/m2)| Heater Temperature (K) |
|----------|:------:| :---: | :---: |
|Aalto\_Cone\_65kW\_1 | 71.76 | 65 | 734  |
|Aalto\_Cone\_65kW\_2 | 71.67 | 65 | 734  |
|Aalto\_Cone\_65kW\_3 | 72.88 | 65 | 734  |
|Aalto\_Gasification\_65kW\_1 | 71.08 | 65 | 739 |
|Aalto\_Gasification\_65kW\_2 | 73.89 | 65 | 739 |
|Aalto\_Gasification\_65kW\_3 | 69.76 | 65 | 739 |

File: Non-charring/PMMA/Aalto/AALTO_Cone_65kWm2_2.csv
Time,Mass,HRR,Back Surface Temperature 1,Back Surface Temperature 3
[s],[g],[kW/m2],[K],[K]
0,71.76,0,299,298
1,71.76,0,300,298
2,72.73,0,300,298
3,72.73,0,300,298
4,72.8,0,300,298
5,74.05,0,300,298
6,75.04,0,300,298
7,75.04,0,300,298
8,75.68,0,300,298
9,76.42,0,300,299
10,76.48,0,300,299
11,76.48,0,300,299
12,76.5,58.8,300,299
13,76.45,125.3,300,299
14,76.36,201.2,300,299
15,76.36,271.4,300,299
16,76.35,468.7,300,299
17,76.2,400.6,300,299
18,76.2,463,300,299
19,76.2,525.3,300,299
20,75.91,567,300,299
21,75.48,601.2,301,299
22,75.15,599.8,301,299
23,75.15,598.4,301,299
24,74.77,620.9,301,299
25,74.18,632.1,301,300
26,73.68,663.8,302,300
27,73.68,690,302,300
28,73.23,692.4,302,300
29,72.53,706.1,302,300
30,72.53,726.5,302,300
31,71.92,726.3,303,301
32,71.09,873,303,301
33,71.09,752.4,304,301
34,70.6,765.4,304,301
35,69.83,775.4,304,302
36,69.83,768.2,305,302
37,69.83,760.9,305,302
38,69.19,766.4,305,302
39,68.44,771.9,306,303
40,67.92,784.5,306,303
41,67.41,764.9,306,303
42,67.41,763,307,304
43,66.92,784,308,305
44,66.23,761.7,308,305
45,65.77,767,309,305
46,65.31,775.9,309,306
47,65.31,774.2,310,306
48,64.86,789.1,311,307
49,64.23,795.6,312,308
50,63.8,800,312,308
51,63.29,783.7,313,309
52,63.29,844.8,314,309
53,63.29,905.8,314,309
54,62.82,787,315,310
55,62.25,789.4,316,310
56,61.86,781.7,316,311
57,61.45,787.7,317,312
58,61.45,794.7,318,313
59,60.99,779.1,319,313
60,60.34,763.4,321,314
61,59.97,772.5,322,315
62,59.97,768.5,323,316
63,59.64,771,324,317
64,58.95,780.5,325,318
65,58.52,766,326,318
66,58.52,737.6,327,319
67,58.32,742.6,329,320
68,57.84,757.9,330,321
69,57.84,753.5,331,323
70,57.43,738.9,332,324
71,57.07,739.6,333,325
72,56.82,763.6,334,326
73,56.82,758.6,336,326
74,56.82,753.5,337,326
75,56.39,745.8,338,328
76,55.82,759.1,340,329
77,55.39,919,341,330
78,55.39,772.9,342,331
79,54.97,770.5,345,332
80,54.37,778.7,346,333
81,54.16,802.5,347,335
82,54.16,805.9,349,336
83,53.83,783,350,337
84,53.13,760,352,338
85,53.13,765.4,353,340
86,52.74,798.2,354,341
87,52.19,794.6,357,342
88,51.82,777.7,359,342
89,51.82,773.2,360,343
90,51.39,777.4,361,346
91,50.9,799.3,362,347
92,50.54,787.8,362,348
93,50.54,776.1,362,349
94,50.14,815.8,362,350
95,49.6,790.2,362,350
96,49.19,768.1,363,352
97,49.19,765.5,363,353
98,49.19,762.8,363,353
99,48.78,746.3,363,353
100,48.1,749.8,364,354
101,47.72,783.2,364,355
102,47.72,775.5,365,356
103,47.34,759.4,366,357
104,46.79,774.2,367,358
105,46.34,803.3,368,359
106,46.34,787.3,369,360
107,45.89,898,370,361
108,45.28,780.6,371,362
109,44.85,797.6,372,363
110,44.85,811.9,373,364
111,44.43,810.3,374,366
112,43.77,788.5,375,367
113,43.77,798.3,376,368
114,43.39,808,377,369
115,42.73,822.1,378,370
116,42.73,824.6,381,371
117,42.27,802.5,382,373
118,41.65,813.3,383,374
119,41.17,835.3,384,375
120,41.17,828.3,385,376
121,40.77,826.3,387,377
122,40.16,825.6,388,378
123,39.75,809.8,389,380
124,39.75,791.9,391,381
125,39.36,788.7,392,383
126,38.61,834.5,393,384
127,38.61,846.6,394,385
128,38.61,858.6,395,385
129,38.16,855.7,396,386
130,37.54,855.7,397,387
131,37.03,828.9,398,389
132,37.03,815.2,401,390
133,36.36,823.1,402,391
134,35.93,841.2,404,392
135,35.93,845.2,405,395
136,35.52,849.8,407,396
137,34.91,863.9,408,398
138,34.49,853.9,409,399
139,34.49,857.2,411,400
140,34,881.7,412,402
141,33.25,882.8,415,403
142,33.25,883.5,416,405
143,32.74,939.3,417,407
144,32.12,936.4,419,409
145,31.69,933.3,420,410
146,31.69,944.5,422,412
147,31.25,927.2,423,413
148,30.61,918.3,425,415
149,30.11,909.9,426,415
150,30.11,939.3,429,417
151,29.67,981.1,431,419
152,28.96,1169.1,433,422
153,28.54,989.9,434,423
154,28.54,969,436,425
155,28.14,990.8,438,427
156,27.41,991.8,440,428
157,27.41,991.6,442,430
158,26.82,980.5,443,432
159,26.11,969.4,445,433
160,25.57,984.2,447,435
161,25.57,992.4,451,437
162,25.15,1004.2,453,439
163,24.74,1016.4,455,441
164,24.74,979.5,457,444
165,24.37,976.6,459,446
166,23.59,1004.1,460,449
167,23.07,1012.1,462,451
168,23.07,1006.8,467,453
169,22.55,998.3,469,454
170,21.83,1005.1,472,459
171,21.35,1028.4,474,462
172,21.35,1041.1,476,464
173,21.35,1053.8,477,465
174,20.56,1039.2,480,468
175,19.75,1020.1,483,471
176,19.75,1025.9,491,475
177,19.34,1079.7,494,482
178,18.71,1084.9,500,485
179,18.07,1048.9,514,489
180,18.07,1068.1,523,493
181,17.77,1073.5,526,497
182,17,1122.9,532,501
183,17,1162.9,542,505
184,16.28,1166.4,546,510
185,15.43,1156.3,551,515
186,14.88,1312.7,555,522
187,14.88,1117.7,559,527
188,14.47,1162.3,562,532
189,13.73,1231.4,566,537
190,13.1,1273.6,570,541
191,13.1,1292.3,573,546
192,12.4,1263.4,578,550
193,11.39,1234.5,587,555
194,10.73,1214.8,592,560
195,10.73,1253.9,597,571
196,10.21,1252.5,601,576
197,9.52,1239,607,581
198,9.08,1197.7,619,587
199,9.08,1076.9,630,593
200,8.36,1046,641,599
201,7.49,973.3,648,605
202,7.08,887.7,687,612
203,7.08,832.5,712,633
204,6.59,769.2,739,644
205,5.88,701.1,767,688
206,5.88,637.7,791,696
207,5.88,574.3,815,704
208,6.12,622.6,836,734
209,5.88,501.1,854,787
210,5.88,471.7,871,810
211,5.57,433.9,886,830
212,5.13,425,899,847
213,4.79,391,911,863
214,4.79,374.2,933,879
215,4.43,357.4,940,894
216,4.08,320.3,943,923
217,3.82,297.1,952,935
218,3.82,281.5,962,949
219,3.77,265.1,975,957
220,3.51,248.1,986,967
221,3.37,237.3,993,971
222,3.37,221.6,1002,992
223,3.06,198.9,1011,997
224,2.71,185.7,1046,997
225,2.71,170.9,1058,1012
226,2.58,154.5,1060,1015
227,2.32,142.8,1066,1030
228,2.32,133.3,1072,1030
229,2.32,123.7,1078,1030
230,1.97,116.4,1084,1032
231,1.57,109.9,1093,1035
232,1.35,102.3,1092,1041
233,1.35,91.1,1101,1043
234,1.18,85.8,1108,1046
235,1.09,107.6,1108,1047
236,1.09,74.6,1099,1055
237,1.09,68.4,1062,1063
238,1.02,64.6,1018,1056
239,0.97,65.8,1014,1066
240,0.97,58.7,997,1064
241,0.96,56.9,993,1075
242,0.89,55,997,1078
243,0.89,51.7,1004,1075
244,0.9,48.5,970,1085
245,0.86,44.9,965,1096
246,0.85,45.4,962,1099
247,0.85,38.3,952,1117
248,0.84,35,948,1123
249,0.82,35.6,945,1127
250,0.73,30,939,1137
251,0.73,30.6,940,1141
252,0.64,25.1,941,1139
253,0.61,25.9,935,1121
254,0.58,20.1,927,1097
255,0.58,17.6,923,1075
256,0.58,15.1,919,1053
257,0.51,16.2,917,1039
258,0.47,15.8,919,1028
259,0.47,15.3,916,1018
260,0.37,11.5,920,1012
261,0.38,11.5,921,1003
262,0.34,12,919,997
263,0.34,7.2,916,994
264,0.25,7.6,919,983
265,0.25,8.4,922,976
266,0.3,8,921,974
267,0.2,7.7,916,972
268,0.2,7.3,914,968
269,0.19,3.3,909,967
270,0.19,3.3,900,963
271,0.2,3.3,898,959
272,0.25,3.3,904,955
273,0.25,4.2,905,951
274,0.2,3.8,907,950
275,0.14,3.8,902,949
276,0.14,3.8,899,947
277,0.19,4.2,902,946
278,0.26,4.3,906,946
279,0.29,3.9,908,946
280,0.29,3,904,944
281,0.37,0,907,943
282,0.42,0,909,941
283,0.42,0,909,939
284,0.46,0,908,936
285,0.49,0,909,936
286,0.51,0,910,936
287,0.51,0,907,935
288,0.54,0,902,936
289,0.56,0,902,936
290,0.55,0,905,938
291,0.55,0,906,935
292,0.56,0,907,935
293,0.52,0,906,934
294,0.52,0,906,933
295,0.54,0,907,931
296,0.6,0,905,928
297,0.62,0,904,927
298,0.62,0,906,928
299,0.65,0,909,926
300,0.66,0,910,926
301,0.73,0,908,926
302,0.73,0,896,927
303,0.81,0,900,926
304,0.81,0,900,928
305,0.74,0,896,929
306,0.8,0,892,928
307,0.8,0,890,927
308,0.8,0,887,925
309,0.84,0,892,928
310,0.84,0,894,927
311,0.87,0,890,928
312,0.95,0,891,927
313,0.83,0,887,924
314,0.83,0,887,922
315,0.88,0,887,923
316,0.98,0,886,926
317,1,0,885,928
318,1,0,893,926
319,0.98,0,900,929
320,1.01,0,889,929
321,1.01,0,882,929
322,1.01,0,886,927
323,1.02,0,892,926
324,1.04,0,899,926
325,1.04,0,895,925
326,1.09,0,895,925
327,1.11,0,895,926
328,1.15,0,895,925
329,1.15,0,894,925
330,1.17,0,896,923
331,1.2,0,898,924
332,1.16,0,903,923
333,1.16,0,901,921
334,1.19,0,898,922
335,1.24,0,898,924
336,1.24,6.2,899,922
337,1.27,0,895,921
338,1.37,0,893,921
339,1.37,0,894,921
340,1.36,0,894,921
341,1.4,0,896,921
342,1.32,0,896,923
343,1.32,0,892,921
344,1.37,0,892,921
345,1.39,0,897,921
346,1.39,0,900,918
347,0.81,0,899,915
348,0.86,0,896,916
349,0.86,0,896,917
350,0.88,0,893,914
351,0.82,0,891,916
352,0.82,0,890,917
353,0.93,0,892,919
354,0.87,0,895,919
355,0.83,0,892,919
356,0.83,0,892,918
357,0.83,0,892,917
358,0.86,0,895,920
359,0.91,0,899,921
360,0.91,0,897,922
361,0.94,0,892,918
362,0.94,0,888,918
363,0.92,0,892,920
364,0.92,0,889,921
365,0.91,0,893,920
366,0.94,0,891,919
367,0.94,0,890,921
368,0.97,0,890,917
369,0.99,0,894,919
370,0.98,0,891,920
371,0.98,0,895,917
372,1.03,0,895,919
373,1.04,0,895,918
374,1.02,0,893,920
375,1.02,0,891,920
376,1,0,889,920
377,1,0,894,920
378,0.95,0,897,922
379,0.9,0,896,924
380,0.89,0,895,925
381,0.89,0,893,923
382,0.9,0,893,922
383,0.9,0,891,920
384,0.92,0,892,919
385,0.92,0,894,920
386,0.92,0,895,920
387,1.03,0,900,923
388,1,0,900,923
389,1,0,898,922
390,1,0,902,922
391,1.04,0,903,921
392,1.04,0,897,921
393,1,0,895,922
394,0.94,0,896,921
395,0.99,0,900,922
396,0.99,0,899,920
397,0.97,0,899,918
398,0.93,0,896,917
399,0.93,0,897,915
400,0.88,6.2,894,918
401,0.95,0,895,918
402,0.95,0,895,916
403,1.01,0,895,915
404,0.97,0,894,914
405,0.97,0,894,915
406,0.91,0,895,915
407,0.97,0,897,917
408,0.97,0,896,918
409,0.97,0,897,917
410,0.87,0,895,916
411,0.84,0,891,917
412,0.86,0,890,917
413,0.86,0,889,918
414,0.8,0,884,916
415,0.84,0,884,920
416,0.84,0,887,918
417,0.78,0,893,918
418,0.77,0,891,920
419,0.72,0,889,919
420,0.72,0,891,920
421,0.72,0,893,920
422,0.72,0,895,919
423,0.7,0,893,921
424,0.74,0,891,920
425,0.74,0,890,921
426,0.7,0,888,921
427,0.68,0,892,924
428,0.7,0,894,923
429,0.7,0,888,924
430,0.77,0,887,923
431,0.77,0,892,922
432,0.75,0,892,924
433,0.76,0,891,923
434,0.76,0,889,926
435,0.75,0,891,926
436,0.67,0,893,926
437,0.67,0,891,925
438,0.67,0,890,925
439,0.69,0,887,924
440,0.73,0,887,926
441,0.73,0,888,926
442,0.66,0,894,925
443,0.59,0,897,924
444,0.59,0,902,927
445,0.59,0,903,926
446,0.66,0,904,927
447,0.68,0,904,924
448,0.68,0,900,922
449,0.68,0,900,920
450,0.68,0,899,922
451,0.7,0,901,920
452,0.7,0,902,919
453,0.73,0,900,918
454,0.58,0,900,919
455,0.64,0,903,916
456,0.64,0,902,918
457,0.72,0,899,920
458,0.75,0,898,919
459,0.75,0,895,919
460,0.75,0,895,919
461,0.78,0,898,921
462,0.75,0,890,920
463,0.75,0,890,918
464,0.7,0,895,916
465,0.66,0,895,918
466,0.66,0,897,920
467,0.68,0,899,919
468,0.67,0,898,918
469,0.56,0,899,919
470,0.56,0,898,920
471,0.61,0,899,918
472,0.61,0,896,920
473,0.65,0,896,921
474,0.61,0,894,920
475,0.61,0,895,920
476,0.69,0,900,921
477,0.81,0,901,921
478,0.81,0,900,922
479,0.81,0,896,922
480,0.61,0,891,922
481,0.58,0,893,923
482,0.58,0,890,926
483,0.58,0,887,925
484,0.47,0,892,924
485,0.49,0,890,922
486,0.49,0,889,923
487,0.48,6.3,889,922
488,0.55,0,890,922
489,0.55,0,889,923
490,0.47,0,887,923
491,0.51,0,886,925
492,0.57,0,885,926
493,0.57,0,882,920
494,0.61,0,885,921
495,0.61,0,885,922
496,0.61,0,886,921
497,0.51,0,890,919
498,0.49,0,891,919
499,0.49,0,891,921
500,0.52,0,896,917
501,0.52,0,897,920
502,0.49,0,899,921
503,0.49,0,897,921
504,0.54,0,896,920
505,0.48,0,896,919
506,0.51,0,895,920
507,0.51,0,896,921
508,0.51,0,897,922
509,0.46,0,895,922
510,0.49,0,897,920
511,0.49,0,897,920
512,0.47,0,900,921
513,0.4,0,899,923
514,0.4,0,891,921
515,0.48,0,893,921
516,0.44,0,892,922
517,0.44,0,895,921
518,0.49,0,894,921
519,0.51,0,895,921
520,0.45,0,894,923
521,0.45,0,894,924

File: Non-charring/PMMA/Aalto/AALTO_Cone_65kWm2_3.csv
Time,Mass,HRR,Back Surface Temperature 1,Back Surface Temperature 3
[s],[g],[kW/m2],[K],[K]
0,72.88,0,304,303
1,72.93,0.5,304,304
2,72.76,0.5,304,304
3,72.76,0.5,304,304
4,72.78,0.9,304,304
5,72.94,0,305,304
6,72.94,0,305,304
7,72.99,0,305,305
8,72.94,1.3,305,305
9,72.94,0,305,305
10,72.93,0,305,305
11,72.93,0,305,305
12,72.93,29.5,305,305
13,72.88,121.7,306,305
14,72.81,159.3,306,305
15,72.75,196.9,306,305
16,72.75,289.6,306,305
17,72.62,365.9,306,305
18,72.43,438.8,306,306
19,72.24,523.8,306,306
20,72.24,543.6,306,306
21,71.97,569,306,306
22,71.52,616.5,306,306
23,71.18,652.1,307,307
24,71.18,652.9,308,307
25,70.82,651.2,309,307
26,70.25,668.3,309,308
27,70.25,691,310,308
28,70.08,706.4,311,309
29,69.91,721.8,312,309
30,69.29,707.7,313,309
31,69.29,718.6,314,310
32,68.92,733.7,314,311
33,68.39,912.3,315,311
34,68,762.7,316,312
35,68,753.3,317,312
36,67.59,777.3,318,313
37,67,786.6,319,314
38,67,775.1,319,315
39,66.54,760.3,320,316
40,65.94,745.5,321,317
41,65.54,754.4,322,318
42,65.54,765,323,318
43,65.12,758.5,323,319
44,64.47,793.4,324,320
45,64.47,811.6,325,322
46,64.06,795.3,326,323
47,63.47,820.6,327,324
48,63.05,826.2,328,325
49,63.05,813.6,328,326
50,62.63,792.5,329,327
51,62.04,790.8,330,328
52,62.04,804.3,331,329
53,61.8,799.1,332,273
54,61.56,793.9,332,331
55,60.98,773.3,333,332
56,60.58,762.3,334,333
57,60.58,783.3,335,335
58,60.15,779.8,336,336
59,59.56,792.2,337,337
60,59.19,804.6,337,338
61,58.78,785.7,338,341
62,58.78,786.8,339,342
63,58.36,775.1,340,343
64,57.71,763.1,341,344
65,57.28,766.8,342,346
66,57.28,769.3,342,347
67,56.87,750,343,349
68,56.24,758.6,344,350
69,55.83,759.7,345,351
70,55.83,886.3,346,352
71,55.43,764.5,346,354
72,54.76,777,347,355
73,54.76,767.9,348,356
74,54.76,758.8,349,357
75,54.28,761.5,350,359
76,53.68,774.5,351,360
77,53.25,787.5,351,361
78,53.25,801.8,352,362
79,52.84,778.3,353,364
80,52.24,783.3,353,366
81,51.81,782.5,353,367
82,51.81,774,353,368
83,51.4,754.1,356,369
84,50.79,760.4,356,370
85,50.39,782.1,357,373
86,50.39,796.4,358,374
87,49.95,795.5,359,375
88,49.41,781.9,360,376
89,48.99,787.6,362,378
90,48.99,788,363,379
91,48.99,788.4,363,380
92,48.54,781.6,364,381
93,48.07,796,361,382
94,47.79,792.7,363,384
95,47.79,822.1,363,385
96,47.46,812.3,364,386
97,46.89,786.9,366,387
98,46.46,786.4,366,388
99,46.46,758.6,367,388
100,46.03,789,368,388
101,45.38,807.7,369,389
102,45.38,788.7,369,389
103,44.97,811,370,389
104,44.38,826.9,371,390
105,43.96,805.1,372,391
106,43.96,923,373,391
107,43.55,773.1,375,392
108,42.97,789.1,376,393
109,42.97,814.4,377,395
110,42.48,824.5,378,396
111,41.9,816.7,379,397
112,41.5,815.3,380,398
113,41.5,813.8,381,399
114,41.09,976,382,400
115,40.5,819.5,383,401
116,40.5,824.9,386,402
117,40.01,826.1,387,404
118,39.35,829.1,388,406
119,39.35,816.4,389,407
120,38.94,816.3,390,408
121,38.37,816.1,392,409
122,37.95,847.6,393,410
123,37.95,845.6,395,412
124,37.52,841.4,396,413
125,36.91,833.4,397,415
126,36.91,843.2,398,416
127,36.91,852.9,398,416
128,36.43,855.1,401,417
129,35.61,850.5,402,419
130,35.61,853.9,404,421
131,35.13,848.1,405,423
132,34.49,869.6,406,424
133,34.07,867.5,408,425
134,34.07,862.3,409,427
135,34.07,857,410,428
136,33.56,864.7,412,429
137,32.95,872.3,413,431
138,32.95,864.1,415,432
139,32.43,833.7,416,434
140,31.83,871.2,418,435
141,31.37,874.7,418,436
142,31.37,867,421,438
143,30.93,891.5,423,439
144,30.31,875.6,424,441
145,29.87,890.5,426,444
146,29.87,931.7,427,445
147,29.41,952.6,429,446
148,28.7,939.1,431,448
149,28.7,940,432,450
150,28.24,975.1,435,451
151,27.59,979.7,437,453
152,27.13,954,439,455
153,27.13,939.2,440,458
154,26.64,1097,442,460
155,25.91,967.4,444,462
156,25.91,994.8,446,464
157,25.49,1005,448,465
158,24.82,985.5,450,467
159,24.36,981.8,452,469
160,24.36,986.4,455,471
161,23.87,991,456,475
162,23.16,998.3,458,475
163,22.67,1007.7,460,479
164,22.67,982.9,462,481
165,21.92,972.2,464,483
166,21.42,995.9,467,486
167,21.42,1012,471,487
168,20.84,1012.1,473,490
169,20.09,1038.3,475,491
170,19.56,1032.8,478,496
171,19.56,1001.7,480,498
172,19.06,991.4,483,501
173,18.23,989.5,485,503
174,18.23,1017.9,487,505
175,18.23,1046.3,488,506
176,17.45,1074.8,491,509
177,16.75,1055.3,497,512
178,16.24,1068.7,502,516
179,16.24,1072.2,508,520
180,15.72,1114.6,513,533
181,14.95,1108.2,518,541
182,14.39,1067.6,524,550
183,14.39,1100.7,529,558
184,14.42,1089.9,354,566
185,14.09,1071.3,539,574
186,14.09,1118.3,541,580
187,13.56,1150.5,546,585
188,12.7,1166.8,550,590
189,12.09,1177.6,559,595
190,12.09,1229.6,559,600
191,11.48,1247.1,571,605
192,10.57,1300.9,576,610
193,10.57,1303.9,578,620
194,9.97,1293.7,583,624
195,9.18,1287,589,629
196,8.61,1222.5,594,634
197,8.61,1246.3,566,639
198,7.96,1242.5,607,645
199,7,1218.7,613,650
200,7,1237,627,653
201,6.33,1176.6,637,670
202,5.45,1099.4,649,685
203,5.16,993,661,705
204,5.16,902,676,719
205,4.51,824.4,700,734
206,3.71,766.3,727,767
207,3.21,725.8,756,799
208,3.21,675.3,815,829
209,2.49,616.6,828,855
210,2.49,562.3,854,902
211,2.13,509.1,877,924
212,1.68,483,896,941
213,1.68,461.9,912,958
214,1.36,430.2,927,973
215,0.96,379,939,988
216,0.71,353.1,949,993
217,0.71,332.3,970,1003
218,0.5,311.3,976,1016
219,0.18,291.6,983,1024
220,0,270.8,990,1027
221,0,248.9,993,1033
222,-0.12,230.3,1004,1045
223,-0.35,214.9,1014,1054
224,-0.46,239.2,1020,1064
225,-0.46,190.3,1057,1113
226,-0.58,184.2,1058,1101
227,-0.71,164.6,1052,1106
228,-0.82,153.5,1068,1140
229,-0.82,144.9,1084,1133
230,-0.91,140.4,1086,1147
231,-0.98,135.9,1108,1160
232,-0.98,121.9,1113,1149
233,-1.08,112.7,1117,1148
234,-1.16,105.1,1122,1177
235,-1.19,100.5,1122,1193
236,-1.19,94.2,1114,1180
237,-1.27,86.4,1104,1204
238,-1.27,80.2,1091,1217
239,-1.33,68.4,1077,1209
240,-1.39,63.1,1074,1150
241,-1.39,64.6,1066,1122
242,-1.43,58.2,1061,1039
243,-1.48,55,1050,1040
244,-1.48,51.4,1027,1010
245,-1.48,47.7,1004,980
246,-1.51,44.3,1000,909
247,-1.56,41.5,994,889
248,-1.61,42.8,988,887
249,-1.61,36.2,982,877
250,-1.64,37.1,971,883
251,-1.64,31.1,960,889
252,-1.65,31.9,962,878
253,-1.65,32.4,961,853
254,-1.69,26.1,958,846
255,-1.74,25.9,949,842
256,-1.74,26.8,945,836
257,-1.76,26.5,942,838
258,-1.76,19.1,936,833
259,-1.78,19.9,932,836
260,-1.78,19.5,928,831
261,-1.77,19.6,924,834
262,-1.79,20.2,925,837
263,-1.8,15.2,919,828
264,-1.8,15.2,919,825
265,-1.81,15.2,920,807
266,-1.83,15.9,919,806
267,-1.83,15.5,925,804
268,-1.83,14.9,924,811
269,-1.83,14.6,921,827
270,-1.81,25.8,915,807
271,-1.81,15.1,914,804
272,-1.82,14.3,911,811
273,-1.82,14,908,802
274,-1.83,14,905,797
275,-1.83,13.3,899,806
276,-1.83,13.7,895,812
277,-1.83,14,889,830
278,-1.85,13.7,893,842
279,-1.85,13.8,887,836
280,-1.85,13.4,884,835
281,-1.85,13,884,819
282,-1.84,13.1,877,819
283,-1.85,12.7,880,853
284,-1.85,12.2,883,840
285,-1.84,6.6,884,831
286,-1.83,6.6,888,841
287,-1.83,6.6,882,855
288,-1.84,7.5,885,860
289,-1.84,7.5,894,852
290,-1.84,7.3,895,846
291,-1.84,7,895,840
292,-1.85,6.6,901,844
293,-1.84,6.3,904,840
294,-1.84,5.9,899,833
295,-1.84,6.3,899,841
296,-1.86,5.9,902,841
297,-1.86,5.6,901,832
298,-1.87,5.1,896,824
299,-1.87,5.2,887,827
300,-1.86,4.4,887,839
301,-1.85,4.4,886,847
302,-1.85,4,877,849
303,-1.84,3.5,877,843
304,-1.85,4.4,882,850
305,-1.84,4,886,851
306,-1.84,3.6,892,843
307,-1.86,3.2,897,846
308,-1.86,3.2,899,845
309,-1.86,2.4,900,853
310,-1.85,2.4,894,849
311,-1.84,2,895,853
312,-1.83,1.6,898,851
313,-1.83,1.6,897,848
314,-1.88,1.2,894,854
315,-1.88,0.7,894,860
316,-1.87,0.7,895,854
317,-1.87,0.7,893,839
318,-1.84,0.3,891,845
319,-1.84,1.2,894,852
320,-1.84,1.2,897,855
321,-1.84,1.2,893,844
322,-1.83,1.2,894,842
323,-1.83,0.8,892,845
324,-1.81,0.8,893,840
325,-1.75,1.2,899,844
326,-1.75,1.2,898,852
327,-1.75,7.2,896,847
328,-1.75,1.6,899,858
329,-1.76,1.2,892,860
330,-1.77,1.6,894,862
331,-1.77,1.6,893,860
332,-1.77,1.6,891,861
333,-1.78,1.8,889,862
334,-1.78,2,891,857
335,-1.8,2,888,860
336,-1.81,2,883,854
337,-1.81,2,877,831
338,-1.8,2,888,839
339,-1.78,2,888,842
340,-1.78,2,884,845
341,-1.8,2,884,846
342,-1.81,2,882,853
343,-1.84,2,885,849
344,-1.84,2,889,833
345,-1.81,1.6,887,838
346,-1.82,1.6,886,838
347,-1.82,1.4,889,839
348,-1.82,1.2,891,840
349,-1.85,0.8,888,841
350,-1.82,0.4,894,831
351,-1.82,0.4,899,834
352,-1.84,0,887,838
353,-1.86,0,883,842
354,-1.86,0,886,843
355,-1.86,0,891,850
356,-1.88,0,896,844
357,-1.88,0,891,846
358,-1.88,0,892,825
359,-1.88,0,892,840
360,-1.9,0,890,849
361,-1.9,0,893,855
362,-1.89,0,894,857
363,-1.88,0,894,848
364,-1.88,0,894,838
365,-1.88,0,894,840
366,-1.91,0,890,844
367,-1.91,0,892,839
368,-1.88,0,894,842
369,-1.9,0,887,848
370,-1.9,5.3,886,849
371,-1.9,0,893,853
372,-1.9,0,893,853
373,-1.9,0,894,856
374,-1.9,0,893,852
375,-1.9,0,891,848
376,-1.91,0,887,845
377,-1.93,0,888,840
378,-1.93,0,895,846
379,-1.93,0,899,838
380,-1.95,0,901,852
381,-1.92,0,901,856
382,-1.92,0,901,849
383,-1.94,0,896,849
384,-1.94,0,893,852
385,-1.95,0,894,855
386,-1.95,0,891,846
387,-1.95,0,889,843
388,-1.95,0,886,851
389,-1.92,0,885,840
390,-1.92,0,888,844
391,-1.92,0.4,890,847
392,-1.91,0.4,887,854
393,-1.95,0.4,889,852
394,-1.96,0.8,881,852
395,-1.98,0.8,886,846
396,-1.98,0.8,889,849
397,-1.98,0.8,890,851
398,-1.97,0.8,891,848
399,-1.96,0.4,888,839
400,-1.96,0.4,898,835
401,-1.97,0.4,898,846
402,-1.97,0,897,837
403,-1.97,0,899,834
404,-2,0,897,829
405,-1.98,0,892,837
406,-1.98,0,894,832
407,-1.99,0,901,820
408,-2.01,0,902,836
409,-2.01,0,896,840
410,-2.04,0,889,831
411,-2.07,0,889,845
412,-2.07,5.3,886,850
413,-2.07,0,885,845
414,-2.06,0,893,841
415,-2.05,0,890,838
416,-2.05,0,887,847
417,-2.05,0,883,840
418,-2.06,0,886,835
419,-2.06,0,894,839
420,-2.03,0,893,851
421,-2.02,0,895,851
422,-2.02,0,895,851
423,-2.02,0,891,843
424,-2.06,0,895,853
425,-2.06,0,892,849
426,-2.04,0,890,852
427,-2.07,0,890,849
428,-2.06,0,883,851
429,-2.06,0,882,850
430,-2.03,0,889,843
431,-2.06,0,892,837
432,-2.06,0,893,835
433,-2.06,0,894,833
434,-2.09,0,891,845
435,-2.07,0,893,851
436,-2.08,0,898,839
437,-2.1,0,901,853
438,-2.1,0,901,846
439,-2.09,0,902,851
440,-2.09,0,901,857
441,-2.11,0,905,860
442,-2.11,0,903,857
443,-2.11,0,901,852
444,-2.1,0,898,857
445,-2.11,0,896,848
446,-2.11,0,887,845
447,-2.11,0.4,883,847
448,-2.09,0.8,882,857
449,-2.1,0.8,880,856
450,-2.1,0.8,876,856
451,-2.1,0.8,877,850
452,-2.06,0.8,879,858
453,-2.09,0.4,883,855
454,-2.09,0.8,890,853
455,-2.09,0.4,890,851
456,-2.06,0,889,851
457,-2.06,0,896,845
458,-2.09,0,889,843
459,-2.09,0,888,848
460,-2.09,0,893,849
461,-2.1,0,896,841
462,-2.07,0,895,844
463,-2.07,5.7,892,845
464,-2.08,0,892,835
465,-2.09,0,896,833
466,-2.1,0,901,846
467,-2.1,0,902,844
468,-2.11,0,897,848
469,-2.06,0,898,840
470,-2.06,0,898,851
471,-2.09,0,896,844
472,-2.06,0,886,852
473,-2.06,0,886,851
474,-2.07,0,892,855
475,-2.09,0,895,861
476,-2.07,0,887,865
477,-2.07,0,888,861
478,-2.05,0,892,852
479,-2.07,0,893,845
480,-2.07,0,891,830
481,-2.08,0,890,844
482,-2.1,0,891,840
483,-2.1,0,895,829
484,-2.1,0,898,817
485,-2.1,0,899,832
486,-2.1,0,902,837
487,-2.11,0,900,834
488,-2.11,0,896,855
489,-2.11,0,890,854
490,-2.09,0,886,840
491,-2.07,0,892,845
492,-2.09,0,895,847
493,-2.09,0,896,834
494,-2.06,0,898,845
495,-2.03,0,899,849
496,-2.03,0,896,850
497,-2.04,0.4,897,847
498,-2.09,0.4,902,835
499,-2.07,0.9,904,847
500,-2.07,0.9,897,858
501,-2.08,0.9,899,851
502,-2.08,0.9,897,844
503,-2.08,0.9,887,846
504,-2.06,6.2,883,858
505,-2.08,0.9,887,851
506,-2.07,0.9,884,861
507,-2.07,0.4,881,854
508,-2.03,0.4,881,854
509,-2.03,0.4,885,851
510,-2.02,0,887,851
511,-2.02,0,894,852

File: Non-charring/PMMA/Aalto/AALTO_Gasification_65kW_2.csv
Time,Mass,Back Surface Temperature 1,Back Surface Temperature 2,Back Surface Temperature 3
[s],[g],[K],[K],[K]
0,73.89,327,327,328
1,73.32,328,328,328
2,72.93,328,328,328
3,72.9,328,328,328
4,72.9,328,328,328
5,72.83,328,328,328
6,72.75,328,328,328
7,72.68,328,328,328
8,72.68,328,328,328
9,72.61,328,328,329
10,72.51,328,328,329
11,72.51,328,328,329
12,72.45,328,328,329
13,72.37,328,328,329
14,72.31,328,328,329
15,72.31,328,328,329
16,72.26,328,329,329
17,72.16,328,329,329
18,72.16,329,329,329
19,72.16,329,329,329
20,72.09,329,329,329
21,71.93,329,329,329
22,71.81,329,329,329
23,71.81,329,329,330
24,71.63,329,329,330
25,71.36,329,329,330
26,71.16,330,330,330
27,71.16,330,330,330
28,70.96,330,330,331
29,70.65,330,330,331
30,70.43,330,330,331
31,70.43,331,331,331
32,70.2,331,331,331
33,69.85,331,331,331
34,69.62,332,331,332
35,69.62,332,332,332
36,69.37,332,332,333
37,68.96,333,333,333
38,68.96,333,333,333
39,68.96,333,333,333
40,68.66,334,333,334
41,68.23,334,334,334
42,68.23,334,335,334
43,67.92,335,335,335
44,67.51,335,336,335
45,67.24,336,336,336
46,67.24,337,336,336
47,66.96,337,337,337
48,66.51,338,338,338
49,66.51,338,338,338
50,66.22,339,339,338
51,65.74,339,340,339
52,65.74,340,340,339
53,65.74,340,340,339
54,65.44,340,341,340
55,65.02,341,341,340
56,64.72,342,342,341
57,64.72,343,343,342
58,64.43,344,344,342
59,63.94,344,345,343
60,63.94,345,346,344
61,63.65,345,346,345
62,63.16,346,347,345
63,63.16,347,348,346
64,62.8,347,348,347
65,62.32,349,349,347
66,62.32,350,350,348
67,62.01,350,351,349
68,61.58,351,352,350
69,61.28,352,353,351
70,61.28,353,354,351
71,60.98,353,355,352
72,60.49,354,356,353
73,60.49,356,357,354
74,60.17,357,358,355
75,59.72,358,360,357
76,59.72,359,361,358
77,59.33,359,362,359
78,58.85,360,363,360
79,58.53,361,364,361
80,58.53,362,365,362
81,58.21,364,366,362
82,57.72,365,367,363
83,57.72,366,368,364
84,57.72,366,369,365
85,57.42,367,370,366
86,57,368,370,367
87,57,369,371,367
88,56.64,369,372,368
89,56.17,370,373,369
90,56.17,371,374,369
91,55.88,372,374,370
92,55.43,372,375,371
93,55.12,373,375,371
94,55.12,373,375,372
95,54.8,374,375,372
96,54.36,374,376,372
97,54.36,375,376,373
98,53.98,375,377,373
99,53.56,376,377,374
100,53.24,376,378,374
101,53.24,378,379,375
102,52.93,378,379,375
103,52.48,379,380,376
104,52.48,380,381,377
105,52.12,381,381,378
106,51.68,381,382,378
107,51.36,382,383,379
108,51.36,383,383,379
109,51.05,384,384,380
110,50.61,385,385,381
111,50.29,386,386,381
112,50.29,386,387,383
113,49.97,387,388,384
114,49.47,388,389,384
115,49.47,389,389,385
116,49.16,389,390,386
117,48.72,390,391,386
118,48.72,391,392,387
119,48.35,393,393,388
120,47.91,394,393,389
121,47.59,394,395,389
122,47.59,395,395,390
123,47.59,395,395,391
124,47.21,396,396,391
125,46.77,397,397,392
126,46.45,398,398,393
127,46.45,399,399,394
128,46.14,400,400,394
129,45.62,401,400,395
130,45.62,402,402,397
131,45.31,403,403,398
132,44.8,404,404,398
133,44.8,405,405,399
134,44.44,406,406,400
135,43.94,407,406,401
136,43.94,408,407,402
137,43.61,409,409,402
138,43.14,410,410,404
139,42.81,411,411,405
140,42.81,412,412,406
141,42.43,413,413,406
142,41.96,414,413,407
143,41.64,415,414,408
144,41.64,416,415,409
145,41.64,416,416,410
146,41.26,417,417,410
147,40.74,418,418,411
148,40.74,419,418,412
149,40.42,420,419,413
150,39.96,421,420,414
151,39.62,422,421,415
152,39.62,423,422,416
153,39.06,425,424,416
154,39.06,426,425,418
155,38.68,427,426,419
156,38.2,428,427,420
157,37.86,429,428,421
158,37.86,431,430,423
159,37.46,432,431,424
160,36.99,433,432,425
161,36.65,434,433,425
162,36.65,435,434,426
163,36.3,436,435,427
164,35.77,437,436,428
165,35.77,438,437,429
166,35.43,440,438,431
167,34.89,441,440,432
168,34.89,443,441,433
169,34.54,444,442,434
170,33.96,445,443,436
171,33.96,446,444,436
172,33.41,448,446,437
173,33.41,449,447,438
174,33,450,448,439
175,32.44,451,449,440
176,32.44,453,450,441
177,32.44,454,451,441
178,32.03,455,453,443
179,31.53,456,454,444
180,31.17,457,455,446
181,31.17,458,456,447
182,30.81,460,457,448
183,30.29,461,459,449
184,30.29,464,460,450
185,29.85,464,462,451
186,29.32,466,463,452
187,29.32,467,464,455
188,28.87,468,465,456
189,28.33,469,467,457
190,28.33,471,468,458
191,27.88,472,469,459
192,27.34,474,471,460
193,27.34,476,473,461
194,26.89,478,475,462
195,26.27,479,476,465
196,26.27,481,477,466
197,25.87,482,479,467
198,25.29,484,480,469
199,24.88,485,482,470
200,24.88,487,483,471
201,24.47,488,485,472
202,23.89,492,486,474
203,23.47,492,487,475
204,23.47,494,491,478
205,23.06,495,491,479
206,22.41,498,494,481
207,22.41,500,494,482
208,21.99,502,496,484
209,21.34,504,498,484
210,21.34,509,500,486
211,20.92,512,503,487
212,20.35,515,505,489
213,20.35,518,507,492
214,19.86,521,509,494
215,19.21,524,511,495
216,19.21,528,513,497
217,18.79,532,516,499
218,18.11,537,518,501
219,18.11,540,521,502
220,18.11,543,524,502
221,17.68,547,528,506
222,16.98,551,531,508
223,16.98,554,533,510
224,16.47,558,538,511
225,15.85,561,543,512
226,15.41,570,547,514
227,15.41,574,554,518
228,14.97,577,556,521
229,14.33,580,558,523
230,13.87,583,561,525
231,13.87,585,563,527
232,13.43,588,565,530
233,12.78,590,567,533
234,12.32,593,569,535
235,12.32,596,573,538
236,11.86,599,575,541
237,11.2,601,577,546
238,10.74,604,579,548
239,10.74,606,582,549
240,10.27,609,584,552
241,9.54,612,587,554
242,9.54,614,590,556
243,9.07,620,593,558
244,8.41,623,596,560
245,7.94,626,602,564
246,7.94,629,605,567
247,7.47,632,608,570
248,6.81,635,611,574
249,6.34,639,614,577
250,6.34,646,618,581
251,5.89,654,621,585
252,5.28,663,625,588
253,4.85,675,630,592
254,4.85,684,635,596
255,4.46,696,653,600
256,3.87,715,669,604
257,3.87,738,679,613
258,3.53,765,700,616
259,3.09,794,723,622
260,2.79,820,745,630
261,2.79,840,755,638
262,2.79,860,764,646
263,2.47,874,799,685
264,2.04,885,814,704
265,1.81,893,823,722
266,1.81,898,831,740
267,1.61,902,833,758
268,1.29,905,840,772
269,1.29,902,840,799
270,1.09,901,840,808
271,0.81,905,846,818
272,0.81,902,854,825
273,0.64,905,851,829
274,0.41,907,853,835
275,0.26,913,861,843
276,0.26,919,866,848
277,0.09,920,867,854
278,-0.12,920,870,858
279,-0.12,918,874,863
280,-0.24,921,872,868
281,-0.44,928,877,873
282,-0.44,931,881,875
283,-0.44,933,885,876
284,-0.56,942,900,885
285,-0.77,943,903,890
286,-0.77,944,906,894
287,-0.88,949,906,897
288,-1,946,899,898
289,-1.09,942,896,900
290,-1.09,943,896,903
291,-1.17,948,900,905
292,-1.29,950,903,908
293,-1.29,958,909,911
294,-1.38,959,912,913
295,-1.48,959,911,916
296,-1.53,958,911,917
297,-1.53,952,907,917
298,-1.6,952,913,919
299,-1.7,953,917,921
300,-1.7,947,917,923
301,-1.75,949,914,923
302,-1.83,953,915,924
303,-1.88,958,919,925
304,-1.88,962,919,925
305,-1.93,964,919,926
306,-2,965,919,928
307,-2.04,961,919,929
308,-2.04,957,919,931
309,-2.08,956,918,930
310,-2.14,955,915,931
311,-2.18,961,916,931
312,-2.18,961,916,932
313,-2.24,961,918,934
314,-2.24,964,920,935
315,-2.28,963,920,936
316,-2.34,960,919,938
317,-2.34,949,916,939
318,-2.38,946,914,938
319,-2.42,951,917,938
320,-2.42,954,922,939
321,-2.45,955,924,941
322,-2.5,955,922,941
323,-2.52,949,923,943
324,-2.52,948,918,943
325,-2.56,948,921,943
326,-2.59,954,925,944
327,-2.59,953,929,945
328,-2.61,951,928,946
329,-2.65,957,931,947
330,-2.67,948,928,947
331,-2.67,942,925,948
332,-2.69,945,928,949
333,-2.73,943,931,951
334,-2.73,947,928,951
335,-2.73,951,926,951
336,-2.75,945,926,952
337,-2.79,950,928,952
338,-2.81,943,924,952
339,-2.81,940,917,951
340,-2.83,933,919,954
341,-2.86,925,922,954
342,-2.87,927,922,953
343,-2.87,940,923,952
344,-2.89,933,918,951
345,-2.92,940,918,947
346,-2.92,948,916,947
347,-2.94,951,916,946
348,-2.96,949,921,948
349,-2.98,948,921,948
350,-2.98,947,925,947
351,-3,943,921,948
352,-3.01,938,917,947
353,-3.01,929,911,946
354,-3.02,928,914,947
355,-3.04,926,914,947
356,-3.06,929,915,946
357,-3.06,938,915,945
358,-3.07,942,915,942
359,-3.09,945,915,940
360,-3.09,942,915,942
361,-3.11,942,918,943
362,-3.13,943,920,944
363,-3.14,938,918,944
364,-3.14,943,922,942
365,-3.16,934,921,941
366,-3.18,927,916,937
367,-3.19,926,911,936
368,-3.19,919,911,935
369,-3.2,918,908,932
370,-3.21,922,909,933
371,-3.23,917,912,934
372,-3.23,918,912,933
373,-3.23,918,912,932
374,-3.24,920,910,930
375,-3.25,923,909,930
376,-3.25,929,913,932
377,-3.27,927,910,931
378,-3.29,925,906,930
379,-3.3,927,909,930
380,-3.3,924,912,931
381,-3.3,919,908,932
382,-3.32,914,910,933
383,-3.33,920,912,933
384,-3.33,923,914,928
385,-3.34,924,913,928
386,-3.36,926,916,927
387,-3.37,924,914,927
388,-3.37,924,908,926
389,-3.38,924,908,926
390,-3.39,922,906,925
391,-3.4,926,907,925
392,-3.4,923,903,924
393,-3.41,920,899,922
394,-3.41,914,900,921
395,-3.41,914.5,901,922
396,-3.41,915,902,923
397,-3.43,919,906,924
398,-3.44,918,907,923
399,-3.45,925,909,925
400,-3.45,926,910,926
401,-3.46,930,909,924
402,-3.46,931,908,924
403,-3.48,931,909,923
404,-3.48,923,905,923
405,-3.48,919,903,922
406,-3.49,921,903,921
407,-3.5,912,903,922
408,-3.5,909,902,920
409,-3.5,911,899,920
410,-3.51,909,902,920
411,-3.52,916,905,918
412,-3.52,918,908,918
413,-3.53,917,906,917
414,-3.54,913,900,916
415,-3.54,917,900,916
416,-3.54,911,900,915
417,-3.55,910,894,914
418,-3.55,910,896,913
419,-3.55,911,903,913
420,-3.57,916,903,912
421,-3.57,915,904,911
422,-3.57,914,906,911
423,-3.58,917,907,912
424,-3.58,925,909,913
425,-3.59,925,909,912
426,-3.6,921,909,911
427,-3.59,915,907,911
428,-3.59,917,908,912
429,-3.6,918,902,911
430,-3.6,915,902,912
431,-3.61,912,901,910
432,-3.62,910,899,912
433,-3.62,911,899,913
434,-3.62,912,898,912
435,-3.62,910,895,911
436,-3.62,910,895,911
437,-3.62,914,898,912
438,-3.62,917,900,912
439,-3.63,923,900,911
440,-3.63,923,900,911
441,-3.63,920,900,911
442,-3.63,924,899,913
443,-3.63,916,897,913
444,-3.64,913,896,912
445,-3.64,911,897,911
446,-3.64,904,894,910
447,-3.65,912,891,909
448,-3.65,910,896,909
449,-3.65,908,897,911
450,-3.65,908,897,911
451,-3.65,907,896,910
452,-3.65,910,895,910
453,-3.65,908,893,910
454,-3.66,908,893,911
455,-3.67,917,896,911
456,-3.66,911,899,912
457,-3.66,916,902,911
458,-3.67,909,902,910
459,-3.68,916,905,909
460,-3.68,914,904,909
461,-3.68,915,898,910
462,-3.68,915,897,910
463,-3.69,915,897,911
464,-3.69,919,899,911
465,-3.69,918,901,910
466,-3.69,918,901,909
467,-3.69,916,897,908
468,-3.69,916,896,906
469,-3.7,912,896,907
470,-3.7,911,899,908
471,-3.7,913,899,908
472,-3.7,912,899,909
473,-3.69,919,902,908
474,-3.69,909,901,908
475,-3.69,913,899,907
476,-3.7,915,902,907
477,-3.71,914,903,908
478,-3.71,916,902,907
479,-3.71,914,900,906
480,-3.71,916,905,906
481,-3.71,915,907,905
482,-3.71,908,907,904
483,-3.72,908,904,905
484,-3.72,915,902,909
485,-3.72,913,902,909
486,-3.72,910,900,909
487,-3.72,913,903,906
488,-3.72,913,906,904
489,-3.73,914,907,905
490,-3.74,914,905,906
491,-3.74,909,899,907
492,-3.73,913,899,907
493,-3.74,910,903,907
494,-3.74,911,903,907
495,-3.74,911,903,907
496,-3.74,914,905,906
497,-3.74,911,907,906
498,-3.75,918,908,908
499,-3.75,918,908,906
500,-3.75,916,903,906
501,-3.75,918,901,907
502,-3.75,913,902,906
503,-3.75,911,900,906
504,-3.75,913,902,907
505,-3.75,915,905,907
506,-3.75,912,902,905
507,-3.76,912,896,903
508,-3.76,912,896,903
509,-3.76,913,896,905
510,-3.76,912,899,907
511,-3.77,911,901,907
512,-3.76,912,901,908
513,-3.76,913,903,908
514,-3.76,915,903,908
515,-3.77,913,903,906
516,-3.77,919,903,907
517,-3.77,918,906,909
518,-3.78,912,901,909
519,-3.78,911,900,907
520,-3.78,907,893,905
521,-3.78,909,895,904
522,-3.78,907,894,905
523,-3.78,913,896,904
524,-3.78,914,898,905
525,-3.79,914,899,904
526,-3.79,913,899,903
527,-3.78,913,902,902
528,-3.79,909,902,902
529,-3.79,909,898,902
530,-3.79,910,898,903
531,-3.79,909,898,902
532,-3.8,903,895,900
533,-3.8,901,897,900
534,-3.8,904,898,902
535,-3.79,902,898,903
536,-3.79,905,902,904
537,-3.8,909,904,906
538,-3.8,917,905,904
539,-3.81,919,906,904
540,-3.81,920,907,905
541,-3.81,919,906,906
542,-3.81,919,907,907
543,-3.81,918,907,908
544,-3.81,913,905,907
545,-3.81,912,899,905
546,-3.81,914,896,905
547,-3.81,918,896,905
548,-3.81,916,900,905
549,-3.81,916,900,905
550,-3.82,915,903,907
551,-3.82,914,903,906
