Repository: MaCFP/matl-db

# matl-db

#### Welcome to the MaCFP Condensed Phase Subgroup database!

The MaCFP Condensed Phase Working Group was organized to enable the fire safety science research community to make significant progress towards establishing a common framework for the selection of experiments and the methodologies used to analyze these experiments when developing pyrolysis models. Key objectives of this effort include:
- Cataloguing current approaches used to parameterize pyrolysis models;
- Developing standard data set formats for experimental data on pyrolysis;
- Developing requirements for data set quality and establishing a data review committee;
- Quantifying the inter-laboratory variability for comparable experimental datasets; and
- Assessing the impact of the variability of model parameters on fire growth predictions

#### In preparation for MaCFP-4, please read the following:

[Guidelines for Participation in the MaCFP-4 Workshop (2026)](https://github.com/MaCFP/macfp-db/releases/download/macfp-4.0/MaCFP-4_Guidelines_for_Participation.pdf)

[Presentation of Target Experiments and Modeling Guidelines for the upcoming MaCFP-4 Workshop (meeting recording and presentation slides)](https://github.com/MaCFP/macfp-db/releases/tag/macfp-4.0)

Please visit our [wiki pages](https://github.com/MaCFP/matl-db/wiki/How-to-Contribute) for additional details, including how to contribute (experimentalists and modelers).

# Dansk Brand og Sikringsteknisk Institut, Lund University (DBI_Lund)

A concise description of the tests done by the division of fire safety engineering at Lund University (Sweden) and DBI (Denmark), is presented here. For more information regarding specific tests please contact: Karlis Livkiss kal@dbigroup.dk

### Experimental Conditions, TGA
A Netzsch  STA 449 F3 Jupiter was used to conduct Simultaneous Thermal Analysis (TGA + DSC) experiments. STA experiments performed in Nitrogen at a heating rate of 20 K/min. Although tests were conducted simultaneously, TGA and DSC measurement data presented here are separated into two files, for consistency with other datasets.

* Heating Rate: 20 K/min
* Temperature program
  - Initial temperature 298.15 K
  - Isotherm: None
  - Maximum Temperature 1223.15 K
  - Final Isotherm: None
* Sample mass: 4.9-5.8 mg
* Sample geometry: powdered
* Calibration type: Indium for temperature and heat sensitivity
* Crucible type: Alumina, 85uL
* Carrier Gas
  - Nitrogen
  - Flow rate = [?] ml/min
 
| Test Name | Heating Rate [K/min] |  Initial Sample Mass [mg] | 
| --------- | :----: | :------------------------:|
|DBI_Lund\_STA\_N2\_20K\_1 |  20  | 5.8|  
|DBI_Lund\_STA\_N2\_20K\_2 |  20  | 4.9|  
|DBI_Lund\_STA\_N2\_20K\_3 |  20  | 5.5|

### Experimental Conditions, Gasification Tests
Slab gasification tests were performed in a controlled atmosphere cone calorimeter at the Lund University division of fire safety engineering using a cone calorimeter made by Fire Testing Technology. An enclosed compartment is added to the test setup for controlling the atmospheric environment around the test sample. The oxygen level inside the compartment is measured with O2 analyser PMA 10 by M&C.

* Extraction flow rate: 24L/s
* Sample Surface Area: 0.01 m2 (nominal)
* Sample holder dimensions:
    - Square pan: 106mm x 106mm x 25mm [?]
    - Retainer frame: None
    - Retaining grid: None
* Backing Insulation:  Morgan Thermal Ceramics Superwool SW Plus was used as the backing material (Density 64 kg/m3, thickness 13 mm; thermal conductivity: see end of README, ~0.0375 [W/(m-K)])
* Thermocouple location: None

###### Sample Preparation 
PMMA specimens were weighed and measured, then wrapped (bottom and sides) in aluminium foil, and placed on top of a 13 mm thick layer of Morgan Thermal Ceramics Superwool SW Plus (Density 64 kg/m3; nominally 100 x 100 mm square). 

|Test Name | Initial Sample Mass [g]| Sample Thickness [mm]| Final Sample mass [g]
|:----------:|:------:|:---: |:---: 
|DBILund\_Gasification\_25kW\_1 | 69.1|5.85|0.7|
|DBILund\_Gasification\_25kW\_2 | 73.8|6.24|0.4|
|DBILund\_Gasification\_25kW\_3 | 70.1|5.92|0.1|
|DBILund\_Gasification\_50kW\_1 | 68.6|5.78|0|
|DBILund\_Gasification\_50kW\_2 | 67.7|5.71|0|

### Experimental Conditions, Cone calorimeter
Cone calorimeter tests were performed at DBI during November and December of 2019. The cone calorimeter iCone is made by Fire Testing Technology. Square and round samples of PMMA were tested. Back surface temperature was measured during during the first experiment in each test series (i.e., for each sample shape and incident heat flux) using a single thermocouple at the center of the sample's back surface.  A k-type thermocouple was used. "The wires were soldered to for a small bead and taped with small piece of aluminium tape to the back side of the test specimen."

File: Non-charring/PMMA/DBI_Lund/DBI-Lund_Cone_25kW_2.csv
Time,Mass,HRR,Back Surface Temperature 1
[s],[g],[kW/m2],[K]
0,73.21,2.473888749,0
1,73.200828,1.421490755,0
2,73.183614,0.990774724,0
3,73.169981,0.924005301,0
4,73.152046,0.131943797,0
5,73.13431,-0.280763081,0
6,73.139931,-0.531252185,0
7,73.156868,-1.015818922,0
8,73.175813,-1.215423132,0
9,73.184927,-1.214496415,0
10,73.168622,-1.326420082,0
11,73.143261,-1.9733097,0
12,73.119984,-2.313872247,0
13,73.123027,-2.430262223,0
14,73.159082,-1.916180898,0
15,73.189566,-1.593250435,0
16,73.194428,-1.584067862,0
17,73.208343,-1.519660413,0
18,73.219565,-1.458494297,0
19,73.208147,-1.889441723,0
20,73.193269,-1.529208181,0
21,73.180095,-1.109913819,0
22,73.178158,-1.207814339,0
23,73.18901,-0.890418593,0
24,73.186648,-0.646999821,0
25,73.176624,-0.654191125,0
26,73.173121,-1.077903346,0
27,73.17426,-1.442354674,0
28,73.180631,-1.51848507,0
29,73.17429,-1.460757682,0
30,73.167679,-1.337801983,0
31,73.169567,-1.289089624,0
32,73.17669,-1.114601336,0
33,73.177424,-0.57854599,0
34,73.172925,-0.345021104,0
35,73.150591,-0.417652224,0
36,73.12387,-1.084782927,0
37,73.124964,-1.429584828,0
38,73.134356,-1.492497258,0
39,73.143216,-1.520093561,0
40,73.156593,-1.477355587,0
41,73.159675,-1.422599943,0
42,73.15861,-1.242724813,0
43,73.141556,-1.147790059,0
44,73.113529,-1.142027034,0
45,73.137621,-1.247299068,0
46,73.171711,-1.392519056,0
47,73.176191,-1.474391502,0
48,73.166827,-1.506992268,0
49,73.144456,-0.944550756,0
50,73.13656,-0.575176322,0
51,73.12376,-0.4864571,0
52,73.118954,-0.254649626,0
53,73.143401,-0.149399606,0
54,73.158543,-0.205357882,0
55,73.160284,-0.371119406,0
56,73.166715,-0.457646767,0
57,73.172501,-0.526541213,0
58,73.163174,-0.578859736,0
59,73.143918,-0.588309786,0
60,73.131316,-1.113493629,0
61,73.143622,-1.281422484,0
62,73.161088,-1.026380867,0
63,73.160847,-0.935899314,0
64,73.156799,-1.045846144,0
65,73.150648,-1.32390676,0
66,73.156364,-1.436732118,0
67,73.163877,-1.033677807,0
68,73.154337,-0.602548371,0
69,73.135415,-0.504679916,0
70,73.117852,-0.418816892,0
71,73.105628,-0.221349675,0
72,73.10632,-0.133760269,0
73,73.124992,-0.074463009,0
74,73.138317,-0.274893899,0
75,73.128782,-0.412275801,0
76,73.119502,-0.445744356,0
77,73.114869,-0.497665442,0
78,73.116827,-0.500303514,0
79,73.115128,-0.499298975,0
80,73.111118,-0.384248379,0
81,73.114823,-0.159975495,0
82,73.11594,-0.074180719,0
83,73.098043,-0.078018792,0
84,73.085514,-0.208383805,0
85,73.094595,-0.29820169,0
86,73.110379,-0.387679159,0
87,73.100961,-0.485937787,0
88,73.081948,-0.509880131,0
89,73.089437,-0.558407667,0
90,73.099347,-0.570980007,0
91,73.092912,-0.565235058,0
92,73.102143,-0.479798402,0
93,73.108049,-0.341421889,0
94,73.089032,-0.223535432,0
95,73.060291,-0.181187392,0
96,73.035656,-0.319280655,0
97,73.049207,0.026696488,0
98,73.074317,0.325111136,0
99,73.076419,0.230120805,0
100,73.060408,-0.491160682,0
101,73.039153,-0.89272165,0
102,73.020266,-0.253607015,0
103,73.025921,6.273162492,0
104,73.024206,9.609974932,0
105,73.014255,17.97458223,0
106,73.014503,35.26619131,0
107,73.007713,43.86038891,0
108,72.972702,59.22067356,0
109,72.919743,89.14088753,0
110,72.863911,101.7989889,0
111,72.814964,126.2207943,0
112,72.752792,161.2723045,0
113,72.647029,199.9860796,0
114,72.561145,210.1594074,0
115,72.482784,234.4002352,0
116,72.382617,274.2312154,0
117,72.268312,287.4142642,0
118,72.139585,305.0276642,0
119,72.006826,328.034973,0
120,71.848515,325.769857,0
121,71.71027,328.0388625,0
122,71.598774,342.2353167,0
123,71.471913,350.1889374,0
124,71.330629,347.2617796,0
125,71.183955,348.8658495,0
126,71.029519,352.0074115,0
127,70.87581,360.9284519,0
128,70.741984,371.2911283,0
129,70.600527,378.9127136,0
130,70.448881,382.6359686,0
131,70.292623,378.9627422,0
132,70.146494,377.5758984,0
133,69.99608,377.5749315,0
134,69.840846,379.6157364,0
135,69.694674,382.0684682,0
136,69.555958,384.3256501,0
137,69.392961,384.6245748,0
138,69.24233,387.3564281,0
139,69.091657,382.3834076,0
140,68.930449,388.3301736,0
141,68.771159,398.9495896,0
142,68.598264,397.9740426,0
143,68.434942,403.2142839,0
144,68.27375,399.8768445,0
145,68.107999,396.0196523,0
146,67.954437,396.604925,0
147,67.804193,411.2027532,0
148,67.652563,420.0180346,0
149,67.481534,418.0948729,0
150,67.322396,414.944938,0
151,67.153749,415.6752999,0
152,66.975444,410.4585698,0
153,66.827742,422.2456615,0
154,66.673783,434.0710552,0
155,66.494727,410.0661814,0
156,66.318279,413.2103292,0
157,66.144429,430.0629245,0
158,65.982938,423.0823399,0
159,65.806066,424.6104957,0
160,65.614428,430.7259115,0
161,65.438832,432.2356844,0
162,65.258502,428.8757767,0
163,65.080923,432.3699928,0
164,64.919242,437.1336756,0
165,64.7464,440.8744148,0
166,64.559426,445.3253431,0
167,64.397281,447.4885312,0
168,64.223835,444.9514458,0
169,64.028378,446.6209625,0
170,63.856034,448.5269306,0
171,63.701962,438.5496908,0
172,63.541722,433.5841139,0
173,63.373609,432.5797368,0
174,63.199419,424.1772776,0
175,63.018715,427.158357,0
176,62.848456,420.3941615,0
177,62.668642,412.0351394,0
178,62.47608,423.8464854,0
179,62.307781,452.3150167,0
180,62.134303,469.2975643,0
181,61.943759,458.8041302,0
182,61.766117,438.9666527,0
183,61.573242,428.4887337,0
184,61.366685,437.8612203,0
185,61.182125,458.1425443,0
186,61.020539,469.2841389,0
187,60.842096,457.81902,0
188,60.664021,452.364922,0
189,60.486196,461.3201444,0
190,60.285282,466.9536597,0
191,60.091185,461.4814419,0
192,59.902749,458.4995459,0
193,59.707434,467.0613474,0
194,59.4937,481.3189358,0
195,59.312491,476.7332928,0
196,59.14805,465.4178699,0
197,58.953875,468.3303081,0
198,58.785879,467.3313862,0
199,58.604436,463.5844298,0
200,58.399073,455.5313965,0
201,58.198389,461.7845433,0
202,57.990042,472.1336982,0
203,57.792059,482.3413602,0
204,57.577803,470.1431009,0
205,57.390227,460.8796535,0
206,57.245522,466.7005156,0
207,57.071162,478.6011568,0
208,56.870325,488.1424062,0
209,56.667311,481.5164502,0
210,56.475003,472.9962695,0
211,56.299878,474.9706062,0
212,56.083402,477.6731488,0
213,55.861434,473.6584262,0
214,55.692167,475.1594197,0
215,55.523516,478.8414818,0
216,55.323676,485.905584,0
217,55.122209,484.5844305,0
218,54.921477,480.62662,0
219,54.716768,483.6920549,0
220,54.511331,488.7063514,0
221,54.306856,491.2559585,0
222,54.110137,492.5870859,0
223,53.918022,499.7040801,0
224,53.732961,504.697053,0
225,53.541375,489.3956679,0
226,53.339811,485.9859658,0
227,53.1343,505.4111,0
228,52.917556,516.9236013,0
229,52.693438,491.8248388,0
230,52.501767,481.9934808,0
231,52.323748,491.3920495,0
232,52.145285,496.5378548,0
233,51.94821,495.8165567,0
234,51.724794,490.1451347,0
235,51.519894,495.1272763,0
236,51.336292,501.7711636,0
237,51.15718,503.2053822,0
238,50.964109,497.5202338,0
239,50.783676,485.7217504,0
240,50.594377,482.0808068,0
241,50.378325,473.3268409,0
242,50.15565,469.2709401,0
243,49.936768,487.6856549,0
244,49.714531,499.4402836,0
245,49.504781,497.4452106,0
246,49.325149,500.073267,0
247,49.15322,504.9929783,0
248,48.934748,504.2779897,0
249,48.713609,490.1292035,0
250,48.514538,481.1932295,0
251,48.302953,498.1452609,0
252,48.081825,509.2730955,0
253,47.862864,510.1596687,0
254,47.672383,511.2349044,0
255,47.49103,518.1358684,0
256,47.291983,524.7286497,0
257,47.082982,530.7761155,0
258,46.873483,524.0511801,0
259,46.657068,515.4681371,0
260,46.44113,519.7493638,0
261,46.221624,527.7112801,0
262,46.011175,520.1237162,0
263,45.812542,513.0056626,0
264,45.607761,523.8511291,0
265,45.38531,524.7343118,0
266,45.163793,523.2139381,0
267,44.959,536.2644187,0
268,44.752892,536.5231861,0
269,44.536553,530.6280664,0
270,44.295556,534.9025029,0
271,44.049578,535.2515123,0
272,43.855592,536.1157524,0
273,43.675727,541.2737526,0
274,43.443047,540.7794833,0
275,43.212807,540.9684874,0
276,42.999107,541.8112309,0
277,42.779655,546.9790637,0
278,42.560741,549.4605383,0
279,42.337803,548.2822069,0
280,42.10782,535.5326243,0
281,41.869297,536.1806503,0
282,41.650738,546.1069301,0
283,41.444212,547.7863765,0
284,41.241539,551.4257848,0
285,41.026763,554.4101245,0
286,40.79677,548.3578716,0
287,40.581443,548.680972,0
288,40.366725,552.7692229,0
289,40.133795,545.9356874,0
290,39.912142,542.9543144,0
291,39.693507,545.5834392,0
292,39.458104,556.913008,0
293,39.233202,552.2686864,0
294,39.008256,556.1694556,0
295,38.76175,567.3658201,0
296,38.528539,553.6458896,0
297,38.299674,554.8038782,0
298,38.068441,568.5235263,0
299,37.847168,578.615044,0
300,37.627493,562.6402149,0
301,37.404802,546.4418142,0
302,37.156933,550.407836,0
303,36.92749,553.7789855,0
304,36.702184,556.9298005,0
305,36.459798,563.3560791,0
306,36.229491,561.6383663,0
307,36.009861,559.5290244,0
308,35.764393,580.9842934,0
309,35.513026,579.7741653,0
310,35.288497,567.1060555,0
311,35.05662,574.5917249,0
312,34.802667,582.1267491,0
313,34.543739,589.1205773,0
314,34.317297,593.7115717,0
315,34.104688,591.1962405,0
316,33.866544,581.1711903,0
317,33.619667,576.4653152,0
318,33.375016,583.735956,0
319,33.126724,570.2636658,0
320,32.88881,554.3933483,0
321,32.654435,563.8088961,0
322,32.408471,570.2227357,0
323,32.15811,568.889091,0
324,31.930334,582.3091689,0
325,31.71521,582.6423952,0
326,31.489692,577.3787864,0
327,31.260527,582.9158482,0
328,31.025163,593.5669,0
329,30.791363,595.1079306,0
330,30.547897,588.494467,0
331,30.290882,594.666767,0
332,30.039014,598.4277039,0
333,29.80954,594.6380844,0
334,29.588724,593.8783258,0
335,29.352505,598.4528614,0
336,29.108574,603.8875747,0
337,28.865077,591.3649918,0
338,28.612963,582.05249,0
339,28.359019,586.5985953,0
340,28.116251,596.646425,0
341,27.883959,605.98053,0
342,27.646531,609.874196,0
343,27.40145,601.2050395,0
344,27.161443,591.2191124,0
345,26.909339,595.6145524,0
346,26.645658,606.4985244,0
347,26.396295,609.9425242,0
348,26.144649,596.3785318,0
349,25.893189,583.2805072,0
350,25.663243,595.9378288,0
351,25.4221,616.6635657,0
352,25.162197,626.8723222,0
353,24.905006,623.2598343,0
354,24.643605,626.5752249,0
355,24.375595,634.8199997,0
356,24.115512,618.9916162,0
357,23.876331,631.6809087,0
358,23.633507,657.8039923,0
359,23.402593,649.9209009,0
360,23.190124,631.3424365,0
361,22.84108,641.2300449,0
362,22.595612,631.0774152,0
363,22.351128,617.0803798,0
364,22.102675,619.3154695,0
365,21.845905,623.4084619,0
366,21.604378,638.5445456,0
367,21.337525,630.7004758,0
368,21.074485,615.8054741,0
369,20.820106,624.9358417,0
370,20.540805,631.9603164,0
371,20.287328,635.7138312,0
372,20.047261,639.4016534,0
373,19.78041,651.4378656,0
374,19.511124,659.681721,0
375,19.241743,632.7379798,0
376,18.974798,612.06967,0
377,18.705473,617.7961619,0
378,18.435186,625.6618738,0
379,18.140534,669.1559591,0
380,17.879811,679.4384867,0
381,17.64857,665.7014275,0
382,17.384941,659.0921972,0
383,17.119174,659.0458031,0
384,16.857111,666.4504923,0
385,16.572955,669.1822864,0
386,16.296341,669.2461634,0
387,16.011481,670.5332975,0
388,15.696266,688.2443162,0
389,15.437935,658.7261248,0
390,15.174251,635.7813192,0
391,14.908851,663.1554183,0
392,14.636113,713.1225159,0
393,14.332424,746.7567945,0
394,14.017975,748.7813726,0
395,13.724487,744.7597538,0
396,13.436646,733.4819308,0
397,13.140983,725.8758946,0
398,12.865518,708.8749634,0
399,12.591219,690.3834749,0
400,12.304271,681.3492025,0
401,12.013157,696.7706973,0
402,11.729274,702.0193437,0
403,11.453455,697.1692098,0
404,11.16225,706.5386006,0
405,10.857577,700.8298642,0
406,10.571763,686.457768,0
407,10.28035,707.2553401,0
408,9.974294,701.3805527,0
409,9.673324,679.3751795,0
410,9.393096,689.1575243,0
411,9.16095,708.9904476,0
412,8.914456,699.7339827,0
413,8.638507,686.0131352,0
414,8.354954,694.0074733,0
415,8.080436,680.3446902,0
416,7.818815,664.8444506,0
417,7.526716,649.5104637,0
418,7.248224,646.3862678,0
419,7.008178,645.5254254,0
420,6.744099,631.612397,0
421,6.461314,625.9097659,0
422,6.19127,624.9570968,0
423,5.927889,621.4816933,0
424,5.681749,618.7022617,0
425,5.451279,611.2876947,0
426,5.208713,610.5421599,0
427,4.944586,620.1609737,0
428,4.690872,599.4790986,0
429,4.446278,579.4729112,0
430,4.189611,587.5176045,0
431,3.932617,596.3021575,0
432,3.706359,588.11035,0
433,3.500484,558.1789617,0
434,3.287452,545.5110079,0
435,3.05793,538.1006826,0
436,2.834262,526.0776236,0
437,2.619281,523.2642318,0
438,2.397577,510.9294618,0
439,2.18708,488.6768235,0
440,1.985483,481.4334545,0
441,1.808533,468.4079982,0
442,1.637289,452.4853206,0
443,1.456302,437.3821439,0
444,1.282921,406.5174184,0
445,1.125308,388.1803562,0
446,0.97344,375.7505222,0
447,0.824047,337.5831269,0
448,0.681462,290.2172576,0
449,0.562394,271.8608585,0
450,0.45614,254.945055,0
451,0.375873,216.624496,0
452,0.319673,198.8736189,0
453,0.259982,178.4833358,0
454,0.188684,144.5093248,0
455,0.123684,132.8471389,0
456,0.07488,123.3767585,0
457,0.039216,102.1646895,0
458,0.01492,93.274002,0
459,-0.002164,85.19434802,0
460,-0.009089,69.81347622,0
461,-0.027233,63.49584952,0
462,-0.049128,57.97622238,0
463,-0.06158,50.54712936,0
464,-0.084922,44.13194694,0
465,-0.085283,40.37751885,0
466,-0.072453,35.88358337,0
467,-0.091731,28.44428316,0
468,-0.11526,25.20822927,0
469,-0.126582,22.81509198,0
470,-0.135355,18.81423021,0
471,-0.137408,17.16350015,0
472,-0.130581,15.61752759,0
473,-0.115725,13.32392347,0
474,-0.107,12.45779932,0
475,-0.114086,11.45107616,0
476,-0.117812,10.32925742,0
477,-0.112709,10.15752637,0
478,-0.11,9.8983567,0
479,-0.108345,9.278853038,0
480,-0.11451,9.056931855,0
481,-0.127917,8.684841132,0
482,-0.134,7.990908876,0
483,-0.149627,7.291953776,0
484,-0.159286,6.993008879,0
485,-0.154847,6.377689571,0
486,-0.152453,5.029067446,0
487,-0.158589,4.403223609,0
488,-0.168955,3.986381856,0
489,-0.187672,3.174728663,0
490,-0.188162,2.872546753,0
491,-0.156738,2.565263885,0
492,-0.132125,2.085698077,0
493,-0.126457,1.93391128,0
494,-0.130901,1.775953583,0
495,-0.148652,1.35784091,0
496,-0.174784,1.118427808,0
497,-0.183705,1.146436671,0
498,-0.151792,1.058671024,0
499,-0.126367,0.912416185,0
500,-0.138135,0.879983546,0
501,-0.147358,0.869892599,0
502,-0.148668,0.85164631,0
503,-0.156361,0.846171843,0
504,-0.176263,0.908954242,0
505,-0.180802,1.009344748,0
506,-0.160298,1.040211661,0
507,-0.152297,1.107554076,0
508,-0.162164,1.256030186,0
509,-0.164189,1.32887454,0
510,-0.16693,1.299655906,0
511,-0.18024,1.17644702,0
512,-0.178079,1.108807884,0
513,-0.164396,1.521769808,0
514,-0.155729,1.820570954,0
515,-0.144923,1.801784525,0
516,-0.148283,1.795207708,0
517,-0.166494,1.781633665,0
518,-0.188513,1.777946363,0
519,-0.190201,1.806387181,0
520,-0.173511,1.87225756,0
521,-0.163291,1.970388927,0
522,-0.154504,2.031308052,0
523,-0.146851,2.149652088,0
524,-0.149364,2.211251035,0
525,-0.162301,2.174406397,0
526,-0.197455,1.638115896,0
527,-0.218899,1.132402588,0
528,-0.220208,1.110244665,0
529,-0.211799,0.681210252,0
530,-0.172141,-0.173867189,0
531,-0.14665,-0.637321523,0
532,-0.155704,-0.667491743,0
533,-0.165219,-0.6484629,0
534,-0.170157,-0.56954573,0
535,-0.172,-0.512320578,0
536,-0.179687,-0.45399452,0
537,-0.186551,-0.291162186,0
538,-0.17829,-0.184973371,0
539,-0.161845,-0.276009339,0
540,-0.162905,-0.358457841,0
541,-0.176795,-0.354899009,0
542,-0.183086,-0.411343345,0
543,-0.175824,-0.547282046,0
544,-0.163535,-0.606138857,0
545,-0.162837,-0.606223288,0
546,-0.167099,-0.333114581,0
547,-0.170204,0.110554394,0
548,-0.168734,0.281432221,0
549,-0.176946,0.362356075,0
550,-0.175053,0.547335936,0
551,-0.15887,0.636798344,0
552,-0.149217,0.602625061,0
553,-0.147959,0.517427539,0
554,-0.156205,0.463260272,0

File: Non-charring/PMMA/DBI_Lund/DBI-Lund_Cone_50kW_3.csv
Time,Mass,HRR,Back Surface Temperature
[s],[g],[kW/m2],[K]
0,72.42,3.109266206,0
1,72.402568,2.887966452,0
2,72.440253,2.911750475,0
3,72.492595,2.420339331,0
4,72.493994,1.835576186,0
5,72.47004,1.685648549,0
6,72.478649,1.80131657,0
7,72.48284,1.076356208,0
8,72.481953,0.659648541,0
9,72.491558,1.172501905,0
10,72.486756,1.450935572,0
11,72.466355,1.479145053,0
12,72.462534,1.472403885,0
13,72.480583,1.523238846,0
14,72.489309,1.096448518,0
15,72.488271,0.836465451,0
16,72.476691,0.981581696,0
17,72.471646,0.950636732,0
18,72.473304,0.907010622,0
19,72.489808,1.198531398,0
20,72.505149,1.143414373,0
21,72.505769,1.046893403,0
22,72.480013,0.253497615,0
23,72.455306,-0.842480676,0
24,72.44379,-1.205700294,0
25,72.427294,4.217591376,0
26,72.418068,31.63876395,0
27,72.402684,89.42571659,0
28,72.370009,113.4049984,0
29,72.334937,157.8065202,0
30,72.250727,228.3293846,0
31,72.151509,245.5479463,0
32,72.030832,289.8013959,0
33,71.888914,366.4687122,0
34,71.721015,387.4390044,0
35,71.511416,419.8626856,0
36,71.305707,470.9228368,0
37,71.108782,484.9977699,0
38,70.931197,500.727379,0
39,70.734122,522.9850838,0
40,70.533962,524.3208456,0
41,70.31962,526.3389527,0
42,70.091984,563.1187493,0
43,69.85071,595.9505131,0
44,69.62002,574.1170837,0
45,69.394196,579.3120557,0
46,69.1361,602.6471587,0
47,68.901613,595.0132491,0
48,68.671148,603.8065033,0
49,68.424201,620.0153107,0
50,68.191879,608.1066805,0
51,67.953198,634.4782081,0
52,67.676345,655.7404355,0
53,67.399374,668.8697524,0
54,67.152559,638.3315109,0
55,66.927856,621.0759952,0
56,66.697894,659.8055666,0
57,66.456859,663.5859335,0
58,66.199679,664.2830599,0
59,65.922291,670.2067857,0
60,65.653036,639.8963422,0
61,65.414108,653.0339263,0
62,65.164822,675.3101468,0
63,64.902337,660.3988803,0
64,64.640658,654.5209982,0
65,64.38192,656.1830683,0
66,64.114441,647.0621276,0
67,63.838884,649.4289209,0
68,63.553343,659.8679542,0
69,63.286777,664.6469138,0
70,63.044653,675.2434572,0
71,62.781496,682.4576525,0
72,62.512187,658.7916586,0
73,62.242934,660.0802526,0
74,61.957172,668.4124155,0
75,61.666018,664.0173387,0
76,61.395763,649.0933217,0
77,61.143698,649.7106091,0
78,60.885769,659.1739216,0
79,60.617199,697.6048718,0
80,60.342038,693.3246676,0
81,60.057619,681.8463971,0
82,59.766687,695.419002,0
83,59.469118,679.2573075,0
84,59.192164,667.3653413,0
85,58.938467,680.7921094,0
86,58.66975,684.087715,0
87,58.393132,683.9823899,0
88,58.119384,694.1743076,0
89,57.849629,695.8099461,0
90,57.546714,690.7814445,0
91,57.203937,700.0095345,0
92,56.967547,694.5707613,0
93,56.704108,689.1055758,0
94,56.431506,688.3911548,0
95,56.151311,680.1715638,0
96,55.869517,684.1543165,0
97,55.561331,693.2002824,0
98,55.2711,703.1245225,0
99,55.005144,695.1958833,0
100,54.717056,692.6548004,0
101,54.415719,690.8738396,0
102,54.157261,698.885534,0
103,53.88018,707.3300953,0
104,53.582243,695.347588,0
105,53.27446,685.3053625,0
106,52.951934,692.7168568,0
107,52.661421,721.5986445,0
108,52.35737,732.2269172,0
109,52.032471,733.2826077,0
110,51.719414,753.3732162,0
111,51.426233,739.9437796,0
112,51.126268,741.1278047,0
113,50.823661,752.4259847,0
114,50.545858,764.0368256,0
115,50.254339,741.0015532,0
116,49.929847,724.988643,0
117,49.605179,718.6223968,0
118,49.297292,733.5636779,0
119,48.983878,746.9889262,0
120,48.691218,745.5548831,0
121,48.39961,745.5703799,0
122,48.10739,748.623919,0
123,47.797579,745.0815605,0
124,47.493423,735.6370472,0
125,47.186535,733.273112,0
126,46.855568,748.9569198,0
127,46.524696,748.9510722,0
128,46.230678,743.5343077,0
129,45.940585,744.4073767,0
130,45.628801,755.3084721,0
131,45.30684,747.3760237,0
132,45.008459,744.9042754,0
133,44.680965,767.9141931,0
134,44.344041,809.6526552,0
135,43.99868,835.0893836,0
136,43.659766,790.1395761,0
137,43.332862,776.0005219,0
138,43.010198,792.6627725,0
139,42.694733,805.7883708,0
140,42.370057,824.3466942,0
141,42.043578,835.2722201,0
142,41.720846,826.0817889,0
143,41.385538,811.4976935,0
144,41.033246,849.8441479,0
145,40.69171,874.0045919,0
146,40.355021,845.1817585,0
147,40.043259,856.9859751,0
148,39.71874,877.7281206,0
149,39.37984,847.5944045,0
150,39.027319,833.3313019,0
151,38.701334,839.4044296,0
152,38.36773,796.2596225,0
153,38.010163,827.8638717,0
154,37.661345,863.1059538,0
155,37.325966,836.0077105,0
156,37.003199,867.9742183,0
157,36.654012,906.3410986,0
158,36.305708,861.225019,0
159,35.956046,849.8738869,0
160,35.609252,861.2460908,0
161,35.251748,870.357996,0
162,34.872343,856.1397389,0
163,34.51197,850.7420363,0
164,34.163568,858.9324875,0
165,33.830397,867.1542355,0
166,33.48998,889.3550149,0
167,33.140408,901.6552614,0
168,32.803714,849.6968734,0
169,32.458694,855.4934886,0
170,32.075529,878.5900628,0
171,31.703184,857.4254557,0
172,31.354128,866.9880599,0
173,30.994944,882.6971074,0
174,30.63519,903.508467,0
175,30.293705,899.8403621,0
176,29.929691,886.2409381,0
177,29.551214,840.9989377,0
178,29.18507,866.057373,0
179,28.806124,889.7988945,0
180,28.42541,897.5558146,0
181,28.041044,918.4118117,0
182,27.657391,916.076903,0
183,27.27603,911.7168675,0
184,26.886169,904.5148303,0
185,26.502478,931.9322861,0
186,26.118798,958.2315529,0
187,25.748969,912.978725,0
188,25.381392,891.5265417,0
189,25.009278,900.8588838,0
190,24.617122,984.8321756,0
191,24.210551,942.8654917,0
192,23.804939,889.0382304,0
193,23.411857,940.2490682,0
194,23.041618,972.8666108,0
195,22.587322,964.4174265,0
196,22.196618,960.5406982,0
197,21.869319,941.957348,0
198,21.477453,951.9758631,0
199,21.074823,971.3760258,0
200,20.684282,924.9405,0
201,20.293533,953.5850541,0
202,19.912678,993.0852847,0
203,19.508949,970.9953804,0
204,19.103949,994.6284544,0
205,18.703957,1029.580762,0
206,18.313719,1007.885357,0
207,17.905485,992.0999092,0
208,17.489141,996.9016637,0
209,17.101882,963.0445647,0
210,16.719087,974.9894319,0
211,16.303892,1003.383358,0
212,15.899066,955.6548523,0
213,15.483358,940.7664815,0
214,15.065948,1009.798253,0
215,14.649363,1061.691619,0
216,14.245248,1004.261484,0
217,13.857254,1007.169252,0
218,13.434764,1045.608111,0
219,13.016267,1084.600935,0
220,12.588379,1071.18127,0
221,12.140351,1080.493553,0
222,11.669489,1157.044001,0
223,11.220066,1209.690937,0
224,10.770619,1219.801698,0
225,10.306178,1137.124708,0
226,9.856453,1159.603342,0
227,9.3959,1224.338331,0
228,8.948747,1111.245864,0
229,8.481749,1045.194707,0
230,8.016234,1157.686788,0
231,7.556505,1213.494841,0
232,7.078714,1144.82759,0
233,6.60086,1118.838723,0
234,6.150703,1134.52205,0
235,5.705201,1128.329486,0
236,5.170396,1066.606665,0
237,4.80666,1024.361359,0
238,4.355673,1053.770559,0
239,3.911047,1091.421876,0
240,3.479635,1070.072196,0
241,3.082112,1110.151647,0
242,2.678718,1048.587671,0
243,2.272691,934.2969623,0
244,1.897164,902.7073621,0
245,1.571472,851.8923736,0
246,1.271363,755.5179696,0
247,0.991931,715.2341973,0
248,0.744538,638.1510747,0
249,0.546101,513.6117647,0
250,0.406233,410.6816936,0
251,0.306287,375.8816977,0
252,0.218454,330.9933558,0
253,0.13918,261.6118628,0
254,0.062211,250.870491,0
255,0.008139,231.613668,0
256,-0.027158,183.6787305,0
257,-0.084664,164.2602091,0
258,-0.136531,146.4553741,0
259,-0.169405,116.8505866,0
260,-0.197854,104.9221314,0
261,-0.236057,91.74268555,0
262,-0.265026,75.6823809,0
263,-0.28253,69.69603805,0
264,-0.289169,62.65464553,0
265,-0.291462,53.94610823,0
266,-0.3024,46.49511798,0
267,-0.31237,44.09592501,0
268,-0.343996,40.67460762,0
269,-0.372308,34.12980036,0
270,-0.385192,31.54841925,0
271,-0.406115,28.30391316,0
272,-0.401227,23.91839943,0
273,-0.393628,22.44135454,0
274,-0.398325,20.61845355,0
275,-0.415638,17.45350626,0
276,-0.422912,16.18405305,0
277,-0.447158,15.06057582,0
278,-0.473964,12.75664389,0
279,-0.449922,11.46350573,0
280,-0.433228,9.7526196,0
281,-0.428408,7.54278885,0
282,-0.430775,6.877593248,0
283,-0.462746,5.890938694,0
284,-0.501961,4.916251429,0
285,-0.509507,4.321356458,0
286,-0.47447,4.005630945,0
287,-0.467199,3.93911536,0
288,-0.475401,3.840564571,0
289,-0.476991,3.810335513,0
290,-0.479035,3.776599326,0
291,-0.497605,3.750145875,0
292,-0.495046,3.836125812,0
293,-0.484233,4.037545274,0
294,-0.479513,3.744658545,0
295,-0.495047,3.445602126,0
296,-0.501876,3.294530009,0
297,-0.499259,3.151529224,0
298,-0.491671,3.131515703,0
299,-0.477552,3.142402883,0
300,-0.480556,3.304818563,0
301,-0.494663,3.516576751,0
302,-0.501117,3.543222843,0
303,-0.507753,3.51252958,0
304,-0.527516,3.054449528,0
305,-0.514148,2.684404309,0
306,-0.494899,2.937485063,0
307,-0.510977,3.115936471,0
308,-0.516378,3.15541625,0
309,-0.505255,3.259052915,0
310,-0.517976,3.496386713,0
311,-0.540328,3.570623579,0
312,-0.566254,3.456083382,0
313,-0.565989,3.341328587,0
314,-0.536457,3.300486436,0
315,-0.528042,2.900696629,0
316,-0.531834,3.032668283,0
317,-0.529732,3.557991721,0
318,-0.555006,3.65883251,0
319,-0.565382,3.239964726,0
320,-0.549429,2.786199909,0
321,-0.542867,2.689501554,0
322,-0.548476,2.200012096,0
323,-0.539662,1.810581717,0
324,-0.541805,1.818679404,0
325,-0.565892,1.881264954,0
326,-0.568555,1.683952692,0
327,-0.554935,1.498605772,0
328,-0.54776,1.485210504,0
329,-0.549873,1.28172419,0
330,-0.563962,1.122847935,0
331,-0.58509,0.725993114,0
332,-0.59996,0.429196951,0
333,-0.591479,0.404503186,0
334,-0.586564,0.421443103,0
335,-0.580301,0.576761099,0
336,-0.565867,0.749468475,0
337,-0.571064,0.80353292,0
338,-0.57403,0.67990956,0
339,-0.567778,0.477304793,0
340,-0.582657,0.401791863,0
341,-0.600468,0.681552783,0
342,-0.617955,1.023378164,0
343,-0.626192,1.131622115,0
344,-0.613338,1.588776567,0
345,-0.603888,2.079790158,0
346,-0.593119,2.190802112,0
347,-0.598099,2.258928084,0
348,-0.631218,2.237749932,0
349,-0.623645,2.205287078,0
350,-0.603194,2.151952126,0
351,-0.597299,2.034903146,0
352,-0.591561,2.007115644,0

File: Non-charring/PMMA/DBI_Lund/DBILund_Cone_25kW_1.csv
Time,Mass,HRR,Back Surface Temperature
[s],[g],[kW/m2],[K]
0,72.96,0.536131797,295.148
1,72.981748,0.012483826,295.127
2,72.99791,-0.100748483,295.109
3,73.048741,-0.101130766,295.122
4,73.057752,-0.129630834,295.123
5,73.042537,-0.202647233,295.12
6,73.066849,-0.240488105,295.022
7,73.087844,-0.247570789,295.006
8,73.084487,0.219895106,295.027
9,73.096664,0.511024911,295.091
10,73.092568,0.998156379,295.046
11,73.058224,1.900836975,295.005
12,73.054738,2.302787668,295.099
13,73.080165,2.457354417,295.166
14,73.091,2.696614044,295.176
15,73.085085,2.740635492,295.158
16,73.096385,3.377807049,295.178
17,73.127041,3.020612198,295.188
18,73.138729,2.598934605,295.184
19,73.128441,2.522411106,295.221
20,73.125843,2.448546165,295.261
21,73.12695,2.420746907,295.274
22,73.123217,2.42068153,295.291
23,73.103692,2.380481219,295.424
24,73.116456,1.829119126,295.428
25,73.146094,1.525864876,295.499
26,73.155142,1.611055697,295.653
27,73.159228,1.79394752,295.715
28,73.171863,1.878624937,295.772
29,73.169429,2.266108901,295.921
30,73.153306,2.265784875,295.986
31,73.161012,2.143374814,296.108
32,73.200204,1.525869951,296.264
33,73.234752,0.942431116,296.558
34,73.251748,0.813433826,296.693
35,73.244533,0.760109053,296.923
36,73.224701,0.735569504,297.25
37,73.230284,0.824384135,297.364
38,73.262289,0.871657212,297.514
39,73.278586,0.93373329,297.929
40,73.240313,1.121848883,298.115
41,73.179851,1.211060483,298.428
42,73.153568,1.190407684,298.934
43,73.138415,1.540828532,299.123
44,73.132282,1.820415305,299.442
45,73.136238,1.777401616,299.951
46,73.146308,1.702060352,300.131
47,73.128056,1.672092717,300.532
48,73.161288,1.655161917,301.154
49,73.181376,1.700769843,301.824
50,73.180931,1.744519921,302.114
51,73.202113,1.358410402,302.537
52,73.202841,1.648858731,303.187
53,73.18982,2.113247525,303.422
54,73.186894,2.137655153,304.063
55,73.200653,2.12682952,304.894
56,73.212727,2.081653586,305.475
57,73.220288,2.05424684,305.962
58,73.227301,1.952824614,306.458
59,73.221068,1.719820546,306.825
60,73.207205,1.596162,307.406
61,73.191347,1.69954509,308.331
62,73.162383,1.743220424,308.68
63,73.154037,1.722086444,309.249
64,73.171519,1.157128999,310.178
65,73.1762,0.909389183,310.525
66,73.182203,0.972380717,311.102
67,73.188469,0.943248099,312.111
68,73.194819,0.993590688,313.214
69,73.193228,1.04223771,313.687
70,73.176238,1.152781167,314.27
71,73.17572,1.118737228,315.321
72,73.1844,1.43250325,315.721
73,73.202757,1.711208852,316.438
74,73.237265,1.711809976,317.583
75,73.257149,1.655760782,318.006
76,73.24357,1.623092525,318.723
77,73.217121,1.559429298,319.932
78,73.214621,1.577386932,320.397
79,73.238629,1.628176239,321.172
80,73.227483,1.055136547,322.437
81,73.168739,0.763263091,322.893
82,73.128393,0.780005389,323.674
83,73.105259,0.876396371,324.948
84,73.121247,0.989475586,326.298
85,73.147673,1.028185782,326.802
86,73.155544,1.116421492,327.642
87,73.149539,1.172237652,329.017
88,73.139482,1.14557731,329.594
89,73.121547,1.106038752,330.514
90,73.099849,0.97444488,331.968
91,73.092,0.855742283,332.513
92,73.10081,0.835110106,333.463
93,73.107894,0.582597039,334.94
94,73.103306,-0.13191195,335.477
95,73.1,-0.462419928,336.445
96,73.096962,-0.939851683,337.93
97,73.064701,2.10775046,338.529
98,73.036552,4.086775881,339.452
99,73.040056,14.13902957,340.953
100,73.049175,33.8176617,342.463
101,73.04032,43.47774964,343.02
102,73.045333,56.29095897,344
103,73.058944,81.06591294,345.516
104,73.033236,113.6867519,346.065
105,72.966904,126.56694,346.977
106,72.904772,145.7080436,348.486
107,72.86493,177.0886621,349.051
108,72.808714,191.3686443,349.996
109,72.72422,208.9435644,351.513
110,72.626954,235.7923773,352.063
111,72.524417,242.4504144,352.985
112,72.424865,251.4449027,354.41
113,72.309414,270.1091489,354.934
114,72.174976,277.0983366,355.841
115,72.059954,291.4758668,357.187
116,71.938264,308.2633145,358.546
117,71.807477,310.7032116,359.144
118,71.675983,310.0848145,360.038
119,71.549449,326.4620755,361.546
120,71.421202,348.5695414,362.101
121,71.281387,362.299548,363.02
122,71.13845,365.690997,364.396
123,70.979147,370.3149958,364.885
124,70.844234,369.3775201,365.724
125,70.703807,364.5746553,367.01
126,70.539357,370.7776417,367.529
127,70.379675,379.1522668,368.235
128,70.208148,392.4184319,369.538
129,70.048319,402.483582,370.058
130,69.90676,404.3643,370.902
131,69.76124,404.3770701,372.203
132,69.606623,403.0925863,373.422
133,69.453345,396.1610011,373.933
134,69.311193,391.0510618,374.635
135,69.155255,399.8515035,375.849
136,68.9858,407.5498965,376.4
137,68.818205,392.0140592,377.112
138,68.674616,393.8935625,378.368
139,68.521021,406.0180766,378.901
140,68.348541,403.2425558,379.613
141,68.186366,404.1062618,380.856
142,68.039825,408.8504868,381.313
143,67.890598,406.8970652,382.038
144,67.734553,399.1008982,383.142
145,67.554806,399.271202,383.542
146,67.358534,403.148248,384.076
147,67.183179,408.8436574,384.972
148,67.02404,414.8180883,385.858
149,66.864852,428.0247754,386.188
150,66.70371,426.3904156,386.566
151,66.53858,424.7544574,387.139
152,66.363864,429.1122877,387.386
153,66.189004,423.2523689,387.668
154,66.026357,422.1913176,388.04
155,65.852054,424.3449775,388.171
156,65.692477,429.959563,388.295
157,65.546204,427.2675464,388.552
158,65.378637,422.9236707,388.679
159,65.196581,418.9884353,388.834
160,65.016151,421.5148031,389.109
161,64.851902,427.301585,389.228
162,64.668781,428.9695729,389.409
163,64.478841,434.2113491,389.738
164,64.290885,439.6250419,390.124
165,64.105034,436.7002288,390.314
166,63.941106,437.5665781,390.544
167,63.768991,435.5655591,391.047
168,63.594237,432.8260221,391.293
169,63.430449,430.5376512,391.596
170,63.234663,432.3322019,392.178
171,63.036089,436.4941182,392.444
172,62.876384,431.831399,392.861
173,62.715288,433.265019,393.549
174,62.536114,437.365649,393.83
175,62.357349,441.7493286,394.276
176,62.16655,444.7063181,395.039
177,61.969988,444.6001749,395.369
178,61.814356,439.1181814,395.851
179,61.660139,440.2650959,396.672
180,61.479641,444.4564188,397.439
181,61.289073,437.5159118,397.774
182,61.110856,431.8845998,398.266
183,60.93873,431.9306222,399.157
184,60.76954,432.7893223,399.545
185,60.588309,436.3473221,400.05
186,60.418089,439.4285126,400.943
187,60.241627,441.2501962,401.323
188,60.063411,445.3614384,401.855
189,59.88953,442.2744075,402.786
190,59.706021,438.2272194,403.185
191,59.520897,440.2358835,403.721
192,59.337563,440.442764,404.606
193,59.145757,440.7130077,404.964
194,58.968891,443.7780001,405.496
195,58.803033,449.038117,406.433
196,58.62932,452.7749262,407.361
197,58.444443,454.5788739,407.763
198,58.242888,445.7184124,408.287
199,58.044352,437.4178151,409.133
200,57.85235,436.3588504,409.472
201,57.665002,456.9776168,410.125
202,57.498966,458.2726495,411.143
203,57.330153,454.0037543,411.486
204,57.149278,454.4915821,412.04
205,56.960379,446.4292122,413.012
206,56.785109,442.2304422,413.425
207,56.592834,449.2450316,413.958
208,56.404623,455.0802887,414.9
209,56.210066,455.9834833,415.308
210,56.017037,454.3262721,415.877
211,55.834962,458.7363567,416.869
212,55.653832,463.891563,417.855
213,55.473495,466.1394686,418.278
214,55.276009,469.9753763,418.824
215,55.077367,476.0401833,419.812
216,54.8843,478.93109,420.24
217,54.685046,480.3302385,420.788
218,54.479928,484.8932761,421.772
219,54.28111,488.7192606,422.202
220,54.101108,482.1310865,422.759
221,53.928006,471.1978945,423.703
222,53.74134,467.4299962,424.084
223,53.546678,463.6627607,424.654
224,53.349088,459.3709345,425.642
225,53.162243,457.1276128,426.075
226,52.961112,451.6602412,426.623
227,52.770718,463.0155684,427.583
228,52.594541,473.7904752,427.994
229,52.399189,460.1611679,428.587
230,52.185485,449.0712856,429.6
231,51.972061,451.429896,430.581
232,51.778077,462.1835468,430.992
233,51.617126,482.6784269,431.53
234,51.431334,494.4902681,432.531
235,51.233357,497.1769562,432.983
236,51.032365,495.4016432,433.419
237,50.834192,488.4151622,434.436
238,50.637899,486.5448473,434.903
239,50.433293,481.0454415,435.488
240,50.250667,489.3748619,436.477
241,50.057106,499.803741,436.889
242,49.863462,494.8085283,437.478
243,49.669823,500.6850513,438.432
244,49.452426,507.862023,438.836
245,49.215694,498.4505897,439.396
246,49.012013,473.2242345,440.428
247,48.845603,460.0327594,441.387
248,48.664976,468.5708213,441.783
249,48.472972,477.5561831,442.321
250,48.274074,477.1700418,443.322
251,48.07852,475.8915444,443.754
252,47.886276,479.1533552,444.294
253,47.67499,494.2701553,445.265
254,47.457302,510.9869762,445.677
255,47.263128,503.9492365,446.221
256,47.073849,503.5357711,447.218
257,46.87477,511.6795337,447.662
258,46.680251,509.5972726,448.228
259,46.483139,512.4308437,449.215
260,46.268192,515.9105264,449.644
261,46.041597,508.536833,450.177
262,45.827406,514.0331728,451.159
263,45.627836,526.4764408,452.184
264,45.411942,517.3717831,452.636
265,45.204586,515.6913058,453.168
266,45.014122,519.2096773,454.147
267,44.808265,517.6205293,454.6
268,44.579604,512.4465095,455.192
269,44.349859,499.5077621,456.251
270,44.142858,494.3154531,456.645
271,43.93111,499.0584009,457.19
272,43.740477,512.4258455,458.168
273,43.555457,519.3206853,458.624
274,43.348321,517.6822235,459.211
275,43.140432,515.4779187,460.288
276,42.93068,514.7874088,460.74
277,42.725336,529.2209952,461.301
278,42.51766,531.5459929,462.321
279,42.309655,528.6878626,463.328
280,42.100259,523.8684463,463.788
281,41.897984,523.05843,464.392
282,41.673062,528.5344936,465.36
283,41.434719,531.0480915,465.806
284,41.208574,524.0023136,466.369
285,40.972716,524.2711479,467.408
286,40.749892,532.7774812,467.879
287,40.543183,539.7059485,468.449
288,40.328483,539.936325,469.48
289,40.122301,541.2945665,469.923
290,39.896865,537.038918,470.493
291,39.655694,551.230621,471.568
292,39.413658,570.51791,472.067
293,39.164818,571.8388662,472.56
294,38.936563,556.3283857,473.617
295,38.73513,543.7868387,474.765
296,38.524778,561.4982277,475.269
297,38.289782,575.7838004,475.847
298,38.059271,581.0128452,476.904
299,37.844039,584.0043094,477.361
300,37.631475,576.7345271,477.967
301,37.38954,559.183179,479.069
302,37.133077,550.3229048,479.571
303,36.910345,570.8825364,480.104
304,36.711222,561.4616435,481.209
305,36.495707,539.6728445,481.757
306,36.252122,558.1125486,482.366
307,36.003325,561.3457093,483.483
308,35.745483,555.1786421,483.985
309,35.509142,544.5802249,484.595
310,35.293821,554.6698112,485.639
311,35.04791,575.8420089,486.763
312,34.804656,581.1243096,487.316
313,34.600789,573.5108842,487.943
314,34.381946,578.7106272,489.079
315,34.134176,587.8263469,489.588
316,33.916291,587.7698989,490.187
317,33.684998,585.0721435,491.312
318,33.443416,581.6195381,491.81
319,33.185367,573.2774087,492.483
320,32.943491,588.7166078,493.614
321,32.710672,606.1376528,494.115
322,32.474995,597.0643379,494.77
323,32.260263,592.5886221,495.941
324,32.042466,596.3375776,496.472
325,31.815515,585.8898135,497.142
326,31.5879,562.7013283,498.383
327,31.357126,550.981506,499.544
328,31.117741,559.0130178,500.018
329,30.865538,576.4290787,500.757
330,30.595945,571.2946326,502.034
331,30.349067,563.2167443,502.571
332,30.114086,572.8072174,503.252
333,29.889424,572.3820385,504.492
334,29.677277,571.9253692,505.041
335,29.448354,583.3776309,505.796
336,29.198764,597.744168,507.133
337,28.950005,605.9457229,507.628
338,28.706346,610.3363506,508.405
339,28.473268,599.7623587,509.669
340,28.239035,590.1371249,510.188
341,27.999188,592.2246162,510.964
342,27.75877,592.4781527,512.375
343,27.511092,593.9883852,513.775
344,27.233324,603.4835892,514.385
345,26.95907,609.0016577,515.165
346,26.726294,619.2663235,516.59
347,26.489228,626.9759058,517.197
348,26.242594,610.0740308,518.041
349,25.984101,607.2801427,519.436
350,25.714748,614.455485,520.071
351,25.446448,624.0064796,520.908
352,25.20321,622.7453811,522.419
353,24.96084,617.5220233,523.085
354,24.701974,619.4120816,523.989
355,24.449298,615.5327791,525.599
356,24.199924,612.7085798,526.272
357,23.923557,616.1188889,527.205
358,23.644788,630.6077324,528.837
359,23.395277,638.6286306,530.423
360,23.13571,632.1889974,531.089
361,22.879344,627.8157766,532.093
362,22.650457,630.4299907,534.012
363,22.422563,616.5763802,534.893
364,22.16798,617.2920514,536.225
365,21.903587,625.2709804,538.94
366,21.64804,625.4934272,540.044
367,21.383165,635.7620741,542.115
368,21.108918,633.4069403,545.912
369,20.827569,629.3903994,547.601
370,20.574639,625.4894131,550.261
371,20.333149,647.8218062,555.164
372,20.07293,668.1240194,557.283
373,19.810379,651.8591134,560.332
374,19.548278,651.5089539,565.689
375,19.272039,665.1107445,567.996
376,18.983099,652.3241008,570.788
377,18.699699,646.1866624,575.433
378,18.442592,653.1203527,579.693
379,18.208464,648.5897988,581.427
380,17.967551,658.9144902,583.61
381,17.711669,674.3019566,587.372
382,17.455529,676.9870933,588.97
383,17.192003,678.3064891,590.901
384,16.925134,667.7153317,594.158
385,16.657243,656.3989976,595.466
386,16.396689,649.7494727,597.276
387,16.121826,658.8834944,600.073
388,15.855278,670.0181481,601.248
389,15.594367,652.6100624,602.645
390,15.327114,651.4668598,605.155
391,15.054628,664.2375544,606.231
392,14.778751,659.8899056,607.533
393,14.494114,668.0795067,609.765
394,14.204218,676.3013639,611.883
395,13.954,666.5943492,612.766
396,13.731778,649.0314327,612.766
397,13.419318,634.290055,615.732
398,13.20814,620.6974167,616.511
399,12.953071,636.6622084,617.42
400,12.692912,654.1675065,619.013
401,12.424364,658.3009079,619.723
402,12.155807,651.1813531,620.57
403,11.895651,629.3160073,621.956
404,11.625538,618.8438682,622.541
405,11.361721,634.3837397,623.491
406,11.103659,651.2970694,625.131
407,10.849762,657.5978612,625.8
408,10.590156,637.7855332,626.643
409,10.320038,673.5125835,628.217
410,10.043886,715.4701018,629.881
411,9.766367,680.3344765,630.637
412,9.481447,645.5496476,631.624
413,9.20226,639.7760845,633.503
414,8.936178,630.2750131,634.313
415,8.672438,654.0793568,635.461
416,8.412337,655.2605542,637.546
417,8.162016,632.8079604,638.495
418,7.908939,620.475698,639.777
419,7.659963,621.8566841,642.243
420,7.409704,623.6629831,643.404
421,7.157962,621.8860573,644.93
422,6.929372,635.1271695,647.874
423,6.698182,639.9742284,649.207
424,6.441594,610.5287917,651.16
425,6.191361,579.8112265,655.088
426,5.941116,567.731029,659.602
427,5.686274,573.4136004,661.733
428,5.443289,567.3505181,664.815
429,5.218467,550.3587799,671.722
430,5.002498,546.3079784,675.33
431,4.776969,528.985399,680.851
432,4.550346,504.7919405,692.41
433,4.328789,481.4457535,697.951
434,4.131872,481.7277385,705.992
435,3.946699,469.1369078,721.123
436,3.759778,421.6189497,728.176
437,3.597945,404.8368108,741.949
438,3.469002,384.8588943,773.901
439,3.332601,340.2000658,791.238
440,3.188571,326.2038204,822.714
441,3.061818,310.1066006,870.669
442,2.940955,272.3529907,888.902
443,2.822623,254.6639977,901.515
444,2.719008,243.1871127,916.06
445,2.626536,222.6350736,920.116
446,2.537834,215.3446862,920.602
447,2.442165,209.255218,917.251
448,2.355321,196.198821,908.93
449,2.304012,180.628777,904.318
450,2.252341,171.1060544,896.526
451,2.198178,161.6470409,882.066
452,2.148354,147.1973407,875.712
453,2.107745,141.6256237,866.959
454,2.064836,139.7736918,852.448
455,1.995343,133.5756022,846.658
456,1.931584,128.5056243,838.563
457,1.887841,124.8030798,824.875
458,1.836267,120.7064008,818.957
459,1.78836,118.5925845,813.174
460,1.759964,117.6915,803.078
461,1.6792,114.0409132,793.146
462,1.576011,110.4207034,788.732
463,1.518432,106.9741503,784.006
464,1.471191,103.7199647,776.113
465,1.451917,100.5949536,772.743
466,1.467363,99.87978401,770.149
467,1.462337,96.17800401,765.531
468,1.429613,90.52115214,763.497
469,1.392289,90.64970022,761.096
470,1.349396,89.35177252,755.655
471,1.308468,85.77433033,752.876
472,1.282394,84.80278744,749.928
473,1.259634,83.7605278,746.249
474,1.239134,80.22007968,745.159
475,1.207556,78.38654775,744.107
476,1.169357,76.45109343,740.483
477,1.128475,72.46882782,736.796
478,1.098279,71.96251304,735.623
479,1.078976,70.96037673,734.652
480,1.058984,67.56626221,732.962
481,1.034611,64.97960807,732.257
482,1.018597,64.15917515,730.893
483,1.007728,62.96292072,728.405
484,0.982939,60.05246941,727.228
485,0.938444,57.73481782,726.451
486,0.906953,56.36586132,724.69
487,0.890673,54.76464169,723.745
488,0.872733,53.76694785,722.624
489,0.856668,52.00664409,720.67
490,0.836119,48.6014544,719.856
491,0.816748,47.21727739,718.206
492,0.781974,46.65662156,715.47
493,0.75888,44.43466601,713.194
494,0.766195,42.53344011,712.261
495,0.757309,41.41087799,711.1
496,0.730979,40.38790296,709.107
497,0.702589,40.13725287,708.257
498,0.688,39.37901803,708.01
499,0.689112,36.68257994,707.699
500,0.67758,33.98827881,707.614
501,0.653724,32.87087164,707.085
502,0.63273,32.06567882,705.83
503,0.607003,30.78924672,705.146
504,0.590381,30.47273121,704.827
505,0.59387,30.07869854,704.256
506,0.595327,28.89705023,704.004
507,0.586651,28.21078185,703.883
508,0.570217,27.65549479,703.284
509,0.561,26.34698601,702.114
510,0.565393,25.58303656,701.494
511,0.558152,24.50636965,700.724
512,0.556089,23.05470663,699.342
513,0.563662,22.46689374,698.73
514,0.565556,21.86600818,698.134
515,0.564379,20.71953426,697.27
516,0.557639,19.60365914,696.939
517,0.532402,19.11175138,696.795
518,0.516617,17.79882727,695.938
519,0.525494,16.364347,695.275
520,0.521506,16.36185184,694.525
521,0.509335,16.12800909,692.879
522,0.498248,15.06906036,691.901
523,0.485917,14.36436951,690.951
524,0.48313,13.9702921,690.239
525,0.471837,13.45583445,690.362
526,0.455095,13.42730162,690.394
527,0.457627,13.36716761,690.37
528,0.469089,12.7330612,689.639
529,0.474442,12.36583635,688.947
530,0.476122,12.08362356,687.743
531,0.471933,11.39291292,687.042
532,0.45981,10.80586015,687.295
533,0.447339,10.49659106,686.955
534,0.441452,10.52899005,686.928
535,0.449552,10.33625895,687.129
536,0.455943,9.999128068,687.347
537,0.452309,9.663803521,687.445
538,0.439992,9.256956159,687.361
539,0.411482,9.064420496,688.295
540,0.395329,9.02038775,688.687
541,0.408349,8.605509811,688.213
542,0.420824,8.039528707,687.586
543,0.423454,7.705222468,687.142
544,0.417589,7.543157675,686.873
545,0.403768,7.668312647,686.592
546,0.398113,7.357787068,686.585
547,0.39634,6.769102846,685.991
548,0.390299,6.024592173,685.455
549,0.401489,5.529766073,684.798
550,0.409431,5.388779767,683.827
551,0.407685,4.87265271,683.488
552,0.412693,4.481070481,683.63
553,0.410139,4.560902125,684.226
554,0.392662,4.236869893,684.631
555,0.370639,3.937307794,684.923
556,0.375132,3.966881096,685.505
557,0.402279,3.648946901,685.793
558,0.402452,3.255989273,685.911
559,0.396338,2.957816492,685.649
560,0.401085,2.621656284,684.483
561,0.394481,2.50894453,683.761
562,0.373984,2.025289142,682.996
563,0.368923,1.544998033,682.317
564,0.385531,1.531057702,682.296
565,0.397112,1.52387317,682.597
566,0.397435,1.513075,683.138
567,0.392333,1.58810472,683.388
568,0.386294,1.697474397,683.36
569,0.382917,1.848873962,683.588
570,0.383623,1.963850373,683.458
571,0.386657,1.966333663,682.818
572,0.380263,1.383447295,682.408
573,0.353245,0.875488183,682.004
574,0.32577,0.863662248,681.337
575,0.311733,0.98682308,681.004
576,0.2972,1.2280132,681.399
577,0.265336,1.328723179,681.527
578,0.260411,0.911734873,681.775
579,0.295679,0.356585673,681.469
580,0.307479,0.169876431,681.005
581,0.295005,0.139552836,681.578
582,0.27767,0.107030165,682.554
583,0.26587,0.298046786,682.967
584,0.260311,0.460571249,682.833
585,0.261232,0.541566104,682.044
586,0.277401,0.53093571,681.449
587,0.281527,0.452943385,681.166
588,0.283718,0.384251708,680.799
589,0.329057,-0.131426282,680.675
590,0.389683,-0.59658795,680.76
591,0.400845,-0.601862028,680.447
592,0.374097,-0.572639205,680.115
593,0.359067,-0.534929952,680.112
594,0.375298,-0.402829122,680.712
595,0.385355,-0.266100385,681.297
596,0.386711,-0.241615102,681.338
597,0.389918,-0.353577229,681.901
598,0.381962,-0.51276137,682.977
599,0.366896,-0.580271114,683.483
600,0.352018,-0.599266243,682.469
601,0.362711,-0.51604253,681.615
602,0.392728,-0.305374863,681.633
603,0.400774,-0.192034149,681.232
604,0.393645,-0.217735388,680.555
605,0.389205,-0.369118596,680.244
606,0.371465,-0.498959341,680.377
607,0.344189,-0.536061995,680.202
608,0.342001,-0.598845185,679.896
609,0.372443,-0.626129477,680.334
610,0.394225,-0.551883158,681.309
611,0.395383,-0.319788381,682.403
612,0.384414,-0.152754564,682.899
613,0.377581,0.28800378,682.291
614,0.370015,0.595801108,681.826
615,0.35829,0.537377516,681.898
616,0.392207,0.446401156,682.028
617,0.409831,0.379857572,682.359
618,0.388321,0.307795834,682.543
619,0.382102,0.236974299,682.432
620,0.37621,0.270132987,681.406
621,0.369205,0.399365004,680.516
622,0.36795,0.495574725,679.81
623,0.357643,0.582030576,678.971
624,0.356936,0.468408686,678.787
625,0.371427,0.305264654,678.634
626,0.380593,0.275524303,678.693
627,0.374052,0.555558752,678.919
628,0.359114,0.833943693,678.95
629,0.348629,1.101585656,678.6
630,0.333768,1.165434606,678.706
631,0.336515,0.906676999,679.056
632,0.357347,0.818540107,679.273
633,0.376495,0.589036718,679.127
634,0.377064,0.378763319,678.832
635,0.366765,0.332158639,679.824
636,0.373171,0.324650526,680.604
637,0.364742,0.354281781,680.546
638,0.354647,0.38171128,680.209
639,0.379055,0.522413904,680.098
640,0.400993,0.593956789,680.287
641,0.404792,0.50098748,680.034
642,0.401856,0.399038202,679.526
643,0.391388,0.343600115,679.288
644,0.369054,0.373981499,678.676
