Repository: MaCFP/matl-db

### Experimental Conditions, TGA
A Netzsch  STA 449 F3 Jupiter was used to conduct Simultaneous Thermal Analysis (TGA + DSC) experiments. STA experiments performed in Nitrogen at a heating rate of 20 K/min. Although tests were conducted simultaneously, TGA and DSC measurement data presented here are separated into two files, for consistency with other datasets.

* Heating Rate: 20 K/min
* Temperature program
  - Initial temperature 298.15 K
  - Isotherm: None
  - Maximum Temperature 1223.15 K
  - Final Isotherm: None
* Sample mass: 4.9-5.8 mg
* Sample geometry: powdered
* Calibration type: Indium for temperature and heat sensitivity
* Crucible type: Alumina, 85uL
* Carrier Gas
  - Nitrogen

File: Non-charring/PMMA/DBI_Lund/DBILund_Cone_25kW_5.csv
Time,Mass,HRR,Back Surface Temperature
[s],[g],[kW/m2],[K]
0,27.52,9.668799062,0
1,27.505902,9.459126734,0
2,27.474208,8.013395167,0
3,27.461643,7.568334218,0
4,27.476182,7.100550003,0
5,27.484,5.482414033,0
6,27.485295,4.727484538,0
7,27.478208,3.142567335,0
8,27.470092,1.984570807,0
9,27.442547,1.779124549,0
10,27.434889,1.585422955,0
11,27.461988,0.024387349,0
12,27.470686,-0.806510463,0
13,27.470947,-0.885245776,0
14,27.470064,-0.804695009,0
15,27.466413,-0.749649438,0
16,27.466945,-0.785028131,0
17,27.479044,0.847773961,0
18,27.48169,1.913125349,0
19,27.472095,2.003880012,0
20,27.45818,2.115834487,0
21,27.443671,2.350579703,0
22,27.45402,2.457704011,0
23,27.458195,1.091579575,0
24,27.45856,0.574743137,0
25,27.461942,0.687288159,0
26,27.464917,0.780004469,0
27,27.46858,0.596210162,0
28,27.486943,0.459722467,0
29,27.50776,0.223806943,0
30,27.503206,-0.14596099,0
31,27.482385,-0.266808618,0
32,27.479784,-0.362828687,0
33,27.474122,-0.454788305,0
34,27.469,-1.109566264,0
35,27.469,-1.419433728,0
36,27.460192,-2.315973503,0
37,27.460035,-2.839412991,0
38,27.468823,-2.845570236,0
39,27.481805,-4.222830735,0
40,27.489542,-5.15198088,0
41,27.475741,-5.233797569,0
42,27.467,-5.331804059,0
43,27.487959,-4.923201285,0
44,27.504414,-4.721527801,0
45,27.509568,-4.71364998,0
46,27.511,-4.587448696,0
47,27.500272,-4.463340929,0
48,27.474428,-4.291369007,0
49,27.444827,-4.124030569,0
50,27.44549,-4.021023447,0
51,27.46086,-4.028037512,0
52,27.46537,-4.316754551,0
53,27.453589,-4.743337609,0
54,27.453587,-4.935421089,0
55,27.460115,-5.153815228,0
56,27.458712,-5.45046759,0
57,27.450703,-5.487219122,0
58,27.433617,-4.660321002,0
59,27.456046,-3.517039718,0
60,27.467875,-3.111042384,0
61,27.456279,-3.043033419,0
62,27.444152,-1.513409061,0
63,27.458259,-0.682502296,0
64,27.469,-0.371963331,0
65,27.471493,0.123804714,0
66,27.460426,0.605753224,0
67,27.429829,0.776677051,0
68,27.409683,0.52576823,0
69,27.429653,0.282704869,0
70,27.453902,0.228013886,0
71,27.44987,-1.348596203,0
72,27.454479,-2.384270481,0
73,27.454037,-2.442526579,0
74,27.460495,-2.640499088,0
75,27.468751,-2.861809121,0
76,27.457509,-2.857698411,0
77,27.42853,-2.844778557,0
78,27.429404,-2.904402745,0
79,27.442757,-2.959404762,0
80,27.451049,-2.803647611,0
81,27.447209,-2.474924832,0
82,27.431159,-2.348496923,0
83,27.41903,-2.19402414,0
84,27.416627,-1.928071752,0
85,27.432607,-1.721978199,0
86,27.431925,-1.677875803,0
87,27.435408,-0.265387037,0
88,27.441,0.426336054,0
89,27.417513,0.326072918,0
90,27.391809,0.165327538,0
91,27.395763,-0.181384392,0
92,27.416864,-0.333148333,0
93,27.425375,-0.431003593,0
94,27.414404,-0.507716113,0
95,27.414287,-0.528985346,0
96,27.416708,-0.5885174,0
97,27.410856,-0.538834934,0
98,27.396675,-0.484860381,0
99,27.379843,-0.294299637,0
100,27.386643,-0.056788252,0
101,27.399565,0.192861413,0
102,27.398635,0.300899622,0
103,27.392893,0.378822013,0
104,27.387864,0.676120711,0
105,27.38475,0.82098671,0
106,27.384631,0.473770247,0
107,27.381812,-0.63471118,0
108,27.367854,-1.215556518,0
109,27.348174,-1.843038851,0
110,27.351596,2.908640578,0
111,27.352397,7.709609276,0
112,27.340754,28.67916807,0
113,27.329574,72.23062242,0
114,27.340159,90.44602687,0
115,27.342231,119.8242339,0
116,27.315166,157.9630816,0
117,27.283283,193.8766396,0
118,27.223748,208.4079207,0
119,27.183174,232.6458057,0
120,27.143077,266.5438699,0
121,27.09133,276.2076096,0
122,27.019779,291.0392299,0
123,26.971282,315.9171732,0
124,26.933798,325.822733,0
125,26.885163,336.1472568,0
126,26.833976,350.7995059,0
127,26.766819,358.8430997,0
128,26.711468,364.5438721,0
129,26.651085,369.2130041,0
130,26.585806,365.1470833,0
131,26.50443,368.0521277,0
132,26.436585,375.4862162,0
133,26.378813,379.1601216,0
134,26.336682,375.4523674,0
135,26.284333,380.3031096,0
136,26.212567,384.3867875,0
137,26.133218,368.4081514,0
138,26.070687,371.4676711,0
139,26.019266,384.777377,0
140,25.952662,395.8224849,0
141,25.874435,399.5614236,0
142,25.815536,400.871256,0
143,25.774818,400.114776,0
144,25.729823,409.1772515,0
145,25.671279,415.1245446,0
146,25.619306,406.857065,0
147,25.559529,404.9317561,0
148,25.481774,409.4007745,0
149,25.408864,410.5734253,0
150,25.348808,403.707705,0
151,25.30628,400.9240912,0
152,25.259257,404.0164465,0
153,25.201657,409.9620671,0
154,25.112026,409.994373,0
155,25.029709,410.9206905,0
156,24.980107,413.6215646,0
157,24.922505,413.9648109,0
158,24.84285,415.4223966,0
159,24.779672,413.8737666,0
160,24.72514,412.1559919,0
161,24.662262,410.8629759,0
162,24.587317,410.3633754,0
163,24.522629,418.0026498,0
164,24.463077,417.9214794,0
165,24.407555,414.5440972,0
166,24.33489,412.5073702,0
167,24.243036,409.2719295,0
168,24.183202,410.6272035,0
169,24.130696,417.6943295,0
170,24.066124,423.8730802,0
171,23.980407,427.9555792,0
172,23.910626,422.1440592,0
173,23.864569,417.6745178,0
174,23.807967,418.44681,0
175,23.731784,427.1671546,0
176,23.644894,426.4005284,0
177,23.588767,424.1857051,0
178,23.539112,419.3139143,0
179,23.480719,420.643599,0
180,23.397719,432.2234933,0
181,23.311315,438.3060649,0
182,23.253491,433.5092161,0
183,23.212657,431.2459866,0
184,23.145247,430.2613211,0
185,23.067576,432.970553,0
186,22.982247,429.8760053,0
187,22.903872,425.8014154,0
188,22.851751,428.9716715,0
189,22.804183,427.6106373,0
190,22.735175,427.9864987,0
191,22.642869,435.992195,0
192,22.577647,439.8054584,0
193,22.52448,439.3435906,0
194,22.453786,437.6009791,0
195,22.383901,431.0627466,0
196,22.305426,427.7706151,0
197,22.251415,438.2521864,0
198,22.204449,437.5742199,0
199,22.129054,431.1398751,0
200,22.060923,428.9106123,0
201,22.005994,427.6571955,0
202,21.94537,430.966291,0
203,21.86101,433.3122859,0
204,21.764235,431.2176089,0
205,21.693706,427.5717573,0
206,21.650156,426.7003174,0
207,21.586664,435.9777146,0
208,21.500128,442.6583914,0
209,21.398126,445.8916455,0
210,21.314261,445.2862753,0
211,21.268313,446.5838856,0
212,21.216987,447.6336691,0
213,21.135007,440.3869004,0
214,21.05861,441.3187817,0
215,21.00543,440.7177465,0
216,20.943529,437.5197554,0
217,20.873199,439.6972905,0
218,20.791338,447.0386996,0
219,20.724345,452.8283046,0
220,20.669852,444.3304702,0
221,20.593972,447.0643513,0
222,20.507279,452.7109405,0
223,20.448415,450.6337655,0
224,20.389719,440.7552136,0
225,20.319789,434.5777733,0
226,20.253306,444.231849,0
227,20.164902,451.6414166,0
228,20.081069,452.4847951,0
229,20.038021,446.3267095,0
230,19.977734,443.4371198,0
231,19.892173,442.2370586,0
232,19.806374,443.2356018,0
233,19.738642,452.7119216,0
234,19.676716,451.8917275,0
235,19.613063,449.3783247,0
236,19.538633,454.7265414,0
237,19.447228,456.8097497,0
238,19.360998,456.3106453,0
239,19.295753,466.2278322,0
240,19.239049,465.8717324,0
241,19.174356,458.8316469,0
242,19.085965,455.8780949,0
243,19.002041,456.1800617,0
244,18.944,460.0874766,0
245,18.873429,466.5482162,0
246,18.790166,471.5770674,0
247,18.705308,473.3141558,0
248,18.641479,473.7119515,0
249,18.580494,471.9690567,0
250,18.505792,468.6045104,0
251,18.416105,467.3784164,0
252,18.324682,471.0759819,0
253,18.279187,462.9117694,0
254,18.240205,454.7362536,0
255,18.169177,462.6548291,0
256,18.076142,466.7742842,0
257,17.974608,466.672836,0
258,17.899852,462.7017277,0
259,17.844559,470.9569055,0
260,17.78006,481.7500667,0
261,17.690225,475.4426585,0
262,17.603086,470.0896414,0
263,17.546341,478.7478715,0
264,17.489601,485.2692298,0
265,17.409826,485.4894494,0
266,17.334573,484.420744,0
267,17.248206,482.9648692,0
268,17.143584,477.0730893,0
269,17.059437,483.5903902,0
270,17.00073,493.0606711,0
271,16.939645,485.4557221,0
272,16.865322,478.9537243,0
273,16.773382,480.4433793,0
274,16.684739,492.9367785,0
275,16.618508,495.3462967,0
276,16.54979,491.0088,0
277,16.468112,488.3228201,0
278,16.371476,495.9381498,0
279,16.29837,506.8742064,0
280,16.242931,508.9503828,0
281,16.166191,502.6934019,0
282,16.069667,493.2731447,0
283,15.976958,492.2095445,0
284,15.917029,504.2763031,0
285,15.852324,503.9115491,0
286,15.766087,502.4212499,0
287,15.686369,503.9998644,0
288,15.610752,507.9484017,0
289,15.527096,511.0072214,0
290,15.446948,513.5302112,0
291,15.35275,507.8843434,0
292,15.269065,503.3226311,0
293,15.189876,513.9908981,0
294,15.130652,520.9746412,0
295,15.054114,510.2052565,0
296,14.954706,506.5156386,0
297,14.871733,517.0325023,0
298,14.799548,523.1245587,0
299,14.71482,526.5552966,0
300,14.611348,533.6377227,0
301,14.510038,535.7598887,0
302,14.442516,536.0849503,0
303,14.387626,540.0983902,0
304,14.300224,540.4387269,0
305,14.189102,539.4353208,0
306,14.082313,532.4306658,0
307,14.014916,531.7356152,0
308,13.948841,535.7533169,0
309,13.867812,533.6233978,0
310,13.763864,530.1210195,0
311,13.661554,533.0941856,0
312,13.60031,539.3494532,0
313,13.53276,531.6134992,0
314,13.432346,529.3486938,0
315,13.348408,535.9543344,0
316,13.271147,540.2791327,0
317,13.185138,552.2246722,0
318,13.09813,560.2473233,0
319,13.01622,552.3559215,0
320,12.938872,551.8945189,0
321,12.852822,555.9864588,0
322,12.734687,554.5379593,0
323,12.644339,553.6919514,0
324,12.585805,553.3259729,0
325,12.511391,550.5747322,0
326,12.411623,544.5508949,0
327,12.319623,554.3260849,0
328,12.250954,564.6989293,0
329,12.172192,552.84304,0
330,12.072112,537.4321664,0
331,11.968647,531.8367327,0
332,11.897505,539.8475092,0
333,11.823347,548.903994,0
334,11.728339,553.4014317,0
335,11.640442,550.6353733,0
336,11.547742,559.0464139,0
337,11.464942,572.9494578,0
338,11.393477,569.4392669,0
339,11.300923,561.0045355,0
340,11.196031,559.7729464,0
341,11.107105,556.2750478,0
342,11.035962,549.9317995,0
343,10.959697,547.5620792,0
344,10.869047,554.9534955,0
345,10.76599,569.4897899,0
346,10.659581,570.0723643,0
347,10.572591,566.7100727,0
348,10.493371,566.012718,0
349,10.403909,570.6889259,0
350,10.305311,578.9069566,0
351,10.198947,571.4855415,0
352,10.115622,568.6839127,0
353,10.044769,574.1215807,0
354,9.953443,573.5383495,0
355,9.844725,580.9612379,0
356,9.74648,587.5950799,0
357,9.673684,595.0492425,0
358,9.591052,585.1674593,0
359,9.477766,570.3867028,0
360,9.376553,568.1339905,0
361,9.307349,564.257626,0
362,9.219728,577.9420336,0
363,9.119025,592.0515569,0
364,9.035728,586.301489,0
365,8.958463,582.7238784,0
366,8.867136,583.8201208,0
367,8.767365,580.9385123,0
368,8.662,579.6934042,0
369,8.570344,581.6430726,0
370,8.486285,590.8815389,0
371,8.391571,594.3945825,0
372,8.285993,594.5516791,0
373,8.204797,606.8278362,0
374,8.12509,616.111269,0
375,8.024387,615.2671802,0
376,7.917262,608.7696398,0
377,7.811934,602.446873,0
378,7.702996,612.6742508,0
379,7.621304,622.2770222,0
380,7.542423,618.7794119,0
381,7.443895,608.3597116,0
382,7.337643,602.9791463,0
383,7.263737,602.3958814,0
384,7.186842,597.5187715,0
385,7.089189,592.9114333,0
386,6.987623,588.7841436,0
387,6.871056,593.5908842,0
388,6.759289,599.6369289,0
389,6.671216,589.9633022,0
390,6.591761,592.9575102,0
391,6.49714,603.5586617,0
392,6.381172,612.0487734,0
393,6.256361,610.6257116,0
394,6.177956,601.707551,0
395,6.113953,599.1963024,0
396,6.029654,601.0143355,0
397,5.935265,603.0299413,0
398,5.8318,600.3895561,0
399,5.742426,603.7645131,0
400,5.660826,599.8747153,0
401,5.558124,590.3558476,0
402,5.454589,584.8247004,0
403,5.363941,579.6539774,0
404,5.267236,578.0827698,0
405,5.165136,577.6512356,0
406,5.081677,582.7872129,0
407,5.004698,589.1202245,0
408,4.896633,592.8533822,0
409,4.777022,594.0077919,0
410,4.696593,599.5118856,0
411,4.624443,602.3866258,0
412,4.529773,592.3677074,0
413,4.418211,583.0296097,0
414,4.323702,582.3712834,0
415,4.260511,589.0651854,0
416,4.180666,593.5061448,0
417,4.061535,595.838831,0
418,3.949979,605.1281912,0
419,3.86941,614.2710859,0
420,3.784775,618.4487641,0
421,3.672172,615.5205101,0
422,3.560505,609.8424261,0
423,3.478233,606.5890181,0
424,3.398552,606.8732782,0
425,3.295521,609.9330056,0
426,3.198489,601.6155379,0
427,3.112748,592.48868,0
428,3.02195,602.5239161,0
429,2.913698,605.9258563,0
430,2.81176,603.6971088,0
431,2.735274,611.7291888,0
432,2.661099,624.5117582,0
433,2.562467,630.98981,0
434,2.44902,614.2089161,0
435,2.344464,600.6291103,0
436,2.282798,601.3383281,0
437,2.21647,604.4549757,0
438,2.109631,606.1237551,0
439,1.986688,606.6002654,0
440,1.862503,610.0318021,0
441,1.767441,615.7281156,0
442,1.685272,618.605213,0
443,1.577601,619.2129368,0
444,1.488793,592.7147678,0
445,1.389373,567.6405215,0
446,1.274826,560.3029241,0
447,1.198522,555.4002556,0
448,1.122214,553.8349772,0
449,1.03956,543.874434,0
450,0.952684,536.6590108,0
451,0.860361,521.1827513,0
452,0.791295,491.6679628,0
453,0.730506,487.3951249,0
454,0.653456,476.5416511,0
455,0.565648,450.5671063,0
456,0.496946,439.2818847,0
457,0.439277,434.2158431,0
458,0.355591,422.5448685,0
459,0.279995,437.2807127,0
460,0.239681,413.5296725,0
461,0.200398,354.5017574,0
462,0.139548,303.3981483,0
463,0.080918,279.0643295,0
464,0.038185,246.2510074,0
465,0.011367,196.2127363,0
466,-0.021972,182.8078979,0
467,-0.045629,169.4480314,0
468,-0.045911,139.7078549,0
469,-0.057197,128.5854803,0
470,-0.073651,119.130514,0
471,-0.087647,102.3748986,0
472,-0.105332,96.41077315,0
473,-0.121621,88.33128642,0
474,-0.133306,76.34965979,0
475,-0.133736,73.63664026,0
476,-0.135415,70.06576846,0
477,-0.139457,62.32530219,0
478,-0.161349,54.56164125,0
479,-0.202408,50.18738648,0
480,-0.213875,45.75282041,0
481,-0.196807,39.79101059,0
482,-0.184888,37.91633685,0
483,-0.189004,36.15428425,0
484,-0.206566,31.21501512,0
485,-0.212135,28.03227314,0
486,-0.204205,27.15942326,0
487,-0.220024,25.47280989,0
488,-0.232184,24.56650901,0
489,-0.219002,23.71307531,0
490,-0.217566,22.54008792,0
491,-0.233156,22.06630004,0
492,-0.23438,20.85929318,0
493,-0.238888,18.84248564,0
494,-0.261477,17.89508954,0
495,-0.261096,17.62030083,0
496,-0.25534,15.93125102,0
497,-0.269882,13.32204394,0
498,-0.279,12.24649269,0
499,-0.263481,11.88064667,0
500,-0.249919,10.38624144,0
501,-0.260586,9.321408705,0
502,-0.276819,8.011078522,0
503,-0.270162,5.848882786,0
504,-0.279963,4.98957025,0
505,-0.297541,4.11756136,0
506,-0.285509,3.428506591,0
507,-0.270644,3.505737871,0
508,-0.283929,3.644196665,0
509,-0.304222,3.931671093,0
510,-0.298067,4.279123257,0
511,-0.28636,4.469276965,0
512,-0.302798,4.468790939,0
513,-0.306614,2.986863574,0
514,-0.301941,1.80124406,0
515,-0.304834,1.57407319,0
516,-0.312776,1.248037272,0
517,-0.310643,1.154847067,0
518,-0.302,1.167432778,0
519,-0.306997,1.298443095,0
520,-0.318038,1.431264538,0
521,-0.320787,1.615159576,0
522,-0.311555,2.060284175,0
523,-0.31502,2.295644238,0
524,-0.330996,1.614571067,0
525,-0.330845,0.175787644,0
526,-0.318947,-1.496423291,0
527,-0.323971,-2.296603441,0
528,-0.320915,-2.677679942,0
529,-0.310379,-3.097005822,0
530,-0.328485,-3.179028244,0
531,-0.352877,-3.186621592,0
532,-0.336961,-3.154798872,0
533,-0.333633,-3.14387399,0
534,-0.359781,-3.106542914,0
535,-0.351201,-2.758273405,0
536,-0.31931,-2.440125134,0
537,-0.31191,-2.343507898,0
538,-0.352141,-2.234076029,0
539,-0.370432,-2.167728545,0
540,-0.35933,-2.476760754,0
541,-0.354916,-2.833510832,0
542,-0.349814,-2.895401603,0
543,-0.33513,-2.957565907,0
544,-0.330858,-3.134887379,0
545,-0.342852,-3.265353457,0
546,-0.341356,-3.289057493,0
547,-0.325196,-4.60331072,0
548,-0.308098,-5.777526338,0
549,-0.304733,-5.793226168,0
550,-0.332698,-5.673149351,0
551,-0.348269,-4.279790062,0
552,-0.33769,-3.036454451,0
553,-0.328216,-2.858412923,0
554,-0.328807,-2.426224041,0
555,-0.323519,-2.190659968,0
556,-0.322544,-2.099910065,0
557,-0.331766,-2.13140944,0
558,-0.323211,-2.193251424,0
559,-0.324808,-2.39329921,0
560,-0.348148,-2.845210732,0
561,-0.352914,-4.419441963,0
562,-0.336432,-5.512140805,0
563,-0.348237,-5.570447985,0
564,-0.361261,-5.571355133,0
565,-0.355944,-5.491653472,0
566,-0.359941,-5.436006819,0
567,-0.371121,-5.395173219,0
568,-0.359504,-5.445931182,0
569,-0.351262,-5.349907268,0
570,-0.366127,-4.915081185,0
571,-0.371059,-4.670714483,0
572,-0.3809,-3.258930802,0
573,-0.398605,-2.198656272,0
574,-0.37974,-2.495539513,0
575,-0.350092,-2.728993961,0
576,-0.35498,-3.043247942,0
577,-0.376856,-3.229980134,0
578,-0.371507,-3.353610181,0
579,-0.365824,-3.356450336,0
580,-0.377126,-3.287339408,0
581,-0.376342,-3.288866632,0
582,-0.365139,-3.152061162,0
583,-0.36975,-2.939890198,0
584,-0.374026,-2.860332372,0
585,-0.369,-3.766453991,0
586,-0.37286,-4.573974378,0
587,-0.373134,-4.506085228,0
588,-0.36243,-4.346356428,0
589,-0.369508,-4.191386238,0
590,-0.373663,-4.214723033,0
591,-0.361293,-4.572539553,0
592,-0.364868,-3.656932626,0
593,-0.375624,-2.710307029,0
594,-0.369643,-2.832310565,0
595,-0.353891,-2.956765214,0
596,-0.355919,-3.114695531,0
597,-0.37091,-3.110625735,0
598,-0.36391,-3.123677827,0
599,-0.360801,-3.046756805,0
600,-0.383646,-2.943666576,0
601,-0.391723,-2.665826868,0
602,-0.375148,-3.489833622,0
603,-0.375376,-4.433050681,0
604,-0.385536,-4.288295971,0
605,-0.372588,-4.309153305,0
606,-0.358345,-4.473272712,0
607,-0.362296,-4.685097046,0
608,-0.394471,-5.051358642,0
609,-0.39922,-5.337122416,0
610,-0.37578,-5.443819273,0
611,-0.364811,-5.464922359,0
612,-0.366767,-4.258132241,0
613,-0.363183,-3.138788897,0

File: Non-charring/PMMA/DBI_Lund/DBILund_Cone_50kW_2.csv
Time,Mass,HRR,Back Surface Temperature
[s],[g],[kW/m2],[K]
0,73.92,2.012419839,0
1,73.872426,1.845910581,0
2,73.860504,1.727626207,0
3,73.888033,1.689135642,0
4,73.906087,1.359161637,0
5,73.915805,1.108721462,0
6,73.93073,1.051041513,0
7,73.930467,1.227998898,0
8,73.928966,1.343595776,0
9,73.907017,1.33603198,0
10,73.895,0.671672073,0
11,73.920067,0.257612663,0
12,73.939613,0.220432806,0
13,73.932898,0.169850731,0
14,73.920082,0.23503998,0
15,73.910144,0.411678679,0
16,73.908957,0.472692735,0
17,73.899542,0.625646389,0
18,73.859817,0.470405076,0
19,73.856222,0.375898845,0
20,73.867982,-0.115302731,0
21,73.883867,-1.480852657,0
22,73.892925,-2.038528403,0
23,73.881804,3.480995688,0
24,73.865261,24.14355542,0
25,73.850385,33.01569503,0
26,73.85147,62.2286581,0
27,73.824902,114.790131,0
28,73.770972,131.4858308,0
29,73.691481,185.6052851,0
30,73.587962,262.5502417,0
31,73.463398,332.2886233,0
32,73.32073,348.8844711,0
33,73.153897,390.9839567,0
34,72.953713,452.2264984,0
35,72.766325,443.6875269,0
36,72.55811,461.8803398,0
37,72.360472,498.1973328,0
38,72.185114,482.2412683,0
39,71.980658,491.7581328,0
40,71.760941,524.8724653,0
41,71.538723,528.9425044,0
42,71.327637,551.111918,0
43,71.099172,575.3681488,0
44,70.855026,575.8909638,0
45,70.612604,588.6564755,0
46,70.377252,599.203876,0
47,70.136377,606.4156647,0
48,69.893046,591.6245802,0
49,69.639496,596.3201256,0
50,69.379757,611.9358712,0
51,69.130261,608.120725,0
52,68.85937,641.1927803,0
53,68.59381,663.2611633,0
54,68.358335,654.8288371,0
55,68.115931,656.1470235,0
56,67.8607,662.2452821,0
57,67.616562,624.466477,0
58,67.373886,636.8040259,0
59,67.094641,656.7117596,0
60,66.82858,635.6741751,0
61,66.604672,653.3822006,0
62,66.374609,635.3419421,0
63,66.114752,618.3078655,0
64,65.866347,629.3779806,0
65,65.623593,654.181331,0
66,65.356814,668.7544213,0
67,65.074964,655.9080289,0
68,64.786924,637.7208088,0
69,64.540834,636.0024409,0
70,64.29487,638.210477,0
71,64.022586,640.4557499,0
72,63.740237,641.6478882,0
73,63.471724,669.2999029,0
74,63.210463,655.5638691,0
75,62.95377,641.5343439,0
76,62.700902,642.6729626,0
77,62.403611,665.6873338,0
78,62.101213,680.9526954,0
79,61.856364,677.8984525,0
80,61.606088,683.2863458,0
81,61.335158,667.7001434,0
82,61.056231,660.4531706,0
83,60.771494,678.2629298,0
84,60.496865,683.3455829,0
85,60.199125,683.6884093,0
86,59.899008,693.3643222,0
87,59.637886,690.84808,0
88,59.367489,688.5391918,0
89,59.083022,669.0726782,0
90,58.788952,681.4241086,0
91,58.488164,694.2037402,0
92,58.206899,662.5077952,0
93,57.958711,675.6354112,0
94,57.706201,694.6057498,0
95,57.44058,700.5043112,0
96,57.14891,694.9479109,0
97,56.83566,718.2152091,0
98,56.544655,738.6751475,0
99,56.243582,720.6573158,0
100,55.950245,715.5125588,0
101,55.687731,718.9463298,0
102,55.415682,718.7047633,0
103,55.125866,703.7351706,0
104,54.837734,695.2700717,0
105,54.560421,711.9808135,0
106,54.276959,712.6673821,0
107,53.949067,714.5722118,0
108,53.642906,729.1678188,0
109,53.381835,740.6124328,0
110,53.087097,747.2244098,0
111,52.78358,738.5970128,0
112,52.486622,722.0489485,0
113,52.186038,701.335587,0
114,51.882906,692.6873248,0
115,51.573747,728.3354242,0
116,51.28384,749.9239505,0
117,51.000112,755.4631624,0
118,50.706028,771.372303,0
119,50.395389,731.1518611,0
120,50.102588,707.6465106,0
121,49.805254,737.9324306,0
122,49.471513,750.4965592,0
123,49.168389,750.9096815,0
124,48.869695,739.0090408,0
125,48.545399,754.2839273,0
126,48.246956,766.6036911,0
127,47.94755,779.9176102,0
128,47.63226,740.0850035,0
129,47.332639,718.0762295,0
130,47.018335,764.7617111,0
131,46.698503,777.5931125,0
132,46.374631,774.1336232,0
133,46.042784,779.6746735,0
134,45.718993,765.1384589,0
135,45.396634,802.2677641,0
136,45.066333,828.1487498,0
137,44.74911,779.4726337,0
138,44.461091,763.9670479,0
139,44.165571,770.1493295,0
140,43.851266,776.7788336,0
141,43.526168,781.4916307,0
142,43.184291,788.4183746,0
143,42.833317,787.6398161,0
144,42.516482,785.1438967,0
145,42.21117,789.5103489,0
146,41.895245,792.5211287,0
147,41.575751,776.6579116,0
148,41.245182,805.6885331,0
149,40.913253,825.7403205,0
150,40.558363,842.4050912,0
151,40.239062,792.0314989,0
152,39.937224,756.0191252,0
153,39.61215,805.4707606,0
154,39.289627,810.2067063,0
155,38.952416,800.4526818,0
156,38.604127,804.7540232,0
157,38.244517,813.1940801,0
158,37.881924,821.644186,0
159,37.566101,809.2172511,0
160,37.265533,803.2064691,0
161,36.939493,802.9005193,0
162,36.587578,829.0037314,0
163,36.232552,843.5905319,0
164,35.884754,845.5279315,0
165,35.56286,819.8265004,0
166,35.236961,849.4400585,0
167,34.909018,869.0788662,0
168,34.577232,868.8803434,0
169,34.219344,839.803047,0
170,33.876084,806.2658674,0
171,33.521627,797.4481444,0
172,33.166835,835.1822167,0
173,32.795744,885.882946,0
174,32.456483,904.8014353,0
175,32.124785,858.2701503,0
176,31.783083,844.0423644,0
177,31.430573,856.4484114,0
178,31.059376,842.6844004,0
179,30.692385,830.3910003,0
180,30.318645,830.9946816,0
181,29.924179,843.8069224,0
182,29.555542,870.3918719,0
183,29.213903,862.785335,0
184,28.864197,858.5952994,0
185,28.490426,867.3739441,0
186,28.121771,890.015506,0
187,27.740443,903.0320337,0
188,27.35412,879.5695452,0
189,26.982016,909.6621477,0
190,26.585212,937.1197212,0
191,26.227949,901.3262224,0
192,25.872574,875.7397417,0
193,25.490999,876.350213,0
194,25.137224,891.9456608,0
195,24.763772,899.8981059,0
196,24.361928,904.7869909,0
197,23.983074,929.2907054,0
198,23.596495,962.6796141,0
199,23.217038,964.6367149,0
200,22.833951,957.3260542,0
201,22.463661,957.0355572,0
202,22.066334,954.8352784,0
203,21.652059,958.8928095,0
204,21.269283,910.3392827,0
205,20.888252,948.37523,0
206,20.511407,992.0949224,0
207,20.111812,1002.857181,0
208,19.731876,999.4484237,0
209,19.368556,995.4566795,0
210,18.978003,924.0671803,0
211,18.568708,896.1396258,0
212,18.180026,917.0467436,0
213,17.798913,952.2540162,0
214,17.409755,952.814586,0
215,17.026612,942.4777748,0
216,16.625245,942.8797691,0
217,16.232883,1004.856187,0
218,15.845622,1016.303082,0
219,15.416286,1006.43884,0
220,14.978559,996.5577444,0
221,14.552751,986.745864,0
222,14.155415,994.7191885,0
223,13.776591,996.6830482,0
224,13.403742,1000.591835,0
225,13.006801,1015.372728,0
226,12.463374,1015.361907,0
227,12.090814,1075.21931,0
228,11.651629,1118.800783,0
229,11.206293,1040.13877,0
230,10.781346,989.2470581,0
231,10.350329,1001.239886,0
232,9.909084,1024.072381,0
233,9.5104,1064.217394,0
234,9.089602,1051.661318,0
235,8.656347,1030.042637,0
236,8.227741,984.1452112,0
237,7.789876,1081.576915,0
238,7.344897,1139.823176,0
239,6.914299,1043.274289,0
240,6.505997,974.6769041,0
241,6.089211,963.2048824,0
242,5.673478,994.0257781,0
243,5.261146,976.5007427,0
244,4.86388,924.2191068,0
245,4.487407,885.1713148,0
246,4.13193,870.4594134,0
247,3.813247,840.7622057,0
248,3.520455,829.2246334,0
249,3.194262,799.8614229,0
250,2.868227,781.4060358,0
251,2.544943,781.5810025,0
252,2.243295,719.3885536,0
253,1.971895,640.8193742,0
254,1.709411,571.48248,0
255,1.466641,552.5063345,0
256,1.26055,510.7345428,0
257,1.075921,438.6914995,0
258,0.898699,424.6679166,0
259,0.769302,436.8139579,0
260,0.654878,362.8945659,0
261,0.537071,344.6703782,0
262,0.42879,315.6080987,0
263,0.329506,263.5808632,0
264,0.241907,236.4440278,0
265,0.146186,215.8159563,0
266,0.066337,186.076562,0
267,0.025105,172.7654369,0
268,-0.015878,160.5152562,0
269,-0.062645,139.3008332,0
270,-0.119539,117.7912066,0
271,-0.163773,108.8754776,0
272,-0.20793,98.30071251,0
273,-0.230998,82.64682992,0
274,-0.238268,76.33864478,0
275,-0.270119,68.65500722,0
276,-0.282847,54.15093612,0
277,-0.300841,48.79037747,0
278,-0.326218,41.67190291,0
279,-0.342332,30.9702905,0
280,-0.340204,27.00709068,0
281,-0.346023,22.94217448,0
282,-0.358974,17.04890806,0
283,-0.367832,14.91359937,0
284,-0.375029,12.52514701,0
285,-0.354394,9.284104923,0
286,-0.33524,7.154381503,0
287,-0.338934,6.618540633,0
288,-0.337158,6.118335538,0
289,-0.347354,5.229132026,0
290,-0.364577,4.777055321,0
291,-0.352728,4.328953966,0
292,-0.35355,3.600972645,0
293,-0.355005,3.276090574,0
294,-0.357963,2.845738331,0
295,-0.370198,2.284649176,0
296,-0.361754,2.12457287,0
297,-0.366236,1.971544982,0
298,-0.390137,1.57015885,0
299,-0.377212,1.358959236,0
300,-0.380202,1.308610726,0
301,-0.388994,1.297260535,0
302,-0.375814,1.31209888,0
303,-0.367851,1.36668794,0
304,-0.376933,1.580289885,0
305,-0.383314,1.635822215,0
306,-0.38892,1.613616692,0
307,-0.385497,1.519657199,0
308,-0.3722,1.387583428,0
309,-0.374838,1.351904644,0
310,-0.386401,1.346401608,0
311,-0.384772,1.43458222,0
312,-0.400873,1.504718772,0
313,-0.431139,1.611615512,0
314,-0.444269,1.681000789,0
315,-0.42751,1.665584835,0
316,-0.398423,1.555257961,0
317,-0.393757,1.419537181,0
318,-0.392303,1.375606814,0
319,-0.396099,1.392696051,0
320,-0.420041,1.47427743,0
321,-0.424553,1.654099367,0
322,-0.412354,1.769285576,0
323,-0.402905,1.686830687,0
324,-0.406378,1.530768267,0
325,-0.429074,1.471445647,0
326,-0.443713,1.415170702,0
327,-0.432976,1.436037423,0
328,-0.424574,1.501930304,0
329,-0.430104,2.021640172,0
330,-0.427261,2.483840079,0
331,-0.424253,2.588057084,0
332,-0.427695,2.514781819,0
333,-0.437637,2.331482872,0
334,-0.44285,2.261113993,0
335,-0.441439,2.245254681,0
336,-0.426,2.238992564,0
337,-0.406073,2.211230313,0
338,-0.415047,2.251291857,0
339,-0.444709,2.456620802,0
340,-0.452255,2.572575749,0
341,-0.465598,2.575853872,0
342,-0.491303,2.018956572,0
343,-0.488657,1.537115493,0
344,-0.465554,1.495798577,0
345,-0.443073,1.499035138,0
346,-0.440211,1.437164742,0
347,-0.438122,1.392649943,0
348,-0.442778,1.206052881,0
349,-0.467336,1.084081625,0
350,-0.479889,1.099882824,0
351,-0.487591,0.962395466,0
352,-0.48828,0.789965112,0
353,-0.469255,0.740888344,0
354,-0.456293,0.774796738,0
355,-0.442633,0.822412944,0
356,-0.45081,0.936146119,0
357,-0.477466,1.004147934,0
358,-0.493793,1.111689679,0
359,-0.489461,0.647939416,0
360,-0.485379,0.221341005,0
361,-0.495339,0.12953812,0
362,-0.501,0.028104361,0
363,-0.514054,0.004520147,0

File: Non-charring/PMMA/DBI_Lund/DBILund_Cone_65kW_1.csv
Time,Mass,HRR,Back Surface Temperature
[s],[g],[kW/m2],[K]
0,73.31,1.048034197,295.764
1,73.363308,1.022546109,295.734
2,73.46624,0.898881054,295.726
3,73.557394,0.321429253,295.73
4,73.610039,0.056952368,295.721
5,73.662331,-0.053403344,295.715
6,73.707642,-0.116656333,295.714
7,73.742418,-0.119466187,295.652
8,73.826911,-0.072775406,295.6
9,73.895778,-0.498112314,295.59
10,73.928285,-0.740824751,295.594
11,73.957325,-0.839235258,295.621
12,74.002766,-3.327631658,295.635
13,74.036076,-4.767758419,295.635
14,74.037139,-5.074331874,295.635
15,74.031108,4.627036398,295.67
16,74.042853,48.90867961,295.688
17,74.049727,72.03660195,295.766
18,74.045771,139.0535933,295.904
19,74.028106,262.5009524,295.954
20,73.935609,306.0722316,296.061
21,73.782777,372.9954296,296.313
22,73.593436,470.3651515,296.412
23,73.38611,487.0449204,296.649
24,73.18466,510.752103,297.017
25,72.962579,576.7725117,297.143
26,72.718689,603.1516043,297.501
27,72.474207,599.0216619,298.057
28,72.213769,623.6245684,298.254
29,71.93049,677.8698447,298.705
30,71.62124,702.3269616,299.483
31,71.356632,714.305239,300.345
32,71.1269,718.9183528,300.668
33,70.849987,715.6202124,301.289
34,70.547606,743.3681806,302.339
35,70.258988,766.5777262,302.738
36,69.976885,776.2388227,303.501
37,69.669325,785.7860568,304.748
38,69.351041,805.7083763,305.223
39,69.061643,827.9389999,306.046
40,68.76565,790.8347274,307.463
41,68.458016,768.1823309,308.011
42,68.119079,765.9581522,308.926
43,67.805265,767.2890553,310.501
44,67.494169,769.0075268,311.065
45,67.171837,787.5959126,312.055
46,66.834366,803.3693079,313.759
47,66.536626,812.62072,315.527
48,66.241876,841.7546706,316.152
49,65.925121,858.459258,317.345
50,65.598342,830.3011254,319.137
51,65.267034,821.214053,319.764
52,64.935967,784.5938632,320.963
53,64.611799,780.2211826,322.889
54,64.282208,793.3403069,323.594
55,63.935581,819.1658713,324.852
56,63.616042,832.3521813,326.787
57,63.305979,835.8703503,327.471
58,62.970456,834.6678977,328.782
59,62.652606,829.1128531,330.749
60,62.317029,829.8286048,331.579
61,61.971323,831.8201245,332.891
62,61.645073,827.9713285,335.05
63,61.328509,829.3238389,337.064
64,61.003126,828.5269489,337.753
65,60.663767,820.9454752,339.123
66,60.316597,809.7471627,341.225
67,59.966797,806.543542,341.999
68,59.618615,843.3729124,343.346
69,59.271475,805.3760727,345.478
70,58.932631,770.3338692,346.28
71,58.613804,787.8431873,347.598
72,58.310373,801.3150866,349.732
73,57.967479,807.2410684,350.528
74,57.624925,814.6996104,351.881
75,57.284202,849.4988256,354.019
76,56.910132,875.1214329,354.788
77,56.541589,853.2687258,356.14
78,56.213084,853.6382311,358.26
79,55.885765,865.3170114,359.013
80,55.54981,832.8062553,360.326
81,55.202476,869.1201855,362.411
82,54.85323,911.7913835,364.51
83,54.489515,917.427693,365.265
84,54.125507,876.5833023,366.58
85,53.762528,849.3829867,368.523
86,53.414296,848.6151208,369.196
87,53.070456,833.3992922,370.589
88,52.712994,879.5252794,372.67
89,52.361403,908.0185554,373.389
90,52.014416,866.5992283,374.6
91,51.647183,837.5253416,376.648
92,51.287431,837.8879216,377.43
93,50.917523,813.8231343,378.731
94,50.594582,861.8761202,380.775
95,50.256832,901.3339718,381.51
96,49.893017,869.7533728,382.784
97,49.509275,874.9322352,384.758
98,49.143063,893.0613627,386.596
99,48.779418,896.7790332,387.253
100,48.396854,874.0233469,388.456
101,48.012943,865.707151,390.482
102,47.684073,865.2765556,391.244
103,47.337276,875.2080348,392.621
104,46.979561,881.6728173,394.79
105,46.636871,890.5685165,395.569
106,46.273474,857.1018448,396.928
107,45.882114,909.8891483,399.177
108,45.51979,954.7090367,400
109,45.147406,930.9684158,401.393
110,44.789911,935.1675749,403.713
111,44.430261,952.0629745,404.532
112,44.03814,922.9073561,405.975
113,43.645067,923.9930883,408.191
114,43.257484,944.1034119,410.493
115,42.888182,945.3746823,411.341
116,42.502259,926.7725565,412.844
117,42.108017,886.0403814,415.134
118,41.740907,871.0801527,415.909
119,41.359808,901.6966188,417.34
120,40.961254,964.2826152,419.523
121,40.535326,991.1329803,420.301
122,40.150288,971.6473979,421.861
123,39.805946,966.024921,424.193
124,39.424403,969.4971724,425.044
125,39.068458,967.9328006,425.91
126,38.719727,960.7416085,427.437
127,38.208919,918.5640698,429.664
128,37.855419,895.5629916,431.106
129,37.452831,931.7973,433.395
130,37.059914,965.1300508,435.657
131,36.683024,935.2274017,436.462
132,36.286262,962.1444335,438.065
133,35.887596,963.0322545,440.451
134,35.48339,948.9486508,441.282
135,35.068971,961.0082111,442.916
136,34.677423,923.7862378,445.343
137,34.28701,906.1986078,446.142
138,33.867853,944.5048763,447.633
139,33.460422,992.5422446,450.159
140,33.090689,1008.089634,452.104
141,32.703887,998.3055725,453.646
142,32.215059,947.2655669,455.366
143,31.86342,958.1205393,456.36
144,31.448721,962.1533705,458.12
145,31.017261,1005.602134,460.874
146,30.595936,1042.033408,461.898
147,30.187364,1000.948851,463.648
148,29.796756,1033.114947,465.886
149,29.396375,1137.588462,467.985
150,28.900292,1107.83175,470.594
151,28.535227,1018.894515,472.403
152,28.092318,1024.341102,475.287
153,27.652989,1053.439592,476.379
154,27.25131,1036.249211,478.077
155,26.847168,1002.167359,480.647
156,26.408077,986.4643292,481.71
157,25.984385,1028.093635,483.222
158,25.541545,1097.938067,485.741
159,25.081384,1139.991091,486.86
160,24.64031,1100.809143,488.341
161,24.215154,1036.412443,490.933
162,23.771849,1022.92124,491.872
163,23.348719,1080.536139,492.827
164,22.919192,1152.022756,494.768
165,22.399393,1080.100749,498.553
166,21.984485,1081.88173,499.406
167,21.50339,1121.52187,501.061
168,21.035051,1086.02944,504.242
169,20.599695,1043.0224,505.479
170,20.157947,1067.886881,507.638
171,19.718838,1088.685687,511.487
172,19.256872,1105.99524,513.017
173,18.785952,1082.18681,515.74
174,18.307509,1043.363321,520.645
175,17.828912,1043.788199,522.596
176,17.38568,1170.84579,525.901
177,16.904319,1164.310103,532.062
178,16.404526,1105.445651,535.002
179,15.914808,1251.371655,539.973
180,15.412737,1233.3745,549.394
181,14.944173,1159.414338,559.065
182,14.44757,1106.283408,562.632
183,13.911768,1186.823437,568.361
184,13.387175,1193.285547,576.536
185,12.8827,1146.638882,579.768
186,12.395365,1237.9673,584.83
187,11.888072,1388.781457,592.582
188,11.350102,1465.359566,595.813
189,10.796352,1435.178205,599.961
190,10.23633,1383.117311,606.499
191,9.68218,1372.698886,608.769
192,9.153481,1283.586103,612.553
193,8.650883,1275.153086,619.34
194,8.106595,1313.815505,622.347
195,7.548808,1250.039654,626.421
196,7.010262,1441.772457,632.909
197,6.453151,1535.578503,635.705
198,5.909118,1508.416049,640.276
199,5.421031,1282.926296,649.424
200,4.970378,1087.089986,661.208
201,4.54076,1065.221774,666.046
202,4.130499,1072.18517,678.75
203,3.722467,976.4403758,709.87
204,3.379629,824.2979338,724.55
205,3.052389,767.2439595,764.575
206,2.766587,698.0029467,837.582
207,2.517133,592.7729938,869.537
208,2.300683,563.8990116,907.707
209,2.123328,551.1363932,978.541
210,1.973389,481.4650225,1006.467
211,1.836695,439.1355797,1057.485
212,1.712054,391.8906893,1099.93
213,1.614349,313.6394651,1105.099
214,1.512595,289.7072477,1079.554
215,1.424234,257.4982015,1041.931
216,1.372367,204.2649458,1005.221
217,1.340563,188.0620914,989.38
218,1.295033,162.3549371,974.931
219,1.241755,128.659038,960.06
220,1.208384,104.213576,957.348
221,1.187222,95.17483061,948.094
222,1.153069,84.54985744,936.223
223,1.134118,64.16187965,931.828
224,1.144005,56.19738181,928.43
225,1.148253,48.04096243,922.807
226,1.133825,35.36547463,920.337
227,1.122582,30.61105072,907.539
228,1.124024,25.30384181,889.845
229,1.107809,18.52335778,883.807
230,1.095228,16.8679529,877.134
231,1.094091,13.75170138,869.207
232,1.081064,9.488735911,862.14
233,1.092254,8.206180693,859.344
234,1.104635,7.989138195,855.57
235,1.113675,7.355882968,852.109
236,1.119454,6.496828058,851.222
237,1.103679,6.125601717,844.437
238,1.105729,4.973598126,839.031
239,1.102969,3.730940816,838.799
240,1.094496,3.409703165,836.191
241,1.090624,3.057740521,830.237
242,1.09957,2.447107401,827.593
243,1.109538,2.197444041,826.816
244,1.122458,2.2873627,826.243
245,1.111615,2.005586285,826.169
246,1.093557,1.780131433,825.385
247,1.090446,1.759983481,826.521
248,1.074912,1.249360606,826.957
249,1.067508,0.962451382,826.399
250,1.060973,0.984720196,826.156
251,1.071161,0.669274115,823.041
252,1.080104,0.433814731,821.2
253,1.087283,0.136473805,823.234
254,1.098265,-0.023881938,823.875
255,1.098162,-0.109715244,823.497
256,1.089578,-0.179411309,822.55
257,1.047298,-0.218652538,823.283
258,1.059355,-0.259258813,824.355
259,1.084427,-0.265788031,823.437
260,1.086479,-0.601085212,820.638
261,1.091863,-0.760709944,819.301
262,1.081589,-0.673351445,820.191
263,1.083632,-0.607137988,821.543
264,1.07813,-0.709465549,822.028
265,1.078801,-0.818028803,820.574
266,1.074835,-1.234447783,819.735
267,1.065984,-1.570796449,822.001
268,1.069559,-1.612455237,823.504
269,1.077605,-1.553584542,821.782
270,1.084711,-1.448206284,820.279
271,1.076494,-1.30717566,820.061
272,1.075993,-1.241424316,820.367
273,1.041553,-1.267647833,821.012
274,1.045743,-1.780484696,821.262
275,1.078932,-2.172897438,820.052
276,1.085569,-2.221837399,817.874
277,1.08569,-2.254359131,816.948
278,1.079197,-2.272384779,816.179
279,1.066333,-2.220912709,815.602
280,1.053333,-2.040230806,815.619
281,1.034565,-1.901448912,817.923
282,1.032863,-1.92805049,819.951
283,1.039794,-2.087443166,820.936
284,1.065281,-2.143158065,821.363
285,1.059926,-2.218149609,822.734
286,1.045072,-2.262347844,822.509
287,1.057791,-2.239784144,821.461
288,1.079969,-2.577349641,822.175
289,1.081755,-2.775609713,823.387
290,1.070267,-2.797165744,823.915
291,1.05994,-2.830389446,824.583
292,1.053593,-2.867813401,824.658
293,1.054968,-2.939339803,824.323
294,1.0484,-3.009485152,825.684
295,1.017239,-3.002004752,824.006
296,1.054097,-2.914217078,821.8
297,1.08906,-2.782085534,823.614
298,1.079675,-2.668559817,821.278
299,1.066935,-2.690914247,818.758
300,1.050446,-2.755372047,816.91
301,1.035334,-2.847019129,817.777
302,1.019646,-2.500248559,820.673
303,1.034573,-2.210932454,821.499
304,1.057278,-2.181750829,821.521
305,1.05337,-2.470038043,820.881
306,1.03779,-2.628867576,820.358
307,1.030831,-2.585677267,820.783
308,1.031017,-2.761582455,821.542
309,1.010744,-3.363062897,821.789
310,0.989383,-3.711639232,822.979
311,1.015315,-3.670232503,824.466
