Repository: MaCFP/matl-db

### Experimental Conditions, TGA
A Netzsch  STA 449 F3 Jupiter was used to conduct Simultaneous Thermal Analysis (TGA + DSC) experiments. STA experiments performed in Nitrogen at a heating rate of 20 K/min. Although tests were conducted simultaneously, TGA and DSC measurement data presented here are separated into two files, for consistency with other datasets.

* Heating Rate: 20 K/min
* Temperature program
  - Initial temperature 298.15 K
  - Isotherm: None
  - Maximum Temperature 1223.15 K
  - Final Isotherm: None
* Sample mass: 4.9-5.8 mg
* Sample geometry: powdered
* Calibration type: Indium for temperature and heat sensitivity
* Crucible type: Alumina, 85uL
* Carrier Gas
  - Nitrogen

File: Non-charring/PMMA/DBI_Lund/DBILund_Cone_65kW_2.csv
Time,Mass,HRR,Back Surface Temperature
[s],[g],[kW/m2],[K]
0,73.86,1.735601011,0
1,73.836378,1.63573623,0
2,73.873617,1.588452311,0
3,74.037651,1.574642418,0
4,74.173812,1.096937269,0
5,74.208305,0.850265645,0
6,74.204424,0.940485678,0
7,74.201689,1.161562051,0
8,74.210108,1.220103384,0
9,74.215379,1.33609289,0
10,74.21665,1.281686119,0
11,74.189442,0.794711307,0
12,74.15709,0.609429888,0
13,74.172229,-0.845807807,0
14,74.185651,-2.804722151,0
15,74.1736,-3.468321349,0
16,74.148679,6.268235025,0
17,74.127198,38.387631,0
18,74.09771,53.18828741,0
19,74.075193,113.0909282,0
20,74.027057,218.4111328,0
21,73.93525,256.4923571,0
22,73.779526,315.0260626,0
23,73.590308,415.9863634,0
24,73.377759,443.3333185,0
25,73.13574,495.8037544,0
26,72.916789,550.356342,0
27,72.692076,559.8679785,0
28,72.435115,612.2914879,0
29,72.150613,622.7261251,0
30,71.897214,629.4210386,0
31,71.658312,652.8608663,0
32,71.396568,654.6268484,0
33,71.102658,667.4993295,0
34,70.817521,679.4443796,0
35,70.529259,700.8196647,0
36,70.219813,727.8457725,0
37,69.940431,744.1852008,0
38,69.646933,750.4978237,0
39,69.347613,758.3836633,0
40,69.060846,742.3771838,0
41,68.765115,766.5313491,0
42,68.452621,794.2424926,0
43,68.137996,801.7573557,0
44,67.846355,794.1669884,0
45,67.537773,801.3540433,0
46,67.204162,814.5391114,0
47,66.90843,808.3418313,0
48,66.611297,789.1027316,0
49,66.307814,782.5788482,0
50,65.989544,811.1014829,0
51,65.678636,790.8431062,0
52,65.354444,770.8428619,0
53,65.03216,760.4808432,0
54,64.717258,750.5033027,0
55,64.392064,758.4964503,0
56,64.064912,803.4225346,0
57,63.757921,802.0249926,0
58,63.420566,792.3840169,0
59,63.077968,797.4575512,0
60,62.747946,786.0910549,0
61,62.413803,792.3782976,0
62,62.076251,801.7179393,0
63,61.766759,802.066367,0
64,61.469455,808.869715,0
65,61.149399,814.2258264,0
66,60.817307,787.502571,0
67,60.496323,771.4654069,0
68,60.175374,771.6225825,0
69,59.848319,820.9932324,0
70,59.498828,808.0787199,0
71,59.151956,787.9044379,0
72,58.845225,772.6209684,0
73,58.534484,784.03894,0
74,58.190194,799.6789242,0
75,57.850092,836.1809309,0
76,57.52639,841.8339529,0
77,57.189136,817.4959866,0
78,56.84757,806.1468189,0
79,56.51275,792.6784877,0
80,56.188509,859.4547799,0
81,55.867088,902.4947256,0
82,55.539361,863.4710705,0
83,55.192357,840.8238546,0
84,54.85173,842.8016873,0
85,54.518783,832.0901935,0
86,54.188093,821.8529623,0
87,53.841246,822.3009109,0
88,53.490442,804.7910535,0
89,53.17155,790.2489366,0
90,52.849456,789.9060218,0
91,52.495724,801.4833316,0
92,52.145373,795.5382513,0
93,51.811974,790.6020233,0
94,51.473308,813.0108168,0
95,51.130024,846.2758101,0
96,50.781322,823.6583671,0
97,50.415156,804.3433873,0
98,50.070316,832.0333252,0
99,49.716732,862.7815735,0
100,49.378558,874.0784483,0
101,49.028535,839.2021547,0
102,48.67009,845.0259703,0
103,48.331409,861.4541916,0
104,47.964303,854.3118258,0
105,47.588766,865.6658813,0
106,47.217047,882.326346,0
107,46.829879,900.8718358,0
108,46.481955,881.4229846,0
109,46.142689,870.9044937,0
110,45.770192,900.0851642,0
111,45.404974,964.4741169,0
112,45.039943,930.2963021,0
113,44.6729,898.9918272,0
114,44.275275,885.8032021,0
115,43.896986,923.446172,0
116,43.561126,955.934032,0
117,43.21835,951.6823704,0
118,42.834265,911.0675144,0
119,42.452344,885.8886399,0
120,42.095775,902.7139714,0
121,41.70421,863.5515645,0
122,41.320814,835.4922648,0
123,40.965241,868.9782198,0
124,40.60809,926.205282,0
125,40.218922,957.0754594,0
126,39.838473,950.8396825,0
127,39.448409,953.381036,0
128,39.068189,906.1695386,0
129,38.686417,872.5468404,0
130,38.278775,890.3897511,0
131,37.897938,911.8845242,0
132,37.524198,925.239095,0
133,37.145208,995.2754468,0
134,36.774374,961.2426983,0
135,36.394908,926.0136944,0
136,35.978003,950.0890644,0
137,35.573402,988.1957299,0
138,35.156032,1009.673759,0
139,34.748641,1001.057999,0
140,34.353195,962.7852216,0
141,33.96773,946.4110095,0
142,33.587198,975.832139,0
143,33.204156,977.6749531,0
144,32.803337,970.4515423,0
145,32.392021,930.6971664,0
146,31.987246,929.4775118,0
147,31.538775,949.5730966,0
148,31.135025,958.6792388,0
149,30.763992,989.651378,0
150,30.361146,976.7575318,0
151,29.944404,965.5081371,0
152,29.518889,975.1525781,0
153,29.084285,997.9477249,0
154,28.668753,1017.125507,0
155,28.249852,1013.916168,0
156,27.843122,1069.777093,0
157,27.446187,1105.845041,0
158,27.011807,1033.768604,0
159,26.568826,990.1114167,0
160,26.147363,1004.746906,0
161,25.707479,1005.247844,0
162,25.262649,1056.113732,0
163,24.84463,1017.019669,0
164,24.420175,979.3008283,0
165,23.959222,1006.262215,0
166,23.530227,997.4956639,0
167,23.104219,982.8248249,0
168,22.626385,1080.515949,0
169,22.179925,1222.567186,0
170,21.762067,1278.131744,0
171,21.330779,1123.003503,0
172,20.8818,1074.343201,0
173,20.427045,1108.416528,0
174,19.96262,1080.106617,0
175,19.498493,1063.00591,0
176,19.017016,1070.238787,0
177,18.559669,1053.834028,0
178,18.114922,1100.63723,0
179,17.656435,1166.065787,0
180,17.191968,1197.285838,0
181,16.726295,1126.004411,0
182,16.240279,1144.96821,0
183,15.745805,1200.651209,0
184,15.250396,1175.717853,0
185,14.783546,1173.243446,0
186,14.303046,1193.335747,0
187,13.81512,1145.989104,0
188,13.317348,1152.660442,0
189,12.820503,1194.471056,0
190,12.322828,1297.744675,0
191,11.805322,1413.883043,0
192,11.255889,1489.440177,0
193,10.693581,1450.699809,0
194,10.110081,1434.732292,0
195,9.559679,1302.982102,0
196,9.028553,1181.215521,0
197,8.469755,1202.59476,0
198,7.920362,1355.241446,0
199,7.362947,1436.565667,0
200,6.766751,1421.286994,0
201,6.170266,1267.03826,0
202,5.60258,1150.709049,0
203,5.051913,1355.78129,0
204,4.557108,1352.387437,0
205,4.090398,1117.610645,0
206,3.444517,1087.925475,0
207,3.047244,1034.813613,0
208,2.645822,942.6951798,0
209,2.2756,950.291793,0
210,1.926641,886.7757134,0
211,1.62823,733.3787686,0
212,1.365667,695.286596,0
213,1.145335,620.0137699,0
214,0.951111,523.4024621,0
215,0.778826,443.1105393,0
216,0.633365,417.3922635,0
217,0.520106,380.4131948,0
218,0.44612,314.2482615,0
219,0.3604,287.8452466,0
220,0.269686,263.0752971,0
221,0.197515,214.4464084,0
222,0.134232,198.6565604,0
223,0.073186,180.3603375,0
224,0.02151,145.3025346,0
225,-0.008776,130.7411592,0
226,-0.03775,115.1770541,0
227,-0.071666,93.63417187,0
228,-0.093908,84.98872175,0
229,-0.114895,74.80879066,0
230,-0.146743,58.69108251,0
231,-0.178876,44.74921716,0
232,-0.189679,40.58235473,0
233,-0.170567,33.47229054,0
234,-0.159963,23.3073363,0
235,-0.16073,19.99694766,0
236,-0.167959,16.18274528,0
237,-0.192202,10.82626007,0
238,-0.224258,8.683475806,0
239,-0.233894,7.645127631,0
240,-0.213944,6.890401504,0
241,-0.199197,6.988201908,0
242,-0.210897,6.648390222,0
243,-0.219028,6.005620745,0
244,-0.203836,5.75870023,0
245,-0.189591,5.125167783,0
246,-0.213099,4.463614303,0
247,-0.227782,4.358517363,0
248,-0.237335,4.058468918,0
249,-0.264071,3.790126718,0
250,-0.25069,3.47953945,0
251,-0.231589,3.27142676,0
252,-0.235694,2.824187804,0
253,-0.244114,2.08740243,0
254,-0.255061,1.784443694,0
255,-0.253303,1.782630062,0
256,-0.265619,1.467002966,0
257,-0.259297,1.231083415,0
258,-0.253342,1.29350965,0
259,-0.256,1.155732343,0
260,-0.244675,1.010674751,0
261,-0.232287,0.967708447,0
262,-0.236853,1.22187584,0
263,-0.235292,1.393849703,0
264,-0.235671,1.313489237,0
265,-0.255645,1.29022033,0
266,-0.268554,1.335695697,0
267,-0.253281,1.375941229,0
268,-0.251199,1.443551072,0
269,-0.260803,1.592837649,0
270,-0.271385,1.675261726,0
271,-0.272495,1.177208926,0
272,-0.269565,0.761656174,0
273,-0.255281,0.682810175,0
274,-0.242297,1.092578819,0
275,-0.256064,1.343178425,0
276,-0.259115,1.339700796,0
277,-0.245271,1.346839228,0
278,-0.24987,1.294298454,0
279,-0.272452,1.263269529,0
280,-0.28858,1.102321967,0
281,-0.274457,0.926387631,0
282,-0.254349,0.925750204,0
283,-0.254533,0.841047296,0
284,-0.256923,0.741239718,0
285,-0.264174,0.682383013,0
286,-0.272766,0.658617576,0
287,-0.287266,0.668452265,0
288,-0.292799,1.076884907,0
289,-0.27853,1.404300852,0
290,-0.260209,1.58350952,0
291,-0.26574,1.793622239,0
292,-0.275117,1.854761647,0
293,-0.278233,1.738114909,0
294,-0.289403,1.593967343,0
295,-0.319557,1.522161251,0
296,-0.31834,1.495717325,0
297,-0.290998,1.447644667,0
298,-0.278474,1.42034149,0
299,-0.280414,1.457547796,0
300,-0.293588,1.306631746,0
301,-0.299155,1.099189191,0
302,-0.295495,1.054666278,0
303,-0.300287,1.10491286,0
304,-0.308784,1.028934142,0
305,-0.297091,0.941525105,0
306,-0.282773,1.287618346,0
307,-0.280133,1.541316916,0
308,-0.301248,1.517841777,0
309,-0.312882,1.521735636,0
310,-0.318327,1.553647446,0
311,-0.311371,1.560876771,0
312,-0.308157,1.176436493,0
313,-0.30351,0.990518099,0
314,-0.292786,1.064150735,0
315,-0.290799,1.127345878,0
316,-0.278535,1.04304123,0
317,-0.26586,0.853920727,0
318,-0.268337,0.801312183,0
319,-0.284434,0.797034463,0
320,-0.295663,1.221501586,0
321,-0.299232,1.504823865,0
322,-0.318304,1.52603231,0
323,-0.318739,1.650797219,0
324,-0.301905,1.743332224,0
325,-0.301444,1.450178399,0
326,-0.302467,1.079876662,0
327,-0.299965,0.976306403,0
328,-0.317698,0.881899769,0

File: Non-charring/PMMA/DBI_Lund/DBILund_Cone_65kW_3.csv
Time,Mass,HRR,Back Surface Temperature
[s],[g],[kW/m2],[K]
0,73.03,2.666346176,0
1,73.043337,2.589097865,0
2,73.173465,2.539456339,0
3,73.31459,1.996836522,0
4,73.294744,1.444799881,0
5,73.259364,1.280268887,0
6,73.305878,1.022571349,0
7,73.320916,0.958789236,0
8,73.31183,1.002648753,0
9,73.319254,0.58148592,0
10,73.311276,0.336860954,0
11,73.282373,-0.416380519,0
12,73.281369,-0.851972507,0
13,73.306998,-5.409546273,0
14,73.316096,-5.167426722,0
15,73.304183,-3.447168511,0
16,73.28332,24.25441685,0
17,73.277731,94.07060673,0
18,73.234398,124.6028745,0
19,73.151967,192.5184257,0
20,73.035242,317.4426886,0
21,72.882772,354.7080818,0
22,72.712618,419.2127007,0
23,72.517838,501.3930923,0
24,72.295593,496.4256892,0
25,72.08403,505.0101577,0
26,71.862115,543.5469814,0
27,71.619811,553.443984,0
28,71.362961,585.4810614,0
29,71.087923,630.5529964,0
30,70.820116,669.1500121,0
31,70.54823,701.4136638,0
32,70.255321,724.6283871,0
33,69.990183,741.9037522,0
34,69.734497,726.6021609,0
35,69.444215,742.9272862,0
36,69.142184,766.1135174,0
37,68.840237,739.668787,0
38,68.548,708.2162461,0
39,68.253324,711.3342799,0
40,67.926701,730.3852868,0
41,67.620165,732.7183352,0
42,67.352457,771.8815289,0
43,67.061377,796.891393,0
44,66.760756,782.8776702,0
45,66.446771,777.9415664,0
46,66.126262,787.7033709,0
47,65.821389,803.5473352,0
48,65.4982,818.8243362,0
49,65.172894,828.4407289,0
50,64.839008,796.4800389,0
51,64.530914,794.2834947,0
52,64.236332,807.276115,0
53,63.93528,808.1330475,0
54,63.615212,799.6522465,0
55,63.293961,795.9241763,0
56,62.970838,797.0952176,0
57,62.627675,822.6015605,0
58,62.301533,841.7288817,0
59,62.01228,826.2250243,0
60,61.707777,789.1291985,0
61,61.391119,786.8762499,0
62,61.060466,797.3989091,0
63,60.704779,763.7189695,0
64,60.364096,814.733186,0
65,60.065564,863.7194978,0
66,59.741854,831.7917149,0
67,59.392584,849.6131169,0
68,59.048154,877.8941274,0
69,58.714763,808.8136055,0
70,58.38682,827.5155989,0
71,58.047034,869.4471191,0
72,57.708746,840.2686903,0
73,57.387421,821.5698408,0
74,57.052219,822.3236508,0
75,56.734026,818.4730256,0
76,56.417867,805.2651061,0
77,56.072162,811.8368149,0
78,55.710213,820.5669294,0
79,55.364462,837.609606,0
80,55.002682,838.1459034,0
81,54.650227,835.2614542,0
82,54.328991,872.3026833,0
83,53.988574,828.1345123,0
84,53.634418,788.2349758,0
85,53.311381,824.0437509,0
86,52.963963,808.0875332,0
87,52.599891,789.2779951,0
88,52.240228,797.698326,0
89,51.877483,829.6368218,0
90,51.544119,849.50774,0
91,51.228795,838.6535067,0
92,50.877907,843.6935137,0
93,50.531575,876.4070515,0
94,50.188214,890.8604794,0
95,49.842418,896.5002701,0
96,49.490062,866.6112126,0
97,49.123308,851.7955915,0
98,48.757706,929.5279916,0
99,48.383768,953.4332313,0
100,48.043246,943.2274049,0
101,47.705617,912.0084596,0
102,47.354752,875.0145789,0
103,47.001828,866.6265807,0
104,46.623756,865.7988038,0
105,46.239974,867.6473,0
106,45.86568,872.5762258,0
107,45.493885,885.9676646,0
108,45.112532,868.1264274,0
109,44.771663,853.2287973,0
110,44.439884,882.3904897,0
111,44.075543,914.1435619,0
112,43.706233,972.5337962,0
113,43.335514,1011.012477,0
114,42.960906,952.0547441,0
115,42.569892,951.8008223,0
116,42.198227,981.9719302,0
117,41.844719,929.7747508,0
118,41.467735,916.5551772,0
119,41.090453,931.3384885,0
120,40.724327,928.1664955,0
121,40.34312,895.2550171,0
122,39.955828,876.65627,0
123,39.558613,885.9060286,0
124,39.171518,890.6056455,0
125,38.790684,894.4349698,0
126,38.421001,964.9869882,0
127,38.055358,989.6207781,0
128,37.671421,920.7838228,0
129,37.290775,880.9527394,0
130,36.896012,898.8037909,0
131,36.516455,943.3901517,0
132,36.125166,973.3514719,0
133,35.696811,1004.099699,0
134,35.293658,1030.921837,0
135,34.930269,1042.29028,0
136,34.554056,1004.453721,0
137,34.156457,926.3626471,0
138,33.749569,896.8396631,0
139,33.344275,943.5335019,0
140,32.951979,993.4690274,0
141,32.534846,1011.858606,0
142,32.142868,977.0592124,0
143,31.770271,950.3009981,0
144,31.364716,956.456674,0
145,30.934196,967.27383,0
146,30.516995,963.6208034,0
147,30.102166,1005.559973,0
148,29.668068,1047.981775,0
149,29.277868,1106.960657,0
150,28.841774,1093.003605,0
151,28.427158,1071.104736,0
152,28.013866,1067.636821,0
153,27.541635,1014.302384,0
154,27.11073,987.9204043,0
155,26.743273,964.6664699,0
156,26.326437,986.8865364,0
157,25.870268,1019.654704,0
158,25.427745,1057.911231,0
159,25.012357,1048.193666,0
160,24.593338,1100.885875,0
161,24.112057,1145.763837,0
162,23.605289,1088.376579,0
163,23.181812,1106.032852,0
164,22.787426,1140.176394,0
165,22.365616,1137.358425,0
166,21.90357,1087.195672,0
167,21.407407,1050.84467,0
168,20.932169,1132.231079,0
169,20.475273,1134.24354,0
170,20.063423,1106.217457,0
171,19.667451,1094.409473,0
172,19.194647,1096.974217,0
173,18.692021,1111.28792,0
174,18.270546,1168.714185,0
175,17.844494,1253.601865,0
176,17.32626,1292.149688,0
177,16.799102,1192.394162,0
178,16.372117,1143.061279,0
179,15.956594,1175.063774,0
180,15.475837,1196.764856,0
181,14.991365,1121.399871,0
182,14.537215,1106.231609,0
183,14.023607,1138.511609,0
184,13.512625,1141.482313,0
185,12.992093,1270.983481,0
186,12.471175,1393.850501,0
187,11.995963,1269.911932,0
188,11.473436,1236.490118,0
189,10.947014,1305.103188,0
190,10.430513,1219.256979,0
191,9.906027,1225.427217,0
192,9.380183,1282.042885,0
193,8.811169,1223.604225,0
194,8.243236,1216.841808,0
195,7.654243,1217.417701,0
196,7.090296,1194.873693,0
197,6.532221,1278.531445,0
198,5.990965,1258.651102,0
199,5.478024,1187.54708,0
200,4.973994,1353.646181,0
201,4.445879,1320.95986,0
202,3.928325,1194.499578,0
203,3.429526,1185.516428,0
204,2.975154,1080.673738,0
205,2.586133,920.124437,0
206,2.20243,920.5320936,0
207,1.837988,862.6999395,0
208,1.516654,725.8483746,0
209,1.23827,742.4432037,0
210,0.986513,654.9264914,0
211,0.775568,539.4547572,0
212,0.636187,447.6877639,0
213,0.523612,424.3861332,0
214,0.427476,383.6111667,0
215,0.334437,301.9749323,0
216,0.261203,272.4230526,0
217,0.202359,232.2077602,0
218,0.155924,174.737883,0
219,0.105983,159.3625968,0
220,0.089155,138.6313031,0
221,0.078892,103.417263,0
222,0.040311,91.53952237,0
223,0.011281,81.86136694,0
224,0.000924,65.78197572,0
225,-0.019697,58.44731187,0
226,-0.034431,49.04851301,0
227,-0.046242,36.17573865,0
228,-0.090289,32.36637953,0
229,-0.088824,27.22053664,0
230,-0.065038,18.87793927,0
231,-0.053825,12.58190001,0
232,-0.034,10.29913647,0
233,-0.025862,8.593711889,0
234,-0.035688,7.084264353,0
235,-0.068305,6.898796688,0
236,-0.108755,6.629860945,0
237,-0.101996,5.757629464,0
238,-0.085984,5.404910754,0
239,-0.056793,4.672589776,0
240,-0.037181,3.789072521,0
241,-0.045123,3.626400702,0
242,-0.062152,3.6399668,0
243,-0.083901,3.722827499,0
244,-0.106841,3.807257825,0
245,-0.115503,3.548366403,0
246,-0.09806,3.06553563,0
247,-0.086381,2.749923414,0
248,-0.10209,2.667083665,0
249,-0.101554,2.595620355,0
250,-0.11521,2.130395654,0
251,-0.126764,1.895268371,0
252,-0.136478,1.885032739,0
253,-0.141301,1.859306883,0
254,-0.139483,1.872847309,0
255,-0.140656,1.913520487,0
256,-0.122702,2.457758211,0
257,-0.104696,2.809771704,0
258,-0.098933,2.893229352,0
259,-0.12268,2.94581356,0
260,-0.139,2.946954399,0
261,-0.156203,2.858921858,0
262,-0.142139,2.724093349,0
263,-0.124427,2.660710343,0
264,-0.119489,2.671469104,0
265,-0.118538,2.677115356,0
266,-0.12829,2.692859107,0
267,-0.14831,2.694909156,0
268,-0.182418,2.723042663,0
269,-0.205275,2.81374855,0
270,-0.189949,2.859489854,0
271,-0.177,2.580673919,0
272,-0.176155,2.285704843,0
273,-0.170845,2.233580845,0
274,-0.16537,2.202480999,0
275,-0.171648,2.118845201,0
276,-0.185565,2.077731429,0
277,-0.195222,2.013205161,0
278,-0.176494,1.665386989,0
279,-0.155038,1.367778686,0
280,-0.144443,1.339298631,0
281,-0.157615,1.402593404,0
282,-0.165578,1.51415243,0
283,-0.192667,1.580318521,0
284,-0.216439,1.684995426,0
285,-0.189787,1.621566582,0
286,-0.176752,1.547598992,0
287,-0.17543,1.502360703,0
288,-0.172649,1.47033482,0
289,-0.175466,1.468945817,0
290,-0.168262,1.012793376,0
291,-0.173066,0.69450829,0
292,-0.18461,0.702783859,0
293,-0.198941,0.757114227,0
294,-0.207364,0.902689427,0
295,-0.213422,0.989879306,0
296,-0.207897,1.038988685,0
297,-0.188801,0.611672055,0
298,-0.185354,0.12216421,0
299,-0.192011,0.05207389,0
300,-0.191602,0.394577561,0
301,-0.216406,0.672303583,0
302,-0.238993,0.680315156,0
303,-0.22872,0.696862223,0
304,-0.228254,0.71287772,0
305,-0.228017,0.712469126,0
306,-0.210595,0.828330908,0
307,-0.207229,1.041088611,0
308,-0.222158,1.146755243,0
309,-0.231,1.140099883,0
310,-0.246303,1.027541811,0
311,-0.241738,0.928243561,0
312,-0.213648,0.442391168,0
313,-0.215831,0.04391778,0
314,-0.230361,-0.009261743,0
315,-0.228009,-0.02343564,0
316,-0.239109,-0.399627857,0

File: Non-charring/PMMA/DBI_Lund/DBILund_DSC_N2_20K_2.csv
Time,Temperature,Heat Flow
[s],[K],[W/g]
0,298.736,-0.0157
1.9998,298.73841,-0.0152
4.0002,298.74133,-0.0157
6,298.74798,-0.0164
7.9998,298.75531,-0.0177
10.0002,298.77033,-0.016
12,298.79271,-0.0158
13.9998,298.82823,-0.0158
16.0002,298.87959,-0.0139
18,298.94979,-0.0116
19.9998,299.04302,-0.00877
22.0002,299.16164,-0.00595
24,299.30538,0.00219
25.9998,299.48115,0.00767
28.0002,299.686,0.0149
30,299.92936,0.0252
31.9998,300.20923,0.0365
34.0002,300.52549,0.0497
36,300.87605,0.0602
37.9998,301.26446,0.077
40.0002,301.69015,0.0933
42,302.15154,0.11174
43.9998,302.6493,0.13251
46.0002,303.18166,0.15189
48,303.74939,0.17254
49.9998,304.34852,0.19384
52.0002,304.98052,0.21737
54,305.63715,0.2392
55.9998,306.31677,0.26326
58.0002,307.02052,0.28625
60,307.75505,0.30816
61.9998,308.50998,0.32995
64.0002,309.28131,0.35287
66,310.0641,0.37235
67.9998,310.87256,0.39345
70.0002,311.69575,0.41504
72,312.53193,0.43129
73.9998,313.37343,0.45042
76.0002,314.2251,0.46688
78,315.08487,0.48289
79.9998,315.95061,0.49844
82.0002,316.82179,0.51259
84,317.69761,0.52629
85.9998,318.57756,0.53699
88.0002,319.45941,0.54929
90,320.34108,0.56082
91.9998,321.22228,0.56821
94.0002,322.10003,0.5761
96,322.97551,0.58368
97.9998,323.84956,0.58951
100.0002,324.71908,0.5955
102,325.58713,0.60167
103.9998,326.45123,0.60464
106.0002,327.31072,0.60937
108,328.16351,0.61139
109.9998,329.00975,0.61196
112.0002,329.84979,0.61493
114,330.68395,0.61486
115.9998,331.51174,0.61559
118.0002,332.338,0.6184
120,333.16025,0.61688
121.9998,333.97674,0.61616
124.0002,334.78198,0.61607
126,335.58349,0.61485
127.9998,336.38041,0.61235
130.0002,337.17546,0.61096
132,337.96226,0.60989
133.9998,338.74407,0.60785
136.0002,339.52375,0.60743
138,340.30105,0.60586
139.9998,341.07249,0.60203
142.0002,341.83415,0.59965
144,342.58843,0.59645
145.9998,343.34339,0.59649
148.0002,344.09492,0.59296
150,344.84418,0.59185
151.9998,345.58969,0.59059
154.0002,346.32834,0.58866
156,347.06434,0.58625
157.9998,347.79852,0.58676
160.0002,348.53628,0.58337
162,349.27123,0.58306
163.9998,349.99982,0.58259
166.0002,350.72444,0.58147
168,351.44684,0.58083
169.9998,352.17333,0.57823
172.0002,352.89289,0.57939
174,353.61236,0.57908
175.9998,354.32313,0.57827
178.0002,355.0378,0.57517
180,355.7521,0.57435
181.9998,356.46857,0.57322
184.0002,357.18533,0.57158
186,357.90074,0.56962
187.9998,358.61769,0.56716
190.0002,359.33397,0.5647
192,360.05034,0.56191
193.9998,360.76789,0.55863
196.0002,361.48554,0.55649
198,362.20367,0.55517
199.9998,362.91946,0.5522
202.0002,363.63589,0.54972
204,364.35248,0.54757
205.9998,365.06972,0.54592
208.0002,365.78557,0.54459
210,366.49979,0.5421
211.9998,367.21359,0.54093
214.0002,367.92538,0.53992
216,368.63856,0.53743
217.9998,369.352,0.5389
220.0002,370.06692,0.53756
222,370.78321,0.53755
223.9998,371.4967,0.53571
226.0002,372.20956,0.53437
228,372.92105,0.53501
229.9998,373.63187,0.5355
232.0002,374.34259,0.53498
234,375.04813,0.5343
235.9998,375.75367,0.53577
238.0002,376.45918,0.53492
240,377.16549,0.5349
241.9998,377.8702,0.53505
244.0002,378.57511,0.5347
246,379.27849,0.53518
247.9998,379.98128,0.53515
250.0002,380.67889,0.53463
252,381.3748,0.53544
253.9998,382.06903,0.53542
256.0002,382.76523,0.5369
258,383.45936,0.53637
259.9998,384.15069,0.53719
262.0002,384.83923,0.53733
264,385.52895,0.53797
265.9998,386.21954,0.53913
268.0002,386.90908,0.53843
270,387.59682,0.53992
271.9998,388.28077,0.54241
274.0002,388.96362,0.54239
276,389.64374,0.5459
277.9998,390.32375,0.5452
280.0002,391.00638,0.54736
282,391.68666,0.54937
283.9998,392.3668,0.55171
286.0002,393.04444,0.55371
288,393.72244,0.55639
289.9998,394.39966,0.55941
292.0002,395.07459,0.56396
294,395.74941,0.56801
295.9998,396.42433,0.5724
298.0002,397.0993,0.57594
300,397.77351,0.58017
301.9998,398.44297,0.58508
304.0002,399.11421,0.58694
306,399.78513,0.59424
307.9998,400.46071,0.59951
310.0002,401.1328,0.60631
312,401.80546,0.61142
313.9998,402.47771,0.61501
316.0002,403.14987,0.61979
318,403.82277,0.62389
319.9998,404.49256,0.62714
322.0002,405.15929,0.62886
324,405.82397,0.63007
325.9998,406.49457,0.63248
328.0002,407.16567,0.63148
330,407.83598,0.63013
331.9998,408.50364,0.62826
334.0002,409.17434,0.62485
336,409.84649,0.62144
337.9998,410.51631,0.61648
340.0002,411.18489,0.60894
342,411.85102,0.60637
343.9998,412.52151,0.59916
346.0002,413.19366,0.59039
348,413.86623,0.58042
349.9998,414.53572,0.57576
352.0002,415.20513,0.56748
354,415.87621,0.56023
355.9998,416.54531,0.55452
358.0002,417.21518,0.54984
360,417.8831,0.55067
361.9998,418.55531,0.54702
364.0002,419.22515,0.54405
366,419.89426,0.54333
367.9998,420.56075,0.54208
370.0002,421.22756,0.54239
372,421.89461,0.5427
373.9998,422.56254,0.54232
376.0002,423.23138,0.5428
378,423.90185,0.54156
379.9998,424.5712,0.54117
382.0002,425.24115,0.54339
384,425.90921,0.54405
385.9998,426.57793,0.54315
388.0002,427.2443,0.54329
390,427.91098,0.54343
391.9998,428.57959,0.54391
394.0002,429.24846,0.5437
396,429.91552,0.54384
397.9998,430.58046,0.54276
400.0002,431.24287,0.5429
402,431.90587,0.54216
403.9998,432.56793,0.54352
406.0002,433.23228,0.544
408,433.89828,0.54379
409.9998,434.5639,0.54375
412.0002,435.23064,0.54512
414,435.89485,0.54526
415.9998,436.55967,0.54399
418.0002,437.22213,0.54378
420,437.88538,0.54409
421.9998,438.54818,0.54458
424.0002,439.21361,0.54437
426,439.87715,0.54415
427.9998,440.54233,0.54464
430.0002,441.2067,0.54425
432,441.87092,0.54615
433.9998,442.53621,0.54717
436.0002,443.19839,0.54749
438,443.86044,0.54709
439.9998,444.5202,0.5467
442.0002,445.18213,0.54825
444,445.84767,0.54804
445.9998,446.51323,0.55083
448.0002,447.1743,0.55186
450,447.83628,0.55111
451.9998,448.50061,0.55515
454.0002,449.16634,0.55299
456,449.83156,0.55296
457.9998,450.49557,0.55505
460.0002,451.16331,0.55627
462,451.82851,0.5573
463.9998,452.49487,0.55816
466.0002,453.16115,0.56026
468,453.82816,0.56041
469.9998,454.49205,0.56323
472.0002,455.15702,0.56266
474,455.82134,0.56406
475.9998,456.48856,0.56546
478.0002,457.15362,0.56721
480,457.82029,0.56897
481.9998,458.48716,0.56913
484.0002,459.15448,0.57
486,459.82185,0.57069
487.9998,460.48892,0.57174
490.0002,461.15543,0.57314
492,461.82456,0.57241
493.9998,462.49433,0.57471
496.0002,463.16474,0.57523
498,463.83264,0.57575
499.9998,464.49829,0.5768
502.0002,465.16395,0.57714
504,465.83038,0.57748
505.9998,466.49836,0.57872
508.0002,467.16751,0.57798
510,467.83587,0.57777
511.9998,468.50415,0.57559
514.0002,469.17038,0.57521
516,469.83561,0.57536
517.9998,470.50243,0.57462
520.0002,471.17089,0.57279
522,471.83957,0.5733
523.9998,472.50902,0.57256
526.0002,473.17649,0.57126
528,473.84569,0.57015
529.9998,474.51371,0.56777
532.0002,475.18267,0.56629
534,475.85103,0.56553
535.9998,476.51803,0.5646
538.0002,477.18446,0.56202
540,477.85175,0.56253
541.9998,478.51895,0.56287
544.0002,479.18236,0.56138
546,479.8449,0.56116
547.9998,480.50975,0.56021
550.0002,481.17982,0.56218
552,481.85039,0.56288
553.9998,482.516,0.56248
556.0002,483.18121,0.56135
558,483.84475,0.56241
559.9998,484.5141,0.56201
562.0002,485.18274,0.56363
564,485.85187,0.56543
565.9998,486.51879,0.56741
568.0002,487.18231,0.56829
570,487.84666,0.57119
571.9998,488.50998,0.57428
574.0002,489.17731,0.57664
576,489.84403,0.57992
577.9998,490.51213,0.58302
580.0002,491.1788,0.58575
582,491.84784,0.58941
583.9998,492.51544,0.59363
586.0002,493.18297,0.59822
588,493.84923,0.60005
589.9998,494.51316,0.6063
592.0002,495.1798,0.61035
594,495.84702,0.61551
595.9998,496.51964,0.6229
598.0002,497.18861,0.62808
600,497.85797,0.63308
601.9998,498.52459,0.64012
604.0002,499.19095,0.64476
606,499.85695,0.65033
607.9998,500.5227,0.65702
610.0002,501.1901,0.66001
612,501.85677,0.6643
613.9998,502.524,0.66822
616.0002,503.19182,0.67066
618,503.86033,0.67441
619.9998,504.526,0.67481
622.0002,505.19272,0.67502
624,505.85838,0.67486
625.9998,506.52243,0.67489
628.0002,507.18526,0.67193
630,507.84818,0.67139
631.9998,508.51241,0.66861
634.0002,509.17662,0.6634
636,509.84044,0.66211
637.9998,510.50374,0.65539
640.0002,511.16682,0.65129
642,511.82954,0.6468
643.9998,512.49351,0.6425
646.0002,513.15647,0.63557
648,513.81902,0.63144
649.9998,514.48405,0.62618
652.0002,515.14636,0.62073
654,515.80911,0.61508
655.9998,516.46874,0.61224
658.0002,517.13264,0.60771
660,517.79707,0.60186
661.9998,518.46175,0.59807
664.0002,519.12423,0.59296
666,519.78703,0.58991
667.9998,520.4497,0.58384
670.0002,521.11351,0.58135
672,521.77767,0.57849
673.9998,522.44198,0.57656
676.0002,523.10761,0.57425
678,523.77446,0.57346
679.9998,524.44359,0.57172
682.0002,525.1119,0.57225
684,525.77828,0.56899
685.9998,526.44425,0.56971
688.0002,527.11134,0.56853
690,527.77877,0.5702
691.9998,528.44728,0.57092
694.0002,529.11411,0.5724
696,529.78295,0.57446
697.9998,530.45175,0.57442
700.0002,531.12416,0.57838
702,531.79456,0.58045
703.9998,532.46303,0.58213
706.0002,533.12944,0.58477
708,533.79808,0.58779
709.9998,534.46579,0.58948
712.0002,535.13269,0.595
714,535.79887,0.59842
715.9998,536.46854,0.60299
718.0002,537.13939,0.6068
720,537.80826,0.61138
721.9998,538.47621,0.61577
724.0002,539.14572,0.62017
726,539.81366,0.624
727.9998,540.48175,0.63033
730.0002,541.14967,0.63571
732,541.82123,0.64071
733.9998,542.49094,0.64783
736.0002,543.15869,0.65246
738,543.82489,0.65747
739.9998,544.49375,0.66539
742.0002,545.1617,0.67042
744,545.82983,0.67603
745.9998,546.49726,0.68262
748.0002,547.16403,0.69018
750,547.83172,0.69582
751.9998,548.49869,0.70262
754.0002,549.1662,0.70943
756,549.83654,0.71722
757.9998,550.50606,0.72619
760.0002,551.17567,0.72973
762,551.84308,0.73948
763.9998,552.51011,0.74925
766.0002,553.17903,0.75883
768,553.84395,0.76707
769.9998,554.5102,0.77609
772.0002,555.17513,0.78784
774,555.84359,0.79572
775.9998,556.51297,0.80478
778.0002,557.18077,0.81501
780,557.84944,0.82663
781.9998,558.51657,0.83845
784.0002,559.18523,0.84931
786,559.85233,0.86272
787.9998,560.52021,0.87244
790.0002,561.18864,0.88706
792,561.85706,0.90091
793.9998,562.52351,0.91262
796.0002,563.19154,0.92513
798,563.85803,0.9406
799.9998,564.52503,0.95255
802.0002,565.18839,0.96569
804,565.85284,0.97767
805.9998,566.51874,0.99281
808.0002,567.18657,1.00502
810,567.85252,1.01704
811.9998,568.51625,1.03046
814.0002,569.18033,1.04626
816,569.84592,1.06069
817.9998,570.51333,1.07416
820.0002,571.17793,1.08823
822,571.84565,1.1041
823.9998,572.50939,1.11603
826.0002,573.17347,1.12877
828,573.83518,1.13934
829.9998,574.5,1.1533
832.0002,575.16411,1.16826
834,575.82812,1.18026
835.9998,576.49231,1.19228
838.0002,577.15818,1.19974
840,577.82195,1.21397
841.9998,578.48443,1.22742
844.0002,579.14731,1.23869
846,579.81057,1.24859
847.9998,580.47506,1.2573
850.0002,581.136,1.26362
852,581.80006,1.27435
853.9998,582.46192,1.28448
856.0002,583.12805,1.29523
858,583.79244,1.3038
859.9998,584.45706,1.31077
862.0002,585.12303,1.31356
864,585.78749,1.31854
865.9998,586.45236,1.32574
868.0002,587.11393,1.33374
870,587.776,1.34094
871.9998,588.43928,1.34836
874.0002,589.10206,1.35619
876,589.76552,1.36403
877.9998,590.42925,1.37147
880.0002,591.09313,1.37691
882,591.75598,1.38357
883.9998,592.41749,1.38882
886.0002,593.07844,1.39427
888,593.7392,1.39953
889.9998,594.40195,1.40258
892.0002,595.06267,1.40866
894,595.72571,1.41475
895.9998,596.38636,1.42023
898.0002,597.05097,1.42573
900,597.71357,1.43345
901.9998,598.37753,1.44099
904.0002,599.04071,1.44691
906,599.70438,1.45385
907.9998,600.36708,1.46099
910.0002,601.02998,1.46957
912,601.69218,1.48567
913.9998,602.35361,1.49366
916.0002,603.01574,1.50938
918,603.67846,1.52492
919.9998,604.34774,1.53805
922.0002,605.01292,1.55281
924,605.67712,1.56942
925.9998,606.3359,1.58992
928.0002,606.99933,1.60718
930,607.6643,1.62548
931.9998,608.33136,1.64749
934.0002,608.99665,1.66891
936,609.6628,1.69096
937.9998,610.32582,1.71385
940.0002,610.992,1.73944
942,611.65495,1.76546
943.9998,612.32241,1.79173
946.0002,612.98721,1.82048
948,613.65451,1.84947
949.9998,614.31883,1.87849
952.0002,614.9848,1.91043
954,615.64774,1.94486
955.9998,616.31259,1.9781
958.0002,616.97695,2.01385
960,617.64205,2.05212
961.9998,618.30859,2.09126
964.0002,618.97417,2.12796
966,619.6402,2.16801
967.9998,620.3022,2.21079
970.0002,620.96641,2.25341
972,621.63213,2.29959
973.9998,622.29826,2.34376
976.0002,622.96384,2.39233
978,623.62898,2.43806
979.9998,624.2951,2.48757
982.0002,624.95971,2.53713
984,625.62259,2.58634
985.9998,626.28674,2.64162
988.0002,626.95295,2.69053
990,627.6201,2.74719
991.9998,628.28494,2.79997
994.0002,628.94984,2.85675
996,629.61341,2.91089
997.9998,630.2763,2.96593
1000.0002,630.94058,3.02416
1002,631.60479,3.08037
1003.9998,632.26999,3.13832
1006.0002,632.93246,3.19549
1008,633.5962,3.25315
1009.9998,634.25956,3.30858
1012.0002,634.92439,3.36512
1014,635.58784,3.42172
1015.9998,636.24976,3.47252
1018.0002,636.91289,3.52234
1020,637.5753,3.56928
1021.9998,638.24125,3.6125
1024.0002,638.90648,3.65158
1026,639.56929,3.69006
1027.9998,640.23206,3.72081
1030.0002,640.89452,3.75538
1032,641.56154,3.78158
1033.9998,642.22887,3.78551
1036.0002,642.89551,3.79428
1038,643.56051,3.8117
1039.9998,644.22511,3.83103
1042.0002,644.88823,3.84193
1044,645.55361,3.84167
1045.9998,646.21802,3.83865
1048.0002,646.88551,3.846
1050,647.55225,3.85081
1051.9998,648.22052,3.86875
1054.0002,648.88821,3.881
1056,649.55526,3.88774
1057.9998,650.22349,3.87012
1060.0002,650.89106,3.86456
1062,651.55949,3.85008
1063.9998,652.22816,3.85173
1066.0002,652.89913,3.85869
1068,653.57161,3.8444
1069.9998,654.24285,3.79839
1072.0002,654.91492,3.7866
1074,655.58604,3.76372
1075.9998,656.25723,3.7148
1078.0002,656.92784,3.79676
1080,657.59749,3.74161
1081.9998,658.26705,3.75963
1084.0002,658.93667,3.69969
1086,659.60753,3.72689
1087.9998,660.27695,3.68076
1090.0002,660.94625,3.63671
1092,661.61579,3.61873
1093.9998,662.28656,3.53452
1096.0002,662.95736,3.49052
1098,663.62854,3.51211
1099.9998,664.29848,3.50088
1102.0002,664.96869,3.44926
1104,665.63931,3.38962
1105.9998,666.30911,3.35786
1108.0002,666.97934,3.29207
1110,667.64921,3.21027
1111.9998,668.32226,3.14734
1114.0002,668.99351,3.07247
1116,669.6631,2.99966
1117.9998,670.33374,2.92461
1120.0002,671.00472,2.84127
1122,671.67636,2.7602
1123.9998,672.3462,2.66714
1126.0002,673.01495,2.58479
1128,673.68612,2.4913
1129.9998,674.35838,2.40204
1132.0002,675.03028,2.30833
1134,675.69977,2.21473
1135.9998,676.369,2.1273
1138.0002,677.03992,2.035
1140,677.71179,1.94541
1141.9998,678.38218,1.86202
1144.0002,679.05164,1.77635
1146,679.72107,1.69537
1147.9998,680.39026,1.61146
1150.0002,681.05918,1.53572
1152,681.72959,1.46078
1153.9998,682.39734,1.38748
1156.0002,683.06813,1.31759
1158,683.73471,1.25111
1159.9998,684.40361,1.18849
1162.0002,685.06903,1.12863
1164,685.73739,1.06979
1165.9998,686.40515,1.01461
1168.0002,687.07428,0.96287
1170,687.74164,0.91194
1171.9998,688.40759,0.86709
1174.0002,689.07554,0.8224
1176,689.74492,0.78228
1177.9998,690.41411,0.74474
1180.0002,691.07982,0.71177
1182,691.7468,0.68426
1183.9998,692.41497,0.66574
1186.0002,693.08702,0.66019
1188,693.76041,0.65859
1189.9998,694.43342,0.65611
1192.0002,695.10661,0.64966
1194,695.77639,0.64364
1195.9998,696.44715,0.64093
1198.0002,697.11538,0.636
1200,697.78336,0.63349
1201.9998,698.4492,0.63143
1204.0002,699.11685,0.63157
1206,699.78462,0.6284
1207.9998,700.45008,0.62411
1210.0002,701.11174,0.61294
1212,701.77325,0.60087
1213.9998,702.43185,0.58501
1216.0002,703.08957,0.5718
1218,703.74518,0.5548
1219.9998,704.40615,0.53555
1222.0002,705.06307,0.51695
1224,705.71723,0.50211
1225.9998,706.36984,0.4828
1228.0002,707.02533,0.4648
1230,707.68152,0.4479
1231.9998,708.33684,0.4332
1234.0002,708.9961,0.41805
1236,709.65628,0.404
1237.9998,710.3169,0.39104
1240.0002,710.97266,0.37584
1242,711.63088,0.36285
1243.9998,712.28898,0.35053
1246.0002,712.95202,0.33953
1248,713.61113,0.32829
1249.9998,714.2721,0.31906
1252.0002,714.92953,0.30623
1254,715.59175,0.29271
1255.9998,716.25302,0.27985
1258.0002,716.91539,0.26586
1260,717.57736,0.25184
1261.9998,718.23972,0.24141
1264.0002,718.90448,0.22939
1266,719.57017,0.22029
1267.9998,720.23541,0.21253
1270.0002,720.8998,0.20205
1272,721.56413,0.19382
1273.9998,722.23072,0.18919
1276.0002,722.89634,0.18387
1278,723.56323,0.17855
1279.9998,724.23065,0.17413
1282.0002,724.8991,0.17039
1284,725.57016,0.16686
1285.9998,726.2403,0.16333
1288.0002,726.90944,0.16116
1290,727.57819,0.15785
1291.9998,728.24595,0.15862
1294.0002,728.91477,0.15622
1296,729.58297,0.15403
1297.9998,730.2522,0.15344
1300.0002,730.92123,0.15535
1302,731.58998,0.15521
1303.9998,732.26084,0.15575
1306.0002,732.93179,0.15516
1308,733.6032,0.15525
1309.9998,734.27367,0.15579
1312.0002,734.94438,0.15588
1314,735.61305,0.15825
1315.9998,736.2819,0.15812
1318.0002,736.94952,0.15981
1320,737.62087,0.16035
1321.9998,738.29031,0.16045
1324.0002,738.96007,0.16122
1326,739.62884,0.16315
1327.9998,740.29618,0.16233
1330.0002,740.96272,0.16678
1332,741.62979,0.16779
1333.9998,742.29946,0.16834
1336.0002,742.97029,0.16798
1338,743.63884,0.17014
1339.9998,744.30528,0.17254
1342.0002,744.97071,0.17149
1344,745.63687,0.17343
1345.9998,746.30585,0.1726
1348.0002,746.9739,0.17385
1350,747.64088,0.17764
1351.9998,748.30533,0.17844
1354.0002,748.96989,0.17738
1356,749.63664,0.17748
1357.9998,750.30608,0.17666
1360.0002,750.97443,0.17861
1362,751.64139,0.17778
1363.9998,752.30823,0.17858
1366.0002,752.9742,0.17937
1368,753.63987,0.18017
1369.9998,754.3051,0.18073
1372.0002,754.97133,0.18084
1374,755.63723,0.18094
1375.9998,756.30107,0.17895
1378.0002,756.9653,0.18021
1380,757.63167,0.18217
1381.9998,758.29946,0.18414
1384.0002,758.96725,0.18354
1386,759.63276,0.18434
1387.9998,760.29599,0.18421
1390.0002,760.96041,0.18548
1392,761.6253,0.18138
1393.9998,762.2911,0.17892
1396.0002,762.95776,0.18065
1398,763.62487,0.17982
1399.9998,764.29397,0.18085
1402.0002,764.95912,0.18376
1404,765.62505,0.18199
1405.9998,766.28885,0.18326
1408.0002,766.95451,0.18266
1410,767.61808,0.18347
1411.9998,768.284,0.18639
1414.0002,768.94807,0.18673
1416,769.61287,0.18495
1417.9998,770.2773,0.18458
1420.0002,770.94261,0.18492
1422,771.608,0.18361
1423.9998,772.27248,0.18277
1426.0002,772.93903,0.18334
1428,773.60492,0.18556
1429.9998,774.27053,0.18307
1432.0002,774.93603,0.18247
1434,775.59979,0.18422
1435.9998,776.26505,0.1829
1438.0002,776.92844,0.18253
1440,777.59515,0.18263
1441.9998,778.26057,0.18392
1444.0002,778.92816,0.18189
1446,779.5949,0.18365
1447.9998,780.26252,0.18233
1450.0002,780.92682,0.18385
1452,781.59284,0.18205
1453.9998,782.25895,0.17906
1456.0002,782.92725,0.17988
1458,783.59495,0.18093
1459.9998,784.25926,0.1796
1462.0002,784.92298,0.18065
1464,785.58795,0.18122
1465.9998,786.25615,0.17918
1468.0002,786.92405,0.18023
1470,787.59256,0.17985
1471.9998,788.25888,0.17995
1474.0002,788.92666,0.18125
1476,789.59233,0.17991
1477.9998,790.25916,0.18097
1480.0002,790.92506,0.17987
1482,791.59275,0.18116
1483.9998,792.26065,0.18174
1486.0002,792.92908,0.18064
1488,793.59437,0.17954
1489.9998,794.26136,0.1818
1492.0002,794.92726,0.18214
1494,795.59438,0.17912
1495.9998,796.25927,0.18138
1498.0002,796.9243,0.18172
1500,797.59089,0.18109
1501.9998,798.26026,0.18384
1504.0002,798.92908,0.18226
1506,799.59883,0.18404
1507.9998,800.26698,0.18535
1510.0002,800.93433,0.18569
1512,801.60161,0.18844
1513.9998,802.26854,0.18758
1516.0002,802.93641,0.18744
1518,803.6031,0.18851
1519.9998,804.27054,0.18716
1522.0002,804.93854,0.18968
1524,805.60439,0.19051
1525.9998,806.26911,0.19158
1528.0002,806.93336,0.19362
1530,807.60359,0.19252
1531.9998,808.27211,0.19311
1534.0002,808.94026,0.19248
1536,809.60578,0.19453
1537.9998,810.27305,0.19852
1540.0002,810.94043,0.19741
1542,811.60664,0.19922
1543.9998,812.27366,0.20006
1546.0002,812.93979,0.20041
1548,813.60702,0.20223
1549.9998,814.27163,0.20404
1552.0002,814.93869,0.20464
1554,815.60273,0.20499
1555.9998,816.26962,0.20681
1558.0002,816.93429,0.20863
1560,817.6012,0.20899
1561.9998,818.26671,0.21203
1564.0002,818.93546,0.21166
1566,819.60202,0.21667
1567.9998,820.26844,0.21703
1570.0002,820.93269,0.21519
1572,821.59744,0.218
1573.9998,822.26269,0.22106
1576.0002,822.93092,0.22216
1578,823.59798,0.22105
1579.9998,824.26466,0.22362
1582.0002,824.92703,0.22669
1584,825.5909,0.22534
1585.9998,826.25641,0.22718
1588.0002,826.92293,0.2273
1590,827.58972,0.23062
1591.9998,828.25584,0.23099
1594.0002,828.92269,0.23358
1596,829.58902,0.23469
1597.9998,830.25693,0.23679
1600.0002,830.92313,0.23494
1602,831.59151,0.23902
1603.9998,832.25972,0.23989
1606.0002,832.92849,0.24348
1608,833.59511,0.24559
1609.9998,834.26167,0.24548
1612.0002,834.92729,0.24883
1614,835.59549,0.24946
1615.9998,836.26354,0.25232
1618.0002,836.93236,0.25444
1620,837.59845,0.25407
1621.9998,838.26456,0.25843
1624.0002,838.92957,0.25782
1626,839.59536,0.2597
1627.9998,840.26134,0.26058
1630.0002,840.92865,0.26271
1632,841.59787,0.26434
1633.9998,842.26457,0.26498
1636.0002,842.93169,0.26836
1638,843.59752,0.2695
1639.9998,844.26597,0.27064
1642.0002,844.93193,0.27153
1644,845.59928,0.27368
1645.9998,846.26557,0.27257
1648.0002,846.93582,0.27722
1650,847.60456,0.27786
1651.9998,848.2732,0.28126
1654.0002,848.94264,0.28141
1656,849.60855,0.28356
1657.9998,850.27736,0.28672
1660.0002,850.94125,0.28963
1662,851.60871,0.28853
1663.9998,852.27454,0.29194
1666.0002,852.94246,0.29561
1668,853.61041,0.29703
1669.9998,854.27713,0.29945
1672.0002,854.94446,0.30061
1674,855.61326,0.30379
1675.9998,856.28116,0.3042
1678.0002,856.94834,0.30738
1680,857.61246,0.31158
1681.9998,858.27726,0.31224
1684.0002,858.94473,0.31493
1686,859.61333,0.31863
1687.9998,860.28226,0.31955
1690.0002,860.94889,0.32275
1692,861.61485,0.3252
1693.9998,862.28098,0.32866
1696.0002,862.94628,0.32984
1698,863.61298,0.33432
1699.9998,864.27796,0.33703
1702.0002,864.94626,0.33923
1704,865.61387,0.34524
1705.9998,866.28205,0.34491
1708.0002,866.94956,0.35119
1710,867.61582,0.3501
1711.9998,868.2813,0.35562
1714.0002,868.94575,0.35733
1716,869.60867,0.3593
1717.9998,870.27536,0.36457
1720.0002,870.94232,0.36527
1722,871.61246,0.37132
1723.9998,872.2807,0.37305
1726.0002,872.94638,0.3763
1728,873.61307,0.3793
1729.9998,874.27943,0.38537
1732.0002,874.94956,0.38787
1734,875.61605,0.38935
1735.9998,876.28269,0.39851
1738.0002,876.94806,0.40101
1740,877.61419,0.4066
1741.9998,878.27878,0.40732
1744.0002,878.9422,0.41137
1746,879.60725,0.4144
1747.9998,880.27599,0.41795
1750.0002,880.94446,0.42124
1752,881.61059,0.42737
1753.9998,882.27538,0.42887
1756.0002,882.94201,0.43089
1758,883.61093,0.436
1759.9998,884.27893,0.44059
1762.0002,884.94639,0.44803
1764,885.61119,0.44826
1765.9998,886.27706,0.45261
1768.0002,886.94231,0.45826
1770,887.6091,0.46158
1771.9998,888.27702,0.46388
1774.0002,888.94458,0.47239
1776,889.61208,0.47314
1777.9998,890.27818,0.47467
1780.0002,890.94377,0.48112
1782,891.60829,0.48628
1783.9998,892.27436,0.49041
1786.0002,892.94162,0.49247
1788,893.61003,0.49454
1789.9998,894.27741,0.49868
1792.0002,894.94531,0.50308
1794,895.61352,0.50697
1795.9998,896.28303,0.51138
1798.0002,896.94742,0.51788
1800,897.61252,0.51995
1801.9998,898.27595,0.52464
1804.0002,898.94005,0.52906
1806,899.59979,0.53297
1807.9998,900.25807,0.53532
1810.0002,900.91877,0.54262
1812,901.58372,0.54681
1813.9998,902.24797,0.55412
1816.0002,902.91465,0.55753
1818,903.58259,0.56304
1819.9998,904.25121,0.56645
1822.0002,904.91949,0.57092
1824,905.58772,0.57722
1825.9998,906.25621,0.58248
1828.0002,906.92361,0.58906
1830,907.59105,0.59171
1831.9998,908.25846,0.59724
1834.0002,908.92707,0.60436
1836,909.59597,0.6086
1837.9998,910.26488,0.61415
1840.0002,910.93177,0.62049
1842,911.59779,0.62789
1843.9998,912.26416,0.63083
1846.0002,912.93126,0.63798
1848,913.59877,0.64251
1849.9998,914.26554,0.65046
1852.0002,914.93257,0.65315
1854,915.59957,0.6569
1855.9998,916.26567,0.66329
1858.0002,916.93152,0.66784
1860,917.59647,0.67555
1861.9998,918.2631,0.68275
1864.0002,918.93164,0.68626
1866,919.59962,0.69611
1867.9998,920.26697,0.70095
1870.0002,920.93066,0.70394
1872,921.5968,0.70878
1873.9998,922.26165,0.71522
1876.0002,922.92784,0.72246
1878,923.59353,0.73076
1879.9998,924.25923,0.73085
1882.0002,924.92681,0.73944
1884,925.59516,0.74325
1885.9998,926.26356,0.74733
1888.0002,926.93039,0.75487
1890,927.59554,0.76348
1891.9998,928.26159,0.76651
1894.0002,928.92921,0.77141
1896,929.59754,0.77818
1897.9998,930.26593,0.78228
1900.0002,930.93157,0.78906
1902,931.59877,0.79291
1903.9998,932.26751,0.7989
1906.0002,932.93623,0.80142
1908,933.6051,0.80608
1909.9998,934.27202,0.81288
1912.0002,934.9401,0.81461
1914,935.60672,0.82062
1915.9998,936.27467,0.82476
1918.0002,936.94108,0.82837
1920,937.60675,0.83064
1921.9998,938.27356,0.83453
1924.0002,938.94136,0.83868
1926,939.60983,0.84365
1927.9998,940.27688,0.84593
1930.0002,940.94377,0.85117
1932,941.6128,0.85937
1933.9998,942.28162,0.86032
1936.0002,942.95048,0.86261
1938,943.6143,0.86679
1939.9998,944.2793,0.87178
1942.0002,944.94357,0.87623
1944,945.61264,0.88096
1945.9998,946.2791,0.88273
1948.0002,946.94705,0.89097
1950,947.61416,0.89004
1951.9998,948.28251,0.89587
1954.0002,948.95048,0.89791
1956,949.61718,0.90023
1957.9998,950.2843,0.90417
1960.0002,950.95124,0.90704
1962,951.61885,0.91207
1963.9998,952.28585,0.91629
1966.0002,952.95206,0.91754
1968,953.61793,0.91932
1969.9998,954.28498,0.92193
1972.0002,954.95246,0.92725
1974,955.619,0.92958
1975.9998,956.28589,0.93301
1978.0002,956.95405,0.93834
1980,957.62108,0.93959
1981.9998,958.28614,0.94221
1984.0002,958.94839,0.94428
1986,959.61329,0.94772
1987.9998,960.27962,0.94735
1990.0002,960.94816,0.95052
1992,961.61592,0.9526
1993.9998,962.28534,0.95496
1996.0002,962.95341,0.95595
1998,963.62228,0.95804
1999.9998,964.28701,0.96176
2002.0002,964.95334,0.96685
2004,965.61869,0.96621
2005.9998,966.28654,0.96749
2008.0002,966.95358,0.97149
2010,967.62015,0.97058
2011.9998,968.28594,0.9713
2014.0002,968.95192,0.97532
2016,969.61876,0.97742
2017.9998,970.28664,0.97979
2020.0002,970.95497,0.98189
2022,971.62231,0.98372
2023.9998,972.28931,0.98912
2026.0002,972.95618,0.99233
2028,973.62266,0.99581
2029.9998,974.29007,0.99902
2032.0002,974.95652,1.00141
2034,975.62295,1.00518
2035.9998,976.29007,1.00784
2038.0002,976.95774,1.01051
2040,977.62631,1.01401
2041.9998,978.2929,1.01669
2044.0002,978.96024,1.01881
2046,979.62657,1.02177
2047.9998,980.29498,1.02445
2050.0002,980.96198,1.02547
2052,981.63187,1.03147
2053.9998,982.30182,1.03112
2056.0002,982.97157,1.03215
2058,983.63752,1.03373
2059.9998,984.30067,1.03725
2062.0002,984.9647,1.04049
2064,985.6323,1.0418
2065.9998,986.30174,1.04367
2068.0002,986.96851,1.04498
2070,987.63515,1.04601
2071.9998,988.30126,1.05065
2074.0002,988.97011,1.05224
2076,989.63924,1.05301
2077.9998,990.30641,1.0571
2080.0002,990.97431,1.05842
2082,991.64151,1.05918
2083.9998,992.31005,1.05772
2086.0002,992.97595,1.06042
2088,993.64118,1.06369
2089.9998,994.30702,1.06585
2092.0002,994.97433,1.06578
2094,995.64251,1.06933
2095.9998,996.30852,1.07149
2098.0002,996.97551,1.0717
2100,997.64188,1.07107
2101.9998,998.31072,1.07491
2104.0002,998.97875,1.07679
2106,999.64587,1.08008
2107.9998,1000.31151,1.08001
2110.0002,1000.97726,1.08245
2112,1001.64344,1.08294
2113.9998,1002.31038,1.08735
2116.0002,1002.97589,1.08841
2118,1003.64194,1.08805
2119.9998,1004.30672,1.08854
2122.0002,1004.97547,1.09016
2124,1005.64166,1.09065
2125.9998,1006.30693,1.08945
2128.0002,1006.96958,1.09331
2130,1007.63592,1.09043
2131.9998,1008.30441,1.0898
2134.0002,1008.97359,1.09113
2136,1009.64198,1.08937
2137.9998,1010.30769,1.08732
2140.0002,1010.97382,1.08893
2142,1011.63939,1.08801
2143.9998,1012.30875,1.08737
2146.0002,1012.97654,1.08927
2148,1013.6449,1.0906
2149.9998,1014.31251,1.09222
2152.0002,1014.97973,1.09328
2154,1015.64685,1.09405
2155.9998,1016.31251,1.0951
2158.0002,1016.978,1.09417
2160,1017.64454,1.09579
2161.9998,1018.3121,1.09685
2164.0002,1018.9771,1.09705
2166,1019.64253,1.09555
2167.9998,1020.3089,1.09604
2170.0002,1020.98051,1.09454
2172,1021.64998,1.09588
2173.9998,1022.31884,1.09239
2176.0002,1022.98526,1.09543
2178,1023.65321,1.09393
2179.9998,1024.3212,1.09584
2182.0002,1024.98926,1.09547
2184,1025.65498,1.09595
2185.9998,1026.32062,1.09814
2188.0002,1026.98556,1.09749
2190,1027.65228,1.09712
2191.9998,1028.31792,1.09988
2194.0002,1028.9849,1.09951
2196,1029.6511,1.098
2197.9998,1030.31741,1.09934
2200.0002,1030.98541,1.10211
2202,1031.65269,1.10345
2203.9998,1032.32154,1.10394
2206.0002,1032.98802,1.10499
2208,1033.65495,1.10462
2209.9998,1034.32098,1.10539
2212.0002,1034.98887,1.10502
2214,1035.65624,1.10579
2215.9998,1036.32587,1.10627
2218.0002,1036.99402,1.10705
2220,1037.66326,1.11012
2221.9998,1038.32993,1.1106
2224.0002,1038.99795,1.11195
2226,1039.66557,1.11445
2227.9998,1040.33126,1.11407
2230.0002,1040.99703,1.11772
2232,1041.66239,1.12051
2233.9998,1042.33051,1.11725
2236.0002,1042.99856,1.11659
2238,1043.66589,1.11938
2239.9998,1044.33384,1.12477
2242.0002,1045.00131,1.12237
2244,1045.66931,1.12459
2245.9998,1046.338,1.12566
2248.0002,1047.00701,1.12442
2250,1047.67577,1.12751
2251.9998,1048.34351,1.12915
2254.0002,1049.01242,1.12877
2256,1049.68147,1.1284
2257.9998,1050.34932,1.12889
2260.0002,1051.01441,1.12851
2262,1051.68,1.13189
2263.9998,1052.34695,1.13122
2266.0002,1053.01418,1.13229
2268,1053.68167,1.13307
2269.9998,1054.34787,1.13355
2272.0002,1055.01536,1.13172
2274,1055.68316,1.13018
2275.9998,1056.35111,1.13096
2278.0002,1057.01662,1.13173
2280,1057.68348,1.12989
2281.9998,1058.35038,1.13067
2284.0002,1059.01975,1.13291
2286,1059.69102,1.1331
2287.9998,1060.35752,1.13272
2290.0002,1061.02474,1.13495
2292,1061.68723,1.13573
2293.9998,1062.35395,1.13592
2296.0002,1063.02089,1.13553
2298,1063.68913,1.13427
2299.9998,1064.35802,1.13505
2302.0002,1065.02343,1.13612
2304,1065.69054,1.13514
2305.9998,1066.35487,1.13416
2308.0002,1067.02389,1.13553
2310,1067.69043,1.13513
2311.9998,1068.3598,1.13123
2314.0002,1069.02712,1.13288
2316,1069.69303,1.13395
2317.9998,1070.35749,1.13297
2320.0002,1071.02479,1.13462
2322,1071.69131,1.13364
2323.9998,1072.36113,1.13442
2326.0002,1073.02828,1.13607
2328,1073.698,1.13773
2329.9998,1074.36533,1.13763
2332.0002,1075.03156,1.13811
2334,1075.69683,1.13771
2335.9998,1076.36254,1.14054
2338.0002,1077.02936,1.13956
2340,1077.69854,1.14033
2341.9998,1078.36746,1.13817
2344.0002,1079.03723,1.13983
2346,1079.70471,1.13825
2347.9998,1080.37287,1.13696
2350.0002,1081.04006,1.13685
2352,1081.7069,1.13615
2353.9998,1082.37485,1.13693
2356.0002,1083.04118,1.13859
2358,1083.70871,1.13404
2359.9998,1084.37756,1.13807
2362.0002,1085.04493,1.13471
2364,1085.7136,1.13518
2365.9998,1086.38037,1.13181
2368.0002,1087.04914,1.13407
2370,1087.71508,1.13454
2371.9998,1088.38095,1.13621
2374.0002,1089.04652,1.13698
2376,1089.71289,1.13271
2377.9998,1090.37933,1.13348
2380.0002,1091.04726,1.13188
2382,1091.71575,1.13235
2383.9998,1092.38287,1.13194
2386.0002,1093.04955,1.13122
2388,1093.71539,1.13407
2389.9998,1094.38223,1.13306
2392.0002,1095.04808,1.13443
2394,1095.71424,1.1352
2395.9998,1096.38182,1.13478
2398.0002,1097.0493,1.13257
2400,1097.71712,1.13633
2401.9998,1098.38602,1.13531
2404.0002,1099.05161,1.13608
2406,1099.71938,1.13506
2407.9998,1100.38161,1.13464
2410.0002,1101.04777,1.13182
2412,1101.7127,1.13139
2413.9998,1102.38078,1.13276
2416.0002,1103.04906,1.13204
2418,1103.71657,1.13071
2419.9998,1104.38429,1.12879
2422.0002,1105.04992,1.12866
2424,1105.71657,1.12793
2425.9998,1106.38069,1.1287
2428.0002,1107.04748,1.12916
2430,1107.7138,1.12693
2431.9998,1108.38111,1.1262
2434.0002,1109.04739,1.12546
2436,1109.71372,1.12623
2437.9998,1110.37993,1.12459
2440.0002,1111.04538,1.12626
2442,1111.71059,1.12011
2443.9998,1112.37566,1.12117
2446.0002,1113.0414,1.12073
2448,1113.70984,1.11969
2449.9998,1114.37798,1.12075
2452.0002,1115.04559,1.11609
2454,1115.71241,1.11957
2455.9998,1116.38124,1.11792
2458.0002,1117.05021,1.11536
2460,1117.71946,1.11824
2461.9998,1118.38649,1.11749
2464.0002,1119.05441,1.11765
2466,1119.72164,1.11358
2467.9998,1120.39007,1.11525
2470.0002,1121.05848,1.11389
2472,1121.72698,1.11375
2473.9998,1122.39434,1.1142
2476.0002,1123.06041,1.11466
2478,1123.7268,1.11663
2479.9998,1124.39564,1.11497
2482.0002,1125.06393,1.11543
2484,1125.73285,1.11468
2485.9998,1126.39951,1.11483
2488.0002,1127.06825,1.11195
2490,1127.73315,1.11757
2491.9998,1128.39941,1.11468
2494.0002,1129.06672,1.11483
2496,1129.73597,1.11529
2497.9998,1130.40379,1.11575
2500.0002,1131.07105,1.12047
2502,1131.73913,1.11849
2503.9998,1132.40762,1.11834
2506.0002,1133.07622,1.12032
2508,1133.74214,1.11834
2509.9998,1134.40784,1.12001
2512.0002,1135.07317,1.11833
2514,1135.73908,1.11848
2515.9998,1136.4058,1.1223
2518.0002,1137.0704,1.12092
2520,1137.73663,1.1226
2521.9998,1138.40238,1.11847
2524.0002,1139.06949,1.12107
2526,1139.7353,1.12214
2527.9998,1140.40095,1.11892
2530.0002,1141.06792,1.12091
2532,1141.73657,1.12075
2533.9998,1142.40444,1.12151
2536.0002,1143.07113,1.12381
2538,1143.73538,1.12304
2539.9998,1144.3998,1.12257
2542.0002,1145.06398,1.12303
2544,1145.72926,1.12133
2545.9998,1146.39597,1.12301
2548.0002,1147.06334,1.12378
2550,1147.731,1.12393
2551.9998,1148.39783,1.12407
2554.0002,1149.06483,1.12576
2556,1149.73111,1.12499
2557.9998,1150.39685,1.12667
2560.0002,1151.06302,1.12497
2562,1151.72934,1.12974
2563.9998,1152.39723,1.1265
2566.0002,1153.06464,1.1285
2568,1153.73018,1.12834
2569.9998,1154.39546,1.12817
2572.0002,1155.06053,1.12986
2574,1155.72625,1.1297
2575.9998,1156.39213,1.12892
2578.0002,1157.05887,1.1334
2580,1157.72543,1.12891
2581.9998,1158.39164,1.13029
2584.0002,1159.05825,1.12982
2586,1159.72562,1.12934
2587.9998,1160.39195,1.12887
2590.0002,1161.05772,1.13056
2592,1161.72408,1.13133
2593.9998,1162.39128,1.13334
2596.0002,1163.05698,1.1369
2598,1163.72234,1.13518
2599.9998,1164.38826,1.13843
2602.0002,1165.05436,1.14013
2604,1165.72214,1.1409
2605.9998,1166.38882,1.1423
2608.0002,1167.05696,1.14493
2610,1167.72489,1.14571
2611.9998,1168.39444,1.14835
2614.0002,1169.06274,1.14881
2616,1169.72922,1.15114
2617.9998,1170.39504,1.15472
2620.0002,1171.06077,1.15924
2622,1171.72626,1.16314
2623.9998,1172.39013,1.16329
2626.0002,1173.05501,1.16625
2628,1173.71931,1.16797
2629.9998,1174.38546,1.17094
2632.0002,1175.05185,1.17109
2634,1175.72062,1.16969
2635.9998,1176.38857,1.17423
2638.0002,1177.05546,1.17626
2640,1177.71974,1.17986
2641.9998,1178.3853,1.18441
2644.0002,1179.05263,1.18206
2646,1179.72012,1.18504
2647.9998,1180.38533,1.1921
2650.0002,1181.04911,1.19133
2652,1181.71423,1.1962
2653.9998,1182.37971,1.19981
2656.0002,1183.04541,1.20061
2658,1183.71051,1.2036
2659.9998,1184.37644,1.20534
2662.0002,1185.04136,1.21054
2664,1185.70549,1.21133
2665.9998,1186.36995,1.21496
2668.0002,1187.03526,1.2186
2670,1187.70069,1.22381
2671.9998,1188.36498,1.22524
2674.0002,1189.0307,1.22857
2676,1189.69739,1.23158
2677.9998,1190.36334,1.23554
2680.0002,1191.02816,1.23793
2682,1191.6928,1.24474
2683.9998,1192.35798,1.24871
2686.0002,1193.02245,1.2511
2688,1193.68757,1.25571
2689.9998,1194.35352,1.26064
2692.0002,1195.01988,1.26209
2694,1195.68498,1.26702
2695.9998,1196.34895,1.26784
2698.0002,1197.01436,1.27468
2700,1197.68095,1.27646
2701.9998,1198.34803,1.27951
2704.0002,1199.01364,1.28604
2706,1199.67857,1.29004
2707.9998,1200.34401,1.29309
2710.0002,1201.0099,1.29837
2712,1201.67667,1.30302
2713.9998,1202.34251,1.30513
2716.0002,1203.00833,1.30978
2718,1203.67548,1.3138
2719.9998,1204.34352,1.31655
2722.0002,1205.01095,1.32535
2724,1205.67338,1.32842
2725.9998,1206.33728,1.33086
2728.0002,1207.00136,1.33649
2730,1207.67077,1.34149
2731.9998,1208.33898,1.34712
2734.0002,1209.00731,1.34862
2736,1209.67436,1.35618
2737.9998,1210.34082,1.35863
2740.0002,1211.00719,1.3662
2742,1211.67511,1.3677
2743.9998,1212.34104,1.374
2746.0002,1213.00701,1.38094
2748,1213.67142,1.38661
2749.9998,1214.3389,1.38908
2752.0002,1215.00639,1.3954
2754,1215.6743,1.3998
2755.9998,1216.34116,1.4026
2758.0002,1217.00946,1.40444
2760,1217.67582,1.41109
2761.9998,1218.34201,1.41807
2764.0002,1219.00496,1.41767
2766,1219.67341,1.42241
2767.9998,1220.34018,1.4294
2770.0002,1221.00838,1.43318
2772,1221.67272,1.43793
2773.9998,1222.337,1.44332
