Repository: MaCFP/matl-db

### Experimental Conditions, TGA
A Netzsch  STA 449 F3 Jupiter was used to conduct Simultaneous Thermal Analysis (TGA + DSC) experiments. STA experiments performed in Nitrogen at a heating rate of 20 K/min. Although tests were conducted simultaneously, TGA and DSC measurement data presented here are separated into two files, for consistency with other datasets.

* Heating Rate: 20 K/min
* Temperature program
  - Initial temperature 298.15 K
  - Isotherm: None
  - Maximum Temperature 1223.15 K
  - Final Isotherm: None
* Sample mass: 4.9-5.8 mg
* Sample geometry: powdered
* Calibration type: Indium for temperature and heat sensitivity
* Crucible type: Alumina, 85uL
* Carrier Gas
  - Nitrogen

File: Non-charring/PMMA/DBI_Lund/DBILund_DSC_N2_20K_3.csv
Time,Temperature,Heat Flow
[s],[K],[W/g]
0,298.33,-1.44E-02
1.9998,298.33,-1.31E-02
4.0002,298.33839,-1.35E-02
6,298.34741,-1.35E-02
7.9998,298.35802,-1.38E-02
10.0002,298.3747,-1.34E-02
12,298.40133,-1.16E-02
13.9998,298.43741,-1.25E-02
16.0002,298.49239,-1.00E-02
18,298.5673,-6.83E-03
19.9998,298.6668,-3.90E-03
22.0002,298.7912,1.26E-03
24,298.9429,8.09E-03
25.9998,299.1249,1.31E-02
28.0002,299.34043,2.30E-02
30,299.5878,3.28E-02
31.9998,299.87375,4.44E-02
34.0002,300.19541,5.71E-02
36,300.55643,7.01E-02
37.9998,300.95107,8.48E-02
40.0002,301.3823,9.99E-02
42,301.85225,0.11673
43.9998,302.36292,0.13411
46.0002,302.905,0.15236
48,303.48133,0.17034
49.9998,304.08731,0.1896
52.0002,304.72177,0.21015
54,305.38497,0.22722
55.9998,306.0729,0.24796
58.0002,306.78866,0.26718
60,307.52859,0.28545
61.9998,308.28897,0.30458
64.0002,309.07279,0.32332
66,309.87134,0.33787
67.9998,310.68579,0.35821
70.0002,311.51541,0.37366
72,312.35856,0.39011
73.9998,313.21371,0.40476
76.0002,314.0768,0.419
78,314.94792,0.43101
79.9998,315.82395,0.44487
82.0002,316.70538,0.45621
84,317.5912,0.46672
85.9998,318.48011,0.47469
88.0002,319.36866,0.48522
90,320.25913,0.49138
91.9998,321.14626,0.49939
94.0002,322.03364,0.50769
96,322.91541,0.50989
97.9998,323.79698,0.51607
100.0002,324.67338,0.51857
102,325.54562,0.52263
103.9998,326.41267,0.52683
106.0002,327.27761,0.52805
108,328.13679,0.52927
109.9998,328.98967,0.53134
112.0002,329.83479,0.53327
114,330.67513,0.53162
115.9998,331.50869,0.53169
118.0002,332.33882,0.5329
120,333.1669,0.5334
121.9998,333.9851,0.53059
124.0002,334.79621,0.53051
126,335.59934,0.52913
127.9998,336.40321,0.52774
130.0002,337.20105,0.52578
132,337.99369,0.52453
133.9998,338.78066,0.52328
136.0002,339.56257,0.52174
138,340.33939,0.51961
139.9998,341.11172,0.51633
142.0002,341.87893,0.51405
144,342.63848,0.5109
145.9998,343.39261,0.51049
148.0002,344.14356,0.50907
150,344.89328,0.50807
151.9998,345.64084,0.5065
154.0002,346.38226,0.50405
156,347.12128,0.50073
157.9998,347.85672,0.50132
160.0002,348.58957,0.49973
162,349.3192,0.49901
163.9998,350.0472,0.49843
166.0002,350.77205,0.49757
168,351.49664,0.49699
169.9998,352.21807,0.49553
172.0002,352.9388,0.49553
174,353.65869,0.49509
175.9998,354.37615,0.49407
178.0002,355.09566,0.49144
180,355.81318,0.48998
181.9998,356.5308,0.48852
184.0002,357.24656,0.48544
186,357.96043,0.48456
187.9998,358.675,0.48323
190.0002,359.38884,0.48103
192,360.1049,0.47648
193.9998,360.8218,0.47383
196.0002,361.54018,0.47147
198,362.25756,0.46896
199.9998,362.97203,0.4663
202.0002,363.68434,0.46334
204,364.40031,0.46111
205.9998,365.11459,0.46006
208.0002,365.8261,0.4568
210,366.5381,0.4556
211.9998,367.25262,0.4538
214.0002,367.96802,0.45097
216,368.68071,0.44918
217.9998,369.3942,0.44723
220.0002,370.10995,0.44734
222,370.82675,0.44584
223.9998,371.54015,0.44462
226.0002,372.25307,0.44296
228,372.96203,0.4413
229.9998,373.67087,0.44185
232.0002,374.37859,0.44004
234,375.09,0.4397
235.9998,375.80005,0.43848
238.0002,376.50548,0.43814
240,377.20821,0.43781
241.9998,377.9101,0.43791
244.0002,378.6112,0.43757
246,379.31141,0.43679
247.9998,380.01054,0.43704
250.0002,380.71159,0.43715
252,381.40675,0.438
253.9998,382.10044,0.43646
256.0002,382.79505,0.43612
258,383.48944,0.43547
259.9998,384.18193,0.43662
262.0002,384.87151,0.43418
264,385.56097,0.43414
265.9998,386.24815,0.43528
268.0002,386.93179,0.43389
270,387.6141,0.43503
271.9998,388.29738,0.43738
274.0002,388.98148,0.43778
276,389.66682,0.44028
277.9998,390.3498,0.44039
280.0002,391.02956,0.44349
282,391.70587,0.44465
283.9998,392.38193,0.4467
286.0002,393.05585,0.44906
288,393.7317,0.45068
289.9998,394.40675,0.4544
292.0002,395.08179,0.45692
294,395.75679,0.45929
295.9998,396.43223,0.46393
298.0002,397.10928,0.46646
300,397.78333,0.46884
301.9998,398.45647,0.47273
304.0002,399.1272,0.47693
306,399.80028,0.48023
307.9998,400.47323,0.48429
310.0002,401.14531,0.48881
312,401.81385,0.49121
313.9998,402.48223,0.4924
316.0002,403.15085,0.49526
318,403.82277,0.49842
319.9998,404.49464,0.50038
322.0002,405.16749,0.50067
324,405.83882,0.50247
325.9998,406.50861,0.50352
328.0002,407.17903,0.5032
330,407.84874,0.50546
331.9998,408.51851,0.50408
334.0002,409.18818,0.50345
336,409.85882,0.5016
337.9998,410.5279,0.49913
340.0002,411.19569,0.49667
342,411.86385,0.49557
343.9998,412.53415,0.49418
346.0002,413.20439,0.49201
348,413.87516,0.49015
349.9998,414.54357,0.48843
352.0002,415.21325,0.48687
354,415.88354,0.48378
355.9998,416.55492,0.48083
358.0002,417.22388,0.47957
360,417.89182,0.47907
361.9998,418.55757,0.47627
364.0002,419.22616,0.47516
366,419.89433,0.47343
367.9998,420.56438,0.47293
370.0002,421.23243,0.46981
372,421.90233,0.46962
373.9998,422.56969,0.46819
376.0002,423.23951,0.46645
378,423.90952,0.46549
379.9998,424.58046,0.46452
382.0002,425.25185,0.46386
384,425.92003,0.46258
385.9998,426.58736,0.46083
388.0002,427.25326,0.45985
390,427.91962,0.45826
391.9998,428.58633,0.45806
394.0002,429.25205,0.45677
396,429.92052,0.45672
397.9998,430.58728,0.45543
400.0002,431.2552,0.45445
402,431.91923,0.45409
403.9998,432.5849,0.45388
406.0002,433.25156,0.45321
408,433.91862,0.4516
409.9998,434.58551,0.45139
412.0002,435.24939,0.45103
414,435.91395,0.45113
415.9998,436.57859,0.45014
418.0002,437.24408,0.45009
420,437.90797,0.45034
421.9998,438.57031,0.45154
424.0002,439.23249,0.44867
426,439.89415,0.44908
427.9998,440.5562,0.45012
430.0002,441.21708,0.45085
432,441.88005,0.45158
433.9998,442.54393,0.45184
436.0002,443.20715,0.45415
438,443.86903,0.45488
439.9998,444.52949,0.45483
442.0002,445.19249,0.45572
444,445.85659,0.45677
445.9998,446.52134,0.45892
448.0002,447.18449,0.4595
450,447.84762,0.46056
451.9998,448.51198,0.46193
454.0002,449.17764,0.46235
456,449.84318,0.46483
457.9998,450.50646,0.46573
460.0002,451.1678,0.46838
462,451.83177,0.47023
463.9998,452.4972,0.47003
466.0002,453.16428,0.47236
468,453.83082,0.47454
469.9998,454.49787,0.47624
472.0002,455.16456,0.477
474,455.82933,0.47823
475.9998,456.49366,0.48073
478.0002,457.15974,0.48101
480,457.82608,0.48225
481.9998,458.49433,0.48332
484.0002,459.16329,0.48504
486,459.83216,0.48564
487.9998,460.4997,0.48656
490.0002,461.1661,0.48733
492,461.83402,0.48681
493.9998,462.50234,0.48774
496.0002,463.17084,0.48659
498,463.84066,0.48735
499.9998,464.51051,0.48476
502.0002,465.17998,0.4852
504,465.84795,0.48581
505.9998,466.51434,0.48561
508.0002,467.18138,0.48349
510,467.84941,0.48185
511.9998,468.51831,0.47876
514.0002,469.18779,0.47663
516,469.85575,0.47675
517.9998,470.5221,0.47413
520.0002,471.18567,0.47087
522,471.85092,0.47001
523.9998,472.5182,0.46723
526.0002,473.18734,0.46541
528,473.85848,0.46262
529.9998,474.52539,0.45869
532.0002,475.19361,0.45573
534,475.86079,0.45373
535.9998,476.52813,0.45206
538.0002,477.19749,0.44812
540,477.86516,0.44628
541.9998,478.53392,0.44589
544.0002,479.20036,0.44275
546,479.86541,0.44107
547.9998,480.53149,0.44019
550.0002,481.20018,0.43899
552,481.8679,0.4386
553.9998,482.53382,0.43804
556.0002,483.19872,0.43667
558,483.86433,0.43677
559.9998,484.5301,0.43605
562.0002,485.19226,0.43532
564,485.85605,0.43493
565.9998,486.52144,0.43665
568.0002,487.18792,0.4374
570,487.85205,0.43913
571.9998,488.51743,0.43857
574.0002,489.18425,0.4385
576,489.8532,0.43925
577.9998,490.51898,0.44065
580.0002,491.18454,0.43878
582,491.85046,0.43954
583.9998,492.51695,0.44062
586.0002,493.18195,0.43891
588,493.84654,0.43604
589.9998,494.51041,0.43581
592.0002,495.1768,0.43574
594,495.84044,0.43369
595.9998,496.50402,0.43164
598.0002,497.1657,0.43008
600,497.83079,0.42655
601.9998,498.49705,0.42416
604.0002,499.1653,0.42045
606,499.83154,0.41657
607.9998,500.49574,0.41368
610.0002,501.16072,0.4088
612,501.82602,0.40391
613.9998,502.49493,0.40051
616.0002,503.16,0.39429
618,503.82661,0.38922
619.9998,504.49161,0.38564
622.0002,505.15743,0.38073
624,505.82559,0.3773
625.9998,506.49077,0.37088
628.0002,507.15838,0.36695
630,507.82362,0.36384
631.9998,508.48913,0.35806
634.0002,509.15415,0.35245
636,509.81677,0.35082
637.9998,510.48397,0.3452
640.0002,511.14905,0.34207
642,511.8153,0.33643
643.9998,512.48107,0.33446
646.0002,513.14764,0.32914
648,513.81311,0.32549
649.9998,514.47842,0.32184
652.0002,515.1438,0.31969
654,515.8089,0.31619
655.9998,516.4737,0.31403
658.0002,517.13928,0.31187
660,517.8039,0.30837
661.9998,518.46993,0.30788
664.0002,519.13511,0.30403
666,519.8013,0.3027
667.9998,520.46684,0.30086
670.0002,521.13452,0.29717
672,521.80318,0.29684
673.9998,522.47221,0.29668
676.0002,523.13885,0.29568
678,523.80523,0.29417
679.9998,524.47349,0.29367
682.0002,525.14241,0.29317
684,525.81264,0.29132
685.9998,526.47629,0.29234
688.0002,527.14059,0.29116
690,527.80528,0.29065
691.9998,528.47452,0.29167
694.0002,529.14267,0.29219
696,529.80872,0.29151
697.9998,530.47398,0.29101
700.0002,531.13975,0.29305
702,531.80718,0.2939
703.9998,532.47805,0.29408
706.0002,533.14787,0.29579
708,533.81677,0.29698
709.9998,534.48192,0.29784
712.0002,535.15018,0.30006
714,535.81849,0.30314
715.9998,536.48954,0.30247
718.0002,537.15941,0.30607
720,537.82746,0.30728
721.9998,538.49497,0.30934
724.0002,539.15885,0.31158
726,539.82594,0.31108
727.9998,540.49356,0.31383
730.0002,541.16346,0.31573
732,541.83095,0.31575
733.9998,542.49769,0.318
736.0002,543.16516,0.31887
738,543.83164,0.31958
739.9998,544.49746,0.32303
742.0002,545.16131,0.32391
744,545.82761,0.32462
745.9998,546.4939,0.32792
748.0002,547.1639,0.32897
750,547.83246,0.33038
751.9998,548.4991,0.33161
754.0002,549.16082,0.33405
756,549.82382,0.33528
757.9998,550.4871,0.33738
760.0002,551.15218,0.33862
762,551.81736,0.33986
763.9998,552.48436,0.34249
766.0002,553.15126,0.34321
768,553.8167,0.34584
769.9998,554.48229,0.34778
772.0002,555.14693,0.34868
774,555.81297,0.3515
775.9998,556.47835,0.35431
778.0002,557.14454,0.35661
780,557.80943,0.35839
781.9998,558.47439,0.36243
784.0002,559.13892,0.36421
786,559.80316,0.36634
787.9998,560.46657,0.3697
790.0002,561.13138,0.37201
792,561.79541,0.3759
793.9998,562.46025,0.3777
796.0002,563.12364,0.38159
798,563.78962,0.38357
799.9998,564.45403,0.38694
802.0002,565.11957,0.39085
804,565.78308,0.39354
805.9998,566.44876,0.39692
808.0002,567.11222,0.39856
810,567.77739,0.40442
811.9998,568.44282,0.40659
814.0002,569.10734,0.40929
816,569.76869,0.41322
817.9998,570.4301,0.41488
820.0002,571.09551,0.4197
822,571.76226,0.42347
823.9998,572.42571,0.42619
826.0002,573.09066,0.42874
828,573.7562,0.4304
829.9998,574.4238,0.43313
832.0002,575.08954,0.43657
834,575.75251,0.43913
835.9998,576.41607,0.44186
838.0002,577.07874,0.44425
840,577.74394,0.44788
841.9998,578.4101,0.45187
844.0002,579.07744,0.45285
846,579.74502,0.45525
847.9998,580.41313,0.45818
850.0002,581.07936,0.45916
852,581.74492,0.46246
853.9998,582.40731,0.46398
856.0002,583.07466,0.46799
858,583.73967,0.47058
859.9998,584.40641,0.47318
862.0002,585.07057,0.47524
864,585.73665,0.47696
865.9998,586.40349,0.48063
868.0002,587.0701,0.48449
870,587.73595,0.48817
871.9998,588.40059,0.49096
874.0002,589.06485,0.4968
876,589.72989,0.50014
877.9998,590.39728,0.50491
880.0002,591.06303,0.50934
882,591.73029,0.51448
883.9998,592.39687,0.52107
886.0002,593.0653,0.52784
888,593.73277,0.53426
889.9998,594.39964,0.54087
892.0002,595.06495,0.54928
894,595.7302,0.55969
895.9998,596.39635,0.5665
898.0002,597.06161,0.57783
900,597.72652,0.58808
901.9998,598.39354,0.60124
904.0002,599.06023,0.61278
906,599.7282,0.62434
907.9998,600.39575,0.63791
910.0002,601.06285,0.65076
912,601.72775,0.66688
913.9998,602.38951,0.68248
916.0002,603.05239,0.69991
918,603.71798,0.71682
919.9998,604.38666,0.73411
922.0002,605.05559,0.75432
924,605.72212,0.77474
925.9998,606.38607,0.79391
928.0002,607.0488,0.81673
930,607.71344,0.83995
931.9998,608.37944,0.86392
934.0002,609.04392,0.88847
936,609.70754,0.91085
937.9998,610.37129,0.93728
940.0002,611.03903,0.96684
942,611.70488,0.99588
943.9998,612.36949,1.02441
946.0002,613.03136,1.05498
948,613.69747,1.08907
949.9998,614.36405,1.12137
952.0002,615.03292,1.15498
954,615.69813,1.19285
955.9998,616.36285,1.22838
958.0002,617.02477,1.26944
960,617.68874,1.30964
961.9998,618.3519,1.35007
964.0002,619.01682,1.39166
966,619.68321,1.43715
967.9998,620.34743,1.48122
970.0002,621.01165,1.52718
972,621.67584,1.57559
973.9998,622.34246,1.62536
976.0002,623.00961,1.67389
978,623.67387,1.72542
979.9998,624.33792,1.77738
982.0002,625.00072,1.83088
984,625.66321,1.88574
985.9998,626.32631,1.94158
988.0002,626.98974,1.99916
990,627.65446,2.05606
991.9998,628.3202,2.11563
994.0002,628.98577,2.17526
996,629.65166,2.23627
997.9998,630.31538,2.29492
1000.0002,630.98018,2.35792
1002,631.64262,2.41858
1003.9998,632.30851,2.48172
1006.0002,632.9713,2.54345
1008,633.63762,2.60879
1009.9998,634.3007,2.66992
1012.0002,634.9658,2.7315
1014,635.63062,2.7911
1015.9998,636.29762,2.84928
1018.0002,636.96323,2.9064
1020,637.63028,2.95724
1021.9998,638.29561,3.01113
1024.0002,638.96318,3.06042
1026,639.62831,3.09983
1027.9998,640.29408,3.13555
1030.0002,640.95874,3.1685
1032,641.62341,3.18874
1033.9998,642.28839,3.20825
1036.0002,642.95402,3.22253
1038,643.62025,3.24528
1039.9998,644.28739,3.27238
1042.0002,644.95505,3.29631
1044,645.62351,3.30786
1045.9998,646.29065,3.31867
1048.0002,646.95806,3.34832
1050,647.62515,3.36763
1051.9998,648.2939,3.36605
1054.0002,648.96261,3.40464
1056,649.6312,3.43705
1057.9998,650.30012,3.46327
1060.0002,650.9679,3.47155
1062,651.63498,3.46396
1063.9998,652.29867,3.46411
1066.0002,652.96459,3.4404
1068,653.63379,3.42066
1069.9998,654.30433,3.39577
1072.0002,654.97438,3.3699
1074,655.64265,3.34495
1075.9998,656.31049,3.28654
1078.0002,656.98023,3.26037
1080,657.64964,3.25926
1081.9998,658.32077,3.29448
1084.0002,658.99125,3.27835
1086,659.66185,3.19916
1087.9998,660.33064,3.14808
1090.0002,660.99728,3.16137
1092,661.66513,3.17163
1093.9998,662.33459,3.17713
1096.0002,663.00557,3.14884
1098,663.67487,3.09145
1099.9998,664.34302,3.04049
1102.0002,665.01282,2.98928
1104,665.68234,2.91848
1105.9998,666.35126,2.84683
1108.0002,667.019,2.78371
1110,667.68897,2.7025
1111.9998,668.36038,2.62349
1114.0002,669.03167,2.54881
1116,669.70288,2.46712
1117.9998,670.37392,2.38552
1120.0002,671.04454,2.3019
1122,671.7129,2.21221
1123.9998,672.38159,2.12318
1126.0002,673.05259,2.03444
1128,673.72472,1.95119
1129.9998,674.39588,1.86532
1132.0002,675.06695,1.78109
1134,675.7371,1.69889
1135.9998,676.40723,1.61755
1138.0002,677.07661,1.54095
1140,677.74703,1.4631
1141.9998,678.41797,1.38961
1144.0002,679.0869,1.31681
1146,679.75464,1.24411
1147.9998,680.42228,1.17385
1150.0002,681.09017,1.10545
1152,681.75977,1.03794
1153.9998,682.42772,0.97384
1156.0002,683.09721,0.9122
1158,683.7651,0.85087
1159.9998,684.43251,0.79337
1162.0002,685.098,0.74027
1164,685.76498,0.68692
1165.9998,686.43257,0.63623
1168.0002,687.09975,0.58822
1170,687.76466,0.5421
1171.9998,688.42995,0.50023
1174.0002,689.09483,0.45772
1176,689.76026,0.41809
1177.9998,690.42459,0.38096
1180.0002,691.08958,0.34594
1182,691.75385,0.31264
1183.9998,692.4192,0.28009
1186.0002,693.08584,0.25162
1188,693.75169,0.2239
1189.9998,694.41751,0.19694
1192.0002,695.08113,0.17151
1194,695.74503,0.14841
1195.9998,696.40811,0.12824
1198.0002,697.07193,0.10745
1200,697.73498,8.80E-02
1201.9998,698.39808,6.84E-02
1204.0002,699.06159,5.38E-02
1206,699.72703,3.53E-02
1207.9998,700.39264,2.05E-02
1210.0002,701.06028,5.92E-03
1212,701.72316,-5.73E-03
1213.9998,702.38692,-1.70E-02
1216.0002,703.04813,-2.83E-02
1218,703.7108,-3.98E-02
1219.9998,704.37264,-4.79E-02
1222.0002,705.03674,-5.79E-02
1224,705.70166,-6.58E-02
1225.9998,706.36584,-7.26E-02
1228.0002,707.02877,-8.12E-02
1230,707.69026,-8.56E-02
1231.9998,708.35075,-9.00E-02
1234.0002,709.01146,-9.49E-02
1236,709.67331,-9.93E-02
1237.9998,710.33919,-0.10292
1240.0002,711.00485,-0.10278
1242,711.67149,-0.10324
1243.9998,712.33731,-0.10191
1246.0002,713.00356,-0.10077
1248,713.66747,-0.10003
1249.9998,714.33193,-0.10288
1252.0002,714.99721,-0.10294
1254,715.66225,-0.1038
1255.9998,716.32812,-0.10366
1258.0002,716.99344,-0.10152
1260,717.65877,-0.10077
1261.9998,718.32362,-0.10223
1264.0002,718.98906,-0.1037
1266,719.65893,-0.10777
1267.9998,720.32234,-0.11365
1270.0002,720.9841,-0.11894
1272,721.64262,-0.12383
1273.9998,722.30707,-0.12873
1276.0002,722.97274,-0.13162
1278,723.63921,-0.13754
1279.9998,724.30475,-0.14447
1282.0002,724.96793,-0.14959
1284,725.63241,-0.15311
1285.9998,726.2961,-0.15703
1288.0002,726.96161,-0.15994
1290,727.62756,-0.16307
1291.9998,728.29454,-0.16579
1294.0002,728.96107,-0.16831
1296,729.6271,-0.17286
1297.9998,730.29195,-0.17377
1300.0002,730.95757,-0.1763
1302,731.62264,-0.1764
1303.9998,732.28839,-0.17731
1306.0002,732.9549,-0.17964
1308,733.62051,-0.18096
1309.9998,734.28672,-0.1833
1312.0002,734.95384,-0.18625
1314,735.62397,-0.18656
1315.9998,736.29325,-0.18586
1318.0002,736.96082,-0.18637
1320,737.62798,-0.18627
1321.9998,738.29644,-0.18903
1324.0002,738.96551,-0.1871
1326,739.63408,-0.18659
1327.9998,740.30112,-0.18751
1330.0002,740.96708,-0.18762
1332,741.63228,-0.1867
1333.9998,742.29887,-0.18763
1336.0002,742.96643,-0.18835
1338,743.63329,-0.18927
1339.9998,744.30108,-0.18713
1342.0002,744.96731,-0.18826
1344,745.63535,-0.18836
1345.9998,746.30169,-0.18847
1348.0002,746.96987,-0.18652
1350,747.63751,-0.18457
1351.9998,748.30364,-0.18673
1354.0002,748.97039,-0.18519
1356,749.63775,-0.18571
1357.9998,750.30489,-0.18561
1360.0002,750.97064,-0.1853
1362,751.63484,-0.1854
1363.9998,752.30144,-0.18468
1366.0002,752.96654,-0.18355
1368,753.6321,-0.18468
1369.9998,754.2981,-0.18396
1372.0002,754.96567,-0.18365
1374,755.63307,-0.18499
1375.9998,756.2991,-0.18593
1378.0002,756.96498,-0.18437
1380,757.63151,-0.18303
1381.9998,758.29818,-0.1823
1384.0002,758.96401,-0.18365
1386,759.62946,-0.18333
1387.9998,760.29613,-0.18406
1390.0002,760.96262,-0.18312
1392,761.63077,-0.18489
1393.9998,762.29774,-0.18728
1396.0002,762.96472,-0.18406
1398,763.62916,-0.18416
1399.9998,764.2972,-0.18301
1402.0002,764.96331,-0.18144
1404,765.6311,-0.18217
1405.9998,766.2932,-0.17977
1408.0002,766.95925,-0.17799
1410,767.62348,-0.17746
1411.9998,768.28907,-0.17609
1414.0002,768.95361,-0.17661
1416,769.61838,-0.17713
1417.9998,770.28446,-0.17513
1420.0002,770.94964,-0.17439
1422,771.61693,-0.17511
1423.9998,772.28136,-0.17647
1426.0002,772.94594,-0.17699
1428,773.61315,-0.1752
1429.9998,774.28057,-0.17634
1432.0002,774.94969,-0.17686
1434,775.61534,-0.1757
1435.9998,776.28161,-0.17664
1438.0002,776.94871,-0.17547
1440,777.61388,-0.17536
1441.9998,778.27934,-0.17461
1444.0002,778.9436,-0.17513
1446,779.60808,-0.17396
1447.9998,780.2729,-0.17511
1450.0002,780.93787,-0.17309
1452,781.60606,-0.17425
1453.9998,782.27367,-0.17646
1456.0002,782.94077,-0.1755
1458,783.60554,-0.17496
1459.9998,784.27057,-0.17569
1462.0002,784.93623,-0.17579
1464,785.60455,-0.17525
1465.9998,786.27228,-0.17683
1468.0002,786.94001,-0.17629
1470,787.60816,-0.17617
1471.9998,788.2757,-0.17648
1474.0002,788.94534,-0.17509
1476,789.61141,-0.17455
1477.9998,790.27767,-0.17592
1480.0002,790.94113,-0.17431
1482,791.60485,-0.17334
1483.9998,792.27012,-0.17173
1486.0002,792.9359,-0.17481
1488,793.60441,-0.17512
1489.9998,794.27224,-0.175
1492.0002,794.9387,-0.17275
1494,795.60311,-0.17327
1495.9998,796.27054,-0.17358
1498.0002,796.93982,-0.1756
1500,797.61007,-0.1742
1501.9998,798.27854,-0.17086
1504.0002,798.94854,-0.17374
1506,799.61738,-0.17384
1507.9998,800.28428,-0.17179
1510.0002,800.95067,-0.17188
1512,801.61743,-0.16875
1513.9998,802.28546,-0.16863
1516.0002,802.95129,-0.16893
1518,803.61531,-0.16902
1519.9998,804.28003,-0.16998
1522.0002,804.94503,-0.16727
1524,805.61241,-0.16844
1525.9998,806.28139,-0.16723
1528.0002,806.95023,-0.16689
1530,807.61834,-0.16698
1531.9998,808.28447,-0.16556
1534.0002,808.95149,-0.16716
1536,809.61929,-0.1679
1537.9998,810.28818,-0.16258
1540.0002,810.95713,-0.16245
1542,811.62547,-0.16254
1543.9998,812.29554,-0.16284
1546.0002,812.96472,-0.16163
1548,813.63246,-0.15846
1549.9998,814.29769,-0.15768
1552.0002,814.96277,-0.15646
1554,815.6285,-0.15676
1555.9998,816.29555,-0.15641
1558.0002,816.96117,-0.15345
1560,817.62625,-0.15266
1561.9998,818.29151,-0.15121
1564.0002,818.95797,-0.15064
1566,819.62613,-0.14919
1567.9998,820.29177,-0.14796
1570.0002,820.95754,-0.14935
1572,821.62079,-0.14834
1573.9998,822.28779,-0.14776
1576.0002,822.95362,-0.14675
1578,823.62115,-0.14639
1579.9998,824.28792,-0.14406
1582.0002,824.95402,-0.14414
1584,825.62126,-0.14465
1585.9998,826.28808,-0.14298
1588.0002,826.95509,-0.14393
1590,827.62019,-0.14203
1591.9998,828.28544,-0.1421
1594.0002,828.95034,-0.13976
1596,829.61823,-0.13742
1597.9998,830.28412,-0.13727
1600.0002,830.95169,-0.13889
1602,831.61593,-0.13742
1603.9998,832.28251,-0.13617
1606.0002,832.94833,-0.13337
1608,833.6157,-0.13146
1609.9998,834.2827,-0.1291
1612.0002,834.94839,-0.12917
1614,835.61106,-0.12902
1615.9998,836.27326,-0.12555
1618.0002,836.93648,-0.12583
1620,837.6032,-0.12568
1621.9998,838.26954,-0.12508
1624.0002,838.93793,-0.12471
1626,839.60502,-0.12388
1627.9998,840.27315,-0.1255
1630.0002,840.94092,-0.12557
1632,841.60728,-0.12586
1633.9998,842.27364,-0.12748
1636.0002,842.93894,-0.12621
1638,843.60992,-0.12539
1639.9998,844.27946,-0.12545
1642.0002,844.94783,-0.12418
1644,845.60933,-0.12514
1645.9998,846.27202,-0.12275
1648.0002,846.93692,-0.12193
1650,847.60411,-0.11954
1651.9998,848.27029,-0.11871
1654.0002,848.93682,-0.11698
1656,849.60598,-0.11414
1657.9998,850.27573,-0.11398
1660.0002,850.94484,-0.11404
1662,851.61194,-0.11298
1663.9998,852.27766,-0.1099
1666.0002,852.94392,-0.10884
1668,853.60957,-0.10822
1669.9998,854.2767,-0.10783
1672.0002,854.94419,-0.10587
1674,855.61372,-0.10346
1675.9998,856.2811,-0.10329
1678.0002,856.94662,-0.10379
1680,857.61244,-9.96E-02
1681.9998,858.27947,-9.80E-02
1684.0002,858.94744,-9.97E-02
1686,859.61323,-9.50E-02
1687.9998,860.28044,-9.62E-02
1690.0002,860.9471,-9.26E-02
1692,861.61369,-9.36E-02
1693.9998,862.27957,-9.14E-02
1696.0002,862.94603,-8.94E-02
1698,863.61315,-8.78E-02
1699.9998,864.28023,-8.63E-02
1702.0002,864.94741,-8.52E-02
1704,865.61346,-8.35E-02
1705.9998,866.27911,-8.37E-02
1708.0002,866.94651,-7.90E-02
1710,867.61441,-8.06E-02
1711.9998,868.28321,-7.68E-02
1714.0002,868.94995,-7.62E-02
1716,869.61595,-7.40E-02
1717.9998,870.28044,-7.17E-02
1720.0002,870.94543,-7.11E-02
1722,871.61238,-6.79E-02
1723.9998,872.27887,-6.64E-02
1726.0002,872.94633,-6.62E-02
1728,873.61218,-6.62E-02
1729.9998,874.27944,-6.17E-02
1732.0002,874.94706,-6.22E-02
1734,875.61454,-5.93E-02
1735.9998,876.28228,-5.70E-02
1738.0002,876.94879,-5.52E-02
1740,877.6157,-5.14E-02
1741.9998,878.28229,-5.28E-02
1744.0002,878.94805,-4.98E-02
1746,879.61448,-4.82E-02
1747.9998,880.28245,-4.71E-02
1750.0002,880.95059,-4.35E-02
1752,881.61998,-4.08E-02
1753.9998,882.28843,-4.01E-02
1756.0002,882.95656,-3.99E-02
1758,883.62484,-3.58E-02
1759.9998,884.29267,-3.23E-02
1762.0002,884.96036,-2.96E-02
1764,885.62654,-2.92E-02
1765.9998,886.292,-2.34E-02
1768.0002,886.95812,-2.18E-02
1770,887.62484,-1.95E-02
1771.9998,888.29251,-2.00E-02
1774.0002,888.96008,-1.80E-02
1776,889.6268,-1.36E-02
1777.9998,890.29395,-1.36E-02
1780.0002,890.96103,-1.22E-02
1782,891.62887,-8.07E-03
1783.9998,892.29556,-6.00E-03
1786.0002,892.96307,-5.08E-03
1788,893.62956,-4.16E-03
1789.9998,894.29739,-1.16E-03
1792.0002,894.96495,2.08E-03
1794,895.63426,2.08E-03
1795.9998,896.30083,6.25E-03
1798.0002,896.96779,1.02E-02
1800,897.63546,1.34E-02
1801.9998,898.30428,1.51E-02
1804.0002,898.97095,1.88E-02
1806,899.63792,2.27E-02
1807.9998,900.30441,2.72E-02
1810.0002,900.97171,2.88E-02
1812,901.63495,3.02E-02
1813.9998,902.29995,3.49E-02
1816.0002,902.96631,3.68E-02
1818,903.63474,3.93E-02
1819.9998,904.30361,4.10E-02
1822.0002,904.97024,4.26E-02
1824,905.63891,4.62E-02
1825.9998,906.30754,4.97E-02
1828.0002,906.97605,4.99E-02
1830,907.64473,5.39E-02
1831.9998,908.31044,5.47E-02
1834.0002,908.97649,6.03E-02
1836,909.64126,6.50E-02
1837.9998,910.30594,6.78E-02
1840.0002,910.97062,6.90E-02
1842,911.63769,7.40E-02
1843.9998,912.30536,7.38E-02
1846.0002,912.97264,7.64E-02
1848,913.63771,7.72E-02
1849.9998,914.30256,8.24E-02
1852.0002,914.97007,8.50E-02
1854,915.63736,8.64E-02
1855.9998,916.30577,8.88E-02
1858.0002,916.97264,9.29E-02
1860,917.64082,9.64E-02
1861.9998,918.30541,0.10095
1864.0002,918.97067,0.10335
1866,919.63636,0.10929
1867.9998,920.30446,0.10982
1870.0002,920.97236,0.11223
1872,921.63936,0.11795
1873.9998,922.307,0.12084
1876.0002,922.97388,0.12632
1878,923.64036,0.12898
1879.9998,924.3058,0.13307
1882.0002,924.97636,0.13644
1884,925.64444,0.14195
1885.9998,926.31169,0.14462
1888.0002,926.97463,0.14777
1890,927.63998,0.15329
1891.9998,928.30618,0.15763
1894.0002,928.97249,0.15937
1896,929.63962,0.16253
1897.9998,930.30611,0.16593
1900.0002,930.97213,0.17243
1902,931.63729,0.17275
1903.9998,932.30331,0.1783
1906.0002,932.96895,0.17862
1908,933.63563,0.18156
1909.9998,934.30159,0.18665
1912.0002,934.96929,0.18984
1914,935.63627,0.19446
1915.9998,936.30542,0.19741
1918.0002,936.97364,0.20204
1920,937.64208,0.20333
1921.9998,938.30846,0.21035
1924.0002,938.97474,0.21308
1926,939.64151,0.21796
1927.9998,940.30798,0.22213
1930.0002,940.97462,0.22367
1932,941.64231,0.23
1933.9998,942.31102,0.2337
1936.0002,942.97913,0.23789
1938,943.64671,0.24064
1939.9998,944.31257,0.24483
1942.0002,944.98064,0.25094
1944,945.64631,0.25442
1945.9998,946.31433,0.25911
1948.0002,946.97975,0.26764
1950,947.64869,0.27113
1951.9998,948.31599,0.27463
1954.0002,948.98285,0.27813
1956,949.64831,0.28259
1957.9998,950.31352,0.28971
1960.0002,950.98164,0.29226
1962,951.6479,0.29987
1963.9998,952.3145,0.30628
1966.0002,952.9792,0.30884
1968,953.64577,0.31285
1969.9998,954.31254,0.31517
1972.0002,954.98053,0.32353
1974,955.64788,0.32586
1975.9998,956.31572,0.33134
1978.0002,956.98071,0.33802
1980,957.65033,0.34448
1981.9998,958.31846,0.34634
1984.0002,958.98662,0.35183
1986,959.65241,0.35733
1987.9998,960.31876,0.36429
1990.0002,960.98577,0.36858
1992,961.65395,0.3741
1993.9998,962.32038,0.37767
1996.0002,962.9877,0.3815
1998,963.6548,0.388
1999.9998,964.32265,0.39304
2002.0002,964.98977,0.40028
2004,965.65671,0.40437
2005.9998,966.326,0.4087
2008.0002,966.99436,0.41327
2010,967.6632,0.41639
2011.9998,968.33003,0.42366
2014.0002,968.99896,0.43045
2016,969.66583,0.43431
2017.9998,970.33226,0.44184
2020.0002,971.00018,0.44718
2022,971.66823,0.45325
2023.9998,972.3349,0.45884
2026.0002,973.00144,0.46517
2028,973.66845,0.47053
2029.9998,974.33818,0.47981
2032.0002,975.00481,0.48543
2034,975.67041,0.49301
2035.9998,976.3358,0.50157
2038.0002,977.00384,0.50671
2040,977.67403,0.51554
2041.9998,978.3432,0.52315
2044.0002,979.00916,0.5283
2046,979.67192,0.53445
2047.9998,980.33573,0.54256
2050.0002,981.00159,0.54798
2052,981.66961,0.55389
2053.9998,982.33689,0.5608
2056.0002,983.00595,0.56549
2058,983.67449,0.57093
2059.9998,984.34269,0.57539
2062.0002,985.00983,0.58305
2064,985.67765,0.59097
2065.9998,986.34522,0.59717
2068.0002,987.01168,0.60263
2070,987.6776,0.60983
2071.9998,988.34401,0.61679
2074.0002,989.00946,0.62424
2076,989.6769,0.62651
2077.9998,990.34236,0.63373
2080.0002,991.00795,0.6417
2082,991.67379,0.64645
2083.9998,992.33995,0.64972
2086.0002,993.0062,0.65473
2088,993.67217,0.66099
2089.9998,994.33962,0.66601
2092.0002,995.00805,0.67029
2094,995.6756,0.67805
2095.9998,996.34052,0.6791
2098.0002,997.00821,0.68662
2100,997.67394,0.68893
2101.9998,998.3412,0.69596
2104.0002,999.00552,0.70126
2106,999.67297,0.70631
2107.9998,1000.34029,0.70987
2110.0002,1001.00833,0.71543
2112,1001.67532,0.72075
2113.9998,1002.34272,0.72806
2116.0002,1003.00995,0.73114
2118,1003.67705,0.73847
2119.9998,1004.34326,0.7433
2122.0002,1005.00908,0.74664
2124,1005.67516,0.75148
2125.9998,1006.34195,0.75257
2128.0002,1007.00728,0.75816
2130,1007.67321,0.76276
2131.9998,1008.3417,0.76286
2134.0002,1009.01124,0.76721
2136,1009.67916,0.76906
2137.9998,1010.3449,0.76891
2140.0002,1011.01028,0.77402
2142,1011.67572,0.77939
2143.9998,1012.34276,0.78075
2146.0002,1013.00956,0.78487
2148,1013.6771,0.78925
2149.9998,1014.34468,0.79287
2152.0002,1015.01063,0.79801
2154,1015.67742,0.8029
2155.9998,1016.34454,0.80805
2158.0002,1017.01174,0.81042
2160,1017.67705,0.81381
2161.9998,1018.34218,0.81897
2164.0002,1019.00936,0.8206
2166,1019.68444,0.82324
2167.9998,1020.35274,0.82841
2170.0002,1021.02161,0.8313
2172,1021.68359,0.83648
2173.9998,1022.35177,0.83432
2176.0002,1023.0191,0.83975
2178,1023.68557,0.84316
2179.9998,1024.35257,0.84759
2182.0002,1025.02058,0.8505
2184,1025.68907,0.85265
2185.9998,1026.35702,0.8581
2188.0002,1027.02415,0.85975
2190,1027.69167,0.86293
2191.9998,1028.35857,0.86763
2194.0002,1029.02521,0.8703
2196,1029.69607,0.87373
2197.9998,1030.36356,0.87615
2200.0002,1031.03093,0.88239
2202,1031.69507,0.88787
2203.9998,1032.3614,0.89106
2206.0002,1033.02982,0.89604
2208,1033.69864,0.89771
2209.9998,1034.36789,0.89989
2212.0002,1035.03474,0.90386
2214,1035.70115,0.90732
2215.9998,1036.36964,0.90874
2218.0002,1037.03897,0.9117
2220,1037.70844,0.91644
2221.9998,1038.37495,0.91966
2224.0002,1039.04183,0.92492
2226,1039.70923,0.92814
2227.9998,1040.37759,0.93085
2230.0002,1041.04536,0.93715
2232,1041.71221,0.9414
2233.9998,1042.38056,0.94053
2236.0002,1043.05103,0.94479
2238,1043.71915,0.94649
2239.9998,1044.38632,0.95024
2242.0002,1045.05041,0.95424
2244,1045.71757,0.95594
2245.9998,1046.38378,0.9615
2248.0002,1047.05105,0.96372
2250,1047.71716,0.96697
2251.9998,1048.38582,0.96739
2254.0002,1049.05436,0.9709
2256,1049.7238,0.97338
2257.9998,1050.39101,0.97535
2260.0002,1051.05636,0.97525
2262,1051.72164,0.98006
2263.9998,1052.38804,0.98358
2266.0002,1053.05671,0.98478
2268,1053.72728,0.98676
2269.9998,1054.39545,0.98873
2272.0002,1055.06269,0.98994
2274,1055.72826,0.99166
2275.9998,1056.39435,0.99286
2278.0002,1057.06243,0.99639
2280,1057.73217,0.99864
2281.9998,1058.40077,1.00036
2284.0002,1059.06781,1.00442
2286,1059.73263,1.00667
2287.9998,1060.40207,1.0097
2290.0002,1061.07041,1.01298
2292,1061.73815,1.0155
2293.9998,1062.40318,1.01723
2296.0002,1063.06876,1.01844
2298,1063.73574,1.01888
2299.9998,1064.40459,1.02192
2302.0002,1065.07346,1.02366
2304,1065.74202,1.028
2305.9998,1066.40979,1.03078
2308.0002,1067.07515,1.03279
2310,1067.73984,1.03583
2311.9998,1068.40112,1.03758
2314.0002,1069.0657,1.03984
2316,1069.73426,1.04029
2317.9998,1070.405,1.04439
2320.0002,1071.07423,1.04797
2322,1071.74095,1.0492
2323.9998,1072.40577,1.05095
2326.0002,1073.07285,1.05663
2328,1073.73866,1.05917
2329.9998,1074.40554,1.06093
2332.0002,1075.07195,1.06321
2334,1075.73962,1.06523
2335.9998,1076.40655,1.07093
2338.0002,1077.0732,1.07191
2340,1077.73969,1.07472
2341.9998,1078.40662,1.07518
2344.0002,1079.0731,1.07694
2346,1079.73945,1.07792
2347.9998,1080.4073,1.07917
2350.0002,1081.07483,1.08304
2352,1081.7426,1.08376
2353.9998,1082.41016,1.08527
2356.0002,1083.07703,1.08731
2358,1083.7449,1.08514
2359.9998,1084.41049,1.08796
2362.0002,1085.07785,1.08816
2364,1085.74595,1.09152
2365.9998,1086.41409,1.08987
2368.0002,1087.08287,1.09455
2370,1087.74977,1.09527
2371.9998,1088.41693,1.09547
2374.0002,1089.08283,1.09857
2376,1089.74813,1.09824
2377.9998,1090.41575,1.10002
2380.0002,1091.08358,1.09943
2382,1091.75182,1.09936
2383.9998,1092.42028,1.10088
2386.0002,1093.08867,1.09949
2388,1093.75874,1.10154
2389.9998,1094.42804,1.10333
2392.0002,1095.09484,1.10432
2394,1095.76187,1.10637
2395.9998,1096.4279,1.1071
2398.0002,1097.09438,1.10677
2400,1097.75918,1.11015
2401.9998,1098.42505,1.10849
2404.0002,1099.09246,1.11081
2406,1099.76046,1.10968
2407.9998,1100.42821,1.10934
2410.0002,1101.09575,1.11034
2412,1101.76272,1.1116
2413.9998,1102.42964,1.11366
2416.0002,1103.09605,1.11386
2418,1103.76225,1.11458
2419.9998,1104.42679,1.11558
2422.0002,1105.09133,1.11471
2424,1105.75558,1.11544
2425.9998,1106.42179,1.1167
2428.0002,1107.08925,1.11609
2430,1107.75682,1.11469
2431.9998,1108.42246,1.11568
2434.0002,1109.08982,1.11722
2436,1109.75674,1.1158
2437.9998,1110.42289,1.11707
2440.0002,1111.08561,1.12235
2442,1111.74903,1.11799
2443.9998,1112.41516,1.11845
2446.0002,1113.08401,1.11757
2448,1113.75323,1.1167
2449.9998,1114.42,1.11716
2452.0002,1115.0863,1.11547
2454,1115.75159,1.11781
2455.9998,1116.41902,1.118
2458.0002,1117.08423,1.11604
2460,1117.749,1.11865
2461.9998,1118.41339,1.1218
2464.0002,1119.07933,1.11876
2466,1119.74726,1.11519
2467.9998,1120.41438,1.11618
2470.0002,1121.07995,1.11799
2472,1121.74608,1.11656
2473.9998,1122.41141,1.11729
2476.0002,1123.08058,1.11748
2478,1123.74703,1.11956
2479.9998,1124.41306,1.11759
2482.0002,1125.07941,1.11696
2484,1125.74838,1.11688
2485.9998,1126.41862,1.11734
2488.0002,1127.08721,1.11564
2490,1127.7542,1.11826
2491.9998,1128.42134,1.11439
2494.0002,1129.08884,1.11701
2496,1129.75662,1.11747
2497.9998,1130.42464,1.12037
2500.0002,1131.09156,1.12299
2502,1131.75883,1.12291
2503.9998,1132.42477,1.12473
2506.0002,1133.0912,1.12519
2508,1133.75836,1.12456
2509.9998,1134.42492,1.12475
2512.0002,1135.09193,1.12466
2514,1135.75785,1.12594
2515.9998,1136.42485,1.12721
2518.0002,1137.09084,1.12821
2520,1137.75818,1.13004
2521.9998,1138.42638,1.12696
2524.0002,1139.09413,1.12714
2526,1139.76085,1.12978
2527.9998,1140.42682,1.13106
2530.0002,1141.09389,1.13125
2532,1141.76021,1.13062
2533.9998,1142.42702,1.13162
2536.0002,1143.09424,1.13399
2538,1143.76152,1.13446
2539.9998,1144.42764,1.13382
2542.0002,1145.09465,1.13401
2544,1145.76219,1.13611
2545.9998,1146.43221,1.13603
2548.0002,1147.10072,1.13841
2550,1147.76939,1.13997
2551.9998,1148.43564,1.14372
2554.0002,1149.10326,1.14555
2556,1149.76997,1.14547
2557.9998,1150.43803,1.14922
2560.0002,1151.1039,1.1464
2562,1151.77167,1.14988
2563.9998,1152.43756,1.14952
2566.0002,1153.10426,1.15219
2568,1153.76925,1.15457
2569.9998,1154.43541,1.15669
2572.0002,1155.10202,1.15936
2574,1155.77075,1.16038
2575.9998,1156.43771,1.16223
2578.0002,1157.10508,1.166
2580,1157.76972,1.16509
2581.9998,1158.43517,1.16694
2584.0002,1159.1012,1.16879
2586,1159.76952,1.17037
2587.9998,1160.43949,1.17195
2590.0002,1161.1059,1.17463
2592,1161.77304,1.17869
2593.9998,1162.43664,1.17944
2596.0002,1163.1029,1.1849
2598,1163.76664,1.18399
2599.9998,1164.43204,1.18419
2602.0002,1165.09766,1.18826
2604,1165.76417,1.18819
2605.9998,1166.43138,1.18867
2608.0002,1167.09736,1.19524
2610,1167.76321,1.19544
2611.9998,1168.42943,1.1962
2614.0002,1169.09657,1.19668
2616,1169.7599,1.19994
2617.9998,1170.42439,1.20514
2620.0002,1171.08948,1.20896
2622,1171.76041,1.21056
2623.9998,1172.42969,1.21216
2626.0002,1173.0963,1.21543
2628,1173.75992,1.21758
2629.9998,1174.42615,1.22392
2632.0002,1175.0919,1.22274
2634,1175.75719,1.22406
2635.9998,1176.42026,1.22678
2638.0002,1177.08505,1.22978
2640,1177.75192,1.23306
2641.9998,1178.41901,1.23579
2644.0002,1179.08464,1.23768
2646,1179.75084,1.24069
2647.9998,1180.41579,1.24705
2650.0002,1181.08361,1.24811
2652,1181.75168,1.25141
2653.9998,1182.41937,1.25751
2656.0002,1183.08496,1.26193
2658,1183.74932,1.26159
2659.9998,1184.4134,1.26629
2662.0002,1185.07775,1.26904
2664,1185.74343,1.27459
2665.9998,1186.40964,1.27566
2668.0002,1187.07708,1.27926
2670,1187.74108,1.2837
2671.9998,1188.40485,1.28898
2674.0002,1189.06803,1.29427
2676,1189.73325,1.29535
2677.9998,1190.39899,1.29924
2680.0002,1191.06479,1.30341
2682,1191.73044,1.30956
2683.9998,1192.39484,1.31542
2686.0002,1193.05929,1.31848
2688,1193.72582,1.32408
2689.9998,1194.39335,1.32714
2692.0002,1195.06012,1.33162
2694,1195.72649,1.33779
2695.9998,1196.3903,1.34086
2698.0002,1197.05482,1.3476
2700,1197.71944,1.35209
2701.9998,1198.38592,1.35545
2704.0002,1199.05221,1.36334
2706,1199.71883,1.36671
2707.9998,1200.384,1.3715
2710.0002,1201.04941,1.37742
2712,1201.71377,1.38419
2713.9998,1202.38125,1.38588
2716.0002,1203.04865,1.38869
2718,1203.71641,1.3969
2719.9998,1204.38269,1.40029
2722.0002,1205.04895,1.40879
2724,1205.71524,1.41332
2725.9998,1206.38552,1.41928
2728.0002,1207.05418,1.4241
2730,1207.72143,1.42978
2731.9998,1208.38638,1.43632
2734.0002,1209.0523,1.442
2736,1209.71888,1.44628
2737.9998,1210.38595,1.44998
2740.0002,1211.05372,1.4571
2742,1211.72274,1.46253
2743.9998,1212.39015,1.46909
2746.0002,1213.05887,1.47594
2748,1213.72439,1.48252
2749.9998,1214.38884,1.48596
2752.0002,1215.05517,1.49339
2754,1215.72435,1.4977
2755.9998,1216.39453,1.50287
2758.0002,1217.06126,1.5086
2760,1217.72556,1.51492
2761.9998,1218.39057,1.52381
2764.0002,1219.0579,1.52756
2766,1219.72421,1.53446
2767.9998,1220.38983,1.54108
2770.0002,1221.0536,1.54512
2772,1221.71924,1.54975
2773.9998,1222.38524,1.55753
