Repository: MaCFP/matl-db

### Experimental Conditions, TGA
A Netzsch  STA 449 F3 Jupiter was used to conduct Simultaneous Thermal Analysis (TGA + DSC) experiments. STA experiments performed in Nitrogen at a heating rate of 20 K/min. Although tests were conducted simultaneously, TGA and DSC measurement data presented here are separated into two files, for consistency with other datasets.

* Heating Rate: 20 K/min
* Temperature program
  - Initial temperature 298.15 K
  - Isotherm: None
  - Maximum Temperature 1223.15 K
  - Final Isotherm: None
* Sample mass: 4.9-5.8 mg
* Sample geometry: powdered
* Calibration type: Indium for temperature and heat sensitivity
* Crucible type: Alumina, 85uL
* Carrier Gas
  - Nitrogen

File: Non-charring/PMMA/DBI_Lund/DBI_Lund_Cone_25kW_4.csv
Time,Mass,HRR,Back Surface Temperature
[s],[g],[kW/m2],[K]
0,27.74,1.218759599,295.779
1,28.135297,-0.323944679,295.789
2,29.093306,-1.250202895,295.789
3,29.47264,-1.224046142,295.776
4,29.398875,-1.209199177,295.769
5,29.30403,-1.22672324,295.84
6,29.203018,0.38869916,295.94
7,29.190728,1.572386926,295.973
8,29.173778,1.703340542,296.03
9,29.13442,2.212344711,296.077
10,29.09569,2.794678668,296.063
11,29.048231,2.884823183,296.051
12,29.017101,2.657959262,296.17
13,29.011255,2.292161772,296.291
14,28.933972,0.614987678,296.32
15,28.741606,-0.260871966,296.343
16,28.600313,-0.358648538,296.38
17,28.590772,-1.373392464,296.393
18,28.607927,-1.954089367,296.453
19,28.606355,-2.68834988,296.539
20,28.581186,-3.156462593,296.568
21,28.554669,-3.132690994,296.61
22,28.548956,-3.189345276,296.661
23,28.562527,-3.205359432,296.675
24,28.580374,-3.167214108,296.753
25,28.574348,-3.102133379,296.897
26,28.556154,-4.25731283,297.035
27,28.544784,-4.941600747,297.088
28,28.546251,-4.868062717,297.12
29,28.519031,-4.727737224,297.328
30,28.503258,-4.533520678,297.436
31,28.512128,-4.356003306,297.584
32,28.5239,-4.38252299,297.841
33,28.515883,-4.538293872,297.941
34,28.512825,-4.652072333,298.108
35,28.503024,-3.44810358,298.428
36,28.472946,-2.410288783,298.573
37,28.466413,-2.256393262,298.804
38,28.48095,-2.525014474,299.194
39,28.484102,-2.851357737,299.339
40,28.474178,-2.973621254,299.577
41,28.463278,-3.058335195,300.037
42,28.429766,-3.185506574,300.22
43,28.428243,-3.223720136,300.553
44,28.47959,-3.232991022,301.108
45,28.563546,-3.075589754,301.667
46,28.591379,-2.980979571,301.876
47,28.622355,-2.878102398,302.262
48,28.698605,-2.848501535,302.973
49,28.68014,-2.640273706,303.251
50,28.504154,-2.432038755,303.714
51,28.37887,-2.259271169,304.368
52,28.361827,-2.317754114,304.59
53,28.366829,-2.378899326,305.084
54,28.373066,-2.664361405,305.883
55,28.373321,-2.960577258,306.2
56,28.365517,-3.018388561,306.692
57,28.342604,-3.122519407,307.535
58,28.352757,-3.334524001,307.85
59,28.3698,-3.409461467,308.423
60,28.360468,-3.448516641,309.412
61,28.334731,-3.471648479,310.311
62,28.334942,-3.421989924,310.607
63,28.349762,-3.368734248,311.182
64,28.342213,-3.203867626,312.091
65,28.326156,-3.038157996,312.486
66,28.327408,-3.049373955,313.1
67,28.333693,-3.046852958,314.117
68,28.343844,-1.47968593,314.495
69,28.338933,-0.437371718,315.143
70,28.344255,-0.201257888,316.157
71,28.394281,0.066414623,316.536
72,28.524047,0.129520747,317.166
73,28.659934,-0.041666705,318.201
74,28.742676,-1.976703529,318.657
75,28.744725,-3.013369905,319.283
76,28.708106,-2.9803378,320.505
77,28.687503,-3.010846338,321.611
78,28.679264,-3.068764915,321.981
79,28.681436,-3.103984203,322.731
80,28.679511,-3.208524229,323.884
81,28.682146,-3.212731483,324.286
82,28.674182,-3.174799296,325.002
83,28.667692,-1.739065315,326.194
84,28.648711,-0.840346484,326.675
85,28.644325,-0.817748624,327.326
86,28.649284,-0.762480871,328.564
87,28.657491,-1.906422146,329.039
88,28.659836,-2.698863429,329.73
89,28.647917,-2.604464053,330.989
90,28.651537,-1.6874816,331.493
91,28.635772,-1.102969155,332.266
92,28.63713,-0.419719335,333.451
93,28.651463,0.22400394,334.672
94,28.650869,0.363580618,335.21
95,28.657063,-1.140720054,335.984
96,28.657093,-2.00043309,337.266
97,28.645419,-2.084891347,337.734
98,28.637854,-2.164430315,338.558
99,28.627748,-2.232518656,339.813
100,28.613366,-2.16597671,340.256
101,28.581367,-2.114397845,341.151
102,28.581629,-2.097144386,342.415
103,28.605247,-2.000092522,342.929
104,28.614429,-1.973641068,343.703
105,28.579176,-2.269794679,345.073
106,28.556621,-3.831250953,345.597
107,28.581268,-4.811218658,346.444
108,28.604107,-5.045700478,347.762
109,28.594619,1.66323213,349.092
110,28.583491,6.007067543,349.599
111,28.569301,21.35801041,350.084
112,28.509722,50.18786118,351.337
113,28.41124,85.97288219,352.037
114,28.417403,98.50242208,352.954
115,28.502064,115.5861167,354.513
116,28.514236,148.2120003,355.092
117,28.468198,161.8924653,355.958
118,28.430355,182.8884202,357.304
119,28.407284,216.2365259,357.799
120,28.377485,222.0448658,358.672
121,28.332439,238.3619748,360.014
122,28.280692,268.1773456,360.591
123,28.245266,276.0115403,361.379
124,28.200435,282.8089484,362.8
125,28.158075,295.4633735,364.232
126,28.103067,304.5194111,364.773
127,28.041507,316.9853667,365.653
128,27.995878,322.755713,367.079
129,27.951376,323.7339577,367.601
130,27.88161,323.8165381,368.456
131,27.830875,317.9670316,369.918
132,27.795302,315.5758171,370.447
133,27.749178,317.12228,371.248
134,27.687747,323.7450914,372.777
135,27.622249,328.8113769,373.383
136,27.546916,329.0107106,374.179
137,27.477838,328.320872,375.624
138,27.432055,329.5231264,376.149
139,27.388455,328.104584,377.006
140,27.33531,327.8311188,378.25
141,27.281879,327.9111707,379.4
142,27.233112,325.3399917,379.883
143,27.16635,328.4975978,380.571
144,27.107984,329.456505,381.727
145,27.053774,330.3087905,382.142
146,26.993867,334.824039,382.752
147,26.93694,340.0344163,383.635
148,26.872517,346.0999902,383.994
149,26.79129,341.0863171,384.46
150,26.693108,341.8306985,385.165
151,26.610676,344.8776106,385.458
152,26.54771,346.6074118,385.797
153,26.473371,350.204338,386.316
154,26.392448,354.7474556,386.518
155,26.319035,354.4511334,386.771
156,26.266192,356.7164139,387.185
157,26.211433,360.7980644,387.602
158,26.134512,356.7451562,387.765
159,26.04517,352.0301026,387.988
160,25.988219,358.4361701,388.363
161,25.942629,363.7868561,388.525
162,25.885774,363.9172623,388.547
163,25.79666,355.8228819,389.293
164,25.774644,360.081202,389.546
165,25.715626,366.3173492,389.764
166,25.648687,363.3785528,390.207
167,25.582527,358.5589985,390.434
168,25.514368,363.9820814,390.776
169,25.450962,363.4593859,391.409
170,25.386002,360.9002734,391.692
171,25.3172,364.8161647,392.062
172,25.270466,371.9359919,392.722
173,25.23097,377.3154075,393.432
174,25.171469,368.9561402,393.762
175,25.095568,371.488789,394.289
176,25.047115,383.8109142,395.057
177,25.00406,386.2517006,395.35
178,24.944838,384.3101379,395.408
179,24.825583,376.1119619,396.649
180,24.75616,379.2530852,397.019
181,24.702267,376.7497144,397.522
182,24.656754,370.855373,398.441
183,24.595806,368.4913419,398.837
184,24.526145,372.2558432,399.402
185,24.457404,375.7359554,400.339
186,24.405437,378.1901952,400.738
187,24.351828,381.8183623,401.284
188,24.288512,382.4605467,402.202
189,24.216981,381.1262608,403.141
190,24.151171,374.6954738,403.563
191,24.099112,371.0440586,404.192
192,24.041447,372.558351,405.153
193,23.971192,372.9993216,405.518
194,23.890529,380.2785734,406.068
195,23.816995,387.6748434,407.085
196,23.764547,393.0022853,407.517
197,23.715279,390.3327123,408.09
198,23.662112,388.1266496,409.097
199,23.577041,389.8431054,409.531
200,23.498715,388.2434559,410.068
201,23.456435,385.5472889,411.081
202,23.39984,384.7036803,411.53
203,23.317741,386.9807009,412.125
204,23.231508,390.4916863,413.17
205,23.179536,391.4926193,413.574
206,23.13171,386.3918541,414.142
207,23.072877,381.1413123,415.16
208,23.006073,381.0240643,416.287
209,22.920473,392.7082763,416.793
210,22.840769,401.7535441,417.317
211,22.772801,401.9818601,418.301
212,22.706276,400.8151335,418.742
213,22.622154,400.1236798,419.324
214,22.552162,393.6826909,420.359
215,22.505934,388.3803803,420.82
216,22.455703,389.8933253,421.403
217,22.393054,386.2851293,422.429
218,22.313665,383.6961906,422.864
219,22.235811,394.8500399,423.511
220,22.179663,398.452104,424.537
221,22.127248,394.5268866,424.951
222,22.055789,401.3327266,425.552
223,21.997914,402.4913423,426.547
224,21.954943,399.9440481,427.557
225,21.896271,404.6217182,427.975
226,21.803493,400.9831483,428.574
227,21.717739,396.586592,429.588
228,21.662958,397.4276936,430.011
229,21.604973,403.474221,430.585
230,21.538437,403.3043535,431.625
231,21.484142,399.7199394,432.082
232,21.404045,399.2787961,432.662
233,21.316749,405.1472786,433.674
234,21.23795,409.9050189,434.11
235,21.161622,402.7532279,434.709
236,21.102048,399.4289518,435.159
237,21.037829,411.239617,435.901
238,20.94776,411.3002025,437.002
239,20.881979,407.3660485,438.037
240,20.830117,414.3877593,438.481
241,20.773207,407.6180224,439.055
242,20.709984,400.2081474,440.083
243,20.630971,401.3105679,440.495
244,20.541948,412.7440958,441.042
245,20.479077,415.2625179,442.056
246,20.43833,410.7962823,442.512
247,20.379427,407.2642205,443.104
248,20.308322,407.7286378,444.054
249,20.23073,408.2350976,444.439
250,20.161362,408.7005133,445.022
251,20.116291,413.0472414,446.025
252,20.057511,415.3624359,446.461
253,19.981178,416.2833024,446.986
254,19.911546,413.4579967,447.949
255,19.845838,411.2652979,448.947
256,19.768128,414.843971,449.373
257,19.664545,411.36705,449.98
258,19.584819,407.1054257,450.965
259,19.519641,409.2076752,451.396
260,19.454733,421.9242824,451.892
261,19.3868,428.9997963,452.909
262,19.320135,426.4734274,453.395
263,19.262088,417.2705389,453.98
264,19.194857,415.9332788,455.011
265,19.102578,418.5737679,455.45
266,19.020303,415.3612721,455.977
267,18.96024,420.0102132,456.951
268,18.897445,429.9727369,457.401
269,18.819826,430.1335302,457.947
270,18.747034,427.6810076,458.914
271,18.688641,431.0741524,459.904
272,18.628111,432.807587,460.301
273,18.55167,442.1243977,460.838
274,18.46739,442.40254,461.821
275,18.389794,437.2459508,462.26
276,18.328741,437.2673582,462.834
277,18.266002,445.0245534,463.767
278,18.181148,451.9445366,464.17
279,18.072452,447.2838889,464.67
280,18.008819,446.087893,465.653
281,17.963092,448.1511634,466.125
282,17.888402,450.2798754,466.666
283,17.812532,445.2897519,467.621
284,17.724011,439.1127164,468.04
285,17.625588,432.4595596,468.569
286,17.55782,429.6571883,469.52
287,17.510337,434.0095527,470.441
288,17.456387,439.0120572,470.852
289,17.374475,451.7632236,471.439
290,17.268081,457.7397684,472.475
291,17.182222,457.3692318,472.929
292,17.12591,461.0903757,473.482
293,17.062028,461.1568766,474.462
294,16.970345,460.3787033,474.893
295,16.879306,460.287441,475.439
296,16.819115,466.5075207,476.387
297,16.751438,471.3453282,476.791
298,16.66074,461.8349816,477.311
299,16.587351,462.5175854,478.256
300,16.525206,472.6591026,478.691
301,16.454937,469.0460251,479.179
302,16.372837,470.7745588,480.107
303,16.291028,477.892207,481.073
304,16.214743,482.0255068,481.518
305,16.137194,482.4442192,481.983
306,16.04559,477.924598,482.86
307,15.957702,475.3524896,483.274
308,15.870269,478.6951828,483.814
309,15.783995,484.0036025,484.784
310,15.692727,488.0322506,485.215
311,15.617431,486.9175326,485.717
312,15.560821,485.9466808,486.624
313,15.489313,487.967847,487.03
314,15.388451,489.7781733,487.557
315,15.309309,487.5024039,488.494
316,15.245578,486.0048326,488.891
317,15.167905,492.3987508,489.407
318,15.072299,496.6949722,490.335
319,14.973933,496.3296907,490.76
320,14.896717,494.7626986,491.241
321,14.830156,496.6427204,492.15
322,14.757941,498.2498531,493.089
323,14.67903,492.6323766,493.507
324,14.584262,492.3853591,494.063
325,14.510047,491.2922056,495.003
326,14.439337,487.5035564,495.422
327,14.358257,482.3229051,495.95
328,14.265986,482.6412229,496.947
329,14.190335,490.2397478,497.395
330,14.123756,488.3926171,497.99
331,14.035483,490.9335519,499.009
332,13.956044,495.7081951,499.389
333,13.873012,507.5849914,499.989
334,13.767639,505.8073076,501.132
335,13.697072,498.3996656,501.578
336,13.64387,503.4829839,502.163
337,13.555052,511.3647344,503.203
338,13.455595,513.9710749,504.272
339,13.346987,506.577542,504.756
340,13.250699,502.121831,505.359
341,13.188935,498.9984351,506.528
342,13.133744,498.6650038,506.994
343,13.052786,507.4352266,507.655
344,12.964264,508.7137579,508.741
345,12.893176,507.328759,509.182
346,12.83353,519.6174675,509.778
347,12.760182,513.8326329,510.786
348,12.675595,500.9109012,511.193
349,12.585606,498.3673462,511.87
350,12.501488,502.5700365,513.013
351,12.425919,511.1953848,513.503
352,12.339467,521.0089861,514.166
353,12.211842,522.0596269,515.297
354,12.14387,519.1585475,516.461
355,12.095554,519.0160381,516.983
356,11.997219,519.1963846,517.659
357,11.890927,517.0095236,518.843
358,11.801213,516.611787,519.356
359,11.736932,516.4137848,520.065
360,11.681076,523.1001758,521.29
361,11.602484,530.8664115,521.782
362,11.514165,522.9022417,522.496
363,11.42249,522.2610642,523.717
364,11.339826,526.5029265,524.205
365,11.24967,522.4843153,524.847
366,11.140322,529.498034,526.032
367,11.052367,538.8274605,526.58
368,10.979882,540.8022174,527.223
369,10.893424,531.9559712,528.467
370,10.801683,526.7651322,529.73
371,10.718291,527.2632241,530.192
372,10.640742,529.6345993,530.927
373,10.558057,541.9232273,532.232
374,10.456657,551.5618027,532.811
375,10.350507,549.5989736,533.528
376,10.269601,540.0466844,534.784
377,10.204918,535.8030457,535.341
378,10.118307,543.3280399,535.968
379,10.024837,550.8638643,537.177
380,9.928996,552.8107826,537.737
381,9.841914,544.5347616,538.501
382,9.772226,550.5386692,539.846
383,9.687791,558.8385028,540.438
384,9.58538,557.0661208,541.222
385,9.465122,552.5260416,542.708
386,9.379429,553.2049176,544.096
387,9.302713,568.8416813,544.65
388,9.194606,580.4137087,545.667
389,9.073844,573.1299241,547.638
390,8.964548,565.3582027,548.563
391,8.873706,559.5239498,551.001
392,8.783629,566.4885903,556.668
393,8.694399,576.5077235,559.587
394,8.591608,572.4147426,562.796
395,8.495874,567.3058529,568.213
396,8.406447,569.0067194,570.453
397,8.318816,574.013828,572.884
398,8.229973,571.8550704,577.029
399,8.13843,568.3013872,578.89
400,8.056941,575.3660531,580.772
401,7.965101,580.4459955,583.939
402,7.866698,582.050863,586.712
403,7.788256,577.01382,587.905
404,7.707247,575.8367092,589.221
405,7.607607,581.3913209,591.467
406,7.503175,582.8023012,592.474
407,7.409009,590.3182821,593.601
408,7.323638,592.6889445,595.513
409,7.23445,593.2115531,596.347
410,7.119984,597.1474818,597.263
411,7.006576,600.5398559,598.845
412,6.936218,603.5113306,599.524
413,6.85779,599.4789967,600.428
414,6.740359,592.4342577,601.997
415,6.630742,589.0459923,602.694
416,6.546931,589.7090829,603.529
417,6.457897,584.6747054,605.038
418,6.351232,579.0055649,606.449
419,6.242419,570.0500665,607.064
420,6.149877,583.5057749,607.846
421,6.062402,594.1567633,609.318
422,5.965044,589.4124688,609.936
423,5.860878,585.1222204,610.65
424,5.76554,595.2061132,611.942
425,5.686766,609.5701635,612.558
426,5.590808,603.1374442,613.362
427,5.468135,596.3486835,614.837
428,5.374384,599.8782122,615.973
429,5.306792,603.6930397,616.826
430,5.209493,601.0399215,617.538
431,5.120317,598.7705897,618.147
432,5.002912,604.0782265,618.988
433,4.905349,596.0540243,620.45
434,4.826108,584.1641201,621.893
435,4.732722,591.8369583,622.578
436,4.632814,605.9914876,623.399
437,4.53872,613.1685582,624.922
438,4.451381,603.503922,625.636
439,4.364487,590.9691795,626.478
440,4.268799,598.7284435,628.061
441,4.16012,605.8561932,628.791
442,4.071621,590.846785,629.68
443,3.991099,592.0192132,631.306
444,3.895083,604.4052879,632.079
445,3.782762,606.2414116,632.991
446,3.685391,603.8119801,634.705
447,3.609403,599.3713899,635.506
448,3.524994,588.9785449,636.601
449,3.42086,578.1261638,638.741
450,3.310461,572.309912,639.759
451,3.231281,569.6757059,641.057
452,3.160342,577.9165272,643.441
453,3.061481,585.0917176,646.038
454,2.965599,585.6997119,647.36
455,2.890804,568.9408301,648.821
456,2.820042,566.1400781,651.553
457,2.736001,574.720196,652.81
458,2.628798,562.3521975,654.476
459,2.538994,562.3270242,657.965
460,2.475627,564.3567412,659.709
461,2.39727,557.3801872,662.109
462,2.286236,537.8375007,666.261
463,2.206634,517.3293254,668.046
464,2.138927,521.3777663,670.431
465,2.041269,530.0991733,674.544
466,1.951816,516.9436284,678.663
467,1.886611,517.169535,680.717
468,1.818281,514.4182338,684.367
469,1.724355,498.6796731,690.569
470,1.633744,487.1007532,693.199
471,1.574938,465.0565581,696.377
472,1.529422,434.0129897,702.189
473,1.458897,407.5972682,704.891
474,1.382545,396.0602708,709.03
475,1.35462,383.7485733,717.285
476,1.313218,357.6875374,721.202
477,1.234096,343.9240672,730.124
478,1.178377,334.9058546,753.216
479,1.141937,321.0402717,777.565
480,1.10519,307.3878971,798.338
481,1.035442,303.1497847,811.812
482,1.01064,286.734514,823.752
483,0.980225,280.6247722,833.627
484,0.938281,274.3721197,848.93
485,0.882324,263.8071105,860.634
486,0.839532,258.5162818,865.468
487,0.798562,256.8055828,869.994
488,0.761921,251.2903055,876.302
489,0.715866,243.1445997,878.321
490,0.670948,238.48351,881.216
491,0.639498,234.9060044,892.867
492,0.611502,224.00979,900.3
493,0.586233,217.5240836,900.683
494,0.558735,209.7593124,901.396
495,0.49929,197.6941373,911.97
496,0.494944,191.4981912,918.422
497,0.468695,185.9267009,926.354
498,0.450105,177.1096841,928.373
499,0.431305,173.290113,929.015
500,0.394683,167.1579091,932.171
501,0.363897,157.3295944,940.345
502,0.348781,154.1707337,945.422
503,0.317482,150.3648489,953.947
504,0.276274,138.4644181,964.544
505,0.257671,126.6866605,967.342
506,0.247483,122.9043307,968.585
507,0.231654,118.9479049,969.685
508,0.209694,110.7230779,969.73
509,0.192242,107.0289514,969.261
510,0.179088,104.3615361,967.801
511,0.162394,98.76568221,966.957
512,0.139846,95.14819004,965.236
513,0.112382,92.28183581,962.409
514,0.104483,85.2517804,961.221
515,0.106258,80.47652101,957.209
516,0.094224,74.98597359,950.052
517,0.097622,65.90705789,945.521
518,0.080997,62.66894991,944.48
519,0.054992,60.56778553,941.235
520,0.073249,52.50604624,934.715
521,0.082733,45.55423968,931.577
522,0.055099,42.57532646,929.774
523,0.038569,40.07600581,926.384
524,0.054631,36.48114633,924.717
525,0.067,35.31250264,921.051
526,0.056129,32.37466185,907.195
527,0.048609,27.21719932,898.085
528,0.041904,24.87750695,885.393
529,0.017161,23.18655542,862.568
530,-0.024427,20.41665594,853.043
531,-0.055708,19.13223185,842.391
532,-0.059734,16.74762188,823.198
533,-0.063897,13.16696695,807.041
534,-0.116602,11.85336379,800.354
535,-0.136774,10.68079421,794.136
536,-0.053982,8.293428131,784.256
537,0.008092,6.335399475,779.978
538,0.025665,5.66206917,774.693
539,0.032411,5.74743097,765.273
540,0.016854,4.453771361,761.231
541,-0.005754,3.25994756,757.875
542,0.002447,3.035128987,751.982
543,0.021063,2.764317023,749.489
544,0.005709,2.666829243,747.186
545,0.008141,1.554544311,742.435
546,0.023553,0.845291086,740.119
547,0.001209,1.118152184,738.123
548,-0.02831,1.45759323,734.906
549,0.015649,0.287733935,732.14
550,0.044148,-1.112965739,730.879
551,0.012327,-1.294102246,729.829
552,-0.004544,-1.462331521,727.459
553,-0.004949,-1.482251797,726.136
554,-0.010402,-1.387421598,725.292
555,-0.011252,-1.323299181,724.171
556,-0.005959,-1.03520969,723.827
557,-0.008664,-0.75229623,723.081
558,-0.014663,-0.442235959,721.658
559,-0.011659,-0.173985632,721.004
560,-0.00911,-0.18188269,719.85
561,-0.013086,-0.412092882,718.364
562,-0.012385,-0.77004202,717.95
563,-0.004832,-0.914063269,717.433
564,-0.000519,-1.403150372,716.704
565,-0.006361,-1.603511084,716.477
566,-0.011536,-1.39893748,716.629
567,-0.004034,-1.918335214,716.762
568,-0.014591,-3.157897384,716.909
569,-0.005775,-3.812359114,717.037
570,0.018082,-3.779257815,716.602
571,0.01739,-3.702547612,715.689
572,0.013953,-3.47019989,715.22
573,0.018251,-3.332784554,714.496
574,0.009623,-2.195829053,713.44
575,-0.012175,-0.537951845,713.092
576,-0.006178,0.02982264,712.434
577,0.021808,-0.197964057,712.022
578,0.013625,-0.688916352,712.271
579,-0.002367,-0.927473663,712.124
580,-0.001042,-1.058283213,711.628
581,0.002633,-1.204566721,711.294
582,0.00595,-1.208128615,710.441
583,0.007663,-1.108423636,709.38
584,0.01,-0.76206695,708.431
585,0.003033,-0.518167967,707.805
586,0.014294,-0.320264486,707.198
587,0.01369,-0.481833059,706.328
588,-0.011537,0.270336805,706.099
589,-0.019,1.243403244,706.103
590,-0.018479,1.183189013,705.898
591,-0.01277,1.312048971,705.705
592,0.001062,1.480085343,706.128
593,0.004732,1.739254581,706.714
594,-0.000608,2.132316191,706.903
595,-0.003609,2.333740718,707.075
596,-0.015621,2.14313463,707.874
597,-0.02926,1.709202777,708.448
598,-0.020182,1.460684066,707.627
599,-0.021663,1.297279225,706.556
600,-0.033,1.166049738,705.934
601,-0.019167,1.194676977,705.654
602,-0.012687,0.152440872,705.793
603,-0.040109,-0.596761615,704.987
604,-0.036115,-0.503853425,704.162
605,-0.019589,-0.272331499,703.778
606,-0.031621,-0.325247214,703.326
607,-0.044198,-0.828287608,703.228
608,-0.030964,-0.995216226,703.639
609,-0.042325,-1.113038892,703.701
610,-0.063434,-1.218403485,703.436
611,-0.050482,-1.210036292,703.373
612,-0.046921,-1.071947461,703.918
613,-0.041331,-0.750580608,704.534
614,-0.02759,-0.584302003,704.533
615,-0.039429,-0.646891714,704.612
616,-0.056205,-0.487936844,704.799
617,-0.044541,-0.295795507,704.893
618,-0.033107,-0.05221633,704.671
619,-0.040731,-0.227204259,703.932
620,-0.044432,-0.618317825,703.436
621,-0.036711,-2.12265859,702.83
622,-0.033102,-3.566044167,701.651
623,-0.040798,-4.662473165,701.084
624,-0.059226,-5.54884157,701.01
625,-0.054554,-4.091776979,700.85
626,-0.023506,-2.524762289,700.767
627,-0.018604,-2.450202512,700.784
628,-0.039307,-2.778277877,701.102
629,-0.043657,-3.149510502,701.366
630,-0.043754,-3.228274015,701.402
631,-0.044804,-3.442235785,701.306
632,-0.045807,-3.613104676,701.19
633,-0.044655,-3.583076203,701.555
634,-0.029766,-3.368690875,702.09
635,-0.039505,-3.120245601,702.052
636,-0.056065,-3.045348802,701.794
637,-0.046057,-2.77589353,702.391
638,-0.041583,-2.679718074,702.772
639,-0.053312,-3.162583693,702.647
640,-0.057447,-3.543768601,702.742
641,-0.045578,-3.649040792,702.446
642,-0.042162,-3.660625872,702.041
643,-0.037663,-3.632503209,702.068
644,-0.025116,-3.462003401,701.548
645,-0.024842,-3.179262735,701.064
646,-0.038529,-3.105116172,700.769

File: Non-charring/PMMA/DBI_Lund/DBI_Lund_Cone_25kW_6.csv
Time,Mass,HRR,Back Surface Temperature
[s],[g],[kW/m2],[K]
0,27.45,14.07277529,0
1,27.439622,12.28343526,0
2,27.418189,11.07197095,0
3,27.39329,10.87501857,0
4,27.380178,10.26441197,0
5,27.393432,9.184786137,0
6,27.404787,7.419947389,0
7,27.405726,6.749964963,0
8,27.401195,5.325736941,0
9,27.406046,4.748806177,0
10,27.398342,5.015911678,0
11,27.400441,5.240668886,0
12,27.407603,4.316440814,0
13,27.412118,3.71586145,0
14,27.416444,3.713561194,0
15,27.397064,3.661621304,0
16,27.386283,3.598176924,0
17,27.39086,3.546569603,0
18,27.393,3.169098433,0
19,27.386129,2.900923417,0
20,27.378145,2.781849954,0
21,27.392506,2.660677488,0
22,27.394534,2.68545014,0
23,27.397373,2.681405985,0
24,27.404146,1.37435113,0
25,27.398505,0.486330265,0
26,27.382727,0.429099024,0
27,27.377276,1.892761246,0
28,27.378,2.746744729,0
29,27.378,2.844842029,0
30,27.380531,3.030021688,0
31,27.375554,3.36727345,0
32,27.368148,3.470629763,0
33,27.373014,3.632586504,0
34,27.384032,3.55336208,0
35,27.381057,3.450205818,0
36,27.383266,3.314476333,0
37,27.38323,3.103685059,0
38,27.383481,1.463755728,0
39,27.373739,0.587529046,0
40,27.376644,1.942845975,0
41,27.38265,1.204484098,0
42,27.381074,0.296292899,0
43,27.379372,0.239234941,0
44,27.375255,0.222969997,0
45,27.360487,0.234808817,0
46,27.368054,0.312794751,0
47,27.388944,0.519070553,0
48,27.386546,0.617712405,0
49,27.367932,0.739521694,0
50,27.35184,0.969307819,0
51,27.38321,1.085051804,0
52,27.398907,2.584767823,0
53,27.387702,3.740342381,0
54,27.376068,3.913752006,0
55,27.357596,3.74010489,0
56,27.369084,3.458186357,0
57,27.398619,3.086742043,0
58,27.396574,3.001562126,0
59,27.389,2.937766681,0
60,27.376765,1.3697877,0
61,27.336784,0.483642437,0
62,27.334432,0.444599984,0
63,27.372572,0.541420886,0
64,27.392498,0.617830205,0
65,27.387111,-0.727431301,0
66,27.380487,-1.271134306,0
67,27.374037,-1.157822233,0
68,27.361615,-0.914542572,0
69,27.366596,-0.749360634,0
70,27.379287,-0.736543878,0
71,27.381062,0.381233531,0
72,27.369228,0.787932081,0
73,27.357387,0.628651262,0
74,27.360253,0.624720673,0
75,27.36964,0.465928308,0
76,27.376141,0.460056821,0
77,27.370437,0.515017051,0
78,27.358939,0.50219644,0
79,27.374172,0.458499064,0
80,27.383065,0.442750018,0
81,27.371563,0.430045962,0
82,27.346981,0.506995503,0
83,27.358473,0.562749888,0
84,27.375128,0.775620463,0
85,27.389964,2.504256239,0
86,27.388661,3.419137327,0
87,27.372455,3.670506193,0
88,27.367253,3.868644052,0
89,27.366099,3.967417707,0
90,27.345617,4.0299559,0
91,27.327062,4.060105695,0
92,27.327397,3.992886339,0
93,27.331873,3.925666147,0
94,27.347177,3.542598832,0
95,27.357243,4.631781842,0
96,27.342517,5.434622287,0
97,27.333625,5.288039418,0
98,27.349422,5.055019913,0
99,27.354752,5.017828801,0
100,27.344667,5.167191904,0
101,27.329964,5.256411733,0
102,27.310289,5.307515778,0
103,27.323237,5.050741348,0
104,27.337253,3.892968889,0
105,27.327488,2.62975588,0
106,27.312893,2.212082612,0
107,27.276935,4.504886299,0
108,27.2674,21.0436278,0
109,27.273,30.18422004,0
110,27.274273,58.38751232,0
111,27.256782,101.7397685,0
112,27.237269,119.3657403,0
113,27.210741,144.9085497,0
114,27.190592,181.1251795,0
115,27.154248,190.1299907,0
116,27.124455,208.3888042,0
117,27.084841,242.6467477,0
118,27.027067,253.654127,0
119,26.960557,266.0828699,0
120,26.928111,292.5722519,0
121,26.898488,315.2104513,0
122,26.85366,318.3374624,0
123,26.789704,327.7245258,0
124,26.709938,339.8898789,0
125,26.664755,345.9243773,0
126,26.631015,350.6336954,0
127,26.589242,358.1811981,0
128,26.529691,355.4586791,0
129,26.477954,355.4682089,0
130,26.427876,358.4580423,0
131,26.370265,358.2625029,0
132,26.294939,359.0219136,0
133,26.224175,359.2318082,0
134,26.162154,355.9276808,0
135,26.106949,366.5043223,0
136,26.043137,366.3223789,0
137,25.994758,366.3892022,0
138,25.952287,376.9680438,0
139,25.893051,386.964174,0
140,25.822915,393.6509527,0
141,25.742399,392.9249194,0
142,25.663938,386.1616727,0
143,25.639683,393.6099104,0
144,25.586586,396.2592331,0
145,25.520551,397.765886,0
146,25.447308,400.2399481,0
147,25.387472,396.5683309,0
148,25.329995,392.6923654,0
149,25.250714,391.9840849,0
150,25.186192,393.1567163,0
151,25.141154,401.3776948,0
152,25.081971,404.5556433,0
153,25.002239,404.0660445,0
154,24.928358,409.5736606,0
155,24.877191,409.6774724,0
156,24.82909,410.7295455,0
157,24.772252,404.081341,0
158,24.70108,401.5233443,0
159,24.645771,404.3433805,0
160,24.586169,404.22287,0
161,24.509633,408.7161267,0
162,24.439042,413.5229812,0
163,24.384278,414.0090317,0
164,24.331204,409.8432512,0
165,24.253455,409.0041782,0
166,24.18105,412.7609193,0
167,24.120296,416.1890786,0
168,24.052387,417.5197361,0
169,23.987104,417.6392022,0
170,23.90932,416.4804856,0
171,23.836641,416.3980979,0
172,23.779321,416.9085106,0
173,23.718205,417.3076223,0
174,23.655973,415.7334343,0
175,23.604223,415.1327761,0
176,23.549344,417.3179415,0
177,23.46974,423.0451865,0
178,23.38228,427.8643782,0
179,23.315308,428.7602965,0
180,23.265094,427.3213953,0
181,23.197219,424.0321934,0
182,23.116472,421.6920973,0
183,23.024253,425.2809229,0
184,22.958377,431.9129763,0
185,22.914091,429.9635727,0
186,22.862904,427.715845,0
187,22.785468,433.4038313,0
188,22.696039,436.0520154,0
189,22.643822,430.3025901,0
190,22.592255,434.2118662,0
191,22.508687,440.0792284,0
192,22.43407,438.780982,0
193,22.393976,438.8510972,0
194,22.337524,439.4242534,0
195,22.264499,440.9762855,0
196,22.191254,435.0961624,0
197,22.107888,431.7581445,0
198,22.03366,437.4473394,0
199,21.974861,440.4386647,0
200,21.904271,440.7102462,0
201,21.828018,443.0729501,0
202,21.749539,443.8375891,0
203,21.708372,440.8104091,0
204,21.645841,439.1591609,0
205,21.568712,438.6030516,0
206,21.492305,435.7109659,0
207,21.420725,435.5287418,0
208,21.335739,442.5376369,0
209,21.269726,439.6409307,0
210,21.217738,434.5843052,0
211,21.165474,428.2259302,0
212,21.079901,436.6570299,0
213,20.996459,445.1934854,0
214,20.942433,437.3941757,0
215,20.876818,437.1627869,0
216,20.807584,443.1117095,0
217,20.728799,448.1444564,0
218,20.651528,448.8220768,0
219,20.572672,460.2340997,0
220,20.510267,471.8421466,0
221,20.43048,463.5648618,0
222,20.353585,457.838888,0
223,20.290833,459.9543587,0
224,20.223985,448.6866376,0
225,20.123697,445.9269355,0
226,20.05473,448.9525694,0
227,20.004406,457.7954289,0
228,19.93656,458.4595562,0
229,19.856873,454.1608989,0
230,19.771494,453.5522478,0
231,19.701321,449.1598712,0
232,19.646923,444.7817524,0
233,19.591332,458.3397086,0
234,19.51662,454.1982064,0
235,19.429032,455.3922131,0
236,19.346699,463.1152551,0
237,19.300864,452.6716594,0
238,19.242217,454.3364647,0
239,19.151588,462.5607773,0
240,19.0514,471.4797547,0
241,18.980459,465.8306116,0
242,18.920043,459.3344271,0
243,18.839299,462.9235411,0
244,18.755085,471.8990413,0
245,18.688142,478.6124805,0
246,18.630682,472.2531839,0
247,18.560543,470.7626493,0
248,18.487672,473.8151932,0
249,18.399969,476.1050929,0
250,18.327359,478.2415299,0
251,18.261311,483.1280135,0
252,18.19063,487.2648402,0
253,18.113321,477.1702176,0
254,18.03537,469.4702404,0
255,17.956305,469.4764547,0
256,17.877241,484.8222017,0
257,17.795323,487.6035243,0
258,17.708437,482.8802219,0
259,17.637427,484.8530935,0
260,17.573134,474.5803574,0
261,17.500742,466.4878312,0
262,17.41657,472.8336708,0
263,17.326338,486.1459917,0
264,17.265926,495.4041615,0
265,17.198218,492.3826342,0
266,17.124558,497.403123,0
267,17.023818,488.9996885,0
268,16.912003,479.9581671,0
269,16.856311,476.0208695,0
270,16.808511,487.9912449,0
271,16.735653,500.7525706,0
272,16.644029,500.0229397,0
273,16.539166,499.8661534,0
274,16.470632,501.9849802,0
275,16.409653,504.6521936,0
276,16.322179,499.7812849,0
277,16.2333,496.9690667,0
278,16.159373,498.2290299,0
279,16.081781,498.7637493,0
280,15.991283,498.2767606,0
281,15.915688,493.2623352,0
282,15.85281,493.7149762,0
283,15.772943,502.4597181,0
284,15.679911,506.6535505,0
285,15.58102,515.2527037,0
286,15.510423,509.3380657,0
287,15.448551,500.4281561,0
288,15.36724,503.3732492,0
289,15.279415,511.3320363,0
290,15.185144,518.9840942,0
291,15.113774,524.4455027,0
292,15.040304,532.3279396,0
293,14.952671,537.5484353,0
294,14.856164,526.4173563,0
295,14.773766,527.4305222,0
296,14.706958,533.3128616,0
297,14.624908,528.899448,0
298,14.51429,528.8931623,0
299,14.424566,531.5716734,0
300,14.366194,540.4096049,0
301,14.290257,533.4734865,0
302,14.191477,524.4708579,0
303,14.080188,525.7977668,0
304,14.00297,531.2243239,0
305,13.944048,533.3592688,0
306,13.869497,534.9945141,0
307,13.781952,538.323755,0
308,13.680461,542.9343985,0
309,13.59415,548.4092154,0
310,13.524493,544.8599172,0
311,13.450488,536.6588843,0
312,13.366734,533.1329825,0
313,13.271489,537.0883232,0
314,13.167045,544.5911769,0
315,13.080377,548.6482996,0
316,13.021867,548.5984131,0
317,12.948718,549.3045759,0
318,12.85115,559.0864362,0
319,12.756679,566.9594609,0
320,12.658642,558.2164829,0
321,12.577322,546.7419319,0
322,12.498468,543.8090337,0
323,12.405622,543.0918107,0
324,12.314667,540.9447358,0
325,12.239252,540.4893191,0
326,12.151462,545.2980255,0
327,12.047845,555.0407934,0
328,11.95596,561.1764192,0
329,11.874036,558.9716323,0
330,11.791001,551.7659783,0
331,11.689695,549.9164009,0
332,11.589684,563.8813877,0
333,11.513297,571.5283136,0
334,11.446644,556.8343857,0
335,11.365272,545.6402514,0
336,11.269036,554.1885971,0
337,11.173718,558.0787229,0
338,11.086508,558.4805603,0
339,11.000041,561.9255579,0
340,10.905396,573.0891591,0
341,10.79923,583.8496037,0
342,10.702815,574.9269112,0
343,10.623786,576.1323274,0
344,10.545109,583.7210133,0
345,10.448694,584.7613037,0
346,10.332443,580.1272898,0
347,10.216273,575.7892963,0
348,10.122665,576.4963489,0
349,10.057845,576.811491,0
350,9.987476,577.9390247,0
351,9.891623,581.070214,0
352,9.791154,595.2833369,0
353,9.701941,595.2109339,0
354,9.610517,590.3407677,0
355,9.513526,594.1316595,0
356,9.411568,599.0290953,0
357,9.326314,604.0439647,0
358,9.242737,594.8986777,0
359,9.140642,600.8965787,0
360,9.034477,613.2016114,0
361,8.92343,612.2355435,0
362,8.839148,610.0926521,0
363,8.753522,610.5743322,0
364,8.659019,609.1142788,0
365,8.55198,608.5029144,0
366,8.459958,612.192719,0
367,8.3867,614.172562,0
368,8.29906,606.0822068,0
369,8.183761,598.8858242,0
370,8.071653,598.7207757,0
371,7.98118,600.4406744,0
372,7.894062,607.4517826,0
373,7.794226,612.4644306,0
374,7.696473,620.2412484,0
375,7.609122,622.5724237,0
376,7.521357,616.910196,0
377,7.418517,601.2231397,0
378,7.302638,596.7684524,0
379,7.220216,601.1213565,0
380,7.136818,600.1132003,0
381,7.036587,588.379507,0
382,6.928989,593.9712627,0
383,6.826211,608.2529783,0
384,6.751269,615.1560227,0
385,6.670082,611.833499,0
386,6.562537,601.5650031,0
387,6.467213,602.7756131,0
388,6.394543,610.0386702,0
389,6.313556,610.6440058,0
390,6.199304,604.3479942,0
391,6.094781,601.4750656,0
392,6.005963,600.7140618,0
393,5.914514,593.7234584,0
394,5.827845,582.733561,0
395,5.720124,579.4130137,0
396,5.628052,587.677452,0
397,5.545367,587.4389188,0
398,5.454081,583.9265134,0
399,5.341012,584.5376484,0
400,5.222225,580.7117411,0
401,5.150299,585.5556892,0
402,5.078598,592.3664205,0
403,4.994484,588.8536006,0
404,4.881372,597.7067263,0
405,4.771165,608.4911271,0
406,4.695416,607.0273406,0
407,4.614574,604.6106725,0
408,4.506537,601.1379478,0
409,4.403792,590.1453775,0
410,4.333631,574.8260386,0
411,4.252389,565.1831813,0
412,4.159836,572.0147544,0
413,4.050495,570.0169643,0
414,3.944719,573.0608336,0
415,3.867308,581.5232992,0
416,3.786007,571.8647628,0
417,3.677868,564.0728543,0
418,3.567031,564.8360977,0
419,3.491047,565.4736863,0
420,3.415426,569.716627,0
421,3.331735,572.4861929,0
422,3.225445,575.1278517,0
423,3.134351,569.878959,0
424,3.065715,563.4713075,0
425,2.985883,571.7235911,0
426,2.903163,569.6627942,0
427,2.794487,555.823683,0
428,2.689623,549.0487462,0
429,2.610483,542.64368,0
430,2.526485,536.747435,0
431,2.426082,550.1997645,0
432,2.331657,550.3968302,0
433,2.239914,544.727269,0
434,2.128863,549.0951755,0
435,2.067211,558.2184772,0
436,2.013381,550.0745588,0
437,1.921652,535.5207048,0
438,1.816336,534.5747558,0
439,1.712784,529.012068,0
440,1.652296,520.4375716,0
441,1.571557,523.3133167,0
442,1.468122,521.9952888,0
443,1.394811,511.9022618,0
444,1.340473,509.9524138,0
445,1.267518,503.9246075,0
446,1.168991,489.8647258,0
447,1.089433,490.4044533,0
448,1.027637,473.1681931,0
449,0.958643,458.0004356,0
450,0.881254,450.7758484,0
451,0.801318,436.6784306,0
452,0.753439,415.4025077,0
453,0.70902,389.0645481,0
454,0.644,383.6151984,0
455,0.593231,374.9806744,0
456,0.547319,353.2935876,0
457,0.490907,338.0110393,0
458,0.426438,329.2951852,0
459,0.373108,310.2626235,0
460,0.338594,303.1044109,0
461,0.29647,286.0039212,0
462,0.242687,248.4414084,0
463,0.203279,233.180576,0
464,0.180838,214.8758604,0
465,0.153409,190.2480348,0
466,0.117153,169.7450219,0
467,0.093552,158.1520281,0
468,0.091768,151.2512152,0
469,0.071053,138.2724266,0
470,0.033062,130.1563673,0
471,0.008319,125.6767862,0
472,0.006741,118.9123849,0
473,0.004326,115.7406843,0
474,-0.021387,112.4749871,0
475,-0.040208,105.967809,0
476,-0.044652,102.3791664,0
477,-0.073605,99.92597586,0
478,-0.109299,96.7256135,0
479,-0.107959,95.47182757,0
480,-0.102874,94.25002038,0
481,-0.120577,91.97255561,0
482,-0.150777,91.4399244,0
483,-0.159991,89.10723527,0
484,-0.16371,83.56842382,0
485,-0.197101,78.13160585,0
486,-0.213109,76.15668168,0
487,-0.205886,74.85958637,0
488,-0.211965,70.84350306,0
489,-0.223391,68.82761352,0
490,-0.23524,66.82911837,0
491,-0.25271,61.16664513,0
492,-0.262538,56.54984921,0
493,-0.271615,53.8954783,0
494,-0.282195,50.72959678,0
495,-0.299655,49.71896952,0
496,-0.301521,47.58359541,0
497,-0.289734,43.17710058,0
498,-0.290774,41.34310332,0
499,-0.301568,38.79029356,0
500,-0.301495,34.66800566,0
501,-0.310459,29.6701859,0
502,-0.333071,26.54358928,0
503,-0.338811,24.53723661,0
504,-0.327471,20.7748575,0
505,-0.33176,18.95440111,0
506,-0.343072,17.95812576,0
507,-0.335929,16.3063667,0
508,-0.344647,15.61295948,0
509,-0.340144,14.79303132,0
510,-0.314692,13.74127269,0
511,-0.320459,13.6237374,0
512,-0.340542,13.33337646,0
513,-0.339987,12.87827627,0
514,-0.338338,12.78072718,0
515,-0.347424,11.86608261,0
516,-0.348828,9.641202824,0
517,-0.34391,8.604977838,0
518,-0.352276,8.713954753,0
519,-0.363193,8.002819445,0
520,-0.349794,7.395142623,0
521,-0.338073,7.496162084,0
522,-0.341653,6.617423661,0
523,-0.345705,4.94259132,0
524,-0.343036,4.229724787,0
525,-0.356747,5.337423525,0
526,-0.351591,6.383898285,0
527,-0.336122,6.357387505,0
528,-0.356657,6.355226801,0
529,-0.369205,6.475505145,0
530,-0.365481,6.474081268,0
531,-0.377849,6.720245725,0
532,-0.382274,7.156138473,0
533,-0.378058,8.603325758,0
534,-0.391012,9.842082764,0
535,-0.376949,9.933828745,0
536,-0.358075,9.806006273,0
537,-0.371588,9.686986202,0
538,-0.369959,9.664986863,0
539,-0.356747,9.464109968,0
540,-0.357163,9.313147287,0
541,-0.371141,9.010730089,0
542,-0.390154,7.545113571,0
543,-0.383834,6.51732342,0
544,-0.374633,6.498989645,0
545,-0.382685,6.445369479,0
546,-0.38439,6.396448836,0
547,-0.381476,6.42379858,0
548,-0.385273,6.683652242,0
549,-0.377421,7.100631335,0
550,-0.364141,7.397174572,0
551,-0.374228,6.647999781,0
552,-0.388539,5.611909703,0
553,-0.394627,5.342059001,0
554,-0.383254,5.021774586,0
555,-0.373647,4.69829338,0
556,-0.376477,4.644211863,0
557,-0.372856,4.534234569,0
558,-0.366844,4.465991391,0
559,-0.38219,4.483330574,0
560,-0.392838,4.437836949,0
561,-0.374639,4.609660739,0
562,-0.361967,4.861889133,0
563,-0.375505,5.153665605,0
564,-0.397841,5.469172451,0
565,-0.398177,5.410780805,0
566,-0.381062,5.253881274,0
567,-0.386926,5.021772673,0
568,-0.406402,4.677765044,0
569,-0.389652,4.643447648,0
570,-0.371653,4.603902671,0
571,-0.384602,4.485649174,0
572,-0.391415,4.499050861,0
573,-0.379667,3.295512181,0
574,-0.391802,2.170971807,0
575,-0.421963,2.125222665,0
576,-0.421735,2.19878071,0
577,-0.40437,2.357516929,0
578,-0.393841,2.472856374,0
579,-0.379221,2.628314514,0
580,-0.368,3.023112249,0
581,-0.381414,3.27566269,0
582,-0.398723,3.29714127,0
583,-0.397329,4.183980199,0
584,-0.390397,4.779449371,0
585,-0.412536,4.596122406,0
586,-0.433428,4.587061478,0
587,-0.4073,3.380687359,0
588,-0.382325,2.195487118,0
589,-0.375778,3.311630655,0
590,-0.362739,4.381228167,0
591,-0.365869,4.386446011,0
592,-0.383216,4.500423276,0
593,-0.391078,4.77375146,0
594,-0.40811,4.933604438,0
595,-0.429315,5.212439029,0
596,-0.408749,6.323839749,0
597,-0.386071,7.137910828,0
598,-0.390599,7.666275403,0
599,-0.390851,7.973224995,0
600,-0.372581,7.473054079,0
601,-0.371429,7.200951059,0
602,-0.384518,6.992270711,0
603,-0.391761,6.828297641,0
604,-0.410517,7.002614382,0
605,-0.4152,5.875501116,0
606,-0.402282,4.100445258,0
607,-0.397556,3.483686792,0
608,-0.391204,3.317576692,0
609,-0.371663,3.289273487,0
610,-0.36053,3.403174565,0
611,-0.385245,4.408867951,0
612,-0.410947,4.94239669,0
613,-0.40889,4.64382055,0
614,-0.416919,4.623790789,0
615,-0.431759,4.594020524,0
616,-0.424399,4.597735065,0
617,-0.411395,4.63640319,0
618,-0.405716,4.867418296,0
619,-0.383219,5.132120842,0
620,-0.359292,5.219451822,0
621,-0.353,5.517398472,0
622,-0.376876,5.815898616,0
623,-0.411492,5.836347954,0
624,-0.413081,5.751374851,0
625,-0.402952,5.290538636,0
626,-0.403602,4.959697277,0
627,-0.411414,4.832511381,0
628,-0.403462,4.620319365,0
629,-0.374021,4.574311846,0
630,-0.359548,4.550408585,0
631,-0.369941,4.468750872,0
632,-0.370627,3.208257435,0
633,-0.384321,2.111520519,0
634,-0.426514,2.166225889,0
635,-0.433327,2.280106051,0
636,-0.415266,2.350346599,0
637,-0.417969,2.401445297,0
638,-0.419247,2.536470964,0
639,-0.394914,2.625085687,0
640,-0.366186,1.700135393,0
