Repository: MaCFP/matl-db

# matl-db

#### Welcome to the MaCFP Condensed Phase Subgroup database!

The MaCFP Condensed Phase Working Group was organized to enable the fire safety science research community to make significant progress towards establishing a common framework for the selection of experiments and the methodologies used to analyze these experiments when developing pyrolysis models. Key objectives of this effort include:
- Cataloguing current approaches used to parameterize pyrolysis models;
- Developing standard data set formats for experimental data on pyrolysis;
- Developing requirements for data set quality and establishing a data review committee;
- Quantifying the inter-laboratory variability for comparable experimental datasets; and
- Assessing the impact of the variability of model parameters on fire growth predictions

#### In preparation for MaCFP-4, please read the following:

[Guidelines for Participation in the MaCFP-4 Workshop (2026)](https://github.com/MaCFP/macfp-db/releases/download/macfp-4.0/MaCFP-4_Guidelines_for_Participation.pdf)

[Presentation of Target Experiments and Modeling Guidelines for the upcoming MaCFP-4 Workshop (meeting recording and presentation slides)](https://github.com/MaCFP/macfp-db/releases/tag/macfp-4.0)

Please visit our [wiki pages](https://github.com/MaCFP/matl-db/wiki/How-to-Contribute) for additional details, including how to contribute (experimentalists and modelers).

# Dansk Brand og Sikringsteknisk Institut, Lund University (DBI_Lund)

A concise description of the tests done by the division of fire safety engineering at Lund University (Sweden) and DBI (Denmark), is presented here. For more information regarding specific tests please contact: Karlis Livkiss kal@dbigroup.dk

### Experimental Conditions, TGA
A Netzsch  STA 449 F3 Jupiter was used to conduct Simultaneous Thermal Analysis (TGA + DSC) experiments. STA experiments performed in Nitrogen at a heating rate of 20 K/min. Although tests were conducted simultaneously, TGA and DSC measurement data presented here are separated into two files, for consistency with other datasets.

* Heating Rate: 20 K/min
* Temperature program
  - Initial temperature 298.15 K
  - Isotherm: None
  - Maximum Temperature 1223.15 K
  - Final Isotherm: None
* Sample mass: 4.9-5.8 mg
* Sample geometry: powdered
* Calibration type: Indium for temperature and heat sensitivity
* Crucible type: Alumina, 85uL
* Carrier Gas
  - Nitrogen
  - Flow rate = [?] ml/min
 
| Test Name | Heating Rate [K/min] |  Initial Sample Mass [mg] | 
| --------- | :----: | :------------------------:|
|DBI_Lund\_STA\_N2\_20K\_1 |  20  | 5.8|  
|DBI_Lund\_STA\_N2\_20K\_2 |  20  | 4.9|  
|DBI_Lund\_STA\_N2\_20K\_3 |  20  | 5.5|

### Experimental Conditions, Gasification Tests
Slab gasification tests were performed in a controlled atmosphere cone calorimeter at the Lund University division of fire safety engineering using a cone calorimeter made by Fire Testing Technology. An enclosed compartment is added to the test setup for controlling the atmospheric environment around the test sample. The oxygen level inside the compartment is measured with O2 analyser PMA 10 by M&C.

* Extraction flow rate: 24L/s
* Sample Surface Area: 0.01 m2 (nominal)
* Sample holder dimensions:
    - Square pan: 106mm x 106mm x 25mm [?]
    - Retainer frame: None
    - Retaining grid: None
* Backing Insulation:  Morgan Thermal Ceramics Superwool SW Plus was used as the backing material (Density 64 kg/m3, thickness 13 mm; thermal conductivity: see end of README, ~0.0375 [W/(m-K)])
* Thermocouple location: None

###### Sample Preparation 
PMMA specimens were weighed and measured, then wrapped (bottom and sides) in aluminium foil, and placed on top of a 13 mm thick layer of Morgan Thermal Ceramics Superwool SW Plus (Density 64 kg/m3; nominally 100 x 100 mm square). 

|Test Name | Initial Sample Mass [g]| Sample Thickness [mm]| Final Sample mass [g]
|:----------:|:------:|:---: |:---: 
|DBILund\_Gasification\_25kW\_1 | 69.1|5.85|0.7|
|DBILund\_Gasification\_25kW\_2 | 73.8|6.24|0.4|
|DBILund\_Gasification\_25kW\_3 | 70.1|5.92|0.1|
|DBILund\_Gasification\_50kW\_1 | 68.6|5.78|0|
|DBILund\_Gasification\_50kW\_2 | 67.7|5.71|0|

### Experimental Conditions, Cone calorimeter
Cone calorimeter tests were performed at DBI during November and December of 2019. The cone calorimeter iCone is made by Fire Testing Technology. Square and round samples of PMMA were tested. Back surface temperature was measured during during the first experiment in each test series (i.e., for each sample shape and incident heat flux) using a single thermocouple at the center of the sample's back surface.  A k-type thermocouple was used. "The wires were soldered to for a small bead and taped with small piece of aluminium tape to the back side of the test specimen."

File: Non-charring/PMMA/DBI_Lund/DBILund_TGA_N2_20K_1.csv
Time,Temperature,Mass
[s],[K],[mg]
0.00,299.357,5.80E+00
2.00,299.34634,5.79E+00
4.00,299.34216,5.79E+00
6.00,299.33869,5.79E+00
8.00,299.33998,5.79E+00
10.00,299.35082,5.79E+00
12.00,299.36967,5.79E+00
14.00,299.40177,5.79E+00
16.00,299.44736,5.79E+00
18.00,299.514,5.80E+00
20.00,299.60541,5.79E+00
22.00,299.71879,5.79E+00
24.00,299.86202,5.79E+00
26.00,300.0319,5.79E+00
28.00,300.23405,5.79E+00
30.00,300.46626,5.79E+00
32.00,300.73331,5.79E+00
34.00,301.03766,5.79E+00
36.00,301.37626,5.79E+00
38.00,301.75051,5.79E+00
40.00,302.1607,5.79312004
42.00,302.60969,5.79300984
44.00,303.0933,5.80056028
46.00,303.60952,5.80799994
48.00,304.15954,5.80720998
50.00,304.74144,5.80596994
52.00,305.35551,5.80427982
54.00,305.99639,5.78072022
56.00,306.66479,5.76967006
58.00,307.35546,5.77124998
60.00,308.06748,5.77891004
62.00,308.8038,5.78545012
64.00,309.56005,5.78760018
66.00,310.33641,5.79333986
68.00,311.12815,5.79436008
70.00,311.93561,5.79278016
72.00,312.75736,5.78894984
74.00,313.58874,5.78815988
76.00,314.42723,5.78827008
78.00,315.27411,5.79096998
80.00,316.12823,5.79458976
82.00,316.98943,5.79414026
84.00,317.85467,5.79367974
86.00,318.7227,5.79200006
88.00,319.59285,5.79412982
90.00,320.46313,5.79424002
92.00,321.33228,5.79367974
94.00,322.19888,5.79164974
96.00,323.06784,5.78815002
98.00,323.93566,5.78376
100.00,324.80021,5.78230014
102.00,325.66002,5.78545012
104.00,326.51516,5.78736992
106.00,327.36607,5.78443976
108.00,328.21051,5.78443976
110.00,329.04871,5.78443976
112.00,329.8822,5.7870399
114.00,330.71367,5.78860996
116.00,331.54002,5.78927986
118.00,332.36092,5.7899602
120.00,333.17713,5.79130986
122.00,333.98882,5.78803982
124.00,334.79462,5.78939992
126.00,335.59134,5.78860996
128.00,336.38472,5.78342012
130.00,337.17495,5.7850099
132.00,337.9627,5.7856798
134.00,338.743,5.78354018
136.00,339.51641,5.78251996
138.00,340.28379,5.78409988
140.00,341.04795,5.78443976
142.00,341.81325,5.78218994
144.00,342.57356,5.78084028
146.00,343.32866,5.78084028
148.00,344.0748,5.78084028
150.00,344.81859,5.78037976
152.00,345.56143,5.78072022
154.00,346.30066,5.78264002
156.00,347.03808,5.78331978
158.00,347.77215,5.78421994
160.00,348.50593,5.77948018
162.00,349.23421,5.77463022
164.00,349.95972,5.77475028
166.00,350.68238,5.78061002
168.00,351.40416,5.78229028
170.00,352.12379,5.78263016
172.00,352.84302,5.77993026
174.00,353.56275,5.78082984
176.00,354.2821,5.7818402
178.00,355.0008,5.78218008
180.00,355.71634,5.78218008
182.00,356.43284,5.78218008
184.00,357.14961,5.78218008
186.00,357.86651,5.77948018
188.00,358.58244,5.77767
190.00,359.29543,5.77587026
192.00,360.01048,5.77587026
194.00,360.72592,5.7768899
196.00,361.44239,5.77924992
198.00,362.1589,5.78094004
200.00,362.87598,5.78027014
202.00,363.59613,5.78061002
204.00,364.31256,5.7790301
206.00,365.02874,5.77801974
208.00,365.74134,5.7795898
210.00,366.45754,5.77993026
212.00,367.1729,5.7789199
214.00,367.89177,5.7789199
216.00,368.60625,5.77745018
218.00,369.3212,5.77609994
220.00,370.03387,5.77812994
222.00,370.74767,5.77879984
224.00,371.46415,5.78015994
226.00,372.18002,5.78015994
228.00,372.89403,5.77879984
230.00,373.60487,5.77913972
232.00,374.31218,5.78037976
234.00,375.0222,5.78037976
236.00,375.73118,5.78037976
238.00,376.44048,5.77879984
240.00,377.14705,5.77721992
242.00,377.85082,5.77587026
244.00,378.55187,5.77587026
246.00,379.25244,5.77721992
248.00,379.95211,5.77721992
250.00,380.65234,5.7790301
252.00,381.34944,5.78026028
254.00,382.04528,5.78026028
256.00,382.73787,5.77767986
258.00,383.42892,5.77518992
260.00,384.11738,5.77518992
262.00,384.80552,5.77881028
264.00,385.49136,5.78116972
266.00,386.17685,5.78151018
268.00,386.86187,5.77982006
270.00,387.55028,5.77834976
272.00,388.23775,5.77733012
274.00,388.92348,5.7816198
276.00,389.60638,5.7850099
278.00,390.29161,5.78467002
280.00,390.97405,5.78399026
282.00,391.65602,5.78467002
284.00,392.33243,5.77913972
286.00,393.00693,5.76776012
288.00,393.67659,5.77170006
290.00,394.34652,5.77069028
292.00,395.01975,5.77316978
294.00,395.69611,5.77158986
296.00,396.3749,5.77057022
298.00,397.05064,5.76988988
300.00,397.72461,5.7714698
302.00,398.39541,5.77406994
304.00,399.06897,5.77745018
306.00,399.74246,5.77924992
308.00,400.41767,5.77597988
310.00,401.0903,5.77315992
312.00,401.76238,5.77452002
314.00,402.43336,5.77588012
316.00,403.10451,5.7768899
318.00,403.77712,5.77543004
320.00,404.44861,5.77261008
322.00,405.1182,5.76955986
324.00,405.78574,5.76752986
326.00,406.45736,5.77113978
328.00,407.12854,5.77316978
330.00,407.80159,5.77473984
332.00,408.47416,5.78037976
334.00,409.14657,5.79008026
336.00,409.81802,5.78928972
338.00,410.48526,5.77722978
340.00,411.15192,5.7618998
342.00,411.8182,5.75467996
344.00,412.48879,5.7580602
346.00,413.16174,5.76561006
348.00,413.8328,5.7688801
350.00,414.50315,5.77113978
352.00,415.17207,5.77136018
354.00,415.84213,5.76900016
356.00,416.50979,5.77249002
358.00,417.17933,5.7702402
360.00,417.84874,5.76391994
362.00,418.51989,5.76076996
364.00,419.18975,5.76155992
366.00,419.86233,5.76222982
368.00,420.53254,5.76301978
370.00,421.20189,5.76573012
372.00,421.86941,5.76640002
374.00,422.53926,5.7648201
376.00,423.2107,5.7627901
378.00,423.88156,5.76121018
380.00,424.55087,5.75964012
382.00,425.21969,5.75828002
384.00,425.8872,5.75964012
386.00,426.55538,5.75964012
388.00,427.22243,5.75964012
390.00,427.88934,5.7593101
392.00,428.55626,5.75828988
394.00,429.2232,5.7565899
396.00,429.89089,5.75794014
398.00,430.56216,5.75930024
400.00,431.23038,5.7598698
402.00,431.9002,5.76188994
404.00,432.56423,5.76346986
406.00,433.23297,5.76143986
408.00,433.89671,5.75613982
410.00,434.56079,5.75479016
412.00,435.22398,5.75703998
414.00,435.88805,5.75703998
416.00,436.5511,5.75422988
418.00,437.21372,5.75243014
420.00,437.87851,5.75095984
422.00,438.54389,5.7511901
424.00,439.20761,5.75186986
426.00,439.87156,5.75186986
428.00,440.53608,5.75028994
430.00,441.20087,5.75028994
432.00,441.86489,5.75028994
434.00,442.52905,5.74871002
436.00,443.19234,5.74871002
438.00,443.85452,5.74871002
440.00,444.51754,5.74734992
442.00,445.18184,5.74734992
444.00,445.84795,5.74983
446.00,446.51395,5.75016988
448.00,447.17739,5.74577
450.00,447.84008,5.74238976
452.00,448.50156,5.74317972
454.00,449.16513,5.74589006
456.00,449.82866,5.74589006
458.00,450.49193,5.74408974
460.00,451.15638,5.73765986
462.00,451.8201,5.73201994
464.00,452.48415,5.73201994
466.00,453.1489,5.73462008
468.00,453.81524,5.7368699
470.00,454.48202,5.73867022
472.00,455.14659,5.74679022
474.00,455.81179,5.75085022
476.00,456.47679,5.7388999
478.00,457.14246,5.73641982
480.00,457.80674,5.73146024
482.00,458.47115,5.7198498
484.00,459.13802,5.71917004
486.00,459.80602,5.7218798
488.00,460.47403,5.71905984
490.00,461.14141,5.71568018
492.00,461.80867,5.71420988
494.00,462.47729,5.71296984
496.00,463.14559,5.71408982
498.00,463.81449,5.71611982
500.00,464.48274,5.71613026
502.00,465.1501,5.71680016
504.00,465.81816,5.71826988
506.00,466.48805,5.71895022
508.00,467.15707,5.71962012
510.00,467.82529,5.71884002
512.00,468.49192,5.7157898
514.00,469.15989,5.70486028
516.00,469.82811,5.69854002
518.00,470.49385,5.70057002
520.00,471.16152,5.70123992
522.00,471.82677,5.70124978
524.00,472.49384,5.69966986
526.00,473.16038,5.69763986
528.00,473.8322,5.69763986
530.00,474.5011,5.69899996
532.00,475.16941,5.69899996
534.00,475.83302,5.69763986
536.00,476.50034,5.69505016
538.00,477.16852,5.69505016
540.00,477.83513,5.69279976
542.00,478.4998,5.68873976
544.00,479.16228,5.68478996
546.00,479.83046,5.68467976
548.00,480.49823,5.69178012
550.00,481.16759,5.68738024
552.00,481.83241,5.67679002
554.00,482.49692,5.66833014
556.00,483.16093,5.66540984
558.00,483.82626,5.6704802
560.00,484.49398,5.67385986
562.00,485.16189,5.6731801
564.00,485.82957,5.6731801
566.00,486.49539,5.67419974
568.00,487.16279,5.67058982
570.00,487.83038,5.66867002
572.00,488.49831,5.66788006
574.00,489.16566,5.67476002
576.00,489.83102,5.67182986
578.00,490.49708,5.65864008
580.00,491.16256,5.64747972
582.00,491.82943,5.6391399
584.00,492.49784,5.64116004
586.00,493.16543,5.64252014
588.00,493.83416,5.64431988
590.00,494.49969,5.64510984
592.00,495.16403,5.64443994
594.00,495.82825,5.64309028
596.00,496.4931,5.64240994
598.00,497.15839,5.63801006
600.00,497.82374,5.63598006
602.00,498.49064,5.63135978
604.00,499.15526,5.62741984
606.00,499.81997,5.62538984
608.00,500.48257,5.62325022
610.00,501.14728,5.61908002
612.00,501.81264,5.61568992
614.00,502.47775,5.61568992
616.00,503.14352,5.61726984
618.00,503.80885,5.61884976
620.00,504.47397,5.61692996
622.00,505.13675,5.61568992
624.00,505.80087,5.6142202
626.00,506.46575,5.61557972
628.00,507.132,5.61140024
630.00,507.801,5.60622026
632.00,508.469,5.60623012
634.00,509.13697,5.60362998
636.00,509.80228,5.5985602
638.00,510.46653,5.5985602
640.00,511.12982,5.60138016
642.00,511.79226,5.60226988
644.00,512.4589,5.60159998
646.00,513.12461,5.59866982
648.00,513.78941,5.59426994
650.00,514.45046,5.5911101
652.00,515.11684,5.5945002
654.00,515.78382,5.59698028
656.00,516.45377,5.59698028
658.00,517.12023,5.59698028
660.00,517.7878,5.59698028
662.00,518.4532,5.59698028
664.00,519.11738,5.5951701
666.00,519.78169,5.59359018
668.00,520.4479,5.59133978
670.00,521.11402,5.5884102
672.00,521.77997,5.5884102
674.00,522.44569,5.58773972
676.00,523.11161,5.58851982
678.00,523.7788,5.58851982
680.00,524.44667,5.58773972
682.00,525.1143,5.58569986
684.00,525.78116,5.58254988
686.00,526.44456,5.58254988
688.00,527.10833,5.58514016
690.00,527.77325,5.58514016
692.00,528.43995,5.58063008
694.00,529.1067,5.57939004
696.00,529.77177,5.57769992
698.00,530.43795,5.57578998
700.00,531.10594,5.57443974
702.00,531.77502,5.57578998
704.00,532.44349,5.57578998
706.00,533.11229,5.57612986
708.00,533.77867,5.57714022
710.00,534.44369,5.57612986
712.00,535.10807,5.57476976
714.00,535.77426,5.57363992
716.00,536.44034,5.57060014
718.00,537.10808,5.56620026
720.00,537.77718,5.56563998
722.00,538.44698,5.56631974
724.00,539.11556,5.5672199
726.00,539.78425,5.5686902
728.00,540.45362,5.56676982
730.00,541.12644,5.56406992
732.00,541.7973,5.56181024
734.00,542.46851,5.55988986
736.00,543.13823,5.55537978
738.00,543.80767,5.55358004
740.00,544.48189,5.55358004
742.00,545.15595,5.55345998
744.00,545.83162,5.55345998
746.00,546.50356,5.55210974
748.00,547.17434,5.55210974
750.00,547.84413,5.54918016
752.00,548.51434,5.54782992
754.00,549.18451,5.54625
756.00,549.85592,5.54400018
758.00,550.52707,5.5420798
760.00,551.1979,5.53982998
762.00,551.868,5.53756972
764.00,552.53784,5.53352016
766.00,553.20831,5.52968984
768.00,553.87797,5.5312599
770.00,554.5457,5.53452994
772.00,555.21052,5.53216006
774.00,555.87698,5.52280002
776.00,556.54443,5.51941978
778.00,557.21205,5.51807012
780.00,557.87885,5.5162698
782.00,558.5461,5.51323002
784.00,559.21307,5.51547984
786.00,559.87844,5.51750984
788.00,560.54241,5.51096976
790.00,561.20697,5.50183998
792.00,561.87233,5.49801024
794.00,562.53875,5.49417992
796.00,563.20464,5.49033974
798.00,563.86931,5.49135996
800.00,564.53275,5.49135996
802.00,565.19731,5.48797972
804.00,565.86234,5.48268026
806.00,566.52523,5.47399012
808.00,567.18805,5.46530984
810.00,567.84711,5.46249974
812.00,568.50767,5.46566016
814.00,569.16921,5.46397004
816.00,569.83225,5.46103988
818.00,570.49579,5.4506602
820.00,571.1572,5.44378024
822.00,571.81852,5.43972024
824.00,572.47821,5.43498976
826.00,573.13835,5.43285014
828.00,573.79944,5.43137984
830.00,574.46171,5.42777978
832.00,575.12328,5.42676014
834.00,575.78526,5.42530028
836.00,576.4488,5.41604986
838.00,577.11166,5.40906028
840.00,577.77467,5.40522996
842.00,578.43298,5.39610018
844.00,579.09277,5.38708002
846.00,579.75452,5.38369978
848.00,580.41857,5.37626012
850.00,581.08108,5.36950022
852.00,581.74166,5.36757984
854.00,582.40369,5.3637501
856.00,583.0662,5.36081994
858.00,583.72803,5.35845992
860.00,584.38887,5.35360996
862.00,585.05159,5.35079
864.00,585.71331,5.3473999
866.00,586.37823,5.33918014
868.00,587.04095,5.3283498
870.00,587.70349,5.31946014
872.00,588.36534,5.31055018
874.00,589.02556,5.30513994
876.00,589.68674,5.30231998
878.00,590.34824,5.29904994
880.00,591.01184,5.28992016
882.00,591.6778,5.28135008
884.00,592.34297,5.27323008
886.00,593.00825,5.26466986
888.00,593.67128,5.26308994
890.00,594.33684,5.26151002
892.00,595.00361,5.25971028
894.00,595.67082,5.25079974
896.00,596.33615,5.23715988
898.00,597.00129,5.22103994
900.00,597.66752,5.21113006
902.00,598.33507,5.2027798
904.00,599.00226,5.19489006
906.00,599.67205,5.18316014
908.00,600.339,5.17211984
910.00,601.00484,5.1682901
912.00,601.66918,5.1581401
914.00,602.33357,5.14496018
916.00,602.99892,5.13312006
918.00,603.664,5.11643984
920.00,604.33177,5.10437004
922.00,604.99757,5.09073018
924.00,605.66256,5.07404996
926.00,606.32641,5.06356008
928.00,606.99166,5.05319026
930.00,607.65803,5.0394402
932.00,608.32459,5.02873978
934.00,608.99028,5.01937974
936.00,609.65666,5.00755006
938.00,610.3238,4.97913992
940.00,610.99095,4.95568994
942.00,611.65839,4.92965026
944.00,612.3227,4.90902024
946.00,612.98783,4.89301978
948.00,613.64965,4.8779102
950.00,614.31444,4.86032982
952.00,614.97839,4.84126986
954.00,615.64611,4.81738024
956.00,616.3129,4.79269022
958.00,616.97842,4.77082016
960.00,617.6436,4.75064022
962.00,618.30796,4.73238008
964.00,618.97365,4.69540972
966.00,619.63838,4.65100028
968.00,620.30266,4.62371012
970.00,620.96702,4.59699996
972.00,621.63341,4.57378024
974.00,622.29872,4.54921028
976.00,622.96256,4.52180992
978.00,623.62387,4.48697976
980.00,624.2852,4.45057026
982.00,624.94677,4.4157401
984.00,625.60854,4.37842986
986.00,626.27207,4.33907976
988.00,626.93474,4.3043598
990.00,627.59989,4.27054986
992.00,628.26256,4.23031004
994.00,628.92744,4.19199002
996.00,629.59141,4.15208022
998.00,630.25488,4.1083401
1000.00,630.91974,4.06708006
1002.00,631.58182,4.02109012
1004.00,632.24916,3.97374994
1006.00,632.90905,3.92708024
1008.00,633.5722,3.88289004
1010.00,634.23264,3.83645002
1012.00,634.89743,3.78527024
1014.00,635.561,3.73590006
1016.00,636.22479,3.68843982
1018.00,636.88926,3.63422026
1020.00,637.55544,3.58237
1022.00,638.22049,3.53174992
1024.00,638.88513,3.47685988
1026.00,639.54846,3.42341984
1028.00,640.21128,3.36481026
1030.00,640.87672,3.30990978
1032.00,641.54218,3.26166016
1034.00,642.20977,3.21004016
1036.00,642.87387,3.1474802
1038.00,643.54028,3.08435996
1040.00,644.20664,3.0286701
1042.00,644.8733,2.9715198
1044.00,645.54167,2.91368974
1046.00,646.20744,2.85439982
1048.00,646.87498,2.7931901
1050.00,647.54041,2.73490996
1052.00,648.20941,2.68170018
1054.00,648.87821,2.62038026
1056.00,649.54731,2.5610799
1058.00,650.21305,2.50529028
1060.00,650.88177,2.44555028
1062.00,651.55269,2.38737976
1064.00,652.2253,2.33281974
1066.00,652.89543,2.27521994
1068.00,653.56387,2.21807022
1070.00,654.23382,2.16046984
1072.00,654.9029,2.09993002
1074.00,655.57352,2.0379402
1076.00,656.244,1.9855198
1078.00,656.91454,1.93773012
1080.00,657.5868,1.88813026
1082.00,658.25726,1.82951024
1084.00,658.92821,1.76999006
1086.00,659.59734,1.71058008
1088.00,660.26859,1.65624974
1090.00,660.9393,1.59910002
1092.00,661.61236,1.54396986
1094.00,662.28115,1.48942028
1096.00,662.95074,1.43486026
1098.00,663.61698,1.3797301
1100.00,664.28687,1.32056024
1102.00,664.95626,1.26622004
1104.00,665.6252,1.21595028
1106.00,666.2939,1.1610498
1108.00,666.96772,1.10975982
1110.00,667.64103,1.05813982
1112.00,668.3131,1.00875978
1114.00,668.98359,0.96140974
1116.00,669.65224,0.91384974
1118.00,670.32175,0.86763012
1120.00,670.99064,0.8278398
1122.00,671.66052,0.7872601
1124.00,672.33194,0.74745992
1126.00,673.00228,0.70576024
1128.00,673.67253,0.67047014
1130.00,674.34367,0.63428974
1132.00,675.01518,0.59901008
1134.00,675.68746,0.56711008
1136.00,676.35803,0.53600004
1138.00,677.02785,0.50331008
1140.00,677.69823,0.47117982
1142.00,678.36787,0.44197972
1144.00,679.03693,0.41639012
1146.00,679.70541,0.39406998
1148.00,680.37492,0.37074006
1150.00,681.04361,0.34278
1152.00,681.71138,0.3203601
1154.00,682.37877,0.30118994
1156.00,683.04647,0.28360028
1158.00,683.71565,0.26422016
1160.00,684.38601,0.24799002
1162.00,685.05783,0.2341199
1164.00,685.7277,0.22036984
1166.00,686.39552,0.20808022
1168.00,687.06246,0.19500006
1170.00,687.73107,0.18170008
1172.00,688.39988,0.17258016
1174.00,689.0669,0.1662599
1176.00,689.73239,0.15588022
1178.00,690.39752,0.14349026
1180.00,691.06333,0.13774014
1182.00,691.72628,0.12996002
1184.00,692.38762,0.11790008
1186.00,693.04966,0.11102012
1188.00,693.71523,0.10618002
1190.00,694.38203,0.09478998
1192.00,695.0481,0.08498972
1194.00,695.71326,0.08442016
1196.00,696.38062,0.07912012
1198.00,697.0497,0.07201976
1200.00,697.72259,0.06852004
1202.00,698.39497,0.06785014
1204.00,699.06657,0.06954026
1206.00,699.73524,0.06954026
1208.00,700.40252,0.06570994
1210.00,701.06979,0.05916986
1212.00,701.7349,0.05511972
1214.00,702.40031,0.05589982
1216.00,703.0639,0.05297024
1218.00,703.72769,0.05094024
1220.00,704.39244,0.04935974
1222.00,705.05651,0.04698986
1224.00,705.71823,0.04925012
1226.00,706.37848,0.04722998
1228.00,707.03718,0.03910998
1230.00,707.697,0.03325024
1232.00,708.35336,0.0345999
1234.00,709.01326,0.0345999
1236.00,709.67172,0.03278972
1238.00,710.33241,0.03392014
1240.00,710.98926,0.03561026
1242.00,711.6481,0.03707998
1244.00,712.30772,0.03798014
1246.00,712.9661,0.03369974
1248.00,713.62569,0.02929986
1250.00,714.28466,0.02783014
1252.00,714.94593,0.02783014
1254.00,715.60625,0.02648976
1256.00,716.26653,0.02614988
1258.00,716.9291,0.02614988
1260.00,717.59116,0.02478978
1262.00,718.25349,0.02637028
1264.00,718.91375,0.02929
1266.00,719.57567,0.02726986
1268.00,720.23813,0.02263972
1270.00,720.90238,0.02231028
1272.00,721.56654,0.0238902
1274.00,722.23289,0.02771994
1276.00,722.89772,0.03189014
1278.00,723.56259,0.02681978
1280.00,724.22485,0.01971014
1282.00,724.89064,0.01892018
1284.00,725.55787,0.02365994
1286.00,726.22621,0.02535006
1288.00,726.89282,0.02378
1290.00,727.55895,0.02220008
1292.00,728.22618,0.02568994
1294.00,728.89376,0.02568994
1296.00,729.56043,0.02568994
1298.00,730.22908,0.02568994
1300.00,730.89516,0.0238902
1302.00,731.5641,0.02129992
1304.00,732.232,0.02072978
1306.00,732.90041,0.02072978
1308.00,733.56921,0.02275978
1310.00,734.23659,0.0244499
1312.00,734.90626,0.02377014
1314.00,735.57375,0.02377014
1316.00,736.24385,0.02196982
1318.00,736.91182,0.0203899
1320.00,737.58038,0.01904024
1322.00,738.24456,0.01769
1324.00,738.9122,0.01769
1326.00,739.58064,0.02107024
1328.00,740.25033,0.02208002
1330.00,740.91888,0.02208002
1332.00,741.58793,0.02129006
1334.00,742.25667,0.01701024
1336.00,742.92602,0.01701024
1338.00,743.59495,0.01666978
1340.00,744.26672,0.01735012
1342.00,744.93456,0.02151974
1344.00,745.60331,0.02242976
1346.00,746.26887,0.0183599
1348.00,746.93697,0.01587982
1350.00,747.60387,0.0157702
1352.00,748.27108,0.0157702
1354.00,748.93913,0.01926992
1356.00,749.6069,0.02535006
1358.00,750.27333,0.02716024
1360.00,750.93977,0.02084984
1362.00,751.60646,0.01701024
1364.00,752.27279,0.01792026
1366.00,752.93785,0.02208002
1368.00,753.60088,0.02547012
1370.00,754.26447,0.0224199
1372.00,754.93028,0.01881984
1374.00,755.6001,0.01599988
1376.00,756.26794,0.01599988
1378.00,756.93526,0.01745974
1380.00,757.60041,0.01701024
1382.00,758.26807,0.01678984
1384.00,758.93595,0.01881984
1386.00,759.60335,0.02074022
1388.00,760.26908,0.01938012
1390.00,760.93751,0.01938012
1392.00,761.60561,0.0178002
1394.00,762.27262,0.0178002
1396.00,762.93444,0.01914986
1398.00,763.59887,0.01959994
1400.00,764.2629,0.01769
1402.00,764.92918,0.01509972
1404.00,765.59603,0.01587982
1406.00,766.265,0.01914986
1408.00,766.93341,0.01948974
1410.00,767.59905,0.01756994
1412.00,768.26361,0.0198302
1414.00,768.92903,0.02568994
1416.00,769.5941,0.04170026
1418.00,770.25787,0.03098998
1420.00,770.9201,0.00911992
1422.00,771.58327,0.01160986
1424.00,772.24733,0.00642002
1426.00,772.91407,0.0074298
1428.00,773.58125,0.01465022
1430.00,774.2482,0.02083998
1432.00,774.91425,0.02535006
1434.00,775.58013,0.02141012
1436.00,776.24682,0.01802002
1438.00,776.91272,0.01599002
1440.00,777.57843,0.00878004
1442.00,778.246,0.00686024
1444.00,778.91343,0.01892018
1446.00,779.58046,0.02671016
1448.00,780.24575,0.02704018
1450.00,780.90969,0.02635984
1452.00,781.57546,0.02107024
1454.00,782.24349,0.01317992
1456.00,782.91249,0.01103972
1458.00,783.57949,0.01138018
1460.00,784.24589,0.01306972
1462.00,784.91256,0.01520992
1464.00,785.58062,0.01553994
1466.00,786.24839,0.01589026
1468.00,786.91431,0.01611008
1470.00,787.58074,0.01305986
1472.00,788.24554,0.01035996
1474.00,788.91428,0.0094598
1476.00,789.57971,0.0094598
1478.00,790.24772,0.01339974
1480.00,790.91446,0.01656016
1482.00,791.5849,0.01690004
1484.00,792.25379,0.01790982
1486.00,792.9212,0.02062016
1488.00,793.58541,0.02117986
1490.00,794.25155,0.01644996
1492.00,794.9178,0.01216028
1494.00,795.58667,0.01081004
1496.00,796.25414,0.01216028
1498.00,796.92129,0.01081004
1500.00,797.58825,0.01081004
1502.00,798.25415,0.01227976
1504.00,798.9211,0.01363
1506.00,799.58916,0.01498024
1508.00,800.25779,0.01566
1510.00,800.92734,0.01644996
1512.00,801.596,0.01745974
1514.00,802.26503,0.01745974
1516.00,802.9339,0.01959994
1518.00,803.60098,0.02196982
1520.00,804.26603,0.01904024
1522.00,804.92969,0.01227976
1524.00,805.5959,0.01069984
1526.00,806.26467,0.01363
1528.00,806.93384,0.01623014
1530.00,807.60087,0.01262022
1532.00,808.2676,0.0051794
1534.00,808.93308,0.00348
1536.00,809.6005,0.01260978
1538.00,810.26583,0.02107024
1540.00,810.93218,0.01904024
1542.00,811.5976,0.01238996
1544.00,812.26592,0.0129601
1546.00,812.93336,0.01611008
1548.00,813.60239,0.01938012
1550.00,814.26803,0.02196982
1552.00,814.93533,0.01859016
1554.00,815.59941,0.01048002
1556.00,816.26553,0.00663984
1558.00,816.93015,0.0087899
1560.00,817.5948,0.01341018
1562.00,818.25949,0.01341018
1564.00,818.92346,0.01509972
1566.00,819.58792,0.01904024
1568.00,820.25356,0.02287984
1570.00,820.92047,0.0244499
1572.00,821.58644,0.01881984
1574.00,822.25018,0.01193988
1576.00,822.91362,0.00878004
1578.00,823.5789,0.01938012
1580.00,824.24372,0.0265901
1582.00,824.9098,0.01948974
1584.00,825.57375,0.01474998
1586.00,826.23713,0.01227976
1588.00,826.89882,0.01102986
1590.00,827.56479,0.00596994
1592.00,828.23141,0.0038222
1594.00,828.89965,0.00923012
1596.00,829.56553,0.01193988
1598.00,830.23076,0.01035996
1600.00,830.89702,0.00935018
1602.00,831.5661,0.00900972
1604.00,832.23385,0.00608014
1606.00,832.89933,0.0052896
1608.00,833.56228,0.00732018
1610.00,834.22908,0.01069984
1612.00,834.8956,0.01474998
1614.00,835.56318,0.01566
1616.00,836.22749,0.0087899
1618.00,836.89231,0.0011194
1620.00,837.55716,0.0021286
1622.00,838.22467,0.01172006
1624.00,838.89121,0.01869978
1626.00,839.55798,0.01790982
1628.00,840.22375,0.01306972
1630.00,840.8926,0.01002008
1632.00,841.56078,0.00969006
1634.00,842.2301,0.0109301
1636.00,842.89666,0.0109301
1638.00,843.56302,0.00766006
1640.00,844.22869,0.00551
1642.00,844.89523,0.01227976
1644.00,845.5612,0.01847996
1646.00,846.22841,0.03110018
1648.00,846.89485,0.03156012
1650.00,847.56514,0.01363
1652.00,848.23398,0.0047328
1654.00,848.90102,0.01181982
1656.00,849.5668,0.01284004
1658.00,850.23311,0.0068701
1660.00,850.90085,0.0048372
1662.00,851.56696,0.00642002
1664.00,852.2331,0.00720998
1666.00,852.90077,0.01103972
1668.00,853.57074,0.01306972
1670.00,854.23936,0.00720998
1672.00,854.90594,0.0046226
1674.00,855.57179,0.01396988
1676.00,856.23985,0.01836976
1678.00,856.90697,0.01498024
1680.00,857.57433,0.01126012
1682.00,858.2421,0.00821976
1684.00,858.91051,0.00821976
1686.00,859.57877,0.0068701
1688.00,860.24628,0.00585974
1690.00,860.91617,0.0051794
1692.00,861.58435,0.0051794
1694.00,862.25033,0.0051794
1696.00,862.91438,0.00708992
1698.00,863.58121,0.00845002
1700.00,864.24952,0.01048002
1702.00,864.91864,0.0094598
1704.00,865.58774,0.0094598
1706.00,866.25462,0.00935018
1708.00,866.92151,0.00935018
1710.00,867.58724,0.01002008
1712.00,868.25443,0.01035996
1714.00,868.92076,0.01238996
1716.00,869.588,0.01069984
1718.00,870.25449,0.0096802
1720.00,870.92013,0.01103972
1722.00,871.58729,0.01227976
1724.00,872.2549,0.01272984
1726.00,872.92354,0.01802002
1728.00,873.59106,0.02716024
1730.00,874.25885,0.02760974
1732.00,874.92549,0.01532012
1734.00,875.59292,0.0042688
1736.00,876.25924,-0.00203
1738.00,876.92705,0.0029174
1740.00,877.59426,0.00990988
1742.00,878.26249,0.01542974
1744.00,878.93002,0.02580014
1746.00,879.59664,0.0048372
1748.00,880.26197,-0.01263994
1750.00,880.92579,-0.0122902
1752.00,881.58873,-0.0053128
1754.00,882.25539,0.005742
1756.00,882.9247,0.01532012
1758.00,883.59477,0.02062016
1760.00,884.263,0.02062016
1762.00,884.92979,0.01859016
1764.00,885.59858,0.02253996
1766.00,886.26581,0.02456996
1768.00,886.93258,0.01441996
1770.00,887.59881,0.0039382
1772.00,888.26585,0.0045008
1774.00,888.93328,0.01723992
1776.00,889.60057,0.01384982
1778.00,890.26728,-0.0122902
1780.00,890.93249,-0.0056492
1782.00,891.59718,0.00799008
1784.00,892.26354,0.01238996
1786.00,892.93048,0.01193988
1788.00,893.599,0.03832002
1790.00,894.26525,0.03775974
1792.00,894.93314,0.00969006
1794.00,895.60121,-0.01657988
1796.00,896.26923,-0.0074501
1798.00,896.93646,0.0048372
1800.00,897.60137,0.03719018
1802.00,898.26803,0.02568994
1804.00,898.93322,-0.01015
1806.00,899.60142,-0.01602018
1808.00,900.26711,-0.00857994
1810.00,900.93425,0.0006728
1812.00,901.599,0.0021286
1814.00,902.26615,-0.00034974
1816.00,902.93225,0.0001102
1818.00,903.59916,0.0036018
1820.00,904.26551,0.01002008
1822.00,904.93387,0.01745974
1824.00,905.6003,0.03550006
1826.00,906.26327,0.04710992
1828.00,906.92661,0.03616996
1830.00,907.59015,0.01690004
1832.00,908.25531,0.00033002
1834.00,908.9196,-0.0210801
1836.00,909.58568,-0.0290899
1838.00,910.2519,-0.0203
1840.00,910.91969,-0.00879976
1842.00,911.58677,0.0053998
1844.00,912.25497,0.02231028
1846.00,912.92018,0.01092024
1848.00,913.58761,-0.0093699
1850.00,914.25513,-0.00666014
1852.00,914.92366,-0.0018212
1854.00,915.59244,0.00777026
1856.00,916.26207,0.00911992
1858.00,916.92994,0.01059022
1860.00,917.59814,0.01566
1862.00,918.26623,0.01711986
1864.00,918.93664,0.02175
1866.00,919.60418,0.02095018
1868.00,920.26936,-0.0014674
1870.00,920.93582,-0.01038026
1872.00,921.60474,-0.01060008
1874.00,922.2751,-0.0020416
1876.00,922.94357,0.0031378
1878.00,923.60949,0.0045008
1880.00,924.27541,0.00608014
1882.00,924.94246,0.0043906
1884.00,925.61071,0.00708992
1886.00,926.27895,0.00708992
1888.00,926.94638,0.00708992
1890.00,927.61267,0.005742
1892.00,928.27967,0.0051794
1894.00,928.94664,0.00911992
1896.00,929.61488,0.01375006
1898.00,930.28393,0.01745974
1900.00,930.95306,0.0178002
1902.00,931.62095,0.01420014
1904.00,932.29156,0.0114898
1906.00,932.9591,0.01295024
1908.00,933.62707,0.00969006
1910.00,934.29202,0.0048372
1912.00,934.96231,-0.0018096
1914.00,935.63654,-0.00687996
1916.00,936.30836,0.00642002
1918.00,936.97865,0.0218602
1920.00,937.64323,0.01271998
1922.00,938.31036,0.01205008
1924.00,938.97376,0.01972
1926.00,939.63839,0.0039382
1928.00,940.30213,-0.00812986
1930.00,940.9696,-0.01218
1932.00,941.63815,0.00054984
1934.00,942.30682,0.01183026
1936.00,942.97472,0.00935018
1938.00,943.63923,0.00799994
1940.00,944.30233,0.00754
1942.00,944.96623,0.0036018
1944.00,945.63388,0.00923998
1946.00,946.30179,0.01914986
1948.00,946.96743,0.01306972
1950.00,947.63365,0.0034916
1952.00,948.30042,0.00787988
1954.00,948.96824,0.0076502
1956.00,949.6348,0.00009976
1958.00,950.30152,-0.0030508
1960.00,950.9671,-0.00845988
1962.00,951.63306,-0.00609
1964.00,952.29907,0.00832996
1966.00,952.96482,0.01802988
1968.00,953.63048,0.01802002
1970.00,954.29633,0.01295024
1972.00,954.96392,0.0051794
1974.00,955.6312,0.01262022
1976.00,956.29782,0.03132986
1978.00,956.96252,0.01238996
1980.00,957.62724,-0.01364972
1982.00,958.29198,-0.00012006
1984.00,958.95859,0.0094598
1986.00,959.62554,0.01216028
1988.00,960.29249,0.01205994
1990.00,960.95854,0.0046226
1992.00,961.62431,-0.00857008
1994.00,962.289,-0.00058
1996.00,962.9544,0.01938012
1998.00,963.62169,0.0332398
2000.00,964.28847,0.01611008
2002.00,964.95406,-0.0039614
2004.00,965.61874,-0.0049706
2006.00,966.28565,-0.0027086
2008.00,966.95203,0.0048372
2010.00,967.62051,0.00730974
2012.00,968.28698,0.00730974
2014.00,968.9558,0.0051794
2016.00,969.62185,0.0051794
2018.00,970.28905,0.01217014
2020.00,970.95537,0.00799008
2022.00,971.62252,0.003712
2024.00,972.2904,0.0007772
2026.00,972.95869,0.01453016
2028.00,973.62548,0.0076502
2030.00,974.29122,-0.0036192
2032.00,974.95702,0.01216028
2034.00,975.6253,0.0184701
2036.00,976.29313,0.03278972
2038.00,976.96157,0.02637028
2040.00,977.62826,0.00856022
2042.00,978.2964,0.01532012
2044.00,978.96456,0.0028072
2046.00,979.63169,-0.0056376
2048.00,980.29889,-0.00642988
2050.00,980.96564,-0.0040716
2052.00,981.63355,0.0041586
2054.00,982.30102,0.00799008
2056.00,982.96799,0.00686024
2058.00,983.63484,0.0049474
2060.00,984.3013,0.00348
2062.00,984.96895,0.0021286
2064.00,985.63853,0.0067599
2066.00,986.30674,0.00653022
2068.00,986.97401,0.0048372
2070.00,987.63916,0.0048372
2072.00,988.30754,0.00720998
2074.00,988.97666,0.01386026
2076.00,989.64572,0.0170201
2078.00,990.31229,0.01723992
2080.00,990.97988,0.01103972
2082.00,991.64931,0.00584988
2084.00,992.31884,0.0038222
2086.00,992.98559,0.0025926
2088.00,993.65075,0.0041702
2090.00,994.31534,0.0051794
2092.00,994.98305,0.0055216
2094.00,995.64996,0.0055216
2096.00,996.31882,0.0051794
2098.00,996.98685,0.0028072
2100.00,997.65514,0.00629996
2102.00,998.32248,0.00980026
2104.00,998.9901,0.0116
2106.00,999.65787,0.00866984
2108.00,1000.32624,0.00866984
2110.00,1000.99365,0.01284004
2112.00,1001.66043,0.0109301
2114.00,1002.326,0.0034916
2116.00,1002.99251,-0.0012528
2118.00,1003.6601,0.0011194
2120.00,1004.32925,0.0038222
2122.00,1004.99779,0.01384982
2124.00,1005.66497,0.01272984
2126.00,1006.33118,0.0089001
2128.00,1006.99651,0.00923012
2130.00,1007.66285,0.0157702
2132.00,1008.32888,0.02320986
2134.00,1008.99641,0.02117986
2136.00,1009.66236,0.01193988
2138.00,1010.3293,0.0056202
2140.00,1010.99823,0.0056318
2142.00,1011.66848,0.00653022
2144.00,1012.33756,0.01069984
2146.00,1013.00416,0.01069984
2148.00,1013.67034,0.01069984
2150.00,1014.3373,0.00900972
2152.00,1015.00449,0.0033698
2154.00,1015.66979,-0.0019314
2156.00,1016.33513,0.002929
2158.00,1017.00142,0.01711986
2160.00,1017.66674,0.0183599
2162.00,1018.3318,0.01069984
2164.00,1018.99628,0.00675004
2166.00,1019.66423,0.0024708
2168.00,1020.33141,0.0034916
2170.00,1021.00007,0.0051794
2172.00,1021.66805,0.0050576
2174.00,1022.33695,0.00708992
2176.00,1023.00597,0.0137402
2178.00,1023.6714,0.01420014
2180.00,1024.33835,0.01701024
2182.00,1025.0034,0.01802002
2184.00,1025.67264,0.01826014
2186.00,1026.33992,0.02231028
2188.00,1027.00634,0.0196098
2190.00,1027.67247,0.0041586
2192.00,1028.33875,-0.0011426
2194.00,1029.00667,0.0053998
2196.00,1029.67339,0.00607028
2198.00,1030.34223,0.00708992
2200.00,1031.00864,0.00866984
2202.00,1031.67613,0.01216028
2204.00,1032.34231,0.01904024
2206.00,1033.01046,0.01508986
2208.00,1033.67631,0.0031494
2210.00,1034.34426,0.00630982
2212.00,1035.0119,0.01126998
2214.00,1035.68108,0.00732018
2216.00,1036.34729,-0.00034974
2218.00,1037.01406,-0.005539
2220.00,1037.68057,-0.00733004
2222.00,1038.34825,-0.002378
2224.00,1039.01602,0.00969006
2226.00,1039.68384,0.02175
2228.00,1040.35077,0.02422022
2230.00,1041.01791,0.01914986
2232.00,1041.68589,0.01611008
2234.00,1042.35539,0.01305986
2236.00,1043.022,0.0117102
2238.00,1043.68844,0.0117102
2240.00,1044.35265,0.0117102
2242.00,1045.01897,0.0117102
2244.00,1045.68452,0.0074298
2246.00,1046.35062,0.0010092
2248.00,1047.01606,-0.00034974
2250.00,1047.68193,0.00675004
2252.00,1048.35085,0.0155498
2254.00,1049.0188,0.01420014
2256.00,1049.68684,0.01453016
2258.00,1050.35221,0.01656016
2260.00,1051.02129,0.01329012
2262.00,1051.6896,0.00799008
2264.00,1052.35591,0.0029174
2266.00,1053.02036,-0.0011426
2268.00,1053.68733,-0.0014674
2270.00,1054.35488,0.002581
2272.00,1055.02215,0.00935018
2274.00,1055.68895,0.01633976
2276.00,1056.35715,0.01587982
2278.00,1057.02675,0.00856022
2280.00,1057.69485,0.0047212
2282.00,1058.3617,0.00607028
2284.00,1059.02884,0.00980026
2286.00,1059.696,0.00911992
2288.00,1060.36344,0.00990988
2290.00,1061.02908,0.02456996
2292.00,1061.69554,0.03177994
2294.00,1062.36313,0.02118972
2296.00,1063.03238,0.03493978
2298.00,1063.70167,0.02671016
2300.00,1064.36924,-0.0045182
2302.00,1065.03615,-0.01770972
2304.00,1065.7023,-0.00902016
2306.00,1066.36972,-0.0034974
2308.00,1067.037,0.0040484
2310.00,1067.70518,0.02354974
2312.00,1068.37228,0.03325024
2314.00,1069.03967,0.01599988
2316.00,1069.70657,-0.0021518
2318.00,1070.37274,-0.00991974
2320.00,1071.03918,0.0052896
2322.00,1071.70496,0.02817002
2324.00,1072.37241,0.01723992
2326.00,1073.04075,-0.02345984
2328.00,1073.70933,-0.02132022
2330.00,1074.37762,0.0050576
2332.00,1075.04372,0.02175
2334.00,1075.70946,0.02705004
2336.00,1076.37633,0.01869978
2338.00,1077.04258,0.0021286
2340.00,1077.71103,0.0030276
2342.00,1078.37892,0.0028072
2344.00,1079.04816,0.00868028
2346.00,1079.71429,0.00990988
2348.00,1080.38051,0.0020184
2350.00,1081.04825,-0.002262
2352.00,1081.71685,0.00821976
2354.00,1082.38303,0.01272984
2356.00,1083.04856,0.01430976
2358.00,1083.71593,0.01057978
2360.00,1084.3847,0.00697972
2362.00,1085.05372,0.00821976
2364.00,1085.72054,0.00957
2366.00,1086.38713,0.01103972
2368.00,1087.05325,0.01216028
2370.00,1087.72122,0.00787988
2372.00,1088.38926,-0.0006902
2374.00,1089.0582,-0.0006902
2376.00,1089.72405,0.0047212
2378.00,1090.39064,0.00866984
2380.00,1091.05573,0.00866984
2382.00,1091.72388,0.0114898
2384.00,1092.3906,0.01317992
2386.00,1093.05695,0.01295024
2388.00,1093.72431,0.01430976
2390.00,1094.39128,0.01498024
2392.00,1095.05833,0.01599988
2394.00,1095.72443,0.01250016
2396.00,1096.39097,0.0089001
2398.00,1097.05769,0.0056318
2400.00,1097.72484,0.0056318
2402.00,1098.39079,0.0051794
2404.00,1099.05753,0.0038222
2406.00,1099.72441,0.0028072
2408.00,1100.39287,0.0012296
2410.00,1101.06075,0.0114898
2412.00,1101.72829,0.01644996
2414.00,1102.39571,0.01138018
2416.00,1103.06241,0.00832996
2418.00,1103.72965,0.0285099
2420.00,1104.39577,0.01059022
2422.00,1105.06197,-0.00958972
2424.00,1105.72879,0.0030392
2426.00,1106.39736,0.00777026
2428.00,1107.06553,0.00608014
2430.00,1107.73254,0.00799994
2432.00,1108.40051,0.0135198
2434.00,1109.07041,0.03741
2436.00,1109.74051,0.0543199
2438.00,1110.40762,0.03369974
2440.00,1111.07413,0.0017922
2442.00,1111.74,-0.02187006
2444.00,1112.40682,-0.02176972
2446.00,1113.07403,-0.01364972
2448.00,1113.74205,0.0033814
2450.00,1114.41012,0.00732018
2452.00,1115.07834,-0.001479
2454.00,1115.74552,-0.0016994
2456.00,1116.41213,0.0024708
2458.00,1117.07908,0.00775982
2460.00,1117.74677,0.01183026
2462.00,1118.41493,0.01205008
2464.00,1119.08213,0.00980026
2466.00,1119.75038,-0.00033988
2468.00,1120.41688,-0.0037294
2470.00,1121.0848,-0.0053012
2472.00,1121.75142,-0.0008004
2474.00,1122.41964,0.0039324
2476.00,1123.08771,0.00348
2478.00,1123.75528,0.0024708
2480.00,1124.42164,0.00923998
2482.00,1125.08792,0.01250016
2484.00,1125.75421,0.0114898
2486.00,1126.42082,0.0129601
2488.00,1127.08874,0.00732018
2490.00,1127.75774,0.0051794
2492.00,1128.42755,0.0021286
2494.00,1129.09591,0.00618976
2496.00,1129.763,0.0094598
2498.00,1130.42649,0.00912978
2500.00,1131.09203,0.0135198
2502.00,1131.75685,0.00935018
2504.00,1132.42649,0.0028072
2506.00,1133.09526,-0.00766992
2508.00,1133.76593,-0.01161972
2510.00,1134.4349,0.0035902
2512.00,1135.10428,0.0271498
2514.00,1135.77349,0.03538986
2516.00,1136.44238,0.0178002
2518.00,1137.10946,-0.0013572
2520.00,1137.77538,0.01396002
2522.00,1138.44107,0.02626008
2524.00,1139.10748,0.01272984
2526.00,1139.77513,0.0033698
2528.00,1140.44228,0.003828
2530.00,1141.10844,0.01272984
2532.00,1141.77351,0.00663984
2534.00,1142.4372,-0.0100398
2536.00,1143.102,-0.00890996
2538.00,1143.76782,0.0094598
2540.00,1144.43687,0.03020002
2542.00,1145.10326,0.03561026
2544.00,1145.77015,0.02151974
2546.00,1146.43594,0.01611008
2548.00,1147.10336,0.00585974
2550.00,1147.77094,0.02411002
2552.00,1148.43781,0.01972
2554.00,1149.1045,-0.01308016
2556.00,1149.77063,-0.00778998
2558.00,1150.43623,0.0052896
2560.00,1151.10189,0.0009976
2562.00,1151.76725,-0.0057478
2564.00,1152.43256,0.01024976
2566.00,1153.09874,0.01520992
2568.00,1153.76441,0.003828
2570.00,1154.43089,-0.0047386
2572.00,1155.09598,-0.01038026
2574.00,1155.76106,-0.00587018
2576.00,1156.42673,-0.0013572
2578.00,1157.09137,-0.00023026
2580.00,1157.75616,0.005742
2582.00,1158.42039,0.0033698
2584.00,1159.08664,-0.0027086
2586.00,1159.75082,0.00663984
2588.00,1160.41519,0.00821976
2590.00,1161.07957,0.01904024
2592.00,1161.74546,0.02310024
2594.00,1162.41069,0.03640022
2596.00,1163.07234,0.04259984
2598.00,1163.73583,0.02117986
2600.00,1164.40032,0.0038222
2602.00,1165.06694,0.01871022
2604.00,1165.73294,0.03605976
2606.00,1166.39682,0.03301998
2608.00,1167.06092,0.01048002
2610.00,1167.72631,0.0009976
2612.00,1168.38935,-0.0203
2614.00,1169.05372,0.0114898
2616.00,1169.7162,0.02468016
2618.00,1170.38277,-0.01071028
2620.00,1171.04833,-0.01657988
2622.00,1171.71431,-0.0100398
2624.00,1172.37862,-0.01421986
2626.00,1173.04588,-0.00879976
2628.00,1173.71147,-0.0009106
2630.00,1174.37814,0.02478978
2632.00,1175.04413,0.0413598
2634.00,1175.71059,0.0320102
2636.00,1176.37639,0.0117102
2638.00,1177.04266,-0.03359998
2640.00,1177.70676,-0.0229999
2642.00,1178.37056,0.0042804
2644.00,1179.03379,-0.0013572
2646.00,1179.69959,-0.01454988
2648.00,1180.36665,-0.0014674
2650.00,1181.03311,-0.0016994
2652.00,1181.69941,-0.01082976
2654.00,1182.36566,-0.00824006
2656.00,1183.03279,0.01069984
2658.00,1183.69993,0.0224199
2660.00,1184.36779,0.01611008
2662.00,1185.03523,0.002929
2664.00,1185.70072,0.00009976
2666.00,1186.36498,0.0013398
2668.00,1187.03087,-0.0016994
2670.00,1187.69926,-0.004408
2672.00,1188.36553,0.001682
2674.00,1189.03018,0.01183026
2676.00,1189.69485,-0.0057594
2678.00,1190.36177,-0.00621006
2680.00,1191.02785,0.00923012
2682.00,1191.69316,0.01611008
2684.00,1192.35811,0.0137402
2686.00,1193.02367,0.0033698
2688.00,1193.68997,0.0029174
2690.00,1194.35787,0.004611
2692.00,1195.02467,0.0015718
2694.00,1195.69302,0.0033698
2696.00,1196.35656,0.01126012
2698.00,1197.02213,0.01589026
2700.00,1197.68541,0.02771994
2702.00,1198.35092,0.05455016
2704.00,1199.01551,0.0198302
2706.00,1199.68003,-0.02199012
2708.00,1200.34628,-0.01218986
2710.00,1201.01539,-0.005191
2712.00,1201.68444,0.01227976
2714.00,1202.35277,0.04395008
2716.00,1203.01725,0.03977988
2718.00,1203.68379,0.01114992
2720.00,1204.35021,0.00766006
2722.00,1205.01886,-0.02086028
2724.00,1205.68519,-0.02672988
2726.00,1206.35175,-0.004292
2728.00,1207.01885,0.02208988
2730.00,1207.6861,0.01668022
2732.00,1208.3529,0.00021982
2734.00,1209.01872,0.0041586
2736.00,1209.68284,0.01553994
2738.00,1210.34992,0.01441996
2740.00,1211.01605,0.0048314
2742.00,1211.68466,-0.02220994
2744.00,1212.35013,-0.02120016
2746.00,1213.01378,0.0068701
2748.00,1213.67818,0.01802988
2750.00,1214.34377,0.01059022
2752.00,1215.01228,0.02175
2754.00,1215.68005,0.0196098
2756.00,1216.34774,0.00866984
2758.00,1217.01303,0.0074298
2760.00,1217.68049,0.0038222
2762.00,1218.34818,-0.00632026
2764.00,1219.01587,-0.00993018
2766.00,1219.68093,-0.0054172
2768.00,1220.34646,-0.00711022
2770.00,1221.01203,0.0030392
2772.00,1221.68488,0.02344012
2774.00,1222.36252,0.0096802

File: Non-charring/PMMA/DBI_Lund/DBI_Lund_TGA_N2_20K_1.csv
Time,Temperature,Mass
[s],[K],[mg]
0,299.357,5.80E+00
2,299.34634,5.79E+00
4,299.34216,5.79E+00
6,299.33869,5.79E+00
8,299.33998,5.79E+00
10,299.35082,5.79E+00
12,299.36967,5.79E+00
14,299.40177,5.79E+00
16,299.44736,5.79E+00
18,299.514,5.80E+00
20,299.60541,5.79E+00
22,299.71879,5.79E+00
24,299.86202,5.79E+00
26,300.0319,5.79E+00
28,300.23405,5.79E+00
30,300.46626,5.79E+00
32,300.73331,5.79E+00
34,301.03766,5.79E+00
36,301.37626,5.79E+00
38,301.75051,5.79E+00
40,302.1607,5.79312004
42,302.60969,5.79300984
44,303.0933,5.80056028
46,303.60952,5.80799994
48,304.15954,5.80720998
50,304.74144,5.80596994
52,305.35551,5.80427982
54,305.99639,5.78072022
56,306.66479,5.76967006
58,307.35546,5.77124998
60,308.06748,5.77891004
62,308.8038,5.78545012
64,309.56005,5.78760018
66,310.33641,5.79333986
68,311.12815,5.79436008
70,311.93561,5.79278016
72,312.75736,5.78894984
74,313.58874,5.78815988
76,314.42723,5.78827008
78,315.27411,5.79096998
80,316.12823,5.79458976
82,316.98943,5.79414026
84,317.85467,5.79367974
86,318.7227,5.79200006
88,319.59285,5.79412982
90,320.46313,5.79424002
92,321.33228,5.79367974
94,322.19888,5.79164974
96,323.06784,5.78815002
98,323.93566,5.78376
100,324.80021,5.78230014
102,325.66002,5.78545012
104,326.51516,5.78736992
106,327.36607,5.78443976
108,328.21051,5.78443976
110,329.04871,5.78443976
112,329.8822,5.7870399
114,330.71367,5.78860996
116,331.54002,5.78927986
118,332.36092,5.7899602
120,333.17713,5.79130986
122,333.98882,5.78803982
124,334.79462,5.78939992
126,335.59134,5.78860996
128,336.38472,5.78342012
130,337.17495,5.7850099
132,337.9627,5.7856798
134,338.743,5.78354018
136,339.51641,5.78251996
138,340.28379,5.78409988
140,341.04795,5.78443976
142,341.81325,5.78218994
144,342.57356,5.78084028
146,343.32866,5.78084028
148,344.0748,5.78084028
150,344.81859,5.78037976
152,345.56143,5.78072022
154,346.30066,5.78264002
156,347.03808,5.78331978
158,347.77215,5.78421994
160,348.50593,5.77948018
162,349.23421,5.77463022
164,349.95972,5.77475028
166,350.68238,5.78061002
168,351.40416,5.78229028
170,352.12379,5.78263016
172,352.84302,5.77993026
174,353.56275,5.78082984
176,354.2821,5.7818402
178,355.0008,5.78218008
180,355.71634,5.78218008
182,356.43284,5.78218008
184,357.14961,5.78218008
186,357.86651,5.77948018
188,358.58244,5.77767
190,359.29543,5.77587026
192,360.01048,5.77587026
194,360.72592,5.7768899
196,361.44239,5.77924992
198,362.1589,5.78094004
200,362.87598,5.78027014
202,363.59613,5.78061002
204,364.31256,5.7790301
206,365.02874,5.77801974
208,365.74134,5.7795898
210,366.45754,5.77993026
212,367.1729,5.7789199
214,367.89177,5.7789199
216,368.60625,5.77745018
218,369.3212,5.77609994
220,370.03387,5.77812994
222,370.74767,5.77879984
224,371.46415,5.78015994
226,372.18002,5.78015994
228,372.89403,5.77879984
230,373.60487,5.77913972
232,374.31218,5.78037976
234,375.0222,5.78037976
236,375.73118,5.78037976
238,376.44048,5.77879984
240,377.14705,5.77721992
242,377.85082,5.77587026
244,378.55187,5.77587026
246,379.25244,5.77721992
248,379.95211,5.77721992
250,380.65234,5.7790301
252,381.34944,5.78026028
254,382.04528,5.78026028
256,382.73787,5.77767986
258,383.42892,5.77518992
260,384.11738,5.77518992
262,384.80552,5.77881028
264,385.49136,5.78116972
266,386.17685,5.78151018
268,386.86187,5.77982006
270,387.55028,5.77834976
272,388.23775,5.77733012
274,388.92348,5.7816198
276,389.60638,5.7850099
278,390.29161,5.78467002
280,390.97405,5.78399026
282,391.65602,5.78467002
284,392.33243,5.77913972
286,393.00693,5.76776012
288,393.67659,5.77170006
290,394.34652,5.77069028
292,395.01975,5.77316978
294,395.69611,5.77158986
296,396.3749,5.77057022
298,397.05064,5.76988988
300,397.72461,5.7714698
302,398.39541,5.77406994
304,399.06897,5.77745018
306,399.74246,5.77924992
308,400.41767,5.77597988
310,401.0903,5.77315992
312,401.76238,5.77452002
314,402.43336,5.77588012
316,403.10451,5.7768899
318,403.77712,5.77543004
320,404.44861,5.77261008
322,405.1182,5.76955986
324,405.78574,5.76752986
326,406.45736,5.77113978
328,407.12854,5.77316978
330,407.80159,5.77473984
332,408.47416,5.78037976
334,409.14657,5.79008026
336,409.81802,5.78928972
338,410.48526,5.77722978
340,411.15192,5.7618998
342,411.8182,5.75467996
344,412.48879,5.7580602
346,413.16174,5.76561006
348,413.8328,5.7688801
350,414.50315,5.77113978
352,415.17207,5.77136018
354,415.84213,5.76900016
356,416.50979,5.77249002
358,417.17933,5.7702402
360,417.84874,5.76391994
362,418.51989,5.76076996
364,419.18975,5.76155992
366,419.86233,5.76222982
368,420.53254,5.76301978
370,421.20189,5.76573012
372,421.86941,5.76640002
374,422.53926,5.7648201
376,423.2107,5.7627901
378,423.88156,5.76121018
380,424.55087,5.75964012
382,425.21969,5.75828002
384,425.8872,5.75964012
386,426.55538,5.75964012
388,427.22243,5.75964012
390,427.88934,5.7593101
392,428.55626,5.75828988
394,429.2232,5.7565899
396,429.89089,5.75794014
398,430.56216,5.75930024
400,431.23038,5.7598698
402,431.9002,5.76188994
404,432.56423,5.76346986
406,433.23297,5.76143986
408,433.89671,5.75613982
410,434.56079,5.75479016
412,435.22398,5.75703998
414,435.88805,5.75703998
416,436.5511,5.75422988
418,437.21372,5.75243014
420,437.87851,5.75095984
422,438.54389,5.7511901
424,439.20761,5.75186986
426,439.87156,5.75186986
428,440.53608,5.75028994
430,441.20087,5.75028994
432,441.86489,5.75028994
434,442.52905,5.74871002
436,443.19234,5.74871002
438,443.85452,5.74871002
440,444.51754,5.74734992
442,445.18184,5.74734992
444,445.84795,5.74983
446,446.51395,5.75016988
448,447.17739,5.74577
450,447.84008,5.74238976
452,448.50156,5.74317972
454,449.16513,5.74589006
456,449.82866,5.74589006
458,450.49193,5.74408974
460,451.15638,5.73765986
462,451.8201,5.73201994
464,452.48415,5.73201994
466,453.1489,5.73462008
468,453.81524,5.7368699
470,454.48202,5.73867022
472,455.14659,5.74679022
474,455.81179,5.75085022
476,456.47679,5.7388999
478,457.14246,5.73641982
480,457.80674,5.73146024
482,458.47115,5.7198498
484,459.13802,5.71917004
486,459.80602,5.7218798
488,460.47403,5.71905984
490,461.14141,5.71568018
492,461.80867,5.71420988
494,462.47729,5.71296984
496,463.14559,5.71408982
498,463.81449,5.71611982
500,464.48274,5.71613026
502,465.1501,5.71680016
504,465.81816,5.71826988
506,466.48805,5.71895022
508,467.15707,5.71962012
510,467.82529,5.71884002
512,468.49192,5.7157898
514,469.15989,5.70486028
516,469.82811,5.69854002
518,470.49385,5.70057002
520,471.16152,5.70123992
522,471.82677,5.70124978
524,472.49384,5.69966986
526,473.16038,5.69763986
528,473.8322,5.69763986
530,474.5011,5.69899996
532,475.16941,5.69899996
534,475.83302,5.69763986
536,476.50034,5.69505016
538,477.16852,5.69505016
540,477.83513,5.69279976
542,478.4998,5.68873976
544,479.16228,5.68478996
546,479.83046,5.68467976
548,480.49823,5.69178012
550,481.16759,5.68738024
552,481.83241,5.67679002
554,482.49692,5.66833014
556,483.16093,5.66540984
558,483.82626,5.6704802
560,484.49398,5.67385986
562,485.16189,5.6731801
564,485.82957,5.6731801
566,486.49539,5.67419974
568,487.16279,5.67058982
570,487.83038,5.66867002
572,488.49831,5.66788006
574,489.16566,5.67476002
576,489.83102,5.67182986
578,490.49708,5.65864008
580,491.16256,5.64747972
582,491.82943,5.6391399
584,492.49784,5.64116004
586,493.16543,5.64252014
588,493.83416,5.64431988
590,494.49969,5.64510984
592,495.16403,5.64443994
594,495.82825,5.64309028
596,496.4931,5.64240994
598,497.15839,5.63801006
600,497.82374,5.63598006
602,498.49064,5.63135978
604,499.15526,5.62741984
606,499.81997,5.62538984
608,500.48257,5.62325022
610,501.14728,5.61908002
612,501.81264,5.61568992
614,502.47775,5.61568992
616,503.14352,5.61726984
618,503.80885,5.61884976
620,504.47397,5.61692996
622,505.13675,5.61568992
624,505.80087,5.6142202
626,506.46575,5.61557972
628,507.132,5.61140024
630,507.801,5.60622026
632,508.469,5.60623012
634,509.13697,5.60362998
636,509.80228,5.5985602
638,510.46653,5.5985602
640,511.12982,5.60138016
642,511.79226,5.60226988
644,512.4589,5.60159998
646,513.12461,5.59866982
648,513.78941,5.59426994
650,514.45046,5.5911101
652,515.11684,5.5945002
654,515.78382,5.59698028
656,516.45377,5.59698028
658,517.12023,5.59698028
660,517.7878,5.59698028
662,518.4532,5.59698028
664,519.11738,5.5951701
666,519.78169,5.59359018
668,520.4479,5.59133978
670,521.11402,5.5884102
672,521.77997,5.5884102
674,522.44569,5.58773972
676,523.11161,5.58851982
678,523.7788,5.58851982
680,524.44667,5.58773972
682,525.1143,5.58569986
684,525.78116,5.58254988
686,526.44456,5.58254988
688,527.10833,5.58514016
690,527.77325,5.58514016
692,528.43995,5.58063008
694,529.1067,5.57939004
696,529.77177,5.57769992
698,530.43795,5.57578998
700,531.10594,5.57443974
702,531.77502,5.57578998
704,532.44349,5.57578998
706,533.11229,5.57612986
708,533.77867,5.57714022
710,534.44369,5.57612986
712,535.10807,5.57476976
714,535.77426,5.57363992
716,536.44034,5.57060014
718,537.10808,5.56620026
720,537.77718,5.56563998
722,538.44698,5.56631974
724,539.11556,5.5672199
726,539.78425,5.5686902
728,540.45362,5.56676982
730,541.12644,5.56406992
732,541.7973,5.56181024
734,542.46851,5.55988986
736,543.13823,5.55537978
738,543.80767,5.55358004
740,544.48189,5.55358004
742,545.15595,5.55345998
744,545.83162,5.55345998
746,546.50356,5.55210974
748,547.17434,5.55210974
750,547.84413,5.54918016
752,548.51434,5.54782992
754,549.18451,5.54625
756,549.85592,5.54400018
758,550.52707,5.5420798
760,551.1979,5.53982998
762,551.868,5.53756972
764,552.53784,5.53352016
766,553.20831,5.52968984
768,553.87797,5.5312599
770,554.5457,5.53452994
772,555.21052,5.53216006
774,555.87698,5.52280002
776,556.54443,5.51941978
778,557.21205,5.51807012
780,557.87885,5.5162698
782,558.5461,5.51323002
784,559.21307,5.51547984
786,559.87844,5.51750984
788,560.54241,5.51096976
790,561.20697,5.50183998
792,561.87233,5.49801024
794,562.53875,5.49417992
796,563.20464,5.49033974
798,563.86931,5.49135996
800,564.53275,5.49135996
802,565.19731,5.48797972
804,565.86234,5.48268026
806,566.52523,5.47399012
808,567.18805,5.46530984
810,567.84711,5.46249974
812,568.50767,5.46566016
814,569.16921,5.46397004
816,569.83225,5.46103988
818,570.49579,5.4506602
820,571.1572,5.44378024
822,571.81852,5.43972024
824,572.47821,5.43498976
826,573.13835,5.43285014
828,573.79944,5.43137984
830,574.46171,5.42777978
832,575.12328,5.42676014
834,575.78526,5.42530028
836,576.4488,5.41604986
838,577.11166,5.40906028
840,577.77467,5.40522996
842,578.43298,5.39610018
844,579.09277,5.38708002
846,579.75452,5.38369978
848,580.41857,5.37626012
850,581.08108,5.36950022
852,581.74166,5.36757984
854,582.40369,5.3637501
856,583.0662,5.36081994
858,583.72803,5.35845992
860,584.38887,5.35360996
862,585.05159,5.35079
864,585.71331,5.3473999
866,586.37823,5.33918014
868,587.04095,5.3283498
870,587.70349,5.31946014
872,588.36534,5.31055018
874,589.02556,5.30513994
876,589.68674,5.30231998
878,590.34824,5.29904994
880,591.01184,5.28992016
882,591.6778,5.28135008
884,592.34297,5.27323008
886,593.00825,5.26466986
888,593.67128,5.26308994
890,594.33684,5.26151002
892,595.00361,5.25971028
894,595.67082,5.25079974
896,596.33615,5.23715988
898,597.00129,5.22103994
900,597.66752,5.21113006
902,598.33507,5.2027798
904,599.00226,5.19489006
906,599.67205,5.18316014
908,600.339,5.17211984
910,601.00484,5.1682901
912,601.66918,5.1581401
914,602.33357,5.14496018
916,602.99892,5.13312006
918,603.664,5.11643984
920,604.33177,5.10437004
922,604.99757,5.09073018
924,605.66256,5.07404996
926,606.32641,5.06356008
928,606.99166,5.05319026
930,607.65803,5.0394402
932,608.32459,5.02873978
934,608.99028,5.01937974
936,609.65666,5.00755006
938,610.3238,4.97913992
940,610.99095,4.95568994
942,611.65839,4.92965026
944,612.3227,4.90902024
946,612.98783,4.89301978
948,613.64965,4.8779102
950,614.31444,4.86032982
952,614.97839,4.84126986
954,615.64611,4.81738024
956,616.3129,4.79269022
958,616.97842,4.77082016
960,617.6436,4.75064022
962,618.30796,4.73238008
964,618.97365,4.69540972
966,619.63838,4.65100028
968,620.30266,4.62371012
970,620.96702,4.59699996
972,621.63341,4.57378024
974,622.29872,4.54921028
976,622.96256,4.52180992
978,623.62387,4.48697976
980,624.2852,4.45057026
982,624.94677,4.4157401
984,625.60854,4.37842986
986,626.27207,4.33907976
988,626.93474,4.3043598
990,627.59989,4.27054986
992,628.26256,4.23031004
994,628.92744,4.19199002
996,629.59141,4.15208022
998,630.25488,4.1083401
1000,630.91974,4.06708006
1002,631.58182,4.02109012
1004,632.24916,3.97374994
1006,632.90905,3.92708024
1008,633.5722,3.88289004
1010,634.23264,3.83645002
1012,634.89743,3.78527024
1014,635.561,3.73590006
1016,636.22479,3.68843982
1018,636.88926,3.63422026
1020,637.55544,3.58237
1022,638.22049,3.53174992
1024,638.88513,3.47685988
1026,639.54846,3.42341984
1028,640.21128,3.36481026
1030,640.87672,3.30990978
1032,641.54218,3.26166016
1034,642.20977,3.21004016
1036,642.87387,3.1474802
1038,643.54028,3.08435996
1040,644.20664,3.0286701
1042,644.8733,2.9715198
1044,645.54167,2.91368974
1046,646.20744,2.85439982
1048,646.87498,2.7931901
1050,647.54041,2.73490996
1052,648.20941,2.68170018
1054,648.87821,2.62038026
1056,649.54731,2.5610799
1058,650.21305,2.50529028
1060,650.88177,2.44555028
1062,651.55269,2.38737976
1064,652.2253,2.33281974
1066,652.89543,2.27521994
1068,653.56387,2.21807022
1070,654.23382,2.16046984
1072,654.9029,2.09993002
1074,655.57352,2.0379402
1076,656.244,1.9855198
1078,656.91454,1.93773012
1080,657.5868,1.88813026
1082,658.25726,1.82951024
1084,658.92821,1.76999006
1086,659.59734,1.71058008
1088,660.26859,1.65624974
1090,660.9393,1.59910002
1092,661.61236,1.54396986
1094,662.28115,1.48942028
1096,662.95074,1.43486026
1098,663.61698,1.3797301
1100,664.28687,1.32056024
1102,664.95626,1.26622004
1104,665.6252,1.21595028
1106,666.2939,1.1610498
1108,666.96772,1.10975982
1110,667.64103,1.05813982
1112,668.3131,1.00875978
1114,668.98359,0.96140974
1116,669.65224,0.91384974
1118,670.32175,0.86763012
1120,670.99064,0.8278398
1122,671.66052,0.7872601
1124,672.33194,0.74745992
1126,673.00228,0.70576024
1128,673.67253,0.67047014
1130,674.34367,0.63428974
1132,675.01518,0.59901008
1134,675.68746,0.56711008
1136,676.35803,0.53600004
1138,677.02785,0.50331008
1140,677.69823,0.47117982
1142,678.36787,0.44197972
1144,679.03693,0.41639012
1146,679.70541,0.39406998
1148,680.37492,0.37074006
1150,681.04361,0.34278
1152,681.71138,0.3203601
1154,682.37877,0.30118994
1156,683.04647,0.28360028
1158,683.71565,0.26422016
1160,684.38601,0.24799002
1162,685.05783,0.2341199
1164,685.7277,0.22036984
1166,686.39552,0.20808022
1168,687.06246,0.19500006
1170,687.73107,0.18170008
1172,688.39988,0.17258016
1174,689.0669,0.1662599
1176,689.73239,0.15588022
1178,690.39752,0.14349026
1180,691.06333,0.13774014
1182,691.72628,0.12996002
1184,692.38762,0.11790008
1186,693.04966,0.11102012
1188,693.71523,0.10618002
1190,694.38203,0.09478998
1192,695.0481,0.08498972
1194,695.71326,0.08442016
1196,696.38062,0.07912012
1198,697.0497,0.07201976
1200,697.72259,0.06852004
1202,698.39497,0.06785014
1204,699.06657,0.06954026
1206,699.73524,0.06954026
1208,700.40252,0.06570994
1210,701.06979,0.05916986
1212,701.7349,0.05511972
1214,702.40031,0.05589982
1216,703.0639,0.05297024
1218,703.72769,0.05094024
1220,704.39244,0.04935974
1222,705.05651,0.04698986
1224,705.71823,0.04925012
1226,706.37848,0.04722998
1228,707.03718,0.03910998
1230,707.697,0.03325024
1232,708.35336,0.0345999
1234,709.01326,0.0345999
1236,709.67172,0.03278972
1238,710.33241,0.03392014
1240,710.98926,0.03561026
1242,711.6481,0.03707998
1244,712.30772,0.03798014
1246,712.9661,0.03369974
1248,713.62569,0.02929986
1250,714.28466,0.02783014
1252,714.94593,0.02783014
1254,715.60625,0.02648976
1256,716.26653,0.02614988
1258,716.9291,0.02614988
1260,717.59116,0.02478978
1262,718.25349,0.02637028
1264,718.91375,0.02929
1266,719.57567,0.02726986
1268,720.23813,0.02263972
1270,720.90238,0.02231028
1272,721.56654,0.0238902
1274,722.23289,0.02771994
1276,722.89772,0.03189014
1278,723.56259,0.02681978
1280,724.22485,0.01971014
1282,724.89064,0.01892018
1284,725.55787,0.02365994
1286,726.22621,0.02535006
1288,726.89282,0.02378
1290,727.55895,0.02220008
1292,728.22618,0.02568994
1294,728.89376,0.02568994
1296,729.56043,0.02568994
1298,730.22908,0.02568994
1300,730.89516,0.0238902
1302,731.5641,0.02129992
1304,732.232,0.02072978
1306,732.90041,0.02072978
1308,733.56921,0.02275978
1310,734.23659,0.0244499
1312,734.90626,0.02377014
1314,735.57375,0.02377014
1316,736.24385,0.02196982
1318,736.91182,0.0203899
1320,737.58038,0.01904024
1322,738.24456,0.01769
1324,738.9122,0.01769
1326,739.58064,0.02107024
1328,740.25033,0.02208002
1330,740.91888,0.02208002
1332,741.58793,0.02129006
1334,742.25667,0.01701024
1336,742.92602,0.01701024
1338,743.59495,0.01666978
1340,744.26672,0.01735012
1342,744.93456,0.02151974
1344,745.60331,0.02242976
1346,746.26887,0.0183599
1348,746.93697,0.01587982
1350,747.60387,0.0157702
1352,748.27108,0.0157702
1354,748.93913,0.01926992
1356,749.6069,0.02535006
1358,750.27333,0.02716024
1360,750.93977,0.02084984
1362,751.60646,0.01701024
1364,752.27279,0.01792026
1366,752.93785,0.02208002
1368,753.60088,0.02547012
1370,754.26447,0.0224199
1372,754.93028,0.01881984
1374,755.6001,0.01599988
1376,756.26794,0.01599988
1378,756.93526,0.01745974
1380,757.60041,0.01701024
1382,758.26807,0.01678984
1384,758.93595,0.01881984
1386,759.60335,0.02074022
1388,760.26908,0.01938012
1390,760.93751,0.01938012
1392,761.60561,0.0178002
1394,762.27262,0.0178002
1396,762.93444,0.01914986
1398,763.59887,0.01959994
1400,764.2629,0.01769
1402,764.92918,0.01509972
1404,765.59603,0.01587982
1406,766.265,0.01914986
1408,766.93341,0.01948974
1410,767.59905,0.01756994
1412,768.26361,0.0198302
1414,768.92903,0.02568994
1416,769.5941,0.04170026
1418,770.25787,0.03098998
1420,770.9201,0.00911992
1422,771.58327,0.01160986
1424,772.24733,0.00642002
1426,772.91407,0.0074298
1428,773.58125,0.01465022
1430,774.2482,0.02083998
1432,774.91425,0.02535006
1434,775.58013,0.02141012
1436,776.24682,0.01802002
1438,776.91272,0.01599002
1440,777.57843,0.00878004
1442,778.246,0.00686024
1444,778.91343,0.01892018
1446,779.58046,0.02671016
1448,780.24575,0.02704018
1450,780.90969,0.02635984
1452,781.57546,0.02107024
1454,782.24349,0.01317992
1456,782.91249,0.01103972
1458,783.57949,0.01138018
1460,784.24589,0.01306972
1462,784.91256,0.01520992
1464,785.58062,0.01553994
1466,786.24839,0.01589026
1468,786.91431,0.01611008
1470,787.58074,0.01305986
1472,788.24554,0.01035996
1474,788.91428,0.0094598
1476,789.57971,0.0094598
1478,790.24772,0.01339974
1480,790.91446,0.01656016
1482,791.5849,0.01690004
1484,792.25379,0.01790982
1486,792.9212,0.02062016
1488,793.58541,0.02117986
1490,794.25155,0.01644996
1492,794.9178,0.01216028
1494,795.58667,0.01081004
1496,796.25414,0.01216028
1498,796.92129,0.01081004
1500,797.58825,0.01081004
1502,798.25415,0.01227976
1504,798.9211,0.01363
1506,799.58916,0.01498024
1508,800.25779,0.01566
1510,800.92734,0.01644996
1512,801.596,0.01745974
1514,802.26503,0.01745974
1516,802.9339,0.01959994
1518,803.60098,0.02196982
1520,804.26603,0.01904024
1522,804.92969,0.01227976
1524,805.5959,0.01069984
1526,806.26467,0.01363
1528,806.93384,0.01623014
1530,807.60087,0.01262022
1532,808.2676,0.0051794
1534,808.93308,0.00348
1536,809.6005,0.01260978
1538,810.26583,0.02107024
1540,810.93218,0.01904024
1542,811.5976,0.01238996
1544,812.26592,0.0129601
1546,812.93336,0.01611008
1548,813.60239,0.01938012
1550,814.26803,0.02196982
1552,814.93533,0.01859016
1554,815.59941,0.01048002
1556,816.26553,0.00663984
1558,816.93015,0.0087899
1560,817.5948,0.01341018
1562,818.25949,0.01341018
1564,818.92346,0.01509972
1566,819.58792,0.01904024
1568,820.25356,0.02287984
1570,820.92047,0.0244499
1572,821.58644,0.01881984
1574,822.25018,0.01193988
1576,822.91362,0.00878004
1578,823.5789,0.01938012
1580,824.24372,0.0265901
1582,824.9098,0.01948974
1584,825.57375,0.01474998
1586,826.23713,0.01227976
1588,826.89882,0.01102986
1590,827.56479,0.00596994
1592,828.23141,0.0038222
1594,828.89965,0.00923012
1596,829.56553,0.01193988
1598,830.23076,0.01035996
1600,830.89702,0.00935018
1602,831.5661,0.00900972
1604,832.23385,0.00608014
1606,832.89933,0.0052896
1608,833.56228,0.00732018
1610,834.22908,0.01069984
1612,834.8956,0.01474998
1614,835.56318,0.01566
1616,836.22749,0.0087899
1618,836.89231,0.0011194
1620,837.55716,0.0021286
1622,838.22467,0.01172006
1624,838.89121,0.01869978
1626,839.55798,0.01790982
1628,840.22375,0.01306972
1630,840.8926,0.01002008
1632,841.56078,0.00969006
1634,842.2301,0.0109301
1636,842.89666,0.0109301
1638,843.56302,0.00766006
1640,844.22869,0.00551
1642,844.89523,0.01227976
1644,845.5612,0.01847996
1646,846.22841,0.03110018
1648,846.89485,0.03156012
1650,847.56514,0.01363
1652,848.23398,0.0047328
1654,848.90102,0.01181982
1656,849.5668,0.01284004
1658,850.23311,0.0068701
1660,850.90085,0.0048372
1662,851.56696,0.00642002
1664,852.2331,0.00720998
1666,852.90077,0.01103972
1668,853.57074,0.01306972
1670,854.23936,0.00720998
1672,854.90594,0.0046226
1674,855.57179,0.01396988
1676,856.23985,0.01836976
1678,856.90697,0.01498024
1680,857.57433,0.01126012
1682,858.2421,0.00821976
1684,858.91051,0.00821976
1686,859.57877,0.0068701
1688,860.24628,0.00585974
1690,860.91617,0.0051794
1692,861.58435,0.0051794
1694,862.25033,0.0051794
1696,862.91438,0.00708992
1698,863.58121,0.00845002
1700,864.24952,0.01048002
1702,864.91864,0.0094598
1704,865.58774,0.0094598
1706,866.25462,0.00935018
1708,866.92151,0.00935018
1710,867.58724,0.01002008
1712,868.25443,0.01035996
1714,868.92076,0.01238996
1716,869.588,0.01069984
1718,870.25449,0.0096802
1720,870.92013,0.01103972
1722,871.58729,0.01227976
1724,872.2549,0.01272984
1726,872.92354,0.01802002
1728,873.59106,0.02716024
1730,874.25885,0.02760974
1732,874.92549,0.01532012
1734,875.59292,0.0042688
1736,876.25924,-0.00203
1738,876.92705,0.0029174
1740,877.59426,0.00990988
1742,878.26249,0.01542974
1744,878.93002,0.02580014
1746,879.59664,0.0048372
1748,880.26197,-0.01263994
1750,880.92579,-0.0122902
1752,881.58873,-0.0053128
1754,882.25539,0.005742
1756,882.9247,0.01532012
1758,883.59477,0.02062016
1760,884.263,0.02062016
1762,884.92979,0.01859016
1764,885.59858,0.02253996
1766,886.26581,0.02456996
1768,886.93258,0.01441996
1770,887.59881,0.0039382
1772,888.26585,0.0045008
1774,888.93328,0.01723992
1776,889.60057,0.01384982
1778,890.26728,-0.0122902
1780,890.93249,-0.0056492
1782,891.59718,0.00799008
1784,892.26354,0.01238996
1786,892.93048,0.01193988
1788,893.599,0.03832002
1790,894.26525,0.03775974
1792,894.93314,0.00969006
1794,895.60121,-0.01657988
1796,896.26923,-0.0074501
1798,896.93646,0.0048372
1800,897.60137,0.03719018
1802,898.26803,0.02568994
1804,898.93322,-0.01015
1806,899.60142,-0.01602018
1808,900.26711,-0.00857994
1810,900.93425,0.0006728
1812,901.599,0.0021286
1814,902.26615,-0.00034974
1816,902.93225,0.0001102
1818,903.59916,0.0036018
1820,904.26551,0.01002008
1822,904.93387,0.01745974
1824,905.6003,0.03550006
1826,906.26327,0.04710992
1828,906.92661,0.03616996
1830,907.59015,0.01690004
1832,908.25531,0.00033002
1834,908.9196,-0.0210801
1836,909.58568,-0.0290899
1838,910.2519,-0.0203
1840,910.91969,-0.00879976
1842,911.58677,0.0053998
1844,912.25497,0.02231028
1846,912.92018,0.01092024
1848,913.58761,-0.0093699
1850,914.25513,-0.00666014
1852,914.92366,-0.0018212
1854,915.59244,0.00777026
1856,916.26207,0.00911992
1858,916.92994,0.01059022
1860,917.59814,0.01566
1862,918.26623,0.01711986
1864,918.93664,0.02175
1866,919.60418,0.02095018
1868,920.26936,-0.0014674
1870,920.93582,-0.01038026
1872,921.60474,-0.01060008
1874,922.2751,-0.0020416
1876,922.94357,0.0031378
1878,923.60949,0.0045008
1880,924.27541,0.00608014
1882,924.94246,0.0043906
1884,925.61071,0.00708992
1886,926.27895,0.00708992
1888,926.94638,0.00708992
1890,927.61267,0.005742
1892,928.27967,0.0051794
1894,928.94664,0.00911992
1896,929.61488,0.01375006
1898,930.28393,0.01745974
1900,930.95306,0.0178002
1902,931.62095,0.01420014
1904,932.29156,0.0114898
1906,932.9591,0.01295024
1908,933.62707,0.00969006
1910,934.29202,0.0048372
1912,934.96231,-0.0018096
1914,935.63654,-0.00687996
1916,936.30836,0.00642002
1918,936.97865,0.0218602
1920,937.64323,0.01271998
1922,938.31036,0.01205008
1924,938.97376,0.01972
1926,939.63839,0.0039382
1928,940.30213,-0.00812986
1930,940.9696,-0.01218
1932,941.63815,0.00054984
1934,942.30682,0.01183026
1936,942.97472,0.00935018
1938,943.63923,0.00799994
1940,944.30233,0.00754
1942,944.96623,0.0036018
1944,945.63388,0.00923998
1946,946.30179,0.01914986
1948,946.96743,0.01306972
1950,947.63365,0.0034916
1952,948.30042,0.00787988
1954,948.96824,0.0076502
1956,949.6348,0.00009976
1958,950.30152,-0.0030508
1960,950.9671,-0.00845988
1962,951.63306,-0.00609
1964,952.29907,0.00832996
1966,952.96482,0.01802988
1968,953.63048,0.01802002
1970,954.29633,0.01295024
1972,954.96392,0.0051794
1974,955.6312,0.01262022
1976,956.29782,0.03132986
1978,956.96252,0.01238996
1980,957.62724,-0.01364972
1982,958.29198,-0.00012006
1984,958.95859,0.0094598
1986,959.62554,0.01216028
1988,960.29249,0.01205994
1990,960.95854,0.0046226
1992,961.62431,-0.00857008
1994,962.289,-0.00058
1996,962.9544,0.01938012
1998,963.62169,0.0332398
2000,964.28847,0.01611008
2002,964.95406,-0.0039614
2004,965.61874,-0.0049706
2006,966.28565,-0.0027086
2008,966.95203,0.0048372
2010,967.62051,0.00730974
2012,968.28698,0.00730974
2014,968.9558,0.0051794
2016,969.62185,0.0051794
2018,970.28905,0.01217014
2020,970.95537,0.00799008
2022,971.62252,0.003712
2024,972.2904,0.0007772
2026,972.95869,0.01453016
2028,973.62548,0.0076502
2030,974.29122,-0.0036192
2032,974.95702,0.01216028
2034,975.6253,0.0184701
2036,976.29313,0.03278972
2038,976.96157,0.02637028
2040,977.62826,0.00856022
2042,978.2964,0.01532012
2044,978.96456,0.0028072
2046,979.63169,-0.0056376
2048,980.29889,-0.00642988
2050,980.96564,-0.0040716
2052,981.63355,0.0041586
2054,982.30102,0.00799008
2056,982.96799,0.00686024
2058,983.63484,0.0049474
2060,984.3013,0.00348
2062,984.96895,0.0021286
2064,985.63853,0.0067599
2066,986.30674,0.00653022
2068,986.97401,0.0048372
2070,987.63916,0.0048372
2072,988.30754,0.00720998
2074,988.97666,0.01386026
2076,989.64572,0.0170201
2078,990.31229,0.01723992
2080,990.97988,0.01103972
2082,991.64931,0.00584988
2084,992.31884,0.0038222
2086,992.98559,0.0025926
2088,993.65075,0.0041702
2090,994.31534,0.0051794
2092,994.98305,0.0055216
2094,995.64996,0.0055216
2096,996.31882,0.0051794
2098,996.98685,0.0028072
2100,997.65514,0.00629996
2102,998.32248,0.00980026
2104,998.9901,0.0116
2106,999.65787,0.00866984
2108,1000.32624,0.00866984
