Repository: MaCFP/matl-db

# matl-db

#### Welcome to the MaCFP Condensed Phase Subgroup database!

The MaCFP Condensed Phase Working Group was organized to enable the fire safety science research community to make significant progress towards establishing a common framework for the selection of experiments and the methodologies used to analyze these experiments when developing pyrolysis models. Key objectives of this effort include:
- Cataloguing current approaches used to parameterize pyrolysis models;
- Developing standard data set formats for experimental data on pyrolysis;
- Developing requirements for data set quality and establishing a data review committee;
- Quantifying the inter-laboratory variability for comparable experimental datasets; and
- Assessing the impact of the variability of model parameters on fire growth predictions

#### In preparation for MaCFP-4, please read the following:

[Guidelines for Participation in the MaCFP-4 Workshop (2026)](https://github.com/MaCFP/macfp-db/releases/download/macfp-4.0/MaCFP-4_Guidelines_for_Participation.pdf)

[Presentation of Target Experiments and Modeling Guidelines for the upcoming MaCFP-4 Workshop (meeting recording and presentation slides)](https://github.com/MaCFP/macfp-db/releases/tag/macfp-4.0)

Please visit our [wiki pages](https://github.com/MaCFP/matl-db/wiki/How-to-Contribute) for additional details, including how to contribute (experimentalists and modelers).

# Dansk Brand og Sikringsteknisk Institut, Lund University (DBI_Lund)

A concise description of the tests done by the division of fire safety engineering at Lund University (Sweden) and DBI (Denmark), is presented here. For more information regarding specific tests please contact: Karlis Livkiss kal@dbigroup.dk

### Experimental Conditions, TGA
A Netzsch  STA 449 F3 Jupiter was used to conduct Simultaneous Thermal Analysis (TGA + DSC) experiments. STA experiments performed in Nitrogen at a heating rate of 20 K/min. Although tests were conducted simultaneously, TGA and DSC measurement data presented here are separated into two files, for consistency with other datasets.

* Heating Rate: 20 K/min
* Temperature program
  - Initial temperature 298.15 K
  - Isotherm: None
  - Maximum Temperature 1223.15 K
  - Final Isotherm: None
* Sample mass: 4.9-5.8 mg
* Sample geometry: powdered
* Calibration type: Indium for temperature and heat sensitivity
* Crucible type: Alumina, 85uL
* Carrier Gas
  - Nitrogen
  - Flow rate = [?] ml/min
 
| Test Name | Heating Rate [K/min] |  Initial Sample Mass [mg] | 
| --------- | :----: | :------------------------:|
|DBI_Lund\_STA\_N2\_20K\_1 |  20  | 5.8|  
|DBI_Lund\_STA\_N2\_20K\_2 |  20  | 4.9|  
|DBI_Lund\_STA\_N2\_20K\_3 |  20  | 5.5|

### Experimental Conditions, Gasification Tests
Slab gasification tests were performed in a controlled atmosphere cone calorimeter at the Lund University division of fire safety engineering using a cone calorimeter made by Fire Testing Technology. An enclosed compartment is added to the test setup for controlling the atmospheric environment around the test sample. The oxygen level inside the compartment is measured with O2 analyser PMA 10 by M&C.

* Extraction flow rate: 24L/s
* Sample Surface Area: 0.01 m2 (nominal)
* Sample holder dimensions:
    - Square pan: 106mm x 106mm x 25mm [?]
    - Retainer frame: None
    - Retaining grid: None
* Backing Insulation:  Morgan Thermal Ceramics Superwool SW Plus was used as the backing material (Density 64 kg/m3, thickness 13 mm; thermal conductivity: see end of README, ~0.0375 [W/(m-K)])
* Thermocouple location: None

###### Sample Preparation 
PMMA specimens were weighed and measured, then wrapped (bottom and sides) in aluminium foil, and placed on top of a 13 mm thick layer of Morgan Thermal Ceramics Superwool SW Plus (Density 64 kg/m3; nominally 100 x 100 mm square). 

|Test Name | Initial Sample Mass [g]| Sample Thickness [mm]| Final Sample mass [g]
|:----------:|:------:|:---: |:---: 
|DBILund\_Gasification\_25kW\_1 | 69.1|5.85|0.7|
|DBILund\_Gasification\_25kW\_2 | 73.8|6.24|0.4|
|DBILund\_Gasification\_25kW\_3 | 70.1|5.92|0.1|
|DBILund\_Gasification\_50kW\_1 | 68.6|5.78|0|
|DBILund\_Gasification\_50kW\_2 | 67.7|5.71|0|

### Experimental Conditions, Cone calorimeter
Cone calorimeter tests were performed at DBI during November and December of 2019. The cone calorimeter iCone is made by Fire Testing Technology. Square and round samples of PMMA were tested. Back surface temperature was measured during during the first experiment in each test series (i.e., for each sample shape and incident heat flux) using a single thermocouple at the center of the sample's back surface.  A k-type thermocouple was used. "The wires were soldered to for a small bead and taped with small piece of aluminium tape to the back side of the test specimen."

File: Non-charring/PMMA/DBI_Lund/DBI_Lund_TGA_N2_20K_3.csv
Time,Temperature,Mass
[s],[K],[mg]
0,298.33,5.50E+00
2,298.33,5.51E+00
4,298.33839,5.48E+00
6,298.34741,5.45E+00
8,298.35802,5.44E+00
10,298.3747,5.43E+00
12,298.40133,5.43E+00
14,298.43741,5.43E+00
16,298.49239,5.43E+00
18,298.5673,5.43E+00
20,298.6668,5.43E+00
22,298.7912,5.43E+00
24,298.9429,5.43E+00
26,299.1249,5.43E+00
28,299.34043,5.43E+00
30,299.5878,5.43E+00
32,299.87375,5.44E+00
34,300.19541,5.44E+00
36,300.55643,5.44E+00
38,300.95107,5.44E+00
40,301.3823,5.44E+00
42,301.85225,5.43901985
44,302.36292,5.44870975
46,302.905,5.45435
48,303.48133,5.45332975
50,304.08731,5.43484975
52,304.72177,5.4353002
54,305.38497,5.43394005
56,306.0729,5.43811015
58,306.78866,5.4401402
60,307.52859,5.4416098
62,308.28897,5.44228025
64,309.07279,5.4416098
66,309.87134,5.43834005
68,310.68579,5.44082
70,311.51541,5.44351995
72,312.35856,5.44340995
74,313.21371,5.44430975
76,314.0768,5.44318995
78,314.94792,5.44262015
80,315.82395,5.44049
82,316.70538,5.44049
84,317.5912,5.44071
86,318.48011,5.43834005
88,319.36866,5.43923985
90,320.25913,5.43811015
92,321.14626,5.43767015
94,322.03364,5.43755025
96,322.91541,5.43528975
98,323.79698,5.43394005
100,324.67338,5.43304025
102,325.54562,5.4325898
104,326.41267,5.43293025
106,327.27761,5.43158
108,328.13679,5.43260025
110,328.98967,5.43260025
112,329.83479,5.43260025
114,330.67513,5.4312401
116,331.50869,5.4312401
118,332.33882,5.43191
120,333.1669,5.43191
122,333.9851,5.43191
124,334.79621,5.4309002
126,335.59934,5.43044975
128,336.40321,5.42909015
130,337.20105,5.43044975
132,337.99369,5.42910005
134,338.78066,5.4274099
136,339.56257,5.4263902
138,340.33939,5.42503995
140,341.11172,5.4260602
142,341.87893,5.42571975
144,342.63848,5.42503995
146,343.39261,5.42369025
148,344.14356,5.42369025
150,344.89328,5.4233498
152,345.64084,5.42369025
154,346.38226,5.4223301
156,347.12128,5.42097985
158,347.85672,5.41997005
160,348.58957,5.41963015
162,349.3192,5.41963015
164,350.0472,5.41963015
166,350.77205,5.41963015
168,351.49664,5.42030005
170,352.21807,5.42097985
172,352.9388,5.41963015
174,353.65869,5.42097985
176,354.37615,5.42097985
178,355.09566,5.42097985
180,355.81318,5.42097985
182,356.5308,5.42063995
184,357.24656,5.41962025
186,357.96043,5.41827
188,358.675,5.41827
190,359.38884,5.41827
192,360.1049,5.41827
194,360.8218,5.41827
196,361.54018,5.41827
198,362.25756,5.4186099
200,362.97203,5.4172602
202,363.68434,5.4172602
204,364.40031,5.4172602
206,365.11459,5.4172602
208,365.8261,5.4172602
210,366.5381,5.41691975
212,367.25262,5.41590995
214,367.96802,5.41590995
216,368.68071,5.41590995
218,369.3942,5.41590995
220,370.10995,5.4172602
222,370.82675,5.4172602
224,371.54015,5.4172602
226,372.25307,5.4172602
228,372.96203,5.4172602
230,373.67087,5.41794
232,374.37859,5.41794
234,375.09,5.41794
236,375.80005,5.4172602
238,376.50548,5.41658975
240,377.20821,5.41501015
242,377.9101,5.41501015
244,378.6112,5.41501015
246,379.31141,5.41702975
248,380.01054,5.41702975
250,380.71159,5.41702975
252,381.40675,5.41668985
254,382.10044,5.41668985
256,382.79505,5.41501015
258,383.48944,5.41568005
260,384.18193,5.41568005
262,384.87151,5.4170402
264,385.56097,5.4170402
266,386.24815,5.4170402
268,386.93179,5.41635985
270,387.6141,5.41635985
272,388.29738,5.41568005
274,388.98148,5.41568005
276,389.66682,5.4170402
278,390.3498,5.4170402
280,391.02956,5.41963015
282,391.70587,5.42492995
284,392.38193,5.42142975
286,393.05585,5.40756975
288,393.7317,5.40554025
290,394.40675,5.4079102
292,395.08179,5.41173985
294,395.75679,5.41106005
296,396.43223,5.41139005
298,397.10928,5.41172995
300,397.78333,5.41172995
302,398.45647,5.4130901
304,399.1272,5.4130901
306,399.80028,5.4130901
308,400.47323,5.41172995
310,401.14531,5.41172995
312,401.81385,5.4130901
314,402.48223,5.41343
316,403.15085,5.41343
318,403.82277,5.41343
320,404.49464,5.41343
322,405.16749,5.41072015
324,405.83882,5.41072015
326,406.50861,5.41229975
328,407.17903,5.41229975
330,407.84874,5.41229975
332,408.51851,5.41095005
334,409.18818,5.41095005
336,409.85882,5.4095998
338,410.5279,5.4095998
340,411.19569,5.4095998
342,411.86385,5.4095998
344,412.53415,5.41095005
346,413.20439,5.41061015
348,413.87516,5.4099298
350,414.54357,5.4081302
352,415.21325,5.40666005
354,415.88354,5.4053098
356,416.55492,5.4043
358,417.22388,5.40565025
360,417.89182,5.40565025
362,418.55757,5.40633005
364,419.22616,5.40633005
366,419.89433,5.4053098
368,420.56438,5.4053098
370,421.23243,5.40599015
372,421.90233,5.40599015
374,422.56969,5.4040701
376,423.23951,5.40181015
378,423.90952,5.40148015
380,424.58046,5.4004599
382,425.25185,5.4004599
384,425.92003,5.4004599
386,426.58736,5.3991102
388,427.25326,5.3991102
390,427.91962,5.3994501
392,428.58633,5.39842985
394,429.25205,5.39842985
396,429.92052,5.39831985
398,430.58728,5.39797995
400,431.2552,5.3959598
402,431.91923,5.3956199
404,432.5849,5.3956199
406,433.25156,5.3956199
408,433.91862,5.3949401
410,434.58551,5.3949401
412,435.24939,5.39561
414,435.91395,5.39561
416,436.57859,5.39313995
418,437.24408,5.39280005
420,437.90797,5.39280005
422,438.57031,5.3901001
424,439.23249,5.3901001
426,439.89415,5.38874985
428,440.5562,5.38874985
430,441.21708,5.38874985
432,441.88005,5.38739025
434,442.54393,5.38739025
436,443.20715,5.3867198
438,443.86903,5.38604
440,444.52949,5.38321025
442,445.19249,5.38321025
444,445.85659,5.38356005
446,446.52134,5.38322015
448,447.18449,5.38355015
450,447.84762,5.38288025
452,448.51198,5.3825398
454,449.17764,5.3811901
456,449.84318,5.37994985
458,450.50646,5.3771399
460,451.1678,5.37498995
462,451.83177,5.37420015
464,452.4972,5.3728499
466,453.16428,5.37137975
468,453.83082,5.37137975
470,454.49787,5.37126975
472,455.16456,5.3735198
474,455.82933,5.37554985
476,456.49366,5.368
478,457.15974,5.36473025
480,457.82608,5.35705995
482,458.49433,5.3508598
484,459.16329,5.35414
486,459.83216,5.3539101
488,460.4997,5.3505199
490,461.1661,5.34726005
492,461.83402,5.34703015
494,462.50234,5.34636025
496,463.17084,5.3458999
498,463.84066,5.34692015
500,464.51051,5.34614025
502,465.17998,5.34353985
504,465.84795,5.3418398
506,466.51434,5.33891985
508,467.18138,5.3364399
510,467.84941,5.3366698
512,468.51831,5.3355401
514,469.18779,5.3317099
516,469.85575,5.3273
518,470.5221,5.32560985
520,471.18567,5.3234698
522,471.85092,5.32348025
524,472.5182,5.3219001
526,473.18734,5.3187398
528,473.85848,5.31647985
530,474.52539,5.3169402
532,475.19361,5.31558995
534,475.86079,5.3125402
536,476.52813,5.3091599
538,477.19749,5.30757975
540,477.86516,5.30600015
542,478.53392,5.3046499
544,479.20036,5.3033002
546,479.86541,5.30272985
548,480.53149,5.30172005
550,481.20018,5.3003698
552,481.8679,5.2987902
554,482.53382,5.2961898
556,483.19872,5.29248005
558,483.86433,5.29034
560,484.5301,5.28808005
562,485.19226,5.2858201
564,485.85605,5.28379005
566,486.52144,5.28267025
568,487.18792,5.2806402
570,487.85205,5.28051975
572,488.51743,5.2818799
574,489.18425,5.2902201
576,489.8532,5.28390995
578,490.51898,5.26779
580,491.18454,5.2580902
582,491.85046,5.2532502
584,492.51695,5.25629005
586,493.18195,5.25607005
588,493.84654,5.25607005
590,494.51041,5.25595015
592,495.1768,5.2550498
594,495.84044,5.25290975
596,496.50402,5.25133015
598,497.1657,5.24704015
600,497.83079,5.24513
602,498.49705,5.2444502
604,499.1653,5.24388975
606,499.83154,5.24164025
608,500.49574,5.2400601
610,501.16072,5.23859985
612,501.82602,5.23713025
614,502.49493,5.23567
616,503.16,5.2349902
618,503.82661,5.23396995
620,504.49161,5.23262025
622,505.15743,5.23002975
624,505.82559,5.2272
626,506.49077,5.2272
628,507.15838,5.2261902
630,507.82362,5.2265301
632,508.48913,5.2272099
634,509.15415,5.22676
636,509.81677,5.2270999
638,510.48397,5.22573975
640,511.14905,5.22573975
642,511.8153,5.22472005
644,512.48107,5.2230398
646,513.14764,5.2223699
648,513.81311,5.22066985
650,514.47842,5.21931025
652,515.1438,5.21898025
654,515.8089,5.21898025
656,516.4737,5.21898025
658,517.13928,5.21796
660,517.8039,5.2176201
662,518.46993,5.2176201
664,519.13511,5.21626985
666,519.8013,5.21626985
668,520.46684,5.21626985
670,521.13452,5.21492015
672,521.80318,5.21492015
674,522.47221,5.2128901
676,523.13885,5.2122202
678,523.80523,5.2122202
680,524.47349,5.21119995
682,525.14241,5.2125502
684,525.81264,5.21220975
686,526.47629,5.21220975
688,527.14059,5.21086005
690,527.80528,5.21086005
692,528.47452,5.2095098
694,529.14267,5.2095098
696,529.80872,5.20747975
698,530.47398,5.20646995
700,531.13975,5.20545025
702,531.80718,5.2044399
704,532.47805,5.2041
706,533.14787,5.2034301
708,533.81677,5.20274975
710,534.48192,5.20274975
712,535.15018,5.2000399
714,535.81849,5.1990202
716,536.48954,5.19867975
718,537.15941,5.19632025
720,537.82746,5.19632025
722,538.49497,5.19497
724,539.15885,5.19338985
726,539.82594,5.19486
728,540.49356,5.19350975
730,541.16346,5.19350975
732,541.83095,5.19079
734,542.49769,5.1897802
736,543.16516,5.18730025
738,543.83164,5.1866298
740,544.49746,5.1868498
742,545.16131,5.1867398
744,545.82761,5.1852702
746,546.4939,5.18458985
748,547.1639,5.18391995
750,547.83246,5.18122
752,548.4991,5.17974985
754,549.16082,5.17817025
756,549.82382,5.1765901
758,550.4871,5.17501985
760,551.15218,5.1722
762,551.81736,5.1718601
764,552.48436,5.16949015
766,553.15126,5.1666802
768,553.8167,5.16565995
770,554.48229,5.16576995
772,555.14693,5.16509015
774,555.81297,5.16318
776,556.47835,5.15969025
778,557.14454,5.15552015
780,557.80943,5.15394
782,558.47439,5.15235985
784,559.13892,5.1496599
786,559.80316,5.14661015
788,560.46657,5.14356975
790,561.13138,5.14143025
792,561.79541,5.13726015
794,562.46025,5.13465975
796,563.12364,5.13420985
798,563.78962,5.13308015
800,564.45403,5.1319598
802,565.11957,5.1274498
804,565.78308,5.12518985
806,566.44876,5.1217001
808,567.11222,5.1187598
810,567.77739,5.1128
812,568.44282,5.1092998
814,569.10734,5.10625995
816,569.76869,5.1028802
818,570.4301,5.09801985
820,571.09551,5.0943002
822,571.76226,5.09058
824,572.42571,5.0864099
826,573.09066,5.08348005
828,573.7562,5.08009975
830,574.4238,5.07479995
832,575.08954,5.07006995
834,575.75251,5.06566995
836,576.41607,5.0622902
838,577.07874,5.0595798
840,577.74394,5.05586015
842,578.4101,5.0499999
844,579.07744,5.04482
846,579.74502,5.0398601
848,580.41313,5.0358
850,581.07936,5.0322998
852,581.74492,5.02802025
854,582.40731,5.0230598
856,583.07466,5.0184398
858,583.73967,5.01517995
860,584.40641,5.0089798
862,585.07057,5.00604005
864,585.73665,5.0035601
866,586.40349,4.99746995
868,587.0701,4.99150025
870,587.73595,4.9846302
872,588.40059,4.97503985
874,589.06485,4.96423015
876,589.72989,4.95081015
878,590.39728,4.95137005
880,591.06303,4.95711975
882,591.73029,4.95058025
884,592.39687,4.94291985
886,593.0653,4.93694025
888,593.73277,4.9318698
890,594.39964,4.92972975
892,595.06495,4.9229598
894,595.7302,4.91395025
896,596.39635,4.90594005
898,597.06161,4.89907
900,597.72652,4.8903899
902,598.39354,4.8806901
904,599.06023,4.87201
906,599.7282,4.86468015
908,600.39575,4.8538699
910,601.06285,4.8452998
912,601.72775,4.8349301
914,602.38951,4.82614
916,603.05239,4.81497995
918,603.71798,4.80234975
920,604.38666,4.7892702
922,605.05559,4.77934985
924,605.72212,4.7670601
926,606.38607,4.7572602
928,607.0488,4.74237995
930,607.71344,4.72985975
932,608.37944,4.7175799
934,609.04392,4.7124
936,609.70754,4.7029301
938,610.37129,4.67802005
940,611.03903,4.65355
942,611.70488,4.6302201
944,612.36949,4.61082985
946,613.03136,4.60012025
948,613.69747,4.58298995
950,614.36405,4.5658602
952,615.03292,4.5452198
954,615.69813,4.52697025
956,616.36285,4.50453025
958,617.02477,4.48514
960,617.68874,4.4659802
962,618.3519,4.4523402
964,619.01682,4.41502985
966,619.68321,4.3751202
968,620.34743,4.3482901
970,621.01165,4.32789005
972,621.67584,4.30072995
974,622.34246,4.2762599
976,623.00961,4.2442499
978,623.67387,4.21652
980,624.33792,4.18124025
982,625.00072,4.15024005
984,625.66321,4.11461985
986,626.32631,4.08293985
988,626.98974,4.04495025
990,627.65446,4.0123699
992,628.3202,3.97382975
994,628.98577,3.9382101
996,629.65166,3.89660975
998,630.31538,3.86144
1000,630.98018,3.8166898
1002,631.64262,3.7748601
1004,632.30851,3.72707005
1006,632.9713,3.68671985
1008,633.63762,3.63825
1010,634.3007,3.59574985
1012,634.9658,3.5470501
1014,635.63062,3.4981298
1016,636.29762,3.44402025
1018,636.96323,3.3983598
1020,637.63028,3.33207985
1022,638.29561,3.28608995
1024,638.96318,3.25318015
1026,639.62831,3.2068498
1028,640.29408,3.14417015
1030,640.95874,3.09073985
1032,641.62341,3.0323502
1034,642.28839,2.9790299
1036,642.95402,2.91140025
1038,643.62025,2.86315975
1040,644.28739,2.80995
1042,644.95505,2.7588902
1044,645.62351,2.6955401
1046,646.29065,2.64379995
1048,646.95806,2.58247
1050,647.62515,2.52621985
1052,648.2939,2.46218995
1054,648.96261,2.40796985
1056,649.6312,2.34472975
1058,650.30012,2.2913099
1060,650.9679,2.23009985
1062,651.63498,2.17745
1064,652.29867,2.11500025
1066,652.96459,2.06078015
1068,653.63379,1.99810985
1070,654.30433,1.9446801
1072,654.97438,1.88503975
1074,655.64265,1.8308301
1076,656.31049,1.76973005
1078,656.98023,1.71957005
1080,657.64964,1.66445015
1082,658.32077,1.61293
1084,658.99125,1.5546498
1086,659.66185,1.50144995
1088,660.33064,1.44304985
1090,660.99728,1.39694995
1092,661.66513,1.3394502
1094,662.33459,1.2801701
1096,663.00557,1.2174899
1098,663.67487,1.1663102
1100,664.34302,1.10759
1102,665.01282,1.05754
1104,665.68234,1.0021902
1106,666.35126,0.9566502
1108,667.019,0.90569985
1110,667.68897,0.8622999
1112,668.36038,0.8131398
1114,669.03167,0.77234025
1116,669.70288,0.72647025
1118,670.37392,0.6881402
1120,671.04454,0.64812
1122,671.7129,0.61318015
1124,672.38159,0.57282005
1126,673.05259,0.5396798
1128,673.72472,0.5066501
1130,674.39588,0.4789202
1132,675.06695,0.44599995
1134,675.7371,0.41861985
1136,676.40723,0.3876202
1138,677.07661,0.3649602
1140,677.74703,0.3376802
1142,678.41797,0.31467975
1144,679.0869,0.29044015
1146,679.75464,0.2711698
1148,680.42228,0.2513302
1150,681.09017,0.23260985
1152,681.75977,0.21401985
1154,682.42772,0.19597985
1156,683.09721,0.17648015
1158,683.7651,0.1613799
1160,684.43251,0.14525995
1162,685.098,0.13376
1164,685.76498,0.12181015
1166,686.43257,0.1118898
1168,687.09975,0.09982995
1170,687.76466,0.08991015
1172,688.42995,0.0784201
1174,689.09483,0.06837985
1176,689.76026,0.05834015
1178,690.42459,0.0514701
1180,691.08958,0.0434599
1182,691.75385,0.03546015
1184,692.4192,0.0288101
1186,693.08584,0.02216005
1188,693.75169,0.01765995
1190,694.41751,0.01247015
1192,695.08113,0.0047025
1194,695.74503,-0.0014025
1196,696.40811,-0.00612975
1198,697.07193,-0.01063975
1200,697.73498,-1.19E-02
1202,698.39808,-1.53E-02
1204,699.06159,-1.90E-02
1206,699.72703,-2.16E-02
1208,700.39264,-2.48E-02
1210,701.06028,-2.80E-02
1212,701.72316,-3.11E-02
1214,702.38692,-3.22E-02
1216,703.04813,-3.39E-02
1218,703.7108,-3.54E-02
1220,704.37264,-3.71E-02
1222,705.03674,-3.93E-02
1224,705.70166,-4.09E-02
1226,706.36584,-4.46E-02
1228,707.02877,-4.70E-02
1230,707.69026,-4.83E-02
1232,708.35075,-4.83E-02
1234,709.01146,-4.99E-02
1236,709.67331,-5.14E-02
1238,710.33919,-0.0524601
1240,711.00485,-0.0531399
1242,711.67149,-0.0531399
1244,712.33731,-0.0522302
1246,713.00356,-0.05132985
1248,713.66747,-0.0524601
1250,714.33193,-0.05438015
1252,714.99721,-0.05572985
1254,715.66225,-0.0567402
1256,716.32812,-0.0570801
1258,716.99344,-0.0584298
1260,717.65877,-0.0584298
1262,718.32362,-0.05978005
1264,718.98906,-0.0582098
1266,719.65893,-0.0582098
1268,720.32234,-0.0582098
1270,720.9841,-0.0568502
1272,721.64262,-0.0568502
1274,722.30707,-0.0583198
1276,722.97274,-0.05967005
1278,723.63921,-0.0610302
1280,724.30475,-0.05956995
1282,724.96793,-0.05956995
1284,725.63241,-0.05956995
1286,726.2961,-0.05956995
1288,726.96161,-0.05855025
1290,727.62756,-0.05855025
1292,728.29454,-0.05855025
1294,728.96107,-0.05855025
1296,729.6271,-0.05855025
1298,730.29195,-0.05855025
1300,730.95757,-0.0582098
1302,731.62264,-0.0582098
1304,732.28839,-0.0578699
1306,732.9549,-0.0578699
1308,733.62051,-0.0578699
1310,734.28672,-0.0578699
1312,734.95384,-0.05923005
1314,735.62397,-0.05923005
1316,736.29325,-0.05923005
1318,736.96082,-0.05923005
1320,737.62798,-0.05923005
1322,738.29644,-0.06057975
1324,738.96551,-0.06057975
1326,739.63408,-0.05866025
1328,740.30112,-0.0576499
1330,740.96708,-0.0576499
1332,741.63228,-0.0576499
1334,742.29887,-0.05923005
1336,742.96643,-0.06057975
1338,743.63329,-0.05989995
1340,744.30108,-0.05956005
1342,744.96731,-0.05922015
1344,745.63535,-0.05922015
1346,746.30169,-0.06057975
1348,746.96987,-0.06057975
1350,747.63751,-0.06193
1352,748.30364,-0.06193
1354,748.97039,-0.0584298
1356,749.63775,-0.05527995
1358,750.30489,-0.0567402
1360,750.97064,-0.06373015
1362,751.63484,-0.06485985
1364,752.30144,-0.0612502
1366,752.96654,-0.0577599
1368,753.6321,-0.05527995
1370,754.2981,-0.0568601
1372,754.96567,-0.06011995
1374,755.63307,-0.0613602
1376,756.2991,-0.0613602
1378,756.96498,-0.06023985
1380,757.63151,-0.05866025
1382,758.29818,-0.05764
1384,758.96401,-0.05764
1386,759.62946,-0.05764
1388,760.29613,-0.05900015
1390,760.96262,-0.05900015
1392,761.63077,-0.05900015
1394,762.29774,-0.05900015
1396,762.96472,-0.05967005
1398,763.62916,-0.06000995
1400,764.2972,-0.0609202
1402,764.96331,-0.0612502
1404,765.6311,-0.05978995
1406,766.2932,-0.05978995
1408,766.95925,-0.05978995
1410,767.62348,-0.05978995
1412,768.28907,-0.0565202
1414,768.95361,-0.0520102
1416,769.61838,-0.03600025
1418,770.28446,-0.04670985
1420,770.94964,-0.0668899
1422,771.61693,-0.06507985
1424,772.28136,-0.0715099
1426,772.94594,-0.0715099
1428,773.61315,-0.06429005
1430,774.28057,-0.0580998
1432,774.94969,-0.0531399
1434,775.61534,-0.05594985
1436,776.28161,-0.0578699
1438,776.94871,-0.05989995
1440,777.61388,-0.0671099
1442,778.27934,-0.06802015
1444,778.9436,-0.05561985
1446,779.60808,-0.05054005
1448,780.2729,-0.04953025
1450,780.93787,-0.04953025
1452,781.60606,-0.05382025
1454,782.27367,-0.06057975
1456,782.94077,-0.0627198
1458,783.60554,-0.0627198
1460,784.27057,-0.06440995
1462,784.93623,-0.06407005
1464,785.60455,-0.0621599
1466,786.27228,-0.0614801
1468,786.94001,-0.05989995
1470,787.60816,-0.05923005
1472,788.2757,-0.06057975
1474,788.94534,-0.06057975
1476,789.61141,-0.06057975
1478,790.27767,-0.06057975
1480,790.94113,-0.05989995
1482,791.60485,-0.05989995
1484,792.27012,-0.05989995
1486,792.9359,-0.05922015
1488,793.60441,-0.05922015
1490,794.27224,-0.05922015
1492,794.9387,-0.05922015
1494,795.60311,-0.05922015
1496,796.27054,-0.06057975
1498,796.93982,-0.06193
1500,797.61007,-0.0612502
1502,798.27854,-0.06056985
1504,798.94854,-0.06056985
1506,799.61738,-0.05922015
1508,800.28428,-0.0585398
1510,800.95067,-0.05877025
1512,801.61743,-0.0580998
1514,802.28546,-0.0580998
1516,802.95129,-0.05923005
1518,803.61531,-0.05967995
1520,804.28003,-0.05967995
1522,804.94503,-0.0610302
1524,805.61241,-0.0610302
1526,806.28139,-0.05945005
1528,806.95023,-0.05945005
1530,807.61834,-0.05945005
1532,808.28447,-0.06012985
1534,808.95149,-0.0608102
1536,809.61929,-0.0608102
1538,810.28818,-0.0614801
1540,810.95713,-0.0621599
1542,811.62547,-0.05923005
1544,812.29554,-0.0582098
1546,812.96472,-0.05617975
1548,813.63246,-0.05550985
1550,814.29769,-0.05483005
1552,814.96277,-0.0568601
1554,815.6285,-0.0583198
1556,816.29555,-0.05911015
1558,816.96117,-0.05911015
1560,817.62625,-0.05911015
1562,818.29151,-0.05911015
1564,818.95797,-0.05978995
1566,819.62613,-0.06045985
1568,820.29177,-0.06045985
1570,820.95754,-0.06045985
1572,821.62079,-0.06045985
1574,822.28779,-0.05911015
1576,822.95362,-0.05911015
1578,823.62115,-0.05753
1580,824.28792,-0.05617975
1582,824.95402,-0.05483005
1584,825.62126,-0.05483005
1586,826.28808,-0.05866025
1588,826.95509,-0.0614801
1590,827.62019,-0.06451995
1592,828.28544,-0.06519975
1594,828.95034,-0.06374005
1596,829.61823,-0.0620499
1598,830.28412,-0.0620499
1600,830.95169,-0.06306025
1602,831.61593,-0.06340015
1604,832.28251,-0.06474985
1606,832.94833,-0.06396005
1608,833.6157,-0.06193
1610,834.2827,-0.0616
1612,834.94839,-0.0616
1614,835.61106,-0.06295025
1616,836.27326,-0.0615901
1618,836.93648,-0.06056985
1620,837.6032,-0.05990985
1622,838.26954,-0.05889015
1624,838.93793,-0.0575399
1626,839.60502,-0.0575399
1628,840.27315,-0.05889015
1630,840.94092,-0.05956995
1632,841.60728,-0.06023985
1634,842.27364,-0.06056985
1636,842.93894,-0.0615901
1638,843.60992,-0.0615901
1640,844.27946,-0.06046975
1642,844.94783,-0.0582098
1644,845.60933,-0.05404025
1646,846.27202,-0.04953025
1648,846.93692,-0.05494005
1650,847.60411,-0.06429995
1652,848.27029,-0.06936985
1654,848.93682,-0.06497975
1656,849.60598,-0.0609202
1658,850.27573,-0.06022995
1660,850.94484,-0.06056985
1662,851.61194,-0.06090975
1664,852.27766,-0.0624899
1666,852.94392,-0.0624899
1668,853.60957,-0.05956005
1670,854.2767,-0.05572985
1672,854.94419,-0.05572985
1674,855.61372,-0.05572985
1676,856.2811,-0.0570801
1678,856.94662,-0.05889015
1680,857.61244,-5.99E-02
1682,858.27947,-5.99E-02
1684,858.94744,-6.13E-02
1686,859.61323,-6.26E-02
1688,860.28044,-6.26E-02
1690,860.9471,-6.13E-02
1692,861.61369,-6.13E-02
1694,862.27957,-6.32E-02
1696,862.94603,-6.43E-02
1698,863.61315,-6.43E-02
1700,864.28023,-6.23E-02
1702,864.94741,-6.19E-02
1704,865.61346,-6.16E-02
1706,866.27911,-6.17E-02
1708,866.94651,-6.03E-02
1710,867.61441,-5.97E-02
1712,868.28321,-5.93E-02
1714,868.94995,-5.88E-02
1716,869.61595,-5.72E-02
1718,870.28044,-5.68E-02
1720,870.94543,-5.54E-02
1722,871.61238,-5.57E-02
1724,872.27887,-5.69E-02
1726,872.94633,-5.35E-02
1728,873.61218,-4.57E-02
1730,874.27944,-4.36E-02
1732,874.94706,-5.39E-02
1734,875.61454,-6.50E-02
1736,876.28228,-7.20E-02
1738,876.94879,-6.77E-02
1740,877.6157,-6.07E-02
1742,878.28229,-5.52E-02
1744,878.94805,-4.61E-02
1746,879.61448,-6.47E-02
1748,880.28245,-8.13E-02
1750,880.95059,-7.99E-02
1752,881.61998,-7.03E-02
1754,882.28843,-6.00E-02
1756,882.95656,-5.66E-02
1758,883.62484,-5.66E-02
1760,884.29267,-5.66E-02
1762,884.96036,-6.11E-02
1764,885.62654,-6.34E-02
1766,886.292,-6.17E-02
1768,886.95812,-6.02E-02
1770,887.62484,-5.84E-02
1772,888.29251,-5.13E-02
1774,888.96008,-3.66E-02
1776,889.6268,-4.10E-02
1778,890.29395,-6.95E-02
1780,890.96103,-6.85E-02
1782,891.62887,-6.30E-02
1784,892.29556,-6.07E-02
1786,892.96307,-5.22E-02
1788,893.62956,-2.60E-02
1790,894.29739,-3.18E-02
1792,894.96495,-6.15E-02
1794,895.63426,-8.77E-02
1796,896.30083,-7.78E-02
1798,896.96779,-6.23E-02
1800,897.63546,-3.17E-02
1802,898.30428,-4.46E-02
1804,898.97095,-7.89E-02
1806,899.63792,-8.31E-02
1808,900.30441,-7.57E-02
1810,900.97171,-6.80E-02
1812,901.63495,-6.66E-02
1814,902.29995,-6.59E-02
1816,902.96631,-6.49E-02
1818,903.63474,-6.39E-02
1820,904.30361,-6.13E-02
1822,904.97024,-5.93E-02
1824,905.63891,-5.91E-02
1826,906.30754,-5.81E-02
1828,906.97605,-5.81E-02
1830,907.64473,-5.97E-02
1832,908.31044,-6.13E-02
1834,908.97649,-6.13E-02
1836,909.64126,-6.13E-02
1838,910.30594,-6.26E-02
1840,910.97062,-6.40E-02
1842,911.63769,-6.40E-02
1844,912.30536,-6.26E-02
1846,912.97264,-6.40E-02
1848,913.63771,-6.40E-02
1850,914.30256,-6.40E-02
1852,914.97007,-6.40E-02
1854,915.63736,-6.27E-02
1856,916.30577,-6.16E-02
1858,916.97264,-6.06E-02
1860,917.64082,-6.06E-02
1862,918.30541,-0.05606975
1864,918.97067,-0.04219985
1866,919.63636,-0.0399498
1868,920.30446,-0.0703802
1870,920.97236,-0.0764698
1872,921.63936,-0.07714025
1874,922.307,-0.0747802
1876,922.97388,-0.0702702
1878,923.64036,-0.06552975
1880,924.3058,-0.0613602
1882,924.97636,-0.0613602
1884,925.64444,-0.06034985
1886,926.31169,-0.06034985
1888,926.97463,-0.06034985
1890,927.63998,-0.06034985
1892,928.30618,-0.0613701
1894,928.97249,-0.06068975
1896,929.63962,-0.0582098
1898,930.30611,-0.0568601
1900,930.97213,-0.0572
1902,931.63729,-0.05866025
1904,932.30331,-0.05934005
1906,932.96895,-0.05505995
1908,933.63563,-0.05438015
1910,934.30159,-0.0580998
1912,934.96929,-0.06474985
1914,935.63627,-0.06981975
1916,936.30542,-0.0655402
1918,936.97364,-0.06182
1920,937.64208,-0.0608102
1922,938.30846,-0.05088985
1924,938.97474,-0.04186985
1926,939.64151,-0.06034985
1928,940.30798,-0.06768025
1930,940.97462,-0.06813015
1932,941.64231,-0.06317025
1934,942.31102,-0.0577599
1936,942.97913,-0.0578699
1938,943.64671,-0.0625999
1940,944.31257,-0.0612502
1942,944.98064,-0.0566302
1944,945.64631,-0.0538098
1946,946.31433,-0.05583985
1948,946.97975,-0.05888025
1950,947.64869,-0.06090975
1952,948.31599,-0.0624899
1954,948.98285,-0.06396005
1956,949.64831,-0.06496985
1958,950.31352,-0.06530975
1960,950.98164,-0.06666
1962,951.6479,-0.06462995
1964,952.3145,-0.0622699
1966,952.9792,-0.0612502
1968,953.64577,-0.05923005
1970,954.31254,-0.05855025
1972,954.98053,-0.05989995
1974,955.64788,-0.06057975
1976,956.31572,-0.06057975
1978,956.98071,-0.06057975
1980,957.65033,-0.06057975
1982,958.31846,-0.05889015
1984,958.98662,-0.05709
1986,959.65241,-0.05550985
1988,960.31876,-0.05404025
1990,960.98577,-0.05505005
1992,961.65395,-0.0566302
1994,962.32038,-0.05878015
1996,962.9877,-0.05878015
1998,963.6548,-0.0572
2000,964.32265,-0.05527995
2002,964.98977,-0.05382025
2004,965.65671,-0.0576499
2006,966.326,-0.0613602
2008,966.99436,-0.0617001
2010,967.6632,-0.0627198
2012,968.33003,-0.0627198
2014,968.99896,-0.06056985
2016,969.66583,-0.05956005
2018,970.33226,-0.05956005
2020,971.00018,-0.05989995
2022,971.66823,-0.0612502
2024,972.3349,-0.0612502
2026,973.00144,-0.06034985
2028,973.66845,-0.05742
2030,974.33818,-0.05606975
2032,975.00481,-0.05606975
2034,975.67041,-0.05449015
2036,976.3358,-0.05415025
2038,977.00384,-0.05415025
2040,977.67403,-0.05549995
2042,978.3432,-0.05549995
2044,979.00916,-0.05549995
2046,979.67192,-0.0578699
2048,980.33573,-0.0613701
2050,981.00159,-0.06171
2052,981.66961,-0.06171
2054,982.33689,-0.06171
2056,983.00595,-0.06035975
2058,983.67449,-0.06035975
2060,984.34269,-0.06035975
2062,985.00983,-0.06035975
2064,985.67765,-0.05900015
2066,986.34522,-0.06034985
2068,987.01168,-0.05900015
2070,987.6776,-0.05900015
2072,988.34401,-0.05900015
2074,989.00946,-0.05471015
2076,989.6769,-0.0494098
2078,990.34236,-0.0476102
2080,991.00795,-0.05043005
2082,991.67379,-0.0563002
2084,992.33995,-0.06012985
2086,993.0062,-0.06317025
2088,993.67217,-0.0629398
2090,994.33962,-0.06193
2092,995.00805,-0.0615901
2094,995.6756,-0.0615901
2096,996.34052,-0.06193
2098,997.00821,-0.0629398
2100,997.67394,-0.0613701
2102,998.3412,-0.05978995
2104,999.00552,-0.05978995
2106,999.67297,-0.0611402
2108,1000.34029,-0.05978995
