Repository: MaCFP/matl-db

# matl-db

#### Welcome to the MaCFP Condensed Phase Subgroup database!

The MaCFP Condensed Phase Working Group was organized to enable the fire safety science research community to make significant progress towards establishing a common framework for the selection of experiments and the methodologies used to analyze these experiments when developing pyrolysis models. Key objectives of this effort include:
- Cataloguing current approaches used to parameterize pyrolysis models;
- Developing standard data set formats for experimental data on pyrolysis;
- Developing requirements for data set quality and establishing a data review committee;
- Quantifying the inter-laboratory variability for comparable experimental datasets; and
- Assessing the impact of the variability of model parameters on fire growth predictions

#### In preparation for MaCFP-4, please read the following:

[Guidelines for Participation in the MaCFP-4 Workshop (2026)](https://github.com/MaCFP/macfp-db/releases/download/macfp-4.0/MaCFP-4_Guidelines_for_Participation.pdf)

[Presentation of Target Experiments and Modeling Guidelines for the upcoming MaCFP-4 Workshop (meeting recording and presentation slides)](https://github.com/MaCFP/macfp-db/releases/tag/macfp-4.0)

Please visit our [wiki pages](https://github.com/MaCFP/matl-db/wiki/How-to-Contribute) for additional details, including how to contribute (experimentalists and modelers).

#### Presentations for previous MaCFP workshops can be found on online:

[**MaCFP-4 (La Rochelle, 2026)**](https://github.com/MaCFP/macfp-db/releases/tag/macfp-4.0)

# University of Edinburgh

### Test Summary
Standard cone calorimeter and tests were carried out on 100 x 100 x 6 mm slabs of cast black PMMA. Standard cone calorimeter sample holders were used to expose a 95 x 95 mm face of the material to the heating element. A Schmidt-boelter heat flux gauge was used to calibrate the conical heater to within 1% of the desired heat flux. 

The sample was wrapped with 1 layer of aluminum foil to contain the melting of the PMMA slab over the course of the experiment. The foil was in contact with an aluminum block 10 mm thick with a hole milled for a 1 mm K-type thermocouple. The thermocouple was located 5 mm from the surface that was in contact with the foil. The remaining sample holder depth was filled with ceramic paper.

Before each trial the sample mass was recorded. The sample was observed to be entirely consumed in all of the experiments. The thermocouple wire leading from the sample holder was ran between the opening of the glass doors of the cone calorimeter so that the doors could remain closed. Some slack was provided in the cable to mitigate tension on the sample, however the mass readings may have been influenced by the presence of the thermocouple wire. The reported mass includes the mass of the sample holder, aluminum block, and backing insulation. 

Difference between total mass lost and reported initial sample mass is generally within 5-10%; the highest difference observed was approximately 10 g. The difference in recorded mass loss and initial sample mass may be a result of the thermocouple wire interfering with load cell measurements.

NOTE: Sample Holder Mass was not tared prior to testing, thus initial mass could be >1000g. All cone data was 'tared' such that the initial mass, m0_exp, was determined (5s average when readings were first steady) and the difference (m_diff = m0_exp - m0) between this value and the reported initial mass of the sample (m0) was calculated. ALL reported mass values where then reduced by m_diff.

#### Experimental Conditions
* Extraction flow rate: 24L/s nominal
* Sample Surface Area: 0.009 m2 (nominal)
* Note: Samples were 10x10cm, but supported in holders that exposed a 95 x 95 mm face of the material to the heating element
* Sample holder dimensions:
    - Square pan complying with specifications of standard ISO 5660-1
    - Retainer frame: None
* Backing Insulation: 3mm thick Superwool brand cermaic paper on the back face of an aluminum block in contact with sample. Density ~200 kg/m3; thermal conductivity 0.05 W/m/K @ 200 C, 0.3 W/m/K @ 1000 C; specific heat capacity unknown, but estimated ~1100 J/kg/K based on similar material
* Thermocouple location: a 1-mm thermocouple was placed in the aluminum block 5 mm from the surface on the block in contact with the foil (back face of the tested sample)
* Sample chamber doors were closed

###### Sample Mass and Test Heating Conditions  
|Test Name | Initial sample mass (g)| Heat Flux (kW/m2)| HeaterTemperature [C]| Time to ignition (s)|
|----------|:------:| :---: | :---:  | :---: |
|Edinburgh_Cone_25kW_1| 69.99 | 25 | 575 | 103 |
|Edinburgh_Cone_25kW_2 | 69.23 | 25 | 575 | 104 |
|Edinburgh_Cone_25kW_3 | 73.51 | 25 | 575 | 98  |
|Edinburgh_Cone_65kW_1 | 67.00 | 25 | 840 | 16  |
|Edinburgh_Cone_65kW_2 | 70.45 | 25 | 840 | 16  |
|Edinburgh_Cone_65kW_3 | 71.63 | 25 | 840 | 17  |

File: Non-charring/PMMA/Edinburgh/Edinburgh_Cone_25kW_4.csv
Time,Mass,HRR
[s],[g],[kW/m2]
0,67.005,2.965842327
1.02,67.005,2.957327535
2.03,67.005,3.004061053
3.05,66.995,3.066537839
4.04,66.995,2.926434127
5.05,66.995,3.142846316
6.05,66.995,3.125808421
7.06,66.995,3.013027368
8.06,67.005,2.981099723
9.07,66.995,2.935701717
10.09,66.995,3.033255956
11.09,66.995,3.115439446
12.1,66.995,3.020446205
13.11,66.995,2.985444211
14.12,66.995,3.069180609
15.12,66.985,3.039030471
16.12,66.985,3.127203546
17.12,66.985,3.231340055
18.11,66.985,3.109509806
19.11,66.985,3.10298892
20.12,66.985,2.926354349
21.12,66.985,3.247782715
22.12,66.995,3.142836233
23.11,66.995,3.053574404
24.12,66.995,3.043213961
25.12,66.995,2.881227479
26.13,66.985,2.811882438
27.14,66.975,2.869200443
28.15,66.975,3.093987368
29.16,66.985,3.068116898
30.16,66.985,2.970985263
31.16,66.985,2.951636565
32.17,66.975,3.001874127
33.19,66.975,3.018244321
34.2,66.975,3.177509584
35.21,66.965,3.109977839
36.22,66.975,3.092496177
37.23,66.975,2.992551911
38.25,66.975,3.070328975
39.25,66.985,3.153141274
40.25,66.975,3.104928421
41.24,66.975,3.290221607
42.24,66.965,3.022388698
43.25,66.965,2.959774515
44.25,66.975,3.19518205
45.24,66.975,3.21855856
46.24,66.965,3.17212687
47.24,66.955,3.194894294
48.24,66.955,3.073912909
49.25,66.965,2.973345042
50.24,66.965,3.271599446
51.25,66.955,3.205405429
52.24,66.945,3.173625374
53.24,66.945,2.988423601
54.24,66.955,2.947939945
55.25,66.955,2.827512133
56.27,66.945,3.104512465
57.25,66.935,3.141365097
58.24,66.935,3.101134072
59.25,66.935,2.901264377
60.24,66.935,2.733129086
61.24,66.925,2.728690748
62.24,66.915,2.909675789
63.25,66.885,2.864707701
64.24,66.855,2.808627812
65.25,66.825,2.84057518
66.25,66.795,2.648282881
67.25,66.745,2.6305959
68.25,66.685,2.795088532
69.24,66.605,2.86460554
70.26,66.535,2.625056177
71.27,66.455,2.716544155
72.28,66.355,2.6919241
73.29,66.245,2.628202992
74.31,66.135,2.842020166
75.3,66.015,2.704245762
76.32,65.895,2.732177729
77.33,65.775,2.559309806
78.34,65.655,2.541052964
79.34,65.535,2.615884654
80.35,65.415,2.634076343
81.36,65.295,2.481682992
82.35,65.175,2.433783934
83.37,65.055,2.52006626
84.37,64.935,2.521189474
85.38,64.835,2.462437452
86.36,64.715,2.562485873
87.37,64.585,2.508793352
88.37,64.465,2.467165097
89.36,64.335,5.440857839
90.38,64.215,8.474784377
91.37,64.085,11.31357806
92.37,63.955,12.14314028
93.37,63.825,16.05018626
94.38,63.695,21.67024055
95.37,63.565,26.9485467
96.38,63.435,31.45094116
97.37,63.295,37.13388609
98.37,63.165,44.50123524
99.37,63.045,53.2702841
100.36,62.915,62.19488377
101.36,62.785,72.11707845
102.37,62.665,75.70213839
103.36,62.535,86.6521733
104.37,62.405,98.18790294
105.37,62.265,103.9629284
106.36,62.135,109.2008463
107.43,62.005,122.2916135
108.43,61.865,130.3043968
109.37,61.735,140.963372
110.38,61.605,147.6619755
111.38,61.465,148.6985127
112.39,61.335,158.1629621
113.39,61.205,167.4755706
114.4,61.055,176.9655327
115.4,60.925,187.6736126
116.4,60.795,184.96371
117.4,60.655,192.1162425
118.4,60.515,206.4053849
119.41,60.375,210.2887316
120.43,60.235,216.1752447
121.44,60.095,220.8921469
122.45,59.955,227.6702776
123.47,59.815,232.1355912
124.48,59.675,238.5060896
125.5,59.535,244.1443608
126.53,59.395,243.3118894
127.49,59.245,246.8008086
128.49,59.115,251.5728567
129.49,58.975,258.052766
130.5,58.835,264.0547858
131.49,58.695,265.9679525
132.49,58.555,268.2874434
133.5,58.415,270.7979827
134.49,58.265,273.2677822
135.49,58.125,271.7296182
136.5,57.975,281.9681537
137.49,57.835,287.8692624
138.49,57.695,288.3238573
139.5,57.555,294.4621606
140.49,57.405,284.9191234
141.5,57.275,293.3684052
142.49,57.125,293.9208162
143.5,56.985,306.1664686
144.49,56.835,299.057131
145.5,56.695,307.3741228
146.53,56.555,311.8572197
147.53,56.415,305.6762047
148.53,56.285,305.7353884
149.54,56.135,310.9227971
150.54,55.995,308.4318237
151.54,55.855,311.115845
152.54,55.705,319.3979409
153.55,55.555,325.7015233
154.55,55.395,312.6461866
155.53,55.245,320.5481477
156.54,55.105,319.6971412
157.54,54.965,316.8876827
158.54,54.815,324.9970318
159.54,54.675,324.9266085
160.54,54.535,324.2916322
161.54,54.385,336.6485063
162.54,54.225,334.8610655
163.54,54.065,328.278972
164.55,53.915,323.4414737
165.53,53.775,332.3879414
166.54,53.625,337.9134722
167.55,53.475,334.1640366
168.55,53.325,343.9632566
169.55,53.175,334.0744807
170.55,53.025,346.8039525
171.56,52.875,339.5597223
172.6,52.725,346.5155293
173.59,52.575,334.8718907
174.59,52.425,344.2008952
175.59,52.285,341.5907108
176.58,52.135,348.4925559
177.58,51.985,339.1989417
178.59,51.825,349.6716205
179.59,51.675,348.8444769
180.59,51.525,347.0798378
181.58,51.375,350.7791805
182.6,51.225,346.3593724
183.6,51.065,353.1965392
184.6,50.905,366.3024732
185.61,50.745,337.1409621
186.6,50.585,344.9459175
187.61,50.445,364.0771305
188.62,50.295,356.5278335
189.62,50.145,358.5636904
190.63,49.985,361.7597877
191.63,49.835,347.5574563
192.63,49.685,367.9214394
193.64,49.535,361.4568966
194.63,49.375,364.9162287
195.64,49.215,356.5531661
196.64,49.055,363.4210276
197.65,48.895,358.9990542
198.65,48.735,349.9327612
199.65,48.575,357.0134797
200.66,48.425,368.9143703
201.66,48.275,364.5472324
202.66,48.115,362.6842462
203.66,47.965,372.18479
204.66,47.805,368.0837242
205.67,47.655,375.3676116
206.68,47.485,363.4834134
207.68,47.325,370.7964245
208.69,47.165,376.483275
209.7,47.015,377.0063207
210.71,46.855,366.2500357
211.71,46.695,375.0998598
212.71,46.535,365.420027
213.71,46.375,368.8844224
214.72,46.215,376.3530091
215.72,46.055,376.1217546
216.72,45.895,375.0750273
217.73,45.735,362.284424
218.74,45.575,378.2432514
219.75,45.415,371.440286
220.75,45.245,375.7758507
221.75,45.085,372.3449014
222.75,44.935,380.0584356
223.74,44.775,380.1392357
224.74,44.605,380.9007578
225.74,44.445,376.2528219
226.75,44.285,378.7493987
227.75,44.115,378.673322
228.74,43.955,388.9929027
229.74,43.795,370.5850663
230.75,43.635,373.4696431
231.74,43.465,386.9841259
232.74,43.305,386.9889561
233.75,43.135,389.6505367
234.76,42.975,395.1349145
235.76,42.815,389.3786664
236.76,42.645,389.5002002
237.77,42.485,376.8836971
238.77,42.325,377.4593417
239.78,42.155,382.2304873
240.79,41.995,394.1013008
241.8,41.825,383.1032444
242.8,41.655,384.5873966
243.81,41.485,391.3847758
244.81,41.305,388.9189879
245.81,41.135,395.9946295
246.81,40.975,393.5735568
247.81,40.795,394.5282589
248.81,40.615,389.0268841
249.81,40.445,383.8401247
250.81,40.275,402.5716484
251.81,40.105,393.9693447
252.81,39.935,389.6784929
253.81,39.765,399.9197963
254.81,39.605,403.9797792
255.82,39.435,395.9835363
256.85,39.265,394.6560607
257.83,39.085,404.8159208
258.84,38.915,399.4952898
259.84,38.745,406.9471034
260.85,38.575,399.0038728
261.85,38.395,407.0748565
262.86,38.225,390.3127412
263.86,38.045,403.1100616
264.88,37.875,412.935958
265.87,37.705,397.8517643
266.87,37.525,398.1973432
267.88,37.345,402.7713663
268.87,37.175,404.776081
269.87,36.995,408.714782
270.87,36.825,409.4025245
271.87,36.645,414.0998039
272.87,36.475,403.5314896
273.87,36.305,402.9660478
274.88,36.125,410.6815129
275.88,35.945,415.6503158
276.88,35.785,408.6843055
277.89,35.615,416.9383087
278.89,35.435,420.5073742
279.89,35.255,406.6654283
280.9,35.075,409.5437433
281.9,34.895,414.5076847
282.91,34.725,421.5009589
283.91,34.555,412.6109357
284.91,34.375,416.6803012
285.91,34.195,420.3958768
286.91,34.015,427.5567074
287.91,33.835,417.3438582
288.91,33.665,420.9696882
289.92,33.485,413.0631869
290.92,33.305,423.2138673
291.91,33.125,416.4874576
292.92,32.945,418.885839
293.92,32.765,424.2627774
294.92,32.585,423.8277931
295.91,32.395,436.1028349
296.91,32.215,414.5597926
297.92,32.035,427.2487449
298.93,31.845,429.3742998
299.93,31.655,429.989551
300.95,31.465,444.1207429
301.96,31.285,426.9572592
302.97,31.095,421.8373945
303.97,30.915,417.7004676
304.99,30.715,431.0999776
306,30.535,439.1518172
307,30.345,432.8376875
308,30.165,429.932989
309,29.975,422.5793877
310,29.785,443.4520369
311,29.595,422.4092206
312,29.405,430.228234
312.99,29.225,436.110502
314.01,29.035,424.1766891
315.01,28.845,442.5514825
316.01,28.635,434.3711834
317,28.445,435.8223762
318,28.245,435.3725558
319.01,28.055,428.2271403
320.01,27.855,429.5741108
321.01,27.665,440.1663014
322.01,27.455,423.6457039
323.01,27.255,449.7585551
324.03,27.045,421.8086268
325.02,26.845,441.3399658
326.02,26.635,434.9441348
327.04,26.435,433.0444689
328.04,26.235,449.7438862
329.05,26.035,449.475045
330.04,25.845,443.7309478
331.04,25.645,446.9785795
332.06,25.435,441.5833035
333.06,25.235,446.8842514
334.08,25.035,454.4466309
335.08,24.825,451.1490401
336.08,24.635,461.0306748
337.08,24.435,457.4559949
338.09,24.235,443.9957434
339.1,24.035,469.0506983
340.1,23.835,437.9750154
341.11,23.625,468.2957767
342.12,23.435,468.5412844
343.11,23.235,466.0210021
344.12,23.035,457.2976786
345.12,22.835,475.8350512
346.12,22.625,453.5922129
347.12,22.425,471.8231493
348.12,22.215,474.5592894
349.12,22.015,482.004406
350.11,21.825,474.1736409
351.11,21.625,479.1768023
352.12,21.425,477.2481146
353.12,21.225,472.2705096
354.13,21.035,498.8549826
355.12,20.825,476.3188554
356.12,20.625,496.7738917
357.12,20.435,499.3253725
358.12,20.245,501.003022
359.13,20.055,502.6845339
360.13,19.865,507.3922145
361.12,19.675,503.1785859
362.11,19.495,509.90129
363.12,19.305,493.3680163
364.12,19.125,496.9005025
365.12,18.935,502.6579876
366.13,18.745,499.3973143
367.12,18.555,512.5952573
368.13,18.375,508.1427293
369.12,18.195,503.598211
370.12,18.025,501.2791854
371.12,17.845,507.8129223
372.13,17.675,525.942632
373.14,17.495,521.3341774
374.15,17.315,515.3520574
375.15,17.145,518.1913048
376.15,16.975,515.4478001
377.16,16.805,531.9498017
378.15,16.645,518.3890714
379.16,16.475,527.4776003
380.16,16.315,521.5240616
381.17,16.155,533.3984225
382.17,15.995,534.0192398
383.17,15.835,535.1954267
384.17,15.685,529.3130441
385.17,15.545,521.6156901
386.17,15.395,516.4157011
387.17,15.255,539.5494137
388.17,15.115,540.4840726
389.18,14.975,529.1973551
390.18,14.835,536.2528786
391.18,14.705,544.5310317
392.18,14.565,534.2438829
393.19,14.445,543.7742833
394.2,14.305,548.7041917
395.2,14.185,540.0773083
396.2,14.065,528.9035167
397.21,13.945,527.7438967
398.21,13.825,539.6708288
399.22,13.705,527.9878386
400.22,13.585,537.1858801
401.23,13.475,529.8537264
402.23,13.365,523.0043842
403.22,13.255,525.8129366
404.24,13.145,525.1136661
405.23,13.045,511.6096629
406.24,12.935,523.3252152
407.24,12.835,527.1369578
408.24,12.745,515.306865
409.25,12.645,516.4871922
410.24,12.555,513.8136693
411.25,12.465,512.2828471
412.25,12.375,497.0476422
413.24,12.285,497.6772869
414.25,12.195,488.5753494
415.24,12.105,497.521816
416.25,12.025,486.2670611
417.24,11.945,484.9088512
418.25,11.865,479.3082238
419.24,11.775,484.3178664
420.24,11.695,471.3341376
421.24,11.625,458.8517816
422.25,11.555,461.4414865
423.25,11.475,451.113532
424.26,11.385,449.5606227
425.27,11.315,437.2833245
426.27,11.255,430.3245508
427.28,11.185,429.7649567
428.28,11.105,429.3212718
429.28,11.035,419.1810708
430.27,10.965,410.938875
431.28,10.895,406.033567
432.28,10.835,402.6934089
433.29,10.765,406.8956016
434.29,10.695,394.3779633
435.3,10.635,387.626205
436.29,10.575,377.0518582
437.29,10.505,369.223713
438.3,10.445,372.6233409
439.3,10.385,360.011185
440.3,10.325,358.2081177
441.3,10.255,351.0127401
442.3,10.195,347.9372239
443.3,10.135,341.2485547
444.31,10.075,337.1647715
445.31,10.025,334.2286545
446.31,9.965,322.4600422
447.31,9.905,317.9338269
448.31,9.845,311.3616891
449.3,9.795,303.9240854
450.33,9.735,297.9092843
451.33,9.685,298.2960562
452.34,9.635,285.5927772
453.34,9.585,288.1205125
454.35,9.525,282.309871
455.36,9.475,273.7006637
456.35,9.415,272.1093664
457.36,9.365,268.342645
458.36,9.315,260.878106
459.37,9.265,258.8098952
460.38,9.215,255.0886382
461.38,9.165,256.6931701
462.37,9.115,253.215547
463.37,9.055,244.3313357
464.37,9.005,236.1547732
465.37,8.955,237.1548991
466.37,8.915,231.5506384
467.36,8.865,227.5578985
468.36,8.815,222.9799085
469.37,8.765,218.8839228
470.37,8.715,216.8853643
471.37,8.675,212.1948862
472.38,8.635,206.0201371
473.4,8.585,203.7864991
474.4,8.535,203.2969963
475.41,8.485,203.9987539
476.41,8.445,200.2844502
477.42,8.405,194.1118752
478.41,8.355,196.8599857
479.42,8.315,189.0079233
480.43,8.265,187.7551312
481.43,8.225,190.5936244
482.45,8.185,186.1500575
483.45,8.145,180.5110535
484.46,8.095,179.2667146
485.46,8.055,177.6122816
486.46,8.005,181.1823184
487.46,7.965,173.2826142
488.47,7.925,172.8476775
489.47,7.875,173.6709288
490.48,7.835,170.0928148
491.47,7.805,167.8575971
492.47,7.755,163.6637255
493.48,7.715,161.8199711
494.49,7.675,161.0271877
495.5,7.635,159.3323886
496.5,7.585,157.5274996
497.49,7.545,156.4961432
498.49,7.505,155.2708753
499.5,7.455,155.1620817
500.49,7.415,149.6460726
501.5,7.375,148.5744699
502.49,7.335,149.6574494
503.5,7.295,148.0068139
504.49,7.255,148.2906628
505.49,7.225,145.2037705
506.5,7.185,144.6584488
507.5,7.145,141.3949251
508.5,7.105,143.9328451
509.5,7.075,140.4099005
510.49,7.045,139.7771288
511.5,6.995,139.8181315
512.49,6.955,138.0471204
513.5,6.925,132.7602202
514.5,6.885,135.9930486
515.5,6.845,131.1084556
516.5,6.805,132.8006107
517.49,6.765,129.659111
518.49,6.735,130.4970349
519.5,6.705,130.9135017
520.49,6.665,127.6551387
521.5,6.625,126.5718245
522.49,6.595,128.1620709
523.5,6.555,126.3091141
524.49,6.515,125.397712
525.49,6.485,125.6463818
526.49,6.445,121.4898818
527.5,6.395,122.5036766
528.49,6.355,123.5649344
529.49,6.325,123.9570789
530.49,6.275,122.2056358
531.5,6.235,121.0854711
532.5,6.195,120.3019693
533.5,6.165,121.1640384
534.49,6.135,117.0567977
535.5,6.095,118.8389345
536.49,6.055,118.5733651
537.5,6.015,120.3217684
538.49,5.985,115.8142476
539.49,5.945,114.9583483
540.5,5.915,116.6624668
541.49,5.875,115.6215701
542.51,5.835,115.0930115
543.52,5.805,113.5081281
544.53,5.775,114.9314471
545.52,5.735,114.7446359
546.53,5.705,112.3318202
547.54,5.675,112.9991547
548.55,5.645,110.2836215
549.55,5.605,112.5443448
550.55,5.585,113.1820033
551.54,5.545,111.924868
552.55,5.515,109.4251599
553.56,5.475,108.2941232
554.56,5.445,112.0087358
555.56,5.415,110.9305342
556.57,5.385,109.3699863
557.58,5.345,110.0427455
558.59,5.315,107.2077693
559.6,5.285,106.8070086
560.61,5.245,107.6414215
561.62,5.215,107.2049868
562.63,5.185,105.462921
563.61,5.145,106.1676412
564.63,5.115,109.1365271
565.66,5.085,106.445481
566.66,5.055,106.3181247
567.67,5.025,103.9562701
568.67,4.985,105.5721312
569.67,4.955,104.3546578
570.67,4.935,106.9953922
571.68,4.905,105.5076509
572.68,4.875,102.2386581
573.69,4.835,101.7800944
574.69,4.805,101.275877
575.68,4.775,102.7648006
576.68,4.745,100.6150372
577.68,4.725,103.4525114
578.68,4.695,99.75777485
579.68,4.665,99.6699272
580.69,4.635,99.52513296
581.69,4.605,100.4346646
582.68,4.585,99.2272964
583.69,4.565,100.4026406
584.7,4.535,97.91636676
585.7,4.505,99.46308831
586.7,4.465,97.15794881
587.7,4.435,98.09025573
588.71,4.415,99.32376465
589.71,4.395,94.6368759
590.72,4.365,95.18068687
591.72,4.335,96.59448078
592.71,4.305,95.10454294
593.71,4.275,95.83358416
594.71,4.245,94.1316656
595.71,4.215,92.99323956
596.72,4.195,93.28545197
597.72,4.165,93.80522283
598.71,4.135,93.58320266
599.71,4.105,93.12404853
600.72,4.075,90.41347645
601.72,4.045,91.93323579
602.73,4.015,91.99151568
603.73,3.995,91.26046859
604.74,3.965,92.17137396
605.74,3.935,91.10837596
606.75,3.905,87.66156798
607.75,3.875,88.59035889
608.74,3.845,86.79558072
609.74,3.815,87.69187634
610.74,3.795,88.46706338
611.74,3.775,89.47012199
612.74,3.745,89.22309097
613.75,3.715,85.99288587
614.75,3.695,85.06848211
615.74,3.665,85.81499634
616.75,3.645,86.38290371
617.75,3.615,85.95855324
618.75,3.595,85.97750072
619.74,3.565,85.47292066
620.75,3.535,87.12670859
621.74,3.505,84.57117607
622.75,3.485,85.00053828
623.76,3.465,83.09447058
624.77,3.445,84.11517861
625.77,3.415,82.70602504
626.78,3.405,84.63714825
627.79,3.385,84.366479
628.79,3.355,83.61954715
629.79,3.335,85.61253097
630.8,3.305,84.47941873
631.79,3.275,81.00635479
632.8,3.255,81.54319413
633.79,3.235,82.51261773
634.8,3.215,81.62310382
635.8,3.185,81.43754648
636.8,3.165,81.56910449
637.8,3.145,81.43124898
638.8,3.115,83.05262626
639.8,3.095,81.62005762
640.81,3.075,79.38099734
641.81,3.055,79.08446615
642.8,3.035,79.66007501
643.82,3.015,79.6816749
644.83,2.995,79.22804499
645.83,2.965,79.35340343
646.84,2.945,79.61321485
647.84,2.925,78.34670471
648.84,2.895,81.39104576
649.84,2.875,79.12552986
650.84,2.845,77.3787744
651.85,2.825,76.87227834
652.87,2.805,77.66463324
653.88,2.775,76.43782515
654.86,2.755,76.83243413
655.86,2.735,76.92480177
656.86,2.705,76.78253584
657.88,2.685,76.39858693
658.87,2.665,77.18328144
659.87,2.645,74.72126848
660.87,2.625,73.82635745
661.87,2.605,73.91314759
662.87,2.585,73.0661036
663.87,2.565,75.58032266
664.88,2.545,74.60043734
665.86,2.525,74.79300288
666.86,2.495,73.83450726
667.87,2.475,74.14156155
668.87,2.455,71.96864842
669.88,2.435,71.97756399
670.87,2.415,72.7738062
671.87,2.395,72.62851801
672.87,2.375,72.42481795
673.87,2.355,72.34339424
674.86,2.335,72.20600698
675.88,2.315,72.60293762
676.86,2.295,69.87665186
677.87,2.275,69.98110493
678.88,2.255,69.21979767
679.89,2.235,69.20696609
680.9,2.215,71.22913828
681.91,2.205,70.68051424
682.91,2.185,70.37911834
683.91,2.165,68.57971889
684.92,2.145,67.71670582
685.93,2.125,67.15815734
686.94,2.105,66.91702305
687.93,2.085,67.0350441
688.94,2.075,66.31518571
689.94,2.055,67.84101551
690.95,2.035,68.96559247
691.97,2.005,66.71176632
692.98,1.985,65.95235413
694,1.965,66.13460776
694.99,1.955,65.15358116
696.01,1.945,64.17659102
697.01,1.925,64.39781917
698.01,1.905,65.89923069
699.01,1.885,64.47148953
700.03,1.865,66.35320377
701.02,1.845,67.3629723
702.04,1.825,65.931759
703.04,1.805,64.62203679
704.06,1.795,62.74727313
705.07,1.775,62.64608875
706.07,1.765,63.46894416
707.07,1.745,62.35057485
708.08,1.735,61.74272609
709.09,1.715,62.18418127
710.09,1.695,62.11151579
711.1,1.675,63.12973086
712.1,1.655,62.43853972
713.1,1.645,62.27228211
714.12,1.625,63.39988931
715.11,1.605,63.08125629
716.12,1.595,63.45516609
717.12,1.585,59.39035789
718.11,1.565,59.60330072
719.13,1.555,60.01833263
720.13,1.535,60.63180144
721.14,1.525,59.78146471
722.14,1.505,59.73110737
723.14,1.495,60.83406548
724.16,1.475,60.56197197
725.16,1.455,60.32432654
726.18,1.435,60.26141895
727.19,1.425,61.77542205
728.18,1.405,57.56638427
729.18,1.395,57.89835557
730.18,1.375,58.39202404
731.18,1.365,59.40368488
732.18,1.355,57.91115734
733.19,1.335,58.35906936
734.19,1.325,58.15038814
735.27,1.305,58.81348044
736.21,1.295,57.88024931
737.21,1.275,58.20020731
738.21,1.265,58.39071136
739.23,1.245,58.4548205
740.24,1.225,58.98141274
741.24,1.215,56.23367202
742.24,1.195,55.24960654
743.25,1.185,54.94534726
744.25,1.175,55.90659623
745.27,1.155,55.79459756
746.28,1.145,55.41951756
747.29,1.135,55.53530837
748.32,1.125,55.5454882
749.32,1.105,55.15989075
750.34,1.095,57.14958681
751.35,1.085,55.59549108
752.37,1.075,52.71179767
753.37,1.055,52.73724421
754.55,1.045,53.49264997
755.36,1.025,53.00782127
756.36,1.025,53.56480521
757.38,1.005,53.77676144
758.4,0.995,53.53412831
759.39,0.985,53.28282526
760.41,0.975,54.16776875
761.44,0.965,49.91284909
762.45,0.945,50.05669186
763.45,0.925,49.46096211
764.46,0.915,50.70751767
765.48,0.905,50.41261673
766.48,0.885,49.94306981
767.47,0.875,50.61158238
768.6,0.865,51.4107149
769.48,0.855,46.81235967
770.66,0.845,47.26252155
771.48,0.825,47.06439025
772.48,0.815,46.49560831
773.48,0.805,47.30683202
774.48,0.785,47.22974116
775.5,0.775,47.46399512
776.51,0.765,47.70495468
777.51,0.755,46.85388554
778.53,0.745,47.5393056
779.53,0.735,47.01465119
780.55,0.725,44.58730693
781.56,0.725,44.47481518
782.64,0.705,44.7509713
783.59,0.695,44.82424898
784.72,0.685,44.03977618
785.61,0.665,44.90297673
786.61,0.645,44.5465497
787.64,0.645,44.27857806
788.64,0.635,45.04597008
789.66,0.625,45.26247102
790.67,0.615,45.57931723
791.67,0.605,41.35589485
792.69,0.595,42.65169861
793.72,0.575,41.96001518
794.73,0.565,41.92328399
795.75,0.555,42.5582749
796.75,0.545,41.6509077
797.76,0.535,42.15740997
798.76,0.525,42.47324798
799.77,0.515,42.38187335

File: Non-charring/PMMA/Edinburgh/Edinburgh_Cone_25kW_5.csv
Time,Mass,HRR
[s],[g],[kW/m2]
0,70.29833333,0.799383934
1.01,70.28833333,0.857114571
2.01,70.28833333,0.974460166
2.99,70.28833333,0.76420687
3.99,70.28833333,0.903614183
5,70.28833333,0.895935845
5.99,70.27833333,0.930012188
7,70.28833333,1.087160997
8.01,70.27833333,0.985646427
9,70.27833333,1.031219723
10,70.27833333,1.007139169
11.01,70.27833333,0.981108033
12.01,70.27833333,0.984646759
13,70.27833333,1.060011524
14,70.27833333,1.045619723
15,70.27833333,0.941941607
16,70.26833333,0.954803657
17,70.26833333,0.986640332
18,70.27833333,1.090754903
19,70.26833333,1.046902936
20,70.26833333,0.952842327
21.01,70.27833333,0.804516787
22.01,70.27833333,0.868319668
23.01,70.27833333,1.029303823
24.03,70.27833333,1.04715313
25.03,70.27833333,0.980804986
26.04,70.27833333,0.962057618
27.06,70.26833333,0.946375291
28.07,70.26833333,0.850586925
29.08,70.26833333,0.955938615
30.09,70.27833333,0.949849197
31.1,70.26833333,1.018715457
32.11,70.26833333,0.858630471
33.12,70.26833333,0.950431468
34.12,70.25833333,0.837842327
35.13,70.25833333,1.048612964
36.13,70.25833333,1.069437119
37.13,70.24833333,1.119007091
38.12,70.24833333,0.985318892
39.13,70.24833333,0.986556787
40.14,70.25833333,0.981753684
41.14,70.25833333,1.078907479
42.14,70.24833333,1.051955568
43.15,70.25833333,1.054885208
44.16,70.25833333,1.024211413
45.16,70.25833333,0.938978393
46.17,70.24833333,1.049784266
47.18,70.23833333,1.079806427
48.19,70.23833333,1.14131313
49.2,70.23833333,1.160747922
50.21,70.23833333,1.125341274
51.22,70.23833333,1.050238116
52.22,70.23833333,1.254472355
53.22,70.23833333,1.243386371
54.24,70.22833333,1.255026704
55.25,70.21833333,1.195437008
56.29,70.21833333,1.258578172
57.25,70.21833333,1.18327723
58.25,70.20833333,1.311625485
59.26,70.19833333,1.376596454
60.25,70.18833333,1.28860133
61.24,70.17833333,1.169501274
62.26,70.15833333,1.04711723
63.27,70.12833333,0.89209374
64.27,70.10833333,1.014138615
65.28,70.06833333,0.938249529
66.29,70.00833333,0.959414294
67.32,69.94833333,0.842927091
68.33,69.87833333,0.805195568
69.34,69.79833333,0.920458393
70.36,69.70833333,0.886316454
71.38,69.61833333,0.917210416
72.38,69.50833333,0.805642216
73.38,69.39833333,0.850944044
74.38,69.28833333,0.804183934
75.37,69.17833333,0.746539058
76.38,69.05833333,0.89992133
77.37,68.93833333,0.876400997
78.38,68.82833333,0.755677562
79.37,68.70833333,0.731812632
80.38,68.57833333,0.651805651
81.38,68.46833333,0.738324543
82.37,68.34833333,0.805017839
83.37,68.22833333,0.807192798
84.37,68.10833333,0.693076343
85.37,67.98833333,0.692070803
86.37,67.86833333,0.595601773
87.38,67.74833333,3.452635789
88.38,67.61833333,3.412214848
89.38,67.49833333,6.300143712
90.37,67.36833333,8.804843324
91.38,67.24833333,11.16708199
92.38,67.11833333,14.42906493
93.37,66.98833333,19.45892233
94.37,66.85833333,21.81221662
95.38,66.72833333,29.79455269
96.37,66.59833333,36.48659291
97.38,66.47833333,45.71502504
98.38,66.34833333,52.6598933
99.38,66.21833333,56.47936089
100.38,66.09833333,66.81066294
101.38,65.96833333,76.59834371
102.38,65.82833333,85.84109596
103.37,65.69833333,98.33793806
104.38,65.56833333,100.3636594
105.38,65.42833333,111.827611
106.37,65.29833333,117.0159289
107.39,65.16833333,127.9873744
108.4,65.03833333,140.3052848
109.42,64.90833333,144.2217521
110.44,64.76833333,145.915479
111.45,64.62833333,158.3119757
112.46,64.49833333,172.7689624
113.47,64.36833333,175.608828
114.49,64.23833333,180.133297
115.51,64.09833333,186.0430372
116.51,63.96833333,194.0706735
117.5,63.83833333,200.6581412
118.49,63.70833333,208.7561791
119.5,63.56833333,210.5176769
120.5,63.43833333,214.7651982
121.51,63.30833333,228.4810106
122.51,63.16833333,232.6393326
123.5,63.02833333,236.817583
124.51,62.88833333,232.2912191
125.5,62.74833333,243.1832457
126.5,62.61833333,246.7911879
127.5,62.47833333,248.6837358
128.51,62.34833333,254.9861272
129.5,62.20833333,256.887552
130.51,62.06833333,269.9384295
131.5,61.92833333,268.8738224
132.5,61.78833333,265.725663
133.49,61.65833333,273.6646674
134.5,61.51833333,267.3094132
135.5,61.37833333,276.9329858
136.51,61.23833333,278.6150314
137.5,61.09833333,274.3057115
138.49,60.94833333,284.8356529
139.5,60.80833333,283.6282905
140.5,60.65833333,291.1882701
141.5,60.51833333,292.3959453
142.51,60.37833333,294.4733998
143.5,60.23833333,294.3751582
144.49,60.09833333,292.57069
145.51,59.95833333,296.1923039
146.49,59.80833333,302.8056943
147.5,59.66833333,302.4818926
148.51,59.52833333,308.5231007
149.5,59.38833333,303.2798273
150.5,59.23833333,304.2069067
151.5,59.08833333,306.5226009
152.49,58.94833333,312.680849
153.51,58.80833333,312.1454585
154.49,58.65833333,316.3139096
155.49,58.51833333,320.3702423
156.55,58.36833333,315.7055207
157.5,58.20833333,317.4132556
158.5,58.06833333,314.9795008
159.49,57.91833333,328.5933976
160.5,57.77833333,320.0479937
161.5,57.62833333,318.2411007
162.5,57.48833333,327.8718965
163.51,57.33833333,324.9458455
164.49,57.18833333,323.1756205
165.5,57.03833333,327.0377107
166.5,56.88833333,332.4760948
167.5,56.73833333,336.1641837
168.5,56.58833333,331.6999751
169.5,56.43833333,338.8724417
170.5,56.28833333,338.6510351
171.5,56.13833333,348.836987
172.5,55.98833333,337.5442089
173.51,55.83833333,340.7591199
174.51,55.68833333,339.2554186
175.49,55.54833333,348.7177546
176.5,55.39833333,338.152845
177.5,55.23833333,346.2773169
178.51,55.08833333,345.9232676
179.5,54.93833333,341.6353003
180.49,54.79833333,339.4145336
181.5,54.63833333,341.5083272
182.5,54.48833333,341.7426574
183.5,54.34833333,350.4951669
184.49,54.19833333,343.6858201
185.51,54.04833333,343.6553849
186.51,53.88833333,347.5183067
187.5,53.73833333,350.2503037
188.5,53.57833333,354.9390732
189.5,53.42833333,351.7045789
190.51,53.27833333,343.682396
191.5,53.12833333,354.166623
192.51,52.97833333,350.2673558
193.53,52.81833333,360.4882328
194.53,52.66833333,354.6470493
195.54,52.51833333,359.6689512
196.56,52.35833333,352.842546
197.57,52.20833333,357.4324268
198.57,52.04833333,361.6921344
199.58,51.87833333,356.4117996
200.59,51.72833333,360.3989068
201.58,51.56833333,360.6704544
202.6,51.40833333,360.9348033
203.6,51.24833333,361.7502866
204.61,51.09833333,364.6569717
205.62,50.93833333,359.6283449
206.63,50.78833333,362.6961096
207.64,50.62833333,365.1645188
208.64,50.46833333,361.4822701
209.65,50.30833333,361.4129731
210.66,50.15833333,376.3916055
211.68,49.99833333,375.8797188
212.68,49.82833333,378.0611432
213.69,49.66833333,370.5258072
214.7,49.50833333,363.9636951
215.71,49.34833333,370.0206819
216.73,49.19833333,369.2102771
217.73,49.02833333,371.7469762
218.74,48.86833333,372.5970661
219.76,48.70833333,361.1917915
220.75,48.53833333,378.4410593
221.76,48.37833333,369.1958206
222.74,48.21833333,369.5533477
223.75,48.05833333,377.9348412
224.75,47.89833333,366.8047155
225.76,47.73833333,376.214305
226.76,47.57833333,369.109447
227.76,47.40833333,374.1421747
228.76,47.24833333,375.3808069
229.78,47.08833333,374.4570872
230.8,46.91833333,382.5665424
231.8,46.74833333,387.5914648
232.8,46.57833333,383.8739262
233.81,46.41833333,380.1505188
234.81,46.24833333,388.2700872
235.82,46.08833333,371.5566102
236.84,45.91833333,375.4690389
237.85,45.75833333,394.2761952
238.86,45.58833333,385.9729645
239.87,45.41833333,379.6052222
240.88,45.25833333,385.6433818
241.87,45.08833333,378.5014691
242.88,44.92833333,377.5805345
243.87,44.74833333,374.8507648
244.88,44.57833333,383.0382915
245.88,44.40833333,381.2234027
246.88,44.23833333,377.7726984
247.88,44.07833333,385.3159905
248.87,43.89833333,391.9640615
249.88,43.73833333,393.7533228
250.87,43.56833333,393.0584924
251.88,43.38833333,396.3656205
252.87,43.21833333,384.682463
253.89,43.03833333,396.6194071
254.91,42.85833333,382.9776153
255.92,42.67833333,381.2825409
256.96,42.50833333,395.1528399
257.93,42.32833333,388.8842122
258.94,42.15833333,382.7323597
259.95,41.97833333,389.7022696
260.97,41.79833333,378.5655335
261.97,41.61833333,393.6188332
262.97,41.44833333,389.0132903
263.96,41.26833333,389.0142506
264.97,41.09833333,387.9381159
265.99,40.91833333,404.4496936
267,40.73833333,405.017673
268.01,40.55833333,399.542667
269.01,40.37833333,400.5932542
270.02,40.19833333,404.0595652
271.04,40.02833333,417.9997283
272.05,39.83833333,402.9525747
273.05,39.65833333,415.5861208
274.07,39.47833333,392.7064199
275.06,39.30833333,396.1480158
276.06,39.13833333,399.4186145
277.08,38.95833333,407.2071347
278.08,38.77833333,410.619186
279.09,38.59833333,405.3360576
280.09,38.42833333,425.2420948
281.1,38.24833333,399.6062748
282.12,38.05833333,418.0862739
283.13,37.87833333,414.4588125
284.12,37.71833333,422.5833508
285.12,37.54833333,433.5993516
286.13,37.36833333,407.926333
287.13,37.17833333,418.937315
288.12,37.00833333,407.8416702
289.14,36.82833333,422.1613382
290.14,36.65833333,425.0450248
291.16,36.46833333,427.0368506
292.17,36.28833333,427.0210434
293.18,36.10833333,427.2256775
294.19,35.91833333,423.8375182
295.18,35.74833333,426.2225091
296.18,35.57833333,430.4585357
297.21,35.39833333,446.2895182
298.21,35.21833333,431.4586442
299.21,35.02833333,426.4729079
300.22,34.84833333,431.1272094
301.23,34.65833333,437.1122361
302.24,34.46833333,427.6723376
303.25,34.28833333,440.5790687
304.26,34.09833333,425.9140084
305.24,33.91833333,440.9396895
306.26,33.73833333,436.0381542
307.25,33.54833333,429.5693291
308.26,33.36833333,432.4784801
309.25,33.18833333,428.1857008
310.25,32.98833333,438.1836711
311.24,32.79833333,442.1305529
312.26,32.60833333,428.6629219
313.25,32.42833333,441.4204691
314.24,32.23833333,446.7502475
315.26,32.05833333,438.6737684
316.25,31.85833333,446.2709093
317.25,31.67833333,428.047006
318.25,31.48833333,440.4478514
319.25,31.29833333,443.8806326
320.26,31.10833333,443.4284044
321.25,30.90833333,440.7933058
322.24,30.70833333,437.3082783
323.25,30.52833333,446.736415
324.25,30.33833333,440.0823429
325.25,30.12833333,455.551216
326.25,29.93833333,441.4424242
327.24,29.73833333,459.6808265
328.26,29.53833333,441.3494882
329.25,29.31833333,438.3765383
330.26,29.10833333,436.6141798
331.25,28.88833333,438.8003033
332.25,28.67833333,446.0909234
333.25,28.45833333,430.2023686
334.26,28.24833333,447.8874863
335.24,28.01833333,453.0613671
336.26,27.81833333,443.487432
337.25,27.61833333,442.6827128
338.25,27.40833333,465.7460496
339.26,27.20833333,462.2797201
340.26,27.00833333,453.4188874
341.26,26.79833333,462.5120268
342.26,26.59833333,453.2640574
343.26,26.38833333,463.4872759
344.26,26.17833333,447.5103721
345.26,25.97833333,444.2609789
346.28,25.76833333,465.4986583
347.28,25.55833333,451.5766002
348.3,25.33833333,459.6670472
349.31,25.12833333,469.8199389
350.32,24.91833333,445.3384454
351.33,24.70833333,470.2751983
352.33,24.50833333,465.156433
353.34,24.31833333,465.3413356
354.36,24.11833333,469.4663073
355.38,23.90833333,486.1172646
356.37,23.69833333,478.2093248
357.38,23.49833333,480.0404194
358.38,23.29833333,494.3685107
359.38,23.09833333,492.28871
360.38,22.89833333,499.3033803
361.38,22.69833333,492.7771038
362.37,22.49833333,502.1555268
363.38,22.30833333,507.8851094
364.37,22.11833333,495.4876576
365.38,21.92833333,513.1149669
366.38,21.72833333,497.0567959
367.39,21.53833333,512.2224047
368.39,21.35833333,512.7568376
369.41,21.16833333,529.4215912
370.42,20.98833333,511.1154298
371.44,20.79833333,521.7292711
372.43,20.60833333,504.4761237
373.45,20.42833333,523.203457
374.46,20.24833333,536.3484223
375.47,20.06833333,525.3002414
376.49,19.88833333,535.6199963
377.51,19.70833333,528.7907332
378.5,19.53833333,540.6110604
379.51,19.37833333,535.7259894
380.49,19.20833333,524.2678775
381.5,19.04833333,535.1686018
382.51,18.87833333,537.3496898
383.51,18.71833333,525.4231684
384.51,18.54833333,535.9221407
385.52,18.38833333,537.0713669
386.53,18.22833333,531.2520751
387.55,18.07833333,544.1642375
388.56,17.92833333,524.2825945
389.57,17.77833333,546.4613932
390.56,17.63833333,542.7089372
391.57,17.49833333,554.8137609
392.59,17.34833333,546.9842852
393.6,17.21833333,544.3782049
394.62,17.08833333,540.3278047
395.63,16.94833333,553.3714066
396.63,16.81833333,549.7168173
397.63,16.68833333,537.282082
398.62,16.56833333,553.6187785
399.63,16.43833333,546.7295816
400.63,16.31833333,546.5197699
401.63,16.19833333,550.39535
402.63,16.07833333,540.6216155
403.62,15.95833333,530.1691953
404.62,15.85833333,542.2172366
405.63,15.74833333,541.4070034
406.62,15.62833333,521.6904361
407.63,15.51833333,522.6554961
408.62,15.41833333,526.5869788
409.63,15.31833333,525.0866879
410.63,15.20833333,534.4384326
411.63,15.10833333,509.3813396
412.62,15.00833333,520.4880848
413.63,14.90833333,527.3067981
414.63,14.80833333,513.3693955
415.63,14.71833333,514.790767
416.63,14.62833333,507.4452809
417.63,14.53833333,490.7636121
418.62,14.44833333,490.3567007
419.62,14.36833333,500.2753567
420.63,14.26833333,478.4429699
421.63,14.17833333,478.8198707
422.62,14.08833333,476.7327797
423.63,14.00833333,478.0584628
424.63,13.92833333,467.3765908
425.63,13.84833333,459.2746957
426.62,13.77833333,456.6054443
427.62,13.69833333,446.058977
428.62,13.62833333,444.7153917
429.63,13.54833333,439.5661372
430.63,13.47833333,424.9886589
431.64,13.40833333,424.5373556
432.64,13.32833333,417.5734601
433.65,13.24833333,420.6506923
434.65,13.17833333,409.4614397
435.67,13.10833333,398.9451477
436.67,13.03833333,391.661521
437.68,12.96833333,392.7993104
438.68,12.89833333,388.1927025
439.69,12.82833333,385.2331324
440.7,12.75833333,371.3499761
441.7,12.68833333,371.3794366
442.71,12.61833333,363.9153658
443.73,12.55833333,354.4714112
444.73,12.49833333,351.9063129
445.75,12.42833333,347.6390336
446.75,12.34833333,336.2527664
447.75,12.28833333,329.715497
448.75,12.23833333,328.8769936
449.75,12.16833333,321.5247917
450.75,12.11833333,318.1842363
451.76,12.05833333,311.0019186
452.76,11.98833333,304.5932276
453.74,11.92833333,304.8619547
454.75,11.87833333,298.6050536
455.75,11.81833333,292.9766019
456.76,11.75833333,287.9334848
457.77,11.69833333,289.2171959
458.74,11.63833333,280.3008718
459.75,11.57833333,279.5083048
460.75,11.51833333,267.8609747
461.75,11.45833333,263.1491128
462.75,11.41833333,263.8844158
463.74,11.35833333,261.4820513
464.75,11.30833333,256.6973354
465.76,11.25833333,250.7497537
466.74,11.19833333,248.9726572
467.74,11.13833333,241.3371597
468.75,11.08833333,243.8554074
469.75,11.03833333,241.4255562
470.76,10.97833333,235.0730368
471.77,10.92833333,232.8937377
472.78,10.87833333,229.7468004
473.8,10.82833333,223.8824788
474.81,10.76833333,219.7127458
475.83,10.71833333,218.3934432
476.84,10.66833333,211.4812751
477.84,10.61833333,211.4580792
478.86,10.56833333,210.3435816
479.87,10.51833333,205.717686
480.88,10.46833333,202.8721671
481.87,10.41833333,197.7649473
482.87,10.36833333,199.0929101
483.89,10.31833333,195.7020189
484.89,10.27833333,192.537115
485.9,10.22833333,190.469837
486.88,10.16833333,190.5353018
487.89,10.11833333,185.9435566
488.91,10.07833333,185.8084083
489.91,10.02833333,182.6950402
490.93,9.988333333,181.4288296
491.94,9.938333333,180.7376353
492.93,9.888333333,172.5478417
493.95,9.848333333,170.6751316
494.95,9.798333333,171.8953812
495.96,9.758333333,170.8298606
496.98,9.718333333,168.4031966
497.99,9.668333333,169.4159791
498.99,9.618333333,165.0723965
499.99,9.578333333,165.8389499
501,9.528333333,161.2040033
502,9.488333333,159.8539258
503,9.448333333,159.9627485
504,9.408333333,158.7307486
505,9.368333333,160.4064006
506,9.328333333,156.8275229
507,9.288333333,157.7321511
507.99,9.238333333,155.9281715
509,9.198333333,153.7803739
509.99,9.158333333,148.3286191
510.99,9.128333333,149.5115042
512,9.088333333,150.0699993
513,9.038333333,147.9380642
514,8.998333333,146.1846473
515,8.948333333,145.5142424
516.01,8.918333333,144.6679809
517,8.878333333,143.4850793
518,8.838333333,142.607275
518.99,8.798333333,138.1433192
520,8.758333333,141.167803
521.01,8.718333333,140.6133827
522.01,8.678333333,138.5778817
523,8.638333333,140.3943742
524,8.598333333,137.2670148
525.01,8.568333333,134.9974732
526,8.528333333,136.4106294
526.99,8.478333333,132.3937114
527.99,8.438333333,132.7272256
529,8.408333333,131.2969713
530.01,8.368333333,132.2990212
531,8.328333333,129.896385
532,8.288333333,127.3397455
532.99,8.248333333,129.2777907
534,8.208333333,128.8823614
535,8.178333333,126.4801947
536,8.138333333,126.3935695
537,8.098333333,127.2569083
538,8.058333333,124.2555049
539,8.028333333,124.8782048
540,7.988333333,124.3047007
541,7.958333333,121.7786325
542.01,7.918333333,122.1047314
543.01,7.888333333,116.7027188
544.01,7.848333333,118.4469711
545,7.808333333,118.9895007
546,7.778333333,117.793383
546.99,7.738333333,117.3528427
547.99,7.698333333,118.8164697
549.01,7.658333333,117.8188002
550.02,7.628333333,115.8186799
551.03,7.598333333,114.7855757
552.04,7.568333333,114.4653229
553.05,7.528333333,115.9189919
554.07,7.498333333,118.0380285
555.06,7.458333333,112.7175962
556.07,7.428333333,111.8214533
557.09,7.398333333,111.8828483
558.1,7.368333333,109.2901829
559.09,7.328333333,108.2591429
560.11,7.298333333,110.2500953
561.11,7.258333333,110.6888044
562.13,7.228333333,108.620143
563.12,7.198333333,108.1478329
564.13,7.158333333,108.8619254
565.13,7.128333333,107.3745206
566.12,7.098333333,106.7105647
567.12,7.068333333,103.3767807
568.13,7.038333333,103.3231263
569.12,6.998333333,106.2350955
570.13,6.968333333,105.97025
571.13,6.938333333,107.134694
572.12,6.918333333,102.7465106
573.13,6.878333333,102.331107
574.12,6.848333333,102.0308974
575.12,6.818333333,103.9479068
576.12,6.778333333,104.1487842
577.12,6.748333333,102.8017525
578.13,6.718333333,100.2601594
579.12,6.688333333,100.5307891
580.13,6.658333333,100.9743339
581.12,6.618333333,101.898362
582.13,6.588333333,98.41326327
583.12,6.558333333,97.13900166
584.12,6.528333333,99.4976246
585.13,6.498333333,100.2586072
586.13,6.468333333,99.89337452
587.12,6.448333333,98.72047778
588.12,6.408333333,96.1977262
589.13,6.378333333,94.35489618
590.13,6.348333333,96.66757274
591.13,6.308333333,96.58742704
592.12,6.278333333,96.38449296
593.12,6.248333333,95.79423856
594.13,6.218333333,93.33508222
595.13,6.198333333,95.58417562
596.13,6.168333333,93.94633939
597.13,6.138333333,92.54907125
598.13,6.108333333,94.06330693
599.13,6.088333333,90.47515524
600.13,6.058333333,91.2884738
601.13,6.028333333,90.49957673
602.13,5.998333333,92.00750216
603.12,5.978333333,90.80055546
604.12,5.938333333,91.17801075
605.13,5.908333333,87.09652255
606.12,5.888333333,89.29578017
607.13,5.868333333,88.13810947
608.12,5.828333333,88.4908841
609.13,5.808333333,88.94131712
610.13,5.778333333,88.17960909
611.13,5.758333333,90.12711357
612.12,5.728333333,86.98048853
613.12,5.698333333,86.79698006
614.12,5.678333333,86.4015169
615.14,5.648333333,86.36477374
616.15,5.628333333,85.98590848
617.16,5.598333333,87.06789175
618.18,5.578333333,87.23909673
619.17,5.538333333,84.94569873
620.18,5.518333333,83.67727302
621.19,5.488333333,84.49676953
622.21,5.468333333,85.02507158
623.22,5.448333333,84.16771546
624.23,5.418333333,83.92475291
625.25,5.388333333,84.97742681
626.25,5.368333333,84.60760233
627.25,5.348333333,85.22068898
628.24,5.318333333,80.33413684
629.25,5.298333333,82.55841806
630.25,5.268333333,82.40388066
631.26,5.238333333,81.16552188
632.25,5.218333333,81.49947812
633.24,5.198333333,83.09530881
634.26,5.178333333,79.32805817
635.25,5.158333333,79.41121064
636.26,5.128333333,79.59928997
637.26,5.108333333,79.40302438
638.27,5.078333333,79.62142338
639.28,5.048333333,79.17890482
640.29,5.038333333,80.04789795
641.31,5.018333333,76.48675335
642.32,4.988333333,76.39045784
643.33,4.958333333,76.29753584
644.34,4.938333333,76.71890216
645.36,4.908333333,76.75217463
646.38,4.888333333,77.05939025
647.38,4.868333333,78.31060188
648.37,4.848333333,77.63390105
649.38,4.818333333,74.25336133
650.37,4.798333333,75.39328089
651.37,4.778333333,74.38592211
652.37,4.748333333,74.55342094
653.37,4.728333333,74.02049873
654.37,4.708333333,75.10226693
655.37,4.688333333,74.66882947
656.38,4.668333333,75.01714958
657.38,4.648333333,71.78081584
658.42,4.618333333,72.18868366
659.38,4.598333333,72.65137762
660.37,4.578333333,72.73677518
661.37,4.558333333,72.74663845
662.37,4.538333333,73.07427136
663.39,4.518333333,72.86164975
664.42,4.498333333,72.54972864
665.44,4.478333333,69.4655518
666.43,4.458333333,69.15011712
667.44,4.438333333,69.86872986
668.44,4.418333333,71.30972321
669.46,4.398333333,69.13795756
670.46,4.378333333,70.51757762
671.48,4.358333333,68.96359258
672.49,4.338333333,70.16253651
673.49,4.318333333,67.34763623
674.51,4.298333333,67.38487258
675.63,4.278333333,67.80106028
676.53,4.248333333,66.8339231
677.7,4.238333333,66.7991559
678.55,4.218333333,68.45479091
679.55,4.198333333,66.81636997
680.57,4.178333333,67.26257374
681.56,4.158333333,64.8432287
682.58,4.138333333,64.16169474
683.59,4.118333333,65.19831501
684.63,4.108333333,65.23734172
685.64,4.088333333,66.1759303
686.64,4.058333333,64.7506277
687.64,4.038333333,65.85392476
688.66,4.028333333,60.4922646
689.76,4.008333333,62.30984166
690.68,3.988333333,60.95611557
691.87,3.968333333,62.82068643
692.69,3.948333333,63.35903634
693.68,3.938333333,63.03849662
694.73,3.908333333,62.27099468
695.72,3.888333333,63.19604166
696.72,3.868333333,62.46395512
697.74,3.858333333,59.57211568
698.73,3.838333333,60.23001485
699.73,3.818333333,59.43069795
700.75,3.798333333,60.20840211
701.74,3.778333333,60.02944798
702.76,3.768333333,60.2443754
703.84,3.758333333,61.05831435
704.8,3.738333333,60.99938094
705.93,3.728333333,56.36416454
706.83,3.708333333,57.57617374
707.85,3.688333333,56.81794981
708.84,3.678333333,57.94804288
709.87,3.668333333,57.60313075
711.1,3.648333333,57.81345651
711.92,3.618333333,57.15021751
712.93,3.608333333,58.70617219
713.96,3.588333333,56.65031956
714.98,3.568333333,55.09505917
716.01,3.558333333,55.8006513
717.01,3.538333333,55.85951668
718.01,3.518333333,55.37394693
719.02,3.498333333,54.79080609
720.02,3.488333333,55.8454144
721.06,3.478333333,55.20087657
722.08,3.458333333,55.49293917
723.09,3.438333333,55.38188177
724.1,3.428333333,54.72232687
725.12,3.408333333,55.31476499
726.12,3.388333333,55.71720632
727.12,3.368333333,52.7464503
728.12,3.358333333,52.11741219
729.12,3.348333333,52.09865374
730.14,3.328333333,53.04917385
731.15,3.308333333,52.37501175
732.31,3.288333333,52.49154227
733.18,3.268333333,52.47840742
734.37,3.258333333,52.36387789
735.21,3.238333333,52.65443136
736.23,3.228333333,53.12616222
737.26,3.218333333,52.55975845
738.26,3.198333333,49.85755269
739.25,3.178333333,50.61438338
740.27,3.168333333,49.95356089
741.32,3.158333333,50.88456975
742.35,3.138333333,50.67224898
743.35,3.128333333,50.18464809
744.36,3.108333333,50.92682859
745.36,3.098333333,50.48133152
746.35,3.078333333,50.68984997
747.37,3.068333333,47.86104687
748.42,3.048333333,47.27646759
749.38,3.038333333,47.97482305
750.37,3.028333333,48.4938605
751.37,3.008333333,48.64984986
752.39,2.998333333,47.30069573
753.55,2.978333333,47.64964066
754.42,2.968333333,48.14657861
755.6,2.958333333,48.71263202
756.43,2.938333333,47.93825319
757.44,2.928333333,48.47664731
758.44,2.918333333,48.09614427
759.49,2.908333333,44.47569175
760.48,2.898333333,45.53001075
761.46,2.878333333,45.29755967
762.5,2.858333333,45.95773385
763.49,2.848333333,45.06826416
764.51,2.838333333,45.63188554
765.49,2.838333333,44.84204609
766.5,2.818333333,46.08566039
767.51,2.798333333,45.83921208
768.62,2.788333333,45.54563368
769.55,2.778333333,45.43710548
770.66,2.768333333,45.61347501
771.56,2.758333333,42.62552731
772.58,2.738333333,42.14301573
773.57,2.718333333,42.62763801
774.59,2.718333333,43.22651014
775.61,2.708333333,42.90009485
776.64,2.698333333,42.90209607
777.65,2.688333333,43.31722748
778.67,2.678333333,42.88824122
779.69,2.658333333,43.35989717
