Repository: MaCFP/matl-db

# University of Edinburgh

### Test Summary
Standard cone calorimeter and tests were carried out on 100 x 100 x 6 mm slabs of cast black PMMA. Standard cone calorimeter sample holders were used to expose a 95 x 95 mm face of the material to the heating element. A Schmidt-boelter heat flux gauge was used to calibrate the conical heater to within 1% of the desired heat flux. 

The sample was wrapped with 1 layer of aluminum foil to contain the melting of the PMMA slab over the course of the experiment. The foil was in contact with an aluminum block 10 mm thick with a hole milled for a 1 mm K-type thermocouple.

File: Non-charring/PMMA/Edinburgh/Edinburgh_Cone_25kW_6.csv
Time,Mass,HRR
[s],[g],[kW/m2]
0,71.95166667,-0.042805983
1.02,71.95166667,-0.043622493
2.02,71.94166667,0.046511357
3.03,71.94166667,0.137883435
4.05,71.95166667,0.234810526
5.06,71.96166667,0.169513463
6.05,71.96166667,0.095715789
7.07,71.96166667,0.158994903
8.07,71.96166667,0.186513573
9.09,71.96166667,0.26689928
10.07,71.96166667,0.11800554
11.07,71.96166667,0.182282881
12.08,71.96166667,0.066249418
13.08,71.96166667,0.161326648
14.08,71.95166667,0.095944044
15.1,71.95166667,0.246711801
16.09,71.94166667,0.116729418
17.09,71.94166667,0.098763546
18.11,71.94166667,0.212061053
19.12,71.95166667,0.260316343
20.14,71.95166667,0.328291634
21.16,71.95166667,0.325521108
22.15,71.96166667,0.28703723
23.16,71.95166667,0.31153385
24.17,71.95166667,0.335210526
25.17,71.95166667,0.282662382
26.19,71.95166667,0.30520277
27.21,71.94166667,0.306845097
28.2,71.94166667,0.298939169
29.22,71.93166667,0.296445319
30.23,71.93166667,0.399311468
31.24,71.94166667,0.331254404
32.24,71.94166667,0.445697839
33.23,71.94166667,0.382492188
34.24,71.94166667,0.338133518
35.23,71.94166667,0.65781795
36.23,71.94166667,0.658882438
37.24,71.93166667,0.69747313
38.24,71.92166667,0.55583169
39.23,71.92166667,0.687489086
40.23,71.92166667,0.638164765
41.23,71.92166667,0.847898837
42.23,71.93166667,0.708228255
43.24,71.94166667,0.463122881
44.23,71.94166667,0.558203989
45.23,71.94166667,0.375031579
46.24,71.94166667,0.397614737
47.24,71.93166667,0.374367091
48.24,71.93166667,0.255407645
49.25,71.92166667,0.305764432
50.26,71.91166667,0.50839036
51.26,71.91166667,0.480896177
52.26,71.91166667,0.441772299
53.27,71.91166667,0.412540942
54.23,71.91166667,0.264953795
55.24,71.91166667,0.467331302
56.23,71.91166667,0.398850305
57.23,71.90166667,0.49190349
58.23,71.89166667,0.39062349
59.24,71.89166667,0.384927756
60.25,71.88166667,0.381822382
61.25,71.87166667,0.368105596
62.26,71.84166667,0.554994127
63.27,71.81166667,0.301859391
64.24,71.77166667,0.394658283
65.23,71.73166667,0.403566981
66.23,71.68166667,0.352592798
67.24,71.61166667,0.51116133
68.24,71.53166667,0.410756565
69.24,71.45166667,0.539217175
70.24,71.36166667,0.390359446
71.24,71.26166667,0.675986704
72.23,71.15166667,0.567981717
73.23,71.04166667,0.620016842
74.25,70.93166667,0.491324211
75.27,70.81166667,0.662054515
76.28,70.70166667,0.75422615
77.28,70.59166667,0.820867368
78.28,70.48166667,0.541121108
79.28,70.37166667,0.461276676
80.29,70.25166667,0.430266814
81.3,70.13166667,-2.387630471
82.32,70.01166667,-2.474135845
83.33,69.89166667,0.710745596
84.33,69.78166667,0.586649529
85.33,69.65166667,0.558287091
86.33,69.54166667,0.516715568
87.32,69.41166667,3.512007202
88.33,69.29166667,6.44260964
89.33,69.17166667,9.431602438
90.33,69.05166667,11.89743634
91.32,68.93166667,14.57297241
92.32,68.81166667,19.44373972
93.34,68.68166667,27.34292809
94.35,68.55166667,36.32869152
95.35,68.43166667,42.75916742
96.34,68.30166667,45.9717292
97.36,68.17166667,55.44580188
98.36,68.04166667,66.28266637
99.36,67.91166667,76.61701906
100.36,67.78166667,87.20807003
101.36,67.65166667,89.61257263
102.36,67.52166667,99.63481717
103.36,67.40166667,109.0953378
104.36,67.26166667,125.4816594
105.36,67.13166667,124.0129498
106.36,67.00166667,135.5853116
107.36,66.87166667,147.2319604
108.36,66.74166667,156.4289679
109.36,66.61166667,168.1158619
110.36,66.48166667,165.7343914
111.37,66.34166667,173.8723599
112.35,66.21166667,185.8373135
113.37,66.08166667,192.9657971
114.37,65.95166667,196.9937291
115.36,65.82166667,210.2111029
116.36,65.68166667,212.0709682
117.36,65.55166667,218.4434504
118.36,65.42166667,223.1553046
119.36,65.29166667,233.0000721
120.36,65.17166667,236.1123724
121.37,65.03166667,243.2109314
122.36,64.90166667,246.2467945
123.36,64.77166667,251.2439479
124.37,64.63166667,249.886095
125.4,64.49166667,258.8456274
126.41,64.35166667,262.0173556
127.41,64.22166667,274.3456739
128.43,64.08166667,273.6108442
129.42,63.93166667,275.0745415
130.43,63.80166667,276.3067381
131.42,63.67166667,282.0701261
132.43,63.53166667,282.5565178
133.45,63.39166667,295.9551745
134.45,63.25166667,290.3128337
135.45,63.11166667,291.6366166
136.45,62.96166667,293.5477253
137.47,62.82166667,298.8842428
138.47,62.67166667,301.8406689
139.49,62.52166667,298.8358586
140.48,62.38166667,302.9726822
141.48,62.24166667,306.3160922
142.49,62.10166667,307.5547999
143.49,61.96166667,310.7454932
144.48,61.83166667,313.3466355
145.49,61.69166667,310.1878874
146.49,61.56166667,309.3954972
147.48,61.42166667,317.6925336
148.48,61.28166667,315.3536872
149.49,61.14166667,318.7600378
150.49,61.00166667,321.5386604
151.48,60.85166667,322.1000668
152.48,60.71166667,329.2878112
153.48,60.56166667,321.6614675
154.49,60.42166667,329.1012737
155.49,60.27166667,325.7566889
156.49,60.12166667,328.7916614
157.49,59.97166667,323.97352
158.48,59.83166667,333.8323874
159.49,59.70166667,331.7872479
160.48,59.56166667,327.3658535
161.48,59.41166667,340.1778509
162.48,59.27166667,343.7711849
163.48,59.13166667,335.8948246
164.49,58.98166667,326.1594495
165.49,58.83166667,336.9664181
166.49,58.69166667,328.1441965
167.48,58.54166667,346.8485664
168.48,58.39166667,345.4165229
169.49,58.24166667,341.0030187
170.49,58.09166667,342.0545058
171.49,57.94166667,354.0307568
172.48,57.80166667,340.7252739
173.48,57.66166667,342.5413625
174.5,57.51166667,348.3193623
175.52,57.36166667,353.2379698
176.52,57.21166667,353.7648051
177.53,57.07166667,347.7430387
178.55,56.92166667,345.9241696
179.56,56.78166667,349.0789141
180.57,56.63166667,359.8310053
181.6,56.48166667,358.2209173
182.6,56.33166667,355.2948217
183.61,56.18166667,357.4911346
184.61,56.03166667,354.9862659
185.61,55.88166667,356.5386558
186.61,55.73166667,348.1764561
187.62,55.59166667,360.1253137
188.63,55.44166667,351.8480526
189.62,55.29166667,357.6695131
190.63,55.14166667,364.1758129
191.62,54.99166667,369.2851003
192.65,54.84166667,359.6710551
193.66,54.69166667,371.5005096
194.68,54.53166667,353.8870276
195.68,54.37166667,368.2314191
196.67,54.23166667,372.9971849
197.68,54.08166667,366.1440191
198.7,53.93166667,367.2378594
199.7,53.77166667,369.9213302
200.72,53.62166667,374.908403
201.74,53.46166667,354.6718099
202.74,53.31166667,369.006083
203.73,53.16166667,374.5145149
204.73,53.02166667,372.4617511
205.74,52.87166667,355.9141414
206.74,52.71166667,363.9680351
207.74,52.55166667,360.9064963
208.73,52.41166667,371.6685893
209.73,52.26166667,376.1099696
210.73,52.11166667,380.5292564
211.73,51.95166667,371.5338451
212.73,51.80166667,370.7503177
213.73,51.65166667,376.9913524
214.73,51.49166667,367.3359474
215.73,51.33166667,372.5219834
216.73,51.18166667,383.7830239
217.73,51.03166667,368.3547281
218.74,50.87166667,371.0187733
219.76,50.71166667,374.030289
220.79,50.55166667,373.9449835
221.8,50.39166667,378.4320094
222.82,50.23166667,386.0796603
223.83,50.09166667,383.2428248
224.83,49.93166667,383.9085294
225.83,49.77166667,371.1648553
226.82,49.61166667,382.5526573
227.84,49.45166667,377.8835578
228.86,49.30166667,386.957538
229.86,49.14166667,369.203336
230.85,48.99166667,383.3151949
231.87,48.82166667,380.9740646
232.87,48.66166667,379.4042747
233.89,48.50166667,385.24313
234.91,48.34166667,378.9990594
235.91,48.17166667,390.3238383
236.91,48.01166667,377.5108576
237.91,47.85166667,386.5598567
238.9,47.69166667,391.1256379
239.9,47.54166667,397.6214769
240.91,47.38166667,391.4587309
241.91,47.21166667,380.3930519
242.93,47.05166667,395.1781149
243.92,46.88166667,390.0694943
244.94,46.73166667,386.1241871
245.96,46.56166667,393.3155487
246.96,46.40166667,394.2124555
247.95,46.24166667,394.7443125
248.96,46.08166667,382.4785929
249.97,45.91166667,386.5281957
250.98,45.76166667,398.8286342
251.99,45.60166667,397.9548817
252.99,45.43166667,398.4048817
253.98,45.27166667,397.7795895
254.99,45.11166667,403.5663887
255.98,44.95166667,388.5248516
256.99,44.79166667,394.8890062
257.98,44.63166667,392.493303
258.98,44.47166667,394.5327896
259.99,44.30166667,412.5876955
260.98,44.14166667,393.9678879
261.99,43.99166667,401.5779787
262.98,43.82166667,397.6488389
264,43.65166667,396.3451303
264.98,43.47166667,407.8014124
265.99,43.30166667,399.0772802
266.98,43.14166667,394.0147135
267.99,42.97166667,404.5518451
268.98,42.80166667,391.5238762
269.99,42.63166667,399.2648537
270.99,42.46166667,410.2592471
271.99,42.30166667,405.7543499
272.99,42.14166667,403.7882861
273.99,41.96166667,392.631502
274.99,41.78166667,408.5326862
275.98,41.61166667,403.0545955
276.98,41.44166667,419.8825489
277.99,41.27166667,397.3131573
278.99,41.09166667,408.1948701
279.99,40.91166667,412.5447315
281,40.74166667,404.6190996
282.02,40.57166667,409.3485919
283.03,40.40166667,398.4345929
284.05,40.21166667,408.7279977
285.04,40.03166667,396.8323073
286.07,39.85166667,415.1570745
287.07,39.67166667,408.1329558
288.09,39.50166667,406.0714571
289.11,39.32166667,420.1906237
290.11,39.13166667,400.0920369
291.1,38.96166667,412.3995143
292.1,38.79166667,407.3324386
293.12,38.61166667,408.4208465
294.14,38.42166667,407.5281198
295.16,38.24166667,421.9313858
296.18,38.07166667,422.1212753
297.17,37.89166667,418.0592775
298.17,37.71166667,423.0106615
299.19,37.53166667,421.1245519
300.2,37.35166667,415.3013286
301.22,37.18166667,425.8582371
302.22,37.00166667,428.8029992
303.22,36.82166667,417.7289836
304.22,36.64166667,426.7487298
305.22,36.47166667,430.7940676
306.23,36.29166667,423.4111447
307.22,36.11166667,434.6842102
308.22,35.93166667,428.9407952
309.23,35.74166667,423.1350801
310.24,35.55166667,437.5045596
311.23,35.37166667,429.2553289
312.24,35.19166667,425.0770927
313.24,35.01166667,438.9944337
314.25,34.82166667,427.5322205
315.25,34.65166667,431.1287886
316.25,34.47166667,434.3209757
317.25,34.29166667,436.5190952
318.26,34.11166667,440.8433025
319.28,33.92166667,439.6419638
320.28,33.73166667,437.438913
321.31,33.55166667,463.0073806
322.29,33.36166667,458.9862043
323.31,33.19166667,445.5966064
324.33,33.01166667,442.3893815
325.35,32.82166667,444.3048737
326.36,32.63166667,454.8119628
327.37,32.45166667,448.4988453
328.35,32.26166667,447.4125235
329.36,32.08166667,447.4075918
330.36,31.90166667,459.2884532
331.37,31.71166667,447.1746694
332.37,31.52166667,445.4324234
333.4,31.34166667,450.4904636
334.41,31.15166667,443.9334956
335.41,30.95166667,446.2515058
336.41,30.76166667,445.758712
337.41,30.58166667,453.9640731
338.41,30.39166667,459.7636052
339.43,30.20166667,446.0502858
340.42,30.01166667,451.678826
341.42,29.83166667,460.365423
342.42,29.64166667,456.9802378
343.42,29.45166667,453.4392449
344.42,29.26166667,459.4213004
345.42,29.07166667,447.9613058
346.42,28.88166667,457.8796832
347.42,28.69166667,449.9231149
348.42,28.51166667,465.2495266
349.44,28.32166667,453.8395417
350.47,28.12166667,462.7195149
351.47,27.92166667,459.8147817
352.46,27.72166667,457.752847
353.49,27.53166667,462.8003375
354.48,27.32166667,464.9481393
355.49,27.14166667,467.2858962
356.49,26.94166667,473.4478081
357.48,26.74166667,471.9124148
358.49,26.54166667,476.6150974
359.49,26.34166667,457.344519
360.49,26.14166667,449.9575217
361.49,25.93166667,452.5486274
362.48,25.73166667,464.726235
363.49,25.53166667,462.9236458
364.52,25.33166667,472.9836652
365.48,25.10166667,457.9250793
366.48,24.90166667,472.9231145
367.49,24.69166667,460.9185258
368.49,24.48166667,476.6961036
369.49,24.27166667,473.3070783
370.48,24.06166667,465.9584249
371.48,23.87166667,468.2350148
372.49,23.67166667,476.1711495
373.49,23.46166667,468.381611
374.49,23.25166667,490.3218365
375.48,23.04166667,484.1971679
376.49,22.85166667,483.6348088
377.49,22.64166667,499.1286707
378.49,22.43166667,489.4202689
379.49,22.23166667,472.9304985
380.48,22.02166667,502.5160485
381.48,21.82166667,473.3078098
382.48,21.62166667,486.255111
383.49,21.43166667,488.2827063
384.49,21.23166667,487.3108105
385.49,21.03166667,498.8017878
386.48,20.82166667,481.8025172
387.5,20.63166667,489.9041645
388.51,20.43166667,503.5275093
389.53,20.23166667,496.0452504
390.53,20.03166667,505.2115936
391.53,19.83166667,516.6924664
392.53,19.63166667,497.0591528
393.54,19.44166667,516.3420539
394.53,19.24166667,526.8378907
395.53,19.05166667,523.8766411
396.53,18.84166667,515.2979487
397.53,18.65166667,520.4892466
398.53,18.46166667,520.9463327
399.55,18.27166667,519.0464381
400.56,18.09166667,522.8154734
401.58,17.90166667,535.0650291
402.58,17.71166667,520.5779725
403.59,17.53166667,535.0236365
404.6,17.36166667,525.9472154
405.59,17.18166667,529.2200103
406.6,17.01166667,541.4077087
407.59,16.84166667,543.5180129
408.62,16.68166667,547.0779061
409.62,16.52166667,531.5397694
410.6,16.36166667,553.7357601
411.61,16.21166667,542.5424239
412.62,16.05166667,549.6184006
413.61,15.91166667,554.889546
414.61,15.76166667,548.5640069
415.61,15.61166667,561.6106533
416.61,15.47166667,559.2104843
417.62,15.33166667,554.5019501
418.61,15.20166667,567.9511885
419.61,15.07166667,554.9540711
420.61,14.94166667,551.9771022
421.6,14.82166667,560.8728442
422.62,14.69166667,563.8787844
423.61,14.57166667,565.9311085
424.6,14.46166667,574.5562975
425.61,14.35166667,574.745136
426.6,14.24166667,567.4753351
427.61,14.14166667,572.0832935
428.62,14.03166667,563.385626
429.6,13.93166667,578.4038893
430.61,13.84166667,565.5927508
431.61,13.75166667,553.9372876
432.61,13.66166667,557.2123795
433.62,13.56166667,548.3871508
434.63,13.47166667,554.6715467
435.64,13.38166667,551.6233073
436.64,13.29166667,542.0235325
437.64,13.20166667,531.1933473
438.64,13.11166667,540.7828131
439.64,13.03166667,532.2808464
440.64,12.95166667,526.924717
441.64,12.86166667,528.7993142
442.64,12.78166667,519.9339457
443.64,12.70166667,512.1644398
444.64,12.62166667,512.1802122
445.66,12.55166667,496.0372817
446.66,12.47166667,491.4309317
447.67,12.40166667,481.5803567
448.68,12.33166667,471.4794406
449.69,12.26166667,473.6025397
450.69,12.18166667,463.1269039
451.69,12.10166667,461.1661948
452.7,12.03166667,446.2678029
453.7,11.96166667,440.5414061
454.71,11.89166667,433.3871824
455.71,11.81166667,419.9678523
456.71,11.74166667,414.4336775
457.73,11.67166667,407.9558629
458.73,11.60166667,396.0587282
459.74,11.54166667,395.3751435
460.74,11.47166667,389.360771
461.74,11.40166667,373.1106079
462.74,11.34166667,367.0075344
463.75,11.27166667,367.6185693
464.78,11.21166667,357.2459146
465.75,11.14166667,346.0684134
466.75,11.07166667,340.1035949
467.75,11.00166667,331.1693653
468.74,10.94166667,329.9347456
469.75,10.87166667,320.8591222
470.75,10.81166667,318.6585819
471.76,10.75166667,306.7145166
472.75,10.68166667,300.5039324
473.75,10.62166667,294.8547177
474.75,10.56166667,294.5465878
475.76,10.50166667,289.0237439
476.76,10.44166667,277.165774
477.76,10.39166667,282.3278787
478.76,10.34166667,268.3821552
479.76,10.28166667,266.0426848
480.76,10.23166667,259.9929534
481.77,10.17166667,252.3734661
482.79,10.12166667,256.860522
483.78,10.06166667,248.7585124
484.79,10.00166667,244.4654502
485.8,9.951666667,240.6356359
486.79,9.901666667,236.83347
487.79,9.851666667,236.0500365
488.8,9.801666667,232.6042157
489.81,9.751666667,228.3818766
490.81,9.691666667,219.9781471
491.81,9.631666667,224.1345439
492.81,9.571666667,220.7347506
493.81,9.521666667,212.8736931
494.83,9.461666667,208.206759
495.82,9.411666667,209.2867278
496.82,9.351666667,207.8120126
497.83,9.291666667,203.1413893
498.83,9.251666667,199.3234411
499.83,9.201666667,199.2154531
500.83,9.141666667,196.6464956
501.83,9.081666667,197.9502944
502.84,9.041666667,190.635815
503.84,8.991666667,188.0882995
504.84,8.931666667,193.161031
505.85,8.891666667,183.4885504
506.85,8.831666667,185.4069901
507.86,8.781666667,185.384552
508.85,8.721666667,185.2021581
509.86,8.671666667,179.8676286
510.86,8.611666667,179.9441563
511.86,8.571666667,178.2094551
512.87,8.521666667,175.1336957
513.87,8.481666667,176.213891
514.87,8.431666667,173.5001582
515.86,8.381666667,171.1409059
516.85,8.331666667,175.7558605
517.87,8.281666667,169.1875002
518.86,8.241666667,168.2037712
519.85,8.191666667,163.2936424
520.87,8.141666667,162.6314124
521.87,8.081666667,165.0590437
522.86,8.041666667,158.308183
523.86,8.001666667,161.4830432
524.87,7.951666667,159.4646534
525.86,7.901666667,160.2522961
526.87,7.851666667,160.1154557
527.87,7.811666667,158.6620923
528.86,7.761666667,159.9128247
529.87,7.711666667,156.234776
530.88,7.661666667,156.1867474
531.89,7.611666667,156.9944554
532.89,7.561666667,152.5273152
533.9,7.521666667,151.0574058
534.9,7.471666667,150.6313783
535.91,7.421666667,151.0852065
536.92,7.371666667,151.8840876
537.92,7.331666667,146.2579762
538.93,7.291666667,148.1271274
539.92,7.241666667,146.8223334
540.93,7.191666667,145.2689917
541.95,7.151666667,143.6290882
542.96,7.101666667,146.3593163
543.95,7.061666667,140.228534
544.96,7.021666667,145.1629353
545.97,6.981666667,143.2742324
546.98,6.941666667,141.577618
547.98,6.891666667,142.425187
548.98,6.841666667,141.1074532
549.98,6.801666667,140.8523592
550.97,6.761666667,137.1356348
551.98,6.721666667,137.9691638
552.99,6.671666667,139.8702522
553.98,6.631666667,138.7232586
554.99,6.581666667,134.7338112
555.99,6.541666667,135.0175172
556.99,6.491666667,135.0220658
557.98,6.451666667,134.0584625
558.98,6.421666667,132.4239922
559.98,6.381666667,132.9189119
560.99,6.341666667,133.984792
561.98,6.301666667,130.5668498
562.98,6.251666667,131.4596062
563.98,6.211666667,131.0252233
565.02,6.171666667,130.7079446
565.98,6.131666667,128.9420044
566.99,6.091666667,128.0416759
567.99,6.051666667,129.453767
568.99,6.011666667,127.5152268
569.98,5.981666667,126.2165958
570.98,5.941666667,124.7992021
571.98,5.901666667,126.8770667
572.99,5.861666667,125.0229175
573.98,5.811666667,125.3707491
574.99,5.781666667,123.4678252
575.98,5.741666667,124.8055784
576.99,5.701666667,124.0092386
577.99,5.661666667,122.2843387
579,5.621666667,121.1530304
580,5.581666667,119.7875405
581.01,5.551666667,120.6183715
582.01,5.521666667,119.9673996
583.03,5.481666667,117.4500269
584.03,5.441666667,119.4282628
585.03,5.401666667,119.5819887
586.04,5.371666667,115.7590593
587.04,5.341666667,115.7674526
588.05,5.301666667,118.5378667
589.05,5.271666667,115.9063981
590.05,5.231666667,119.590345
591.05,5.201666667,113.9009014
592.05,5.171666667,114.1027998
593.05,5.141666667,113.6908553
594.06,5.101666667,115.5989692
595.06,5.071666667,113.7113549
596.08,5.041666667,112.7883817
597.08,5.001666667,112.2534348
598.09,4.971666667,112.9880511
599.1,4.941666667,114.6252429
600.11,4.901666667,111.0572261
601.1,4.861666667,110.498275
602.11,4.831666667,109.5287787
603.11,4.801666667,111.1507753
604.11,4.781666667,111.8085032
605.1,4.741666667,107.6004885
606.11,4.711666667,106.2524517
607.11,4.681666667,106.7175407
608.11,4.661666667,108.2437097
609.12,4.631666667,106.8295045
610.12,4.591666667,105.8865361
611.13,4.561666667,105.7192396
612.14,4.531666667,106.1733898
613.15,4.501666667,105.1270954
614.16,4.471666667,105.845125
615.17,4.431666667,101.058715
616.17,4.401666667,103.6201912
617.17,4.381666667,103.7170061
618.17,4.351666667,103.8312465
619.17,4.321666667,102.5014607
620.17,4.281666667,100.1443624
621.17,4.251666667,97.89533861
622.16,4.231666667,100.8394105
623.18,4.211666667,101.5482649
624.18,4.181666667,99.47348199
625.17,4.161666667,99.2840933
626.19,4.131666667,97.17167435
627.19,4.101666667,97.54529651
628.19,4.071666667,98.5728656
629.19,4.041666667,96.24996953
630.19,4.011666667,95.20989651
631.19,3.981666667,95.46341662
632.19,3.951666667,95.80225152
633.2,3.931666667,92.90111258
634.21,3.901666667,93.46157695
635.21,3.871666667,92.26907479
636.21,3.851666667,93.29193928
637.21,3.821666667,94.38509618
638.22,3.801666667,89.52320432
639.22,3.771666667,90.89008222
640.23,3.741666667,89.48799269
641.23,3.711666667,91.5054041
642.23,3.681666667,90.80123291
643.23,3.661666667,87.86057053
644.23,3.631666667,87.93521518
645.24,3.601666667,87.54091501
646.23,3.571666667,87.74246903
647.23,3.551666667,88.32480909
648.23,3.531666667,85.42952942
649.23,3.501666667,85.6188656
650.25,3.471666667,84.10796066
651.24,3.441666667,86.08827346
652.26,3.421666667,86.09555313
653.26,3.391666667,83.56691745
654.26,3.361666667,83.98506006
655.26,3.331666667,81.98779601
656.27,3.311666667,83.15050848
657.29,3.291666667,82.95041418
658.29,3.261666667,82.35284111
659.3,3.231666667,81.92252277
660.29,3.211666667,83.63263668
661.3,3.191666667,79.65628587
662.3,3.171666667,81.03128598
663.3,3.151666667,80.1172277
664.31,3.121666667,80.45853152
665.4,3.091666667,83.06300321
666.32,3.061666667,81.32504997
667.33,3.041666667,78.58641163
668.33,3.011666667,77.27956355
669.33,2.991666667,77.02300399
670.33,2.971666667,78.20035147
671.32,2.941666667,78.24643679
672.33,2.911666667,78.79674803
673.33,2.891666667,78.4485692
674.32,2.871666667,78.68365684
675.34,2.861666667,78.99082947
676.33,2.831666667,74.88702139
677.35,2.801666667,76.11795612
678.34,2.781666667,75.72906139
679.35,2.751666667,76.42380244
680.35,2.731666667,76.18666958
681.35,2.701666667,76.08117352
682.37,2.681666667,73.24285607
683.37,2.651666667,72.13705972
684.35,2.631666667,72.98754416
685.37,2.611666667,73.76023102
686.36,2.591666667,73.92771235
687.36,2.551666667,73.12498338
688.37,2.531666667,73.77175158
689.36,2.501666667,72.89152166
690.36,2.481666667,74.49514803
691.37,2.461666667,70.62379457
692.38,2.431666667,70.13792831
693.39,2.401666667,71.88119102
694.39,2.381666667,70.57233463
695.4,2.361666667,72.84595468
696.42,2.341666667,72.13079235
697.43,2.311666667,71.70979235
698.42,2.281666667,71.06009474
699.43,2.261666667,71.31590504
700.44,2.251666667,71.65759269
701.46,2.231666667,67.22156199
702.47,2.211666667,68.97412643
703.48,2.191666667,68.58076366
704.49,2.171666667,68.66758094
705.49,2.151666667,68.6639405
706.48,2.121666667,69.0203805
707.49,2.101666667,68.5247928
708.49,2.081666667,68.17740022
709.49,2.061666667,69.35133042
710.48,2.041666667,65.86853241
711.48,2.021666667,65.69120211
712.49,2.001666667,67.4326533
713.48,1.971666667,67.27849352
714.48,1.951666667,66.03680942
715.49,1.921666667,64.85520809
716.49,1.901666667,65.28354438
717.51,1.881666667,65.87651191
718.52,1.851666667,66.97143202
719.51,1.831666667,66.52186205
720.52,1.811666667,66.28693651
721.54,1.781666667,67.38260133
722.54,1.761666667,62.95962127
723.55,1.741666667,63.81358416
724.56,1.721666667,64.28632787
725.56,1.701666667,64.52749795
726.56,1.681666667,63.46601562
727.57,1.661666667,64.98912022
728.58,1.641666667,63.89301319
729.59,1.621666667,63.98523269
730.6,1.601666667,64.16833064
731.61,1.581666667,61.69205584
732.61,1.561666667,61.35908776
733.61,1.531666667,61.14645928
734.6,1.511666667,61.00854859
735.6,1.481666667,62.67709795
736.6,1.461666667,61.44495224
737.6,1.451666667,61.12487812
738.61,1.431666667,61.4597631
739.61,1.411666667,60.39155546
740.61,1.391666667,61.73381695
741.61,1.371666667,60.9649108
742.6,1.351666667,63.09677008
743.6,1.321666667,61.67305319
744.61,1.301666667,61.99230693
745.61,1.281666667,61.07440066
746.62,1.261666667,60.92729008
747.6,1.241666667,60.68684432
748.61,1.211666667,60.31717418
749.62,1.201666667,61.95152355
750.63,1.181666667,58.87833463
751.64,1.161666667,58.13381717
752.65,1.141666667,58.61372753
753.67,1.121666667,58.75902349
754.69,1.091666667,57.87637917
755.7,1.071666667,59.04393352
756.71,1.061666667,59.25692266
757.72,1.041666667,58.0236297
758.71,1.011666667,58.25980177
759.72,0.991666667,59.72756155
760.72,0.971666667,58.91355346
761.73,0.951666667,59.62114659
762.73,0.931666667,58.54455512
763.74,0.911666667,59.19714947
764.74,0.891666667,58.54668277
765.81,0.871666667,58.6889733
766.74,0.851666667,59.47865828
767.73,0.831666667,59.75858216
768.73,0.811666667,55.98347191
769.73,0.791666667,56.27475789
770.73,0.771666667,56.70937119
771.74,0.751666667,55.34180798
772.74,0.731666667,55.50819734
773.73,0.711666667,56.30220831
774.73,0.691666667,56.8681395
775.74,0.671666667,57.22881651
776.74,0.651666667,56.70180011
777.73,0.641666667,56.94148399
778.73,0.611666667,56.28503568
779.73,0.591666667,57.1461538
780.75,0.561666667,56.73946704
781.76,0.541666667,56.52838216
782.78,0.531666667,56.0654195
783.8,0.511666667,57.44734416
784.81,0.491666667,57.32339014
785.81,0.481666667,56.8096062
786.82,0.461666667,57.83516078
787.84,0.441666667,57.39542825
788.85,0.421666667,57.93208687
789.87,0.401666667,56.6864503
790.86,0.381666667,57.03009485
791.87,0.361666667,57.18886748
792.88,0.331666667,56.33658825
793.89,0.321666667,57.48967945
794.9,0.301666667,57.90726637
795.92,0.281666667,56.86001629
796.93,0.261666667,57.00149906
797.92,0.251666667,57.03597108
798.93,0.231666667,58.38867269
799.95,0.211666667,57.0800133
800.97,0.201666667,57.52339324
801.99,0.191666667,56.8393456
802.99,0.171666667,56.63633175
803.98,0.151666667,57.0906133
804.98,0.131666667,54.44425075
805.98,0.121666667,54.13099778
806.98,0.101666667,54.4367703
807.99,0.081666667,54.09211845
808.99,0.061666667,54.32660089
809.99,0.041666667,54.87454349
810.99,0.021666667,53.91602515
811.99,0.001666667,54.12616133
812.98,-0.008333333,54.16508964
813.99,-0.028333333,53.59797861
814.99,-0.058333333,54.62013396
815.98,-0.068333333,53.94714083
816.99,-0.088333333,53.95983945
817.99,-0.098333333,54.32449861
818.98,-0.118333333,54.36198194
819.98,-0.138333333,54.85073518
820.99,-0.158333333,51.05145751
821.98,-0.178333333,51.71344576
822.98,-0.198333333,51.8982697
823.99,-0.218333333,50.5011538
824.98,-0.228333333,50.70862393
825.99,-0.238333333,50.63367612
826.99,-0.258333333,51.11436454
827.99,-0.278333333,51.65251767
828.99,-0.298333333,51.38039767
829.99,-0.308333333,51.56999025
830.99,-0.318333333,51.54110903
831.99,-0.338333333,50.93326271
832.99,-0.358333333,51.25865319
833.98,-0.368333333,51.53124654
834.99,-0.378333333,51.64346637
835.99,-0.388333333,52.03119114
836.98,-0.408333333,51.4898636
837.98,-0.418333333,51.81526958
838.99,-0.438333333,51.74945429
839.99,-0.458333333,51.32721939
840.99,-0.468333333,50.9886974
841.99,-0.478333333,52.46354127
842.99,-0.498333333,51.45823091
843.99,-0.518333333,51.06162925
844.99,-0.538333333,48.42790172
845.98,-0.548333333,48.45171258
846.98,-0.558333333,48.61104598
847.98,-0.558333333,48.02697529
848.98,-0.568333333,47.41973042
849.98,-0.588333333,47.87803102
850.98,-0.608333333,48.20108222
851.98,-0.628333333,48.33026693
852.99,-0.628333333,48.47240587
853.98,-0.648333333,47.88042582
854.98,-0.658333333,48.56206327
855.98,-0.658333333,49.33044155
856.98,-0.668333333,49.3583262
857.99,-0.688333333,48.68519014
858.99,-0.698333333,49.42617551
859.99,-0.708333333,48.59207989
860.99,-0.718333333,48.3518082
862,-0.728333333,48.71391102
863,-0.748333333,49.41157274
864,-0.758333333,45.93851313
865.02,-0.768333333,45.53131679
866.09,-0.788333333,45.72858693
867.04,-0.798333333,46.89410438
868.06,-0.808333333,45.50717795
869.08,-0.828333333,45.69112731
870.07,-0.838333333,46.03402382
871.09,-0.848333333,46.0595846
872.1,-0.858333333,45.62570404
873.12,-0.868333333,45.85093241
874.12,-0.888333333,46.47461573
875.14,-0.908333333,45.76327191
876.14,-0.908333333,43.19371823
877.16,-0.918333333,42.43152609
878.16,-0.928333333,42.63467501
879.15,-0.938333333,43.55169296
880.16,-0.948333333,43.45890604
881.18,-0.968333333,43.25548742
882.19,-0.978333333,42.86472964
883.19,-0.988333333,42.94949363
884.2,-0.998333333,42.64007413
885.21,-1.008333333,40.40185873
886.21,-1.018333333,40.08480765
887.22,-1.018333333,40.21084421
888.23,-1.018333333,40.09722061
889.24,-1.018333333,40.76993629
890.23,-1.028333333,40.66061396
891.24,-1.038333333,40.50834116
892.24,-1.048333333,39.78009562
893.23,-1.058333333,40.4870985
894.23,-1.068333333,38.29091435
895.24,-1.088333333,37.66207501
896.26,-1.098333333,37.41403922
897.27,-1.118333333,37.52797042

File: Non-charring/PMMA/Edinburgh/Edinburgh_Cone_65kW_5.csv
Time,Mass,HRR
[s],[g],[kW/m2]
0.01,70.55,-0.230341717
1,70.31,-0.240863047
2,70.06,-0.203523878
3.01,69.82,-0.193991357
4.01,69.56,-0.170450748
5.01,69.3,-0.254754681
6.01,69.04,-0.262180166
7.01,68.77,-0.250254626
8,68.5,-0.167058283
9,68.23,-0.237403546
10,67.95,2.336464488
11.01,67.68,2.402891745
12.01,67.41,2.372815623
13.02,67.13,2.469508366
14.02,66.86,2.302378726
15.02,66.58,2.299757673
16.02,66.3,4.763389363
17.02,66.02,4.510332964
18.03,65.73,8.56665518
19.03,65.43,15.8383856
20.05,65.16,22.16752199
21.05,64.87,34.01841175
22.07,64.58,39.57497651
23.08,64.27,53.43588454
24.09,63.97,66.67809662
25.09,63.67,87.74070305
26.09,63.36,97.48026759
27.11,63.07,109.4216952
28.12,62.77,135.5503165
29.13,62.48,157.7440582
30.13,62.19,179.9727172
31.14,61.89,201.6671634
32.12,61.58,217.2866106
33.12,61.28,226.2195941
34.13,60.98,248.3847931
35.13,60.68,281.8533125
36.13,60.37,298.5818177
37.14,60.08,322.8144054
38.13,59.78,318.0832047
39.13,59.48,359.799976
40.13,59.18,380.9006914
41.13,58.87,393.6057291
42.13,58.57,381.6045682
43.13,58.27,411.7607909
44.13,57.98,439.4484351
45.13,57.68,430.8402173
46.14,57.38,426.6602745
47.13,57.06,476.1527217
48.12,56.77,493.2738266
49.14,56.47,480.1651869
50.15,56.17,508.6956435
51.13,55.86,509.6900598
52.13,55.57,519.4803858
53.14,55.25,550.7543873
54.13,54.93,555.4024432
55.13,54.62,566.6757549
56.13,54.31,575.9961657
57.14,54,595.2711018
58.14,53.68,577.0660734
59.14,53.37,595.1987332
60.15,53.07,584.0869223
61.15,52.76,604.7834992
62.15,52.44,646.8998618
63.15,52.12,600.7751377
64.16,51.81,629.8249497
65.17,51.49,618.2586543
66.18,51.18,647.571966
67.19,50.87,643.3216541
68.18,50.55,644.0851262
69.17,50.24,659.3265017
70.18,49.93,639.7920193
71.18,49.62,652.5789438
72.19,49.3,656.1802012
73.19,48.97,686.3684422
74.2,48.66,665.4825994
75.21,48.34,683.2360868
76.22,48.02,684.0609347
77.23,47.7,684.864731
78.23,47.38,685.2238268
79.23,47.04,682.7780607
80.24,46.72,689.8512806
81.25,46.4,683.8039527
82.26,46.07,671.8447586
83.26,45.74,688.1884103
84.26,45.42,697.1400603
85.25,45.1,660.3172342
86.26,44.77,693.818203
87.25,44.43,685.1427966
88.26,44.1,756.471798
89.26,43.77,680.780395
90.25,43.44,681.4841399
91.26,43.1,709.1869163
92.26,42.77,700.8634832
93.26,42.44,716.7029258
94.26,42.1,711.8199787
95.26,41.76,721.4255059
96.26,41.42,705.3346835
97.26,41.08,714.5448807
98.26,40.73,699.4776776
99.25,40.38,737.0720512
100.26,40.06,740.3044377
101.25,39.7,701.0431346
102.26,39.36,725.3007366
103.26,39,736.6540222
104.25,38.64,706.7509282
105.25,38.29,760.6586541
106.26,37.94,734.0053743
107.25,37.58,704.9954382
108.25,37.21,732.8160806
109.25,36.84,760.1779312
110.27,36.48,702.8669725
111.28,36.11,702.3166144
112.3,35.72,721.9829331
113.29,35.34,716.8457536
114.31,34.97,733.3636802
115.3,34.58,747.8019207
116.31,34.22,709.4415721
117.31,33.82,709.5434527
118.31,33.43,727.9450684
119.31,33.05,702.1816078
120.3,32.66,743.8564065
121.31,32.26,732.7545142
122.3,31.86,761.5398543
123.31,31.45,745.113765
124.32,31.03,734.3982724
125.32,30.61,722.955173
126.32,30.2,799.3967171
127.33,29.8,745.8567397
128.34,29.37,733.4288463
129.35,28.93,715.0579823
130.36,28.5,781.0634476
131.37,28.06,781.629326
132.37,27.62,803.4572745
133.39,27.16,801.4458967
134.39,26.72,769.2826468
135.4,26.28,796.1726505
136.4,25.84,801.6659787
137.41,25.42,753.3424825
138.42,24.98,767.6170071
139.42,24.55,784.0149658
140.43,24.12,790.6112201
141.43,23.68,827.9251207
142.43,23.24,767.2764941
143.43,22.8,782.7085857
144.44,22.36,841.1243647
145.44,21.9,764.998747
146.45,21.44,767.7156706
147.45,20.97,805.0672485
148.44,20.5,794.9679053
149.47,20.04,809.8832058
150.48,19.54,883.8208206
151.47,19.05,884.9823745
152.48,18.59,829.3311956
153.49,18.1,852.3989007
154.5,17.62,843.5444213
155.62,17.14,885.6613553
156.5,16.63,905.1269916
157.51,16.24,856.3705614
158.51,15.8,900.5223097
159.51,15.4,979.5931043
160.51,15.01,1006.347582
161.51,14.67,1014.238221
162.5,14.35,1019.754901
163.5,14.07,1083.416452
164.51,13.82,1056.234421
165.51,13.58,1105.071706
166.51,13.38,1112.096573
167.52,13.18,1155.435331
168.54,12.98,1151.480933
169.54,12.8,1162.944622
170.53,12.62,1200.612519
171.54,12.45,1222.83729
172.53,12.28,1228.46216
173.53,12.12,1246.157829
174.54,11.97,1259.83448
175.54,11.82,1276.377341
176.55,11.67,1298.980527
177.55,11.53,1297.955675
178.57,11.39,1313.888379
179.57,11.24,1331.123771
180.58,11.11,1326.787722
181.59,10.97,1356.126919
182.6,10.84,1338.576223
183.59,10.7,1352.275713
184.6,10.57,1383.299022
185.61,10.44,1359.988061
186.61,10.31,1377.369531
187.62,10.18,1326.435702
188.62,10.06,1333.28673
189.62,9.93,1334.546534
190.63,9.8,1327.27857
191.63,9.68,1317.168678
192.64,9.56,1271.008817
193.64,9.44,1236.041875
194.65,9.33,1222.591455
195.66,9.21,1193.909558
196.67,9.08,1166.872819
197.66,8.97,1110.52235
198.67,8.87,1087.071337
199.68,8.76,1061.973562
200.67,8.65,1047.861231
201.68,8.54,1018.888085
202.69,8.42,974.5239219
203.7,8.32,936.3709239
204.71,8.21,908.3811633
205.71,8.11,878.5771666
206.72,8.01,858.2970201
207.73,7.9,843.1606261
208.74,7.8,806.2436817
209.75,7.7,794.5647966
210.76,7.6,758.2869715
211.76,7.51,740.4624413
212.75,7.42,695.3085914
213.76,7.33,682.3569565
214.75,7.24,646.5825753
215.76,7.14,644.9650962
216.76,7.05,618.1914493
217.75,6.96,597.065563
218.76,6.87,573.9246421
219.75,6.78,567.0971261
220.75,6.69,555.562679
221.75,6.6,533.0205086
222.76,6.52,515.1619026
223.75,6.44,510.4272193
224.76,6.36,492.2901618
225.76,6.27,487.9719822
226.76,6.18,466.0818845
227.76,6.1,441.2687915
228.76,6.02,447.9802441
229.75,5.94,431.5212365
230.75,5.87,414.6011888
231.76,5.78,405.0370429
232.76,5.69,392.2745948
233.76,5.61,388.4572394
234.76,5.53,390.4593211
235.76,5.45,372.5755171
236.76,5.37,369.9771101
237.75,5.3,358.1620973
238.76,5.24,351.498527
239.76,5.16,349.9372804
240.76,5.07,341.719625
241.75,5,336.8919204
242.76,4.93,323.6667264
243.76,4.85,320.9152544
244.76,4.77,314.9725709
245.75,4.69,307.0428654
246.75,4.61,301.7826463
247.76,4.54,293.4866537
248.76,4.47,297.4750276
249.76,4.4,286.2841874
250.75,4.34,283.6596423
251.76,4.27,280.0638105
252.76,4.2,279.3293163
253.76,4.14,271.5653714
254.76,4.07,270.1666084
255.76,4.01,265.3912557
256.75,3.94,260.2942452
257.76,3.87,259.5249757
258.76,3.8,253.4577015
259.75,3.73,248.0541876
260.76,3.67,249.928744
261.76,3.61,245.4865857
262.76,3.55,244.4250915
263.75,3.49,240.811569
264.75,3.43,233.1167686
265.75,3.37,236.1054002
266.76,3.31,231.1041348
267.76,3.24,233.455125
268.76,3.18,225.91284
269.76,3.13,228.2214278
270.76,3.07,221.0244624
271.76,3.01,217.3802624
272.75,2.96,214.8233436
273.75,2.91,213.8057499
274.76,2.86,211.4156499
275.75,2.79,211.9001577
276.75,2.73,210.9689168
277.76,2.69,206.6117508
278.76,2.63,205.5080954
279.76,2.57,204.1948542
280.75,2.52,203.6053898
281.76,2.46,197.2436665
282.75,2.39,197.123865
283.75,2.34,196.3542153
284.76,2.3,188.2009295
285.75,2.26,192.9732175
286.76,2.21,190.5270326
287.76,2.16,190.7911067
288.76,2.12,184.7675393
289.76,2.08,183.6573537
290.75,2.03,188.8681294
291.75,1.99,180.4865765
292.75,1.95,178.5110984
293.75,1.9,177.1486748
294.76,1.86,177.1418265
295.76,1.83,177.1932142
296.76,1.78,174.280493
297.76,1.74,173.4863593
298.76,1.71,169.5061836
299.76,1.67,172.642712
300.76,1.63,168.1609807
301.76,1.6,170.0728664
302.76,1.57,166.9860268
303.75,1.53,166.2380253
304.76,1.48,164.3555598
305.75,1.45,159.8153586
306.76,1.42,162.1758091
307.76,1.39,158.0742433
308.75,1.36,158.8155188
309.76,1.34,159.7338941
310.76,1.32,156.0988409
311.75,1.29,152.2647498
312.76,1.26,151.267033
313.75,1.23,154.4509751
314.75,1.21,149.0673813
315.76,1.18,146.3186663
316.76,1.16,143.8079671
317.75,1.13,145.2073945
318.77,1.11,142.2038841
319.77,1.09,141.5504181
320.79,1.07,139.7628081
321.8,1.04,136.0911968
322.8,1.02,135.828178
323.8,1,136.2688049
324.8,0.98,133.1764634
325.8,0.96,130.5540843
326.81,0.93,129.9857739
327.82,0.92,128.2827909
328.82,0.9,125.412836
329.81,0.88,124.4582017
330.82,0.88,122.6405777
331.83,0.87,118.3444673
332.83,0.85,119.4500098
333.84,0.81,116.6167883
334.83,0.8,115.4743273
335.84,0.8,112.2761835
336.84,0.8,110.3195239
337.86,0.79,112.9887157
338.87,0.78,107.8770465
339.89,0.76,105.5975859
340.88,0.74,104.8481873
341.88,0.73,103.0257384
342.88,0.72,100.5706622
343.88,0.71,95.49601474
344.88,0.7,94.48250881
345.88,0.69,91.78129917
346.89,0.68,92.15976443
347.88,0.68,89.50239834
348.89,0.67,88.22125152
349.9,0.66,85.81377263
350.9,0.66,81.7774103
351.91,0.66,83.52703091
352.92,0.66,81.11172565
353.92,0.65,80.18432343
354.92,0.64,76.54321695
355.92,0.63,72.56587424
356.93,0.62,74.05459546
357.92,0.62,70.88220765
358.92,0.62,69.23609961
359.92,0.61,66.05566958
360.93,0.6,66.5689138
361.93,0.59,64.09833584
362.94,0.58,61.73232931
363.97,0.57,62.16990726
364.97,0.56,59.99369873
365.98,0.55,57.09513784
366.98,0.55,57.13815391
368,0.55,55.1840318
369,0.54,55.6959682
370.01,0.53,52.70512177
371.01,0.53,52.01135479
372,0.52,51.15262859
373,0.51,50.98355235
374.01,0.51,47.76894227
375.01,0.51,45.55424011
376.01,0.5,46.26588421
377.01,0.5,46.4217262
378.01,0.5,43.38299191
379.01,0.49,40.25498593
380,0.48,40.70523391
381.02,0.47,40.64680864
382.02,0.46,38.3174215
