Repository: MaCFP/matl-db

# matl-db

#### Welcome to the MaCFP Condensed Phase Subgroup database!

The MaCFP Condensed Phase Working Group was organized to enable the fire safety science research community to make significant progress towards establishing a common framework for the selection of experiments and the methodologies used to analyze these experiments when developing pyrolysis models. Key objectives of this effort include:
- Cataloguing current approaches used to parameterize pyrolysis models;
- Developing standard data set formats for experimental data on pyrolysis;
- Developing requirements for data set quality and establishing a data review committee;
- Quantifying the inter-laboratory variability for comparable experimental datasets; and
- Assessing the impact of the variability of model parameters on fire growth predictions

#### In preparation for MaCFP-4, please read the following:

[Guidelines for Participation in the MaCFP-4 Workshop (2026)](https://github.com/MaCFP/macfp-db/releases/download/macfp-4.0/MaCFP-4_Guidelines_for_Participation.pdf)

[Presentation of Target Experiments and Modeling Guidelines for the upcoming MaCFP-4 Workshop (meeting recording and presentation slides)](https://github.com/MaCFP/macfp-db/releases/tag/macfp-4.0)

Please visit our [wiki pages](https://github.com/MaCFP/matl-db/wiki/How-to-Contribute) for additional details, including how to contribute (experimentalists and modelers).

#### Presentations for previous MaCFP workshops can be found on online:

[**MaCFP-4 (La Rochelle, 2026)**](https://github.com/MaCFP/macfp-db/releases/tag/macfp-4.0)

# University of Edinburgh

### Test Summary
Standard cone calorimeter and tests were carried out on 100 x 100 x 6 mm slabs of cast black PMMA. Standard cone calorimeter sample holders were used to expose a 95 x 95 mm face of the material to the heating element. A Schmidt-boelter heat flux gauge was used to calibrate the conical heater to within 1% of the desired heat flux. 

The sample was wrapped with 1 layer of aluminum foil to contain the melting of the PMMA slab over the course of the experiment. The foil was in contact with an aluminum block 10 mm thick with a hole milled for a 1 mm K-type thermocouple. The thermocouple was located 5 mm from the surface that was in contact with the foil. The remaining sample holder depth was filled with ceramic paper.

Before each trial the sample mass was recorded. The sample was observed to be entirely consumed in all of the experiments. The thermocouple wire leading from the sample holder was ran between the opening of the glass doors of the cone calorimeter so that the doors could remain closed. Some slack was provided in the cable to mitigate tension on the sample, however the mass readings may have been influenced by the presence of the thermocouple wire. The reported mass includes the mass of the sample holder, aluminum block, and backing insulation. 

Difference between total mass lost and reported initial sample mass is generally within 5-10%; the highest difference observed was approximately 10 g. The difference in recorded mass loss and initial sample mass may be a result of the thermocouple wire interfering with load cell measurements.

NOTE: Sample Holder Mass was not tared prior to testing, thus initial mass could be >1000g. All cone data was 'tared' such that the initial mass, m0_exp, was determined (5s average when readings were first steady) and the difference (m_diff = m0_exp - m0) between this value and the reported initial mass of the sample (m0) was calculated. ALL reported mass values where then reduced by m_diff.

#### Experimental Conditions
* Extraction flow rate: 24L/s nominal
* Sample Surface Area: 0.009 m2 (nominal)
* Note: Samples were 10x10cm, but supported in holders that exposed a 95 x 95 mm face of the material to the heating element
* Sample holder dimensions:
    - Square pan complying with specifications of standard ISO 5660-1
    - Retainer frame: None
* Backing Insulation: 3mm thick Superwool brand cermaic paper on the back face of an aluminum block in contact with sample. Density ~200 kg/m3; thermal conductivity 0.05 W/m/K @ 200 C, 0.3 W/m/K @ 1000 C; specific heat capacity unknown, but estimated ~1100 J/kg/K based on similar material
* Thermocouple location: a 1-mm thermocouple was placed in the aluminum block 5 mm from the surface on the block in contact with the foil (back face of the tested sample)
* Sample chamber doors were closed

###### Sample Mass and Test Heating Conditions  
|Test Name | Initial sample mass (g)| Heat Flux (kW/m2)| HeaterTemperature [C]| Time to ignition (s)|
|----------|:------:| :---: | :---:  | :---: |
|Edinburgh_Cone_25kW_1| 69.99 | 25 | 575 | 103 |
|Edinburgh_Cone_25kW_2 | 69.23 | 25 | 575 | 104 |
|Edinburgh_Cone_25kW_3 | 73.51 | 25 | 575 | 98  |
|Edinburgh_Cone_65kW_1 | 67.00 | 25 | 840 | 16  |
|Edinburgh_Cone_65kW_2 | 70.45 | 25 | 840 | 16  |
|Edinburgh_Cone_65kW_3 | 71.63 | 25 | 840 | 17  |

File: Non-charring/PMMA/Edinburgh/Edinburgh_Cone_25kW_1.csv
Time,Mass,HRR,Temperature Backing Centre
[s],[g],[kW/m2],[K]
0,68.4,0.09,286.25
1.01,69.98,0.11,286.25
2.03,70.08,0.11,286.25
3.04,69.95,0.12,286.25
4.06,69.92,-0.03,286.25
5.07,69.93,0.09,286.25
6.08,69.94,0.07,286.25
7.1,69.93,0.14,286.25
8.11,69.93,-0.03,286.25
9.13,69.93,3.26,286.25
10.14,69.94,3.15,286.15
11.15,69.95,3.17,286.25
12.17,69.97,3.19,286.25
13.18,69.97,3.25,286.25
14.2,69.97,3.14,286.25
15.21,69.97,2.96,286.25
16.22,69.97,3,286.25
17.24,69.98,3.14,286.25
18.25,69.99,3.1,286.25
19.27,70,3.08,286.25
20.28,70,3.07,286.25
21.29,70,2.89,286.35
22.31,70.01,3.05,286.25
23.32,70.01,3.08,286.35
24.34,70.01,2.96,286.25
25.35,70.01,3.04,286.25
26.36,70,2.95,286.35
27.38,69.99,2.89,286.35
28.39,69.99,3.09,286.35
29.41,69.99,3.06,286.35
30.42,69.99,3.08,286.35
31.43,69.99,3.17,286.35
32.45,69.98,3.02,286.35
33.46,69.98,6.26,286.35
34.48,69.99,6.53,286.35
35.49,69.99,6.38,286.35
36.5,69.98,6.36,286.35
37.52,69.99,6.17,286.45
38.53,69.03,6.01,286.35
39.55,33.42,6.1,286.45
40.56,41.29,6.17,286.45
41.57,45.85,6.25,286.45
42.59,52.92,6.16,286.45
43.6,56.37,5.97,286.45
44.62,47.79,6.09,286.45
45.63,43.58,6.2,286.45
46.64,42.81,2.56,286.55
47.66,42.71,2.58,286.55
48.67,42.7,2.58,286.55
49.69,42.7,2.58,286.55
50.7,42.7,2.64,286.55
51.71,42.7,2.71,286.55
52.73,42.69,2.78,286.55
53.74,42.67,2.68,286.65
54.76,42.66,2.72,286.65
55.77,42.67,2.75,286.65
56.78,42.66,-0.6,286.65
57.8,42.65,-0.61,286.75
58.81,42.64,-0.55,286.75
59.83,42.64,-0.57,286.75
60.84,42.64,-0.57,286.75
61.85,42.63,-0.55,286.75
62.87,42.62,-0.42,286.75
63.88,42.6,0,286.85
64.9,42.59,-0.41,286.85
66.92,42.56,-0.5,286.95
67.94,42.54,-0.38,286.95
68.95,42.52,-0.34,286.95
69.97,42.51,-0.31,287.05
70.98,42.49,-0.29,287.05
71.99,42.46,-0.29,287.05
73.01,42.43,-0.21,287.15
74.02,42.4,-0.1,287.15
75.04,42.39,-0.01,287.15
76.83,42.38,-0.19,287.25
77.58,42.37,-0.16,287.25
78.33,42.36,-0.32,287.25
79.11,42.34,-0.19,287.35
80.11,42.33,-0.21,287.35
81.12,42.32,-0.04,287.35
82.13,42.3,-0.03,287.45
83.15,42.28,-0.06,287.45
84.16,42.26,-0.04,287.45
85.18,42.25,-0.04,287.55
86.19,42.25,0.02,287.55
87.2,42.24,0.02,287.65
88.23,42.22,0.11,287.65
89.25,42.21,0.09,287.75
90.26,42.19,0.14,287.75
91.28,42.18,0.02,287.75
92.29,42.16,0.19,287.85
93.3,42.14,0.07,287.85
94.32,42.12,0.09,287.85
95.33,42.1,-0.08,287.95
96.35,42.09,-0.01,288.05
97.36,42.07,0.09,288.05
98.37,42.05,0,288.05
99.39,42.02,-0.08,288.15
100.4,41.98,-0.11,288.25
101.42,41.94,-0.09,288.25
102.43,41.88,-0.1,288.25
103.44,41.81,0.11,288.35
104.46,41.71,0.11,288.35
105.47,41.61,0.13,288.45
106.49,41.51,-0.08,288.45
107.5,41.38,0.01,288.55
108.51,41.26,0.12,288.65
109.53,41.16,-3.17,288.65
110.54,41.04,-3.06,288.75
111.56,40.93,-0.01,288.75
112.57,40.81,0.01,288.85
113.58,40.7,0.01,288.85
114.6,40.59,-0.01,288.95
115.61,40.46,3.01,288.95
116.63,40.5,5.94,289.05
117.64,40.52,11.33,289.15
118.65,40.39,18.07,289.15
119.67,40.27,23.6,289.25
120.68,40.17,31.83,289.25
121.7,40.06,42.84,289.35
122.71,39.95,56.61,289.45
123.72,39.82,66.21,289.45
124.74,39.7,76.1,289.55
125.75,39.58,84.32,289.65
126.77,39.47,98.53,289.75
127.78,39.35,111.67,289.75
128.79,39.23,124.05,289.85
129.81,39.11,135.11,289.95
130.82,38.87,143.56,290.15
131.84,38.74,0,290.25
132.85,38.62,160.04,290.25
134.88,38.38,187.16,290.45
135.89,38.25,185.52,290.55
136.91,38.13,193.16,290.65
137.92,38.02,195.33,290.75
138.93,37.9,216.01,290.85
139.95,37.78,216.84,290.95
140.96,37.66,212.73,291.05
141.98,37.53,229.47,291.15
142.99,37.4,221.96,291.25
144,37.27,232.39,291.35
145.02,37.14,239.3,291.45
146.03,37.01,239.44,291.55
147.05,36.88,247.5,291.65
148.06,36.75,246.43,291.75
149.07,36.62,244.08,291.75
150.09,36.49,251.92,291.95
151.1,36.36,254.69,292.05
152.12,36.23,264.79,292.15
153.13,36.1,262.19,292.25
154.14,35.98,266.98,292.35
155.16,35.87,270.03,292.45
156.17,35.76,267.11,292.55
157.19,35.63,279.59,292.75
158.2,35.49,283.45,292.85
159.21,35.36,277.78,292.95
160.23,35.23,277.68,293.05
161.24,35.11,286.12,293.15
162.26,34.98,272.41,293.25
163.27,34.85,282.81,293.45
164.28,34.72,286.27,293.45
165.3,34.6,279.31,293.65
166.31,34.44,289.71,293.75
167.33,34.33,290.19,293.85
168.34,34.19,280.79,293.95
169.48,34.06,295.31,294.05
170.37,33.92,286.29,294.25
171.38,33.79,282.09,294.35
172.4,33.67,288.53,294.45
173.41,33.53,289.05,294.65
174.42,33.3,296.23,294.75
175.44,33.2,289.33,294.85
176.45,33.11,284.95,294.95
178.17,33,299.84,295.15
178.92,32.88,292.38,295.25
179.67,32.76,297.72,295.35
180.51,32.63,291.58,295.45
181.52,32.5,294.86,295.55
182.54,32.37,302.97,295.75
183.55,32.23,294.03,295.85
184.56,32.11,296.85,295.95
185.58,31.98,298.85,296.05
186.59,31.84,302.81,296.15
187.61,31.71,300.22,296.35
188.62,31.58,299.62,296.45
189.63,31.46,297.34,296.55
190.65,31.33,310.46,296.75
191.66,31.19,308.7,296.85
192.68,31.05,306.03,297.05
193.69,30.91,303.39,297.15
194.7,30.78,302.53,297.25
195.72,30.65,305.01,297.35
196.73,30.52,313.48,297.55
197.75,30.38,310.21,297.65
198.76,30.21,307.4,297.75
199.77,30.07,318.21,297.95
200.79,29.98,302.13,298.05
201.8,29.85,315.14,298.15
202.82,29.71,312.06,298.35
203.83,29.57,303.8,298.45
204.84,29.43,316.86,298.55
205.86,29.3,311.58,298.75
206.87,29.16,314.93,298.95
207.89,28.93,308.84,299.05
208.9,28.82,314.22,299.15
209.91,28.73,300.52,299.25
211.58,28.62,313.68,299.45
212.33,28.49,302.64,299.55
213.08,28.35,320.48,299.65
213.97,28.21,308.74,299.75
214.98,28.08,316.14,299.95
216,27.95,317.51,300.05
217.01,27.8,315.13,300.25
218.03,27.65,314.67,300.35
219.04,27.52,311.29,300.55
220.05,27.38,325.59,300.65
221.07,27.24,314.75,300.75
222.08,27.1,316.4,300.95
223.1,26.97,307.71,301.05
224.11,26.83,324.83,301.25
225.12,26.7,316.08,301.35
226.14,26.56,320.03,301.55
227.15,26.43,322.16,301.65
228.17,26.29,313.15,301.75
229.18,26.15,321.74,301.95
230.19,26.01,317.09,302.05
231.21,25.89,316.65,302.25
232.22,25.78,331.34,302.35
233.24,25.65,313.25,302.45
234.25,25.51,325.93,302.65
235.26,25.38,322.06,302.75
236.28,25.26,331.43,302.95
237.29,25.13,323.78,303.15
238.31,25.01,322.56,303.25
239.32,24.88,325.96,303.35
240.33,24.74,325.06,303.45
241.35,24.61,317.03,303.65
242.36,24.47,325.68,303.85
243.38,24.33,327.24,303.95
244.39,24.18,331.98,304.15
245.4,24.05,322.38,304.25
246.42,23.92,325.78,304.35
247.43,23.78,320.12,304.55
248.45,23.64,326.3,304.65
249.46,23.5,330.29,304.85
250.48,23.36,325.53,304.95
251.49,23.22,324.13,305.15
252.5,23.07,333.47,305.25
253.52,22.93,319.97,305.35
254.53,22.8,325.59,305.55
255.55,22.67,317.11,305.65
256.56,22.53,317.39,305.85
257.57,22.38,325.51,305.95
258.59,22.24,328.73,306.15
259.6,22.1,326.59,306.25
260.62,21.96,325.66,306.45
261.63,21.82,328.45,306.55
262.64,21.67,322.82,306.75
263.66,21.53,332.25,306.85
264.67,21.38,331.64,307.05
265.69,21.23,333.37,307.15
266.7,21.09,324.9,307.35
267.71,20.95,323.88,307.45
268.73,20.8,322.17,307.55
269.74,20.66,345.86,307.75
270.76,20.53,324.76,307.85
271.77,20.39,337.33,308.05
272.78,20.24,334.71,308.25
273.8,20.09,326.71,308.35
274.81,19.93,336.26,308.65
275.83,19.67,325.76,308.65
276.84,19.57,342.83,308.85
277.85,19.45,337.82,308.95
279.69,19.34,330.17,309.05
280.44,19.2,336.95,309.15
281.19,19.05,328.64,309.35
281.94,18.9,341.42,309.55
282.92,18.75,332.79,309.65
283.94,18.59,342.39,309.85
284.95,18.43,344.08,309.95
285.97,18.29,335.31,310.05
286.98,18.14,329.45,310.25
287.99,18,343.96,310.35
289.01,17.86,335.66,310.55
290.02,17.72,342.66,310.65
291.04,17.56,336.62,310.85
292.05,17.41,336.49,310.95
293.06,17.26,332.79,311.15
294.08,17.12,337.19,311.25
295.09,16.96,330.87,311.45
296.11,16.82,351.38,311.55
297.12,16.66,349.03,311.75
298.13,16.49,332.94,311.85
299.15,16.34,349,312.05
300.16,16.18,337.75,312.15
301.18,16.03,346.24,312.35
302.19,15.88,353.14,312.45
303.2,15.73,349.31,312.65
304.22,15.58,340.76,312.75
305.23,15.43,348.45,312.85
306.25,15.31,347.73,313.05
307.26,15.18,339.35,313.15
308.27,15.04,347.22,313.35
309.29,14.89,350.91,313.55
310.3,14.74,363.45,313.65
311.32,14.57,354.93,313.75
312.33,14.41,360.58,313.95
313.34,14.31,350.98,314.15
314.36,14.22,349.16,314.25
315.37,14.09,349.03,314.35
316.39,13.93,350.3,314.55
317.4,13.78,350.87,314.65
318.41,13.63,361.73,314.85
319.43,13.47,360.75,315.05
320.44,13.31,351.5,315.15
321.46,13.16,351.8,315.25
322.47,12.99,356.29,315.45
323.48,12.82,367.72,315.55
324.5,12.65,358.76,315.75
325.51,12.48,357.16,315.95
326.53,12.31,366.5,316.05
327.54,12.14,355.56,316.25
328.55,11.99,358.87,316.35
329.57,11.83,369.57,316.55
330.58,11.68,371.94,316.65
331.6,11.52,363.54,316.85
332.61,11.35,366.14,316.95
333.62,11.17,368.36,317.15
334.64,11,358.58,317.35
335.65,10.83,373.71,317.45
336.67,10.65,389.88,317.65
337.68,10.49,378.6,317.85
338.69,10.33,368.95,317.95
339.71,10.15,379.77,318.05
340.72,9.98,368.52,318.35
341.74,9.82,372.75,318.45
342.75,9.66,381.98,318.55
343.76,9.51,369.44,318.75
344.78,9.33,378.64,318.95
345.79,9.12,386.06,319.05
346.81,8.94,381.78,319.25
347.82,8.77,374.46,319.45
348.83,8.6,392.68,319.65
349.85,8.44,380.42,319.75
350.86,8.28,382.13,319.95
351.88,8.11,387.97,320.15
352.89,7.95,390.68,320.35
353.9,7.79,392.41,320.45
354.92,7.62,392.42,320.65
355.93,7.46,393.67,320.85
356.95,7.3,380.36,321.05
357.96,7.13,400.71,321.15
358.97,6.96,382.2,321.35
359.99,6.8,386.32,321.55
361,6.64,386.01,321.75
362.02,6.49,390.7,321.95
363.03,6.33,393.83,322.15
364.04,6.17,412.43,322.35
365.06,6.01,403.3,322.55
366.07,5.85,400.91,322.75
367.09,5.7,392.24,322.95
368.1,5.55,395,323.15
369.11,5.39,397.36,323.35
370.13,5.21,384.53,323.65
371.14,5.04,396.77,323.85
372.16,4.89,396.11,324.05
373.17,4.73,383.13,324.25
374.18,4.58,382.33,324.45
375.2,4.42,382.41,324.65
376.21,4.27,385.75,325.05
377.23,3.99,393.1,325.25
378.24,3.88,384.48,325.45
379.25,3.77,391.26,325.55
381.03,3.64,398.43,325.75
381.78,3.48,392.83,326.05
382.53,3.32,383.78,326.25
383.34,3.17,393.68,326.45
384.32,3.02,378.98,326.65
385.34,2.88,387.61,326.95
386.35,2.73,379.34,327.15
387.37,2.58,386.9,327.45
388.38,2.43,378.08,327.65
389.39,2.27,373.3,327.85
390.41,2.11,398.43,328.15
391.42,1.95,385.63,328.35
392.44,1.8,390.38,328.65
393.45,1.66,389.6,328.85
394.46,1.52,390.23,329.15
395.48,1.39,388.23,329.35
396.49,1.24,378.7,329.65
397.51,1.09,380.88,329.85
398.52,0.94,381.57,330.15
399.53,0.79,392.19,330.35
400.55,0.64,370.93,330.65
401.56,0.51,379.07,330.95
402.58,0.37,381.73,331.15
403.59,0.22,381.07,331.45
404.6,0.08,378.38,331.75
405.62,-0.07,377.87,332.05
406.63,-0.21,383.27,332.25
407.65,-0.35,380.72,332.55
408.66,-0.5,361.69,332.85
409.67,-0.64,370.27,333.15
410.69,-0.78,377.19,333.45
411.7,-0.92,367.01,333.75
412.72,-1.07,371.51,333.95
413.73,-1.21,372.46,334.25
414.74,-1.35,361.23,334.55
415.76,-1.48,370.9,334.85
416.77,-1.61,376.68,335.15
417.79,-1.75,358.78,335.45
418.8,-1.88,369.8,335.75
419.81,-2.01,362.75,336.05
420.83,-2.14,353.67,336.35
421.84,-2.27,356.93,336.65
422.86,-2.4,356.16,336.95
423.87,-2.52,357.51,337.25
424.88,-2.65,352.5,337.55
425.9,-2.78,341.78,337.85
426.91,-2.9,351.71,338.15
427.93,-3.02,352.12,338.45
428.94,-3.14,348.32,338.75
429.96,-3.27,346.62,339.05
430.97,-3.39,345.32,339.35
431.98,-3.51,349.8,339.75
433,-3.64,347.31,340.05
434.01,-3.77,344.85,340.35
435.03,-3.9,333.74,340.65
436.04,-4.02,339.53,340.95
437.05,-4.14,333.77,341.25
438.07,-4.28,333.2,341.55
439.08,-4.4,332.92,341.95
440.1,-4.52,324.53,342.25
441.11,-4.64,321.5,342.55
442.12,-4.75,333.58,342.85
443.14,-4.88,325.51,343.25
444.15,-5,321.13,343.55
445.17,-5.11,309.84,343.85
446.18,-5.23,315.59,344.25
447.19,-5.36,324.48,344.55
448.21,-5.49,319.51,344.85
449.22,-5.61,309.85,345.15
450.24,-5.72,315.44,345.55
451.25,-5.83,309.68,345.85
452.26,-5.94,308.24,346.15
453.28,-6.06,314.82,346.55
454.29,-6.18,310.3,346.85
455.31,-6.3,306.34,347.15
456.32,-6.41,305.89,347.55
457.33,-6.54,307.34,347.85
458.35,-6.66,298.25,348.25
459.36,-6.77,291.34,348.55
460.38,-6.88,302.44,348.95
461.39,-6.98,295.63,349.25
462.4,-7.09,293.95,349.55
463.42,-7.2,300.21,349.95
464.43,-7.31,287.86,350.25
465.45,-7.42,290.93,350.65
466.46,-7.54,288.55,350.95
467.47,-7.65,287.3,351.35
468.49,-7.76,288.3,351.65
469.5,-7.87,288.64,352.05
470.52,-7.98,298.61,352.35
471.53,-8.1,285.52,352.75
472.54,-8.22,289.97,353.15
473.56,-8.34,286.99,353.45
474.57,-8.45,289.8,353.75
475.59,-8.56,280.33,354.15
476.6,-8.67,287.25,354.45
477.61,-8.79,274.67,355.15
478.63,-8.99,280.32,355.45
479.64,-9.07,278,355.65
480.66,-9.15,277.89,355.95
482.48,-9.22,279.35,356.35
483.23,-9.32,278.84,356.65
483.96,-9.43,278.35,357.05
484.71,-9.55,277.49,357.45
485.73,-9.66,274.74,357.75
486.74,-9.76,278.25,358.15
487.75,-9.87,269.12,358.45
488.77,-9.97,271.4,358.85
489.78,-10.08,265.02,359.25
490.8,-10.19,270.28,359.55
491.81,-10.29,271.62,359.95
492.82,-10.38,270.58,360.35
493.84,-10.48,265.42,360.65
494.85,-10.58,274,361.05
495.87,-10.68,271.23,361.45
496.88,-10.79,270.2,361.85
497.89,-10.88,267.17,362.15
498.91,-10.98,266.56,362.55
499.92,-11.08,262.39,362.95
500.94,-11.19,264.66,363.25
501.95,-11.28,266.63,363.65
502.96,-11.37,265.03,364.05
503.98,-11.47,260.94,364.45
504.99,-11.57,261.7,364.85
506.01,-11.68,262.48,365.15
507.02,-11.79,254.91,365.55
508.03,-11.91,261.53,365.95
509.05,-12.01,264.21,366.35
510.06,-12.1,262.7,366.65
511.08,-12.19,256.64,367.05
512.09,-12.27,253.61,367.45
513.1,-12.36,248.7,367.85
514.12,-12.45,260.71,368.25
515.13,-12.54,247.49,368.65
516.14,-12.63,254.73,368.95
517.16,-12.71,246.82,369.35
518.17,-12.81,246.74,369.75
519.19,-12.9,247.44,370.15
520.2,-12.99,252.53,370.45
521.21,-13.06,251.07,370.85
522.23,-13.15,244.44,371.25
523.24,-13.24,245.81,371.65
524.26,-13.33,246.26,372.05
525.27,-13.41,242.25,372.45
526.28,-13.49,243.64,372.85
527.3,-13.57,246.45,373.15
528.31,-13.65,241.85,373.65
529.33,-13.74,232.2,374.05
530.34,-13.83,236.41,374.35
531.35,-13.9,233.61,374.75
532.37,-13.97,244.88,375.15
533.38,-14.06,229.22,375.55
534.4,-14.14,237.42,375.95
535.41,-14.21,234.56,376.35
536.42,-14.29,229.51,376.75
537.44,-14.36,238.02,377.15
538.45,-14.44,229.17,377.55
539.47,-14.52,228.66,377.95
540.48,-14.59,221.2,378.35
541.49,-14.66,220.74,378.75
542.51,-14.72,222.55,379.15
543.52,-14.78,219.72,379.55
544.54,-14.85,219.03,379.95
545.55,-14.93,221.68,380.35
546.56,-15,217.8,380.75
547.58,-15.06,207.3,381.15
548.59,-15.12,208.72,381.55
549.61,-15.18,206.22,381.95
550.62,-15.25,207.54,382.35
551.63,-15.31,204.55,382.75
552.65,-15.36,199.34,383.15
553.66,-15.43,198.12,383.55
554.68,-15.49,201.25,383.95
555.69,-15.54,197.09,384.45
556.7,-15.59,202.6,384.85
557.72,-15.65,198.02,385.25
558.73,-15.71,197.32,385.75
559.75,-15.77,192.84,386.15
560.76,-15.83,191.36,386.55
561.77,-15.89,189.43,387.05
562.79,-15.93,185.52,387.45
563.8,-15.97,185.66,387.85
564.82,-16.01,183.52,388.35
565.83,-16.07,176.29,388.75
566.84,-16.12,174.45,389.15
567.86,-16.17,169.37,389.65
568.87,-16.22,168.33,390.05
569.89,-16.26,169.48,390.45
570.9,-16.3,167.21,390.95
571.91,-16.35,164.17,391.35
572.93,-16.39,160.49,391.75
573.94,-16.43,158.71,392.15
574.96,-16.47,157.55,392.65
575.97,-16.5,155.96,393.05
576.98,-16.54,150.86,393.55
578,-16.58,151.93,393.95
579.01,-16.62,144.73,394.85
580.03,-16.69,145.21,395.25
581.04,-16.73,142.7,395.65
582.05,-16.78,133.35,396.05
584.08,-16.83,136.38,396.55
585.1,-16.87,132.9,396.95
586.11,-16.89,129.45,397.35
587.12,-16.92,131.47,397.85
588.14,-16.96,124.76,398.25
589.15,-16.99,121.91,398.65
590.17,-17.04,123.36,399.15
591.18,-17.07,117.71,399.55
592.19,-17.11,120.41,399.95
593.21,-17.15,117.5,400.45
594.22,-17.18,113.18,400.85
595.24,-17.21,110.16,401.25
596.25,-17.24,111.56,401.75
597.26,-17.26,110.86,402.15
598.28,-17.29,106.39,402.55
599.29,-17.33,103.99,403.05
600.31,-17.37,102.56,403.45
601.32,-17.39,103.4,403.85
602.33,-17.43,98.73,404.25
603.35,-17.47,100.67,404.65
604.36,-17.49,96.82,405.15
605.37,-17.51,96.02,405.55
606.39,-17.54,95.85,405.95
607.4,-17.58,95.81,406.45
608.42,-17.61,92.58,406.85
609.43,-17.65,92.15,407.25
610.44,-17.69,91.89,407.75
611.46,-17.72,90.02,408.15
612.47,-17.75,88.46,408.55
613.49,-17.78,85.83,409.05
614.5,-17.81,86.1,409.45
615.51,-17.85,83.95,409.85
616.53,-17.88,85.57,410.35
617.54,-17.91,81.78,410.75
618.56,-17.94,81.82,411.15
619.57,-17.97,81.15,411.55
620.58,-17.99,79.74,411.95
621.6,-18.02,81.66,412.45
622.61,-18.05,79.13,412.85
623.63,-18.09,77.36,413.25
624.64,-18.12,76.21,413.75
625.65,-18.15,78.54,414.05
626.67,-18.17,73.98,414.45
627.68,-18.19,73.9,414.95
628.7,-18.22,74.63,415.25
629.71,-18.26,74.5,415.65
630.72,-18.28,72.84,416.05
631.74,-18.29,72,416.45
632.75,-18.32,72.94,416.85
633.77,-18.36,72.61,417.35
634.78,-19.73,71.67,417.65
635.79,-18.16,71.39,418.05
636.81,-10.34,72.64,418.55
637.82,-7.58,72.06,418.85
638.84,-7.22,68.67,419.35
639.85,-7.24,69.36,419.75
640.86,-7.26,69.93,420.15
641.88,-7.3,69.33,420.55
642.89,-7.35,71.39,420.95
643.91,-7.41,71.37,421.35
644.92,-7.45,70.12,421.75
645.93,-7.49,67.9,422.15
646.95,-7.52,69.24,422.55
647.96,-7.56,67.73,422.95
648.98,-7.61,67.55,423.35
649.99,-7.65,66.21,423.85
651,-7.67,67.65,424.25
652.02,-7.7,68.88,424.65
653.03,-7.73,67.23,425.05
654.05,-7.75,67.16,425.45
655.06,-7.78,65.28,425.95
656.07,-7.8,65.63,426.35
657.09,-7.84,66.01,426.75
658.1,-7.88,67.17,427.25
659.12,-7.94,65.26,427.65
660.13,-7.98,66.08,428.15
661.14,-8.02,66.3,428.45
662.16,-8.06,65.44,428.85
663.17,-8.11,65.66,429.25
664.19,-8.16,66.19,429.75
665.2,-8.21,66.37,430.05
666.21,-8.25,64.33,430.55
667.23,-8.3,64.73,430.95
668.24,-8.33,62.45,431.35
669.26,-8.37,62.74,431.75
670.27,-8.4,64.58,432.05
671.28,-8.43,63.17,432.55
672.3,-8.45,62.63,432.95
673.31,-8.48,59.2,433.25
674.33,-8.51,59.86,433.75
675.34,-8.55,60,434.05
676.35,-8.58,59.25,434.45
677.37,-8.61,59.96,434.85
678.38,-8.65,60.58,435.15
679.4,-8.66,55.65,435.55
680.41,-8.67,57.59,435.95
681.42,-8.69,57.71,436.65
682.44,-8.72,58.52,436.95
683.45,-8.75,57.57,437.15
684.47,-8.77,57.29,437.45
686.21,-8.78,53.34,437.85
686.96,-8.8,54.15,438.25
687.71,-8.83,54.07,438.65
688.52,-8.86,54.05,439.05
689.54,-8.87,54.45,439.35
690.55,-8.87,55.71,439.75
691.56,-8.9,51.65,440.15
692.58,-8.94,51.39,440.55
693.59,-8.97,51.67,440.85
694.61,-8.99,51.33,441.25
695.62,-9.01,52.47,441.65
696.63,-9.03,52.24,441.95
697.65,-9.05,51.48,442.25
698.66,-9.07,52.85,442.65
699.67,-9.1,52.07,443.05
700.69,-9.13,53.56,443.45
701.7,-9.14,49.56,443.85
702.72,-9.16,50.24,444.15
703.73,-9.18,49.49,444.55
704.74,-9.21,49.51,444.95
705.76,-9.24,49.78,445.25
706.77,-9.26,50,445.65
707.79,-9.28,50.32,445.95
708.8,-9.3,49,446.35
709.81,-9.32,47.61,446.75
710.83,-9.33,50.38,447.15
711.84,-9.36,50.36,447.45
712.86,-9.38,50.42,447.75
713.87,-9.41,46.44,448.15
714.88,-9.43,46.6,448.45
715.9,-9.46,46.75,448.85
716.91,-9.5,46.09,449.25
717.93,-9.54,46.5,449.55
718.94,-9.59,45.99,449.95
719.95,-9.65,46.17,450.25
720.97,-9.7,46.89,450.65
721.98,-9.74,46.87,450.95
723,-9.78,47.58,451.35
724.01,-9.8,46.18,451.65
725.02,-9.84,47.24,452.05
726.04,-9.88,48.2,452.45
727.05,-9.92,48.05,452.75
728.07,-9.96,47.16,453.15
729.08,-9.99,45.97,453.45
730.09,-10.03,43.34,453.85
731.11,-10.05,43.82,454.15
732.12,-10.08,44.54,454.55
733.14,-10.1,46.79,454.95
734.15,-10.13,46.83,455.25
735.16,-10.16,47.77,455.65
736.18,-10.18,47.43,455.95
737.19,-10.21,47.15,456.35
738.21,-10.24,46.26,456.65
739.22,-10.27,48.42,457.05
740.23,-10.3,43.49,457.35
741.25,-10.33,43.96,457.75
742.26,-10.35,43.96,458.05
743.28,-10.37,43.75,458.35
744.29,-10.4,44.84,458.75
745.3,-10.42,43.63,459.05
746.32,-10.44,44.59,459.45
747.33,-10.46,43.54,459.75
748.35,-10.48,44.37,459.95
749.36,-10.49,44.4,460.35
750.37,-10.51,43.97,460.65
751.39,-10.54,44.36,460.95
752.4,-10.56,40.57,461.35
753.42,-10.6,40.43,461.65
754.43,-10.64,40.83,461.95
755.44,-10.68,41.99,462.25
756.46,-10.7,40.67,462.65
757.47,-10.73,41,462.95
758.49,-10.77,42.07,463.35
759.5,-10.78,41.46,463.65
760.51,-10.8,42.83,464.05
761.53,-10.82,40.74,464.35
762.54,-10.84,40.98,464.65
763.56,-10.85,41.08,465.05
764.57,-10.87,38.1,465.35
765.58,-10.89,38.86,465.65
766.6,-10.9,38.31,465.95
767.61,-10.92,38.67,466.35
768.63,-10.95,38.44,466.65
769.64,-10.98,38.67,466.95
770.65,-11,38.54,467.25
771.67,-11.02,38.08,467.55
772.68,-11.05,38.7,467.95
773.7,-11.07,38.55,468.25
774.71,-11.08,38.58,468.55
775.72,-11.09,38.34,468.85
776.74,-11.11,39.83,469.25
777.75,-11.13,39.08,469.45
778.77,-11.14,39.43,469.75
779.78,-11.17,39.37,470.15
780.79,-11.19,39.17,470.35
781.81,-11.22,39.2,470.75
782.82,-11.24,38.67,471.25
783.84,-11.29,39.93,471.45
784.85,-11.32,39.8,471.65
785.86,-11.33,38.9,471.95
787.64,-11.35,35.64,472.25
788.39,-11.37,34.88,472.55
789.14,-11.4,35.7,472.85
789.95,-11.42,36.07,473.15
790.93,-11.44,36.18,473.45
791.95,-11.46,36.02,473.75
792.96,-11.47,35.44,474.05
793.97,-11.48,36.45,474.35
794.99,-11.5,36.31,474.65
796,-11.53,36.62,474.95
797.02,-11.55,36.32,475.25
798.03,-11.57,35.92,475.55
799.04,-11.59,36.57,475.85
800.06,-11.6,37.07,476.05
801.07,-11.6,36.63,476.35
802.09,-11.61,36.52,476.65
803.1,-11.64,37.14,476.95
804.11,-11.66,33.99,477.25
805.13,-11.67,33.64,477.45
806.14,-11.69,32.79,477.75
807.16,-11.71,33.53,478.05
808.17,-11.73,34.63,478.25
809.18,-11.75,33.72,478.65
810.2,-11.77,34.15,478.85
811.21,-11.78,33.92,479.15
812.23,-11.8,30.35,479.45
813.24,-11.81,29.9,479.75
814.25,-11.82,30.44,479.95
815.27,-11.84,31.12,480.15
816.28,-11.85,30.41,480.55
817.3,-11.87,31.22,480.75
818.31,-11.87,30.57,481.05
819.32,-11.88,30.41,481.35
820.34,-11.9,30.38,481.55
821.35,-11.92,30.68,481.85
822.37,-11.93,30.93,482.15
823.38,-11.95,30.43,482.45
824.39,-11.97,30.94,482.65
825.41,-11.97,30.99,482.95
826.42,-11.99,27.46,483.25
827.44,-12.01,27.71,483.45
828.45,-12.03,27.83,483.75
829.46,-12.04,27.96,483.95
830.48,-12.06,27.98,484.25
831.49,-12.08,27.91,484.55
832.51,-12.09,28.22,484.75
833.52,-12.1,29.09,485.05
834.53,-12.13,28.2,485.25
835.55,-12.15,27.96,485.55
836.56,-12.15,28.72,485.75
837.58,-12.17,28.22,486.05
838.59,-12.18,28.55,486.35
839.6,-12.18,29.08,486.55
840.62,-12.21,28.71,486.85
841.63,-12.22,28.26,487.15
842.65,-12.23,28.98,487.35
843.66,-12.23,28.59,487.65
844.67,-12.24,24.99,487.95
845.69,-12.26,25.43,488.15
846.7,-12.28,24.89,488.45
847.72,-12.31,24.96,488.75
848.73,-12.33,25.15,488.95
849.74,-12.34,25.57,489.25
850.76,-12.36,25.58,489.55
851.77,-12.37,24.76,489.75
852.79,-12.37,25.35,490.05
853.8,-12.38,25.77,490.25
854.81,-12.39,25.35,490.55
855.83,-12.4,25.41,490.75
856.84,-12.42,25.6,491.05
857.86,-12.44,25.12,491.35
858.87,-12.45,26.1,491.55
859.88,-12.47,25.91,491.85
860.9,-12.48,25.73,492.05
861.91,-12.51,25.66,492.35
862.93,-12.52,25.73,492.65
863.94,-12.54,25.89,492.85
864.95,-12.55,25.97,493.05
865.97,-12.56,25.71,493.35
866.98,-12.58,26.56,493.55
868,-12.59,25.89,493.85
869.01,-12.59,26.25,494.05
870.02,-12.6,25.52,494.25
871.04,-12.61,25.9,494.55
872.05,-12.63,25.81,494.75
873.07,-12.64,26.29,495.05
874.08,-12.66,22.49,495.25
875.09,-12.68,23.02,495.45
876.11,-12.69,23.08,495.75
877.12,-12.7,22.77,495.95
878.13,-12.71,23.21,496.15
879.15,-12.71,23.12,496.45
880.16,-12.71,22.95,496.65
881.18,-12.72,23.71,496.95
882.19,-12.73,23.3,497.15
883.2,-12.75,23.31,497.35
884.22,-12.77,23.22,497.75
885.23,-12.81,22.46,497.95
886.25,-12.81,23.53,498.05
887.26,-12.82,23.52,498.25
889.1,-12.83,23.35,498.45
889.85,-12.85,23.92,498.75
890.6,-12.86,23.7,498.95
891.35,-12.87,23.88,499.15
892.33,-12.89,23.13,499.45
893.34,-12.9,23.61,499.75
894.36,-12.93,23.4,500.05
895.37,-12.94,23.76,500.15
896.39,-12.94,23.76,500.35
898.24,-12.95,23.45,500.55
898.99,-12.96,23.34,500.75
899.74,-12.98,23.76,500.95
900.49,-12.99,23.11,501.15
901.46,-13.01,23.69,501.45
902.47,-13.02,23.24,501.65
903.48,-13.03,19.75,501.85
904.5,-13.05,20.13,502.05
905.51,-13.06,19.69,502.35
906.53,-13.07,20.03,502.55
907.54,-13.07,19.98,502.75
908.55,-13.07,20.04,502.95
909.57,-13.08,19.64,503.25
910.58,-13.1,19.78,503.45
911.6,-13.13,19.36,503.65
912.61,-13.14,19.86,503.85
913.62,-13.14,20.35,504.05
914.64,-13.15,20.06,504.25
915.65,-13.17,20.02,504.55
916.67,-13.19,20.32,504.75
917.68,-13.19,20.58,504.95
918.69,-13.2,20.08,505.15
919.71,-13.21,20.55,505.35
920.72,-13.22,20,505.65
921.74,-13.23,20.11,505.85
922.75,-13.25,20.17,505.95
923.76,-13.27,20.23,506.25
924.78,-13.28,19.85,506.45
925.79,-13.29,20.28,506.65
926.81,-13.3,19.81,506.85
927.82,-13.31,20.4,507.05
928.83,-13.33,19.84,507.25
929.85,-13.34,20.1,507.55
930.86,-13.35,20.39,507.75
931.88,-13.37,20.23,507.95
932.89,-13.39,20.1,508.15
933.9,-13.4,19.83,508.35
934.92,-13.41,19.83,508.55
935.93,-13.42,20.04,508.75
936.95,-13.43,20.15,508.95
937.96,-13.44,20.13,509.15
938.97,-13.43,20.21,509.35
939.99,-13.43,20.05,509.55
941,-13.44,20.34,509.75
942.02,-13.45,20.7,509.95
943.03,-13.47,20.2,510.15
944.04,-13.48,20.02,510.35
945.06,-13.48,23.79,510.55
946.07,-13.49,23.66,510.75
947.09,-13.49,24.1,510.95
948.1,-13.5,23.62,511.15
949.11,-13.51,23.86,511.35
950.13,-13.52,23.36,511.55
951.14,-13.52,23.25,511.75
952.16,-13.53,23.38,511.95
953.17,-13.53,24.02,512.15
954.18,-13.53,23.91,512.45
955.2,-13.54,23.71,512.55
956.21,-13.55,23.94,512.75
957.23,-13.55,19.67,512.95
958.24,-13.56,19.98,513.15
959.25,-13.57,20.38,513.35
960.27,-13.58,20.22,513.55
961.28,-13.88,19.99,513.75
962.3,-15.5,20.3,513.95
963.31,-16.49,20.25,514.15
964.32,-16.71,20.37,514.25
965.34,-16.73,20.35,514.45
966.35,-16.73,20.27,514.65
967.37,-16.7,15.98,514.85
968.38,-16.68,16.67,514.95
969.39,-17.24,16.72,515.15
970.41,-16.72,16.95,515.35
971.42,-11.06,16.99,515.55
972.44,-8.7,16.88,515.75
973.45,-8.36,16.64,515.95
974.46,-8.34,16.95,516.05
975.48,-8.36,16.48,516.25
976.49,-8.37,16.65,516.45
977.51,-8.38,17.07,516.65
978.52,-8.39,16.67,516.75
979.53,-8.41,16.6,516.95
980.55,-8.42,16.87,517.15
981.56,-8.43,16.71,517.35
982.57,-8.43,16.03,517.55
983.59,-8.44,16.88,517.75
984.6,-8.45,16.54,517.85
985.62,-8.47,16.13,518.15
986.63,-8.5,16.9,518.35
987.64,-8.52,20.48,518.45
988.66,-8.52,20.02,518.55
990.55,-8.53,20.7,518.75
991.31,-8.54,20.38,518.95
992.06,-8.55,20.16,519.15
992.81,-8.56,20.16,519.25
993.73,-8.59,20.38,519.45
994.74,-8.61,20.14,519.65
995.76,-8.64,20.34,519.85
996.77,-8.64,20.53,520.05
997.79,-8.65,20.53,520.15
998.8,-8.66,20.29,520.35
999.81,-8.67,20.08,520.55
1000.83,-8.67,20.63,520.75
1001.84,-8.69,20.69,520.85
1002.86,-8.71,17.06,521.05
1003.87,-8.73,17.07,521.25
1004.88,-8.75,17.15,521.35
1005.9,-8.76,17.52,521.55
1006.91,-8.78,16.79,521.75
1007.93,-8.78,17.32,521.95
1008.94,-8.79,17.38,522.15
1009.95,-8.81,17.75,522.25
1010.97,-8.81,17.74,522.45
1011.98,-8.81,17.79,522.65
1013,-8.81,17.5,522.85
1014.01,-8.82,17.71,522.95
1015.02,-8.84,17.36,523.15
1016.04,-8.86,17.49,523.35
1017.05,-8.88,17.51,523.45
1018.07,-8.9,17.37,523.65
1019.08,-8.9,17.94,523.85
1020.09,-8.9,17.25,523.95
1021.11,-8.91,17.5,524.15
1022.12,-8.92,17.58,524.25
1023.14,-8.93,17.13,524.45
1024.15,-8.95,17.41,524.65
1025.16,-8.97,17.15,524.75
1026.18,-8.98,17.93,524.85
1027.19,-8.99,17.62,525.15
1028.21,-8.99,17.97,525.25
1029.22,-9.01,17.11,525.45
1030.23,-9.02,17.52,525.65
1031.25,-9.03,17.14,525.75
1032.26,-9.05,17.26,525.95
1033.28,-9.06,17.29,526.15
1034.29,-9.07,17.36,526.25
1035.31,-9.07,17.48,526.45
1036.32,-9.08,17.15,526.65
1037.33,-9.09,17.27,526.75
1038.35,-9.09,17.22,526.85
1039.36,-9.09,17.63,527.05
1040.38,-9.11,17,527.25
1041.39,-9.13,17.55,527.35
1042.4,-9.14,17.46,527.55
1043.42,-9.15,17.36,527.65
1044.43,-9.16,17.43,527.85
1045.45,-9.17,17.58,528.05
1046.46,-9.18,13.71,528.15
1047.47,-9.19,13.5,528.35
1048.49,-9.2,13.78,528.45
1049.5,-9.21,13.78,528.65
1050.52,-9.21,13.77,528.85
1051.53,-9.22,14.58,528.95
1052.54,-9.24,13.88,529.15
1053.56,-9.25,14.31,529.25
1054.57,-9.25,14.2,529.45
1055.59,-9.25,14.04,529.55
1056.6,-9.26,13.94,529.75
1057.61,-9.28,13.98,529.85
1058.63,-9.29,13.92,530.05
1059.64,-9.3,13.76,530.25
1060.66,-9.3,13.91,530.35
1061.67,-9.31,14.41,530.55
1062.68,-9.33,14.06,530.75
1063.7,-9.34,13.98,530.85
1064.71,-9.34,13.8,531.05
1065.73,-9.35,13.87,531.15
1066.74,-9.37,13.84,531.35
1067.75,-9.38,14.3,531.45
1068.77,-9.4,13.9,531.65
1069.78,-9.41,14.08,531.75
1070.8,-9.42,14.34,531.95
1071.81,-9.43,14.09,532.15
1072.82,-9.43,14.04,532.25
1073.84,-9.43,14.24,532.45
1074.85,-9.43,14.07,532.65
1075.87,-9.44,14.13,532.75
1076.88,-9.45,14.24,532.85
1077.89,-9.46,14.65,532.95
1078.91,-9.46,10.97,533.25
1079.92,-9.47,11.1,533.35
1080.94,-9.48,14.41,533.45
1081.95,-9.5,14.45,533.55
1082.96,-9.5,10.79,533.75
1083.98,-9.51,11.2,533.85
1084.99,-9.52,11.1,534.05
1086.01,-9.54,11.36,534.15
1087.02,-9.54,11.37,534.45
1088.04,-9.57,11.2,534.55
1089.05,-9.58,11.04,534.65
1090.06,-9.6,11.33,534.75
1091.86,-9.61,11.17,534.95
1092.62,-9.61,11.17,535.05
1093.37,-9.62,11.3,535.25
1094.13,-9.64,11.11,535.45
1095.13,-9.65,11.22,535.55
1096.15,-9.65,11.12,535.65
1097.16,-9.66,10.95,535.85
1098.18,-9.67,11.06,536.05
1099.19,-9.68,10.83,536.15
1100.2,-9.69,10.74,536.25
1101.22,-9.71,11.16,536.45
1102.23,-9.71,10.94,536.55
1103.25,-9.71,11.04,536.75
1104.26,-9.73,10.69,536.85
1105.27,-9.76,11.01,536.95
1106.29,-9.78,11.09,537.15
1107.3,-9.78,10.86,537.25
1108.32,-9.77,10.9,537.45
1109.33,-9.78,10.94,537.65
1110.34,-9.8,10.92,537.65
1111.36,-9.81,11.12,537.85
1112.37,-9.82,11.05,538.05
1113.39,-9.83,10.92,538.15
1114.4,-9.84,10.97,538.25
1115.41,-9.84,10.99,538.45
1116.43,-9.83,11.04,538.65
1117.44,-9.84,11.54,538.75
1118.46,-9.86,11.29,538.85
1119.47,-9.86,11,539.05
1120.48,-9.87,11.02,539.25
1121.5,-9.88,10.9,539.35
1122.51,-9.88,11.1,539.45
1123.53,-9.89,10.83,539.65
1124.54,-9.89,10.95,539.75
1125.55,-9.89,11.26,539.85
1126.57,-9.9,11.13,540.05
1127.58,-9.91,10.68,540.25
1128.6,-9.92,10.91,540.35
1129.61,-9.93,11.21,540.45
1130.62,-9.93,10.99,540.55
1131.64,-9.93,10.75,540.75
1132.65,-9.94,10.39,540.85
1133.67,-9.95,10.65,541.05
1134.68,-9.96,11.19,541.15
1135.69,-9.98,11.18,541.25
1136.71,-10,10.82,541.45
1137.72,-10.01,11.2,541.55
1138.74,-10.02,10.94,541.65
1139.75,-10.03,10.73,541.75
1140.77,-10.04,10.76,541.95
1141.78,-10.05,11.08,542.05
1142.79,-10.06,11.31,542.25
1143.81,-10.07,11.02,542.35
1144.82,-10.08,11.04,542.55
1145.84,-10.09,11.37,542.65
1146.85,-10.1,11.22,542.75
1147.86,-10.12,11.17,542.95
1148.88,-10.14,10.99,543.05
1149.89,-10.15,11.14,543.15
1150.91,-10.15,11.44,543.35
1151.92,-10.15,11.05,543.45
1152.93,-10.17,11.32,543.65
1153.95,-10.17,11.41,543.75
1154.96,-10.17,10.96,543.85
1155.98,-10.18,10.91,544.05
1156.99,-10.18,10.99,544.15
1158,-10.19,11.36,544.25
1159.02,-10.19,11.3,544.35
1160.03,-10.2,11.36,544.55
1161.05,-10.2,10.96,544.75
1162.06,-10.2,11.09,544.85
1163.07,-10.2,11.73,544.95
1164.09,-10.21,7.97,545.05
1165.1,-10.23,7.79,545.25
1166.12,-10.24,7.87,545.35
1167.13,-10.24,8.24,545.45
1168.14,-10.25,8,545.65
1169.16,-10.25,8.16,545.75
1170.17,-10.25,8.27,545.85
1171.19,-10.25,8.09,546.05
1172.2,-10.26,7.76,546.15
1173.21,-10.27,7.81,546.35
1174.23,-10.27,7.96,546.45
1175.24,-10.27,8.15,546.55
1176.26,-10.28,8.3,546.75
1177.27,-10.31,8.17,546.85
1178.28,-10.31,7.93,546.95
1179.3,-10.31,8.13,547.15
1180.31,-10.31,7.95,547.15
1181.33,-10.31,8.06,547.35
1182.34,-10.33,7.95,547.45
1183.35,-10.34,8.16,547.65
1184.37,-10.35,8.02,547.75
1185.38,-10.36,8.17,547.85
1186.4,-10.35,8.12,548.05
1187.41,-10.36,8.29,548.15
1188.42,-10.36,8.25,548.35
1189.44,-10.38,7.77,548.45
1190.45,-10.39,8.04,548.55
1191.47,-10.4,8.37,548.65
1193.34,-10.41,8.12,548.75
1194.09,-10.43,8.42,548.85
1194.82,-10.43,8.12,549.05
1195.57,-10.42,7.95,549.15
1196.54,-10.42,7.97,549.25
1197.55,-10.45,7.98,549.35
1198.57,-10.46,7.79,549.45
1199.58,-10.46,7.93,549.65
1200.59,-10.47,8.15,549.75
1201.61,-10.47,8.1,549.85
1202.62,-10.47,8.33,549.95
1203.64,-10.49,8.09,550.15
1204.65,-10.51,8.3,550.25
1205.66,-10.53,8.11,550.35
1206.68,-10.53,7.99,550.45
1207.69,-10.54,8.24,550.55
1208.71,-10.53,8.35,550.75
1209.72,-10.54,8.56,550.85
1210.73,-10.55,4.92,550.95
1211.75,-10.56,4.8,551.05
1212.76,-10.57,4.77,551.25
1213.78,-10.61,4.8,551.35
1214.79,-10.64,4.89,551.45
1215.8,-10.62,4.78,551.55
1216.82,-10.6,5.1,551.75
1217.83,-10.61,5,551.85
1218.85,-10.62,4.98,551.95
1219.86,-10.62,5.14,552.05
1220.87,-10.63,5.11,552.25
1221.89,-10.66,5.08,552.25
1222.9,-10.72,4.98,552.45
1223.92,-10.77,4.88,552.55
1224.93,-10.75,5.19,552.65
1225.94,-10.72,5.35,552.75
1226.96,-10.7,5.26,552.95
1227.97,-10.71,5.07,553.05

File: Non-charring/PMMA/Edinburgh/Edinburgh_Cone_25kW_2.csv
Time,Mass,HRR,Back Temp
[s],[g],[kW/m2],[K]
0,12.28666667,-0.2,289.25
1,11.89666667,-0.3,289.25
2,12.04666667,-0.3,289.25
3,12.13666667,-0.5,289.25
4.1,12.17666667,-0.4,289.25
5.1,51.86666667,-0.3,289.25
6.1,48.83666667,3.1,289.35
7.1,1.896666667,3,289.25
8.1,41.10666667,3,289.25
9.1,20.89666667,3,289.25
10.1,21.98666667,2.9,289.35
11.2,27.65666667,3,289.25
12.2,69.32666667,2.8,289.25
13.2,69.32666667,2.8,289.25
14.2,69.10666667,2.8,289.25
15.2,69.17666667,3,289.35
16.2,69.17666667,2.9,289.25
17.2,69.26666667,2.9,289.35
18.3,69.23666667,2.9,289.25
19.3,69.18666667,2.8,289.35
20.3,69.16666667,2.7,289.35
21.3,69.17666667,2.8,289.35
22.3,69.17666667,2.8,289.35
23.3,69.18666667,2.8,289.35
24.3,69.17666667,2.8,289.35
25.3,69.16666667,2.8,289.35
26.4,69.16666667,2.9,289.35
27.4,69.16666667,2.8,289.35
28.4,69.14666667,2.7,289.35
29.4,69.14666667,6.2,289.35
30.4,69.14666667,6.2,289.35
31.4,69.13666667,6,289.45
32.4,69.13666667,5.9,289.35
33.5,69.12666667,5.9,289.35
34.5,69.11666667,5.7,289.45
35.5,69.11666667,5.6,289.45
36.5,69.10666667,5.6,289.45
37.5,69.09666667,5.5,289.45
38.5,69.08666667,5.6,289.45
39.6,69.07666667,5.7,289.45
40.6,69.07666667,5.7,289.45
41.6,69.07666667,5.5,289.55
42.6,69.06666667,5.4,289.45
43.6,69.06666667,5.7,289.55
44.6,69.05666667,2.1,289.55
45.6,69.04666667,2.2,289.55
46.6,69.04666667,2.3,289.55
47.7,69.03666667,2.2,289.55
48.7,69.02666667,2.3,289.65
49.7,69.02666667,2.4,289.65
50.7,69.02666667,2.4,289.65
51.7,69.02666667,2.4,289.65
52.7,69.01666667,2.4,289.65
53.7,68.99666667,2.4,289.65
54.8,68.97666667,2.5,289.65
55.8,68.96666667,-0.9,289.75
56.8,68.95666667,-0.8,289.75
57.8,68.94666667,-0.9,289.75
58.8,68.94666667,-0.8,289.75
59.8,68.93666667,-0.9,289.85
60.8,68.92666667,-0.8,289.75
61.9,68.92666667,-0.8,289.85
62.9,68.91666667,-0.7,289.85
63.9,68.91666667,-0.8,289.85
64.9,68.90666667,-0.9,289.95
66.7,68.85666667,-0.6,289.95
67.5,68.85666667,-0.6,289.95
68.2,68.86666667,-0.6,289.95
69,68.87666667,-0.5,289.95
70,68.87666667,-0.6,290.05
71,68.87666667,-0.6,290.05
72,68.87666667,-0.7,290.05
73,68.87666667,-0.6,290.15
74,68.86666667,-0.2,290.15
75,68.85666667,-0.3,290.15
76.1,68.85666667,-0.3,290.15
77.1,68.85666667,-0.4,290.25
78.1,68.86666667,-0.4,290.25
79.1,68.85666667,-0.2,290.25
80.1,68.83666667,-0.2,290.35
81.1,68.81666667,-0.4,290.35
82.1,68.81666667,-0.5,290.35
83.1,68.80666667,-0.6,290.45
84.2,68.80666667,-0.4,290.45
85.2,68.80666667,-3.7,290.45
86.2,68.79666667,-3.7,290.55
87.2,68.78666667,-3.8,290.55
88.2,68.77666667,-3.9,290.65
89.2,68.76666667,-3.9,290.55
90.2,68.75666667,-3.8,290.65
91.3,68.74666667,-3.9,290.75
92.3,68.73666667,-4.1,290.75
93.3,68.71666667,-4.1,290.75
94.3,68.71666667,-0.6,290.85
95.3,68.70666667,-0.3,290.85
96.3,68.70666667,-0.4,290.95
97.3,68.69666667,-4,290.95
98.4,68.67666667,-0.4,291.05
99.4,68.66666667,-0.4,291.05
100.4,68.64666667,-0.4,291.15
101.4,68.63666667,-4.1,291.15
102.4,68.63666667,-4,291.25
103.4,68.61666667,-3.9,291.25
104.4,68.58666667,-0.4,291.35
105.5,68.56666667,1,291.35
106.5,68.52666667,-1.7,291.45
107.5,68.48666667,-3.9,291.55
108.5,68.42666667,-3.9,291.55
109.5,68.36666667,-3.8,291.65
110.5,68.29666667,-0.5,291.75
111.5,68.22666667,-0.7,291.75
112.6,68.13666667,-0.5,291.85
113.6,68.01666667,-0.5,291.85
114.6,67.90666667,-0.4,291.95
115.6,67.79666667,-0.4,292.05
116.6,67.66666667,-0.5,292.05
117.6,67.55666667,-0.5,292.15
118.6,67.43666667,-0.3,292.25
119.7,67.31666667,-0.3,292.35
120.7,67.18666667,2.6,292.35
121.7,67.05666667,8.8,292.45
122.7,66.93666667,11.9,292.55
123.7,66.82666667,16.5,292.65
124.7,66.71666667,26.1,292.75
125.7,66.58666667,33.1,292.85
126.8,66.45666667,49.7,292.95
127.8,66.33666667,59.9,293.05
128.8,66.22666667,65.4,293.15
129.8,66.09666667,77.9,293.25
130.8,65.95666667,92.2,293.45
131.8,65.82666667,104,293.55
132.8,65.70666667,119.3,293.65
133.8,65.57666667,136.4,293.85
134.9,65.45666667,141.7,293.95
135.9,65.33666667,149.4,294.05
136.9,65.20666667,162.3,294.15
137.9,65.07666667,170.3,294.35
138.9,64.94666667,181.6,294.45
139.9,64.81666667,182.2,294.55
140.9,64.69666667,192.1,294.75
142,64.56666667,202.4,294.85
143,64.43666667,205.2,294.95
144,64.30666667,211.7,295.15
145,64.18666667,214.7,295.25
146,64.06666667,235.2,295.45
147,63.93666667,225.4,295.55
148,63.80666667,240,295.65
149.1,63.68666667,231.2,295.75
150.1,63.56666667,237.3,295.95
151.1,63.43666667,243.5,296.05
152.1,63.29666667,251.5,296.25
153.1,63.16666667,250.6,296.35
154.1,63.03666667,257.7,296.45
155.1,62.91666667,264.3,296.65
156.2,62.79666667,259.7,296.75
157.2,62.65666667,259.3,296.85
158.2,62.51666667,266.4,297.05
159.2,62.38666667,263.7,297.15
160.2,62.25666667,264.7,297.25
161.2,62.12666667,274.3,297.45
162.2,62.00666667,275.9,297.55
163.3,61.87666667,276.1,297.65
164.3,61.74666667,273.6,297.85
165.3,61.60666667,271.3,297.95
166.3,61.47666667,284.8,298.25
168.1,61.24666667,284,298.35
168.9,61.15666667,275.7,298.45
169.6,61.06666667,288.2,298.55
170.4,60.96666667,283.2,298.75
171.4,60.84666667,283,298.85
172.4,60.70666667,291.6,299.05
173.4,60.56666667,286.4,299.15
174.4,60.45666667,287.2,299.35
175.4,60.32666667,287.7,299.45
176.4,60.18666667,297.7,299.65
177.5,60.05666667,289.1,299.75
178.5,59.91666667,291.6,299.85
179.5,59.78666667,292.3,300.05
180.5,59.67666667,298,300.15
181.5,59.54666667,287,300.35
182.5,59.39666667,301.7,300.45
183.5,59.25666667,296.9,300.65
184.5,59.11666667,298.8,300.75
185.6,58.99666667,301.1,300.85
186.6,58.87666667,298.9,300.95
187.6,58.74666667,293.7,301.15
188.6,58.60666667,305.7,301.35
189.6,58.48666667,295.6,301.45
190.6,58.35666667,294.1,301.55
191.6,58.22666667,291.2,301.75
192.7,58.10666667,296.3,301.85
193.7,57.97666667,294,301.95
194.7,57.86666667,308.3,302.15
195.7,57.75666667,305.5,302.25
196.7,57.63666667,303,302.35
197.7,57.51666667,302.1,302.55
198.7,57.39666667,298,302.65
199.8,57.26666667,306.1,302.75
200.8,57.14666667,299.1,302.85
201.8,57.01666667,304.4,303.05
202.8,56.86666667,304.6,303.15
203.8,56.73666667,296.9,303.35
204.8,56.62666667,306.1,303.45
205.8,56.50666667,308.8,303.55
206.9,56.37666667,316.5,303.75
207.9,56.23666667,300.2,303.85
208.9,56.08666667,304,303.95
209.9,55.94666667,305.9,304.15
210.9,55.80666667,300.3,304.25
211.9,55.67666667,296.5,304.35
212.9,55.55666667,312.5,304.55
214,55.42666667,298.9,304.65
215,55.29666667,304.8,304.75
216,55.15666667,305,304.95
217,55.01666667,308.8,305.05
218,54.87666667,297.8,305.15
219,54.75666667,299,305.35
220,54.61666667,302.6,305.55
221.1,54.47666667,302.4,305.65
222.1,54.35666667,303.7,305.75
223.1,54.21666667,314.6,305.95
224.1,54.09666667,305.4,306.05
225.1,53.97666667,306.9,306.15
226.1,53.83666667,302.8,306.35
227.1,53.68666667,308.7,306.45
228.2,53.55666667,310.5,306.65
229.2,53.42666667,315.6,306.75
230.2,53.31666667,306.5,306.95
231.2,53.19666667,306.9,307.05
232.2,53.07666667,310.9,307.25
233.2,52.94666667,307.3,307.35
234.2,52.80666667,313.9,307.45
235.3,52.66666667,307.4,307.65
236.3,52.54666667,304.9,307.75
237.3,52.42666667,307.6,307.95
238.3,52.29666667,312,308.05
239.3,52.14666667,306.1,308.15
240.3,52.01666667,312.2,308.35
241.3,51.90666667,316.8,308.45
242.3,51.76666667,302.7,308.65
243.4,51.62666667,314.4,308.75
244.4,51.49666667,312.6,308.95
245.4,51.36666667,306.6,309.05
246.4,51.23666667,310.2,309.25
247.4,51.10666667,315.6,309.35
248.4,50.97666667,316.3,309.45
249.4,50.85666667,314.6,309.65
250.5,50.72666667,308.2,309.75
251.5,50.57666667,311.4,309.95
252.5,50.43666667,306.7,310.15
253.5,50.30666667,302.8,310.25
254.5,50.17666667,311.7,310.35
255.5,50.03666667,292.4,310.55
256.5,49.90666667,306.4,310.65
257.6,49.77666667,302.9,310.85
258.6,49.62666667,300.9,310.95
259.6,49.48666667,322.6,311.15
260.6,49.34666667,305.2,311.25
261.6,49.20666667,304.6,311.45
262.6,49.07666667,320.5,311.55
263.6,48.94666667,309.8,311.75
264.7,48.80666667,317.9,311.85
265.7,48.67666667,308,312.05
266.7,48.54666667,313.5,312.15
267.7,48.39666667,310,312.35
269.5,48.16666667,315.6,312.55
270.2,48.06666667,313.8,312.65
271,47.95666667,313.6,312.75
271.8,47.83666667,323.9,312.95
272.8,47.70666667,322.3,313.05
273.8,47.56666667,319.7,313.15
274.8,47.41666667,320.5,313.35
275.8,47.26666667,314.9,313.45
276.8,47.12666667,318.4,313.65
277.8,46.99666667,318.5,313.75
278.9,46.85666667,313.2,313.85
279.9,46.70666667,320.5,314.05
280.9,46.56666667,317,314.25
281.9,46.43666667,319,314.35
282.9,46.30666667,323.4,314.55
283.9,46.16666667,315.8,314.65
284.9,46.02666667,326.2,314.75
286,45.87666667,330.5,314.95
287,45.72666667,328.5,315.15
288,45.59666667,326.2,315.25
289,45.45666667,321.8,315.45
290,45.30666667,327.4,315.55
291,45.15666667,320.2,315.75
292,45.01666667,328.7,315.85
293,44.87666667,326.3,316.05
294.1,44.74666667,320,316.15
295.1,44.61666667,333.8,316.35
296.1,44.47666667,327.2,316.45
297.1,44.32666667,326.6,316.65
298.1,44.20666667,331.2,316.75
299.1,44.05666667,324.6,316.95
300.1,43.90666667,325.3,317.05
301.2,43.75666667,335.8,317.15
302.2,43.61666667,328.2,317.35
303.2,43.48666667,324.9,317.45
304.2,43.33666667,340.7,317.65
305.2,43.19666667,331.5,317.75
306.2,43.03666667,334.6,317.95
307.2,42.87666667,332.6,318.05
308.3,42.73666667,327.6,318.25
309.3,42.58666667,325.1,318.45
310.3,42.44666667,326,318.55
311.3,42.30666667,328.5,318.75
312.3,42.16666667,328.8,318.85
313.3,42.00666667,328.5,319.05
314.3,41.86666667,330,319.15
315.4,41.71666667,325.2,319.35
316.4,41.56666667,331.8,319.55
317.4,41.42666667,332.9,319.65
318.4,41.27666667,330.2,319.75
319.4,41.12666667,330.3,320.25
322.2,40.69666667,337.6,320.35
323,40.57666667,334.8,320.45
323.7,40.46666667,346.4,320.55
324.5,40.35666667,339.7,320.75
325.5,40.20666667,336.2,320.85
326.5,40.05666667,353.7,321.05
327.5,39.90666667,338.1,321.15
328.5,39.76666667,335.2,321.35
329.6,39.60666667,348.6,321.45
330.6,39.45666667,337.2,321.65
331.6,39.29666667,340,321.75
332.6,39.15666667,341.1,321.95
333.6,39.02666667,348.4,322.05
334.6,38.87666667,347.5,322.25
335.6,38.71666667,347.9,322.35
336.7,38.55666667,343.8,322.55
337.7,38.40666667,341.9,322.75
338.7,38.24666667,356,322.85
339.7,38.09666667,341.1,323.05
340.7,37.93666667,344.7,323.15
341.7,37.76666667,346.6,323.25
342.7,37.60666667,358.2,323.45
343.7,37.45666667,346.1,323.65
344.8,37.30666667,347.8,323.75
345.8,37.14666667,352.6,323.95
346.8,36.97666667,350.6,324.05
347.8,36.82666667,357.1,324.25
348.8,36.67666667,356.1,324.45
349.8,36.52666667,349.2,324.55
350.8,36.36666667,340.6,324.75
351.9,36.20666667,354.2,324.95
352.9,36.06666667,353.7,325.05
353.9,35.89666667,353.6,325.25
354.9,35.73666667,350.5,325.45
355.9,35.57666667,366.4,325.55
356.9,35.42666667,356.7,325.75
357.9,35.26666667,363.6,325.95
359,35.10666667,358.7,326.15
360,34.94666667,357.5,326.35
361,34.78666667,364.5,326.55
362,34.64666667,366.1,326.65
363,34.48666667,364.3,326.95
364,34.32666667,365.8,327.05
365,34.17666667,367.9,327.35
366.1,34.02666667,369.6,327.55
367.1,33.86666667,369,327.75
368.1,33.70666667,359.5,327.95
369.1,33.55666667,363.6,328.25
370.1,33.39666667,369.6,328.55
371.8,33.14666667,372.5,328.75
372.5,33.02666667,360.4,328.95
373.3,32.91666667,368.2,329.15
374.2,32.78666667,373.4,329.35
375.2,32.63666667,374.4,329.55
376.2,32.47666667,368.5,329.85
377.2,32.32666667,371.1,330.05
378.2,32.15666667,371.1,330.35
379.2,32.01666667,370.3,330.55
380.3,31.86666667,367.8,330.75
381.3,31.71666667,365,331.05
382.3,31.56666667,366.9,331.25
383.3,31.43666667,374,331.45
384.3,31.28666667,373.8,331.75
385.3,31.13666667,373.8,331.95
386.3,30.98666667,368.7,332.25
387.4,30.83666667,379,332.45
388.4,30.67666667,379.1,332.75
389.4,30.53666667,371.7,332.95
390.4,30.39666667,372.4,333.25
391.4,30.24666667,365.3,333.45
392.4,30.09666667,374.3,333.75
393.4,29.94666667,375.3,333.95
394.4,29.81666667,365.6,334.15
395.5,29.66666667,375.5,334.45
396.5,29.52666667,369.9,334.75
397.5,29.37666667,364.9,334.95
398.5,29.22666667,375.9,335.25
399.5,29.06666667,361.3,335.55
400.5,28.92666667,367.7,335.75
401.5,28.77666667,367,336.05
402.6,28.62666667,358.9,336.35
403.6,28.49666667,368.3,336.55
404.6,28.34666667,354.4,336.85
405.6,28.19666667,349,337.15
406.6,28.05666667,373.1,337.45
407.6,27.90666667,351.2,337.75
408.6,27.76666667,359.7,337.95
409.7,27.62666667,365.3,338.25
410.7,27.49666667,361,338.55
411.7,27.35666667,361,338.85
412.7,27.21666667,352.3,339.15
413.7,27.07666667,356.2,339.35
414.7,26.94666667,365.4,339.65
415.7,26.83666667,354.6,339.95
416.8,26.70666667,350.8,340.25
417.8,26.55666667,350.7,340.55
418.8,26.41666667,350,340.85
419.8,26.28666667,353,341.05
420.8,26.14666667,366.8,341.45
421.8,26.00666667,346.5,341.75
422.8,25.88666667,354.9,341.95
423.9,25.76666667,345.8,342.25
424.9,25.63666667,346.7,342.55
425.9,25.50666667,349.1,342.85
426.9,25.35666667,345.5,343.15
427.9,25.22666667,353.4,343.45
428.9,25.10666667,348.9,343.75
429.9,24.97666667,346,344.05
431,24.84666667,339.5,344.35
432,24.72666667,334.8,344.65
433,24.59666667,335.7,344.95
434,24.46666667,338.2,345.25
435,24.33666667,335.7,345.55
436,24.19666667,331.3,345.85
437,24.06666667,331.4,346.15
438.1,23.95666667,327.5,346.45
439.1,23.83666667,332.7,346.75
440.1,23.72666667,327.7,347.05
441.1,23.59666667,332.8,347.35
442.1,23.46666667,320.1,347.65
443.1,23.34666667,319.8,347.95
444.1,23.23666667,315.7,348.25
445.1,23.12666667,323.4,348.55
446.2,23.02666667,323.9,348.85
447.2,22.90666667,308.3,349.15
448.2,22.77666667,311.4,349.45
449.2,22.65666667,321.5,349.75
450.2,22.52666667,313.8,350.05
451.2,22.40666667,309.4,350.35
452.2,22.28666667,296.3,350.65
453.3,22.15666667,303.5,350.95
454.3,22.03666667,307.5,351.25
455.3,21.92666667,312.6,351.65
456.3,21.82666667,307.3,351.95
457.3,21.70666667,304.4,352.25
458.3,21.59666667,298.5,352.55
459.3,21.47666667,304.9,352.85
460.4,21.36666667,294.1,353.15
461.4,21.24666667,310,353.45
462.4,21.12666667,294.8,353.85
463.4,21.00666667,298.6,354.15
464.4,20.88666667,294.8,354.45
465.4,20.77666667,295,354.75
466.4,20.65666667,301,355.15
467.5,20.53666667,283.7,355.35
468.5,20.42666667,293.7,355.75
469.5,20.30666667,285.5,356.05
470.5,20.19666667,295.5,356.35
471.5,20.07666667,289.3,356.95
473.3,19.86666667,288.5,357.15
474.1,19.77666667,291.8,357.45
474.8,19.68666667,287.8,357.65
475.6,19.59666667,289.7,357.95
476.6,19.48666667,291.9,358.35
477.6,19.35666667,287.1,358.65
478.6,19.19666667,272.4,359.05
479.6,19.07666667,294.5,359.35
480.7,18.96666667,288.6,359.65
481.7,18.83666667,278.1,359.95
482.7,18.72666667,281.2,360.35
483.7,18.62666667,279.4,360.65
484.7,18.52666667,278.8,360.95
485.7,18.41666667,279.5,361.35
486.7,18.30666667,276.5,361.65
487.8,18.20666667,284.8,361.95
488.8,18.09666667,288.2,362.35
489.8,17.97666667,275.4,362.65
490.8,17.86666667,277.4,363.05
491.8,17.75666667,281.5,363.35
492.8,17.64666667,285.8,363.75
493.8,17.53666667,275.2,364.05
494.9,17.41666667,278.9,364.35
495.9,17.32666667,277.6,364.75
496.9,17.22666667,271.8,365.05
497.9,17.11666667,278.6,365.45
498.9,17.00666667,270.9,365.75
499.9,16.88666667,273.1,366.15
500.9,16.77666667,277.2,366.45
501.9,16.65666667,277.1,366.85
503,16.54666667,275.3,367.15
504,16.45666667,275.4,367.55
505,16.35666667,264.1,367.95
506,16.23666667,272,368.25
507,16.13666667,278.1,368.55
508,16.04666667,267.6,368.95
509,15.94666667,276.5,369.35
510.1,15.82666667,275.3,369.65
511.1,15.71666667,264.3,370.05
512.1,15.62666667,273.8,370.35
513.1,15.53666667,268.2,370.75
514.1,15.44666667,265.2,371.05
515.1,15.34666667,266.9,371.15
516.1,15.25666667,265.6,371.25
517.2,15.14666667,262.3,371.25
518.2,15.05666667,268.6,371.25
519.2,14.95666667,270.5,371.15
520.2,14.87666667,265.9,370.95
521.2,14.77666667,257.4,370.95
522.2,14.68666667,259.9,370.95
523.2,14.60666667,253.8,370.95
524.3,14.50666667,253.7,371.05
525.3,14.39666667,257.7,371.05
526.3,14.28666667,254.1,371.15
527.3,14.18666667,248.4,371.55
528.3,14.09666667,253.9,372.05
529.3,14.00666667,250.6,372.65
530.3,13.88666667,249.1,373.35
531.4,13.77666667,243.2,374.05
532.4,13.67666667,249,374.65
533.4,13.58666667,245.8,375.35
534.4,13.51666667,237.6,375.85
535.4,13.44666667,236.7,376.35
536.4,13.37666667,237.6,376.85
537.4,13.29666667,237.5,377.35
538.5,13.23666667,229.5,377.85
539.5,13.16666667,229.3,378.35
540.5,13.08666667,226.6,378.75
541.5,13.00666667,231.8,379.15
542.5,12.94666667,231.4,379.55
543.5,12.87666667,230.5,380.05
544.5,12.80666667,221.3,380.45
545.6,12.73666667,218.9,380.85
546.6,12.65666667,224.8,381.25
547.6,12.57666667,217,381.65
548.6,12.48666667,216.6,382.05
549.6,12.41666667,217.3,382.45
550.6,12.34666667,211.2,382.95
551.6,12.27666667,208.9,383.35
552.6,12.20666667,207.7,383.75
553.7,12.12666667,208.3,384.15
554.7,12.06666667,206.8,384.55
555.7,11.99666667,206.3,384.95
556.7,11.93666667,209.4,385.35
557.7,11.87666667,202.6,385.75
558.7,11.80666667,194,386.25
559.7,11.72666667,197.9,386.65
560.8,11.65666667,197.3,387.05
561.8,11.59666667,196.5,387.45
562.8,11.52666667,195.6,387.95
563.8,11.46666667,192.5,388.35
564.8,11.39666667,193.2,388.75
565.8,11.31666667,187.6,389.15
566.8,11.24666667,185.3,389.65
567.9,11.19666667,185.3,390.05
568.9,11.15666667,186.6,390.45
569.9,11.09666667,180,390.95
570.9,11.03666667,182.4,391.35
571.9,10.96666667,179.3,391.75
572.9,10.91666667,174.5,392.65
574.9,10.83666667,173.7,392.95
575.6,10.78666667,170,393.25
576.4,10.73666667,168.7,393.65
577.1,10.69666667,168.9,393.95
578,10.64666667,168.1,394.45
579,10.59666667,166.4,394.85
580,10.54666667,163.1,395.25
581,10.48666667,158.6,395.75
582.1,10.42666667,164.7,396.15
583.1,10.38666667,158.3,396.65
584.1,10.35666667,156,397.05
585.1,10.31666667,159.1,397.55
586.1,10.25666667,155.3,398.05
587.1,10.20666667,156.2,398.45
588.1,10.14666667,153.7,398.95
589.2,10.09666667,146.6,399.35
590.2,10.04666667,150.8,399.85
591.2,9.996666667,148.2,400.25
592.2,9.936666667,147.5,400.75
593.2,9.876666667,140.7,401.15
594.2,9.836666667,144.6,401.65
595.2,9.796666667,141.5,402.05
596.2,9.746666667,141.2,402.55
597.3,9.686666667,140.9,402.95
598.3,9.636666667,136.7,403.45
599.3,9.606666667,137.8,403.85
600.3,9.566666667,133.4,404.35
601.3,9.526666667,134.9,404.75
602.3,9.486666667,131.7,405.25
603.3,9.456666667,131.6,405.65
604.4,9.406666667,132.4,406.15
605.4,9.366666667,127.5,406.55
606.4,9.316666667,127.2,407.05
607.4,9.266666667,125.2,407.45
608.4,9.226666667,126.5,407.95
609.4,9.186666667,119.9,408.35
610.4,9.156666667,121.2,408.85
611.5,9.116666667,124.3,409.25
612.5,9.076666667,118.4,409.75
613.5,9.046666667,118.2,410.15
614.5,8.996666667,117.2,410.55
615.5,8.946666667,115.4,411.05
616.5,8.906666667,115.6,411.45
617.5,8.866666667,115.1,411.95
618.6,8.836666667,113.7,412.35
619.6,8.806666667,109.9,412.75
620.6,8.776666667,111.2,413.25
621.6,8.726666667,107.5,413.65
622.6,8.676666667,108,414.05
623.6,8.636666667,103.1,414.55
624.6,8.596666667,105.2,414.95
625.7,8.576666667,102.5,415.35
626.7,8.546666667,106.1,415.85
627.7,8.526666667,103.7,416.25
628.7,8.496666667,100.4,416.65
629.7,8.466666667,98.9,417.15
630.7,8.416666667,98.1,417.55
631.7,8.376666667,97.3,417.95
632.8,8.336666667,96.4,418.45
633.8,8.316666667,95.3,418.85
634.8,8.296666667,93.1,419.25
635.8,8.246666667,94.6,419.75
636.8,8.206666667,96.1,420.15
637.8,8.166666667,89.1,420.55
638.8,8.126666667,90.7,420.95
639.9,8.106666667,88.6,421.45
640.9,8.086666667,86.2,421.85
641.9,8.066666667,88,422.25
642.9,8.036666667,84.4,422.65
643.9,8.016666667,86.1,423.05
644.9,7.986666667,85.8,423.45
645.9,7.956666667,82.8,423.85
646.9,7.916666667,81.9,424.25
648,7.876666667,83,424.75
649,7.856666667,81.9,425.15
650,7.846666667,82.5,425.55
651,7.816666667,80.9,425.95
652,7.776666667,77.1,426.35
653,7.756666667,77.9,426.75
654,7.746666667,76.3,427.15
655.1,7.716666667,76.5,427.65
656.1,7.706666667,74.8,428.05
657.1,7.686666667,73.6,428.45
658.1,7.676666667,74,428.85
659.1,7.646666667,71.9,429.25
660.1,7.626666667,69.6,429.65
661.1,7.596666667,71.8,430.05
662.2,7.566666667,68.1,430.45
663.2,7.546666667,68.7,430.85
664.2,7.526666667,67.9,431.25
665.2,7.496666667,66,431.65
666.2,7.476666667,66.7,432.05
667.2,7.456666667,63.3,432.45
668.2,7.436666667,63.5,432.85
669.3,7.416666667,62.5,433.25
670.3,7.376666667,59.1,433.65
671.3,7.366666667,61.4,433.95
672.3,7.346666667,61.4,434.45
673.3,7.336666667,58.2,434.85
674.3,7.316666667,58.2,435.45
676.1,7.286666667,59.9,435.75
676.8,7.276666667,56.3,435.95
677.6,7.266666667,56.1,436.25
678.4,7.256666667,55.2,436.65
679.4,7.246666667,56.5,437.05
680.4,7.236666667,56.2,437.35
681.4,7.206666667,54.1,437.75
682.4,7.186666667,53.8,438.15
683.5,7.176666667,54.3,438.45
684.5,7.166666667,54.1,438.85
685.5,7.126666667,53.9,439.15
686.5,7.096666667,50.7,439.55
687.5,7.076666667,50.7,439.95
688.5,7.046666667,50.4,440.25
689.5,7.016666667,51.1,440.65
690.5,6.996666667,51.2,441.05
691.6,6.976666667,49.8,441.35
692.6,6.946666667,51.4,441.75
693.6,6.916666667,52.1,442.15
694.6,6.886666667,47.6,442.45
695.6,6.866666667,47.8,442.85
696.6,6.836666667,48.2,443.15
697.6,6.806666667,48.8,443.55
698.7,6.776666667,49.4,443.85
699.7,6.746666667,48.4,444.25
700.7,6.716666667,48.6,444.65
701.7,6.696666667,48.1,445.05
702.7,6.676666667,48.5,445.35
703.7,6.666666667,45,445.75
704.7,6.636666667,44.1,446.15
705.8,6.606666667,45,446.45
706.8,6.586666667,45.5,446.85
707.8,6.566666667,46,447.25
708.8,6.536666667,45.3,447.55
709.8,6.516666667,45.2,447.95
710.8,6.516666667,42.5,448.25
711.8,6.496666667,42.5,448.55
712.9,6.476666667,42.2,448.95
713.9,6.466666667,42.5,449.35
714.9,6.456666667,42,449.65
715.9,6.436666667,43.2,450.05
716.9,6.416666667,43.1,450.45
717.9,6.396666667,42.7,450.75
718.9,6.386666667,42.6,451.05
720,6.366666667,43.5,451.45
721,6.346666667,42.8,451.75
722,6.346666667,42.6,452.05
723,6.326666667,43.8,452.45
724,6.316666667,43.6,452.75
725,6.296666667,43.2,453.05
726,6.286666667,39.3,453.45
727.1,6.276666667,40.2,453.75
728.1,6.266666667,39.1,454.15
729.1,6.266666667,40.4,454.45
730.1,6.256666667,40.9,454.75
731.1,6.246666667,40.8,455.05
732.1,6.226666667,40.4,455.35
733.1,6.206666667,40.1,455.75
734.2,6.176666667,40.1,456.05
735.2,6.166666667,40.3,456.45
736.2,6.176666667,36.8,456.65
737.2,6.146666667,37.1,457.05
738.2,6.116666667,37.5,457.35
739.2,6.096666667,37.2,457.65
740.2,6.086666667,38.1,457.95
741.2,6.086666667,37.9,458.25
742.3,6.086666667,37.4,458.55
743.3,6.076666667,37.6,458.95
744.3,6.056666667,34.2,459.25
745.3,6.046666667,34.1,459.55
746.3,6.016666667,34.7,459.85
747.3,5.996666667,34.9,460.25
748.3,5.976666667,35.1,460.55
749.4,5.956666667,34.3,460.85
750.4,5.936666667,34.5,461.15
751.4,5.926666667,31.4,461.45
752.4,5.906666667,31.3,461.85
753.4,5.896666667,31.6,462.15
754.4,5.876666667,31.6,462.45
755.4,5.846666667,31.7,462.75
756.5,5.836666667,31.7,463.15
757.5,5.826666667,31.9,463.35
758.5,5.826666667,32.1,463.75
759.5,5.816666667,28.6,464.05
760.5,5.796666667,28.2,464.35
761.5,5.766666667,28.9,464.65
762.5,5.756666667,29.1,464.95
763.6,5.756666667,28.5,465.25
764.6,5.746666667,29.3,465.55
765.6,5.726666667,29.3,465.85
766.6,5.706666667,29.1,466.15
767.6,5.686666667,28.1,466.45
768.6,5.666666667,29.4,466.75
769.6,5.646666667,29.3,467.05
770.7,5.616666667,29.6,467.35
771.7,5.596666667,29.2,467.65
772.7,5.586666667,29,467.95
773.7,5.576666667,29.9,468.25
774.7,5.556666667,29.3,468.55
775.7,5.536666667,29.1,469.05
777.4,5.486666667,28.3,469.25
778.1,5.466666667,29.6,469.45
778.9,5.466666667,29,469.75
779.8,5.466666667,29.2,470.05
780.8,5.466666667,29.1,470.35
781.8,5.446666667,28.6,470.65
782.8,5.426666667,28.9,470.85
783.8,5.396666667,29.4,471.15
784.8,5.386666667,29.3,471.45
785.9,5.376666667,29.1,471.75
786.9,5.376666667,28.9,472.05
787.9,5.366666667,29.5,472.35
788.9,5.356666667,29.4,472.65
789.9,5.336666667,30,472.85
790.9,5.326666667,29.3,473.15
791.9,5.306666667,29.3,473.45
793,5.296666667,29.8,473.75
794,5.296666667,29.5,474.05
795,5.296666667,29.5,474.25
796,5.286666667,30.7,474.55
797,5.276666667,30.1,474.85
798,5.256666667,26.2,475.15
799,5.246666667,26.1,475.45
800.1,5.246666667,26.4,475.65
801.1,5.236666667,26.4,475.95
802.1,5.216666667,26.6,476.25
803.1,5.196666667,26.1,476.55
804.1,5.186666667,26.4,476.85
805.1,5.166666667,27.3,477.15
806.1,5.146666667,27,477.45
807.2,5.136666667,26.6,477.75
808.2,5.126666667,26.4,477.95
809.2,5.116666667,27.2,478.25
810.2,5.106666667,27.2,478.55
811.2,5.096666667,27.1,478.85
812.2,5.096666667,27.3,479.15
813.2,5.086666667,27.2,479.45
814.3,5.066666667,27,479.65
815.3,5.066666667,27.2,479.95
816.3,5.056666667,27.4,480.25
817.3,5.046666667,27.3,480.55
818.3,5.026666667,28,480.75
819.3,5.016666667,27.2,481.05
820.3,4.996666667,27.2,481.35
821.4,4.966666667,24,481.55
822.4,4.956666667,24.5,481.85
823.4,4.946666667,24.5,482.15
824.4,4.946666667,24.7,482.45
825.4,4.946666667,24.3,482.65
826.4,4.946666667,23.9,482.95
827.4,4.936666667,24.7,483.25
828.5,4.916666667,23.5,483.55
829.5,4.886666667,24,483.75
830.5,4.876666667,23.3,484.05
831.5,4.896666667,24.4,484.25
832.5,4.896666667,23.6,484.65
833.5,4.886666667,24,484.85
834.5,4.876666667,24.1,485.15
835.5,4.896666667,24.5,485.45
836.6,4.896666667,23.9,485.65
837.6,4.886666667,24.1,485.95
838.6,4.886666667,24.7,486.25
839.6,4.886666667,24.6,486.45
840.6,4.866666667,24.6,486.75
841.6,4.856666667,24.3,486.95
842.6,4.846666667,24.2,487.25
843.7,4.826666667,24,487.45
844.7,4.796666667,24.5,487.75
845.7,4.786666667,25.1,488.05
846.7,4.786666667,24.2,488.25
847.7,4.756666667,24.2,488.55
848.7,4.746666667,24.2,488.75
849.7,4.736666667,23.9,489.05
850.8,4.726666667,24,489.25
851.8,4.716666667,24.4,489.55
852.8,4.706666667,23.9,489.85
853.8,4.696666667,24.1,490.05
854.8,4.716666667,23.8,490.35
855.8,4.716666667,24.3,490.55
856.8,4.716666667,24,490.85
857.9,4.706666667,24.2,491.15
858.9,4.686666667,24,491.35
859.9,4.666666667,23.9,491.65
860.9,4.656666667,23.3,491.85
861.9,4.646666667,23.7,492.15
862.9,4.636666667,24.1,492.35
863.9,4.626666667,24.3,492.65
865,4.626666667,20.6,492.85
866,4.636666667,20.8,493.15
867,4.636666667,21.4,493.35
868,4.626666667,20.7,493.65
869,4.606666667,21.1,493.85
870,4.596666667,20.7,494.15
871,4.586666667,21.3,494.45
872.1,4.576666667,20.8,494.65
873.1,4.546666667,20.4,494.85
874.1,4.526666667,21.2,495.15
875.1,4.506666667,21.5,495.45
876.1,4.476666667,21.3,495.65
877.1,4.446666667,20.8,496.05
878.9,4.456666667,20.7,496.25
879.7,4.456666667,21.7,496.45
880.4,4.446666667,21.2,496.65
881.2,4.426666667,21,496.85
882.2,4.416666667,21.1,497.05
883.2,4.406666667,21.2,497.35
884.2,4.386666667,21,497.55
885.2,4.366666667,21.3,497.75
886.2,4.356666667,21.3,498.05
887.3,4.356666667,20.7,498.25
888.3,4.346666667,21,498.45
889.3,4.326666667,20.7,498.75
890.3,4.296666667,21.4,498.95
891.3,4.296666667,20.9,499.25
892.3,4.276666667,21,499.45
893.3,4.256666667,20.9,499.75
894.4,4.236666667,21.1,499.95
895.4,4.216666667,20.8,500.25
896.4,4.196666667,21.2,500.45
897.4,4.176666667,21.1,500.75
898.4,4.156666667,21,500.95
899.4,4.146666667,21,501.15
900.4,4.156666667,20.9,501.45
901.5,4.166666667,21.1,501.75
902.5,4.166666667,21.5,501.95
903.5,4.156666667,21.3,502.15
904.5,4.146666667,20.9,502.45
905.5,4.126666667,21,502.65
906.5,4.106666667,21.2,502.95
907.5,4.086666667,21.3,503.15
908.6,4.066666667,21.6,503.35
909.6,4.066666667,21,503.65
910.6,4.076666667,21.3,503.85
911.6,4.056666667,21.3,504.15
912.6,4.036666667,21.4,504.35
913.6,4.036666667,17.8,504.55
914.6,4.026666667,17.5,504.85
915.7,4.036666667,17.6,505.05
916.7,4.036666667,18.2,505.25
917.7,4.036666667,18,505.55
918.7,4.026666667,18.2,505.75
919.7,4.006666667,18,505.95
920.7,3.976666667,18.1,506.15
921.7,3.956666667,18.3,506.45
922.8,3.936666667,18.2,506.65
923.8,3.906666667,17.7,506.85
924.8,3.876666667,17.7,507.15
925.8,3.846666667,17.9,507.35
926.8,3.836666667,18.4,507.55
927.8,3.826666667,18.3,507.75
928.8,3.836666667,18.2,508.05
929.8,3.826666667,18,508.25
930.9,3.836666667,18.2,508.45
931.9,3.816666667,18.2,508.75
932.9,3.806666667,17.9,508.95
933.9,3.796666667,17.8,509.15
934.9,3.786666667,18,509.45
935.9,3.776666667,18.5,509.65
936.9,3.776666667,18.4,509.85
938,3.756666667,18.1,510.15
939,3.726666667,18.4,510.35
940,3.716666667,18.4,510.55
941,3.706666667,18.7,510.75
942,3.706666667,18.8,510.95
943,3.706666667,18.9,511.25
944,3.696666667,18.4,511.45
945.1,3.696666667,18.3,511.65
946.1,3.686666667,18.2,511.85
947.1,3.666666667,18.5,512.15
948.1,3.656666667,19,512.35
949.1,3.656666667,19.2,512.55
950.1,3.646666667,18.7,512.75
951.1,3.626666667,18.3,512.95
952.2,3.606666667,18.4,513.15
953.2,3.586666667,18.4,513.45
954.2,3.576666667,18.8,513.65
955.2,3.566666667,18.6,513.85
956.2,3.566666667,18.5,514.15
957.2,3.556666667,18.6,514.35
958.2,3.546666667,18.5,514.55
959.3,3.536666667,18.9,514.85
960.3,3.546666667,18.7,515.05
961.3,3.536666667,18.7,515.25
962.3,3.516666667,18.3,515.45
963.3,3.506666667,18.4,515.65
964.3,3.496666667,18,515.85
965.3,3.476666667,18.7,516.15
966.4,3.446666667,18.8,516.35
967.4,3.436666667,19.2,516.55
968.4,3.406666667,18.7,516.75
969.4,3.386666667,18.5,516.95
970.4,3.386666667,18.3,517.15
971.4,3.386666667,18.5,517.45
972.4,3.376666667,18.7,517.65
973.4,3.356666667,18.4,517.85
974.5,3.336666667,18.2,518.05
975.5,3.326666667,18.6,518.25
976.5,3.326666667,18.5,518.45
977.5,3.316666667,18.9,518.65
978.5,3.306666667,18.5,519.05
980.3,3.286666667,18.6,519.25
981,3.276666667,18.4,519.35
981.7,3.256666667,18.5,519.55
982.6,3.256666667,15.5,519.75
983.6,3.266666667,15.4,519.95
984.6,3.256666667,15.2,520.15
985.6,3.256666667,15.2,520.35
986.6,3.246666667,15.2,520.55
987.6,3.246666667,15.1,520.75
988.7,3.256666667,15.5,520.95
989.7,3.256666667,15.4,521.25
990.7,3.236666667,15.6,521.45
991.7,3.226666667,15.6,521.65
992.7,3.236666667,15.3,521.85
993.7,3.226666667,15.2,522.05
994.7,3.196666667,15.2,522.25
995.8,3.186666667,15.3,522.45
996.8,3.176666667,15.9,522.65
997.8,3.156666667,15.7,522.85
998.8,3.156666667,15.9,523.05
999.8,3.136666667,15.4,523.25
1000.8,3.136666667,15.5,523.45
1001.8,3.136666667,15.6,523.65
1002.9,3.136666667,15.5,523.85
1003.9,3.116666667,15.1,524.05
1004.9,3.096666667,15.8,524.25
1005.9,3.066666667,15.1,524.45
1006.9,3.046666667,15.6,524.75
1008.5,3.006666667,15.4,524.95
1009.3,3.006666667,15.7,525.05
1010,3.016666667,15.3,525.25
1011,3.016666667,15.7,525.45
1012,3.016666667,15.7,525.65
1013,3.006666667,15.9,525.75
1014,3.006666667,15.4,525.95
1015,2.996666667,15.6,526.25
1016,2.966666667,15.5,526.45
1017.1,2.946666667,15.3,526.55
1018.1,2.926666667,15.9,526.75
1019.1,2.916666667,15.9,527.05
1020.1,2.896666667,15.7,527.25
1021.1,2.886666667,15.5,527.35
1022.1,2.866666667,16,527.65
1023.1,2.846666667,15.8,527.85
1024.2,2.856666667,16,528.05
1025.2,2.846666667,15.9,528.25
1026.2,2.836666667,15.7,528.45
1027.2,2.826666667,15.7,528.65
1028.2,2.816666667,15.5,528.85
1029.2,2.826666667,15.6,529.05
1030.2,2.826666667,15.8,529.25
1031.2,2.816666667,15.7,529.45
1032.3,2.806666667,15.5,529.65
1033.3,2.796666667,15.3,529.85
1034.3,2.796666667,15.6,530.05
1035.3,2.786666667,15.5,530.25
1036.3,2.776666667,15.6,530.45
1037.3,2.756666667,15.5,530.65
1038.3,2.756666667,15.5,530.85
1039.4,2.756666667,15.7,530.95
1040.4,2.756666667,15.4,531.25
1041.4,2.746666667,15.6,531.35
1042.4,2.726666667,15.3,531.55
1043.4,2.706666667,15.3,531.75
1044.4,2.686666667,15.3,531.95
1045.4,2.676666667,15.6,532.15
1046.5,2.676666667,15.9,532.35
1047.5,2.656666667,16,532.55
1048.5,2.656666667,15.8,532.75
1049.5,2.656666667,15.5,532.95
1050.5,2.656666667,15.4,533.15
1051.5,2.636666667,15.9,533.35
1052.5,2.626666667,15.8,533.45
1053.6,2.616666667,15.8,533.65
1054.6,2.596666667,16,533.85
1055.6,2.586666667,15.8,534.15
1056.6,2.586666667,15.6,534.25
1057.6,2.576666667,15.7,534.45
1058.6,2.566666667,16,534.65
1059.6,2.566666667,16.1,534.85
1060.7,2.546666667,16.2,535.05
1061.7,2.526666667,16,535.25
1062.7,2.516666667,16.1,535.45
1063.7,2.516666667,15.6,535.65
1064.7,2.506666667,12.7,535.85
1065.7,2.486666667,12.5,535.95
1066.7,2.466666667,12.7,536.25
1067.8,2.466666667,12.9,536.35
1068.8,2.476666667,12.8,536.55
1069.8,2.466666667,13.1,536.75
1070.8,2.466666667,12.7,536.95
1071.8,2.456666667,12.7,537.15
1072.8,2.436666667,12.6,537.35
1073.8,2.426666667,12.6,537.55
1074.9,2.416666667,12.8,537.65
1075.9,2.406666667,13,537.85
1076.9,2.396666667,13,538.05
1077.9,2.396666667,12.8,538.25
1078.9,2.396666667,12.8,538.45
1079.9,2.386666667,13.1,538.75
1081.7,2.356666667,13,538.95
1082.5,2.356666667,13,539.05
1083.2,2.356666667,13,539.15
1084,2.356666667,12.7,539.35
1085,2.346666667,12.8,539.55
1086,2.346666667,12.7,539.65
1087,2.336666667,12.7,539.85
1088,2.306666667,12.5,540.05
1089,2.306666667,12.8,540.15
1090.1,2.296666667,12.6,540.35
1091.1,2.296666667,12.7,540.55
1092.1,2.286666667,12.8,540.75
1093.1,2.276666667,12.7,540.85
1094.1,2.256666667,12.7,541.05
1095.1,2.256666667,12.8,541.25
1096.1,2.246666667,12.7,541.35
1097.2,2.226666667,12.7,541.55
1098.2,2.216666667,13.2,541.75
1099.2,2.196666667,12.9,541.85
1100.2,2.186666667,13.1,542.05
1101.2,2.186666667,12.9,542.25
1102.2,2.196666667,13,542.45
1103.2,2.206666667,13.3,542.65
1104.3,2.196666667,13.2,542.75
1105.3,2.186666667,13.3,542.95
1106.3,2.186666667,12.8,543.15
1107.3,2.176666667,13,543.25
1108.3,2.176666667,12.8,543.45
1109.3,2.176666667,13.3,543.55
1110.3,2.156666667,13.1,543.75
1111.4,2.136666667,13.2,543.95
1112.4,2.136666667,12.9,544.05
1113.4,2.146666667,13.1,544.25
1114.4,2.136666667,13.1,544.35
1115.4,2.146666667,13.1,544.55
1116.4,2.146666667,9.8,544.65
1117.4,2.126666667,13,544.85
1118.5,2.116666667,12.9,545.05
1119.5,2.106666667,12.8,545.15
1120.5,2.106666667,12,545.35
1121.5,2.116666667,10,545.55
1122.5,2.126666667,9.9,545.65
1123.5,2.116666667,13.5,545.75
1124.5,2.106666667,13.2,545.95
1125.6,2.086666667,9.8,546.15
1126.6,2.096666667,9.8,546.25
1127.6,2.086666667,9.8,546.45
1128.6,2.086666667,10,546.65
1129.6,2.076666667,10.1,546.85
1130.6,2.056666667,10.2,546.95
1131.6,2.046666667,10.2,547.05
1132.7,2.056666667,10.3,547.25
1133.7,2.046666667,10.1,547.35
1134.7,2.026666667,10.5,547.55
1135.7,2.026666667,9.9,547.75
1136.7,1.996666667,10,547.85
1137.7,1.976666667,9.9,547.95
1138.7,1.966666667,10.5,548.15
1139.8,1.956666667,10.3,548.35
1140.8,1.956666667,10.2,548.55
1141.8,1.956666667,10.2,548.75
1142.8,1.936666667,10.2,548.85
1143.8,1.906666667,10.4,549.05
1144.8,1.896666667,10.5,549.15
1145.8,1.896666667,10.3,549.35
1146.8,1.886666667,10.3,549.45
1147.9,1.866666667,9.9,549.65
1148.9,1.856666667,10.2,549.75
1149.9,1.846666667,10,549.95
1150.9,1.836666667,10.2,550.15
1151.9,1.846666667,10,550.25
1152.9,1.826666667,9.9,550.45
1153.9,1.816666667,10.1,550.55
1155,1.826666667,10.4,550.75
1156,1.816666667,10.1,550.95
1157,1.806666667,10.2,551.05
1158,1.796666667,10.1,551.25
1159,1.786666667,10.1,551.35
1160,1.776666667,10.1,551.55
1161,1.756666667,10.5,551.65
1162.1,1.756666667,10.2,551.85
1163.1,1.756666667,10.3,551.95
1164.1,1.746666667,10.1,552.15
1165.1,1.746666667,9.9,552.25
1166.1,1.726666667,9.9,552.45
1167.1,1.706666667,10,552.55
1168.1,1.706666667,10.1,552.65
1169.2,1.706666667,10.1,552.85
1170.2,1.696666667,10.1,552.95
1171.2,1.686666667,10.2,553.15
1172.2,1.686666667,10.1,553.25
1173.2,1.686666667,10.2,553.45
1174.2,1.686666667,10.2,553.55
1175.2,1.676666667,10,553.75
1176.3,1.676666667,10,553.85
1177.3,1.656666667,10,554.05
1178.3,1.666666667,10,554.15
1179.3,1.656666667,10.3,554.25
1180.3,1.646666667,10.3,554.45
1181.3,1.626666667,10.3,554.65
1183.3,1.606666667,10.1,554.75
1184,1.596666667,10.3,554.95
1184.8,1.596666667,6.8,554.95
1185.5,1.606666667,7.1,555.15
1186.4,1.616666667,6.7,555.25
1187.4,1.606666667,6.6,555.45
1188.4,1.616666667,6.7,555.55
1189.4,1.616666667,6.7,555.65
1190.5,1.606666667,6.9,555.85
1191.5,1.596666667,6.9,555.95
1192.5,1.586666667,7,556.15
1193.5,1.586666667,6.8,556.25
1194.5,1.606666667,6.8,556.35
1195.5,1.616666667,7.1,556.45
1196.5,1.626666667,6.9,556.65
1197.6,1.636666667,7.1,556.75
1198.6,1.646666667,7,556.85
1199.6,1.626666667,7,556.95
1200.6,1.616666667,7.2,557.15
1201.6,1.596666667,7.1,557.25
1202.6,1.576666667,7.2,557.35
1203.6,1.566666667,7.1,557.45
1204.6,1.556666667,7,557.65
1205.7,1.546666667,7,557.75
1206.7,1.546666667,7.1,557.95
1207.7,1.526666667,6.8,558.05
1208.7,1.506666667,7,558.15
1209.7,1.506666667,6.8,558.25
1210.7,1.506666667,7,558.45
1211.7,1.506666667,6.8,558.55
1212.8,1.496666667,3.5,558.75
1213.8,1.486666667,3.5,558.85
1214.8,1.486666667,3.5,558.95
1215.8,1.486666667,3.4,559.05
1216.8,1.486666667,7,559.15
1217.8,1.486666667,7.2,559.35
1218.8,1.486666667,3.5,559.45
1219.9,1.476666667,3.7,559.55
1220.9,1.466666667,3.8,559.65
1221.9,1.456666667,3.7,559.85
1222.9,1.456666667,3.8,559.95
1223.9,1.446666667,3.8,560.05
1224.9,1.446666667,3.9,560.25
1225.9,1.456666667,4.1,560.35
1227,1.446666667,3.8,560.45
1228,1.436666667,3.8,560.55
1229,1.446666667,3.8,560.65
1230,1.436666667,3.8,560.85
1231,1.426666667,4,560.95
1232,1.416666667,4.1,561.05
1233,1.406666667,3.9,561.15
