Repository: MaCFP/matl-db

# matl-db

#### Welcome to the MaCFP Condensed Phase Subgroup database!

The MaCFP Condensed Phase Working Group was organized to enable the fire safety science research community to make significant progress towards establishing a common framework for the selection of experiments and the methodologies used to analyze these experiments when developing pyrolysis models. Key objectives of this effort include:
- Cataloguing current approaches used to parameterize pyrolysis models;
- Developing standard data set formats for experimental data on pyrolysis;
- Developing requirements for data set quality and establishing a data review committee;
- Quantifying the inter-laboratory variability for comparable experimental datasets; and
- Assessing the impact of the variability of model parameters on fire growth predictions

#### In preparation for MaCFP-4, please read the following:

[Guidelines for Participation in the MaCFP-4 Workshop (2026)](https://github.com/MaCFP/macfp-db/releases/download/macfp-4.0/MaCFP-4_Guidelines_for_Participation.pdf)

[Presentation of Target Experiments and Modeling Guidelines for the upcoming MaCFP-4 Workshop (meeting recording and presentation slides)](https://github.com/MaCFP/macfp-db/releases/tag/macfp-4.0)

Please visit our [wiki pages](https://github.com/MaCFP/matl-db/wiki/How-to-Contribute) for additional details, including how to contribute (experimentalists and modelers).

#### Presentations for previous MaCFP workshops can be found on online:

[**MaCFP-4 (La Rochelle, 2026)**](https://github.com/MaCFP/macfp-db/releases/tag/macfp-4.0)

# University of Edinburgh

### Test Summary
Standard cone calorimeter and tests were carried out on 100 x 100 x 6 mm slabs of cast black PMMA. Standard cone calorimeter sample holders were used to expose a 95 x 95 mm face of the material to the heating element. A Schmidt-boelter heat flux gauge was used to calibrate the conical heater to within 1% of the desired heat flux. 

The sample was wrapped with 1 layer of aluminum foil to contain the melting of the PMMA slab over the course of the experiment. The foil was in contact with an aluminum block 10 mm thick with a hole milled for a 1 mm K-type thermocouple. The thermocouple was located 5 mm from the surface that was in contact with the foil. The remaining sample holder depth was filled with ceramic paper.

Before each trial the sample mass was recorded. The sample was observed to be entirely consumed in all of the experiments. The thermocouple wire leading from the sample holder was ran between the opening of the glass doors of the cone calorimeter so that the doors could remain closed. Some slack was provided in the cable to mitigate tension on the sample, however the mass readings may have been influenced by the presence of the thermocouple wire. The reported mass includes the mass of the sample holder, aluminum block, and backing insulation. 

Difference between total mass lost and reported initial sample mass is generally within 5-10%; the highest difference observed was approximately 10 g. The difference in recorded mass loss and initial sample mass may be a result of the thermocouple wire interfering with load cell measurements.

NOTE: Sample Holder Mass was not tared prior to testing, thus initial mass could be >1000g. All cone data was 'tared' such that the initial mass, m0_exp, was determined (5s average when readings were first steady) and the difference (m_diff = m0_exp - m0) between this value and the reported initial mass of the sample (m0) was calculated. ALL reported mass values where then reduced by m_diff.

#### Experimental Conditions
* Extraction flow rate: 24L/s nominal
* Sample Surface Area: 0.009 m2 (nominal)
* Note: Samples were 10x10cm, but supported in holders that exposed a 95 x 95 mm face of the material to the heating element
* Sample holder dimensions:
    - Square pan complying with specifications of standard ISO 5660-1
    - Retainer frame: None
* Backing Insulation: 3mm thick Superwool brand cermaic paper on the back face of an aluminum block in contact with sample. Density ~200 kg/m3; thermal conductivity 0.05 W/m/K @ 200 C, 0.3 W/m/K @ 1000 C; specific heat capacity unknown, but estimated ~1100 J/kg/K based on similar material
* Thermocouple location: a 1-mm thermocouple was placed in the aluminum block 5 mm from the surface on the block in contact with the foil (back face of the tested sample)
* Sample chamber doors were closed

###### Sample Mass and Test Heating Conditions  
|Test Name | Initial sample mass (g)| Heat Flux (kW/m2)| HeaterTemperature [C]| Time to ignition (s)|
|----------|:------:| :---: | :---:  | :---: |
|Edinburgh_Cone_25kW_1| 69.99 | 25 | 575 | 103 |
|Edinburgh_Cone_25kW_2 | 69.23 | 25 | 575 | 104 |
|Edinburgh_Cone_25kW_3 | 73.51 | 25 | 575 | 98  |
|Edinburgh_Cone_65kW_1 | 67.00 | 25 | 840 | 16  |
|Edinburgh_Cone_65kW_2 | 70.45 | 25 | 840 | 16  |
|Edinburgh_Cone_65kW_3 | 71.63 | 25 | 840 | 17  |

File: Non-charring/PMMA/Edinburgh/Edinburgh_Cone_25kW_3.csv
Time,Mass,HRR,Back Temp
[s],[g],[kW/m2],[C]
0,73.78714286,0.1,17
1,72.67714286,0.1,17
2,72.65714286,0,16.9
3,72.61714286,0.1,17
4.1,71.83714286,0,17.1
5.1,66.72714286,0.1,17.1
6.1,66.50714286,0.1,17.1
7.1,71.09714286,0.1,17.1
8.1,73.10714286,0.1,17.1
9.1,73.52714286,0,17.1
10.1,73.55714286,-0.1,17.1
11.2,73.53714286,-0.2,17.2
12.2,73.51714286,0,17.2
13.2,73.50714286,-0.1,17.2
14.2,73.47714286,-0.1,17.2
15.2,73.44714286,-0.1,17.2
16.2,73.43714286,-0.1,17.2
17.2,73.40714286,0,17.2
18.3,73.38714286,0.2,17.2
19.3,73.36714286,0,17.3
20.3,73.34714286,-0.1,17.3
21.3,73.32714286,-0.3,17.2
22.3,73.29714286,-0.1,17.3
23.3,73.27714286,-0.1,17.2
24.3,73.24714286,0,17.3
25.3,73.22714286,0,17.3
26.4,73.21714286,-0.1,17.3
27.4,73.19714286,-0.1,17.3
28.4,73.18714286,-0.1,17.4
29.4,73.17714286,-0.2,17.4
30.4,73.15714286,-0.3,17.4
31.4,73.12714286,-0.3,17.4
32.4,73.10714286,-0.4,17.4
33.5,73.09714286,-0.3,17.4
34.5,73.08714286,-0.1,17.5
35.5,73.06714286,-0.2,17.5
36.5,73.05714286,-0.2,17.5
37.5,73.05714286,-0.2,17.6
38.5,73.05714286,-0.3,17.5
39.5,73.04714286,-0.2,17.5
40.6,73.03714286,-0.3,17.6
41.6,73.02714286,-0.1,17.5
42.6,73.02714286,-0.1,17.6
43.6,73.02714286,0,17.6
44.6,73.02714286,-0.1,17.6
45.6,73.02714286,0.1,17.6
46.6,73.01714286,0,17.7
47.7,73.02714286,0.1,17.7
48.7,73.03714286,0,17.7
49.7,73.04714286,-0.1,17.7
50.7,73.04714286,0,17.8
51.7,73.05714286,0.1,17.8
52.7,73.04714286,0,17.8
53.7,73.03714286,0.2,17.9
54.8,73.02714286,0.1,17.9
55.8,73.03714286,0.1,17.9
56.8,73.04714286,0,17.9
57.8,73.05714286,0,18
58.8,73.04714286,0.1,18
59.8,73.05714286,-0.1,18
60.8,73.05714286,-0.2,18
62.5,73.04714286,-0.4,18.1
63.2,73.04714286,-0.3,18.1
64,73.05714286,-0.3,18.2
64.9,73.05714286,-0.2,18.2
65.9,73.05714286,-0.1,18.2
66.9,73.05714286,-0.2,18.2
67.9,73.05714286,-0.3,18.3
69,73.05714286,-0.2,18.3
70,73.03714286,0,18.3
71,73.02714286,-0.2,18.3
72,73.01714286,-0.2,18.4
73,73.01714286,-0.3,18.4
74,73.01714286,-0.2,18.5
75,73.01714286,-0.1,18.5
76,73.01714286,0,18.5
77.1,73.02714286,0,18.6
78.1,73.01714286,-0.3,18.6
79.1,73.00714286,-0.2,18.6
80.1,73.01714286,-0.1,18.7
81.1,73.00714286,-0.3,18.7
82.1,73.00714286,-0.1,18.8
83.1,73.00714286,-0.3,18.9
84.2,73.00714286,-0.3,18.9
85.2,72.99714286,-0.3,18.9
86.2,72.98714286,-0.2,18.9
87.2,72.97714286,0,19
88.2,72.97714286,0,19
89.2,72.98714286,-0.1,19.1
90.2,72.98714286,-0.3,19.1
91.3,72.98714286,-0.2,19.2
92.3,72.98714286,-0.2,19.2
93.3,72.98714286,-0.2,19.4
94.3,72.98714286,-3.8,19.3
95.3,72.98714286,-3.7,19.4
96.3,72.98714286,-3.8,19.4
97.3,72.97714286,-3.7,19.5
98.4,72.95714286,-3.6,19.6
99.4,72.91714286,-3.4,19.6
100.4,72.88714286,-3.5,19.7
101.4,72.85714286,-0.1,19.7
102.4,72.81714286,-0.1,19.7
103.4,72.76714286,-0.2,19.8
104.4,72.70714286,0,19.8
105.5,72.63714286,0,19.9
106.5,72.55714286,0,20
107.5,72.46714286,0,20
108.5,72.35714286,-0.1,20.1
109.5,72.24714286,0,20.2
110.5,72.14714286,0.1,20.2
111.5,72.03714286,0,20.4
112.6,71.92714286,-0.1,20.3
113.6,71.81714286,2.9,20.4
114.6,71.69714286,2.9,20.5
115.6,71.58714286,6,20.5
116.6,71.47714286,11.5,20.6
117.6,71.35714286,18,20.7
118.6,71.24714286,27.5,20.7
119.7,71.13714286,28.3,20.8
120.7,71.01714286,39.8,20.9
121.7,70.89714286,51.4,21
122.7,70.78714286,66.1,21
123.7,70.66714286,77.1,21.1
124.7,70.54714286,87.9,21.2
125.7,70.44714286,95,21.3
126.8,70.32714286,109.2,21.3
127.8,70.20714286,123.2,21.4
128.8,70.09714286,135,21.5
129.8,69.96714286,141.9,21.6
130.8,69.84714286,152.8,21.7
131.8,69.72714286,161.3,21.8
132.8,69.60714286,170.8,21.8
133.8,69.49714286,179.4,21.9
134.9,69.35714286,191.1,22
135.9,69.23714286,190.2,22.1
136.9,69.11714286,197.9,22.2
137.9,68.98714286,209.3,22.3
138.9,68.85714286,213.1,22.4
139.9,68.72714286,214.6,22.5
140.9,68.60714286,218.9,22.6
142,68.48714286,224.1,22.7
143,68.34714286,230.1,22.8
144,68.21714286,233.1,22.9
145,68.11714286,237.4,23
146,67.99714286,237.9,23.1
147,67.89714286,248,23.3
148,67.78714286,243.6,23.4
149.1,67.66714286,255.1,23.5
150.1,67.56714286,250.7,23.6
151.1,67.46714286,259.3,23.7
152.1,67.35714286,255.8,23.8
153.1,67.22714286,257.9,24
154.1,67.08714286,266.5,24.1
155.1,66.95714286,278.3,24.2
156.2,66.82714286,265.4,24.3
157.2,66.69714286,267.5,24.5
158.2,66.56714286,267.3,24.6
159.2,66.42714286,271.6,24.7
160.2,66.28714286,283.5,24.9
161.2,66.15714286,270.5,24.9
162.2,66.03714286,275,25.2
163.9,65.80714286,282.7,25.3
164.7,65.69714286,277.9,25.4
165.4,65.57714286,276,25.5
166.3,65.45714286,280.1,25.6
167.3,65.33714286,275.8,25.8
168.3,65.20714286,281,25.9
169.3,65.07714286,280.9,26
170.4,64.94714286,278.1,26.1
171.4,64.80714286,285.1,26.4
172.4,64.66714286,290.7,26.4
173.4,64.54714286,283.5,26.5
174.4,64.42714286,288,26.5
175.4,64.28714286,281.5,26.8
176.4,64.15714286,294.4,26.9
177.5,64.02714286,287.9,27.1
178.5,63.90714286,300.5,27.2
179.5,63.77714286,300.4,27.3
180.5,63.64714286,296.9,27.5
181.5,63.51714286,297.5,27.6
182.5,63.38714286,299.9,27.7
183.5,63.24714286,304.4,27.9
184.5,63.10714286,307.7,28
185.6,62.98714286,297.4,28.2
186.6,62.86714286,301.7,28.3
187.6,62.71714286,306.5,28.4
188.6,62.55714286,312.7,28.6
189.6,62.41714286,312.6,28.7
190.6,62.26714286,301.7,28.8
191.6,62.13714286,304.1,29
192.7,62.01714286,308.3,29.1
193.7,61.88714286,297.2,29.3
194.7,61.75714286,301.8,29.4
195.7,61.61714286,303.8,29.6
196.7,61.48714286,304.4,29.7
197.7,61.35714286,312.9,29.8
198.7,61.22714286,310.7,30
199.8,61.09714286,310,30.1
200.8,60.96714286,313.3,30.3
201.8,60.83714286,308.6,30.4
202.8,60.70714286,314.7,30.5
203.8,60.57714286,310.7,30.7
204.8,60.44714286,300.3,30.8
205.8,60.30714286,300.7,31
206.9,60.16714286,310.8,31.1
207.9,60.04714286,302.5,31.3
208.9,59.90714286,311.6,31.4
209.9,59.76714286,318.1,31.6
210.9,59.62714286,306.6,31.7
211.9,59.50714286,303.8,31.8
212.9,59.36714286,315.5,32
214,59.24714286,311.6,32.1
215,59.11714286,317.8,32.2
216,58.97714286,308.5,32.4
217,58.83714286,314.6,32.4
218,58.70714286,318.2,32.7
219,58.57714286,314.4,32.8
220,58.44714286,310.7,33
221.1,58.30714286,307.2,33.1
222.1,58.15714286,311.3,33.2
223.1,58.02714286,312.1,33.4
224.1,57.89714286,310.5,33.5
225.1,57.75714286,308.3,33.7
226.1,57.60714286,318.5,33.8
227.1,57.46714286,321.5,34
228.2,57.32714286,311.4,34.1
229.2,57.17714286,312.7,34.2
230.2,57.04714286,319,34.4
231.2,56.91714286,312.6,34.5
232.2,56.78714286,312.2,34.6
233.2,56.65714286,307.2,34.7
234.2,56.52714286,307.8,35
235.2,56.38714286,316.1,35
236.3,56.24714286,320,35.2
237.3,56.10714286,313.4,35.3
238.3,55.98714286,307,35.4
239.3,55.84714286,318.5,35.5
240.3,55.70714286,312.8,35.7
241.3,55.56714286,310.3,35.8
242.3,55.42714286,321.9,35.9
243.4,55.28714286,321.2,36.1
244.4,55.15714286,321.2,36.2
245.4,55.01714286,321.1,36.3
246.4,54.87714286,315.1,36.5
247.4,54.74714286,319.1,36.6
248.4,54.60714286,313.7,36.8
249.4,54.46714286,319.2,36.9
250.5,54.33714286,308,37
251.5,54.20714286,313.8,37.1
252.5,54.07714286,324.3,37.3
253.5,53.93714286,311.5,37.4
254.5,53.80714286,313.5,37.5
255.5,53.67714286,324.1,37.7
256.5,53.52714286,320.9,37.8
257.6,53.37714286,326.3,37.9
258.6,53.20714286,313.5,38.1
259.6,53.06714286,326.3,38.2
260.6,52.93714286,319.3,38.3
261.6,52.78714286,315.6,38.5
262.6,52.64714286,321.5,38.6
263.6,52.50714286,318.2,38.9
265.5,52.24714286,323,38.9
266.3,52.14714286,318.3,39
267,52.04714286,317.3,39.1
267.8,51.95714286,323.6,39.3
268.7,51.83714286,318.4,39.4
269.7,51.69714286,321.5,39.5
270.7,51.55714286,323.8,39.7
271.8,51.40714286,328.4,39.8
272.8,51.24714286,335,40
273.8,51.09714286,320.7,40.1
274.8,50.94714286,323.9,40.2
275.8,50.79714286,323.2,40.3
276.8,50.64714286,340,40.5
277.8,50.50714286,324.3,40.6
278.9,50.35714286,333.3,40.7
279.9,50.20714286,324.2,41
280.9,50.04714286,335.6,41
281.9,49.90714286,321.4,41.1
282.9,49.77714286,327.4,41.3
283.9,49.62714286,330.2,41.4
284.9,49.48714286,336.1,41.5
285.9,49.33714286,325.9,41.7
287,49.19714286,323.9,41.8
288,49.06714286,332.6,42
289,48.92714286,336,42.1
290,48.76714286,322.7,42.2
291,48.61714286,328.6,42.4
292,48.46714286,331.3,42.5
293,48.33714286,321.9,42.6
294.1,48.20714286,330.2,42.8
295.1,48.03714286,347.4,42.9
296.1,47.87714286,332.9,43
297.1,47.72714286,321,43.2
298.1,47.57714286,328.3,43.3
299.1,47.42714286,350.5,43.5
300.1,47.26714286,324.4,43.6
301.2,47.09714286,347.9,43.7
302.2,46.95714286,334.5,43.9
303.2,46.82714286,330.6,44
304.2,46.67714286,332.4,44.2
305.2,46.53714286,338.4,44.2
306.2,46.38714286,339.6,44.4
307.2,46.22714286,336.4,44.5
308.3,46.07714286,348.1,44.6
309.3,45.93714286,341.8,44.8
310.3,45.78714286,332.6,44.9
311.3,45.62714286,338.7,45.1
312.3,45.46714286,342.5,45.2
313.3,45.31714286,341.9,45.4
314.3,45.15714286,340.6,45.5
315.4,45.00714286,350.1,45.6
316.4,44.86714286,341.1,45.8
317.4,44.69714286,339.3,45.9
318.4,44.51714286,349,46
319.4,44.36714286,338.3,46.2
320.4,44.20714286,353.8,46.3
321.4,44.03714286,355,46.4
322.5,43.88714286,337.3,46.6
323.5,43.71714286,352,46.7
324.5,43.55714286,350.4,46.8
325.5,43.40714286,347.3,47
326.5,43.23714286,344.4,47.1
327.5,43.08714286,361.3,47.3
328.5,42.93714286,353.8,47.4
329.6,42.77714286,343.7,47.5
330.6,42.60714286,354,47.7
331.6,42.44714286,360.4,47.8
332.6,42.27714286,354.8,48
333.6,42.11714286,357.4,48
334.6,41.94714286,343.8,48.2
335.6,41.78714286,360.9,48.4
336.6,41.61714286,360.5,48.5
337.7,41.45714286,359.9,48.6
338.7,41.29714286,365.6,48.7
339.7,41.14714286,356.4,49
340.7,40.97714286,360.6,49.1
341.7,40.80714286,349,49.2
342.7,40.64714286,361.9,49.2
343.7,40.46714286,376.4,49.5
344.8,40.30714286,370.7,49.6
345.8,40.13714286,371.7,49.7
346.8,39.95714286,367.6,49.9
347.8,39.78714286,361.5,50
348.8,39.61714286,367.1,50.1
349.8,39.43714286,376.7,50.3
350.8,39.27714286,374.7,50.4
351.9,39.10714286,389.6,50.6
352.9,38.93714286,372,50.7
353.9,38.74714286,371.7,50.8
354.9,38.56714286,375.3,51
355.9,38.39714286,376.1,51.1
356.9,38.22714286,371.3,51.3
357.9,38.05714286,366,51.4
359,37.88714286,379.3,51.6
360,37.70714286,373.4,51.7
361,37.52714286,380.3,51.8
362,37.35714286,380.6,52
363,37.17714286,377.2,52.1
364,37.02714286,389.8,52.3
365,36.86714286,390.3,52.5
366.9,36.55714286,389,52.6
367.6,36.42714286,389.7,52.7
368.3,36.29714286,392.1,52.9
369.1,36.16714286,388.5,53
370.1,35.98714286,390.2,53.1
371.1,35.82714286,390.1,53.3
372.1,35.65714286,388.6,53.4
373.2,35.47714286,389,53.6
374.2,35.30714286,397.4,53.8
375.2,35.13714286,388.5,53.9
376.2,34.97714286,397.4,54
377.2,34.80714286,392.2,54.2
378.2,34.62714286,392.5,54.3
379.2,34.46714286,387.7,54.5
380.3,34.29714286,396.9,54.7
381.3,34.12714286,390.9,54.8
382.3,33.93714286,405,55
383.3,33.76714286,400.6,55.2
384.3,33.59714286,388.8,55.3
385.3,33.41714286,401.9,55.5
386.3,33.24714286,393.9,55.6
387.4,33.06714286,418.2,55.8
388.4,32.89714286,398.5,56
389.4,32.73714286,383.9,56.2
390.4,32.56714286,402.7,56.4
391.4,32.39714286,400.8,56.5
392.4,32.22714286,404.5,56.6
393.4,32.05714286,402.9,56.9
394.4,31.87714286,414.5,57.1
395.5,31.70714286,406.4,57.2
396.5,31.54714286,394.3,57.4
397.5,31.37714286,409.5,57.6
398.5,31.19714286,392.3,57.8
399.5,30.99714286,383.8,58
400.5,30.83714286,402,58.2
401.5,30.65714286,396.6,58.4
402.6,30.47714286,392.1,58.6
403.6,30.30714286,410.2,58.8
404.6,30.15714286,400.3,59
405.6,29.98714286,411.5,59.2
406.6,29.79714286,394,59.4
407.6,29.61714286,418.3,59.6
408.6,29.45714286,410.2,59.8
409.7,29.27714286,413.8,60
410.7,29.10714286,402.8,60.3
411.7,28.93714286,408.6,60.5
412.7,28.76714286,407.3,60.7
413.7,28.59714286,405.5,60.9
414.7,28.45714286,403.1,61.1
415.7,28.28714286,406.8,61.4
416.8,28.10714286,406.6,61.6
417.8,27.94714286,407.3,61.8
418.8,27.78714286,401.1,62.1
419.8,27.61714286,404,62.3
420.8,27.46714286,403.7,62.5
421.8,27.32714286,401.2,62.8
422.8,27.15714286,401.9,63
423.9,26.99714286,408.9,63.2
424.9,26.82714286,410.6,63.5
425.9,26.66714286,408.9,63.7
426.9,26.52714286,411.3,63.9
427.9,26.37714286,404.9,64.2
428.9,26.22714286,408.9,64.4
429.9,26.07714286,400,64.7
431,25.92714286,400.2,64.9
432,25.77714286,400.7,65.1
433,25.62714286,404.5,65.4
434,25.48714286,401.4,65.6
435,25.34714286,392.1,65.9
436,25.19714286,397.3,66.1
437,25.03714286,397,66.4
438.1,24.89714286,398.8,66.6
439.1,24.73714286,397,66.9
440.1,24.58714286,395.2,67.1
441.1,24.42714286,391,67.3
442.1,24.27714286,398,67.6
443.1,24.13714286,402.8,67.9
444.1,23.98714286,388.6,68.1
445.1,23.84714286,382.6,68.4
446.2,23.69714286,390.8,68.6
447.2,23.54714286,398.5,68.9
448.2,23.39714286,387.3,69.1
449.2,23.25714286,370,69.4
450.2,23.10714286,380.2,69.7
451.2,22.96714286,375.8,69.9
452.2,22.82714286,372.5,70.2
453.3,22.68714286,367.9,70.4
454.3,22.53714286,384.7,70.7
455.3,22.39714286,378.3,70.9
456.3,22.25714286,375.1,71.2
457.3,22.12714286,374.7,71.5
458.3,21.99714286,381.6,71.7
459.3,21.85714286,371,71.9
460.4,21.70714286,366.5,72.2
461.4,21.56714286,374.4,72.5
462.4,21.41714286,362.3,72.8
463.4,21.27714286,363.6,73
464.4,21.14714286,364.4,73.3
465.4,21.02714286,353.5,73.6
466.4,20.88714286,356,74.1
468.3,20.63714286,357.2,74.3
469.1,20.52714286,356.1,74.5
469.8,20.41714286,352.9,74.7
470.6,20.30714286,354.8,75
471.5,20.17714286,347.9,75.2
472.5,20.03714286,357.8,75.5
473.5,19.88714286,353.3,75.8
474.6,19.74714286,356.5,76.1
475.6,19.61714286,345.4,76.4
476.6,19.48714286,352.4,76.7
477.6,19.36714286,342.3,77
478.6,19.24714286,343.8,77.2
479.6,19.11714286,341.6,77.5
480.6,18.99714286,337.4,77.8
481.7,18.86714286,343,78.1
482.7,18.72714286,343.9,78.4
483.7,18.59714286,339,78.7
484.7,18.46714286,334.5,79
485.7,18.33714286,329.8,79.2
486.7,18.19714286,331,79.5
487.7,18.06714286,333,79.8
488.8,17.93714286,345.4,80.1
489.8,17.80714286,322.1,80.7
491.8,17.53714286,330.1,80.9
492.5,17.44714286,330.3,81.1
493.3,17.35714286,330.7,81.3
494,17.25714286,326.4,81.5
494.8,17.15714286,335,81.8
495.8,17.03714286,327.7,82.1
496.9,16.89714286,323.6,82.4
497.9,16.77714286,323.7,82.7
498.9,16.64714286,321.3,83
499.9,16.51714286,326.9,83.3
500.9,16.37714286,321.7,83.6
501.9,16.23714286,319.4,83.9
502.9,16.10714286,318.5,84.2
504,15.98714286,325.9,84.5
505,15.86714286,317.1,84.8
506,15.75714286,331.5,85.1
507,15.64714286,316.2,85.4
508,15.53714286,321.8,85.7
509,15.43714286,320.1,86
510,15.32714286,317.3,86.3
511.1,15.20714286,312.6,86.6
512.1,15.08714286,318.2,86.9
513.1,14.96714286,315.4,87.2
514.1,14.85714286,314.4,87.6
515.1,14.75714286,313,87.8
516.1,14.65714286,309.3,88.2
517.1,14.55714286,310.8,88.5
518.2,14.43714286,308.3,88.8
519.2,14.33714286,307.8,89.2
520.2,14.24714286,308.2,89.5
521.2,14.14714286,301.3,89.7
522.2,14.04714286,308.2,90.1
523.2,13.95714286,306.9,90.4
524.2,13.86714286,300.8,90.8
525.3,13.77714286,303.5,91.1
526.3,13.69714286,294.8,91.4
527.3,13.61714286,293.2,91.7
528.3,13.53714286,286,92.1
529.3,13.45714286,290.4,92.4
530.3,13.36714286,286.3,92.8
531.3,13.28714286,284.3,93.1
532.4,13.19714286,285.4,93.4
533.4,13.11714286,272.3,93.8
534.4,13.02714286,277.6,94.1
535.4,12.94714286,272.8,94.5
536.4,12.87714286,272.2,94.8
537.4,12.80714286,266.7,95.2
538.4,12.72714286,265.2,95.5
539.5,12.65714286,259.1,96
540.5,12.58714286,256.7,96.2
541.5,12.50714286,255,96.6
542.5,12.44714286,250.7,97
543.5,12.36714286,244.3,97.3
544.5,12.28714286,240.2,97.7
545.5,12.19714286,248.5,98.1
546.5,12.08714286,233.5,98.5
547.6,11.97714286,235.2,98.8
548.6,11.86714286,228.6,99.2
549.6,11.79714286,230.1,99.5
550.6,11.72714286,223.8,99.9
551.6,11.66714286,223.2,100.3
552.6,11.59714286,212.1,100.6
553.6,11.54714286,215.7,101
554.7,11.48714286,208.6,101.3
555.7,11.44714286,205.6,101.7
556.7,11.39714286,202.2,102.1
557.7,11.33714286,204.5,102.5
558.7,11.27714286,204.3,102.8
559.7,11.22714286,197.6,103.2
560.7,11.17714286,188.2,103.5
561.8,11.11714286,193.1,104
562.8,11.06714286,186.4,104.3
563.8,11.00714286,186.7,104.7
564.8,10.95714286,182.8,105.1
565.8,10.90714286,187,105.5
566.8,10.85714286,175.8,105.9
567.8,10.80714286,165.8,106.5
569.5,10.73714286,176.8,106.8
570.2,10.69714286,169.2,107.1
570.9,10.65714286,169.6,107.4
571.9,10.60714286,164.2,107.8
572.9,10.56714286,159.6,108.2
573.9,10.52714286,159.6,108.6
574.9,10.48714286,157.6,109.1
576,10.44714286,156,109.4
577,10.39714286,151.1,109.9
578,10.35714286,147.6,110.2
579,10.32714286,149.6,110.6
580,10.29714286,147,111.1
581,10.25714286,150,111.5
582,10.21714286,140.2,111.9
583.1,10.17714286,138,112.3
584.1,10.12714286,139.8,112.7
585.1,10.08714286,137.1,113.1
586.1,10.04714286,136.5,113.5
587.1,10.00714286,131,113.9
588.1,9.977142857,131.9,114.3
589.1,9.937142857,133.7,114.8
590.1,9.897142857,126.5,115.2
591.2,9.867142857,127.5,115.6
592.2,9.827142857,123.8,116
593.2,9.787142857,121.9,116.4
594.2,9.747142857,121.9,116.8
595.2,9.727142857,120.4,117.2
596.2,9.697142857,115.5,117.6
597.2,9.667142857,113.5,118
598.3,9.627142857,116.3,118.4
599.3,9.597142857,113.4,118.9
600.3,9.557142857,113.4,119.3
601.3,9.517142857,108.5,119.7
602.3,9.487142857,108.6,120
603.3,9.457142857,109.3,120.5
604.3,9.417142857,106,120.9
605.4,9.397142857,105.7,121.3
606.4,9.367142857,101,121.8
607.4,9.337142857,101.8,122.1
608.4,9.307142857,101.7,122.5
609.4,9.277142857,99.2,122.8
610.4,9.237142857,99.5,123.3
611.4,9.207142857,95.7,123.7
612.5,9.177142857,97.1,124.1
613.5,9.137142857,93.8,124.5
614.5,9.097142857,88.8,125
615.5,9.067142857,88.3,125.4
616.5,9.057142857,90.9,125.7
617.5,9.027142857,91,126.2
618.5,8.997142857,88.7,126.6
619.6,8.957142857,86.9,127
620.6,8.927142857,86.8,127.5
621.6,8.897142857,86.2,127.8
622.6,8.877142857,84.6,128.2
623.6,8.847142857,84.9,128.6
624.6,8.817142857,83.4,129
625.6,8.807142857,80.6,129.4
626.7,8.777142857,82.4,129.8
627.7,8.717142857,83.5,130.3
628.7,8.707142857,79.6,130.6
629.7,8.697142857,80.5,131.1
630.7,8.667142857,80.4,131.5
631.7,8.647142857,77.9,131.9
632.7,8.627142857,76.8,132.3
633.8,8.597142857,76.6,132.6
634.8,8.577142857,76,133.1
635.8,8.557142857,75.4,133.5
636.8,8.527142857,72.3,133.8
637.8,8.487142857,70.4,134.2
638.8,8.457142857,71.5,134.6
639.8,8.437142857,72.9,135
640.8,8.427142857,70.3,135.4
641.9,8.407142857,69.9,135.8
642.9,8.377142857,69.2,136.2
643.9,8.357142857,67.4,136.6
644.9,8.327142857,66.9,137
645.9,8.297142857,68.9,137.3
646.9,8.267142857,67,137.7
647.9,8.257142857,66.3,138.1
649,8.237142857,65.6,138.5
650,8.217142857,64.6,138.9
651,8.197142857,65.4,139.3
652,8.177142857,61.5,139.6
653,8.157142857,62.2,140
654,8.137142857,59.3,140.4
655,8.107142857,59,140.8
656.1,8.097142857,58.4,141.1
657.1,8.087142857,58.6,141.5
658.1,8.057142857,59.5,141.9
659.1,8.047142857,55.8,142.3
660.1,8.037142857,57.3,142.6
661.1,8.027142857,57.2,143
662.1,8.007142857,57.8,143.4
663.2,7.977142857,53.9,143.8
664.2,7.947142857,54.3,144.1
665.2,7.917142857,53.8,144.5
666.2,7.907142857,54.1,144.8
667.2,7.887142857,55.5,145.2
668.2,7.867142857,53.8,145.5
669.2,7.857142857,51.2,146.3
671.3,7.807142857,51.6,146.6
672,7.787142857,52.2,146.8
672.7,7.787142857,51.8,147.1
673.5,7.787142857,51.3,147.3
674.3,7.777142857,52.3,147.7
675.3,7.747142857,53.1,148.1
676.3,7.727142857,48.6,148.4
677.4,7.717142857,48.9,148.8
678.4,7.707142857,48.9,149.1
679.4,7.687142857,48.5,149.5
680.4,7.677142857,49.5,149.8
681.4,7.667142857,50.8,150.1
682.4,7.647142857,45.8,150.4
683.4,7.617142857,46.6,150.8
684.4,7.607142857,46.9,151.1
685.5,7.577142857,45.9,151.5
686.5,7.547142857,46.6,151.8
687.5,7.527142857,43.7,152.1
688.5,7.507142857,44.4,152.5
689.5,7.497142857,44.6,152.8
690.5,7.487142857,43.4,153.2
691.5,7.457142857,43.6,153.5
692.6,7.437142857,44.3,153.8
693.6,7.427142857,44.1,154.1
694.6,7.407142857,40.2,154.5
695.6,7.387142857,40.3,154.8
696.6,7.367142857,40.4,155.1
697.6,7.357142857,41,155.5
698.6,7.347142857,40.8,155.8
699.7,7.327142857,40.9,156.1
700.7,7.307142857,41.9,156.4
701.7,7.297142857,40.8,156.7
702.7,7.287142857,40.6,157.1
703.7,7.277142857,41.5,157.4
704.7,7.267142857,41.4,157.7
705.7,7.247142857,42.4,158
706.8,7.217142857,42.5,158.3
707.8,7.217142857,38.4,158.6
708.8,7.197142857,38.2,158.9
709.8,7.187142857,38.6,159.2
710.8,7.167142857,38.6,159.6
711.8,7.157142857,37.9,159.9
712.8,7.137142857,38.8,160.2
713.9,7.127142857,37.9,160.5
714.9,7.107142857,37.4,160.8
715.9,7.087142857,39,161.1
716.9,7.067142857,38.9,161.4
717.9,7.047142857,39.3,161.7
718.9,7.037142857,38.3,162
719.9,7.027142857,38.8,162.3
721,7.017142857,35.6,162.6
722,6.987142857,35.5,163
723,6.967142857,36.1,163.2
724,6.957142857,36.3,163.5
725,6.937142857,36.1,163.8
726,6.917142857,36.3,164.2
727,6.907142857,35.6,164.5
728.1,6.887142857,35.9,164.7
729.1,6.877142857,36.4,165
730.1,6.867142857,35.9,165.3
731.1,6.857142857,35.8,165.6
732.1,6.837142857,35.3,165.9
733.1,6.827142857,36.8,166.2
734.1,6.817142857,36.3,166.5
735.1,6.797142857,36.3,166.8
736.2,6.777142857,36.1,167.1
737.2,6.757142857,36.1,167.4
738.2,6.747142857,35.2,167.7
739.2,6.727142857,35.9,168
740.2,6.727142857,36.8,168.3
741.2,6.737142857,35.4,168.6
742.2,6.717142857,36.4,168.9
743.3,6.687142857,32.8,169.2
744.3,6.667142857,33,169.5
745.3,6.647142857,33.3,169.7
746.3,6.627142857,33,170
747.3,6.617142857,32.8,170.3
748.3,6.617142857,33,170.6
749.3,6.617142857,32.8,170.9
750.4,6.607142857,32.9,171.2
751.4,6.597142857,33,171.5
752.4,6.587142857,33.2,171.7
753.4,6.577142857,32.7,172
754.4,6.557142857,32.3,172.3
755.4,6.537142857,33.2,172.6
756.4,6.527142857,33.1,172.9
757.5,6.507142857,33.4,173.2
758.5,6.487142857,32.8,173.4
759.5,6.467142857,32.5,173.7
760.5,6.457142857,32.9,174
761.5,6.437142857,33.4,174.3
762.5,6.427142857,33.7,174.6
763.5,6.407142857,33.2,174.8
764.6,6.397142857,33.4,175.1
765.6,6.387142857,30.2,175.4
766.6,6.377142857,29.7,175.7
767.6,6.367142857,30.2,175.9
768.6,6.357142857,30.1,176.2
769.6,6.337142857,30.4,176.5
770.6,6.327142857,30.1,177
772.5,6.287142857,30.2,177.2
773.3,6.287142857,30.6,177.4
774,6.277142857,29.8,177.6
774.8,6.267142857,30.5,177.9
775.7,6.237142857,30.1,178.1
776.7,6.227142857,30.1,178.4
777.7,6.217142857,30.2,178.7
778.7,6.217142857,30.4,178.9
779.8,6.207142857,30.5,179.2
780.8,6.197142857,30.8,179.4
781.8,6.167142857,30.4,179.7
782.8,6.147142857,31.1,180
783.8,6.127142857,30.6,180.3
784.8,6.107142857,30.5,180.6
785.8,6.087142857,30.8,180.8
786.9,6.067142857,30.6,181.1
787.9,6.057142857,30.5,181.4
788.9,6.057142857,30.5,181.6
789.9,6.067142857,30.8,181.9
790.9,6.057142857,30.7,182.1
791.9,6.037142857,30.9,182.4
792.9,6.017142857,31.1,182.7
794,6.007142857,30.1,182.9
795,6.007142857,30.8,183.2
796,5.987142857,31.1,183.4
797,5.977142857,31.2,183.7
798,5.977142857,31.2,184
799,5.967142857,30.4,184.2
800,5.947142857,30.8,184.5
801.1,5.907142857,31.1,184.7
802.1,5.887142857,31.2,185
803.1,5.867142857,30.8,185.2
804.1,5.857142857,31,185.5
805.1,5.867142857,31.1,185.7
806.1,5.837142857,31.1,186
807.1,5.807142857,31,186.3
808.2,5.787142857,30.7,186.5
809.2,5.777142857,30.7,186.8
810.2,5.757142857,31.3,187.1
811.2,5.747142857,31.2,187.3
812.2,5.727142857,31,187.5
813.2,5.717142857,31.3,187.8
814.2,5.727142857,31,188.1
815.3,5.717142857,31.1,188.3
816.3,5.717142857,31.4,188.5
817.3,5.707142857,31.2,188.8
818.3,5.687142857,31.2,189
819.3,5.677142857,31.9,189.3
820.3,5.667142857,30.9,189.5
821.3,5.657142857,30.7,189.8
822.4,5.637142857,31.4,190
823.4,5.617142857,31.3,190.3
824.4,5.567142857,30.8,190.5
825.4,5.557142857,31.5,190.8
826.4,5.557142857,31.3,191
827.4,5.527142857,31.6,191.3
828.4,5.507142857,31.1,191.5
829.4,5.477142857,31.5,191.8
830.5,5.457142857,30.3,192
831.5,5.437142857,27.5,192.3
832.5,5.427142857,28.2,192.5
833.5,5.417142857,28.1,192.8
834.5,5.397142857,28,193
835.5,5.377142857,28.5,193.3
836.5,5.367142857,28.7,193.5
837.6,5.357142857,27.6,193.7
838.6,5.367142857,27.5,194
839.6,5.357142857,27.8,194.2
840.6,5.327142857,27.8,194.5
841.6,5.287142857,28,194.7
842.6,5.267142857,28.1,194.9
843.6,5.247142857,27.8,195.2
844.7,5.227142857,28.3,195.4
845.7,5.227142857,28.9,195.7
846.7,5.227142857,28.3,195.9
847.7,5.227142857,28.5,196.2
848.7,5.197142857,28.3,196.4
849.7,5.177142857,28.2,196.6
850.7,5.157142857,28.6,196.9
851.8,5.147142857,28.8,197.1
852.8,5.147142857,27.8,197.3
853.8,5.147142857,28.2,197.5
854.8,5.127142857,27.7,197.8
855.8,5.107142857,28.7,198
856.8,5.097142857,28.6,198.2
857.8,5.087142857,28.5,198.5
858.9,5.077142857,28.6,198.6
859.9,5.077142857,28.5,198.9
860.9,5.047142857,28.7,199.2
861.9,5.037142857,28.2,199.4
862.9,5.027142857,27.8,199.6
863.9,5.007142857,28.7,199.8
864.9,4.987142857,28.7,200.1
866,4.977142857,28.8,200.3
867,4.967142857,28.5,200.5
868,4.957142857,28.6,200.8
869,4.947142857,28.6,201
870,4.927142857,28.2,201.2
871,4.907142857,28.4,201.5
872,4.907142857,29.3,201.9
873.9,4.877142857,28.3,202
874.6,4.867142857,28.4,202.2
875.4,4.857142857,28.4,202.4
876.1,4.847142857,28.4,202.6
877.1,4.837142857,28,202.8
878.1,4.827142857,28,203
879.1,4.807142857,28.5,203.3
880.1,4.787142857,28.7,203.5
881.2,4.777142857,28.5,203.7
882.2,4.777142857,28.7,203.9
883.2,4.767142857,24.9,204.2
884.2,4.737142857,25.4,204.4
885.2,4.717142857,24.6,204.7
886.2,4.697142857,25.6,204.9
887.2,4.677142857,25.3,205.1
888.3,4.667142857,25.4,205.3
889.3,4.657142857,25.1,205.6
890.3,4.647142857,25.7,205.8
891.3,4.637142857,25.1,206
892.3,4.617142857,28.4,206.2
893.3,4.597142857,25.2,206.5
894.3,4.597142857,25.4,206.7
895.4,4.587142857,25.3,206.9
896.4,4.597142857,25.4,207.1
897.4,4.567142857,25.2,207.4
898.4,4.547142857,25.2,207.6
899.4,4.527142857,25.4,207.8
900.4,4.527142857,25.6,208
901.4,4.517142857,25.2,208.2
902.5,4.517142857,25.1,208.5
903.5,4.497142857,25,208.7
904.5,4.467142857,24.8,208.9
905.5,4.427142857,25.1,209.1
906.5,4.447142857,25.4,209.4
907.5,4.447142857,25.1,209.6
908.5,4.437142857,24.6,209.8
909.6,4.447142857,24.9,210
910.6,4.447142857,25.4,210.2
911.6,4.427142857,24.9,210.5
912.6,4.397142857,25.1,210.7
913.6,4.367142857,25.4,210.9
914.6,4.337142857,25.5,211.1
915.6,4.307142857,24.7,211.3
916.7,4.277142857,25.2,211.6
917.7,4.257142857,25,211.8
918.7,4.237142857,25.2,212
919.7,4.227142857,25.6,212.2
920.7,4.227142857,25.7,212.4
921.7,4.227142857,25.6,212.6
922.7,4.227142857,25.2,212.8
923.7,4.207142857,26,213
924.8,4.187142857,25.8,213.3
925.8,4.177142857,25.5,213.5
926.8,4.167142857,25.4,213.6
927.8,4.147142857,25.4,213.8
928.8,4.117142857,25.9,214.1
929.8,4.087142857,25.5,214.3
930.8,4.077142857,25.3,214.5
931.9,4.057142857,25.1,214.7
932.9,4.047142857,25.4,214.9
933.9,4.057142857,24.9,215.1
934.9,4.047142857,25.4,215.3
935.9,4.027142857,25.9,215.5
936.9,4.027142857,25.7,215.8
937.9,4.007142857,25.8,216
939,3.997142857,25.4,216.1
940,3.987142857,25.4,216.3
941,3.967142857,25.1,216.6
942,3.957142857,25.2,216.8
943,3.947142857,25.5,216.9
944,3.937142857,25.8,217.2
945,3.927142857,25.4,217.4
946.1,3.907142857,25.6,217.6
947.1,3.897142857,25.6,217.8
948.1,3.887142857,25.7,218
949.1,3.867142857,26,218.2
950.1,3.847142857,25.4,218.4
951.1,3.847142857,25.7,218.6
952.1,3.847142857,25.6,218.8
953.2,3.847142857,26.1,219
954.2,3.827142857,25.3,219.2
955.2,3.817142857,25.7,219.4
956.2,3.807142857,25.3,219.6
957.2,3.797142857,25.5,219.9
958.2,3.787142857,25.9,220.1
959.2,3.767142857,25.7,220.2
960.3,3.757142857,25.5,220.4
961.3,3.737142857,25.7,220.7
962.3,3.727142857,25.2,220.9
963.3,3.707142857,25.4,221
964.3,3.677142857,25.2,221.2
965.3,3.667142857,25.2,221.5
966.3,3.647142857,25.4,221.7
967.3,3.637142857,25.1,221.9
968.4,3.627142857,26.1,222.1
969.4,3.607142857,25.6,222.3
970.4,3.597142857,25.6,222.5
971.4,3.587142857,26,222.7
972.4,3.587142857,25.8,222.9
973.4,3.577142857,26.2,223.3
975.3,3.507142857,25.8,223.4
976,3.497142857,25.8,223.6
976.8,3.507142857,25.3,223.7
977.5,3.517142857,25.4,223.9
978.5,3.517142857,25.6,224.1
979.5,3.487142857,26,224.3
980.5,3.467142857,25.5,224.5
981.5,3.457142857,25.6,224.7
982.6,3.447142857,25.9,224.9
983.6,3.427142857,25.9,225.1
984.6,3.407142857,25.9,225.3
985.6,3.387142857,25.4,225.5
986.6,3.377142857,25.8,225.7
987.6,3.377142857,25.5,225.9
988.6,3.367142857,25.4,226.1
989.7,3.337142857,25.5,226.3
990.7,3.317142857,25.9,226.4
991.7,3.307142857,25.4,226.7
992.7,3.287142857,26.6,226.8
993.7,3.287142857,26.4,227.1
994.7,3.277142857,26.1,227.2
995.7,3.267142857,25.7,227.4
996.8,3.247142857,26.1,227.6
997.8,3.237142857,25.5,227.8
998.8,3.237142857,25.5,228
999.8,3.227142857,26,228.2
1000.8,3.217142857,26.5,228.4
1001.8,3.217142857,25.8,228.6
1002.8,3.197142857,25.3,228.8
1003.9,3.187142857,26.1,228.9
1004.9,3.167142857,25.4,229.1
1005.9,3.167142857,26,229.3
1006.9,3.147142857,25.9,229.5
1007.9,3.137142857,25.2,229.7
1008.9,3.117142857,25.5,229.9
1009.9,3.107142857,26,230.1
1011,3.107142857,26.7,230.3
1012,3.077142857,26.5,230.5
1013,3.057142857,26,230.7
1014,3.047142857,26,230.8
1015,3.017142857,25.9,231
1016,3.017142857,22.3,231.2
1017,3.017142857,22.6,231.4
1018.1,2.997142857,22.5,231.6
1019.1,2.997142857,22.4,231.8
1020.1,2.987142857,22,232
1021.1,2.977142857,22.6,232.2
1022.1,2.957142857,22,232.3
1023.1,2.947142857,22.5,232.5
1024.1,2.947142857,22.3,232.7
1025.1,2.937142857,22.4,232.9
1026.2,2.917142857,21.7,233.1
1027.2,2.907142857,22.1,233.3
1028.2,2.907142857,22.5,233.4
1029.2,2.897142857,22.8,233.7
1030.2,2.887142857,22.5,233.8
1031.2,2.877142857,21.8,234
1032.2,2.847142857,22.6,234.2
1033.3,2.837142857,22.3,234.4
1034.3,2.837142857,22.6,234.6
1035.3,2.817142857,22.5,234.8
1036.3,2.797142857,22,234.9
1037.3,2.787142857,22.3,235.1
1038.3,2.777142857,22.3,235.3
1039.3,2.777142857,22.7,235.5
1040.4,2.757142857,22.6,235.7
1041.4,2.727142857,22,235.8
1042.4,2.727142857,22.4,236.1
1043.4,2.737142857,22.8,236.2
1044.4,2.717142857,22.3,236.4
1045.4,2.697142857,22.4,236.6
1046.4,2.687142857,22.6,236.8
1047.5,2.677142857,22.3,237
1048.5,2.677142857,22.6,237.2
1049.5,2.677142857,22.6,237.3
1050.5,2.667142857,22.5,237.5
1051.5,2.647142857,23.5,237.7
1052.5,2.617142857,22.7,237.9
1053.5,2.607142857,22.4,238.1
1054.6,2.597142857,22.8,238.2
1055.6,2.587142857,22.8,238.4
1056.6,2.587142857,22.9,238.6
1057.6,2.577142857,23,238.8
1058.6,2.567142857,23.1,239
1059.6,2.557142857,22.6,239.1
1060.6,2.547142857,22.9,239.3
1061.7,2.537142857,23.4,239.5
1062.7,2.537142857,23.2,239.7
1063.7,2.527142857,19.5,239.8
1064.7,2.517142857,23.1,240
1065.7,2.507142857,22.8,240.2
1066.7,2.507142857,23,240.4
1067.7,2.487142857,19.1,240.5
1068.8,2.477142857,19.2,240.7
1069.8,2.457142857,18.9,240.9
1070.8,2.447142857,19.3,241.1
1071.8,2.427142857,19.2,241.3
1072.8,2.427142857,19.5,241.4
1073.8,2.417142857,19.2,241.6
1074.8,2.397142857,19,241.9
1076.7,2.367142857,19,242.1
1077.5,2.357142857,19.2,242.2
1078.2,2.347142857,19.4,242.3
1079,2.337142857,18.4,242.5
1079.9,2.327142857,19,242.7
1080.9,2.317142857,19.8,242.9
1081.9,2.307142857,19.5,243
1082.9,2.307142857,19.3,243.2
1084,2.297142857,18.9,243.4
1085,2.287142857,19.7,243.6
1086,2.267142857,19.6,243.7
1087,2.257142857,19.8,243.9
1088,2.257142857,19.5,244.1
1089,2.227142857,19.6,244.3
1090,2.197142857,19.7,244.4
1091.1,2.187142857,19.6,244.6
1092.1,2.167142857,19.3,244.8
1093.1,2.147142857,19.9,244.9
1094.1,2.137142857,19.5,245.1
1095.1,2.137142857,19.4,245.3
1096.1,2.127142857,19.6,245.4
1097.1,2.107142857,19.4,245.6
1098.2,2.097142857,19.8,245.8
1099.2,2.087142857,19.3,245.9
1100.2,2.087142857,19.3,246.1
1101.2,2.077142857,19.3,246.3
1102.2,2.057142857,19.6,246.5
1103.2,2.047142857,19.6,246.6
1104.2,2.027142857,19.7,246.8
1105.3,2.017142857,19.8,246.9
1106.3,2.007142857,20,247.1
1107.3,1.987142857,19.7,247.3
1108.3,1.967142857,19.5,247.5
1109.3,1.967142857,19.1,247.6
1110.3,1.957142857,19.6,247.8
1111.3,1.957142857,19.8,248
1112.4,1.957142857,19.2,248.1
1113.4,1.957142857,19.3,248.3
1114.4,1.947142857,20,248.4
1115.4,1.947142857,19.9,248.6
1116.4,1.947142857,19.3,248.8
1117.4,1.927142857,19.5,248.9
1118.4,1.917142857,19.4,249.1
1119.5,1.927142857,18.8,249.3
1120.5,1.917142857,15.9,249.5
1121.5,1.907142857,16.5,249.6
1122.5,1.897142857,16,249.7
1123.5,1.877142857,15.9,249.9
1124.5,1.867142857,16,250.1
1125.5,1.847142857,16.4,250.2
1126.6,1.837142857,16.3,250.4
1127.6,1.847142857,16,250.6
1128.6,1.827142857,15.9,250.7
1129.6,1.797142857,15.7,250.8
1130.6,1.777142857,15.9,251
1131.6,1.757142857,16,251.2
1132.6,1.747142857,16.3,251.3
1133.7,1.727142857,16.5,251.5
1134.7,1.717142857,16.5,251.7
1135.7,1.707142857,16.1,251.8
1136.7,1.687142857,16.3,252
1137.7,1.687142857,16.2,252.2
1138.7,1.667142857,16.1,252.3
1139.7,1.657142857,16.1,252.5
1140.7,1.657142857,16.1,252.6
1141.8,1.647142857,16,252.7
1142.8,1.647142857,16.2,252.9
1143.8,1.647142857,16.3,253
1144.8,1.637142857,16.4,253.2
1145.8,1.617142857,16.5,253.4
1146.8,1.597142857,15.8,253.5
1147.8,1.587142857,16.9,253.7
1148.9,1.587142857,16.1,253.8
1149.9,1.577142857,16.5,254
1150.9,1.557142857,16.6,254.1
1151.9,1.547142857,16.5,254.3
1152.9,1.527142857,16.5,254.4
1153.9,1.527142857,16.6,254.6
1154.9,1.517142857,16.9,254.8
1156,1.517142857,16.8,254.9
1157,1.517142857,16.9,255
1158,1.477142857,16.3,255.2
1159,1.457142857,16.2,255.4
1160,1.447142857,16.5,255.5
1161,1.447142857,16.5,255.6
1162,1.437142857,16.4,255.8
1163.1,1.447142857,16.5,256
1164.1,1.427142857,16.7,256.1
1165.1,1.427142857,16.5,256.3
1166.1,1.437142857,16.9,256.4
1167.1,1.447142857,16.7,256.5
1168.1,1.437142857,16.4,256.7
1169.1,1.407142857,16.5,256.9
1170.2,1.397142857,16.3,257
1171.2,1.387142857,12.8,257.1
1172.2,1.357142857,13.4,257.3
1173.2,1.337142857,13,257.4
1174.2,1.327142857,13,257.6
1175.2,1.307142857,13.3,257.7
1176.2,1.297142857,12.9,258
1178.3,1.287142857,13,258.2
1180,1.277142857,13.1,258.3
1180.8,1.277142857,13,258.5
1181.5,1.277142857,13.5,258.6
1182.4,1.267142857,13,258.7
1183.3,1.257142857,13.3,258.9
1184.4,1.247142857,13.2,259
1185.4,1.227142857,13.3,259.1
1186.4,1.217142857,12.9,259.3
1187.4,1.217142857,13.2,259.5
1188.4,1.207142857,13,259.6
1189.4,1.197142857,12.8,259.7
1190.4,1.197142857,13,259.9
1191.5,1.187142857,13.1,260
1192.5,1.177142857,13.3,260.2
1193.5,1.177142857,13.5,260.3
1194.5,1.167142857,13.5,260.4
1195.5,1.157142857,13.7,260.6
1196.5,1.137142857,13.4,260.8
1197.5,1.147142857,13.6,260.9
1198.5,1.127142857,13.2,261
1199.6,1.127142857,13.7,261.2
1200.6,1.127142857,13.5,261.3
1201.6,1.107142857,13.3,261.5
1202.6,1.087142857,13.2,261.6
1203.6,1.077142857,13.4,261.7
1204.6,1.087142857,13.8,261.9
1205.6,1.087142857,10,262
1206.7,1.067142857,10.3,262.1
1207.7,1.077142857,10.1,262.3
1208.7,1.077142857,10.2,262.4
1209.7,1.067142857,9.9,262.6
1210.7,1.057142857,10.1,262.7
1211.7,1.047142857,9.8,262.9
1212.7,1.037142857,10,263
1213.8,1.027142857,10.1,263.1
1214.8,1.007142857,10.3,263.2
1215.8,0.997142857,10,263.4
1216.8,0.977142857,10.2,263.5
1217.8,0.967142857,10,263.7
1218.8,0.957142857,10.3,263.8
1219.8,0.967142857,10.2,263.9
1220.9,0.967142857,9.9,264.1
1221.9,0.957142857,10.1,264.2
1222.9,0.957142857,9.8,264.4
1223.9,0.947142857,10.1,264.5
1224.9,0.947142857,10.5,264.6
1225.9,0.957142857,10.4,264.8
1226.9,0.947142857,10.2,264.9
1228,0.927142857,10,265
1229,0.917142857,10.3,265.2
1230,0.907142857,10.3,265.3
1231,0.907142857,10.5,265.4
1232,0.897142857,9.9,265.6
1233,0.897142857,10,265.7
1234,0.887142857,10.2,265.8
1235.1,0.877142857,10.5,266
1236.1,0.877142857,10.7,266.1
1237.1,0.887142857,10.5,266.2
1238.1,0.877142857,10.5,266.3
1239.1,0.867142857,10.4,266.5
1240.1,0.857142857,10.6,266.6
1241.1,0.837142857,10.3,266.7
1242.2,0.827142857,10.4,266.8
1243.2,0.807142857,10.4,267
1244.2,0.787142857,10.5,267.1
1245.2,0.787142857,10.4,267.2
1246.2,0.787142857,10.7,267.4
1247.2,0.777142857,11.1,267.5
1248.2,0.777142857,10.7,267.7
1249.3,0.787142857,10.9,267.8
1250.3,0.797142857,10.6,267.9
1251.3,0.797142857,10.6,268.1
1252.3,0.787142857,10.6,268.3
1253.3,0.787142857,10.5,268.4
1254.3,0.777142857,10.7,268.5
1255.3,0.777142857,10.8,268.6
1256.3,0.767142857,10.7,268.7
1257.4,0.747142857,10.8,268.9
1258.4,0.737142857,11,269
1259.4,0.727142857,11.3,269.1
1260.4,0.717142857,11.2,269.2
1261.4,0.697142857,11.2,269.4
1262.4,0.687142857,11,269.5
1263.4,0.677142857,10.8,269.6
1264.5,0.667142857,11,269.7
1265.5,0.657142857,11.3,269.9
1266.5,0.657142857,8,270
1267.5,0.657142857,7.8,270.1
1268.5,0.647142857,7.9,270.2
1269.5,0.637142857,7.9,270.4
1270.5,0.617142857,7.8,270.5
1271.6,0.607142857,8,270.6
1272.6,0.597142857,7.7,270.7
1273.6,0.597142857,7.5,270.9
1274.6,0.607142857,7.6,271
1275.6,0.607142857,7.8,271.1
1276.6,0.587142857,7.6,271.2
1277.6,0.587142857,7.9,271.4
1278.7,0.577142857,7.8,271.6
1280.5,0.557142857,7.7,271.7
1281.3,0.557142857,7.7,271.8
1282,0.557142857,8,271.9
1282.8,0.547142857,7.8,272
1283.7,0.547142857,7.8,272.1
1284.7,0.547142857,7.6,272.2
1285.8,0.537142857,7.6,272.4
1286.8,0.527142857,7.7,272.5
1287.8,0.527142857,7.8,272.6
1288.8,0.517142857,7.8,272.7
1289.8,0.517142857,7.7,272.8
1290.8,0.517142857,7.8,273
1291.8,0.507142857,7.7,273.1
1292.9,0.497142857,7.9,273.2
1293.9,0.477142857,7.8,273.3
1294.9,0.467142857,7.8,273.4
1295.9,0.457142857,7.7,273.5
1296.9,0.447142857,7.8,273.7
1297.9,0.437142857,7.7,273.8
1298.9,0.437142857,7.6,273.9
1300,0.427142857,7.7,274
1301,0.417142857,7.6,274.2
1302,0.407142857,7.7,274.3
1303,0.407142857,7.6,274.4
1304,0.387142857,7.7,274.6
1305,0.347142857,7.7,274.7
1306,0.337142857,7.6,274.8
1307.1,0.377142857,8.1,274.9
1308.1,0.377142857,7.9,275.1
1309.1,0.377142857,8,275.1
1310.1,0.377142857,8.2,275.3
1311.1,0.377142857,8,275.4
1312.1,0.357142857,7.9,275.5
1313.1,0.337142857,7.9,275.6
1314.1,0.337142857,7.8,275.8
1315.2,0.327142857,8,275.8
1316.2,0.327142857,7.9,275.9
1317.2,0.317142857,8.3,276.1
1318.2,0.297142857,8.2,276.2
1319.2,0.287142857,8.2,276.3
1320.2,0.267142857,8,276.4
1321.2,0.267142857,8.3,276.5
1322.3,0.267142857,8.3,276.6
1323.3,0.257142857,8.4,276.7
1324.3,0.247142857,8.1,276.9
1325.3,0.237142857,8.1,276.9
1326.3,0.247142857,8,277
1327.3,0.247142857,7.9,277.1
1328.3,0.247142857,8.2,277.3
1329.4,0.247142857,8.1,277.4
1330.4,0.237142857,8.3,277.5
1331.4,0.217142857,8,277.6
1332.4,0.207142857,8,277.7
1333.4,0.217142857,7.9,277.8
1334.4,0.207142857,8,278
1335.4,0.197142857,8,278.1
1336.5,0.197142857,7.9,278.1
1337.5,0.207142857,7.9,278.3
1338.5,0.207142857,7.8,278.4
1339.5,0.197142857,7.9,278.5
1340.5,0.207142857,4.4,278.6
1341.5,0.217142857,4.6,278.7
1342.5,0.217142857,4.3,278.8
1343.6,0.197142857,4.4,278.9
1344.6,0.197142857,4.5,279
1345.6,0.187142857,4.3,279.1
1346.6,0.177142857,4.4,279.2
1347.6,0.177142857,4.5,279.3
1348.6,0.177142857,4.2,279.4
1349.6,0.167142857,4.4,279.6
1350.7,0.157142857,4.5,279.6
1351.7,0.147142857,4.5,279.8
1352.7,0.137142857,4.5,279.9
1353.7,0.127142857,4.3,280
1354.7,0.127142857,4.4,280.1
1355.7,0.127142857,4.5,280.2
1356.7,0.117142857,4.5,280.3
1357.8,0.107142857,4.5,280.4
1358.8,0.107142857,4.7,280.5
1359.8,0.097142857,4.5,280.6
1360.8,0.097142857,4.6,280.7
1361.8,0.077142857,4.6,280.8
1362.8,0.067142857,4.7,280.9
1363.8,0.057142857,4.5,281
1364.9,0.047142857,4.3,281.1
