Repository: MaCFP/matl-db

# matl-db

#### Welcome to the MaCFP Condensed Phase Subgroup database!

The MaCFP Condensed Phase Working Group was organized to enable the fire safety science research community to make significant progress towards establishing a common framework for the selection of experiments and the methodologies used to analyze these experiments when developing pyrolysis models. Key objectives of this effort include:
- Cataloguing current approaches used to parameterize pyrolysis models;
- Developing standard data set formats for experimental data on pyrolysis;
- Developing requirements for data set quality and establishing a data review committee;
- Quantifying the inter-laboratory variability for comparable experimental datasets; and
- Assessing the impact of the variability of model parameters on fire growth predictions

#### In preparation for MaCFP-4, please read the following:

[Guidelines for Participation in the MaCFP-4 Workshop (2026)](https://github.com/MaCFP/macfp-db/releases/download/macfp-4.0/MaCFP-4_Guidelines_for_Participation.pdf)

[Presentation of Target Experiments and Modeling Guidelines for the upcoming MaCFP-4 Workshop (meeting recording and presentation slides)](https://github.com/MaCFP/macfp-db/releases/tag/macfp-4.0)

Please visit our [wiki pages](https://github.com/MaCFP/matl-db/wiki/How-to-Contribute) for additional details, including how to contribute (experimentalists and modelers).

#### Presentations for previous MaCFP workshops can be found on online:

[**MaCFP-4 (La Rochelle, 2026)**](https://github.com/MaCFP/macfp-db/releases/tag/macfp-4.0)

[**MaCFP-3 (Tsukuba, 2023)**](https://github.com/MaCFP/macfp-db/releases/tag/macfp-3.0)

[**MaCFP-2 (Waterloo, 2021)**](https://github.com/MaCFP/matl-db/releases/tag/v1.1.0)

[MaCFP-2 Preliminary Summary of Experimental Measurements](https://github.com/MaCFP/matl-db/releases/tag/v1.0.0)

#### Virtual Discusion Forum
If you have questions regarding any of the activities or measurement data of the MaCFP Condensed Subgroup, please [start a discussion post](https://github.com/MaCFP/matl-db/discussions). The purpose of this forum is to facilitate data sharing and model development to improve computational predictions of thermal degradation and pyrolysis in fire.

If you find problems with the database or if you have suggestions for improvement, please submit an [Issue](https://github.com/MaCFP/matl-db/issues).

# FM Global

### Test Summary
Three repeated pyrolysis tests were conducted to measure the mass loss and front surface temperature of pyrolysis tests in nitrogen environment at external heat flux of 25 and 65 kW/m2, respectively. The sample has a circular shape, with a diameter of 9.52 cm (3.75 in.) and thickness of 0.6 cm. The sample was insulated both on the side and bottom.
[what type of apparatus? // heater type/temperature?]

#### Experimental Conditions
* Extraction/N2 flow rate: [??] L/s
* Sample Surface Area: 0.00712 m2 (nominal)
* Sample holder dimensions:
    - at least 9.5 cm... [??]
* Backing Insulation: [thickness? / type?]
* Thermocouple locations 
    - Sample front surface temperature was measured with [TC, radiometer, IR camera?] at [location; center?]

###### Sample Mass and Test Heating Conditions  
|Test Name | Initial sample mass (g)| Heat Flux (kW/m2)| Heater Temperature (K) |
|----------|:------:| :---: | :---: |
|FM\_Gasification\_25kWm2\_1 | 168.332879 | 25 | ? |
|FM\_Gasification\_25kWm2\_2 | 168.479587 | 25 | ? |
|FM\_Gasification\_25kWm2\_3 | 168.263386 | 25 | ? |
|FM\_Gasification\_50kWm2\_1 | 168.009602 | 50 | ? |
|FM\_Gasification\_50kWm2\_2 | 167.831299 | 50 | ? |
|FM\_Gasification\_50kWm2\_3 | 167.404452 | 50 | ? |
|FM\_Gasification\_65kWm2\_1 | 169.489286 | 65 | ? |
|FM\_Gasification\_65kWm2\_2 | 166.066022 | 65 | ? |
|FM\_Gasification\_65kWm2\_3 | 168.190993 | 65 | ? |

File: Non-charring/PMMA/FM/FM_Gasification_25kWm2_1.csv
Time,Mass,Temperature
[s],[g],[K]
1,168.332879,299.7626574
2,168.164552,318.9458559
3,168.083476,334.380681
4,168.085021,346.595988
5,168.19621,356.5188576
6,168.474182,365.2903697
7,168.605447,373.252208
8,168.54522,380.4867356
9,168.508157,387.323868
10,168.496574,393.7349881
11,168.49503,399.7214084
12,168.517423,405.1730304
13,168.543675,409.8723924
14,168.590004,414.6674842
15,168.596181,419.2331718
16,168.603903,423.6463764
17,168.628612,428.2156465
18,168.650232,432.0377197
19,168.617029,435.6792128
20,168.59927,439.8661634
21,168.591548,444.1554991
22,168.590004,448.2226301
23,168.600814,451.9985618
24,168.567612,455.2008632
25,168.587688,458.4994206
26,168.552169,462.1984598
27,168.556802,465.4342977
28,168.557574,468.2921442
29,168.556802,471.3043438
30,168.522828,474.453913
31,168.486537,477.6955008
32,168.518195,480.6250709
33,168.518967,483.3686152
34,168.485765,485.6400639
35,168.489625,488.318042
36,168.466461,490.8361133
37,168.47341,493.4145314
38,168.450246,495.9965511
39,168.449474,498.66963
40,168.434803,500.9829361
41,168.409322,503.0704143
42,168.429398,505.3193507
43,168.421677,507.9240507
44,168.40855,510.3529335
45,168.407778,512.440067
46,168.386158,514.7717055
47,168.400056,516.9479002
48,168.368398,518.8720024
49,168.373031,520.8576648
50,168.379981,522.8276086
51,168.356816,524.9535056
52,168.373031,526.8761102
53,168.393107,528.6567694
54,168.346778,530.1134895
55,168.3545,531.7591204
56,168.356044,534.1942936
57,168.34755,536.3624604
58,168.325158,538.5411378
59,168.341373,540.1500104
60,168.317437,541.7476564
61,168.320525,542.9209538
62,168.310487,545.205196
63,168.30431,547.2905426
64,168.308943,548.9162067
65,168.31512,550.6854993
66,168.339829,552.0735187
67,168.313576,553.4639381
68,168.289639,555.2280469
69,168.2935,556.5469888
70,168.301222,557.965148
71,168.291956,559.7616715
72,168.321297,561.5652438
73,168.299677,563.0385678
74,168.297361,564.4527758
75,168.303538,566.2113213
76,168.302766,567.3705024
77,168.291956,568.7098859
78,168.281918,570.3515095
79,168.285779,572.0127009
80,168.292728,573.538382
81,168.264159,575.2809109
82,168.269564,577.0384782
83,168.244083,578.7004385
84,168.272652,580.311253
85,168.281146,581.8458032
86,168.303538,582.941197
87,168.254893,583.9282652
88,168.27188,585.5499457
89,168.263386,587.5427805
90,168.247171,588.7196676
91,168.240222,589.6774598
92,168.245627,590.3921367
93,168.236361,592.1926913
94,168.216285,593.50472
95,168.229412,594.9002428
96,168.243311,596.2056753
97,168.187716,597.1776917
98,168.19621,598.4753434
99,168.197754,599.8782245
100,168.188488,600.2381071
101,168.182311,601.3235248
102,168.188488,603.1277937
103,168.203931,604.2260119
104,168.153742,605.3311761
105,168.153742,605.8375015
106,168.15297,607.309724
107,168.13135,608.6449208
108,168.130577,609.4509036
109,168.1244,610.1700408
110,168.101236,611.2208042
111,168.111274,612.7199126
112,168.104324,613.408346
113,168.074983,614.8939722
114,168.078844,616.9791569
115,168.088882,618.1826028
116,168.079616,619.1939466
117,168.072666,620.4124651
118,168.046414,622.0407613
119,168.024793,623.121061
120,168.034831,624.278131
121,168.028654,625.2555952
122,168.027882,626.6784252
123,168.013211,627.7716916
124,167.980009,628.9177138
125,168.025566,629.750101
126,167.968427,630.1577263
127,167.976148,631.0245438
128,167.952212,631.8742397
129,167.94449,632.6804702
130,167.925186,632.9622042
131,167.929047,633.5108009
132,167.888123,634.3446193
133,167.885807,635.4602764
134,167.874997,636.5107286
135,167.904339,636.9953161
136,167.869592,638.0504718
137,167.881946,638.9647783
138,167.874225,638.8547832
139,167.926731,639.2294577
140,167.887351,639.8814391
141,167.891212,639.5640382
142,167.855693,641.633582
143,167.819403,641.4376148
144,167.838706,643.3378159
145,167.831757,642.5469877
146,167.846428,641.8031934
147,167.831757,643.380224
148,167.830212,644.9918298
149,167.79315,645.0995828
150,167.770757,645.6750443
151,167.761492,645.1385575
152,167.762264,646.245945
153,167.736011,646.383515
154,167.715935,645.7850956
155,167.720568,646.4591792
156,167.712846,645.3804324
157,167.663429,648.0149748
158,167.687365,648.1319248
159,167.661885,648.4953934
160,167.61324,648.8760715
161,167.607062,650.9115073
162,167.565366,648.9368434
163,167.555329,648.6238137
164,167.502823,649.8759764
165,167.49819,650.7968266
166,167.456494,652.5320504
167,167.438734,650.2291717
168,167.413254,652.2097611
169,167.390861,651.6902151
170,167.344533,651.4241419
171,167.316735,650.9608202
172,167.272723,649.1168674
173,167.245698,650.8621944
174,167.205546,651.4424916
175,167.182382,651.6707182
176,167.151496,651.3014289
177,167.105167,654.6196637
178,167.080459,652.0744249
179,167.068105,649.2521737
180,167.027181,651.5227719
181,166.994751,652.4024456
182,166.949194,653.6411978
183,166.923713,653.9979338
184,166.871207,653.5494344
185,166.817157,651.538828
186,166.804803,655.1829163
187,166.750753,652.879581
188,166.743803,652.9116965
189,166.702879,656.3060508
190,166.646513,656.5882833
191,166.593235,654.0128458
192,166.563893,654.3386198
193,166.534552,656.525182
194,166.474324,658.0546112
195,166.434172,657.06901
196,166.395565,652.9438121
197,166.350009,654.7194644
198,166.302136,657.390269
199,166.273566,658.6019438
200,166.243452,655.5741097
201,166.17782,659.9411096
202,166.129947,658.5124413
203,166.06972,652.6593625
204,166.044239,654.3672975
205,165.979378,662.0516864
206,165.935366,659.7620874
207,165.881316,656.9267406
208,165.851974,654.0874061
209,165.792519,659.569297
210,165.757773,662.361587
211,165.696773,663.8951265
212,165.662026,657.4923851
213,165.597166,655.8391182
214,165.56628,662.3053453
215,165.506825,661.7762253
216,165.45818,658.5526026
217,165.416484,657.3696164
218,165.372472,661.430759
219,165.319194,662.4545586
220,165.284447,659.4591322
221,165.211093,660.8477332
222,165.188701,659.2147074
223,165.130018,658.1475529
224,165.065158,660.9877489
225,165.018057,658.575552
226,164.977133,664.4943565
227,164.937754,665.2991117
228,164.855906,666.884655
229,164.866716,667.7251492
230,164.799539,668.5312463
231,164.761704,664.1143819
232,164.679857,666.746874
233,164.642794,666.5011682
234,164.56249,665.3278128
235,164.511529,665.8524806
236,164.455934,667.131516
237,164.394935,670.8039656
238,164.352467,668.8102912
239,164.319265,669.0261818
240,164.273708,668.9423515
241,164.218885,670.3261918
242,164.179506,668.8837855
243,164.131633,668.189051
244,164.074494,670.9578675
245,164.0189,673.0621356
246,163.974115,669.2926047
247,163.906938,666.0786566
248,163.862926,668.0191049
249,163.787256,668.9389065
250,163.747104,671.464378
251,163.692282,671.3782354
252,163.581093,671.0359676
253,163.571055,670.7350549
254,163.537853,670.4421882
255,163.492296,672.1535385
256,163.459866,672.7577315
257,163.408904,667.7010359
258,163.336323,671.2989847
259,163.298488,669.361508
260,163.246754,671.352967
261,163.233627,675.7905926
262,163.188843,673.5089903
263,163.160273,675.3103441
264,163.076109,675.0932039
265,163.030553,670.934897
266,162.951794,670.7798468
267,162.898516,670.5237308
268,162.842921,671.440258
269,162.79582,672.5739437
270,162.724783,677.565822
271,162.652201,674.8875558
272,162.627493,673.7249563
273,162.557999,676.5535105
274,162.533291,677.4945786
275,162.452988,674.7198228
276,162.398937,671.7492267
277,162.315546,671.0497501
278,162.302419,672.5877277
279,162.218255,676.0640432
280,162.145673,675.1000972
281,162.087762,678.4035356
282,162.01132,675.3390667
283,161.970396,670.3204494
284,161.887777,669.0893419
285,161.816739,670.9808381
286,161.760373,676.358181
287,161.686247,676.4880174
288,161.646867,672.5647544
289,161.573513,673.7284026
290,161.501704,672.1087419
291,161.46078,669.1823601
292,161.402869,674.4716737
293,161.301718,675.3091952
294,161.232225,673.5629815
295,161.173541,671.7423351
296,161.092466,673.0299718
297,160.999809,670.2308688
298,160.941898,673.9305866
299,160.869316,675.8779124
300,160.782063,676.3179665
301,160.782064,675.4057031
302,160.713343,677.2624653
303,160.657748,672.2844829
304,160.575901,670.4215155
305,160.516445,676.7407997
306,160.481699,680.2515155
307,160.443091,680.7514788
308,160.389814,678.9999642
309,160.305649,669.1364251
310,160.208359,672.5877277
311,160.168207,675.301153
312,160.074005,678.706918
313,160.037715,677.119982
314,159.948146,679.057425
315,159.882514,677.0487408
316,159.826147,678.3644642
317,159.754337,676.2306439
318,159.651642,675.3689381
319,159.602996,677.5347966
320,159.539681,678.5701652
321,159.467871,679.3263447
322,159.393745,679.4539111
323,159.314214,677.2751051
324,159.250898,673.8616599
325,159.172139,676.1559606
326,159.101102,679.5171201
327,159.041646,681.584792
328,158.965976,680.5376991
329,158.895711,669.7933103
330,158.827762,670.4996126
331,158.750547,676.3983957
332,158.686459,673.8237504
333,158.620055,673.3286384
334,158.539751,677.3520927
335,158.440917,676.2375378
336,158.363702,676.1260873
337,158.281855,676.4765274
338,158.227032,673.474528
339,158.101945,670.0034744
340,158.027047,672.6681346
341,157.95987,677.6830299
342,157.882655,676.6971369
343,157.807757,677.6968191
344,157.734403,677.9048083
345,157.651783,677.1521555
346,157.557582,678.2346098
347,157.469557,676.9005145
348,157.401608,680.3411627
349,157.329799,676.0169357
350,157.264166,675.4367237
351,157.176142,673.1299095
352,157.098155,671.4218809
353,157.013991,678.8988338
354,156.962257,678.5012148
355,156.846435,678.9815768
356,156.779259,678.8137929
357,156.709765,669.9460522
358,156.641817,674.365982
359,156.546071,675.692933
360,156.466539,676.9820963
361,156.393186,679.4918365
362,156.291262,676.5569575
363,156.223313,678.1564679
364,156.15382,678.251847
365,156.034137,678.9137735
366,155.97391,678.8815957
367,155.866582,678.6310717
368,155.792456,677.7025646
369,155.727596,677.6692407
370,155.648837,676.6557724
371,155.570078,675.7814011
372,155.485914,674.8990445
373,155.428775,668.732204
374,155.319902,673.064433
375,155.226473,675.0231224
376,155.172423,675.8078267
377,155.099841,673.5756177
378,155.007183,670.9280058
379,154.9485,673.1816017
380,154.874374,678.3311386
381,154.79716,680.267606
382,154.732299,674.0879707
383,154.644275,674.3544938
384,154.568604,676.5512125
385,154.512238,677.552033
386,154.414175,674.9875073
387,154.313796,669.9552397
388,154.233493,673.0632843
389,154.126937,675.0070381
390,154.054355,672.3212395
391,153.970964,670.6983026
392,153.89066,672.6635399
393,153.807268,677.6451096
394,153.714611,678.3621658
395,153.6567,678.0105277
396,153.555549,675.9204235
397,153.45517,674.5739198
398,153.39417,678.1645119
399,153.265222,679.4654036
400,153.213488,679.9297098
401,153.107704,676.0054462
402,153.047477,677.5382439
403,152.928566,676.9223462
404,152.837453,679.4148366
405,152.767188,677.931238
406,152.686112,674.8795138
407,152.581101,674.9013422
408,152.534772,677.7450815
409,152.400418,671.371344
410,152.348684,672.2833343
411,152.265293,668.2189067
412,152.183445,665.0017714
413,152.076889,666.3427248
414,151.984232,653.6744621
415,151.906245,661.54094
416,151.808954,670.8430152
417,151.730195,673.8731477
418,151.654525,675.6550183
419,151.551058,675.9296151
420,151.495463,675.7699117
421,151.360338,672.8909792
422,151.309376,670.5547401
423,151.217491,668.1821613
424,151.154175,672.2454292
425,151.058428,673.1528838
426,151.009011,673.0988943
427,150.924847,666.030436
428,150.82138,651.8645417
429,150.731811,661.4342022
430,150.639153,668.8217747
431,150.554989,668.5059833
432,150.448433,669.4510829
433,150.393611,674.9472968
434,150.288599,668.5094283
435,150.205207,663.4233378
436,150.114094,664.4633612
437,150.025297,665.0178437
438,149.946538,663.8078845
439,149.857742,653.2030334
440,149.758135,648.5148857
441,149.64849,663.236234
442,149.532668,651.4321699
443,149.462403,654.2170272
444,149.336543,659.0001222
445,149.263189,655.8345293
446,149.152772,655.6716231
447,149.053165,654.3328843
448,148.965913,655.5614904
449,148.88947,657.1355559
450,148.779053,650.0491327
451,148.663232,667.4679432
452,148.576751,671.8905047
453,148.518068,669.4901285
454,148.39993,665.0258798
455,148.293374,661.6648946
456,148.212298,667.1119966
457,148.108058,672.0088118
458,148.009224,674.6256175
459,147.901896,663.6816143
460,147.81001,663.8538013
461,147.735112,670.5662251
462,147.628556,668.5875142
463,147.556746,667.8985364
464,147.401545,677.6646443
465,147.322014,675.7182096
466,147.260242,670.6282439
467,147.130522,670.3101132
468,147.050219,663.5828947
469,146.952156,660.0822635
470,146.864904,661.2872956
471,146.756803,667.6183622
472,146.640981,663.1972066
473,146.551412,655.1966824
474,146.452577,641.7332858
475,146.38154,649.7532776
476,146.271895,654.3500909
477,146.171516,657.9387218
478,146.09353,665.0718008
479,146.016315,668.1626404
480,145.856481,668.2074237
481,145.783899,664.1074942
482,145.698191,664.9018941
483,145.594723,660.5872161
484,145.473496,663.800997
485,145.356902,662.8092339
486,145.234903,660.4253997
487,145.2156,660.4035948
488,145.11136,665.0201397
489,144.973146,668.4324911
490,144.839564,661.4605996
491,144.787059,662.6049214
492,144.677414,655.2976346
493,144.548465,647.2009398
494,144.463529,658.3931056
495,144.379365,658.6707922
496,144.227253,648.3199641
497,144.082089,660.0478356
498,144.04657,650.2796289
499,143.963179,644.7430842
500,143.811838,656.1052793
501,143.68675,658.1831233
502,143.594093,671.0876518
503,143.475182,665.12461
504,143.390246,656.013499
505,143.318437,653.4083495
506,143.220374,650.3782504
507,143.07135,651.819813
508,142.940085,645.3815788
509,142.889123,646.2230168
510,142.817314,637.6586453
511,142.654391,630.8459084
512,142.570227,642.9790721
513,142.456722,660.9498757
514,142.31928,661.4766676
515,142.212724,655.5901707
516,142.174116,646.8627285
517,142.042852,644.8714685
518,141.893055,639.2500822
519,141.762563,641.1671618
520,141.683804,642.4553005
521,141.576475,634.0857635
522,141.453704,633.2943373
523,141.361819,641.3677091
524,141.2653,642.0919961
525,141.104694,638.0309948
526,140.990417,637.9141332
527,140.930961,637.7663392
528,140.832127,638.5385525
529,140.690824,627.7888641
530,140.550293,632.8694375
531,140.429838,645.3437497
532,140.310156,636.5359313
533,140.206688,641.4490748
534,140.144145,641.5613833
535,140.029095,647.9702589
536,139.878526,642.3601757
537,139.721781,639.2008124
538,139.6353,642.7349484
539,139.551136,636.7008956
540,139.426821,626.3144044
541,139.276252,634.6160796
542,139.201354,639.9708169
543,139.022216,638.6416704
544,138.908711,634.5840081
545,138.863926,644.0186534
546,138.727256,641.4192788
547,138.575916,643.5361034
548,138.443879,644.9012721
549,138.374386,650.0881218
550,138.290994,642.2535909
551,138.121894,630.1176502
552,138.029236,624.0057356
553,137.927313,627.8186297
554,137.745087,643.5991434
555,137.61691,640.2137442
556,137.566721,642.644406
557,137.423102,633.781099
558,137.29647,625.2521614
559,137.129686,628.8639023
560,137.040889,633.5108009
561,136.901903,630.063834
562,136.762917,631.2295194
563,136.715816,634.6470059
564,136.593817,631.5387065
565,136.397692,631.9486766
566,136.291908,633.0045793
567,136.201567,630.8974376
568,136.114314,634.6985497
569,135.963746,639.3887261
570,135.867228,629.7283461
571,135.737507,627.8495402
572,135.563774,626.9176769
573,135.448724,631.3531934
574,135.386953,622.5568682
575,135.261093,625.0587232
576,135.104347,629.4821743
577,134.964589,631.3760961
578,134.862666,625.7008572
579,134.78854,621.6917423
580,134.624072,619.175641
581,134.522921,618.1608666
582,134.392428,623.880985
583,134.213291,623.6349205
584,134.092836,626.1152275
585,133.992457,631.226084
586,133.885129,632.5773982
587,133.744598,633.2130212
588,133.578587,631.7860612
589,133.464309,628.8604676
590,133.34231,638.5374067
591,133.22726,639.1572719
592,133.148501,637.9851666
593,133.024186,640.4876156
594,132.835782,639.2374783
595,132.714555,631.8776753
596,132.641201,634.5645361
597,132.532329,635.0215623
598,132.396431,627.0252844
599,132.235825,630.5378824
600,132.145484,626.7722938
601,131.974067,629.3985914
602,131.833537,627.3801661
603,131.754778,629.6195719
604,131.657487,632.7228444
605,131.499969,633.2072947
606,131.360983,627.7499399
607,131.283769,637.7881072
608,131.147099,638.1868118
609,130.995758,632.2796393
610,130.905417,633.0652791
611,130.759481,641.1946653
612,130.63285,626.0488358
613,130.523205,619.4799739
614,130.387307,628.3876234
615,130.250637,628.3773195
616,130.138676,633.6299146
617,130.005867,634.6229521
618,129.885412,623.9645334
619,129.757236,625.7580899
620,129.646819,621.3404439
621,129.513238,613.3580275
622,129.402821,628.5937035
623,129.279278,619.3095009
624,129.151874,615.1936334
625,129.038368,621.7901533
626,128.892432,627.0000996
627,128.773522,624.4772807
628,128.6577,624.3021661
629,128.527207,623.3476603
630,128.41293,620.3872927
631,128.311779,627.9056372
632,128.155805,622.1151435
633,128.016047,622.7731584
634,127.914123,630.4542929
635,127.789808,635.3583285
636,127.676303,642.3475688
637,127.551987,634.2461161
638,127.425355,632.2177979
639,127.320343,615.7895442
640,127.202205,641.0823599
641,127.09256,645.8229259
642,126.964384,644.4805881
643,126.849334,646.9968655
644,126.749727,648.689171
645,126.633133,649.5480177
646,126.514995,634.8291283
647,126.38373,646.566944
648,126.285667,642.36476
649,126.176023,649.7601579
650,126.065606,656.5791049
651,125.973721,660.7754306
652,125.848633,648.2603416
653,125.753659,645.9857121
654,125.68571,654.7848514
655,125.569116,673.9305866
656,125.486496,675.4895736
657,125.396155,680.3675973
658,125.317396,692.2626264
659,125.212385,707.6086576
660,125.142119,714.7252141
661,125.087297,710.5721017
662,125.021664,706.5422955
663,124.967614,717.8757247
664,124.891172,711.3392683
665,124.820907,722.6477852
666,124.785388,730.680957
667,124.713578,711.6525978
668,124.667249,716.000774
669,124.600845,724.9479454
670,124.549883,728.156115
671,124.507415,731.6338012
672,124.437922,738.1808547
673,124.379239,743.0209598
674,124.364568,743.9065077
675,124.319784,744.7874915
676,124.277316,745.9248832
677,124.259556,742.4321642
678,124.20319,742.5949464
679,124.176937,747.8857958
680,124.14219,750.7722168
681,124.134469,750.4395387
682,124.081963,747.038113
683,124.06652,749.3410621
684,124.044899,753.9411272
685,124.003976,754.9844888
686,123.988533,751.3925433
687,123.957647,756.8091069
688,123.938343,757.0552571
689,123.902825,760.7364486
690,123.895875,762.9606365
691,123.85804,762.1941554
692,123.848002,765.0487198
693,123.835648,764.5179995
694,123.815572,763.2635405
695,123.810939,765.202505
696,123.786231,767.6100891
697,123.756889,765.0151878
698,123.742218,760.3815807
699,123.733725,764.4255011
700,123.724459,767.479408
701,123.720598,765.4256699
702,123.692029,768.2450072
703,123.682763,767.1417243
704,123.66732,772.2691001
705,123.687396,769.6248047
706,123.633346,770.9087214
707,123.627941,774.8432855
708,123.639523,773.2559151
709,123.636434,771.1238751
710,123.615587,770.2817861
711,123.568485,774.2902321
712,123.580068,775.5409951
713,123.570802,773.5382048
714,123.573119,776.6518437
715,123.562308,777.4919776
716,123.572346,778.7383786
717,123.546093,778.6006561
718,123.543777,778.8622143
719,123.52679,777.7060688
720,123.510575,779.7696019
721,123.526018,781.5486571
722,123.512891,781.6991398
723,123.508258,782.041783
724,123.491271,781.7107155
725,123.502081,778.2951248
726,123.509802,780.3078105
727,123.505942,781.9815884
728,123.486638,784.3594592
729,123.458841,782.4446303
730,123.471195,780.1781757
731,123.451892,780.4594383
732,123.456524,782.8729567
733,123.458069,780.6631544
734,123.460385,780.5601386
735,123.459613,781.3634496
736,123.478917,779.9119649
737,123.461157,783.4992612
738,123.444942,782.7282505
739,123.460385,782.5569201
740,123.441853,783.6729177
741,123.443398,783.8396298
742,123.461157,782.1158691
743,123.437221,782.815074
744,123.443398,783.7863743
745,123.427955,783.9982395
746,123.424867,784.9811939
747,123.423322,785.4929575
748,123.42255,783.4309569
749,123.425639,782.339287

File: Non-charring/PMMA/FM/FM_Gasification_25kWm2_2.csv
Time,Mass,Temperature
[s],[g],[K]
1,,299.0807881
2,,304.5465119
3,,323.3336383
4,,338.4012151
5,,350.3124081
6,,360.3401451
7,,369.2963613
8,,377.2906681
9,,384.5054209
10,,391.0617692
11,,397.1932578
12,,402.7204707
13,,407.8319519
14,,412.7229603
15,,417.6880402
16,,422.4158903
17,,426.8049355
18,,430.7274572
19,,435.0498275
20,,439.2426152
21,,443.3765114
22,,446.9544178
23,,450.4012814
24,,453.9590222
25,,457.5368891
26,,460.8273722
27,,464.1892294
28,,467.5771166
29,,470.6006631
30,,473.6321814
31,,476.594529
32,,479.6738836
33,,482.5558675
34,,485.4425424
35,,488.3589112
36,,491.0620439
37,,493.5803015
38,,495.9942801
39,,498.3323593
40,,501.0124641
41,,503.3589034
42,,505.2875462
43,,507.6286936
44,,510.0530017
45,,512.3798476
46,,514.7694329
47,,516.5183256
48,,518.3662406
49,,520.5200771
50,,523.0629238
51,,525.0274046
52,,527.045527
53,,529.1377813
54,,531.4770666
55,,533.4788345
56,,535.2624177
57,,537.2259345
58,,538.846061
59,,540.545994
60,,542.7343131
61,,544.3242399
62,,546.0008289
63,,547.6035954
64,,548.9845155
65,,550.6137674
66,,552.1668927
67,,553.7691408
68,,555.8396666
69,,557.5425342
70,,559.5896427
71,,561.2735586
72,,562.5873256
73,,564.137103
74,,565.3041001
75,,566.5942855
76,,568.8159019
77,,570.4997207
78,,571.8952598
79,,573.1255885
80,,574.541907
81,,575.8135189
82,,577.9498519
83,,579.9302082
84,,581.5514305
85,,582.9332095
86,,584.584447
87,,586.6068205
88,,587.7288385
89,,588.4536893
90,,589.6397862
91,,590.7163792
92,,591.4151246
93,,593.1689933
94,,595.0201593
95,,595.4530093
96,,596.6968148
97,,597.9315941
98,,598.8351893
99,,600.2769522
100,,601.560043
101,,602.2753355
102,,603.5083317
103,,604.2134408
104,,605.272887
105,,606.3575619
106,,606.6753229
107,,608.1167708
108,,609.082775
109,,610.6548225
110,,611.4186176
111,,612.0440926
112,,612.8491341
113,,613.9607191
114,,614.9580214
115,,616.4266602
116,,617.9846903
117,,618.3908144
118,,618.7534764
119,,620.3907253
120,,621.4846239
121,,622.5763227
122,,623.5181846
123,,624.5757121
124,,625.2464383
125,,626.0225082
126,,625.8714114
127,,627.3320848
128,,628.4700551
129,,629.0241923
130,,629.790176
131,,630.7955245
132,,631.830723
133,,631.8204164
134,,632.7583473
135,,633.4661335
136,,634.3240023
137,,634.9608537
138,,635.1773443
139,,633.9712271
140,,635.746651
141,,636.588628
142,,637.4134732
143,,638.9727988
144,,636.3251465
145,,636.7570297
146,,637.8087295
147,,637.7205119
148,,637.7583194
149,,637.777796
150,,640.2515587
151,,640.6216886
152,,639.0770659
153,,640.1999935
154,,636.9494915
155,,639.9857132
156,,640.3352095
157,,640.7637845
158,,641.0537107
159,,639.8103956
160,,640.2653095
161,,639.1377932
162,,637.0972765
163,,638.3116959
164,,638.2429522
165,,637.5108541
166,,640.4131312
167,,639.4586215
168,,641.7115113
169,,638.681772
170,,642.2283774
171,,640.4371953
172,,638.9475915
173,,640.857752
174,,640.5265768
175,,641.5361711
176,,640.5643923
177,,641.5785734
178,,639.4528923
179,,639.5044547
180,,641.0090181
181,,641.9945818
182,,640.2618718
183,,641.117885
184,,641.8822697
185,,637.3687928
186,,640.6228345
187,,639.7496652
188,,641.5671133
189,,641.3161395
190,,640.6663799
191,,643.1796465
192,,641.3058256
193,,640.6388775
194,,643.9235175
195,,640.1404072
196,,642.0495922
197,,642.6478443
198,,644.927637
199,,641.0720462
200,,640.6216886
201,,646.2344809
202,,647.0668007
203,,645.7082889
204,,646.8707538
205,,643.747002
206,,645.334579
207,,641.1981032
208,,639.9776921
209,,642.4977058
210,,642.379659
211,,642.4679075
212,,643.4421171
213,,643.3378159
214,,649.5227904
215,,650.9447648
216,,648.4736079
217,,645.6624343
218,,646.4316649
219,,642.8610211
220,,645.9983224
221,,646.50389
222,,650.0927088
223,,651.3002821
224,,647.0094768
225,,639.138939
226,,644.3453302
227,,646.2757517
228,,646.7790369
229,,648.7705813
230,,648.3016187
231,,648.2121851
232,,644.7969596
233,,645.5512378
234,,648.4162779
235,,652.0767187
236,,652.2212304
237,,650.0479859
238,,641.6771307
239,,644.1825639
240,,649.2728138
241,,647.6778895
242,,650.1844484
243,,651.5927308
244,,643.3252082
245,,644.9219055
246,,649.6856218
247,,652.741944
248,,649.5491644
249,,645.9100507
250,,650.0181708
251,,653.1709172
252,,650.5468261
253,,651.0307762
254,,656.0570946
255,,650.925269
256,,654.3156778
257,,654.5198638
258,,652.3244539
259,,653.8040793
260,,651.1053198
261,,653.85455
262,,654.2032621
263,,654.6609604
264,,653.9990809
265,,654.238822
266,,649.9963828
267,,650.5858167
268,,651.2291779
269,,654.404005
270,,656.4150423
271,,655.0509914
272,,653.6675798
273,,654.7997643
274,,658.6719397
275,,657.4189532
276,,654.2434104
277,,658.1945977
278,,655.6647398
279,,652.6547747
280,,658.5985014
281,,658.8784872
282,,657.7975906
283,,657.8744668
284,,656.0800396
285,,659.9135676
286,,654.1711435
287,,654.977573
288,,662.7185555
289,,659.2996245
290,,657.9318374
291,,660.952171
292,,660.4804859
293,,663.8905348
294,,661.9759341
295,,661.4043616
296,,663.6919454
297,,659.7609399
298,,658.2083669
299,,659.4338863
300,,658.8945521
301,,656.5297712
302,,659.8194661
303,,659.7942194
304,,660.0053746
305,,661.1197323
306,,660.0604591
307,,663.4325209
308,,662.9286089
309,,661.5019175
310,,659.3868371
311,,662.6152517
312,,661.8267261
313,,656.027266
314,,663.363648
315,,662.9779662
316,,661.1667875
317,,659.3983125
318,,663.919233
319,,665.3966958
320,,661.9541266
321,,662.6646079
322,,657.9662598
323,,657.7275993
324,,658.1923028
325,,657.0942515
326,,659.5130669
327,,656.8211869
328,,660.2452234
329,,657.498122
330,,661.835908
331,,661.1599014
332,,659.1929045
333,,660.8374043
334,,660.8752772
335,,661.2700801
336,,664.5574953
337,,660.590659
338,,660.0845587
339,,661.8806703
340,,663.9846649
341,,662.0310267
342,,657.1642396
343,,654.1183774
344,,653.8086675
345,,659.6174943
346,,663.8101804
347,,662.280094
348,,662.4063511
349,,658.2886878
350,,657.0735994
351,,656.6490902
352,,658.2301683
353,,660.5883638
354,,661.243683
355,,662.0746418
356,,666.1245812
357,,660.4781906
358,,660.1821049
359,,660.8913445
360,,660.9177409
361,,661.4284636
362,,658.5399805
363,,662.1217004
364,,653.7719616
365,,659.242248
366,,662.1859758
367,,660.5332771
368,,663.3062542
369,,660.2153855
370,,653.4886415
371,,655.5087188
372,,647.476101
373,,652.8623763
374,,657.6472818
375,,659.7804486
376,,660.2601423
377,,661.4250205
378,,657.4728797
379,,652.3450987
380,,654.6976687
381,,653.2546489
382,,651.4688694
383,,650.7842118
384,,663.0847163
385,,661.0921878
386,,655.8563268
387,,656.1775567
388,,656.5596008
389,,660.5814779
390,,665.5746452
391,,657.5428697
392,,658.4860497
393,,663.2316426
394,,663.0686463
395,,662.2881285
396,,655.7679899
397,,650.1752744
398,,651.4528133
399,,650.9516457
400,,649.1111341
401,,649.8679493
402,,655.5637848
403,,653.1904163
404,,652.377213
405,,658.9576646
406,,660.5849208
407,,663.9594105
408,,651.4734568
409,,644.9838057
410,,651.0135739
411,,652.6536277
412,,658.8016053
413,,650.7142571
414,,648.4277439
415,,656.5687792
416,,653.6882267
417,,645.6280436
418,,655.1599727
419,,658.2875404
420,,650.9550862
421,,656.1546114
422,,654.3925339
423,,653.9382859
424,,651.6925088
425,,650.0846816
426,,655.2838683
427,,652.5251687
428,,660.489667
429,,657.5635226
430,,649.1054009
431,,653.7627852
432,,652.6238068
433,,659.4419191
434,,650.1374318
435,,654.5783671
436,,657.9065943
437,,654.3237075
438,,653.8212852
439,,657.5841755
440,,656.5137091
441,,651.9597342
442,,650.9665543
443,,649.692502
444,,656.3748874
445,,659.3592962
446,,653.4335841
447,,652.9266073
448,,651.4528133
449,,649.3290008
450,,647.2341881
451,,648.7453555
452,,657.3707638
453,,657.0426212
454,,644.5356087
455,,643.9682198
456,,644.8393723
457,,647.8429914
458,,658.4608056
459,,648.973536
460,,641.6381661
461,,656.4047167
462,,663.8113283
463,,656.5963144
464,,657.3673217
465,,654.2468517
466,,643.7928499
467,,640.3455226
468,,638.4915768
469,,636.2793242
470,,646.0636668
471,,645.8882694
472,,643.2782157
473,,658.0867391
474,,651.5766746
475,,649.5743917
476,,647.0920233
477,,647.0977558
478,,643.5521499
479,,641.7745427
480,,652.2636666
481,,659.1756917
482,,658.3690092
483,,651.0170143
484,,650.578936
485,,643.8146278
486,,630.7737678
487,,644.571143
488,,651.3335406
489,,648.2981789
490,,646.1164011
491,,641.8203839
492,,637.3905601
493,,637.8614313
494,,647.8945862
495,,651.6707182
496,,634.6011893
497,,644.8084225
498,,656.9909911
499,,655.5672265
500,,644.6926479
501,,648.6433062
502,,658.348355
503,,642.4679075
504,,627.41451
505,,627.6560645
506,,646.8776326
507,,651.6775994
508,,635.0696713
509,,635.6756295
510,,642.3968502
511,,644.1756865
512,,651.2739047
513,,637.4787756
514,,640.0796753
515,,638.081406
516,,631.4310628
517,,637.2301698
518,,637.1579948
519,,633.8555464
520,,646.9143195
521,,647.6836222
522,,634.1143977
523,,633.0469546
524,,630.4050555
525,,631.6829962
526,,626.0454018
527,,629.6401817
528,,650.8977455
529,,653.8740501
530,,644.7362065
531,,641.7034892
532,,635.3972748
533,,639.4311216
534,,627.843816
535,,635.5095324
536,,634.680223
537,,639.1950834
538,,635.0845622
539,,636.2655775
540,,637.9290273
541,,644.0828419
542,,638.6095892
543,,628.4471573
544,,625.569223
545,,635.4889136
546,,633.6505306
547,,639.2386241
548,,638.82041
549,,629.769566
550,,619.5257388
551,,609.7916029
552,,612.0429491
553,,616.4689832
554,,625.6653731
555,,634.5141382
556,,626.3750739
557,,619.8083407
558,,621.4091008
559,,625.4925323
560,,620.1470132
561,,614.6080423
562,,636.6653823
563,,634.1808294
564,,621.0406459
565,,626.6028729
566,,636.8383674
567,,631.0394302
568,,628.1483454
569,,623.267549
570,,620.3724181
571,,638.9579036
572,,638.5946943
573,,632.3300288
574,,622.2730642
575,,615.8261461
576,,623.9210424
577,,623.5639633
578,,609.4806287
579,,625.1937863
580,,624.4200535
581,,624.8286612
582,,634.4820669
583,,622.7044945
584,,622.8143569
585,,642.8300759
586,,642.379659
587,,637.5566807
588,,626.4014022
589,,623.871829
590,,616.5387592
591,,623.2469491
592,,629.5073637
593,,618.1105303
594,,624.5573992
595,,639.4929964
596,,630.4989503
597,,630.1050549
598,,635.6595925
599,,638.1730632
600,,625.0117948
601,,621.3541752
602,,622.2055471
603,,615.5321898
604,,614.9523027
605,,622.3222717
606,,622.9173538
607,,627.9491412
608,,627.0779436
609,,634.860055
610,,634.22779
611,,627.5839411
612,,623.1439497
613,,620.6870761
614,,632.299108
615,,641.7722506
616,,632.2029102
617,,622.6198094
618,,632.7297159
619,,638.0642203
620,,635.6756295
621,,638.82041
622,,639.6213302
623,,635.739778
624,,622.2353004
625,,625.7248949
626,,631.5306904
627,,621.9228948
628,,629.2039484
629,,625.0369759
630,,627.5118181
631,,625.1686049
632,,620.5657889
633,,626.4174282
634,,615.4486937
635,,614.4639358
636,,607.5120528
637,,604.7517252
638,,614.5096837
639,,626.6601095
640,,638.0195377
641,,632.1307623
642,,632.4376798
643,,625.9240661
644,,627.8197745
645,,634.8818183
646,,622.1426079
647,,608.4494343
648,,604.3208674
649,,607.9098604
650,,615.4292495
651,,615.1604644
652,,611.1327611
653,,619.9261886
654,,612.7130513
655,,609.0724858
656,,617.9423626
657,,625.8748454
658,,634.3915804
659,,632.2532994
660,,619.5600626
661,,627.7339123
662,,637.8843451
663,,630.8962925
664,,632.3575141
665,,648.8416724
666,,641.8834158
667,,636.9414722
668,,644.4897582
669,,639.0174846
670,,658.1509952
671,,670.2101964
672,,656.5630427
673,,650.455084
674,,667.8755711
675,,662.4097944
676,,692.8884239
677,,688.1070939
678,,699.4667823
679,,707.7318818
680,,721.7382019
681,,722.8564559
682,,712.2251335
683,,722.3895452
684,,711.9267669
685,,723.9482806
686,,724.393336
687,,725.2719581
688,,733.6573656
689,,727.8793211
690,,729.5989914
691,,736.0597133
692,,738.7648587
693,,741.3654667
694,,742.1216131
695,,740.1233952
696,,745.5010933
697,,757.9971379
698,,749.7268478
699,,746.4006514
700,,759.5100525
701,,753.1612547
702,,751.0113339
703,,751.6952075
704,,755.1474125
705,,756.2532617
706,,761.2138576
707,,754.540791
708,,759.4834682
709,,755.0676837
710,,757.1419307
711,,763.6531629
712,,757.3568835
713,,756.0302363
714,,763.1571766
715,,764.2289442
716,,760.677496
717,,765.2244745
718,,765.104221
719,,765.6176176
720,,762.8288405
721,,764.0763252
722,,761.090169
723,,762.7791283
724,,767.8309773
725,,771.0139844
726,,770.2598091
727,,771.9625413
728,,769.8515062
729,,766.7658867
730,,768.8070886
731,,774.1305677
732,,772.9782583
733,,770.4957739
734,,770.8173399
735,,775.3408197
736,,772.8764521
737,,772.1048301
738,,774.3527099
739,,773.9639633
740,,776.3035375
741,,777.1135643
742,,777.1181932
743,,776.2769231
744,,778.1643501
745,,779.2256257
746,,780.2105843
747,,778.7082879
748,,779.0728529
749,,779.2892815
750,,779.1226197
751,,779.9131223
752,,779.6723792
753,,779.3390489
754,,780.8680308
755,,777.6077022
756,,777.5347956
757,,779.1747013
758,,780.1781757
759,,779.3425211
760,,780.8749758
761,,781.3565044
762,,779.8263155
763,,780.7569111
764,,780.5416189
765,,780.3263298
766,,780.4293441
767,,778.7615254
768,,778.8529555
769,,779.3240029
770,,780.9999866
771,,782.0336799
772,,781.6238983
773,,782.7907634
774,,784.9846674
775,,783.036187
776,,783.2341495
777,,780.655052
778,,780.9108584
779,,780.6492646
780,,781.6053773

File: Non-charring/PMMA/FM/FM_Gasification_25kWm2_3.csv
Time,Mass,Temperature
[s],[g],[K]
1,,304.8342867
2,,321.5976329
3,,338.2769827
4,,350.9108316
5,,361.2934537
6,,370.2194381
7,,378.5242894
8,,386.0007748
9,,392.7454411
10,,398.9397025
11,,404.5574238
12,,409.7949333
13,,414.7061874
14,,419.790626
15,,424.7072939
16,,429.1431444
17,,433.6080491
18,,437.6274214
19,,441.6617303
20,,445.755407
21,,449.4340205
22,,453.3596563
23,,457.0726435
24,,460.741111
25,,464.318617
26,,467.8120543
27,,470.9059695
28,,473.7184403
29,,476.8328825
30,,480.0280233
31,,482.8964028
32,,485.6752546
33,,488.37594
34,,491.424217
35,,493.9799696
36,,496.6017775
37,,499.6292261
38,,502.2208662
39,,504.4458769
40,,507.1050116
41,,509.4974565
42,,512.141244
43,,514.4080809
44,,516.3705904
45,,518.6401461
46,,521.013389
47,,522.8753535
48,,524.9023449
49,,526.7464903
50,,528.7943626
51,,530.8811287
52,,532.7907015
53,,534.4684279
54,,536.4796355
55,,538.1338236
56,,540.5141329
57,,542.560193
58,,544.4346414
59,,546.096444
60,,547.5239086
61,,549.6437105
62,,551.5588328
63,,553.5220172
64,,554.9125654
65,,556.5754646
66,,558.3273976
67,,559.9268666
68,,561.1573419
69,,563.083009
70,,564.4151682
71,,566.0905072
72,,567.5699774
73,,568.7976625
74,,570.6148704
75,,572.3479265
76,,573.6569768
77,,575.0391338
78,,576.445375
79,,578.3274217
80,,579.9507433
81,,581.8492261
82,,583.4467043
83,,585.1710424
84,,586.9412478
85,,588.0119254
86,,589.2836041
87,,590.3145023
88,,591.9837374
89,,593.1290263
90,,594.3406464
91,,595.4872724
92,,596.6122919
93,,597.9521557
94,,599.1813357
95,,599.9033588
96,,601.0767276
97,,602.2376275
98,,603.398626
99,,604.8054405
100,,606.068383
101,,607.0502447
102,,608.507737
103,,609.1776643
104,,609.7538741
105,,611.2070832
106,,611.8405528
107,,612.9486241
108,,614.7807432
109,,616.2447874
110,,618.2134911
111,,618.6825449
112,,619.8529626
113,,621.2420362
114,,621.7192058
115,,623.3041713
116,,624.0938629
117,,625.419276
118,,626.3441668
119,,626.7287936
120,,627.8850301
121,,628.8593226
122,,629.6459066
123,,630.3466579
124,,630.9466768
125,,630.9707239
126,,631.736819
127,,632.7823976
128,,633.1786624
129,,634.0032972
130,,634.6492967
131,,635.018126
132,,635.2884545
133,,636.0536514
134,,637.0056267
135,,639.3658097
136,,638.2360778
137,,638.2429522
138,,638.1501488
139,,639.2603945
140,,639.3841428
141,,639.2111247
142,,638.8994686
143,,640.0647788
144,,641.8444506
145,,640.3432308
146,,641.4960609
147,,640.5185554
148,,641.043397
149,,639.637372
150,,640.9436985
151,,639.712998
152,,639.8986271
153,,641.389483
154,,640.7007579
155,,641.63129
156,,642.5779323
157,,642.7429712
158,,642.1733663
159,,641.947594
160,,641.521273
161,,641.4891849
162,,642.4106032
163,,642.8552905
164,,640.1656167
165,,639.6396637
166,,642.5550104
167,,644.0220921
168,,643.4833793
169,,642.8724824
170,,642.8552905
171,,643.214031
172,,640.7821196
173,,644.1298372
174,,644.5608266
175,,639.8378963
176,,640.0498824
177,,643.1189008
178,,643.6232133
179,,645.8630491
180,,640.0475906
181,,639.098836
182,,640.2996865
183,,643.12807
184,,643.2083003
185,,639.3681013
186,,640.682423
187,,639.3646638
188,,639.3875803
189,,646.0522029
190,,649.8759764
191,,646.2425057
192,,640.4532381
193,,636.2598497
194,,642.8392449
195,,647.7226044
196,,649.8748297
197,,650.9527925
198,,652.0641027
199,,647.9117845
200,,645.9375639
201,,650.1775679
202,,647.9461812
203,,648.4816342
204,,647.3419592
205,,647.1814494
206,,646.4912793
207,,646.9670572
208,,647.8131812
209,,645.3322864
210,,640.2412457
211,,650.4940743
212,,652.8944918
213,,647.3752079
214,,643.1658928
215,,643.7630487
216,,648.0585443
217,,648.6066145
218,,649.9551005
219,,647.8945862
220,,653.4920826
221,,657.6644926
222,,656.135108
223,,652.6088963
224,,655.5328102
225,,658.4676903
226,,663.4589223
227,,660.0673447
228,,645.4606763
229,,645.1385575
230,,652.2487566
231,,652.7797941
232,,650.3839843
233,,649.8197871
234,,651.1683955
235,,652.8486126
236,,654.3351785
237,,653.759344
238,,657.9157736
239,,645.1523133
240,,646.6013372
241,,652.4127681
242,,652.8635233
243,,652.784382
244,,648.6284002
245,,653.8488147
246,,663.858393
247,,657.5520488
248,,654.414329
249,,654.1309953
250,,655.4777443
251,,650.3667828
252,,646.4087364
253,,653.8935502
254,,657.2766801
255,,654.682756
256,,655.8804187
257,,657.2835643
258,,652.1845289
259,,647.2525321
260,,653.5918749
261,,654.859416
262,,655.9721981
263,,653.9497567
264,,655.9286028
265,,657.2112809
266,,661.4284636
267,,655.5087188
268,,657.6197445
269,,662.3328922
270,,661.289591
271,,656.9611605
272,,657.4694376
273,,658.1682067
274,,658.8486524
275,,659.7288079
276,,658.0787071
277,,654.7630557
278,,659.3822469
279,,662.3971687
280,,662.7541381
281,,668.0018808
282,,664.5896388
283,,660.1258723
284,,661.3573056
285,,663.8136241
286,,664.153412
287,,665.9649941
288,,661.7349066
289,,665.8157417
290,,665.4483583
291,,666.5057608
292,,666.7813191
293,,664.0833875
294,,667.2279652
295,,667.5931009
296,,666.4104649
297,,670.6891146
298,,668.3635925
299,,668.5633994
300,,669.4143342
301,,669.9012631
302,,670.0333341
303,,666.6745396
304,,667.1969636
305,,664.8318656
306,,671.5539668
307,,662.8551472
308,,665.1843077
309,,666.3989835
310,,668.7678025
311,,666.4391684
312,,668.5886625
313,,667.8571988
314,,665.8019647
315,,666.9765097
316,,668.3601476
317,,669.8909271
318,,670.3124101
319,,666.3335398
320,,666.5803907
321,,665.2313772
322,,667.312933
323,,665.1498667
324,,667.9582464
325,,669.7806776
326,,668.621964
327,,669.080155
328,,670.5604826
329,,673.9937698
330,,673.01389
331,,669.9839508
332,,669.1088642
333,,666.6848731
334,,664.017955
335,,666.733096
336,,665.7020814
337,,671.5539668
338,,670.1171711
339,,674.1408153
340,,670.7672132
341,,668.1982374
342,,666.7422814
343,,662.0631641
344,,664.3508603
345,,670.5581856
346,,670.2997769
347,,666.7285034
348,,663.1122648
349,,664.2119574
350,,661.9013298
351,,664.7032897
352,,660.7846119
353,,655.2058599
354,,659.0563501
355,,661.6224286
356,,666.0763604
357,,666.6067982
358,,663.2488606
359,,665.9121815
360,,667.8571988
361,,670.9417881
362,,671.0899489
363,,660.035212
364,,662.4316026
365,,659.5876578
366,,662.2927196
367,,670.976244
368,,669.7232563
369,,666.7893563
370,,662.1205526
371,,658.2863929
372,,654.371886
373,,657.3443744
374,,660.2291568
375,,658.7281662
376,,660.8729818
377,,667.6654402
378,,663.8985703
379,,653.3062646
380,,654.5944269
381,,662.4304548
382,,658.2118093
383,,657.991503
384,,668.1913476
385,,666.0028815
386,,661.2689324
387,,656.6766255
388,,657.8813513
389,,662.6496862
390,,665.4265452
391,,663.1202998
392,,663.0502807
393,,663.8457659
394,,656.2876944
395,,657.5979441
396,,658.4412988
397,,666.9340268
398,,668.3325883
399,,665.725043
400,,662.5004707
401,,659.1515938
402,,671.8962477
403,,668.0466636
404,,660.2234188
405,,660.9957826
406,,672.4751588
407,,663.579451
408,,654.3741802
409,,665.9695865
410,,670.798223
411,,663.0893077
412,,658.0626432
413,,655.2104486
414,,655.3079593
415,,659.4029026
416,,651.2555552
417,,649.2865739
418,,660.3485088
419,,667.1407016
420,,659.1240534
421,,644.8898092
422,,651.1316969
423,,648.5446975
424,,642.7326562
425,,651.2704641
426,,657.6071232
427,,660.7995314
428,,655.0842593
429,,653.5540226
430,,653.7295206
431,,656.1993547
432,,657.4396059
433,,653.2718541
434,,651.3943237
435,,653.4393192
436,,657.4866482
437,,657.5681121
438,,667.2922651
439,,661.7016222
440,,652.3095438
441,,649.9424865
442,,661.8014756
443,,659.1286434
444,,660.7777259
445,,658.9783196
446,,646.1565252
447,,658.2485273
448,,653.1101261
449,,661.659156
450,,659.091923
451,,657.8893831
452,,664.4002228
453,,651.9184458
454,,657.5577857
455,,658.6948893
456,,647.4680754
457,,641.9945818
458,,650.7555418
459,,644.927637
460,,647.4462916
461,,658.4240869
462,,658.9048796
463,,662.2720595
464,,645.4618226
465,,650.1913289
466,,656.2739271
467,,649.468896
468,,649.468896
469,,658.5250634
470,,657.0873675
471,,644.307504
472,,637.541787
473,,647.8601897
474,,641.947594
475,,637.7972727
476,,639.6923727
477,,653.3532924
478,,645.5947992
479,,646.0155183
480,,662.7231468
481,,659.9686517
482,,651.1523399
483,,646.713689
484,,641.1133011
485,,651.6477806
486,,643.5762197
487,,639.0770659
488,,640.698466
489,,652.8004396
490,,652.9071086
491,,655.3687604
492,,638.5614675
493,,638.4526215
494,,659.3133948
495,,656.5263293
496,,638.0768231
497,,642.3108944
498,,647.8785345
499,,639.7588321
500,,648.9207904
501,,645.7713391
502,,641.4043809
503,,646.5359902
504,,654.1677022
505,,642.0942883
506,,647.5918997
507,,654.4258002
508,,661.4869971
509,,656.2016492
510,,642.5733479
511,,642.3819512
512,,636.4454309
513,,628.8089462
514,,636.1853889
515,,637.5944877
516,,636.9861512
517,,654.7676443
518,,658.9175021
519,,655.3928515
520,,648.0390527
521,,646.220724
522,,634.236953
523,,621.6505472
524,,626.5948598
525,,633.850965
526,,645.8286578
527,,643.3206235
528,,628.3670156
529,,617.5980258
530,,614.0167583
531,,622.0201632
532,,620.2774501
533,,615.7129092
534,,608.347691
535,,619.2076757
536,,627.1454852
537,,625.0129394
538,,617.8462677
539,,624.9122156
540,,618.0258742
541,,613.8337743
542,,615.9268018
543,,616.363748
544,,611.8954396
545,,612.7782337
546,,627.0893913
547,,622.1632061
548,,619.8769898
549,,635.9242064
550,,623.1759938
551,,629.8932264
552,,634.8130923
553,,620.5635004
554,,625.8840027
555,,626.8627288
556,,628.4792142
557,,624.3708382
558,,634.4580135
559,,623.5467962
560,,606.8810714
561,,600.5568683
562,,606.0432373
563,,604.4340091
564,,607.148549
565,,605.4751855
566,,611.599282
567,,621.1928326
568,,612.6821756
569,,618.1906109
570,,623.3659716
571,,620.0028475
572,,607.5166252
573,,616.8853567
574,,624.0080246
575,,627.1878419
576,,620.3907253
577,,614.269509
578,,621.1893998
579,,603.7266031
580,,614.1174005
581,,612.7702288
582,,614.4010327
583,,610.7977449
584,,605.9860882
585,,606.4570043
586,,601.5931788
587,,604.671724
588,,605.4054665
589,,609.1102128
590,,611.3122782
591,,617.6529361
592,,611.4129004
593,,617.6312007
594,,598.0149829
595,,597.1765494
596,,616.5250327
597,,615.3777796
598,,603.4089109
599,,629.0024386
600,,619.23399
601,,607.7258158
602,,607.6103605
603,,612.7370658
604,,615.8535976
605,,604.5345803
606,,602.1987769
607,,598.752938
608,,608.0961939
609,,612.2625011
610,,605.2888879
611,,612.3333989
612,,614.5005342
613,,611.0470053
614,,599.9730498
615,,600.5363028
616,,617.4836302
617,,604.5414374
618,,604.0225892
619,,611.4437732
620,,610.9395255
621,,612.512932
622,,625.0976395
623,,619.3129332
624,,610.2637944
625,,606.9599425
626,,602.2913329
627,,607.7086689
628,,604.9151576
629,,605.2637437
630,,598.6706871
631,,593.6680186
632,,601.0447356
633,,592.5672178
634,,596.5905901
635,,598.2640097
636,,608.3499773
637,,594.9082372
638,,596.5220585
639,,595.6768632
640,,591.2073241
641,,587.3418862
642,,597.8961826
643,,613.1384577
644,,613.5867498
645,,607.8549897
646,,609.0679129
647,,604.7688683
648,,600.6185648
649,,607.3725942
650,,636.0868721
651,,623.2240602
652,,613.5524412
653,,616.0080132
654,,632.8419511
655,,624.2346389
656,,620.9113458
657,,620.9410962
658,,628.6234709
659,,620.5429046
660,,635.3067821
661,,643.915494
662,,635.6114814
663,,642.0404238
664,,638.6153179
665,,633.3893976
666,,642.574494
667,,663.1168563
668,,656.4242206
669,,632.1261815
670,,644.2272671
671,,665.1808636
672,,666.2566151
673,,667.8824607
674,,682.0537688
675,,677.2865957
676,,684.1471205
677,,690.2335836
678,,688.452094
679,,694.2079842
680,,701.6249692
681,,702.4457447
682,,696.6679757
683,,710.4592189
684,,716.8731075
685,,690.4601681
686,,701.4154664
687,,704.185306
688,,695.0214123
689,,704.4570243
690,,701.7677093
691,,701.8701607
692,,712.8610561
693,,705.5831007
694,,697.9073438
695,,701.2589168
696,,701.9357761
697,,699.2872365
698,,707.1514707
699,,704.8381299
700,,704.5502848
701,,714.830066
702,,714.2620316
703,,710.8681354
704,,713.3910138
705,,716.2370016
706,,716.7094688
707,,719.1193005
708,,717.9621606
709,,709.3696017
710,,714.4360113
711,,718.3344173
712,,719.9215175
713,,716.9894996
714,,724.2757293
715,,726.0583829
716,,720.0690567
717,,724.7346315
718,,724.3022484
719,,723.6600399
720,,719.7543852
721,,720.2926737
722,,723.4363691
723,,724.3598987
724,,730.3787366
725,,725.2673457
726,,727.832036
727,,731.4296149
728,,730.9128176
729,,732.1321666
730,,736.0031692
731,,736.5339999
732,,732.7862977
733,,733.9677326
734,,733.2789348
735,,734.9577215
736,,738.0977573
737,,738.2558737
738,,738.242024
739,,739.5508781
740,,738.8202596
741,,736.7486457
742,,741.3354525
743,,743.9168991
744,,742.6607526
745,,740.9856769
746,,740.0368236
747,,739.5935852
748,,738.58827
749,,741.6910088
750,,741.2442561
751,,741.8237675
752,,743.600543
753,,743.6363347
754,,742.6388172
755,,743.2253122
756,,743.8129857
757,,742.4310097
758,,741.5963469
759,,745.2459015
760,,744.8833291
761,,742.5222137
762,,744.5854262
763,,746.0773121
764,,742.680379
765,,742.2601481
766,,741.6644572
767,,743.0844588
768,,743.9769382
769,,743.0694499
770,,745.259758
771,,745.7285757
772,,742.4933516
773,,742.0142494
774,,742.2936276
775,,742.8512456
776,,744.0854712
777,,744.7159023
778,,748.2195701
779,,746.180087
