Repository: MaCFP/matl-db

# FM Global

### Test Summary
Three repeated pyrolysis tests were conducted to measure the mass loss and front surface temperature of pyrolysis tests in nitrogen environment at external heat flux of 25 and 65 kW/m2, respectively. The sample has a circular shape, with a diameter of 9.52 cm (3.75 in.) and thickness of 0.6 cm. The sample was insulated both on the side and bottom.
[what type of apparatus? // heater type/temperature?]

#### Experimental Conditions
* Extraction/N2 flow rate: [??] L/s
* Sample Surface Area: 0.00712 m2 (nominal)
* Sample holder dimensions:
    - at least 9.5 cm... [??]
* Backing Insulation: [thickness? / type?]
* Thermocouple locations

File: Non-charring/PMMA/FM/FM_Gasification_50kWm2_1.csv
Time,Mass,Temperature
[s],[g],[K]
1,168.009602,308.4965369
2,168.029671,311.559451
3,168.013462,341.8994088
4,167.976412,373.0280607
5,167.981815,396.0000599
6,167.98799,413.8546711
7,167.997252,429.8523595
8,168.101455,444.3939593
9,168.127699,457.4880811
10,168.180958,469.8016468
11,168.242708,481.5002213
12,168.253515,492.4358231
13,168.27204,502.7024249
14,168.309089,512.2423662
15,168.29288,521.4055465
16,168.311405,530.2874849
17,168.303686,538.612817
18,168.31758,546.2660485
19,168.303686,554.0902934
20,168.274355,561.9435313
21,168.279758,569.1419343
22,168.27204,575.9937206
23,168.247339,582.4494003
24,168.255058,589.0313139
25,168.238849,595.7408221
26,168.232674,602.1919209
27,168.224955,607.534915
28,168.22264,613.3603147
29,168.219552,618.5017857
30,168.214921,622.5877666
31,168.219552,625.4410239
32,168.205658,628.8169606
33,168.177871,635.6240819
34,168.160889,640.2103065
35,168.140049,644.6960867
36,168.116893,648.4185711
37,168.110718,650.6798533
38,168.068265,650.3679296
39,168.048196,650.5743489
40,167.991077,648.5229119
41,167.954799,647.2903665
42,167.923152,640.793579
43,167.824352,644.1241061
44,167.766462,641.8421585
45,167.682327,637.1912182
46,167.596649,634.6263884
47,167.499393,629.9722323
48,167.420662,635.7168678
49,167.318774,640.441779
50,167.22229,639.9513371
51,167.116543,633.6871812
52,167.013884,628.2868743
53,166.88035,626.2537353
54,166.783094,626.2720505
55,166.66654,628.6383547
56,166.5716,629.4363754
57,166.464309,629.9081116
58,166.373228,635.0582167
59,166.241238,636.9128319
60,166.150928,628.6486588
61,166.008903,624.9064927
62,165.907788,625.7306182
63,165.785832,629.7043012
64,165.656157,626.0339549
65,165.55041,626.6040176
66,165.415332,628.8581777
67,165.296463,628.2914537
68,165.158298,627.0767989
69,165.030938,623.7470796
70,164.922876,619.0635201
71,164.770817,628.8845109
72,164.649632,623.8512281
73,164.510695,629.9676523
74,164.362495,632.9209744
75,164.235907,625.7042912
76,164.107004,626.8032019
77,163.974242,624.1213313
78,163.848427,626.1152275
79,163.707945,644.6296028
80,163.543536,631.550158
81,163.418492,623.9759785
82,163.277239,622.3760569
83,163.139846,623.6669659
84,163.007855,621.9984208
85,162.903652,629.3390532
86,162.727665,637.8969478
87,162.609568,634.3411831
88,162.471402,625.5715123
89,162.31394,635.6298094
90,162.169599,637.6025074
91,162.032978,634.6344063
92,161.894812,632.1410692
93,161.745068,641.1511182
94,161.591465,636.5302034
95,161.440178,641.947594
96,161.302784,633.9196861
97,161.159987,624.9602882
98,161.0334,638.1524402
99,160.865131,637.6735391
100,160.74086,630.2916957
101,160.584941,634.4545773
102,160.434425,633.8097325
103,160.297804,634.4786307
104,160.155007,629.6630815
105,159.992141,637.9920408
106,159.819241,640.1335318
107,159.660235,639.5823716
108,159.538279,635.1773443
109,159.346854,638.8467628
110,159.22181,641.9613465
111,159.081329,647.0966093
112,158.902254,642.5114588
113,158.753283,644.0083374
114,158.605083,639.395601
115,158.462286,643.6553065
116,158.304824,630.8012499
117,158.161255,635.7981991
118,158.005336,632.7491852
119,157.844786,630.1714667
120,157.680377,639.9089399
121,157.53758,636.8498235
122,157.355418,623.7035892
123,157.207218,623.9210424
124,157.042809,622.8097793
125,156.908502,640.1988476
126,156.723253,635.4304938
127,156.582772,634.6172251
128,156.436115,631.6154318
129,156.262443,630.7188039
130,156.092631,639.4964339
131,155.946747,639.1962292
132,155.77925,630.2126879
133,155.612525,625.6665177
134,155.421872,628.202154
135,155.265953,635.2082718
136,155.093825,624.7496856
137,154.945626,628.219327
138,154.769638,633.4031413
139,154.616035,636.1899711
140,154.44082,637.3756667
141,154.263288,641.0204778
142,154.091161,641.8879999
143,153.937557,636.5267666
144,153.752307,636.3778424
145,153.597161,637.6460429
146,153.421173,640.4245903
147,153.235152,635.8703668
148,153.059164,629.4844642
149,152.873142,633.4249022
150,152.717996,642.7647473
151,152.531974,648.1915467
152,152.329743,642.1023106
153,152.163789,634.3675271
154,151.977768,632.4147752
155,151.803324,627.1947106
156,151.614987,633.1317056
157,151.45984,638.6313585
158,151.281537,632.7125372
159,151.093972,642.7956924
160,150.917984,642.3326698
161,150.698,640.2274949
162,150.522012,642.5446955
163,150.356831,627.41451
164,150.18316,629.9161267
165,149.974753,640.1587414
166,149.826554,643.9601963
167,149.640532,642.4839527
168,149.446791,640.9402606
169,149.276207,644.3086503
170,149.060854,639.4941422
171,148.89027,636.7822329
172,148.707335,630.646664
173,148.497386,632.2693324
174,148.299014,634.7248944
175,148.106817,633.0492452
176,147.925427,637.239335
177,147.720108,641.8742475
178,147.548752,641.5590912
179,147.371221,640.8485844
180,147.185971,638.4022089
181,146.977565,638.3632538
182,146.803121,636.974695
183,146.620187,643.3985627
184,146.411009,635.2632542
185,146.214953,636.9254336
186,146.012721,642.6398216
187,145.81435,630.6500992
188,145.631416,633.9448839
189,145.400625,632.3918707
190,145.198394,642.7555784
191,145.007741,642.7223412
192,144.803966,645.0778029
193,144.607138,637.3034909
194,144.407994,637.9381929
195,144.216569,634.2209177
196,144.012795,638.7711418
197,143.783548,642.5928315
198,143.588263,642.0289633
199,143.349754,633.4054319
200,143.148295,637.4088906
201,142.919048,631.7562868
202,142.693661,635.0753985
203,142.468273,632.283075
204,142.239799,624.8961914
205,142.047602,623.9519439
206,141.839968,625.3494539
207,141.61844,634.5622453
208,141.389965,639.2099789
209,141.160718,627.1683807
210,140.923752,633.7799536
211,140.726924,641.1935193
212,140.486872,632.5235721
213,140.264572,629.817656
214,140.043816,624.4417998
215,139.804535,618.5818686
216,139.562938,621.0669638
217,139.346813,625.3940942
218,139.087463,634.3388923
219,138.854357,622.179227
220,138.614304,619.0783933
221,138.371935,617.8851632
222,138.15581,629.819946
223,137.904951,627.906782
224,137.674933,631.558174
225,137.448773,636.5783177
226,137.217983,619.7968992
227,136.983333,623.7379237
228,136.720896,615.7700994
229,136.470037,625.253306
230,136.233843,626.7287936
231,135.969862,633.6574025
232,135.708196,635.971173
233,135.452706,620.9845776
234,135.196443,616.1612869
235,134.931691,621.3415881
236,134.655359,631.6589478
237,134.381344,621.0681081
238,134.1081,625.9916019
239,133.848751,631.2925014
240,133.563929,622.4401416
241,133.312298,620.6607589
242,133.052176,624.6008923
243,132.752689,627.1683807
244,132.487164,619.572648
245,132.198483,626.1026359
246,131.894364,631.2695988
247,131.619577,626.2743399
248,131.323949,622.6930505
249,131.026777,633.7043612
250,130.711852,634.1762479
251,130.414681,622.9448197
252,130.127543,615.1227206
253,129.846581,618.9205102
254,129.548637,621.789009
255,129.269991,626.5479261
256,128.949663,623.8054484
257,128.678735,623.972545
258,128.366898,637.7331144
259,128.048113,639.6935185
260,127.769467,641.6645245
261,127.451454,639.882585
262,127.163545,645.7438262
263,126.881039,646.4121757
264,126.592358,644.8817851
265,126.314483,647.5345735
266,126.057449,641.0055803
267,125.801186,639.2729985
268,125.514821,635.9505535
269,125.272453,638.876553
270,125.003068,639.5502881
271,124.793891,628.0659157
272,124.6125,638.1077573
273,124.444231,643.400855
274,124.275963,653.1399481
275,124.131622,670.5489977
276,124.003491,698.7463112
277,123.890797,737.7480608
278,123.748772,760.4532471
279,123.667725,763.4843638
280,123.563522,782.2026891
281,123.474757,786.6473835
282,123.401429,803.8872849
283,123.348169,790.3185078
284,123.262491,802.401207
285,123.207688,805.2019214
286,123.170638,817.2799383
287,123.149798,826.5633213
288,123.092679,824.7767891
289,123.08496,838.2044065
290,123.048682,836.3945213
291,123.036332,842.3116578
292,123.022438,845.7318559
293,123.030157,846.9639045
294,123.001598,853.7348242
295,122.996195,851.3988725
296,122.982301,850.0037358
297,122.969951,853.8406416
298,122.951426,854.5290521
299,122.913604,856.1408803

File: Non-charring/PMMA/FM/FM_Gasification_50kWm2_3.csv
Time,Mass,Temperature
[s],[g],[K]
1,167.404452,305.8635452
2,167.479324,306.9457586
3,167.443046,332.0335582
4,167.423749,365.9821423
5,167.344246,390.8582651
6,167.353509,410.1298234
7,167.386699,426.4752517
8,167.510971,441.3562344
9,167.65068,455.115729
10,167.744849,467.8767473
11,167.805827,479.9326778
12,167.812774,490.993924
13,167.801196,501.3622592
14,167.783443,510.980076
15,167.751024,520.1017945
16,167.729412,529.099118
17,167.726324,538.0086731
18,167.724008,546.1818152
19,167.700852,553.8477201
20,167.714746,561.1550632
21,167.696221,568.5297745
22,167.703168,575.1486173
23,167.693133,581.7088849
24,167.710115,588.3543768
25,167.715518,595.1880441
26,167.707027,601.5680413
27,167.68773,607.0628184
28,167.690046,612.6455822
29,167.665346,617.7284381
30,167.680012,622.3131168
31,167.667662,626.2571694
32,167.674609,629.782161
33,167.633699,635.5656615
34,167.621349,641.4914769
35,167.612859,646.0556421
36,167.601281,647.7764918
37,167.554196,650.5605875
38,167.552652,651.9849661
39,167.503253,654.4854502
40,167.440731,650.9608202
41,167.414487,650.3140317
42,167.353509,652.3909762
43,167.318774,650.440176
44,167.229237,648.833646
45,167.150506,645.600531
46,167.0409,648.4541157
47,166.947503,651.4700162
48,166.863368,646.8283346
49,166.75299,645.8940013
50,166.654962,645.1557523
51,166.570828,643.6014358
52,166.444241,647.6813291
53,166.359334,644.3590852
54,166.231203,642.5699096
55,166.130088,646.9120266
56,166.042094,641.9854135
57,165.946381,644.3762789
58,165.836004,652.1157138
59,165.725626,646.2608483
60,165.593635,638.1891032
61,165.470907,644.7981059
62,165.380597,642.6535749
63,165.238573,648.2775404
64,165.112757,645.4560909
65,164.993117,652.022814
66,164.879651,645.2199462
67,164.746889,643.0512786
68,164.586339,647.8647759
69,164.47982,639.4803923
70,164.323901,643.5441267
71,164.208892,641.1728917
72,164.076901,648.63184
73,163.922526,647.0025979
74,163.768924,647.4210683
75,163.64002,656.0570946
76,163.504942,655.4559475
77,163.390705,649.5227904
78,163.24482,647.2318951
79,163.119005,653.9153445
80,162.981611,659.0276624
81,162.831868,656.8039771
82,162.699877,655.5351046
83,162.549361,647.4233613
84,162.399618,642.9240579
85,162.249102,651.5090095
86,162.098587,656.9841071
87,161.967368,657.9524908
88,161.815309,640.9161955
89,161.660934,646.7801834
90,161.534347,642.3177709
91,161.398497,639.2947689
92,161.259559,649.0148153
93,161.116762,658.6914468
94,160.994806,655.0441085
95,160.830397,652.4185028
96,160.688372,649.7395171
97,160.540944,648.2901528
98,160.385025,655.4031763
99,160.238369,658.0924763
100,160.073188,650.7555418
101,159.921901,649.1088408
102,159.725073,650.4378824
103,159.60466,644.11379
104,159.448742,666.5838351
105,159.326013,662.8069382
106,159.185532,661.8508288
107,159.023439,650.5995781
108,158.859029,644.3063578
109,158.695392,638.3059672
110,158.57112,653.4863475
111,158.41443,661.3802597
112,158.277036,652.2200834
113,158.100277,647.4336799
114,157.94513,650.0674805
115,157.810052,650.7819182
116,157.596243,646.3594402
117,157.466568,650.6374221
118,157.338437,655.999732
119,157.118452,655.5580488
120,157.024284,651.6179619
121,156.791178,656.6077874
122,156.680027,658.4103175
123,156.473165,644.2329983
124,156.360471,650.3633425
125,156.190659,660.3944138
126,156.023934,652.5767816
127,155.901978,654.113789
128,155.722131,652.3462457
129,155.522216,647.9656727
130,155.414153,639.402476
131,155.201888,653.6274332
132,155.108491,663.7964054
133,154.880788,649.6638344
134,154.768866,654.0965827
135,154.570495,654.5233051
136,154.400682,648.7338892
137,154.236273,653.1709172
138,154.063373,645.4320177
139,153.867317,645.3873105
140,153.760026,647.9186639
141,153.546217,638.3632538
142,153.452048,642.4117493
143,153.204277,644.128691
144,153.075374,646.1118155
145,152.847671,643.4501403
146,152.671683,650.9080668
147,152.533518,647.2502391
148,152.348268,652.0618089
149,152.141405,656.7041609
150,152.014046,660.9992257
151,151.810271,648.2546087
152,151.655124,646.9796684
153,151.39809,647.7673195
154,151.256837,652.3164254
155,151.016784,647.2364811
156,150.845428,647.284634
157,150.711122,646.6976387
158,150.527416,646.3628794
159,150.325185,653.6779033
160,150.170038,656.9783705
161,149.971666,660.7169002
162,149.828097,655.9263083
163,149.605026,652.099657
164,149.481526,648.404812
165,149.255366,649.5984724
166,149.089413,655.3871155
167,148.921145,657.214723
168,148.705792,652.5251687
169,148.529804,648.6203739
170,148.331433,651.4493728
171,148.131517,648.0161214
172,147.972511,648.4013722
173,147.734773,649.8805633
174,147.589661,648.1227522
175,147.355011,641.8306982
176,147.145061,645.6670198
177,147.000721,647.1493477
178,146.784596,644.316674
179,146.624046,650.2910965
180,146.434165,651.7509998
181,146.229618,646.5130615
182,146.066753,657.9295425
183,145.815121,649.611086
184,145.670781,651.894361
185,145.491706,650.4585243
186,145.260916,637.6494799
187,145.096506,646.9590319
188,144.858769,642.8507061
189,144.664257,647.2479461
190,144.471288,638.2085805
191,144.221201,634.2403892
192,144.090754,635.5679525
193,143.812879,650.3266461
194,143.638435,652.6788609
195,143.424626,654.2457046
196,143.176854,650.0766544
197,142.997008,650.4332953
198,142.773164,657.787264
199,142.587142,654.0220224
200,142.375649,647.9782848
201,142.131736,647.6721568
202,141.925646,647.4268009
203,141.666296,658.9186496
204,141.511149,649.2498804
205,141.295024,651.6558088
206,141.034903,653.4668479
207,140.868178,651.7762312
208,140.603425,661.0313607
209,140.384212,656.7466114
210,140.181209,652.646746
211,139.943472,652.0813064
212,139.735066,643.8834001
213,139.484207,645.4423348
214,139.283519,650.1110567
215,139.030344,639.5285172
216,138.76096,641.6129538
217,138.568763,649.2602004
218,138.309414,648.4988332
219,138.094832,640.3134373
220,137.87562,647.7214579
221,137.636339,649.9424865
222,137.444142,648.9334035
223,137.140795,648.9437232
224,136.91618,648.2030125
225,136.686933,650.3014174
226,136.432215,653.8121087
227,136.198337,652.5263157
228,135.909656,647.3270546
229,135.657253,644.3361602
230,135.438812,647.9060518
231,135.134693,651.6156682
232,134.894641,647.4302404
233,134.612134,648.0895016
234,134.349697,662.3168232
235,134.117363,648.3027653
236,133.817104,645.0342431
237,133.600207,653.7536087
238,133.312298,650.6603578
239,133.045229,650.8151754
240,132.775073,655.3767908
241,132.508005,651.2521147
242,132.23862,644.6341879
243,131.923695,646.6414628
244,131.639646,655.1152329
245,131.382611,655.6004956
246,131.068458,664.9891432
247,130.807565,652.3175723
248,130.504218,644.0278232
249,130.216309,639.6339345
250,129.912962,631.7894968
251,129.614247,628.3635809
252,129.337916,639.9501912
253,129.022991,634.1247061
254,128.736626,639.4632048
255,128.467241,643.8111892
256,128.143826,644.5929221
257,127.85746,636.9953161
258,127.553342,641.515543
259,127.256942,651.8714231
260,126.962858,634.6286792
261,126.669545,633.532562
262,126.408652,638.8020776
263,126.096043,632.0047908
264,125.807361,637.9611069
265,125.552643,635.8325646
266,125.229228,634.8955636
267,124.99149,634.0101694
268,124.729053,637.0594709
269,124.495947,637.9576698
270,124.248947,637.9015306
271,124.001947,640.1438448
272,123.826732,657.4189532
273,123.598257,658.8257025
274,123.399885,652.3301886
275,123.250141,661.0129978
276,123.057945,671.0750179
277,122.945251,680.6399911
278,122.789332,694.7832466
279,122.68127,711.4959321
280,122.622607,741.4751343
281,122.511457,770.2459289
282,122.502967,794.5998982
283,122.443532,803.3598385
284,122.360942,812.346247
285,122.345504,820.3316369
286,122.293017,839.3092549
287,122.270632,848.1716334
288,122.254423,849.6503196
289,122.231267,852.7290112
290,122.225092,862.3267973
291,122.17492,862.3977658
292,122.216601,855.0163057
293,122.213514,862.2488486
294,122.143273,865.0528984
295,122.161026,864.1348413
296,122.132467,866.4737152
297,122.126292,866.2386498
298,122.108539,865.9884599
299,122.111626,866.5668113
300,122.151764,866.9892414
301,122.117801,867.2708672
302,122.152536,867.0788491
303,122.137098,865.5811818
304,122.087698,865.4136188
305,122.11317,866.1432281
306,122.104679,865.2530391
307,122.10468,865.6370365
308,122.109311,864.9016309
309,122.065314,865.7289644
310,122.075348,866.9904051
311,122.022861,866.4690604
312,122.042158,865.184386
313,122.06377,864.8062167
314,122.012055,866.3119619
315,122.035983,865.4997274

File: Non-charring/PMMA/FM/FM_Gasification_65kWm2_1.csv
Time,Mass,Temperature
[s],[g],[K]
1,,300.6684273
2,,345.273164
3,,384.4515947
4,,412.5339452
5,,435.8405312
6,,456.7956834
7,,475.5276205
8,,492.8888413
9,,508.7101726
10,,523.3016521
11,,537.0040892
12,,549.9761647
13,,562.4551461
14,,574.2955808
15,,585.9984801
16,,596.5403336
17,,606.2672643
18,,615.6133989
19,,624.4349325
20,,631.9738707
21,,636.4649056
22,,642.6123152
23,,650.5410922
24,,655.7645482
25,,657.6518713
26,,656.4471663
27,,650.531918
28,,649.2280937
29,,650.4998082
30,,649.7624513
31,,647.2318951
32,,648.1135796
33,,651.1878917
34,,648.6903176
35,,645.7793637
36,,647.8223536
37,,645.5512378
38,,635.499223
39,,627.1397613
40,,619.1001309
41,,628.7700191
42,,618.9754258
43,,614.3175436
44,,631.2008913
45,,629.9424619
46,,616.1589992
47,,618.7397477
48,,622.487061
49,,614.4341998
50,,602.5232971
51,,625.5554873
52,,626.6383595
53,,630.706208
54,,631.4276273
55,,625.0816151
56,,637.1625774
57,,628.7860479
58,,614.2649343
59,,621.0463672
60,,623.8432166
61,,626.519308
62,,612.0109314
63,,623.4884285
64,,635.8119453
65,,624.3021661
66,,620.5726541
67,,619.2030994
68,,623.8363497
69,,632.5304435
70,,623.3133269
71,,605.2294561
72,,625.0816151
73,,632.5041031
74,,619.5680715
75,,624.0457934
76,,626.4403225
77,,637.3264038
78,,638.7390602
79,,628.670412
80,,630.1520011
81,,624.0045911
82,,625.148002
83,,631.1413452
84,,630.9821749
85,,626.5868467
86,,632.3689663
87,,637.4180558
88,,644.7854967
89,,642.0026042
90,,634.96429
91,,628.4494471
92,,616.3660357
93,,631.2718891
94,,652.358862
95,,638.2761782
96,,634.3274384
97,,620.7099606
98,,617.8782993
99,,630.9982064
100,,641.9349875
101,,643.3045773
102,,635.5542066
103,,636.7673401
104,,626.3476009
105,,632.2624611
106,,636.1750789
107,,633.5909735
108,,631.0714932
109,,624.1751237
110,,633.2989185
111,,633.1901153
112,,634.2254992
113,,632.2487186
114,,624.3090333
115,,635.233472
116,,636.233502
117,,626.7940439
118,,626.3933892
119,,635.0433259
120,,631.7906419
121,,631.9063048
122,,641.3356213
123,,637.659791
124,,629.3848518
125,,639.7542487
126,,634.5290285
127,,631.4356433
128,,634.7329124
129,,644.241022
130,,634.8108014
131,,636.1991354
132,,643.1383853
133,,643.860476
134,,633.2221835
135,,634.7111493
136,,639.263832
137,,636.0811444
138,,643.2071541
139,,647.4921522
140,,642.1183554
141,,640.8967143
142,,642.0473001
143,,649.2395604
144,,650.5491197
145,,643.054717
146,,643.6243595
147,,648.2202112
148,,643.9074705
149,,642.2730741
150,,644.2146585
151,,644.312089
152,,645.33114
153,,644.2765554
154,,655.7530759
155,,653.2741481
156,,648.4655817
157,,657.4178059
158,,642.4094571
159,,641.7963172
160,,650.1695407
161,,647.0014514
162,,645.961638
163,,637.6300035
164,,637.9782924
165,,639.857376
166,,651.1557804
167,,645.5890674
168,,644.103474
169,,633.4844586
170,,626.3601927
171,,636.9345985
172,,635.7065582
173,,634.055984
174,,633.1912606
175,,628.3521321
176,,643.815774
177,,644.1011815
178,,636.9128319
179,,629.613847
180,,642.046154
181,,645.9134898
182,,649.2051604
183,,641.3665631
184,,634.1693757
185,,633.8349302
186,,622.1220096
187,,628.0075283
188,,624.0744062
189,,624.9454086
190,,635.6091904
191,,632.6289341
192,,640.6331479
193,,642.4839527
194,,640.1644708
195,,635.2838727
196,,618.2398035
197,,619.914747
198,,612.8891588
199,,621.9869774
200,,617.4515996
201,,609.2999925
202,,621.9846888
203,,636.8727356
204,,630.1542912
205,,621.270643
206,,628.0991165
207,,635.905878
208,,628.3933478
209,,628.0212665
210,,635.739778
211,,663.0927513
212,,666.0602869
213,,674.8645786
214,,709.0943314
215,,730.0453787
216,,733.5073766
217,,758.8327467
218,,771.0047305
219,,790.1911038
220,,800.7935745
221,,812.8844353
222,,823.3537418
223,,840.2852081
224,,855.1186424
225,,873.6598907
226,,894.4913738
227,,901.1981004
228,,909.8133503
229,,921.7112901
230,,929.7089655
231,,932.7594808
232,,940.3177937
233,,949.5822201
234,,952.6990098
235,,958.5247284
236,,959.9235298
237,,962.5190574
238,,967.1062082
239,,972.3404137
240,,977.5490418
241,,983.0552379
242,,987.4912323
243,,992.0781148
244,,995.3443608
245,,998.2185594
246,,1000.509526
247,,1003.84388
248,,1003.979843
249,,1005.572791
250,,1008.049772
251,,1007.154134
252,,1009.056823
253,,1011.938725
254,,1011.937552

File: Non-charring/PMMA/FM/FM_Gasification_65kWm2_2.csv
Time,Mass,Temperature
[s],[g],[K]
1,166.066022,302.020003
2,166.263622,310.7361333
3,166.022797,356.0764235
4,165.947925,394.2331049
5,165.94175,421.0089411
6,165.912419,444.40645
7,166.064478,465.380954
8,166.390209,484.2676469
9,166.607106,501.5303442
10,166.70745,517.4252156
11,166.764568,531.6851946
12,166.773059,545.3383679
13,166.727519,557.9423653
14,166.72829,570.2580233
15,166.722887,581.6815014
16,166.698187,593.3688296
17,166.693556,604.3665811
18,166.676575,614.2523538
19,166.65419,623.2137603
20,166.64184,631.1264587
21,166.625631,637.9049676
22,166.587037,646.1164011
23,166.546128,655.3653188
24,166.516025,660.6686989
25,166.474344,663.2167203
26,166.390981,662.6600166
27,166.318425,663.5874863
28,166.216538,663.5473099
29,166.113106,661.9759341
30,166.016622,663.9364519
31,165.894666,663.5828947
32,165.751869,664.1006066
33,165.616791,669.5096514
34,165.460101,666.8306906
35,165.353582,671.7790902
36,165.182226,670.915372
37,165.054867,671.1186624
38,164.877335,668.8481867
39,164.738398,672.4050908
40,164.549289,675.3425134
41,164.400317,670.4950186
42,164.217382,674.4199766
43,164.050658,667.3416385
44,163.867723,667.7400765
45,163.698683,666.2497263
46,163.524239,672.6784727
47,163.334358,671.6159902
48,163.163774,668.7700992
49,162.961543,670.2699167
50,162.838043,672.4498883
51,162.650477,668.8585218
52,162.480665,662.6060692
53,162.273031,668.849335
54,162.097043,668.3980418
55,161.902531,672.7657723
56,161.694125,667.6390306
57,161.532031,665.8719982
58,161.34215,674.5061386
59,161.151497,666.2956514
60,160.986316,667.0017699
61,160.808013,671.5941672
62,160.622763,663.5714157
63,160.422847,671.7549697
64,160.23451,670.3721309
65,160.018385,665.5195381
66,159.824645,651.1638082
67,159.627044,643.2472695
68,159.471126,654.7527314
69,159.260404,654.3340314
70,159.053542,667.3565653
71,158.879098,659.044875
72,158.666061,651.7452654
73,158.486986,661.4433839
74,158.281667,669.570517
75,158.047789,677.3957576
76,157.834752,674.4280183
77,157.666483,667.6792192
78,157.484321,664.1660394
79,157.259705,667.5529125
80,157.062106,665.5918663
81,156.844437,662.7254424
82,156.646065,663.0548721
83,156.440746,666.4001316
84,156.247006,662.9515658
85,156.044003,658.8302925
86,155.821703,658.7729181
87,155.623331,659.3822469
88,155.42496,665.5447955
89,155.204975,655.6681814
90,154.98885,668.4566057
91,154.800513,676.5144444
92,154.572038,664.9053381
93,154.383701,648.8852446
94,154.153682,655.4375922
95,153.95917,656.0479165
96,153.739186,666.0993226
97,153.528464,658.1085403
98,153.317742,654.2434104
99,153.101617,657.3742059
100,152.91328,655.0429613
101,152.694839,653.5918749
102,152.467136,664.1855546
103,152.251011,664.1878505
104,152.018677,666.4001316
105,151.783255,655.4444754
106,151.588743,659.8079903
107,151.337884,657.9042995
108,151.1179,655.6498259
109,150.887109,657.5531962
110,150.66095,660.3530993
111,150.434791,668.5186148
112,150.20786,664.1580038
113,149.975525,661.6006217
114,149.710772,657.2445542
115,149.498507,663.6816143
116,149.287013,661.8864091
117,149.039242,666.264652
118,148.804592,667.1682585
119,148.586151,658.3093418
120,148.349186,656.7638211
121,148.075942,659.5933956
122,147.804242,661.1656398
123,147.519421,669.6865069
124,147.301752,669.6554996
125,147.118046,666.1039151
126,146.864099,664.3393807
127,146.63794,657.6266288
128,146.37859,660.0088174
129,146.089909,658.6696448
130,145.879959,655.8804187
131,145.632959,662.6588688
132,145.370522,661.3171359
133,145.134328,664.8089056
134,144.899678,656.8280708
135,144.651135,654.1470546
136,144.409538,649.1443873
137,144.145557,654.74929
138,143.885435,650.3381137
139,143.617595,645.0663398
140,143.377542,648.1823741
141,143.110473,662.8999129
142,142.864245,667.8824607
143,142.594089,657.9903556
144,142.333196,650.771597
145,142.076161,647.2066722
146,141.851546,647.2399206
147,141.617668,655.6888314
148,141.342108,668.1568989
149,141.085846,654.5886912
150,140.841162,653.4920826
151,140.564059,657.1607975
152,140.291587,652.8658172
153,140.016028,659.9204531
154,139.738925,660.9234792
155,139.46105,659.1332335
156,139.163879,657.1435873
157,138.906844,652.9243133
158,138.599638,650.2314652
159,138.327939,653.1215961
160,138.043889,658.1808285
161,137.772189,661.938058
162,137.46807,663.1294827
163,137.191739,664.5448675
164,136.895339,673.0161874
165,136.588133,667.1556282
166,136.310258,654.7504371
167,135.987615,667.4989454
168,135.664971,668.2717283
169,135.307593,659.1217583
170,134.958706,653.939433
171,134.653044,641.3619791
172,134.351241,650.5697617
173,134.057928,642.9045738
174,133.765388,640.5804352
175,133.416501,636.2094454
176,133.110067,641.4719948
177,132.752689,646.495865
178,132.447026,648.2030125
179,132.084246,651.8175192
180,131.739989,665.2968156
181,131.404224,662.8884345
182,131.042215,666.7572076
183,130.670171,656.8475753
184,130.31974,656.8280708
185,129.950784,656.6915405
186,129.57025,649.2349737
187,129.226766,647.9255432
188,128.821532,655.6475315
189,128.463382,666.0775085
190,128.089023,657.9960927
191,127.710804,659.0173348
192,127.331814,657.3547007
193,126.935842,653.2684131
194,126.553764,638.8169726
195,126.180949,642.3670522
196,125.838236,647.7363629
197,125.491665,650.3495813
198,125.165934,655.5878763
199,124.834028,653.3154407
200,124.58394,649.3370275
201,124.309925,650.0560131
202,124.060609,669.7175142
203,123.903919,688.2554429
204,123.71481,709.8556571
205,123.581275,769.5507804
206,123.463179,792.9050381
207,123.360519,798.0817246
208,123.267894,832.3410136
209,123.185304,851.6721004
210,123.10966,851.9511462
211,123.041735,868.7116533
212,122.991564,879.1114551
213,122.92827,886.4088706
214,122.898167,886.8935307
215,122.851082,895.4005349
216,122.808629,904.2579312
217,122.795507,906.8890509
218,122.75151,917.4721536
219,122.733757,919.9510911
220,122.717548,922.0346337
221,122.672779,923.5767213
222,122.629554,925.8077775
223,122.601767,937.1656036
224,122.625695,939.3468454
225,122.611801,940.8085442
226,122.608713,948.5675583
227,122.589417,950.7372218
228,122.577839,948.2414281
229,122.546964,949.0573482
230,122.561629,949.634825
231,122.511457,950.1608815
232,122.523035,952.5739078
233,122.489073,954.5990205
234,122.462057,956.1741218
235,122.400307,956.5752255
236,122.381782,958.4557266
237,122.360942,960.0358124
238,122.31077,962.2944648
239,122.339329,966.3995246
240,122.297648,966.934215

File: Non-charring/PMMA/FM/FM_Gasification_65kWm2_3.csv
Time,Mass,Temperature
[s],[g],[K]
1,168.190993,294.5083938
2,168.30523,296.6674103
3,168.285933,332.6873399
4,168.295196,375.4972708
5,168.278986,405.5663008
6,168.270496,429.4306997
7,168.272812,450.7691054
8,168.34228,470.0195602
9,168.410205,487.3349244
10,168.401714,503.708729
11,168.407889,518.7640298
12,168.392452,532.2549998
13,168.388593,544.9866598
14,168.386277,557.9286957
15,168.371611,569.5044544
16,168.395539,579.8765889
17,168.374699,590.7323631
18,168.36698,601.5531874
19,168.350771,612.005214
20,168.363121,619.3392477
21,168.34228,627.2107375
22,168.31758,632.3208671
23,168.308318,637.9427757
24,168.26818,646.4110292
25,168.244252,650.9619671
26,168.183274,653.2408847
27,168.13233,653.7031384
28,168.071352,650.3048576
29,167.946309,648.7969538
30,167.853684,647.0312598
31,167.74099,645.9364175
32,167.607455,651.353037
33,167.465431,649.661541
34,167.311056,654.0438169
35,167.202221,655.823057
36,167.034725,654.6380178
37,166.88035,656.45405
38,166.732922,644.8955407
39,166.590125,638.3094044
40,166.414909,641.3207234
41,166.247413,641.2301906
42,166.117738,635.9184787
43,165.919366,626.7562674
44,165.724853,620.9479617
45,165.57125,627.2965963
46,165.401438,618.1757387
47,165.236257,625.2544506
48,165.075707,631.6039802
49,164.863442,622.5683121
50,164.670473,602.1336452
51,164.485223,617.0775334
52,164.305376,635.3411463
53,164.118583,617.9995623
54,163.938736,632.1376335
55,163.728014,626.205658
56,163.552799,606.0066619
57,163.349796,599.9227809
58,163.159914,620.859855
59,162.994733,625.4215652
60,162.801765,634.8531824
61,162.597218,625.9309342
62,162.388812,631.7746095
63,162.224402,625.3002352
64,162.005962,643.1418237
65,161.842324,641.5888875
66,161.654759,618.3953905
67,161.467965,610.9932653
68,161.266506,619.2294136
69,161.076625,639.1962292
70,160.887516,641.3402053
71,160.690688,623.2492379
72,160.49386,628.7482657
73,160.283138,624.103019
74,160.083994,639.558309
75,159.883307,630.6432288
76,159.69111,616.0251707
77,159.499685,621.7466693
78,159.293595,631.5146583
79,159.128414,626.9623225
80,158.906114,615.8901996
81,158.707742,640.1472825
82,158.52558,635.0708167
83,158.29942,626.4620721
84,158.123433,625.6894107
85,157.915799,643.1819388
86,157.691183,634.2930768
87,157.489724,630.6432288
88,157.25739,628.1025511
89,157.054387,619.4856945
90,156.856015,634.4900847
91,156.663818,636.1074918
92,156.42994,625.3093922
93,156.236972,624.0938629
94,156.010812,625.6939893
95,155.824019,628.8925254
96,155.58551,633.2897561
97,155.36321,640.2355162
98,155.174872,633.0469546
99,154.929416,625.056434
100,154.74571,633.5806655
101,154.541163,629.412331
102,154.293392,628.854743
103,154.07032,638.705833
104,153.870404,636.3045264
105,153.668945,629.9424619
106,153.455908,627.4374059
107,153.232836,636.3251465
108,152.991239,646.2906551
109,152.755817,643.0249174
110,152.548183,650.1374318
111,152.33283,643.0168945
112,152.09818,639.269561
113,151.87974,652.1443867
114,151.672106,652.0629558
115,151.441315,654.9477468
116,151.192,634.3343108
117,150.9697,628.962366
118,150.725016,632.5430411
119,150.508119,642.3315238
120,150.272697,639.8608135
121,150.046538,643.9498804
122,149.824238,646.6254125
123,149.547907,650.6637982
124,149.337185,648.8496989
125,149.098676,653.428996
126,148.864798,650.7417802
127,148.629376,639.9123775
128,148.373114,638.6726059
129,148.145411,648.704077
130,147.889149,652.8921978
131,147.649095,638.3747112
132,147.407499,649.1329207
133,147.17748,645.620019
134,146.931252,644.9287833
135,146.679621,640.1426989
136,146.421815,650.3965987
137,146.190253,646.7056638
138,145.928587,637.2141309
139,145.673097,633.1992777
140,145.433815,642.644406
141,145.186044,644.553949
142,144.912028,640.2790603
143,144.671204,650.1592199
144,144.387154,644.9333685
145,144.174888,637.569283
146,143.883892,641.3402053
147,143.622998,654.0266107
148,143.351298,647.6962341
149,143.101983,645.8126085
150,142.834142,640.5208472
151,142.520761,648.2202112
152,142.280708,652.5802224
153,142.023674,654.4361242
154,141.762008,650.5250373
155,141.484905,649.5032967
156,141.225556,653.2167975
157,140.958487,647.2789015
158,140.649737,646.3640259
159,140.404281,652.7350622
160,140.12795,658.2427901
161,139.86011,646.8122842
162,139.542869,645.8722201
163,139.277344,645.041121
164,138.99561,638.1490031
165,138.690719,634.6928226
166,138.403582,638.3414849
167,138.135742,637.8362261
168,137.830851,618.977714
169,137.53368,619.8701249
170,137.263524,624.7828782
171,136.943968,622.2318673
172,136.620552,610.0282683
173,136.330327,616.1875952
174,136.013859,618.6081816
175,135.690443,621.0406459
176,135.385553,620.3838601
177,135.094556,618.783222
178,134.753388,615.8627481
179,134.409903,613.9264096
180,134.115819,606.677609
181,133.756898,614.6755212
182,133.458182,616.5261766
183,133.08691,627.3687181
184,132.768898,619.6801966
185,132.409205,626.6292017
186,132.039477,618.5509794
187,131.687502,623.1759938
188,131.314686,616.5147379
189,130.944959,621.4766138
190,130.559793,619.3644181
191,130.216309,618.1711627
192,129.828056,621.7398034
193,129.439031,614.1265499
194,129.05155,616.6817439
195,128.657122,618.1963309
196,128.285079,619.8049083
197,127.88602,620.4399259
198,127.461489,614.865379
199,127.087901,610.9029368
200,126.708911,612.7267739
201,126.34613,622.3829231
202,126.018855,626.2388542
203,125.693896,618.8061033
204,125.324168,608.8301211
205,125.029312,623.5742635
206,124.74835,620.712249
207,124.512156,625.9503936
208,124.326134,663.7895179
209,124.170988,708.25243
210,124.042085,738.8029468
211,123.914725,758.2953165
212,123.825188,781.4386899
213,123.7233,796.3250709
214,123.647657,779.7580277
215,123.601344,778.2847091
216,123.539594,794.8003281
217,123.497913,796.4872865
218,123.441566,800.3531563
219,123.409919,810.3166078
220,123.369782,811.9832123
221,123.325785,809.2520218
222,123.327329,837.9860015
223,123.289507,851.0419389
224,123.308804,859.0404656
225,123.28256,856.6630713
226,123.277929,862.4536101
227,123.276385,866.8589037
228,123.249369,873.3118032
229,123.247054,879.0171269
230,123.213091,881.1553576
231,123.210004,885.8531589
232,123.204601,887.9514406
233,123.192251,891.0299911
234,123.191479,892.49954
235,123.175269,893.7092991
236,123.186076,890.6454344
237,123.156744,892.3946515
238,123.169866,892.9377477
239,123.162147,896.3225646
240,123.147482,896.3633634
241,123.136676,896.0905956
242,123.124326,900.0344741
243,123.121238,900.0892725
244,123.105801,900.6827377
245,123.10966,899.4550208
246,123.078013,900.337616
247,123.057172,901.3426845
248,123.082644,901.0406917
249,123.070295,902.5985154
250,123.053313,902.3104945
251,123.052541,906.1775848
252,123.031701,907.0943315
253,123.008545,904.9809848
254,122.993879,905.5711111
255,123.011632,905.6060994
256,122.993107,907.7720071
