Repository: MaCFP/matl-db

# matl-db

#### Welcome to the MaCFP Condensed Phase Subgroup database!

The MaCFP Condensed Phase Working Group was organized to enable the fire safety science research community to make significant progress towards establishing a common framework for the selection of experiments and the methodologies used to analyze these experiments when developing pyrolysis models. Key objectives of this effort include:
- Cataloguing current approaches used to parameterize pyrolysis models;
- Developing standard data set formats for experimental data on pyrolysis;
- Developing requirements for data set quality and establishing a data review committee;
- Quantifying the inter-laboratory variability for comparable experimental datasets; and
- Assessing the impact of the variability of model parameters on fire growth predictions

#### In preparation for MaCFP-4, please read the following:

[Guidelines for Participation in the MaCFP-4 Workshop (2026)](https://github.com/MaCFP/macfp-db/releases/download/macfp-4.0/MaCFP-4_Guidelines_for_Participation.pdf)

[Presentation of Target Experiments and Modeling Guidelines for the upcoming MaCFP-4 Workshop (meeting recording and presentation slides)](https://github.com/MaCFP/macfp-db/releases/tag/macfp-4.0)

Please visit our [wiki pages](https://github.com/MaCFP/matl-db/wiki/How-to-Contribute) for additional details, including how to contribute (experimentalists and modelers).

#### Presentations for previous MaCFP workshops can be found on online:

[**MaCFP-4 (La Rochelle, 2026)**](https://github.com/MaCFP/macfp-db/releases/tag/macfp-4.0)

[**MaCFP-3 (Tsukuba, 2023)**](https://github.com/MaCFP/macfp-db/releases/tag/macfp-3.0)

# Imperial College of London (GIDAZE+)

### Experimental Conditions: TGA, DSC
A Netzsch F3 Jupiter was used to conduct Simultaneous Thermal Analysis (TGA + DSC) experiments. Although tests were conducted simultaneously, TGA and DSC measurement data presented here are separated into two files, for consistency with other datasets.

* Heating Rate: 10 K/min
* Temperature program
  - Initial temperature 303 K
  - Isotherm: None
  - Maximum Temperature 923 K
* Sample mass: 2-6 mg
* Sample geometry: powdered
* Calibration type: Before each experiment, a baseline test was performed using an empty crucible. Internal mass calibration are performed before each experimental campaigns. [Heat/Temperature calibration?]
* Crucible type: 6.8mm / 85 µL, Al2O3 crucibles [Not Pt or Al for DSC?]
* Carrier Gas
  - Air (21% O2), 10.5% O2, or Pure Nitrogen (0% O2)
  - Flow rate = 60  ml/min  

| Test Name | O2 volume % |  Initial Sample Mass (mg) | 
| --------- | :---------: | :------------------------: |
|GIDAZE+\_STA\_N2\_1 | 0 | 2.015|  
|GIDAZE+\_STA\_N2\_2 | 0 | 1.978|  
|GIDAZE+\_STA\_O2\_10\_1 | 10.5 | 1.976|  
|GIDAZE+\_STA\_O2\_10\_2 | 10.5 | 1.993|  
|GIDAZE+\_STA\_O2\_21\_1 | 21 | 2.04| 
|GIDAZE+\_STA\_O2\_21\_2 | 21 | 2.039|  
|GIDAZE+\_STA\_O2\_21\_3 | 21 | 6.044|  
|GIDAZE+\_STA\_O2\_21\_4 | 21 | 6.019|

### Experimental Conditions: Cone Calorimeter
Cone calorimeter tests were conducted using a configuration similar to the Torero et. al. ('Determination of the flammability properties of polymeric materials: A novel method', March 2011, Polymer Degradation and Stability 96(3):314-319).

* Extraction flow rate: 24L/s
* Sample Surface Area: 0.01 m2 (nominal)
* Sample holder dimensions:
    - A block of aluminium (100 mm x 100 mm x 8 mm thick) at the rear face of the PMMA.
    - Retainer frame/grid: [None?]
* Backing Insulation: Ceramic fibre backing pad at the sides of the sample and the aluminum block and at the rear face of the aluminum block [thickness / thermal properties of insulation?]
* Thermocouple location:
    - T_1: central on sample exposed surface
    - T_3: in-depth at 3 mm
    - T_4: central on sample back surface

###### Test Heating Conditions  
|Test Name | Heat Flux (kW/m2)| Heater Temperature (K) 
|----------|:------:| :---: |
|GIDAZE+_Cone_25_1| 25 | 589 |
|GIDAZE+_Cone_25_2| 25 | 589 |
|GIDAZE+_Cone_65_1| 65 | 844 |
|GIDAZE+_Cone_65_2| 65 | 844 |

### Experimental Conditions: Fire Propagation Apparatus (FPA)
Although Mass and Temperature were measured simultaneously during experiments, measurement data presented here are separated into two files because they were recorded at different frequencies.

* Extraction flow rate: 150L/s
* Inlet Air Supply 3.3 l/s
* Sample Surface Area: ?
* Sample holder dimensions:
    - Following the standard ISO 12136
    - Retainer frame/grid: [None?]
* Backing Insulation: Calcium silicate board.[thickness / thermal properties of insulation?]
* Thermocouple location:
    - Back Surface Temperature: central on sample back surface

###### Test Heating Conditions  
|Test Name | Heat Flux (kW/m2)| Heater Temperature (K) 
|----------|:------:| :---: |
|GIDAZE+_FPA_25_1| 25 | ? |
|GIDAZE+_FPA_25_2| 25 | ? |
|GIDAZE+_FPA_65_1| 65 | ? |
|GIDAZE+_FPA_65_2| 65 | ? |

File: Non-charring/PMMA/GIDAZE+/GIDAZE+_Cone_65_2.csv
Time,Mass,HRR,T_1,T_3,T_4
[s],[g],[kW/m2],[K],[K],[K]
0,70.5,-0.395694458,340.483,305.535,304.682
1,70.588503,-0.235628679,348.083,305.668,304.684
2,70.514338,-0.42920989,366.451,305.774,304.722
3,70.418943,-0.066608009,385.934,305.943,304.741
4,70.485156,-0.29240319,405.348,306.113,304.759
5,70.418113,-0.099497008,424.297,306.343,304.798
6,70.315886,-0.272110251,440.761,306.595,304.81
7,70.389854,-0.01487996,457.089,306.994,304.816
8,70.486897,-0.363542693,475.875,307.483,304.866
9,70.501189,-0.224915617,492.107,308.107,304.883
10,70.593255,-0.363991634,503.947,308.883,304.897
11,70.606316,-0.127601407,518.341,309.827,304.922
12,70.515358,-0.239912835,532.512,310.889,304.964
13,70.500442,0.093526097,545.327,312.103,304.976
14,70.41783,-0.271062091,556.902,313.447,305.026
15,70.404933,0.085572212,566.308,314.875,305.053
16,70.486991,-0.280113275,578.843,316.397,305.07
17,70.500536,-0.287240156,590.201,318.042,305.107
18,70.590988,-0.272576605,617.296,319.717,305.143
19,70.606114,1.867982497,662.86,321.535,305.199
20,70.605928,41.15007629,700.77,323.206,305.253
21,70.263836,60.45228689,715.853,325.268,305.311
22,70.117371,125.2684429,723.063,327.178,305.375
23,69.505271,191.5057613,725.517,329.113,305.428
24,69.744199,259.673638,725.266,331.093,305.513
25,69.627271,329.819356,723.86,333.132,305.583
26,69.589649,382.8467239,722.626,335.19,305.646
27,69.424346,416.2546996,721.252,337.272,305.735
28,69.316359,459.3686312,720.404,339.359,305.858
29,68.95241,497.9543221,719.847,341.472,305.948
30,68.815237,531.896557,719.374,343.611,306.07
31,68.538845,545.1230148,718.827,345.752,306.168
32,67.891528,561.829995,718.333,347.886,306.33
33,67.614816,544.6147166,717.837,350.022,306.441
34,67.230176,586.406528,717.963,352.171,306.584
35,66.928798,589.4671463,717.887,354.307,306.769
36,66.972823,593.4616279,717.278,356.414,306.925
37,66.900252,631.947188,717.14,358.539,307.083
38,66.712687,676.2993441,717.065,360.64,307.277
39,66.683038,638.2351928,716.984,362.737,307.439
40,66.341236,657.3697914,716.951,364.86,307.643
41,65.510816,660.4997251,716.371,366.951,307.863
42,65.024236,663.392498,716.55,369.057,308.06
43,64.98088,663.4818664,716.551,371.164,308.257
44,64.812154,675.1063678,716.729,373.278,308.531
45,64.529552,677.6130045,717.089,375.42,308.8
46,64.393269,657.3694381,717.177,377.629,309.118
47,64.20762,670.2318552,717.276,379.929,309.455
48,64.097853,672.8314546,717.48,382.287,309.742
49,63.296923,689.1703961,717.928,384.719,310.105
50,63.043678,681.8324416,717.948,387.151,310.423
51,62.899835,661.7263177,718.358,389.542,310.802
52,62.796128,688.3791494,718.457,391.912,311.076
53,62.351646,695.6391277,718.13,394.226,311.292
54,61.843599,675.5648133,717.967,396.468,311.461
55,61.691654,737.7657244,718.099,398.653,311.703
56,61.677165,681.4814327,718.169,400.834,311.931
57,61.504306,718.3176139,718.314,403.008,312.239
58,61.208467,691.9728511,718.433,405.153,312.508
59,61.18006,684.0382677,718.495,407.22,312.81
60,60.921903,693.9598467,718.451,409.282,313.138
61,59.946196,702.1288125,718.673,411.339,313.435
62,59.776413,673.7433061,718.686,413.414,313.791
63,59.267913,681.2853762,718.503,415.527,314.099
64,58.827128,730.3649339,718.218,417.6,314.48
65,58.595474,710.2561836,718.163,419.659,314.851
66,58.643161,695.4031071,718.114,421.712,315.232
67,58.580353,685.5505003,718.224,423.78,315.624
68,58.398878,673.6327776,718.038,425.858,315.991
69,58.199533,727.5984278,717.807,427.907,316.345
70,58.078875,710.4649403,717.719,429.891,316.756
71,56.694044,688.8527996,717.622,431.941,317.141
72,56.46965,700.1626391,717.609,433.954,317.52
73,56.469735,697.576821,717.279,435.896,317.914
74,56.194106,717.1864669,717.024,437.89,318.308
75,56.072234,717.002351,716.618,439.87,318.715
76,55.88982,691.9392002,716.209,441.889,319.16
77,55.779507,694.8589996,716.005,443.912,319.539
78,55.594213,710.275939,715.869,445.929,319.969
79,55.303684,722.958941,715.81,447.983,320.403
80,55.09263,714.67147,715.493,450.066,320.896
81,54.889376,780.3509027,715.355,452.165,321.412
82,53.952081,727.198096,715.223,454.283,321.942
83,53.411731,763.5320106,714.874,456.393,322.57
84,53.267064,727.1710395,715.449,458.521,323.334
85,52.908971,737.1828055,715.972,460.654,324.143
86,52.761953,703.6195086,716.199,462.79,325.114
87,52.660606,680.316381,717.13,464.979,326.238
88,52.559576,685.9569672,718.059,467.176,327.67
89,51.938821,738.1558577,718.532,469.406,329.258
90,51.915757,683.4388957,718.246,471.679,330.934
91,51.85379,718.6471245,717.932,474.012,332.368
92,51.327331,757.1644888,718.011,476.377,333.45
93,50.469713,721.3042927,717.578,478.734,334.174
94,50.515528,675.0534976,717.387,481.117,334.667
95,50.020028,686.6173751,716.748,483.512,334.965
96,49.250567,718.4651554,716.326,485.947,334.806
97,49.398773,724.642273,715.695,488.437,333.787
98,49.499807,702.8572705,714.804,491.087,332.507
99,49.361793,777.6001486,713.452,493.75,331.438
100,49.167439,759.8188869,712.355,496.366,330.402
101,49.051454,745.6553139,711.276,498.979,329.478
102,48.782968,710.2479112,710.238,501.51,328.639
103,48.147206,747.4618678,709.078,504.027,327.892
104,47.255702,725.9147085,708.198,506.522,327.27
105,46.545396,727.5637939,707.845,509.115,326.755
106,46.649064,749.2044928,707.32,511.68,326.351
107,46.473484,737.7577292,706.447,514.364,326.021
108,46.438416,727.0188606,706.578,523.483,325.806
109,46.349367,757.7858347,706.636,519.879,325.663
110,45.910128,751.3940759,706.791,523.704,325.561
111,45.239847,727.4715339,706.692,526.509,325.518
112,44.972107,705.1601569,706.137,529.3,325.54
113,44.678773,776.566853,705.732,531.563,325.597
114,44.606959,782.1573517,705.563,534.618,325.699
115,44.460429,727.7988292,706.047,537.632,325.812
116,43.931265,728.3470006,705.98,540.831,325.968
117,43.484826,728.0442493,705.567,544.141,326.136
118,43.350657,736.9646928,705.635,549.707,326.342
119,43.166386,829.9395969,705.336,551.667,326.559
120,43.048952,783.4593162,705.707,558.009,326.793
121,42.259279,781.9237613,705.845,558.374,327.057
122,42.170905,788.9947776,705.747,563.566,327.338
123,41.884945,766.352037,705.85,565.976,327.579
124,41.14325,762.9208076,705.791,569.759,327.858
125,41.118425,774.043496,705.591,574.395,328.166
126,40.790308,793.3606577,705.819,578.423,328.479
127,40.130871,790.5010161,705.872,582.83,328.786
128,40.03105,834.9386877,705.666,584.855,329.095
129,39.853779,814.4958232,705.567,588.649,329.431
130,39.717028,771.2715783,705.742,592.19,329.761
131,39.464418,772.7668524,705.396,595.785,330.101
132,39.343889,793.5500975,705.183,599.675,330.421
133,39.153323,764.5566557,705.396,604.023,330.783
134,37.47713,841.8261912,705.356,607.595,331.144
135,37.123839,880.2869947,705.637,612.082,331.525
136,37.369234,800.4517773,705.716,616.806,331.885
137,36.815294,800.058359,705.637,621.991,332.241
138,36.426058,778.4590418,705.411,627.702,332.598
139,36.2269,788.5663076,705.813,633.835,332.977
140,36.119948,792.1036624,706.166,640.114,333.343
141,36.016959,806.5320573,706.284,647.46,333.688
142,35.752163,829.5168168,705.846,656.235,334.062
143,35.616544,902.7524738,705.234,665.782,334.451
144,35.518095,828.7643517,704.848,675.521,334.798
145,33.799259,925.7564308,705.076,686.071,335.182
146,32.972046,864.0707262,704.627,695.98,335.56
147,33.327849,876.8878527,704.607,703.157,335.926
148,33.136895,842.4649606,704.48,708.784,336.303
149,32.656288,899.1155559,703.909,714.032,336.684
150,32.166657,889.9519542,704.166,719.896,337.05
151,32.009908,917.7881394,703.977,725.318,337.419
152,31.828807,896.8051392,704.003,728.504,337.783
153,31.708769,892.6009683,704.023,731.404,338.127
154,31.49963,952.4243443,704.951,733.749,338.53
155,31.149071,898.7765718,704.355,733.993,338.9
156,30.926982,939.6468322,704.501,734.02,339.296
157,30.557944,949.4120584,703.889,739.935,339.643
158,28.949751,880.6334715,703.55,742.156,340.012
159,28.607138,894.860561,703.312,744.666,340.37
160,28.421046,940.3675773,703.219,747.421,340.719
161,28.136982,1021.008032,704.139,749.576,341.079
162,27.735196,1034.197611,704.106,752.418,341.441
163,27.084891,931.5208753,703.982,753.437,341.814
164,27.159972,946.5688232,703.672,754.506,342.152
165,27.016429,975.4997245,702.976,757.391,342.481
166,26.651054,927.2458542,702.37,759.419,342.853
167,26.075394,994.3802164,702.026,760.525,343.23
168,25.396335,942.2866528,702.271,758.416,343.542
169,25.027895,956.5323801,703.317,761.912,343.859
170,24.806175,1014.980563,703.674,763.083,344.234
171,23.399864,1068.673612,703.227,765.062,344.548
172,23.34986,1071.144387,702.915,766.86,344.904
173,23.11926,1035.691222,702.017,768.024,345.304
174,22.910036,1073.601586,701.671,768.711,345.856
175,22.706577,1095.38321,701.049,769.815,346.673
176,22.246507,1016.742822,700.219,771.784,347.587
177,22.004344,1061.595983,700.289,771.921,348.584
178,21.886645,1034.663186,700.865,771.94,349.588
179,20.409691,1022.331878,701.041,772.671,350.709
180,20.424618,970.5666167,701.859,774.499,352.012
181,19.779385,1058.386136,702.746,774.588,353.325
182,19.242402,1033.669336,702.825,773.239,354.722
183,19.164397,997.0120742,703.735,774.251,357.323
184,18.741421,990.4157051,704.72,773.272,359.805
185,17.891948,1178.781764,704.482,771.663,361.866
186,17.848025,1217.847625,704.513,769.971,363.12
187,17.694467,1055.842844,704.525,769.39,363.913
188,17.578253,1126.309241,704.586,769.578,364.233
189,16.888588,1134.587319,703.068,770.481,363.172
190,16.597722,1135.802403,702.993,770.953,362.599
191,16.220413,1096.506286,702.571,771.099,362.371
192,15.215175,1058.166115,702.236,770.08,362.463
193,14.806808,922.1232603,701.235,769.644,362.574
194,14.243068,1167.721612,699.352,770.914,362.759
195,13.731287,1101.107362,697.595,770.369,363.005
196,13.572574,1076.720577,698.123,769.237,363.319
197,13.126443,1039.104698,697.702,769.239,363.624
198,12.549714,1071.331351,697.435,769.621,364.297
199,12.282725,1131.402849,699.439,769.905,364.701
200,11.564282,1072.927375,701.499,770.849,369.149
201,11.032399,1049.074605,702.354,771.741,374.313
202,10.776704,1011.029663,704.886,772.415,378.196
203,10.576815,1005.96491,706.536,774.554,381.237
204,9.934716,1009.648227,707.385,779.118,383.86
205,9.592391,1083.00041,709.237,780.261,386.331
206,9.290323,1054.745096,709.477,783.727,388.531
207,8.743038,917.8965231,708.728,786.112,390.566
208,8.562701,927.2429296,709.994,788.992,392.407
209,8.204605,884.8710283,710.143,791.7,394.2
210,7.044847,965.6610761,709.674,792.348,395.903
211,7.446081,915.3861983,708.912,793.724,397.508
212,7.198521,848.1899218,708.36,793.871,399.081
213,6.889467,824.6793756,707.695,794.869,400.513
214,6.843055,727.452175,707.662,795.64,401.948
215,6.671126,690.3468163,707.432,795.496,403.368
216,6.292735,699.7628831,707.486,794.329,404.686
217,5.979734,655.2170817,707.289,795.754,406.065
218,5.937792,638.3709465,707.567,797.15,407.499
219,5.766764,614.673281,708.454,797.735,409.018
220,4.962205,555.8311267,710.418,796.895,409.601
221,4.915962,534.5754269,712.256,796.939,410.358
222,4.931167,515.4812682,714.576,796.35,410.89
223,4.676279,515.2739632,717.253,794.992,411.299
224,4.634714,496.7310828,718.423,793.874,411.541
225,4.634856,485.7559056,719.184,793.099,412.452
226,4.464146,477.2139915,719.72,789.622,413.598
227,4.346395,469.0988865,720.493,786.521,415.095
228,4.242318,456.9484687,722.538,786.108,416.889
229,3.629351,470.0021249,725.363,785.033,419.306
230,3.270879,454.4581269,728.373,785.989,421.933
231,3.138812,439.5163153,730.565,785.833,424.538
232,2.95342,416.9762156,731.758,788.267,427.428
233,2.92424,388.4887084,735.533,791.024,430.197
234,2.841054,381.4296717,740.725,790.842,432.316
235,2.828056,363.4691597,746.108,792.892,432.933
236,2.739056,354.2418231,750.988,795.481,434.349
237,2.724627,369.0123046,756.217,798.376,437.197
238,2.641856,335.2768753,762.989,802.571,440.504
239,2.277894,328.127867,770.144,807.058,445.177
240,1.534631,311.7469696,787.777,813.39,452.165
241,1.764944,286.9821861,807.212,831.55,461.652
242,1.562385,279.8036076,822.508,867.339,473.111
243,1.520752,263.6014124,832.912,912.558,487.686
244,1.607711,246.857932,840.539,941.383,512.625
245,1.622539,236.1451176,848.719,954.609,520.772
246,1.622751,216.189283,859.344,953.107,526.373
247,1.622807,216.3592559,871.469,953.206,531.945
248,1.448918,201.0881464,881.376,954.216,536.181
249,1.3328,187.1754395,894.528,961.636,542.347
250,1.237695,173.2513875,915.629,961.603,548.104
251,1.134257,161.7012018,944.783,966.465,556.855
252,0.947361,159.54872,977.878,971.426,572.83
253,0.919689,150.4464446,1006.397,978.525,586.956
254,1.09502,141.3000727,1020.509,978.313,599.933
255,1.037884,132.1636422,1053.033,980.514,608.784
256,1.024283,114.7227589,1074.41,987.547,614.996
257,1.024426,116.0526099,1076.742,989.576,619.061
258,0.934651,110.8459249,1068.796,991.561,622.102
259,0.747493,101.1199085,1052.963,995.451,623.562
260,0.719029,94.66151326,1020.648,1071.797,622.331
261,0.629698,94.07862661,971.873,1141.792,619.484
262,0.616075,82.52484355,929.489,1188.397,616.123
263,0.615873,76.28530924,900.686,1135.111,612.855
264,0.702277,74.78237212,876.362,993.171,609.269
265,0.719895,70.63555817,859.454,883.155,605.614
266,0.807219,65.31023564,852.148,916.869,603.37
267,0.73482,58.77888182,837.952,908.829,600.694
268,0.7204,53.48696135,822.802,851.896,597.773
269,0.720085,46.62757051,814.878,818.396,595.105
270,0.631924,44.7811673,810.792,824.879,593.102
271,0.534943,43.94165497,810.172,771.654,591.507
272,0.429491,41.20240498,806.355,777.104,589.743
273,0.334399,36.22265348,802.975,770.197,587.909
274,0.49194,32.87599073,804.22,746.213,587.065
275,0.519408,29.18634393,805.013,716.681,586.255
276,0.603036,27.02552364,807.186,732.703,585.469
277,0.704344,24.58646585,809.022,694.997,585
278,0.80712,22.75945213,807.853,706.108,584.481
279,0.64648,22.05541463,804.253,728.164,583.481
280,0.533727,18.93909775,800.456,713.516,582.823
281,0.430252,17.98099202,799.349,718.342,582.354
282,0.505519,16.55400531,799.12,720.482,582.11
283,0.430568,16.01289613,798.371,718.522,581.799
284,0.244639,15.68276702,800.148,700.113,582.142
285,0.305315,15.27893848,799.266,693.453,582.103
286,0.489232,15.29061907,798.867,702.417,582.33
287,0.520184,14.06542888,800.12,697.954,582.403
288,0.52028,11.7674658,800.538,679.858,582.517
289,0.603215,10.47355163,804.089,683.541,583.054
290,0.705356,10.01669886,803.153,711.508,583.208
291,0.630866,8.213393063,802.943,702.977,583.51
292,0.532875,8.188906629,800.174,673.329,583.38
293,0.520154,7.01676706,798.888,691.138,583.401
294,0.43005,7.207285512,797.579,699.134,583.476
295,0.332232,6.997091144,795.744,673.894,583.956
296,0.400986,5.476390254,797.89,675.817,584.214
297,0.331428,4.883153211,795.153,655.225,584.574
298,0.490982,4.960950576,794.419,662.695,584.638
299,0.602213,3.7918305,797.662,663.762,585.109
300,0.533097,2.615514949,798.215,671.07,585.375
301,0.691576,2.326109009,799.811,684.549,585.577
302,0.630281,2.078621668,803.241,678.27,586.064
303,0.44334,0.500075897,804.07,654.266,587.063
304,0.414874,-0.098031045,806.251,630.812,587.75
305,0.414752,-0.542307659,806.051,647.476,588.237
306,0.332343,-0.031293081,807.439,656.518,588.819
307,0.231369,-0.269855956,805.802,665.108,589.666
308,0.30369,-0.152723159,804.918,658.864,590.126
309,0.401539,-0.143073229,805.735,655.988,590.518
310,0.414608,-0.011513993,800.375,675.362,590.692
311,0.414799,-0.384875659,797.651,655.442,591.143
312,0.587375,-1.21483139,795.676,674.179,591.34
313,0.61522,-1.365240914,797.852,675.029,591.882
314,0.445517,-1.792039612,801.921,695.698,592.19
315,0.331933,-2.043946133,804.609,702.638,592.574
316,0.401207,-2.198412352,807.739,687.494,593.12
317,0.332044,-2.047213324,809.06,690.036,593.555
318,0.230433,-2.907930565,811.374,703.979,593.904
319,0.304004,-2.90082808,810.559,717.43,594.111
320,0.401728,-2.937139087,813.818,696.52,594.844
321,0.503431,-2.49937632,815.384,670.445,595.588
322,0.519428,-3.494147989,811.432,657.329,596.114
323,0.51969,-3.225107378,809.115,662.538,596.065
324,0.519174,-3.601646218,810.045,654.374,596.699
325,0.602166,-3.100532576,810.999,640.8,597.539
326,0.61533,-3.543721332,812.727,648.352,598.242
327,0.615632,-2.443453053,812.762,640.995,598.902
328,0.190396,-2.63516168,814.294,627.897,599.581
329,0.201585,-2.43892284,815.031,641.49,600.202
330,0.215545,-2.62146087,814.541,676.312,600.478
331,0.215275,-2.395388926,811.383,698.929,600.596
332,0.215492,-2.178862499,811.745,700.079,600.639
333,0.215922,-3.109409495,811.513,709.181,601.024
334,0.215227,-3.138900831,810.27,673.76,601.843
335,0.389472,-2.945639195,815.707,662.653,602.632
336,0.415036,-3.149359428,812.646,654.589,603.22
337,0.505836,-3.312020484,811.149,674.78,603.41
338,0.428875,-3.154573021,809.724,698.196,603.466
339,0.415883,-3.308191918,812.207,670.569,603.634
340,0.587924,-3.147202414,811.438,695.082,604.153
341,0.616214,-3.248140507,805.946,712.828,604.483
342,0.443987,-2.905037071,802.024,739.022,604.668
343,0.415826,-3.06844488,799.883,731.779,604.714
344,0.332918,-3.147810615,798.013,708.861,604.974
345,0.319082,-3.280910077,797.826,702.21,605.08
346,0.230605,-3.477422177,798.714,684.464,605.965
347,0.216656,-4.091290386,798.819,704.211,606.369
348,0.215508,-4.196543098,800.112,690.991,607.16
349,0.387822,-4.089414629,798.584,705.267,607.58
350,0.415619,-3.730573692,796.626,708.591,607.948
351,0.505345,-4.020656085,799.022,681.365,608.218
352,0.520168,-3.680567875,799.363,693.715,608.591
353,0.519804,-4.087764404,799.638,681.059,609.276
354,0.60418,-3.94080149,803.136,655.628,609.761
355,0.617133,-4.101508912,801.261,644.175,609.983
356,0.532995,-3.968165139,800.667,634.552,610.22
357,0.346811,-4.144831186,804.666,649.601,610.763
358,0.318214,-3.846382476,806.136,647.356,611.67
359,0.319181,-4.12783551,802.843,634.606,612.054
360,0.31905,-3.901399181,803.603,620.437,612.451
361,0.229458,-4.148051889,805.038,618.487,612.989
362,0.305054,-3.781040367,808.357,622.315,613.6
363,0.402802,-4.061999454,808.053,655.243,613.843
364,0.415634,-3.751204311,813.018,674.39,614.615
365,0.505847,-4.219336508,814.386,671.909,614.804
366,0.520404,-3.96721397,810.808,676.096,613.414
367,0.430868,-4.124189917,806.905,685.275,612.125
368,0.333559,-4.052695096,804.408,668.788,611.115
369,0.232805,-4.087881321,799.158,665.168,610.047
370,0.216962,-4.011286446,800.013,649.185,609.22
371,0.216885,-3.847303319,800.482,657.115,608.737
372,0.216395,-3.682941967,798.383,659.917,608.647
373,0.387422,-3.933889832,797.93,664.268,608.341
374,0.415224,-3.661200801,795.33,657.817,608.265
375,0.504998,-3.898245808,795.226,672.993,608.093
376,0.602545,-3.944293522,797.076,687.659,608.172
377,0.535011,-3.984490287,796.617,687.842,608.213
378,0.263744,-3.962581683,797.104,700.902,608.558
379,0.303958,-3.615161227,794.874,709.936,608.739
380,0.230844,-3.953850814,794.336,705.705,609.168
381,0.216332,-3.512639525,794.233,696.597,609.507
382,0.215558,-3.957649664,795.244,666.988,610.043
383,0.303746,-3.523559256,789.213,666.674,610.496
384,0.399658,-3.955033288,787.397,678.086,610.946
385,0.332312,-3.542262516,787.742,687.575,611.224
386,0.488934,-3.977964705,787.744,676.904,611.694
387,0.519881,-3.852792001,786.546,669.584,612.293
388,0.346878,-3.960450725,784.584,649.082,612.8
389,0.319657,-3.881802684,788.654,666.339,613.196
390,0.319008,-3.860032315,788.747,674.947,613.586
391,0.230267,-3.629549337,792.496,697.44,614.046
392,0.216265,-3.929014133,796.507,713.26,614.809
393,0.216702,-3.480727738,797.051,719.764,615.46
394,0.305766,-3.826543195,795.327,691.935,615.975
395,0.402342,-3.351467513,798.582,671.025,616.729
396,0.50642,-3.774342062,793.749,657.372,617.174
397,0.521667,-3.608946086,794.323,657.878,617.519
398,0.429966,-3.843791521,796.699,660.174,617.843
399,0.333977,-3.507229113,792.533,638.995,618.312
400,0.319901,-3.687318861,788.718,628.967,618.912
401,0.231194,-3.502715837,786.13,625.389,619.399
402,0.216973,-3.633849986,786.748,633.305,619.742
403,0.305157,-3.506687301,784.195,609.091,620.146
404,0.49229,-3.727670163,782.656,607.634,620.556
405,0.430994,-3.683005503,783.456,632.327,620.742
406,0.505628,-3.79785706,781.61,629.932,621.193
407,0.520481,-3.699754583,782.045,645.612,621.476
408,0.521083,-3.351045599,783.993,650.467,622.189

File: Non-charring/PMMA/GIDAZE+/GIDAZE+_DSC_N2_1.csv
Time,Temperature,Heat Flow
[s],[K],[W/g]
0,297.95,0.00847
60,302.95,0.05
84,307.95,0.046
102,312.95,0.0674
120,317.95,0.0912
144,322.95,0.11948
162,327.95,0.14861
186,332.95,0.1644
210,337.95,0.17745
240,342.95,0.18481
270,347.95,0.18105
300,352.95,0.18199
330,357.95,0.18919
360,362.95,0.19678
390,367.95,0.20872
420,372.95,0.2136
450,377.95,0.21362
480,382.95,0.22183
510,387.95,0.2153
540,392.95,0.20834
570,397.95,0.19184
600,402.95,0.18885
630,407.95,0.20646
660,412.95,0.2199
690,417.95,0.23304
720,422.95,0.23201
750,427.95,0.2443
780,432.95,0.24153
810,437.95,0.24536
840,442.95,0.2447
870,447.95,0.23482
900,452.95,0.23573
930,457.95,0.24001
960,462.95,0.25208
990,467.95,0.26643
1020,472.95,0.2736
1050,477.95,0.2759
1080,482.95,0.2734
1110,487.95,0.28314
1140,492.95,0.31017
1170,497.95,0.33876
1200,502.95,0.35473
1230,507.95,0.36383
1260,512.95,0.36975
1290,517.95,0.37592
1320,522.95,0.38633
1350,527.95,0.38243
1380,532.95,0.37947
1410,537.95,0.3703
1440,542.95,0.36455
1470,547.95,0.35203
1500,552.95,0.33202
1530,557.95,0.30606
1560,562.95,0.29356
1590,567.95,0.2805
1620,572.95,0.27579
1650,577.95,0.29229
1680,582.95,0.28884
1710,587.95,0.22787
1740,592.95,0.0605
1770,597.95,-0.13191
1800,602.95,-0.28027
1830,607.95,-0.43178
1860,612.95,-0.63992
1890,617.95,-0.90677
1920,622.95,-1.19486
1950,627.95,-1.46047
1980,632.95,-1.62358
2010,637.95,-1.70285
2040,642.95,-1.7155
2070,647.95,-1.54299
2100,652.95,-1.25023
2130,657.95,-0.88542
2160,662.95,-0.52837
2190,667.95,-0.22416
2220,672.95,0.0456
2250,677.95,0.3751
2280,682.95,0.6911
2310,687.95,0.82859
2340,692.95,0.8722
2370,697.95,0.91239
2400,702.95,0.94284
2430,707.95,1.00515
2460,712.95,1.05808
2490,717.95,1.06607
2520,722.95,1.05807
2550,727.95,1.0616
2580,732.95,1.07124
2610,737.95,1.07038
2640,742.95,1.06661
2670,747.95,1.04974
2700,752.95,1.03489
2730,757.95,1.0198
2760,762.95,1.0044
2790,767.95,0.98735
2820,772.95,0.96805
2850,777.95,0.9475
2880,782.95,0.90748
2910,787.95,0.87184
2940,792.95,0.84214
2970,797.95,0.80913
3000,802.95,0.77601
3030,807.95,0.74815
3060,812.95,0.7181
3090,817.95,0.6973
3120,822.95,0.68301
3150,827.95,0.67915
3180,832.95,0.67978
3210,837.95,0.67612
3240,842.95,0.67022
3270,847.95,0.67189
3300,852.95,0.67372
3330,857.95,0.68057
3360,862.95,0.68294
3390,867.95,0.6865
3420,872.95,0.68359
3450,877.95,0.68339
3480,882.95,0.68481
3510,887.95,0.6929
3540,892.95,0.69277
3570,897.95,0.69727
3600,902.95,0.68674
3630,907.95,0.68935
3660,912.95,0.69808
3690,917.95,0.71665

File: Non-charring/PMMA/GIDAZE+/GIDAZE+_DSC_O2-21_10K_2.csv
Time,Temperature,Heat Flow
[s],[K],[W/g]
0.00E+00,298.485,2.31E-02
6.10E+01,303.485,-1.85E-02
8.33E+01,308.485,-6.15E-02
1.03E+02,313.485,-6.91E-02
1.23E+02,318.485,-5.66E-02
1.43E+02,323.485,-3.63E-02
1.65E+02,328.485,-5.97E-03
1.88E+02,333.485,-2.15E-03
2.13E+02,338.485,5.67E-03
2.41E+02,343.485,4.61E-03
2.70E+02,348.485,3.27E-03
3.01E+02,353.485,5.94E-03
3.32E+02,358.485,1.86E-02
3.63E+02,363.485,2.37E-02
3.93E+02,368.485,2.45E-02
4.24E+02,373.485,2.61E-02
4.54E+02,378.485,2.02E-02
4.84E+02,383.485,2.39E-02
5.14E+02,388.485,2.20E-02
5.44E+02,393.485,2.02E-02
5.74E+02,398.485,1.07E-02
6.04E+02,403.485,1.11E-02
6.34E+02,408.485,8.90E-03
6.64E+02,413.485,1.16E-02
6.94E+02,418.485,1.36E-02
7.24E+02,423.485,2.18E-02
7.54E+02,428.485,2.65E-02
7.84E+02,433.485,3.25E-02
8.14E+02,438.485,3.98E-02
8.44E+02,443.485,4.31E-02
8.74E+02,448.485,5.17E-02
9.04E+02,453.485,5.76E-02
9.34E+02,458.485,6.32E-02
9.64E+02,463.485,6.83E-02
9.93E+02,468.485,7.21E-02
1.02E+03,473.485,7.72E-02
1.05E+03,478.485,7.82E-02
1.08E+03,483.485,7.15E-02
1.11E+03,488.485,7.44E-02
1.14E+03,493.485,7.85E-02
1.17E+03,498.485,8.69E-02
1.20E+03,503.485,9.09E-02
1.23E+03,508.485,8.58E-02
1.26E+03,513.485,8.89E-02
1.29E+03,518.485,9.60E-02
1.32E+03,523.485,9.23E-02
1.35E+03,528.485,8.15E-02
1.38E+03,533.485,6.72E-02
1.41E+03,538.485,3.60E-02
1.44E+03,543.485,-4.56E-03
1.47E+03,548.485,-7.17E-02
1.50E+03,553.485,-0.1719
1.53E+03,558.485,-0.23449
1.56E+03,563.485,-0.24672
1.59E+03,568.485,-0.31711
1.62E+03,573.485,-0.55357
1.65E+03,578.485,-1.0986
1.68E+03,583.485,-1.19204
1.71E+03,588.485,-0.78335
1.74E+03,593.485,-0.61518
1.77E+03,598.485,-0.64649
1.80E+03,603.485,-0.69775
1.83E+03,608.485,-0.70242
1.86E+03,613.485,-0.66668
1.89E+03,618.485,-0.51556
1.92E+03,623.485,-0.47834
1.95E+03,628.485,-0.34383
1.98E+03,633.485,-7.48E-02
2.01E+03,638.485,0.14203
2.04E+03,643.485,0.2743
2.07E+03,648.485,0.36151
2.10E+03,653.485,0.40927
2.13E+03,658.485,0.42841
2.16E+03,663.485,0.43441
2.19E+03,668.485,0.44216
2.22E+03,673.485,0.43105
2.25E+03,678.485,0.39657
2.28E+03,683.485,0.34227
2.31E+03,688.485,0.2497
2.34E+03,693.485,0.14032
2.37E+03,698.485,4.77E-02
2.40E+03,703.485,6.74E-03
2.43E+03,708.485,-1.43E-02
2.46E+03,713.485,-1.25E-02
2.49E+03,718.485,-9.74E-03
2.52E+03,723.485,-1.32E-02
2.55E+03,728.485,-7.44E-03
2.58E+03,733.485,-2.97E-03
2.61E+03,738.485,-1.18E-03
2.64E+03,743.485,-7.13E-03
2.67E+03,748.485,-9.09E-03
2.70E+03,753.485,-9.72E-03
2.73E+03,758.485,-1.10E-02
2.76E+03,763.485,-1.58E-02
2.79E+03,768.485,-1.31E-02
2.82E+03,773.485,-2.69E-02
2.85E+03,778.485,-2.43E-02
2.88E+03,783.485,-2.95E-02
2.91E+03,788.485,-4.84E-02
2.94E+03,793.485,-6.05E-02
2.97E+03,798.485,-6.65E-02
3.00E+03,803.485,-7.76E-02
3.03E+03,808.485,-9.33E-02
3.06E+03,813.485,-0.1012
3.09E+03,818.485,-0.10251
3.12E+03,823.485,-0.10275
3.15E+03,828.485,-0.10387
3.18E+03,833.485,-0.10094
3.21E+03,838.485,-0.10045
3.24E+03,843.485,-0.10983
3.27E+03,848.485,-0.12259
3.30E+03,853.485,-0.12731
3.33E+03,858.485,-0.14117
3.36E+03,863.485,-0.1499
3.39E+03,868.485,-0.1567
3.42E+03,873.485,-0.16364
3.45E+03,878.485,-0.15882
3.48E+03,883.485,-0.17231
3.51E+03,888.485,-0.19002
3.54E+03,893.485,-0.20134
3.57E+03,898.485,-0.19897
3.60E+03,903.485,-0.20783
3.63E+03,908.485,-0.20801
3.66E+03,913.485,-0.20215

File: Non-charring/PMMA/GIDAZE+/GIDAZE+_DSC_O2-21_10K_3.csv
Time,Temperature,Heat Flow
[s],[K],[W/g]
0.00E+00,299.206,1.69E-02
6.17E+01,304.206,-0.12632
8.45E+01,309.206,-0.20867
1.05E+02,314.206,-0.24916
1.25E+02,319.206,-0.26284
1.46E+02,324.206,-0.25761
1.68E+02,329.206,-0.24581
1.92E+02,334.206,-0.22691
2.18E+02,339.206,-0.21093
2.46E+02,344.206,-0.20127
2.75E+02,349.206,-0.19311
3.06E+02,354.206,-0.18535
3.36E+02,359.206,-0.17714
3.67E+02,364.206,-0.17445
3.98E+02,369.206,-0.17529
4.28E+02,374.206,-0.17707
4.58E+02,379.206,-0.17984
4.88E+02,384.206,-0.184
5.18E+02,389.206,-0.19037
5.48E+02,394.206,-0.19971
5.78E+02,399.206,-0.20686
6.08E+02,404.206,-0.21198
6.38E+02,409.206,-0.20844
6.68E+02,414.206,-0.20615
6.98E+02,419.206,-0.20317
7.28E+02,424.206,-0.20027
7.58E+02,429.206,-0.19592
7.88E+02,434.206,-0.19258
8.18E+02,439.206,-0.18852
8.48E+02,444.206,-0.18488
8.78E+02,449.206,-0.18131
9.08E+02,454.206,-0.1781
9.38E+02,459.206,-0.17334
9.68E+02,464.206,-0.16798
9.98E+02,469.206,-0.16684
1.03E+03,474.206,-0.16299
1.06E+03,479.206,-0.1594
1.09E+03,484.206,-0.15657
1.12E+03,489.206,-0.1518
1.15E+03,494.206,-0.14987
1.18E+03,499.206,-0.1473
1.21E+03,504.206,-0.14334
1.24E+03,509.206,-0.14143
1.27E+03,514.206,-0.14099
1.30E+03,519.206,-0.13898
1.33E+03,524.206,-0.13662
1.36E+03,529.206,-0.14205
1.39E+03,534.206,-0.14866
1.42E+03,539.206,-0.17019
1.45E+03,544.206,-0.20607
1.48E+03,549.206,-0.25868
1.51E+03,554.206,-0.32396
1.54E+03,559.206,-0.36914
1.57E+03,564.206,-0.38637
1.60E+03,569.206,-0.44469
1.63E+03,574.206,-0.58111
1.66E+03,579.206,-0.81515
1.69E+03,584.206,-1.18264
1.72E+03,589.206,-1.1845
1.75E+03,594.206,-0.77321
1.78E+03,599.206,-0.46493
1.81E+03,604.206,-0.10792
1.84E+03,609.206,0.31192
1.87E+03,614.206,0.55795
1.90E+03,619.206,0.53432
1.93E+03,624.206,5.38E-02
1.96E+03,629.206,-3.27E-02
1.99E+03,634.206,-0.16653
2.02E+03,639.206,-3.96E-02
2.05E+03,644.206,9.90E-02
2.08E+03,649.206,0.20843
2.11E+03,654.206,0.27387
2.14E+03,659.206,0.30522
2.17E+03,664.206,0.32509
2.20E+03,669.206,0.34012
2.23E+03,674.206,0.35075
2.26E+03,679.206,0.3393
2.29E+03,684.206,0.29334
2.32E+03,689.206,0.21648
2.35E+03,694.206,0.14428
2.38E+03,699.206,5.37E-02
2.41E+03,704.206,-2.05E-02
2.44E+03,709.206,-6.36E-02
2.47E+03,714.206,-8.70E-02
2.50E+03,719.206,-9.09E-02
2.53E+03,724.206,-0.1028
2.56E+03,729.206,-0.11117
2.59E+03,734.206,-0.11848
2.62E+03,739.206,-0.12188
2.65E+03,744.206,-0.12512
2.68E+03,749.206,-0.13029
2.71E+03,754.206,-0.1325
2.74E+03,759.206,-0.13631
2.77E+03,764.206,-0.13889
2.80E+03,769.206,-0.14346
2.83E+03,774.206,-0.14418
2.86E+03,779.206,-0.14643
2.89E+03,784.206,-0.15154
2.92E+03,789.206,-0.15436
2.95E+03,794.206,-0.15554
2.98E+03,799.206,-0.15983
3.01E+03,804.206,-0.15893
3.04E+03,809.206,-0.16637
3.07E+03,814.206,-0.17041
3.10E+03,819.206,-0.17293
3.13E+03,824.206,-0.17663
3.16E+03,829.206,-0.18359
3.19E+03,834.206,-0.18733
3.22E+03,839.206,-0.19361
3.25E+03,844.206,-0.19535
3.28E+03,849.206,-0.19963
3.31E+03,854.206,-0.20845
3.34E+03,859.206,-0.21617
3.37E+03,864.206,-0.21655
3.40E+03,869.206,-0.2203
3.43E+03,874.206,-0.22272
3.46E+03,879.206,-0.21799
3.49E+03,884.206,-0.22402
3.52E+03,889.206,-0.22693
3.55E+03,894.206,-0.23024
3.58E+03,899.206,-0.23371
3.61E+03,904.206,-0.23584
3.64E+03,909.206,-0.24011
3.67E+03,914.206,-0.24163
,,-0.24454

File: Non-charring/PMMA/GIDAZE+/GIDAZE+_DSC_O2_10_2.csv
Time,Temperature,Heat Flow
[s],[K],[W/g]
0,299.402,9.64E-03
61.8,304.402,-9.57E-03
84.7,309.402,-2.99E-02
105,314.402,-4.08E-02
126,319.402,-2.00E-02
147,324.402,6.52E-03
169,329.402,3.61E-02
193,334.402,5.69E-02
219,339.402,7.71E-02
247,344.402,7.66E-02
277,349.402,8.33E-02
307,354.402,9.09E-02
338,359.402,9.56E-02
368,364.402,0.11417
399,369.402,0.11558
429,374.402,0.1217
459,379.402,0.13095
489,384.402,0.13884
520,389.402,0.13298
550,394.402,0.13221
580,399.402,0.12908
609,404.402,0.13351
639,409.402,0.14016
669,414.402,0.15153
699,419.402,0.15556
729,424.402,0.16463
759,429.402,0.16989
789,434.402,0.18158
819,439.402,0.18905
849,444.402,0.19667
879,449.402,0.20277
909,454.402,0.20732
939,459.402,0.21184
969,464.402,0.21993
999,469.402,0.22974
1030,474.402,0.2348
1060,479.402,0.23861
1090,484.402,0.24648
1120,489.402,0.25683
1150,494.402,0.25939
1180,499.402,0.26906
1210,504.402,0.26736
1240,509.402,0.26876
1270,514.402,0.27139
1300,519.402,0.27203
1330,524.402,0.27536
1360,529.402,0.27664
1390,534.402,0.26228
1420,539.402,0.22949
1450,544.402,0.18488
1480,549.402,9.98E-02
1510,554.402,-3.00E-02
1540,559.402,-0.26425
1570,564.402,-0.53829
1600,569.402,-0.64012
1630,574.402,-0.73224
1660,579.402,-0.85626
1690,584.402,-0.8241
1720,589.402,-0.60114
1750,594.402,-0.49032
1780,599.402,-0.47216
1810,604.402,-0.46348
1840,609.402,-0.48509
1870,614.402,-0.49131
1900,619.402,-0.47318
1930,624.402,-0.3891
1960,629.402,-0.25054
1990,634.402,-0.14752
2020,639.402,7.18E-02
2050,644.402,0.27697
2080,649.402,0.4401
2110,654.402,0.53147
2140,659.402,0.59127
2170,664.402,0.64138
2200,669.402,0.68612
2230,674.402,0.71898
2260,679.402,0.72267
2290,684.402,0.71336
2320,689.402,0.60424
2350,694.402,0.50131
2380,699.402,0.43253
2410,704.402,0.37952
2440,709.402,0.34667
2470,714.402,0.33415
2500,719.402,0.32843
2530,724.402,0.32732
2560,729.402,0.32095
2590,734.402,0.31735
2620,739.402,0.30794
2650,744.402,0.29373
2680,749.402,0.28782
2710,754.402,0.29226
2740,759.402,0.30538
2770,764.402,0.30939
2800,769.402,0.31573
2830,774.402,0.32402
2860,779.402,0.33213
2890,784.402,0.32417
2920,789.402,0.32643
2950,794.402,0.34057
2980,799.402,0.34245
3010,804.402,0.36626
3040,809.402,0.3656
3070,814.402,0.37577
3100,819.402,0.37559
3130,824.402,0.38657
3160,829.402,0.39326
3190,834.402,0.38824
3220,839.402,0.38581
3250,844.402,0.39215
3280,849.402,0.38915
3310,854.402,0.38509
3340,859.402,0.36995
3370,864.402,0.36531
3400,869.402,0.36124
3430,874.402,0.36004
3460,879.402,0.36166
3490,884.402,0.35558
3520,889.402,0.35848
3550,894.402,0.36894
3580,899.402,0.36519
3610,904.402,0.36268
3640,909.402,0.36877
3670,914.402,0.36709

File: Non-charring/PMMA/GIDAZE+/GIDAZE+_FPA_25_Temp_1.csv
Time,Back surface temperature
[s],[K]
1,296.865
2,296.829
3,296.786
4,296.759
5,296.736
6,296.724
7,296.689
8,296.664
9,296.662
10,296.659
11,296.647
12,296.638
13,296.647
14,296.667
15,296.661
16,296.697
17,296.728
18,296.772
19,296.842
20,296.901
21,297.013
22,297.125
23,297.393
24,297.607
25,297.717
26,297.861
27,298
28,298.144
29,298.292
30,298.435
31,298.609
32,298.786
33,298.959
34,299.14
35,299.311
36,299.515
37,299.707
38,299.894
39,300.11
40,300.299
41,300.491
42,300.705
43,300.935
44,301.154
45,301.374
46,301.612
47,301.828
48,302.067
49,302.311
50,302.548
51,302.793
52,303.055
53,303.311
54,303.592
55,303.827
56,304.106
57,304.372
58,304.653
59,304.907
60,305.21
61,305.483
62,305.78
63,306.045
64,306.332
65,306.631
66,306.925
67,307.232
68,307.534
69,307.842
70,308.191
71,308.528
72,308.87
73,309.217
74,309.582
75,309.972
76,310.37
77,310.77
78,311.215
79,311.628
80,312.06
81,312.513
82,312.989
83,313.486
84,314.006
85,314.512
86,315.07
87,315.61
88,316.178
89,316.73
90,317.363
91,317.984
92,318.633
93,319.326
94,319.988
95,320.696
96,321.425
97,322.202
98,322.986
99,323.799
100,324.633
101,325.489
102,326.369
103,327.281
104,328.183
105,329.079
106,330.031
107,330.831
108,331.623
109,332.389
110,333.339
111,334.364
112,335.177
113,335.938
114,336.91
115,337.91
116,338.933
117,340.121
118,341.47
119,342.708
120,344.026
121,345.401
122,345.364
123,345.82
124,347.013
125,348.597
126,349.896
127,351.037
128,352.342
129,353.804
130,355.413
131,357.74
132,358.923
133,359.54
134,360.127
135,360.787
136,361.398
137,362.049
138,362.588
139,363.096
140,363.583
141,364.192
142,364.802
143,365.183
144,365.567
145,365.753
146,366.122
147,366.229
148,365.303
149,363.389
150,361.031
151,358.765
152,356.014
153,354.068
154,351.694
155,349.59
156,347.637
157,345.439
158,343.598
159,341.943
160,340.466
161,339.226
162,338.198
163,337.32
164,336.618
165,336.01
166,335.466
167,335.091
168,334.738
169,334.434
170,334.214
171,333.994
172,333.841
173,333.664
174,333.509
175,333.419
176,333.31
177,333.163
178,332.935
179,332.789
180,332.678
181,332.595
182,332.506
183,332.429
184,332.384
185,332.329
186,332.308
187,332.288
188,332.267
189,332.291
190,332.308
191,332.327
192,332.363
193,332.393
194,332.427
195,332.495
196,332.55
197,332.618
198,332.706
199,332.786
200,332.931
201,333.044
202,333.112
203,333.248
204,333.357
205,333.489
206,333.632
207,333.783
208,333.912
209,334.064
210,334.212
211,334.368
212,334.477
213,334.633
214,334.777
215,334.892
216,335.01
217,335.173
218,335.187
219,335.181
220,335.286
221,335.415
222,335.546
223,335.698
224,335.91
225,336.11
226,336.263
227,336.489
228,336.699
229,336.958
230,337.24
231,337.527
232,337.801
233,338.084
234,338.433
235,338.803
236,339.135
237,339.52
238,339.882
239,340.255
240,340.533
241,340.713
242,340.952
243,341.151
244,341.384
245,341.639
246,341.751
247,341.886
248,342.138
249,342.356
250,342.5
251,342.641
252,342.772
253,342.911
254,343.084
255,343.228
256,343.391
257,343.57
258,343.755
259,343.956
260,344.149
261,344.333
262,344.581
263,344.799
264,345.024
265,345.193
266,345.39
267,345.681
268,346.043
269,346.506
270,347.08
271,347.629
272,348.287
273,349.587
274,351.37
275,352.79
276,354.133
277,355.541
278,357.03
279,358.423
280,359.972
281,362.766
282,366.292
283,376.336
284,378.719
285,379.799
286,380.7
287,380.711
288,380.486
289,380.221
290,380.165
291,380.838
292,381.829
293,382.187
294,382.881
295,383.478
296,384.37
297,385.558
298,386.076
299,387.409
300,388.369
301,388.853
302,388.794
303,389.154
304,389.846
305,390.762
306,391.316
307,391.607
308,392.089
309,392.859
310,393.415
311,394.019
312,394.72
313,395.697
314,395.642
315,395.852
316,396.865
317,397.8
318,399.366
319,400.327
320,401.1
321,402.01
322,402.961
323,403.639
324,404.834
325,406.475
326,408.192
327,410.492
328,414.008
329,419.932
330,428.389
331,434.744
332,438.484
333,443.206
334,453.491
335,459.805
336,464.678
337,470.416
338,476.386
339,480.714
340,484.557
341,487.294
342,489.423
343,491.34
344,492.981
345,495.724
346,498.354
347,501.013
348,504.025
349,507.212
350,516.525
351,519.698
352,522.599
353,525.293
354,528.188
355,530.525
356,532.567
357,535.319
358,536.652
359,537.911
360,539.32
361,538.486
362,538.564
363,538.956
364,540.33
365,543.158
366,545.371
367,547.322
368,546.252
369,546.526
370,547.067
371,549.149
372,553.033
373,555.857
374,558.283
375,560.574
376,562.085
377,564.075
378,566.641
379,568.683
380,570.379
381,570.934
382,572.85
383,575.352
384,576.579
385,578.937
386,581.234
387,579.762
388,572.239
389,576.088
390,559.529
391,553.373
392,545.639
393,542.434
394,540.922
395,543.772
396,547.686
397,553.93
398,559.402
399,558.815
400,557.597
401,554.985
402,551.815
403,548.1
404,545.659
405,543.242
406,541.505
407,541.036
408,540.059
409,539.385
410,539.998
411,539.315
412,539.208
413,539.338
414,539.875
415,539.686
416,539.819
417,540.144
418,540.675
419,540.275
420,540.62
421,540.257
422,541.278
423,541.997
424,541.268
425,541.28
426,542.237
427,541.893
428,542.351
429,543.542
430,544.515
431,544.389
432,543.871
433,543.835
434,544.708
435,545.498
436,546.156
437,546.876
438,547.483
439,547.434
440,547.721
441,548.361
442,548.441
443,549.001
444,549.425
445,548.861
446,549.398
447,550.023
448,550.439
449,550.245
450,550.378
451,550.595
452,551.476
453,552.103
454,553.22
455,554.054
456,554.341
457,554.895
458,554.47
459,555.352
460,554.921
461,555.227
462,555.632
463,556.033
464,556.906
465,557.783
466,558.717
467,558.014
468,558.059
469,558.553
470,559.188
471,559.412
472,559.165
473,559.205
474,560.032
475,560.913
476,560.584
477,560.976
478,561.199
479,560.882
480,562.28
481,562.936
482,562.67
483,562.967
484,563.15
485,563.676
486,564.324
487,565.016
488,565.805
489,565.437
490,565.447
491,566.121
492,565.978
493,566.645
494,566.914
495,567.505
496,567.396
497,568.408
498,569.417
499,570.074
500,570.223
501,569.372
502,570.385
503,570.398
504,570.509
505,571.693
506,572.052
507,572.291
508,572.197
509,572.003
510,572.59
511,573.253
512,572.931
513,572.602
514,572.564
515,573.044
516,573.142
517,573.554
518,574.392
519,574.062
520,574.657
521,574.977
522,575.188
523,575.235
524,575.545
525,576.335
526,576.953
527,576.849
528,577.405
529,577.196
530,577.301
531,578.167
532,577.697
533,578.047

File: Non-charring/PMMA/GIDAZE+/GIDAZE+_FPA_65kW_Temp_1.csv
Time,Back Surface Temperature
[s],[K]
1,302.461
2,302.5
3,302.529
4,302.558
5,302.585
6,302.6
7,302.639
8,302.675
9,302.717
10,302.744
11,302.789
12,302.818
13,302.875
14,302.949
15,303.026
16,303.166
17,303.49
18,303.777
19,304.033
20,304.252
21,304.479
22,304.736
23,304.957
24,305.215
25,305.485
26,305.793
27,306.035
28,306.32
29,306.609
30,306.902
31,307.202
32,307.526
33,307.871
34,308.209
35,308.567
36,308.94
37,309.287
38,309.66
39,310.02
40,310.412
41,310.79
42,311.194
43,311.548
44,311.964
45,312.379
46,312.8
47,313.199
48,313.674
49,314.096
50,314.545
51,315.014
52,315.497
53,315.931
54,316.421
55,316.88
56,317.371
57,317.891
58,318.382
59,318.873
60,319.414
61,319.925
62,320.486
63,321.066
64,321.664
65,322.247
66,322.839
67,323.48
68,324.116
69,324.774
70,325.419
71,326.151
72,326.871
73,327.654
74,328.386
75,329.174
76,330.102
77,331.062
78,332.058
79,333.306
80,334.753
81,336.114
82,338.044
83,341.613
84,345.19
85,350.098
86,354.592
87,358.935
88,362.07
89,364.65
90,365.829
91,366.786
92,367.484
93,368.191
94,368.565
95,367.958
96,367.288
97,364.471
98,362.666
99,360.671
100,357.461
101,353.902
102,350.133
103,347.173
104,344.7
105,342.572
106,341.02
107,339.838
108,338.981
109,338.307
110,337.748
111,337.313
112,337.018
113,336.778
114,336.633
115,336.517
116,336.423
117,336.391
118,336.369
119,336.356
120,336.374
121,336.425
122,336.523
123,336.628
124,336.78
125,336.888
126,336.947
127,337.082
128,337.228
129,337.343
130,337.512
131,337.733
132,337.964
133,338.155
134,338.405
135,338.629
136,338.847
137,339.118
138,339.428
139,339.651
140,339.959
141,340.196
142,340.436
143,340.761
144,341.057
145,341.316
146,341.622
147,341.945
148,342.249
149,342.564
150,342.855
151,343.168
152,343.515
153,343.831
154,344.153
155,344.472
156,344.84
157,345.112
158,345.467
159,345.791
160,346.125
161,346.439
162,346.771
163,347.08
164,347.405
165,347.72
166,348.001
167,348.331
168,348.638
169,348.912
170,349.152
171,349.443
172,349.709
173,349.979
174,350.279
175,350.619
176,351.003
177,351.562
178,352.096
179,352.58
180,353.238
181,354.404
182,355.719
183,357.204
184,358.43
185,359.497
186,360.618
187,361.861
188,362.972
189,364.258
190,365.624
191,367.006
192,368.732
193,370.936
194,373.259
195,375.691
196,379.254
197,384.22
198,389.267
199,393.814
200,398.756
201,404.792
202,411.449
203,420.466
204,437.37
205,442.685
206,448.42
207,458.268
208,462.874
209,459.193
210,456.115
211,454.977
212,455.231
213,458.086
214,464.042
215,473.023
216,489.117
217,500.897
218,511.611
219,520.81
220,528.667
221,533.948
222,537.993
223,541.768
224,545.277
225,548.086
226,547.966
227,549.913
228,555.768
229,561.417
230,559.258
231,557.081
232,554.088
233,552.229
234,551.093
235,550.402
236,552.472
237,553.268
238,554.298
239,555.901
240,556.682
241,557.822
242,558.283
243,559.542
244,561.12
245,561.377
246,562.611
247,563.668
248,565.167
249,567.871
250,568.679
251,570.009
252,570.958
253,571.735
254,571.831
255,574.958
256,575.963
257,578.55
258,579.212
259,580.496
260,582.816
261,583.1
262,583.401
263,585.483
264,586.944
265,587.942
266,589.93
267,592.223
268,588.576
269,587.972
270,586.236
271,586.305
272,589.036
273,591.159
274,590.701
275,592.396
276,594.357
277,594.906
278,596.46
279,595.332
280,594.96
281,597.085
282,599.708
283,601.683
284,601.844
285,604.105
286,607.786
287,609.01
288,608.303
289,609.349
290,613.396
291,612.626
292,613.527
293,614.493
294,613.835
295,616.999
296,618.067
297,626.124
298,625.599
299,622.311
300,623.169
301,622.093
302,623.411
303,625.268
304,624.812
305,628.915
306,629.489
307,628.258
308,630.474
309,630.264
310,634.302
311,634.672
312,632.687
313,633.371
314,633.613
315,636.216
316,634.559
317,635.568
318,635.789
319,638.426
320,638.887
321,639.523
322,640.203
323,640.515
324,642.07
325,642.545
326,643.681
327,644.245
328,644.241
329,646.25
330,648.552
331,646.716
332,648.153
333,647.054
334,647.49
335,652.984
336,649.839
337,651.548
338,651.515
339,652.476
340,652.194
341,653.053
342,655.161
343,655.052
344,655.176
345,655.378
346,657.145
347,658.385
348,658.185
349,654.118
