Repository: MaCFP/matl-db

### Experimental Conditions: TGA, DSC
A Netzsch F3 Jupiter was used to conduct Simultaneous Thermal Analysis (TGA + DSC) experiments. Although tests were conducted simultaneously, TGA and DSC measurement data presented here are separated into two files, for consistency with other datasets.

* Heating Rate: 10 K/min
* Temperature program
  - Initial temperature 303 K
  - Isotherm: None
  - Maximum Temperature 923 K
* Sample mass: 2-6 mg
* Sample geometry: powdered
* Calibration type: Before each experiment, a baseline test was performed using an empty crucible. Internal mass calibration are performed before each experimental campaigns. [Heat/Temperature calibration?]

File: Non-charring/PMMA/GIDAZE+/GIDAZE+_Cone_65kW_1.csv
Time,Mass,HRR,Back Surface Temperature 1,Back Surface Temperature 3,Back Surface Temperature 4
[s],[g],[kW/m2],[K],[K],[K]
0,71.3,-0.787433642,338.453,305.852,303.711
1,71.299634,-0.791660192,361.891,305.966,303.705
2,71.211959,-0.662396932,385.574,306.043,303.693
3,71.28213,-0.954034257,407.378,306.135,303.67
4,71.300698,-0.954843793,427.041,306.27,303.668
5,71.211375,-1.057846056,445.145,306.428,303.653
6,71.195011,-0.943874186,464.663,306.663,303.628
7,71.109335,-0.893532167,482.465,306.956,303.638
8,71.010702,-0.67327396,496.068,307.4,303.63
9,71.160645,-0.922798816,508.828,307.899,303.638
10,71.109532,-0.659609192,523.455,308.535,303.636
11,71.177945,-0.885298086,537.936,309.306,303.645
12,71.19529,-1.006268569,550.937,310.204,303.649
13,71.195398,-0.996411917,561.049,311.178,303.672
14,71.108843,-1.000424487,578.399,312.307,303.663
15,71.091256,-1.044970819,596.207,313.533,303.659
16,71.011677,-1.030153145,632.358,314.799,303.692
17,71.075343,-0.581909393,672.843,316.22,303.736
18,71.092143,0.686942308,709.279,317.694,303.744
19,71.091171,14.34699567,724.965,319.232,303.784
20,71.09126,49.54578397,726.991,320.808,303.84
21,71.091771,150.3112947,726.468,322.471,303.888
22,70.931766,185.225278,725.345,324.153,303.934
23,70.648826,285.4768728,724.348,325.901,304
24,70.345083,345.1294164,723.996,327.697,304.086
25,70.207081,350.3990937,723.599,329.505,304.171
26,70.10858,388.7123174,722.457,331.374,304.258
27,69.927895,433.8671752,720.776,333.234,304.341
28,69.894792,425.1871664,719.352,335.175,304.46
29,69.571363,487.2800847,718.57,337.088,304.581
30,69.409695,495.9264931,716.958,339.014,304.695
31,68.72593,561.0117332,715.875,340.952,304.812
32,68.416657,561.0600763,715.135,342.896,304.945
33,68.300846,565.7978709,714.817,344.853,305.099
34,68.033297,584.9964874,714.217,346.772,305.267
35,67.899875,646.5443523,713.55,348.708,305.442
36,67.795799,649.0591806,713.188,350.641,305.627
37,67.453492,643.5685398,713.304,352.552,305.854
38,67.378631,646.587761,712.808,354.457,306.074
39,67.122361,638.3759309,712.716,356.338,306.286
40,66.091907,642.7820611,712.89,358.233,306.528
41,65.789186,625.6397761,712.58,360.099,306.788
42,65.606996,647.3508298,712.765,361.934,306.989
43,65.57402,690.3830539,713.116,363.751,307.222
44,65.486426,697.4831799,713.287,365.546,307.497
45,65.384979,659.5803032,713.144,367.293,307.824
46,65.285535,661.9706082,713.476,369.053,308.152
47,65.189668,677.3452221,713.383,370.913,308.415
48,64.175195,672.3009969,713.658,372.799,308.657
49,63.212287,673.5476872,713.68,374.68,308.748
50,63.157621,679.7314263,713.597,376.594,308.978
51,63.087174,725.6160283,714.083,378.512,309.155
52,63.156596,689.9406943,714.759,380.422,309.441
53,63.007056,685.6582669,714.141,382.355,309.772
54,62.888954,726.1688935,714.053,384.275,310.158
55,62.87116,720.8988029,714.347,386.237,310.697
56,62.540092,666.8943871,714.463,388.162,310.956
57,61.970383,726.3991389,714.533,390.088,311.207
58,61.203957,731.7067224,715.047,391.964,311.443
59,60.982712,737.3066829,716.132,393.848,311.723
60,60.715583,707.2896308,716.672,395.712,311.978
61,60.249367,697.226546,717.522,397.568,312.258
62,60.248918,712.0753448,718.069,399.444,312.648
63,60.096728,728.3870629,718.531,401.315,313.072
64,60.062015,717.9443498,718.421,403.13,313.474
65,59.730072,692.7183207,718.043,404.968,313.914
66,59.164641,692.7181475,718.315,406.732,314.357
67,58.808489,680.2570115,718.608,408.51,314.821
68,58.259863,710.288201,719.078,410.278,315.259
69,58.074372,744.4938013,719.604,412.034,315.718
70,58.05379,731.7904694,720.061,413.774,316.179
71,57.389598,765.9192892,720.685,415.557,316.657
72,57.33562,704.4470015,721.32,417.321,317.11
73,57.272031,742.4195724,721.922,419.104,317.585
74,57.004864,747.459902,722.522,420.923,318.124
75,56.952618,698.1232016,723.055,422.774,318.676
76,56.78774,687.5957137,723.532,424.632,319.249
77,56.170581,713.1708965,723.888,426.489,319.992
78,55.630229,727.2392691,723.967,428.359,320.73
79,54.88443,701.4831512,724.272,430.262,321.496
80,54.748651,667.3653269,724.733,432.192,322.395
81,54.490358,749.454511,725.728,434.138,323.374
82,54.363466,753.1370032,727.254,436.092,324.54
83,54.346973,741.0727427,727.639,438.051,325.843
84,54.098219,744.4453434,728.171,440.087,327.989
85,53.545478,743.7104591,727.815,442.144,329.558
86,53.434151,731.5065389,727.21,444.205,330.773
87,53.273647,705.1545509,726.764,446.31,331.833
88,52.902605,767.0304038,725.859,448.446,332.495
89,52.33278,707.5288308,724.688,450.61,333.117
90,52.06386,722.4303503,723.541,452.859,332.903
91,51.777666,695.8742862,722.113,455.137,332.803
92,50.899117,727.2668829,720.186,457.497,332.735
93,50.974211,762.8478651,718.611,459.939,332.399
94,51.100021,728.8911,717.542,462.473,331.839
95,50.710201,745.4130201,715.369,465.138,330.926
96,50.54586,731.5506744,714.216,468.073,330.002
97,50.18862,809.3051337,713.168,471.113,329.186
98,49.628911,720.0935014,712.237,473.985,328.401
99,49.196862,744.4958447,711.186,476.655,327.673
100,48.877465,740.1057514,710.407,479.067,327.022
101,48.582023,807.2550178,709.798,481.51,326.496
102,48.428051,784.7058358,709.201,483.878,326.065
103,48.257592,735.9101772,708.165,486.247,325.703
104,48.06048,742.8589037,708.059,488.656,325.457
105,47.777846,742.4763274,707.662,491.119,325.242
106,47.232637,794.3919685,708.112,493.657,325.131
107,46.217332,759.9714646,708.604,496.252,325.059
108,46.02985,725.3149737,708.531,498.785,325.074
109,45.944453,749.9577892,708.544,501.38,325.082
110,45.913252,755.9180861,708.437,503.998,325.129
111,45.669956,751.3568327,707.706,506.723,325.245
112,45.375968,745.6055395,707.329,509.526,325.371
113,45.163717,785.6599086,706.96,512.31,325.509
114,45.045791,790.8721784,706.683,515.228,325.697
115,44.610057,834.8241719,706.48,518.158,325.899
116,44.111592,786.0913814,706.295,521.104,326.108
117,43.776503,771.5071587,705.856,524.199,326.34
118,43.621977,776.1800576,705.733,527.275,326.557
119,42.957806,752.1757633,705.635,530.39,326.834
120,42.489336,821.0100884,705.325,533.62,327.081
121,42.338634,806.9834529,705.527,536.857,327.344
122,42.320813,816.9875268,705.433,540.221,327.615
123,42.072394,773.7053101,705.395,543.69,327.892
124,41.521588,746.568431,704.95,547.333,328.219
125,41.418912,816.410561,705.058,551.052,328.513
126,40.921118,824.1574236,705.137,554.951,328.822
127,40.40115,847.3979809,704.518,558.797,329.167
128,39.978664,837.6722002,703.983,562.668,329.443
129,39.583541,828.8655706,703.634,566.422,329.782
130,39.264498,815.8961483,703.756,570.629,330.105
131,38.537141,764.2197827,703.811,574.676,330.416
132,38.74388,833.5332226,703.941,578.729,330.753
133,38.811335,838.4444799,703.831,582.599,331.085
134,38.559391,805.8703983,703.513,586.611,331.389
135,38.341109,814.0532735,703.397,590.926,331.73
136,37.881649,839.7410691,703.342,595.619,332.058
137,37.301898,855.8507139,702.849,600.932,332.377
138,37.032402,873.0587147,702.078,606.87,332.698
139,36.069792,871.8696515,702.52,613.185,333.005
140,35.645976,823.7097433,703.019,619.822,333.341
141,35.58994,827.0145864,703.498,628.575,333.684
142,35.504365,827.7502887,703.478,637.557,334.016
143,35.245207,859.0413044,702.825,657.128,334.356
144,35.103361,822.3193527,702.735,677.333,334.673
145,34.422777,882.6225184,702.831,701.867,334.999
146,34.200743,920.3189148,703.309,722.431,335.341
147,33.68645,912.2341554,703.259,740.083,335.682
148,32.928709,905.9631685,703.054,750.599,336.05
149,32.61443,927.7108845,702.076,755.885,336.394
150,32.17279,873.5023871,702.128,758.787,336.7
151,32.004365,955.0062724,701.968,761.072,337.071
152,31.986657,1015.314804,702.505,765.059,337.42
153,31.656834,915.4274888,702.424,766.529,337.762
154,31.007004,976.8177307,702.257,767.542,338.111
155,29.623241,923.4618185,702.465,768.104,338.462
156,29.553451,933.6768183,702.649,771.606,338.799
157,29.499768,888.2161176,702.314,772.482,339.115
158,29.151442,976.4977692,702.601,772.124,339.499
159,28.91771,935.9875888,702.373,772.924,339.829
160,28.883737,984.5486486,701.902,776.678,340.192
161,28.632051,971.2400298,702.067,775.22,340.541
162,28.076343,1019.391216,701.464,775.984,340.869
163,27.311303,979.576359,701.086,777.564,341.269
164,26.846107,989.4761606,701.147,779.872,341.631
165,26.520737,1040.375332,700.853,781.218,341.991
166,25.894599,1023.477835,700.726,781.759,342.299
167,25.353607,993.2319532,699.997,782.983,342.605
168,25.105618,997.5815985,700.963,785.008,342.954
169,25.074802,1047.996369,701.946,786.301,343.383
170,24.82341,981.4140504,701.529,786.892,343.998
171,24.111296,1093.234588,701.47,787.307,344.597
172,23.557703,1086.94583,703.106,787.353,345.21
173,22.114272,1041.517819,703.095,787.553,345.766
174,22.359243,969.683404,703.88,785.986,346.325
175,22.123939,1095.41068,703.154,785.357,346.869
176,21.308895,1085.36314,703.797,785.807,347.427
177,21.241818,1025.899414,705.017,785.365,348.102
178,21.173445,1064.428069,707.411,784.545,348.843
179,20.739778,1069.763433,706.489,785.33,349.708
180,20.404186,1008.591878,709.076,786.524,350.625
181,19.189755,1016.590305,711.696,786.592,351.746
182,18.788645,1076.583624,714.375,787.232,353.169
183,18.669385,1058.113081,716.629,787.224,354.817
184,18.316034,1137.704427,717.159,789.555,356.775
185,17.916147,1085.219643,718.141,791.21,358.789
186,17.184033,994.5378439,719.67,789.416,360.633
187,16.883913,1068.346277,719.197,789.259,362.316
188,16.767666,1098.995471,716.807,791.087,363.909
189,15.90226,1035.157018,717.012,788.643,365.451
190,15.585449,1044.012782,716.506,789.534,367.025
191,15.135701,1096.874142,715.146,789.481,368.494
192,14.219418,1076.515799,715.528,789.503,369.995
193,13.882985,980.8733375,715.388,790.979,371.465
194,13.506142,1164.957708,716.313,793.035,372.828
195,13.360851,1143.190443,718.283,793.271,374.339
196,13.259078,1030.856947,719.068,793.052,375.89
197,12.577186,1056.954529,719.505,795.776,377.49
198,12.27595,1109.233338,719.568,798.038,378.988
199,12.074618,1100.370538,719.328,799.075,380.578
200,10.62218,1038.763309,718.97,802.453,382.224
201,10.419969,1010.287395,718.81,803.543,384.108
202,10.187383,1029.639196,718.582,804.411,385.895
203,9.464067,1132.835402,718.048,804.224,387.79
204,9.417907,1109.556241,717.545,802.45,390.002
205,9.267012,1031.811569,716.542,801.65,392.528
206,8.982353,1025.089815,715.302,799.673,394.651
207,8.763288,1008.179801,714.224,801.274,396.554
208,8.400909,941.5136899,712.864,801.61,398.232
209,7.826657,951.6393657,712.785,801.464,399.754
210,7.14727,952.7331381,713.284,804.731,401.234
211,6.862639,904.0053755,715.03,804.101,402.763
212,6.490198,875.1195861,718.887,803.53,404.3
213,6.338709,851.885677,722.965,802.839,405.794
214,6.237791,853.6208466,726.991,797.965,407.31
215,6.139714,760.6390283,730.288,799.352,408.803
216,5.958349,712.3440613,734.007,798.264,410.217
217,5.672864,694.8494411,737.738,796.45,411.595
218,4.455122,731.9359868,741.05,797.236,413.047
219,4.46223,671.3995291,743.713,795.884,414.645
220,4.351766,647.9453417,745.22,794.734,416.414
221,4.151747,632.5109132,747.61,791.923,418.265
222,3.951566,581.7756621,750.139,793.658,420.047
223,3.998797,571.3102071,753.454,795.287,421.865
224,3.932683,566.529612,756.792,798.667,423.728
225,3.751352,513.7488015,760.552,798.814,425.779
226,3.465483,514.406392,764.426,801.842,428.071
227,3.082747,508.8317331,768.577,806.426,430.795
228,2.92606,476.9528879,773.344,811.695,434.341
229,2.829717,450.702229,777.711,817.997,439.021
230,2.643131,435.9538501,783.384,825.351,445.259
231,2.102714,435.2960983,781.934,833.856,454.219
232,2.175381,417.9025979,789.891,841.646,467.841
233,2.209001,390.5902662,824.427,860.185,483.942
234,2.12755,376.9998532,854.847,893.598,498.052
235,2.112623,369.1935847,879.76,930.126,511.789
236,2.024923,330.4635555,900.675,956.016,542.59
237,1.841587,323.8252661,921.315,970.22,562.634
238,1.722413,300.3130017,939.53,999.15,570.001
239,1.537912,292.9093696,961.697,997.824,593.239
240,1.338983,281.4421429,966.404,983.646,610.129
241,1.224298,266.3579588,974.469,1074.859,621.204
242,1.209009,245.5363155,995.825,1081.514,633.132
243,1.209081,231.106552,1007.348,1113.704,640.329
244,0.867627,217.2012481,1035.461,1046,644.589
245,0.886941,216.0585202,1050.186,1050.923,646.051
246,0.905059,196.7579845,1067.636,1116.335,657.488
247,0.819754,186.7919805,1089.729,1124.346,666.763
248,0.722342,174.8176092,1101.518,1156.453,665.815
249,0.618862,151.9993035,1088.337,1180.697,659.875
250,0.435612,145.3924296,1060.611,1228.587,650.655
251,0.401512,141.1858013,1022.213,1147.183,643.778
252,0.401241,125.272991,978.214,1177.016,635.5
253,0.486115,123.7140945,937.062,1220.474,627.064
254,0.585571,118.7541707,903.565,1131.214,619.845
255,0.601018,105.7925199,881.492,1060.812,613.301
256,0.601035,98.22353267,863.832,1180.088,608.672
257,0.600669,90.7058544,860.041,1000.048,605.284
258,0.356102,83.5353964,859.933,856.212,603.852
259,0.305945,76.35108624,857.069,786.294,599.292
260,0.218585,71.1019778,855.082,775.556,593.78
261,0.120551,66.47461631,854.365,749.472,590.154
262,0.104235,59.6214125,855.91,682.659,587.472
263,0.10381,57.06363917,857.998,653.951,584.603
264,0.18264,52.55380075,854.56,634.307,582.324
265,0.289285,47.88792176,853.061,676.05,579.663
266,0.306241,44.29173873,849.762,688.516,577.138
267,0.305943,39.51878345,849.605,720.802,575.045
268,0.306626,36.48256787,850.379,699.774,573.748
269,0.219541,33.04257836,848.73,696.348,571.595
270,0.121362,28.93189362,849.356,692.534,570.65
271,0.018504,27.59746508,848.477,676.819,569.528
272,0.000973,26.17007151,847.091,636.963,568.937
273,-0.163551,22.05365975,846.901,631.299,568.459
274,-0.197865,19.77193971,842.069,665.86,567.274
275,-0.19822,18.18816303,837.271,706.233,566.283
276,0.053851,17.96861405,837.012,669.249,565.713
277,0.105024,16.64305843,833.93,686.17,565.391
278,0.186327,14.25534546,831.201,713.254,565.173
279,0.289137,14.49073182,823.324,730.217,564.379
280,0.219926,10.54736544,825.163,686.548,564.515
281,0.120614,8.986825429,824.79,673.22,564.544
282,0.017968,8.069053564,820.932,700.393,564.166
283,0.000715,6.470922697,821.271,687.38,564.215
284,0.001181,5.100801125,818.727,700.477,564.389
285,-0.167147,3.277316071,818.687,686.246,564.434
286,-0.198639,1.391850362,816.13,707.863,564.192
287,-0.119719,0.875076542,816.831,667.277,564.555
288,-0.1026,-1.052422087,816.176,646.023,565.012
289,-0.181609,-2.359302146,811.371,646.313,564.978
290,-0.11858,-2.499972715,808.977,646.352,564.143
291,-0.015878,-3.457797415,808.58,660.578,563.824
292,0.086949,-3.310807453,804.664,672.44,563.336
293,0.017166,-4.067928624,807.196,663.08,563.306
294,-0.086806,-4.265721103,807.022,643.454,563.739
295,-0.102248,-4.431848496,805.118,686.486,563.331
296,-0.183506,-4.890190832,802.556,695.268,563.367
297,-0.198732,-4.918623167,802.269,710.426,563.453
298,-0.118987,-5.167098728,801.137,690.183,563.852
299,-0.102262,-5.340934696,801.826,686.384,564.051
300,-0.102577,-5.746882635,806.196,683.203,564.739
301,-0.015855,-5.104635539,811.835,659.487,565.802
302,0.000845,-5.125891074,811.561,691.269,566.371
303,-0.084483,-5.529950422,806.863,717.844,566.168
304,-0.102099,-5.071779131,802.465,711.836,565.932
305,-0.102191,-5.244100164,801.125,694.994,565.753
306,-0.181754,-5.023026657,802.165,703.273,566.066
307,-0.198161,-5.000412022,801.643,675.037,566.275
308,-0.119075,-5.440935077,802.61,606.817,566.472
309,0.068227,-5.62172223,799.575,571.293,566.615
310,0.104137,-5.344875976,796.48,584.093,566.589
311,0.103446,-5.158569356,796.002,592.552,566.372
312,0.104192,-5.846401745,795.441,561.444,566.596
313,0.018337,-5.906058525,794.921,570.814,566.073
314,-0.087137,-5.775176082,799.351,580.785,565.763
315,-0.172414,-5.785614062,799.369,626.148,565.501
316,-0.196325,-6.028038993,798.948,641.571,565.047
317,-0.287873,-5.743842111,795.988,696.586,564.518
318,-0.218121,-5.890969353,793.355,687.263,563.879
319,-0.119201,-5.471171376,797.07,669.591,564.082
320,-0.102888,-6.438288155,794.409,682.263,563.794
321,-0.017763,-5.717230995,791.228,678.909,563.509
322,0.00064,-6.13380175,793.571,681.24,563.787
323,0.032756,-6.225971671,795.993,684.72,564.104
324,-0.079102,-6.554064772,796.475,685.937,564.482
325,-0.102528,-5.48754413,794.958,680.493,564.394
326,-0.102595,-6.25114029,795.138,689.987,564.605
327,-0.18247,-6.187314179,797.919,697.028,565.28
328,-0.287496,-6.403312127,802.176,698.546,565.989
329,-0.135774,-6.327134547,804.284,676.173,566.761
330,-0.102482,-6.449810694,806.733,700.399,567.487
331,-0.102652,-6.104530908,805.283,727.574,567.901
332,-0.102285,-6.184833473,806.473,676.59,568.543
333,-0.015878,-5.84571404,802.883,679.416,568.756
334,0.000276,-6.198633782,803.861,649.123,569.234
335,-0.164232,-5.814342633,804.044,643.227,569.532
336,-0.197796,-6.171090378,806.133,646.327,570.109
337,-0.198361,-5.968600115,808.471,684.639,570.795
338,-0.286962,-6.131462612,811.517,647.097,571.452
339,-0.217649,-5.808026141,813.683,627.017,572.235
340,-0.198603,-6.033750568,813.571,660.878,572.477
341,-0.119425,-5.751541979,816.077,667.428,573.095
342,-0.017782,-6.053016641,816.423,650.2,574.013
343,-0.000463,-6.332578308,815.592,624.626,574.55
344,0.00051,-7.172993029,809.926,618.61,574.587
345,-0.085423,-6.997699397,801.243,627.972,574.382
346,-0.102323,-7.065326469,798.758,656.369,574.158
347,-0.181479,-6.894939348,800.255,677.72,574.476
348,-0.286578,-6.607428833,803.627,695.291,575.171
349,-0.303652,-6.797030995,803.284,663.491,575.818
350,-0.136985,-6.63922654,801.345,665.076,576.231
351,-0.102924,-6.762311398,801.008,644.425,576.773
352,-0.102964,-6.801063739,803.898,659.352,577.497
353,-0.017305,-6.952820799,806.259,647.399,578.107
354,0.00055,-7.057008436,804.45,641.611,578.349
355,-0.096805,-6.961817509,807.625,682.376,578.875
356,-0.184448,-7.038747932,805.798,662.091,579.31
357,-0.199481,-7.039309116,805.337,653.843,579.522
358,-0.286758,-6.559254234,807.374,652.991,579.938
359,-0.304256,-7.042501841,807.478,674.926,580.065
360,-0.303982,-6.565143123,809.855,704.268,580.39
361,-0.216362,-6.956687688,805.932,691.803,580.532
362,-0.119037,-6.648448646,808.456,713.768,580.772
363,-0.102579,-6.80110272,810.036,690.463,581.172
364,-0.015745,-6.734365558,810.726,703.439,581.487
365,0.086527,-6.843041412,811.557,679.778,581.982
366,-0.067507,-6.535034355,814.589,678.824,582.654
367,-0.181867,-6.890912708,810.675,702.536,583.027
368,-0.19807,-6.627480737,805.137,702.47,583.004
369,-0.285285,-6.882203926,800.688,702.31,582.978
370,-0.384871,-6.493116819,799.451,666.602,583.259
371,-0.39995,-6.925563544,797.694,682.559,583.447
372,-0.233115,-6.658637313,795.814,647.483,583.567
373,-0.0334,-6.844754093,794.349,639.265,583.723
374,-0.084154,-6.5483489,797.87,641.763,584.27
375,-0.016987,-6.858653098,799.832,632.77,584.846
376,-0.000345,-6.470840605,804.886,670.456,585.718
377,-0.084637,-6.783648506,808.676,670.8,586.53
378,-0.349775,-6.467091595,808.257,682.747,586.92
379,-0.401436,-6.774808113,810.309,690.619,587.357
380,-0.319808,-6.361714994,811.213,718.314,587.813
381,-0.38223,-6.754659044,812.077,692.664,588.516
382,-0.400114,-6.694980301,811.61,683.269,589.163
383,-0.318801,-6.946232455,809.6,641.568,589.48
384,-0.135295,-6.645651498,803.18,651.393,589.435
385,-0.180409,-6.798794985,800.032,661.643,589.253
386,-0.198181,-6.298072245,797.804,665.979,589.394
387,-0.119441,-6.821850301,793.68,672.565,589.448
388,-0.103204,-6.411768297,795.188,656.302,589.833
389,-0.182072,-6.70947771,795.492,632.025,590.161
390,-0.285376,-6.684016514,796.285,654.48,590.594
391,-0.214734,-6.840806441,800.973,655.519,591.359
392,-0.198235,-6.674413487,801.338,622.155,591.93
393,-0.28633,-6.794555512,800.427,627.434,592.451

File: Non-charring/PMMA/GIDAZE+/GIDAZE+_DSC_N2_10K_2.csv
Time,Temperature,Heat Flow,
[s],[K],[w/g],
0,297.714,-1.23E-02,
60.5,302.714,-2.09E-02,
82.1,307.714,1.25E-02,
102,312.714,1.79E-02,
121,317.714,1.68E-03,
140,322.714,-2.10E-02,
162,327.714,-4.79E-02,
184,332.714,-6.85E-02,
209,337.714,-8.93E-02,
236,342.714,-9.96E-02,
265,347.714,-9.89E-02,
296,352.714,-0.10218,
327,357.714,-0.11026,
358,362.714,-0.11211,
389,367.714,-0.11799,
419,372.714,-0.12504,
449,377.714,-0.12366,
479,382.714,-0.12496,
510,387.714,-0.11666,
540,392.714,-9.63E-02,
569,397.714,-5.74E-02,
599,402.714,-6.23E-02,
629,407.714,-9.02E-02,
659,412.714,-0.10426,
689,417.714,-0.10795,
719,422.714,-0.11324,
749,427.714,-0.12347,
779,432.714,-0.12435,
809,437.714,-0.12447,
839,442.714,-0.11744,
869,447.714,-0.10817,
899,452.714,-0.10333,
929,457.714,-0.10774,
959,462.714,-0.11716,
989,467.714,-0.12819,
1020,472.714,-0.13007,
1050,477.714,-0.12853,
1080,482.714,-0.1291,
1110,487.714,-0.13186,
1140,492.714,-0.15303,
1170,497.714,-0.18137,
1200,502.714,-0.19899,
1230,507.714,-0.20663,
1260,512.714,-0.21326,
1290,517.714,-0.21595,
1320,522.714,-0.22702,
1350,527.714,-0.22283,
1380,532.714,-0.22091,
1410,537.714,-0.21127,
1440,542.714,-0.19955,
1470,547.714,-0.17856,
1500,552.714,-0.16323,
1530,557.714,-0.13114,
1560,562.714,-0.10024,
1590,567.714,-5.48E-02,
1620,572.714,1.76E-03,
1650,577.714,6.59E-02,
1680,582.714,0.15727,
1710,587.714,0.28739,
1740,592.714,0.43881,
1770,597.714,0.60125,
1800,602.714,0.75221,
1830,607.714,0.86603,
1860,612.714,1.03435,
1890,617.714,1.25941,
1920,622.714,1.53643,
1950,627.714,1.78649,
1980,632.714,1.95531,
2010,637.714,2.05117,
2040,642.714,2.08211,
2070,647.714,1.92227,
2100,652.714,1.58788,
2130,657.714,1.19408,
2160,662.714,0.81505,
2190,667.714,0.50233,
2220,672.714,0.25072,
2250,677.714,-0.22635,
2280,682.714,-0.57908,
2310,687.714,-0.65991,
2340,692.714,-0.68538,
2370,697.714,-0.71429,
2400,702.714,-0.74915,
2430,707.714,-0.81509,
2460,712.714,-0.86925,
2490,717.714,-0.86948,
2520,722.714,-0.86426,
2550,727.714,-0.86083,
2580,732.714,-0.84643,
2610,737.714,-0.83859,
2640,742.714,-0.83236,
2670,747.714,-0.81463,
2700,752.714,-0.78958,
2730,757.714,-0.7584,
2760,762.714,-0.7263,
2790,767.714,-0.69084,
2820,772.714,-0.65462,
2850,777.714,-0.62,
2880,782.714,-0.57853,
2910,787.714,-0.53265,
2940,792.714,-0.49423,
2970,797.714,-0.45808,
3000,802.714,-0.41994,
3030,807.714,-0.40496,
3060,812.714,-0.39458,
3090,817.714,-0.39634,
3120,822.714,-0.38506,
3150,827.714,-0.37025,
3180,832.714,-0.36556,
3210,837.714,-0.3633,
3240,842.714,-0.36382,
3270,847.714,-0.3663,
3300,852.714,-0.36978,
3330,857.714,-0.3684,
3360,862.714,-0.37283,
3390,867.714,-0.37287,
3420,872.714,-0.37716,
3450,877.714,-0.37904,
3480,882.714,-0.38723,
3510,887.714,-0.37487,
3540,892.714,-0.39367,
3570,897.714,-0.39625,
3600,902.714,-0.39004,
3630,907.714,-0.38763,
3660,912.714,-0.39519,
3690,917.714,-0.41532,
,,,

File: Non-charring/PMMA/GIDAZE+/GIDAZE+_DSC_O2-10_10K_1.csv
Time,Temperature,Heat Flow,
[s],[K],[W/g],
0,299.132,-5.75E-03,
61.5,304.132,-1.44E-02,
84.2,309.132,-1.38E-02,
105,314.132,-1.51E-02,
125,319.132,-4.17E-02,
146,324.132,-6.43E-02,
168,329.132,-9.06E-02,
191,334.132,-0.11001,
217,339.132,-0.12863,
245,344.132,-0.12951,
275,349.132,-0.13248,
305,354.132,-0.13818,
336,359.132,-0.14279,
367,364.132,-0.15624,
397,369.132,-0.16362,
427,374.132,-0.17083,
458,379.132,-0.17748,
488,384.132,-0.18343,
518,389.132,-0.18601,
548,394.132,-0.18512,
578,399.132,-0.17506,
608,404.132,-0.174,
638,409.132,-0.18156,
668,414.132,-0.19096,
697,419.132,-0.19464,
727,424.132,-0.20536,
757,429.132,-0.20685,
787,434.132,-0.21422,
817,439.132,-0.22734,
847,444.132,-0.23243,
878,449.132,-0.23771,
908,454.132,-0.24672,
937,459.132,-0.25212,
967,464.132,-0.2608,
997,469.132,-0.2646,
1030,474.132,-0.26973,
1060,479.132,-0.27628,
1090,484.132,-0.28569,
1120,489.132,-0.29357,
1150,494.132,-0.29261,
1180,499.132,-0.29637,
1210,504.132,-0.29471,
1240,509.132,-0.30493,
1270,514.132,-0.30987,
1300,519.132,-0.31286,
1330,524.132,-0.31209,
1360,529.132,-0.30895,
1390,534.132,-0.29583,
1420,539.132,-0.27483,
1450,544.132,-0.22846,
1480,549.132,-0.14703,
1510,554.132,-3.84E-03,
1540,559.132,0.22543,
1570,564.132,0.46593,
1600,569.132,0.53957,
1630,574.132,0.62369,
1660,579.132,0.75862,
1690,584.132,0.73803,
1720,589.132,0.54649,
1750,594.132,0.42262,
1780,599.132,0.41594,
1810,604.132,0.47392,
1840,609.132,0.50271,
1870,614.132,0.51325,
1900,619.132,0.49391,
1930,624.132,0.42781,
1960,629.132,0.29213,
1990,634.132,0.13245,
2020,639.132,-7.04E-02,
2050,644.132,-0.28144,
2080,649.132,-0.4336,
2110,654.132,-0.533,
2140,659.132,-0.59816,
2170,664.132,-0.65473,
2200,669.132,-0.71764,
2230,674.132,-0.74611,
2260,679.132,-0.74873,
2290,684.132,-0.75893,
2320,689.132,-0.66763,
2350,694.132,-0.56688,
2380,699.132,-0.49069,
2410,704.132,-0.44684,
2440,709.132,-0.40831,
2470,714.132,-0.39326,
2500,719.132,-0.39162,
2530,724.132,-0.3913,
2560,729.132,-0.39033,
2590,734.132,-0.39042,
2620,739.132,-0.38741,
2650,744.132,-0.38634,
2680,749.132,-0.38461,
2710,754.132,-0.40086,
2740,759.132,-0.41183,
2770,764.132,-0.41818,
2800,769.132,-0.42728,
2830,774.132,-0.43414,
2860,779.132,-0.44221,
2890,784.132,-0.43866,
2920,789.132,-0.44257,
2950,794.132,-0.44652,
2980,799.132,-0.44824,
3010,804.132,-0.46085,
3040,809.132,-0.45577,
3070,814.132,-0.45622,
3100,819.132,-0.45828,
3130,824.132,-0.45625,
3160,829.132,-0.46322,
3190,834.132,-0.46566,
3220,839.132,-0.45532,
3250,844.132,-0.45366,
3280,849.132,-0.45011,
3310,854.132,-0.44801,
3340,859.132,-0.43365,
3370,864.132,-0.44381,
3400,869.132,-0.43995,
3430,874.132,-0.43707,
3460,879.132,-0.4325,
3490,884.132,-0.42824,
3520,889.132,-0.42266,
3550,894.132,-0.42248,
3580,899.132,-0.42729,
3610,904.132,-0.42451,
3640,909.132,-0.42037,
3670,914.132,-0.42026,
,,,

File: Non-charring/PMMA/GIDAZE+/GIDAZE+_DSC_O2-21_10K_4.csv
Time,Temperature,Heat Flow,
[s],[K],[W/g],
0.00E+00,298.749,-1.45E-02,
6.13E+01,303.749,9.96E-02,
8.38E+01,308.749,0.16471,
1.04E+02,313.749,0.19532,
1.24E+02,318.749,0.20362,
1.44E+02,323.749,0.19408,
1.66E+02,328.749,0.17597,
1.89E+02,333.749,0.15553,
2.15E+02,338.749,0.13619,
2.43E+02,343.749,0.12,
2.72E+02,348.749,0.11114,
3.03E+02,353.749,0.10319,
3.34E+02,358.749,9.38E-02,
3.64E+02,363.749,8.85E-02,
3.95E+02,368.749,8.40E-02,
4.25E+02,373.749,8.29E-02,
4.55E+02,378.749,8.27E-02,
4.86E+02,383.749,8.45E-02,
5.16E+02,388.749,8.66E-02,
5.46E+02,393.749,9.35E-02,
5.76E+02,398.749,0.10038,
6.06E+02,403.749,0.10145,
6.35E+02,408.749,9.78E-02,
6.65E+02,413.749,9.24E-02,
6.95E+02,418.749,8.67E-02,
7.25E+02,423.749,8.17E-02,
7.55E+02,428.749,7.67E-02,
7.85E+02,433.749,7.17E-02,
8.15E+02,438.749,6.61E-02,
8.45E+02,443.749,5.98E-02,
8.75E+02,448.749,5.34E-02,
9.05E+02,453.749,4.76E-02,
9.35E+02,458.749,4.17E-02,
9.65E+02,463.749,3.53E-02,
9.95E+02,468.749,3.01E-02,
1.03E+03,473.749,2.50E-02,
1.06E+03,478.749,1.86E-02,
1.09E+03,483.749,1.31E-02,
1.12E+03,488.749,8.89E-03,
1.15E+03,493.749,2.16E-03,
1.18E+03,498.749,-1.83E-03,
1.21E+03,503.749,-8.12E-03,
1.24E+03,508.749,-1.30E-02,
1.27E+03,513.749,-1.76E-02,
1.30E+03,518.749,-1.98E-02,
1.33E+03,523.749,-2.21E-02,
1.36E+03,528.749,-2.19E-02,
1.39E+03,533.749,-1.65E-02,
1.42E+03,538.749,-7.13E-04,
1.45E+03,543.749,3.14E-02,
1.48E+03,548.749,8.08E-02,
1.51E+03,553.749,0.14654,
1.54E+03,558.749,0.19336,
1.57E+03,563.749,0.20544,
1.60E+03,568.749,0.2571,
1.63E+03,573.749,0.38702,
1.66E+03,578.749,0.61267,
1.69E+03,583.749,0.99496,
1.72E+03,588.749,1.01504,
1.75E+03,593.749,0.58347,
1.78E+03,598.749,5.85E-02,
1.81E+03,603.749,-0.21552,
1.83E+03,608.749,-0.54082,
1.87E+03,613.749,-0.80661,
1.89E+03,618.749,-0.7684,
1.93E+03,623.749,-0.61812,
1.96E+03,628.749,-0.35247,
1.99E+03,633.749,-4.31E-02,
2.02E+03,638.749,-0.15732,
2.05E+03,643.749,-0.28318,
2.08E+03,648.749,-0.38182,
2.11E+03,653.749,-0.448,
2.14E+03,658.749,-0.48577,
2.17E+03,663.749,-0.50594,
2.20E+03,668.749,-0.51485,
2.23E+03,673.749,-0.51611,
2.26E+03,678.749,-0.49788,
2.29E+03,683.749,-0.45585,
2.32E+03,688.749,-0.36979,
2.35E+03,693.749,-0.28477,
2.38E+03,698.749,-0.2105,
2.41E+03,703.749,-0.15455,
2.44E+03,708.749,-0.13049,
2.47E+03,713.749,-0.12134,
2.50E+03,718.749,-0.11396,
2.53E+03,723.749,-0.1108,
2.56E+03,728.749,-0.10963,
2.59E+03,733.749,-0.10453,
2.62E+03,738.749,-0.10384,
2.65E+03,743.749,-0.1021,
2.68E+03,748.749,-0.10551,
2.71E+03,753.749,-0.10469,
2.74E+03,758.749,-0.1023,
2.77E+03,763.749,-0.10119,
2.80E+03,768.749,-9.81E-02,
2.83E+03,773.749,-9.83E-02,
2.86E+03,778.749,-9.71E-02,
2.89E+03,783.749,-9.07E-02,
2.92E+03,788.749,-8.98E-02,
2.95E+03,793.749,-8.66E-02,
2.98E+03,798.749,-9.00E-02,
3.01E+03,803.749,-9.02E-02,
3.04E+03,808.749,-9.06E-02,
3.07E+03,813.749,-8.94E-02,
3.10E+03,818.749,-9.15E-02,
3.13E+03,823.749,-8.85E-02,
3.16E+03,828.749,-8.43E-02,
3.19E+03,833.749,-8.94E-02,
3.22E+03,838.749,-9.20E-02,
3.25E+03,843.749,-9.27E-02,
3.28E+03,848.749,-8.98E-02,
3.31E+03,853.749,-8.97E-02,
3.34E+03,858.749,-9.10E-02,
3.37E+03,863.749,-9.07E-02,
3.40E+03,868.749,-9.05E-02,
3.43E+03,873.749,-8.75E-02,
3.46E+03,878.749,-8.85E-02,
3.49E+03,883.749,-8.60E-02,
3.52E+03,888.749,-9.13E-02,
3.55E+03,893.749,-9.17E-02,
3.58E+03,898.749,-9.37E-02,
3.61E+03,903.749,-9.94E-02,
3.64E+03,908.749,-9.52E-02,
3.67E+03,913.749,-9.62E-02,
,,,

File: Non-charring/PMMA/GIDAZE+/GIDAZE+_TGA_N2_1.csv
Time,Temperature,Mass
[s],[K],[mg]
0,297.95,2.015
60,302.95,2.016872943
84,307.95,2.017709772
102,312.95,2.016951931
120,317.95,2.016187843
144,322.95,2.02209139
162,327.95,2.027163548
186,332.95,2.029006668
210,337.95,2.031004944
240,342.95,2.033025989
270,347.95,2.035999927
300,352.95,2.038753626
330,357.95,2.039633375
360,362.95,2.038673026
390,367.95,2.042004627
420,372.95,2.044078667
450,377.95,2.044690824
480,382.95,2.047933966
510,387.95,2.048468949
540,392.95,2.049024484
570,397.95,2.049191729
600,402.95,2.046935534
630,407.95,2.047808633
660,412.95,2.049059344
690,417.95,2.051820901
720,422.95,2.051113032
750,427.95,2.050112987
780,432.95,2.04987421
810,437.95,2.048127406
840,442.95,2.046860777
870,447.95,2.042008254
900,452.95,2.039760723
930,457.95,2.037033824
960,462.95,2.034010316
990,467.95,2.031931642
1020,472.95,2.029027826
1050,477.95,2.022891143
1080,482.95,2.01905418
1110,487.95,2.012053063
1140,492.95,2.007926343
1170,497.95,2.004032557
1200,502.95,2.000894597
1230,507.95,2.002000832
1260,512.95,2.00377101
1290,517.95,1.999949764
1320,522.95,2.002063499
1350,527.95,2.003020825
1380,532.95,2.000994541
1410,537.95,2.002073574
1440,542.95,1.997857791
1470,547.95,1.993946071
1500,552.95,1.982821861
1530,557.95,1.975051215
1560,562.95,1.965917421
1590,567.95,1.953887468
1620,572.95,1.940928197
1650,577.95,1.924889805
1680,582.95,1.90787313
1710,587.95,1.88583306
1740,592.95,1.862820349
1770,597.95,1.834789684
1800,602.95,1.799287601
1830,607.95,1.739089274
1860,612.95,1.661260302
1890,617.95,1.565212506
1920,622.95,1.448427338
1950,627.95,1.304110015
1980,632.95,1.135283845
2010,637.95,0.969813657
2040,642.95,0.796019907
2070,647.95,0.639789501
2100,652.95,0.503698819
2130,657.95,0.385622036
2160,662.95,0.29999985
2190,667.95,0.232513268
2220,672.95,0.189610493
2250,677.95,0.159745573
2280,682.95,0.139761811
2310,687.95,0.12517986
2340,692.95,0.116991505
2370,697.95,0.11208236
2400,702.95,0.1089712
2430,707.95,0.106999926
2460,712.95,0.106999926
2490,717.95,0.106999926
2520,722.95,0.106999926
2550,727.95,0.106999926
2580,732.95,0.106999926
2610,737.95,0.106999926
2640,742.95,0.106999926
2670,747.95,0.106999926
2700,752.95,0.107000127
2730,757.95,0.104987344
2760,762.95,0.105186023
2790,767.95,0.105999881
2820,772.95,0.105999881
2850,777.95,0.105999881
2880,782.95,0.105999881
2910,787.95,0.105999881
2940,792.95,0.10708375
2970,797.95,0.106999926
3000,802.95,0.106999926
3030,807.95,0.106971313
3060,812.95,0.105000038
3090,817.95,0.105960387
3120,822.95,0.107189537
3150,827.95,0.106987836
3180,832.95,0.106975141
3210,837.95,0.107185306
3240,842.95,0.10799997
3270,847.95,0.107820837
3300,852.95,0.105993635
3330,857.95,0.10588684
3360,862.95,0.105999881
3390,867.95,0.105996456
3420,872.95,0.106996903
3450,877.95,0.10799997
3480,882.95,0.107999164
3510,887.95,0.107039621
3540,892.95,0.107159917
3570,897.95,0.106999926
3600,902.95,0.105996859
3630,907.95,0.104912789
3660,912.95,0.106999724
3690,917.95,0.106999926

File: Non-charring/PMMA/GIDAZE+/GIDAZE+_TGA_N2_2.csv
Time,Temperature,Mass
[s],[K],[mg]
0,297.714,1.978
60.5,302.714,1.976586323
82.1,307.714,1.978054197
102,312.714,1.978911462
121,317.714,1.977244206
140,322.714,1.979933495
162,327.714,1.982061625
184,332.714,1.983996505
209,337.714,1.985970944
236,342.714,1.99000824
265,347.714,1.994126436
296,352.714,1.996949438
327,357.714,1.996001778
358,362.714,1.995659386
389,367.714,1.996954581
419,372.714,1.997818967
449,377.714,1.999463278
479,382.714,2.000895746
510,387.714,2.000144106
540,392.714,1.999897251
569,397.714,2.000029579
599,402.714,2.000035316
629,407.714,1.999371697
659,412.714,2.001380751
689,417.714,2.001833713
719,422.714,2.001420509
749,427.714,2.000544848
779,432.714,2.00062832
809,437.714,1.999578991
839,442.714,1.997363038
869,447.714,1.993776132
899,452.714,1.989913296
929,457.714,1.984912517
959,462.714,1.983935582
989,467.714,1.979950704
1020,472.714,1.976898056
1050,477.714,1.971641917
1080,482.714,1.967027638
1110,487.714,1.960027101
1140,492.714,1.954364087
1170,497.714,1.949844357
1200,502.714,1.947669348
1230,507.714,1.945899236
1260,512.714,1.949111903
1290,517.714,1.946079827
1320,522.714,1.946302352
1350,527.714,1.94497096
1380,532.714,1.943998971
1410,537.714,1.946006246
1440,542.714,1.940308814
1470,547.714,1.934792172
1500,552.714,1.925162279
1530,557.714,1.91747142
1560,562.714,1.906743341
1590,567.714,1.895659618
1620,572.714,1.88261273
1650,577.714,1.869413932
1680,582.714,1.85171281
1710,587.714,1.831108973
1740,592.714,1.80659008
1770,597.714,1.777080101
1800,602.714,1.73875457
1830,607.714,1.680293198
1860,612.714,1.607743521
1890,617.714,1.512530117
1920,622.714,1.398492681
1950,627.714,1.254741926
1980,632.714,1.096383246
2010,637.714,0.929236906
2040,642.714,0.758748932
2070,647.714,0.600416757
2100,652.714,0.465133227
2130,657.714,0.351134164
2160,662.714,0.261344239
2190,667.714,0.197843912
2220,672.714,0.150971246
2250,677.714,0.121114522
2280,682.714,0.099617618
2310,687.714,0.086398447
2340,692.714,0.07813911
2370,697.714,0.072951409
2400,702.714,0.070996156
2430,707.714,0.069000156
2460,712.714,0.068999959
2490,717.714,0.068999959
2520,722.714,0.068999959
2550,727.714,0.066896356
2580,732.714,0.067000003
2610,737.714,0.067000003
2640,742.714,0.067000201
2670,747.714,0.067998893
2700,752.714,0.06800008
2730,757.714,0.06800008
2760,762.714,0.06800008
2790,767.714,0.06800008
2820,772.714,0.06800008
2850,777.714,0.06800008
2880,782.714,0.06800008
2910,787.714,0.06800008
2940,792.714,0.068815016
2970,797.714,0.067000003
3000,802.714,0.065366373
3030,807.714,0.06399997
3060,812.714,0.06399997
3090,817.714,0.065011717
3120,822.714,0.065900828
3150,827.714,0.066016343
3180,832.714,0.068048343
3210,837.714,0.066906443
3240,842.714,0.066952729
3270,847.714,0.067007124
3300,852.714,0.065222374
3330,857.714,0.066051354
3360,862.714,0.065999926
3390,867.714,0.066001706
3420,872.714,0.067008706
3450,877.714,0.067000003
3480,882.714,0.066014959
3510,887.714,0.065973223
3540,892.714,0.06667205
3570,897.714,0.065999926
3600,902.714,0.065999926
3630,907.714,0.066486316
3660,912.714,0.068000673
3690,917.714,0.065991618

File: Non-charring/PMMA/GIDAZE+/GIDAZE+_TGA_O2_10_1.csv
Time,Temperature,Mass
[s],[K],[mg]
0,299.132,1.976
61.5,304.132,1.977707462
84.2,309.132,1.97899285
105,314.132,1.978154433
125,319.132,1.979189462
146,324.132,1.976594776
168,329.132,1.977874631
191,334.132,1.979072878
217,339.132,1.979651846
245,344.132,1.97884623
275,349.132,1.981170599
305,354.132,1.984036392
336,359.132,1.982998004
367,364.132,1.986176202
397,369.132,1.988328659
427,374.132,1.99093935
458,379.132,1.992557102
488,384.132,1.990685039
518,389.132,1.988999511
548,394.132,1.988406909
578,399.132,1.989743278
608,404.132,1.990409585
638,409.132,1.98913961
668,414.132,1.987067774
697,419.132,1.98596892
727,424.132,1.988481997
757,429.132,1.985694058
787,434.132,1.983347361
817,439.132,1.983119726
847,444.132,1.98128165
878,449.132,1.980964107
908,454.132,1.98038751
937,459.132,1.981406534
967,464.132,1.982291189
997,469.132,1.983531129
1030,474.132,1.983319894
1060,479.132,1.982226574
1090,484.132,1.980998094
1120,489.132,1.982410144
1150,494.132,1.984015446
1180,499.132,1.982998004
1210,504.132,1.98307823
1240,509.132,1.98335566
1270,514.132,1.984438508
1300,519.132,1.98107753
1330,524.132,1.980026693
1360,529.132,1.979909318
1390,534.132,1.977594434
1420,539.132,1.972763114
1450,544.132,1.969009702
1480,549.132,1.956535017
1510,554.132,1.932097034
1540,559.132,1.893848393
1570,564.132,1.82354172
1600,569.132,1.742164507
1630,574.132,1.665645488
1660,579.132,1.574408035
1690,584.132,1.479523479
1720,589.132,1.399101465
1750,594.132,1.323887594
1780,599.132,1.24253429
1810,604.132,1.150031407
1840,609.132,1.047421284
1870,614.132,0.935781038
1900,619.132,0.814745308
1930,624.132,0.691898178
1960,629.132,0.574863453
1990,634.132,0.465577018
2020,639.132,0.372842943
2050,644.132,0.298488039
2080,649.132,0.236638054
2110,654.132,0.189040363
2140,659.132,0.1510405
2170,664.132,0.120967163
2200,669.132,0.097019426
2230,674.132,0.08124403
2260,679.132,0.069760506
2290,684.132,0.063551914
2320,689.132,0.061999964
2350,694.132,0.061027179
2380,699.132,0.061003665
2410,704.132,0.062993102
2440,709.132,0.063555669
2470,714.132,0.063000018
2500,719.132,0.061053262
2530,724.132,0.060999515
2560,729.132,0.061999964
2590,734.132,0.062998437
2620,739.132,0.061024808
2650,744.132,0.060995958
2680,749.132,0.059000198
2710,754.132,0.058444942
2740,759.132,0.057000091
2770,764.132,0.058952577
2800,769.132,0.059000001
2830,774.132,0.059000001
2860,779.132,0.059000001
2890,784.132,0.058412536
2920,789.132,0.059165392
2950,794.132,0.05939283
2980,799.132,0.057991846
3010,804.132,0.060977384
3040,809.132,0.06099991
3070,814.132,0.061976647
3100,819.132,0.061999964
3130,824.132,0.063084195
3160,829.132,0.065294549
3190,834.132,0.065999981
3220,839.132,0.06500131
3250,844.132,0.062993497
3280,849.132,0.063000018
3310,854.132,0.063000018
3340,859.132,0.063000018
3370,864.132,0.062971168
3400,869.132,0.061001689
3430,874.132,0.06099991
3460,879.132,0.06102797
3490,884.132,0.062992114
3520,889.132,0.067186174
3550,894.132,0.067000034
3580,899.132,0.066395576
3610,904.132,0.067967879
3640,909.132,0.065999981
3670,914.132,0.065999981

File: Non-charring/PMMA/GIDAZE+/GIDAZE+_TGA_O2_21_1.csv
Time,Temperature,Mass
[s],[K],[mg]
0.00E+00,298.308,2.04
6.09E+01,303.308,2.035130316
8.29E+01,308.308,2.040380052
1.03E+02,313.308,2.041597728
1.22E+02,318.308,2.044866624
1.42E+02,323.308,2.041437792
1.64E+02,328.308,2.043010224
1.87E+02,333.308,2.043757476
2.12E+02,338.308,2.04683094
2.40E+02,343.308,2.0509854
2.69E+02,348.308,2.052762444
3.00E+02,353.308,2.052950532
3.31E+02,358.308,2.057790432
3.62E+02,363.308,2.058500556
3.92E+02,368.308,2.056913844
4.22E+02,373.308,2.057042364
4.53E+02,378.308,2.057119068
4.83E+02,383.308,2.051986428
5.13E+02,388.308,2.058999336
5.43E+02,393.308,2.062008948
5.73E+02,398.308,2.059003212
6.03E+02,403.308,2.062001196
6.33E+02,408.308,2.060924484
6.63E+02,413.308,2.061967128
6.93E+02,418.308,2.060985684
7.22E+02,423.308,2.060011584
7.52E+02,428.308,2.06302752
7.82E+02,433.308,2.06201364
8.13E+02,438.308,2.060848188
8.42E+02,443.308,2.05802544
8.73E+02,448.308,2.061217224
9.03E+02,453.308,2.057904468
9.33E+02,458.308,2.056173936
9.62E+02,463.308,2.055117828
9.92E+02,468.308,2.056827348
1.02E+03,473.308,2.055958716
1.05E+03,478.308,2.056072752
1.08E+03,483.308,2.057868768
1.11E+03,488.308,2.057867136
1.14E+03,493.308,2.054855688
1.17E+03,498.308,2.055958716
1.20E+03,503.308,2.056013796
1.23E+03,508.308,2.0559936
1.26E+03,513.308,2.055987276
1.29E+03,518.308,2.055089472
1.32E+03,523.308,2.05392504
1.35E+03,528.308,2.051009268
1.38E+03,533.308,2.04801006
1.41E+03,538.308,2.047110012
1.44E+03,543.308,2.04013464
1.47E+03,548.308,2.025149004
1.50E+03,553.308,2.005591932
1.53E+03,558.308,1.97750562
1.56E+03,563.308,1.944510456
1.59E+03,568.308,1.916323164
1.62E+03,573.308,1.868059008
1.65E+03,578.308,1.767184476
1.68E+03,583.308,1.62422964
1.71E+03,588.308,1.502498964
1.74E+03,593.308,1.392617424
1.77E+03,598.308,1.266450768
1.80E+03,603.308,1.116506688
1.83E+03,608.308,0.951951312
1.86E+03,613.308,0.7837578
1.89E+03,618.308,0.6284985
1.92E+03,623.308,0.499305096
1.95E+03,628.308,0.391287096
1.98E+03,633.308,0.310711992
2.01E+03,638.308,0.255562224
2.04E+03,643.308,0.215369532
2.07E+03,648.308,0.176259468
2.10E+03,653.308,0.150180924
2.13E+03,658.308,0.127173192
2.16E+03,663.308,0.108213228
2.19E+03,668.308,0.096056256
2.22E+03,673.308,0.0800394
2.25E+03,678.308,0.074097084
2.28E+03,683.308,0.066030108
2.31E+03,688.308,0.0639999
2.34E+03,693.308,0.06215574
2.37E+03,698.308,0.061844232
2.40E+03,703.308,0.065010108
2.43E+03,708.308,0.062884224
2.46E+03,713.308,0.062943792
2.49E+03,718.308,0.06302478
2.52E+03,723.308,0.061951536
2.55E+03,728.308,0.06585324
2.58E+03,733.308,0.065947896
2.61E+03,738.308,0.067037868
2.64E+03,743.308,0.065002356
2.67E+03,748.308,0.062998056
2.70E+03,753.308,0.064999908
2.73E+03,758.308,0.065003172
2.76E+03,763.308,0.064999296
2.79E+03,768.308,0.061000692
2.82E+03,773.308,0.06100008
2.85E+03,778.308,0.062965824
2.88E+03,783.308,0.059004552
2.91E+03,788.308,0.056980668
2.94E+03,793.308,0.056982708
2.97E+03,798.308,0.058000056
3.00E+03,803.308,0.058000056
3.03E+03,808.308,0.059952336
3.06E+03,813.308,0.060103704
3.09E+03,818.308,0.058000056
3.12E+03,823.308,0.057999852
3.15E+03,828.308,0.05900088
3.18E+03,833.308,0.055000236
3.21E+03,838.308,0.055963932
3.24E+03,843.308,0.055961484
3.27E+03,848.308,0.058017396
3.30E+03,853.308,0.06200886
3.33E+03,858.308,0.054044292
3.36E+03,863.308,0.056996376
3.39E+03,868.308,0.056055528
3.42E+03,873.308,0.054967188
3.45E+03,878.308,0.0579258
3.48E+03,883.308,0.058078392
3.51E+03,888.308,0.060027
3.54E+03,893.308,0.055018596
3.57E+03,898.308,0.057995976
3.60E+03,903.308,0.059034336
3.63E+03,908.308,0.056115708
3.66E+03,913.308,0.05502288
