Repository: MaCFP/matl-db

### Experimental Conditions: TGA, DSC
A Netzsch F3 Jupiter was used to conduct Simultaneous Thermal Analysis (TGA + DSC) experiments. Although tests were conducted simultaneously, TGA and DSC measurement data presented here are separated into two files, for consistency with other datasets.

* Heating Rate: 10 K/min
* Temperature program
  - Initial temperature 303 K
  - Isotherm: None
  - Maximum Temperature 923 K
* Sample mass: 2-6 mg
* Sample geometry: powdered
* Calibration type: Before each experiment, a baseline test was performed using an empty crucible. Internal mass calibration are performed before each experimental campaigns. [Heat/Temperature calibration?]

File: Non-charring/PMMA/GIDAZE+/GIDAZE+_TGA_O2_21_2.csv
Time,Temperature,Mass
[s],[K],[mg]
0.00E+00,298.485,2.039
6.10E+01,303.485,2.038878068
8.33E+01,308.485,2.038508805
1.03E+02,313.485,2.040277026
1.23E+02,318.485,2.04499466
1.43E+02,323.485,2.040776581
1.65E+02,328.485,2.044019406
1.88E+02,333.485,2.043785533
2.13E+02,338.485,2.046234576
2.41E+02,343.485,2.050070954
2.70E+02,348.485,2.05184203
3.01E+02,353.485,2.053710162
3.32E+02,358.485,2.057651141
3.63E+02,363.485,2.060064909
3.93E+02,368.485,2.057993897
4.24E+02,373.485,2.058178222
4.54E+02,378.485,2.060841156
4.84E+02,383.485,2.057221727
5.14E+02,388.485,2.065423605
5.44E+02,393.485,2.066617847
5.74E+02,398.485,2.063383993
6.04E+02,403.485,2.066662297
6.34E+02,408.485,2.062719075
6.64E+02,413.485,2.064969927
6.94E+02,418.485,2.06302309
7.24E+02,423.485,2.060796094
7.54E+02,428.485,2.062845086
7.84E+02,433.485,2.067939935
8.14E+02,438.485,2.06387213
8.44E+02,443.485,2.06081363
8.74E+02,448.485,2.062529041
9.04E+02,453.485,2.059157554
9.34E+02,458.485,2.062127358
9.64E+02,463.485,2.062946832
9.93E+02,468.485,2.060102834
1.02E+03,473.485,2.060191939
1.05E+03,478.485,2.058022239
1.08E+03,483.485,2.055998939
1.11E+03,488.485,2.060057569
1.14E+03,493.485,2.058999532
1.17E+03,498.485,2.059076402
1.20E+03,503.485,2.061464479
1.23E+03,508.485,2.057927629
1.26E+03,513.485,2.05568636
1.29E+03,518.485,2.058775445
1.32E+03,523.485,2.060053695
1.35E+03,528.485,2.060001088
1.38E+03,533.485,2.052039813
1.41E+03,538.485,2.048968875
1.44E+03,543.485,2.04094174
1.47E+03,548.485,2.032237249
1.50E+03,553.485,2.008175621
1.53E+03,558.485,1.986802008
1.56E+03,563.485,1.953970642
1.59E+03,568.485,1.92720163
1.62E+03,573.485,1.875440596
1.65E+03,578.485,1.78163273
1.68E+03,583.485,1.651618546
1.71E+03,588.485,1.550595679
1.74E+03,593.485,1.462317378
1.77E+03,598.485,1.356217809
1.80E+03,603.485,1.243731889
1.83E+03,608.485,1.099791334
1.86E+03,613.485,0.942583415
1.89E+03,618.485,0.796968434
1.92E+03,623.485,0.64979321
1.95E+03,628.485,0.516731128
1.98E+03,633.485,0.399301856
2.01E+03,638.485,0.320843175
2.04E+03,643.485,0.265763056
2.07E+03,648.485,0.208118895
2.10E+03,653.485,0.168132678
2.13E+03,658.485,0.13634895
2.16E+03,663.485,0.113474632
2.19E+03,668.485,0.097817355
2.22E+03,673.485,0.079652108
2.25E+03,678.485,0.071841107
2.28E+03,683.485,0.065994886
2.31E+03,688.485,0.065991419
2.34E+03,693.485,0.064701956
2.37E+03,698.485,0.064000132
2.40E+03,703.485,0.063888395
2.43E+03,708.485,0.060575224
2.46E+03,713.485,0.06410147
2.49E+03,718.485,0.063700603
2.52E+03,723.485,0.060147849
2.55E+03,728.485,0.071014496
2.58E+03,733.485,0.066990733
2.61E+03,738.485,0.064994348
2.64E+03,743.485,0.062978593
2.67E+03,748.485,0.058895496
2.70E+03,753.485,0.067195653
2.73E+03,758.485,0.066907134
2.76E+03,763.485,0.065030847
2.79E+03,768.485,0.067025396
2.82E+03,773.485,0.066793358
2.85E+03,778.485,0.066105807
2.88E+03,783.485,0.064980483
2.91E+03,788.485,0.064447081
2.94E+03,793.485,0.063424318
2.97E+03,798.485,0.064000132
3.00E+03,803.485,0.064000132
3.03E+03,808.485,0.066311339
3.06E+03,813.485,0.065864594
3.09E+03,818.485,0.062583027
3.12E+03,823.485,0.064138784
3.15E+03,828.485,0.059990846
3.18E+03,833.485,0.060972625
3.21E+03,838.485,0.061978667
3.24E+03,843.485,0.066231614
3.27E+03,848.485,0.061994776
3.30E+03,853.485,0.062958407
3.33E+03,858.485,0.063000614
3.36E+03,863.485,0.063000614
3.39E+03,868.485,0.060874753
3.42E+03,873.485,0.064063749
3.45E+03,878.485,0.064021745
3.48E+03,883.485,0.066362314
3.51E+03,888.485,0.064671575
3.54E+03,893.485,0.057963265
3.57E+03,898.485,0.061970919
3.60E+03,903.485,0.065064082
3.63E+03,908.485,0.062627885
3.66E+03,913.485,0.061849803

File: Non-charring/PMMA/GIDAZE+/GIDAZE+_TGA_O2_21_4.csv
Time,Temperature,Mass
[s],[K],[mg]
0.00E+00,298.749,6.019
6.13E+01,303.749,6.024887786
8.38E+01,308.749,6.021040441
1.04E+02,313.749,6.024311768
1.24E+02,318.749,6.024442982
1.44E+02,323.749,6.023954239
1.66E+02,328.749,6.025110489
1.89E+02,333.749,6.023996974
2.15E+02,338.749,6.025712389
2.43E+02,343.749,6.02705583
2.72E+02,348.749,6.024389413
3.03E+02,353.749,6.022971938
3.34E+02,358.749,6.023063427
3.64E+02,363.749,6.0250822
3.95E+02,368.749,6.02510447
4.25E+02,373.749,6.022548201
4.55E+02,378.749,6.022977957
4.86E+02,383.749,6.020879132
5.16E+02,388.749,6.018986758
5.46E+02,393.749,6.020102079
5.76E+02,398.749,6.018017097
6.06E+02,403.749,6.013918158
6.35E+02,408.749,6.013037579
6.65E+02,413.749,6.012819691
6.95E+02,418.749,6.006065169
7.25E+02,423.749,6.003838139
7.55E+02,428.749,6.002854634
7.85E+02,433.749,6.001689356
8.15E+02,438.749,6.001131997
8.45E+02,443.749,5.995951443
8.75E+02,448.749,5.99273188
9.05E+02,453.749,5.993066537
9.35E+02,458.749,5.98905066
9.65E+02,463.749,5.986206682
9.95E+02,468.749,5.983575777
1.03E+03,473.749,5.982799326
1.06E+03,478.749,5.980080544
1.09E+03,483.749,5.977940188
1.12E+03,488.749,5.977073452
1.15E+03,493.749,5.976880844
1.18E+03,498.749,5.974948745
1.21E+03,503.749,5.972519476
1.24E+03,508.749,5.97096838
1.27E+03,513.749,5.970123312
1.30E+03,518.749,5.969874728
1.33E+03,523.749,5.968779872
1.36E+03,528.749,5.967213126
1.39E+03,533.749,5.959605712
1.42E+03,538.749,5.94631275
1.45E+03,543.749,5.924280201
1.48E+03,548.749,5.885865739
1.51E+03,553.749,5.823503482
1.54E+03,558.749,5.751442208
1.57E+03,563.749,5.680448705
1.60E+03,568.749,5.602213743
1.63E+03,573.749,5.492348334
1.66E+03,578.749,5.313134415
1.69E+03,583.749,5.051043079
1.72E+03,588.749,4.69766157
1.75E+03,593.749,4.368069557
1.78E+03,598.749,4.022050488
1.81E+03,603.749,3.619395038
1.83E+03,608.749,3.116089267
1.87E+03,613.749,2.562680137
1.89E+03,618.749,2.055357888
1.93E+03,623.749,1.595019953
1.96E+03,628.749,1.206906406
1.99E+03,633.749,0.911942903
2.02E+03,638.749,0.694100246
2.05E+03,643.749,0.53221262
2.08E+03,648.749,0.403578765
2.11E+03,653.749,0.304809985
2.14E+03,658.749,0.232627729
2.17E+03,663.749,0.178958714
2.20E+03,668.749,0.137805005
2.23E+03,673.749,0.113579132
2.26E+03,678.749,0.087365785
2.29E+03,683.749,0.075141798
2.32E+03,688.749,0.069010243
2.35E+03,693.749,0.066999897
2.38E+03,698.749,0.066999897
2.41E+03,703.749,0.066999897
2.44E+03,708.749,0.064917925
2.47E+03,713.749,0.065000385
2.50E+03,718.749,0.066814511
2.53E+03,723.749,0.0649101
2.56E+03,728.749,0.064999783
2.59E+03,733.749,0.067044437
2.62E+03,738.749,0.067996643
2.65E+03,743.749,0.066990266
2.68E+03,748.749,0.066999897
2.71E+03,753.749,0.066999897
2.74E+03,758.749,0.065313373
2.77E+03,763.749,0.064999783
2.80E+03,768.749,0.06195778
2.83E+03,773.749,0.063036987
2.86E+03,778.749,0.064036743
2.89E+03,783.749,0.064084293
2.92E+03,788.749,0.063041802
2.95E+03,793.749,0.063000271
2.98E+03,798.749,0.063000271
3.01E+03,803.749,0.063999425
3.04E+03,808.749,0.06488783
3.07E+03,813.749,0.066000141
3.10E+03,818.749,0.065994724
3.13E+03,823.749,0.067005916
3.16E+03,828.749,0.064996172
3.19E+03,833.749,0.064000027
3.22E+03,838.749,0.064000027
3.25E+03,843.749,0.063107409
3.28E+03,848.749,0.06201797
3.31E+03,853.749,0.062005932
3.34E+03,858.749,0.061000759
3.37E+03,863.749,0.0599998
3.40E+03,868.749,0.0599998
3.43E+03,873.749,0.059124035
3.46E+03,878.749,0.059000044
3.49E+03,883.749,0.059000044
3.52E+03,888.749,0.059001248
3.55E+03,893.749,0.0599998
3.58E+03,898.749,0.0599998
3.61E+03,903.749,0.05812127
3.64E+03,908.749,0.0599998
3.67E+03,913.749,0.062088393
