Repository: MaCFP/matl-db

# matl-db

#### Welcome to the MaCFP Condensed Phase Subgroup database!

The MaCFP Condensed Phase Working Group was organized to enable the fire safety science research community to make significant progress towards establishing a common framework for the selection of experiments and the methodologies used to analyze these experiments when developing pyrolysis models. Key objectives of this effort include:
- Cataloguing current approaches used to parameterize pyrolysis models;
- Developing standard data set formats for experimental data on pyrolysis;
- Developing requirements for data set quality and establishing a data review committee;
- Quantifying the inter-laboratory variability for comparable experimental datasets; and
- Assessing the impact of the variability of model parameters on fire growth predictions

#### In preparation for MaCFP-4, please read the following:

[Guidelines for Participation in the MaCFP-4 Workshop (2026)](https://github.com/MaCFP/macfp-db/releases/download/macfp-4.0/MaCFP-4_Guidelines_for_Participation.pdf)

[Presentation of Target Experiments and Modeling Guidelines for the upcoming MaCFP-4 Workshop (meeting recording and presentation slides)](https://github.com/MaCFP/macfp-db/releases/tag/macfp-4.0)

Please visit our [wiki pages](https://github.com/MaCFP/matl-db/wiki/How-to-Contribute) for additional details, including how to contribute (experimentalists and modelers).

## How to interpret and use measurement data in this repository for pyrolysis model calibration and validation
#

### Key factors influencing material response during tests
In this directory, experimental measurements from both mg- and g-scale tests (conducted by 16 unique fire safety science institutions around the world) are available. Every effort was made to remove variability between results due to potential differences in material composition by sharing samples of the same exact PMMA, prepared for mg- and g-scale experiments: that is, all tests were performed on the exact same material, from the same source, and prepared in the same form (excluding minor variations, ~5%, in sample slab thickness, as produced by the manufacturer).

In many cases, data from the same test type under the same nominal test conditions that was provided by different institutions showed qualitative agreement; in others, variations are apparent. Some variations between datasets are simply stochastic (i.e., random, unavoidable noise in repeated tests). However, others may result from systematic causes such as calibration differences in mg-scale experiments or sample holder, insulation type, and/or heater temperature in g-scale experiments. When such measurement data is used as a reference for comparison with the results of numerical simulations, it is the responsibility of users of this data to be aware factors that can can affect this smaterial flammability response. A short summary of these factors is provided below. For further detail, the user of this data is referred to the [Preliminary Summary of Experimental Measurements Document](https://github.com/MaCFP/matl-db/releases/tag/v1.0.0)

#### Milligram-scale experiments
- Heating Rate
- Gaseous Environment
- Crucible Type
- Apparatus Calibration (should be performed for idential test conditions: heating rate, gaseous environment, crucible type)
- Baseline Correction (especially for DSC measurements)
- Initial Sample Mass (and geometry)

#### Gram-scale experiments
- Incident Heat Flux (and uniformity across sample's surface)
- Gaseous Environment (and flow rate, which can affect convective heat transfer at the sample's surface prior to gasification or burning)
- Backing Material (e.g., the presence or absence of an insulating substrate, and its thermal properties)
- Heater Temperature
- Exposed Sample Surface Area
- Sample Holder Characteristics (including the use/non-use of a retainer frame)
- Baseline Correction (especially for HRR measurements)
- Temperature Measurement Instrumentation and Location (e.g., IR camera vs. thermocouple; thermal contact)
#
#

### Outlier Criteria: Identification of clearly incorrect behavior in measurement data
With the help of the experimentalists who performed these experiments and shared their data, significant effort has been made to provide consistent formatting of measurement results and to identify and correct small errors that may have arised either during testing, submission, or compilation and standardization of formating. Despite these efforts, clear outliers can sometimes be identified. Criteria defining these clear outliers are defined below; it is suggested that, for further analysis, users omit data sets that do not meet these criteria.

#### Milligram-scale experiments
For all mg-scale tests, average steady state heating rate must match nominal conditions.

File: Non-charring/PMMA/HKPolyU/HKPolyU_Cone_25kW_1.CSV
Time,Mass,Heat release,Back surface temperature
[s],[g],[kW],[K]
1,75.47,0.01,304.8
2,75.46,0.01,304.8
3,75.43,0.01,304.9
4,75.41,0.01,304.9
5,75.39,0.02,304.9
6,75.39,0.01,304.9
7,75.37,0.01,304.9
8,75.42,0.01,304.9
9,75.4,0.01,304.9
10,75.35,0.01,304.9
11,75.37,0.01,304.8
12,75.34,0.02,304.8
13,75.33,0.01,304.7
14,75.34,0.01,304.8
15,75.31,0.01,304.8
16,75.3,0.01,304.9
17,75.31,0.01,304.9
18,75.32,0.01,304.9
19,75.34,0.02,304.9
20,75.36,0.01,305.1
21,75.34,0.01,305.3
22,75.35,0.01,305.4
23,75.37,0.01,305.6
24,75.37,0.01,305.8
25,75.35,0.01,306
26,75.34,0.01,306.2
27,75.31,0.01,306.6
28,75.3,0.02,307
29,75.28,0.01,307.1
30,75.28,0.01,307.1
31,75.25,0.02,308
32,75.25,0.02,308.2
33,75.25,0.02,308.7
34,75.26,0.02,309.2
35,75.25,0.02,309.8
36,75.23,0.01,310.2
37,75.27,0.01,310.5
38,75.29,0.01,311.2
39,75.29,0.01,311.6
40,75.27,0.01,312.1
41,75.26,0.01,312.9
42,75.24,0.01,313.4
43,75.24,0.02,314.1
44,75.23,0.02,314.7
45,75.2,0.02,315.3
46,75.18,0.01,315.8
47,75.18,0.01,316.5
48,75.18,0.01,317.2
49,75.2,0.01,317.6
50,75.19,0.01,318.5
51,75.17,0.01,319.1
52,75.16,0.02,319.8
53,75.16,0.02,320.7
54,75.16,0.02,321.2
55,75.15,0.02,321.9
56,75.17,0.02,322.5
57,75.2,0.02,323.3
58,75.2,0.03,323.9
59,75.19,0.03,324.5
60,75.15,0.03,325
61,75.13,0.04,325.7
62,75.12,0.04,326.4
63,75.11,0.03,327.1
64,75.11,0.03,327.8
65,75.09,0.03,328.1
66,75.1,0.02,329.1
67,75.05,0.03,330.5
68,75.02,0.03,332.2
69,74.96,0.03,333.8
70,74.88,0.02,335
71,74.81,0.02,336.2
72,74.73,0.02,337.4
73,74.63,0.02,338.7
74,74.55,0.02,339.9
75,74.44,0.02,341.1
76,74.35,0.03,342.5
77,74.25,0.03,343.4
78,74.1,0.03,344.5
79,73.98,0.04,345.7
80,73.85,0.03,346.8
81,73.69,0.06,347.9
82,73.57,0.12,349
83,73.44,0.17,349.6
84,73.32,0.23,350.8
85,73.2,0.51,352
86,73.04,0.76,353
87,72.89,1.04,353.9
88,72.74,1.32,355.1
89,72.62,1.59,356.3
90,72.46,1.84,357.1
91,72.28,2.12,358
92,72.11,2.4,359.1
93,71.92,2.75,360.1
94,71.74,3.11,361
95,71.58,3.46,361.7
96,71.41,3.74,362.7
97,71.24,3.99,363.5
98,71.09,4.26,364.4
99,70.9,4.48,365.3
100,70.73,4.69,366.3
101,70.55,4.9,367.1
102,70.35,5.08,368
103,70.17,5.24,368.8
104,70,5.44,369.6
105,69.82,5.64,370.3
106,69.65,5.81,371.1
107,69.45,6.03,371.7
108,69.24,6.25,372.5
109,69.05,6.43,373.1
110,68.88,6.57,373.7
111,68.71,6.7,374.3
112,68.52,6.8,374.8
113,68.31,6.91,375.5
114,68.11,7.03,376.2
115,67.89,7.13,376.6
116,67.69,7.24,377.4
117,67.52,7.33,378
118,67.35,7.42,378.7
119,67.18,7.5,379.3
120,66.97,7.55,380
121,66.8,7.58,380.9
122,66.62,7.6,381.5
123,66.33,7.63,382.3
124,66.16,7.69,382.8
125,65.99,7.75,384.1
126,65.76,7.81,385.1
127,65.54,8.03,386.3
128,65.33,8.18,387.4
129,65.14,8.31,388.3
130,64.95,8.41,389.2
131,64.75,8.47,390.2
132,64.56,8.5,391.5
133,64.36,8.52,391.9
134,64.17,8.54,393
135,63.94,8.57,394
136,63.74,8.61,395.3
137,63.55,8.65,396.7
138,63.34,8.68,398.3
139,63.14,8.7,399.7
140,62.94,8.71,400.9
141,62.74,8.72,402.6
142,62.52,8.73,403.5
143,62.34,8.74,404.6
144,62.17,8.77,406.5
145,61.98,8.81,407.6
146,61.77,8.85,408.1
147,61.56,8.89,409.4
148,61.36,8.91,410.4
149,61.17,8.92,411.1
150,60.99,8.93,410.9
151,60.78,8.94,413.3
152,60.58,8.95,414.6
153,60.35,8.96,415.7
154,60.14,8.97,416.9
155,59.96,8.98,417.9
156,59.76,8.99,419
157,59.55,8.99,420.3
158,59.37,9,421.5
159,59.16,9.05,422.7
160,58.94,9.08,423.8
161,58.72,9.11,424.8
162,58.52,9.08,425.9
163,58.35,9.05,426.6
164,58.18,9.04,428
165,58.01,9.04,429.3
166,57.79,9.06,430.4
167,57.56,9.09,431.4
168,57.33,9.14,432.4
169,57.15,9.19,433.1
170,56.94,9.24,434.4
171,56.72,9.3,435.6
172,56.51,9.34,436.4
173,56.31,9.36,437.5
174,56.08,9.38,438.3
175,55.86,9.37,439.5
176,55.7,9.35,440.5
177,55.5,9.31,441.6
178,55.3,9.28,442.6
179,55.02,9.25,443.6
180,54.77,9.23,444.6
181,54.57,9.22,445.6
182,54.37,9.2,446.5
183,54.18,9.2,447.5
184,53.96,9.18,448.5
185,53.76,9.18,449.6
186,53.56,9.18,450.9
187,53.36,9.23,451.8
188,53.17,9.28,453
189,52.99,9.38,454.1
190,52.8,9.48,455.3
191,52.58,9.56,456.2
192,52.38,9.63,457.1
193,52.13,9.67,458
194,51.94,9.72,459
195,51.74,9.78,460
196,51.52,9.84,460.9
197,51.31,9.87,462
198,51.07,9.88,462.6
199,50.86,9.84,464
200,50.68,9.81,465.1
201,50.49,9.8,465.6
202,50.23,9.81,466.6
203,50.02,9.82,467.6
204,49.81,9.82,468.6
205,49.59,9.83,469.8
206,49.39,9.83,470.7
207,49.17,9.83,471.5
208,48.96,9.81,472.6
209,48.74,9.79,473.2
210,48.53,9.77,474.2
211,48.27,9.74,475.2
212,48.07,9.73,476.2
213,47.84,9.72,477.1
214,47.63,9.7,478.1
215,47.45,9.69,479.1
216,47.22,9.67,479.9
217,46.97,9.68,480.7
218,46.74,9.73,481.7
219,46.55,9.82,482.8
220,46.33,9.91,483.6
221,46.1,9.97,484.6
222,45.88,10.03,485.8
223,45.64,10.1,486.6
224,45.41,10.15,487.3
225,45.23,10.18,488
226,45.02,10.21,488.9
227,44.79,10.25,489.7
228,44.54,10.29,490.3
229,44.32,10.32,491.1
230,44.09,10.32,491.7
231,43.85,10.31,492.4
232,43.62,10.3,492.9
233,43.43,10.3,493.6
234,43.24,10.3,494.2
235,43,10.3,494.7
236,42.76,10.31,495.5
237,42.53,10.31,496.5
238,42.29,10.31,497.1
239,42.04,10.35,497.7
240,41.81,10.41,498.5
241,41.58,10.49,499.2
242,41.33,10.55,499.8
243,41.12,10.59,500.6
244,40.9,10.59,501.3
245,40.69,10.56,502.1
246,40.48,10.53,502.6
247,40.23,10.5,503.3
248,39.97,10.49,504
249,39.75,10.47,504.6
250,39.52,10.46,505.1
251,39.32,10.46,505.6
252,39.08,10.53,506.2
253,38.85,10.63,506.8
254,38.61,10.7,507.3
255,38.36,10.75,508
256,38.11,10.79,508.7
257,37.9,10.83,509.1
258,37.71,10.85,509.7
259,37.46,10.89,510
260,37.23,10.94,510.7
261,36.98,10.99,511.1
262,36.74,11.03,511.5
263,36.49,11.06,511.2
264,36.25,11.07,511.5
265,36.01,11.06,512.2
266,35.76,11.03,512.9
267,35.53,10.99,513.3
268,35.28,10.98,513.8
269,35.05,11,514.4
270,34.83,11.05,515
271,34.57,11.08,515.1
272,34.33,11.12,516.5
273,34.13,11.16,517.2
274,33.9,11.19,518
275,33.69,11.22,518.3
276,33.48,11.25,519.3
277,33.24,11.26,520.3
278,33.01,11.26,521.2
279,32.78,11.25,522.1
280,32.54,11.24,522.8
281,32.29,11.23,523.8
282,32.02,11.22,525.1
283,31.78,11.22,526.2
284,31.56,11.23,527
285,31.35,11.27,527.3
286,31.14,11.33,528.7
287,30.89,11.37,529.9
288,30.66,11.41,530.8
289,30.4,11.39,532.5
290,30.18,11.34,533.8
291,29.97,11.3,534.5
292,29.76,11.27,536.6
293,29.53,11.26,538.3
294,29.3,11.25,539.9
295,29.11,11.25,540.9
296,28.86,11.24,542
297,28.62,11.25,542.6
298,28.41,11.25,543.8
299,28.18,11.27,545
300,27.97,11.28,543.2
301,27.72,11.28,543.3
302,27.5,11.28,544.9
303,27.27,11.25,545.1
304,27.06,11.2,545.1
305,26.85,11.12,545.7
306,26.62,11.05,545.5
307,26.4,10.96,545.8
308,26.18,10.88,546.4
309,25.94,10.83,546.6
310,25.72,10.8,546.6
311,25.5,10.78,547.4
312,25.28,10.77,548.1
313,25.06,10.78,548.4
314,24.86,10.85,549.2
315,24.63,10.95,550.1
316,24.4,11.05,550.5
317,24.16,11.11,551
318,23.96,11.12,551.1
319,23.76,11.11,551.5
320,23.54,11.09,552.2
321,23.33,11.08,553
322,23.11,11.07,553.3
323,22.92,11.06,553.5
324,22.72,11.06,553.6
325,22.49,11.01,554.1
326,22.26,10.94,554.2
327,22.08,10.85,555
328,21.89,10.76,555.6
329,21.68,10.63,556.1
330,21.49,10.45,556.7
331,21.28,10.28,557.5
332,21.08,10.15,558.2
333,20.88,10.08,559
334,20.67,10.05,560.2
335,20.48,10.05,561.3
336,20.27,10.05,561.9
337,20.05,10.04,562.8
338,19.86,10.04,563.4
339,19.68,10.04,564.8
340,19.5,10.04,566.1
341,19.28,10.03,567
342,19.06,9.99,568.5
343,18.84,9.92,569.6
344,18.65,9.82,570.8
345,18.5,9.72,571.8
346,18.3,9.61,572.9
347,18.11,9.47,574.3
348,17.91,9.32,575.6
349,17.67,9.22,577.1
350,17.5,9.15,577.8
351,17.32,9.11,579.3
352,17.12,9.09,580.6
353,16.96,9.03,581.8
354,16.76,8.98,583.2
355,16.55,8.92,584.2
356,16.35,8.88,585.3
357,16.15,8.84,586.6
358,15.94,8.8,587.6
359,15.77,8.75,589.2
360,15.63,8.7,590.1
361,15.44,8.67,591.3
362,15.23,8.64,592.4
363,15.04,8.61,593.6
364,14.84,8.58,594.4
365,14.67,8.53,595.7
366,14.48,8.46,596.7
367,14.3,8.38,597.4
368,14.12,8.31,598.8
369,13.95,8.25,599.5
370,13.76,8.2,600.4
371,13.59,8.13,601.2
372,13.4,8.06,602.1
373,13.23,8.02,602.8
374,13.07,7.99,603.2
375,12.91,7.97,603.9
376,12.74,7.95,604.6
377,12.58,7.91,605
378,12.4,7.79,605.7
379,12.21,7.65,606.6
380,12.05,7.55,607.5
381,11.9,7.48,608.6
382,11.72,7.43,609.5
383,11.53,7.38,610.3
384,11.36,7.31,611.2
385,11.18,7.21,612.2
386,11.05,7.12,613.1
387,10.86,7.04,614.1
388,10.69,6.96,615
389,10.58,6.84,615.9
390,10.42,6.7,616.6
391,10.23,6.54,617.7
392,10.06,6.4,619
393,9.88,6.28,620.2
394,9.71,6.15,621.7
395,9.54,6.05,623
396,9.39,5.96,624.3
397,9.23,5.89,625.9
398,9.11,5.84,628.1
399,8.96,5.81,630.6
400,8.81,5.78,633.3
401,8.66,5.76,636.4
402,8.51,5.75,642.8
403,8.39,5.74,654.7
404,8.22,5.72,664
405,8.09,5.69,672.9
406,7.96,5.64,680.5
407,7.82,5.58,687.4
408,7.68,5.51,694.9
409,7.53,5.44,702.7
410,7.39,5.38,710.9
411,7.26,5.3,718.5
412,7.13,5.19,724.8
413,7,5.08,730.6
414,6.9,4.99,737.6
415,6.78,4.93,741.8
416,6.66,4.86,750.4
417,6.55,4.78,757.8
418,6.46,4.69,764
419,6.36,4.58,778.9
420,6.22,4.46,786.6
421,6.1,4.35,791.1
422,5.98,4.23,793.2
423,5.89,4.12,800.4
424,5.79,4,806.5
425,5.68,3.89,821.6
426,5.57,3.78,825.7
427,5.48,3.7,825.2
428,5.38,3.61,825.4
429,5.3,3.5,823.9
430,5.2,3.38,830.2
431,5.08,3.28,833.7
432,4.95,3.17,834.9
433,4.87,3.05,846.8
434,4.8,2.94,862.4
435,4.73,2.84,861.6
436,4.66,2.74,865.6
437,4.55,2.64,867.7
438,4.46,2.55,866.4
439,4.38,2.48,867.2
440,4.29,2.41,866.2
441,4.17,2.35,859.8
442,4.09,2.28,850.9
443,4.03,2.21,845.1
444,3.97,2.14,841
445,3.88,2.08,819.3
446,3.82,2.02,795.8
447,3.77,1.98,784
448,3.71,1.94,775.3
449,3.65,1.9,759.9
450,3.6,1.85,754.3
451,3.53,1.77,751.6
452,3.48,1.69,746.6
453,3.39,1.63,743.5
454,3.33,1.58,739.3
455,3.26,1.53,737.8
456,3.18,1.49,735.1
457,3.15,1.44,732.3
458,3.1,1.39,726.6
459,3.04,1.34,721.7
460,2.95,1.28,710
461,2.86,1.22,717.6
462,2.79,1.16,716.7
463,2.73,1.09,716.9
464,2.68,1.02,712.8
465,2.63,0.95,713.9
466,2.57,0.89,715.5
467,2.51,0.86,710.8
468,2.43,0.83,719.2
469,2.37,0.81,725.2
470,2.33,0.79,722.8
471,2.26,0.77,719.2
472,2.21,0.75,716
473,2.14,0.73,713.8
474,2.06,0.71,710.8
475,2,0.69,710.3
476,1.93,0.68,705.4
477,1.85,0.67,702.2
478,1.79,0.67,703.5
479,1.75,0.67,700.5
480,1.71,0.67,700.6
481,1.66,0.67,706.2
482,1.62,0.66,706.2
483,1.54,0.66,702.9
484,1.51,0.66,707.8
485,1.47,0.65,708.7
486,1.39,0.64,706.3
487,1.33,0.62,703.2
488,1.3,0.6,699.3
489,1.24,0.58,697.9
490,1.2,0.56,696
491,1.14,0.55,695.2
492,1.09,0.54,695.7
493,1.04,0.52,693.1
494,0.99,0.52,692.1
495,0.92,0.52,691.6
496,0.85,0.52,690.4
497,0.8,0.52,690.1
498,0.76,0.52,691.3
499,0.72,0.52,691
500,0.69,0.52,690.3
501,0.58,0.51,692.7
502,0.55,0.49,692.9
503,0.51,0.49,693
504,0.47,0.48,692.4
505,0.42,0.44,691.4
506,0.38,0.42,691.1

File: Non-charring/PMMA/HKPolyU/HKPolyU_Cone_25kW_2.CSV
Time,Mass,Heat release,Back surface temperature
[s],[g],[kW],[K]
1,77.53,0.02,305
2,77.52,0,304.9
3,77.52,0.02,305
4,77.52,0.02,305
5,77.51,0.01,305.1
6,77.49,0.03,305
7,77.49,0.04,305.1
8,77.49,0.05,305.1
9,77.49,0.06,305.1
10,77.5,0.06,305.1
11,77.5,0.04,305.1
12,77.5,0.03,305.2
13,77.5,0.02,305.1
14,77.51,0.01,304.9
15,77.52,0.01,304.9
16,77.49,0,304.9
17,77.51,0.02,304.9
18,77.52,0.01,304.9
19,77.5,0,304.9
20,77.51,0.01,305
21,77.5,0.01,305
22,77.48,0.01,305.1
23,77.49,0.01,305.3
24,77.5,0.01,305.3
25,77.47,0.01,305.6
26,77.45,0.01,305.3
27,77.47,0.03,305.6
28,77.48,0.04,305.7
29,77.47,0.03,305.8
30,77.46,0.03,305.9
31,77.45,0.03,306.4
32,77.44,0.01,306.6
33,77.45,0,306.9
34,77.45,0.01,307.1
35,77.47,0.03,307.4
36,77.45,0.01,307.7
37,77.45,0,308
38,77.46,0.01,308.3
39,77.46,0.03,308.7
40,77.46,0.01,309.3
41,77.42,0,309.5
42,77.41,0.01,309.8
43,77.41,0.01,310.4
44,77.4,0.02,311
45,77.41,0.04,311.3
46,77.41,0.04,311.6
47,77.4,0.04,312.1
48,77.4,0.03,312.5
49,77.39,0.03,312.9
50,77.38,0.02,313.3
51,77.38,0.03,313.9
52,77.37,0.03,314.3
53,77.35,0.02,314.8
54,77.35,0.02,315.4
55,77.35,0.03,315.9
56,77.35,0.03,316.4
57,77.36,0.03,317.1
58,77.38,0.04,317.6
59,77.35,0.03,318.1
60,77.33,0.03,318.7
61,77.34,0.03,319.2
62,77.34,0.04,319.8
63,77.35,0.05,320.3
64,77.36,0.07,320.9
65,77.35,0.11,321.5
66,77.33,0.15,322
67,77.31,0.19,322.4
68,77.28,0.22,322.8
69,77.23,0.25,323.4
70,77.15,0.26,323.9
71,77.09,0.22,324.5
72,77.03,0.21,324.9
73,76.93,0.22,325.6
74,76.85,0.22,326.2
75,76.8,0.23,326.8
76,76.72,0.25,327.6
77,76.63,0.3,328.2
78,76.54,0.38,328.9
79,76.41,0.44,329.5
80,76.29,0.56,330.2
81,76.19,0.71,331
82,76.08,0.94,332
83,75.93,1.21,333
84,75.79,1.5,334.5
85,75.67,1.72,335.9
86,75.55,1.95,337.4
87,75.43,2.17,338.7
88,75.25,2.43,339.8
89,75.07,2.72,341
90,74.9,3.06,342.1
91,74.76,3.37,343.2
92,74.61,3.65,344.2
93,74.43,3.9,345.3
94,74.24,4.13,346.2
95,74.07,4.36,347.3
96,73.92,4.59,348.1
97,73.79,4.8,349
98,73.63,5,349.9
99,73.44,5.17,350.7
100,73.25,5.36,351.5
101,73.06,5.6,352.4
102,72.91,5.85,353.1
103,72.74,6.08,353.9
104,72.54,6.28,354.6
105,72.37,6.47,355.3
106,72.19,6.62,355.9
107,72.01,6.76,356.5
108,71.82,6.88,357
109,71.62,7.01,357.6
110,71.42,7.12,358.2
111,71.24,7.22,358.7
112,71.03,7.31,359.1
113,70.81,7.39,359.5
114,70.64,7.46,359.9
115,70.49,7.56,360.3
116,70.29,7.66,360.7
117,70.11,7.77,361
118,69.91,7.85,361.6
119,69.73,7.93,361.7
120,69.56,8.01,361.6
121,69.35,8.12,361.7
122,69.16,8.25,361.4
123,68.96,8.35,361.3
124,68.74,8.42,361.1
125,68.54,8.49,361.1
126,68.35,8.57,361.1
127,68.19,8.64,360.7
128,68.01,8.7,359.9
129,67.82,8.74,359.9
130,67.62,8.76,359.3
131,67.41,8.79,358.7
132,67.21,8.81,358.1
133,67.01,8.83,357.9
134,66.8,8.84,357.4
135,66.6,8.83,356.9
136,66.42,8.83,356.8
137,66.25,8.83,356.5
138,66.03,8.81,356.3
139,65.81,8.8,356.3
140,65.63,8.78,356.2
141,65.41,8.77,356.2
142,65.2,8.78,356.3
143,64.99,8.82,356.5
144,64.82,8.85,356.8
145,64.62,8.87,357.4
146,64.41,8.87,357.7
147,64.21,8.86,358.3
148,64.05,8.85,359.3
149,63.86,8.83,360
150,63.63,8.82,361
151,63.42,8.82,362
152,63.2,8.83,362.5
153,63,8.86,363.4
154,62.81,8.95,364.2
155,62.64,9.11,365.2
156,62.47,9.25,365.4
157,62.27,9.35,365.6
158,62.05,9.42,365.9
159,61.83,9.44,366.3
160,61.64,9.45,366.6
161,61.46,9.47,366.9
162,61.25,9.47,367.2
163,61.05,9.46,367.2
164,60.82,9.43,367.5
165,60.63,9.41,368
166,60.43,9.39,367.8
167,60.2,9.37,368.8
168,60,9.34,368.8
169,59.8,9.29,369.4
170,59.61,9.24,370.3
171,59.43,9.21,371.4
172,59.24,9.19,372.3
173,59.02,9.18,373.3
174,58.81,9.18,374.1
175,58.6,9.18,374.7
176,58.41,9.2,375.6
177,58.2,9.23,376.3
178,58.01,9.26,376.8
179,57.78,9.29,377.6
180,57.59,9.35,377.9
181,57.42,9.43,378.9
182,57.21,9.51,379.2
183,57,9.56,379.8
184,56.79,9.61,380.4
185,56.61,9.64,381.2
186,56.39,9.62,381.6
187,56.17,9.55,382.2
188,55.98,9.47,382.6
189,55.77,9.41,383.4
190,55.58,9.37,384.1
191,55.37,9.34,384.5
192,55.16,9.34,385.2
193,54.96,9.36,385.6
194,54.74,9.38,385.9
195,54.53,9.41,386.4
196,54.31,9.44,387.3
197,54.13,9.47,387.7
198,53.93,9.51,387.9
199,53.73,9.55,388.3
200,53.51,9.6,388.8
201,53.31,9.63,389.4
202,53.12,9.64,389.9
203,52.9,9.65,390.4
204,52.73,9.65,390.8
205,52.55,9.65,391.1
206,52.27,9.65,391.5
207,52.09,9.65,392.2
208,51.89,9.66,392.6
209,51.69,9.64,393.1
210,51.49,9.61,393.9
211,51.24,9.57,394.2
212,51.01,9.55,394.3
213,50.81,9.53,395.2
214,50.64,9.52,395.9
215,50.46,9.54,396.2
216,50.26,9.56,396.8
217,50.08,9.62,397.1
218,49.86,9.65,397.8
219,49.62,9.68,398.2
220,49.41,9.7,398.5
221,49.19,9.72,398.9
222,49.01,9.73,399.5
223,48.8,9.74,399.8
224,48.63,9.76,400.5
225,48.4,9.76,400.9
226,48.19,9.78,401.4
227,47.95,9.76,401.9
228,47.72,9.73,402.5
229,47.56,9.69,402.8
230,47.35,9.66,403.2
231,47.12,9.64,403.7
232,46.92,9.62,404.2
233,46.7,9.62,404.6
234,46.48,9.63,405
235,46.29,9.66,405.4
236,46.09,9.69,405.8
237,45.85,9.71,406.2
238,45.62,9.75,406.5
239,45.42,9.8,406.9
240,45.24,9.84,407.2
241,45.03,9.87,407.6
242,44.82,9.89,408.2
243,44.61,9.92,408.7
244,44.38,9.94,409.4
245,44.15,9.96,409.4
246,43.94,9.97,409.6
247,43.75,9.98,409.9
248,43.54,9.99,410.4
249,43.3,10,410.7
250,43.06,10.02,410.9
251,42.83,10.02,411.2
252,42.65,10.02,411.5
253,42.49,10.03,411.9
254,42.26,10.03,412.4
255,42.02,10.03,412.7
256,41.86,10.03,413.3
257,41.64,10.01,413.7
258,41.41,10,413.8
259,41.15,9.98,414.3
260,40.93,9.98,414.5
261,40.77,9.99,414.7
262,40.54,10,415.1
263,40.33,9.99,415.4
264,40.12,10,415.8
265,39.93,10,416.1
266,39.72,10.02,416.3
267,39.51,10.04,416.8
268,39.31,10.07,417.2
269,39.1,10.09,417.6
270,38.85,10.12,418
271,38.61,10.16,418.3
272,38.39,10.2,418.6
273,38.15,10.23,419
274,37.94,10.25,419.5
275,37.74,10.24,419.6
276,37.54,10.19,419.8
277,37.33,10.12,420.2
278,37.12,10.05,420.1
279,36.88,10.02,420.4
280,36.66,10.01,420.4
281,36.45,10.05,420.7
282,36.24,10.13,421
283,36.04,10.2,421.4
284,35.81,10.26,421.7
285,35.6,10.31,421.8
286,35.39,10.33,422
287,35.16,10.35,422
288,34.95,10.36,421.9
289,34.74,10.35,421.5
290,34.51,10.34,421.4
291,34.26,10.32,421.1
292,34.08,10.29,420.9
293,33.85,10.24,420.7
294,33.61,10.21,420.6
295,33.38,10.19,420.4
296,33.15,10.22,420.1
297,32.95,10.26,419.3
298,32.74,10.3,418.8
299,32.52,10.33,417.9
300,32.29,10.34,417.4
301,32.09,10.38,417
302,31.87,10.43,417.1
303,31.65,10.48,417.1
304,31.45,10.51,417.4
305,31.24,10.53,417.5
306,31.05,10.55,417.4
307,30.83,10.56,417.8
308,30.59,10.56,417.8
309,30.35,10.54,417.8
310,30.13,10.51,417.5
311,29.91,10.47,417.1
312,29.66,10.43,416.8
313,29.45,10.4,416.9
314,29.25,10.38,416.7
315,28.99,10.36,416.5
316,28.77,10.36,416.1
317,28.53,10.42,416
318,28.31,10.49,415.9
319,28.1,10.55,416.2
320,27.87,10.6,417.1
321,27.66,10.64,417.5
322,27.43,10.68,417.3
323,27.16,10.71,418.2
324,26.96,10.74,418.6
325,26.77,10.76,418.9
326,26.56,10.77,419.4
327,26.34,10.77,420.4
328,26.11,10.77,421.4
329,25.87,10.77,422.8
330,25.65,10.77,423.7
331,25.44,10.76,426.5
332,25.24,10.76,430.4
333,25.03,10.75,437.2
334,24.81,10.73,442.6
335,24.6,10.72,446.3
336,24.4,10.72,449.3
337,24.17,10.73,452.5
338,23.94,10.74,455.6
339,23.73,10.73,458.7
340,23.52,10.73,461.7
341,23.31,10.72,465.6
342,23.1,10.7,468.9
343,22.89,10.67,471.3
344,22.67,10.61,474.3
345,22.51,10.53,478.6
346,22.32,10.45,480.2
347,22.1,10.39,483.1
348,21.85,10.35,484
349,21.65,10.3,486.3
350,21.46,10.22,488
351,21.28,10.16,490
352,21.07,10.09,492.2
353,20.87,10.03,496
354,20.68,9.97,498.5
355,20.46,9.93,500.9
356,20.26,9.89,503.1
357,20.08,9.86,505.3
358,19.9,9.84,507.3
359,19.72,9.83,509.7
360,19.53,9.82,511.9
361,19.34,9.74,514.4
362,19.15,9.62,517
363,18.95,9.53,519.4
364,18.75,9.47,522
365,18.51,9.43,524.3
366,18.31,9.41,526.4
367,18.16,9.38,528.2
368,17.98,9.33,530.3
369,17.77,9.23,532.4
370,17.56,9.12,534.4
371,17.37,9.02,536.1
372,17.21,8.93,538.2
373,17.03,8.87,540.5
374,16.86,8.83,542.3
375,16.69,8.79,544.8
376,16.5,8.75,546.7
377,16.3,8.67,548.7
378,16.08,8.59,550.7
379,15.91,8.52,552.7
380,15.74,8.45,554.6
381,15.58,8.37,556.4
382,15.39,8.29,558.2
383,15.21,8.21,559.9
384,15.06,8.16,561.6
385,14.86,8.11,562.8
386,14.68,8.04,564.5
387,14.51,7.93,566
388,14.32,7.81,567.6
389,14.18,7.71,568.9
390,14.02,7.64,570.1
391,13.87,7.59,571.2
392,13.69,7.51,572.5
393,13.52,7.4,574.2
394,13.32,7.3,575.5
395,13.14,7.23,576.8
396,12.97,7.18,579.4
397,12.78,7.12,580.9
398,12.61,7.06,582.3
399,12.44,6.99,583.9
400,12.26,6.92,585.2
401,12.1,6.85,586.2
402,11.9,6.75,586.7
403,11.73,6.63,586.8
404,11.54,6.53,590.5
405,11.38,6.46,591.9
406,11.2,6.41,592.2
407,11.02,6.39,592.5
408,10.83,6.38,594.9
409,10.62,6.38,595.8
410,10.45,6.38,596.9
411,10.3,6.37,597.9
412,10.14,6.35,598.5
413,9.98,6.33,598.8
414,9.83,6.3,599.9
415,9.68,6.27,600.2
416,9.52,6.25,600.9
417,9.36,6.23,601.3
418,9.17,6.22,602.1
419,8.99,6.19,602.6
420,8.8,6.14,603.4
421,8.61,6.09,604
422,8.46,6.02,604.8
423,8.33,5.93,606.1
424,8.16,5.84,607.4
425,8.01,5.75,609.1
426,7.86,5.64,610.7
427,7.69,5.53,612.4
428,7.55,5.39,614.3
429,7.45,5.27,616.7
430,7.31,5.16,618.5
431,7.16,5.08,620.4
432,7.05,5,622.3
433,6.92,4.9,624.2
434,6.77,4.81,626.1
435,6.62,4.72,629.3
436,6.49,4.65,634.1
437,6.36,4.58,636.7
438,6.25,4.5,641
439,6.12,4.42,645.7
440,6,4.36,649.9
441,5.89,4.3,654.2
442,5.77,4.22,658.9
443,5.66,4.1,664.4
444,5.52,3.99,671.1
445,5.41,3.86,677.2
446,5.29,3.73,682.3
447,5.15,3.62,686.5
448,5.02,3.52,690.3
449,4.94,3.42,695.2
450,4.83,3.32,701.2
451,4.74,3.24,705.6
452,4.66,3.15,709.8
453,4.53,3.05,714.6
454,4.43,2.94,720.6
455,4.34,2.81,731.1
456,4.21,2.68,733.6
457,4.12,2.59,741
458,4.03,2.49,747.8
459,3.95,2.42,753.8
460,3.83,2.33,761.5
461,3.75,2.24,767.9
462,3.68,2.17,772
463,3.62,2.11,774.6
464,3.56,2.06,775.7
465,3.47,2.01,774
466,3.36,1.97,763.2
467,3.28,1.9,751.1
468,3.22,1.79,735.7
469,3.14,1.68,721.5
470,3.09,1.57,708.8
471,3.05,1.47,698.6
472,2.96,1.37,689.3
473,2.89,1.27,680.7
474,2.85,1.17,673.7
475,2.79,1.08,666.7
476,2.74,0.98,661.1
477,2.68,0.89,655.8
478,2.63,0.81,650.5
479,2.57,0.73,647
480,2.49,0.64,643.4
481,2.43,0.56,640.2
482,2.39,0.48,637.1
483,2.36,0.4,634.3
484,2.31,0.34,632.2
485,2.25,0.29,631
486,2.19,0.25,629.7
487,2.12,0.22,628.2
488,2.08,0.2,625.2
489,2.04,0.18,623.6
490,1.97,0.16,623.2
491,1.9,0.15,622.4
492,1.81,0.14,621.7
493,1.75,0.14,621.5
494,1.72,0.14,621
495,1.69,0.13,620.4
496,1.63,0.12,619.7
497,1.55,0.12,619.6
498,1.49,0.12,619.3
499,1.44,0.12,619.4
500,1.39,0.13,618.6
501,1.34,0.12,617.9
502,1.29,0.11,617.7
503,1.22,0.11,618.3
504,1.17,0.11,617.8
505,1.1,0.1,617.2
506,1.04,0.1,616
507,0.99,0.1,615.7
508,0.94,0.1,615.2
509,0.89,0.09,615

File: Non-charring/PMMA/HKPolyU/HKPolyU_Cone_65kW_1.CSV
Time,Mass,Heat release,Back surface temperature
[s],[g],[kW],[K]
1,81.94,0,297.2
2,81.93,0.01,297.2
3,81.92,0.01,297.2
4,81.9,0.01,297.2
5,81.91,0,297.3
6,81.9,0,297.3
7,81.91,0,297.3
8,81.9,0.01,297.3
9,81.88,0.01,297.3
10,81.86,0.01,297.3
11,81.86,0,297.3
12,81.87,0,297.3
13,81.89,0,297.3
14,81.88,0.01,297.3
15,81.82,0.01,297.4
16,81.74,0.01,297.4
17,81.6,0,297.5
18,81.42,0,297.6
19,81.22,0.01,297.6
20,80.99,0,297.7
21,80.72,0,297.9
22,80.47,0,298
23,80.18,0,298.3
24,79.89,0.01,298.4
25,79.56,0.02,298.7
26,79.21,0.03,299.1
27,78.91,0.04,299.4
28,78.58,0.09,299.8
29,78.23,0.21,300.2
30,77.88,0.5,300.7
31,77.55,0.97,301.2
32,77.2,1.69,301.7
33,76.81,2.7,302.3
34,76.47,4.12,303
35,76.1,5.35,303.7
36,75.72,6.65,304.5
37,75.32,7.87,305.3
38,74.95,9.05,306.2
39,74.6,10.22,307.2
40,74.21,11.32,308
41,73.86,12.41,309
42,73.55,13.08,310
43,72.98,13.61,311.1
44,72.63,15.11,312.2
45,72.24,15.84,313.3
46,71.85,16.44,314.3
47,71.5,17.04,315.6
48,71.13,17.67,316.8
49,70.73,18.21,317.9
50,70.35,18.61,319.1
51,69.96,18.92,320.4
52,69.57,19.22,321.6
53,69.17,19.55,322.9
54,68.79,19.94,324.1
55,68.42,20.29,325.5
56,67.99,20.55,326.8
57,67.6,20.71,328.1
58,67.23,20.84,329.5
59,66.85,20.99,330.8
60,66.46,21.17,332.2
61,66.03,21.33,333.6
62,65.66,21.44,334.9
63,65.28,21.5,336.4
64,64.91,21.47,337.7
65,64.51,21.43,339.1
66,64.12,21.4,340.6
67,63.72,21.38,342
68,63.35,21.42,343.4
69,63,21.57,344.8
70,62.62,21.74,346.4
71,62.22,21.88,347.9
72,61.81,21.98,349.5
73,61.4,22.08,351.1
74,60.99,22.17,352.7
75,60.62,22.22,354
76,60.22,22.29,355.6
77,59.81,22.4,357
78,59.43,22.5,358.5
79,59.06,22.57,359.7
80,58.68,22.61,361.1
81,58.3,22.62,362.4
82,57.88,22.6,363.6
83,57.48,22.54,364.9
84,57.08,22.5,365.9
85,56.7,22.46,366.8
86,56.31,22.42,367.8
87,55.9,22.4,368.3
88,55.52,22.44,368.8
89,55.15,22.55,369.3
90,54.77,22.71,369.6
91,54.38,22.87,370
92,53.97,23,370.5
93,53.57,23.09,371
94,53.19,23.19,371.6
95,52.78,23.28,372.3
96,52.41,23.35,373.3
97,52.02,23.36,374.2
98,51.62,23.35,375.3
99,51.21,23.33,376.6
100,50.82,23.26,378
101,50.46,23.19,379.9
102,50.06,23.14,381.9
103,49.67,23.1,383.9
104,49.28,23.07,386
105,48.9,23.06,388.2
106,48.51,23.09,390.3
107,48.12,23.13,392.5
108,47.77,23.16,394.6
109,47.37,23.13,396.7
110,46.98,23.05,398.8
111,46.57,23,400.9
112,46.2,22.97,402.9
113,45.82,22.96,404.9
114,45.43,23,406.9
115,45.02,23.03,408.9
116,44.64,23.06,410.8
117,44.27,23.13,412.8
118,43.86,23.19,414.8
119,43.44,23.24,416.7
120,43.04,23.27,418.6
121,42.72,23.13,420.6
122,42.35,22.91,422.5
123,41.99,22.74,424.4
124,41.63,22.63,426.6
125,41.23,22.57,428.6
126,40.83,22.56,430.8
127,40.42,22.67,432.8
128,40.01,22.82,435
129,39.57,22.96,437.3
130,39.17,23.08,439.6
131,38.78,23.18,441.8
132,38.39,23.31,444
133,37.98,23.47,446.2
134,37.54,23.65,448.5
135,37.13,23.83,450.7
136,36.71,23.97,453
137,36.3,24.06,455.3
138,35.89,24.06,457.6
139,35.47,23.95,460
140,35.09,23.82,462.1
141,34.66,23.73,464.4
142,34.24,23.86,466.7
143,33.83,24.15,469
144,33.4,24.43,471.2
145,32.97,24.64,473.2
146,32.56,24.78,475
147,32.16,24.87,476.4
148,31.73,24.82,477.6
149,31.32,24.7,478.6
150,30.87,24.61,479.7
151,30.4,24.64,480.8
152,29.95,24.84,482
153,29.5,25.1,483.3
154,29.06,25.31,484.8
155,28.6,25.46,486.6
156,28.15,25.63,488.3
157,27.69,25.79,490.3
158,27.23,26.02,492.4
159,26.79,26.3,494.9
160,26.35,26.56,496.9
161,25.91,26.75,499.1
162,25.46,26.9,501.2
163,24.99,27.06,503.2
164,24.52,27.2,506.1
165,24.07,27.32,509.3
166,23.62,27.44,511.9
167,23.19,27.53,514.2
168,22.73,27.59,516
169,22.28,27.68,517.9
170,21.84,27.84,520.2
171,21.42,28.04,523
172,21.02,28.26,526.4
173,20.63,28.41,529.4
174,20.22,28.53,533
175,19.8,28.61,536.4
176,19.41,28.69,539.8
177,19.01,28.77,543.2
178,18.6,28.89,546.9
179,18.21,28.99,550.3
180,17.82,29.05,553.5
181,17.45,29.09,556.5
182,17.08,29.06,558.9
183,16.7,28.92,560.8
184,16.3,28.71,562.6
185,15.87,28.41,564.7
186,15.48,28.06,565.4
187,15.08,27.6,563.4
188,14.71,27.06,556.3
189,14.35,26.48,542.6
190,13.96,25.96,541.8
191,13.6,25.49,548.6
192,13.26,25.09,563.3
193,12.91,24.77,594.5
194,12.58,24.55,615.5
195,12.28,24.32,644.5
196,11.98,24.08,679.9
197,11.68,23.82,656.8
198,11.37,23.57,680.7
199,11.06,23.36,706.7
200,10.78,23.18,730.1
201,10.48,22.94,752.6
202,10.18,22.58,774.3
203,9.89,22.08,792.7
204,9.58,21.58,809.2
205,9.26,21.03,827.7
206,8.99,20.41,842.6
207,8.74,19.59,851.9
208,8.49,18.7,910.8
209,8.26,17.69,954.6
210,8.04,16.85,942.1
211,7.79,15.99,949.5
212,7.54,15.13,954.5
213,7.32,14.34,965.3
214,7.11,13.6,979.2
215,6.91,12.71,987
216,6.73,11.85,990.9
217,6.55,11.09,1003.9
218,6.35,10.33,1006.8
219,6.16,9.66,1002.5
220,5.95,9.02,1000
221,5.8,8.36,998.7
222,5.62,7.68,986.5
223,5.42,7.01,989.1
224,5.24,6.41,982.3
225,5.06,5.82,966.8
226,4.89,5.29,945.4
227,4.69,4.77,937.5
228,4.53,4.32,929.2
229,4.39,3.89,924.9
230,4.2,3.54,919.2
231,4.05,3.19,911.6
232,3.9,2.87,905.7
233,3.75,2.54,901.7
234,3.61,2.21,900
235,3.43,1.93,897.8
236,3.25,1.68,896.5
237,3.12,1.49,895.5
238,2.98,1.32,893.7
239,2.82,1.18,892.5
240,2.66,1.03,892.6
241,2.49,0.88,891.5
242,2.34,0.74,892.2
243,2.18,0.61,891
244,2.03,0.51,891.1
245,1.87,0.43,888.9
246,1.72,0.36,889.7
247,1.58,0.31,887.9
248,1.41,0.26,887.7
249,1.26,0.21,887.6
250,1.11,0.18,887.1
251,0.92,0.15,888
252,0.75,0.13,885.8
253,0.6,0.12,886.5
254,0.47,0.1,886.1
255,0.33,0.1,885.6

File: Non-charring/PMMA/HKPolyU/HKPolyU_Cone_65kW_2.CSV
Time,Mass,Heat release,Back surface temperature
[s],[g],[kW],[K]
1,79.79,0.01,296.3
2,79.75,0.01,296.4
3,79.73,0,296.3
4,79.73,0,297.4
5,79.71,0,297.3
6,79.7,0.01,297.3
7,79.72,0.01,297.3
8,79.71,0.01,297.3
9,79.69,0,297.1
10,79.66,0,297.3
11,79.66,0,296.6
12,79.69,0.01,296.7
13,79.69,0.01,296.7
14,79.66,0.01,296.8
15,79.6,0,296.8
16,79.5,0,296.7
17,79.35,0,296.8
18,79.19,0.01,296.7
19,78.98,0.01,296.9
20,78.73,0.01,297
21,78.45,0,297.6
22,78.17,0,297.7
23,77.89,0.01,297.9
24,77.59,0.02,298.1
25,77.24,0.02,297.6
26,76.93,0.02,297.9
27,76.6,0.04,298.2
28,76.28,0.11,298.6
29,75.96,0.26,299.1
30,75.6,0.64,299.5
31,75.24,1.36,299.7
32,74.87,2.26,300.2
33,74.49,3.35,300.9
34,74.13,4.58,301.3
35,73.76,5.82,301.8
36,73.39,6.99,302.5
37,72.97,8.24,303.3
38,72.59,9.64,303.8
39,72.22,10.94,304.8
40,71.86,12.12,305.5
41,71.46,13.06,306.4
42,71.09,13.87,307.2
43,70.73,14.76,308
44,70.34,15.61,308.9
45,69.94,16.33,309.7
46,69.52,17.01,310.6
47,69.13,17.64,311.6
48,68.77,18.13,312.4
49,68.38,18.58,313.5
50,67.97,19,314.5
51,67.59,19.36,315.4
52,67.23,19.67,316.3
53,66.85,19.9,317.2
54,66.44,20.1,318.3
55,66.02,20.24,319.5
56,65.67,20.39,320.2
57,65.31,20.55,321.3
58,64.91,20.69,322.4
59,64.53,20.8,323.4
60,64.14,20.9,324.2
61,63.74,20.97,325.5
62,63.34,21.02,326.4
63,62.98,21.05,327.4
64,62.58,21.11,328.5
65,62.15,21.22,329.5
66,61.79,21.39,330.2
67,61.42,21.56,331.5
68,61.01,21.73,332.7
69,60.57,21.88,333.9
70,60.2,21.99,335.4
71,59.81,22.06,336.7
72,59.4,22.1,338.2
73,59,22.12,339.9
74,58.62,22.17,340.5
75,58.23,22.24,342.4
76,57.85,22.32,343.8
77,57.45,22.38,347.1
78,57.06,22.41,349.1
79,56.66,22.4,350.7
80,56.28,22.4,351.9
81,55.88,22.42,353.9
82,55.48,22.46,351.6
83,55.08,22.52,355
84,54.69,22.6,356.2
85,54.29,22.71,358.2
86,53.87,22.83,357
87,53.48,22.93,327.3
88,53.1,23.02,361.7
89,52.72,23.07,343.8
90,52.31,23.1,364.6
91,51.92,23.1,361.3
92,51.53,23.04,365
93,51.14,22.97,353.1
94,50.74,22.92,367.3
95,50.32,22.9,361.3
96,49.93,22.97,364.7
97,49.54,23.09,371.6
98,49.13,23.19,362.7
99,48.75,23.25,350.6
100,48.37,23.29,376
101,47.98,23.3,378.2
102,47.6,23.3,379.6
103,47.2,23.34,379.9
104,46.79,23.39,384.2
105,46.4,23.42,385.5
106,46.01,23.46,387.9
107,45.61,23.47,389.8
108,45.2,23.49,391.7
109,44.83,23.52,393.2
110,44.46,23.56,395.1
111,44.06,23.6,394.4
112,43.68,23.62,369.3
113,43.28,23.63,382.4
114,42.87,23.62,379.3
115,42.45,23.61,383.1
116,42.09,23.57,389.8
117,41.69,23.47,392
118,41.31,23.39,281.9
119,40.92,23.33,392
120,40.52,23.32,391.9
121,40.12,23.31,390.3
122,39.7,23.31,392.5
123,39.29,23.32,394.6
124,38.89,23.32,396.7
125,38.5,23.32,398.8
126,38.08,23.34,400.9
127,37.67,23.38,402.9
128,37.26,23.52,404.9
129,36.85,23.73,406.9
130,36.42,23.91,408.9
131,36.02,24.01,410.8
132,35.61,24.06,412.8
133,35.19,24.07,414.8
134,34.79,24.08,416.7
135,34.38,24.09,418.6
136,33.97,24.09,420.6
137,33.56,24.14,422.5
138,33.14,24.24,424.4
139,32.73,24.36,426.6
140,32.32,24.48,428.6
141,31.89,24.67,430.8
142,31.44,24.85,432.8
143,31,25.01,435
144,30.58,25.13,437.3
145,30.12,25.21,439.6
146,29.66,25.32,441.8
147,29.23,25.42,444
148,28.79,25.5,446.2
149,28.34,25.55,469.4
150,27.91,25.64,471.3
151,27.47,25.73,474.1
152,27.01,25.79,476.8
153,26.55,25.84,479.9
154,26.08,25.86,481.6
155,25.63,25.87,483.8
156,25.21,25.97,489.8
157,24.79,26.22,488.7
158,24.32,26.51,486.1
159,23.84,26.72,497.8
160,23.42,26.86,506.7
161,22.97,26.98,503.6
162,22.52,27.17,507.3
163,22.05,27.43,508.3
164,21.58,27.75,511.5
165,21.14,28.03,511.9
166,20.67,28.23,513.8
167,20.23,28.39,512.3
168,19.74,28.5,512.9
169,19.3,28.67,514.5
170,18.87,28.82,517.4
171,18.46,28.94,521.1
172,18.03,29.12,523.8
173,17.59,29.28,531.3
174,17.13,29.4,532.4
175,16.72,29.5,537.3
176,16.3,29.57,538.9
177,15.89,29.64,545.1
178,15.48,29.7,547.1
179,15.06,29.74,550.9
180,14.63,29.73,556.4
181,14.24,29.65,558.8
182,13.81,29.52,562.8
183,13.38,29.35,568.2
184,12.97,29.09,570.4
185,12.6,28.78,575.4
186,12.19,28.51,576.8
187,11.79,28.28,581.2
188,11.41,28.05,584.9
189,11.03,27.84,588.6
190,10.64,27.65,592.2
191,10.29,27.45,602.4
192,9.95,27.26,616.4
193,9.62,27.14,630.8
194,9.3,27.01,647.1
195,9,26.83,667.6
196,8.71,26.59,691.6
197,8.41,26.32,714.6
198,8.14,26.1,735.9
199,7.87,25.92,753.4
200,7.58,25.75,769.4
201,7.29,25.42,783.4
202,7.02,24.95,802.3
203,6.77,24.24,832.4
204,6.5,23.28,852.2
205,6.31,22.02,867.1
206,6.1,20.85,881.1
207,5.89,19.8,891.8
208,5.69,18.81,902.5
209,5.46,18,914.9
210,5.28,17.01,926.5
211,5.04,15.83,935.9
212,4.85,14.55,947.7
213,4.68,13.38,958.2
214,4.48,12.29,965.7
215,4.29,11.3,966
216,4.1,10.51,973.1
217,3.92,9.78,975.2
218,3.77,8.96,979.6
219,3.61,8.15,982.5
220,3.44,7.44,988.2
221,3.27,6.78,989.7
222,3.13,6.12,988.1
223,2.96,5.51,988.8
224,2.81,4.92,987.2
225,2.65,4.4,985.2
226,2.48,3.98,982.6
227,2.33,3.65,973.7
228,2.18,3.35,968.3
229,2.02,3.07,957.6
230,1.88,2.79,948.7
231,1.76,2.54,943.4
232,1.59,2.34,936.5
233,1.42,2.16,928
234,1.29,2,920.9
235,1.18,1.81,915.9
236,1.03,1.62,911.6
237,0.86,1.43,908.6
238,0.72,1.24,905.6
239,0.57,1.08,904.2
240,0.43,0.95,903.1
241,0.25,0.83,902.1
242,0.15,0.72,900.2
243,0.02,0.63,899.3

File: Non-charring/PMMA/HKPolyU/HKPolyU_TGA_Air_1.csv (part 1 of 4)
Time,Temperature,Mass
[s],[k],[mg]
0.19,302.027,3.9309
0.26,302.021,3.9309
0.76,302.015,3.9308
1.26,302.02,3.9309
1.76,302.024,3.9309
2.26,302.028,3.9308
2.76,302.026,3.9307
3.26,302.026,3.9307
3.76,302.028,3.9308
4.26,302.018,3.9307
4.76,302.025,3.9307
5.26,302.027,3.9307
5.76,302.03,3.9307
6.26,302.032,3.9307
6.76,302.025,3.9306
7.26,302.022,3.9306
7.76,302.03,3.9306
8.26,302.03,3.9305
8.76,302.04,3.9305
9.26,302.036,3.9305
9.76,302.036,3.9304
10.26,302.043,3.9304
10.76,302.041,3.9304
11.26,302.052,3.9304
11.76,302.052,3.9304
12.26,302.054,3.9303
12.76,302.054,3.9303
13.26,302.052,3.9303
13.76,302.055,3.9302
14.26,302.06,3.9302
14.76,302.067,3.9302
15.26,302.066,3.9301
15.76,302.077,3.9301
16.26,302.079,3.93
16.76,302.082,3.93
17.26,302.094,3.93
17.76,302.096,3.9299
18.26,302.108,3.9298
18.76,302.116,3.9297
19.26,302.122,3.9297
19.76,302.131,3.9296
20.26,302.136,3.9296
20.76,302.141,3.9295
21.26,302.152,3.9295
21.76,302.167,3.9295
22.26,302.177,3.9294
22.76,302.191,3.9294
23.26,302.204,3.9293
23.76,302.215,3.9293
24.26,302.234,3.9292
24.76,302.244,3.9291
25.26,302.256,3.9291
25.76,302.275,3.929
26.26,302.29,3.9289
26.76,302.309,3.9289
27.26,302.328,3.9288
27.76,302.347,3.9287
28.26,302.358,3.9287
28.76,302.386,3.9286
29.26,302.409,3.9285
29.76,302.426,3.9285
30.26,302.445,3.9284
30.76,302.465,3.9283
31.26,302.489,3.9283
31.76,302.519,3.9282
32.26,302.537,3.9281
32.76,302.564,3.9281
33.26,302.592,3.928
33.76,302.618,3.9279
34.26,302.646,3.9279
34.76,302.672,3.9278
35.26,302.702,3.9277
35.76,302.73,3.9277
36.26,302.76,3.9276
36.76,302.797,3.9275
37.26,302.829,3.9274
37.76,302.854,3.9274
38.26,302.896,3.9273
38.76,302.934,3.9273
39.26,302.964,3.9272
39.76,302.998,3.9271
40.26,303.034,3.9271
40.76,303.074,3.927
41.26,303.109,3.9269
41.76,303.152,3.9269
42.26,303.191,3.9268
42.76,303.229,3.9267
43.26,303.277,3.9266
43.76,303.316,3.9265
44.26,303.368,3.9264
44.76,303.412,3.9263
45.26,303.456,3.9262
45.76,303.508,3.9262
46.26,303.551,3.9261
46.76,303.598,3.926
47.26,303.654,3.926
47.76,303.701,3.9259
48.26,303.749,3.9258
48.76,303.797,3.9257
49.26,303.845,3.9257
49.76,303.9,3.9256
50.26,303.955,3.9255
50.76,304.016,3.9255
51.26,304.065,3.9254
51.76,304.125,3.9253
52.26,304.182,3.9252
52.76,304.243,3.9252
53.26,304.302,3.9251
53.76,304.363,3.9251
54.26,304.425,3.925
54.76,304.48,3.9249
55.26,304.54,3.9248
55.76,304.608,3.9248
56.26,304.67,3.9247
56.76,304.74,3.9247
57.26,304.801,3.9246
57.76,304.863,3.9246
58.26,304.933,3.9245
58.76,304.998,3.9244
59.26,305.064,3.9243
59.76,305.136,3.9243
60.26,305.21,3.9242
60.76,305.277,3.9241
61.26,305.347,3.9241
61.76,305.416,3.924
62.26,305.489,3.924
62.76,305.563,3.9239
63.26,305.642,3.9238
63.76,305.715,3.9238
64.26,305.786,3.9238
64.76,305.864,3.9238
65.26,305.94,3.9237
65.76,306.024,3.9236
66.26,306.101,3.9236
66.76,306.179,3.9235
67.26,306.259,3.9234
67.76,306.345,3.9234
68.26,306.425,3.9233
68.76,306.509,3.9232
69.26,306.592,3.9232
69.76,306.675,3.9231
70.26,306.752,3.9231
70.76,306.832,3.923
71.26,306.924,3.9229
71.76,307.005,3.9229
72.26,307.086,3.9229
72.76,307.175,3.9228
73.26,307.262,3.9228
73.76,307.351,3.9228
74.26,307.439,3.9227
74.76,307.53,3.9227
75.26,307.618,3.9226
75.76,307.708,3.9226
76.26,307.8,3.9226
76.76,307.891,3.9225
77.26,307.981,3.9224
77.76,308.07,3.9224
78.26,308.167,3.9223
78.76,308.259,3.9223
79.26,308.352,3.9222
79.76,308.448,3.9222
80.26,308.538,3.9222
80.76,308.638,3.9222
81.26,308.737,3.9221
81.76,308.83,3.9221
82.26,308.931,3.922
82.76,309.027,3.922
83.26,309.117,3.9219
83.76,309.213,3.9219
84.26,309.311,3.9218
84.76,309.414,3.9218
85.26,309.512,3.9218
85.76,309.612,3.9217
86.26,309.708,3.9217
86.76,309.809,3.9216
87.26,309.903,3.9216
87.76,310.01,3.9216
88.26,310.098,3.9216
88.76,310.203,3.9216
89.26,310.304,3.9216
89.76,310.407,3.9216
90.26,310.512,3.9215
90.76,310.616,3.9215
91.26,310.718,3.9215
91.76,310.82,3.9215
92.26,310.924,3.9215
92.76,311.028,3.9214
93.26,311.131,3.9214
93.76,311.231,3.9214
94.26,311.338,3.9214
94.76,311.439,3.9214
95.26,311.551,3.9213
95.76,311.66,3.9213
96.26,311.76,3.9213
96.76,311.867,3.9213
97.26,311.972,3.9213
97.76,312.072,3.9212
98.26,312.182,3.9212
98.76,312.29,3.9212
99.26,312.394,3.9211
99.76,312.507,3.9211
100.26,312.611,3.921
100.76,312.724,3.921
101.26,312.827,3.921
101.76,312.93,3.921
102.26,313.044,3.9209
102.76,313.15,3.9209
103.26,313.258,3.9209
103.76,313.369,3.9209
104.26,313.474,3.9209
104.76,313.581,3.9209
105.26,313.689,3.9209
105.76,313.801,3.9209
106.26,313.91,3.9209
106.76,314.018,3.9209
107.26,314.122,3.9209
107.76,314.227,3.9209
108.26,314.335,3.9209
108.76,314.442,3.9208
109.26,314.552,3.9208
109.76,314.65,3.9208
110.26,314.766,3.9208
110.76,314.876,3.9208
111.26,314.983,3.9207
111.76,315.096,3.9207
112.26,315.205,3.9207
112.76,315.31,3.9207
113.26,315.417,3.9207
113.76,315.529,3.9206
114.26,315.643,3.9206
114.76,315.749,3.9206
115.26,315.857,3.9206
115.76,315.962,3.9206
116.26,316.076,3.9206
116.76,316.182,3.9206
117.26,316.296,3.9206
117.76,316.4,3.9206
118.26,316.511,3.9206
118.76,316.615,3.9205
119.26,316.721,3.9205
119.76,316.83,3.9205
120.26,316.946,3.9205
120.76,317.054,3.9205
121.26,317.163,3.9205
121.76,317.267,3.9205
122.26,317.379,3.9205
122.76,317.481,3.9205
123.26,317.591,3.9205
123.76,317.699,3.9205
124.26,317.804,3.9205
124.76,317.915,3.9205
125.26,318.018,3.9205
125.76,318.124,3.9205
126.26,318.236,3.9205
126.76,318.338,3.9205
127.26,318.442,3.9205
127.76,318.548,3.9205
128.26,318.654,3.9205
128.76,318.757,3.9205
129.26,318.871,3.9205
129.76,318.979,3.9205
130.26,319.086,3.9205
130.76,319.194,3.9205
131.26,319.3,3.9206
131.76,319.401,3.9206
132.26,319.509,3.9206
132.76,319.609,3.9206
133.26,319.715,3.9206
133.76,319.819,3.9206
134.26,319.92,3.9206
134.76,320.026,3.9206
135.26,320.129,3.9205
135.76,320.238,3.9205
136.26,320.342,3.9205
136.76,320.444,3.9205
137.26,320.547,3.9205
137.76,320.647,3.9205
138.26,320.755,3.9205
138.76,320.859,3.9205
139.26,320.962,3.9205
139.76,321.061,3.9205
140.26,321.169,3.9205
140.76,321.271,3.9206
141.26,321.38,3.9205
141.76,321.479,3.9206
142.26,321.583,3.9206
142.76,321.686,3.9206
143.26,321.784,3.9206
143.76,321.884,3.9206
144.26,321.986,3.9206
144.76,322.092,3.9206
145.26,322.189,3.9206
145.76,322.289,3.9206
146.26,322.397,3.9206
146.76,322.498,3.9206
147.26,322.595,3.9207
147.76,322.693,3.9207
148.26,322.794,3.9207
148.76,322.892,3.9206
149.26,322.99,3.9207
149.76,323.089,3.9207
150.26,323.189,3.9207
150.76,323.276,3.9207
151.26,323.383,3.9207
151.76,323.481,3.9207
152.26,323.579,3.9207
152.76,323.679,3.9207
153.26,323.775,3.9207
153.76,323.87,3.9207
154.26,323.969,3.9207
154.76,324.065,3.9207
155.26,324.169,3.9207
155.76,324.254,3.9207
156.26,324.354,3.9207
156.76,324.443,3.9207
157.26,324.545,3.9207
157.76,324.643,3.9207
158.26,324.734,3.9208
158.76,324.829,3.9208
159.26,324.929,3.9208
159.76,325.021,3.9208
160.26,325.116,3.9208
160.76,325.206,3.9208
161.26,325.309,3.9208
161.76,325.397,3.9208
162.26,325.496,3.9208
162.76,325.587,3.9209
163.26,325.677,3.9209
163.76,325.774,3.9209
164.26,325.865,3.9209
164.76,325.951,3.9209
165.26,326.045,3.9209
165.76,326.14,3.921
166.26,326.227,3.921
166.76,326.32,3.921
167.26,326.415,3.921
167.76,326.5,3.921
168.26,326.595,3.921
168.76,326.685,3.921
169.26,326.778,3.921
169.76,326.865,3.921
170.26,326.961,3.9211
170.76,327.042,3.9211
171.26,327.133,3.9211
171.76,327.224,3.9211
172.26,327.319,3.9211
172.76,327.407,3.9212
173.26,327.494,3.9212
173.76,327.586,3.9212
174.26,327.682,3.9212
174.76,327.767,3.9212
175.26,327.854,3.9212
175.76,327.944,3.9212
176.26,328.027,3.9213
176.76,328.116,3.9213
177.26,328.204,3.9213
177.76,328.292,3.9213
178.26,328.381,3.9213
178.76,328.462,3.9213
179.26,328.556,3.9213
179.76,328.635,3.9213
180.26,328.724,3.9213
180.76,328.805,3.9213
181.26,328.891,3.9214
181.76,328.978,3.9214
182.26,329.071,3.9214
182.76,329.157,3.9214
183.26,329.241,3.9214
183.76,329.329,3.9213
184.26,329.414,3.9214
184.76,329.501,3.9214
185.26,329.585,3.9214
185.76,329.666,3.9214
186.26,329.754,3.9214
186.76,329.836,3.9214
187.26,329.924,3.9214
187.76,330.005,3.9214
188.26,330.091,3.9215
188.76,330.174,3.9215
189.26,330.256,3.9215
189.76,330.339,3.9215
190.26,330.427,3.9215
190.76,330.512,3.9215
191.26,330.6,3.9215
191.76,330.685,3.9215
192.26,330.763,3.9215
192.76,330.849,3.9215
193.26,330.926,3.9215
193.76,331.012,3.9215
194.26,331.094,3.9216
194.76,331.176,3.9216
195.26,331.258,3.9216
195.76,331.339,3.9216
196.26,331.42,3.9216
196.76,331.498,3.9216
197.26,331.585,3.9216
197.76,331.664,3.9217
198.26,331.746,3.9217
198.76,331.826,3.9217
199.26,331.917,3.9217
199.76,331.999,3.9216
200.26,332.077,3.9216
200.76,332.158,3.9217
201.26,332.241,3.9217
201.76,332.322,3.9217
202.26,332.405,3.9217
202.76,332.491,3.9217
203.26,332.57,3.9217
203.76,332.643,3.9217
204.26,332.724,3.9217
204.76,332.804,3.9217
205.26,332.885,3.9217
205.76,332.966,3.9217
206.26,333.041,3.9217
206.76,333.123,3.9217
207.26,333.203,3.9217
207.76,333.285,3.9217
208.26,333.368,3.9217
208.76,333.449,3.9217
209.26,333.527,3.9217
209.76,333.604,3.9217
210.26,333.682,3.9217
210.76,333.76,3.9217
211.26,333.841,3.9217
211.76,333.923,3.9217
212.26,334,3.9217
212.76,334.08,3.9217
213.26,334.159,3.9217
213.76,334.235,3.9218
214.26,334.32,3.9218
214.76,334.399,3.9218
215.26,334.476,3.9218
215.76,334.551,3.9217
216.26,334.634,3.9218
216.76,334.714,3.9218
217.26,334.798,3.9218
217.76,334.87,3.9218
218.26,334.946,3.9218
218.76,335.028,3.9218
219.26,335.106,3.9218
219.76,335.183,3.9218
220.26,335.267,3.9218
220.76,335.342,3.9218
221.26,335.42,3.9218
221.76,335.497,3.9218
222.26,335.58,3.9218
222.76,335.654,3.9218
223.26,335.736,3.9218
223.76,335.816,3.9218
224.26,335.895,3.9218
224.76,335.964,3.9218
225.26,336.046,3.9218
225.76,336.124,3.9218
226.26,336.205,3.9219
226.76,336.283,3.9218
227.26,336.365,3.9218
227.76,336.441,3.9218
228.26,336.518,3.9218
228.76,336.597,3.9218
229.26,336.676,3.9218
229.76,336.752,3.9218
230.26,336.834,3.9218
230.76,336.909,3.9218
231.26,336.992,3.9218
231.76,337.063,3.9218
232.26,337.148,3.9218
232.76,337.224,3.9218
233.26,337.306,3.9218
233.76,337.378,3.9218
234.26,337.462,3.9218
234.76,337.536,3.9219
235.26,337.62,3.9219
235.76,337.693,3.9219
236.26,337.767,3.9219
236.76,337.846,3.9219
237.26,337.93,3.9218
237.76,338.004,3.9218
238.26,338.086,3.9219
238.76,338.161,3.9219
239.26,338.243,3.9219
239.76,338.317,3.9219
240.26,338.401,3.9218
240.76,338.478,3.9218
241.26,338.56,3.9218
241.76,338.635,3.9218
242.26,338.717,3.9218
242.76,338.8,3.9218
243.26,338.884,3.9218
243.76,338.953,3.9218
244.26,339.033,3.9218
244.76,339.111,3.9218
245.26,339.193,3.9218
245.76,339.271,3.9218
246.26,339.35,3.9218
246.76,339.425,3.9218
247.26,339.501,3.9218
247.76,339.583,3.9218
248.26,339.665,3.9218
248.76,339.741,3.9219
249.26,339.821,3.9219
249.76,339.901,3.9219
250.26,339.983,3.9218
250.76,340.06,3.9219
251.26,340.136,3.9219
251.76,340.219,3.9218
252.26,340.301,3.9218
252.76,340.381,3.9218
253.26,340.463,3.9218
253.76,340.541,3.9217
254.26,340.621,3.9217
254.76,340.695,3.9217
255.26,340.78,3.9217
255.76,340.862,3.9217
256.26,340.943,3.9217
256.76,341.02,3.9217
257.26,341.101,3.9217
257.76,341.182,3.9217
258.26,341.263,3.9218
258.76,341.335,3.9218
259.26,341.419,3.9218
259.76,341.497,3.9218
260.26,341.574,3.9218
260.76,341.657,3.9217
261.26,341.741,3.9218
261.76,341.825,3.9218
262.26,341.91,3.9218
262.76,341.985,3.9218
263.26,342.068,3.9218
263.76,342.152,3.9218
264.26,342.234,3.9218
264.76,342.317,3.9218
265.26,342.397,3.9218
265.76,342.477,3.9218
266.26,342.563,3.9218
266.76,342.635,3.9218
267.26,342.724,3.9218
267.76,342.8,3.9218
268.26,342.881,3.9218
268.76,342.96,3.9218
269.26,343.042,3.9218
269.76,343.125,3.9218
270.26,343.206,3.9218
270.76,343.294,3.9218
271.26,343.369,3.9218
271.76,343.45,3.9218
272.26,343.533,3.9218
272.76,343.615,3.9218
273.26,343.697,3.9218
273.76,343.778,3.9218
274.26,343.862,3.9218
274.76,343.94,3.9218
275.26,344.025,3.9218
275.76,344.107,3.9218
276.26,344.187,3.9218
276.76,344.266,3.9218
277.26,344.355,3.9218
277.76,344.438,3.9217
278.26,344.518,3.9217
278.76,344.598,3.9217
279.26,344.683,3.9217
279.76,344.766,3.9217
280.26,344.852,3.9217
280.76,344.93,3.9217
281.26,345.019,3.9217
281.76,345.101,3.9217
282.26,345.186,3.9217
282.76,345.267,3.9217
283.26,345.348,3.9217
283.76,345.43,3.9218
284.26,345.518,3.9218
284.76,345.605,3.9218
285.26,345.687,3.9218
285.76,345.77,3.9218
286.26,345.852,3.9218
286.76,345.94,3.9218
287.26,346.02,3.9218
287.76,346.105,3.9218
288.26,346.193,3.9218
288.76,346.269,3.9217
289.26,346.353,3.9217
289.76,346.435,3.9217
290.26,346.525,3.9217
290.76,346.609,3.9217
291.26,346.695,3.9217
291.76,346.777,3.9217
292.26,346.865,3.9217
292.76,346.949,3.9217
293.26,347.032,3.9217
293.76,347.119,3.9217
294.26,347.204,3.9217
294.76,347.29,3.9217
295.26,347.372,3.9217
295.76,347.452,3.9217
296.26,347.535,3.9217
296.76,347.624,3.9217
297.26,347.704,3.9217
297.76,347.792,3.9217
298.26,347.875,3.9217
298.76,347.961,3.9218
299.26,348.043,3.9218
299.76,348.133,3.9218
300.26,348.215,3.9218
300.76,348.302,3.9218
301.26,348.387,3.9218
301.76,348.473,3.9218
302.26,348.563,3.9218
302.76,348.644,3.9218
303.26,348.729,3.9218
303.76,348.819,3.9217
304.26,348.904,3.9217
304.76,348.994,3.9217
305.26,349.076,3.9217
305.76,349.165,3.9217
306.26,349.247,3.9217
306.76,349.329,3.9217
307.26,349.418,3.9217
307.76,349.505,3.9217
308.26,349.587,3.9217
308.76,349.672,3.9217
309.26,349.758,3.9217
309.76,349.842,3.9217
310.26,349.931,3.9217
310.76,350.018,3.9217
311.26,350.107,3.9217
311.76,350.195,3.9217
312.26,350.28,3.9217
312.76,350.363,3.9217
313.26,350.447,3.9217
313.76,350.534,3.9218
314.26,350.618,3.9218
314.76,350.704,3.9218
315.26,350.79,3.9218
315.76,350.875,3.9218
316.26,350.961,3.9218
316.76,351.049,3.9218
317.26,351.141,3.9218
317.76,351.223,3.9218
318.26,351.315,3.9218
318.76,351.404,3.9218
319.26,351.488,3.9218
319.76,351.572,3.9218
320.26,351.659,3.9218
320.76,351.746,3.9218
321.26,351.833,3.9218
321.76,351.919,3.9218
322.26,352.003,3.9219
322.76,352.089,3.9219
323.26,352.177,3.9219
323.76,352.263,3.9219
324.26,352.35,3.9219
324.76,352.437,3.9219
325.26,352.526,3.9219
325.76,352.61,3.9219
326.26,352.698,3.9219
326.76,352.789,3.9219
327.26,352.876,3.9219
327.76,352.967,3.9219
328.26,353.052,3.9219
328.76,353.138,3.9219
329.26,353.223,3.9219
329.76,353.311,3.9219
330.26,353.399,3.9219
330.76,353.481,3.9219
331.26,353.569,3.9218
331.76,353.663,3.9219
332.26,353.747,3.9218
332.76,353.833,3.9219
333.26,353.923,3.9219
333.76,354.002,3.9219
334.26,354.097,3.9219
334.76,354.179,3.9219
335.26,354.263,3.9219
335.76,354.354,3.9219
336.26,354.44,3.922
336.76,354.522,3.922
337.26,354.61,3.922
337.76,354.701,3.922
338.26,354.787,3.922
338.76,354.875,3.922
339.26,354.96,3.922
339.76,355.051,3.922
340.26,355.141,3.922
340.76,355.225,3.922
341.26,355.31,3.9221
341.76,355.402,3.9221
342.26,355.483,3.9221
342.76,355.574,3.9221
343.26,355.661,3.9221
343.76,355.753,3.9221
344.26,355.839,3.9221
344.76,355.93,3.9221
345.26,356.013,3.9221
345.76,356.103,3.9221
346.26,356.187,3.922
346.76,356.275,3.922
347.26,356.361,3.922
347.76,356.451,3.922
348.26,356.535,3.922
348.76,356.621,3.922
349.26,356.714,3.922
349.76,356.8,3.922
350.26,356.886,3.922
350.76,356.979,3.9221
351.26,357.063,3.922
351.76,357.154,3.9221
352.26,357.239,3.9221
352.76,357.325,3.9221
353.26,357.413,3.9221
353.76,357.497,3.9221
354.26,357.59,3.9221
354.76,357.674,3.9221
355.26,357.763,3.9221
355.76,357.848,3.922
356.26,357.937,3.922
356.76,358.02,3.922
357.26,358.108,3.9221
357.76,358.192,3.9221
358.26,358.289,3.9221
358.76,358.371,3.9221
359.26,358.464,3.9221
359.76,358.546,3.9221
360.26,358.633,3.9221
360.76,358.719,3.9221
361.26,358.811,3.9221
361.76,358.895,3.9221
362.26,358.988,3.9221
362.76,359.071,3.9221
363.26,359.156,3.9221
363.76,359.243,3.9221
364.26,359.331,3.9221
364.76,359.419,3.9221
365.26,359.505,3.9221
365.76,359.595,3.9221
366.26,359.68,3.9221
366.76,359.766,3.9221
367.26,359.854,3.9221
367.76,359.939,3.9221
368.26,360.027,3.9221
368.76,360.114,3.9221
369.26,360.2,3.9221
369.76,360.285,3.9221
370.26,360.37,3.9221
370.76,360.46,3.9221
371.26,360.545,3.9221
371.76,360.638,3.9222
372.26,360.722,3.9222
372.76,360.811,3.9222
373.26,360.897,3.9221
373.76,360.986,3.9221
374.26,361.067,3.9222
374.76,361.158,3.9222
375.26,361.245,3.9222
375.76,361.33,3.9222
376.26,361.418,3.9222
376.76,361.503,3.9222
377.26,361.589,3.9222
377.76,361.677,3.9222
378.26,361.763,3.9222
378.76,361.85,3.9222
379.26,361.939,3.9223
379.76,362.022,3.9223
380.26,362.112,3.9223
380.76,362.197,3.9223
381.26,362.283,3.9223
381.76,362.371,3.9223
382.26,362.458,3.9223
382.76,362.546,3.9223
383.26,362.63,3.9223
383.76,362.721,3.9223
384.26,362.802,3.9223
384.76,362.89,3.9223
385.26,362.974,3.9223
385.76,363.062,3.9223
386.26,363.144,3.9223
386.76,363.229,3.9223
387.26,363.319,3.9223
387.76,363.409,3.9223
388.26,363.496,3.9223
388.76,363.58,3.9223
389.26,363.664,3.9224
389.76,363.748,3.9224
390.26,363.833,3.9224
390.76,363.924,3.9224
391.26,364.011,3.9224
391.76,364.092,3.9224
392.26,364.178,3.9225
392.76,364.269,3.9225
393.26,364.358,3.9226
393.76,364.442,3.9226
394.26,364.526,3.9227
394.76,364.613,3.9227
395.26,364.697,3.9228
395.76,364.783,3.9228
396.26,364.871,3.9228
396.76,364.953,3.9228
397.26,365.038,3.9229
397.76,365.125,3.9229
398.26,365.212,3.9229
398.76,365.297,3.9229
399.26,365.386,3.9229
399.76,365.468,3.9229
400.26,365.554,3.9229
400.76,365.639,3.9229
401.26,365.726,3.923
401.76,365.813,3.923
402.26,365.898,3.923
402.76,365.985,3.923
403.26,366.07,3.923
403.76,366.161,3.923
404.26,366.241,3.923
404.76,366.329,3.923
405.26,366.414,3.923
405.76,366.498,3.923
406.26,366.589,3.923
406.76,366.678,3.923
407.26,366.762,3.923
407.76,366.845,3.923
408.26,366.933,3.923
408.76,367.022,3.923
409.26,367.103,3.923
409.76,367.188,3.923
410.26,367.277,3.9231
410.76,367.363,3.9231
411.26,367.448,3.9231
411.76,367.537,3.9231
412.26,367.623,3.9231
412.76,367.708,3.9231
413.26,367.794,3.9231
413.76,367.877,3.9232
414.26,367.96,3.9232
414.76,368.046,3.9232
415.26,368.133,3.9231
415.76,368.22,3.9231
416.26,368.299,3.9231
416.76,368.39,3.9231
417.26,368.472,3.9231
417.76,368.56,3.9231
418.26,368.646,3.9231
418.76,368.73,3.9231
419.26,368.81,3.9231
419.76,368.895,3.9231
420.26,368.983,3.9231
420.76,369.068,3.9231
421.26,369.153,3.923
421.76,369.24,3.9231
422.26,369.32,3.9231
422.76,369.403,3.923
423.26,369.489,3.9231
423.76,369.571,3.9231
424.26,369.657,3.9231
424.76,369.738,3.9231
425.26,369.831,3.923
425.76,369.917,3.923
426.26,369.998,3.9231
426.76,370.084,3.923
427.26,370.166,3.923
427.76,370.252,3.923
428.26,370.337,3.923
428.76,370.419,3.923
429.26,370.504,3.923
429.76,370.589,3.923
430.26,370.671,3.923
430.76,370.757,3.923
431.26,370.839,3.923
431.76,370.926,3.923
432.26,371.014,3.923
432.76,371.098,3.923
433.26,371.179,3.923
433.76,371.263,3.923
434.26,371.349,3.9229
434.76,371.434,3.9229
435.26,371.519,3.923
435.76,371.607,3.923
436.26,371.686,3.923
436.76,371.771,3.923
437.26,371.854,3.923
437.76,371.936,3.923
438.26,372.02,3.923
438.76,372.102,3.923
439.26,372.189,3.923
439.76,372.275,3.923
440.26,372.357,3.9231
440.76,372.435,3.9231
441.26,372.521,3.9231
441.76,372.61,3.9231
442.26,372.691,3.9231
442.76,372.778,3.9231
443.26,372.861,3.9231
443.76,372.944,3.9231
444.26,373.03,3.9231
444.76,373.12,3.9231
445.26,373.201,3.9231
445.76,373.277,3.9231
446.26,373.365,3.9231
446.76,373.451,3.9231
447.26,373.543,3.9231
447.76,373.623,3.9231
448.26,373.705,3.9231
448.76,373.786,3.9231
449.26,373.872,3.9231
449.76,373.952,3.9231
450.26,374.041,3.9231
450.76,374.127,3.9231
451.26,374.213,3.9231
451.76,374.291,3.923
452.26,374.379,3.9231
452.76,374.465,3.923
453.26,374.546,3.923
453.76,374.628,3.923
454.26,374.713,3.923
454.76,374.792,3.923
455.26,374.875,3.923
455.76,374.964,3.923
456.26,375.042,3.923
456.76,375.13,3.923
457.26,375.216,3.923
457.76,375.298,3.9229
458.26,375.38,3.9228
458.76,375.465,3.9227
459.26,375.55,3.9226
459.76,375.641,3.9225
460.26,375.726,3.9224
460.76,375.807,3.9222
461.26,375.891,3.9221
461.76,375.974,3.922
462.26,376.053,3.9219
462.76,376.142,3.9219
463.26,376.225,3.9218
463.76,376.307,3.9219
464.26,376.391,3.9219
464.76,376.477,3.9219
465.26,376.561,3.9219
465.76,376.641,3.9219
466.26,376.722,3.9219
466.76,376.81,3.9218
467.26,376.892,3.9218
467.76,376.973,3.9218
468.26,377.058,3.9218
468.76,377.141,3.9218
469.26,377.232,3.9218
469.76,377.318,3.9218
470.26,377.393,3.9218
470.76,377.479,3.9218
471.26,377.558,3.9218
471.76,377.646,3.9218
472.26,377.73,3.9218
472.76,377.816,3.9218
473.26,377.895,3.9218
473.76,377.977,3.9218
474.26,378.066,3.9218
474.76,378.149,3.9218
475.26,378.236,3.9217
475.76,378.317,3.9217
476.26,378.401,3.9217
476.76,378.484,3.9217
477.26,378.569,3.9217
477.76,378.656,3.9218
478.26,378.735,3.9218
478.76,378.814,3.9217
479.26,378.901,3.9218
479.76,378.987,3.9218
480.26,379.073,3.9218
480.76,379.158,3.9218
481.26,379.24,3.9217
481.76,379.323,3.9217
482.26,379.408,3.9217
482.76,379.493,3.9217
483.26,379.573,3.9217
483.76,379.654,3.9217
484.26,379.739,3.9217
484.76,379.828,3.9216
485.26,379.907,3.9216
485.76,379.99,3.9216
486.26,380.073,3.9216
486.76,380.158,3.9216
487.26,380.243,3.9216
487.76,380.328,3.9216
488.26,380.411,3.9215
488.76,380.494,3.9215
489.26,380.581,3.9215
489.76,380.667,3.9215
490.26,380.75,3.9215
490.76,380.831,3.9215
491.26,380.917,3.9215
491.76,380.998,3.9216
492.26,381.084,3.9216
492.76,381.164,3.9216
493.26,381.246,3.9216
493.76,381.329,3.9216
494.26,381.411,3.9216
494.76,381.499,3.9216
495.26,381.577,3.9216
495.76,381.667,3.9216
496.26,381.752,3.9216
496.76,381.836,3.9216
497.26,381.917,3.9215
497.76,382.002,3.9215
498.26,382.088,3.9216
498.76,382.175,3.9216
499.26,382.254,3.9215
499.76,382.344,3.9215
500.26,382.429,3.9215
500.76,382.509,3.9215
501.26,382.595,3.9215
501.76,382.679,3.9215
502.26,382.759,3.9215
502.76,382.841,3.9215
503.26,382.929,3.9215
503.76,383.011,3.9215
504.26,383.096,3.9215
504.76,383.181,3.9215
505.26,383.268,3.9214
505.76,383.35,3.9214
506.26,383.433,3.9214
506.76,383.522,3.9215
507.26,383.605,3.9214
507.76,383.685,3.9215
508.26,383.769,3.9215
508.76,383.859,3.9214
509.26,383.944,3.9214
509.76,384.026,3.9214
510.26,384.108,3.9214
510.76,384.196,3.9213
511.26,384.279,3.9213
511.76,384.361,3.9213
512.26,384.448,3.9213
512.76,384.533,3.9213
513.26,384.617,3.9213
513.76,384.697,3.9213
514.26,384.783,3.9213
514.76,384.87,3.9214
515.26,384.954,3.9214
515.76,385.033,3.9214
516.26,385.121,3.9214
516.76,385.204,3.9214
517.26,385.289,3.9213
517.76,385.378,3.9213
518.26,385.461,3.9213
518.76,385.546,3.9213
519.26,385.632,3.9213
519.76,385.712,3.9213
520.26,385.798,3.9212
520.76,385.881,3.9213
521.26,385.968,3.9213
521.76,386.049,3.9212
522.26,386.137,3.9212
522.76,386.223,3.9212
523.26,386.302,3.9212
523.76,386.386,3.9212
524.26,386.471,3.9212
524.76,386.56,3.9212
525.26,386.643,3.9212
525.76,386.727,3.9212
526.26,386.816,3.9212
526.76,386.898,3.9212
527.26,386.982,3.9213
527.76,387.061,3.9213
528.26,387.149,3.9212
528.76,387.23,3.9212
529.26,387.312,3.9212
529.76,387.395,3.9212
530.26,387.48,3.9212
530.76,387.56,3.9212
531.26,387.649,3.9211
531.76,387.733,3.9211
532.26,387.819,3.921
532.76,387.904,3.921
533.26,387.989,3.921
533.76,388.078,3.921
534.26,388.16,3.921
534.76,388.24,3.921
535.26,388.329,3.921
535.76,388.414,3.9209
536.26,388.497,3.9209
536.76,388.583,3.9209
537.26,388.664,3.921
537.76,388.748,3.921
538.26,388.836,3.921
538.76,388.92,3.921
539.26,389.002,3.921
539.76,389.084,3.921
540.26,389.168,3.921
540.76,389.252,3.921
541.26,389.34,3.921
541.76,389.422,3.921
542.26,389.511,3.921
542.76,389.588,3.921
543.26,389.676,3.921
543.76,389.764,3.921
544.26,389.846,3.921
544.76,389.932,3.921
545.26,390.018,3.921
545.76,390.104,3.921
546.26,390.191,3.921
546.76,390.267,3.921
547.26,390.354,3.921
547.76,390.436,3.921
548.26,390.518,3.921
548.76,390.605,3.921
549.26,390.691,3.921
549.76,390.775,3.921
550.26,390.853,3.921
550.76,390.94,3.921
551.26,391.026,3.921
551.76,391.108,3.921
552.26,391.201,3.921
552.76,391.283,3.921
553.26,391.371,3.921
553.76,391.455,3.921
554.26,391.538,3.921
554.76,391.627,3.921
555.26,391.713,3.921
555.76,391.797,3.921
556.26,391.878,3.9209
556.76,391.962,3.9209
557.26,392.043,3.9209
557.76,392.13,3.9209
558.26,392.215,3.9209
558.76,392.3,3.9209
559.26,392.382,3.9208
559.76,392.466,3.9209
560.26,392.548,3.9208
560.76,392.639,3.9208
561.26,392.726,3.9209
561.76,392.811,3.9209
562.26,392.893,3.9209
562.76,392.979,3.9209
563.26,393.059,3.9208
563.76,393.144,3.9208
564.26,393.226,3.9208
564.76,393.314,3.9208
565.26,393.396,3.9208
565.76,393.477,3.9208
566.26,393.565,3.9208
566.76,393.651,3.9208
567.26,393.735,3.9208
567.76,393.821,3.9208
568.26,393.903,3.9208
568.76,393.988,3.9208
569.26,394.076,3.9208
569.76,394.159,3.9208
570.26,394.241,3.9208
570.76,394.331,3.9208
571.26,394.417,3.9208
571.76,394.498,3.9208
572.26,394.586,3.9208
572.76,394.669,3.9208
573.26,394.757,3.9208
573.76,394.839,3.9208
574.26,394.928,3.9208
574.76,395.008,3.9208
575.26,395.094,3.9208
575.76,395.176,3.9208
576.26,395.26,3.9208
576.76,395.347,3.9208
577.26,395.434,3.9208
577.76,395.523,3.9208
578.26,395.6,3.9208
578.76,395.687,3.9207
579.26,395.768,3.9207
579.76,395.854,3.9207
580.26,395.947,3.9207
580.76,396.032,3.9206
581.26,396.111,3.9206
581.76,396.194,3.9206
582.26,396.282,3.9206
582.76,396.366,3.9206
583.26,396.454,3.9206
583.76,396.532,3.9206
584.26,396.62,3.9206
584.76,396.7,3.9206
585.26,396.788,3.9206
585.76,396.871,3.9206
586.26,396.957,3.9206
586.76,397.045,3.9206
587.26,397.125,3.9206
587.76,397.209,3.9206
588.26,397.293,3.9206
588.76,397.378,3.9206
589.26,397.46,3.9206
589.76,397.55,3.9205
590.26,397.628,3.9205
590.76,397.715,3.9205
591.26,397.793,3.9205
591.76,397.881,3.9205
592.26,397.972,3.9205
592.76,398.054,3.9205
593.26,398.138,3.9205
593.76,398.225,3.9205
594.26,398.308,3.9204
594.76,398.391,3.9204
595.26,398.484,3.9204
595.76,398.567,3.9204
596.26,398.647,3.9204
596.76,398.731,3.9204
597.26,398.813,3.9204
597.76,398.902,3.9204
598.26,398.989,3.9204
598.76,399.07,3.9204
599.26,399.151,3.9204
599.76,399.237,3.9204
600.26,399.321,3.9204
600.76,399.408,3.9204
601.26,399.493,3.9203
601.76,399.581,3.9203
602.26,399.663,3.9203
602.76,399.745,3.9203
603.26,399.827,3.9203
603.76,399.921,3.9202
604.26,400.001,3.9202
604.76,400.085,3.9202
605.26,400.17,3.9202
605.76,400.256,3.9202
606.26,400.341,3.9202
606.76,400.426,3.9202
607.26,400.51,3.9202
607.76,400.594,3.9202
608.26,400.679,3.9203
608.76,400.769,3.9202
609.26,400.851,3.9202
609.76,400.936,3.9202
610.26,401.019,3.9202
610.76,401.103,3.9202
611.26,401.188,3.9202
611.76,401.269,3.9202
612.26,401.355,3.9201
612.76,401.443,3.9201
613.26,401.523,3.9201
613.76,401.616,3.92
614.26,401.699,3.9201
614.76,401.78,3.92
615.26,401.866,3.92
615.76,401.948,3.92
616.26,402.034,3.92
616.76,402.117,3.9199
617.26,402.203,3.9199
617.76,402.287,3.92
618.26,402.368,3.92
618.76,402.455,3.92
619.26,402.539,3.92
619.76,402.622,3.92
620.26,402.71,3.9199
620.76,402.794,3.9199
621.26,402.883,3.9199
621.76,402.966,3.9199
622.26,403.049,3.9199
622.76,403.131,3.9198
623.26,403.214,3.9198
623.76,403.301,3.9197
624.26,403.386,3.9198
624.76,403.471,3.9197
625.26,403.554,3.9197
625.76,403.639,3.9197
626.26,403.723,3.9197
626.76,403.808,3.9197
627.26,403.891,3.9196
627.76,403.978,3.9196
628.26,404.06,3.9196
628.76,404.149,3.9196
629.26,404.233,3.9195
629.76,404.316,3.9195
630.26,404.394,3.9195
630.76,404.482,3.9195
631.26,404.565,3.9195
631.76,404.656,3.9195
632.26,404.736,3.9195
632.76,404.821,3.9195
633.26,404.91,3.9195
633.76,404.991,3.9195
634.26,405.078,3.9195
634.76,405.161,3.9195
635.26,405.245,3.9195
635.76,405.331,3.9195
636.26,405.415,3.9195
636.76,405.497,3.9194
637.26,405.58,3.9194
637.76,405.661,3.9194
638.26,405.749,3.9194
638.76,405.829,3.9193
639.26,405.914,3.9193
639.76,405.998,3.9193
640.26,406.087,3.9193
640.76,406.166,3.9193
641.26,406.251,3.9193
641.76,406.339,3.9192
642.26,406.42,3.9192
642.76,406.508,3.9192
643.26,406.59,3.9192
643.76,406.672,3.9192
644.26,406.758,3.9191
644.76,406.843,3.9191
645.26,406.929,3.9191
645.76,407.011,3.9191
646.26,407.094,3.9191
646.76,407.179,3.9191
647.26,407.266,3.9191
647.76,407.349,3.9191
648.26,407.433,3.919
648.76,407.514,3.919
649.26,407.6,3.9191
649.76,407.685,3.919
650.26,407.765,3.919
650.76,407.845,3.919
651.26,407.934,3.9189
651.76,408.021,3.9189
652.26,408.103,3.9189
652.76,408.187,3.9188
653.26,408.275,3.9188
653.76,408.355,3.9188
654.26,408.442,3.9187
654.76,408.522,3.9187
655.26,408.608,3.9186
655.76,408.694,3.9186
656.26,408.781,3.9186
656.76,408.862,3.9186
657.26,408.945,3.9186
657.76,409.029,3.9186
658.26,409.108,3.9186
658.76,409.198,3.9186
659.26,409.283,3.9186
659.76,409.363,3.9186
660.26,409.447,3.9186
660.76,409.529,3.9185
661.26,409.611,3.9185
661.76,409.698,3.9185
662.26,409.776,3.9184
662.76,409.867,3.9184
663.26,409.949,3.9184
663.76,410.035,3.9184
664.26,410.116,3.9184
664.76,410.201,3.9184
665.26,410.285,3.9184
665.76,410.37,3.9183
666.26,410.453,3.9183
666.76,410.542,3.9183
667.26,410.626,3.9183
667.76,410.708,3.9183
668.26,410.793,3.9183
668.76,410.878,3.9182
669.26,410.962,3.9182
669.76,411.047,3.9182
670.26,411.13,3.9182
670.76,411.214,3.9182
671.26,411.299,3.9181
671.76,411.384,3.9181
672.26,411.466,3.9181
672.76,411.554,3.918
673.26,411.633,3.918
673.76,411.72,3.918
674.26,411.808,3.918
674.76,411.891,3.918
675.26,411.974,3.9179
675.76,412.054,3.9179
676.26,412.139,3.9179
676.76,412.224,3.9179
677.26,412.306,3.9179
677.76,412.391,3.9178
678.26,412.475,3.9178
678.76,412.563,3.9178
679.26,412.64,3.9178
679.76,412.728,3.9178
680.26,412.813,3.9177
680.76,412.893,3.9177
681.26,412.983,3.9177
681.76,413.063,3.9177
682.26,413.144,3.9177
682.76,413.229,3.9176
683.26,413.318,3.9176
683.76,413.399,3.9176
684.26,413.485,3.9175
684.76,413.569,3.9175
685.26,413.658,3.9174
685.76,413.74,3.9174
686.26,413.823,3.9174
686.76,413.906,3.9174
687.26,413.99,3.9174
687.76,414.074,3.9174
688.26,414.153,3.9174
688.76,414.238,3.9174
689.26,414.323,3.9173
689.76,414.405,3.9173
690.26,414.489,3.9173
690.76,414.579,3.9173
691.26,414.654,3.9172
691.76,414.742,3.9172
692.26,414.822,3.9172
692.76,414.908,3.9171
693.26,414.992,3.9171
693.76,415.08,3.9171
694.26,415.165,3.9171
694.76,415.247,3.9171
695.26,415.328,3.9171
695.76,415.415,3.9171
696.26,415.497,3.9171
696.76,415.584,3.9171
697.26,415.665,3.9171
697.76,415.752,3.917
698.26,415.836,3.917
698.76,415.922,3.917
699.26,416.003,3.9169
699.76,416.084,3.9169
700.26,416.163,3.9169
700.76,416.25,3.9169
701.26,416.332,3.9168
701.76,416.421,3.9168
702.26,416.503,3.9168
702.76,416.584,3.9168
703.26,416.67,3.9167
703.76,416.752,3.9167
704.26,416.836,3.9167
704.76,416.92,3.9167
705.26,417.005,3.9167
705.76,417.091,3.9166
706.26,417.172,3.9166
706.76,417.258,3.9166
707.26,417.342,3.9166
707.76,417.426,3.9166
708.26,417.504,3.9166
708.76,417.589,3.9166
709.26,417.679,3.9165
709.76,417.764,3.9165
710.26,417.85,3.9165
710.76,417.934,3.9165
711.26,418.013,3.9164
711.76,418.097,3.9164
712.26,418.175,3.9164
712.76,418.265,3.9164
713.26,418.352,3.9163
713.76,418.436,3.9163
714.26,418.52,3.9163
714.76,418.609,3.9163
715.26,418.691,3.9162
715.76,418.77,3.9162
716.26,418.856,3.9162
716.76,418.941,3.9162
717.26,419.022,3.9162
717.76,419.105,3.9161
718.26,419.194,3.9161
718.76,419.278,3.9161
719.26,419.359,3.9161
719.76,419.442,3.916
720.26,419.523,3.916
720.76,419.612,3.916
721.26,419.696,3.916
721.76,419.779,3.9159
722.26,419.862,3.9159
722.76,419.943,3.9159
723.26,420.026,3.9158
723.76,420.11,3.9159
724.26,420.193,3.9158
724.76,420.281,3.9159
725.26,420.364,3.9158
725.76,420.448,3.9158
726.26,420.529,3.9158
726.76,420.612,3.9158
727.26,420.701,3.9158
727.76,420.785,3.9158
728.26,420.87,3.9157
728.76,420.954,3.9157
729.26,421.037,3.9157
729.76,421.12,3.9157
730.26,421.206,3.9157
730.76,421.286,3.9156
731.26,421.367,3.9156
731.76,421.459,3.9156
732.26,421.542,3.9156
732.76,421.627,3.9156
733.26,421.705,3.9156
733.76,421.793,3.9155
734.26,421.875,3.9155
734.76,421.958,3.9155
735.26,422.04,3.9154
735.76,422.126,3.9154
736.26,422.212,3.9154
736.76,422.295,3.9153
737.26,422.375,3.9153
737.76,422.459,3.9153
738.26,422.543,3.9152
738.76,422.628,3.9152
739.26,422.712,3.9152
739.76,422.797,3.9152
740.26,422.878,3.9151
740.76,422.966,3.9151
741.26,423.048,3.9151
741.76,423.134,3.9151
742.26,423.217,3.915
742.76,423.303,3.915
743.26,423.383,3.915
743.76,423.469,3.915
744.26,423.554,3.915
744.76,423.64,3.9149
745.26,423.721,3.9149
745.76,423.809,3.9149
746.26,423.892,3.9149
746.76,423.976,3.9149
747.26,424.054,3.9148
747.76,424.142,3.9148
748.26,424.222,3.9149
748.76,424.307,3.9149
749.26,424.392,3.9148
749.76,424.478,3.9148
750.26,424.563,3.9148
750.76,424.648,3.9148
751.26,424.728,3.9148
751.76,424.813,3.9147
752.26,424.897,3.9147
752.76,424.978,3.9147
753.26,425.065,3.9146
753.76,425.151,3.9146
754.26,425.233,3.9145
754.76,425.317,3.9145
755.26,425.4,3.9145
755.76,425.484,3.9144
756.26,425.562,3.9144
756.76,425.651,3.9144
757.26,425.732,3.9143
757.76,425.82,3.9143
758.26,425.902,3.9143
758.76,425.988,3.9143
759.26,426.065,3.9143
759.76,426.154,3.9143
760.26,426.233,3.9143
760.76,426.318,3.9143
761.26,426.405,3.9143
761.76,426.489,3.9143
762.26,426.572,3.9143
762.76,426.661,3.9142
763.26,426.744,3.9142
763.76,426.83,3.9142
764.26,426.913,3.9141
764.76,426.997,3.9141
765.26,427.081,3.914
765.76,427.164,3.914
766.26,427.248,3.9139
766.76,427.331,3.9139
767.26,427.417,3.9139
767.76,427.504,3.9139
768.26,427.582,3.9139
768.76,427.668,3.9139
769.26,427.753,3.9139
769.76,427.838,3.9139
770.26,427.922,3.9139
770.76,428.005,3.9138
771.26,428.089,3.9138
771.76,428.173,3.9138
772.26,428.255,3.9138
772.76,428.339,3.9138
773.26,428.423,3.9138
773.76,428.514,3.9138
774.26,428.596,3.9137
774.76,428.681,3.9137
775.26,428.764,3.9137
775.76,428.847,3.9137
776.26,428.933,3.9136
776.76,429.012,3.9136
777.26,429.098,3.9136
777.76,429.184,3.9135
778.26,429.267,3.9135
778.76,429.343,3.9135
779.26,429.432,3.9135
779.76,429.513,3.9135
780.26,429.598,3.9135
780.76,429.683,3.9135
781.26,429.769,3.9135
781.76,429.853,3.9134
782.26,429.935,3.9134
782.76,430.019,3.9134
783.26,430.104,3.9134
783.76,430.191,3.9133
784.26,430.273,3.9133
784.76,430.359,3.9133
785.26,430.442,3.9133
785.76,430.528,3.9133
786.26,430.612,3.9133
786.76,430.692,3.9133
787.26,430.782,3.9133
787.76,430.865,3.9133
788.26,430.949,3.9133
788.76,431.029,3.9132
789.26,431.116,3.9132
789.76,431.2,3.9132
790.26,431.278,3.9132
790.76,431.365,3.9131
791.26,431.446,3.9131
791.76,431.532,3.9131
792.26,431.615,3.913
792.76,431.699,3.913
793.26,431.782,3.9129
793.76,431.87,3.9129
794.26,431.951,3.9129
794.76,432.034,3.9129
795.26,432.117,3.9128
795.76,432.206,3.9128
796.26,432.29,3.9128
796.76,432.371,3.9128
797.26,432.46,3.9127
797.76,432.538,3.9127
798.26,432.623,3.9127
798.76,432.706,3.9127
799.26,432.792,3.9126
799.76,432.875,3.9126
800.26,432.959,3.9126
800.76,433.043,3.9125
801.26,433.122,3.9125
801.76,433.205,3.9125
802.26,433.294,3.9125
802.76,433.377,3.9125
803.26,433.461,3.9125
803.76,433.545,3.9125
804.26,433.627,3.9125
804.76,433.714,3.9125
805.26,433.798,3.9125
805.76,433.882,3.9125
806.26,433.969,3.9125
806.76,434.055,3.9125
807.26,434.138,3.9124
807.76,434.22,3.9124
808.26,434.3,3.9124
808.76,434.387,3.9124
809.26,434.469,3.9124
809.76,434.552,3.9124
810.26,434.634,3.9123
810.76,434.722,3.9123
811.26,434.804,3.9123
811.76,434.888,3.9122
812.26,434.97,3.9122
812.76,435.054,3.9122
813.26,435.138,3.9122
813.76,435.22,3.9121
814.26,435.305,3.9121
814.76,435.392,3.912
815.26,435.475,3.912
815.76,435.558,3.912
816.26,435.636,3.912
816.76,435.724,3.9119
817.26,435.806,3.9119
817.76,435.892,3.9119
818.26,435.973,3.9119
818.76,436.06,3.9118
819.26,436.144,3.9118
819.76,436.229,3.9118
820.26,436.311,3.9118
820.76,436.398,3.9118
821.26,436.481,3.9117
821.76,436.561,3.9117
822.26,436.646,3.9116
822.76,436.73,3.9116
823.26,436.812,3.9116
823.76,436.896,3.9116
824.26,436.981,3.9116
824.76,437.068,3.9115
825.26,437.151,3.9115
825.76,437.236,3.9115
826.26,437.318,3.9115
826.76,437.405,3.9115
827.26,437.487,3.9115
827.76,437.572,3.9115
828.26,437.654,3.9115
828.76,437.738,3.9115
829.26,437.817,3.9114
829.76,437.902,3.9114
830.26,437.984,3.9114
830.76,438.071,3.9114
831.26,438.158,3.9114
831.76,438.24,3.9114
832.26,438.324,3.9114
832.76,438.409,3.9114
833.26,438.494,3.9114
833.76,438.582,3.9114
834.26,438.661,3.9114
834.76,438.746,3.9113
835.26,438.828,3.9113
835.76,438.911,3.9113
836.26,438.999,3.9113
836.76,439.078,3.9113
837.26,439.165,3.9113
837.76,439.252,3.9113
838.26,439.333,3.9112
838.76,439.418,3.9112
839.26,439.496,3.9112
839.76,439.585,3.9112
840.26,439.668,3.9112
840.76,439.748,3.9111
841.26,439.832,3.9111
841.76,439.919,3.9111
842.26,440.004,3.9111
842.76,440.088,3.9111
843.26,440.171,3.9111
843.76,440.258,3.911
844.26,440.34,3.911
844.76,440.424,3.911
845.26,440.509,3.9109
845.76,440.592,3.9109
846.26,440.673,3.9109
846.76,440.757,3.9109
847.26,440.838,3.9109
847.76,440.926,3.9108
848.26,441.012,3.9108
848.76,441.094,3.9108
849.26,441.176,3.9108
849.76,441.26,3.9108
850.26,441.343,3.9108
850.76,441.432,3.9107
851.26,441.512,3.9107
851.76,441.6,3.9107
852.26,441.677,3.9106
852.76,441.763,3.9106
853.26,441.848,3.9106
853.76,441.935,3.9105
854.26,442.013,3.9105
854.76,442.097,3.9105
855.26,442.179,3.9105
855.76,442.264,3.9104
856.26,442.351,3.9104
856.76,442.435,3.9104
857.26,442.514,3.9104
857.76,442.602,3.9103
858.26,442.687,3.9104
858.76,442.763,3.9103
859.26,442.85,3.9103
859.76,442.943,3.9103
860.26,443.026,3.9103
860.76,443.106,3.9103
861.26,443.19,3.9103
861.76,443.27,3.9103
862.26,443.354,3.9103
862.76,443.438,3.9103
863.26,443.523,3.9103
863.76,443.609,3.9103
864.26,443.689,3.9102
864.76,443.779,3.9102
865.26,443.859,3.9102
865.76,443.944,3.9101
866.26,444.022,3.9101
866.76,444.107,3.9101
867.26,444.19,3.9101
867.76,444.274,3.91
868.26,444.355,3.91
868.76,444.439,3.9099
869.26,444.526,3.9099
869.76,444.611,3.9099
870.26,444.695,3.9099
870.76,444.779,3.9099
871.26,444.859,3.9099
871.76,444.942,3.9098
872.26,445.023,3.9098
872.76,445.108,3.9098
873.26,445.194,3.9098
873.76,445.282,3.9098
874.26,445.364,3.9098
874.76,445.45,3.9098
875.26,445.529,3.9098
875.76,445.613,3.9098
876.26,445.698,3.9098
876.76,445.783,3.9098
877.26,445.866,3.9098
877.76,445.95,3.9097
878.26,446.035,3.9097
878.76,446.123,3.9097
879.26,446.201,3.9096
879.76,446.286,3.9096
880.26,446.374,3.9096
880.76,446.456,3.9096
881.26,446.538,3.9096
881.76,446.622,3.9096
882.26,446.703,3.9096
882.76,446.787,3.9095
883.26,446.872,3.9095
883.76,446.957,3.9095
884.26,447.038,3.9095
884.76,447.124,3.9095
885.26,447.21,3.9095
885.76,447.294,3.9095
886.26,447.373,3.9094
886.76,447.46,3.9094
887.26,447.546,3.9094
887.76,447.628,3.9094
888.26,447.706,3.9094
888.76,447.796,3.9094
889.26,447.88,3.9094
889.76,447.964,3.9094
890.26,448.047,3.9094
890.76,448.136,3.9094
891.26,448.222,3.9094
891.76,448.305,3.9093
892.26,448.394,3.9093
892.76,448.473,3.9093
893.26,448.554,3.9093
893.76,448.638,3.9092
894.26,448.722,3.9092
894.76,448.802,3.9092
895.26,448.881,3.9092
895.76,448.971,3.9092
896.26,449.056,3.9091
896.76,449.141,3.9091
897.26,449.222,3.9091
897.76,449.303,3.9091
898.26,449.388,3.909
898.76,449.474,3.909
899.26,449.562,3.909
899.76,449.641,3.909
900.26,449.727,3.909
900.76,449.813,3.9089
901.26,449.897,3.9089
901.76,449.982,3.9089
902.26,450.065,3.9089
902.76,450.146,3.9089
903.26,450.232,3.9088
903.76,450.315,3.9088
904.26,450.402,3.9088
904.76,450.484,3.9088
905.26,450.564,3.9087
905.76,450.649,3.9087
906.26,450.735,3.9086
906.76,450.817,3.9086
907.26,450.9,3.9086
907.76,450.981,3.9086
908.26,451.064,3.9086
908.76,451.148,3.9086
909.26,451.228,3.9086
909.76,451.319,3.9085
910.26,451.402,3.9085
910.76,451.48,3.9085
911.26,451.569,3.9085
911.76,451.653,3.9085
912.26,451.731,3.9085
912.76,451.819,3.9084
913.26,451.902,3.9084
913.76,451.983,3.9084
914.26,452.067,3.9084
914.76,452.149,3.9084
915.26,452.231,3.9084
915.76,452.318,3.9084
916.26,452.403,3.9084
916.76,452.483,3.9083
917.26,452.566,3.9083
917.76,452.648,3.9083
918.26,452.735,3.9083
918.76,452.818,3.9082
919.26,452.9,3.9082
919.76,452.983,3.9081
920.26,453.066,3.9082
920.76,453.151,3.9081
921.26,453.237,3.9081
921.76,453.317,3.9081
922.26,453.4,3.9081
