Repository: MaCFP/matl-db

## How to interpret and use measurement data in this repository for pyrolysis model calibration and validation
#

### Key factors influencing material response during tests
In this directory, experimental measurements from both mg- and g-scale tests (conducted by 16 unique fire safety science institutions around the world) are available. Every effort was made to remove variability between results due to potential differences in material composition by sharing samples of the same exact PMMA, prepared for mg- and g-scale experiments: that is, all tests were performed on the exact same material, from the same source, and prepared in the same form (excluding minor variations, ~5%, in sample slab

File: Non-charring/PMMA/HKPolyU/HKPolyU_TGA_N2_1.csv (part 1 of 4)
Time,Temperature,Mass
[s],[k],[mg]
0.24,300.03,4.104
0.26,300.08,4.1039
0.76,300.137,4.1038
1.26,300.191,4.1038
1.76,300.248,4.1037
2.26,300.305,4.1036
2.76,300.362,4.1035
3.26,300.417,4.1034
3.76,300.472,4.1033
4.26,300.539,4.1033
4.76,300.599,4.1032
5.26,300.659,4.1031
5.76,300.722,4.103
6.26,300.781,4.1029
6.76,300.842,4.1027
7.26,300.907,4.1027
7.76,300.978,4.1025
8.26,301.047,4.1025
8.76,301.115,4.1024
9.26,301.179,4.1022
9.76,301.246,4.1021
10.26,301.319,4.102
10.76,301.385,4.102
11.26,301.455,4.1019
11.76,301.529,4.1018
12.26,301.602,4.1017
12.76,301.669,4.1016
13.26,301.747,4.1015
13.76,301.816,4.1014
14.26,301.888,4.1014
14.76,301.972,4.1013
15.26,302.04,4.1012
15.76,302.117,4.1011
16.26,302.193,4.101
16.76,302.27,4.1009
17.26,302.347,4.1008
17.76,302.423,4.1007
18.26,302.499,4.1006
18.76,302.584,4.1005
19.26,302.664,4.1004
19.76,302.749,4.1004
20.26,302.826,4.1003
20.76,302.901,4.1002
21.26,302.984,4.1002
21.76,303.072,4.1001
22.26,303.152,4.1
22.76,303.242,4.1
23.26,303.325,4.0999
23.76,303.413,4.0998
24.26,303.498,4.0997
24.76,303.579,4.0996
25.26,303.663,4.0995
25.76,303.754,4.0994
26.26,303.837,4.0994
26.76,303.93,4.0993
27.26,304.021,4.0992
27.76,304.114,4.0992
28.26,304.202,4.0991
28.76,304.294,4.099
29.26,304.384,4.099
29.76,304.473,4.0989
30.26,304.563,4.0989
30.76,304.662,4.0988
31.26,304.753,4.0987
31.76,304.848,4.0987
32.26,304.948,4.0986
32.76,305.038,4.0985
33.26,305.127,4.0985
33.76,305.223,4.0984
34.26,305.323,4.0983
34.76,305.413,4.0982
35.26,305.508,4.0981
35.76,305.606,4.098
36.26,305.7,4.098
36.76,305.798,4.0979
37.26,305.896,4.0979
37.76,305.992,4.0978
38.26,306.093,4.0978
38.76,306.191,4.0978
39.26,306.289,4.0977
39.76,306.384,4.0977
40.26,306.484,4.0976
40.76,306.591,4.0976
41.26,306.688,4.0976
41.76,306.785,4.0975
42.26,306.886,4.0975
42.76,306.989,4.0974
43.26,307.087,4.0974
43.76,307.191,4.0973
44.26,307.294,4.0973
44.76,307.395,4.0972
45.26,307.499,4.0972
45.76,307.602,4.0971
46.26,307.708,4.097
46.76,307.808,4.097
47.26,307.905,4.0969
47.76,308.017,4.0969
48.26,308.117,4.0969
48.76,308.217,4.0969
49.26,308.325,4.0968
49.76,308.435,4.0968
50.26,308.536,4.0968
50.76,308.644,4.0967
51.26,308.744,4.0967
51.76,308.849,4.0967
52.26,308.955,4.0967
52.76,309.057,4.0966
53.26,309.164,4.0965
53.76,309.266,4.0965
54.26,309.374,4.0965
54.76,309.48,4.0964
55.26,309.584,4.0964
55.76,309.696,4.0963
56.26,309.799,4.0963
56.76,309.901,4.0963
57.26,310.006,4.0963
57.76,310.111,4.0963
58.26,310.218,4.0963
58.76,310.324,4.0962
59.26,310.429,4.0962
59.76,310.538,4.0962
60.26,310.636,4.0962
60.76,310.741,4.0961
61.26,310.849,4.0961
61.76,310.958,4.096
62.26,311.066,4.096
62.76,311.172,4.096
63.26,311.274,4.0959
63.76,311.381,4.0959
64.26,311.489,4.0959
64.76,311.595,4.0959
65.26,311.703,4.0958
65.76,311.81,4.0958
66.26,311.917,4.0958
66.76,312.028,4.0958
67.26,312.134,4.0958
67.76,312.241,4.0957
68.26,312.343,4.0958
68.76,312.449,4.0958
69.26,312.556,4.0957
69.76,312.666,4.0957
70.26,312.768,4.0957
70.76,312.874,4.0957
71.26,312.981,4.0956
71.76,313.081,4.0956
72.26,313.193,4.0956
72.76,313.294,4.0956
73.26,313.4,4.0955
73.76,313.509,4.0955
74.26,313.618,4.0955
74.76,313.722,4.0955
75.26,313.829,4.0955
75.76,313.937,4.0955
76.26,314.037,4.0955
76.76,314.144,4.0955
77.26,314.247,4.0955
77.76,314.358,4.0955
78.26,314.465,4.0955
78.76,314.564,4.0955
79.26,314.669,4.0955
79.76,314.777,4.0954
80.26,314.885,4.0954
80.76,314.985,4.0954
81.26,315.088,4.0954
81.76,315.192,4.0954
82.26,315.299,4.0954
82.76,315.403,4.0954
83.26,315.508,4.0954
83.76,315.613,4.0954
84.26,315.717,4.0954
84.76,315.811,4.0954
85.26,315.917,4.0954
85.76,316.022,4.0954
86.26,316.127,4.0954
86.76,316.224,4.0954
87.26,316.323,4.0953
87.76,316.427,4.0953
88.26,316.531,4.0953
88.76,316.632,4.0953
89.26,316.731,4.0953
89.76,316.835,4.0953
90.26,316.936,4.0953
90.76,317.04,4.0952
91.26,317.139,4.0952
91.76,317.241,4.0952
92.26,317.345,4.0952
92.76,317.441,4.0952
93.26,317.541,4.0952
93.76,317.637,4.0952
94.26,317.742,4.0952
94.76,317.85,4.0951
95.26,317.948,4.0951
95.76,318.045,4.0952
96.26,318.148,4.0952
96.76,318.244,4.0952
97.26,318.342,4.0952
97.76,318.443,4.0952
98.26,318.538,4.0952
98.76,318.637,4.0952
99.26,318.737,4.0952
99.76,318.831,4.0952
100.26,318.936,4.0952
100.76,319.033,4.0952
101.26,319.129,4.0952
101.76,319.227,4.0952
102.26,319.323,4.0953
102.76,319.418,4.0952
103.26,319.517,4.0952
103.76,319.612,4.0952
104.26,319.713,4.0952
104.76,319.807,4.0952
105.26,319.896,4.0952
105.76,319.996,4.0952
106.26,320.096,4.0952
106.76,320.185,4.0952
107.26,320.286,4.0951
107.76,320.383,4.0951
108.26,320.476,4.0951
108.76,320.572,4.0951
109.26,320.667,4.0952
109.76,320.763,4.0952
110.26,320.86,4.0952
110.76,320.957,4.0952
111.26,321.049,4.0952
111.76,321.141,4.0952
112.26,321.236,4.0952
112.76,321.325,4.0952
113.26,321.422,4.0952
113.76,321.516,4.0951
114.26,321.607,4.0952
114.76,321.703,4.0952
115.26,321.788,4.0952
115.76,321.884,4.0952
116.26,321.98,4.0952
116.76,322.073,4.0952
117.26,322.168,4.0952
117.76,322.256,4.0953
118.26,322.345,4.0953
118.76,322.44,4.0953
119.26,322.531,4.0953
119.76,322.618,4.0953
120.26,322.708,4.0952
120.76,322.799,4.0953
121.26,322.892,4.0952
121.76,322.983,4.0952
122.26,323.072,4.0953
122.76,323.167,4.0953
123.26,323.253,4.0953
123.76,323.34,4.0953
124.26,323.425,4.0953
124.76,323.521,4.0953
125.26,323.608,4.0953
125.76,323.698,4.0953
126.26,323.784,4.0953
126.76,323.87,4.0953
127.26,323.953,4.0953
127.76,324.047,4.0953
128.26,324.135,4.0953
128.76,324.218,4.0953
129.26,324.311,4.0953
129.76,324.401,4.0953
130.26,324.488,4.0952
130.76,324.576,4.0952
131.26,324.66,4.0952
131.76,324.751,4.0952
132.26,324.838,4.0953
132.76,324.928,4.0953
133.26,325.009,4.0953
133.76,325.099,4.0953
134.26,325.185,4.0953
134.76,325.268,4.0954
135.26,325.349,4.0954
135.76,325.439,4.0954
136.26,325.525,4.0954
136.76,325.61,4.0954
137.26,325.695,4.0953
137.76,325.774,4.0953
138.26,325.86,4.0953
138.76,325.946,4.0953
139.26,326.03,4.0953
139.76,326.117,4.0953
140.26,326.206,4.0952
140.76,326.285,4.0952
141.26,326.371,4.0953
141.76,326.456,4.0953
142.26,326.538,4.0953
142.76,326.628,4.0953
143.26,326.706,4.0953
143.76,326.786,4.0953
144.26,326.878,4.0953
144.76,326.953,4.0953
145.26,327.037,4.0954
145.76,327.121,4.0954
146.26,327.204,4.0954
146.76,327.281,4.0954
147.26,327.368,4.0954
147.76,327.452,4.0954
148.26,327.538,4.0954
148.76,327.614,4.0954
149.26,327.691,4.0953
149.76,327.775,4.0954
150.26,327.861,4.0953
150.76,327.938,4.0953
151.26,328.024,4.0953
151.76,328.107,4.0952
152.26,328.191,4.0953
152.76,328.272,4.0953
153.26,328.357,4.0953
153.76,328.435,4.0953
154.26,328.517,4.0953
154.76,328.602,4.0953
155.26,328.677,4.0953
155.76,328.76,4.0953
156.26,328.84,4.0953
156.76,328.92,4.0953
157.26,329.002,4.0953
157.76,329.081,4.0954
158.26,329.16,4.0954
158.76,329.237,4.0954
159.26,329.321,4.0954
159.76,329.401,4.0954
160.26,329.485,4.0954
160.76,329.566,4.0955
161.26,329.648,4.0955
161.76,329.726,4.0955
162.26,329.802,4.0955
162.76,329.889,4.0954
163.26,329.963,4.0954
163.76,330.05,4.0953
164.26,330.129,4.0953
164.76,330.213,4.0953
165.26,330.296,4.0953
165.76,330.373,4.0953
166.26,330.453,4.0953
166.76,330.528,4.0953
167.26,330.609,4.0953
167.76,330.689,4.0953
168.26,330.763,4.0954
168.76,330.845,4.0954
169.26,330.93,4.0954
169.76,331.004,4.0954
170.26,331.087,4.0953
170.76,331.167,4.0953
171.26,331.251,4.0953
171.76,331.327,4.0953
172.26,331.404,4.0953
172.76,331.484,4.0953
173.26,331.56,4.0952
173.76,331.642,4.0952
174.26,331.719,4.0952
174.76,331.798,4.0951
175.26,331.883,4.0952
175.76,331.956,4.0952
176.26,332.04,4.0952
176.76,332.115,4.0952
177.26,332.194,4.0951
177.76,332.279,4.0952
178.26,332.358,4.0952
178.76,332.434,4.0951
179.26,332.512,4.0951
179.76,332.588,4.0952
180.26,332.668,4.0952
180.76,332.753,4.0952
181.26,332.827,4.0952
181.76,332.908,4.0952
182.26,332.991,4.0952
182.76,333.064,4.0952
183.26,333.14,4.0952
183.76,333.219,4.0953
184.26,333.294,4.0953
184.76,333.376,4.0953
185.26,333.456,4.0953
185.76,333.535,4.0953
186.26,333.613,4.0953
186.76,333.695,4.0952
187.26,333.775,4.0953
187.76,333.852,4.0953
188.26,333.929,4.0952
188.76,334.007,4.0951
189.26,334.086,4.0951
189.76,334.161,4.0951
190.26,334.25,4.0951
190.76,334.322,4.0951
191.26,334.405,4.0951
191.76,334.483,4.0951
192.26,334.566,4.0951
192.76,334.642,4.0951
193.26,334.711,4.0951
193.76,334.795,4.0951
194.26,334.875,4.0951
194.76,334.949,4.0951
195.26,335.037,4.0951
195.76,335.11,4.0951
196.26,335.189,4.0951
196.76,335.268,4.0951
197.26,335.344,4.0951
197.76,335.424,4.0951
198.26,335.505,4.0951
198.76,335.586,4.0951
199.26,335.669,4.0951
199.76,335.746,4.0951
200.26,335.824,4.0951
200.76,335.901,4.0951
201.26,335.982,4.0951
201.76,336.058,4.0951
202.26,336.136,4.0951
202.76,336.221,4.0951
203.26,336.307,4.0951
203.76,336.385,4.095
204.26,336.462,4.095
204.76,336.537,4.095
205.26,336.619,4.0951
205.76,336.696,4.0951
206.26,336.777,4.095
206.76,336.858,4.095
207.26,336.939,4.095
207.76,337.02,4.0951
208.26,337.1,4.095
208.76,337.175,4.095
209.26,337.255,4.095
209.76,337.333,4.0951
210.26,337.422,4.095
210.76,337.497,4.095
211.26,337.583,4.095
211.76,337.664,4.095
212.26,337.736,4.095
212.76,337.82,4.0949
213.26,337.898,4.0949
213.76,337.981,4.0949
214.26,338.062,4.0949
214.76,338.139,4.0949
215.26,338.221,4.0949
215.76,338.301,4.0948
216.26,338.387,4.0949
216.76,338.466,4.0948
217.26,338.541,4.0948
217.76,338.622,4.0948
218.26,338.702,4.0949
218.76,338.782,4.0949
219.26,338.863,4.0949
219.76,338.94,4.0949
220.26,339.017,4.0949
220.76,339.101,4.0949
221.26,339.182,4.0949
221.76,339.259,4.0949
222.26,339.34,4.0949
222.76,339.426,4.0949
223.26,339.504,4.0949
223.76,339.579,4.0949
224.26,339.67,4.0949
224.76,339.751,4.0949
225.26,339.832,4.095
225.76,339.909,4.095
226.26,339.993,4.0949
226.76,340.08,4.0949
227.26,340.156,4.0949
227.76,340.237,4.095
228.26,340.319,4.0949
228.76,340.401,4.0949
229.26,340.484,4.0949
229.76,340.568,4.095
230.26,340.643,4.0949
230.76,340.732,4.0949
231.26,340.811,4.0949
231.76,340.896,4.0949
232.26,340.973,4.0949
232.76,341.058,4.0948
233.26,341.137,4.0948
233.76,341.218,4.0948
234.26,341.297,4.0948
234.76,341.381,4.0948
235.26,341.463,4.0948
235.76,341.544,4.0948
236.26,341.629,4.0947
236.76,341.709,4.0947
237.26,341.789,4.0948
237.76,341.87,4.0948
238.26,341.949,4.0949
238.76,342.034,4.0949
239.26,342.114,4.0948
239.76,342.199,4.0949
240.26,342.279,4.0949
240.76,342.362,4.0948
241.26,342.446,4.0948
241.76,342.53,4.0948
242.26,342.614,4.0948
242.76,342.692,4.0948
243.26,342.78,4.0948
243.76,342.859,4.0948
244.26,342.939,4.0948
244.76,343.024,4.0948
245.26,343.106,4.0947
245.76,343.19,4.0948
246.26,343.268,4.0948
246.76,343.352,4.0948
247.26,343.433,4.0947
247.76,343.516,4.0948
248.26,343.601,4.0947
248.76,343.685,4.0947
249.26,343.77,4.0948
249.76,343.852,4.0947
250.26,343.933,4.0947
250.76,344.016,4.0947
251.26,344.103,4.0947
251.76,344.179,4.0947
252.26,344.266,4.0948
252.76,344.353,4.0948
253.26,344.431,4.0948
253.76,344.514,4.0947
254.26,344.601,4.0947
254.76,344.678,4.0947
255.26,344.766,4.0947
255.76,344.847,4.0947
256.26,344.933,4.0948
256.76,345.013,4.0947
257.26,345.099,4.0947
257.76,345.183,4.0947
258.26,345.264,4.0947
258.76,345.345,4.0947
259.26,345.436,4.0947
259.76,345.518,4.0948
260.26,345.605,4.0948
260.76,345.689,4.0948
261.26,345.776,4.0947
261.76,345.862,4.0948
262.26,345.943,4.0948
262.76,346.026,4.0948
263.26,346.107,4.0948
263.76,346.19,4.0948
264.26,346.274,4.0948
264.76,346.36,4.0948
265.26,346.448,4.0948
265.76,346.53,4.0948
266.26,346.614,4.0948
266.76,346.697,4.0948
267.26,346.781,4.0948
267.76,346.862,4.0948
268.26,346.946,4.0948
268.76,347.029,4.0948
269.26,347.113,4.0948
269.76,347.2,4.0948
270.26,347.274,4.0947
270.76,347.362,4.0948
271.26,347.445,4.0947
271.76,347.531,4.0947
272.26,347.622,4.0948
272.76,347.701,4.0947
273.26,347.787,4.0947
273.76,347.869,4.0947
274.26,347.95,4.0947
274.76,348.037,4.0947
275.26,348.125,4.0947
275.76,348.208,4.0947
276.26,348.287,4.0947
276.76,348.371,4.0947
277.26,348.46,4.0947
277.76,348.547,4.0947
278.26,348.628,4.0947
278.76,348.717,4.0947
279.26,348.797,4.0948
279.76,348.886,4.0947
280.26,348.967,4.0947
280.76,349.048,4.0947
281.26,349.132,4.0947
281.76,349.222,4.0947
282.26,349.303,4.0947
282.76,349.391,4.0947
283.26,349.48,4.0947
283.76,349.563,4.0947
284.26,349.646,4.0947
284.76,349.727,4.0947
285.26,349.817,4.0947
285.76,349.899,4.0947
286.26,349.986,4.0947
286.76,350.064,4.0947
287.26,350.15,4.0947
287.76,350.236,4.0946
288.26,350.319,4.0946
288.76,350.406,4.0946
289.26,350.492,4.0946
289.76,350.578,4.0946
290.26,350.657,4.0946
290.76,350.745,4.0945
291.26,350.83,4.0945
291.76,350.918,4.0945
292.26,351.004,4.0945
292.76,351.092,4.0945
293.26,351.17,4.0945
293.76,351.254,4.0946
294.26,351.338,4.0946
294.76,351.424,4.0946
295.26,351.504,4.0945
295.76,351.59,4.0946
296.26,351.672,4.0946
296.76,351.764,4.0946
297.26,351.842,4.0945
297.76,351.934,4.0945
298.26,352.019,4.0945
298.76,352.107,4.0945
299.26,352.189,4.0945
299.76,352.276,4.0945
300.26,352.358,4.0945
300.76,352.448,4.0945
301.26,352.531,4.0945
301.76,352.615,4.0946
302.26,352.698,4.0946
302.76,352.788,4.0946
303.26,352.87,4.0946
303.76,352.956,4.0946
304.26,353.039,4.0946
304.76,353.117,4.0946
305.26,353.205,4.0946
305.76,353.295,4.0946
306.26,353.376,4.0946
306.76,353.459,4.0946
307.26,353.545,4.0946
307.76,353.634,4.0946
308.26,353.725,4.0946
308.76,353.797,4.0946
309.26,353.882,4.0946
309.76,353.966,4.0946
310.26,354.048,4.0946
310.76,354.133,4.0946
311.26,354.222,4.0946
311.76,354.312,4.0945
312.26,354.393,4.0945
312.76,354.475,4.0945
313.26,354.556,4.0945
313.76,354.644,4.0944
314.26,354.725,4.0944
314.76,354.811,4.0944
315.26,354.899,4.0944
315.76,354.982,4.0944
316.26,355.071,4.0944
316.76,355.153,4.0944
317.26,355.237,4.0944
317.76,355.32,4.0944
318.26,355.408,4.0944
318.76,355.493,4.0945
319.26,355.577,4.0944
319.76,355.662,4.0944
320.26,355.747,4.0944
320.76,355.824,4.0945
321.26,355.915,4.0944
321.76,356.004,4.0944
322.26,356.09,4.0944
322.76,356.169,4.0944
323.26,356.254,4.0944
323.76,356.341,4.0944
324.26,356.424,4.0945
324.76,356.513,4.0945
325.26,356.597,4.0945
325.76,356.676,4.0945
326.26,356.763,4.0945
326.76,356.845,4.0945
327.26,356.928,4.0945
327.76,357.017,4.0945
328.26,357.104,4.0945
328.76,357.186,4.0945
329.26,357.272,4.0945
329.76,357.355,4.0945
330.26,357.435,4.0944
330.76,357.522,4.0944
331.26,357.61,4.0944
331.76,357.699,4.0944
332.26,357.783,4.0944
332.76,357.865,4.0944
333.26,357.954,4.0944
333.76,358.035,4.0944
334.26,358.119,4.0944
334.76,358.203,4.0945
335.26,358.29,4.0945
335.76,358.373,4.0945
336.26,358.458,4.0945
336.76,358.545,4.0945
337.26,358.627,4.0945
337.76,358.714,4.0944
338.26,358.797,4.0944
338.76,358.883,4.0945
339.26,358.967,4.0945
339.76,359.051,4.0945
340.26,359.138,4.0945
340.76,359.221,4.0944
341.26,359.303,4.0944
341.76,359.391,4.0944
342.26,359.466,4.0944
342.76,359.558,4.0944
343.26,359.643,4.0944
343.76,359.722,4.0944
344.26,359.812,4.0944
344.76,359.89,4.0944
345.26,359.977,4.0944
345.76,360.061,4.0945
346.26,360.143,4.0945
346.76,360.228,4.0944
347.26,360.315,4.0945
347.76,360.401,4.0945
348.26,360.485,4.0945
348.76,360.57,4.0945
349.26,360.653,4.0945
349.76,360.74,4.0945
350.26,360.823,4.0944
350.76,360.904,4.0944
351.26,360.99,4.0945
351.76,361.077,4.0945
352.26,361.161,4.0945
352.76,361.25,4.0945
353.26,361.334,4.0945
353.76,361.42,4.0945
354.26,361.507,4.0945
354.76,361.589,4.0945
355.26,361.672,4.0945
355.76,361.754,4.0945
356.26,361.841,4.0945
356.76,361.927,4.0945
357.26,362.01,4.0945
357.76,362.094,4.0944
358.26,362.176,4.0944
358.76,362.254,4.0944
359.26,362.339,4.0944
359.76,362.424,4.0944
360.26,362.511,4.0944
360.76,362.594,4.0944
361.26,362.682,4.0944
361.76,362.768,4.0945
362.26,362.848,4.0945
362.76,362.938,4.0945
363.26,363.022,4.0945
363.76,363.102,4.0945
364.26,363.187,4.0945
364.76,363.277,4.0945
365.26,363.357,4.0945
365.76,363.441,4.0945
366.26,363.528,4.0945
366.76,363.61,4.0945
367.26,363.693,4.0945
367.76,363.779,4.0945
368.26,363.862,4.0945
368.76,363.946,4.0945
369.26,364.033,4.0945
369.76,364.117,4.0945
370.26,364.208,4.0945
370.76,364.288,4.0945
371.26,364.37,4.0945
371.76,364.457,4.0945
372.26,364.54,4.0945
372.76,364.622,4.0945
373.26,364.7,4.0945
373.76,364.787,4.0946
374.26,364.871,4.0945
374.76,364.955,4.0945
375.26,365.037,4.0945
375.76,365.121,4.0945
376.26,365.206,4.0946
376.76,365.291,4.0946
377.26,365.373,4.0946
377.76,365.46,4.0946
378.26,365.544,4.0946
378.76,365.624,4.0945
379.26,365.714,4.0946
379.76,365.794,4.0946
380.26,365.876,4.0946
380.76,365.96,4.0946
381.26,366.044,4.0945
381.76,366.126,4.0945
382.26,366.21,4.0945
382.76,366.291,4.0945
383.26,366.374,4.0945
383.76,366.462,4.0945
384.26,366.549,4.0945
384.76,366.633,4.0945
385.26,366.719,4.0945
385.76,366.8,4.0945
386.26,366.885,4.0946
386.76,366.965,4.0946
387.26,367.05,4.0946
387.76,367.134,4.0946
388.26,367.223,4.0946
388.76,367.3,4.0946
389.26,367.387,4.0946
389.76,367.468,4.0946
390.26,367.551,4.0946
390.76,367.634,4.0946
391.26,367.717,4.0946
391.76,367.8,4.0946
392.26,367.886,4.0946
392.76,367.971,4.0946
393.26,368.052,4.0946
393.76,368.139,4.0946
394.26,368.222,4.0946
394.76,368.309,4.0946
395.26,368.39,4.0947
395.76,368.472,4.0947
396.26,368.559,4.0948
396.76,368.642,4.0948
397.26,368.726,4.0949
397.76,368.809,4.0949
398.26,368.891,4.095
398.76,368.978,4.095
399.26,369.053,4.095
399.76,369.143,4.0951
400.26,369.226,4.0951
400.76,369.311,4.0951
401.26,369.396,4.0951
401.76,369.475,4.0951
402.26,369.555,4.0951
402.76,369.642,4.095
403.26,369.723,4.095
403.76,369.809,4.095
404.26,369.891,4.095
404.76,369.972,4.095
405.26,370.056,4.095
405.76,370.142,4.095
406.26,370.226,4.0951
406.76,370.313,4.095
407.26,370.397,4.095
407.76,370.482,4.0951
408.26,370.564,4.0951
408.76,370.645,4.095
409.26,370.728,4.095
409.76,370.81,4.095
410.26,370.893,4.095
410.76,370.978,4.095
411.26,371.061,4.0951
411.76,371.151,4.0951
412.26,371.23,4.0951
412.76,371.317,4.0951
413.26,371.396,4.0951
413.76,371.482,4.0951
414.26,371.566,4.0952
414.76,371.654,4.0952
415.26,371.729,4.0952
415.76,371.81,4.0951
416.26,371.903,4.0951
416.76,371.986,4.0951
417.26,372.071,4.095
417.76,372.155,4.095
418.26,372.239,4.095
418.76,372.32,4.095
419.26,372.404,4.095
419.76,372.483,4.095
420.26,372.568,4.095
420.76,372.65,4.095
421.26,372.736,4.095
421.76,372.82,4.095
422.26,372.903,4.095
422.76,372.984,4.095
423.26,373.074,4.095
423.76,373.157,4.095
424.26,373.239,4.095
424.76,373.326,4.095
425.26,373.41,4.095
425.76,373.493,4.0951
426.26,373.577,4.0951
426.76,373.659,4.095
427.26,373.74,4.095
427.76,373.823,4.0951
428.26,373.906,4.095
428.76,373.991,4.095
429.26,374.08,4.095
429.76,374.162,4.095
430.26,374.242,4.095
430.76,374.332,4.095
431.26,374.418,4.0951
431.76,374.501,4.0952
432.26,374.583,4.0952
432.76,374.666,4.0952
433.26,374.755,4.0953
433.76,374.837,4.0953
434.26,374.919,4.0954
434.76,375.002,4.0954
435.26,375.085,4.0955
435.76,375.168,4.0955
436.26,375.25,4.0955
436.76,375.329,4.0955
437.26,375.414,4.0956
437.76,375.501,4.0956
438.26,375.584,4.0956
438.76,375.67,4.0956
439.26,375.755,4.0956
439.76,375.843,4.0956
440.26,375.922,4.0956
440.76,376.008,4.0956
441.26,376.09,4.0956
441.76,376.174,4.0956
442.26,376.258,4.0956
442.76,376.343,4.0956
443.26,376.426,4.0956
443.76,376.511,4.0956
444.26,376.592,4.0956
444.76,376.679,4.0956
445.26,376.764,4.0956
445.76,376.85,4.0956
446.26,376.932,4.0956
446.76,377.015,4.0955
447.26,377.098,4.0955
447.76,377.181,4.0956
448.26,377.269,4.0956
448.76,377.35,4.0956
449.26,377.433,4.0956
449.76,377.513,4.0956
450.26,377.597,4.0956
450.76,377.686,4.0956
451.26,377.766,4.0955
451.76,377.848,4.0956
452.26,377.932,4.0956
452.76,378.015,4.0956
453.26,378.099,4.0956
453.76,378.182,4.0956
454.26,378.265,4.0957
454.76,378.352,4.0957
455.26,378.434,4.0957
455.76,378.519,4.0957
456.26,378.606,4.0957
456.76,378.689,4.0957
457.26,378.773,4.0957
457.76,378.855,4.0957
458.26,378.941,4.0957
458.76,379.025,4.0957
459.26,379.112,4.0957
459.76,379.198,4.0957
460.26,379.284,4.0958
460.76,379.371,4.0958
461.26,379.45,4.0958
461.76,379.529,4.0958
462.26,379.618,4.0957
462.76,379.698,4.0957
463.26,379.786,4.0957
463.76,379.872,4.0957
464.26,379.955,4.0956
464.76,380.036,4.0956
465.26,380.119,4.0956
465.76,380.204,4.0956
466.26,380.285,4.0955
466.76,380.371,4.0956
467.26,380.457,4.0956
467.76,380.536,4.0956
468.26,380.624,4.0956
468.76,380.704,4.0956
469.26,380.784,4.0956
469.76,380.877,4.0956
470.26,380.96,4.0955
470.76,381.044,4.0956
471.26,381.122,4.0956
471.76,381.206,4.0955
472.26,381.291,4.0955
472.76,381.373,4.0955
473.26,381.458,4.0955
473.76,381.543,4.0955
474.26,381.624,4.0956
474.76,381.713,4.0956
475.26,381.794,4.0956
475.76,381.879,4.0956
476.26,381.964,4.0955
476.76,382.05,4.0955
477.26,382.132,4.0956
477.76,382.216,4.0956
478.26,382.301,4.0956
478.76,382.384,4.0955
479.26,382.469,4.0955
479.76,382.553,4.0955
480.26,382.638,4.0955
480.76,382.724,4.0955
481.26,382.811,4.0955
481.76,382.891,4.0955
482.26,382.976,4.0955
482.76,383.058,4.0955
483.26,383.139,4.0955
483.76,383.226,4.0955
484.26,383.312,4.0955
484.76,383.392,4.0955
485.26,383.479,4.0955
485.76,383.568,4.0955
486.26,383.647,4.0955
486.76,383.729,4.0955
487.26,383.813,4.0955
487.76,383.895,4.0955
488.26,383.983,4.0954
488.76,384.062,4.0954
489.26,384.149,4.0954
489.76,384.234,4.0954
490.26,384.318,4.0954
490.76,384.398,4.0954
491.26,384.481,4.0954
491.76,384.566,4.0954
492.26,384.658,4.0954
492.76,384.737,4.0954
493.26,384.823,4.0954
493.76,384.906,4.0954
494.26,384.993,4.0954
494.76,385.081,4.0954
495.26,385.162,4.0954
495.76,385.245,4.0954
496.26,385.33,4.0954
496.76,385.408,4.0954
497.26,385.498,4.0954
497.76,385.582,4.0954
498.26,385.664,4.0954
498.76,385.747,4.0953
499.26,385.835,4.0953
499.76,385.917,4.0954
500.26,385.997,4.0953
500.76,386.089,4.0954
501.26,386.167,4.0954
501.76,386.255,4.0953
502.26,386.339,4.0953
502.76,386.424,4.0953
503.26,386.506,4.0953
503.76,386.595,4.0953
504.26,386.675,4.0953
504.76,386.759,4.0953
505.26,386.848,4.0953
505.76,386.931,4.0953
506.26,387.014,4.0952
506.76,387.097,4.0952
507.26,387.18,4.0952
507.76,387.26,4.0952
508.26,387.346,4.0952
508.76,387.432,4.0952
509.26,387.513,4.0952
509.76,387.597,4.0952
510.26,387.683,4.0952
510.76,387.764,4.0952
511.26,387.85,4.0952
511.76,387.937,4.0952
512.26,388.019,4.0952
512.76,388.105,4.0952
513.26,388.188,4.0951
513.76,388.27,4.0951
514.26,388.349,4.0951
514.76,388.44,4.0951
515.26,388.526,4.0952
515.76,388.612,4.0952
516.26,388.694,4.0951
516.76,388.78,4.0951
517.26,388.861,4.095
517.76,388.944,4.095
518.26,389.028,4.095
518.76,389.112,4.095
519.26,389.198,4.095
519.76,389.281,4.0949
520.26,389.366,4.0949
520.76,389.45,4.095
521.26,389.538,4.095
521.76,389.623,4.095
522.26,389.707,4.095
522.76,389.795,4.095
523.26,389.879,4.0951
523.76,389.964,4.0951
524.26,390.042,4.0951
524.76,390.131,4.0951
525.26,390.215,4.0951
525.76,390.292,4.095
526.26,390.375,4.095
526.76,390.464,4.095
527.26,390.547,4.095
527.76,390.632,4.095
528.26,390.717,4.095
528.76,390.8,4.095
529.26,390.883,4.095
529.76,390.966,4.0951
530.26,391.053,4.095
530.76,391.136,4.095
531.26,391.221,4.095
531.76,391.307,4.095
532.26,391.387,4.0949
532.76,391.473,4.0949
533.26,391.556,4.0949
533.76,391.645,4.0949
534.26,391.727,4.0949
534.76,391.81,4.0949
535.26,391.896,4.0949
535.76,391.983,4.0949
536.26,392.065,4.0949
536.76,392.153,4.0949
537.26,392.233,4.0949
537.76,392.32,4.0948
538.26,392.404,4.0948
538.76,392.488,4.0948
539.26,392.574,4.0948
539.76,392.657,4.0947
540.26,392.741,4.0947
540.76,392.825,4.0947
541.26,392.911,4.0947
541.76,392.992,4.0946
542.26,393.079,4.0946
542.76,393.163,4.0946
543.26,393.243,4.0947
543.76,393.33,4.0947
544.26,393.411,4.0946
544.76,393.499,4.0946
545.26,393.584,4.0946
545.76,393.666,4.0946
546.26,393.75,4.0946
546.76,393.841,4.0946
547.26,393.922,4.0946
547.76,394.007,4.0945
548.26,394.093,4.0945
548.76,394.175,4.0945
549.26,394.258,4.0945
549.76,394.344,4.0944
550.26,394.428,4.0944
550.76,394.514,4.0944
551.26,394.595,4.0943
551.76,394.68,4.0943
552.26,394.762,4.0943
552.76,394.853,4.0943
553.26,394.94,4.0942
553.76,395.019,4.0942
554.26,395.108,4.0942
554.76,395.188,4.0942
555.26,395.27,4.0942
555.76,395.351,4.0942
556.26,395.433,4.0942
556.76,395.519,4.0941
557.26,395.604,4.0941
557.76,395.689,4.0941
558.26,395.77,4.0941
558.76,395.857,4.0941
559.26,395.939,4.094
559.76,396.028,4.094
560.26,396.111,4.0939
560.76,396.199,4.0939
561.26,396.281,4.0939
561.76,396.364,4.0939
562.26,396.445,4.0939
562.76,396.528,4.0939
563.26,396.611,4.0939
563.76,396.694,4.0939
564.26,396.777,4.0939
564.76,396.864,4.0939
565.26,396.952,4.0938
565.76,397.033,4.0938
566.26,397.117,4.0938
566.76,397.2,4.0938
567.26,397.283,4.0938
567.76,397.368,4.0937
568.26,397.457,4.0937
568.76,397.538,4.0937
569.26,397.628,4.0937
569.76,397.707,4.0936
570.26,397.793,4.0936
570.76,397.88,4.0936
571.26,397.964,4.0936
571.76,398.047,4.0935
572.26,398.131,4.0935
572.76,398.214,4.0935
573.26,398.298,4.0935
573.76,398.382,4.0934
574.26,398.47,4.0934
574.76,398.552,4.0934
575.26,398.634,4.0934
575.76,398.718,4.0933
576.26,398.799,4.0933
576.76,398.886,4.0933
577.26,398.97,4.0933
577.76,399.053,4.0933
578.26,399.14,4.0932
578.76,399.225,4.0933
579.26,399.311,4.0933
579.76,399.393,4.0933
580.26,399.479,4.0932
580.76,399.56,4.0932
581.26,399.65,4.0932
581.76,399.728,4.0932
582.26,399.815,4.0932
582.76,399.891,4.0931
583.26,399.977,4.0931
583.76,400.063,4.093
584.26,400.146,4.0929
584.76,400.228,4.093
585.26,400.314,4.093
585.76,400.398,4.0929
586.26,400.483,4.0928
586.76,400.564,4.0928
587.26,400.65,4.0928
587.76,400.732,4.0928
588.26,400.814,4.0927
588.76,400.903,4.0927
589.26,400.982,4.0927
589.76,401.068,4.0927
590.26,401.154,4.0926
590.76,401.235,4.0926
591.26,401.323,4.0926
591.76,401.406,4.0925
592.26,401.496,4.0925
592.76,401.581,4.0925
593.26,401.665,4.0925
593.76,401.749,4.0925
594.26,401.831,4.0925
594.76,401.914,4.0925
595.26,401.997,4.0925
595.76,402.08,4.0925
596.26,402.168,4.0925
596.76,402.251,4.0924
597.26,402.335,4.0924
597.76,402.419,4.0924
598.26,402.509,4.0923
598.76,402.589,4.0923
599.26,402.67,4.0922
599.76,402.754,4.0922
600.26,402.836,4.0922
600.76,402.925,4.0922
601.26,403.009,4.0922
601.76,403.096,4.0922
602.26,403.177,4.0921
602.76,403.259,4.0921
603.26,403.343,4.0921
603.76,403.428,4.0921
604.26,403.507,4.0921
604.76,403.593,4.0921
605.26,403.676,4.0921
605.76,403.764,4.092
606.26,403.847,4.092
606.76,403.932,4.092
607.26,404.016,4.0919
607.76,404.106,4.0919
608.26,404.188,4.0919
608.76,404.27,4.0918
609.26,404.351,4.0918
609.76,404.436,4.0918
610.26,404.52,4.0918
610.76,404.604,4.0918
611.26,404.692,4.0917
611.76,404.775,4.0917
612.26,404.859,4.0917
612.76,404.939,4.0917
613.26,405.022,4.0917
613.76,405.105,4.0917
614.26,405.189,4.0916
614.76,405.27,4.0916
615.26,405.354,4.0916
615.76,405.442,4.0915
616.26,405.522,4.0915
616.76,405.606,4.0915
617.26,405.693,4.0915
617.76,405.781,4.0915
618.26,405.86,4.0915
618.76,405.947,4.0915
619.26,406.033,4.0914
619.76,406.113,4.0914
620.26,406.199,4.0914
620.76,406.284,4.0914
621.26,406.365,4.0913
621.76,406.45,4.0913
622.26,406.532,4.0913
622.76,406.615,4.0913
623.26,406.699,4.0912
623.76,406.78,4.0912
624.26,406.871,4.0911
624.76,406.95,4.0911
625.26,407.036,4.0911
625.76,407.123,4.0911
626.26,407.206,4.091
626.76,407.289,4.091
627.26,407.372,4.091
627.76,407.459,4.0909
628.26,407.549,4.0909
628.76,407.632,4.0909
629.26,407.713,4.0909
629.76,407.797,4.0909
630.26,407.879,4.0908
630.76,407.962,4.0908
631.26,408.043,4.0908
631.76,408.131,4.0907
632.26,408.215,4.0907
632.76,408.302,4.0907
633.26,408.382,4.0907
633.76,408.468,4.0907
634.26,408.548,4.0906
634.76,408.631,4.0906
635.26,408.722,4.0905
635.76,408.801,4.0905
636.26,408.884,4.0905
636.76,408.968,4.0905
637.26,409.05,4.0904
637.76,409.137,4.0904
638.26,409.221,4.0903
638.76,409.309,4.0903
639.26,409.39,4.0903
639.76,409.475,4.0903
640.26,409.559,4.0903
640.76,409.645,4.0902
641.26,409.725,4.0902
641.76,409.815,4.0901
642.26,409.898,4.0901
642.76,409.982,4.09
643.26,410.063,4.0901
643.76,410.143,4.09
644.26,410.226,4.09
644.76,410.312,4.09
645.26,410.394,4.0899
645.76,410.481,4.0899
646.26,410.567,4.0899
646.76,410.647,4.0899
647.26,410.734,4.0899
647.76,410.817,4.0899
648.26,410.903,4.0899
648.76,410.986,4.0899
649.26,411.073,4.0898
649.76,411.155,4.0898
650.26,411.241,4.0898
650.76,411.322,4.0897
651.26,411.404,4.0897
651.76,411.49,4.0897
652.26,411.573,4.0896
652.76,411.661,4.0895
653.26,411.744,4.0895
653.76,411.829,4.0895
654.26,411.914,4.0894
654.76,411.993,4.0894
655.26,412.079,4.0894
655.76,412.163,4.0894
656.26,412.245,4.0893
656.76,412.332,4.0893
657.26,412.414,4.0893
657.76,412.5,4.0893
658.26,412.582,4.0893
658.76,412.664,4.0892
659.26,412.752,4.0892
659.76,412.831,4.0892
660.26,412.913,4.0892
660.76,412.999,4.0891
661.26,413.081,4.0891
661.76,413.166,4.089
662.26,413.251,4.089
662.76,413.331,4.0889
663.26,413.418,4.0889
663.76,413.502,4.0889
664.26,413.589,4.0888
664.76,413.668,4.0888
665.26,413.754,4.0888
665.76,413.84,4.0888
666.26,413.924,4.0887
666.76,414.009,4.0887
667.26,414.089,4.0887
667.76,414.171,4.0887
668.26,414.259,4.0886
668.76,414.34,4.0886
669.26,414.427,4.0886
669.76,414.508,4.0885
670.26,414.592,4.0885
670.76,414.681,4.0884
671.26,414.763,4.0884
671.76,414.852,4.0884
672.26,414.929,4.0884
672.76,415.012,4.0883
673.26,415.089,4.0883
673.76,415.176,4.0883
674.26,415.259,4.0883
674.76,415.344,4.0882
675.26,415.429,4.0882
675.76,415.515,4.0882
676.26,415.597,4.0881
676.76,415.684,4.0881
677.26,415.766,4.0881
677.76,415.847,4.088
678.26,415.937,4.088
678.76,416.022,4.088
679.26,416.102,4.088
679.76,416.19,4.088
680.26,416.27,4.088
680.76,416.358,4.0879
681.26,416.44,4.0879
681.76,416.526,4.0879
682.26,416.603,4.0878
682.76,416.692,4.0878
683.26,416.772,4.0878
683.76,416.861,4.0878
684.26,416.944,4.0877
684.76,417.027,4.0877
685.26,417.107,4.0876
685.76,417.192,4.0876
686.26,417.278,4.0875
686.76,417.361,4.0875
687.26,417.448,4.0875
687.76,417.53,4.0875
688.26,417.612,4.0874
688.76,417.696,4.0874
689.26,417.784,4.0874
689.76,417.866,4.0874
690.26,417.948,4.0874
690.76,418.029,4.0874
691.26,418.115,4.0873
691.76,418.195,4.0873
692.26,418.28,4.0873
692.76,418.366,4.0872
693.26,418.45,4.0872
693.76,418.529,4.0872
694.26,418.613,4.0871
694.76,418.696,4.087
695.26,418.782,4.087
695.76,418.866,4.0869
696.26,418.951,4.0869
696.76,419.038,4.0869
697.26,419.122,4.0868
697.76,419.205,4.0868
698.26,419.288,4.0868
698.76,419.373,4.0867
699.26,419.456,4.0867
699.76,419.54,4.0867
700.26,419.623,4.0867
700.76,419.702,4.0867
701.26,419.788,4.0867
701.76,419.872,4.0866
702.26,419.957,4.0866
702.76,420.04,4.0865
703.26,420.124,4.0865
703.76,420.211,4.0865
704.26,420.293,4.0864
704.76,420.374,4.0864
705.26,420.459,4.0863
705.76,420.541,4.0863
706.26,420.628,4.0862
706.76,420.711,4.0862
707.26,420.793,4.0861
707.76,420.878,4.0861
708.26,420.961,4.0861
708.76,421.048,4.0861
709.26,421.133,4.086
709.76,421.213,4.086
710.26,421.301,4.086
710.76,421.381,4.086
711.26,421.468,4.086
711.76,421.55,4.0859
712.26,421.634,4.086
712.76,421.718,4.0859
713.26,421.804,4.0859
713.76,421.891,4.0859
714.26,421.971,4.0858
714.76,422.052,4.0858
715.26,422.143,4.0858
715.76,422.227,4.0857
716.26,422.308,4.0857
716.76,422.391,4.0856
717.26,422.475,4.0856
717.76,422.559,4.0855
718.26,422.642,4.0855
718.76,422.726,4.0854
719.26,422.807,4.0853
719.76,422.894,4.0853
720.26,422.979,4.0853
720.76,423.059,4.0852
721.26,423.138,4.0852
721.76,423.222,4.0852
722.26,423.308,4.0851
722.76,423.393,4.0851
723.26,423.478,4.085
723.76,423.559,4.085
724.26,423.645,4.0849
724.76,423.73,4.0849
725.26,423.816,4.0849
725.76,423.897,4.0848
726.26,423.983,4.0847
726.76,424.069,4.0847
727.26,424.146,4.0847
727.76,424.231,4.0846
728.26,424.314,4.0846
728.76,424.397,4.0846
729.26,424.478,4.0845
729.76,424.569,4.0845
730.26,424.652,4.0845
730.76,424.737,4.0844
731.26,424.815,4.0844
731.76,424.898,4.0843
732.26,424.98,4.0843
732.76,425.07,4.0843
733.26,425.151,4.0843
733.76,425.237,4.0842
734.26,425.318,4.0842
734.76,425.403,4.0841
735.26,425.488,4.0841
735.76,425.571,4.0841
736.26,425.653,4.084
736.76,425.738,4.0839
737.26,425.815,4.0839
737.76,425.906,4.0838
738.26,425.989,4.0837
738.76,426.077,4.0837
739.26,426.157,4.0836
739.76,426.245,4.0836
740.26,426.324,4.0835
740.76,426.412,4.0835
741.26,426.491,4.0835
741.76,426.578,4.0834
742.26,426.658,4.0834
742.76,426.745,4.0834
743.26,426.828,4.0834
743.76,426.913,4.0833
744.26,426.999,4.0833
744.76,427.086,4.0832
745.26,427.17,4.0832
745.76,427.254,4.0831
746.26,427.335,4.0831
746.76,427.423,4.0831
747.26,427.506,4.083
747.76,427.591,4.083
748.26,427.669,4.083
748.76,427.753,4.0829
749.26,427.836,4.0829
749.76,427.923,4.0828
750.26,428.008,4.0828
750.76,428.09,4.0827
751.26,428.176,4.0827
751.76,428.258,4.0826
752.26,428.348,4.0826
752.76,428.432,4.0825
753.26,428.513,4.0825
753.76,428.6,4.0824
754.26,428.68,4.0824
754.76,428.766,4.0823
755.26,428.841,4.0823
755.76,428.932,4.0822
756.26,429.015,4.0822
756.76,429.1,4.0821
757.26,429.184,4.0821
757.76,429.269,4.082
758.26,429.354,4.082
758.76,429.437,4.082
759.26,429.521,4.0819
759.76,429.607,4.0819
760.26,429.689,4.0819
760.76,429.778,4.0818
761.26,429.857,4.0818
761.76,429.937,4.0817
762.26,430.024,4.0817
762.76,430.109,4.0816
763.26,430.193,4.0816
763.76,430.278,4.0816
764.26,430.355,4.0815
764.76,430.443,4.0815
765.26,430.528,4.0814
765.76,430.608,4.0814
766.26,430.694,4.0813
766.76,430.778,4.0813
767.26,430.861,4.0812
767.76,430.95,4.0812
768.26,431.029,4.0811
768.76,431.115,4.081
769.26,431.199,4.081
769.76,431.282,4.0809
770.26,431.365,4.0808
770.76,431.447,4.0807
771.26,431.532,4.0807
771.76,431.617,4.0806
772.26,431.698,4.0806
772.76,431.778,4.0805
773.26,431.866,4.0805
773.76,431.949,4.0805
774.26,432.032,4.0804
774.76,432.118,4.0803
775.26,432.197,4.0803
775.76,432.283,4.0803
776.26,432.366,4.0802
776.76,432.452,4.0802
777.26,432.532,4.0801
777.76,432.614,4.08
778.26,432.695,4.0799
778.76,432.785,4.0799
779.26,432.863,4.0798
779.76,432.952,4.0798
780.26,433.035,4.0797
780.76,433.122,4.0797
781.26,433.204,4.0796
781.76,433.287,4.0795
782.26,433.369,4.0795
782.76,433.459,4.0795
783.26,433.542,4.0794
783.76,433.625,4.0794
784.26,433.708,4.0793
784.76,433.792,4.0792
785.26,433.872,4.0791
785.76,433.957,4.0791
786.26,434.037,4.079
786.76,434.125,4.079
787.26,434.205,4.0788
787.76,434.291,4.0788
788.26,434.372,4.0787
788.76,434.46,4.0787
789.26,434.541,4.0786
789.76,434.631,4.0785
790.26,434.71,4.0784
790.76,434.797,4.0784
791.26,434.877,4.0783
791.76,434.965,4.0783
792.26,435.045,4.0782
792.76,435.129,4.0781
793.26,435.215,4.0781
793.76,435.3,4.078
794.26,435.378,4.0779
794.76,435.46,4.0779
795.26,435.545,4.0778
795.76,435.63,4.0778
796.26,435.713,4.0777
796.76,435.8,4.0776
797.26,435.883,4.0775
797.76,435.969,4.0775
798.26,436.055,4.0774
798.76,436.139,4.0773
799.26,436.219,4.0772
799.76,436.303,4.0771
800.26,436.39,4.077
800.76,436.473,4.0769
801.26,436.554,4.0768
801.76,436.639,4.0768
802.26,436.722,4.0767
802.76,436.803,4.0766
803.26,436.885,4.0765
803.76,436.971,4.0764
804.26,437.059,4.0764
804.76,437.142,4.0763
805.26,437.226,4.0762
805.76,437.314,4.0761
806.26,437.395,4.076
806.76,437.476,4.0759
807.26,437.557,4.0758
807.76,437.647,4.0758
808.26,437.728,4.0757
808.76,437.814,4.0756
809.26,437.895,4.0755
809.76,437.98,4.0755
810.26,438.067,4.0754
810.76,438.149,4.0753
811.26,438.229,4.0752
811.76,438.317,4.0752
812.26,438.4,4.0751
812.76,438.485,4.075
813.26,438.568,4.0749
813.76,438.65,4.0749
814.26,438.734,4.0748
814.76,438.816,4.0748
815.26,438.901,4.0747
815.76,438.986,4.0746
816.26,439.069,4.0745
816.76,439.154,4.0745
817.26,439.234,4.0744
817.76,439.319,4.0743
818.26,439.405,4.0742
818.76,439.488,4.0741
819.26,439.57,4.074
819.76,439.651,4.0739
820.26,439.736,4.0738
820.76,439.821,4.0737
821.26,439.906,4.0736
821.76,439.987,4.0735
822.26,440.067,4.0734
822.76,440.149,4.0734
823.26,440.235,4.0733
823.76,440.318,4.0732
824.26,440.405,4.0731
824.76,440.489,4.073
825.26,440.572,4.0729
825.76,440.655,4.0728
826.26,440.743,4.0728
826.76,440.827,4.0727
827.26,440.908,4.0726
827.76,440.997,4.0725
828.26,441.079,4.0724
828.76,441.16,4.0723
829.26,441.243,4.0722
829.76,441.326,4.0721
830.26,441.408,4.072
830.76,441.493,4.0719
831.26,441.577,4.0718
831.76,441.665,4.0717
832.26,441.746,4.0716
832.76,441.832,4.0715
833.26,441.911,4.0714
833.76,441.997,4.0714
834.26,442.077,4.0712
834.76,442.162,4.0711
835.26,442.247,4.071
835.76,442.332,4.071
836.26,442.411,4.0708
836.76,442.499,4.0707
837.26,442.577,4.0706
837.76,442.662,4.0705
838.26,442.748,4.0704
838.76,442.835,4.0702
839.26,442.918,4.0701
839.76,443.001,4.07
840.26,443.085,4.0699
840.76,443.169,4.0698
841.26,443.252,4.0697
841.76,443.336,4.0696
842.26,443.418,4.0695
842.76,443.505,4.0693
843.26,443.588,4.0693
843.76,443.672,4.0692
844.26,443.755,4.0691
844.76,443.841,4.0689
845.26,443.926,4.0688
845.76,444.007,4.0687
846.26,444.093,4.0686
846.76,444.176,4.0685
847.26,444.26,4.0684
847.76,444.349,4.0683
848.26,444.434,4.0682
848.76,444.518,4.068
849.26,444.598,4.0679
849.76,444.682,4.0678
850.26,444.766,4.0677
850.76,444.852,4.0676
851.26,444.932,4.0675
851.76,445.015,4.0674
852.26,445.096,4.0672
852.76,445.181,4.0671
853.26,445.265,4.067
853.76,445.349,4.0669
854.26,445.43,4.0667
854.76,445.511,4.0666
855.26,445.598,4.0665
855.76,445.683,4.0663
856.26,445.766,4.0662
856.76,445.848,4.0661
857.26,445.931,4.066
857.76,446.017,4.0659
858.26,446.099,4.0657
858.76,446.184,4.0656
859.26,446.264,4.0655
859.76,446.349,4.0653
860.26,446.432,4.0652
860.76,446.519,4.0651
861.26,446.601,4.065
861.76,446.684,4.0648
862.26,446.77,4.0647
862.76,446.85,4.0646
863.26,446.929,4.0644
863.76,447.02,4.0643
864.26,447.099,4.0642
864.76,447.187,4.0641
865.26,447.271,4.0639
865.76,447.354,4.0637
866.26,447.437,4.0636
866.76,447.519,4.0635
867.26,447.604,4.0633
867.76,447.689,4.0632
868.26,447.776,4.063
868.76,447.86,4.0629
869.26,447.942,4.0628
869.76,448.023,4.0626
870.26,448.106,4.0625
870.76,448.188,4.0624
871.26,448.276,4.0623
871.76,448.359,4.0622
872.26,448.443,4.062
872.76,448.526,4.0619
873.26,448.608,4.0618
873.76,448.686,4.0617
874.26,448.774,4.0615
874.76,448.858,4.0614
875.26,448.941,4.0613
875.76,449.022,4.0611
876.26,449.107,4.061
876.76,449.191,4.0609
877.26,449.275,4.0607
877.76,449.357,4.0606
878.26,449.444,4.0604
878.76,449.526,4.0602
879.26,449.608,4.0601
879.76,449.694,4.0599
880.26,449.777,4.0598
880.76,449.861,4.0596
881.26,449.946,4.0594
881.76,450.028,4.0593
882.26,450.111,4.0591
882.76,450.195,4.059
883.26,450.277,4.0589
883.76,450.361,4.0587
884.26,450.441,4.0586
884.76,450.527,4.0584
885.26,450.611,4.0583
885.76,450.69,4.0582
886.26,450.773,4.0581
886.76,450.856,4.0579
887.26,450.946,4.0577
887.76,451.028,4.0576
888.26,451.113,4.0574
888.76,451.194,4.0573
889.26,451.275,4.0572
889.76,451.361,4.057
890.26,451.438,4.0568
890.76,451.526,4.0567
891.26,451.611,4.0565
891.76,451.697,4.0563
892.26,451.781,4.0561
892.76,451.864,4.0559
893.26,451.948,4.0558
893.76,452.03,4.0556
894.26,452.107,4.0554
894.76,452.192,4.0553
895.26,452.273,4.0551
895.76,452.357,4.055
896.26,452.443,4.0548
896.76,452.527,4.0546
897.26,452.607,4.0545
897.76,452.693,4.0543
898.26,452.776,4.0541
898.76,452.861,4.0539
899.26,452.945,4.0538
899.76,453.026,4.0536
900.26,453.112,4.0534
900.76,453.196,4.0533
901.26,453.278,4.0531
901.76,453.363,4.053
902.26,453.445,4.0528
902.76,453.525,4.0526
903.26,453.606,4.0525
903.76,453.693,4.0523
904.26,453.779,4.0521
904.76,453.865,4.052
905.26,453.946,4.0518
905.76,454.03,4.0516
906.26,454.112,4.0515
906.76,454.195,4.0513
907.26,454.278,4.0511
907.76,454.363,4.0509
908.26,454.45,4.0508
908.76,454.535,4.0506
909.26,454.614,4.0504
909.76,454.703,4.0503
910.26,454.781,4.0501
910.76,454.864,4.0499
911.26,454.942,4.0498
911.76,455.029,4.0496
912.26,455.116,4.0494
912.76,455.203,4.0493
913.26,455.281,4.0491
913.76,455.37,4.0489
914.26,455.453,4.0487
914.76,455.54,4.0486
915.26,455.62,4.0484
915.76,455.704,4.0482
916.26,455.782,4.048
916.76,455.865,4.0478
917.26,455.947,4.0477
917.76,456.032,4.0475
918.26,456.116,4.0474
918.76,456.201,4.0472
919.26,456.282,4.0471
919.76,456.37,4.0469
920.26,456.45,4.0467
920.76,456.533,4.0465
