Repository: MaCFP/matl-db

## How to interpret and use measurement data in this repository for pyrolysis model calibration and validation
#

### Key factors influencing material response during tests
In this directory, experimental measurements from both mg- and g-scale tests (conducted by 16 unique fire safety science institutions around the world) are available. Every effort was made to remove variability between results due to potential differences in material composition by sharing samples of the same exact PMMA, prepared for mg- and g-scale experiments: that is, all tests were performed on the exact same material, from the same source, and prepared in the same form (excluding minor variations, ~5%, in sample slab

File: Non-charring/PMMA/HKPolyU/HKPolyU_TGA_N2_2.csv (part 1 of 4)
Time,Temperature,Mass
[s],[k],[mg]
0.002466667,300.04801,4.189604
4.33E-03,300.15542,4.189572
0.01266666,300.26516,4.189532
0.021,300.3823,4.189455
0.02933333,300.49546,4.189412
0.03766667,300.61002,4.18934
0.046,300.71575,4.18927
0.05433334,300.8244,4.189217
0.06266666,300.94131,4.189162
0.071,301.05362,4.189058
0.07933334,301.16712,4.189033
0.08766666,301.27014,4.188976
0.096,301.38283,4.188894
0.1043333,301.49325,4.188814
0.1126666,301.60742,4.188761
0.121,301.71792,4.188735
0.1293333,301.83772,4.188657
0.1376667,301.94419,4.18861
0.146,302.05149,4.188542
0.1543334,302.16606,4.188485
0.1626666,302.28185,4.188398
0.171,302.38712,4.188328
0.1793333,302.49546,4.18827
0.1876666,302.6095,4.188205
0.196,302.71506,4.188122
0.2043333,302.82671,4.188034
0.2126666,302.93235,4.188004
0.221,303.04253,4.187935
0.2293333,303.15503,4.187866
0.2376666,303.26201,4.18778
0.246,303.3721,4.187721
0.2543334,303.48046,4.187624
0.2626667,303.58925,4.187582
0.271,303.70056,4.187529
0.2793333,303.81255,4.187466
0.2876667,303.91644,4.187406
0.296,304.0229,4.187344
0.3043333,304.13178,4.187265
0.3126666,304.24045,4.187212
0.321,304.34482,4.187185
0.3293334,304.45829,4.187145
0.3376666,304.56774,4.18709
0.346,304.67342,4.187013
0.3543334,304.77969,4.186972
0.3626666,304.8878,4.186929
0.371,304.99426,4.186887
0.3793334,305.09735,4.186806
0.3876666,305.2078,4.186773
0.396,305.31907,4.186716
0.4043333,305.41786,4.186729
0.4126667,305.52354,4.18667
0.421,305.63198,4.186661
0.4293333,305.7361,4.186622
0.4376666,305.84038,4.186566
0.446,305.94297,4.186528
0.4543334,306.04826,4.186509
0.4626666,306.15383,4.186467
0.471,306.257,4.186426
0.4793334,306.36659,4.186422
0.4876666,306.46015,4.186326
0.496,306.561,4.186287
0.5043333,306.66297,4.186228
0.5126667,306.77031,4.186196
0.521,306.8776,4.18617
0.5293334,306.9763,4.18612
0.5376668,307.08279,4.186072
0.546,307.1858,4.186081
0.5543332,307.28926,4.186031
0.5626668,307.38545,4.185958
0.571,307.49018,4.185932
0.5793332,307.58193,4.18591
0.5876668,307.6871,4.185925
0.596,307.79262,4.18588
0.6043334,307.89426,4.185852
0.6126668,307.9952,4.185837
0.621,308.0947,4.185809
0.6293332,308.19261,4.185738
0.6376668,308.29391,4.185736
0.646,308.39597,4.185742
0.6543334,308.49266,4.18567
0.6626668,308.59079,4.185641
0.671,308.6921,4.185604
0.6793334,308.79122,4.185587
0.6876666,308.8965,4.18556
0.696,308.98746,4.185528
0.7043334,309.08813,4.185494
0.7126668,309.18777,4.185486
0.721,309.28211,4.18544
0.7293334,309.38382,4.185391
0.7376666,309.48394,4.18541
0.746,309.58083,4.185384
0.7543334,309.67722,4.185381
0.7626666,309.77078,4.185336
0.771,309.8649,4.18531
0.7793334,309.96414,4.185289
0.7876668,310.06103,4.185272
0.796,310.15438,4.185248
0.8043334,310.2484,4.185234
0.8126668,310.34009,4.185232
0.821,310.4436,4.185185
0.8293334,310.53237,4.185154
0.8376668,310.62854,4.185056
0.846,310.72022,4.185049
0.8543334,310.81832,4.185008
0.8626668,310.90562,4.184974
0.871,311.00161,4.184952
0.8793334,311.09687,4.184912
0.8876666,311.19059,4.184894
0.896,311.28013,4.184852
0.9043334,311.38152,4.184853
0.9126668,311.47204,4.184817
0.921,311.56167,4.184824
0.9293334,311.65892,4.184783
0.9376668,311.74752,4.184761
0.946,311.83794,4.184734
0.9543334,311.93387,4.184684
0.9626668,312.02405,4.184691
0.971,312.11976,4.184644
0.9793334,312.20912,4.184594
0.9876668,312.29993,4.184546
0.996,312.39185,4.184512
1.004333,312.48156,4.184455
1.012667,312.5673,4.184434
1.021,312.66391,4.184403
1.029333,312.74828,4.184363
1.037667,312.84688,4.184316
1.046,312.92926,4.18425
1.054334,313.02378,4.184225
1.062667,313.10991,4.184223
1.071,313.19266,4.184195
1.079334,313.28164,4.184182
1.087666,313.37706,4.184181
1.096,313.46344,4.184123
1.104334,313.55532,4.18411
1.112667,313.64045,4.184092
1.121,313.72783,4.184088
1.129334,313.81042,4.184063
1.137667,313.90383,4.184068
1.146,313.99288,4.184032
1.154334,314.08378,4.184024
1.162667,314.16652,4.184039
1.171,314.25464,4.184022
1.179334,314.3393,4.184052
1.187667,314.42841,4.184026
1.196,314.5129,4.184044
1.204334,314.60328,4.184052
1.212666,314.68278,4.18407
1.221,314.77226,4.18404
1.229334,314.85579,4.184045
1.237667,314.94029,4.184024
1.246,315.02168,4.18397
1.254334,315.115,4.183958
1.262667,315.1944,4.183924
1.271,315.28046,4.183912
1.279334,315.36301,4.183864
1.287666,315.44848,4.183852
1.296,315.53574,4.183817
1.304334,315.61777,4.183792
1.312666,315.70188,4.183724
1.321,315.7839,4.183738
1.329334,315.86581,4.183746
1.337666,315.95582,4.183742
1.346,316.04059,4.183725
1.354334,316.1291,4.183706
1.362666,316.21063,4.183718
1.371,316.29724,4.183671
1.379334,316.38019,4.183644
1.387666,316.46646,4.183613
1.396,316.54646,4.183632
1.404334,316.62967,4.183583
1.412666,316.70971,4.183547
1.421,316.79056,4.183512
1.429334,316.87756,4.18349
1.437666,316.9598,4.183464
1.446,317.04126,4.183386
1.454334,317.1207,4.183364
1.462666,317.2009,4.18334
1.471,317.28638,4.183342
1.479334,317.36728,4.183317
1.487666,317.45464,4.183297
1.496,317.53448,4.183256
1.504334,317.61217,4.183232
1.512666,317.69422,4.183197
1.521,317.78376,4.183159
1.529334,317.86362,4.183156
1.537666,317.93916,4.183145
1.546,318.02515,4.183122
1.554334,318.10516,4.18309
1.562666,318.18293,4.183042
1.571,318.27032,4.183013
1.579334,318.34994,4.182964
1.587666,318.43207,4.182906
1.596,318.50813,4.182884
1.604334,318.59092,4.182862
1.612666,318.66718,4.182816
1.621,318.75446,4.18275
1.629334,318.83128,4.182709
1.637666,318.91202,4.182662
1.646,318.99019,4.182653
1.654334,319.0719,4.182616
1.662666,319.15524,4.182622
1.671,319.23117,4.18262
1.679334,319.31002,4.182605
1.687666,319.39486,4.182595
1.696,319.46982,4.182631
1.704334,319.55276,4.18263
1.712666,319.63291,4.182625
1.721,319.71283,4.18261
1.729334,319.7913,4.182602
1.737666,319.86796,4.182605
1.746,319.95081,4.182574
1.754334,320.03076,4.18256
1.762666,320.1075,4.182567
1.771,320.18974,4.18255
1.779334,320.26512,4.18248
1.787666,320.3509,4.18245
1.796,320.42502,4.182437
1.804334,320.51059,4.182432
1.812666,320.59038,4.182428
1.821,320.66846,4.182403
1.829334,320.74338,4.18241
1.837666,320.82691,4.182408
1.846,320.9095,4.182398
1.854334,320.98875,4.182402
1.862666,321.0626,4.182396
1.871,321.13968,4.182432
1.879334,321.22131,4.182456
1.887666,321.3055,4.182444
1.896,321.37598,4.182429
1.904334,321.45672,4.182447
1.912666,321.53033,4.182436
1.921,321.61604,4.182403
1.929334,321.69156,4.182374
1.937666,321.77691,4.18235
1.946,321.85111,4.18236
1.954334,321.93154,4.182324
1.962666,322.00974,4.182266
1.971,322.08854,4.18227
1.979334,322.16308,4.182259
1.987666,322.2465,4.182217
1.996,322.32526,4.182182
2.004334,322.40455,4.182163
2.012666,322.48379,4.182144
2.021,322.56078,4.1821
2.029334,322.63859,4.182032
2.037666,322.7231,4.182002
2.046,322.79344,4.182008
2.054334,322.87944,4.18197
2.062666,322.95571,4.181914
2.071,323.03816,4.181867
2.079333,323.1152,4.181845
2.087666,323.19692,4.181836
2.096,323.27185,4.1818
2.104334,323.35551,4.181782
2.112666,323.43372,4.181788
2.121,323.51806,4.181772
2.129333,323.5928,4.18172
2.137666,323.67813,4.181694
2.146,323.75286,4.181701
2.154333,323.83497,4.181695
2.162666,323.91068,4.181668
2.171,323.99297,4.181642
2.179334,324.07294,4.181604
2.187666,324.14848,4.181622
2.196,324.23048,4.181627
2.204333,324.31297,4.181602
2.212666,324.39219,4.181602
2.221,324.47424,4.181555
2.229334,324.55283,4.181513
2.237666,324.63267,4.181494
2.246,324.71124,4.181496
2.254333,324.79036,4.18146
2.262666,324.86759,4.181468
2.271,324.95182,4.18143
2.279333,325.0315,4.181388
2.287666,325.10981,4.181356
2.296,325.19137,4.181316
2.304334,325.26913,4.181332
2.312666,325.35264,4.181338
2.321,325.42326,4.18133
2.329333,325.50507,4.181312
2.337666,325.58291,4.181298
2.346,325.6605,4.181247
2.354334,325.74911,4.181223
2.362666,325.8292,4.181204
2.371,325.91246,4.181204
2.379333,325.99515,4.181223
2.387666,326.07162,4.181236
2.396,326.14722,4.18122
2.404333,326.22607,4.181203
2.412666,326.31395,4.181188
2.421,326.39235,4.181222
2.429334,326.4787,4.181238
2.437666,326.55855,4.18125
2.446,326.63175,4.181277
2.454333,326.71626,4.181277
2.462666,326.79376,4.181224
2.471,326.88262,4.181158
2.479334,326.96187,4.18116
2.487666,327.03892,4.18114
2.496,327.1207,4.181132
2.504333,327.20438,4.181064
2.512666,327.28777,4.181033
2.521,327.3648,4.180992
2.529333,327.44466,4.180926
2.537666,327.52388,4.180883
2.546,327.60958,4.180878
2.554334,327.69512,4.180878
2.562666,327.7728,4.180808
2.571,327.85302,4.180776
2.579333,327.93911,4.18075
2.587666,328.01832,4.180756
2.596,328.1031,4.180766
2.604334,328.17874,4.180747
2.612666,328.26143,4.180733
2.621,328.34428,4.180717
2.629333,328.42907,4.180694
2.637666,328.51166,4.18068
2.646,328.59144,4.180694
2.654333,328.67081,4.180698
2.662666,328.75506,4.180685
2.671,328.83672,4.180652
2.679334,328.91695,4.180586
2.687666,329.00273,4.180549
2.696,329.08398,4.180535
2.704333,329.16283,4.180513
2.712666,329.23821,4.180489
2.721,329.32429,4.180469
2.729334,329.4066,4.180447
2.737666,329.49032,4.18043
2.746,329.57394,4.180411
2.754333,329.65952,4.180408
2.762666,329.74268,4.180425
2.771,329.82588,4.180411
2.779333,329.90428,4.180426
2.787666,329.98896,4.180422
2.796,330.07959,4.180428
2.804334,330.15855,4.180408
2.812666,330.24371,4.180382
2.821,330.3279,4.180383
2.829333,330.41153,4.180392
2.837666,330.49735,4.18042
2.846,330.5747,4.180398
2.854334,330.66175,4.18039
2.862666,330.74373,4.18035
2.871,330.82869,4.180339
2.879333,330.91218,4.18035
2.887666,330.99258,4.180346
2.896,331.07351,4.180324
2.904333,331.16275,4.18027
2.912666,331.2522,4.18024
2.921,331.33209,4.180165
2.929334,331.41542,4.180156
2.937666,331.50484,4.180164
2.946,331.5863,4.180184
2.954333,331.66953,4.180164
2.962666,331.75468,4.180135
2.971,331.84316,4.180119
2.979334,331.92092,4.180144
2.987666,332.01075,4.180215
2.996,332.08724,4.180193
3.004333,332.17317,4.180191
3.012666,332.25526,4.180162
3.021,332.3404,4.180157
3.029333,332.42965,4.180113
3.037666,332.51618,4.180156
3.046,332.59418,4.180127
3.054334,332.6799,4.18012
3.062666,332.76724,4.180085
3.071,332.85012,4.180024
3.079333,332.9381,4.180031
3.087666,333.02604,4.180032
3.096,333.10899,4.180074
3.104334,333.19348,4.180043
3.112666,333.27918,4.180042
3.121,333.364,4.179958
3.129333,333.45029,4.179945
3.137666,333.54039,4.179924
3.146,333.6265,4.179918
3.154333,333.7178,4.179883
3.162666,333.80371,4.179848
3.171,333.88484,4.179817
3.179334,333.96528,4.179768
3.187666,334.05339,4.179748
3.196,334.13734,4.179694
3.204334,334.22592,4.179716
3.212666,334.31054,4.179703
3.221,334.39883,4.179708
3.229334,334.48418,4.179688
3.237666,334.57304,4.179687
3.246,334.66068,4.17968
3.254333,334.74453,4.179669
3.262666,334.829,4.179676
3.271,334.91851,4.179703
3.279334,335.00259,4.179757
3.287666,335.08895,4.179725
3.296,335.1778,4.179719
3.304334,335.26204,4.179675
3.312666,335.3493,4.179656
3.321,335.4346,4.179627
3.329334,335.52314,4.17959
3.337666,335.61046,4.179582
3.346,335.69188,4.17955
3.354334,335.78137,4.179496
3.362666,335.87266,4.179431
3.371,335.95138,4.17942
3.379333,336.04151,4.179386
3.387666,336.1216,4.17938
3.396,336.21738,4.179348
3.404334,336.30452,4.179348
3.412666,336.39029,4.179341
3.421,336.4727,4.179329
3.429334,336.5644,4.179337
3.437666,336.64606,4.179329
3.446,336.73524,4.179342
3.454334,336.82387,4.179329
3.462666,336.90859,4.179322
3.471,336.99919,4.179303
3.479334,337.08996,4.17931
3.487666,337.18014,4.179268
3.496,337.26516,4.179254
3.504333,337.35208,4.179243
3.512666,337.4388,4.179211
3.521,337.5256,4.179223
3.529334,337.61084,4.179217
3.537666,337.70012,4.179213
3.546,337.78618,4.179187
3.554334,337.86768,4.179191
3.562666,337.95699,4.179184
3.571,338.04978,4.17921
3.579334,338.13463,4.179218
3.587666,338.22008,4.179209
3.596,338.31066,4.179239
3.604334,338.39372,4.179226
3.612666,338.48261,4.17921
3.621,338.57224,4.179223
3.629333,338.65738,4.179258
3.637666,338.74972,4.17925
3.646,338.83348,4.179245
3.654334,338.92363,4.17923
3.662666,339.0086,4.17923
3.671,339.0954,4.17924
3.679334,339.18072,4.179205
3.687666,339.27105,4.179186
3.696,339.35722,4.179184
3.704334,339.44768,4.179154
3.712666,339.53349,4.179141
3.721,339.62561,4.179144
3.729334,339.71068,4.179136
3.737666,339.79625,4.179126
3.746,339.8831,4.179105
3.754333,339.97325,4.179076
3.762666,340.05799,4.179053
3.771,340.15112,4.179033
3.779334,340.2365,4.178994
3.787666,340.3192,4.178942
3.796,340.41036,4.178875
3.804334,340.50112,4.178844
3.812666,340.58848,4.17883
3.821,340.67525,4.178798
3.829334,340.76296,4.178761
3.837666,340.85156,4.17874
3.846,340.9394,4.178744
3.854334,341.03032,4.178765
3.862666,341.11926,4.178765
3.871,341.20478,4.178806
3.879333,341.29014,4.178826
3.887666,341.37978,4.178799
3.896,341.46553,4.178786
3.904334,341.55664,4.17879
3.912666,341.64278,4.178784
3.921,341.73404,4.178793
3.929334,341.82055,4.17877
3.937666,341.90922,4.178756
3.946,341.99861,4.178753
3.954334,342.08655,4.178756
3.962666,342.16894,4.178781
3.971,342.25638,4.178806
3.979334,342.34956,4.178811
3.987666,342.43316,4.178834
3.996,342.51705,4.178874
4.004334,342.6071,4.178858
4.012666,342.69988,4.178894
4.021,342.78618,4.178906
4.029333,342.87358,4.178944
4.037666,342.96545,4.178961
4.046,343.04491,4.17897
4.054333,343.13331,4.179004
4.062667,343.22334,4.17902
4.071,343.30779,4.17899
4.079334,343.39212,4.17897
4.087666,343.48218,4.178992
4.096,343.57136,4.178964
4.104334,343.66214,4.178915
4.112666,343.75138,4.178876
4.121,343.83644,4.17884
4.129334,343.92008,4.1788
4.137666,344.00863,4.178761
4.146,344.09443,4.178742
4.154333,344.17934,4.178756
4.162666,344.26798,4.178752
4.171,344.36206,4.178707
4.179333,344.44871,4.178684
4.187667,344.53287,4.178697
4.196,344.61845,4.178704
4.204334,344.70781,4.178692
4.212666,344.80138,4.178706
4.221,344.88946,4.17872
4.229334,344.97684,4.178718
4.237666,345.0626,4.178716
4.246,345.15368,4.17872
4.254334,345.23681,4.178744
4.262666,345.32484,4.178748
4.271,345.41201,4.178747
4.279333,345.49903,4.178711
4.287666,345.58539,4.1787
4.296,345.6789,4.178697
4.304333,345.75788,4.17863
4.312667,345.84262,4.17859
4.321,345.934,4.178548
4.329334,346.0248,4.178502
4.337666,346.11391,4.178457
4.346,346.19712,4.178438
4.354334,346.28531,4.178425
4.362666,346.372,4.178428
4.371,346.45429,4.178445
4.379334,346.54141,4.178415
4.387666,346.62694,4.178421
4.396,346.71538,4.178428
4.404333,346.80546,4.178424
4.412666,346.88922,4.178461
4.421,346.979,4.17849
4.429333,347.06381,4.178503
4.437667,347.15538,4.178508
4.446,347.248,4.178492
4.454334,347.33119,4.178481
4.462666,347.41744,4.178456
4.471,347.50321,4.178462
4.479334,347.58951,4.178464
4.487666,347.67866,4.178481
4.496,347.76828,4.178454
4.504334,347.85393,4.178448
4.512666,347.9398,4.178402
4.521,348.02403,4.178368
4.529333,348.10949,4.17836
4.537666,348.19802,4.178344
4.546,348.28301,4.17835
4.554333,348.37369,4.178357
4.562667,348.45859,4.178356
4.571,348.5404,4.178322
4.579334,348.63255,4.178331
4.587666,348.71931,4.178293
4.596,348.80608,4.178336
4.604334,348.89069,4.178329
4.612666,348.98238,4.178329
4.621,349.06734,4.178308
4.629334,349.15824,4.178319
4.637666,349.24529,4.178317
4.646,349.32929,4.178312
4.654333,349.41942,4.178322
4.662666,349.50656,4.178322
4.671,349.59026,4.178356
4.679333,349.6765,4.178358
4.687667,349.76331,4.178372
4.696,349.84766,4.178372
4.704334,349.93441,4.178395
4.712666,350.01956,4.178403
4.721,350.1086,4.178424
4.729334,350.19734,4.178445
4.737666,350.2814,4.178455
4.746,350.3639,4.178445
4.754334,350.4503,4.178428
4.762666,350.53736,4.178434
4.771,350.6229,4.17842
4.779333,350.7079,4.178422
4.787666,350.798,4.178424
4.796,350.88699,4.178422
4.804333,350.97455,4.17839
4.812667,351.0578,4.178341
4.821,351.14449,4.17833
4.829334,351.23006,4.178278
4.837666,351.3195,4.178254
4.846,351.404,4.178213
4.854334,351.49356,4.1782
4.862666,351.58522,4.178183
4.871,351.66044,4.178146
4.879334,351.74869,4.178102
4.887666,351.83612,4.178088
4.896,351.91788,4.178087
4.904333,352.00836,4.178062
4.912666,352.09524,4.17809
4.921,352.17795,4.178076
4.929333,352.26425,4.178083
4.937667,352.35068,4.178094
4.946,352.43794,4.178116
4.954334,352.52324,4.178105
4.962666,352.61025,4.178144
4.971,352.69284,4.178144
4.979334,352.77782,4.178146
4.987666,352.86632,4.178129
4.996,352.94951,4.178113
5.004334,353.03508,4.178142
5.012666,353.12582,4.178116
5.021,353.2082,4.17814
5.029333,353.29401,4.17816
5.037666,353.37976,4.178164
5.046,353.46187,4.178168
5.054333,353.55018,4.178183
5.062667,353.63694,4.178186
5.071,353.72398,4.178204
5.079334,353.80455,4.178235
5.087666,353.88682,4.178244
5.096,353.97849,4.178284
5.104334,354.05712,4.178303
5.112666,354.14288,4.178232
5.121,354.22994,4.178226
5.129334,354.3156,4.17818
5.137666,354.39732,4.178158
5.146,354.48292,4.178168
5.154333,354.57097,4.178174
5.162666,354.65528,4.17815
5.171,354.74151,4.17815
5.179333,354.82939,4.178139
5.187667,354.91513,4.178086
5.196,355.0005,4.17811
5.204334,355.0804,4.178162
5.212666,355.16871,4.178207
5.221,355.25484,4.17821
5.229334,355.33922,4.178212
5.237666,355.42519,4.178218
5.246,355.51054,4.1782
5.254334,355.59239,4.178153
5.262666,355.68124,4.178136
5.271,355.76226,4.178154
5.279332,355.85314,4.178179
5.287666,355.93142,4.178133
5.296,356.01876,4.178086
5.304332,356.10488,4.17807
5.312668,356.1902,4.178029
5.321,356.27499,4.17799
5.329334,356.35949,4.177994
5.337666,356.44298,4.178016
5.346,356.5261,4.178
5.354334,356.61688,4.177949
5.362666,356.70316,4.177933
5.371,356.78562,4.177914
5.379334,356.86712,4.177919
5.387666,356.95126,4.177898
5.396,357.03375,4.17791
5.404332,357.11782,4.17791
5.412666,357.2059,4.177902
5.421,357.28739,4.177894
5.429332,357.37364,4.177891
5.437668,357.46204,4.177895
5.446,357.54038,4.17787
5.454334,357.62803,4.177861
5.462666,357.70672,4.177882
5.471,357.79516,4.17788
5.479334,357.88188,4.177863
5.487666,357.96192,4.177854
5.496,358.04886,4.177832
5.504334,358.13593,4.177852
5.512666,358.21984,4.177837
5.521,358.30718,4.177859
5.529332,358.38587,4.177852
5.537666,358.47119,4.17785
5.546,358.56006,4.17781
5.554332,358.64493,4.177817
5.562668,358.72949,4.177844
5.571,358.81474,4.177882
5.579334,358.89699,4.177919
5.587666,358.98238,4.177902
5.596,359.06691,4.177918
5.604334,359.15266,4.177898
5.612666,359.23736,4.177918
5.621,359.32228,4.17793
5.629334,359.40372,4.177933
5.637666,359.48879,4.177934
5.646,359.57414,4.177928
5.654332,359.66242,4.177903
5.662666,359.74619,4.177902
5.671,359.83049,4.177906
5.679332,359.92156,4.177905
5.687668,360.00382,4.177917
5.696,360.07976,4.17795
5.704334,360.16409,4.177956
5.712666,360.252,4.178009
5.721,360.33564,4.178041
5.729334,360.42278,4.178029
5.737666,360.50481,4.178034
5.746,360.59061,4.17804
5.754334,360.67469,4.178017
5.762666,360.76076,4.178035
5.771,360.84438,4.178035
5.779332,360.93095,4.177983
5.787666,361.01664,4.177994
5.796,361.1032,4.17795
5.804332,361.18053,4.177912
5.812668,361.26391,4.177914
5.821,361.34803,4.177881
5.829334,361.43345,4.177844
5.837666,361.52056,4.177833
5.846,361.60122,4.177803
5.854334,361.68319,4.177779
5.862666,361.76394,4.177785
5.871,361.85269,4.17775
5.879334,361.93658,4.177741
5.887666,362.02431,4.177743
5.896,362.10843,4.177741
5.904332,362.19649,4.177769
5.912666,362.27456,4.177772
5.921,362.36366,4.177782
5.929332,362.44078,4.177772
5.937668,362.52551,4.177779
5.946,362.61281,4.177765
5.954334,362.69381,4.177766
5.962666,362.77726,4.177738
5.971,362.86181,4.177702
5.979334,362.94379,4.177674
5.987666,363.02692,4.17765
5.996,363.11382,4.177637
6.004334,363.19751,4.177598
6.012666,363.28688,4.1776
6.021,363.36747,4.177598
6.029332,363.45203,4.177566
6.037666,363.53859,4.177534
6.046,363.62695,4.177547
6.054332,363.71176,4.177567
6.062668,363.79215,4.177582
6.071,363.87062,4.177558
6.079334,363.95656,4.177559
6.087666,364.04166,4.177572
6.096,364.12805,4.177539
6.104334,364.21132,4.177524
6.112666,364.29293,4.177542
6.121,364.37874,4.177567
6.129334,364.46319,4.177558
6.137666,364.54858,4.17756
6.146,364.62609,4.17758
6.154332,364.7129,4.177612
6.162666,364.79458,4.177602
6.171,364.88426,4.177604
6.179332,364.96551,4.177617
6.187668,365.05106,4.177627
6.196,365.13504,4.177641
6.204334,365.21446,4.177654
6.212666,365.29509,4.177662
6.221,365.37769,4.177666
6.229334,365.46461,4.177648
6.237666,365.54934,4.17763
6.246,365.63916,4.177618
6.254334,365.72228,4.177635
6.262666,365.80509,4.17766
6.271,365.89044,4.177676
6.279332,365.97407,4.177649
6.287666,366.06611,4.177618
6.296,366.14841,4.177605
6.304332,366.22803,4.17759
6.312668,366.31816,4.177589
6.321,366.39769,4.17761
6.329334,366.48525,4.17765
6.337666,366.56778,4.177641
6.346,366.65282,4.177632
6.354334,366.74246,4.177588
6.362666,366.82534,4.177602
6.371,366.90658,4.177631
6.379334,366.99074,4.177639
6.387666,367.07116,4.177652
6.396,367.16059,4.177636
6.404334,367.24295,4.177633
6.412668,367.32528,4.177621
6.421,367.40405,4.177618
6.429334,367.48954,4.177611
6.437668,367.57969,4.177638
6.446,367.66416,4.177674
6.454334,367.74751,4.177661
6.462666,367.83735,4.177652
6.471,367.91844,4.177619
6.479334,368.00118,4.177606
6.487666,368.08514,4.177582
6.496,368.16866,4.177566
6.504334,368.25559,4.177564
6.512666,368.33707,4.177546
6.521,368.42316,4.177533
6.529334,368.5058,4.177488
6.537668,368.59226,4.177471
6.546,368.67531,4.177462
6.554334,368.75878,4.177447
6.562668,368.84269,4.177466
6.571,368.92629,4.177472
6.579334,369.0164,4.177469
6.587666,369.0996,4.177462
6.596,369.18745,4.177443
6.604334,369.26942,4.177424
6.612666,369.35694,4.177421
6.621,369.43882,4.177395
6.629334,369.52361,4.177394
6.637666,369.60624,4.177394
6.646,369.68547,4.17739
6.654334,369.77403,4.177379
6.662668,369.85605,4.17735
6.671,369.94532,4.177324
6.679334,370.02774,4.177325
6.687668,370.11139,4.177317
6.696,370.19469,4.177294
6.704334,370.2822,4.177329
6.712666,370.37028,4.177334
6.721,370.45457,4.177346
6.729334,370.54296,4.177332
6.737666,370.62595,4.177308
6.746,370.70949,4.17731
6.754334,370.78991,4.17731
6.762666,370.87566,4.17731
6.771,370.95391,4.17733
6.779334,371.04172,4.177328
6.787668,371.12642,4.177308
6.796,371.21194,4.177295
6.804334,371.29668,4.177298
6.812668,371.3832,4.177288
6.821,371.46851,4.177322
6.829334,371.55087,4.177342
6.837666,371.63962,4.177371
6.846,371.72274,4.177386
6.854334,371.8085,4.1774
6.862666,371.89082,4.17744
6.871,371.97511,4.177428
6.879334,372.05899,4.177437
6.887666,372.14171,4.177436
6.896,372.23012,4.177437
6.904334,372.31674,4.177445
6.912668,372.40022,4.17741
6.921,372.48162,4.177393
6.929334,372.56741,4.177392
6.937668,372.65366,4.17738
6.946,372.73316,4.177355
6.954334,372.82218,4.177355
6.962666,372.90694,4.177354
6.971,372.99066,4.17732
6.979334,373.07476,4.177299
6.987666,373.158,4.177278
6.996,373.2419,4.17729
7.004334,373.33,4.177262
7.012666,373.4159,4.177278
7.021,373.5046,4.177246
7.029334,373.5925,4.177238
7.037668,373.6744,4.177246
7.046,373.7544,4.177207
7.054334,373.8411,4.17721
7.062668,373.9263,4.177219
7.071,374.0084,4.177215
7.079334,374.0902,4.177228
7.087666,374.1736,4.177234
7.096,374.2591,4.1772
7.104334,374.3463,4.177176
7.112666,374.4316,4.177158
7.121,374.5135,4.177106
7.129334,374.5952,4.177095
7.137666,374.6777,4.177095
7.146,374.769,4.177089
7.154334,374.8533,4.177082
7.162668,374.9413,4.177063
7.171,375.0263,4.177071
7.179334,375.1127,4.177067
7.187668,375.198,4.177081
7.196,375.2787,4.177085
7.204334,375.3667,4.177087
7.212666,375.4478,4.177104
7.221,375.5323,4.177097
7.229334,375.6194,4.177096
7.237666,375.702,4.177106
7.246,375.7835,4.177119
7.254334,375.8704,4.177094
7.262666,375.9531,4.177062
7.271,376.0401,4.177063
7.279334,376.1227,4.177055
7.287668,376.2129,4.177078
7.296,376.3002,4.177097
7.304334,376.3824,4.177106
7.312668,376.4663,4.177087
7.321,376.5497,4.177084
7.329334,376.6376,4.177097
7.337666,376.7174,4.1771
7.346,376.8034,4.177137
7.354334,376.8914,4.177169
7.362666,376.9772,4.177172
7.371,377.0639,4.177174
7.379334,377.1484,4.177144
7.387666,377.2343,4.177136
7.396,377.3172,4.177163
7.404334,377.4026,4.177139
7.412668,377.4867,4.177094
7.421,377.572,4.177082
7.429334,377.6573,4.177097
7.437668,377.7444,4.177078
7.446,377.8319,4.177086
7.454334,377.9139,4.177094
7.462666,377.9938,4.177104
7.471,378.082,4.17711
7.479334,378.1678,4.177104
7.487666,378.252,4.177098
7.496,378.3455,4.177089
7.504334,378.4237,4.177102
7.512666,378.5037,4.177053
7.521,378.5948,4.177038
7.529334,378.683,4.177016
7.537668,378.7676,4.177006
7.546,378.8546,4.176993
7.554334,378.9353,4.176968
7.562668,379.0176,4.17695
7.571,379.1053,4.176941
7.579334,379.1915,4.176952
7.587666,379.2754,4.176954
7.596,379.36,4.176976
7.604334,379.4441,4.17698
7.612666,379.5304,4.176973
7.621,379.6162,4.176948
7.629334,379.6985,4.176938
7.637666,379.7885,4.176936
7.646,379.8657,4.176932
7.654334,379.9564,4.17692
7.662668,380.0406,4.17692
7.671,380.119,4.17691
7.679334,380.2116,4.176877
7.687668,380.294,4.176834
7.696,380.3809,4.176808
7.704334,380.4676,4.17677
7.712666,380.547,4.176779
7.721,380.6324,4.176776
7.729334,380.7238,4.176742
7.737666,380.8015,4.176702
7.746,380.8907,4.176666
7.754334,380.9766,4.176621
7.762666,381.0578,4.176613
7.771,381.1431,4.176608
7.779334,381.2273,4.17662
7.787668,381.3118,4.176636
7.796,381.3964,4.176605
7.804334,381.4818,4.176571
7.812668,381.5682,4.176576
7.821,381.6554,4.176571
7.829334,381.7402,4.176566
7.837666,381.8261,4.176564
7.846,381.9127,4.176544
7.854334,382.0003,4.176533
7.862666,382.0826,4.176514
7.871,382.1685,4.17651
7.879334,382.2524,4.176531
7.887666,382.3309,4.176532
7.896,382.4199,4.17652
7.904334,382.5022,4.176502
7.912668,382.5903,4.176476
7.921,382.6735,4.176475
7.929334,382.7623,4.17647
7.937668,382.8472,4.176476
7.946,382.9264,4.176457
7.954334,383.0122,4.176442
7.962666,383.099,4.176404
7.971,383.1816,4.176397
7.979334,383.2681,4.176366
7.987666,383.3508,4.176398
7.996,383.4395,4.176408
8.004334,383.5253,4.176407
8.012666,383.612,4.176422
8.021,383.6991,4.17645
8.029334,383.7801,4.176511
8.037666,383.8615,4.176534
8.046,383.9473,4.176572
8.054334,384.036,4.1766
8.062668,384.1213,4.17665
8.071,384.2043,4.176674
8.079334,384.2881,4.176722
8.087666,384.3704,4.176752
8.096,384.4586,4.176763
8.104332,384.5432,4.176776
8.112668,384.628,4.176724
8.121,384.7108,4.176716
8.129334,384.7968,4.17674
8.137666,384.8847,4.176755
8.146,384.9686,4.176739
8.154334,385.0549,4.176758
8.162666,385.1364,4.176734
8.171,385.227,4.176724
8.179334,385.3101,4.176724
8.187668,385.3953,4.176701
8.196,385.4815,4.176715
8.204334,385.5666,4.176734
8.212666,385.6574,4.176698
8.221,385.7388,4.176697
8.229332,385.8239,4.176704
8.237668,385.9039,4.17665
8.246,385.9888,4.176657
8.254334,386.073,4.176664
8.262666,386.1551,4.17663
8.271,386.24,4.176634
8.279334,386.3242,4.176641
8.287666,386.4058,4.176607
8.296,386.4911,4.176592
8.304334,386.5748,4.17656
8.312668,386.6665,4.17655
8.321,386.7519,4.17656
8.329334,386.8351,4.176514
8.337666,386.9201,4.176485
8.346,387.0061,4.176469
8.354332,387.092,4.176434
8.362668,387.1768,4.176389
8.371,387.2599,4.176374
8.379334,387.3453,4.176347
8.387666,387.432,4.17633
8.396,387.519,4.176306
8.404334,387.6011,4.17628
8.412666,387.6909,4.176285
8.420999,387.7719,4.176259
8.429334,387.8564,4.176262
8.437668,387.9416,4.176252
8.446,388.0302,4.176254
8.454334,388.1132,4.176267
8.462666,388.196,4.176274
8.471,388.2768,4.176231
8.479332,388.3635,4.176248
8.487668,388.4474,4.17623
8.496001,388.5318,4.176209
8.504334,388.6169,4.176188
8.512666,388.7022,4.176184
8.521,388.7889,4.176172
8.529334,388.8729,4.176138
8.537666,388.9549,4.176135
8.545999,389.0398,4.176096
8.554334,389.122,4.176092
8.562668,389.2077,4.176065
8.571,389.2897,4.17608
8.579334,389.3751,4.176069
8.587666,389.4572,4.176072
8.596,389.5415,4.176062
8.604332,389.6308,4.17607
8.612668,389.7155,4.176094
8.621001,389.7971,4.176019
8.629334,389.8828,4.176031
8.637666,389.9675,4.176039
8.646,390.0535,4.176
8.654334,390.1394,4.175982
8.662666,390.2258,4.17597
8.670999,390.3062,4.17597
8.679334,390.3952,4.175965
8.687668,390.479,4.175945
8.696,390.5568,4.175924
8.704334,390.6451,4.175961
8.712666,390.7322,4.175918
8.721,390.8134,4.175934
8.729332,390.8963,4.17597
8.737668,390.982,4.175972
8.746001,391.0704,4.175985
8.754334,391.149,4.175986
8.762666,391.2372,4.175978
8.771,391.3208,4.175977
8.779334,391.4052,4.175978
8.787666,391.4915,4.175958
8.795999,391.5727,4.175986
8.804334,391.6578,4.175979
8.812668,391.7452,4.17594
8.821,391.8243,4.175918
8.829334,391.9127,4.175924
8.837666,391.995,4.175915
8.846,392.0818,4.175883
8.854332,392.1607,4.175874
8.862668,392.2529,4.175834
8.871001,392.3388,4.17584
8.879334,392.4186,4.175807
8.887666,392.5022,4.175761
8.896,392.5866,4.175744
8.904334,392.6674,4.1757
8.912666,392.7557,4.175638
8.920999,392.8396,4.175594
8.929334,392.9241,4.175571
8.937668,393.0108,4.175532
8.946,393.0919,4.175546
8.954334,393.1784,4.175546
8.962666,393.265,4.175552
8.971,393.3468,4.175544
8.979332,393.428,4.175504
8.987668,393.513,4.175498
8.996001,393.6015,4.175484
9.004334,393.6821,4.17548
9.012666,393.7671,4.175494
9.021,393.8488,4.175464
9.029334,393.9383,4.17543
9.037666,394.0244,4.175369
9.045999,394.1052,4.175328
9.054334,394.1904,4.175315
9.062668,394.275,4.175324
9.071,394.3615,4.175309
9.079334,394.4435,4.175313
9.087666,394.5294,4.17526
9.096,394.6164,4.175217
9.104332,394.708,4.175235
9.112668,394.7912,4.17524
9.121001,394.869,4.17523
9.129334,394.955,4.17523
9.137666,395.04,4.1752
9.146,395.1192,4.175148
9.154334,395.2051,4.17514
9.162666,395.2874,4.175128
9.170999,395.3744,4.175144
9.179334,395.4622,4.175131
9.187668,395.5451,4.17511
9.196,395.628,4.175056
9.204334,395.7104,4.175059
9.212666,395.7966,4.175044
9.221,395.8872,4.175056
9.229332,395.972,4.175082
9.237668,396.0533,4.17507
9.246001,396.1346,4.175048
9.254334,396.2217,4.175044
9.262666,396.3084,4.175062
9.271,396.392,4.175056
9.279334,396.4769,4.175071
9.287666,396.567,4.17505
9.295999,396.6466,4.175046
9.304334,396.7306,4.175012
9.312668,396.82,4.175007
9.321,396.9029,4.175016
9.329334,396.9829,4.174981
9.337666,397.0636,4.174973
9.346,397.1544,4.174952
9.354332,397.2339,4.174928
9.362668,397.324,4.1749
9.371001,397.4074,4.174878
9.379334,397.4962,4.174855
9.387666,397.5811,4.174847
9.396,397.6613,4.174805
9.404334,397.7465,4.174764
9.412666,397.8315,4.174778
9.420999,397.9168,4.174765
9.429334,398.0034,4.174725
9.437668,398.0848,4.17469
9.446,398.1717,4.17468
9.454334,398.2556,4.17467
9.462666,398.3387,4.174652
9.471,398.4217,4.174625
9.479332,398.5061,4.1746
9.487668,398.5915,4.174557
9.496001,398.6751,4.1745
9.504334,398.7563,4.174459
9.512666,398.8423,4.174433
9.521,398.929,4.17439
9.529334,399.0126,4.174365
9.537666,399.0933,4.17431
9.545999,399.1837,4.174264
9.554334,399.2638,4.174216
9.562668,399.3477,4.174176
9.571,399.4302,4.174128
9.579334,399.5175,4.174096
9.587666,399.6007,4.174053
9.596,399.685,4.174036
9.604332,399.7686,4.174011
9.612668,399.8505,4.17397
9.621001,399.9391,4.173955
9.629334,400.026,4.173924
9.637666,400.1105,4.17392
9.646,400.1941,4.173914
9.654334,400.2745,4.173894
9.662666,400.362,4.173892
9.670999,400.4444,4.173887
9.679334,400.5334,4.17386
9.687668,400.6141,4.17387
9.696,400.6964,4.173839
9.704334,400.7811,4.173834
9.712666,400.867,4.173813
9.721,400.9496,4.173769
9.729332,401.0319,4.17375
9.737668,401.1174,4.173756
9.746001,401.2018,4.173725
9.754334,401.287,4.173684
9.762666,401.3688,4.173668
9.771,401.4542,4.173628
9.779334,401.5437,4.173606
9.787666,401.6198,4.173566
9.795999,401.702,4.173547
9.804334,401.789,4.173554
9.812668,401.8716,4.173544
9.821,401.9525,4.17354
9.829334,402.0405,4.173534
9.837666,402.1268,4.17352
9.846,402.2058,4.17348
9.854332,402.2907,4.173456
9.862668,402.3743,4.173447
9.871001,402.4591,4.173428
9.879334,402.544,4.173402
9.887666,402.6298,4.173368
9.896,402.7143,4.173336
9.904334,402.7957,4.173297
9.912666,402.8805,4.173242
9.920999,402.9661,4.173238
9.929334,403.0512,4.17322
9.937668,403.1343,4.173194
9.946,403.2122,4.173153
9.954334,403.2987,4.173134
9.962666,403.3827,4.173132
9.971,403.4664,4.173104
9.979332,403.5478,4.173062
9.987668,403.6273,4.173038
9.996001,403.7146,4.173039
10.00433,403.8007,4.172989
10.01267,403.8849,4.172946
10.021,403.9692,4.172924
10.02933,404.0518,4.17291
10.03767,404.142,4.172885
10.046,404.2262,4.172855
10.05433,404.3145,4.172826
10.06267,404.396,4.172809
10.071,404.4779,4.172794
10.07933,404.5659,4.172727
10.08767,404.6497,4.172667
10.096,404.7306,4.172649
10.10433,404.8168,4.172608
10.11267,404.901,4.172576
10.121,404.9836,4.172536
10.12933,405.0651,4.17247
10.13767,405.1494,4.172406
10.146,405.2345,4.172387
10.15433,405.3235,4.172326
10.16267,405.4043,4.172309
10.171,405.4882,4.172292
10.17933,405.5718,4.172255
10.18767,405.6592,4.17224
10.196,405.7418,4.172194
10.20433,405.8221,4.172168
10.21267,405.9051,4.172144
10.221,405.9933,4.172107
10.22933,406.0757,4.172042
10.23767,406.1587,4.171996
10.246,406.246,4.171947
10.25433,406.3234,4.171924
10.26267,406.4116,4.171882
10.271,406.4975,4.171813
10.27933,406.579,4.171777
10.28767,406.6612,4.171741
10.296,406.7451,4.171726
10.30433,406.8302,4.171715
10.31267,406.9142,4.171686
10.321,406.9983,4.171686
10.32933,407.0799,4.171645
10.33767,407.1644,4.171598
10.346,407.2526,4.171566
10.35433,407.337,4.171542
10.36267,407.421,4.17149
10.371,407.5023,4.17144
10.37933,407.5804,4.171368
10.38767,407.6684,4.171344
10.396,407.7503,4.1713
10.40433,407.8352,4.171244
10.41267,407.9252,4.171225
10.421,408.0106,4.171208
10.42933,408.0923,4.171168
10.43767,408.1768,4.171131
10.446,408.2619,4.171104
10.45433,408.3499,4.17106
10.46267,408.4326,4.171044
10.471,408.5152,4.171
10.47933,408.5991,4.170961
10.48767,408.6825,4.170951
10.496,408.768,4.17093
10.50434,408.8525,4.170893
10.51266,408.9363,4.170878
10.521,409.0224,4.170878
10.52934,409.1058,4.170882
10.53766,409.1887,4.170876
10.546,409.2734,4.170858
10.55434,409.3586,4.170831
10.56267,409.4426,4.170824
10.571,409.5252,4.170777
10.57934,409.6124,4.170745
10.58766,409.699,4.170709
10.596,409.7791,4.170698
10.60433,409.866,4.170658
10.61267,409.9551,4.170606
10.621,410.0338,4.170571
10.62934,410.1169,4.170533
10.63766,410.2003,4.170508
10.646,410.2814,4.170488
10.65434,410.3648,4.170461
10.66266,410.4532,4.170439
10.671,410.5402,4.1704
10.67934,410.6199,4.170333
10.68767,410.7007,4.1703
10.696,410.787,4.170274
10.70434,410.8703,4.170235
10.71266,410.9558,4.17017
10.721,411.0392,4.170136
10.72933,411.1235,4.170094
10.73767,411.2093,4.17004
10.746,411.2953,4.169974
10.75434,411.3822,4.169922
10.76266,411.4628,4.169913
10.771,411.5415,4.169852
10.77934,411.6339,4.169815
10.78766,411.7154,4.169766
10.796,411.7978,4.169748
10.80434,411.8812,4.169702
10.81267,411.9622,4.16967
10.821,412.048,4.169646
10.82934,412.1316,4.169648
10.83766,412.2188,4.169642
10.846,412.304,4.1696
10.85433,412.387,4.169578
10.86267,412.4696,4.169524
10.871,412.5586,4.169492
10.87934,412.6439,4.169479
10.88766,412.7275,4.16945
10.896,412.8134,4.169394
10.90434,412.8945,4.169356
10.91266,412.9809,4.169316
10.921,413.0626,4.16928
10.92934,413.1466,4.169231
10.93767,413.2305,4.169171
10.946,413.3149,4.169138
10.95434,413.4005,4.169076
10.96266,413.4824,4.16901
10.971,413.5706,4.168975
10.97933,413.6534,4.168955
10.98767,413.7367,4.168929
10.996,413.8241,4.168898
11.00434,413.9095,4.168878
11.01266,413.9913,4.168832
11.021,414.0772,4.168808
11.02934,414.1594,4.168794
11.03766,414.245,4.168782
11.046,414.3297,4.168777
11.05434,414.4135,4.16871
11.06267,414.4986,4.168666
11.071,414.581,4.168608
11.07934,414.6643,4.168536
11.08766,414.7466,4.168466
11.096,414.831,4.168429
11.10433,414.911,4.168391
11.11267,414.9942,4.168352
11.121,415.0792,4.168336
11.12934,415.1686,4.168269
11.13766,415.2499,4.168265
11.146,415.3344,4.168209
11.15434,415.4153,4.168164
11.16266,415.4995,4.168133
11.171,415.5829,4.168114
11.17934,415.6658,4.16809
11.18767,415.7541,4.168028
11.196,415.837,4.16797
11.20434,415.9171,4.167913
11.21266,416.0084,4.167907
11.221,416.0904,4.167847
11.22933,416.1738,4.16782
11.23767,416.2591,4.1678
11.246,416.3446,4.167783
11.25434,416.4331,4.167731
11.26266,416.5144,4.167683
11.271,416.5939,4.16767
11.27934,416.6762,4.167632
11.28766,416.7628,4.167568
11.296,416.8468,4.167502
11.30434,416.9272,4.167459
11.31267,417.0133,4.167406
11.321,417.099,4.16736
11.32934,417.1811,4.167316
11.33766,417.2686,4.16727
11.346,417.3546,4.167221
11.35433,417.4344,4.167182
11.36267,417.5162,4.167153
11.371,417.6036,4.167133
11.37934,417.6839,4.16711
11.38766,417.7676,4.167078
11.396,417.8552,4.167041
11.40434,417.9412,4.167014
11.41266,418.0272,4.166953
11.421,418.111,4.166924
11.42934,418.1902,4.166902
11.43767,418.2802,4.166852
11.446,418.3683,4.166795
11.45434,418.4476,4.16676
11.46266,418.5314,4.166694
11.471,418.6166,4.166675
11.47933,418.6996,4.166639
11.48767,418.7802,4.16659
11.496,418.8618,4.166587
11.50434,418.9494,4.166552
11.51266,419.031,4.166498
11.521,419.1184,4.166465
11.52934,419.2059,4.166428
11.53766,419.2895,4.166391
11.546,419.3748,4.166391
11.55434,419.4571,4.166344
11.56267,419.538,4.1663
11.571,419.622,4.166241
11.57934,419.7061,4.166174
11.58766,419.7895,4.166135
11.596,419.8726,4.166119
11.60433,419.9569,4.16607
11.61267,420.046,4.166045
11.621,420.1304,4.16601
11.62934,420.2129,4.165947
11.63766,420.3006,4.165888
11.646,420.3812,4.165885
11.65434,420.4662,4.165854
11.66266,420.5512,4.165808
11.671,420.6355,4.165757
11.67934,420.7195,4.165694
11.68767,420.8019,4.165664
11.696,420.8858,4.165613
11.70434,420.968,4.165555
11.71266,421.0456,4.1655
11.721,421.1343,4.165494
11.72933,421.2175,4.165454
11.73767,421.3063,4.165422
11.746,421.3884,4.16538
11.75434,421.4727,4.165352
11.76266,421.5547,4.165305
11.771,421.641,4.165241
11.77934,421.7239,4.165204
11.78766,421.8078,4.165165
11.796,421.8894,4.165138
11.80434,421.9763,4.16505
11.81267,422.0589,4.16498
11.821,422.1382,4.16495
11.82934,422.2251,4.164913
11.83766,422.3122,4.164856
11.846,422.3945,4.16485
11.85433,422.4798,4.164832
11.86267,422.5628,4.164797
11.871,422.6463,4.16475
11.87934,422.7299,4.164698
11.88766,422.8166,4.164648
11.896,422.8988,4.16457
11.90434,422.9836,4.164476
11.91266,423.0669,4.164406
11.921,423.1493,4.164366
11.92934,423.2313,4.164273
11.93767,423.3196,4.164235
11.946,423.4036,4.164167
11.95434,423.4858,4.16411
11.96266,423.5706,4.164058
11.971,423.6562,4.164039
11.97933,423.7438,4.164006
11.98767,423.8262,4.16398
11.996,423.908,4.16396
12.00434,423.9906,4.163904
12.01266,424.0729,4.163864
12.021,424.1606,4.163792
12.02934,424.2448,4.163734
12.03766,424.3324,4.163693
12.046,424.4162,4.16364
12.05434,424.4958,4.163586
12.06267,424.5859,4.163533
12.071,424.6706,4.16347
12.07934,424.7565,4.163402
12.08766,424.8359,4.16335
12.096,424.9182,4.163287
12.10433,425.0011,4.163258
12.11267,425.0845,4.163194
12.121,425.1708,4.163113
12.12934,425.2556,4.16306
12.13766,425.3414,4.163004
12.146,425.4275,4.162978
12.15434,425.5124,4.162961
12.16266,425.5996,4.16291
12.171,425.6843,4.162882
12.17934,425.7641,4.162844
12.18767,425.8458,4.162765
12.196,425.9244,4.16276
12.20434,426.0117,4.162736
12.21266,426.0953,4.162698
12.221,426.1846,4.16265
12.22933,426.2649,4.162603
12.23767,426.3503,4.162552
12.246,426.4331,4.162507
12.25434,426.5176,4.162424
12.26266,426.605,4.162372
12.271,426.6818,4.162353
12.27934,426.7713,4.162284
12.28766,426.8589,4.16222
12.296,426.9451,4.162164
12.30434,427.0254,4.162125
12.31267,427.1109,4.16209
12.321,427.1956,4.16201
12.32934,427.2762,4.161938
12.33766,427.3622,4.161908
12.346,427.4457,4.16188
12.35433,427.5324,4.161811
12.36267,427.6079,4.161744
12.371,427.6922,4.161742
12.37934,427.7746,4.161716
12.38766,427.859,4.161645
12.396,427.9482,4.161574
12.40434,428.0346,4.161524
12.41266,428.1171,4.161506
12.421,428.2035,4.161453
12.42934,428.2877,4.161394
12.43767,428.3709,4.161328
12.446,428.4518,4.16127
12.45434,428.5335,4.161182
12.46266,428.6155,4.161075
12.471,428.704,4.161033
12.47933,428.7906,4.160961
12.48767,428.8742,4.160937
12.496,428.9537,4.16086
12.50434,429.0382,4.160794
12.51266,429.1247,4.160709
12.521,429.1996,4.160644
12.52934,429.2852,4.160602
12.53766,429.3713,4.160542
12.546,429.4546,4.160481
12.55434,429.5387,4.160381
12.56267,429.6216,4.160321
12.571,429.7044,4.160239
12.57934,429.7891,4.160168
12.58766,429.8744,4.160095
12.596,429.9579,4.160022
