Repository: MaCFP/matl-db

## How to interpret and use measurement data in this repository for pyrolysis model calibration and validation
#

### Key factors influencing material response during tests
In this directory, experimental measurements from both mg- and g-scale tests (conducted by 16 unique fire safety science institutions around the world) are available. Every effort was made to remove variability between results due to potential differences in material composition by sharing samples of the same exact PMMA, prepared for mg- and g-scale experiments: that is, all tests were performed on the exact same material, from the same source, and prepared in the same form (excluding minor variations, ~5%, in sample slab

File: Non-charring/PMMA/HKPolyU/HKPolyU_TGA_Air_1.csv (part 2 of 4)
Time,Temperature,Mass
[s],[k],[mg]
922.76,453.484,3.9081
923.26,453.571,3.9081
923.76,453.658,3.9081
924.26,453.738,3.9081
924.76,453.822,3.9081
925.26,453.909,3.9081
925.76,453.988,3.908
926.26,454.075,3.908
926.76,454.155,3.908
927.26,454.233,3.908
927.76,454.321,3.9079
928.26,454.402,3.9079
928.76,454.491,3.9079
929.26,454.571,3.9079
929.76,454.654,3.9079
930.26,454.737,3.9079
930.76,454.828,3.9079
931.26,454.911,3.9079
931.76,454.992,3.9079
932.26,455.071,3.9079
932.76,455.154,3.9079
933.26,455.241,3.9078
933.76,455.325,3.9079
934.26,455.408,3.9078
934.76,455.488,3.9078
935.26,455.579,3.9078
935.76,455.659,3.9078
936.26,455.744,3.9078
936.76,455.829,3.9078
937.26,455.911,3.9078
937.76,455.996,3.9078
938.26,456.079,3.9077
938.76,456.158,3.9077
939.26,456.242,3.9077
939.76,456.328,3.9077
940.26,456.413,3.9077
940.76,456.493,3.9077
941.26,456.576,3.9077
941.76,456.66,3.9077
942.26,456.746,3.9077
942.76,456.828,3.9077
943.26,456.915,3.9077
943.76,456.993,3.9077
944.26,457.078,3.9077
944.76,457.162,3.9077
945.26,457.246,3.9077
945.76,457.333,3.9076
946.26,457.415,3.9076
946.76,457.499,3.9076
947.26,457.581,3.9075
947.76,457.665,3.9075
948.26,457.749,3.9075
948.76,457.832,3.9074
949.26,457.916,3.9074
949.76,457.997,3.9074
950.26,458.084,3.9074
950.76,458.168,3.9074
951.26,458.252,3.9074
951.76,458.333,3.9073
952.26,458.417,3.9073
952.76,458.499,3.9073
953.26,458.582,3.9072
953.76,458.67,3.9072
954.26,458.753,3.9072
954.76,458.837,3.9072
955.26,458.917,3.9071
955.76,459.002,3.9071
956.26,459.084,3.9071
956.76,459.171,3.9071
957.26,459.253,3.9071
957.76,459.34,3.9071
958.26,459.421,3.9071
958.76,459.507,3.9071
959.26,459.59,3.9071
959.76,459.677,3.9071
960.26,459.76,3.9071
960.76,459.84,3.9071
961.26,459.929,3.907
961.76,460.008,3.907
962.26,460.09,3.907
962.76,460.178,3.907
963.26,460.26,3.907
963.76,460.34,3.907
964.26,460.428,3.907
964.76,460.508,3.907
965.26,460.592,3.907
965.76,460.676,3.907
966.26,460.758,3.9069
966.76,460.842,3.9069
967.26,460.926,3.9069
967.76,461.009,3.9068
968.26,461.093,3.9068
968.76,461.182,3.9068
969.26,461.26,3.9068
969.76,461.344,3.9068
970.26,461.425,3.9068
970.76,461.513,3.9068
971.26,461.597,3.9067
971.76,461.679,3.9067
972.26,461.759,3.9067
972.76,461.84,3.9067
973.26,461.925,3.9067
973.76,462.011,3.9067
974.26,462.092,3.9066
974.76,462.178,3.9066
975.26,462.262,3.9066
975.76,462.345,3.9066
976.26,462.428,3.9066
976.76,462.512,3.9066
977.26,462.592,3.9066
977.76,462.677,3.9066
978.26,462.762,3.9065
978.76,462.845,3.9065
979.26,462.931,3.9065
979.76,463.012,3.9065
980.26,463.097,3.9065
980.76,463.178,3.9065
981.26,463.257,3.9065
981.76,463.341,3.9065
982.26,463.427,3.9065
982.76,463.516,3.9065
983.26,463.598,3.9065
983.76,463.685,3.9065
984.26,463.767,3.9065
984.76,463.846,3.9065
985.26,463.928,3.9064
985.76,464.011,3.9064
986.26,464.097,3.9064
986.76,464.184,3.9064
987.26,464.266,3.9064
987.76,464.349,3.9063
988.26,464.432,3.9063
988.76,464.514,3.9063
989.26,464.598,3.9063
989.76,464.684,3.9062
990.26,464.764,3.9062
990.76,464.847,3.9062
991.26,464.933,3.9062
991.76,465.016,3.9062
992.26,465.098,3.9062
992.76,465.185,3.9062
993.26,465.267,3.9062
993.76,465.35,3.9062
994.26,465.435,3.9062
994.76,465.519,3.9062
995.26,465.603,3.9062
995.76,465.686,3.9062
996.26,465.773,3.9062
996.76,465.853,3.9062
997.26,465.939,3.9063
997.76,466.021,3.9063
998.26,466.107,3.9063
998.76,466.191,3.9063
999.26,466.276,3.9063
999.76,466.358,3.9062
1000.26,466.439,3.9062
1000.76,466.521,3.9062
1001.26,466.607,3.9061
1001.76,466.688,3.9061
1002.26,466.775,3.906
1002.76,466.858,3.906
1003.26,466.941,3.906
1003.76,467.027,3.906
1004.26,467.111,3.9059
1004.76,467.192,3.9059
1005.26,467.275,3.9059
1005.76,467.361,3.9059
1006.26,467.445,3.9059
1006.76,467.526,3.9059
1007.26,467.609,3.9059
1007.76,467.692,3.9058
1008.26,467.774,3.9058
1008.76,467.859,3.9058
1009.26,467.937,3.9058
1009.76,468.024,3.9058
1010.26,468.104,3.9058
1010.76,468.188,3.9058
1011.26,468.272,3.9058
1011.76,468.356,3.9058
1012.26,468.439,3.9058
1012.76,468.52,3.9058
1013.26,468.603,3.9058
1013.76,468.69,3.9058
1014.26,468.775,3.9058
1014.76,468.858,3.9058
1015.26,468.941,3.9058
1015.76,469.027,3.9058
1016.26,469.109,3.9057
1016.76,469.192,3.9057
1017.26,469.277,3.9057
1017.76,469.363,3.9057
1018.26,469.444,3.9057
1018.76,469.527,3.9057
1019.26,469.61,3.9057
1019.76,469.694,3.9057
1020.26,469.779,3.9057
1020.76,469.866,3.9056
1021.26,469.946,3.9056
1021.76,470.034,3.9057
1022.26,470.114,3.9056
1022.76,470.196,3.9056
1023.26,470.284,3.9056
1023.76,470.368,3.9056
1024.26,470.453,3.9056
1024.76,470.534,3.9056
1025.26,470.616,3.9056
1025.76,470.699,3.9056
1026.26,470.783,3.9055
1026.76,470.864,3.9055
1027.26,470.951,3.9055
1027.76,471.032,3.9055
1028.26,471.113,3.9055
1028.76,471.2,3.9055
1029.26,471.28,3.9055
1029.76,471.366,3.9055
1030.26,471.446,3.9055
1030.76,471.534,3.9055
1031.26,471.617,3.9055
1031.76,471.698,3.9055
1032.26,471.783,3.9055
1032.76,471.87,3.9055
1033.26,471.951,3.9055
1033.76,472.038,3.9055
1034.26,472.117,3.9055
1034.76,472.201,3.9055
1035.26,472.287,3.9055
1035.76,472.37,3.9054
1036.26,472.455,3.9054
1036.76,472.537,3.9054
1037.26,472.623,3.9054
1037.76,472.709,3.9054
1038.26,472.793,3.9054
1038.76,472.88,3.9053
1039.26,472.963,3.9053
1039.76,473.045,3.9053
1040.26,473.127,3.9053
1040.76,473.209,3.9053
1041.26,473.293,3.9054
1041.76,473.373,3.9054
1042.26,473.454,3.9053
1042.76,473.54,3.9053
1043.26,473.622,3.9053
1043.76,473.706,3.9054
1044.26,473.793,3.9053
1044.76,473.874,3.9053
1045.26,473.956,3.9053
1045.76,474.038,3.9053
1046.26,474.122,3.9053
1046.76,474.205,3.9053
1047.26,474.291,3.9053
1047.76,474.375,3.9053
1048.26,474.46,3.9053
1048.76,474.541,3.9053
1049.26,474.629,3.9053
1049.76,474.711,3.9052
1050.26,474.795,3.9053
1050.76,474.874,3.9052
1051.26,474.956,3.9052
1051.76,475.038,3.9052
1052.26,475.121,3.9052
1052.76,475.208,3.9052
1053.26,475.29,3.9052
1053.76,475.373,3.9052
1054.26,475.459,3.9052
1054.76,475.54,3.9051
1055.26,475.623,3.9051
1055.76,475.709,3.9051
1056.26,475.79,3.9051
1056.76,475.876,3.9051
1057.26,475.957,3.9051
1057.76,476.038,3.905
1058.26,476.123,3.905
1058.76,476.21,3.905
1059.26,476.291,3.905
1059.76,476.378,3.905
1060.26,476.459,3.905
1060.76,476.543,3.905
1061.26,476.624,3.905
1061.76,476.709,3.905
1062.26,476.794,3.905
1062.76,476.88,3.905
1063.26,476.963,3.905
1063.76,477.046,3.905
1064.26,477.129,3.905
1064.76,477.215,3.905
1065.26,477.296,3.905
1065.76,477.381,3.905
1066.26,477.465,3.905
1066.76,477.545,3.9049
1067.26,477.628,3.9049
1067.76,477.714,3.9049
1068.26,477.797,3.905
1068.76,477.882,3.9049
1069.26,477.969,3.9049
1069.76,478.049,3.9049
1070.26,478.134,3.9049
1070.76,478.218,3.9049
1071.26,478.3,3.9049
1071.76,478.381,3.9049
1072.26,478.469,3.9049
1072.76,478.549,3.9049
1073.26,478.632,3.9049
1073.76,478.715,3.9049
1074.26,478.801,3.9048
1074.76,478.881,3.9048
1075.26,478.964,3.9048
1075.76,479.048,3.9048
1076.26,479.132,3.9048
1076.76,479.218,3.9047
1077.26,479.305,3.9047
1077.76,479.384,3.9047
1078.26,479.47,3.9047
1078.76,479.551,3.9047
1079.26,479.637,3.9047
1079.76,479.717,3.9048
1080.26,479.804,3.9048
1080.76,479.888,3.9048
1081.26,479.974,3.9048
1081.76,480.055,3.9048
1082.26,480.14,3.9048
1082.76,480.227,3.9048
1083.26,480.306,3.9048
1083.76,480.39,3.9048
1084.26,480.473,3.9048
1084.76,480.559,3.9047
1085.26,480.641,3.9047
1085.76,480.727,3.9047
1086.26,480.812,3.9046
1086.76,480.895,3.9046
1087.26,480.974,3.9046
1087.76,481.055,3.9046
1088.26,481.143,3.9046
1088.76,481.227,3.9046
1089.26,481.308,3.9046
1089.76,481.393,3.9045
1090.26,481.477,3.9045
1090.76,481.562,3.9046
1091.26,481.642,3.9046
1091.76,481.727,3.9046
1092.26,481.811,3.9046
1092.76,481.89,3.9046
1093.26,481.976,3.9046
1093.76,482.06,3.9046
1094.26,482.143,3.9046
1094.76,482.23,3.9046
1095.26,482.31,3.9046
1095.76,482.393,3.9046
1096.26,482.474,3.9046
1096.76,482.557,3.9046
1097.26,482.641,3.9046
1097.76,482.722,3.9046
1098.26,482.806,3.9046
1098.76,482.888,3.9046
1099.26,482.973,3.9046
1099.76,483.058,3.9046
1100.26,483.141,3.9046
1100.76,483.224,3.9046
1101.26,483.313,3.9046
1101.76,483.394,3.9046
1102.26,483.477,3.9046
1102.76,483.559,3.9046
1103.26,483.64,3.9046
1103.76,483.726,3.9045
1104.26,483.807,3.9045
1104.76,483.893,3.9046
1105.26,483.974,3.9046
1105.76,484.059,3.9046
1106.26,484.145,3.9046
1106.76,484.22,3.9046
1107.26,484.308,3.9046
1107.76,484.391,3.9046
1108.26,484.472,3.9046
1108.76,484.555,3.9045
1109.26,484.639,3.9045
1109.76,484.726,3.9045
1110.26,484.812,3.9045
1110.76,484.895,3.9044
1111.26,484.976,3.9044
1111.76,485.059,3.9044
1112.26,485.145,3.9044
1112.76,485.227,3.9044
1113.26,485.309,3.9044
1113.76,485.392,3.9044
1114.26,485.473,3.9044
1114.76,485.559,3.9044
1115.26,485.644,3.9044
1115.76,485.729,3.9044
1116.26,485.808,3.9044
1116.76,485.895,3.9044
1117.26,485.979,3.9044
1117.76,486.059,3.9044
1118.26,486.144,3.9044
1118.76,486.23,3.9044
1119.26,486.309,3.9044
1119.76,486.398,3.9044
1120.26,486.48,3.9044
1120.76,486.563,3.9044
1121.26,486.648,3.9044
1121.76,486.731,3.9043
1122.26,486.818,3.9043
1122.76,486.895,3.9044
1123.26,486.978,3.9044
1123.76,487.065,3.9044
1124.26,487.145,3.9044
1124.76,487.23,3.9044
1125.26,487.316,3.9044
1125.76,487.399,3.9044
1126.26,487.482,3.9044
1126.76,487.564,3.9044
1127.26,487.645,3.9044
1127.76,487.731,3.9044
1128.26,487.816,3.9044
1128.76,487.902,3.9043
1129.26,487.988,3.9043
1129.76,488.072,3.9043
1130.26,488.153,3.9043
1130.76,488.243,3.9043
1131.26,488.32,3.9043
1131.76,488.402,3.9043
1132.26,488.485,3.9043
1132.76,488.574,3.9043
1133.26,488.652,3.9044
1133.76,488.736,3.9044
1134.26,488.821,3.9044
1134.76,488.902,3.9044
1135.26,488.985,3.9044
1135.76,489.069,3.9044
1136.26,489.156,3.9044
1136.76,489.239,3.9044
1137.26,489.319,3.9044
1137.76,489.401,3.9044
1138.26,489.484,3.9043
1138.76,489.567,3.9043
1139.26,489.652,3.9043
1139.76,489.736,3.9043
1140.26,489.821,3.9043
1140.76,489.906,3.9043
1141.26,489.985,3.9043
1141.76,490.069,3.9042
1142.26,490.154,3.9042
1142.76,490.238,3.9042
1143.26,490.319,3.9042
1143.76,490.403,3.9042
1144.26,490.487,3.9042
1144.76,490.57,3.9042
1145.26,490.656,3.9042
1145.76,490.74,3.9042
1146.26,490.823,3.9042
1146.76,490.902,3.9042
1147.26,490.989,3.9042
1147.76,491.075,3.9042
1148.26,491.158,3.9042
1148.76,491.242,3.9042
1149.26,491.323,3.9042
1149.76,491.407,3.9042
1150.26,491.493,3.9043
1150.76,491.575,3.9042
1151.26,491.661,3.9042
1151.76,491.741,3.9042
1152.26,491.823,3.9042
1152.76,491.905,3.9042
1153.26,491.987,3.9042
1153.76,492.078,3.9041
1154.26,492.166,3.9041
1154.76,492.248,3.9041
1155.26,492.324,3.9041
1155.76,492.41,3.9041
1156.26,492.489,3.9041
1156.76,492.573,3.9041
1157.26,492.657,3.904
1157.76,492.739,3.9041
1158.26,492.827,3.9041
1158.76,492.909,3.9041
1159.26,492.993,3.9041
1159.76,493.074,3.9041
1160.26,493.16,3.904
1160.76,493.242,3.904
1161.26,493.325,3.904
1161.76,493.412,3.904
1162.26,493.497,3.904
1162.76,493.579,3.904
1163.26,493.665,3.904
1163.76,493.744,3.904
1164.26,493.825,3.904
1164.76,493.911,3.904
1165.26,493.993,3.904
1165.76,494.078,3.904
1166.26,494.163,3.904
1166.76,494.245,3.904
1167.26,494.332,3.9039
1167.76,494.413,3.9039
1168.26,494.493,3.9039
1168.76,494.578,3.9039
1169.26,494.661,3.9039
1169.76,494.745,3.9039
1170.26,494.829,3.9039
1170.76,494.912,3.904
1171.26,494.997,3.904
1171.76,495.078,3.9039
1172.26,495.165,3.904
1172.76,495.245,3.9039
1173.26,495.332,3.9039
1173.76,495.413,3.9039
1174.26,495.494,3.9039
1174.76,495.573,3.9039
1175.26,495.662,3.9039
1175.76,495.746,3.9038
1176.26,495.829,3.9039
1176.76,495.91,3.9039
1177.26,495.997,3.9039
1177.76,496.08,3.9039
1178.26,496.166,3.9039
1178.76,496.245,3.9039
1179.26,496.33,3.9039
1179.76,496.414,3.9039
1180.26,496.496,3.9039
1180.76,496.574,3.9039
1181.26,496.658,3.9039
1181.76,496.743,3.9039
1182.26,496.828,3.9039
1182.76,496.915,3.9039
1183.26,496.998,3.9039
1183.76,497.078,3.9039
1184.26,497.165,3.9039
1184.76,497.245,3.9039
1185.26,497.328,3.9039
1185.76,497.413,3.9039
1186.26,497.496,3.9039
1186.76,497.58,3.9039
1187.26,497.663,3.9038
1187.76,497.747,3.9038
1188.26,497.828,3.9038
1188.76,497.914,3.9038
1189.26,497.997,3.9038
1189.76,498.079,3.9038
1190.26,498.16,3.9038
1190.76,498.245,3.9038
1191.26,498.33,3.9038
1191.76,498.416,3.9038
1192.26,498.499,3.9038
1192.76,498.581,3.9038
1193.26,498.663,3.9038
1193.76,498.748,3.9038
1194.26,498.829,3.9038
1194.76,498.912,3.9038
1195.26,498.995,3.9039
1195.76,499.077,3.9039
1196.26,499.159,3.9039
1196.76,499.24,3.9039
1197.26,499.324,3.9039
1197.76,499.412,3.9039
1198.26,499.491,3.9039
1198.76,499.573,3.9038
1199.26,499.658,3.9038
1199.76,499.74,3.9038
1200.26,499.825,3.9038
1200.76,499.906,3.9038
1201.26,499.99,3.9038
1201.76,500.074,3.9038
1202.26,500.154,3.9037
1202.76,500.238,3.9037
1203.26,500.329,3.9037
1203.76,500.411,3.9037
1204.26,500.493,3.9037
1204.76,500.574,3.9037
1205.26,500.656,3.9037
1205.76,500.739,3.9037
1206.26,500.825,3.9037
1206.76,500.908,3.9037
1207.26,500.99,3.9037
1207.76,501.073,3.9037
1208.26,501.152,3.9037
1208.76,501.236,3.9037
1209.26,501.319,3.9037
1209.76,501.407,3.9037
1210.26,501.492,3.9037
1210.76,501.573,3.9037
1211.26,501.654,3.9037
1211.76,501.733,3.9037
1212.26,501.822,3.9037
1212.76,501.905,3.9037
1213.26,501.99,3.9037
1213.76,502.067,3.9037
1214.26,502.154,3.9037
1214.76,502.235,3.9037
1215.26,502.312,3.9037
1215.76,502.396,3.9037
1216.26,502.482,3.9037
1216.76,502.569,3.9037
1217.26,502.647,3.9037
1217.76,502.734,3.9037
1218.26,502.818,3.9037
1218.76,502.901,3.9037
1219.26,502.984,3.9036
1219.76,503.068,3.9036
1220.26,503.147,3.9036
1220.76,503.227,3.9036
1221.26,503.31,3.9036
1221.76,503.4,3.9036
1222.26,503.482,3.9036
1222.76,503.566,3.9036
1223.26,503.651,3.9036
1223.76,503.735,3.9037
1224.26,503.82,3.9037
1224.76,503.9,3.9037
1225.26,503.982,3.9036
1225.76,504.066,3.9036
1226.26,504.147,3.9036
1226.76,504.233,3.9036
1227.26,504.314,3.9036
1227.76,504.395,3.9036
1228.26,504.481,3.9035
1228.76,504.561,3.9035
1229.26,504.643,3.9035
1229.76,504.729,3.9035
1230.26,504.817,3.9035
1230.76,504.896,3.9035
1231.26,504.979,3.9035
1231.76,505.064,3.9035
1232.26,505.148,3.9035
1232.76,505.231,3.9035
1233.26,505.315,3.9035
1233.76,505.401,3.9035
1234.26,505.484,3.9035
1234.76,505.566,3.9035
1235.26,505.648,3.9035
1235.76,505.732,3.9035
1236.26,505.815,3.9035
1236.76,505.901,3.9035
1237.26,505.979,3.9035
1237.76,506.063,3.9035
1238.26,506.147,3.9034
1238.76,506.228,3.9034
1239.26,506.31,3.9034
1239.76,506.39,3.9034
1240.26,506.472,3.9034
1240.76,506.56,3.9034
1241.26,506.643,3.9035
1241.76,506.73,3.9035
1242.26,506.81,3.9035
1242.76,506.891,3.9034
1243.26,506.974,3.9034
1243.76,507.057,3.9035
1244.26,507.14,3.9035
1244.76,507.227,3.9035
1245.26,507.309,3.9035
1245.76,507.39,3.9035
1246.26,507.472,3.9034
1246.76,507.556,3.9034
1247.26,507.64,3.9034
1247.76,507.724,3.9035
1248.26,507.81,3.9035
1248.76,507.891,3.9035
1249.26,507.978,3.9035
1249.76,508.058,3.9035
1250.26,508.139,3.9035
1250.76,508.223,3.9035
1251.26,508.31,3.9035
1251.76,508.392,3.9035
1252.26,508.474,3.9035
1252.76,508.553,3.9034
1253.26,508.636,3.9035
1253.76,508.724,3.9035
1254.26,508.803,3.9035
1254.76,508.888,3.9034
1255.26,508.969,3.9034
1255.76,509.055,3.9034
1256.26,509.137,3.9034
1256.76,509.225,3.9034
1257.26,509.303,3.9034
1257.76,509.386,3.9034
1258.26,509.47,3.9034
1258.76,509.553,3.9034
1259.26,509.636,3.9034
1259.76,509.72,3.9034
1260.26,509.806,3.9034
1260.76,509.887,3.9034
1261.26,509.971,3.9034
1261.76,510.056,3.9034
1262.26,510.138,3.9033
1262.76,510.22,3.9033
1263.26,510.306,3.9033
1263.76,510.39,3.9033
1264.26,510.475,3.9033
1264.76,510.556,3.9033
1265.26,510.638,3.9033
1265.76,510.722,3.9033
1266.26,510.805,3.9033
1266.76,510.889,3.9033
1267.26,510.971,3.9034
1267.76,511.056,3.9034
1268.26,511.137,3.9034
1268.76,511.22,3.9033
1269.26,511.303,3.9033
1269.76,511.385,3.9034
1270.26,511.469,3.9034
1270.76,511.552,3.9034
1271.26,511.639,3.9033
1271.76,511.723,3.9033
1272.26,511.802,3.9033
1272.76,511.891,3.9033
1273.26,511.974,3.9033
1273.76,512.057,3.9033
1274.26,512.138,3.9033
1274.76,512.224,3.9033
1275.26,512.305,3.9033
1275.76,512.391,3.9033
1276.26,512.471,3.9033
1276.76,512.555,3.9032
1277.26,512.638,3.9032
1277.76,512.718,3.9032
1278.26,512.804,3.9033
1278.76,512.889,3.9033
1279.26,512.971,3.9032
1279.76,513.053,3.9032
1280.26,513.136,3.9032
1280.76,513.218,3.9032
1281.26,513.303,3.9033
1281.76,513.385,3.9033
1282.26,513.47,3.9032
1282.76,513.558,3.9032
1283.26,513.638,3.9032
1283.76,513.72,3.9032
1284.26,513.801,3.9031
1284.76,513.883,3.9031
1285.26,513.967,3.9031
1285.76,514.053,3.9031
1286.26,514.135,3.9031
1286.76,514.219,3.9031
1287.26,514.303,3.9031
1287.76,514.382,3.9031
1288.26,514.462,3.9031
1288.76,514.547,3.9031
1289.26,514.632,3.9031
1289.76,514.717,3.9031
1290.26,514.798,3.9031
1290.76,514.879,3.9031
1291.26,514.963,3.9031
1291.76,515.045,3.9031
1292.26,515.131,3.9031
1292.76,515.214,3.903
1293.26,515.297,3.903
1293.76,515.383,3.903
1294.26,515.469,3.9031
1294.76,515.548,3.9031
1295.26,515.631,3.9031
1295.76,515.719,3.9031
1296.26,515.8,3.903
1296.76,515.883,3.903
1297.26,515.963,3.903
1297.76,516.045,3.903
1298.26,516.126,3.903
1298.76,516.208,3.903
1299.26,516.293,3.9029
1299.76,516.379,3.9029
1300.26,516.459,3.9029
1300.76,516.542,3.9029
1301.26,516.62,3.9029
1301.76,516.707,3.9029
1302.26,516.791,3.9029
1302.76,516.873,3.903
1303.26,516.954,3.9029
1303.76,517.038,3.903
1304.26,517.121,3.903
1304.76,517.209,3.903
1305.26,517.29,3.903
1305.76,517.375,3.903
1306.26,517.456,3.903
1306.76,517.542,3.903
1307.26,517.625,3.9029
1307.76,517.708,3.9029
1308.26,517.79,3.9029
1308.76,517.872,3.9028
1309.26,517.958,3.9028
1309.76,518.038,3.9028
1310.26,518.124,3.9028
1310.76,518.204,3.9028
1311.26,518.285,3.9027
1311.76,518.368,3.9028
1312.26,518.451,3.9027
1312.76,518.534,3.9027
1313.26,518.615,3.9027
1313.76,518.701,3.9027
1314.26,518.784,3.9027
1314.76,518.868,3.9027
1315.26,518.949,3.9027
1315.76,519.034,3.9027
1316.26,519.114,3.9027
1316.76,519.197,3.9026
1317.26,519.288,3.9026
1317.76,519.37,3.9026
1318.26,519.45,3.9026
1318.76,519.532,3.9026
1319.26,519.616,3.9025
1319.76,519.696,3.9025
1320.26,519.774,3.9025
1320.76,519.862,3.9025
1321.26,519.943,3.9025
1321.76,520.029,3.9025
1322.26,520.114,3.9025
1322.76,520.195,3.9025
1323.26,520.279,3.9025
1323.76,520.364,3.9025
1324.26,520.451,3.9025
1324.76,520.532,3.9025
1325.26,520.612,3.9025
1325.76,520.699,3.9024
1326.26,520.776,3.9024
1326.76,520.861,3.9024
1327.26,520.947,3.9024
1327.76,521.032,3.9023
1328.26,521.111,3.9023
1328.76,521.196,3.9023
1329.26,521.281,3.9022
1329.76,521.365,3.9022
1330.26,521.447,3.9022
1330.76,521.53,3.9022
1331.26,521.613,3.9022
1331.76,521.694,3.9022
1332.26,521.777,3.9022
1332.76,521.863,3.9022
1333.26,521.947,3.9022
1333.76,522.026,3.9022
1334.26,522.107,3.9022
1334.76,522.193,3.9021
1335.26,522.275,3.9021
1335.76,522.355,3.9021
1336.26,522.44,3.9021
1336.76,522.525,3.9021
1337.26,522.602,3.902
1337.76,522.687,3.902
1338.26,522.769,3.902
1338.76,522.857,3.902
1339.26,522.939,3.902
1339.76,523.021,3.9019
1340.26,523.103,3.9019
1340.76,523.186,3.9019
1341.26,523.265,3.9019
1341.76,523.352,3.9019
1342.26,523.429,3.9018
1342.76,523.512,3.9018
1343.26,523.602,3.9018
1343.76,523.68,3.9018
1344.26,523.768,3.9017
1344.76,523.851,3.9017
1345.26,523.93,3.9017
1345.76,524.014,3.9017
1346.26,524.096,3.9017
1346.76,524.182,3.9016
1347.26,524.266,3.9016
1347.76,524.347,3.9016
1348.26,524.432,3.9016
1348.76,524.516,3.9015
1349.26,524.598,3.9015
1349.76,524.68,3.9015
1350.26,524.768,3.9015
1350.76,524.853,3.9014
1351.26,524.933,3.9014
1351.76,525.014,3.9014
1352.26,525.096,3.9014
1352.76,525.183,3.9014
1353.26,525.263,3.9013
1353.76,525.344,3.9013
1354.26,525.43,3.9012
1354.76,525.511,3.9012
1355.26,525.591,3.9011
1355.76,525.673,3.9011
1356.26,525.759,3.901
1356.76,525.845,3.901
1357.26,525.929,3.901
1357.76,526.011,3.9009
1358.26,526.095,3.9009
1358.76,526.181,3.9008
1359.26,526.263,3.9008
1359.76,526.348,3.9008
1360.26,526.429,3.9007
1360.76,526.517,3.9007
1361.26,526.592,3.9007
1361.76,526.674,3.9006
1362.26,526.758,3.9006
1362.76,526.846,3.9006
1363.26,526.926,3.9005
1363.76,527.01,3.9005
1364.26,527.096,3.9005
1364.76,527.179,3.9005
1365.26,527.259,3.9004
1365.76,527.342,3.9004
1366.26,527.426,3.9004
1366.76,527.507,3.9004
1367.26,527.591,3.9003
1367.76,527.675,3.9002
1368.26,527.759,3.9002
1368.76,527.839,3.9001
1369.26,527.923,3.9
1369.76,528.009,3.9
1370.26,528.088,3.8999
1370.76,528.174,3.8998
1371.26,528.253,3.8998
1371.76,528.34,3.8997
1372.26,528.422,3.8997
1372.76,528.506,3.8996
1373.26,528.59,3.8996
1373.76,528.669,3.8995
1374.26,528.757,3.8995
1374.76,528.838,3.8994
1375.26,528.922,3.8994
1375.76,529.009,3.8993
1376.26,529.091,3.8992
1376.76,529.175,3.8991
1377.26,529.254,3.8991
1377.76,529.34,3.899
1378.26,529.424,3.8989
1378.76,529.509,3.8989
1379.26,529.588,3.8988
1379.76,529.669,3.8988
1380.26,529.756,3.8987
1380.76,529.836,3.8986
1381.26,529.921,3.8986
1381.76,530.003,3.8985
1382.26,530.085,3.8984
1382.76,530.168,3.8984
1383.26,530.253,3.8983
1383.76,530.338,3.8982
1384.26,530.423,3.8981
1384.76,530.504,3.8981
1385.26,530.589,3.898
1385.76,530.667,3.8979
1386.26,530.752,3.8978
1386.76,530.835,3.8977
1387.26,530.919,3.8976
1387.76,531.002,3.8975
1388.26,531.084,3.8975
1388.76,531.171,3.8974
1389.26,531.255,3.8973
1389.76,531.338,3.8971
1390.26,531.417,3.897
1390.76,531.504,3.897
1391.26,531.585,3.8969
1391.76,531.67,3.8968
1392.26,531.746,3.8967
1392.76,531.833,3.8966
1393.26,531.916,3.8965
1393.76,531.997,3.8964
1394.26,532.082,3.8963
1394.76,532.163,3.8962
1395.26,532.244,3.8961
1395.76,532.329,3.896
1396.26,532.412,3.8959
1396.76,532.495,3.8958
1397.26,532.58,3.8957
1397.76,532.663,3.8955
1398.26,532.749,3.8954
1398.76,532.828,3.8953
1399.26,532.91,3.8952
1399.76,532.996,3.8951
1400.26,533.079,3.8949
1400.76,533.163,3.8948
1401.26,533.242,3.8947
1401.76,533.328,3.8946
1402.26,533.41,3.8944
1402.76,533.493,3.8943
1403.26,533.575,3.8941
1403.76,533.655,3.894
1404.26,533.738,3.8939
1404.76,533.821,3.8937
1405.26,533.902,3.8936
1405.76,533.986,3.8935
1406.26,534.07,3.8933
1406.76,534.157,3.8932
1407.26,534.237,3.8931
1407.76,534.317,3.8929
1408.26,534.4,3.8928
1408.76,534.482,3.8927
1409.26,534.568,3.8926
1409.76,534.65,3.8924
1410.26,534.734,3.8922
1410.76,534.816,3.8921
1411.26,534.896,3.892
1411.76,534.984,3.8918
1412.26,535.063,3.8916
1412.76,535.146,3.8915
1413.26,535.231,3.8913
1413.76,535.314,3.8911
1414.26,535.394,3.8909
1414.76,535.481,3.8908
1415.26,535.558,3.8906
1415.76,535.642,3.8904
1416.26,535.728,3.8902
1416.76,535.813,3.89
1417.26,535.89,3.8899
1417.76,535.978,3.8897
1418.26,536.058,3.8895
1418.76,536.14,3.8893
1419.26,536.224,3.8891
1419.76,536.311,3.8889
1420.26,536.392,3.8887
1420.76,536.477,3.8885
1421.26,536.556,3.8883
1421.76,536.642,3.8881
1422.26,536.725,3.888
1422.76,536.809,3.8878
1423.26,536.892,3.8876
1423.76,536.977,3.8874
1424.26,537.054,3.8872
1424.76,537.139,3.887
1425.26,537.218,3.8867
1425.76,537.304,3.8865
1426.26,537.383,3.8863
1426.76,537.467,3.8861
1427.26,537.551,3.8859
1427.76,537.633,3.8857
1428.26,537.717,3.8854
1428.76,537.802,3.8852
1429.26,537.887,3.8849
1429.76,537.969,3.8847
1430.26,538.05,3.8845
1430.76,538.136,3.8842
1431.26,538.218,3.884
1431.76,538.302,3.8838
1432.26,538.384,3.8836
1432.76,538.468,3.8833
1433.26,538.551,3.8831
1433.76,538.633,3.8829
1434.26,538.716,3.8826
1434.76,538.8,3.8824
1435.26,538.882,3.8822
1435.76,538.966,3.8819
1436.26,539.047,3.8816
1436.76,539.132,3.8814
1437.26,539.214,3.8811
1437.76,539.299,3.8808
1438.26,539.382,3.8806
1438.76,539.464,3.8803
1439.26,539.551,3.8801
1439.76,539.635,3.8798
1440.26,539.718,3.8795
1440.76,539.8,3.8792
1441.26,539.883,3.879
1441.76,539.967,3.8787
1442.26,540.052,3.8785
1442.76,540.136,3.8782
1443.26,540.217,3.8779
1443.76,540.298,3.8776
1444.26,540.38,3.8773
1444.76,540.467,3.877
1445.26,540.547,3.8767
1445.76,540.631,3.8764
1446.26,540.714,3.8761
1446.76,540.795,3.8758
1447.26,540.881,3.8755
1447.76,540.966,3.8751
1448.26,541.048,3.8748
1448.76,541.128,3.8746
1449.26,541.212,3.8742
1449.76,541.294,3.8739
1450.26,541.376,3.8736
1450.76,541.459,3.8733
1451.26,541.542,3.873
1451.76,541.626,3.8727
1452.26,541.707,3.8724
1452.76,541.786,3.8721
1453.26,541.872,3.8717
1453.76,541.956,3.8714
1454.26,542.038,3.8711
1454.76,542.12,3.8707
1455.26,542.205,3.8704
1455.76,542.288,3.87
1456.26,542.371,3.8697
1456.76,542.455,3.8694
1457.26,542.539,3.8691
1457.76,542.621,3.8687
1458.26,542.706,3.8684
1458.76,542.79,3.868
1459.26,542.87,3.8677
1459.76,542.955,3.8674
1460.26,543.036,3.867
1460.76,543.114,3.8667
1461.26,543.196,3.8663
1461.76,543.282,3.8659
1462.26,543.365,3.8655
1462.76,543.451,3.8652
1463.26,543.531,3.8648
1463.76,543.621,3.8644
1464.26,543.698,3.864
1464.76,543.782,3.8637
1465.26,543.865,3.8633
1465.76,543.949,3.8629
1466.26,544.029,3.8625
1466.76,544.116,3.8622
1467.26,544.199,3.8618
1467.76,544.28,3.8614
1468.26,544.368,3.861
1468.76,544.446,3.8606
1469.26,544.53,3.8602
1469.76,544.614,3.8598
1470.26,544.699,3.8593
1470.76,544.78,3.8589
1471.26,544.861,3.8585
1471.76,544.947,3.8581
1472.26,545.032,3.8577
1472.76,545.112,3.8573
1473.26,545.195,3.8568
1473.76,545.276,3.8564
1474.26,545.359,3.856
1474.76,545.437,3.8556
1475.26,545.521,3.8552
1475.76,545.606,3.8547
1476.26,545.687,3.8543
1476.76,545.776,3.8539
1477.26,545.857,3.8534
1477.76,545.942,3.8529
1478.26,546.028,3.8525
1478.76,546.106,3.852
1479.26,546.193,3.8516
1479.76,546.275,3.8511
1480.26,546.358,3.8507
1480.76,546.443,3.8502
1481.26,546.523,3.8497
1481.76,546.608,3.8492
1482.26,546.692,3.8488
1482.76,546.777,3.8483
1483.26,546.862,3.8479
1483.76,546.94,3.8474
1484.26,547.025,3.8469
1484.76,547.103,3.8464
1485.26,547.189,3.8459
1485.76,547.273,3.8455
1486.26,547.357,3.845
1486.76,547.436,3.8445
1487.26,547.52,3.8441
1487.76,547.604,3.8436
1488.26,547.69,3.8431
1488.76,547.773,3.8426
1489.26,547.855,3.8421
1489.76,547.938,3.8416
1490.26,548.017,3.8411
1490.76,548.098,3.8407
1491.26,548.181,3.8402
1491.76,548.265,3.8396
1492.26,548.349,3.8391
1492.76,548.433,3.8386
1493.26,548.518,3.8381
1493.76,548.602,3.8376
1494.26,548.683,3.8371
1494.76,548.763,3.8366
1495.26,548.847,3.8361
1495.76,548.927,3.8356
1496.26,549.014,3.8351
1496.76,549.096,3.8346
1497.26,549.176,3.834
1497.76,549.26,3.8335
1498.26,549.346,3.833
1498.76,549.427,3.8325
1499.26,549.509,3.8319
1499.76,549.593,3.8314
1500.26,549.676,3.8309
1500.76,549.757,3.8304
1501.26,549.841,3.8299
1501.76,549.924,3.8294
1502.26,550.008,3.8289
1502.76,550.091,3.8284
1503.26,550.175,3.8278
1503.76,550.258,3.8273
1504.26,550.336,3.8268
1504.76,550.421,3.8263
1505.26,550.503,3.8258
1505.76,550.586,3.8252
1506.26,550.669,3.8247
1506.76,550.754,3.8242
1507.26,550.835,3.8236
1507.76,550.916,3.8231
1508.26,550.998,3.8226
1508.76,551.078,3.822
1509.26,551.165,3.8215
1509.76,551.245,3.821
1510.26,551.331,3.8205
1510.76,551.413,3.8199
1511.26,551.49,3.8193
1511.76,551.576,3.8188
1512.26,551.656,3.8183
1512.76,551.738,3.8178
1513.26,551.822,3.8172
1513.76,551.905,3.8167
1514.26,551.988,3.8162
1514.76,552.071,3.8156
1515.26,552.153,3.8151
1515.76,552.237,3.8146
1516.26,552.323,3.814
1516.76,552.402,3.8135
1517.26,552.487,3.813
1517.76,552.568,3.8125
1518.26,552.649,3.8119
1518.76,552.732,3.8114
1519.26,552.814,3.8108
1519.76,552.896,3.8103
1520.26,552.983,3.8098
1520.76,553.069,3.8092
1521.26,553.147,3.8087
1521.76,553.228,3.8082
1522.26,553.308,3.8077
1522.76,553.391,3.8072
1523.26,553.475,3.8066
1523.76,553.561,3.8061
1524.26,553.639,3.8056
1524.76,553.727,3.8051
1525.26,553.81,3.8046
1525.76,553.893,3.8041
1526.26,553.971,3.8035
1526.76,554.055,3.803
1527.26,554.137,3.8025
1527.76,554.223,3.8019
1528.26,554.306,3.8014
1528.76,554.39,3.8009
1529.26,554.471,3.8004
1529.76,554.557,3.7998
1530.26,554.639,3.7993
1530.76,554.722,3.7988
1531.26,554.806,3.7982
1531.76,554.887,3.7977
1532.26,554.971,3.7972
1532.76,555.05,3.7966
1533.26,555.134,3.7961
1533.76,555.217,3.7956
1534.26,555.297,3.795
1534.76,555.381,3.7945
1535.26,555.464,3.794
1535.76,555.55,3.7935
1536.26,555.628,3.793
1536.76,555.713,3.7924
1537.26,555.795,3.7919
1537.76,555.88,3.7914
1538.26,555.965,3.7909
1538.76,556.048,3.7904
1539.26,556.124,3.7899
1539.76,556.206,3.7893
1540.26,556.291,3.7888
1540.76,556.374,3.7883
1541.26,556.452,3.7877
1541.76,556.54,3.7872
1542.26,556.621,3.7866
1542.76,556.704,3.7861
1543.26,556.789,3.7855
1543.76,556.871,3.785
1544.26,556.955,3.7845
1544.76,557.036,3.7839
1545.26,557.117,3.7834
1545.76,557.2,3.7828
1546.26,557.288,3.7823
1546.76,557.371,3.7817
1547.26,557.45,3.7812
1547.76,557.536,3.7806
1548.26,557.617,3.7801
1548.76,557.7,3.7795
1549.26,557.782,3.7789
1549.76,557.866,3.7784
1550.26,557.949,3.7778
1550.76,558.034,3.7772
1551.26,558.119,3.7767
1551.76,558.195,3.7761
1552.26,558.278,3.7756
1552.76,558.359,3.775
1553.26,558.444,3.7744
1553.76,558.528,3.7738
1554.26,558.609,3.7733
1554.76,558.693,3.7727
1555.26,558.776,3.7722
1555.76,558.859,3.7716
1556.26,558.945,3.771
1556.76,559.027,3.7704
1557.26,559.106,3.7698
1557.76,559.193,3.7692
1558.26,559.278,3.7686
1558.76,559.353,3.768
1559.26,559.44,3.7674
1559.76,559.521,3.7668
1560.26,559.601,3.7662
1560.76,559.684,3.7656
1561.26,559.769,3.765
1561.76,559.853,3.7644
1562.26,559.935,3.7637
1562.76,560.017,3.7631
1563.26,560.099,3.7626
1563.76,560.181,3.762
1564.26,560.265,3.7613
1564.76,560.349,3.7607
1565.26,560.434,3.7601
1565.76,560.515,3.7594
1566.26,560.597,3.7587
1566.76,560.679,3.7581
1567.26,560.763,3.7575
1567.76,560.844,3.7568
1568.26,560.928,3.7561
1568.76,561.011,3.7555
1569.26,561.098,3.7548
1569.76,561.177,3.7541
1570.26,561.257,3.7535
1570.76,561.345,3.7528
1571.26,561.427,3.7521
1571.76,561.508,3.7515
1572.26,561.594,3.7507
1572.76,561.676,3.75
1573.26,561.755,3.7494
1573.76,561.839,3.7487
1574.26,561.923,3.7479
1574.76,562.008,3.7472
1575.26,562.09,3.7465
1575.76,562.173,3.7458
1576.26,562.258,3.745
1576.76,562.343,3.7443
1577.26,562.425,3.7436
1577.76,562.505,3.7428
1578.26,562.589,3.7421
1578.76,562.671,3.7413
1579.26,562.754,3.7406
1579.76,562.834,3.7398
1580.26,562.917,3.7391
1580.76,563,3.7383
1581.26,563.085,3.7375
1581.76,563.167,3.7368
1582.26,563.25,3.736
1582.76,563.331,3.7353
1583.26,563.415,3.7345
1583.76,563.496,3.7337
1584.26,563.576,3.7329
1584.76,563.662,3.7321
1585.26,563.746,3.7313
1585.76,563.831,3.7305
1586.26,563.913,3.7296
1586.76,563.998,3.7288
1587.26,564.076,3.7279
1587.76,564.165,3.727
1588.26,564.248,3.7262
1588.76,564.33,3.7253
1589.26,564.411,3.7244
1589.76,564.496,3.7235
1590.26,564.578,3.7227
1590.76,564.664,3.7218
1591.26,564.743,3.7209
1591.76,564.827,3.72
1592.26,564.91,3.7191
1592.76,564.993,3.7182
1593.26,565.076,3.7173
1593.76,565.159,3.7164
1594.26,565.242,3.7154
1594.76,565.321,3.7145
1595.26,565.403,3.7136
1595.76,565.49,3.7126
1596.26,565.572,3.7117
1596.76,565.655,3.7107
1597.26,565.737,3.7098
1597.76,565.822,3.7088
1598.26,565.903,3.7077
1598.76,565.986,3.7068
1599.26,566.068,3.7058
1599.76,566.155,3.7047
1600.26,566.235,3.7037
1600.76,566.322,3.7026
1601.26,566.403,3.7015
1601.76,566.485,3.7005
1602.26,566.567,3.6994
1602.76,566.651,3.6984
1603.26,566.735,3.6973
1603.76,566.818,3.6962
1604.26,566.901,3.6951
1604.76,566.983,3.6941
1605.26,567.064,3.693
1605.76,567.145,3.6919
1606.26,567.23,3.6907
1606.76,567.31,3.6896
1607.26,567.393,3.6885
1607.76,567.476,3.6873
1608.26,567.562,3.6861
1608.76,567.643,3.6849
1609.26,567.724,3.6837
1609.76,567.807,3.6825
1610.26,567.889,3.6813
1610.76,567.975,3.6801
1611.26,568.053,3.6789
1611.76,568.141,3.6777
1612.26,568.218,3.6764
1612.76,568.302,3.6752
1613.26,568.388,3.6739
1613.76,568.473,3.6726
1614.26,568.556,3.6713
1614.76,568.637,3.67
1615.26,568.715,3.6687
1615.76,568.803,3.6674
1616.26,568.882,3.666
1616.76,568.969,3.6646
1617.26,569.052,3.6633
1617.76,569.131,3.6619
1618.26,569.215,3.6605
1618.76,569.295,3.6591
1619.26,569.379,3.6577
1619.76,569.465,3.6562
1620.26,569.544,3.6548
1620.76,569.625,3.6533
1621.26,569.712,3.6518
1621.76,569.789,3.6503
1622.26,569.875,3.6488
1622.76,569.955,3.6473
1623.26,570.039,3.6458
1623.76,570.122,3.6442
1624.26,570.205,3.6427
1624.76,570.287,3.6411
1625.26,570.369,3.6395
1625.76,570.453,3.6379
1626.26,570.538,3.6362
1626.76,570.622,3.6346
1627.26,570.699,3.6329
1627.76,570.781,3.6313
1628.26,570.864,3.6296
1628.76,570.951,3.6279
1629.26,571.031,3.6261
1629.76,571.112,3.6244
1630.26,571.197,3.6226
1630.76,571.283,3.6208
1631.26,571.364,3.6191
1631.76,571.446,3.6172
1632.26,571.526,3.6154
1632.76,571.61,3.6136
1633.26,571.691,3.6117
1633.76,571.778,3.6098
1634.26,571.862,3.6079
1634.76,571.943,3.606
1635.26,572.025,3.604
1635.76,572.107,3.602
1636.26,572.192,3.6
1636.76,572.273,3.598
1637.26,572.354,3.596
1637.76,572.442,3.5939
1638.26,572.522,3.5918
1638.76,572.604,3.5896
1639.26,572.689,3.5875
1639.76,572.77,3.5853
1640.26,572.851,3.583
1640.76,572.935,3.5808
1641.26,573.018,3.5785
1641.76,573.097,3.5762
1642.26,573.182,3.5739
1642.76,573.265,3.5715
1643.26,573.346,3.5691
1643.76,573.43,3.5667
1644.26,573.514,3.5643
1644.76,573.594,3.5618
1645.26,573.675,3.5593
1645.76,573.758,3.5568
1646.26,573.844,3.5542
1646.76,573.923,3.5516
1647.26,574.005,3.5489
1647.76,574.09,3.5462
1648.26,574.173,3.5434
1648.76,574.255,3.5407
1649.26,574.336,3.5378
1649.76,574.418,3.5349
1650.26,574.504,3.532
1650.76,574.588,3.529
1651.26,574.67,3.526
1651.76,574.754,3.5229
1652.26,574.835,3.5198
1652.76,574.918,3.5165
1653.26,575.003,3.5133
1653.76,575.08,3.51
1654.26,575.16,3.5067
1654.76,575.244,3.5034
1655.26,575.327,3.4999
1655.76,575.412,3.4964
1656.26,575.495,3.4929
1656.76,575.58,3.4893
1657.26,575.662,3.4856
1657.76,575.744,3.4819
1658.26,575.827,3.4781
1658.76,575.911,3.4742
1659.26,575.992,3.4703
1659.76,576.071,3.4663
1660.26,576.152,3.4623
1660.76,576.238,3.4581
1661.26,576.319,3.4539
1661.76,576.404,3.4496
1662.26,576.486,3.4453
1662.76,576.569,3.4409
1663.26,576.653,3.4364
1663.76,576.733,3.4319
1664.26,576.815,3.4273
1664.76,576.9,3.4226
1665.26,576.982,3.4179
1665.76,577.063,3.4131
1666.26,577.145,3.4083
1666.76,577.229,3.4034
1667.26,577.308,3.3984
1667.76,577.391,3.3934
1668.26,577.47,3.3883
1668.76,577.557,3.3832
1669.26,577.637,3.3781
1669.76,577.714,3.3729
1670.26,577.8,3.3677
1670.76,577.883,3.3625
1671.26,577.965,3.3572
1671.76,578.045,3.3519
1672.26,578.125,3.3466
1672.76,578.212,3.3413
1673.26,578.289,3.336
1673.76,578.372,3.3306
1674.26,578.451,3.3252
1674.76,578.53,3.3197
1675.26,578.611,3.3143
1675.76,578.689,3.3089
1676.26,578.772,3.3034
1676.76,578.853,3.298
1677.26,578.934,3.2926
1677.76,579.013,3.2872
1678.26,579.095,3.2817
1678.76,579.174,3.2764
1679.26,579.259,3.271
1679.76,579.335,3.2657
1680.26,579.416,3.2604
1680.76,579.499,3.2551
1681.26,579.579,3.2498
1681.76,579.663,3.2445
1682.26,579.743,3.2392
1682.76,579.826,3.2339
1683.26,579.903,3.2287
1683.76,579.988,3.2235
1684.26,580.063,3.2183
1684.76,580.146,3.2131
1685.26,580.228,3.2079
1685.76,580.307,3.2027
1686.26,580.389,3.1976
1686.76,580.468,3.1924
1687.26,580.55,3.1873
1687.76,580.633,3.1822
1688.26,580.712,3.1771
1688.76,580.793,3.1721
1689.26,580.87,3.167
1689.76,580.952,3.162
1690.26,581.027,3.157
1690.76,581.109,3.152
1691.26,581.189,3.147
1691.76,581.269,3.1421
1692.26,581.351,3.1372
1692.76,581.43,3.1324
1693.26,581.506,3.1276
1693.76,581.592,3.1228
1694.26,581.672,3.118
1694.76,581.753,3.1132
1695.26,581.836,3.1085
1695.76,581.915,3.1038
1696.26,581.995,3.0991
1696.76,582.078,3.0944
1697.26,582.16,3.0896
1697.76,582.241,3.0849
1698.26,582.319,3.0802
1698.76,582.399,3.0755
1699.26,582.484,3.0708
1699.76,582.563,3.0661
1700.26,582.644,3.0614
1700.76,582.727,3.0568
1701.26,582.81,3.0522
1701.76,582.893,3.0475
1702.26,582.971,3.0429
1702.76,583.053,3.0383
1703.26,583.132,3.0337
1703.76,583.216,3.0292
1704.26,583.295,3.0247
1704.76,583.377,3.0201
1705.26,583.459,3.0156
1705.76,583.539,3.0111
1706.26,583.618,3.0066
1706.76,583.697,3.0022
1707.26,583.781,2.9977
1707.76,583.864,2.9933
1708.26,583.943,2.9889
1708.76,584.025,2.9844
1709.26,584.104,2.98
1709.76,584.189,2.9756
1710.26,584.291,2.9712
1710.76,584.372,2.9668
1711.26,584.454,2.9622
1711.76,584.533,2.9576
1712.26,584.614,2.9529
1712.76,584.694,2.9482
1713.26,584.776,2.9436
1713.76,584.858,2.9389
1714.26,584.955,2.9341
1714.76,585.039,2.9293
1715.26,585.119,2.9243
1715.76,585.198,2.9193
1716.26,585.275,2.9145
1716.76,585.351,2.9096
1717.26,585.433,2.9048
1717.76,585.508,2.9001
1718.26,585.59,2.8954
1718.76,585.671,2.8907
1719.26,585.75,2.8862
1719.76,585.829,2.8818
1720.26,585.913,2.8776
1720.76,585.998,2.8736
1721.26,586.081,2.8695
1721.76,586.159,2.8654
1722.26,586.239,2.8613
1722.76,586.323,2.8573
1723.26,586.402,2.8532
1723.76,586.481,2.8491
1724.26,586.564,2.845
1724.76,586.644,2.841
1725.26,586.723,2.8368
1725.76,586.805,2.8328
1726.26,586.886,2.8288
1726.76,586.968,2.8249
1727.26,587.052,2.821
1727.76,587.135,2.8171
1728.26,587.212,2.8133
1728.76,587.294,2.8094
1729.26,587.377,2.8056
1729.76,587.458,2.8017
1730.26,587.54,2.798
1730.76,587.627,2.7941
1731.26,587.712,2.7902
1731.76,587.798,2.7863
1732.26,587.877,2.7823
1732.76,587.954,2.7783
1733.26,588.038,2.7742
1733.76,588.128,2.7702
1734.26,588.21,2.7661
1734.76,588.292,2.7618
1735.26,588.376,2.7574
1735.76,588.457,2.753
1736.26,588.535,2.7486
1736.76,588.614,2.7443
1737.26,588.695,2.74
1737.76,588.782,2.7357
1738.26,588.871,2.7314
1738.76,588.953,2.727
1739.26,589.033,2.7227
1739.76,589.112,2.7186
1740.26,589.195,2.7145
1740.76,589.275,2.7104
1741.26,589.354,2.7064
1741.76,589.438,2.7023
1742.26,589.518,2.6982
1742.76,589.601,2.6942
1743.26,589.679,2.6903
1743.76,589.763,2.6864
1744.26,589.842,2.6825
1744.76,589.926,2.6787
1745.26,590.009,2.6749
1745.76,590.096,2.6711
1746.26,590.175,2.6673
1746.76,590.257,2.6634
1747.26,590.341,2.6596
1747.76,590.422,2.6557
1748.26,590.502,2.6519
1748.76,590.586,2.648
1749.26,590.664,2.6441
1749.76,590.745,2.6402
1750.26,590.841,2.6363
1750.76,590.943,2.6324
1751.26,591.046,2.6282
1751.76,591.134,2.6237
1752.26,591.214,2.6189
1752.76,591.29,2.6139
1753.26,591.368,2.6088
1753.76,591.447,2.6036
1754.26,591.524,2.5983
1754.76,591.606,2.593
1755.26,591.684,2.5876
1755.76,591.766,2.5822
1756.26,591.848,2.5771
1756.76,591.927,2.5722
1757.26,592.007,2.5676
1757.76,592.088,2.5632
1758.26,592.168,2.5589
1758.76,592.252,2.5546
1759.26,592.329,2.5505
1759.76,592.411,2.5463
1760.26,592.492,2.5422
1760.76,592.576,2.5382
1761.26,592.655,2.5342
1761.76,592.735,2.5303
1762.26,592.817,2.5264
1762.76,592.897,2.5226
1763.26,592.979,2.5187
1763.76,593.064,2.5149
1764.26,593.144,2.5111
1764.76,593.223,2.5074
1765.26,593.307,2.5036
1765.76,593.392,2.4998
1766.26,593.473,2.496
1766.76,593.554,2.4922
1767.26,593.635,2.4883
1767.76,593.72,2.4844
1768.26,593.803,2.4804
1768.76,593.887,2.4764
1769.26,593.97,2.4723
1769.76,594.064,2.4682
1770.26,594.156,2.4639
1770.76,594.237,2.4596
1771.26,594.316,2.4551
1771.76,594.398,2.4506
1772.26,594.482,2.446
1772.76,594.562,2.4414
1773.26,594.64,2.4368
1773.76,594.719,2.4323
1774.26,594.801,2.4277
1774.76,594.88,2.4231
1775.26,594.962,2.4185
1775.76,595.046,2.4141
1776.26,595.129,2.4097
1776.76,595.211,2.4053
1777.26,595.286,2.4011
1777.76,595.37,2.3967
1778.26,595.455,2.3923
1778.76,595.54,2.3878
1779.26,595.623,2.3834
1779.76,595.707,2.3788
1780.26,595.79,2.3743
1780.76,595.871,2.3698
1781.26,595.959,2.3651
1781.76,596.039,2.3605
1782.26,596.119,2.3559
1782.76,596.203,2.3512
1783.26,596.288,2.3464
1783.76,596.37,2.3416
1784.26,596.453,2.3368
1784.76,596.535,2.3319
1785.26,596.614,2.3272
1785.76,596.699,2.3222
1786.26,596.78,2.3172
1786.76,596.863,2.3122
1787.26,596.945,2.3072
1787.76,597.025,2.3022
1788.26,597.11,2.297
1788.76,597.191,2.2919
1789.26,597.274,2.2866
1789.76,597.354,2.2815
1790.26,597.434,2.2763
1790.76,597.518,2.271
1791.26,597.596,2.2659
1791.76,597.684,2.2601
1792.26,597.765,2.2547
1792.76,597.846,2.2493
1793.26,597.929,2.2438
1793.76,598.013,2.2382
1794.26,598.096,2.2326
1794.76,598.179,2.2269
1795.26,598.264,2.2211
1795.76,598.342,2.2157
1796.26,598.424,2.21
1796.76,598.505,2.2043
1797.26,598.583,2.1988
1797.76,598.665,2.193
1798.26,598.745,2.1873
1798.76,598.828,2.1815
1799.26,598.91,2.1757
1799.76,598.993,2.1698
1800.26,599.075,2.1639
1800.76,599.153,2.1582
1801.26,599.234,2.1523
1801.76,599.317,2.1464
1802.26,599.397,2.1406
1802.76,599.477,2.1347
