Repository: MaCFP/matl-db

## How to interpret and use measurement data in this repository for pyrolysis model calibration and validation
#

### Key factors influencing material response during tests
In this directory, experimental measurements from both mg- and g-scale tests (conducted by 16 unique fire safety science institutions around the world) are available. Every effort was made to remove variability between results due to potential differences in material composition by sharing samples of the same exact PMMA, prepared for mg- and g-scale experiments: that is, all tests were performed on the exact same material, from the same source, and prepared in the same form (excluding minor variations, ~5%, in sample slab

File: Non-charring/PMMA/HKPolyU/HKPolyU_TGA_Air_2.csv (part 2 of 4)
Time,Temperature,Mass
[s],[k],[mg]
920.76,457.625,3.8587
921.26,457.709,3.8587
921.76,457.793,3.8587
922.26,457.878,3.8587
922.76,457.961,3.8587
923.26,458.047,3.8587
923.76,458.128,3.8587
924.26,458.21,3.8587
924.76,458.297,3.8587
925.26,458.384,3.8586
925.76,458.464,3.8586
926.26,458.548,3.8586
926.76,458.631,3.8586
927.26,458.712,3.8586
927.76,458.796,3.8586
928.26,458.885,3.8586
928.76,458.969,3.8586
929.26,459.05,3.8586
929.76,459.131,3.8585
930.26,459.213,3.8585
930.76,459.301,3.8585
931.26,459.384,3.8585
931.76,459.469,3.8584
932.26,459.55,3.8584
932.76,459.636,3.8584
933.26,459.717,3.8583
933.76,459.802,3.8583
934.26,459.888,3.8583
934.76,459.968,3.8583
935.26,460.057,3.8583
935.76,460.137,3.8583
936.26,460.22,3.8583
936.76,460.308,3.8583
937.26,460.394,3.8583
937.76,460.475,3.8583
938.26,460.558,3.8583
938.76,460.644,3.8582
939.26,460.727,3.8582
939.76,460.812,3.8582
940.26,460.895,3.8582
940.76,460.976,3.8582
941.26,461.061,3.8582
941.76,461.145,3.8582
942.26,461.226,3.8581
942.76,461.309,3.8582
943.26,461.389,3.8581
943.76,461.478,3.8581
944.26,461.561,3.8581
944.76,461.641,3.8581
945.26,461.727,3.858
945.76,461.808,3.858
946.26,461.892,3.858
946.76,461.971,3.858
947.26,462.058,3.8579
947.76,462.145,3.8579
948.26,462.229,3.8579
948.76,462.311,3.8579
949.26,462.396,3.858
949.76,462.477,3.858
950.26,462.561,3.858
950.76,462.646,3.858
951.26,462.727,3.858
951.76,462.812,3.858
952.26,462.891,3.858
952.76,462.975,3.858
953.26,463.062,3.858
953.76,463.149,3.858
954.26,463.235,3.8579
954.76,463.31,3.8579
955.26,463.396,3.8579
955.76,463.477,3.8579
956.26,463.562,3.8579
956.76,463.646,3.8579
957.26,463.731,3.8579
957.76,463.814,3.8579
958.26,463.897,3.8579
958.76,463.976,3.8579
959.26,464.065,3.8579
959.76,464.146,3.8579
960.26,464.23,3.8579
960.76,464.311,3.8578
961.26,464.395,3.8578
961.76,464.481,3.8578
962.26,464.566,3.8578
962.76,464.648,3.8578
963.26,464.73,3.8578
963.76,464.815,3.8578
964.26,464.899,3.8578
964.76,464.982,3.8578
965.26,465.067,3.8578
965.76,465.149,3.8577
966.26,465.231,3.8577
966.76,465.313,3.8577
967.26,465.398,3.8577
967.76,465.48,3.8577
968.26,465.565,3.8577
968.76,465.649,3.8577
969.26,465.737,3.8577
969.76,465.818,3.8577
970.26,465.904,3.8577
970.76,465.987,3.8577
971.26,466.07,3.8577
971.76,466.155,3.8576
972.26,466.238,3.8577
972.76,466.326,3.8576
973.26,466.403,3.8576
973.76,466.485,3.8576
974.26,466.569,3.8576
974.76,466.654,3.8576
975.26,466.739,3.8575
975.76,466.827,3.8575
976.26,466.908,3.8575
976.76,466.991,3.8575
977.26,467.076,3.8575
977.76,467.157,3.8575
978.26,467.24,3.8575
978.76,467.322,3.8574
979.26,467.408,3.8574
979.76,467.491,3.8573
980.26,467.574,3.8574
980.76,467.661,3.8573
981.26,467.742,3.8573
981.76,467.826,3.8573
982.26,467.909,3.8573
982.76,467.994,3.8573
983.26,468.081,3.8572
983.76,468.163,3.8573
984.26,468.249,3.8573
984.76,468.33,3.8573
985.26,468.412,3.8573
985.76,468.494,3.8573
986.26,468.581,3.8572
986.76,468.663,3.8572
987.26,468.747,3.8572
987.76,468.832,3.8572
988.26,468.911,3.8572
988.76,468.996,3.8572
989.26,469.081,3.8572
989.76,469.165,3.8571
990.26,469.248,3.8571
990.76,469.333,3.8571
991.26,469.418,3.8571
991.76,469.501,3.8571
992.26,469.581,3.8571
992.76,469.664,3.8572
993.26,469.747,3.8571
993.76,469.831,3.8571
994.26,469.916,3.8571
994.76,469.998,3.8572
995.26,470.082,3.8572
995.76,470.163,3.8571
996.26,470.246,3.8572
996.76,470.331,3.8572
997.26,470.412,3.8571
997.76,470.496,3.8571
998.26,470.585,3.8571
998.76,470.668,3.8571
999.26,470.75,3.8572
999.76,470.835,3.8571
1000.26,470.921,3.8571
1000.76,471.003,3.8571
1001.26,471.091,3.8571
1001.76,471.17,3.8571
1002.26,471.254,3.8571
1002.76,471.342,3.8571
1003.26,471.422,3.8571
1003.76,471.503,3.8571
1004.26,471.593,3.857
1004.76,471.675,3.857
1005.26,471.761,3.857
1005.76,471.841,3.857
1006.26,471.927,3.8569
1006.76,472.009,3.8569
1007.26,472.09,3.8569
1007.76,472.178,3.8569
1008.26,472.26,3.8569
1008.76,472.342,3.8569
1009.26,472.425,3.8569
1009.76,472.509,3.8569
1010.26,472.593,3.8569
1010.76,472.68,3.8569
1011.26,472.764,3.857
1011.76,472.845,3.8569
1012.26,472.926,3.8569
1012.76,473.011,3.8569
1013.26,473.095,3.8569
1013.76,473.179,3.8569
1014.26,473.257,3.8569
1014.76,473.344,3.8569
1015.26,473.427,3.8569
1015.76,473.508,3.8569
1016.26,473.595,3.8569
1016.76,473.675,3.8569
1017.26,473.758,3.8569
1017.76,473.842,3.8568
1018.26,473.924,3.8568
1018.76,474.009,3.8568
1019.26,474.093,3.8568
1019.76,474.178,3.8568
1020.26,474.259,3.8568
1020.76,474.341,3.8567
1021.26,474.422,3.8567
1021.76,474.507,3.8567
1022.26,474.591,3.8567
1022.76,474.673,3.8567
1023.26,474.757,3.8567
1023.76,474.84,3.8567
1024.26,474.923,3.8567
1024.76,475.008,3.8567
1025.26,475.091,3.8567
1025.76,475.173,3.8567
1026.26,475.255,3.8567
1026.76,475.339,3.8567
1027.26,475.425,3.8567
1027.76,475.508,3.8567
1028.26,475.593,3.8567
1028.76,475.679,3.8567
1029.26,475.759,3.8567
1029.76,475.843,3.8567
1030.26,475.925,3.8567
1030.76,476.011,3.8567
1031.26,476.093,3.8566
1031.76,476.174,3.8566
1032.26,476.257,3.8566
1032.76,476.343,3.8566
1033.26,476.425,3.8566
1033.76,476.51,3.8566
1034.26,476.592,3.8566
1034.76,476.68,3.8566
1035.26,476.764,3.8566
1035.76,476.848,3.8566
1036.26,476.929,3.8566
1036.76,477.015,3.8566
1037.26,477.097,3.8566
1037.76,477.179,3.8566
1038.26,477.26,3.8566
1038.76,477.343,3.8566
1039.26,477.429,3.8565
1039.76,477.509,3.8565
1040.26,477.594,3.8566
1040.76,477.679,3.8566
1041.26,477.762,3.8566
1041.76,477.844,3.8566
1042.26,477.927,3.8565
1042.76,478.011,3.8565
1043.26,478.095,3.8566
1043.76,478.178,3.8565
1044.26,478.259,3.8566
1044.76,478.341,3.8566
1045.26,478.427,3.8566
1045.76,478.512,3.8566
1046.26,478.597,3.8565
1046.76,478.678,3.8565
1047.26,478.761,3.8565
1047.76,478.845,3.8565
1048.26,478.927,3.8565
1048.76,479.01,3.8565
1049.26,479.096,3.8564
1049.76,479.181,3.8565
1050.26,479.264,3.8564
1050.76,479.346,3.8564
1051.26,479.433,3.8564
1051.76,479.516,3.8564
1052.26,479.597,3.8564
1052.76,479.681,3.8564
1053.26,479.766,3.8564
1053.76,479.849,3.8564
1054.26,479.935,3.8565
1054.76,480.018,3.8564
1055.26,480.102,3.8564
1055.76,480.186,3.8564
1056.26,480.268,3.8564
1056.76,480.35,3.8564
1057.26,480.433,3.8564
1057.76,480.519,3.8564
1058.26,480.599,3.8564
1058.76,480.682,3.8564
1059.26,480.764,3.8564
1059.76,480.853,3.8564
1060.26,480.934,3.8564
1060.76,481.017,3.8564
1061.26,481.102,3.8563
1061.76,481.187,3.8564
1062.26,481.267,3.8564
1062.76,481.35,3.8563
1063.26,481.433,3.8563
1063.76,481.518,3.8563
1064.26,481.598,3.8563
1064.76,481.681,3.8563
1065.26,481.764,3.8563
1065.76,481.85,3.8563
1066.26,481.938,3.8563
1066.76,482.019,3.8563
1067.26,482.099,3.8563
1067.76,482.186,3.8563
1068.26,482.269,3.8563
1068.76,482.352,3.8563
1069.26,482.438,3.8563
1069.76,482.52,3.8563
1070.26,482.602,3.8563
1070.76,482.682,3.8562
1071.26,482.766,3.8562
1071.76,482.847,3.8563
1072.26,482.931,3.8563
1072.76,483.015,3.8563
1073.26,483.097,3.8563
1073.76,483.185,3.8563
1074.26,483.269,3.8562
1074.76,483.354,3.8562
1075.26,483.436,3.8562
1075.76,483.518,3.8562
1076.26,483.603,3.8562
1076.76,483.685,3.8562
1077.26,483.766,3.8562
1077.76,483.849,3.8562
1078.26,483.938,3.8562
1078.76,484.024,3.8562
1079.26,484.107,3.8563
1079.76,484.189,3.8563
1080.26,484.272,3.8563
1080.76,484.356,3.8563
1081.26,484.444,3.8563
1081.76,484.526,3.8562
1082.26,484.606,3.8562
1082.76,484.693,3.8562
1083.26,484.772,3.8562
1083.76,484.859,3.8561
1084.26,484.939,3.8561
1084.76,485.024,3.8561
1085.26,485.106,3.8561
1085.76,485.188,3.8561
1086.26,485.27,3.8561
1086.76,485.355,3.8561
1087.26,485.439,3.8561
1087.76,485.523,3.8561
1088.26,485.61,3.8561
1088.76,485.692,3.8561
1089.26,485.776,3.8561
1089.76,485.857,3.8561
1090.26,485.94,3.856
1090.76,486.022,3.856
1091.26,486.109,3.856
1091.76,486.19,3.856
1092.26,486.273,3.856
1092.76,486.357,3.856
1093.26,486.44,3.856
1093.76,486.523,3.856
1094.26,486.61,3.856
1094.76,486.693,3.8561
1095.26,486.776,3.8561
1095.76,486.859,3.8561
1096.26,486.939,3.8561
1096.76,487.027,3.8561
1097.26,487.112,3.8561
1097.76,487.195,3.8561
1098.26,487.276,3.8561
1098.76,487.364,3.8561
1099.26,487.446,3.8561
1099.76,487.526,3.8561
1100.26,487.615,3.8561
1100.76,487.697,3.8561
1101.26,487.783,3.8561
1101.76,487.864,3.8561
1102.26,487.951,3.856
1102.76,488.034,3.8561
1103.26,488.118,3.8561
1103.76,488.198,3.8561
1104.26,488.28,3.8561
1104.76,488.364,3.8561
1105.26,488.449,3.8561
1105.76,488.533,3.8561
1106.26,488.612,3.856
1106.76,488.702,3.856
1107.26,488.787,3.856
1107.76,488.868,3.856
1108.26,488.954,3.8559
1108.76,489.034,3.8559
1109.26,489.122,3.8559
1109.76,489.203,3.8559
1110.26,489.285,3.8559
1110.76,489.375,3.8559
1111.26,489.453,3.8559
1111.76,489.537,3.8559
1112.26,489.619,3.8559
1112.76,489.703,3.8559
1113.26,489.788,3.856
1113.76,489.871,3.856
1114.26,489.95,3.856
1114.76,490.036,3.856
1115.26,490.118,3.856
1115.76,490.201,3.856
1116.26,490.284,3.856
1116.76,490.365,3.8561
1117.26,490.451,3.8561
1117.76,490.534,3.856
1118.26,490.621,3.856
1118.76,490.707,3.856
1119.26,490.789,3.856
1119.76,490.871,3.856
1120.26,490.956,3.8559
1120.76,491.039,3.856
1121.26,491.121,3.856
1121.76,491.198,3.8559
1122.26,491.285,3.8559
1122.76,491.37,3.8559
1123.26,491.451,3.8559
1123.76,491.538,3.8559
1124.26,491.62,3.8559
1124.76,491.702,3.8559
1125.26,491.786,3.8559
1125.76,491.872,3.8559
1126.26,491.957,3.8559
1126.76,492.038,3.8559
1127.26,492.117,3.856
1127.76,492.202,3.8559
1128.26,492.286,3.856
1128.76,492.37,3.856
1129.26,492.457,3.856
1129.76,492.544,3.856
1130.26,492.626,3.8559
1130.76,492.707,3.856
1131.26,492.787,3.856
1131.76,492.872,3.856
1132.26,492.96,3.8559
1132.76,493.04,3.8559
1133.26,493.125,3.8559
1133.76,493.205,3.8558
1134.26,493.29,3.8558
1134.76,493.372,3.8558
1135.26,493.459,3.8558
1135.76,493.543,3.8558
1136.26,493.624,3.8558
1136.76,493.706,3.8558
1137.26,493.793,3.8558
1137.76,493.874,3.8558
1138.26,493.957,3.8559
1138.76,494.043,3.8559
1139.26,494.124,3.8559
1139.76,494.207,3.8559
1140.26,494.291,3.8558
1140.76,494.372,3.8558
1141.26,494.456,3.8558
1141.76,494.536,3.8558
1142.26,494.62,3.8558
1142.76,494.706,3.8557
1143.26,494.79,3.8557
1143.76,494.873,3.8557
1144.26,494.957,3.8557
1144.76,495.035,3.8557
1145.26,495.121,3.8558
1145.76,495.205,3.8558
1146.26,495.293,3.8558
1146.76,495.376,3.8558
1147.26,495.456,3.8558
1147.76,495.54,3.8558
1148.26,495.621,3.8558
1148.76,495.706,3.8558
1149.26,495.786,3.8558
1149.76,495.871,3.8558
1150.26,495.952,3.8558
1150.76,496.035,3.8558
1151.26,496.121,3.8558
1151.76,496.206,3.8558
1152.26,496.287,3.8558
1152.76,496.368,3.8558
1153.26,496.453,3.8558
1153.76,496.54,3.8558
1154.26,496.622,3.8558
1154.76,496.702,3.8557
1155.26,496.782,3.8557
1155.76,496.87,3.8557
1156.26,496.954,3.8557
1156.76,497.036,3.8557
1157.26,497.122,3.8558
1157.76,497.205,3.8557
1158.26,497.29,3.8558
1158.76,497.373,3.8558
1159.26,497.453,3.8557
1159.76,497.534,3.8558
1160.26,497.617,3.8558
1160.76,497.702,3.8558
1161.26,497.786,3.8557
1161.76,497.869,3.8557
1162.26,497.953,3.8558
1162.76,498.032,3.8558
1163.26,498.12,3.8558
1163.76,498.203,3.8558
1164.26,498.288,3.8558
1164.76,498.372,3.8558
1165.26,498.453,3.8558
1165.76,498.539,3.8558
1166.26,498.621,3.8558
1166.76,498.704,3.8558
1167.26,498.791,3.8558
1167.76,498.87,3.8558
1168.26,498.955,3.8558
1168.76,499.036,3.8558
1169.26,499.121,3.8558
1169.76,499.204,3.8558
1170.26,499.288,3.8557
1170.76,499.369,3.8557
1171.26,499.455,3.8557
1171.76,499.537,3.8557
1172.26,499.622,3.8556
1172.76,499.7,3.8556
1173.26,499.789,3.8556
1173.76,499.871,3.8556
1174.26,499.952,3.8556
1174.76,500.037,3.8556
1175.26,500.119,3.8556
1175.76,500.206,3.8557
1176.26,500.286,3.8557
1176.76,500.37,3.8557
1177.26,500.454,3.8557
1177.76,500.534,3.8557
1178.26,500.618,3.8558
1178.76,500.701,3.8557
1179.26,500.783,3.8557
1179.76,500.87,3.8557
1180.26,500.949,3.8557
1180.76,501.032,3.8557
1181.26,501.115,3.8557
1181.76,501.197,3.8557
1182.26,501.283,3.8557
1182.76,501.368,3.8556
1183.26,501.453,3.8556
1183.76,501.534,3.8557
1184.26,501.616,3.8557
1184.76,501.697,3.8557
1185.26,501.781,3.8556
1185.76,501.864,3.8556
1186.26,501.947,3.8556
1186.76,502.031,3.8557
1187.26,502.114,3.8556
1187.76,502.198,3.8556
1188.26,502.281,3.8556
1188.76,502.362,3.8556
1189.26,502.443,3.8556
1189.76,502.53,3.8556
1190.26,502.616,3.8556
1190.76,502.7,3.8556
1191.26,502.782,3.8556
1191.76,502.866,3.8556
1192.26,502.952,3.8556
1192.76,503.035,3.8557
1193.26,503.117,3.8556
1193.76,503.201,3.8556
1194.26,503.284,3.8556
1194.76,503.367,3.8556
1195.26,503.451,3.8556
1195.76,503.533,3.8556
1196.26,503.615,3.8556
1196.76,503.7,3.8555
1197.26,503.785,3.8555
1197.76,503.868,3.8555
1198.26,503.946,3.8555
1198.76,504.036,3.8555
1199.26,504.117,3.8555
1199.76,504.2,3.8555
1200.26,504.285,3.8555
1200.76,504.365,3.8555
1201.26,504.447,3.8555
1201.76,504.535,3.8555
1202.26,504.617,3.8555
1202.76,504.704,3.8555
1203.26,504.783,3.8555
1203.76,504.868,3.8555
1204.26,504.956,3.8555
1204.76,505.037,3.8555
1205.26,505.123,3.8555
1205.76,505.205,3.8555
1206.26,505.286,3.8555
1206.76,505.367,3.8555
1207.26,505.455,3.8555
1207.76,505.538,3.8555
1208.26,505.615,3.8555
1208.76,505.7,3.8555
1209.26,505.784,3.8555
1209.76,505.867,3.8555
1210.26,505.951,3.8555
1210.76,506.032,3.8555
1211.26,506.118,3.8555
1211.76,506.201,3.8555
1212.26,506.28,3.8555
1212.76,506.367,3.8555
1213.26,506.453,3.8555
1213.76,506.535,3.8555
1214.26,506.613,3.8554
1214.76,506.698,3.8554
1215.26,506.784,3.8554
1215.76,506.868,3.8554
1216.26,506.951,3.8554
1216.76,507.039,3.8554
1217.26,507.119,3.8554
1217.76,507.204,3.8554
1218.26,507.284,3.8554
1218.76,507.365,3.8554
1219.26,507.45,3.8554
1219.76,507.536,3.8554
1220.26,507.623,3.8554
1220.76,507.702,3.8554
1221.26,507.782,3.8554
1221.76,507.866,3.8554
1222.26,507.951,3.8554
1222.76,508.035,3.8553
1223.26,508.116,3.8553
1223.76,508.198,3.8553
1224.26,508.282,3.8553
1224.76,508.367,3.8553
1225.26,508.445,3.8553
1225.76,508.532,3.8553
1226.26,508.613,3.8553
1226.76,508.698,3.8553
1227.26,508.781,3.8553
1227.76,508.863,3.8553
1228.26,508.948,3.8553
1228.76,509.031,3.8553
1229.26,509.113,3.8553
1229.76,509.198,3.8553
1230.26,509.276,3.8552
1230.76,509.36,3.8552
1231.26,509.444,3.8552
1231.76,509.527,3.8552
1232.26,509.609,3.8552
1232.76,509.693,3.8552
1233.26,509.776,3.8552
1233.76,509.86,3.8552
1234.26,509.942,3.8552
1234.76,510.025,3.8552
1235.26,510.11,3.8552
1235.76,510.19,3.8552
1236.26,510.271,3.8552
1236.76,510.358,3.8552
1237.26,510.441,3.8552
1237.76,510.525,3.8552
1238.26,510.606,3.8552
1238.76,510.689,3.8552
1239.26,510.772,3.8552
1239.76,510.853,3.8552
1240.26,510.938,3.8552
1240.76,511.023,3.8552
1241.26,511.104,3.8552
1241.76,511.191,3.8552
1242.26,511.275,3.8551
1242.76,511.356,3.8551
1243.26,511.445,3.8552
1243.76,511.524,3.8551
1244.26,511.609,3.8551
1244.76,511.695,3.8551
1245.26,511.778,3.8551
1245.76,511.859,3.8551
1246.26,511.94,3.855
1246.76,512.025,3.855
1247.26,512.109,3.855
1247.76,512.192,3.855
1248.26,512.276,3.8549
1248.76,512.361,3.855
1249.26,512.442,3.855
1249.76,512.524,3.8549
1250.26,512.609,3.8549
1250.76,512.693,3.8549
1251.26,512.772,3.8549
1251.76,512.857,3.8549
1252.26,512.936,3.8548
1252.76,513.02,3.8549
1253.26,513.098,3.8548
1253.76,513.186,3.8548
1254.26,513.27,3.8547
1254.76,513.354,3.8548
1255.26,513.436,3.8547
1255.76,513.519,3.8548
1256.26,513.6,3.8548
1256.76,513.683,3.8548
1257.26,513.764,3.8547
1257.76,513.853,3.8547
1258.26,513.933,3.8547
1258.76,514.015,3.8547
1259.26,514.097,3.8547
1259.76,514.179,3.8547
1260.26,514.263,3.8547
1260.76,514.349,3.8546
1261.26,514.431,3.8546
1261.76,514.515,3.8546
1262.26,514.602,3.8547
1262.76,514.681,3.8547
1263.26,514.769,3.8546
1263.76,514.849,3.8546
1264.26,514.932,3.8547
1264.76,515.013,3.8547
1265.26,515.095,3.8547
1265.76,515.176,3.8547
1266.26,515.262,3.8546
1266.76,515.344,3.8546
1267.26,515.426,3.8546
1267.76,515.512,3.8546
1268.26,515.593,3.8546
1268.76,515.681,3.8546
1269.26,515.76,3.8546
1269.76,515.843,3.8545
1270.26,515.924,3.8545
1270.76,516.009,3.8545
1271.26,516.096,3.8546
1271.76,516.178,3.8546
1272.26,516.261,3.8546
1272.76,516.347,3.8545
1273.26,516.429,3.8545
1273.76,516.509,3.8545
1274.26,516.593,3.8545
1274.76,516.678,3.8545
1275.26,516.762,3.8545
1275.76,516.844,3.8545
1276.26,516.928,3.8544
1276.76,517.009,3.8544
1277.26,517.09,3.8544
1277.76,517.176,3.8543
1278.26,517.258,3.8543
1278.76,517.337,3.8543
1279.26,517.42,3.8543
1279.76,517.505,3.8542
1280.26,517.59,3.8542
1280.76,517.674,3.8542
1281.26,517.756,3.8542
1281.76,517.84,3.8542
1282.26,517.922,3.8542
1282.76,518.006,3.8542
1283.26,518.086,3.8542
1283.76,518.17,3.8542
1284.26,518.251,3.8542
1284.76,518.335,3.8542
1285.26,518.42,3.8541
1285.76,518.502,3.8541
1286.26,518.587,3.854
1286.76,518.671,3.854
1287.26,518.75,3.854
1287.76,518.837,3.854
1288.26,518.921,3.854
1288.76,519.001,3.8539
1289.26,519.086,3.8539
1289.76,519.168,3.8539
1290.26,519.254,3.8539
1290.76,519.335,3.8539
1291.26,519.418,3.8539
1291.76,519.499,3.8539
1292.26,519.58,3.8539
1292.76,519.664,3.8538
1293.26,519.746,3.8538
1293.76,519.83,3.8538
1294.26,519.913,3.8538
1294.76,519.995,3.8538
1295.26,520.08,3.8538
1295.76,520.163,3.8538
1296.26,520.244,3.8538
1296.76,520.328,3.8538
1297.26,520.413,3.8538
1297.76,520.493,3.8538
1298.26,520.58,3.8537
1298.76,520.663,3.8537
1299.26,520.747,3.8537
1299.76,520.83,3.8537
1300.26,520.915,3.8536
1300.76,520.997,3.8536
1301.26,521.079,3.8536
1301.76,521.158,3.8535
1302.26,521.244,3.8535
1302.76,521.329,3.8535
1303.26,521.411,3.8534
1303.76,521.495,3.8534
1304.26,521.577,3.8534
1304.76,521.66,3.8533
1305.26,521.744,3.8533
1305.76,521.828,3.8533
1306.26,521.907,3.8533
1306.76,521.988,3.8532
1307.26,522.076,3.8532
1307.76,522.164,3.8532
1308.26,522.243,3.8532
1308.76,522.327,3.8532
1309.26,522.411,3.8532
1309.76,522.495,3.8532
1310.26,522.579,3.8531
1310.76,522.662,3.8531
1311.26,522.747,3.8531
1311.76,522.829,3.8531
1312.26,522.914,3.8531
1312.76,522.995,3.853
1313.26,523.077,3.853
1313.76,523.16,3.8529
1314.26,523.241,3.8529
1314.76,523.323,3.8529
1315.26,523.407,3.8529
1315.76,523.489,3.8529
1316.26,523.573,3.8528
1316.76,523.656,3.8528
1317.26,523.742,3.8528
1317.76,523.821,3.8527
1318.26,523.905,3.8527
1318.76,523.987,3.8527
1319.26,524.07,3.8527
1319.76,524.157,3.8527
1320.26,524.237,3.8526
1320.76,524.32,3.8526
1321.26,524.404,3.8526
1321.76,524.49,3.8525
1322.26,524.577,3.8525
1322.76,524.657,3.8525
1323.26,524.742,3.8524
1323.76,524.821,3.8523
1324.26,524.904,3.8523
1324.76,524.985,3.8522
1325.26,525.071,3.8522
1325.76,525.151,3.8522
1326.26,525.235,3.8521
1326.76,525.322,3.8521
1327.26,525.401,3.852
1327.76,525.485,3.852
1328.26,525.571,3.8519
1328.76,525.651,3.8519
1329.26,525.738,3.8519
1329.76,525.819,3.8518
1330.26,525.901,3.8518
1330.76,525.982,3.8517
1331.26,526.067,3.8516
1331.76,526.148,3.8516
1332.26,526.231,3.8516
1332.76,526.315,3.8516
1333.26,526.397,3.8515
1333.76,526.481,3.8514
1334.26,526.562,3.8514
1334.76,526.646,3.8514
1335.26,526.729,3.8513
1335.76,526.81,3.8513
1336.26,526.893,3.8513
1336.76,526.977,3.8512
1337.26,527.06,3.8512
1337.76,527.145,3.8512
1338.26,527.231,3.8511
1338.76,527.312,3.8511
1339.26,527.395,3.851
1339.76,527.475,3.851
1340.26,527.556,3.8509
1340.76,527.643,3.8509
1341.26,527.722,3.8508
1341.76,527.803,3.8507
1342.26,527.886,3.8506
1342.76,527.974,3.8506
1343.26,528.054,3.8506
1343.76,528.135,3.8505
1344.26,528.218,3.8504
1344.76,528.303,3.8504
1345.26,528.385,3.8503
1345.76,528.47,3.8502
1346.26,528.553,3.8502
1346.76,528.634,3.8501
1347.26,528.723,3.85
1347.76,528.809,3.8499
1348.26,528.893,3.8498
1348.76,528.971,3.8498
1349.26,529.051,3.8497
1349.76,529.139,3.8496
1350.26,529.221,3.8495
1350.76,529.306,3.8495
1351.26,529.386,3.8494
1351.76,529.466,3.8493
1352.26,529.552,3.8492
1352.76,529.632,3.8492
1353.26,529.714,3.8491
1353.76,529.797,3.849
1354.26,529.885,3.8489
1354.76,529.966,3.8488
1355.26,530.049,3.8487
1355.76,530.129,3.8487
1356.26,530.214,3.8486
1356.76,530.298,3.8485
1357.26,530.377,3.8484
1357.76,530.461,3.8483
1358.26,530.549,3.8483
1358.76,530.63,3.8482
1359.26,530.714,3.8481
1359.76,530.795,3.848
1360.26,530.876,3.8479
1360.76,530.962,3.8478
1361.26,531.04,3.8478
1361.76,531.125,3.8476
1362.26,531.21,3.8475
1362.76,531.3,3.8474
1363.26,531.381,3.8473
1363.76,531.463,3.8472
1364.26,531.543,3.8471
1364.76,531.628,3.847
1365.26,531.711,3.8469
1365.76,531.791,3.8469
1366.26,531.874,3.8468
1366.76,531.959,3.8467
1367.26,532.041,3.8465
1367.76,532.125,3.8464
1368.26,532.208,3.8463
1368.76,532.292,3.8462
1369.26,532.377,3.8461
1369.76,532.459,3.8459
1370.26,532.542,3.8458
1370.76,532.626,3.8456
1371.26,532.711,3.8455
1371.76,532.794,3.8454
1372.26,532.873,3.8452
1372.76,532.956,3.8451
1373.26,533.038,3.8449
1373.76,533.121,3.8448
1374.26,533.205,3.8447
1374.76,533.288,3.8446
1375.26,533.371,3.8444
1375.76,533.456,3.8443
1376.26,533.536,3.8442
1376.76,533.623,3.8441
1377.26,533.704,3.844
1377.76,533.785,3.8438
1378.26,533.872,3.8437
1378.76,533.958,3.8435
1379.26,534.04,3.8433
1379.76,534.121,3.8432
1380.26,534.206,3.8431
1380.76,534.29,3.8429
1381.26,534.374,3.8427
1381.76,534.458,3.8425
1382.26,534.537,3.8423
1382.76,534.621,3.8422
1383.26,534.704,3.842
1383.76,534.789,3.8418
1384.26,534.874,3.8417
1384.76,534.954,3.8415
1385.26,535.039,3.8413
1385.76,535.122,3.8412
1386.26,535.206,3.841
1386.76,535.288,3.8408
1387.26,535.373,3.8407
1387.76,535.457,3.8405
1388.26,535.54,3.8403
1388.76,535.62,3.8401
1389.26,535.7,3.8399
1389.76,535.785,3.8398
1390.26,535.867,3.8396
1390.76,535.948,3.8394
1391.26,536.033,3.8392
1391.76,536.112,3.839
1392.26,536.198,3.8388
1392.76,536.284,3.8385
1393.26,536.366,3.8383
1393.76,536.449,3.8381
1394.26,536.533,3.8379
1394.76,536.615,3.8377
1395.26,536.697,3.8374
1395.76,536.784,3.8372
1396.26,536.867,3.837
1396.76,536.949,3.8368
1397.26,537.033,3.8365
1397.76,537.114,3.8364
1398.26,537.2,3.8361
1398.76,537.282,3.8359
1399.26,537.361,3.8357
1399.76,537.447,3.8355
1400.26,537.53,3.8353
1400.76,537.617,3.8351
1401.26,537.698,3.8348
1401.76,537.783,3.8346
1402.26,537.867,3.8344
1402.76,537.951,3.8341
1403.26,538.034,3.8339
1403.76,538.118,3.8337
1404.26,538.2,3.8334
1404.76,538.278,3.8332
1405.26,538.359,3.8329
1405.76,538.444,3.8327
1406.26,538.53,3.8324
1406.76,538.615,3.8321
1407.26,538.697,3.8319
1407.76,538.783,3.8316
1408.26,538.865,3.8313
1408.76,538.948,3.8311
1409.26,539.032,3.8308
1409.76,539.114,3.8305
1410.26,539.201,3.8302
1410.76,539.284,3.8299
1411.26,539.366,3.8296
1411.76,539.449,3.8294
1412.26,539.529,3.8291
1412.76,539.615,3.8288
1413.26,539.698,3.8285
1413.76,539.782,3.8282
1414.26,539.866,3.828
1414.76,539.949,3.8277
1415.26,540.032,3.8274
1415.76,540.115,3.8271
1416.26,540.198,3.8269
1416.76,540.28,3.8266
1417.26,540.362,3.8263
1417.76,540.448,3.826
1418.26,540.53,3.8257
1418.76,540.611,3.8255
1419.26,540.696,3.8252
1419.76,540.779,3.8249
1420.26,540.863,3.8246
1420.76,540.945,3.8242
1421.26,541.025,3.8239
1421.76,541.112,3.8236
1422.26,541.19,3.8232
1422.76,541.274,3.8229
1423.26,541.358,3.8225
1423.76,541.441,3.8222
1424.26,541.524,3.8218
1424.76,541.609,3.8215
1425.26,541.685,3.8212
1425.76,541.771,3.8208
1426.26,541.854,3.8205
1426.76,541.937,3.8201
1427.26,542.019,3.8198
1427.76,542.102,3.8194
1428.26,542.188,3.8191
1428.76,542.273,3.8187
1429.26,542.356,3.8183
1429.76,542.441,3.818
1430.26,542.52,3.8176
1430.76,542.608,3.8173
1431.26,542.687,3.8169
1431.76,542.768,3.8165
1432.26,542.851,3.8161
1432.76,542.93,3.8158
1433.26,543.016,3.8154
1433.76,543.101,3.8151
1434.26,543.182,3.8147
1434.76,543.266,3.8143
1435.26,543.35,3.8139
1435.76,543.43,3.8135
1436.26,543.515,3.8131
1436.76,543.596,3.8127
1437.26,543.684,3.8123
1437.76,543.764,3.8119
1438.26,543.85,3.8116
1438.76,543.934,3.8112
1439.26,544.014,3.8108
1439.76,544.1,3.8104
1440.26,544.182,3.81
1440.76,544.264,3.8096
1441.26,544.346,3.8092
1441.76,544.428,3.8088
1442.26,544.511,3.8084
1442.76,544.593,3.808
1443.26,544.675,3.8075
1443.76,544.76,3.8071
1444.26,544.841,3.8066
1444.76,544.925,3.8062
1445.26,545.007,3.8058
1445.76,545.094,3.8053
1446.26,545.176,3.8049
1446.76,545.262,3.8045
1447.26,545.342,3.804
1447.76,545.426,3.8036
1448.26,545.504,3.8031
1448.76,545.588,3.8027
1449.26,545.668,3.8022
1449.76,545.751,3.8018
1450.26,545.837,3.8014
1450.76,545.922,3.8009
1451.26,546.005,3.8005
1451.76,546.086,3.8
1452.26,546.167,3.7996
1452.76,546.254,3.7991
1453.26,546.339,3.7987
1453.76,546.422,3.7982
1454.26,546.507,3.7978
1454.76,546.588,3.7973
1455.26,546.67,3.7968
1455.76,546.752,3.7964
1456.26,546.838,3.7959
1456.76,546.924,3.7954
1457.26,547.009,3.7949
1457.76,547.092,3.7945
1458.26,547.173,3.7939
1458.76,547.253,3.7935
1459.26,547.333,3.793
1459.76,547.417,3.7925
1460.26,547.5,3.792
1460.76,547.581,3.7915
1461.26,547.666,3.791
1461.76,547.748,3.7905
1462.26,547.833,3.79
1462.76,547.914,3.7895
1463.26,547.996,3.7891
1463.76,548.078,3.7886
1464.26,548.165,3.7881
1464.76,548.248,3.7876
1465.26,548.33,3.787
1465.76,548.418,3.7866
1466.26,548.499,3.7861
1466.76,548.582,3.7856
1467.26,548.661,3.7851
1467.76,548.744,3.7846
1468.26,548.827,3.784
1468.76,548.912,3.7835
1469.26,548.991,3.783
1469.76,549.071,3.7825
1470.26,549.159,3.782
1470.76,549.241,3.7814
1471.26,549.323,3.7809
1471.76,549.408,3.7804
1472.26,549.489,3.7799
1472.76,549.57,3.7795
1473.26,549.652,3.779
1473.76,549.735,3.7785
1474.26,549.819,3.778
1474.76,549.902,3.7775
1475.26,549.987,3.777
1475.76,550.071,3.7765
1476.26,550.155,3.776
1476.76,550.235,3.7755
1477.26,550.318,3.775
1477.76,550.4,3.7745
1478.26,550.485,3.7739
1478.76,550.571,3.7734
1479.26,550.65,3.7729
1479.76,550.737,3.7724
1480.26,550.815,3.7719
1480.76,550.896,3.7714
1481.26,550.978,3.7708
1481.76,551.065,3.7703
1482.26,551.144,3.7698
1482.76,551.229,3.7693
1483.26,551.311,3.7687
1483.76,551.392,3.7682
1484.26,551.477,3.7677
1484.76,551.561,3.7672
1485.26,551.641,3.7667
1485.76,551.728,3.7662
1486.26,551.809,3.7657
1486.76,551.893,3.7651
1487.26,551.972,3.7646
1487.76,552.058,3.7641
1488.26,552.139,3.7636
1488.76,552.224,3.7631
1489.26,552.308,3.7626
1489.76,552.39,3.7621
1490.26,552.469,3.7616
1490.76,552.55,3.7611
1491.26,552.633,3.7606
1491.76,552.723,3.7601
1492.26,552.802,3.7596
1492.76,552.887,3.7591
1493.26,552.972,3.7585
1493.76,553.055,3.758
1494.26,553.135,3.7575
1494.76,553.22,3.757
1495.26,553.304,3.7565
1495.76,553.384,3.756
1496.26,553.465,3.7555
1496.76,553.546,3.755
1497.26,553.633,3.7544
1497.76,553.715,3.7539
1498.26,553.799,3.7534
1498.76,553.882,3.7529
1499.26,553.969,3.7524
1499.76,554.047,3.7518
1500.26,554.132,3.7513
1500.76,554.213,3.7508
1501.26,554.299,3.7503
1501.76,554.384,3.7498
1502.26,554.465,3.7493
1502.76,554.551,3.7488
1503.26,554.633,3.7483
1503.76,554.714,3.7478
1504.26,554.797,3.7473
1504.76,554.881,3.7468
1505.26,554.961,3.7463
1505.76,555.042,3.7457
1506.26,555.126,3.7452
1506.76,555.209,3.7447
1507.26,555.291,3.7442
1507.76,555.375,3.7437
1508.26,555.458,3.7432
1508.76,555.542,3.7426
1509.26,555.623,3.7421
1509.76,555.707,3.7416
1510.26,555.789,3.7411
1510.76,555.872,3.7406
1511.26,555.954,3.74
1511.76,556.035,3.7395
1512.26,556.119,3.739
1512.76,556.207,3.7385
1513.26,556.292,3.7379
1513.76,556.373,3.7374
1514.26,556.455,3.7369
1514.76,556.536,3.7363
1515.26,556.617,3.7357
1515.76,556.701,3.7352
1516.26,556.784,3.7347
1516.76,556.868,3.7341
1517.26,556.953,3.7336
1517.76,557.034,3.733
1518.26,557.116,3.7325
1518.76,557.196,3.7319
1519.26,557.282,3.7314
1519.76,557.366,3.7308
1520.26,557.447,3.7303
1520.76,557.526,3.7297
1521.26,557.611,3.7292
1521.76,557.694,3.7286
1522.26,557.773,3.728
1522.76,557.863,3.7275
1523.26,557.944,3.7269
1523.76,558.027,3.7263
1524.26,558.111,3.7258
1524.76,558.195,3.7252
1525.26,558.275,3.7246
1525.76,558.356,3.724
1526.26,558.442,3.7234
1526.76,558.522,3.7228
1527.26,558.607,3.7222
1527.76,558.69,3.7216
1528.26,558.774,3.721
1528.76,558.855,3.7204
1529.26,558.937,3.7198
1529.76,559.018,3.7191
1530.26,559.105,3.7185
1530.76,559.186,3.7179
1531.26,559.271,3.7173
1531.76,559.353,3.7167
1532.26,559.435,3.7161
1532.76,559.518,3.7154
1533.26,559.6,3.7148
1533.76,559.687,3.7142
1534.26,559.769,3.7136
1534.76,559.849,3.7129
1535.26,559.931,3.7123
1535.76,560.015,3.7116
1536.26,560.101,3.711
1536.76,560.186,3.7103
1537.26,560.271,3.7096
1537.76,560.354,3.709
1538.26,560.436,3.7084
1538.76,560.518,3.7077
1539.26,560.601,3.707
1539.76,560.682,3.7063
1540.26,560.766,3.7056
1540.76,560.849,3.7049
1541.26,560.933,3.7042
1541.76,561.018,3.7035
1542.26,561.097,3.7029
1542.76,561.18,3.7021
1543.26,561.263,3.7014
1543.76,561.346,3.7007
1544.26,561.425,3.7
1544.76,561.511,3.6993
1545.26,561.595,3.6986
1545.76,561.677,3.6978
1546.26,561.757,3.6971
1546.76,561.842,3.6964
1547.26,561.924,3.6956
1547.76,562.008,3.6949
1548.26,562.091,3.6941
1548.76,562.174,3.6934
1549.26,562.253,3.6926
1549.76,562.337,3.6919
1550.26,562.422,3.6911
1550.76,562.506,3.6903
1551.26,562.588,3.6895
1551.76,562.669,3.6888
1552.26,562.754,3.688
1552.76,562.835,3.6871
1553.26,562.916,3.6863
1553.76,563,3.6855
1554.26,563.083,3.6847
1554.76,563.168,3.6838
1555.26,563.249,3.683
1555.76,563.332,3.6822
1556.26,563.417,3.6813
1556.76,563.504,3.6805
1557.26,563.586,3.6796
1557.76,563.664,3.6788
1558.26,563.75,3.6779
1558.76,563.828,3.6771
1559.26,563.911,3.6761
1559.76,563.996,3.6753
1560.26,564.079,3.6743
1560.76,564.162,3.6734
1561.26,564.243,3.6725
1561.76,564.326,3.6716
1562.26,564.41,3.6707
1562.76,564.495,3.6698
1563.26,564.578,3.6688
1563.76,564.661,3.6679
1564.26,564.744,3.6669
1564.76,564.824,3.666
1565.26,564.912,3.665
1565.76,564.994,3.6641
1566.26,565.075,3.6631
1566.76,565.158,3.6621
1567.26,565.245,3.6611
1567.76,565.325,3.6601
1568.26,565.409,3.659
1568.76,565.489,3.658
1569.26,565.573,3.657
1569.76,565.657,3.6559
1570.26,565.739,3.6549
1570.76,565.824,3.6538
1571.26,565.911,3.6528
1571.76,565.991,3.6517
1572.26,566.072,3.6506
1572.76,566.155,3.6495
1573.26,566.237,3.6484
1573.76,566.32,3.6473
1574.26,566.404,3.6462
1574.76,566.487,3.6451
1575.26,566.57,3.644
1575.76,566.657,3.6428
1576.26,566.739,3.6417
1576.76,566.827,3.6405
1577.26,566.907,3.6393
1577.76,566.99,3.6382
1578.26,567.073,3.6369
1578.76,567.158,3.6357
1579.26,567.236,3.6345
1579.76,567.317,3.6332
1580.26,567.403,3.632
1580.76,567.489,3.6307
1581.26,567.575,3.6294
1581.76,567.659,3.6281
1582.26,567.739,3.6268
1582.76,567.823,3.6255
1583.26,567.906,3.6242
1583.76,567.986,3.6229
1584.26,568.073,3.6215
1584.76,568.153,3.6201
1585.26,568.238,3.6187
1585.76,568.323,3.6173
1586.26,568.404,3.6159
1586.76,568.49,3.6145
1587.26,568.57,3.613
1587.76,568.658,3.6116
1588.26,568.74,3.6101
1588.76,568.825,3.6087
1589.26,568.905,3.6072
1589.76,568.989,3.6057
1590.26,569.071,3.6042
1590.76,569.15,3.6027
1591.26,569.239,3.6011
1591.76,569.317,3.5996
1592.26,569.403,3.598
1592.76,569.486,3.5964
1593.26,569.569,3.5948
1593.76,569.655,3.5932
1594.26,569.737,3.5915
1594.76,569.818,3.5899
1595.26,569.907,3.5882
1595.76,569.99,3.5865
1596.26,570.072,3.5848
1596.76,570.152,3.5831
1597.26,570.236,3.5813
1597.76,570.317,3.5796
1598.26,570.401,3.5778
1598.76,570.487,3.576
1599.26,570.57,3.5741
1599.76,570.651,3.5723
1600.26,570.733,3.5704
1600.76,570.817,3.5685
1601.26,570.899,3.5666
1601.76,570.982,3.5646
1602.26,571.065,3.5627
1602.76,571.15,3.5607
1603.26,571.233,3.5587
1603.76,571.319,3.5566
1604.26,571.402,3.5546
1604.76,571.484,3.5525
1605.26,571.568,3.5504
1605.76,571.649,3.5483
1606.26,571.738,3.5461
1606.76,571.819,3.5439
1607.26,571.902,3.5417
1607.76,571.985,3.5395
1608.26,572.067,3.5372
1608.76,572.152,3.5349
1609.26,572.233,3.5325
1609.76,572.316,3.5302
1610.26,572.401,3.5278
1610.76,572.487,3.5254
1611.26,572.569,3.5229
1611.76,572.648,3.5204
1612.26,572.736,3.5179
1612.76,572.82,3.5153
1613.26,572.904,3.5127
1613.76,572.988,3.51
1614.26,573.073,3.5074
1614.76,573.155,3.5046
1615.26,573.242,3.5018
1615.76,573.321,3.499
1616.26,573.404,3.4961
1616.76,573.49,3.4932
1617.26,573.571,3.4903
1617.76,573.656,3.4873
1618.26,573.74,3.4843
1618.76,573.827,3.4812
1619.26,573.906,3.478
1619.76,573.987,3.4748
1620.26,574.07,3.4716
1620.76,574.155,3.4684
1621.26,574.236,3.4651
1621.76,574.322,3.4618
1622.26,574.404,3.4583
1622.76,574.489,3.4549
1623.26,574.57,3.4513
1623.76,574.657,3.4477
1624.26,574.74,3.4441
1624.76,574.822,3.4404
1625.26,574.909,3.4366
1625.76,574.994,3.4328
1626.26,575.072,3.4289
1626.76,575.157,3.425
1627.26,575.236,3.421
1627.76,575.32,3.417
1628.26,575.406,3.4129
1628.76,575.488,3.4088
1629.26,575.572,3.4047
1629.76,575.66,3.4004
1630.26,575.741,3.3961
1630.76,575.823,3.3918
1631.26,575.905,3.3874
1631.76,575.989,3.3829
1632.26,576.068,3.3784
1632.76,576.152,3.3738
1633.26,576.234,3.3692
1633.76,576.319,3.3646
1634.26,576.401,3.3599
1634.76,576.483,3.3552
1635.26,576.568,3.3505
1635.76,576.652,3.3457
1636.26,576.735,3.341
1636.76,576.819,3.3361
1637.26,576.899,3.3313
1637.76,576.983,3.3264
1638.26,577.066,3.3215
1638.76,577.152,3.3165
1639.26,577.233,3.3116
1639.76,577.315,3.3065
1640.26,577.397,3.3016
1640.76,577.479,3.2966
1641.26,577.563,3.2915
1641.76,577.645,3.2866
1642.26,577.725,3.2816
1642.76,577.808,3.2766
1643.26,577.892,3.2716
1643.76,577.974,3.2666
1644.26,578.058,3.2616
1644.76,578.136,3.2566
1645.26,578.218,3.2516
1645.76,578.301,3.2466
1646.26,578.38,3.2416
1646.76,578.461,3.2366
1647.26,578.543,3.2316
1647.76,578.623,3.2266
1648.26,578.704,3.2217
1648.76,578.786,3.2168
1649.26,578.872,3.2119
1649.76,578.956,3.2071
1650.26,579.039,3.2022
1650.76,579.121,3.1974
1651.26,579.202,3.1925
1651.76,579.284,3.1877
1652.26,579.357,3.1829
1652.76,579.44,3.1781
1653.26,579.521,3.1733
1653.76,579.602,3.1686
1654.26,579.683,3.1638
1654.76,579.765,3.1591
1655.26,579.851,3.1544
1655.76,579.933,3.1497
1656.26,580.02,3.1451
1656.76,580.098,3.1405
1657.26,580.177,3.1359
1657.76,580.259,3.1313
1658.26,580.345,3.1267
1658.76,580.425,3.1222
1659.26,580.507,3.1176
1659.76,580.591,3.1131
1660.26,580.671,3.1086
1660.76,580.75,3.1041
1661.26,580.839,3.0996
1661.76,580.918,3.0952
1662.26,581.003,3.0908
1662.76,581.089,3.0863
1663.26,581.17,3.0819
1663.76,581.249,3.0774
1664.26,581.328,3.073
1664.76,581.41,3.0686
1665.26,581.493,3.0642
1665.76,581.574,3.0598
1666.26,581.66,3.0554
1666.76,581.741,3.051
1667.26,581.824,3.0467
1667.76,581.904,3.0424
1668.26,581.986,3.0381
1668.76,582.07,3.0339
1669.26,582.149,3.0297
1669.76,582.234,3.0255
1670.26,582.313,3.0213
1670.76,582.4,3.0171
1671.26,582.484,3.0129
1671.76,582.565,3.0087
1672.26,582.647,3.0046
1672.76,582.727,3.0004
1673.26,582.809,2.9962
1673.76,582.889,2.992
1674.26,582.972,2.9879
1674.76,583.053,2.9837
1675.26,583.138,2.9796
1675.76,583.22,2.9754
1676.26,583.301,2.9713
1676.76,583.382,2.9672
1677.26,583.463,2.9631
1677.76,583.543,2.9591
1678.26,583.625,2.955
1678.76,583.713,2.9509
1679.26,583.794,2.9468
1679.76,583.878,2.9427
1680.26,583.961,2.9386
1680.76,584.046,2.9345
1681.26,584.124,2.9304
1681.76,584.207,2.9263
1682.26,584.288,2.9222
1682.76,584.37,2.918
1683.26,584.455,2.9139
1683.76,584.538,2.9098
1684.26,584.622,2.9056
1684.76,584.707,2.9015
1685.26,584.793,2.8973
1685.76,584.871,2.8932
1686.26,584.953,2.889
1686.76,585.035,2.8848
1687.26,585.118,2.8806
1687.76,585.2,2.8764
1688.26,585.298,2.872
1688.76,585.391,2.8674
1689.26,585.467,2.8629
1689.76,585.543,2.8582
1690.26,585.622,2.8536
1690.76,585.706,2.8489
1691.26,585.782,2.8443
1691.76,585.864,2.8397
1692.26,585.95,2.8351
1692.76,586.031,2.8307
1693.26,586.112,2.8262
1693.76,586.191,2.822
1694.26,586.274,2.8178
1694.76,586.354,2.8139
1695.26,586.433,2.81
1695.76,586.51,2.8061
1696.26,586.589,2.8023
1696.76,586.674,2.7984
1697.26,586.753,2.7946
1697.76,586.832,2.7908
1698.26,586.916,2.787
1698.76,586.994,2.7833
1699.26,587.077,2.7796
1699.76,587.156,2.7759
1700.26,587.24,2.7722
1700.76,587.32,2.7685
1701.26,587.402,2.7648
1701.76,587.485,2.761
1702.26,587.567,2.7573
1702.76,587.646,2.7536
1703.26,587.728,2.7499
1703.76,587.81,2.7461
1704.26,587.89,2.7424
1704.76,587.972,2.7386
1705.26,588.054,2.7348
1705.76,588.142,2.7309
1706.26,588.222,2.7271
1706.76,588.3,2.7234
1707.26,588.383,2.7195
1707.76,588.464,2.7156
1708.26,588.546,2.7117
1708.76,588.631,2.7078
1709.26,588.707,2.704
1709.76,588.791,2.7001
1710.26,588.875,2.6961
1710.76,588.955,2.6922
1711.26,589.037,2.6883
1711.76,589.119,2.6843
1712.26,589.204,2.6803
1712.76,589.29,2.6762
1713.26,589.369,2.6723
1713.76,589.453,2.6683
1714.26,589.533,2.6643
1714.76,589.621,2.6601
1715.26,589.702,2.6561
1715.76,589.785,2.652
1716.26,589.867,2.648
1716.76,589.948,2.644
1717.26,590.031,2.6399
1717.76,590.11,2.6359
1718.26,590.19,2.6319
1718.76,590.275,2.6277
1719.26,590.355,2.6237
1719.76,590.441,2.6196
1720.26,590.521,2.6156
1720.76,590.607,2.6114
1721.26,590.688,2.6073
1721.76,590.771,2.6032
1722.26,590.849,2.5992
1722.76,590.932,2.595
1723.26,591.017,2.5908
1723.76,591.102,2.5866
1724.26,591.186,2.5823
1724.76,591.269,2.5781
1725.26,591.347,2.574
1725.76,591.428,2.5698
1726.26,591.519,2.5652
1726.76,591.603,2.5609
1727.26,591.696,2.5563
1727.76,591.783,2.5517
1728.26,591.86,2.5474
1728.76,591.94,2.543
1729.26,592.02,2.5385
1729.76,592.097,2.5342
1730.26,592.177,2.5297
1730.76,592.264,2.5251
1731.26,592.346,2.5205
1731.76,592.434,2.5158
1732.26,592.514,2.5113
1732.76,592.595,2.5068
1733.26,592.675,2.5024
1733.76,592.752,2.4981
1734.26,592.834,2.4937
1734.76,592.918,2.4892
1735.26,592.996,2.4849
1735.76,593.075,2.4805
1736.26,593.157,2.476
1736.76,593.24,2.4715
1737.26,593.322,2.4671
1737.76,593.403,2.4627
1738.26,593.486,2.4581
1738.76,593.567,2.4537
1739.26,593.65,2.4492
1739.76,593.733,2.4446
1740.26,593.814,2.4401
1740.76,593.897,2.4355
1741.26,593.979,2.4309
1741.76,594.064,2.4262
1742.26,594.14,2.4218
1742.76,594.221,2.4172
1743.26,594.308,2.4123
1743.76,594.39,2.4076
1744.26,594.473,2.4027
1744.76,594.558,2.3979
1745.26,594.639,2.3931
1745.76,594.722,2.3882
1746.26,594.801,2.3835
1746.76,594.884,2.3786
1747.26,594.97,2.3735
1747.76,595.052,2.3686
1748.26,595.135,2.3636
1748.76,595.221,2.3584
1749.26,595.303,2.3533
1749.76,595.385,2.3483
1750.26,595.467,2.3433
1750.76,595.548,2.3382
1751.26,595.635,2.3328
1751.76,595.72,2.3276
1752.26,595.801,2.3225
1752.76,595.882,2.3173
1753.26,595.961,2.3123
1753.76,596.045,2.307
1754.26,596.13,2.3016
1754.76,596.211,2.2964
1755.26,596.294,2.2912
1755.76,596.378,2.2857
1756.26,596.458,2.2806
1756.76,596.539,2.2754
1757.26,596.621,2.27
1757.76,596.705,2.2646
1758.26,596.786,2.2594
1758.76,596.865,2.2542
1759.26,596.945,2.2489
1759.76,597.025,2.2437
1760.26,597.104,2.2385
1760.76,597.186,2.2331
1761.26,597.27,2.2276
1761.76,597.351,2.2222
1762.26,597.436,2.2166
1762.76,597.521,2.2109
1763.26,597.603,2.2054
1763.76,597.684,2.2
1764.26,597.767,2.1945
1764.76,597.85,2.1889
1765.26,597.929,2.1835
1765.76,598.008,2.1783
1766.26,598.088,2.1728
1766.76,598.17,2.1673
1767.26,598.248,2.162
1767.76,598.332,2.1563
1768.26,598.414,2.1507
1768.76,598.494,2.1453
1769.26,598.574,2.1398
1769.76,598.658,2.134
1770.26,598.741,2.1283
1770.76,598.819,2.1229
1771.26,598.899,2.1173
1771.76,598.983,2.1115
1772.26,599.066,2.1058
1772.76,599.149,2.0999
1773.26,599.243,2.0933
1773.76,599.322,2.0878
1774.26,599.401,2.0822
1774.76,599.481,2.0766
1775.26,599.569,2.0704
1775.76,599.649,2.0648
1776.26,599.729,2.0591
1776.76,599.814,2.053
1777.26,599.893,2.0474
1777.76,599.975,2.0416
1778.26,600.052,2.036
1778.76,600.136,2.03
1779.26,600.218,2.0241
1779.76,600.303,2.018
1780.26,600.388,2.0119
1780.76,600.469,2.006
1781.26,600.553,2
1781.76,600.63,1.9944
1782.26,600.714,1.9883
1782.76,600.795,1.9824
1783.26,600.879,1.9764
1783.76,600.961,1.9704
1784.26,601.044,1.9644
1784.76,601.125,1.9584
1785.26,601.206,1.9525
1785.76,601.291,1.9463
1786.26,601.372,1.9405
1786.76,601.459,1.9341
1787.26,601.544,1.9278
1787.76,601.627,1.9218
1788.26,601.712,1.9156
1788.76,601.792,1.9097
1789.26,601.887,1.9027
1789.76,601.979,1.896
1790.26,602.053,1.8906
1790.76,602.129,1.885
1791.26,602.208,1.8792
1791.76,602.293,1.8729
1792.26,602.376,1.8668
1792.76,602.46,1.8606
1793.26,602.542,1.8547
1793.76,602.626,1.8485
1794.26,602.706,1.8426
1794.76,602.792,1.8363
1795.26,602.875,1.8302
1795.76,602.959,1.824
1796.26,603.041,1.818
1796.76,603.124,1.8119
1797.26,603.209,1.8057
1797.76,603.299,1.799
1798.26,603.377,1.7934
1798.76,603.458,1.7874
1799.26,603.54,1.7813
1799.76,603.629,1.7748
1800.26,603.713,1.7687
1800.76,603.799,1.7623
1801.26,603.88,1.7564
