Repository: MaCFP/matl-db

## How to interpret and use measurement data in this repository for pyrolysis model calibration and validation
#

### Key factors influencing material response during tests
In this directory, experimental measurements from both mg- and g-scale tests (conducted by 16 unique fire safety science institutions around the world) are available. Every effort was made to remove variability between results due to potential differences in material composition by sharing samples of the same exact PMMA, prepared for mg- and g-scale experiments: that is, all tests were performed on the exact same material, from the same source, and prepared in the same form (excluding minor variations, ~5%, in sample slab

File: Non-charring/PMMA/HKPolyU/HKPolyU_TGA_N2_1.csv (part 2 of 4)
Time,Temperature,Mass
[s],[k],[mg]
921.26,456.613,4.0464
921.76,456.7,4.0462
922.26,456.784,4.046
922.76,456.867,4.0458
923.26,456.952,4.0457
923.76,457.035,4.0455
924.26,457.115,4.0453
924.76,457.2,4.0451
925.26,457.284,4.045
925.76,457.367,4.0448
926.26,457.451,4.0446
926.76,457.535,4.0444
927.26,457.622,4.0443
927.76,457.706,4.0441
928.26,457.791,4.0439
928.76,457.873,4.0438
929.26,457.957,4.0436
929.76,458.046,4.0435
930.26,458.13,4.0433
930.76,458.21,4.0431
931.26,458.289,4.0429
931.76,458.374,4.0427
932.26,458.458,4.0425
932.76,458.541,4.0424
933.26,458.627,4.0422
933.76,458.712,4.042
934.26,458.794,4.0418
934.76,458.878,4.0417
935.26,458.956,4.0415
935.76,459.042,4.0414
936.26,459.128,4.0412
936.76,459.21,4.0411
937.26,459.294,4.0409
937.76,459.375,4.0407
938.26,459.461,4.0405
938.76,459.543,4.0404
939.26,459.628,4.0402
939.76,459.711,4.04
940.26,459.797,4.0398
940.76,459.876,4.0397
941.26,459.961,4.0395
941.76,460.045,4.0393
942.26,460.126,4.0391
942.76,460.21,4.0389
943.26,460.294,4.0387
943.76,460.377,4.0385
944.26,460.457,4.0383
944.76,460.542,4.0382
945.26,460.628,4.038
945.76,460.714,4.0378
946.26,460.797,4.0376
946.76,460.882,4.0374
947.26,460.965,4.0373
947.76,461.052,4.0371
948.26,461.132,4.037
948.76,461.215,4.0369
949.26,461.298,4.0367
949.76,461.382,4.0365
950.26,461.465,4.0363
950.76,461.547,4.0361
951.26,461.629,4.036
951.76,461.717,4.0358
952.26,461.799,4.0356
952.76,461.885,4.0354
953.26,461.968,4.0352
953.76,462.048,4.035
954.26,462.133,4.0349
954.76,462.213,4.0347
955.26,462.297,4.0346
955.76,462.385,4.0344
956.26,462.47,4.0342
956.76,462.552,4.0341
957.26,462.639,4.0339
957.76,462.722,4.0338
958.26,462.807,4.0336
958.76,462.888,4.0334
959.26,462.972,4.0333
959.76,463.056,4.0331
960.26,463.14,4.0329
960.76,463.22,4.0328
961.26,463.302,4.0326
961.76,463.384,4.0324
962.26,463.469,4.0322
962.76,463.554,4.0321
963.26,463.638,4.0319
963.76,463.721,4.0317
964.26,463.807,4.0315
964.76,463.891,4.0314
965.26,463.975,4.0312
965.76,464.06,4.0311
966.26,464.145,4.0309
966.76,464.227,4.0307
967.26,464.307,4.0306
967.76,464.39,4.0304
968.26,464.475,4.0302
968.76,464.559,4.03
969.26,464.641,4.0299
969.76,464.727,4.0297
970.26,464.81,4.0295
970.76,464.891,4.0294
971.26,464.975,4.0292
971.76,465.054,4.0291
972.26,465.141,4.0289
972.76,465.227,4.0288
973.26,465.313,4.0286
973.76,465.395,4.0285
974.26,465.477,4.0283
974.76,465.563,4.0281
975.26,465.648,4.028
975.76,465.733,4.0279
976.26,465.816,4.0277
976.76,465.898,4.0276
977.26,465.982,4.0274
977.76,466.063,4.0272
978.26,466.148,4.027
978.76,466.234,4.0269
979.26,466.313,4.0267
979.76,466.398,4.0266
980.26,466.482,4.0264
980.76,466.567,4.0263
981.26,466.651,4.0261
981.76,466.734,4.026
982.26,466.814,4.0258
982.76,466.903,4.0257
983.26,466.983,4.0255
983.76,467.067,4.0253
984.26,467.146,4.0251
984.76,467.231,4.025
985.26,467.312,4.0248
985.76,467.395,4.0246
986.26,467.478,4.0245
986.76,467.565,4.0243
987.26,467.654,4.0241
987.76,467.737,4.024
988.26,467.815,4.0238
988.76,467.9,4.0237
989.26,467.983,4.0235
989.76,468.07,4.0233
990.26,468.155,4.0232
990.76,468.239,4.023
991.26,468.321,4.0228
991.76,468.407,4.0226
992.26,468.488,4.0225
992.76,468.567,4.0224
993.26,468.652,4.0222
993.76,468.736,4.0221
994.26,468.823,4.0219
994.76,468.907,4.0218
995.26,468.989,4.0216
995.76,469.074,4.0215
996.26,469.16,4.0213
996.76,469.238,4.0212
997.26,469.322,4.021
997.76,469.409,4.0208
998.26,469.489,4.0206
998.76,469.573,4.0205
999.26,469.659,4.0203
999.76,469.74,4.0202
1000.26,469.826,4.02
1000.76,469.907,4.0198
1001.26,469.991,4.0197
1001.76,470.076,4.0195
1002.26,470.158,4.0193
1002.76,470.242,4.0192
1003.26,470.325,4.019
1003.76,470.41,4.0188
1004.26,470.496,4.0187
1004.76,470.579,4.0185
1005.26,470.66,4.0183
1005.76,470.742,4.0182
1006.26,470.824,4.018
1006.76,470.906,4.0179
1007.26,470.989,4.0177
1007.76,471.074,4.0175
1008.26,471.159,4.0174
1008.76,471.243,4.0172
1009.26,471.326,4.017
1009.76,471.409,4.0169
1010.26,471.489,4.0168
1010.76,471.572,4.0166
1011.26,471.657,4.0165
1011.76,471.74,4.0164
1012.26,471.825,4.0162
1012.76,471.91,4.0161
1013.26,471.996,4.016
1013.76,472.078,4.0158
1014.26,472.159,4.0156
1014.76,472.243,4.0154
1015.26,472.328,4.0153
1015.76,472.406,4.0151
1016.26,472.489,4.0149
1016.76,472.573,4.0147
1017.26,472.659,4.0146
1017.76,472.742,4.0144
1018.26,472.826,4.0142
1018.76,472.908,4.0141
1019.26,472.994,4.0139
1019.76,473.075,4.0138
1020.26,473.159,4.0137
1020.76,473.242,4.0135
1021.26,473.325,4.0133
1021.76,473.409,4.0132
1022.26,473.498,4.013
1022.76,473.58,4.0128
1023.26,473.659,4.0127
1023.76,473.747,4.0125
1024.26,473.821,4.0123
1024.76,473.906,4.0122
1025.26,473.989,4.012
1025.76,474.074,4.0118
1026.26,474.161,4.0117
1026.76,474.234,4.0115
1027.26,474.326,4.0114
1027.76,474.408,4.0112
1028.26,474.49,4.0111
1028.76,474.571,4.0109
1029.26,474.657,4.0108
1029.76,474.739,4.0106
1030.26,474.825,4.0105
1030.76,474.908,4.0103
1031.26,474.993,4.0101
1031.76,475.076,4.01
1032.26,475.158,4.0098
1032.76,475.243,4.0096
1033.26,475.326,4.0094
1033.76,475.411,4.0092
1034.26,475.499,4.009
1034.76,475.579,4.0088
1035.26,475.661,4.0087
1035.76,475.747,4.0085
1036.26,475.829,4.0083
1036.76,475.912,4.0081
1037.26,475.992,4.008
1037.76,476.078,4.0078
1038.26,476.16,4.0077
1038.76,476.24,4.0075
1039.26,476.326,4.0074
1039.76,476.413,4.0072
1040.26,476.493,4.007
1040.76,476.577,4.0069
1041.26,476.658,4.0067
1041.76,476.742,4.0066
1042.26,476.825,4.0064
1042.76,476.909,4.0062
1043.26,476.994,4.0061
1043.76,477.08,4.0059
1044.26,477.16,4.0057
1044.76,477.243,4.0056
1045.26,477.325,4.0054
1045.76,477.41,4.0053
1046.26,477.489,4.0051
1046.76,477.573,4.005
1047.26,477.66,4.0048
1047.76,477.744,4.0046
1048.26,477.83,4.0044
1048.76,477.911,4.0043
1049.26,477.998,4.0041
1049.76,478.078,4.004
1050.26,478.16,4.0038
1050.76,478.248,4.0036
1051.26,478.333,4.0034
1051.76,478.414,4.0032
1052.26,478.495,4.0031
1052.76,478.58,4.0029
1053.26,478.663,4.0028
1053.76,478.748,4.0026
1054.26,478.834,4.0024
1054.76,478.919,4.0022
1055.26,479.002,4.0021
1055.76,479.086,4.0019
1056.26,479.165,4.0018
1056.76,479.251,4.0016
1057.26,479.337,4.0015
1057.76,479.419,4.0013
1058.26,479.498,4.0011
1058.76,479.584,4.001
1059.26,479.664,4.0008
1059.76,479.75,4.0007
1060.26,479.832,4.0005
1060.76,479.915,4.0004
1061.26,479.994,4.0002
1061.76,480.086,4.0001
1062.26,480.168,3.9999
1062.76,480.254,3.9997
1063.26,480.34,3.9996
1063.76,480.424,3.9994
1064.26,480.505,3.9992
1064.76,480.59,3.9991
1065.26,480.677,3.9989
1065.76,480.761,3.9988
1066.26,480.845,3.9986
1066.76,480.924,3.9985
1067.26,481.009,3.9983
1067.76,481.095,3.9982
1068.26,481.173,3.998
1068.76,481.26,3.9978
1069.26,481.342,3.9977
1069.76,481.428,3.9975
1070.26,481.511,3.9974
1070.76,481.598,3.9972
1071.26,481.674,3.997
1071.76,481.76,3.9969
1072.26,481.847,3.9967
1072.76,481.93,3.9966
1073.26,482.012,3.9964
1073.76,482.098,3.9963
1074.26,482.181,3.9962
1074.76,482.262,3.996
1075.26,482.344,3.9959
1075.76,482.427,3.9958
1076.26,482.512,3.9956
1076.76,482.593,3.9954
1077.26,482.677,3.9953
1077.76,482.762,3.9951
1078.26,482.849,3.995
1078.76,482.934,3.9949
1079.26,483.015,3.9947
1079.76,483.098,3.9946
1080.26,483.183,3.9945
1080.76,483.267,3.9943
1081.26,483.348,3.9942
1081.76,483.429,3.9941
1082.26,483.514,3.994
1082.76,483.6,3.9938
1083.26,483.683,3.9937
1083.76,483.764,3.9935
1084.26,483.847,3.9934
1084.76,483.93,3.9932
1085.26,484.017,3.9931
1085.76,484.101,3.9929
1086.26,484.182,3.9928
1086.76,484.264,3.9926
1087.26,484.351,3.9925
1087.76,484.432,3.9924
1088.26,484.515,3.9923
1088.76,484.6,3.9921
1089.26,484.681,3.992
1089.76,484.762,3.9919
1090.26,484.847,3.9918
1090.76,484.931,3.9916
1091.26,485.014,3.9915
1091.76,485.097,3.9914
1092.26,485.182,3.9913
1092.76,485.271,3.9912
1093.26,485.349,3.991
1093.76,485.431,3.9909
1094.26,485.517,3.9908
1094.76,485.596,3.9906
1095.26,485.683,3.9905
1095.76,485.77,3.9904
1096.26,485.852,3.9902
1096.76,485.932,3.9901
1097.26,486.013,3.99
1097.76,486.097,3.9899
1098.26,486.182,3.9897
1098.76,486.265,3.9896
1099.26,486.349,3.9895
1099.76,486.432,3.9894
1100.26,486.516,3.9893
1100.76,486.601,3.9892
1101.26,486.681,3.9891
1101.76,486.763,3.989
1102.26,486.848,3.9889
1102.76,486.927,3.9888
1103.26,487.012,3.9887
1103.76,487.099,3.9885
1104.26,487.18,3.9884
1104.76,487.264,3.9883
1105.26,487.348,3.9882
1105.76,487.426,3.9881
1106.26,487.518,3.988
1106.76,487.596,3.9879
1107.26,487.682,3.9878
1107.76,487.768,3.9876
1108.26,487.849,3.9876
1108.76,487.936,3.9875
1109.26,488.019,3.9874
1109.76,488.1,3.9873
1110.26,488.18,3.9872
1110.76,488.268,3.9871
1111.26,488.346,3.987
1111.76,488.435,3.9868
1112.26,488.518,3.9868
1112.76,488.599,3.9867
1113.26,488.682,3.9866
1113.76,488.765,3.9865
1114.26,488.853,3.9864
1114.76,488.933,3.9862
1115.26,489.017,3.9862
1115.76,489.1,3.9861
1116.26,489.183,3.986
1116.76,489.269,3.9859
1117.26,489.351,3.9858
1117.76,489.435,3.9857
1118.26,489.518,3.9856
1118.76,489.6,3.9855
1119.26,489.68,3.9855
1119.76,489.77,3.9854
1120.26,489.859,3.9853
1120.76,489.942,3.9852
1121.26,490.026,3.9851
1121.76,490.104,3.985
1122.26,490.186,3.9849
1122.76,490.273,3.9848
1123.26,490.357,3.9847
1123.76,490.441,3.9846
1124.26,490.525,3.9845
1124.76,490.601,3.9844
1125.26,490.688,3.9843
1125.76,490.773,3.9843
1126.26,490.859,3.9842
1126.76,490.938,3.9841
1127.26,491.022,3.984
1127.76,491.106,3.984
1128.26,491.191,3.9839
1128.76,491.274,3.9838
1129.26,491.356,3.9838
1129.76,491.438,3.9837
1130.26,491.522,3.9836
1130.76,491.606,3.9836
1131.26,491.688,3.9835
1131.76,491.771,3.9834
1132.26,491.855,3.9833
1132.76,491.938,3.9833
1133.26,492.021,3.9832
1133.76,492.109,3.9832
1134.26,492.19,3.9831
1134.76,492.277,3.983
1135.26,492.357,3.9829
1135.76,492.443,3.9828
1136.26,492.524,3.9827
1136.76,492.605,3.9826
1137.26,492.688,3.9826
1137.76,492.777,3.9825
1138.26,492.86,3.9824
1138.76,492.94,3.9823
1139.26,493.029,3.9822
1139.76,493.111,3.9822
1140.26,493.194,3.9821
1140.76,493.279,3.9821
1141.26,493.359,3.982
1141.76,493.443,3.982
1142.26,493.53,3.982
1142.76,493.609,3.9819
1143.26,493.691,3.9818
1143.76,493.777,3.9818
1144.26,493.861,3.9818
1144.76,493.942,3.9817
1145.26,494.031,3.9816
1145.76,494.112,3.9815
1146.26,494.194,3.9815
1146.76,494.275,3.9814
1147.26,494.365,3.9814
1147.76,494.442,3.9813
1148.26,494.53,3.9812
1148.76,494.613,3.9812
1149.26,494.696,3.9811
1149.76,494.782,3.981
1150.26,494.861,3.981
1150.76,494.943,3.9809
1151.26,495.026,3.9809
1151.76,495.108,3.9808
1152.26,495.191,3.9808
1152.76,495.276,3.9807
1153.26,495.356,3.9807
1153.76,495.442,3.9806
1154.26,495.523,3.9806
1154.76,495.607,3.9805
1155.26,495.693,3.9805
1155.76,495.779,3.9804
1156.26,495.864,3.9804
1156.76,495.946,3.9803
1157.26,496.028,3.9802
1157.76,496.113,3.9802
1158.26,496.198,3.9802
1158.76,496.276,3.9802
1159.26,496.365,3.9801
1159.76,496.446,3.98
1160.26,496.531,3.98
1160.76,496.614,3.9799
1161.26,496.698,3.9799
1161.76,496.78,3.9799
1162.26,496.865,3.9798
1162.76,496.947,3.9798
1163.26,497.03,3.9797
1163.76,497.109,3.9797
1164.26,497.197,3.9796
1164.76,497.278,3.9796
1165.26,497.362,3.9795
1165.76,497.445,3.9795
1166.26,497.526,3.9795
1166.76,497.611,3.9794
1167.26,497.692,3.9794
1167.76,497.778,3.9793
1168.26,497.864,3.9793
1168.76,497.941,3.9792
1169.26,498.026,3.9792
1169.76,498.114,3.9792
1170.26,498.195,3.9791
1170.76,498.278,3.979
1171.26,498.36,3.979
1171.76,498.446,3.979
1172.26,498.526,3.9789
1172.76,498.614,3.9789
1173.26,498.697,3.9789
1173.76,498.78,3.9788
1174.26,498.859,3.9788
1174.76,498.945,3.9787
1175.26,499.025,3.9787
1175.76,499.112,3.9788
1176.26,499.195,3.9787
1176.76,499.281,3.9786
1177.26,499.364,3.9786
1177.76,499.453,3.9785
1178.26,499.531,3.9785
1178.76,499.614,3.9784
1179.26,499.691,3.9784
1179.76,499.78,3.9784
1180.26,499.865,3.9784
1180.76,499.95,3.9783
1181.26,500.029,3.9783
1181.76,500.112,3.9783
1182.26,500.194,3.9783
1182.76,500.282,3.9783
1183.26,500.365,3.9782
1183.76,500.451,3.9782
1184.26,500.532,3.9782
1184.76,500.614,3.9781
1185.26,500.698,3.978
1185.76,500.786,3.978
1186.26,500.866,3.9779
1186.76,500.949,3.9779
1187.26,501.032,3.9779
1187.76,501.12,3.9778
1188.26,501.199,3.9778
1188.76,501.284,3.9777
1189.26,501.368,3.9777
1189.76,501.453,3.9777
1190.26,501.537,3.9777
1190.76,501.619,3.9776
1191.26,501.701,3.9776
1191.76,501.79,3.9775
1192.26,501.87,3.9775
1192.76,501.95,3.9775
1193.26,502.035,3.9775
1193.76,502.115,3.9775
1194.26,502.2,3.9775
1194.76,502.283,3.9775
1195.26,502.365,3.9775
1195.76,502.449,3.9775
1196.26,502.533,3.9775
1196.76,502.614,3.9775
1197.26,502.699,3.9775
1197.76,502.784,3.9774
1198.26,502.868,3.9774
1198.76,502.951,3.9773
1199.26,503.035,3.9773
1199.76,503.116,3.9772
1200.26,503.201,3.9772
1200.76,503.285,3.9772
1201.26,503.364,3.9771
1201.76,503.448,3.977
1202.26,503.526,3.977
1202.76,503.611,3.977
1203.26,503.692,3.977
1203.76,503.781,3.9771
1204.26,503.863,3.977
1204.76,503.953,3.9769
1205.26,504.031,3.9768
1205.76,504.115,3.9769
1206.26,504.197,3.9769
1206.76,504.283,3.9769
1207.26,504.364,3.9768
1207.76,504.447,3.9767
1208.26,504.529,3.9766
1208.76,504.615,3.9764
1209.26,504.697,3.9765
1209.76,504.781,3.9765
1210.26,504.859,3.9765
1210.76,504.943,3.9763
1211.26,505.024,3.9762
1211.76,505.107,3.9762
1212.26,505.191,3.9762
1212.76,505.278,3.9762
1213.26,505.357,3.9762
1213.76,505.44,3.9761
1214.26,505.525,3.9761
1214.76,505.603,3.976
1215.26,505.687,3.976
1215.76,505.772,3.976
1216.26,505.853,3.976
1216.76,505.938,3.976
1217.26,506.019,3.9759
1217.76,506.103,3.9759
1218.26,506.186,3.9758
1218.76,506.273,3.9758
1219.26,506.352,3.9758
1219.76,506.439,3.9757
1220.26,506.522,3.9757
1220.76,506.606,3.9757
1221.26,506.688,3.9756
1221.76,506.771,3.9756
1222.26,506.853,3.9756
1222.76,506.938,3.9755
1223.26,507.021,3.9755
1223.76,507.105,3.9755
1224.26,507.183,3.9754
1224.76,507.269,3.9754
1225.26,507.355,3.9754
1225.76,507.434,3.9754
1226.26,507.518,3.9753
1226.76,507.604,3.9753
1227.26,507.685,3.9753
1227.76,507.77,3.9752
1228.26,507.852,3.9752
1228.76,507.936,3.9751
1229.26,508.02,3.9751
1229.76,508.102,3.9751
1230.26,508.185,3.975
1230.76,508.265,3.975
1231.26,508.348,3.9749
1231.76,508.431,3.9749
1232.26,508.513,3.9748
1232.76,508.597,3.9748
1233.26,508.681,3.9748
1233.76,508.763,3.9748
1234.26,508.847,3.9747
1234.76,508.93,3.9747
1235.26,509.015,3.9746
1235.76,509.096,3.9746
1236.26,509.177,3.9746
1236.76,509.26,3.9746
1237.26,509.347,3.9745
1237.76,509.43,3.9745
1238.26,509.512,3.9745
1238.76,509.603,3.9745
1239.26,509.682,3.9744
1239.76,509.765,3.9744
1240.26,509.847,3.9744
1240.76,509.931,3.9743
1241.26,510.013,3.9743
1241.76,510.095,3.9742
1242.26,510.18,3.9742
1242.76,510.261,3.9741
1243.26,510.345,3.9741
1243.76,510.43,3.9741
1244.26,510.508,3.974
1244.76,510.597,3.974
1245.26,510.678,3.974
1245.76,510.768,3.974
1246.26,510.849,3.974
1246.76,510.93,3.9739
1247.26,511.013,3.9738
1247.76,511.096,3.9738
1248.26,511.178,3.9738
1248.76,511.264,3.9737
1249.26,511.347,3.9737
1249.76,511.428,3.9736
1250.26,511.509,3.9736
1250.76,511.591,3.9735
1251.26,511.677,3.9735
1251.76,511.759,3.9735
1252.26,511.844,3.9734
1252.76,511.924,3.9734
1253.26,512.003,3.9734
1253.76,512.091,3.9733
1254.26,512.174,3.9733
1254.76,512.258,3.9733
1255.26,512.339,3.9732
1255.76,512.424,3.9732
1256.26,512.507,3.9731
1256.76,512.598,3.9731
1257.26,512.676,3.9731
1257.76,512.759,3.973
1258.26,512.843,3.973
1258.76,512.929,3.9729
1259.26,513.008,3.9729
1259.76,513.088,3.9729
1260.26,513.171,3.9728
1260.76,513.255,3.9728
1261.26,513.34,3.9727
1261.76,513.422,3.9727
1262.26,513.503,3.9727
1262.76,513.588,3.9726
1263.26,513.675,3.9726
1263.76,513.756,3.9725
1264.26,513.843,3.9725
1264.76,513.924,3.9724
1265.26,514.006,3.9724
1265.76,514.089,3.9724
1266.26,514.168,3.9723
1266.76,514.257,3.9723
1267.26,514.338,3.9723
1267.76,514.424,3.9722
1268.26,514.504,3.9721
1268.76,514.588,3.9721
1269.26,514.668,3.972
1269.76,514.749,3.972
1270.26,514.835,3.9719
1270.76,514.921,3.9719
1271.26,515.007,3.9718
1271.76,515.084,3.9718
1272.26,515.168,3.9717
1272.76,515.251,3.9717
1273.26,515.332,3.9716
1273.76,515.417,3.9716
1274.26,515.498,3.9715
1274.76,515.58,3.9715
1275.26,515.665,3.9714
1275.76,515.748,3.9713
1276.26,515.827,3.9712
1276.76,515.914,3.9712
1277.26,516,3.9712
1277.76,516.085,3.9711
1278.26,516.165,3.9711
1278.76,516.248,3.9711
1279.26,516.326,3.971
1279.76,516.414,3.971
1280.26,516.496,3.971
1280.76,516.583,3.9709
1281.26,516.664,3.9709
1281.76,516.748,3.9709
1282.26,516.829,3.9708
1282.76,516.909,3.9708
1283.26,516.994,3.9707
1283.76,517.078,3.9706
1284.26,517.156,3.9706
1284.76,517.242,3.9706
1285.26,517.325,3.9705
1285.76,517.408,3.9705
1286.26,517.49,3.9704
1286.76,517.568,3.9703
1287.26,517.653,3.9703
1287.76,517.738,3.9703
1288.26,517.821,3.9702
1288.76,517.904,3.9702
1289.26,517.986,3.9701
1289.76,518.07,3.9701
1290.26,518.153,3.97
1290.76,518.235,3.97
1291.26,518.32,3.9699
1291.76,518.4,3.9699
1292.26,518.486,3.9698
1292.76,518.567,3.9698
1293.26,518.653,3.9697
1293.76,518.737,3.9696
1294.26,518.819,3.9696
1294.76,518.903,3.9696
1295.26,518.985,3.9695
1295.76,519.067,3.9695
1296.26,519.145,3.9694
1296.76,519.233,3.9694
1297.26,519.317,3.9693
1297.76,519.402,3.9692
1298.26,519.482,3.9692
1298.76,519.57,3.9691
1299.26,519.651,3.969
1299.76,519.733,3.969
1300.26,519.815,3.9689
1300.76,519.903,3.9688
1301.26,519.982,3.9688
1301.76,520.067,3.9687
1302.26,520.146,3.9687
1302.76,520.233,3.9686
1303.26,520.313,3.9685
1303.76,520.398,3.9685
1304.26,520.482,3.9685
1304.76,520.563,3.9684
1305.26,520.643,3.9684
1305.76,520.723,3.9683
1306.26,520.808,3.9682
1306.76,520.891,3.9681
1307.26,520.973,3.9681
1307.76,521.059,3.968
1308.26,521.141,3.968
1308.76,521.229,3.9679
1309.26,521.308,3.9678
1309.76,521.394,3.9678
1310.26,521.475,3.9677
1310.76,521.559,3.9676
1311.26,521.642,3.9676
1311.76,521.727,3.9676
1312.26,521.809,3.9675
1312.76,521.893,3.9674
1313.26,521.973,3.9674
1313.76,522.061,3.9673
1314.26,522.142,3.9672
1314.76,522.225,3.9672
1315.26,522.308,3.9671
1315.76,522.393,3.967
1316.26,522.475,3.9669
1316.76,522.562,3.9668
1317.26,522.646,3.9668
1317.76,522.727,3.9667
1318.26,522.808,3.9666
1318.76,522.892,3.9666
1319.26,522.976,3.9665
1319.76,523.058,3.9665
1320.26,523.14,3.9664
1320.76,523.222,3.9664
1321.26,523.307,3.9663
1321.76,523.388,3.9663
1322.26,523.472,3.9662
1322.76,523.557,3.9661
1323.26,523.636,3.9661
1323.76,523.718,3.966
1324.26,523.802,3.9659
1324.76,523.883,3.9658
1325.26,523.966,3.9657
1325.76,524.052,3.9656
1326.26,524.132,3.9655
1326.76,524.217,3.9655
1327.26,524.302,3.9654
1327.76,524.385,3.9653
1328.26,524.468,3.9652
1328.76,524.557,3.9651
1329.26,524.642,3.9651
1329.76,524.72,3.965
1330.26,524.801,3.9649
1330.76,524.883,3.9649
1331.26,524.964,3.9648
1331.76,525.052,3.9648
1332.26,525.133,3.9647
1332.76,525.219,3.9646
1333.26,525.294,3.9646
1333.76,525.386,3.9645
1334.26,525.466,3.9644
1334.76,525.55,3.9644
1335.26,525.633,3.9643
1335.76,525.716,3.9642
1336.26,525.797,3.9641
1336.76,525.882,3.964
1337.26,525.966,3.9639
1337.76,526.052,3.9639
1338.26,526.127,3.9638
1338.76,526.212,3.9637
1339.26,526.294,3.9636
1339.76,526.378,3.9636
1340.26,526.457,3.9635
1340.76,526.545,3.9634
1341.26,526.629,3.9634
1341.76,526.714,3.9633
1342.26,526.792,3.9632
1342.76,526.876,3.9631
1343.26,526.961,3.9631
1343.76,527.046,3.963
1344.26,527.126,3.9629
1344.76,527.208,3.9628
1345.26,527.292,3.9627
1345.76,527.376,3.9626
1346.26,527.459,3.9625
1346.76,527.544,3.9624
1347.26,527.624,3.9623
1347.76,527.71,3.9623
1348.26,527.79,3.9622
1348.76,527.875,3.9621
1349.26,527.961,3.962
1349.76,528.044,3.962
1350.26,528.126,3.9619
1350.76,528.206,3.9618
1351.26,528.291,3.9617
1351.76,528.377,3.9616
1352.26,528.457,3.9615
1352.76,528.543,3.9614
1353.26,528.622,3.9613
1353.76,528.705,3.9612
1354.26,528.788,3.9611
1354.76,528.869,3.961
1355.26,528.955,3.9609
1355.76,529.037,3.9608
1356.26,529.12,3.9607
1356.76,529.203,3.9606
1357.26,529.285,3.9605
1357.76,529.366,3.9604
1358.26,529.455,3.9603
1358.76,529.54,3.9602
1359.26,529.622,3.9601
1359.76,529.702,3.9601
1360.26,529.783,3.96
1360.76,529.869,3.9599
1361.26,529.949,3.9598
1361.76,530.033,3.9597
1362.26,530.118,3.9596
1362.76,530.205,3.9595
1363.26,530.286,3.9595
1363.76,530.37,3.9594
1364.26,530.455,3.9593
1364.76,530.537,3.9592
1365.26,530.621,3.9591
1365.76,530.704,3.959
1366.26,530.79,3.9589
1366.76,530.868,3.9588
1367.26,530.956,3.9588
1367.76,531.037,3.9587
1368.26,531.117,3.9585
1368.76,531.202,3.9585
1369.26,531.283,3.9583
1369.76,531.365,3.9582
1370.26,531.445,3.9581
1370.76,531.528,3.958
1371.26,531.613,3.9579
1371.76,531.695,3.9578
1372.26,531.779,3.9576
1372.76,531.864,3.9575
1373.26,531.943,3.9574
1373.76,532.027,3.9573
1374.26,532.108,3.9572
1374.76,532.188,3.9571
1375.26,532.274,3.957
1375.76,532.36,3.9569
1376.26,532.44,3.9568
1376.76,532.521,3.9567
1377.26,532.607,3.9566
1377.76,532.689,3.9565
1378.26,532.774,3.9564
1378.76,532.855,3.9563
1379.26,532.938,3.9563
1379.76,533.023,3.9562
1380.26,533.102,3.9561
1380.76,533.189,3.956
1381.26,533.268,3.9559
1381.76,533.351,3.9558
1382.26,533.429,3.9557
1382.76,533.516,3.9555
1383.26,533.598,3.9554
1383.76,533.681,3.9553
1384.26,533.765,3.9552
1384.76,533.85,3.9551
1385.26,533.931,3.9549
1385.76,534.011,3.9548
1386.26,534.095,3.9547
1386.76,534.177,3.9546
1387.26,534.263,3.9545
1387.76,534.342,3.9544
1388.26,534.428,3.9543
1388.76,534.514,3.9542
1389.26,534.598,3.9541
1389.76,534.678,3.9539
1390.26,534.763,3.9538
1390.76,534.846,3.9537
1391.26,534.926,3.9535
1391.76,535.012,3.9534
1392.26,535.094,3.9533
1392.76,535.176,3.9532
1393.26,535.257,3.9531
1393.76,535.342,3.953
1394.26,535.424,3.9528
1394.76,535.507,3.9527
1395.26,535.592,3.9526
1395.76,535.673,3.9525
1396.26,535.755,3.9524
1396.76,535.838,3.9522
1397.26,535.918,3.9521
1397.76,536.001,3.952
1398.26,536.084,3.9519
1398.76,536.169,3.9518
1399.26,536.255,3.9516
1399.76,536.335,3.9515
1400.26,536.419,3.9514
1400.76,536.502,3.9513
1401.26,536.585,3.9512
1401.76,536.664,3.9511
1402.26,536.75,3.9509
1402.76,536.83,3.9508
1403.26,536.912,3.9507
1403.76,536.994,3.9506
1404.26,537.08,3.9505
1404.76,537.166,3.9504
1405.26,537.243,3.9503
1405.76,537.328,3.9501
1406.26,537.412,3.95
1406.76,537.494,3.9499
1407.26,537.576,3.9498
1407.76,537.662,3.9496
1408.26,537.742,3.9495
1408.76,537.827,3.9493
1409.26,537.909,3.9492
1409.76,537.992,3.9491
1410.26,538.072,3.9489
1410.76,538.158,3.9488
1411.26,538.241,3.9486
1411.76,538.32,3.9485
1412.26,538.402,3.9483
1412.76,538.487,3.9482
1413.26,538.569,3.9481
1413.76,538.652,3.948
1414.26,538.733,3.9478
1414.76,538.817,3.9477
1415.26,538.899,3.9475
1415.76,538.986,3.9474
1416.26,539.065,3.9473
1416.76,539.152,3.9471
1417.26,539.238,3.947
1417.76,539.317,3.9469
1418.26,539.402,3.9467
1418.76,539.483,3.9466
1419.26,539.564,3.9464
1419.76,539.648,3.9463
1420.26,539.73,3.9462
1420.76,539.811,3.946
1421.26,539.896,3.9459
1421.76,539.977,3.9457
1422.26,540.058,3.9456
1422.76,540.146,3.9454
1423.26,540.227,3.9453
1423.76,540.313,3.9451
1424.26,540.394,3.945
1424.76,540.476,3.9448
1425.26,540.559,3.9446
1425.76,540.641,3.9445
1426.26,540.728,3.9443
1426.76,540.807,3.9442
1427.26,540.89,3.944
1427.76,540.978,3.9439
1428.26,541.061,3.9438
1428.76,541.141,3.9436
1429.26,541.222,3.9435
1429.76,541.306,3.9433
1430.26,541.391,3.9432
1430.76,541.475,3.943
1431.26,541.559,3.9429
1431.76,541.642,3.9427
1432.26,541.721,3.9425
1432.76,541.805,3.9424
1433.26,541.887,3.9422
1433.76,541.969,3.9421
1434.26,542.054,3.9419
1434.76,542.141,3.9418
1435.26,542.221,3.9416
1435.76,542.302,3.9415
1436.26,542.385,3.9413
1436.76,542.465,3.9411
1437.26,542.551,3.941
1437.76,542.631,3.9408
1438.26,542.719,3.9406
1438.76,542.797,3.9404
1439.26,542.879,3.9403
1439.76,542.964,3.94
1440.26,543.048,3.9398
1440.76,543.127,3.9396
1441.26,543.213,3.9395
1441.76,543.295,3.9393
1442.26,543.38,3.9391
1442.76,543.46,3.939
1443.26,543.549,3.9388
1443.76,543.63,3.9387
1444.26,543.713,3.9385
1444.76,543.798,3.9384
1445.26,543.88,3.9383
1445.76,543.96,3.9381
1446.26,544.044,3.938
1446.76,544.126,3.9378
1447.26,544.212,3.9376
1447.76,544.291,3.9374
1448.26,544.374,3.9372
1448.76,544.453,3.937
1449.26,544.533,3.9368
1449.76,544.619,3.9366
1450.26,544.704,3.9364
1450.76,544.784,3.9362
1451.26,544.872,3.936
1451.76,544.953,3.9359
1452.26,545.034,3.9357
1452.76,545.116,3.9355
1453.26,545.201,3.9354
1453.76,545.284,3.9352
1454.26,545.365,3.9349
1454.76,545.45,3.9348
1455.26,545.534,3.9345
1455.76,545.618,3.9343
1456.26,545.7,3.9341
1456.76,545.781,3.9339
1457.26,545.862,3.9337
1457.76,545.945,3.9336
1458.26,546.031,3.9334
1458.76,546.115,3.9332
1459.26,546.195,3.933
1459.76,546.277,3.9329
1460.26,546.36,3.9327
1460.76,546.442,3.9325
1461.26,546.523,3.9323
1461.76,546.607,3.9321
1462.26,546.69,3.9319
1462.76,546.771,3.9317
1463.26,546.858,3.9315
1463.76,546.938,3.9313
1464.26,547.023,3.9311
1464.76,547.107,3.9309
1465.26,547.186,3.9307
1465.76,547.27,3.9304
1466.26,547.352,3.9302
1466.76,547.436,3.93
1467.26,547.519,3.9298
1467.76,547.598,3.9296
1468.26,547.684,3.9294
1468.76,547.768,3.9292
1469.26,547.854,3.9289
1469.76,547.934,3.9287
1470.26,548.018,3.9284
1470.76,548.099,3.9282
1471.26,548.182,3.928
1471.76,548.261,3.9278
1472.26,548.347,3.9276
1472.76,548.43,3.9274
1473.26,548.508,3.9271
1473.76,548.591,3.9269
1474.26,548.676,3.9267
1474.76,548.758,3.9265
1475.26,548.843,3.9263
1475.76,548.927,3.9261
1476.26,549.007,3.9259
1476.76,549.092,3.9257
1477.26,549.172,3.9255
1477.76,549.255,3.9253
1478.26,549.34,3.9251
1478.76,549.425,3.9249
1479.26,549.508,3.9247
1479.76,549.59,3.9244
1480.26,549.671,3.9242
1480.76,549.751,3.924
1481.26,549.836,3.9237
1481.76,549.919,3.9235
1482.26,550.003,3.9233
1482.76,550.083,3.9231
1483.26,550.166,3.9228
1483.76,550.247,3.9226
1484.26,550.33,3.9223
1484.76,550.414,3.9221
1485.26,550.493,3.9218
1485.76,550.578,3.9216
1486.26,550.664,3.9213
1486.76,550.749,3.921
1487.26,550.83,3.9208
1487.76,550.915,3.9206
1488.26,550.993,3.9203
1488.76,551.08,3.9201
1489.26,551.161,3.9199
1489.76,551.245,3.9196
1490.26,551.33,3.9194
1490.76,551.412,3.9191
1491.26,551.491,3.9189
1491.76,551.575,3.9187
1492.26,551.658,3.9185
1492.76,551.744,3.9182
1493.26,551.82,3.9179
1493.76,551.904,3.9177
1494.26,551.99,3.9175
1494.76,552.07,3.9172
1495.26,552.153,3.917
1495.76,552.237,3.9167
1496.26,552.32,3.9164
1496.76,552.403,3.9162
1497.26,552.484,3.9159
1497.76,552.57,3.9157
1498.26,552.653,3.9154
1498.76,552.738,3.9152
1499.26,552.82,3.9149
1499.76,552.901,3.9146
1500.26,552.985,3.9144
1500.76,553.067,3.9141
1501.26,553.151,3.9139
1501.76,553.231,3.9136
1502.26,553.314,3.9133
1502.76,553.395,3.9131
1503.26,553.48,3.9128
1503.76,553.562,3.9125
1504.26,553.647,3.9123
1504.76,553.726,3.912
1505.26,553.81,3.9117
1505.76,553.897,3.9115
1506.26,553.976,3.9112
1506.76,554.062,3.9109
1507.26,554.144,3.9107
1507.76,554.227,3.9104
1508.26,554.31,3.9102
1508.76,554.392,3.9099
1509.26,554.478,3.9096
1509.76,554.56,3.9094
1510.26,554.642,3.9091
1510.76,554.724,3.9088
1511.26,554.806,3.9086
1511.76,554.888,3.9083
1512.26,554.971,3.908
1512.76,555.053,3.9077
1513.26,555.136,3.9073
1513.76,555.219,3.907
1514.26,555.302,3.9067
1514.76,555.387,3.9064
1515.26,555.469,3.9061
1515.76,555.552,3.9059
1516.26,555.633,3.9056
1516.76,555.718,3.9053
1517.26,555.798,3.905
1517.76,555.884,3.9047
1518.26,555.968,3.9045
1518.76,556.05,3.9042
1519.26,556.131,3.9039
1519.76,556.215,3.9036
1520.26,556.295,3.9033
1520.76,556.378,3.903
1521.26,556.461,3.9027
1521.76,556.543,3.9024
1522.26,556.631,3.9021
1522.76,556.714,3.9018
1523.26,556.794,3.9015
1523.76,556.875,3.9012
1524.26,556.958,3.9009
1524.76,557.041,3.9006
1525.26,557.126,3.9003
1525.76,557.203,3.9
1526.26,557.287,3.8997
1526.76,557.37,3.8994
1527.26,557.454,3.8991
1527.76,557.539,3.8988
1528.26,557.621,3.8985
1528.76,557.704,3.8982
1529.26,557.788,3.8979
1529.76,557.871,3.8975
1530.26,557.954,3.8972
1530.76,558.037,3.8969
1531.26,558.119,3.8966
1531.76,558.203,3.8963
1532.26,558.284,3.896
1532.76,558.367,3.8957
1533.26,558.45,3.8953
1533.76,558.534,3.895
1534.26,558.616,3.8947
1534.76,558.702,3.8944
1535.26,558.782,3.8941
1535.76,558.863,3.8937
1536.26,558.943,3.8934
1536.76,559.028,3.8931
1537.26,559.111,3.8928
1537.76,559.193,3.8924
1538.26,559.278,3.8921
1538.76,559.36,3.8917
1539.26,559.445,3.8914
1539.76,559.528,3.8911
1540.26,559.616,3.8908
1540.76,559.696,3.8905
1541.26,559.778,3.8901
1541.76,559.86,3.8898
1542.26,559.942,3.8895
1542.76,560.024,3.8891
1543.26,560.107,3.8888
1543.76,560.191,3.8886
1544.26,560.268,3.8882
1544.76,560.354,3.8879
1545.26,560.435,3.8876
1545.76,560.521,3.8873
1546.26,560.603,3.8869
1546.76,560.682,3.8866
1547.26,560.768,3.8862
1547.76,560.85,3.8859
1548.26,560.934,3.8856
1548.76,561.016,3.8852
1549.26,561.096,3.8849
1549.76,561.174,3.8845
1550.26,561.261,3.8842
1550.76,561.35,3.8838
1551.26,561.433,3.8835
1551.76,561.513,3.8832
1552.26,561.594,3.8828
1552.76,561.676,3.8825
1553.26,561.761,3.8821
1553.76,561.841,3.8818
1554.26,561.924,3.8815
1554.76,562.01,3.8811
1555.26,562.096,3.8808
1555.76,562.176,3.8804
1556.26,562.259,3.8801
1556.76,562.342,3.8797
1557.26,562.423,3.8794
1557.76,562.507,3.879
1558.26,562.591,3.8787
1558.76,562.67,3.8784
1559.26,562.751,3.878
1559.76,562.839,3.8776
1560.26,562.92,3.8773
1560.76,563.004,3.8769
1561.26,563.086,3.8766
1561.76,563.168,3.8762
1562.26,563.252,3.8758
1562.76,563.331,3.8755
1563.26,563.415,3.8751
1563.76,563.495,3.8747
1564.26,563.58,3.8744
1564.76,563.661,3.874
1565.26,563.745,3.8736
1565.76,563.827,3.8733
1566.26,563.908,3.8729
1566.76,563.994,3.8725
1567.26,564.073,3.8722
1567.76,564.16,3.8718
1568.26,564.24,3.8714
1568.76,564.323,3.871
1569.26,564.405,3.8707
1569.76,564.489,3.8703
1570.26,564.571,3.87
1570.76,564.653,3.8696
1571.26,564.734,3.8692
1571.76,564.819,3.8688
1572.26,564.9,3.8685
1572.76,564.986,3.8681
1573.26,565.07,3.8678
1573.76,565.151,3.8674
1574.26,565.233,3.867
1574.76,565.314,3.8667
1575.26,565.397,3.8663
1575.76,565.481,3.8659
1576.26,565.563,3.8656
1576.76,565.648,3.8652
1577.26,565.728,3.8648
1577.76,565.814,3.8644
1578.26,565.897,3.864
1578.76,565.973,3.8636
1579.26,566.06,3.8632
1579.76,566.144,3.8629
1580.26,566.227,3.8625
1580.76,566.31,3.8621
1581.26,566.395,3.8617
1581.76,566.476,3.8614
1582.26,566.56,3.861
1582.76,566.643,3.8607
1583.26,566.723,3.8603
1583.76,566.808,3.8599
1584.26,566.89,3.8596
1584.76,566.974,3.8592
1585.26,567.055,3.8588
1585.76,567.142,3.8584
1586.26,567.221,3.858
1586.76,567.303,3.8576
1587.26,567.385,3.8572
1587.76,567.467,3.8568
1588.26,567.55,3.8564
1588.76,567.633,3.8561
1589.26,567.717,3.8557
1589.76,567.798,3.8553
1590.26,567.885,3.8549
1590.76,567.969,3.8545
1591.26,568.053,3.8542
1591.76,568.133,3.8538
1592.26,568.213,3.8534
1592.76,568.295,3.853
1593.26,568.379,3.8526
1593.76,568.461,3.8522
1594.26,568.547,3.8518
1594.76,568.626,3.8514
1595.26,568.709,3.851
1595.76,568.791,3.8506
1596.26,568.874,3.8502
1596.76,568.955,3.8498
1597.26,569.039,3.8494
1597.76,569.122,3.849
1598.26,569.209,3.8486
1598.76,569.29,3.8483
1599.26,569.372,3.8478
1599.76,569.454,3.8474
1600.26,569.538,3.847
1600.76,569.618,3.8466
1601.26,569.703,3.8463
1601.76,569.786,3.8459
1602.26,569.865,3.8455
1602.76,569.944,3.845
1603.26,570.029,3.8446
1603.76,570.113,3.8442
1604.26,570.195,3.8438
1604.76,570.277,3.8434
1605.26,570.357,3.843
1605.76,570.443,3.8425
1606.26,570.527,3.8421
1606.76,570.607,3.8417
1607.26,570.69,3.8413
1607.76,570.772,3.8409
1608.26,570.856,3.8404
1608.76,570.938,3.84
1609.26,571.023,3.8396
1609.76,571.105,3.8392
1610.26,571.186,3.8388
1610.76,571.272,3.8383
1611.26,571.353,3.838
1611.76,571.434,3.8375
1612.26,571.515,3.8371
1612.76,571.599,3.8367
1613.26,571.681,3.8363
1613.76,571.762,3.8359
1614.26,571.849,3.8355
1614.76,571.931,3.835
1615.26,572.012,3.8346
1615.76,572.096,3.8342
1616.26,572.178,3.8337
1616.76,572.262,3.8333
1617.26,572.348,3.8329
1617.76,572.427,3.8325
1618.26,572.507,3.832
1618.76,572.593,3.8316
1619.26,572.675,3.8312
1619.76,572.758,3.8308
1620.26,572.842,3.8305
1620.76,572.929,3.8301
1621.26,573.011,3.8296
1621.76,573.091,3.8292
1622.26,573.172,3.8288
1622.76,573.256,3.8283
1623.26,573.341,3.8279
1623.76,573.422,3.8275
1624.26,573.506,3.8271
1624.76,573.59,3.8266
1625.26,573.671,3.8261
1625.76,573.754,3.8257
1626.26,573.832,3.8252
1626.76,573.915,3.8248
1627.26,573.999,3.8244
1627.76,574.083,3.8239
1628.26,574.168,3.8235
1628.76,574.244,3.823
1629.26,574.328,3.8226
1629.76,574.411,3.8222
1630.26,574.496,3.8218
1630.76,574.58,3.8213
1631.26,574.661,3.8209
1631.76,574.744,3.8204
1632.26,574.827,3.82
1632.76,574.914,3.8195
1633.26,574.997,3.8191
1633.76,575.076,3.8187
1634.26,575.158,3.8182
1634.76,575.24,3.8178
1635.26,575.322,3.8173
1635.76,575.407,3.8168
1636.26,575.488,3.8163
1636.76,575.569,3.8159
1637.26,575.653,3.8154
1637.76,575.737,3.8149
1638.26,575.824,3.8144
1638.76,575.905,3.8139
1639.26,575.985,3.8135
1639.76,576.07,3.813
1640.26,576.148,3.8126
1640.76,576.234,3.8121
1641.26,576.318,3.8117
1641.76,576.401,3.8112
1642.26,576.483,3.8108
1642.76,576.567,3.8103
1643.26,576.648,3.8098
1643.76,576.732,3.8094
1644.26,576.816,3.8089
1644.76,576.895,3.8084
1645.26,576.981,3.808
1645.76,577.06,3.8075
1646.26,577.145,3.807
1646.76,577.229,3.8065
1647.26,577.314,3.8061
1647.76,577.391,3.8057
1648.26,577.475,3.8052
1648.76,577.557,3.8047
1649.26,577.639,3.8042
1649.76,577.723,3.8037
1650.26,577.804,3.8032
1650.76,577.887,3.8026
1651.26,577.969,3.8021
1651.76,578.052,3.8016
1652.26,578.136,3.8011
1652.76,578.217,3.8006
1653.26,578.299,3.8001
1653.76,578.383,3.7996
1654.26,578.462,3.7991
1654.76,578.548,3.7986
1655.26,578.63,3.7982
1655.76,578.711,3.7977
1656.26,578.796,3.7972
1656.76,578.879,3.7967
1657.26,578.958,3.7962
1657.76,579.04,3.7957
1658.26,579.128,3.7953
1658.76,579.208,3.7948
1659.26,579.295,3.7942
1659.76,579.374,3.7937
1660.26,579.461,3.7932
1660.76,579.543,3.7926
1661.26,579.623,3.7921
1661.76,579.708,3.7915
1662.26,579.79,3.791
1662.76,579.875,3.7904
1663.26,579.957,3.7898
1663.76,580.036,3.7892
1664.26,580.122,3.7886
1664.76,580.207,3.788
1665.26,580.288,3.7875
1665.76,580.373,3.7869
1666.26,580.451,3.7863
1666.76,580.536,3.7857
1667.26,580.621,3.7852
1667.76,580.7,3.7846
1668.26,580.78,3.784
1668.76,580.865,3.7835
1669.26,580.949,3.783
1669.76,581.031,3.7824
1670.26,581.11,3.7819
1670.76,581.194,3.7814
1671.26,581.277,3.7809
1671.76,581.36,3.7803
1672.26,581.442,3.7798
1672.76,581.523,3.7792
1673.26,581.607,3.7787
1673.76,581.689,3.7781
1674.26,581.772,3.7775
1674.76,581.856,3.777
1675.26,581.939,3.7764
1675.76,582.019,3.7758
1676.26,582.102,3.7752
1676.76,582.187,3.7746
1677.26,582.271,3.7741
1677.76,582.358,3.7735
1678.26,582.438,3.7729
1678.76,582.515,3.7723
1679.26,582.596,3.7717
1679.76,582.678,3.7711
1680.26,582.768,3.7705
1680.76,582.847,3.77
1681.26,582.931,3.7694
1681.76,583.014,3.7688
1682.26,583.097,3.7682
1682.76,583.18,3.7676
1683.26,583.263,3.767
1683.76,583.344,3.7665
1684.26,583.427,3.7659
1684.76,583.508,3.7653
1685.26,583.587,3.7646
1685.76,583.673,3.764
1686.26,583.756,3.7633
1686.76,583.84,3.7627
1687.26,583.922,3.7621
1687.76,584.008,3.7615
1688.26,584.087,3.7609
1688.76,584.169,3.7602
1689.26,584.252,3.7596
1689.76,584.334,3.7589
1690.26,584.417,3.7583
1690.76,584.503,3.7576
1691.26,584.581,3.757
1691.76,584.662,3.7564
1692.26,584.747,3.7557
1692.76,584.829,3.7551
1693.26,584.91,3.7545
1693.76,584.993,3.7538
1694.26,585.076,3.7532
1694.76,585.159,3.7525
1695.26,585.242,3.7518
1695.76,585.325,3.7512
1696.26,585.409,3.7505
1696.76,585.489,3.7499
1697.26,585.572,3.7492
1697.76,585.65,3.7485
1698.26,585.735,3.7478
1698.76,585.821,3.7471
1699.26,585.901,3.7464
1699.76,585.987,3.7458
1700.26,586.062,3.7451
1700.76,586.148,3.7444
1701.26,586.228,3.7437
1701.76,586.31,3.743
1702.26,586.395,3.7423
1702.76,586.479,3.7416
1703.26,586.558,3.7409
1703.76,586.641,3.7402
1704.26,586.726,3.7395
1704.76,586.811,3.7389
1705.26,586.893,3.7381
1705.76,586.975,3.7374
1706.26,587.056,3.7367
1706.76,587.138,3.7359
1707.26,587.223,3.7352
1707.76,587.306,3.7344
1708.26,587.388,3.7337
1708.76,587.468,3.733
1709.26,587.553,3.7322
1709.76,587.633,3.7314
1710.26,587.716,3.7307
1710.76,587.797,3.7299
1711.26,587.88,3.7292
1711.76,587.964,3.7284
1712.26,588.047,3.7276
1712.76,588.131,3.7269
1713.26,588.213,3.7261
1713.76,588.294,3.7253
1714.26,588.374,3.7246
1714.76,588.46,3.7238
1715.26,588.546,3.7231
1715.76,588.626,3.7222
1716.26,588.71,3.7215
1716.76,588.795,3.7207
1717.26,588.875,3.7199
1717.76,588.959,3.7191
1718.26,589.041,3.7183
1718.76,589.122,3.7174
1719.26,589.207,3.7166
1719.76,589.291,3.7158
1720.26,589.372,3.715
1720.76,589.454,3.7141
1721.26,589.536,3.7133
1721.76,589.617,3.7125
1722.26,589.702,3.7116
1722.76,589.783,3.7108
1723.26,589.864,3.71
1723.76,589.946,3.7091
1724.26,590.033,3.7083
1724.76,590.114,3.7074
1725.26,590.197,3.7065
1725.76,590.281,3.7056
1726.26,590.361,3.7047
1726.76,590.444,3.7039
1727.26,590.528,3.703
1727.76,590.609,3.7021
1728.26,590.695,3.7013
1728.76,590.777,3.7004
1729.26,590.857,3.6995
1729.76,590.94,3.6986
1730.26,591.02,3.6978
1730.76,591.102,3.6969
1731.26,591.192,3.696
1731.76,591.274,3.6951
1732.26,591.355,3.6942
1732.76,591.437,3.6932
1733.26,591.522,3.6923
1733.76,591.606,3.6914
1734.26,591.688,3.6904
1734.76,591.767,3.6894
1735.26,591.848,3.6885
1735.76,591.934,3.6875
1736.26,592.017,3.6866
1736.76,592.1,3.6856
1737.26,592.183,3.6847
1737.76,592.264,3.6837
1738.26,592.35,3.6827
1738.76,592.428,3.6818
1739.26,592.513,3.6808
1739.76,592.592,3.6798
1740.26,592.677,3.6787
1740.76,592.758,3.6777
1741.26,592.84,3.6767
1741.76,592.922,3.6757
1742.26,593.009,3.6747
1742.76,593.089,3.6737
1743.26,593.173,3.6727
1743.76,593.253,3.6717
1744.26,593.335,3.6707
1744.76,593.419,3.6697
1745.26,593.497,3.6687
1745.76,593.581,3.6677
1746.26,593.665,3.6666
1746.76,593.744,3.6656
1747.26,593.829,3.6646
1747.76,593.911,3.6635
1748.26,593.994,3.6624
1748.76,594.079,3.6613
1749.26,594.158,3.6602
1749.76,594.241,3.6592
1750.26,594.323,3.6581
1750.76,594.406,3.657
1751.26,594.487,3.6558
1751.76,594.569,3.6547
1752.26,594.651,3.6536
1752.76,594.736,3.6525
1753.26,594.816,3.6514
1753.76,594.901,3.6502
1754.26,594.982,3.6491
1754.76,595.062,3.6479
1755.26,595.143,3.6468
1755.76,595.228,3.6457
1756.26,595.308,3.6445
1756.76,595.39,3.6433
1757.26,595.475,3.6422
1757.76,595.556,3.641
1758.26,595.637,3.6398
1758.76,595.716,3.6386
1759.26,595.799,3.6374
1759.76,595.88,3.6362
1760.26,595.965,3.6351
1760.76,596.049,3.6339
1761.26,596.126,3.6326
1761.76,596.212,3.6314
1762.26,596.293,3.6302
1762.76,596.374,3.629
1763.26,596.458,3.6277
1763.76,596.539,3.6265
1764.26,596.625,3.6253
1764.76,596.702,3.624
1765.26,596.785,3.6227
1765.76,596.868,3.6215
1766.26,596.949,3.6202
1766.76,597.032,3.6189
1767.26,597.111,3.6176
1767.76,597.196,3.6163
1768.26,597.278,3.615
1768.76,597.362,3.6137
1769.26,597.444,3.6124
1769.76,597.526,3.6111
1770.26,597.611,3.6097
1770.76,597.689,3.6084
1771.26,597.772,3.6071
1771.76,597.854,3.6057
1772.26,597.937,3.6044
1772.76,598.019,3.603
1773.26,598.103,3.6016
1773.76,598.185,3.6002
1774.26,598.267,3.5989
1774.76,598.35,3.5975
1775.26,598.432,3.5961
1775.76,598.514,3.5947
1776.26,598.591,3.5933
1776.76,598.674,3.5919
1777.26,598.758,3.5904
1777.76,598.839,3.589
1778.26,598.918,3.5875
1778.76,599.003,3.5861
1779.26,599.084,3.5846
1779.76,599.168,3.5831
1780.26,599.248,3.5816
1780.76,599.33,3.5801
1781.26,599.412,3.5786
1781.76,599.496,3.5771
1782.26,599.577,3.5756
1782.76,599.662,3.5742
1783.26,599.745,3.5727
1783.76,599.83,3.5711
1784.26,599.911,3.5696
1784.76,599.993,3.568
1785.26,600.074,3.5665
1785.76,600.154,3.565
1786.26,600.235,3.5634
1786.76,600.319,3.5618
1787.26,600.401,3.5602
1787.76,600.483,3.5587
1788.26,600.565,3.5571
1788.76,600.652,3.5555
1789.26,600.73,3.5538
1789.76,600.812,3.5522
1790.26,600.892,3.5506
1790.76,600.976,3.5489
1791.26,601.056,3.5473
1791.76,601.139,3.5457
1792.26,601.224,3.544
1792.76,601.303,3.5423
1793.26,601.386,3.5406
1793.76,601.47,3.5389
1794.26,601.549,3.5373
1794.76,601.631,3.5356
1795.26,601.716,3.5338
1795.76,601.799,3.5322
1796.26,601.878,3.5304
1796.76,601.957,3.5287
1797.26,602.041,3.5269
1797.76,602.124,3.5252
1798.26,602.209,3.5234
1798.76,602.289,3.5216
1799.26,602.371,3.5198
1799.76,602.451,3.518
1800.26,602.529,3.5162
1800.76,602.614,3.5144
1801.26,602.696,3.5126
1801.76,602.777,3.5108
1802.26,602.861,3.5089
