Repository: MaCFP/matl-db

## How to interpret and use measurement data in this repository for pyrolysis model calibration and validation
#

### Key factors influencing material response during tests
In this directory, experimental measurements from both mg- and g-scale tests (conducted by 16 unique fire safety science institutions around the world) are available. Every effort was made to remove variability between results due to potential differences in material composition by sharing samples of the same exact PMMA, prepared for mg- and g-scale experiments: that is, all tests were performed on the exact same material, from the same source, and prepared in the same form (excluding minor variations, ~5%, in sample slab

File: Non-charring/PMMA/HKPolyU/HKPolyU_TGA_N2_2.csv (part 2 of 4)
Time,Temperature,Mass
[s],[k],[mg]
12.60433,430.0434,4.159985
12.61267,430.1335,4.159898
12.621,430.2142,4.159838
12.62934,430.2978,4.159789
12.63766,430.383,4.159772
12.646,430.4675,4.159709
12.65434,430.5546,4.159634
12.66266,430.6347,4.15959
12.671,430.7199,4.159528
12.67934,430.8094,4.15947
12.68767,430.8882,4.15937
12.696,430.9724,4.159309
12.70434,431.0574,4.159238
12.71266,431.1418,4.159156
12.721,431.2228,4.15906
12.72933,431.3083,4.15897
12.73767,431.3942,4.158921
12.746,431.4729,4.15884
12.75434,431.5566,4.158774
12.76266,431.6396,4.15872
12.771,431.7229,4.158693
12.77934,431.8083,4.158619
12.78766,431.8886,4.15855
12.796,431.9728,4.158477
12.80434,432.0545,4.158394
12.81266,432.1457,4.15834
12.821,432.2301,4.15827
12.82934,432.3131,4.158194
12.83766,432.3953,4.158128
12.846,432.4759,4.158052
12.85434,432.56,4.157939
12.86267,432.643,4.157875
12.871,432.7304,4.157797
12.87934,432.8157,4.157745
12.88766,432.8981,4.157689
12.896,432.9839,4.157615
12.90434,433.0693,4.157522
12.91266,433.1543,4.15745
12.921,433.235,4.157366
12.92934,433.3224,4.157297
12.93766,433.4055,4.157241
12.946,433.4886,4.157178
12.95434,433.5716,4.157089
12.96266,433.6546,4.157004
12.971,433.7376,4.156946
12.97934,433.8217,4.156879
12.98767,433.9011,4.156807
12.996,433.9863,4.156745
13.00434,434.0713,4.156689
13.01266,434.1536,4.156616
13.021,434.2373,4.156555
13.02934,434.3219,4.156472
13.03766,434.4055,4.156411
13.046,434.4919,4.15636
13.05434,434.5759,4.156308
13.06266,434.6588,4.156219
13.071,434.7421,4.156144
13.07934,434.8286,4.15604
13.08766,434.9102,4.155948
13.096,434.9911,4.155848
13.10434,435.0774,4.155772
13.11267,435.1663,4.155694
13.121,435.2527,4.155646
13.12934,435.3357,4.15557
13.13766,435.4158,4.15543
13.146,435.5,4.155334
13.15434,435.5856,4.155229
13.16266,435.6695,4.15516
13.171,435.7516,4.155063
13.17934,435.8327,4.154979
13.18766,435.9158,4.15486
13.196,436.0006,4.154766
13.20434,436.0891,4.154664
13.21266,436.1707,4.154537
13.221,436.2519,4.154459
13.22934,436.3372,4.154393
13.23767,436.4218,4.154324
13.246,436.5013,4.154236
13.25434,436.5867,4.154168
13.26266,436.6708,4.154089
13.271,436.7563,4.154025
13.27934,436.8395,4.15397
13.28766,436.9216,4.153846
13.296,437.0016,4.153778
13.30434,437.0837,4.1537
13.31266,437.1678,4.153608
13.321,437.2503,4.153506
13.32934,437.3362,4.15342
13.33766,437.4186,4.153316
13.346,437.5042,4.153214
13.35434,437.5895,4.153096
13.36267,437.668,4.152968
13.371,437.7519,4.152906
13.37934,437.8344,4.152834
13.38766,437.9175,4.152715
13.396,438.0063,4.152617
13.40434,438.0898,4.152524
13.41266,438.1722,4.152412
13.421,438.2556,4.15231
13.42934,438.3424,4.152224
13.43766,438.4294,4.15214
13.446,438.5087,4.152028
13.45434,438.5959,4.151924
13.46266,438.681,4.151813
13.471,438.7618,4.15173
13.47934,438.847,4.15166
13.48767,438.9311,4.15156
13.496,439.0122,4.15144
13.50434,439.0959,4.151338
13.51266,439.1815,4.151235
13.521,439.2651,4.151122
13.52934,439.3488,4.151064
13.53766,439.429,4.150926
13.546,439.5089,4.15081
13.55434,439.6018,4.150708
13.56266,439.682,4.150587
13.571,439.7654,4.150485
13.57934,439.8496,4.150372
13.58766,439.9363,4.150263
13.596,440.0234,4.15016
13.60434,440.0992,4.150067
13.61267,440.1856,4.149912
13.621,440.2652,4.149817
13.62934,440.3546,4.149704
13.63766,440.4358,4.149581
13.646,440.5215,4.149444
13.65434,440.6066,4.149337
13.66266,440.6874,4.149262
13.671,440.7702,4.149136
13.67934,440.8526,4.149002
13.68766,440.9375,4.148895
13.696,441.0194,4.148821
13.70434,441.1009,4.148718
13.71266,441.1894,4.148606
13.721,441.2689,4.148469
13.72934,441.357,4.148361
13.73767,441.4401,4.148242
13.746,441.5217,4.148133
13.75434,441.6085,4.148022
13.76266,441.6866,4.147945
13.771,441.7749,4.147825
13.77934,441.861,4.147697
13.78766,441.9436,4.14759
13.796,442.0264,4.147474
13.80434,442.1107,4.14738
13.81266,442.1951,4.147266
13.821,442.2762,4.147153
13.82934,442.3594,4.147031
13.83766,442.4452,4.146918
13.846,442.5299,4.146784
13.85434,442.6152,4.146667
13.86267,442.697,4.146544
13.871,442.779,4.146414
13.87934,442.8614,4.146266
13.88766,442.9435,4.146132
13.896,443.0278,4.14603
13.90434,443.1122,4.145904
13.91266,443.195,4.145766
13.921,443.2789,4.14564
13.92934,443.3624,4.145469
13.93766,443.4448,4.145332
13.946,443.5322,4.145206
13.95434,443.6166,4.145085
13.96266,443.6989,4.144959
13.971,443.782,4.144834
13.97934,443.8635,4.144684
13.98767,443.9478,4.144537
13.996,444.0322,4.144398
14.00434,444.1186,4.144282
14.01266,444.202,4.144152
14.021,444.2874,4.143997
14.02934,444.3709,4.143832
14.03766,444.4505,4.143676
14.046,444.5404,4.14354
14.05434,444.6263,4.143429
14.06266,444.7109,4.143292
14.071,444.7936,4.143174
14.07934,444.8772,4.143041
14.08766,444.9565,4.142885
14.096,445.0392,4.142772
14.10434,445.1239,4.14264
14.11267,445.2099,4.142529
14.121,445.295,4.1424
14.12934,445.3781,4.142293
14.13766,445.4571,4.142163
14.146,445.5382,4.142032
14.15434,445.6269,4.141859
14.16266,445.71,4.141684
14.171,445.796,4.141544
14.17934,445.8846,4.141418
14.18766,445.9674,4.141278
14.196,446.0492,4.141128
14.20434,446.1306,4.140971
14.21266,446.2151,4.14081
14.221,446.2982,4.140625
14.22934,446.3825,4.140466
14.23767,446.4644,4.140313
14.246,446.551,4.140156
14.25434,446.6369,4.140002
14.26266,446.7158,4.139808
14.271,446.8014,4.13963
14.27934,446.8855,4.139436
14.28766,446.9668,4.139291
14.296,447.0469,4.139136
14.30434,447.1359,4.138972
14.31266,447.2195,4.138803
14.321,447.3048,4.13866
14.32934,447.3849,4.138535
14.33766,447.4675,4.138367
14.346,447.5541,4.138223
14.35434,447.6376,4.138078
14.36267,447.7226,4.137944
14.371,447.8027,4.13776
14.37934,447.8878,4.137592
14.38766,447.9731,4.137436
14.396,448.0506,4.137265
14.40434,448.1356,4.137088
14.41266,448.2224,4.136918
14.421,448.3024,4.13674
14.42934,448.3855,4.136581
14.43766,448.4728,4.136399
14.446,448.5551,4.136236
14.45434,448.6377,4.136082
14.46266,448.7188,4.135878
14.471,448.8056,4.135707
14.47934,448.8899,4.135541
14.48767,448.9704,4.135376
14.496,449.0573,4.135196
14.50434,449.1385,4.135046
14.51266,449.2238,4.134875
14.521,449.3068,4.13473
14.52934,449.3871,4.134555
14.53766,449.474,4.134392
14.546,449.555,4.134256
14.55434,449.6401,4.134097
14.56266,449.7259,4.13393
14.571,449.8011,4.133766
14.57934,449.8901,4.133588
14.58766,449.9736,4.133419
14.596,450.061,4.133215
14.60434,450.1445,4.13303
14.61267,450.2285,4.13285
14.621,450.3164,4.132657
14.62934,450.3986,4.132492
14.63766,450.4804,4.132326
14.646,450.5676,4.132174
14.65434,450.6531,4.132008
14.66266,450.7373,4.131863
14.671,450.8193,4.131662
14.67934,450.9055,4.131523
14.68766,450.983,4.131354
14.696,451.0724,4.131183
14.70434,451.1527,4.13102
14.71266,451.2373,4.13082
14.721,451.3141,4.130626
14.72934,451.4025,4.13044
14.73767,451.4885,4.130261
14.746,451.5746,4.130069
14.75434,451.6551,4.129925
14.76266,451.7418,4.129736
14.771,451.8274,4.129539
14.77934,451.9111,4.129356
14.78766,451.9912,4.129148
14.796,452.0749,4.128979
14.80434,452.1561,4.128806
14.81266,452.2396,4.12862
14.821,452.3223,4.128398
14.82934,452.4078,4.128206
14.83766,452.4918,4.128013
14.846,452.5753,4.127838
14.85434,452.6586,4.127675
14.86267,452.7405,4.127527
14.871,452.8293,4.127359
14.87934,452.9088,4.127172
14.88766,452.9897,4.126968
14.896,453.0725,4.126786
14.90434,453.1563,4.126622
14.91266,453.2401,4.126456
14.921,453.3252,4.12629
14.92934,453.4092,4.126103
14.93766,453.4942,4.125912
14.946,453.5762,4.125689
14.95434,453.6584,4.125507
14.96266,453.743,4.1253
14.971,453.828,4.12514
14.97934,453.9082,4.124948
14.98767,453.9946,4.124786
14.996,454.0808,4.124594
15.00434,454.1636,4.124368
15.01266,454.2467,4.124166
15.021,454.3295,4.124008
15.02934,454.4089,4.123838
15.03766,454.4936,4.123641
15.046,454.5793,4.123476
15.05434,454.6661,4.123294
15.06266,454.7495,4.123104
15.071,454.8319,4.122908
15.07934,454.9125,4.122704
15.08766,454.9971,4.12253
15.096,455.0794,4.122356
15.10434,455.1646,4.122148
15.11267,455.2482,4.121949
15.121,455.3356,4.121759
15.12934,455.4177,4.121563
15.13766,455.5,4.121368
15.146,455.5809,4.121176
15.15434,455.6652,4.120989
15.16266,455.7511,4.120786
15.171,455.8371,4.120586
15.17934,455.9212,4.120396
15.18766,456.0012,4.120175
15.196,456.0829,4.119969
15.20434,456.1704,4.119794
15.21266,456.2504,4.11962
15.221,456.3371,4.119422
15.22934,456.4222,4.119229
15.23767,456.5046,4.119022
15.246,456.5875,4.118868
15.25434,456.6696,4.118674
15.26266,456.7537,4.118477
15.271,456.8401,4.118321
15.27934,456.9246,4.118134
15.28766,457.0095,4.117958
15.296,457.0906,4.117783
15.30434,457.1725,4.117576
15.31266,457.2546,4.117388
15.321,457.341,4.117176
15.32934,457.4262,4.116972
15.33766,457.5059,4.116791
15.346,457.5928,4.116616
15.35434,457.6761,4.116414
15.36267,457.7618,4.11624
15.371,457.8402,4.116022
15.37934,457.9255,4.115787
15.38766,458.0105,4.115591
15.396,458.0938,4.115395
15.40434,458.1793,4.115235
15.41266,458.2628,4.115056
15.421,458.3431,4.114872
15.42934,458.4302,4.114657
15.43766,458.5135,4.11447
15.446,458.5981,4.114288
15.45434,458.6825,4.114112
15.46266,458.7658,4.113935
15.471,458.8476,4.113766
15.47934,458.9334,4.11357
15.48767,459.017,4.11341
15.496,459.0984,4.113216
15.50434,459.1819,4.112972
15.51266,459.2639,4.112782
15.521,459.348,4.112578
15.52934,459.4279,4.112366
15.53766,459.5148,4.112128
15.546,459.5966,4.111914
15.55434,459.685,4.1117
15.56266,459.7684,4.111504
15.571,459.8518,4.111278
15.57934,459.9345,4.111063
15.58766,460.0189,4.110926
15.596,460.0955,4.110742
15.60434,460.1837,4.110553
15.61267,460.2636,4.110326
15.621,460.3482,4.110181
15.62934,460.4297,4.110022
15.63766,460.5154,4.109885
15.646,460.6007,4.109718
15.65434,460.685,4.109528
15.66266,460.7657,4.109366
15.671,460.8535,4.109163
15.67934,460.9339,4.108963
15.68766,461.0213,4.108772
15.696,461.0999,4.108636
15.70434,461.1848,4.108448
15.71266,461.2688,4.108248
15.721,461.3552,4.10803
15.72934,461.4331,4.107838
15.73767,461.5221,4.107635
15.746,461.6041,4.107459
15.75434,461.6906,4.107292
15.76266,461.7707,4.107109
15.771,461.8591,4.10693
15.77934,461.9374,4.10673
15.78766,462.0267,4.106544
15.796,462.1064,4.106347
15.80434,462.1886,4.106152
15.81266,462.2687,4.10597
15.821,462.3539,4.105803
15.82934,462.4404,4.105578
15.83766,462.5224,4.105377
15.846,462.6094,4.105208
15.85434,462.689,4.105055
15.86267,462.7777,4.104894
15.871,462.8562,4.1047
15.87934,462.9391,4.104541
15.88766,463.0251,4.104352
15.896,463.11,4.104152
15.90434,463.1935,4.103934
15.91266,463.2748,4.103782
15.921,463.3601,4.103601
15.92934,463.4463,4.103424
15.93766,463.5265,4.103213
15.946,463.6147,4.103003
15.95434,463.6974,4.102822
15.96266,463.7793,4.102645
15.971,463.866,4.102496
15.97934,463.9509,4.102326
15.98767,464.0352,4.102188
15.996,464.1198,4.101992
16.00434,464.2006,4.1018
16.01266,464.2816,4.101623
16.021,464.3658,4.101438
16.02934,464.4485,4.101262
16.03766,464.533,4.101084
16.046,464.6175,4.100881
16.05434,464.6992,4.100672
16.06266,464.7852,4.100494
16.071,464.8739,4.100308
16.07934,464.9548,4.100133
16.08767,465.0402,4.099962
16.096,465.1255,4.099774
16.10434,465.2098,4.099584
16.11267,465.2894,4.0994
16.121,465.3746,4.099238
16.12934,465.4554,4.099083
16.13766,465.5402,4.09891
16.146,465.6261,4.0987
16.15434,465.7072,4.098512
16.16266,465.7974,4.098338
16.171,465.8789,4.098169
16.17934,465.9611,4.098008
16.18766,466.0405,4.097825
16.196,466.1262,4.097638
16.20434,466.2103,4.097438
16.21267,466.2978,4.09726
16.221,466.3844,4.097074
16.22934,466.4643,4.096907
16.23767,466.548,4.096713
16.246,466.6301,4.09652
16.25434,466.7134,4.096322
16.26266,466.799,4.096134
16.271,466.8816,4.095996
16.27934,466.9611,4.095841
16.28766,467.0439,4.095666
16.296,467.1258,4.095466
16.30434,467.2111,4.095307
16.31266,467.2936,4.095136
16.321,467.378,4.094966
16.32934,467.4612,4.094798
16.33767,467.54,4.094636
16.346,467.6287,4.094454
16.35434,467.7091,4.094254
16.36267,467.7936,4.094064
16.371,467.8772,4.093872
16.37934,467.9617,4.093689
16.38766,468.046,4.0935
16.396,468.1285,4.093335
16.40434,468.2106,4.093147
16.41266,468.2982,4.092952
16.421,468.3816,4.092773
16.42934,468.4628,4.092575
16.43766,468.5497,4.092386
16.446,468.634,4.092197
16.45434,468.713,4.092036
16.46267,468.7962,4.091856
16.471,468.8843,4.091696
16.47934,468.9656,4.091507
16.48767,469.05,4.091317
16.496,469.1312,4.091145
16.50434,469.2111,4.090978
16.51266,469.2925,4.090824
16.521,469.3796,4.090628
16.52934,469.465,4.090472
16.53766,469.5471,4.090302
16.546,469.6289,4.09015
16.55434,469.7139,4.089963
16.56266,469.7961,4.089771
16.571,469.8808,4.089621
16.57934,469.9651,4.089452
16.58767,470.0495,4.089275
16.596,470.1343,4.089088
16.60434,470.2112,4.088921
16.61267,470.2972,4.088734
16.621,470.3808,4.08855
16.62934,470.465,4.088368
16.63766,470.5484,4.088172
16.646,470.6375,4.08799
16.65434,470.7174,4.08783
16.66266,470.7982,4.08766
16.671,470.8851,4.087477
16.67934,470.9678,4.087281
16.68766,471.0484,4.087118
16.696,471.1341,4.08693
16.70434,471.2191,4.086726
16.71267,471.2994,4.086516
16.721,471.3832,4.08635
16.72934,471.468,4.086164
16.73767,471.5527,4.085984
16.746,471.6358,4.085776
16.75434,471.7206,4.085593
16.76266,471.8035,4.0854
16.771,471.8845,4.085198
16.77934,471.9711,4.085016
16.78766,472.0513,4.08484
16.796,472.1373,4.084659
16.80434,472.2219,4.084446
16.81266,472.3037,4.084254
16.821,472.3816,4.084032
16.82934,472.4672,4.08384
16.83767,472.551,4.083657
16.846,472.6351,4.083471
16.85434,472.7206,4.083303
16.86267,472.8016,4.08309
16.871,472.8855,4.082916
16.87934,472.9708,4.082718
16.88766,473.0515,4.082534
16.896,473.1396,4.082342
16.90434,473.2206,4.082162
16.91266,473.3023,4.08197
16.921,473.3861,4.081733
16.92934,473.4694,4.081534
16.93766,473.5545,4.08131
16.946,473.6378,4.081146
16.95434,473.7207,4.080951
16.96267,473.805,4.080754
16.971,473.8842,4.080584
16.97934,473.9658,4.080411
16.98767,474.049,4.080214
16.996,474.1336,4.080019
17.00434,474.2188,4.079842
17.01266,474.3018,4.079667
17.021,474.3866,4.07948
17.02934,474.4703,4.079281
17.03766,474.5547,4.079067
17.046,474.6385,4.078864
17.05434,474.7244,4.078646
17.06266,474.8008,4.07843
17.071,474.8856,4.078217
17.07934,474.9713,4.078022
17.08767,475.0528,4.077826
17.096,475.1354,4.07762
17.10434,475.2168,4.077422
17.11267,475.3028,4.077217
17.121,475.3861,4.076994
17.12934,475.4728,4.076824
17.13766,475.5567,4.076648
17.146,475.6412,4.076468
17.15434,475.7209,4.076278
17.16266,475.8076,4.076079
17.171,475.8885,4.07588
17.17934,475.9727,4.075671
17.18766,476.0574,4.075464
17.196,476.141,4.075253
17.20434,476.2236,4.075088
17.21267,476.3014,4.074874
17.221,476.3898,4.074659
17.22934,476.4736,4.074441
17.23767,476.562,4.074255
17.246,476.6411,4.074039
17.25434,476.7203,4.073817
17.26266,476.8111,4.07363
17.271,476.8908,4.073425
17.27934,476.9723,4.073225
17.28766,477.0556,4.072994
17.296,477.1385,4.072789
17.30434,477.2217,4.072584
17.31266,477.3031,4.07241
17.321,477.3898,4.0722
17.32934,477.4726,4.072015
17.33767,477.5595,4.071851
17.346,477.6387,4.071664
17.35434,477.7265,4.071486
17.36267,477.8066,4.071314
17.371,477.8926,4.071146
17.37934,477.9761,4.070958
17.38766,478.0604,4.070768
17.396,478.1408,4.070571
17.40434,478.2234,4.070352
17.41266,478.3086,4.070153
17.421,478.3955,4.069922
17.42934,478.4756,4.069731
17.43766,478.5622,4.069524
17.446,478.6414,4.069329
17.45434,478.7271,4.069125
17.46267,478.8086,4.068925
17.471,478.8951,4.06872
17.47934,478.9726,4.068513
17.48767,479.0598,4.068334
17.496,479.1438,4.068146
17.50434,479.2289,4.067971
17.51266,479.314,4.067744
17.521,479.3932,4.06757
17.52934,479.476,4.067356
17.53766,479.5607,4.06715
17.546,479.6465,4.066926
17.55434,479.7238,4.066726
17.56266,479.8139,4.066505
17.571,479.8977,4.066313
17.57934,479.9826,4.0661
17.58767,480.0634,4.06591
17.596,480.1446,4.065723
17.60434,480.2317,4.065504
17.61267,480.3156,4.065321
17.621,480.4003,4.065138
17.62934,480.484,4.064942
17.63766,480.5695,4.064771
17.646,480.6523,4.064585
17.65434,480.7372,4.064394
17.66266,480.8189,4.064224
17.671,480.8992,4.064031
17.67934,480.9863,4.063839
17.68766,481.0686,4.063658
17.696,481.1526,4.063455
17.70434,481.2354,4.063247
17.71267,481.3204,4.06306
17.721,481.3982,4.062848
17.72934,481.4794,4.062676
17.73767,481.5653,4.062482
17.746,481.6468,4.062282
17.75434,481.7328,4.062092
17.76266,481.818,4.061924
17.771,481.9012,4.061755
17.77934,481.9862,4.061544
17.78766,482.0712,4.061369
17.796,482.1544,4.06119
17.80434,482.2355,4.061012
17.81266,482.3241,4.060806
17.821,482.4046,4.060632
17.82934,482.4865,4.060463
17.83767,482.5718,4.060284
17.846,482.6553,4.060074
17.85434,482.7361,4.059875
17.86267,482.8241,4.059714
17.871,482.9074,4.059536
17.87934,482.9883,4.059387
17.88766,483.0728,4.059212
17.896,483.1556,4.05905
17.90434,483.24,4.058862
17.91266,483.3262,4.058684
17.921,483.4106,4.058491
17.92934,483.4904,4.058334
17.93766,483.5719,4.058168
17.946,483.6574,4.058008
17.95434,483.7408,4.057836
17.96267,483.8224,4.057639
17.971,483.9081,4.057441
17.97934,483.9936,4.05726
17.98767,484.0758,4.057102
17.996,484.1592,4.056908
18.00434,484.2454,4.056765
18.01266,484.3281,4.056594
18.021,484.4117,4.05642
18.02934,484.4976,4.056241
18.03766,484.5778,4.056079
18.046,484.6666,4.055934
18.05434,484.749,4.055801
18.06266,484.833,4.055642
18.071,484.9182,4.055474
18.07934,485.0023,4.055352
18.08767,485.082,4.055214
18.096,485.169,4.055066
18.10434,485.2528,4.054896
18.11267,485.3368,4.05476
18.121,485.4184,4.054598
18.12934,485.5033,4.054438
18.13766,485.5886,4.05427
18.146,485.6728,4.054128
18.15434,485.7561,4.05399
18.16266,485.8383,4.053816
18.171,485.9175,4.05363
18.17934,485.9986,4.05346
18.18766,486.0823,4.053314
18.196,486.1703,4.053159
18.20434,486.2541,4.052986
18.21267,486.3368,4.052844
18.221,486.4206,4.052728
18.22934,486.5068,4.052586
18.23767,486.5892,4.052435
18.246,486.673,4.052282
18.25434,486.7575,4.052142
18.26266,486.8418,4.05198
18.271,486.927,4.051852
18.27934,487.006,4.051693
18.28766,487.0919,4.051588
18.296,487.1756,4.05144
18.30434,487.2578,4.051292
18.31266,487.3412,4.051144
18.321,487.4293,4.051008
18.32934,487.508,4.050886
18.33767,487.5889,4.050753
18.346,487.6771,4.050636
18.35434,487.7637,4.0505
18.36267,487.8456,4.050386
18.371,487.9272,4.050278
18.37934,488.0098,4.050133
18.38766,488.0946,4.04999
18.396,488.1778,4.049828
18.40434,488.2623,4.049696
18.41266,488.3468,4.049565
18.421,488.4261,4.049407
18.42934,488.5138,4.049304
18.43766,488.5956,4.049175
18.446,488.6776,4.049036
18.45434,488.7636,4.048878
18.46267,488.8452,4.048789
18.471,488.9289,4.048655
18.47934,489.0132,4.04859
18.48767,489.0928,4.04847
18.496,489.1776,4.048348
18.50434,489.2606,4.04826
18.51266,489.3452,4.048148
18.521,489.4255,4.048023
18.52934,489.5084,4.047907
18.53766,489.5944,4.047785
18.546,489.6776,4.047633
18.55434,489.7582,4.047525
18.56266,489.848,4.047361
18.571,489.935,4.047252
18.57934,490.0165,4.047138
18.58767,490.1027,4.047015
18.596,490.1831,4.046898
18.60434,490.267,4.04681
18.61267,490.3526,4.046715
18.621,490.4363,4.046642
18.62934,490.5183,4.046536
18.63766,490.6014,4.046426
18.646,490.6828,4.04636
18.65434,490.765,4.046269
18.66266,490.8494,4.046162
18.671,490.9312,4.046057
18.67934,491.0119,4.045952
18.68766,491.0951,4.045822
18.696,491.1794,4.045706
18.70434,491.2616,4.04557
18.71267,491.3432,4.045496
18.721,491.4278,4.045435
18.72934,491.515,4.045361
18.73767,491.5931,4.045272
18.746,491.677,4.045208
18.75434,491.7612,4.045122
18.76266,491.8428,4.045041
18.771,491.9294,4.044978
18.77934,492.0102,4.044897
18.78766,492.0941,4.044826
18.796,492.1762,4.044756
18.80434,492.2647,4.044641
18.81266,492.3447,4.044534
18.821,492.4256,4.044437
18.82934,492.5115,4.044353
18.83767,492.5969,4.044309
18.846,492.6786,4.044223
18.85434,492.7627,4.044153
18.86267,492.8481,4.044082
18.871,492.93,4.044028
18.87934,493.0142,4.043938
18.88766,493.0966,4.043862
18.896,493.1783,4.043801
18.90434,493.2628,4.04375
18.91266,493.348,4.043684
18.921,493.433,4.043582
18.92934,493.5174,4.043521
18.93766,493.6003,4.043463
18.946,493.685,4.04342
18.95434,493.767,4.043347
18.96267,493.8517,4.043271
18.971,493.9305,4.043193
18.97934,494.014,4.043091
18.98767,494.0939,4.042984
18.996,494.1814,4.042878
19.00434,494.2657,4.042812
19.01266,494.3468,4.042735
19.021,494.4297,4.042645
19.02934,494.5159,4.042542
19.03766,494.5984,4.04246
19.046,494.6816,4.042401
19.05434,494.7663,4.042352
19.06266,494.849,4.042278
19.071,494.9366,4.04222
19.07934,495.0167,4.042168
19.08767,495.1027,4.042117
19.096,495.1852,4.042042
19.10434,495.2681,4.04198
19.11267,495.3525,4.041929
19.121,495.4356,4.041863
19.12934,495.5197,4.041785
19.13766,495.6036,4.041714
19.146,495.6888,4.041661
19.15434,495.7733,4.041618
19.16266,495.8546,4.04157
19.171,495.9362,4.041484
19.17934,496.0175,4.041412
19.18766,496.1014,4.041349
19.196,496.1849,4.041275
19.20434,496.2684,4.041208
19.21267,496.3518,4.04115
19.221,496.4366,4.041096
19.22934,496.5213,4.041061
19.23767,496.5952,4.040996
19.246,496.6822,4.040938
19.25434,496.7708,4.040902
19.26266,496.8525,4.040832
19.271,496.9338,4.040784
19.27934,497.0153,4.040726
19.28766,497.099,4.040691
19.296,497.1825,4.040645
19.30434,497.2644,4.040606
19.31266,497.3483,4.040538
19.321,497.4287,4.040471
19.32934,497.5131,4.040428
19.33767,497.5992,4.040366
19.346,497.6827,4.040335
19.35434,497.7664,4.040274
19.36267,497.851,4.040254
19.371,497.936,4.04018
19.37934,498.0245,4.040146
19.38766,498.1022,4.04009
19.396,498.1889,4.04004
19.40434,498.2697,4.04
19.41266,498.3542,4.039946
19.421,498.436,4.039906
19.42934,498.5227,4.039852
19.43766,498.6054,4.039795
19.446,498.6891,4.039717
19.45434,498.772,4.039664
19.46267,498.8547,4.039604
19.471,498.9392,4.03955
19.47934,499.0237,4.039522
19.48767,499.1094,4.03946
19.496,499.1951,4.039404
19.50434,499.2736,4.039346
19.51266,499.3598,4.039309
19.521,499.441,4.039256
19.52934,499.5242,4.039204
19.53766,499.607,4.03916
19.546,499.6913,4.039115
19.55434,499.7763,4.039059
19.56266,499.8577,4.039007
19.571,499.9389,4.03894
19.57934,500.0202,4.03887
19.58767,500.1052,4.038805
19.596,500.1898,4.038742
19.60434,500.2735,4.038687
19.61267,500.3565,4.038678
19.621,500.4406,4.038649
19.62934,500.524,4.03859
19.63766,500.6098,4.038554
19.646,500.6952,4.038502
19.65434,500.7763,4.038488
19.66266,500.8582,4.038465
19.671,500.9433,4.038417
19.67934,501.0244,4.038396
19.68766,501.1091,4.038347
19.696,501.1933,4.038295
19.70434,501.2748,4.038239
19.71267,501.36,4.038218
19.721,501.4436,4.03816
19.72934,501.5276,4.038106
19.73767,501.6127,4.038064
19.746,501.696,4.03802
19.75434,501.7772,4.038008
19.76266,501.859,4.037952
19.771,501.9455,4.03794
19.77934,502.0278,4.037869
19.78766,502.1116,4.037825
19.796,502.1961,4.037758
19.80434,502.276,4.037746
19.81266,502.3604,4.037728
19.821,502.4421,4.037676
19.82934,502.5265,4.037625
19.83767,502.6111,4.03757
19.846,502.694,4.03752
19.85434,502.7816,4.037458
19.86267,502.8692,4.037428
19.871,502.9496,4.037395
19.87934,503.0318,4.037366
19.88766,503.116,4.037293
19.896,503.1958,4.037223
19.90434,503.2826,4.037191
19.91266,503.3643,4.037144
19.921,503.4485,4.037086
19.92934,503.5314,4.037034
19.93766,503.6156,4.037002
19.946,503.7008,4.036958
19.95434,503.7846,4.036902
19.96267,503.8671,4.036863
19.971,503.9528,4.036878
19.97934,504.0348,4.036856
19.98767,504.115,4.036819
19.996,504.1938,4.03677
20.00434,504.2808,4.036753
20.01266,504.3639,4.036758
20.021,504.4462,4.036739
20.02934,504.5314,4.036713
20.03766,504.6121,4.036726
20.046,504.6944,4.036706
20.05434,504.7806,4.036626
20.06266,504.8623,4.036594
20.071,504.947,4.036578
20.07934,505.028,4.036597
20.08767,505.1072,4.03655
20.096,505.1934,4.0365
20.10434,505.283,4.036458
20.11267,505.3644,4.036402
20.121,505.4497,4.036325
20.12934,505.5272,4.03628
20.13766,505.614,4.036242
20.146,505.7017,4.036211
20.15434,505.782,4.036166
20.16266,505.8623,4.03612
20.171,505.9446,4.03609
20.17934,506.031,4.036023
20.18766,506.1125,4.035988
20.196,506.1943,4.035964
20.20434,506.273,4.035931
20.21267,506.3566,4.035888
20.221,506.4434,4.035834
20.22934,506.5266,4.035766
20.23767,506.6124,4.035742
20.246,506.6933,4.035672
20.25434,506.7753,4.035646
20.26266,506.8579,4.035618
20.271,506.9386,4.035564
20.27934,507.0238,4.035509
20.28766,507.1087,4.035479
20.296,507.1912,4.035414
20.30434,507.2732,4.035397
20.31266,507.3559,4.035381
20.321,507.4376,4.035289
20.32934,507.5242,4.035262
20.33767,507.6042,4.035205
20.346,507.6896,4.03518
20.35434,507.7737,4.035141
20.36267,507.8572,4.035104
20.371,507.94,4.035042
20.37934,508.0258,4.035
20.38766,508.1076,4.03496
20.396,508.187,4.034918
20.40434,508.2706,4.03489
20.41266,508.353,4.034846
20.421,508.4364,4.034795
20.42934,508.52,4.034742
20.43766,508.6033,4.034698
20.446,508.6902,4.034638
20.45434,508.7741,4.034608
20.46267,508.8541,4.034582
20.471,508.944,4.034534
20.47934,509.0246,4.03447
20.48767,509.1055,4.034442
20.496,509.1922,4.034378
20.50434,509.2703,4.034347
20.51266,509.3527,4.034284
20.521,509.4365,4.034222
20.52934,509.5259,4.034199
20.53766,509.6068,4.034144
20.546,509.6904,4.03409
20.55434,509.7729,4.03403
20.56266,509.8533,4.033974
20.571,509.9373,4.033898
20.57934,510.0238,4.03386
20.58767,510.1069,4.0338
20.596,510.1879,4.033746
20.60434,510.271,4.033722
20.61267,510.3564,4.03365
20.621,510.44,4.03358
20.62934,510.518,4.033526
20.63766,510.6022,4.033486
20.646,510.6868,4.033468
20.65434,510.769,4.033438
20.66266,510.8506,4.03341
20.671,510.9324,4.033377
20.67934,511.0198,4.033362
20.68766,511.103,4.033325
20.696,511.1813,4.033283
20.70434,511.2668,4.033252
20.71267,511.3514,4.033223
20.721,511.4303,4.033188
20.72934,511.5168,4.033133
20.73767,511.5974,4.033086
20.746,511.6815,4.033034
20.75434,511.7664,4.032979
20.76266,511.8464,4.03293
20.771,511.9317,4.032881
20.77934,512.0167,4.03285
20.78766,512.0998,4.032814
20.796,512.1803,4.032774
20.80434,512.2635,4.032736
20.81266,512.3454,4.032675
20.821,512.4296,4.032638
20.82934,512.5116,4.032591
20.83767,512.5931,4.032554
20.846,512.6828,4.032499
20.85434,512.762,4.032433
20.86267,512.8442,4.032403
20.871,512.9283,4.032367
20.87934,513.0194,4.032319
20.88766,513.0983,4.032256
20.896,513.1798,4.032211
20.90434,513.2628,4.032153
20.91266,513.3444,4.032105
20.921,513.4268,4.032038
20.92934,513.5101,4.03198
20.93766,513.5918,4.031944
20.946,513.6765,4.031882
20.95434,513.7573,4.031819
20.96267,513.8412,4.03174
20.971,513.9252,4.031687
20.97934,514.0066,4.031656
20.98767,514.09,4.03159
20.996,514.171,4.03154
21.00434,514.2554,4.031502
21.01266,514.3402,4.031459
21.021,514.4243,4.031391
21.02934,514.5092,4.031324
21.03766,514.5911,4.031256
21.046,514.6742,4.03122
21.05434,514.7564,4.031184
21.06266,514.838,4.031131
21.071,514.928,4.0311
21.07934,515.0108,4.031032
21.08767,515.0924,4.030985
21.096,515.1758,4.030929
21.10434,515.2566,4.030875
21.11267,515.3388,4.030818
21.121,515.4211,4.030789
21.12934,515.5066,4.030738
21.13766,515.589,4.030694
21.146,515.6738,4.030606
21.15434,515.7558,4.030505
21.16266,515.8362,4.03043
21.171,515.9207,4.03036
21.17934,516.0009,4.030284
21.18766,516.0877,4.030221
21.196,516.1698,4.030176
21.20434,516.2526,4.030094
21.21267,516.3356,4.030014
21.221,516.4213,4.029906
21.22934,516.5004,4.029861
21.23767,516.586,4.029816
21.246,516.6699,4.02977
21.25434,516.7552,4.029724
21.26266,516.8364,4.02971
21.271,516.917,4.029635
21.27934,517.0001,4.029572
21.28766,517.0834,4.02953
21.296,517.1698,4.029485
21.30434,517.2558,4.029433
21.31266,517.3326,4.029366
21.321,517.4165,4.029318
21.32934,517.5013,4.02927
21.33767,517.5852,4.029212
21.346,517.6664,4.029122
21.35434,517.7463,4.029074
21.36267,517.8322,4.028994
21.371,517.9191,4.02888
21.37934,517.9984,4.028793
21.38766,518.0811,4.028745
21.396,518.1619,4.028679
21.40434,518.2468,4.028624
21.41266,518.3265,4.02853
21.421,518.4124,4.028444
21.42934,518.4941,4.028383
21.43766,518.5718,4.028325
21.446,518.656,4.028255
21.45434,518.7432,4.02822
21.46267,518.823,4.028163
21.471,518.9097,4.028094
21.47934,518.9883,4.028032
21.48767,519.0737,4.027954
21.496,519.1558,4.027874
21.50434,519.2416,4.02778
21.51266,519.3263,4.027714
21.521,519.4083,4.027643
21.52934,519.4944,4.027564
21.53766,519.5764,4.027496
21.546,519.6575,4.02742
21.55434,519.7394,4.027339
21.56266,519.8204,4.027259
21.571,519.9047,4.027168
21.57934,519.9854,4.02711
21.58767,520.071,4.027085
21.596,520.1523,4.027
21.60434,520.2382,4.02693
21.61267,520.3211,4.02688
21.621,520.402,4.026836
21.62934,520.4842,4.02679
21.63766,520.5698,4.026728
21.646,520.6497,4.02666
21.65434,520.7375,4.026609
21.66266,520.817,4.02655
21.671,520.9018,4.026458
21.67934,520.9825,4.026391
21.68766,521.0675,4.026334
21.696,521.1491,4.026252
21.70434,521.2328,4.026137
21.71267,521.3154,4.02605
21.721,521.4008,4.025964
21.72934,521.4866,4.025896
21.73767,521.5706,4.025813
21.746,521.649,4.025741
21.75434,521.7316,4.025655
21.76266,521.8119,4.02557
21.771,521.9009,4.025472
21.77934,521.9825,4.025378
21.78766,522.0674,4.02532
21.796,522.1462,4.025241
21.80434,522.2298,4.025168
21.81266,522.3134,4.0251
21.821,522.3981,4.025038
21.82934,522.4759,4.024956
21.83767,522.5642,4.024887
21.846,522.6445,4.024818
21.85434,522.731,4.024746
21.86267,522.8137,4.024685
21.871,522.902,4.024594
21.87934,522.9818,4.02451
21.88766,523.0676,4.024402
21.896,523.1518,4.024313
21.90434,523.2332,4.024223
21.91266,523.3139,4.024131
21.921,523.4027,4.024044
21.92934,523.4834,4.023959
21.93766,523.5688,4.02385
21.946,523.6504,4.023744
21.95434,523.737,4.02367
21.96267,523.8147,4.023568
21.971,523.8996,4.023498
21.97934,523.981,4.023409
21.98767,524.0633,4.02332
21.996,524.1455,4.023242
22.00434,524.2312,4.023161
22.01266,524.3095,4.02306
22.021,524.3942,4.023003
22.02934,524.4792,4.02293
22.03766,524.5672,4.02284
22.046,524.6419,4.022768
22.05434,524.7275,4.022672
22.06266,524.8124,4.022572
22.071,524.895,4.02245
22.07934,524.9762,4.022342
22.08767,525.0632,4.022246
22.096,525.1502,4.022172
22.10434,525.2346,4.022076
22.11267,525.3101,4.021991
22.121,525.3968,4.021884
22.12934,525.4748,4.021786
22.13766,525.5578,4.021664
22.146,525.6406,4.021571
22.15434,525.7228,4.021504
22.16266,525.8039,4.021373
22.171,525.8882,4.021257
22.17934,525.9752,4.02115
22.18766,526.0561,4.021042
22.196,526.138,4.020947
22.20434,526.2218,4.020856
22.21267,526.3052,4.020744
22.221,526.387,4.0207
22.22934,526.472,4.020588
22.23767,526.5545,4.02047
22.246,526.6358,4.020422
22.25434,526.7243,4.020332
22.26266,526.8063,4.020225
22.271,526.8895,4.02011
22.27934,526.9736,4.019998
22.28766,527.0561,4.019888
22.296,527.1382,4.019783
22.30434,527.2216,4.01965
22.31266,527.3013,4.019556
22.321,527.3852,4.019455
22.32934,527.4685,4.01936
22.33767,527.5492,4.019265
22.346,527.6335,4.019156
22.35434,527.7166,4.019087
22.36267,527.8018,4.019016
22.371,527.8869,4.018946
22.37934,527.968,4.01886
22.38766,528.0526,4.018777
22.396,528.133,4.0187
22.40434,528.216,4.018614
22.41266,528.299,4.018498
22.421,528.3789,4.018375
22.42934,528.4637,4.018286
22.43766,528.5475,4.018167
22.446,528.6324,4.018054
22.45434,528.715,4.017937
22.46267,528.7966,4.017848
22.471,528.8822,4.017735
22.47934,528.9647,4.01762
22.48767,529.0447,4.017492
22.496,529.1272,4.017394
22.50434,529.2118,4.017322
22.51266,529.2949,4.017205
22.521,529.3764,4.01708
22.52934,529.4584,4.016966
22.53766,529.5377,4.016859
22.546,529.6223,4.01673
22.55434,529.7054,4.016631
22.56266,529.79,4.016528
22.571,529.8737,4.016445
22.57934,529.957,4.016334
22.58767,530.0445,4.016206
22.596,530.1255,4.016087
22.60434,530.2088,4.01598
22.61267,530.2916,4.015862
22.621,530.3758,4.015736
22.62934,530.4573,4.015642
22.63766,530.5431,4.015522
22.646,530.6258,4.015391
22.65434,530.707,4.015262
22.66266,530.7899,4.015114
22.671,530.8755,4.014982
22.67934,530.9539,4.014875
22.68766,531.0399,4.014768
22.696,531.1192,4.01466
22.70434,531.2004,4.014526
22.71267,531.2872,4.014378
22.721,531.3719,4.014225
22.72934,531.4548,4.01409
22.73767,531.536,4.01396
22.746,531.6174,4.013855
22.75434,531.7021,4.013736
22.76266,531.7884,4.013618
22.771,531.8701,4.013478
22.77934,531.9527,4.013358
22.78766,532.0364,4.013222
22.796,532.1183,4.013074
22.80434,532.2054,4.012959
22.81266,532.286,4.012855
22.821,532.369,4.01272
22.82934,532.4516,4.012594
22.83767,532.5364,4.012468
22.846,532.6197,4.012313
22.85434,532.7008,4.012178
22.86267,532.7882,4.012035
22.871,532.8669,4.011926
22.87934,532.9482,4.01181
22.88766,533.0324,4.011696
22.896,533.1164,4.011536
22.90434,533.1982,4.011404
22.91266,533.2816,4.011268
22.921,533.3698,4.011157
22.92934,533.4488,4.01105
22.93766,533.5288,4.010931
22.946,533.6105,4.010774
22.95434,533.6929,4.010632
22.96267,533.7778,4.010506
22.971,533.859,4.010338
22.97934,533.9401,4.0102
22.98767,534.028,4.010082
22.996,534.111,4.009933
23.00434,534.1884,4.009761
23.01266,534.2768,4.009605
23.021,534.3615,4.009455
23.02934,534.4405,4.009335
23.03766,534.5264,4.0092
23.046,534.607,4.009059
23.05434,534.6912,4.008956
23.06266,534.7752,4.008834
23.071,534.8561,4.00867
23.07934,534.9374,4.00854
23.08767,535.0262,4.008416
23.096,535.11,4.008271
23.10434,535.1914,4.008123
23.11267,535.2746,4.007968
23.121,535.3581,4.007825
23.12934,535.4382,4.007666
23.13766,535.5226,4.00751
23.146,535.6044,4.007345
23.15434,535.6851,4.007205
23.16266,535.767,4.007053
23.171,535.852,4.006888
23.17934,535.9359,4.006741
23.18766,536.0165,4.006619
23.196,536.1015,4.006474
23.20434,536.1876,4.006339
23.21267,536.2686,4.006203
23.221,536.3566,4.006042
23.22934,536.4375,4.00589
23.23767,536.5198,4.00574
23.246,536.6017,4.005598
23.25434,536.6832,4.00547
23.26266,536.7639,4.005324
23.271,536.8525,4.005164
23.27934,536.9314,4.005013
23.28766,537.0178,4.004864
23.296,537.0965,4.004728
23.30434,537.182,4.004573
23.31266,537.2676,4.004434
23.321,537.3526,4.004282
23.32934,537.4328,4.004128
23.33767,537.517,4.00396
23.346,537.5992,4.003801
23.35434,537.6813,4.00366
23.36267,537.7628,4.003484
23.371,537.8454,4.003296
23.37934,537.926,4.00314
23.38766,538.0101,4.003002
23.396,538.097,4.002844
23.40434,538.1806,4.002653
23.41266,538.2613,4.002496
23.421,538.3468,4.002335
23.42934,538.4306,4.002175
23.43766,538.5098,4.001991
23.446,538.5924,4.001868
23.45434,538.6748,4.001743
23.46267,538.7555,4.001565
23.471,538.8404,4.001378
23.47934,538.926,4.001187
23.48767,539.0102,4.001028
23.496,539.0901,4.00084
23.50434,539.1754,4.000678
23.51266,539.2585,4.000495
23.521,539.3421,4.000292
23.52934,539.423,4.000081
23.53766,539.5073,3.999862
23.546,539.589,3.999668
23.55434,539.6742,3.999484
23.56266,539.7568,3.999345
23.571,539.8375,3.999187
23.57934,539.9195,3.999019
23.58767,540.0038,3.998804
23.596,540.0849,3.998651
23.60434,540.1712,3.998481
23.61267,540.2525,3.998304
23.621,540.335,3.998106
23.62934,540.4185,3.99793
23.63766,540.5004,3.997738
23.646,540.5828,3.997527
23.65434,540.667,3.997331
23.66266,540.7505,3.997131
23.671,540.8338,3.996975
23.67934,540.9188,3.996764
23.68766,541.0032,3.9966
23.696,541.083,3.996405
23.70434,541.1654,3.996238
23.71267,541.2468,3.996037
23.721,541.3306,3.99586
23.72934,541.4119,3.99566
23.73767,541.4936,3.995482
23.746,541.5772,3.995308
23.75434,541.6604,3.995096
23.76266,541.7459,3.9949
23.771,541.8297,3.994688
23.77934,541.9126,3.994498
23.78766,541.9962,3.994336
23.796,542.0763,3.994184
23.80434,542.1578,3.993992
23.81266,542.2418,3.993834
23.821,542.3263,3.993669
23.82934,542.4082,3.993466
23.83767,542.4892,3.993274
23.846,542.5726,3.993088
23.85434,542.6576,3.992884
23.86267,542.735,3.9927
23.871,542.8188,3.99245
23.87934,542.9017,3.992208
23.88766,542.9867,3.991992
23.896,543.0648,3.991742
23.90434,543.149,3.991492
23.91266,543.232,3.991286
23.921,543.3183,3.991055
23.92934,543.3984,3.990844
23.93766,543.483,3.990626
23.946,543.5633,3.990369
23.95434,543.6492,3.990156
23.96267,543.732,3.989941
23.971,543.8164,3.989728
23.97934,543.8963,3.989522
23.98767,543.9821,3.98931
23.996,544.0646,3.98907
24.00434,544.1463,3.988869
24.01266,544.2266,3.98863
24.021,544.31,3.988412
24.02934,544.3933,3.988208
24.03766,544.48,3.988008
24.046,544.5594,3.98778
24.05434,544.6461,3.987539
24.06266,544.729,3.987323
24.071,544.8154,3.98711
24.07934,544.895,3.98691
24.08767,544.9766,3.98668
24.096,545.0562,3.986463
24.10434,545.143,3.986252
24.11267,545.2225,3.986053
24.121,545.3064,3.985828
24.12934,545.3914,3.985603
24.13766,545.474,3.985379
24.146,545.5582,3.985122
24.15434,545.6393,3.984855
24.16266,545.7159,3.984594
24.171,545.8047,3.984363
24.17934,545.8863,3.984118
24.18766,545.9697,3.983882
24.196,546.0513,3.983625
24.20434,546.135,3.983372
24.21267,546.2169,3.983159
24.221,546.2998,3.982926
24.22934,546.3856,3.982706
24.23767,546.4647,3.982483
24.246,546.5488,3.982225
24.25434,546.6312,3.981972
24.26266,546.7137,3.981723
24.271,546.7998,3.98146
24.27934,546.8822,3.981209
24.28766,546.9674,3.980958
24.296,547.0466,3.980706
24.30434,547.1346,3.980456
24.31266,547.2137,3.98021
24.321,547.3004,3.979956
24.32934,547.3787,3.979739
24.33767,547.4627,3.979504
24.346,547.547,3.979271
24.35434,547.6277,3.979012
24.36267,547.7115,3.978732
24.371,547.7936,3.978463
24.37934,547.8764,3.978182
24.38766,547.9568,3.977916
24.396,548.0402,3.977646
24.40434,548.1224,3.977399
24.41266,548.2006,3.977116
24.421,548.2894,3.976836
24.42934,548.3737,3.97659
24.43766,548.4595,3.976346
24.446,548.5416,3.976088
24.45434,548.6271,3.97581
24.46267,548.7022,3.975542
24.471,548.7868,3.975296
24.47934,548.8718,3.975041
24.48767,548.955,3.974743
24.496,549.0379,3.97448
24.50434,549.1212,3.97421
24.51266,549.2031,3.973909
24.521,549.2881,3.973624
24.52934,549.3692,3.973369
24.53766,549.4544,3.973114
24.546,549.5331,3.972844
24.55434,549.617,3.972524
24.56266,549.699,3.972222
24.571,549.7834,3.971942
24.57934,549.8654,3.971652
24.58767,549.9538,3.971334
24.596,550.0336,3.97105
24.60434,550.1178,3.970728
24.61267,550.2016,3.970433
24.621,550.2854,3.970144
24.62934,550.3648,3.969831
24.63766,550.4462,3.96957
24.646,550.5282,3.969289
24.65434,550.6125,3.969015
24.66266,550.6936,3.968704
24.671,550.779,3.968425
24.67934,550.8604,3.968114
24.68766,550.9415,3.967833
24.696,551.0235,3.967511
24.70434,551.1105,3.967186
24.71267,551.1869,3.9669
24.721,551.2708,3.966583
24.72934,551.3516,3.966261
24.73767,551.4384,3.965941
24.746,551.5205,3.96562
24.75434,551.6032,3.965316
24.76266,551.6866,3.964978
24.771,551.771,3.964652
24.77934,551.8502,3.964329
24.78766,551.932,3.964061
24.796,552.018,3.96375
24.80434,552.1016,3.963446
24.81266,552.1818,3.963141
24.821,552.2691,3.96281
24.82934,552.3524,3.962534
24.83767,552.433,3.962194
24.846,552.5133,3.961907
24.85434,552.5955,3.961604
24.86267,552.6796,3.961328
24.871,552.7648,3.960964
24.87934,552.8438,3.96063
24.88766,552.9286,3.960294
24.896,553.0133,3.95995
24.90434,553.0976,3.959622
24.91266,553.1788,3.959278
24.921,553.2642,3.958966
24.92934,553.3481,3.958638
24.93766,553.4332,3.958305
24.946,553.5108,3.95795
24.95434,553.5938,3.957619
24.96267,553.6717,3.957288
24.971,553.7579,3.956934
24.97934,553.8402,3.956582
24.98767,553.9272,3.956226
24.996,554.0078,3.955862
25.00434,554.0913,3.95551
25.01266,554.173,3.955145
25.021,554.2622,3.954798
25.02934,554.3415,3.954436
25.03766,554.426,3.954105
25.046,554.508,3.953724
25.05434,554.5941,3.953395
25.06266,554.6754,3.953056
25.071,554.7568,3.952711
25.07934,554.8404,3.952383
25.08767,554.9244,3.952029
25.096,555.007,3.9517
25.10434,555.0894,3.951355
25.11267,555.1728,3.951029
25.121,555.2541,3.950683
25.12934,555.3356,3.950328
25.13766,555.422,3.949956
25.146,555.5016,3.949596
25.15434,555.5792,3.949274
25.16266,555.6641,3.94893
25.171,555.747,3.948582
25.17934,555.829,3.948182
25.18766,555.9138,3.947801
25.196,555.996,3.947416
25.20434,556.0798,3.947021
25.21267,556.1598,3.946659
25.221,556.244,3.946298
25.22934,556.3268,3.945958
25.23767,556.4108,3.945584
25.246,556.4946,3.945211
25.25434,556.5751,3.944826
25.26266,556.6618,3.944478
25.271,556.7409,3.944104
25.27934,556.8238,3.943714
25.28766,556.9095,3.943341
25.296,556.9949,3.942968
25.30434,557.0739,3.94257
25.31266,557.1584,3.942163
25.321,557.2401,3.941758
25.32934,557.3256,3.941356
25.33767,557.4065,3.940991
25.346,557.4891,3.940611
25.35434,557.5702,3.940237
25.36267,557.6526,3.93986
25.371,557.7344,3.939485
25.37934,557.816,3.939111
25.38766,557.9002,3.93874
25.396,557.9832,3.938374
25.40434,558.0648,3.937981
25.41266,558.1459,3.937586
