Repository: MaCFP/matl-db

## How to interpret and use measurement data in this repository for pyrolysis model calibration and validation
#

### Key factors influencing material response during tests
In this directory, experimental measurements from both mg- and g-scale tests (conducted by 16 unique fire safety science institutions around the world) are available. Every effort was made to remove variability between results due to potential differences in material composition by sharing samples of the same exact PMMA, prepared for mg- and g-scale experiments: that is, all tests were performed on the exact same material, from the same source, and prepared in the same form (excluding minor variations, ~5%, in sample slab

File: Non-charring/PMMA/HKPolyU/HKPolyU_TGA_Air_1.csv (part 3 of 4)
Time,Temperature,Mass
[s],[k],[mg]
1803.26,599.56,2.1287
1803.76,599.641,2.1228
1804.26,599.718,2.1171
1804.76,599.802,2.111
1805.26,599.882,2.1051
1805.76,599.962,2.0992
1806.26,600.045,2.0931
1806.76,600.126,2.0871
1807.26,600.205,2.0813
1807.76,600.283,2.0755
1808.26,600.366,2.0694
1808.76,600.448,2.0633
1809.26,600.526,2.0574
1809.76,600.607,2.0514
1810.26,600.69,2.0452
1810.76,600.77,2.0392
1811.26,600.852,2.0331
1811.76,600.933,2.0271
1812.26,601.015,2.021
1812.76,601.1,2.0147
1813.26,601.181,2.0086
1813.76,601.261,2.0027
1814.26,601.348,1.9962
1814.76,601.426,1.9904
1815.26,601.504,1.9845
1815.76,601.586,1.9785
1816.26,601.67,1.9722
1816.76,601.752,1.9661
1817.26,601.831,1.9602
1817.76,601.918,1.9537
1818.26,602.021,1.9461
1818.76,602.102,1.94
1819.26,602.183,1.934
1819.76,602.266,1.9277
1820.26,602.332,1.9229
1820.76,602.405,1.9174
1821.26,602.479,1.9119
1821.76,602.561,1.9058
1822.26,602.644,1.8996
1822.76,602.725,1.8936
1823.26,602.809,1.8873
1823.76,602.89,1.8812
1824.26,602.968,1.8754
1824.76,603.053,1.8691
1825.26,603.138,1.8628
1825.76,603.22,1.8566
1826.26,603.303,1.8505
1826.76,603.385,1.8444
1827.26,603.466,1.8383
1827.76,603.551,1.832
1828.26,603.636,1.8257
1828.76,603.72,1.8194
1829.26,603.797,1.8136
1829.76,603.883,1.8073
1830.26,603.966,1.8011
1830.76,604.05,1.7948
1831.26,604.132,1.7888
1831.76,604.213,1.7828
1832.26,604.297,1.7766
1832.76,604.376,1.7707
1833.26,604.463,1.7644
1833.76,604.545,1.7582
1834.26,604.625,1.7519
1834.76,604.708,1.7452
1835.26,604.79,1.7386
1835.76,604.874,1.7319
1836.26,604.958,1.7249
1836.76,605.038,1.7188
1837.26,605.116,1.7126
1837.76,605.199,1.706
1838.26,605.282,1.6994
1838.76,605.365,1.6931
1839.26,605.445,1.6872
1839.76,605.528,1.6813
1840.26,605.608,1.6757
1840.76,605.692,1.6697
1841.26,605.773,1.664
1841.76,605.854,1.6583
1842.26,605.935,1.6526
1842.76,606.023,1.6458
1843.26,606.104,1.6381
1843.76,606.181,1.6317
1844.26,606.262,1.6257
1844.76,606.347,1.6195
1845.26,606.429,1.6137
1845.76,606.512,1.6075
1846.26,606.59,1.6018
1846.76,606.673,1.5959
1847.26,606.755,1.5901
1847.76,606.836,1.5858
1848.26,606.919,1.5834
1848.76,607.002,1.579
1849.26,607.085,1.5736
1849.76,607.17,1.568
1850.26,607.255,1.5624
1850.76,607.336,1.5569
1851.26,607.417,1.5515
1851.76,607.502,1.5459
1852.26,607.582,1.5406
1852.76,607.666,1.5353
1853.26,607.749,1.5301
1853.76,607.828,1.5251
1854.26,607.913,1.5198
1854.76,607.993,1.5147
1855.26,608.079,1.5094
1855.76,608.161,1.5043
1856.26,608.241,1.4992
1856.76,608.328,1.4939
1857.26,608.411,1.4887
1857.76,608.492,1.4833
1858.26,608.576,1.4779
1858.76,608.657,1.4726
1859.26,608.741,1.4671
1859.76,608.822,1.4616
1860.26,608.907,1.4561
1860.76,608.988,1.4507
1861.26,609.07,1.4452
1861.76,609.151,1.4397
1862.26,609.232,1.4343
1862.76,609.314,1.4288
1863.26,609.397,1.4234
1863.76,609.477,1.4181
1864.26,609.563,1.4128
1864.76,609.642,1.4075
1865.26,609.727,1.4023
1865.76,609.81,1.397
1866.26,609.892,1.3918
1866.76,609.976,1.3866
1867.26,610.059,1.3814
1867.76,610.148,1.3763
1868.26,610.229,1.3713
1868.76,610.305,1.3663
1869.26,610.385,1.3612
1869.76,610.464,1.3561
1870.26,610.547,1.3512
1870.76,610.631,1.3462
1871.26,610.711,1.3414
1871.76,610.8,1.3365
1872.26,610.883,1.3317
1872.76,610.966,1.3268
1873.26,611.045,1.3218
1873.76,611.129,1.3171
1874.26,611.215,1.3124
1874.76,611.295,1.3077
1875.26,611.377,1.3029
1875.76,611.46,1.2982
1876.26,611.543,1.2934
1876.76,611.628,1.2887
1877.26,611.709,1.2839
1877.76,611.793,1.2792
1878.26,611.875,1.2744
1878.76,611.957,1.2696
1879.26,612.04,1.2648
1879.76,612.126,1.26
1880.26,612.21,1.2553
1880.76,612.288,1.2505
1881.26,612.372,1.2458
1881.76,612.456,1.241
1882.26,612.537,1.2363
1882.76,612.623,1.2315
1883.26,612.704,1.2268
1883.76,612.79,1.222
1884.26,612.877,1.2173
1884.76,612.954,1.2127
1885.26,613.038,1.208
1885.76,613.124,1.2033
1886.26,613.206,1.1986
1886.76,613.29,1.194
1887.26,613.369,1.1893
1887.76,613.45,1.1847
1888.26,613.533,1.1801
1888.76,613.619,1.1755
1889.26,613.705,1.1709
1889.76,613.786,1.1663
1890.26,613.872,1.1617
1890.76,613.956,1.1572
1891.26,614.037,1.1527
1891.76,614.124,1.1482
1892.26,614.216,1.1438
1892.76,614.307,1.1392
1893.26,614.389,1.1346
1893.76,614.473,1.1299
1894.26,614.547,1.1253
1894.76,614.633,1.1207
1895.26,614.714,1.1162
1895.76,614.801,1.1117
1896.26,614.884,1.1073
1896.76,614.974,1.1029
1897.26,615.056,1.0985
1897.76,615.141,1.0943
1898.26,615.225,1.0903
1898.76,615.311,1.0863
1899.26,615.394,1.0824
1899.76,615.479,1.0785
1900.26,615.566,1.0746
1900.76,615.65,1.0708
1901.26,615.733,1.0669
1901.76,615.821,1.0631
1902.26,615.908,1.0592
1902.76,615.991,1.0554
1903.26,616.076,1.0516
1903.76,616.162,1.0478
1904.26,616.246,1.044
1904.76,616.335,1.0403
1905.26,616.417,1.0365
1905.76,616.506,1.0328
1906.26,616.592,1.0291
1906.76,616.675,1.0254
1907.26,616.759,1.0217
1907.76,616.843,1.018
1908.26,616.928,1.0144
1908.76,617.017,1.0107
1909.26,617.1,1.0071
1909.76,617.19,1.0034
1910.26,617.272,0.9998
1910.76,617.357,0.9963
1911.26,617.443,0.9927
1911.76,617.528,0.9892
1912.26,617.609,0.9857
1912.76,617.699,0.9821
1913.26,617.779,0.9786
1913.76,617.865,0.9751
1914.26,617.945,0.9717
1914.76,618.03,0.9682
1915.26,618.115,0.9648
1915.76,618.204,0.9613
1916.26,618.283,0.9579
1916.76,618.372,0.9545
1917.26,618.455,0.9511
1917.76,618.54,0.9477
1918.26,618.622,0.9443
1918.76,618.711,0.941
1919.26,618.795,0.9376
1919.76,618.881,0.9343
1920.26,618.965,0.931
1920.76,619.049,0.9277
1921.26,619.134,0.9244
1921.76,619.217,0.9212
1922.26,619.3,0.9179
1922.76,619.388,0.9147
1923.26,619.472,0.9115
1923.76,619.557,0.9083
1924.26,619.639,0.9051
1924.76,619.726,0.9019
1925.26,619.806,0.8987
1925.76,619.895,0.8956
1926.26,619.977,0.8924
1926.76,620.063,0.8893
1927.26,620.148,0.8862
1927.76,620.23,0.883
1928.26,620.314,0.88
1928.76,620.398,0.8769
1929.26,620.486,0.8738
1929.76,620.57,0.8708
1930.26,620.656,0.8678
1930.76,620.741,0.8648
1931.26,620.823,0.8618
1931.76,620.905,0.8589
1932.26,620.988,0.8559
1932.76,621.07,0.853
1933.26,621.159,0.8501
1933.76,621.243,0.8472
1934.26,621.326,0.8443
1934.76,621.41,0.8414
1935.26,621.495,0.8386
1935.76,621.58,0.8357
1936.26,621.667,0.8329
1936.76,621.751,0.8301
1937.26,621.832,0.8273
1937.76,621.917,0.8245
1938.26,622.001,0.8218
1938.76,622.087,0.819
1939.26,622.166,0.8163
1939.76,622.254,0.8136
1940.26,622.333,0.8108
1940.76,622.417,0.8081
1941.26,622.499,0.8055
1941.76,622.584,0.8028
1942.26,622.668,0.8002
1942.76,622.755,0.7976
1943.26,622.839,0.795
1943.76,622.922,0.7924
1944.26,623.005,0.7898
1944.76,623.087,0.7873
1945.26,623.175,0.7847
1945.76,623.257,0.7822
1946.26,623.341,0.7796
1946.76,623.423,0.7771
1947.26,623.509,0.7746
1947.76,623.592,0.7721
1948.26,623.673,0.7696
1948.76,623.759,0.7671
1949.26,623.842,0.7646
1949.76,623.928,0.7622
1950.26,624.012,0.7597
1950.76,624.097,0.7573
1951.26,624.184,0.7549
1951.76,624.266,0.7525
1952.26,624.351,0.7501
1952.76,624.433,0.7478
1953.26,624.518,0.7454
1953.76,624.6,0.7431
1954.26,624.687,0.7408
1954.76,624.767,0.7385
1955.26,624.851,0.7362
1955.76,624.934,0.7339
1956.26,625.018,0.7317
1956.76,625.103,0.7294
1957.26,625.188,0.7272
1957.76,625.27,0.725
1958.26,625.351,0.7228
1958.76,625.441,0.7205
1959.26,625.522,0.7183
1959.76,625.606,0.7161
1960.26,625.688,0.714
1960.76,625.774,0.7118
1961.26,625.858,0.7097
1961.76,625.94,0.7075
1962.26,626.023,0.7054
1962.76,626.11,0.7033
1963.26,626.19,0.7012
1963.76,626.272,0.6991
1964.26,626.355,0.6971
1964.76,626.441,0.695
1965.26,626.524,0.693
1965.76,626.609,0.6909
1966.26,626.694,0.6889
1966.76,626.774,0.6869
1967.26,626.856,0.6849
1967.76,626.94,0.6829
1968.26,627.021,0.6809
1968.76,627.108,0.6789
1969.26,627.193,0.6769
1969.76,627.276,0.6749
1970.26,627.36,0.673
1970.76,627.443,0.671
1971.26,627.526,0.6691
1971.76,627.611,0.6672
1972.26,627.693,0.6653
1972.76,627.778,0.6634
1973.26,627.862,0.6616
1973.76,627.943,0.6597
1974.26,628.027,0.6578
1974.76,628.109,0.656
1975.26,628.196,0.6542
1975.76,628.28,0.6524
1976.26,628.361,0.6505
1976.76,628.449,0.6487
1977.26,628.531,0.6469
1977.76,628.616,0.6451
1978.26,628.699,0.6433
1978.76,628.783,0.6416
1979.26,628.865,0.6398
1979.76,628.95,0.638
1980.26,629.033,0.6362
1980.76,629.116,0.6345
1981.26,629.202,0.6328
1981.76,629.286,0.6311
1982.26,629.37,0.6294
1982.76,629.452,0.6277
1983.26,629.538,0.626
1983.76,629.621,0.6243
1984.26,629.706,0.6227
1984.76,629.789,0.6211
1985.26,629.869,0.6194
1985.76,629.957,0.6178
1986.26,630.04,0.6161
1986.76,630.118,0.6145
1987.26,630.202,0.6129
1987.76,630.288,0.6113
1988.26,630.372,0.6097
1988.76,630.453,0.6081
1989.26,630.537,0.6065
1989.76,630.62,0.6049
1990.26,630.705,0.6034
1990.76,630.791,0.6018
1991.26,630.869,0.6003
1991.76,630.954,0.5987
1992.26,631.037,0.5972
1992.76,631.126,0.5957
1993.26,631.207,0.5942
1993.76,631.288,0.5927
1994.26,631.374,0.5912
1994.76,631.457,0.5897
1995.26,631.538,0.5883
1995.76,631.619,0.5868
1996.26,631.708,0.5854
1996.76,631.791,0.5839
1997.26,631.87,0.5824
1997.76,631.953,0.581
1998.26,632.04,0.5795
1998.76,632.122,0.5781
1999.26,632.203,0.5767
1999.76,632.288,0.5753
2000.26,632.371,0.5738
2000.76,632.453,0.5725
2001.26,632.539,0.571
2001.76,632.619,0.5697
2002.26,632.705,0.5683
2002.76,632.788,0.5669
2003.26,632.874,0.5656
2003.76,632.959,0.5642
2004.26,633.039,0.5629
2004.76,633.122,0.5616
2005.26,633.202,0.5602
2005.76,633.287,0.5589
2006.26,633.373,0.5576
2006.76,633.455,0.5563
2007.26,633.537,0.5549
2007.76,633.62,0.5537
2008.26,633.706,0.5524
2008.76,633.787,0.5511
2009.26,633.873,0.5498
2009.76,633.957,0.5485
2010.26,634.039,0.5472
2010.76,634.121,0.546
2011.26,634.204,0.5447
2011.76,634.288,0.5435
2012.26,634.37,0.5422
2012.76,634.455,0.541
2013.26,634.535,0.5398
2013.76,634.62,0.5386
2014.26,634.704,0.5373
2014.76,634.79,0.5361
2015.26,634.873,0.5349
2015.76,634.954,0.5337
2016.26,635.035,0.5325
2016.76,635.119,0.5313
2017.26,635.197,0.5301
2017.76,635.286,0.5289
2018.26,635.368,0.5277
2018.76,635.448,0.5265
2019.26,635.533,0.5254
2019.76,635.618,0.5242
2020.26,635.702,0.5231
2020.76,635.784,0.522
2021.26,635.866,0.5209
2021.76,635.952,0.5198
2022.26,636.036,0.5186
2022.76,636.115,0.5175
2023.26,636.202,0.5164
2023.76,636.283,0.5153
2024.26,636.368,0.5143
2024.76,636.452,0.5132
2025.26,636.534,0.512
2025.76,636.618,0.5109
2026.26,636.703,0.5099
2026.76,636.788,0.5088
2027.26,636.87,0.5077
2027.76,636.948,0.5066
2028.26,637.03,0.5056
2028.76,637.114,0.5045
2029.26,637.195,0.5034
2029.76,637.284,0.5024
2030.26,637.367,0.5014
2030.76,637.45,0.5003
2031.26,637.537,0.4993
2031.76,637.621,0.4983
2032.26,637.702,0.4973
2032.76,637.784,0.4962
2033.26,637.865,0.4952
2033.76,637.948,0.4942
2034.26,638.03,0.4931
2034.76,638.111,0.4921
2035.26,638.196,0.4911
2035.76,638.277,0.4902
2036.26,638.358,0.4892
2036.76,638.444,0.4882
2037.26,638.523,0.4872
2037.76,638.609,0.4863
2038.26,638.696,0.4853
2038.76,638.774,0.4844
2039.26,638.859,0.4834
2039.76,638.942,0.4825
2040.26,639.029,0.4815
2040.76,639.115,0.4806
2041.26,639.193,0.4797
2041.76,639.277,0.4787
2042.26,639.357,0.4778
2042.76,639.439,0.4769
2043.26,639.524,0.476
2043.76,639.611,0.475
2044.26,639.693,0.4741
2044.76,639.773,0.4732
2045.26,639.856,0.4723
2045.76,639.941,0.4714
2046.26,640.026,0.4705
2046.76,640.107,0.4696
2047.26,640.187,0.4687
2047.76,640.271,0.4678
2048.26,640.353,0.467
2048.76,640.435,0.4661
2049.26,640.519,0.4652
2049.76,640.601,0.4643
2050.26,640.683,0.4634
2050.76,640.767,0.4626
2051.26,640.851,0.4617
2051.76,640.934,0.4609
2052.26,641.016,0.46
2052.76,641.097,0.4592
2053.26,641.179,0.4583
2053.76,641.263,0.4575
2054.26,641.344,0.4567
2054.76,641.43,0.4558
2055.26,641.515,0.455
2055.76,641.596,0.4541
2056.26,641.676,0.4533
2056.76,641.762,0.4525
2057.26,641.843,0.4517
2057.76,641.927,0.4508
2058.26,642.012,0.45
2058.76,642.091,0.4492
2059.26,642.176,0.4484
2059.76,642.262,0.4476
2060.26,642.341,0.4469
2060.76,642.426,0.4461
2061.26,642.509,0.4453
2061.76,642.591,0.4445
2062.26,642.675,0.4438
2062.76,642.759,0.443
2063.26,642.844,0.4422
2063.76,642.925,0.4414
2064.26,643.009,0.4406
2064.76,643.092,0.4398
2065.26,643.172,0.4391
2065.76,643.256,0.4383
2066.26,643.344,0.4376
2066.76,643.422,0.4369
2067.26,643.505,0.4361
2067.76,643.59,0.4354
2068.26,643.668,0.4346
2068.76,643.753,0.4339
2069.26,643.836,0.4332
2069.76,643.918,0.4324
2070.26,644.001,0.4317
2070.76,644.087,0.431
2071.26,644.17,0.4302
2071.76,644.252,0.4295
2072.26,644.333,0.4288
2072.76,644.416,0.4281
2073.26,644.501,0.4274
2073.76,644.581,0.4266
2074.26,644.664,0.426
2074.76,644.75,0.4253
2075.26,644.832,0.4246
2075.76,644.915,0.4239
2076.26,644.996,0.4232
2076.76,645.084,0.4225
2077.26,645.165,0.4218
2077.76,645.245,0.4211
2078.26,645.328,0.4204
2078.76,645.411,0.4198
2079.26,645.495,0.4191
2079.76,645.575,0.4184
2080.26,645.659,0.4177
2080.76,645.741,0.4171
2081.26,645.823,0.4164
2081.76,645.904,0.4157
2082.26,645.99,0.4151
2082.76,646.071,0.4145
2083.26,646.153,0.4138
2083.76,646.234,0.4132
2084.26,646.321,0.4125
2084.76,646.403,0.4119
2085.26,646.489,0.4113
2085.76,646.571,0.4106
2086.26,646.654,0.41
2086.76,646.736,0.4094
2087.26,646.817,0.4087
2087.76,646.901,0.4081
2088.26,646.986,0.4074
2088.76,647.065,0.4068
2089.26,647.147,0.4062
2089.76,647.23,0.4056
2090.26,647.313,0.405
2090.76,647.396,0.4043
2091.26,647.477,0.4037
2091.76,647.563,0.4031
2092.26,647.643,0.4025
2092.76,647.726,0.4019
2093.26,647.81,0.4013
2093.76,647.893,0.4007
2094.26,647.975,0.4002
2094.76,648.059,0.3996
2095.26,648.144,0.3989
2095.76,648.227,0.3984
2096.26,648.311,0.3978
2096.76,648.392,0.3972
2097.26,648.475,0.3966
2097.76,648.558,0.3961
2098.26,648.645,0.3955
2098.76,648.724,0.395
2099.26,648.81,0.3944
2099.76,648.891,0.3938
2100.26,648.975,0.3932
2100.76,649.057,0.3927
2101.26,649.139,0.3921
2101.76,649.22,0.3916
2102.26,649.304,0.391
2102.76,649.389,0.3904
2103.26,649.473,0.3899
2103.76,649.552,0.3893
2104.26,649.636,0.3888
2104.76,649.719,0.3882
2105.26,649.803,0.3877
2105.76,649.885,0.3872
2106.26,649.966,0.3866
2106.76,650.049,0.386
2107.26,650.131,0.3855
2107.76,650.213,0.385
2108.26,650.293,0.3844
2108.76,650.376,0.3839
2109.26,650.463,0.3834
2109.76,650.547,0.3829
2110.26,650.627,0.3824
2110.76,650.71,0.3818
2111.26,650.792,0.3813
2111.76,650.875,0.3808
2112.26,650.959,0.3803
2112.76,651.041,0.3798
2113.26,651.126,0.3793
2113.76,651.207,0.3787
2114.26,651.291,0.3782
2114.76,651.377,0.3777
2115.26,651.456,0.3772
2115.76,651.54,0.3767
2116.26,651.623,0.3763
2116.76,651.709,0.3758
2117.26,651.79,0.3753
2117.76,651.874,0.3748
2118.26,651.956,0.3743
2118.76,652.031,0.3739
2119.26,652.114,0.3733
2119.76,652.199,0.3728
2120.26,652.28,0.3724
2120.76,652.361,0.3719
2121.26,652.444,0.3714
2121.76,652.527,0.371
2122.26,652.611,0.3705
2122.76,652.693,0.3701
2123.26,652.774,0.3696
2123.76,652.857,0.3692
2124.26,652.94,0.3687
2124.76,653.021,0.3682
2125.26,653.103,0.3677
2125.76,653.186,0.3673
2126.26,653.269,0.3669
2126.76,653.35,0.3664
2127.26,653.438,0.3659
2127.76,653.519,0.3655
2128.26,653.603,0.365
2128.76,653.684,0.3646
2129.26,653.769,0.3641
2129.76,653.849,0.3637
2130.26,653.936,0.3633
2130.76,654.02,0.3628
2131.26,654.097,0.3623
2131.76,654.181,0.3619
2132.26,654.262,0.3615
2132.76,654.348,0.361
2133.26,654.436,0.3606
2133.76,654.516,0.3601
2134.26,654.597,0.3597
2134.76,654.682,0.3592
2135.26,654.761,0.3588
2135.76,654.845,0.3583
2136.26,654.928,0.3579
2136.76,655.013,0.3575
2137.26,655.095,0.357
2137.76,655.179,0.3566
2138.26,655.262,0.3562
2138.76,655.347,0.3558
2139.26,655.426,0.3554
2139.76,655.509,0.355
2140.26,655.592,0.3546
2140.76,655.674,0.3542
2141.26,655.758,0.3538
2141.76,655.842,0.3534
2142.26,655.922,0.353
2142.76,656.007,0.3526
2143.26,656.087,0.3523
2143.76,656.17,0.3518
2144.26,656.254,0.3514
2144.76,656.337,0.351
2145.26,656.415,0.3506
2145.76,656.497,0.3502
2146.26,656.578,0.3498
2146.76,656.658,0.3494
2147.26,656.748,0.349
2147.76,656.829,0.3486
2148.26,656.913,0.3482
2148.76,656.995,0.3479
2149.26,657.078,0.3475
2149.76,657.16,0.3471
2150.26,657.243,0.3467
2150.76,657.326,0.3464
2151.26,657.407,0.346
2151.76,657.487,0.3456
2152.26,657.569,0.3453
2152.76,657.652,0.3449
2153.26,657.739,0.3446
2153.76,657.821,0.3442
2154.26,657.903,0.3438
2154.76,657.984,0.3435
2155.26,658.067,0.3431
2155.76,658.152,0.3427
2156.26,658.236,0.3424
2156.76,658.319,0.342
2157.26,658.402,0.3416
2157.76,658.485,0.3412
2158.26,658.567,0.3409
2158.76,658.65,0.3405
2159.26,658.728,0.3401
2159.76,658.812,0.3398
2160.26,658.895,0.3394
2160.76,658.98,0.3391
2161.26,659.061,0.3387
2161.76,659.144,0.3384
2162.26,659.227,0.338
2162.76,659.309,0.3377
2163.26,659.393,0.3373
2163.76,659.477,0.337
2164.26,659.56,0.3366
2164.76,659.641,0.3363
2165.26,659.727,0.336
2165.76,659.809,0.3356
2166.26,659.887,0.3353
2166.76,659.971,0.335
2167.26,660.054,0.3347
2167.76,660.136,0.3343
2168.26,660.218,0.334
2168.76,660.301,0.3337
2169.26,660.383,0.3334
2169.76,660.464,0.3331
2170.26,660.546,0.3328
2170.76,660.633,0.3324
2171.26,660.714,0.3321
2171.76,660.796,0.3318
2172.26,660.882,0.3315
2172.76,660.962,0.3312
2173.26,661.044,0.3308
2173.76,661.129,0.3305
2174.26,661.21,0.3302
2174.76,661.295,0.3298
2175.26,661.379,0.3295
2175.76,661.461,0.3292
2176.26,661.542,0.3289
2176.76,661.625,0.3285
2177.26,661.707,0.3282
2177.76,661.792,0.3279
2178.26,661.872,0.3277
2178.76,661.959,0.3273
2179.26,662.04,0.327
2179.76,662.122,0.3267
2180.26,662.201,0.3264
2180.76,662.284,0.3261
2181.26,662.366,0.3258
2181.76,662.452,0.3255
2182.26,662.534,0.3252
2182.76,662.617,0.3249
2183.26,662.702,0.3246
2183.76,662.785,0.3243
2184.26,662.865,0.3241
2184.76,662.95,0.3238
2185.26,663.034,0.3235
2185.76,663.118,0.3232
2186.26,663.196,0.3229
2186.76,663.279,0.3226
2187.26,663.364,0.3223
2187.76,663.442,0.322
2188.26,663.525,0.3217
2188.76,663.607,0.3215
2189.26,663.69,0.3212
2189.76,663.771,0.3209
2190.26,663.856,0.3206
2190.76,663.941,0.3203
2191.26,664.026,0.32
2191.76,664.107,0.3198
2192.26,664.187,0.3195
2192.76,664.272,0.3192
2193.26,664.35,0.319
2193.76,664.436,0.3187
2194.26,664.519,0.3184
2194.76,664.6,0.3181
2195.26,664.684,0.3178
2195.76,664.77,0.3176
2196.26,664.85,0.3173
2196.76,664.938,0.317
2197.26,665.017,0.3168
2197.76,665.098,0.3165
2198.26,665.179,0.3162
2198.76,665.265,0.316
2199.26,665.344,0.3157
2199.76,665.429,0.3155
2200.26,665.513,0.3152
2200.76,665.596,0.315
2201.26,665.677,0.3147
2201.76,665.761,0.3145
2202.26,665.843,0.3142
2202.76,665.928,0.3139
2203.26,666.009,0.3137
2203.76,666.095,0.3134
2204.26,666.177,0.3132
2204.76,666.26,0.3129
2205.26,666.343,0.3126
2205.76,666.424,0.3124
2206.26,666.507,0.3121
2206.76,666.589,0.3118
2207.26,666.674,0.3116
2207.76,666.756,0.3113
2208.26,666.839,0.311
2208.76,666.919,0.3108
2209.26,667.003,0.3105
2209.76,667.085,0.3103
2210.26,667.167,0.3101
2210.76,667.248,0.3099
2211.26,667.333,0.3096
2211.76,667.415,0.3094
2212.26,667.498,0.3092
2212.76,667.578,0.3089
2213.26,667.659,0.3087
2213.76,667.742,0.3085
2214.26,667.826,0.3082
2214.76,667.91,0.308
2215.26,667.989,0.3077
2215.76,668.071,0.3075
2216.26,668.158,0.3072
2216.76,668.24,0.307
2217.26,668.323,0.3067
2217.76,668.407,0.3065
2218.26,668.492,0.3063
2218.76,668.572,0.3061
2219.26,668.655,0.3058
2219.76,668.738,0.3056
2220.26,668.82,0.3054
2220.76,668.904,0.3052
2221.26,668.989,0.305
2221.76,669.07,0.3047
2222.26,669.152,0.3045
2222.76,669.237,0.3043
2223.26,669.318,0.3041
2223.76,669.405,0.3038
2224.26,669.485,0.3036
2224.76,669.571,0.3034
2225.26,669.649,0.3032
2225.76,669.733,0.303
2226.26,669.814,0.3028
2226.76,669.895,0.3026
2227.26,669.973,0.3024
2227.76,670.058,0.3022
2228.26,670.139,0.302
2228.76,670.225,0.3018
2229.26,670.306,0.3015
2229.76,670.392,0.3013
2230.26,670.476,0.3011
2230.76,670.557,0.3009
2231.26,670.641,0.3007
2231.76,670.725,0.3005
2232.26,670.807,0.3003
2232.76,670.89,0.3001
2233.26,670.973,0.2999
2233.76,671.05,0.2997
2234.26,671.133,0.2995
2234.76,671.218,0.2993
2235.26,671.304,0.2991
2235.76,671.384,0.2989
2236.26,671.468,0.2987
2236.76,671.549,0.2985
2237.26,671.635,0.2983
2237.76,671.715,0.2981
2238.26,671.799,0.2979
2238.76,671.884,0.2977
2239.26,671.966,0.2975
2239.76,672.05,0.2973
2240.26,672.133,0.2971
2240.76,672.212,0.297
2241.26,672.298,0.2968
2241.76,672.383,0.2966
2242.26,672.461,0.2964
2242.76,672.544,0.2962
2243.26,672.627,0.2961
2243.76,672.709,0.2959
2244.26,672.792,0.2957
2244.76,672.873,0.2955
2245.26,672.956,0.2953
2245.76,673.039,0.2951
2246.26,673.118,0.295
2246.76,673.201,0.2948
2247.26,673.285,0.2946
2247.76,673.37,0.2944
2248.26,673.454,0.2943
2248.76,673.537,0.2941
2249.26,673.619,0.2939
2249.76,673.698,0.2937
2250.26,673.78,0.2936
2250.76,673.863,0.2934
2251.26,673.948,0.2932
2251.76,674.029,0.293
2252.26,674.113,0.2929
2252.76,674.194,0.2927
2253.26,674.279,0.2925
2253.76,674.363,0.2923
2254.26,674.444,0.2922
2254.76,674.525,0.292
2255.26,674.609,0.2918
2255.76,674.693,0.2917
2256.26,674.774,0.2915
2256.76,674.86,0.2913
2257.26,674.94,0.2911
2257.76,675.024,0.291
2258.26,675.108,0.2908
2258.76,675.189,0.2907
2259.26,675.273,0.2906
2259.76,675.356,0.2904
2260.26,675.439,0.2902
2260.76,675.52,0.2901
2261.26,675.603,0.2899
2261.76,675.683,0.2898
2262.26,675.766,0.2896
2262.76,675.85,0.2895
2263.26,675.934,0.2893
2263.76,676.018,0.2892
2264.26,676.099,0.289
2264.76,676.183,0.2889
2265.26,676.263,0.2888
2265.76,676.346,0.2886
2266.26,676.431,0.2885
2266.76,676.514,0.2884
2267.26,676.593,0.2882
2267.76,676.676,0.2881
2268.26,676.761,0.2879
2268.76,676.845,0.2878
2269.26,676.924,0.2876
2269.76,677.007,0.2875
2270.26,677.089,0.2874
2270.76,677.173,0.2872
2271.26,677.252,0.2871
2271.76,677.336,0.287
2272.26,677.419,0.2868
2272.76,677.503,0.2867
2273.26,677.581,0.2866
2273.76,677.664,0.2864
2274.26,677.75,0.2863
2274.76,677.836,0.2862
2275.26,677.918,0.2861
2275.76,678,0.2859
2276.26,678.084,0.2858
2276.76,678.168,0.2857
2277.26,678.251,0.2856
2277.76,678.334,0.2855
2278.26,678.416,0.2854
2278.76,678.499,0.2853
2279.26,678.581,0.2852
2279.76,678.662,0.2851
2280.26,678.746,0.285
2280.76,678.831,0.2849
2281.26,678.912,0.2848
2281.76,678.995,0.2846
2282.26,679.078,0.2845
2282.76,679.16,0.2844
2283.26,679.243,0.2843
2283.76,679.325,0.2841
2284.26,679.412,0.284
2284.76,679.495,0.2839
2285.26,679.58,0.2838
2285.76,679.661,0.2836
2286.26,679.741,0.2835
2286.76,679.826,0.2834
2287.26,679.907,0.2833
2287.76,679.988,0.2832
2288.26,680.071,0.2831
2288.76,680.153,0.283
2289.26,680.241,0.2829
2289.76,680.321,0.2828
2290.26,680.406,0.2828
2290.76,680.488,0.2827
2291.26,680.572,0.2826
2291.76,680.651,0.2825
2292.26,680.732,0.2824
2292.76,680.814,0.2824
2293.26,680.9,0.2823
2293.76,680.98,0.2822
2294.26,681.063,0.2822
2294.76,681.148,0.2821
2295.26,681.23,0.282
2295.76,681.314,0.2819
2296.26,681.398,0.2818
2296.76,681.477,0.2818
2297.26,681.562,0.2817
2297.76,681.646,0.2817
2298.26,681.729,0.2816
2298.76,681.812,0.2816
2299.26,681.895,0.2815
2299.76,681.979,0.2815
2300.26,682.063,0.2815
2300.76,682.147,0.2814
2301.26,682.23,0.2814
2301.76,682.315,0.2813
2302.26,682.397,0.2813
2302.76,682.477,0.2812
2303.26,682.559,0.2812
2303.76,682.644,0.2811
2304.26,682.725,0.2811
2304.76,682.809,0.2811
2305.26,682.893,0.2811
2305.76,682.973,0.281
2306.26,683.057,0.281
2306.76,683.138,0.281
2307.26,683.219,0.281
2307.76,683.302,0.281
2308.26,683.389,0.281
2308.76,683.47,0.281
2309.26,683.554,0.281
2309.76,683.637,0.281
2310.26,683.721,0.281
2310.76,683.799,0.281
2311.26,683.883,0.281
2311.76,683.964,0.281
2312.26,684.047,0.2809
2312.76,684.132,0.2809
2313.26,684.213,0.2809
2313.76,684.296,0.2809
2314.26,684.38,0.2809
2314.76,684.46,0.2809
2315.26,684.547,0.2809
2315.76,684.63,0.2809
2316.26,684.715,0.2808
2316.76,684.795,0.2808
2317.26,684.879,0.2809
2317.76,684.958,0.2809
2318.26,685.042,0.2809
2318.76,685.124,0.2809
2319.26,685.206,0.2808
2319.76,685.287,0.2808
2320.26,685.371,0.2808
2320.76,685.452,0.2808
2321.26,685.539,0.2809
2321.76,685.62,0.2809
2322.26,685.701,0.2808
2322.76,685.785,0.2809
2323.26,685.866,0.2809
2323.76,685.949,0.2809
2324.26,686.033,0.2809
2324.76,686.114,0.2809
2325.26,686.196,0.2809
2325.76,686.279,0.2809
2326.26,686.363,0.2809
2326.76,686.446,0.2809
2327.26,686.525,0.2809
2327.76,686.607,0.2809
2328.26,686.693,0.2809
2328.76,686.776,0.2809
2329.26,686.859,0.2809
2329.76,686.94,0.2809
2330.26,687.023,0.2809
2330.76,687.107,0.2809
2331.26,687.188,0.2809
2331.76,687.273,0.2808
2332.26,687.353,0.2808
2332.76,687.436,0.2808
2333.26,687.52,0.2808
2333.76,687.604,0.2808
2334.26,687.687,0.2808
2334.76,687.769,0.2808
2335.26,687.854,0.2808
2335.76,687.936,0.2808
2336.26,688.019,0.2808
2336.76,688.102,0.2808
2337.26,688.184,0.2808
2337.76,688.264,0.2808
2338.26,688.347,0.2808
2338.76,688.43,0.2808
2339.26,688.513,0.2808
2339.76,688.599,0.2807
2340.26,688.681,0.2807
2340.76,688.764,0.2807
2341.26,688.844,0.2807
2341.76,688.928,0.2807
2342.26,689.009,0.2808
2342.76,689.092,0.2808
2343.26,689.171,0.2808
2343.76,689.256,0.2808
2344.26,689.341,0.2808
2344.76,689.419,0.2808
2345.26,689.505,0.2808
2345.76,689.587,0.2808
2346.26,689.668,0.2808
2346.76,689.748,0.2808
2347.26,689.832,0.2808
2347.76,689.914,0.2808
2348.26,689.997,0.2808
2348.76,690.079,0.2808
2349.26,690.162,0.2808
2349.76,690.247,0.2808
2350.26,690.329,0.2808
2350.76,690.413,0.2808
2351.26,690.495,0.2808
2351.76,690.577,0.2808
2352.26,690.664,0.2808
2352.76,690.746,0.2808
2353.26,690.825,0.2808
2353.76,690.909,0.2808
2354.26,690.99,0.2808
2354.76,691.075,0.2808
2355.26,691.155,0.2808
2355.76,691.238,0.2808
2356.26,691.323,0.2808
2356.76,691.403,0.2808
2357.26,691.488,0.2808
2357.76,691.569,0.2808
2358.26,691.647,0.2808
2358.76,691.736,0.2808
2359.26,691.819,0.2808
2359.76,691.899,0.2808
2360.26,691.978,0.2808
2360.76,692.063,0.2808
2361.26,692.148,0.2808
2361.76,692.229,0.2808
2362.26,692.313,0.2808
2362.76,692.392,0.2808
2363.26,692.476,0.2808
2363.76,692.561,0.2808
2364.26,692.645,0.2808
2364.76,692.726,0.2808
2365.26,692.809,0.2808
2365.76,692.893,0.2808
2366.26,692.977,0.2808
2366.76,693.061,0.2808
2367.26,693.142,0.2808
2367.76,693.223,0.2808
2368.26,693.305,0.2808
2368.76,693.389,0.2808
2369.26,693.47,0.2808
2369.76,693.553,0.2808
2370.26,693.631,0.2807
2370.76,693.718,0.2807
2371.26,693.798,0.2807
2371.76,693.883,0.2807
2372.26,693.966,0.2807
2372.76,694.05,0.2807
2373.26,694.13,0.2807
2373.76,694.212,0.2807
2374.26,694.296,0.2807
2374.76,694.381,0.2807
2375.26,694.461,0.2807
2375.76,694.545,0.2807
2376.26,694.628,0.2807
2376.76,694.712,0.2807
2377.26,694.795,0.2807
2377.76,694.876,0.2807
2378.26,694.955,0.2807
2378.76,695.039,0.2807
2379.26,695.119,0.2807
2379.76,695.203,0.2807
2380.26,695.284,0.2808
2380.76,695.368,0.2807
2381.26,695.452,0.2808
2381.76,695.533,0.2807
2382.26,695.618,0.2807
2382.76,695.701,0.2808
2383.26,695.779,0.2808
2383.76,695.864,0.2808
2384.26,695.946,0.2808
2384.76,696.028,0.2807
2385.26,696.113,0.2808
2385.76,696.197,0.2808
2386.26,696.275,0.2807
2386.76,696.359,0.2808
2387.26,696.439,0.2808
2387.76,696.525,0.2807
2388.26,696.606,0.2807
2388.76,696.689,0.2807
2389.26,696.776,0.2807
2389.76,696.856,0.2808
2390.26,696.937,0.2808
2390.76,697.021,0.2808
2391.26,697.102,0.2808
2391.76,697.187,0.2808
2392.26,697.269,0.2808
2392.76,697.35,0.2808
2393.26,697.434,0.2808
2393.76,697.515,0.2808
2394.26,697.598,0.2808
2394.76,697.683,0.2808
2395.26,697.766,0.2808
2395.76,697.849,0.2808
2396.26,697.93,0.2808
2396.76,698.012,0.2808
2397.26,698.094,0.2808
2397.76,698.175,0.2808
2398.26,698.262,0.2808
2398.76,698.341,0.2807
2399.26,698.427,0.2807
2399.76,698.514,0.2807
2400.26,698.595,0.2807
2400.76,698.671,0.2807
2401.26,698.753,0.2807
2401.76,698.835,0.2808
2402.26,698.921,0.2807
2402.76,699.004,0.2808
2403.26,699.089,0.2808
2403.76,699.169,0.2808
2404.26,699.25,0.2807
2404.76,699.337,0.2807
2405.26,699.416,0.2807
2405.76,699.5,0.2807
2406.26,699.584,0.2807
2406.76,699.667,0.2807
2407.26,699.748,0.2806
2407.76,699.831,0.2806
2408.26,699.913,0.2806
2408.76,699.998,0.2806
2409.26,700.077,0.2806
2409.76,700.156,0.2807
2410.26,700.238,0.2807
2410.76,700.324,0.2807
2411.26,700.409,0.2807
2411.76,700.491,0.2806
2412.26,700.575,0.2806
2412.76,700.658,0.2806
2413.26,700.741,0.2806
2413.76,700.822,0.2806
2414.26,700.904,0.2806
2414.76,700.986,0.2806
2415.26,701.071,0.2805
2415.76,701.155,0.2805
2416.26,701.236,0.2805
2416.76,701.317,0.2806
2417.26,701.4,0.2806
2417.76,701.483,0.2806
2418.26,701.566,0.2806
2418.76,701.649,0.2806
2419.26,701.728,0.2806
2419.76,701.815,0.2806
2420.26,701.896,0.2806
2420.76,701.979,0.2806
2421.26,702.061,0.2806
2421.76,702.144,0.2806
2422.26,702.226,0.2806
2422.76,702.308,0.2806
2423.26,702.394,0.2806
2423.76,702.474,0.2805
2424.26,702.556,0.2805
2424.76,702.638,0.2805
2425.26,702.722,0.2805
2425.76,702.804,0.2805
2426.26,702.885,0.2805
2426.76,702.971,0.2805
2427.26,703.053,0.2805
2427.76,703.135,0.2805
2428.26,703.218,0.2805
2428.76,703.302,0.2805
2429.26,703.382,0.2805
2429.76,703.464,0.2805
2430.26,703.547,0.2805
2430.76,703.631,0.2805
2431.26,703.714,0.2806
2431.76,703.795,0.2806
2432.26,703.88,0.2806
2432.76,703.962,0.2806
2433.26,704.045,0.2807
2433.76,704.124,0.2807
2434.26,704.209,0.2807
2434.76,704.291,0.2807
2435.26,704.375,0.2807
2435.76,704.456,0.2807
2436.26,704.537,0.2807
2436.76,704.622,0.2807
2437.26,704.705,0.2807
2437.76,704.786,0.2806
2438.26,704.868,0.2806
2438.76,704.952,0.2806
2439.26,705.031,0.2806
2439.76,705.116,0.2806
2440.26,705.197,0.2806
2440.76,705.28,0.2806
2441.26,705.364,0.2806
2441.76,705.447,0.2806
2442.26,705.53,0.2805
2442.76,705.617,0.2805
2443.26,705.697,0.2806
2443.76,705.78,0.2806
2444.26,705.857,0.2805
2444.76,705.943,0.2806
2445.26,706.024,0.2806
2445.76,706.11,0.2806
2446.26,706.192,0.2806
2446.76,706.276,0.2806
2447.26,706.355,0.2806
2447.76,706.439,0.2806
2448.26,706.52,0.2806
2448.76,706.603,0.2807
2449.26,706.691,0.2807
2449.76,706.772,0.2807
2450.26,706.853,0.2807
2450.76,706.937,0.2807
2451.26,707.021,0.2807
2451.76,707.106,0.2807
2452.26,707.184,0.2807
2452.76,707.268,0.2807
2453.26,707.35,0.2807
2453.76,707.433,0.2807
2454.26,707.515,0.2807
2454.76,707.597,0.2807
2455.26,707.682,0.2807
2455.76,707.763,0.2807
2456.26,707.846,0.2807
2456.76,707.931,0.2807
2457.26,708.013,0.2807
2457.76,708.097,0.2807
2458.26,708.179,0.2807
2458.76,708.261,0.2807
2459.26,708.342,0.2807
2459.76,708.425,0.2807
2460.26,708.508,0.2807
2460.76,708.59,0.2807
2461.26,708.673,0.2807
2461.76,708.753,0.2807
2462.26,708.836,0.2807
2462.76,708.922,0.2807
2463.26,709.005,0.2807
2463.76,709.087,0.2807
2464.26,709.171,0.2807
2464.76,709.251,0.2807
2465.26,709.336,0.2806
2465.76,709.415,0.2806
2466.26,709.5,0.2807
2466.76,709.584,0.2807
2467.26,709.662,0.2807
2467.76,709.745,0.2807
2468.26,709.828,0.2807
2468.76,709.912,0.2806
2469.26,709.992,0.2806
2469.76,710.074,0.2806
2470.26,710.16,0.2807
2470.76,710.242,0.2807
2471.26,710.322,0.2807
2471.76,710.405,0.2807
2472.26,710.488,0.2807
2472.76,710.57,0.2807
2473.26,710.653,0.2807
2473.76,710.735,0.2808
2474.26,710.817,0.2808
2474.76,710.904,0.2808
2475.26,710.99,0.2808
2475.76,711.073,0.2807
2476.26,711.152,0.2807
2476.76,711.234,0.2807
2477.26,711.316,0.2808
2477.76,711.4,0.2808
2478.26,711.484,0.2808
2478.76,711.562,0.2808
2479.26,711.647,0.2808
2479.76,711.728,0.2808
2480.26,711.813,0.2808
2480.76,711.893,0.2808
2481.26,711.978,0.2808
2481.76,712.062,0.2809
2482.26,712.144,0.2809
2482.76,712.227,0.2809
2483.26,712.307,0.2809
2483.76,712.393,0.2809
2484.26,712.475,0.2809
2484.76,712.559,0.2809
2485.26,712.643,0.2809
2485.76,712.724,0.2809
2486.26,712.805,0.2809
2486.76,712.887,0.2809
2487.26,712.971,0.2809
2487.76,713.054,0.2809
2488.26,713.138,0.2809
2488.76,713.219,0.2809
2489.26,713.301,0.2808
2489.76,713.385,0.2809
2490.26,713.47,0.2809
2490.76,713.55,0.2809
2491.26,713.631,0.2809
2491.76,713.712,0.2808
2492.26,713.797,0.2809
2492.76,713.878,0.2809
2493.26,713.96,0.2809
2493.76,714.046,0.2809
2494.26,714.128,0.2809
2494.76,714.211,0.2809
2495.26,714.294,0.2809
2495.76,714.38,0.2809
2496.26,714.46,0.2809
2496.76,714.54,0.2809
2497.26,714.626,0.2809
2497.76,714.708,0.281
2498.26,714.792,0.281
2498.76,714.873,0.281
2499.26,714.954,0.281
2499.76,715.036,0.281
2500.26,715.122,0.281
2500.76,715.202,0.281
2501.26,715.284,0.281
2501.76,715.364,0.281
2502.26,715.45,0.281
2502.76,715.535,0.281
2503.26,715.618,0.281
2503.76,715.699,0.2811
2504.26,715.783,0.2811
2504.76,715.864,0.2811
2505.26,715.949,0.2811
2505.76,716.032,0.2811
2506.26,716.113,0.2811
2506.76,716.198,0.2811
2507.26,716.285,0.2811
2507.76,716.364,0.2811
2508.26,716.444,0.2811
2508.76,716.526,0.2811
2509.26,716.61,0.2811
2509.76,716.695,0.2811
2510.26,716.78,0.2811
2510.76,716.861,0.2812
2511.26,716.941,0.2811
2511.76,717.025,0.2812
2512.26,717.107,0.2812
2512.76,717.188,0.2812
2513.26,717.27,0.2812
2513.76,717.353,0.2811
2514.26,717.435,0.2811
2514.76,717.516,0.2812
2515.26,717.599,0.2812
2515.76,717.683,0.2812
2516.26,717.765,0.2812
2516.76,717.848,0.2812
2517.26,717.93,0.2812
2517.76,718.012,0.2812
2518.26,718.095,0.2813
2518.76,718.178,0.2813
2519.26,718.263,0.2813
2519.76,718.345,0.2813
2520.26,718.428,0.2813
2520.76,718.512,0.2813
2521.26,718.595,0.2812
2521.76,718.675,0.2813
2522.26,718.757,0.2813
2522.76,718.839,0.2813
2523.26,718.918,0.2813
2523.76,719.005,0.2813
2524.26,719.091,0.2813
2524.76,719.172,0.2813
2525.26,719.254,0.2813
2525.76,719.337,0.2813
2526.26,719.421,0.2813
2526.76,719.503,0.2813
2527.26,719.587,0.2813
2527.76,719.671,0.2813
2528.26,719.75,0.2813
2528.76,719.832,0.2813
2529.26,719.915,0.2813
2529.76,719.997,0.2813
2530.26,720.077,0.2813
2530.76,720.162,0.2813
2531.26,720.246,0.2813
2531.76,720.326,0.2813
2532.26,720.41,0.2813
2532.76,720.487,0.2813
2533.26,720.572,0.2814
2533.76,720.651,0.2814
2534.26,720.738,0.2814
2534.76,720.82,0.2814
2535.26,720.903,0.2814
2535.76,720.983,0.2815
2536.26,721.069,0.2815
2536.76,721.153,0.2815
2537.26,721.232,0.2815
2537.76,721.315,0.2814
2538.26,721.398,0.2815
2538.76,721.479,0.2815
2539.26,721.564,0.2815
2539.76,721.646,0.2815
2540.26,721.728,0.2815
2540.76,721.807,0.2815
2541.26,721.896,0.2815
2541.76,721.976,0.2815
2542.26,722.061,0.2815
2542.76,722.146,0.2816
2543.26,722.225,0.2815
2543.76,722.308,0.2815
2544.26,722.392,0.2815
2544.76,722.473,0.2816
2545.26,722.557,0.2816
2545.76,722.64,0.2816
2546.26,722.721,0.2816
2546.76,722.799,0.2816
2547.26,722.885,0.2816
2547.76,722.968,0.2816
2548.26,723.051,0.2816
2548.76,723.136,0.2817
2549.26,723.217,0.2817
2549.76,723.296,0.2817
2550.26,723.38,0.2817
2550.76,723.464,0.2817
2551.26,723.545,0.2817
2551.76,723.63,0.2817
2552.26,723.712,0.2817
2552.76,723.795,0.2817
2553.26,723.877,0.2817
2553.76,723.958,0.2817
2554.26,724.045,0.2816
2554.76,724.125,0.2816
2555.26,724.207,0.2816
2555.76,724.294,0.2816
2556.26,724.373,0.2817
2556.76,724.453,0.2817
2557.26,724.536,0.2816
2557.76,724.621,0.2816
2558.26,724.706,0.2817
2558.76,724.789,0.2817
2559.26,724.87,0.2817
2559.76,724.951,0.2817
2560.26,725.034,0.2818
2560.76,725.115,0.2818
2561.26,725.197,0.2818
2561.76,725.277,0.2818
2562.26,725.361,0.2818
2562.76,725.446,0.2819
2563.26,725.529,0.2819
2563.76,725.61,0.2818
2564.26,725.691,0.2819
2564.76,725.774,0.2819
2565.26,725.86,0.2818
2565.76,725.946,0.2818
2566.26,726.024,0.2818
2566.76,726.103,0.2818
2567.26,726.188,0.2818
2567.76,726.27,0.2818
2568.26,726.35,0.2818
2568.76,726.436,0.2819
2569.26,726.517,0.2819
2569.76,726.6,0.2819
2570.26,726.685,0.2819
2570.76,726.764,0.2819
2571.26,726.844,0.2819
2571.76,726.93,0.2819
2572.26,727.013,0.2819
2572.76,727.097,0.2819
2573.26,727.18,0.2819
2573.76,727.26,0.2819
2574.26,727.344,0.282
2574.76,727.427,0.282
2575.26,727.508,0.282
2575.76,727.592,0.282
2576.26,727.673,0.282
2576.76,727.758,0.282
2577.26,727.84,0.282
2577.76,727.922,0.282
2578.26,728.007,0.2821
2578.76,728.091,0.2821
2579.26,728.171,0.2821
2579.76,728.249,0.2821
2580.26,728.332,0.2821
2580.76,728.422,0.2821
2581.26,728.506,0.2821
2581.76,728.59,0.2821
2582.26,728.67,0.2821
2582.76,728.753,0.2821
2583.26,728.837,0.2821
2583.76,728.916,0.2821
2584.26,728.999,0.2821
2584.76,729.081,0.2821
2585.26,729.162,0.2821
2585.76,729.247,0.2821
2586.26,729.327,0.2821
2586.76,729.41,0.2822
2587.26,729.492,0.2822
2587.76,729.574,0.2822
2588.26,729.654,0.2822
2588.76,729.741,0.2822
2589.26,729.821,0.2822
2589.76,729.908,0.2822
2590.26,729.99,0.2822
2590.76,730.072,0.2822
2591.26,730.155,0.2822
2591.76,730.239,0.2822
2592.26,730.323,0.2822
2592.76,730.406,0.2822
2593.26,730.486,0.2822
2593.76,730.57,0.2822
2594.26,730.648,0.2822
2594.76,730.733,0.2822
2595.26,730.816,0.2822
2595.76,730.898,0.2822
2596.26,730.982,0.2823
2596.76,731.063,0.2823
2597.26,731.15,0.2823
2597.76,731.23,0.2822
2598.26,731.313,0.2822
2598.76,731.397,0.2823
2599.26,731.48,0.2823
2599.76,731.562,0.2823
2600.26,731.646,0.2823
2600.76,731.728,0.2823
2601.26,731.812,0.2823
2601.76,731.894,0.2823
2602.26,731.977,0.2823
2602.76,732.061,0.2824
2603.26,732.139,0.2824
2603.76,732.226,0.2824
2604.26,732.304,0.2824
2604.76,732.387,0.2824
2605.26,732.47,0.2824
2605.76,732.552,0.2824
2606.26,732.634,0.2824
2606.76,732.719,0.2824
2607.26,732.802,0.2824
2607.76,732.886,0.2825
2608.26,732.971,0.2825
2608.76,733.05,0.2825
2609.26,733.135,0.2825
2609.76,733.212,0.2825
2610.26,733.297,0.2825
2610.76,733.381,0.2825
2611.26,733.461,0.2825
2611.76,733.544,0.2825
2612.26,733.626,0.2825
2612.76,733.71,0.2825
2613.26,733.794,0.2825
2613.76,733.879,0.2825
2614.26,733.96,0.2825
2614.76,734.043,0.2825
2615.26,734.124,0.2825
2615.76,734.205,0.2825
2616.26,734.293,0.2826
2616.76,734.375,0.2826
2617.26,734.46,0.2826
2617.76,734.542,0.2826
2618.26,734.623,0.2826
2618.76,734.709,0.2826
2619.26,734.79,0.2826
2619.76,734.872,0.2827
2620.26,734.954,0.2827
2620.76,735.038,0.2827
2621.26,735.117,0.2827
2621.76,735.206,0.2827
2622.26,735.291,0.2827
2622.76,735.373,0.2827
2623.26,735.455,0.2827
2623.76,735.536,0.2827
2624.26,735.615,0.2828
2624.76,735.7,0.2828
2625.26,735.785,0.2828
2625.76,735.866,0.2828
2626.26,735.948,0.2828
2626.76,736.028,0.2827
2627.26,736.112,0.2827
2627.76,736.193,0.2827
2628.26,736.279,0.2827
2628.76,736.358,0.2827
2629.26,736.445,0.2827
2629.76,736.525,0.2828
2630.26,736.605,0.2827
2630.76,736.692,0.2827
2631.26,736.774,0.2827
2631.76,736.855,0.2827
2632.26,736.937,0.2827
2632.76,737.023,0.2828
2633.26,737.098,0.2828
2633.76,737.183,0.2828
2634.26,737.267,0.2828
2634.76,737.35,0.2828
2635.26,737.432,0.2828
2635.76,737.515,0.2828
2636.26,737.599,0.2828
2636.76,737.68,0.2828
2637.26,737.762,0.2829
2637.76,737.848,0.2829
2638.26,737.932,0.2829
2638.76,738.01,0.2829
2639.26,738.095,0.2829
2639.76,738.178,0.2829
2640.26,738.26,0.2829
2640.76,738.343,0.2829
2641.26,738.422,0.2829
2641.76,738.508,0.2829
2642.26,738.592,0.2829
2642.76,738.674,0.2829
2643.26,738.753,0.2829
2643.76,738.838,0.2829
2644.26,738.919,0.283
2644.76,739,0.283
2645.26,739.082,0.283
2645.76,739.168,0.283
2646.26,739.249,0.283
2646.76,739.333,0.283
2647.26,739.414,0.283
2647.76,739.496,0.2831
2648.26,739.579,0.283
2648.76,739.663,0.283
2649.26,739.746,0.283
2649.76,739.83,0.2831
2650.26,739.908,0.2831
2650.76,739.993,0.2831
2651.26,740.075,0.2831
2651.76,740.159,0.2831
2652.26,740.241,0.2831
2652.76,740.323,0.2831
2653.26,740.407,0.2831
2653.76,740.49,0.2831
2654.26,740.572,0.2831
2654.76,740.653,0.2831
2655.26,740.735,0.2831
2655.76,740.818,0.2832
2656.26,740.901,0.2832
2656.76,740.982,0.2832
2657.26,741.068,0.2832
2657.76,741.148,0.2832
2658.26,741.234,0.2832
2658.76,741.315,0.2832
2659.26,741.397,0.2832
2659.76,741.479,0.2832
2660.26,741.561,0.2833
2660.76,741.644,0.2832
2661.26,741.728,0.2833
2661.76,741.813,0.2833
2662.26,741.893,0.2833
2662.76,741.978,0.2833
2663.26,742.058,0.2833
2663.76,742.143,0.2833
2664.26,742.224,0.2833
2664.76,742.305,0.2833
2665.26,742.39,0.2833
2665.76,742.473,0.2834
2666.26,742.557,0.2834
2666.76,742.635,0.2834
2667.26,742.72,0.2834
2667.76,742.802,0.2833
2668.26,742.886,0.2834
2668.76,742.969,0.2833
2669.26,743.052,0.2834
2669.76,743.138,0.2834
2670.26,743.218,0.2834
2670.76,743.3,0.2834
2671.26,743.385,0.2834
2671.76,743.462,0.2834
2672.26,743.545,0.2834
2672.76,743.631,0.2834
2673.26,743.712,0.2834
2673.76,743.796,0.2834
2674.26,743.876,0.2834
2674.76,743.962,0.2834
2675.26,744.04,0.2834
2675.76,744.123,0.2834
2676.26,744.208,0.2834
2676.76,744.291,0.2835
2677.26,744.372,0.2834
2677.76,744.453,0.2835
2678.26,744.536,0.2835
2678.76,744.619,0.2835
2679.26,744.702,0.2836
2679.76,744.784,0.2835
