Repository: MaCFP/matl-db

## How to interpret and use measurement data in this repository for pyrolysis model calibration and validation
#

### Key factors influencing material response during tests
In this directory, experimental measurements from both mg- and g-scale tests (conducted by 16 unique fire safety science institutions around the world) are available. Every effort was made to remove variability between results due to potential differences in material composition by sharing samples of the same exact PMMA, prepared for mg- and g-scale experiments: that is, all tests were performed on the exact same material, from the same source, and prepared in the same form (excluding minor variations, ~5%, in sample slab

File: Non-charring/PMMA/HKPolyU/HKPolyU_TGA_N2_2.csv (part 3 of 4)
Time,Temperature,Mass
[s],[k],[mg]
25.421,558.2286,3.937198
25.42934,558.3123,3.936811
25.43766,558.3941,3.936422
25.446,558.4773,3.936047
25.45434,558.559,3.935656
25.46267,558.6433,3.935266
25.471,558.728,3.934874
25.47934,558.8104,3.934454
25.48767,558.893,3.934084
25.496,558.9747,3.9337
25.50434,559.0585,3.933282
25.51266,559.1382,3.932895
25.521,559.2275,3.932465
25.52934,559.3046,3.932061
25.53766,559.3885,3.931654
25.546,559.4694,3.93123
25.55434,559.5552,3.930811
25.56266,559.6392,3.930426
25.571,559.7168,3.929962
25.57934,559.8023,3.929528
25.58767,559.8856,3.929102
25.596,559.9712,3.92866
25.60434,560.0542,3.928256
25.61267,560.1355,3.9278
25.621,560.2174,3.927389
25.62934,560.3009,3.926981
25.63767,560.379,3.926578
25.646,560.4655,3.926117
25.65434,560.5479,3.925742
25.66266,560.632,3.925339
25.671,560.7104,3.924934
25.67934,560.7932,3.924522
25.68766,560.8798,3.924116
25.696,560.9607,3.923728
25.70434,561.042,3.923274
25.71267,561.1244,3.92284
25.721,561.2062,3.922405
25.72934,561.291,3.922034
25.73767,561.374,3.921593
25.746,561.4542,3.92117
25.75434,561.5392,3.920758
25.76267,561.6242,3.920321
25.771,561.7076,3.919882
25.77934,561.7882,3.919437
25.78766,561.871,3.919035
25.796,561.953,3.918624
25.80434,562.0375,3.918187
25.81266,562.121,3.917741
25.821,562.2068,3.917324
25.82934,562.285,3.91688
25.83767,562.3674,3.916435
25.846,562.4497,3.91604
25.85434,562.5328,3.915626
25.86267,562.6174,3.915205
25.871,562.695,3.914765
25.87934,562.7788,3.914324
25.88767,562.865,3.913881
25.896,562.9448,3.913419
25.90434,563.0307,3.912983
25.91266,563.1119,3.912552
25.921,563.194,3.912111
25.92934,563.2768,3.911618
25.93766,563.3606,3.911132
25.946,563.4437,3.910689
25.95434,563.5269,3.910232
25.96267,563.6124,3.909782
25.971,563.689,3.909338
25.97934,563.7726,3.908885
25.98767,563.8562,3.908416
25.996,563.9389,3.907952
26.00434,564.0208,3.907504
26.01267,564.1016,3.90707
26.021,564.1844,3.906624
26.02934,564.2669,3.90616
26.03766,564.3511,3.905701
26.046,564.4371,3.905247
26.05434,564.5171,3.904773
26.06266,564.5994,3.90431
26.071,564.679,3.903847
26.07934,564.7688,3.903374
26.08767,564.8454,3.902891
26.096,564.9291,3.902402
26.10434,565.0115,3.901947
26.11267,565.0963,3.901486
26.121,565.1764,3.90101
26.12934,565.2602,3.900528
26.13767,565.343,3.900082
26.146,565.425,3.899612
26.15434,565.5092,3.899134
26.16266,565.5896,3.898657
26.171,565.6752,3.898176
26.17934,565.7611,3.897692
26.18766,565.8459,3.897182
26.196,565.9256,3.896706
26.20434,566.0033,3.896228
26.21267,566.087,3.895754
26.221,566.1709,3.895234
26.22934,566.253,3.894772
26.23767,566.3361,3.894316
26.246,566.4175,3.893828
26.25434,566.5002,3.893369
26.26267,566.5804,3.892932
26.271,566.6691,3.892479
26.27934,566.7529,3.89196
26.28766,566.8359,3.891482
26.296,566.9156,3.890992
26.30434,566.9989,3.890518
26.31266,567.0835,3.890012
26.321,567.1654,3.8895
26.32934,567.2492,3.889026
26.33767,567.335,3.888538
26.346,567.4182,3.888035
26.35434,567.4998,3.887546
26.36267,567.5841,3.887075
26.371,567.6678,3.886596
26.37934,567.749,3.886084
26.38767,567.8305,3.885598
26.396,567.9117,3.885097
26.40434,567.9948,3.884633
26.41266,568.0775,3.884134
26.421,568.1564,3.883637
26.42934,568.2403,3.883128
26.43766,568.3233,3.882611
26.446,568.406,3.882114
26.45434,568.4944,3.881604
26.46267,568.5756,3.881128
26.471,568.6575,3.880654
26.47934,568.7385,3.880164
26.48767,568.8215,3.87966
26.496,568.9025,3.879165
26.50434,568.985,3.878665
26.51267,569.0692,3.878166
26.521,569.1526,3.877675
26.52934,569.2377,3.877149
26.53766,569.3166,3.876634
26.546,569.3985,3.876122
26.55434,569.483,3.875597
26.56266,569.5634,3.875093
26.571,569.6481,3.87456
26.57934,569.7305,3.874055
26.58767,569.8144,3.873526
26.596,569.8972,3.873015
26.60434,569.975,3.872501
26.61267,570.0596,3.871984
26.621,570.1444,3.871456
26.62934,570.2259,3.870909
26.63767,570.3094,3.870395
26.646,570.3954,3.869861
26.65434,570.4762,3.86933
26.66266,570.5572,3.868789
26.671,570.6396,3.868265
26.67934,570.7247,3.867726
26.68766,570.8043,3.86719
26.696,570.8868,3.866682
26.70434,570.9655,3.866133
26.71267,571.0532,3.865606
26.721,571.1354,3.865056
26.72934,571.2188,3.864543
26.73767,571.2984,3.864026
26.746,571.3853,3.863489
26.75434,571.4672,3.862925
26.76267,571.5479,3.86241
26.771,571.6292,3.861881
26.77934,571.7169,3.861344
26.78766,571.7984,3.860858
26.796,571.8826,3.860361
26.80434,571.9629,3.859874
26.81266,572.0444,3.859341
26.821,572.1268,3.858776
26.82934,572.2094,3.85825
26.83767,572.2942,3.857745
26.846,572.3746,3.8572
26.85434,572.4589,3.856654
26.86267,572.5398,3.856139
26.871,572.6258,3.85558
26.87934,572.7084,3.85501
26.88767,572.7935,3.854432
26.896,572.8737,3.85386
26.90434,572.9535,3.85333
26.91266,573.0382,3.852769
26.921,573.1214,3.852205
26.92934,573.2026,3.851638
26.93766,573.2872,3.851094
26.946,573.3676,3.850514
26.95434,573.4524,3.849951
26.96267,573.5421,3.849411
26.971,573.6223,3.848864
26.97934,573.705,3.848335
26.98767,573.7837,3.84779
26.996,573.8688,3.847264
27.00434,573.9528,3.846721
27.01267,574.0357,3.846144
27.021,574.1146,3.84559
27.02934,574.1962,3.845053
27.03766,574.2802,3.844512
27.046,574.3605,3.843949
27.05434,574.4404,3.843374
27.06266,574.5254,3.842802
27.071,574.6119,3.842212
27.07934,574.6951,3.841598
27.08767,574.7751,3.841012
27.096,574.8568,3.840465
27.10434,574.9431,3.839866
27.11267,575.0215,3.83926
27.121,575.1104,3.838648
27.12934,575.1908,3.838032
27.13767,575.2744,3.83744
27.146,575.3564,3.836818
27.15434,575.4405,3.836215
27.16266,575.5252,3.835656
27.171,575.6064,3.835103
27.17934,575.6871,3.834492
27.18766,575.768,3.833933
27.196,575.8516,3.833339
27.20434,575.9362,3.832771
27.21267,576.0204,3.832217
27.221,576.1024,3.83162
27.22934,576.1798,3.83103
27.23767,576.2685,3.830455
27.246,576.3489,3.829836
27.25434,576.433,3.829194
27.26267,576.5185,3.828613
27.271,576.6046,3.827976
27.27934,576.684,3.827387
27.28766,576.7631,3.826784
27.296,576.8459,3.82616
27.30434,576.9295,3.825546
27.31266,577.0136,3.824966
27.321,577.095,3.824363
27.32934,577.174,3.823754
27.33767,577.2596,3.823169
27.346,577.3432,3.822531
27.35434,577.421,3.821933
27.36267,577.5065,3.821309
27.371,577.589,3.820676
27.37934,577.6732,3.82004
27.38767,577.7581,3.81943
27.396,577.837,3.818804
27.40434,577.914,3.818169
27.41266,578.0007,3.817559
27.421,578.0818,3.816904
27.42934,578.1654,3.816306
27.43766,578.2497,3.815678
27.446,578.33,3.815028
27.45434,578.4137,3.814381
27.46267,578.4947,3.813711
27.471,578.5775,3.813045
27.47934,578.6618,3.812381
27.48767,578.7467,3.811733
27.496,578.8275,3.811061
27.50434,578.91,3.810406
27.51267,578.9952,3.809704
27.521,579.0764,3.80903
27.52934,579.1591,3.808352
27.53766,579.2447,3.807683
27.546,579.3266,3.80707
27.55434,579.4096,3.806409
27.56266,579.4887,3.805757
27.571,579.5718,3.805095
27.57934,579.6581,3.804425
27.58767,579.7396,3.803744
27.596,579.819,3.803089
27.60434,579.9031,3.802429
27.61267,579.9859,3.801782
27.621,580.0694,3.801136
27.62934,580.1492,3.80041
27.63767,580.2341,3.79975
27.646,580.318,3.79904
27.65434,580.3977,3.798342
27.66266,580.4826,3.797644
27.671,580.5624,3.796978
27.67934,580.6428,3.796287
27.68766,580.7274,3.79558
27.696,580.8128,3.794876
27.70434,580.8935,3.794136
27.71267,580.9736,3.793444
27.721,581.0589,3.792718
27.72934,581.1411,3.792016
27.73767,581.225,3.791307
27.746,581.3074,3.790604
27.75434,581.3884,3.789856
27.76267,581.4735,3.789126
27.771,581.554,3.7884
27.77934,581.6336,3.787666
27.78766,581.7169,3.786958
27.796,581.8024,3.786264
27.80434,581.8912,3.785513
27.81266,581.9704,3.784763
27.821,582.0515,3.784006
27.82934,582.1332,3.783247
27.83767,582.2127,3.782512
27.846,582.2968,3.78178
27.85434,582.3838,3.781035
27.86267,582.4613,3.780267
27.871,582.5471,3.779492
27.87934,582.6275,3.778684
27.88767,582.713,3.777939
27.896,582.7965,3.777189
27.90434,582.8754,3.776416
27.91266,582.96,3.775647
27.921,583.045,3.774853
27.92934,583.1268,3.77404
27.93766,583.2086,3.77324
27.946,583.295,3.77247
27.95434,583.3756,3.771672
27.96267,583.4544,3.770916
27.971,583.5389,3.770124
27.97934,583.6213,3.769316
27.98767,583.7028,3.76854
27.996,583.785,3.767748
28.00434,583.87,3.766957
28.01267,583.9494,3.766167
28.021,584.0326,3.76537
28.02934,584.1191,3.764566
28.03766,584.1997,3.763786
28.046,584.2824,3.762954
28.05434,584.365,3.762113
28.06266,584.4441,3.761299
28.071,584.525,3.760454
28.07934,584.6102,3.759616
28.08767,584.6941,3.75877
28.096,584.7727,3.75794
28.10434,584.8572,3.757059
28.11267,584.9432,3.756218
28.121,585.0281,3.755369
28.12934,585.1053,3.754515
28.13767,585.189,3.753684
28.146,585.2716,3.752815
28.15434,585.3534,3.751968
28.16266,585.439,3.751052
28.171,585.5236,3.750177
28.17934,585.6031,3.749301
28.18766,585.6835,3.748454
28.196,585.7648,3.747539
28.20434,585.8492,3.74665
28.21267,585.9314,3.745761
28.221,586.015,3.74487
28.22934,586.0974,3.743985
28.23767,586.183,3.743083
28.246,586.2631,3.74225
28.25434,586.3463,3.741351
28.26267,586.4243,3.740432
28.271,586.509,3.739522
28.27934,586.5917,3.738612
28.28766,586.6789,3.737676
28.296,586.7546,3.736713
28.30434,586.8362,3.73574
28.31266,586.92,3.734769
28.321,587.0045,3.733795
28.32934,587.0858,3.732799
28.33767,587.1682,3.731863
28.346,587.2529,3.730934
28.35434,587.3377,3.729964
28.36267,587.4178,3.729004
28.371,587.5026,3.728004
28.37934,587.584,3.727066
28.38767,587.6654,3.726108
28.396,587.749,3.72517
28.40434,587.8326,3.72424
28.41266,587.9118,3.723282
28.421,587.9986,3.72229
28.42934,588.0769,3.721272
28.43766,588.1601,3.720289
28.446,588.2435,3.719281
28.45434,588.3306,3.718312
28.46267,588.4126,3.7173
28.471,588.498,3.716301
28.47934,588.579,3.71526
28.48767,588.6642,3.7142
28.496,588.7425,3.713178
28.50434,588.8245,3.712168
28.51267,588.9077,3.711163
28.521,588.9935,3.710122
28.52934,589.0702,3.709091
28.53766,589.1532,3.708056
28.546,589.2354,3.707019
28.55434,589.3186,3.705963
28.56266,589.4026,3.704924
28.571,589.485,3.703876
28.57934,589.5668,3.702795
28.58767,589.651,3.701718
28.596,589.7334,3.700615
28.60434,589.8174,3.699514
28.61267,589.8985,3.698428
28.621,589.9833,3.69732
28.62934,590.063,3.69624
28.63767,590.1467,3.695148
28.646,590.2256,3.694022
28.65434,590.3105,3.692888
28.66266,590.3893,3.691778
28.671,590.4713,3.69063
28.67934,590.5574,3.689498
28.68766,590.6412,3.688388
28.696,590.7224,3.687274
28.70434,590.8058,3.686139
28.71267,590.8878,3.684988
28.721,590.9688,3.683833
28.72934,591.0518,3.682676
28.73767,591.1325,3.68153
28.746,591.2167,3.68037
28.75434,591.2992,3.6792
28.76267,591.381,3.678068
28.771,591.4633,3.676857
28.77934,591.5472,3.675662
28.78766,591.6273,3.674456
28.796,591.7127,3.673209
28.80434,591.794,3.671985
28.81266,591.8743,3.670792
28.821,591.9571,3.669575
28.82934,592.0374,3.668361
28.83767,592.123,3.667126
28.846,592.2033,3.665878
28.85434,592.2918,3.664679
28.86267,592.3697,3.663439
28.871,592.4555,3.662208
28.87934,592.5354,3.660982
28.88767,592.6178,3.659736
28.896,592.7016,3.65845
28.90434,592.7864,3.65718
28.91266,592.8654,3.655925
28.921,592.9454,3.654652
28.92934,593.0328,3.653333
28.93766,593.1109,3.652038
28.946,593.1962,3.650748
28.95434,593.2766,3.649454
28.96267,593.359,3.648142
28.971,593.4418,3.646841
28.97934,593.526,3.645531
28.98767,593.6048,3.644205
28.996,593.6914,3.642822
29.00434,593.7718,3.641504
29.01267,593.8506,3.640165
29.021,593.9309,3.638808
29.02934,594.0146,3.637459
29.03766,594.0963,3.636087
29.046,594.1794,3.634766
29.05434,594.2616,3.633388
29.06266,594.3444,3.632037
29.071,594.4309,3.630684
29.07934,594.5089,3.629318
29.08767,594.5959,3.627932
29.096,594.6748,3.626544
29.10434,594.7577,3.625138
29.11267,594.8406,3.623696
29.121,594.9257,3.622307
29.12934,595.0075,3.620824
29.13767,595.0897,3.619388
29.146,595.1685,3.617932
29.15434,595.255,3.616452
29.16266,595.3365,3.61501
29.171,595.418,3.613539
29.17934,595.5035,3.612087
29.18766,595.5841,3.610614
29.196,595.6661,3.609134
29.20434,595.7463,3.607586
29.21267,595.8316,3.606107
29.221,595.9144,3.604613
29.22934,595.9965,3.603096
29.23767,596.0784,3.601605
29.246,596.1575,3.600094
29.25434,596.2406,3.598542
29.26267,596.3228,3.596996
29.271,596.4039,3.595456
29.27934,596.491,3.593902
29.28766,596.5711,3.592368
29.296,596.6548,3.590819
29.30434,596.7345,3.589238
29.31266,596.818,3.587661
29.321,596.899,3.58604
29.32934,596.981,3.584425
29.33767,597.0617,3.582864
29.346,597.1454,3.581264
29.35434,597.2265,3.579626
29.36267,597.3066,3.578002
29.371,597.3898,3.576384
29.37934,597.4713,3.574744
29.38767,597.5525,3.573109
29.396,597.6365,3.571488
29.40434,597.7178,3.569861
29.41266,597.801,3.5682
29.421,597.8785,3.566497
29.42934,597.9617,3.56483
29.43766,598.0452,3.563153
29.446,598.1237,3.561488
29.45434,598.2086,3.559782
29.46267,598.2921,3.558064
29.471,598.3742,3.556331
29.47934,598.454,3.554596
29.48767,598.5354,3.552856
29.496,598.6211,3.551118
29.50434,598.6997,3.549385
29.51267,598.7824,3.54763
29.521,598.866,3.545876
29.52934,598.9498,3.544088
29.53766,599.0332,3.542292
29.546,599.1159,3.540502
29.55434,599.1969,3.538715
29.56266,599.2798,3.53689
29.571,599.3609,3.535092
29.57934,599.4413,3.533274
29.58767,599.522,3.531434
29.596,599.606,3.529603
29.60434,599.6914,3.527774
29.61267,599.7758,3.525902
29.621,599.8548,3.524054
29.62934,599.9362,3.522185
29.63767,600.017,3.520287
29.646,600.0992,3.518428
29.65434,600.1821,3.516506
29.66266,600.2666,3.514594
29.671,600.3467,3.51266
29.67934,600.4262,3.510738
29.68766,600.5077,3.508816
29.696,600.5872,3.506892
29.70434,600.6725,3.504931
29.71267,600.7538,3.502962
29.721,600.8365,3.501029
29.72934,600.9178,3.49903
29.73767,601.0008,3.497061
29.746,601.0856,3.495056
29.75434,601.1693,3.49308
29.76267,601.2489,3.491054
29.771,601.3302,3.488978
29.77934,601.4102,3.486937
29.78766,601.4946,3.484918
29.796,601.5758,3.4829
29.80434,601.6546,3.48085
29.81266,601.7371,3.478782
29.821,601.8199,3.47672
29.82934,601.904,3.474672
29.83767,601.984,3.472572
29.846,602.0667,3.470449
29.85434,602.1478,3.468394
29.86267,602.2288,3.466298
29.871,602.3088,3.464168
29.87934,602.3914,3.462011
29.88767,602.4736,3.45985
29.896,602.5533,3.45769
29.90434,602.6354,3.455504
29.91266,602.7168,3.453303
29.921,602.8014,3.45111
29.92934,602.8818,3.448922
29.93766,602.9654,3.446672
29.946,603.0425,3.444425
29.95434,603.1285,3.442178
29.96267,603.2084,3.439929
29.971,603.292,3.437639
29.97934,603.3705,3.435391
29.98767,603.4526,3.433138
29.996,603.5358,3.43084
30.00434,603.6232,3.428554
30.01267,603.6988,3.426255
30.021,603.7846,3.42395
30.02934,603.8638,3.42162
30.03766,603.9464,3.419285
30.046,604.0274,3.416958
30.05434,604.1104,3.41465
30.06266,604.192,3.412253
30.071,604.2732,3.409832
30.07934,604.3557,3.407471
30.08767,604.4335,3.405062
30.096,604.52,3.402664
30.10434,604.6016,3.400277
30.11267,604.681,3.397879
30.121,604.7671,3.395431
30.12934,604.8489,3.392947
30.13767,604.9354,3.390452
30.146,605.0119,3.388024
30.15434,605.0955,3.385575
30.16266,605.1788,3.383072
30.171,605.2617,3.380605
30.17934,605.336,3.378078
30.18766,605.4178,3.375506
30.196,605.5035,3.372937
30.20434,605.5897,3.370379
30.21267,605.6709,3.367839
30.221,605.7533,3.365266
30.22934,605.8346,3.362657
30.23767,605.9197,3.36004
30.246,605.9975,3.3574
30.25434,606.0787,3.35476
30.26267,606.1585,3.352114
30.271,606.2375,3.349475
30.27934,606.3225,3.346824
30.28766,606.401,3.344195
30.296,606.4854,3.341512
30.30434,606.5682,3.338825
30.31266,606.6473,3.336116
30.321,606.7312,3.333417
30.32934,606.8116,3.330718
30.33767,606.8955,3.327984
30.346,606.9762,3.325244
30.35434,607.0598,3.322511
30.36267,607.1383,3.319762
30.371,607.221,3.31695
30.37934,607.3028,3.314166
30.38767,607.3878,3.31136
30.396,607.4665,3.308575
30.40434,607.5474,3.305752
30.41266,607.6274,3.302906
30.421,607.7118,3.300066
30.42934,607.7925,3.297234
30.43766,607.8709,3.294351
30.446,607.952,3.291449
30.45434,608.0372,3.288568
30.46267,608.1172,3.285627
30.471,608.2012,3.28271
30.47934,608.2824,3.279736
30.48767,608.3649,3.27678
30.496,608.4473,3.2738
30.50434,608.531,3.2708
30.51267,608.6129,3.26779
30.521,608.6922,3.264764
30.52934,608.7739,3.261772
30.53766,608.8546,3.258742
30.546,608.9388,3.255729
30.55434,609.018,3.252686
30.56266,609.1015,3.249626
30.571,609.1822,3.246552
30.57934,609.2639,3.243442
30.58767,609.3466,3.240325
30.596,609.4334,3.237205
30.60434,609.516,3.234059
30.61267,609.5962,3.230902
30.621,609.6806,3.227728
30.62934,609.7576,3.224545
30.63767,609.8426,3.221345
30.646,609.9241,3.218176
30.65434,610.0038,3.214957
30.66266,610.085,3.211755
30.671,610.1684,3.208525
30.67934,610.2472,3.205273
30.68766,610.3304,3.202009
30.696,610.4146,3.198728
30.70434,610.4966,3.195434
30.71267,610.5788,3.19212
30.721,610.6618,3.188776
30.72934,610.7391,3.1854
30.73767,610.8215,3.18204
30.746,610.9042,3.178656
30.75434,610.9852,3.175263
30.76267,611.0653,3.171858
30.771,611.1475,3.168478
30.77934,611.225,3.165052
30.78766,611.3109,3.161643
30.796,611.3938,3.158205
30.80434,611.476,3.15477
30.81266,611.5538,3.151294
30.821,611.6387,3.147824
30.82934,611.716,3.144339
30.83767,611.803,3.140845
30.846,611.883,3.137297
30.85434,611.9639,3.133737
30.86267,612.0447,3.130171
30.871,612.1275,3.126598
30.87934,612.2032,3.123026
30.88767,612.2892,3.119454
30.896,612.3672,3.115888
30.90434,612.4496,3.112252
30.91266,612.5297,3.108644
30.921,612.6136,3.105004
30.92934,612.6962,3.10136
30.93766,612.7762,3.097708
30.946,612.8609,3.093991
30.95434,612.9403,3.090262
30.96267,613.0232,3.086519
30.971,613.1081,3.082742
30.97934,613.189,3.079
30.98767,613.2705,3.075244
30.996,613.3512,3.071453
31.00434,613.4324,3.067636
31.01267,613.5121,3.063852
31.021,613.5992,3.06002
31.02934,613.6762,3.056212
31.03766,613.759,3.052365
31.046,613.843,3.04851
31.05434,613.9217,3.044668
31.06266,614.0044,3.040731
31.071,614.0877,3.03682
31.07934,614.171,3.032905
31.08767,614.2513,3.028984
31.096,614.3318,3.025054
31.10434,614.4138,3.021069
31.11267,614.4956,3.017097
31.121,614.5754,3.013113
31.12934,614.6569,3.009112
31.13767,614.7365,3.005077
31.146,614.8202,3.001044
31.15434,614.9003,2.997026
31.16266,614.9843,2.992974
31.171,615.0656,2.988867
31.17934,615.1466,2.984738
31.18766,615.2259,2.980664
31.196,615.3103,2.976532
31.20434,615.3919,2.972391
31.21267,615.4755,2.968235
31.221,615.5525,2.964094
31.22934,615.6362,2.959944
31.23767,615.7183,2.955718
31.246,615.7989,2.951494
31.25434,615.8794,2.947305
31.26267,615.9605,2.943081
31.271,616.0455,2.938826
31.27934,616.1276,2.934594
31.28766,616.205,2.93034
31.296,616.2876,2.926056
31.30434,616.3725,2.921749
31.31266,616.4534,2.917426
31.321,616.5332,2.913094
31.32934,616.61,2.908765
31.33767,616.6895,2.904392
31.346,616.7726,2.899972
31.35434,616.8539,2.895566
31.36267,616.9378,2.891162
31.371,617.0224,2.886725
31.37934,617.1034,2.882322
31.38767,617.1846,2.877844
31.396,617.2656,2.873354
31.40434,617.347,2.868916
31.41266,617.4314,2.864406
31.421,617.509,2.859904
31.42934,617.5928,2.855404
31.43766,617.6741,2.850887
31.446,617.755,2.846339
31.45434,617.8356,2.841788
31.46267,617.9145,2.837156
31.471,617.9972,2.832594
31.47934,618.0785,2.827997
31.48767,618.16,2.82336
31.496,618.2428,2.818735
31.50434,618.3254,2.81411
31.51267,618.4086,2.809488
31.521,618.4834,2.804811
31.52934,618.5668,2.800115
31.53766,618.6487,2.795404
31.546,618.7332,2.790731
31.55434,618.8105,2.786015
31.56266,618.895,2.781306
31.571,618.976,2.776565
31.57934,619.0553,2.771802
31.58767,619.1368,2.767015
31.596,619.219,2.762194
31.60434,619.3016,2.75739
31.61267,619.3845,2.752563
31.621,619.4634,2.74775
31.62934,619.5416,2.742885
31.63767,619.6225,2.738015
31.646,619.7037,2.733132
31.65434,619.7855,2.728238
31.66266,619.8648,2.72332
31.671,619.9483,2.718388
31.67934,620.0252,2.713462
31.68766,620.1094,2.708524
31.696,620.1909,2.703554
31.70434,620.2738,2.698564
31.71267,620.3562,2.693584
31.721,620.4367,2.688569
31.72934,620.516,2.68355
31.73767,620.602,2.678506
31.746,620.6789,2.673474
31.75434,620.759,2.668453
31.76267,620.8428,2.663398
31.771,620.9198,2.658329
31.77934,621.0022,2.65323
31.78766,621.0866,2.648146
31.796,621.1681,2.643012
31.80434,621.2492,2.637875
31.81266,621.3313,2.632728
31.821,621.4126,2.627596
31.82934,621.493,2.622436
31.83767,621.5761,2.617235
31.846,621.6598,2.61205
31.85434,621.7409,2.606836
31.86267,621.8204,2.601635
31.871,621.9026,2.596367
31.87934,621.9815,2.59114
31.88767,622.0667,2.58589
31.896,622.1478,2.580612
31.90434,622.2258,2.575305
31.91266,622.3078,2.569977
31.921,622.3883,2.564684
31.92934,622.47,2.559329
31.93766,622.5539,2.55397
31.946,622.6356,2.548642
31.95434,622.715,2.543276
31.96267,622.7981,2.53788
31.971,622.8752,2.532474
31.97934,622.9574,2.527067
31.98767,623.0391,2.521647
31.996,623.1232,2.516233
32.00434,623.2033,2.510767
32.01266,623.2842,2.505338
32.021,623.365,2.499867
32.02934,623.4456,2.49436
32.03766,623.5256,2.488862
32.046,623.6081,2.483371
32.05434,623.6918,2.477849
32.06267,623.7747,2.47232
32.071,623.853,2.466776
32.07934,623.9348,2.461225
32.08766,624.0168,2.455666
32.096,624.0952,2.450075
32.10434,624.175,2.444492
32.11267,624.2615,2.438894
32.121,624.3408,2.433323
32.12934,624.4218,2.427713
32.13766,624.5052,2.422099
32.146,624.5878,2.416499
32.15434,624.6682,2.41084
32.16266,624.7489,2.405192
32.171,624.8314,2.399502
32.17934,624.915,2.393828
32.18767,624.9924,2.388116
32.196,625.0706,2.382402
32.20434,625.1517,2.37667
32.21266,625.2328,2.370939
32.221,625.318,2.365194
32.22934,625.3945,2.359406
32.23767,625.4774,2.353636
32.246,625.5554,2.347841
32.25434,625.6422,2.342078
32.26266,625.7235,2.336278
32.271,625.8028,2.330469
32.27934,625.8818,2.324637
32.28766,625.9678,2.318789
32.296,626.0487,2.312935
32.30434,626.1318,2.307087
32.31267,626.2125,2.30123
32.321,626.2915,2.295359
32.32934,626.3758,2.28949
32.33766,626.4609,2.283594
32.346,626.5412,2.277674
32.35434,626.6209,2.271758
32.36267,626.704,2.265846
32.371,626.7867,2.259944
32.37934,626.8706,2.254005
32.38766,626.9515,2.24806
32.396,627.03,2.242098
32.40434,627.1108,2.236146
32.41266,627.191,2.230158
32.421,627.2736,2.224174
32.42934,627.3526,2.218167
32.43767,627.4406,2.212194
32.446,627.5224,2.206231
32.45434,627.6045,2.200226
32.46266,627.689,2.194212
32.471,627.7707,2.188182
32.47934,627.85,2.182153
32.48767,627.9322,2.176108
32.496,628.0119,2.170067
32.50434,628.0933,2.164027
32.51266,628.1762,2.158031
32.521,628.2597,2.151984
32.52934,628.34,2.145896
32.53766,628.4191,2.139795
32.546,628.5023,2.133717
32.55434,628.5888,2.127636
32.56267,628.6683,2.121526
32.571,628.7468,2.115427
32.57934,628.8314,2.109338
32.58766,628.9122,2.103218
32.596,628.994,2.09708
32.60434,629.0752,2.090959
32.61267,629.1555,2.084863
32.621,629.2377,2.078753
32.62934,629.3199,2.072609
32.63766,629.3979,2.066474
32.646,629.4804,2.060355
32.65434,629.5655,2.054237
32.66266,629.648,2.048082
32.671,629.7311,2.041939
32.67934,629.8101,2.035769
32.68767,629.893,2.029589
32.696,629.9748,2.02339
32.70434,630.0575,2.017198
32.71266,630.141,2.011009
32.721,630.2226,2.004796
32.72934,630.3032,1.998599
32.73767,630.3848,1.992389
32.746,630.4706,1.986198
32.75434,630.5526,1.979992
32.76266,630.638,1.973804
32.771,630.7197,1.967607
32.77933,630.8009,1.961386
32.78766,630.8819,1.955185
32.796,630.9652,1.948977
32.80433,631.0498,1.942757
32.81267,631.1241,1.936528
32.821,631.207,1.930284
32.82933,631.291,1.924014
32.83766,631.3725,1.917745
32.846,631.4553,1.911438
32.85433,631.5387,1.905125
32.86267,631.6198,1.898813
32.871,631.6963,1.892486
32.87933,631.7841,1.886191
32.88766,631.8676,1.879858
32.896,631.9502,1.87353
32.90433,632.0302,1.867171
32.91266,632.1122,1.860862
32.921,632.196,1.854567
32.92933,632.2821,1.848294
32.93767,632.3626,1.841994
32.946,632.4418,1.835708
32.95433,632.5285,1.829408
32.96266,632.6072,1.823116
32.971,632.6906,1.816859
32.97933,632.7728,1.810564
32.98767,632.856,1.804285
32.996,632.9396,1.797978
33.00433,633.0168,1.791664
33.01266,633.1019,1.785344
33.021,633.1832,1.779074
33.02933,633.265,1.772771
33.03766,633.35,1.766458
33.046,633.4328,1.760127
33.05433,633.5101,1.753829
33.06267,633.5981,1.747558
33.071,633.6778,1.741304
33.07933,633.7619,1.735054
33.08766,633.8452,1.728781
33.096,633.9282,1.722539
33.10433,634.0148,1.716258
33.11267,634.091,1.709996
33.121,634.174,1.703721
33.12933,634.2572,1.697456
33.13766,634.3419,1.691164
33.146,634.422,1.684859
33.15433,634.5062,1.67853
33.16266,634.587,1.672182
33.171,634.6675,1.665866
33.17933,634.7498,1.659503
33.18767,634.8359,1.653176
33.196,634.9176,1.646874
33.20433,635.001,1.640608
33.21266,635.083,1.634366
33.221,635.1622,1.628133
33.22933,635.2487,1.62192
33.23767,635.3319,1.61574
33.246,635.416,1.609592
33.25433,635.5015,1.603444
33.26266,635.5824,1.597352
33.271,635.6683,1.591238
33.27933,635.7481,1.585125
33.28766,635.8325,1.57899
33.296,635.9144,1.572834
33.30433,635.9947,1.566663
33.31267,636.0764,1.560472
33.321,636.1588,1.554292
33.32933,636.2399,1.548109
33.33766,636.3215,1.541924
33.346,636.4046,1.535728
33.35433,636.4893,1.529532
33.36267,636.5732,1.523329
33.371,636.656,1.517171
33.37933,636.7361,1.510991
33.38766,636.8215,1.50486
33.396,636.9029,1.498771
33.40433,636.9878,1.492664
33.41266,637.0707,1.486542
33.421,637.1556,1.480388
33.42933,637.2366,1.474252
33.43767,637.319,1.468102
33.446,637.3965,1.461811
33.45433,637.4802,1.455359
33.46266,637.5645,1.448836
33.471,637.6429,1.442289
33.47933,637.7228,1.435712
33.48767,637.8088,1.429138
33.496,637.8864,1.422573
33.50433,637.971,1.416049
33.51266,638.0524,1.409474
33.521,638.1375,1.40293
33.52933,638.223,1.396495
33.53766,638.3026,1.390211
33.546,638.386,1.383968
33.55433,638.4703,1.377664
33.56267,638.5502,1.371314
33.571,638.6366,1.364929
33.57933,638.7169,1.358524
33.58766,638.8046,1.352118
33.596,638.886,1.345704
33.60433,638.969,1.339289
33.61267,639.0516,1.332966
33.621,639.1378,1.326636
33.62933,639.2222,1.32033
33.63766,639.3021,1.314061
33.646,639.3839,1.30778
33.65433,639.4659,1.30158
33.66266,639.5496,1.295408
33.671,639.6316,1.28922
33.67933,639.7159,1.283126
33.68767,639.7998,1.277108
33.696,639.8826,1.271087
33.70433,639.9645,1.265077
33.71266,640.0455,1.259075
33.721,640.1286,1.25309
33.72933,640.2137,1.247144
33.73767,640.2996,1.241206
33.746,640.3797,1.235296
33.75433,640.463,1.229463
33.76266,640.5453,1.223696
33.771,640.6306,1.217924
33.77933,640.7109,1.212156
33.78766,640.7958,1.20644
33.796,640.8816,1.20081
33.80433,640.964,1.195218
33.81267,641.0438,1.18962
33.821,641.1233,1.183824
33.82933,641.2067,1.177847
33.83766,641.2902,1.171727
33.846,641.37,1.165501
33.85433,641.455,1.159249
33.86267,641.5389,1.152974
33.871,641.6241,1.14667
33.87933,641.7033,1.140311
33.88766,641.7855,1.133954
33.896,641.8705,1.127651
33.90433,641.9552,1.121484
33.91266,642.0378,1.115384
33.921,642.1166,1.109339
33.92933,642.1985,1.103225
33.93767,642.2808,1.096977
33.946,642.364,1.090606
33.95433,642.4524,1.084261
33.96266,642.5358,1.078005
33.971,642.6182,1.071801
33.97933,642.6996,1.065649
33.98767,642.7798,1.059543
33.996,642.8605,1.05344
34.00433,642.9453,1.047288
34.01266,643.0298,1.04124
34.021,643.11,1.035345
34.02933,643.196,1.029569
34.03766,643.2779,1.023754
34.046,643.3614,1.017852
34.05433,643.4454,1.011869
34.06267,643.528,1.005854
34.071,643.6075,0.9998165
34.07933,643.693,0.9938765
34.08766,643.7784,0.9880489
34.096,643.8598,0.9822418
34.10433,643.943,0.9764156
34.11267,644.025,0.9706012
34.121,644.1097,0.9647501
34.12933,644.191,0.9587851
34.13766,644.2709,0.9527681
34.146,644.3603,0.9466702
34.15433,644.4406,0.9405866
34.16266,644.5262,0.9345184
34.171,644.6075,0.928482
34.17933,644.6912,0.9224836
34.18767,644.7743,0.9165018
34.196,644.8574,0.9105811
34.20433,644.9406,0.90478
34.21266,645.0211,0.899127
34.221,645.1026,0.893463
34.22933,645.188,0.8876764
34.23767,645.2757,0.8818519
34.246,645.3572,0.8760304
34.25433,645.4417,0.8702289
34.26266,645.5233,0.8643875
34.271,645.6058,0.8585526
34.27933,645.6867,0.8527106
34.28766,645.7706,0.8468561
34.296,645.8536,0.8410132
34.30433,645.9373,0.8352047
34.31267,646.0216,0.829533
34.321,646.1057,0.8238918
34.32933,646.1886,0.8182148
34.33766,646.2738,0.8124926
34.346,646.3525,0.8068058
34.35433,646.439,0.8011572
34.36267,646.5258,0.7955124
34.371,646.607,0.7898804
34.37933,646.6917,0.7843308
34.38766,646.7758,0.7789332
34.396,646.8581,0.7736634
34.40433,646.9406,0.7684907
34.41266,647.0217,0.7632774
34.421,647.1047,0.7578258
34.42933,647.1883,0.7522554
34.43767,647.2722,0.746644
34.446,647.3563,0.7410266
34.45433,647.4368,0.7354031
34.46266,647.5199,0.7297566
34.471,647.6033,0.7240485
34.47933,647.6841,0.7182808
34.48767,647.7686,0.7123403
34.496,647.8528,0.7064284
34.50433,647.9326,0.7007462
34.51266,648.0178,0.6951447
34.521,648.1019,0.6895752
34.52933,648.1879,0.6839594
34.53766,648.2726,0.6783464
34.546,648.3561,0.6727088
34.55433,648.4333,0.667088
34.56267,648.5238,0.66148
34.571,648.6045,0.6560794
34.57933,648.6871,0.6507984
34.58766,648.77,0.6455855
34.596,648.852,0.6403884
34.60433,648.9337,0.6350405
34.61267,649.0202,0.6296768
34.621,649.1036,0.6243199
34.62933,649.1883,0.6190084
34.63766,649.2742,0.613723
34.646,649.356,0.60851
34.65433,649.4399,0.6032418
34.66266,649.5258,0.5979859
34.671,649.6046,0.5926006
34.67933,649.6858,0.5871319
34.68767,649.7688,0.5817547
34.696,649.8508,0.5764786
34.70433,649.9363,0.5712473
34.71266,650.0221,0.5660052
34.721,650.1038,0.5607601
34.72933,650.1875,0.5554623
34.73767,650.2731,0.550169
34.746,650.3574,0.5448896
34.75433,650.4405,0.5397232
34.76266,650.5234,0.5346682
34.771,650.6118,0.5297055
34.77933,650.6945,0.5247164
34.78766,650.7764,0.5197066
34.796,650.8631,0.5146976
34.80433,650.9455,0.509684
34.81267,651.0289,0.5046922
34.821,651.1097,0.4997082
34.82933,651.1922,0.4947044
34.83766,651.2776,0.4897269
34.846,651.3608,0.4847838
34.85433,651.4464,0.4798295
34.86267,651.5267,0.4748802
34.871,651.6125,0.4699602
34.87933,651.693,0.4649753
34.88766,651.7747,0.460021
34.896,651.8638,0.4550696
34.90433,651.9459,0.4501587
34.91266,652.0272,0.4452668
34.921,652.1108,0.4403612
34.92933,652.1945,0.4354273
34.93767,652.282,0.4305291
34.946,652.367,0.4256874
34.95433,652.4512,0.4208622
34.96266,652.534,0.4160975
34.971,652.6172,0.4113167
34.97933,652.7034,0.4065472
34.98767,652.787,0.4017622
34.996,652.87,0.3969956
35.00433,652.9513,0.3922666
35.01266,653.0372,0.3875687
35.021,653.1168,0.3828612
35.02933,653.201,0.3781324
35.03766,653.282,0.3733541
35.046,653.3684,0.3685942
35.05433,653.4476,0.3638783
35.06267,653.5374,0.3592201
35.071,653.6204,0.3545684
35.07933,653.7031,0.3499058
35.08766,653.7868,0.3452538
35.096,653.8725,0.3406172
35.10433,653.9545,0.3360167
35.11267,654.0377,0.3314313
35.121,654.1217,0.3269012
35.12933,654.2054,0.3223465
35.13766,654.2908,0.317795
35.146,654.379,0.3132463
35.15433,654.4602,0.3087454
35.16266,654.5448,0.3043213
35.171,654.6306,0.2998692
35.17933,654.7163,0.295407
35.18767,654.8032,0.2909786
35.196,654.8818,0.2865722
35.20433,654.966,0.2821701
35.21266,655.0497,0.2778105
35.221,655.1328,0.2734787
35.22933,655.222,0.2691594
35.23767,655.3056,0.2648569
35.246,655.3825,0.2605381
35.25433,655.4656,0.2562432
35.26266,655.553,0.2519991
35.271,655.6349,0.2477434
35.27933,655.7179,0.2435058
35.28766,655.8029,0.2392918
35.296,655.8859,0.2351077
35.30433,655.9705,0.2309406
35.31267,656.0544,0.2267847
35.321,656.1398,0.222615
35.32933,656.2225,0.2184753
35.33766,656.3074,0.214384
35.346,656.3921,0.210312
35.35433,656.4754,0.2062414
35.36267,656.5586,0.2021861
35.371,656.6426,0.1981514
35.37933,656.7233,0.1941666
35.38766,656.8083,0.1901561
35.396,656.8942,0.1861692
35.40433,656.9758,0.1822519
35.41266,657.0618,0.1783265
35.421,657.1466,0.1744108
35.42933,657.2288,0.1704987
35.43767,657.3133,0.1666422
35.446,657.3982,0.1628107
35.45433,657.4811,0.1589617
35.46266,657.5699,0.1551428
35.471,657.648,0.1513604
35.47933,657.7322,0.1476018
35.48767,657.8162,0.1438472
35.496,657.9028,0.1401185
35.50433,657.985,0.136418
35.51266,658.068,0.1327316
35.521,658.1508,0.1290463
35.52933,658.2378,0.1253887
35.53766,658.3187,0.1217941
35.546,658.404,0.1181356
35.55433,658.4878,0.1145361
35.56267,658.568,0.1109775
35.571,658.653,0.1073962
35.57933,658.7379,0.1038077
35.58766,658.8238,0.1002702
35.596,658.9054,0.09676055
35.60433,658.9928,0.09327381
35.61267,659.0745,0.08977524
35.621,659.1571,0.08627656
35.62933,659.2432,0.08286118
35.63766,659.3294,0.0794352
35.646,659.4135,0.07600028
35.65433,659.4974,0.07260914
35.66266,659.5832,0.06926501
35.671,659.6646,0.06589952
35.67933,659.7496,0.06256318
35.68767,659.8336,0.05920639
35.696,659.9152,0.0558987
35.70433,660.0021,0.05259313
35.71266,660.0884,0.04930488
35.721,660.1733,0.04603859
35.72933,660.2552,0.042791
35.73767,660.3421,0.03957224
35.746,660.4241,0.03634131
35.75433,660.5102,0.03315512
35.76266,660.5926,0.02996016
35.771,660.6768,0.02682464
35.77933,660.7607,0.02366756
35.78766,660.8424,0.02053518
35.796,660.9296,0.01740458
35.80433,661.0136,0.01429593
35.81267,661.0965,0.01119925
35.821,661.178,0.008112145
35.82933,661.2634,0.00507283
35.83766,661.348,0.002004769
35.846,661.4322,-1.03E-03
35.85433,661.5198,-4.07E-03
35.86267,661.6053,-7.04E-03
35.871,661.6859,-0.01002835
35.87933,661.772,-0.01297662
35.88766,661.8562,-0.01589273
35.896,661.9387,-0.01882429
35.90433,662.0266,-0.02174186
35.91266,662.1128,-0.02463077
35.921,662.1964,-0.02750039
35.92933,662.2761,-0.03035356
35.93767,662.3588,-0.03318746
35.946,662.4424,-0.0360358
35.95433,662.5288,-0.03882518
35.96266,662.6138,-0.04163201
35.971,662.699,-0.04441424
35.97933,662.7852,-0.04720268
35.98767,662.8685,-0.04995324
35.996,662.9536,-0.05267364
36.00433,663.0369,-0.05537748
36.01266,663.1203,-0.05807622
36.021,663.2062,-0.06076413
36.02933,663.2881,-0.06342168
36.03766,663.3719,-0.06607676
36.046,663.4552,-0.06869929
36.05433,663.5372,-0.07133452
36.06267,663.6244,-0.07392915
36.071,663.71,-0.07652963
36.07933,663.7936,-0.07912741
36.08766,663.8791,-0.08169395
36.096,663.9611,-0.08426512
36.10433,664.045,-0.08679262
36.11267,664.13,-0.08931024
36.121,664.212,-0.09181336
36.12933,664.2941,-0.09432806
36.13766,664.3797,-0.09680381
36.146,664.4641,-0.09924774
36.15433,664.5488,-0.10167
36.16266,664.6336,-0.1041206
36.171,664.7205,-0.1065305
36.17933,664.8043,-0.1089236
36.18767,664.8872,-0.1113072
36.196,664.9668,-0.1136777
36.20433,665.0522,-0.116039
36.21266,665.1336,-0.118385
36.221,665.22,-0.1207391
36.22933,665.3067,-0.1230199
36.23767,665.3899,-0.1253271
36.246,665.4746,-0.1275707
36.25433,665.5592,-0.1298605
36.26266,665.64,-0.1321002
36.271,665.726,-0.1343348
36.27933,665.8054,-0.1365635
36.28766,665.892,-0.138754
36.296,665.974,-0.1409556
36.30433,666.0564,-0.1431034
36.31267,666.1416,-0.1452886
36.321,666.2301,-0.1474296
36.32933,666.3131,-0.1496182
36.33766,666.3972,-0.151734
36.346,666.4788,-0.1538677
36.35433,666.5644,-0.1559764
36.36267,666.6475,-0.1580622
36.371,666.7298,-0.1601692
36.37933,666.8164,-0.1622051
36.38766,666.9005,-0.1642697
36.396,666.9843,-0.1663293
36.40433,667.066,-0.1683948
36.41266,667.1488,-0.170386
36.421,667.2321,-0.1723882
36.42933,667.3171,-0.1743627
36.43767,667.4024,-0.1763162
36.446,667.4898,-0.1782978
36.45433,667.5738,-0.1802465
36.46266,667.659,-0.182183
36.471,667.7453,-0.1840673
36.47933,667.8217,-0.1859666
36.48767,667.9076,-0.1878017
36.496,667.9882,-0.1896866
36.50433,668.075,-0.1915033
36.51266,668.1562,-0.1932978
36.521,668.2421,-0.1951336
36.52933,668.3246,-0.1969227
36.53766,668.41,-0.1987096
36.546,668.4935,-0.200476
36.55433,668.5766,-0.2022876
36.56267,668.6634,-0.2040606
36.571,668.7489,-0.2058274
36.57933,668.831,-0.2075563
36.58766,668.9153,-0.209329
36.596,668.9985,-0.2110969
36.60433,669.0808,-0.2128018
36.61267,669.1658,-0.2145132
36.621,669.2494,-0.2161848
36.62933,669.3341,-0.2178662
36.63766,669.4188,-0.2195112
36.646,669.502,-0.2211369
36.65433,669.5842,-0.2227725
36.66266,669.6714,-0.2244109
36.671,669.7536,-0.2260197
36.67933,669.8395,-0.2276236
36.68767,669.9206,-0.2292033
36.696,670.0032,-0.2307752
36.70433,670.087,-0.23237
36.71266,670.173,-0.2339488
36.721,670.2568,-0.2355082
36.72933,670.3387,-0.2370452
36.73767,670.4266,-0.2385698
36.746,670.512,-0.2400786
36.75433,670.5963,-0.2415616
36.76266,670.6794,-0.2430395
36.771,670.7599,-0.244558
36.77933,670.8459,-0.2460496
36.78766,670.932,-0.2475053
36.796,671.0128,-0.248933
36.80433,671.0978,-0.2503837
36.81267,671.181,-0.2518218
36.821,671.2628,-0.2532538
36.82933,671.3464,-0.2546592
36.83766,671.4313,-0.2560656
36.846,671.5147,-0.2574747
36.85433,671.5976,-0.2588266
36.86267,671.6812,-0.2601838
36.871,671.7662,-0.2615347
36.87933,671.8504,-0.2629102
36.88766,671.9324,-0.264214
36.896,672.0133,-0.2655545
36.90433,672.0982,-0.2668562
36.91266,672.1836,-0.2681566
36.921,672.2668,-0.269477
36.92933,672.3525,-0.2707424
36.93767,672.4357,-0.2720315
36.946,672.5192,-0.2732994
36.95433,672.6024,-0.274581
36.96266,672.6862,-0.2758598
36.971,672.7674,-0.2771191
36.97933,672.8486,-0.278345
36.98767,672.9341,-0.2795935
36.996,673.0195,-0.2808186
37.00433,673.103,-0.2820275
37.01266,673.1847,-0.2832403
37.021,673.2678,-0.2844226
37.02933,673.3563,-0.285604
37.03766,673.4404,-0.2867742
37.046,673.525,-0.2879053
37.05433,673.609,-0.2890626
37.06267,673.684,-0.2901795
37.071,673.7662,-0.291316
37.07933,673.8553,-0.292471
37.08766,673.9382,-0.2935766
37.096,674.021,-0.2946666
37.10433,674.1085,-0.2957622
37.11267,674.1898,-0.2968459
37.121,674.2763,-0.2979365
37.12933,674.3585,-0.2990182
37.13766,674.4395,-0.3001184
37.146,674.5228,-0.301227
37.15433,674.61,-0.3022829
37.16266,674.696,-0.3032934
37.171,674.7794,-0.3043203
37.17933,674.8625,-0.3053675
37.18767,674.9442,-0.3064319
37.196,675.0274,-0.3074467
37.20433,675.112,-0.3084155
37.21266,675.1941,-0.3093877
37.221,675.2745,-0.310342
37.22933,675.3612,-0.3112722
37.23767,675.4443,-0.3122358
37.246,675.5272,-0.3132269
37.25433,675.6102,-0.314191
37.26266,675.6941,-0.3151096
37.271,675.7798,-0.3159917
37.27933,675.863,-0.316944
37.28766,675.943,-0.317877
37.296,676.0301,-0.318826
37.30433,676.1114,-0.3197685
37.31267,676.1956,-0.3207152
37.321,676.2818,-0.3216135
37.32933,676.3633,-0.3224867
37.33766,676.4461,-0.3233878
37.346,676.5303,-0.3242946
37.35433,676.6131,-0.3252126
37.36267,676.6956,-0.3260681
37.371,676.7804,-0.3269415
37.37933,676.8628,-0.3277733
37.38766,676.9468,-0.3285884
37.396,677.0303,-0.3294006
37.40433,677.1146,-0.3302266
37.41266,677.1997,-0.3310511
37.421,677.284,-0.3318576
37.42933,677.3658,-0.3326866
37.43767,677.4493,-3.33E-01
37.446,677.5317,-3.34E-01
37.45433,677.6143,-3.35E-01
37.46266,677.7,-3.36E-01
37.471,677.7842,-3.37E-01
37.47933,677.8673,-3.37E-01
37.48767,677.9542,-3.38E-01
37.496,678.035,-3.39E-01
37.50433,678.1176,-3.40E-01
37.51266,678.2017,-3.40E-01
37.521,678.2853,-3.41E-01
37.52933,678.3666,-3.42E-01
37.53766,678.4524,-3.43E-01
37.546,678.5348,-3.43E-01
37.55433,678.6175,-3.44E-01
37.56267,678.6994,-3.45E-01
37.571,678.783,-3.46E-01
37.57933,678.868,-3.46E-01
37.58766,678.954,-3.47E-01
37.596,679.0314,-3.48E-01
37.60433,679.1178,-3.48E-01
37.61267,679.2013,-3.49E-01
37.621,679.2863,-3.50E-01
37.62933,679.3695,-3.50E-01
37.63766,679.4518,-3.51E-01
37.646,679.5378,-3.52E-01
37.65433,679.6217,-3.52E-01
37.66266,679.7025,-3.53E-01
37.671,679.7876,-3.54E-01
37.67933,679.8725,-3.54E-01
37.68767,679.9566,-3.55E-01
37.696,680.038,-3.55E-01
37.70433,680.1225,-3.56E-01
37.71266,680.21,-3.57E-01
37.721,680.2933,-3.57E-01
37.72933,680.3738,-3.58E-01
37.73767,680.457,-3.59E-01
37.746,680.5396,-3.59E-01
37.75433,680.622,-3.60E-01
37.76266,680.7062,-3.60E-01
37.771,680.7896,-3.61E-01
37.77933,680.8723,-3.61E-01
37.78766,680.953,-3.62E-01
37.796,681.0402,-3.63E-01
37.80433,681.1231,-3.63E-01
37.81267,681.2042,-3.64E-01
37.821,681.2914,-3.64E-01
37.82933,681.373,-3.65E-01
37.83766,681.4572,-3.65E-01
37.846,681.5392,-3.66E-01
37.85433,681.6212,-3.66E-01
37.86267,681.707,-3.67E-01
37.871,681.7896,-0.3673519
37.87933,681.8715,-0.3678375
37.88766,681.9563,-0.3683649
37.896,682.0384,-0.3688518
37.90433,682.123,-0.3693604
37.91266,682.2076,-0.369867
37.921,682.291,-0.3703492
37.92933,682.3734,-0.3708611
37.93767,682.4545,-0.3713388
37.946,682.539,-0.3718597
37.95433,682.6186,-0.3723484
37.96266,682.7035,-0.3728256
37.971,682.7882,-0.3732795
37.97933,682.8704,-0.3737433
37.98767,682.9518,-0.374201
