Repository: MaCFP/matl-db

### Experimental Conditions, TGA
A TA Instruments SDT Q600 (V20.9 Build 20) was used to conduct Simultaneous Thermal Analysis (TGA + DSC) experiments. STA experiments performed in Nitrogen and in Air. Although tests were conducted simultaneously, TGA and DSC measurement data presented here are separated into two files, for consistency with other datasets.

* Heating Rate: 10 K/min
* Temperature program
  - Initial Temperature: 300 K
  - Initial Isotherm: None [?]
  - Maximum Temperature: 800 K
  - Final Isotherm: None
* Sample mass: ~4 mg
* Sample geometry: powdered
* Calibration type: Annual internal mass calibration  [?]
* Crucible
  - Type: Al2O3 [?]
  - Volume: 85 µL [?]

File: Non-charring/PMMA/HKPoly/HKPolyU_DSC_O2-21_10K_1.csv
Time,Temperature,Heat Flow
[s],[K],[W/g]
0.19,302.027,4.028013941
2.76,302.026,4.028705894
5.76,302.03,4.03224198
8.76,302.04,4.036261416
11.76,302.052,4.03558727
14.76,302.067,4.036197817
17.76,302.096,4.039253097
20.76,302.141,4.039578722
23.76,302.215,4.041611336
26.76,302.309,4.043460785
29.76,302.426,4.04820779
32.76,302.564,4.058526037
35.76,302.73,4.072779771
38.76,302.934,4.084787199
41.76,303.152,4.100635987
44.76,303.412,4.123203338
47.76,303.701,4.14447582
50.76,304.016,4.168882444
53.76,304.363,4.196344349
56.76,304.74,4.224994276
59.76,305.136,4.255305401
62.76,305.563,4.283624615
65.76,306.024,4.313063166
68.76,306.509,4.340654812
71.76,307.005,4.367694421
74.76,307.53,4.398025897
77.76,308.07,4.425378412
80.76,308.638,4.450611819
83.76,309.213,4.475664606
86.76,309.809,4.499977104
89.76,310.407,4.524884886
92.76,311.028,4.545768145
95.76,311.66,4.564644229
98.76,312.29,4.583362589
101.76,312.93,4.596578392
104.76,313.581,4.606591366
107.76,314.227,4.61581826
110.76,314.876,4.625172352
113.76,315.529,4.631399934
116.76,316.182,4.631923987
119.76,316.83,4.629911725
122.76,317.481,4.623745198
125.76,318.124,4.61519245
128.76,318.757,4.604657966
131.76,319.401,4.589124628
134.76,320.026,4.57060724
137.76,320.647,4.55087639
140.76,321.271,4.523941082
143.76,321.884,4.493495128
146.76,322.498,4.456875016
149.76,323.089,4.418603882
152.76,323.679,4.378577425
155.76,324.254,4.334816454
158.76,324.829,4.288010379
161.76,325.397,4.235592358
164.76,325.951,4.181762446
167.76,326.5,4.127115928
170.76,327.042,4.06813198
173.76,327.586,4.006545575
176.76,328.116,3.941636775
179.76,328.635,3.875031163
182.76,329.157,3.807036557
185.76,329.666,3.737245923
188.76,330.174,3.665374342
191.76,330.685,3.591002061
194.76,331.176,3.516278715
197.76,331.664,3.442697601
200.76,332.158,3.367172912
203.76,332.643,3.290172734
206.76,333.123,3.213660994
209.76,333.604,3.136459844
212.76,334.08,3.059037371
215.76,334.551,2.983138721
218.76,335.028,2.906990765
221.76,335.497,2.830929304
224.76,335.964,2.755170572
227.76,336.441,2.680190287
230.76,336.909,2.606588822
233.76,337.378,2.533830929
236.76,337.846,2.462023455
239.76,338.317,2.391463787
242.76,338.8,2.320755298
245.76,339.271,2.25226513
248.76,339.741,2.186414816
251.76,340.219,2.121164873
254.76,340.695,2.05723066
257.76,341.182,1.994616754
260.76,341.657,1.934418327
263.76,342.152,1.873903177
266.76,342.635,1.815082297
269.76,343.125,1.759019563
272.76,343.615,1.705176423
275.76,344.107,1.652412425
278.76,344.598,1.601482103
281.76,345.101,1.551944084
284.76,345.605,1.503512173
287.76,346.105,1.456480195
290.76,346.609,1.411520517
293.76,347.119,1.368534941
296.76,347.624,1.327032741
299.76,348.133,1.286039329
302.76,348.644,1.24515658
305.76,349.165,1.206408965
308.76,349.672,1.169726017
311.76,350.195,1.133901142
314.76,350.704,1.099874329
317.76,351.223,1.066377674
320.76,351.746,1.033134397
323.76,352.263,1.002416749
326.76,352.789,0.972535552
329.76,353.311,0.941255183
332.76,353.833,0.912114783
335.76,354.354,0.884460302
338.76,354.875,0.85757282
341.76,355.402,0.830935155
344.76,355.93,0.804774225
347.76,356.451,0.779248518
350.76,356.979,0.754314025
353.76,357.497,0.729584065
356.76,358.02,0.705836322
359.76,358.546,0.681965962
362.76,359.071,0.658773818
365.76,359.595,0.636455773
368.76,360.114,0.61359536
371.76,360.638,0.591673917
374.76,361.158,0.570271948
377.76,361.677,0.549067135
380.76,362.197,0.528144191
383.76,362.721,0.507193264
386.76,363.229,0.486362665
389.76,363.748,0.465828691
392.76,364.269,0.445264443
395.76,364.783,0.425103411
398.76,365.297,0.406273118
401.76,365.813,0.387300873
404.76,366.329,0.36790277
407.76,366.845,0.348694701
410.76,367.363,0.329417436
413.76,367.877,0.310402961
416.76,368.39,0.292738813
419.76,368.895,0.275195248
422.76,369.403,0.257577145
425.76,369.917,0.24026803
428.76,370.419,0.222487725
431.76,370.926,0.20585759
434.76,371.434,0.189193518
437.76,371.936,0.173484571
440.76,372.435,0.158271795
443.76,372.944,0.142578341
446.76,373.451,0.126805668
449.76,373.952,0.11239655
452.76,374.465,0.097514361
455.76,374.964,0.083257727
458.76,375.465,0.068919688
461.76,375.974,0.054118166
464.76,376.477,0.040697906
467.76,376.973,0.027681472
470.76,377.479,0.015859035
473.76,377.977,0.004312051
476.76,378.484,-0.008094767
479.76,378.987,-0.019126337
482.76,379.493,-0.029569437
485.76,379.99,-0.04059854
488.76,380.494,-0.051076878
491.76,380.998,-0.061204406
494.76,381.499,-0.070303289
497.76,382.002,-0.079436618
500.76,382.509,-0.088824366
503.76,383.011,-0.09732939
506.76,383.522,-0.105872065
509.76,384.026,-0.114419446
512.76,384.533,-0.121896512
515.76,385.033,-0.129032003
518.76,385.546,-0.135727111
521.76,386.049,-0.142489506
524.76,386.56,-0.149172658
527.76,387.061,-0.155702206
530.76,387.56,-0.16189346
533.76,388.078,-0.167783968
536.76,388.583,-0.173831718
539.76,389.084,-0.179597141
542.76,389.588,-0.185030273
545.76,390.104,-0.189776184
548.76,390.605,-0.194177059
551.76,391.108,-0.198761836
554.76,391.627,-0.203619731
557.76,392.13,-0.208517871
560.76,392.639,-0.21282925
563.76,393.144,-0.216490982
566.76,393.651,-0.22029436
569.76,394.159,-0.224555852
572.76,394.669,-0.229006284
575.76,395.176,-0.23233804
578.76,395.687,-0.235552774
581.76,396.194,-0.239144954
584.76,396.7,-0.242946043
587.76,397.209,-0.246208349
590.76,397.715,-0.248697016
593.76,398.225,-0.251445038
596.76,398.731,-0.254225648
599.76,399.237,-0.25689028
602.76,399.745,-0.258943753
605.76,400.256,-0.260984253
608.76,400.769,-0.26295225
611.76,401.269,-0.264948739
614.76,401.78,-0.266856699
617.76,402.287,-0.268103233
620.76,402.794,-0.269450508
623.76,403.301,-0.270699585
626.76,403.808,-0.271899311
629.76,404.316,-0.272739322
632.76,404.821,-0.273293393
635.76,405.331,-0.273901651
638.76,405.829,-0.274612939
641.76,406.339,-0.275160141
644.76,406.843,-0.275754916
647.76,407.349,-0.275641711
650.76,407.845,-0.276068839
653.76,408.355,-0.276191712
656.76,408.862,-0.276495968
659.76,409.363,-0.276473327
662.76,409.867,-0.276333918
665.76,410.37,-0.275603806
668.76,410.878,-0.275093744
671.76,411.384,-0.274070315
674.76,411.891,-0.273142537
677.76,412.391,-0.272721514
680.76,412.893,-0.272331527
683.76,413.399,-0.271512376
686.76,413.906,-0.270549238
689.76,414.405,-0.269744079
692.76,414.908,-0.268465491
695.76,415.415,-0.26716121
698.76,415.922,-0.265727187
701.76,416.421,-0.26416037
704.76,416.92,-0.263021445
707.76,417.426,-0.261759139
710.76,417.934,-0.259926226
713.76,418.436,-0.257859269
716.76,418.941,-0.255916711
719.76,419.442,-0.25418815
722.76,419.943,-0.251994861
725.76,420.448,-0.25009232
728.76,420.954,-0.247825485
731.76,421.459,-0.245527258
734.76,421.958,-0.243001119
737.76,422.459,-0.24065644
740.76,422.966,-0.238380549
743.76,423.469,-0.235946857
746.76,423.976,-0.233458648
749.76,424.478,-0.230867435
752.76,424.978,-0.228049022
755.76,425.484,-0.225376275
758.76,425.988,-0.222415019
761.76,426.489,-0.219648986
764.76,426.997,-0.216448854
767.76,427.504,-0.213299219
770.76,428.005,-0.210063624
773.76,428.514,-0.206858786
776.76,429.012,-0.203908978
779.76,429.513,-0.200251952
782.76,430.019,-0.196515276
785.76,430.528,-0.193210384
788.76,431.029,-0.190097433
791.76,431.532,-0.186551833
794.76,432.034,-0.18235806
797.76,432.538,-0.17845323
800.76,433.043,-0.174918772
803.76,433.545,-0.170963952
806.76,434.055,-0.167362436
809.76,434.552,-0.16361014
812.76,435.054,-0.159460963
815.76,435.558,-0.155111603
818.76,436.06,-0.150991478
821.76,436.561,-0.147245415
824.76,437.068,-0.143048284
827.76,437.572,-0.138561602
830.76,438.071,-0.134452059
833.76,438.582,-0.130328983
836.76,439.078,-0.12621476
839.76,439.585,-0.121410771
842.76,440.088,-0.116867359
845.76,440.592,-0.112150754
848.76,441.094,-0.107676766
851.76,441.6,-0.103116945
854.76,442.097,-0.098526851
857.76,442.602,-0.093434608
860.76,443.106,-0.088618612
863.76,443.609,-0.083991961
866.76,444.107,-0.079122338
869.76,444.611,-0.074134753
872.76,445.108,-0.068897377
875.76,445.613,-0.063780356
878.76,446.123,-0.057936147
881.76,446.622,-0.053074131
884.76,447.124,-0.047997507
887.76,447.628,-0.042287212
890.76,448.136,-0.036500852
893.76,448.638,-0.030806838
896.76,449.141,-0.025228925
899.76,449.641,-0.019449106
902.76,450.146,-0.013831535
905.76,450.649,-0.008210275
908.76,451.148,-0.00235399
911.76,451.653,0.003824244
914.76,452.149,0.009902173
917.76,452.648,0.015706332
920.76,453.151,0.021799962
923.76,453.658,0.027491134
926.76,454.155,0.033441298
929.76,454.654,0.03969493
932.76,455.154,0.046206619
935.76,455.659,0.052428986
938.76,456.158,0.058469206
941.76,456.66,0.064980641
944.76,457.162,0.07139912
947.76,457.665,0.07763965
950.76,458.168,0.084346943
953.76,458.67,0.091158793
956.76,459.171,0.097979547
959.76,459.677,0.105266987
962.76,460.178,0.112603984
965.76,460.676,0.119328296
968.76,461.182,0.126014322
971.76,461.679,0.132984533
974.76,462.178,0.140075835
977.76,462.677,0.147453128
980.76,463.178,0.154286474
983.76,463.685,0.161525249
986.76,464.184,0.168946603
989.76,464.684,0.17615106
992.76,465.185,0.184029306
995.76,465.686,0.191754128
998.76,466.191,0.19895571
1001.76,466.688,0.206536976
1004.76,467.192,0.21431606
1007.76,467.692,0.221994149
1010.76,468.188,0.229831311
1013.76,468.69,0.237541504
1016.76,469.192,0.245620062
1019.76,469.694,0.253322191
1022.76,470.196,0.261359994
1025.76,470.699,0.26934875
1028.76,471.2,0.277759037
1031.76,471.698,0.286002951
1034.76,472.201,0.294479127
1037.76,472.709,0.303244804
1040.76,473.209,0.311793228
1043.76,473.706,0.319741789
1046.76,474.205,0.327841461
1049.76,474.711,0.336146938
1052.76,475.208,0.344813147
1055.76,475.709,0.353317561
1058.76,476.21,0.362304307
1061.76,476.709,0.371286983
1064.76,477.215,0.379836424
1067.76,477.714,0.388231194
1070.76,478.218,0.396900455
1073.76,478.715,0.405764329
1076.76,479.218,0.41504948
1079.76,479.717,0.423689995
1082.76,480.227,0.432699636
1085.76,480.727,0.441922206
1088.76,481.227,0.450734437
1091.76,481.727,0.459684805
1094.76,482.23,0.469086469
1097.76,482.722,0.478257142
1100.76,483.224,0.487015442
1103.76,483.726,0.496275408
1106.76,484.22,0.50574296
1109.76,484.726,0.515352464
1112.76,485.227,0.524488285
1115.76,485.729,0.534143326
1118.76,486.23,0.544140528
1121.76,486.731,0.553530489
1124.76,487.23,0.563103361
1127.76,487.731,0.572734234
1130.76,488.243,0.582053983
1133.76,488.736,0.591806711
1136.76,489.239,0.601723269
1139.76,489.736,0.611642626
1142.76,490.238,0.621240937
1145.76,490.74,0.630939225
1148.76,491.242,0.640834923
1151.76,491.741,0.650564502
1154.76,492.248,0.660283904
1157.76,492.739,0.670226666
1160.76,493.242,0.680076318
1163.76,493.744,0.69015747
1166.76,494.245,0.700549238
1169.76,494.745,0.710332748
1172.76,495.245,0.720230482
1175.76,495.746,0.729954718
1178.76,496.245,0.739721183
1181.76,496.743,0.749656822
1184.76,497.245,0.759313134
1187.76,497.747,0.769105803
1190.76,498.245,0.778497036
1193.76,498.748,0.788188456
1196.76,499.24,0.797778371
1199.76,499.74,0.807338523
1202.76,500.238,0.817029688
1205.76,500.739,0.82711898
1208.76,501.236,0.836382762
1211.76,501.733,0.845728968
1214.76,502.235,0.855092727
1217.76,502.734,0.864335903
1220.76,503.227,0.873764278
1223.76,503.735,0.883455188
1226.76,504.233,0.89321504
1229.76,504.729,0.902253682
1232.76,505.231,0.911734717
1235.76,505.732,0.921565545
1238.76,506.228,0.931197436
1241.76,506.73,0.940724262
1244.76,507.227,0.950451551
1247.76,507.724,0.959678445
1250.76,508.223,0.968907629
1253.76,508.724,0.978542319
1256.76,509.225,0.988698771
1259.76,509.72,0.997939658
1262.76,510.22,1.007086927
1265.76,510.722,1.017186395
1268.76,511.22,1.026978046
1271.76,511.723,1.036447633
1274.76,512.224,1.045884657
1277.76,512.718,1.055228574
1280.76,513.218,1.064802717
1283.76,513.72,1.074865807
1286.76,514.219,1.084603272
1289.76,514.717,1.093758936
1292.76,515.214,1.103411941
1295.76,515.719,1.113749777
1298.76,516.208,1.122948943
1301.76,516.707,1.132213488
1304.76,517.209,1.141566817
1307.76,517.708,1.15115368
1310.76,518.204,1.1612735
1313.76,518.701,1.170687374
1316.76,519.197,1.180484622
1319.76,519.696,1.189974052
1322.76,520.195,1.198900252
1325.76,520.699,1.208244931
1328.76,521.196,1.217829505
1331.76,521.694,1.227758783
1334.76,522.193,1.23702053
1337.76,522.687,1.246072401
1340.76,523.186,1.255481442
1343.76,523.68,1.264915923
1346.76,524.182,1.273932178
1349.76,524.68,1.283622834
1352.76,525.183,1.293459004
1355.76,525.673,1.302899336
1358.76,526.181,1.313029332
1361.76,526.674,1.322872116
1364.76,527.179,1.332025745
1367.76,527.675,1.341856318
1370.76,528.174,1.351493551
1373.76,528.669,1.361253148
1376.76,529.175,1.371087283
1379.76,529.669,1.380884276
1382.76,530.168,1.390697296
1385.76,530.667,1.400597319
1388.76,531.171,1.410399654
1391.76,531.67,1.42055051
1394.76,532.163,1.430126434
1397.76,532.663,1.439719657
1400.76,533.163,1.44970363
1403.76,533.655,1.459425577
1406.76,534.157,1.469466026
1409.76,534.65,1.478588618
1412.76,535.146,1.487933552
1415.76,535.642,1.498155384
1418.76,536.14,1.508122313
1421.76,536.642,1.517623954
1424.76,537.139,1.52692793
1427.76,537.633,1.536657
1430.76,538.136,1.546591875
1433.76,538.633,1.556499021
1436.76,539.132,1.566015925
1439.76,539.635,1.5752446
1442.76,540.136,1.584575034
1445.76,540.631,1.59411229
1448.76,541.128,1.603830675
1451.76,541.626,1.612904933
1454.76,542.12,1.62186395
1457.76,542.621,1.630730621
1460.76,543.114,1.639286423
1463.76,543.621,1.6484197
1466.76,544.116,1.657812206
1469.76,544.614,1.666627744
1472.76,545.112,1.675126053
1475.76,545.606,1.683461803
1478.76,546.106,1.692246051
1481.76,546.608,1.701824519
1484.76,547.103,1.710775649
1487.76,547.604,1.719116487
1490.76,548.098,1.727430359
1493.76,548.602,1.735869139
1496.76,549.096,1.744071841
1499.76,549.593,1.752560228
1502.76,550.091,1.760986543
1505.76,550.586,1.7693256
1508.76,551.078,1.777096594
1511.76,551.576,1.785015645
1514.76,552.071,1.79301127
1517.76,552.568,1.801195146
1520.76,553.069,1.808992343
1523.76,553.561,1.816609173
1526.76,554.055,1.825183037
1529.76,554.557,1.833267191
1532.76,555.05,1.841474471
1535.76,555.55,1.850114478
1538.76,556.048,1.858654761
1541.76,556.54,1.866275916
1544.76,557.036,1.874250935
1547.76,557.536,1.882860922
1550.76,558.034,1.891405531
1553.76,558.528,1.899903839
1556.76,559.027,1.908359154
1559.76,559.521,1.915899921
1562.76,560.017,1.92337887
1565.76,560.515,1.931869038
1568.76,561.011,1.939471368
1571.76,561.508,1.946837111
1574.76,562.008,1.954800682
1577.76,562.505,1.962244779
1580.76,563,1.969603144
1583.76,563.496,1.976694904
1586.76,563.998,1.983658704
1589.76,564.496,1.990383882
1592.76,564.993,1.996869419
1595.76,565.49,2.002825816
1598.76,565.986,2.008794678
1601.76,566.485,2.01402834
1604.76,566.983,2.019481289
1607.76,567.476,2.024376606
1610.76,567.975,2.028587601
1613.76,568.473,2.032533008
1616.76,568.969,2.035591849
1619.76,569.465,2.038185912
1622.76,569.955,2.040792185
1625.76,570.453,2.042556158
1628.76,570.951,2.043250146
1631.76,571.446,2.043929126
1634.76,571.943,2.043083518
1637.76,572.442,2.041049887
1640.76,572.935,2.038335496
1643.76,573.43,2.034190643
1646.76,573.923,2.029044239
1649.76,574.418,2.022135643
1652.76,574.918,2.015014373
1655.76,575.412,2.005197792
1658.76,575.911,1.992749243
1661.76,576.404,1.978012414
1664.76,576.9,1.961349564
1667.76,577.391,1.939138111
1670.76,577.883,1.911847668
1673.76,578.372,1.881051413
1676.76,578.853,1.84799537
1679.76,579.335,1.810474446
1682.76,579.826,1.774685187
1685.76,580.307,1.739543107
1688.76,580.793,1.706863314
1691.76,581.269,1.671680786
1694.76,581.753,1.638744054
1697.76,582.241,1.61790913
1700.76,582.727,1.599814801
1703.76,583.216,1.584256532
1706.76,583.697,1.570392531
1709.76,584.189,1.558580478
1712.76,584.694,1.591123661
1715.76,585.198,1.625921799
1718.76,585.671,1.620564756
1721.76,586.159,1.589715332
1724.76,586.644,1.588089242
1727.76,587.135,1.580683813
1730.76,587.627,1.582511893
1733.76,588.128,1.597916508
1736.76,588.614,1.616759521
1739.76,589.112,1.619878145
1742.76,589.601,1.619815309
1745.76,590.096,1.615311761
1748.76,590.586,1.621440383
1751.76,591.134,1.658933069
1754.76,591.606,1.736900964
1757.76,592.088,1.718951131
1760.76,592.576,1.685887201
1763.76,593.064,1.65639014
1766.76,593.554,1.637246432
1769.76,594.064,1.634752347
1772.76,594.562,1.657958228
1775.76,595.046,1.651462769
1778.76,595.54,1.628392989
1781.76,596.039,1.622964715
1784.76,596.535,1.620348775
1787.76,597.025,1.608169885
1790.76,597.518,1.589344679
1793.76,598.013,1.568557328
1796.76,598.505,1.543266428
1799.76,598.993,1.508911191
1802.76,599.477,1.471675952
1805.76,599.962,1.433992216
1808.76,600.448,1.391465313
1811.76,600.933,1.348034038
1814.76,601.426,1.319764176
1817.76,601.918,1.295142334
1820.76,602.405,1.31865934
1823.76,602.89,1.276942939
1826.76,603.385,1.228626269
1829.76,603.883,1.229945305
1832.76,604.376,1.232627897
1835.76,604.874,1.231723524
1838.76,605.365,1.227681701
1841.76,605.854,1.221023175
1844.76,606.347,1.218252563
1847.76,606.836,1.208802056
1850.76,607.336,1.208918059
1853.76,607.828,1.217324277
1856.76,608.328,1.221931619
1859.76,608.822,1.228946552
1862.76,609.314,1.234189626
1865.76,609.81,1.245121982
1868.76,610.305,1.260605205
1871.76,610.8,1.260965173
1874.76,611.295,1.27080058
1877.76,611.793,1.291802641
1880.76,612.288,1.310917602
1883.76,612.79,1.329094864
1886.76,613.29,1.349606451
1889.76,613.786,1.373011015
1892.76,614.307,1.408779669
1895.76,614.801,1.466179755
1898.76,615.311,1.52317917
1901.76,615.821,1.593401002
1904.76,616.335,1.670190033
1907.76,616.843,1.745260373
1910.76,617.357,1.816137271
1913.76,617.865,1.883523112
1916.76,618.372,1.947516854
1919.76,618.881,2.009042204
1922.76,619.388,2.067633621
1925.76,619.895,2.124926862
1928.76,620.398,2.179249281
1931.76,620.905,2.231673154
1934.76,621.41,2.281355924
1937.76,621.917,2.32848915
1940.76,622.417,2.373536849
1943.76,622.922,2.41754153
1946.76,623.423,2.460300186
1949.76,623.928,2.501401206
1952.76,624.433,2.540732657
1955.76,624.934,2.579409296
1958.76,625.441,2.616411
1961.76,625.94,2.652718207
1964.76,626.441,2.687303162
1967.76,626.94,2.721590475
1970.76,627.443,2.755218907
1973.76,627.943,2.78729553
1976.76,628.449,2.81888626
1979.76,628.95,2.85007759
1982.76,629.452,2.880096161
1985.76,629.957,2.909053906
1988.76,630.453,2.937782696
1991.76,630.954,2.966089191
1994.76,631.457,2.99372154
1997.76,631.953,3.020181129
2000.76,632.453,3.046279478
2003.76,632.959,3.071825791
2006.76,633.455,3.096578392
2009.76,633.957,3.121318273
2012.76,634.455,3.145506118
2015.76,634.954,3.168597522
2018.76,635.448,3.191386197
2021.76,635.952,3.214347859
2024.76,636.452,3.236836348
2027.76,636.948,3.258347961
2030.76,637.45,3.279076039
2033.76,637.948,3.300005088
2036.76,638.444,3.320216744
2039.76,638.942,3.340222341
2042.76,639.439,3.360187234
2045.76,639.941,3.379841767
2048.76,640.435,3.399259712
2051.76,640.934,3.417873769
2054.76,641.43,3.435757715
2057.76,641.927,3.453717978
2060.76,642.426,3.471790175
2063.76,642.925,3.488860057
2066.76,643.422,3.505955379
2069.76,643.918,3.523541683
2072.76,644.416,3.540809993
2075.76,644.915,3.557103971
2078.76,645.411,3.574306139
2081.76,645.904,3.590607749
2084.76,646.403,3.606382762
2087.76,646.901,3.623177898
2090.76,647.396,3.63933196
2093.76,647.893,3.654633799
2096.76,648.392,3.670518202
2099.76,648.891,3.686194001
2102.76,649.389,3.701116793
2105.76,649.885,3.716749345
2108.76,650.376,3.731969778
2111.76,650.875,3.74657712
2114.76,651.377,3.761184462
2117.76,651.874,3.775901193
2120.76,652.361,3.791266631
2123.76,652.857,3.805698441
2126.76,653.35,3.819758834
2129.76,653.849,3.833880282
2132.76,654.348,3.848294284
2135.76,654.845,3.8629754
2138.76,655.347,3.87758783
2141.76,655.842,3.891335318
2144.76,656.337,3.905591595
2147.76,656.829,3.920094635
2150.76,657.326,3.934183012
2153.76,657.821,3.948546134
2156.76,658.319,3.96287873
2159.76,658.812,3.977618357
2162.76,659.309,3.99101478
2165.76,659.809,4.004970872
2168.76,660.301,4.019196622
2171.76,660.796,4.032570149
2174.76,661.295,4.046498257
2177.76,661.792,4.060627337
2180.76,662.284,4.074779313
2183.76,662.785,4.088580223
2186.76,663.279,4.10208858
2189.76,663.771,4.115604569
2192.76,664.272,4.130244982
2195.76,664.77,4.144714951
2198.76,665.265,4.158648147
2201.76,665.761,4.172891704
2204.76,666.26,4.187221756
2207.76,666.756,4.201104073
2210.76,667.248,4.215271312
2213.76,667.742,4.22939276
2216.76,668.24,4.243615966
2219.76,668.738,4.257869699
2222.76,669.237,4.27262459
2225.76,669.733,4.287582996
2228.76,670.225,4.30211402
2231.76,670.725,4.316319418
2234.76,671.218,4.330863161
2237.76,671.715,4.344971889
2240.76,672.212,4.359233254
2243.76,672.709,4.374685187
2246.76,673.201,4.389198402
2249.76,673.698,4.403632756
2252.76,674.194,4.418530108
2255.76,674.693,4.433821771
2258.76,675.189,4.449362741
2261.76,675.683,4.464260093
2264.76,676.183,4.479114198
2267.76,676.676,4.495446335
2270.76,677.173,4.510936427
2273.76,677.664,4.526172123
2276.76,678.168,4.542389784
2279.76,678.662,4.558884734
2282.76,679.16,4.574982828
2285.76,679.661,4.5906281
2288.76,680.153,4.60734183
2291.76,680.651,4.624261619
2294.76,681.148,4.641306062
2297.76,681.646,4.657147218
2300.76,682.147,4.674046656
2303.76,682.644,4.691002061
2306.76,683.138,4.707413061
2309.76,683.637,4.722842097
2312.76,684.132,4.73723066
2315.76,684.63,4.750446463
2318.76,685.124,4.762924521
2321.76,685.62,4.774901422
2324.76,686.114,4.786122771
2327.76,686.607,4.797509476
2330.76,687.107,4.808659594
2333.76,687.604,4.819283116
2336.76,688.102,4.830461218
2339.76,688.599,4.841023684
2342.76,689.092,4.852128011
2345.76,689.587,4.863031367
2348.76,690.079,4.874372281
2351.76,690.577,4.886021013
2354.76,691.075,4.897397543
2357.76,691.569,4.90866977
2360.76,692.063,4.920089547
2363.76,692.561,4.931036149
2366.76,693.061,4.943549823
2369.76,693.553,4.955791295
2372.76,694.05,4.967686789
2375.76,694.545,4.980096161
2378.76,695.039,4.992197716
2381.76,695.533,5.004077947
2384.76,696.028,5.016126078
2387.76,696.525,5.028866163
2390.76,697.021,5.042008192
2393.76,697.515,5.054643975
2396.76,698.012,5.067205983
2399.76,698.514,5.079757816
2402.76,699.004,5.092876949
2405.76,699.5,5.106504872
2408.76,699.998,5.119855504
2411.76,700.491,5.132051184
2414.76,700.986,5.144445292
2417.76,701.483,5.157780661
2420.76,701.979,5.170647943
2423.76,702.474,5.182754585
2426.76,702.971,5.195642219
2429.76,703.464,5.208949604
2432.76,703.962,5.222269709
2435.76,704.456,5.235330331
2438.76,704.952,5.24894299
2441.76,705.447,5.2620087
2444.76,705.943,5.275420387
2447.76,706.439,5.289045766
2450.76,706.937,5.302327711
2453.76,707.433,5.315477372
2456.76,707.931,5.328120787
2459.76,708.425,5.341799588
2462.76,708.922,5.355231626
2465.76,709.415,5.368124348
2468.76,709.912,5.381385942
2471.76,710.405,5.394393142
2474.76,710.904,5.407705614
2477.76,711.4,5.422223918
2480.76,711.893,5.435816225
2483.76,712.393,5.448864128
2486.76,712.887,5.461283675
2489.76,713.385,5.474349386
2492.76,713.878,5.487524485
2495.76,714.38,5.500465542
2498.76,714.873,5.513513445
2501.76,715.364,5.526261162
2504.76,715.864,5.53911318
2507.76,716.364,5.55220433
2510.76,716.861,5.565939098
2513.76,717.353,5.578696991
2516.76,717.848,5.591063115
2519.76,718.345,5.603846447
2522.76,718.839,5.616871454
2525.76,719.337,5.629845582
2528.76,719.832,5.642850238
2531.76,720.326,5.655112061
2534.76,720.82,5.667651174
2537.76,721.315,5.679503422
2540.76,721.807,5.692088326
2543.76,722.308,5.705136228
2546.76,722.799,5.717484546
2549.76,723.296,5.730211911
2552.76,723.795,5.742481366
2555.76,724.294,5.756785978
2558.76,724.789,5.770037396
2561.76,725.277,5.781576738
2564.76,725.774,5.793965758
2567.76,726.27,5.807092523
2570.76,726.764,5.819995421
2573.76,727.26,5.832282683
2576.76,727.758,5.84504312
2579.76,728.249,5.858607444
2582.76,728.753,5.871907197
2585.76,729.247,5.884377623
2588.76,729.741,5.896802259
2591.76,730.239,5.909946832
2594.76,730.733,5.923595105
2597.76,731.23,5.936772749
2600.76,731.728,5.950057239
2603.76,732.226,5.962955048
2606.76,732.719,5.975631535
2609.76,733.212,5.988760844
2612.76,733.71,6.001312676
2615.76,734.205,6.014052761
2618.76,734.709,6.027220229
2621.76,735.206,6.040845608
2624.76,735.7,6.054079218
2627.76,736.193,6.067386604
2630.76,736.692,6.080744868
2633.76,737.183,6.093843649
2636.76,737.68,6.106769442
2639.76,738.178,6.120427892
2642.76,738.674,6.133987128
2645.76,739.168,6.146073418
2648.76,739.663,6.158599812
2651.76,740.159,6.172520288
2654.76,740.653,6.186323743
2657.76,741.148,6.199590425
2660.76,741.644,6.211951461
2663.76,742.143,6.224849271
2666.76,742.635,6.237846295
2669.76,743.138,6.251977919
2672.76,743.631,6.265847516
2675.76,744.123,6.278345926
2678.76,744.619,6.291686382
2681.76,745.113,6.305237986
2684.76,745.614,6.318156147
2687.76,746.113,6.331514411
2690.76,746.606,6.345467959
2693.76,747.103,6.35847007
2696.76,747.602,6.372400722
2699.76,748.097,6.385697932
2702.76,748.594,6.399386909
2705.76,749.089,6.412327966
2708.76,749.585,6.425200336
2711.76,750.08,6.438820626
2714.76,750.583,6.452428197
2717.76,751.076,6.466712458
2720.76,751.577,6.480274237
2723.76,752.068,6.49361215
2726.76,752.563,6.508384848
2729.76,753.057,6.521654074
2732.76,753.553,6.535203134
2735.76,754.05,6.549319494
2738.76,754.546,6.563390063
2741.76,755.043,6.57727238
2744.76,755.53,6.591218296
2747.76,756.026,6.604406116
2750.76,756.521,6.617965351
2753.76,757.02,6.631957058
2756.76,757.516,6.645666387
2759.76,758.012,6.65886947
2762.76,758.505,6.672062378
2765.76,759.004,6.684886413
2768.76,759.496,6.697575619
2771.76,759.993,6.710961866
2774.76,760.493,6.725625175
2777.76,760.986,6.739169147
2780.76,761.487,6.752079676
2783.76,761.981,6.765198809
2786.76,762.479,6.778300135
2789.76,762.979,6.792057798
2792.76,763.472,6.8051693
2795.76,763.966,6.818631865
2798.76,764.468,6.832297947
2801.76,764.966,6.846134473
2804.76,765.458,6.859309573
2807.76,765.955,6.872525376
2810.76,766.447,6.885273093
2813.76,766.945,6.897580707
2816.76,767.443,6.910910987
2819.76,767.937,6.924800936
2822.76,768.434,6.938044723
2825.76,768.928,6.95039304
2828.76,769.425,6.963209443
2831.76,769.92,6.977066321
2834.76,770.418,6.989419726
2837.76,770.915,7.002437101
2840.76,771.406,7.016179501
2843.76,771.902,7.029626803
2846.76,772.4,7.042674706
2849.76,772.897,7.06E+00
2852.76,773.39,7.069989061
2855.76,773.889,7.083159073
2858.76,774.386,7.096456282
2861.76,774.879,7.11032588
2864.76,775.371,7.124322674
2867.76,775.869,7.137960772
2870.76,776.368,7.151339388
2873.76,776.863,7.164807042
2876.76,777.357,7.178053372
2879.76,777.853,7.191075835
2882.76,778.355,7.20410593
2885.76,778.85,7.217741484
2888.76,779.348,7.230891145
2891.76,779.846,7.243946679
2894.76,780.343,7.25734819
2897.76,780.841,7.270520746
2900.76,781.334,7.284247882
2903.76,781.83,7.2978987
2906.76,782.329,7.310559923
2909.76,782.822,7.323610369
2912.76,783.32,7.337294258
2915.76,783.817,7.350418479
2918.76,784.311,7.364639141
2921.76,784.808,7.379020072
2924.76,785.305,7.39243939
2927.76,785.802,7.406057137
2930.76,786.3,7.41985296
2933.76,786.793,7.434071078
2936.76,787.289,7.447487853
2939.76,787.782,7.461698339
2942.76,788.279,7.475448371
2945.76,788.777,7.489414638
2948.76,789.272,7.502816149
2951.76,789.766,7.516319418
2954.76,790.265,7.531277824
2957.76,790.764,7.545709634
2960.76,791.258,7.559948103
2963.76,791.754,7.572871353
2966.76,792.255,7.586112595
2969.76,792.754,7.600999771
2972.76,793.244,7.614815945
2975.76,793.74,7.628609224
2978.76,794.236,7.642143021
2981.76,794.735,7.655569971
2984.76,795.23,7.669900023
2987.76,795.727,7.684372536
2990.76,796.223,7.698364242
2993.76,796.721,7.71191839
2996.76,797.222,7.726258618
2999.76,797.714,7.739214938
3002.76,798.208,7.752901371
3005.76,798.709,7.767259406
3008.76,799.209,7.781602178
3011.76,799.703,7.795756697
