Repository: MaCFP/matl-db

# matl-db

#### Welcome to the MaCFP Condensed Phase Subgroup database!

The MaCFP Condensed Phase Working Group was organized to enable the fire safety science research community to make significant progress towards establishing a common framework for the selection of experiments and the methodologies used to analyze these experiments when developing pyrolysis models. Key objectives of this effort include:
- Cataloguing current approaches used to parameterize pyrolysis models;
- Developing standard data set formats for experimental data on pyrolysis;
- Developing requirements for data set quality and establishing a data review committee;
- Quantifying the inter-laboratory variability for comparable experimental datasets; and
- Assessing the impact of the variability of model parameters on fire growth predictions

#### In preparation for MaCFP-4, please read the following:

[Guidelines for Participation in the MaCFP-4 Workshop (2026)](https://github.com/MaCFP/macfp-db/releases/download/macfp-4.0/MaCFP-4_Guidelines_for_Participation.pdf)

[Presentation of Target Experiments and Modeling Guidelines for the upcoming MaCFP-4 Workshop (meeting recording and presentation slides)](https://github.com/MaCFP/macfp-db/releases/tag/macfp-4.0)

Please visit our [wiki pages](https://github.com/MaCFP/matl-db/wiki/How-to-Contribute) for additional details, including how to contribute (experimentalists and modelers).

#### Presentations for previous MaCFP workshops can be found on online:

[**MaCFP-4 (La Rochelle, 2026)**](https://github.com/MaCFP/macfp-db/releases/tag/macfp-4.0)

[**MaCFP-3 (Tsukuba, 2023)**](https://github.com/MaCFP/macfp-db/releases/tag/macfp-3.0)

[**MaCFP-2 (Waterloo, 2021)**](https://github.com/MaCFP/matl-db/releases/tag/v1.1.0)

[MaCFP-2 Preliminary Summary of Experimental Measurements](https://github.com/MaCFP/matl-db/releases/tag/v1.0.0)

#### Virtual Discusion Forum
If you have questions regarding any of the activities or measurement data of the MaCFP Condensed Subgroup, please [start a discussion post](https://github.com/MaCFP/matl-db/discussions).

# Laboratoire Central de la Pr�fecture de Police (LCPP)

### Experimental Conditions, TGA
Four repeats were performed but only the best three were selected. 

* Heating Rate: 2.5, 5, 10, or 20 K/min
* Temperature program
  - Initial temperature 300 K
  - Isotherm: 300 s
  - Maximum Temperature 800 K
  - Final Isotherm: 300 s
* Sample mass: ~4 mg
* Sample geometry: powdered
* Calibration type: A full calibration is performed every two years. Last calibration carried out in December 2017 using onset temperatures of Indium and Aluminium and verification of calibration on CaCO3. Periodical verification of the equipment: every 6 months or before any extensive use of the equipment.
* Crucible type: Alumina, 70uL, ~170 mg
* Carrier Gas
  - Nitrogen
  - Flow rate = 80 ml/min
 
| Test Name | Heating Rate (K/min) |  Initial Sample Mass (mg) | 
| --------- | :----: | :------------------------:|
|LCPP\_STA\_N2\_2.5K\_1 |  2.5  | 3.00723|  
|LCPP\_STA\_N2\_2.5K\_2 |  2.5  | 3.12678|  
|LCPP\_STA\_N2\_2.5K\_3 |  2.5  | 3.18254|  
|LCPP\_STA\_N2\_5K\_1  |  5  | 3.09388|  
|LCPP\_STA\_N2\_5K\_2  |  5  | 3.0349|  
|LCPP\_STA\_N2\_5K\_3  |  5  | 3.06027|  
|LCPP\_STA\_N2\_10K\_1 |  10  | 3.01186|  
|LCPP\_STA\_N2\_10K\_2 |  10  | 2.94796|  
|LCPP\_STA\_N2\_10K\_3 |  10  | 3.15013|  
|LCPP\_STA\_N2\_15K\_1 |  15  | 3.04276|  
|LCPP\_STA\_N2\_15K\_2 |  15  | 3.12389|  
|LCPP\_STA\_N2\_15K\_3 |  15  | 3.06913|  
|LCPP\_STA\_N2\_20K\_1 |  20  | 3.01186|  
|LCPP\_STA\_N2\_20K\_2 |  20  | 2.94796|  
|LCPP\_STA\_N2\_20K\_3 |  20  | 3.15013|

### Experimental Conditions, Cone calorimeter
For three out of four samples for each heat flux, no mass information is available. Measurements of temperature and HRR for these 6 samples are however made available for estimation of HRR repeatability. A single thermocouple was used to measure temperature at the center of the sample back surface. Prior to testing, samples were wrapped with aluminum foil. Distance between sample side and the conical heater resistance = 25�mm. 

* Extraction flow rate: 24L/s
* Sample holder dimensions:
    - Square pan: 106mm x 106mm x 25mm [?]
    - Retainer frame: None
    - Retaining grid: None
* Backing Insulation: Monolith substrates (3x, each 12 mm thick) [material type/thermal conductivity / thermophysical properties?]
* Thermocouple location: Central on sample back surface

###### Test Heating Conditions  
|Test Name | Heat Flux (kW/m2)| Heater Temperature (K) 
|----------|:------:| :---: |
|LCCP\_Cone\_25kW\_1 | 25| 310?  |
|LCCP\_Cone\_25kW\_2 | 25| 310?|
|LCCP\_Cone\_25kW\_3 | 25| 310?|
|LCCP\_Cone\_25kW\_4 | 25| 310?|
|LCCP\_Cone\_65kW\_1 | 65| 559? | 
|LCCP\_Cone\_65kW\_2 | 65| 559?|
|LCCP\_Cone\_65kW\_3 | 65| 558? | 
|LCCP\_Cone\_65kW\_4 | 65| 558?|

File: Non-charring/PMMA/LCPP/LCCP_Cone_25kW_4.csv
Time,Mass,HRR,Back Surface Temperature
[s],[g],[kW/m2],[K]
0,N/A,-0.127446413,303.042
1,N/A,,303.057
2,N/A,,303.103
3,N/A,,303.144
4,N/A,,303.146
5,N/A,-0.300916869,303.195
6,N/A,,303.205
7,N/A,,303.255
8,N/A,,303.326
9,N/A,,303.323
10,N/A,0.497068406,303.381
11,N/A,,303.445
12,N/A,,303.469
13,N/A,,303.547
14,N/A,,303.578
15,N/A,-0.38585787,303.614
16,N/A,,303.729
17,N/A,,303.762
18,N/A,,303.843
19,N/A,,303.977
20,N/A,6.278122927,304.046
21,N/A,,304.193
22,N/A,,304.339
23,N/A,,304.503
24,N/A,,304.654
25,N/A,6.875388087,304.908
26,N/A,,305.036
27,N/A,,305.067
28,N/A,,305.55
29,N/A,,305.802
30,N/A,6.654738782,306.149
31,N/A,,306.486
32,N/A,,306.817
33,N/A,,307.198
34,N/A,,307.619
35,N/A,4.232534996,307.991
36,N/A,,308.435
37,N/A,,308.932
38,N/A,,309.398
39,N/A,,309.895
40,N/A,1.429176884,310.389
41,N/A,,310.943
42,N/A,,311.559
43,N/A,,312.066
44,N/A,,312.634
45,N/A,-0.221599165,313.312
46,N/A,,314.04
47,N/A,,314.586
48,N/A,,315.42
49,N/A,,316.1
50,N/A,1.931913164,316.846
51,N/A,,317.401
52,N/A,,318.155
53,N/A,,318.977
54,N/A,,319.607
55,N/A,5.101823755,320.433
56,N/A,,321.158
57,N/A,,322.019
58,N/A,,322.755
59,N/A,,323.393
60,N/A,6.231192206,324.39
61,N/A,,325.212
62,N/A,,326.071
63,N/A,,326.858
64,N/A,,327.694
65,N/A,5.17743226,328.665
66,N/A,,329.405
67,N/A,,330.137
68,N/A,,331.073
69,N/A,,332.068
70,N/A,4.543210866,332.816
71,N/A,,333.705
72,N/A,,334.655
73,N/A,,335.618
74,N/A,,336.313
75,N/A,2.312490713,337.249
76,N/A,,338.175
77,N/A,,338.96
78,N/A,,339.835
79,N/A,,340.873
80,N/A,2.508054808,341.718
81,N/A,,342.506
82,N/A,,343.402
83,N/A,,344.354
84,N/A,,345.274
85,N/A,6.682228368,346.322
86,N/A,,347.045
87,N/A,,347.875
88,N/A,,348.726
89,N/A,,349.588
90,N/A,9.84677899,350.511
91,N/A,,351.389
92,N/A,,352.203
93,N/A,,353.161
94,N/A,,354.023
95,N/A,11.92843987,355.133
96,N/A,,355.935
97,N/A,,356.55
98,N/A,,357.419
99,N/A,,358.366
100,N/A,8.405063381,359.169
101,N/A,,359.997
102,N/A,,360.893
103,N/A,,361.782
104,N/A,,362.506
105,N/A,5.402160008,363.362
106,N/A,,364.205
107,N/A,,364.985
108,N/A,,365.824
109,N/A,,366.714
110,N/A,16.35073231,367.381
111,N/A,,368.173
112,N/A,,368.916
113,N/A,,369.732
114,N/A,,370.692
115,N/A,113.1177856,371.204
116,N/A,,371.943
117,N/A,,372.551
118,N/A,,373.274
119,N/A,,373.859
120,N/A,235.0019148,374.537
121,N/A,,375.009
122,N/A,,375.667
123,N/A,,376.014
124,N/A,,376.303
125,N/A,344.2835967,376.497
126,N/A,,376.553
127,N/A,,376.595
128,N/A,,376.558
129,N/A,,376.401
130,N/A,368.9576704,376.43
131,N/A,,376.518
132,N/A,,376.777
133,N/A,,377.09
134,N/A,,377.463
135,N/A,377.8822685,377.966
136,N/A,,378.579
137,N/A,,379.177
138,N/A,,379.898
139,N/A,,380.892
140,N/A,390.591212,381.937
141,N/A,,383.356
142,N/A,,384.671
143,N/A,,386.519
144,N/A,,387.786
145,N/A,400.7504258,389.413
146,N/A,,390.46
147,N/A,,391.948
148,N/A,,393.302
149,N/A,,394.75
150,N/A,402.5143693,395.736
151,N/A,,396.908
152,N/A,,398.011
153,N/A,,399.246
154,N/A,,400.299
155,N/A,397.7802938,401.341
156,N/A,,402.51
157,N/A,,403.502
158,N/A,,404.441
159,N/A,,405.557
160,N/A,404.9270325,406.512
161,N/A,,407.413
162,N/A,,408.28
163,N/A,,409.219
164,N/A,,410.298
165,N/A,418.5811518,411.104
166,N/A,,411.932
167,N/A,,412.791
168,N/A,,413.48
169,N/A,,414.188
170,N/A,407.5210295,414.877
171,N/A,,415.105
172,N/A,,415.007
173,N/A,,414.668
174,N/A,,414.488
175,N/A,411.2581122,414.428
176,N/A,,414.357
177,N/A,,414.463
178,N/A,,414.602
179,N/A,,414.751
180,N/A,416.9523134,415.093
181,N/A,,415.474
182,N/A,,415.853
183,N/A,,416.32
184,N/A,,416.897
185,N/A,426.6801518,417.485
186,N/A,,418.06
187,N/A,,418.699
188,N/A,,419.334
189,N/A,,419.935
190,N/A,432.0383603,420.736
191,N/A,,421.464
192,N/A,,422.199
193,N/A,,422.887
194,N/A,,423.6
195,N/A,437.8760849,424.287
196,N/A,,425.217
197,N/A,,425.873
198,N/A,,426.643
199,N/A,,427.577
200,N/A,423.0253588,428.273
201,N/A,,429.085
202,N/A,,429.881
203,N/A,,430.634
204,N/A,,431.543
205,N/A,429.76192,432.303
206,N/A,,433.068
207,N/A,,434.019
208,N/A,,434.738
209,N/A,,435.621
210,N/A,446.0609589,436.524
211,N/A,,437.355
212,N/A,,438.161
213,N/A,,439.062
214,N/A,,439.877
215,N/A,423.9945325,440.757
216,N/A,,441.612
217,N/A,,442.496
218,N/A,,443.332
219,N/A,,444.081
220,N/A,447.7710933,445.135
221,N/A,,445.897
222,N/A,,446.687
223,N/A,,447.679
224,N/A,,448.482
225,N/A,443.8741027,449.315
226,N/A,,450.197
227,N/A,,451.081
228,N/A,,452.003
229,N/A,,452.847
230,N/A,444.8348255,453.797
231,N/A,,454.744
232,N/A,,455.53
233,N/A,,456.446
234,N/A,,457.383
235,N/A,447.1631934,458.191
236,N/A,,459.279
237,N/A,,460.124
238,N/A,,460.894
239,N/A,,461.695
240,N/A,449.8335607,462.667
241,N/A,,463.449
242,N/A,,464.385
243,N/A,,465.278
244,N/A,,466.077
245,N/A,475.7188396,467.075
246,N/A,,467.92
247,N/A,,468.715
248,N/A,,469.673
249,N/A,,470.368
250,N/A,478.6723128,471.184
251,N/A,,472.254
252,N/A,,473.028
253,N/A,,473.78
254,N/A,,474.75
255,N/A,473.5124409,475.449
256,N/A,,476.496
257,N/A,,477.213
258,N/A,,478.01
259,N/A,,478.879
260,N/A,502.4076502,479.788
261,N/A,,480.455
262,N/A,,481.354
263,N/A,,482.125
264,N/A,,482.928
265,N/A,510.1323384,483.778
266,N/A,,484.476
267,N/A,,485.252
268,N/A,,486.216
269,N/A,,486.834
270,N/A,533.9656231,487.632
271,N/A,,488.396
272,N/A,,489.256
273,N/A,,490.123
274,N/A,,490.917
275,N/A,521.0019487,491.605
276,N/A,,492.389
277,N/A,,493.281
278,N/A,,493.885
279,N/A,,494.65
280,N/A,525.4069359,495.439
281,N/A,,496.067
282,N/A,,496.944
283,N/A,,497.629
284,N/A,,498.394
285,N/A,527.5407956,499.168
286,N/A,,499.971
287,N/A,,500.796
288,N/A,,501.533
289,N/A,,502.2
290,N/A,532.086811,503.031
291,N/A,,503.88
292,N/A,,504.68
293,N/A,,505.514
294,N/A,,506.392
295,N/A,545.4649494,507.167
296,N/A,,508.059
297,N/A,,508.864
298,N/A,,509.685
299,N/A,,510.494
300,N/A,548.6135162,511.308
301,N/A,,512.053
302,N/A,,512.916
303,N/A,,513.597
304,N/A,,514.516
305,N/A,580.5195961,515.545
306,N/A,,516.267
307,N/A,,517.144
308,N/A,,518.022
309,N/A,,518.829
310,N/A,562.1377631,519.514
311,N/A,,520.269
312,N/A,,520.983
313,N/A,,521.693
314,N/A,,522.324
315,N/A,576.0921781,523.103
316,N/A,,523.644
317,N/A,,524.176
318,N/A,,525.881
319,N/A,,527.524
320,N/A,550.7325592,529.378
321,N/A,,532.005
322,N/A,,534.094
323,N/A,,536.997
324,N/A,,539.018
325,N/A,563.8684403,542.369
326,N/A,,546.004
327,N/A,,549.733
328,N/A,,552.911
329,N/A,,555.957
330,N/A,571.099813,558.673
331,N/A,,561.372
332,N/A,,564.302
333,N/A,,566.551
334,N/A,,569.315
335,N/A,586.6802527,571.351
336,N/A,,573.291
337,N/A,,575.518
338,N/A,,577.228
339,N/A,,579.032
340,N/A,563.533726,580.513
341,N/A,,581.973
342,N/A,,583.745
343,N/A,,585.07
344,N/A,,586.387
345,N/A,571.4630396,587.944
346,N/A,,589.016
347,N/A,,590.234
348,N/A,,591.35
349,N/A,,592.478
350,N/A,555.3228475,593.586
351,N/A,,594.669
352,N/A,,595.601
353,N/A,,596.701
354,N/A,,597.661
355,N/A,598.8165078,598.844
356,N/A,,599.961
357,N/A,,600.784
358,N/A,,602.044
359,N/A,,603.154
360,N/A,582.2655179,603.998
361,N/A,,605.067
362,N/A,,606.239
363,N/A,,607.186
364,N/A,,608.574
365,N/A,597.3901075,611.338
366,N/A,,613.872
367,N/A,,616.478
368,N/A,,619.085
369,N/A,,621.28
370,N/A,596.1041132,623.35
371,N/A,,625.683
372,N/A,,627.712
373,N/A,,629.634
374,N/A,,632.059
375,N/A,600.3538926,634.395
376,N/A,,636.719
377,N/A,,639.758
378,N/A,,642.515
379,N/A,,645.585
380,N/A,626.9796704,648.883
381,N/A,,652.636
382,N/A,,657.759
383,N/A,,662.97
384,N/A,,670.833
385,N/A,604.1213926,680.958
386,N/A,,688.516
387,N/A,,695.742
388,N/A,,703.05
389,N/A,,710.471
390,N/A,594.7766634,718.068
391,N/A,,728.893
392,N/A,,748.253
393,N/A,,773.046
394,N/A,,797.304
395,N/A,596.7272679,819.203
396,N/A,,841.143
397,N/A,,856.283
398,N/A,,868.509
399,N/A,,880.437
400,N/A,603.687723,889.406
401,N/A,,897.277
402,N/A,,905.557
403,N/A,,911.986
404,N/A,,917.808
405,N/A,624.3069441,923.454
406,N/A,,927.309
407,N/A,,930.602
408,N/A,,935.356
409,N/A,,939.01
410,N/A,620.1268589,942.81
411,N/A,,947.443
412,N/A,,951.533
413,N/A,,955.488
414,N/A,,962.268
415,N/A,616.1862073,967.218
416,N/A,,960.096
417,N/A,,942.52
418,N/A,,917.67
419,N/A,,896.592
420,N/A,596.0131444,876.541
421,N/A,,855.7
422,N/A,,839.658
423,N/A,,826.177
424,N/A,,814.032
425,N/A,590.7843031,801.463
426,N/A,,791.954
427,N/A,,783.626
428,N/A,,774.754
429,N/A,,767.932
430,N/A,567.210402,761.578
431,N/A,,755.858
432,N/A,,749.855
433,N/A,,745.106
434,N/A,,740.742
435,N/A,540.6679977,736.319
436,N/A,,731.318
437,N/A,,726.909
438,N/A,,722.589
439,N/A,,718.04
440,N/A,497.3186184,714.605
441,N/A,,711.001
442,N/A,,707.252
443,N/A,,704.579
444,N/A,,701.756
445,N/A,449.7018641,698.936
446,N/A,,696.432
447,N/A,,694.157
448,N/A,,684.676
449,N/A,,657.081
450,N/A,376.6823344,638.373
451,N/A,,619.792
452,N/A,,589.987
453,N/A,,572.364
454,N/A,,555.637
455,N/A,336.7621206,538.587
456,N/A,,527.95
457,N/A,,517.504
458,N/A,,506.445
459,N/A,,496.05
460,N/A,288.4713252,488.25
461,N/A,,481.188
462,N/A,,474.685
463,N/A,,467.621
464,N/A,,461.93
465,N/A,239.8504432,456.387
466,N/A,,450.912
467,N/A,,445.01
468,N/A,,440.205
469,N/A,,435.591
470,N/A,206.7613195,430.503
471,N/A,,426.358
472,N/A,,421.659
473,N/A,,417.755
474,N/A,,414.027
475,N/A,163.9161111,410.375
476,N/A,,406.312
477,N/A,,403.015
478,N/A,,399.761
479,N/A,,396.139
480,N/A,127.0389053,393.168
481,N/A,,390.236
482,N/A,,387.451
483,N/A,,384.312
484,N/A,,381.783
485,N/A,71.53599054,379.353
486,N/A,,376.64
487,N/A,,374.404
488,N/A,,372.259
489,N/A,,369.798
490,N/A,34.18777429,367.823
491,N/A,,365.861
492,N/A,,363.666
493,N/A,,361.866
494,N/A,,360.078
495,N/A,16.75118978,358.109
496,N/A,,356.413
497,N/A,,354.783
498,N/A,,353.244
499,N/A,,351.464
500,N/A,13.38533898,350.04

File: Non-charring/PMMA/LCPP/LCCP_Cone_65kW_3.csv
Time,Mass,HRR,Back Surface Temperature
[s],[g],[kW/m2],[K]
0,N/A,3.641566489,303.076
1,N/A,,303.076
2,N/A,,303.075
3,N/A,,303.091
4,N/A,,303.099
5,N/A,3.455208632,303.106
6,N/A,,303.136
7,N/A,,303.141
8,N/A,,303.202
9,N/A,,303.214
10,N/A,4.800931065,303.239
11,N/A,,303.266
12,N/A,,303.293
13,N/A,,303.332
14,N/A,,303.402
15,N/A,7.015965095,303.444
16,N/A,,303.519
17,N/A,,303.568
18,N/A,,303.659
19,N/A,,303.767
20,N/A,1.925571087,303.843
21,N/A,,304.013
22,N/A,,304.119
23,N/A,,304.276
24,N/A,,304.318
25,N/A,1.87406679,304.669
26,N/A,,304.863
27,N/A,,305.162
28,N/A,,305.436
29,N/A,,305.736
30,N/A,0.75406288,306.008
31,N/A,,306.424
32,N/A,,306.791
33,N/A,,307.254
34,N/A,,307.617
35,N/A,-0.409411939,308.136
36,N/A,,308.569
37,N/A,,309.061
38,N/A,,309.659
39,N/A,,310.212
40,N/A,-0.454148372,310.676
41,N/A,,311.42
42,N/A,,312.017
43,N/A,,312.821
44,N/A,,313.373
45,N/A,-1.320740751,313.944
46,N/A,,314.673
47,N/A,,315.4
48,N/A,,316.231
49,N/A,,316.946
50,N/A,-2.015515257,317.629
51,N/A,,318.487
52,N/A,,319.326
53,N/A,,320.092
54,N/A,,320.903
55,N/A,-2.513648268,321.794
56,N/A,,322.594
57,N/A,,323.346
58,N/A,,324.301
59,N/A,,325.281
60,N/A,-2.799774868,326
61,N/A,,326.886
62,N/A,,327.734
63,N/A,,328.69
64,N/A,,329.747
65,N/A,-2.573188128,330.58
66,N/A,,331.586
67,N/A,,332.413
68,N/A,,333.163
69,N/A,,334.196
70,N/A,3.066975436,335.105
71,N/A,,336.071
72,N/A,,337.112
73,N/A,,337.849
74,N/A,,338.828
75,N/A,7.947164474,339.758
76,N/A,,340.806
77,N/A,,341.677
78,N/A,,342.894
79,N/A,,343.674
80,N/A,8.945669196,344.557
81,N/A,,345.644
82,N/A,,346.631
83,N/A,,347.405
84,N/A,,348.27
85,N/A,6.000693585,349.26
86,N/A,,350.325
87,N/A,,351.257
88,N/A,,352.14
89,N/A,,353.142
90,N/A,3.057572886,354.15
91,N/A,,355.03
92,N/A,,355.962
93,N/A,,356.986
94,N/A,,358.047
95,N/A,3.740269983,358.944
96,N/A,,359.837
97,N/A,,360.768
98,N/A,,361.79
99,N/A,,362.658
100,N/A,48.37626875,363.459
101,N/A,,364.491
102,N/A,,365.442
103,N/A,,366.392
104,N/A,,367.192
105,N/A,140.343917,368.107
106,N/A,,369.137
107,N/A,,370.027
108,N/A,,370.92
109,N/A,,371.894
110,N/A,257.8658249,372.818
111,N/A,,373.621
112,N/A,,374.551
113,N/A,,375.597
114,N/A,,376.383
115,N/A,315.7172115,377.377
116,N/A,,378.131
117,N/A,,378.877
118,N/A,,379.767
119,N/A,,380.658
120,N/A,339.3307728,381.235
121,N/A,,381.97
122,N/A,,382.803
123,N/A,,383.416
124,N/A,,384.081
125,N/A,363.3598072,384.842
126,N/A,,385.713
127,N/A,,386.432
128,N/A,,387.2
129,N/A,,388.107
130,N/A,383.8468934,388.872
131,N/A,,389.729
132,N/A,,390.599
133,N/A,,391.659
134,N/A,,392.648
135,N/A,391.6437916,393.815
136,N/A,,394.794
137,N/A,,395.773
138,N/A,,396.954
139,N/A,,397.926
140,N/A,393.3266323,398.92
141,N/A,,399.946
142,N/A,,401.123
143,N/A,,402.104
144,N/A,,403.075
145,N/A,387.0501959,404.082
146,N/A,,405.044
147,N/A,,406.206
148,N/A,,407.143
149,N/A,,408.11
150,N/A,395.5270971,409.225
151,N/A,,410.168
152,N/A,,411.27
153,N/A,,412.219
154,N/A,,413.129
155,N/A,403.8568725,414.236
156,N/A,,414.976
157,N/A,,416.026
158,N/A,,416.901
159,N/A,,417.74
160,N/A,395.8689154,418.773
161,N/A,,419.618
162,N/A,,420.477
163,N/A,,421.524
164,N/A,,422.324
165,N/A,413.6092239,423.189
166,N/A,,424.155
167,N/A,,424.994
168,N/A,,425.838
169,N/A,,426.631
170,N/A,420.5735045,427.621
171,N/A,,428.388
172,N/A,,429.179
173,N/A,,430.11
174,N/A,,430.898
175,N/A,419.2465564,431.84
176,N/A,,432.584
177,N/A,,433.294
178,N/A,,433.803
179,N/A,,434.306
180,N/A,421.1242134,434.9
181,N/A,,435.359
182,N/A,,435.842
183,N/A,,436.419
184,N/A,,436.923
185,N/A,428.9316119,437.498
186,N/A,,438.178
187,N/A,,438.694
188,N/A,,439.326
189,N/A,,439.997
190,N/A,425.9793141,440.632
191,N/A,,441.334
192,N/A,,441.874
193,N/A,,442.551
194,N/A,,443.336
195,N/A,433.9167399,443.965
196,N/A,,444.631
197,N/A,,445.319
198,N/A,,446.053
199,N/A,,446.626
200,N/A,427.0527026,447.141
201,N/A,,447.822
202,N/A,,448.211
203,N/A,,448.85
204,N/A,,449.412
205,N/A,440.1665904,449.887
206,N/A,,450.467
207,N/A,,451.015
208,N/A,,451.614
209,N/A,,452.273
210,N/A,437.0525812,452.934
211,N/A,,453.576
212,N/A,,454.248
213,N/A,,454.778
214,N/A,,455.612
215,N/A,441.0368192,456.223
216,N/A,,456.954
217,N/A,,457.783
218,N/A,,458.479
219,N/A,,459.353
220,N/A,447.0415376,460.119
221,N/A,,460.91
222,N/A,,461.73
223,N/A,,462.693
224,N/A,,463.541
225,N/A,447.3098142,464.342
226,N/A,,465.32
227,N/A,,466.25
228,N/A,,467.038
229,N/A,,467.987
230,N/A,452.6083074,468.998
231,N/A,,469.972
232,N/A,,470.957
233,N/A,,471.769
234,N/A,,472.895
235,N/A,471.5100985,473.9
236,N/A,,475.001
237,N/A,,475.82
238,N/A,,476.957
239,N/A,,477.826
240,N/A,481.4480938,479.062
241,N/A,,479.911
242,N/A,,480.954
243,N/A,,482.123
244,N/A,,483.149
245,N/A,503.5282964,484.12
246,N/A,,485.259
247,N/A,,486.22
248,N/A,,487.286
249,N/A,,488.473
250,N/A,505.4749373,489.431
251,N/A,,490.546
252,N/A,,491.502
253,N/A,,492.51
254,N/A,,493.796
255,N/A,497.3332245,494.716
256,N/A,,495.791
257,N/A,,496.969
258,N/A,,497.948
259,N/A,,499.038
260,N/A,495.7769309,499.997
261,N/A,,501.181
262,N/A,,502.251
263,N/A,,503.403
264,N/A,,504.42
265,N/A,503.0702674,505.428
266,N/A,,506.364
267,N/A,,507.361
268,N/A,,508.473
269,N/A,,509.397
270,N/A,522.9437926,510.355
271,N/A,,511.388
272,N/A,,512.286
273,N/A,,513.336
274,N/A,,514.185
275,N/A,526.2827411,515.093
276,N/A,,515.959
277,N/A,,516.965
278,N/A,,517.84
279,N/A,,518.659
280,N/A,527.4519687,519.674
281,N/A,,520.502
282,N/A,,521.325
283,N/A,,522.352
284,N/A,,523.177
285,N/A,557.5998906,524.039
286,N/A,,525.052
287,N/A,,525.853
288,N/A,,526.739
289,N/A,,527.578
290,N/A,563.8018992,528.546
291,N/A,,529.424
292,N/A,,530.217
293,N/A,,531.078
294,N/A,,532.063
295,N/A,570.8953178,532.878
296,N/A,,533.738
297,N/A,,534.677
298,N/A,,535.499
299,N/A,,536.35
300,N/A,565.4042386,537.283
301,N/A,,538.142
302,N/A,,538.968
303,N/A,,539.778
304,N/A,,540.646
305,N/A,565.3050148,541.58
306,N/A,,542.427
307,N/A,,543.285
308,N/A,,544.259
309,N/A,,545.099
310,N/A,577.810252,545.92
311,N/A,,546.89
312,N/A,,547.777
313,N/A,,548.608
314,N/A,,549.639
315,N/A,574.9430935,550.502
316,N/A,,551.342
317,N/A,,552.405
318,N/A,,553.248
319,N/A,,554.135
320,N/A,570.686639,555.05
321,N/A,,556.046
322,N/A,,556.992
323,N/A,,557.865
324,N/A,,558.865
325,N/A,577.9275682,559.791
326,N/A,,560.643
327,N/A,,561.528
328,N/A,,562.596
329,N/A,,563.483
330,N/A,592.1745707,564.411
331,N/A,,565.442
332,N/A,,566.373
333,N/A,,567.291
334,N/A,,568.331
335,N/A,572.3627839,569.273
336,N/A,,570.161
337,N/A,,571.222
338,N/A,,572.159
339,N/A,,573.039
340,N/A,593.3162869,573.983
341,N/A,,575.035
342,N/A,,575.947
343,N/A,,576.953
344,N/A,,577.704
345,N/A,608.7228732,578.888
346,N/A,,579.764
347,N/A,,580.641
348,N/A,,581.661
349,N/A,,582.631
350,N/A,620.0955872,583.614
351,N/A,,584.567
352,N/A,,585.594
353,N/A,,586.674
354,N/A,,587.77
355,N/A,631.751833,588.676
356,N/A,,589.777
357,N/A,,590.796
358,N/A,,591.861
359,N/A,,592.973
360,N/A,643.6658115,594.093
361,N/A,,595.154
362,N/A,,596.272
363,N/A,,597.401
364,N/A,,598.589
365,N/A,620.5074837,600.059
366,N/A,,601.265
367,N/A,,602.461
368,N/A,,603.708
369,N/A,,605.187
370,N/A,638.6138697,606.533
371,N/A,,607.809
372,N/A,,609.408
373,N/A,,610.828
374,N/A,,612.522
375,N/A,632.620792,614.054
376,N/A,,615.598
377,N/A,,617.215
378,N/A,,619.188
379,N/A,,620.909
380,N/A,642.9856754,622.776
381,N/A,,624.743
382,N/A,,627.194
383,N/A,,629.582
384,N/A,,632.164
385,N/A,636.831559,635.509
386,N/A,,638.439
387,N/A,,641.711
388,N/A,,646.005
389,N/A,,650.813
390,N/A,617.5225543,656.749
391,N/A,,664.68
392,N/A,,672.301
393,N/A,,680.137
394,N/A,,690.82
395,N/A,632.3562961,700.799
396,N/A,,711.389
397,N/A,,724.975
398,N/A,,738.037
399,N/A,,758.423
400,N/A,600.890157,779.173
401,N/A,,803.772
402,N/A,,821.969
403,N/A,,838.297
404,N/A,,853.756
405,N/A,577.3181014,878.539
406,N/A,,899.641
407,N/A,,918.043
408,N/A,,933.232
409,N/A,,949.584
410,N/A,553.0864904,965.294
411,N/A,,978.91
412,N/A,,994.755
413,N/A,,1001.776
414,N/A,,1002.336
415,N/A,540.4188592,1020.73
416,N/A,,1033.893
417,N/A,,1040.452
418,N/A,,1042.728
419,N/A,,1045.366
420,N/A,499.0743091,1061.95
421,N/A,,1074.294
422,N/A,,1086.582
423,N/A,,1101.799
424,N/A,,1104.112
425,N/A,493.3690166,1108.594
426,N/A,,1110.266
427,N/A,,1113.94
428,N/A,,1125.372
429,N/A,,1130.977
430,N/A,466.8133726,1133.742
431,N/A,,1136.21
432,N/A,,1112.226
433,N/A,,1075.337
434,N/A,,1023.838
435,N/A,443.5481692,986.556
436,N/A,,953.786
437,N/A,,894.622
438,N/A,,840.266
439,N/A,,806.857
440,N/A,361.755882,776.653
441,N/A,,749.358
442,N/A,,720.574
443,N/A,,698.164
444,N/A,,677.549
445,N/A,250.3260702,655.369
446,N/A,,636.921
447,N/A,,620.328
448,N/A,,601.977
449,N/A,,587.624
450,N/A,190.0473979,573.351
451,N/A,,560.14
452,N/A,,546.087
453,N/A,,534.814
454,N/A,,524.349
455,N/A,143.1491987,514.396
456,N/A,,503.304
457,N/A,,494.135
458,N/A,,484.671
459,N/A,,475.307
460,N/A,78.43253327,465.211
461,N/A,,457.183
462,N/A,,448.462
463,N/A,,441.462
464,N/A,,434.866
465,N/A,28.91988481,428.643
466,N/A,,421.665
467,N/A,,416.134
468,N/A,,410.062
469,N/A,,405.18
470,N/A,10.898102,400.552
471,N/A,,396.094
472,N/A,,391.157
473,N/A,,387.173
474,N/A,,383.362
475,N/A,4.595269293,379.793
476,N/A,,375.778
477,N/A,,372.502
478,N/A,,369.411
479,N/A,,365.974
480,N/A,2.832740663,363.192
481,N/A,,360.572
482,N/A,,357.992
483,N/A,,355.208
484,N/A,,352.892
485,N/A,1.66442899,350.315
486,N/A,,348.26
487,N/A,,346.198
488,N/A,,344.269
489,N/A,,342.141
490,N/A,1.576426316,340.34
491,N/A,,338.72
492,N/A,,336.924
493,N/A,,335.381
494,N/A,,333.972
495,N/A,1.599971314,332.359
496,N/A,,331.04
497,N/A,,329.807
498,N/A,,328.57
499,N/A,,327.303
500,N/A,3.600566136,326.218

File: Non-charring/PMMA/LCPP/LCPP_Cone_25kW_2.csv
Time,Mass,HRR,Back Surface Temperature
[s],[g],[kW/m2],[K]
0,N/A,0.137030421,302.632
1,N/A,,302.65
2,N/A,,302.629
3,N/A,,302.69
4,N/A,,302.714
5,N/A,0.740269081,302.71
6,N/A,,302.762
7,N/A,,302.779
8,N/A,,302.809
9,N/A,,302.9
10,N/A,1.898005377,302.909
11,N/A,,302.976
12,N/A,,303.075
13,N/A,,303.121
14,N/A,,303.231
15,N/A,2.253403332,303.323
16,N/A,,303.384
17,N/A,,303.533
18,N/A,,303.652
19,N/A,,303.738
20,N/A,1.452741533,303.944
21,N/A,,304.12
22,N/A,,304.291
23,N/A,,304.524
24,N/A,,304.755
25,N/A,2.165349263,304.966
26,N/A,,305.3
27,N/A,,305.474
28,N/A,,305.88
29,N/A,,306.24
30,N/A,2.666543326,306.583
31,N/A,,306.955
32,N/A,,307.432
33,N/A,,307.841
34,N/A,,308.407
35,N/A,1.937553468,308.863
36,N/A,,309.371
37,N/A,,309.929
38,N/A,,310.53
39,N/A,,311.109
40,N/A,0.981868189,311.735
41,N/A,,312.419
42,N/A,,313.111
43,N/A,,313.769
44,N/A,,314.539
45,N/A,2.53558588,315.241
46,N/A,,315.956
47,N/A,,316.783
48,N/A,,317.567
49,N/A,,318.269
50,N/A,5.347519291,319.214
51,N/A,,319.984
52,N/A,,320.795
53,N/A,,321.561
54,N/A,,322.492
55,N/A,4.953126623,323.304
56,N/A,,324.157
57,N/A,,325.079
58,N/A,,325.995
59,N/A,,326.877
60,N/A,3.031988445,327.664
61,N/A,,328.742
62,N/A,,329.59
63,N/A,,330.452
64,N/A,,331.381
65,N/A,1.892650481,332.4
66,N/A,,333.331
67,N/A,,334.21
68,N/A,,335.17
69,N/A,,336.208
70,N/A,0.579029078,337.085
71,N/A,,337.986
72,N/A,,339.048
73,N/A,,340.011
74,N/A,,340.936
75,N/A,0.161109796,342.024
76,N/A,,342.927
77,N/A,,343.844
78,N/A,,344.907
79,N/A,,345.87
80,N/A,5.24450882,346.768
81,N/A,,347.821
82,N/A,,348.809
83,N/A,,349.663
84,N/A,,350.594
85,N/A,6.320580792,351.677
86,N/A,,352.561
87,N/A,,353.546
88,N/A,,354.541
89,N/A,,355.436
90,N/A,5.079623519,356.372
91,N/A,,357.225
92,N/A,,358.251
93,N/A,,359.195
94,N/A,,360.184
95,N/A,2.362524322,361.078
96,N/A,,361.971
97,N/A,,362.801
98,N/A,,363.874
99,N/A,,364.634
100,N/A,0.220040759,365.504
101,N/A,,366.538
102,N/A,,367.317
103,N/A,,368.128
104,N/A,,368.941
105,N/A,-0.469644216,369.841
106,N/A,,370.662
107,N/A,,371.384
108,N/A,,372.157
109,N/A,,373.036
110,N/A,14.98389311,373.724
111,N/A,,374.529
112,N/A,,375.026
113,N/A,,375.557
114,N/A,,376.036
115,N/A,88.76361582,376.267
116,N/A,,376.379
117,N/A,,376.395
118,N/A,,376.546
119,N/A,,376.851
120,N/A,217.5978293,377.264
121,N/A,,377.846
122,N/A,,378.288
123,N/A,,378.859
124,N/A,,379.43
125,N/A,314.6845505,380.017
126,N/A,,380.796
127,N/A,,381.391
128,N/A,,381.996
129,N/A,,382.744
130,N/A,355.0074302,383.615
131,N/A,,384.659
132,N/A,,385.807
133,N/A,,387.341
134,N/A,,388.54
135,N/A,365.6263456,389.999
136,N/A,,391.179
137,N/A,,392.293
138,N/A,,393.422
139,N/A,,394.759
140,N/A,380.7170741,395.81
141,N/A,,397.066
142,N/A,,398.134
143,N/A,,399.151
144,N/A,,400.222
145,N/A,388.2246537,401.191
146,N/A,,402.394
147,N/A,,403.438
148,N/A,,404.358
149,N/A,,405.503
150,N/A,399.913085,406.471
151,N/A,,407.391
152,N/A,,408.524
153,N/A,,409.386
154,N/A,,410.341
155,N/A,385.7016891,411.378
156,N/A,,412.247
157,N/A,,413.163
158,N/A,,414.112
159,N/A,,414.946
160,N/A,397.4693755,415.696
161,N/A,,416.377
162,N/A,,417.255
163,N/A,,417.907
164,N/A,,418.698
165,N/A,408.3833608,419.395
166,N/A,,420.01
167,N/A,,420.674
168,N/A,,421.314
169,N/A,,421.84
170,N/A,400.3684057,422.374
171,N/A,,422.71
172,N/A,,422.996
173,N/A,,423.046
174,N/A,,423.01
175,N/A,414.6350479,422.982
176,N/A,,422.874
177,N/A,,422.861
178,N/A,,422.859
179,N/A,,422.879
180,N/A,416.6606569,422.991
181,N/A,,423.085
182,N/A,,423.288
183,N/A,,423.515
184,N/A,,423.737
185,N/A,428.5778925,424.095
186,N/A,,424.478
187,N/A,,424.88
188,N/A,,425.362
189,N/A,,425.91
190,N/A,429.6443689,426.503
191,N/A,,427.079
192,N/A,,427.703
193,N/A,,428.515
194,N/A,,429.168
195,N/A,435.4419499,430.036
196,N/A,,430.735
197,N/A,,431.426
198,N/A,,432.206
199,N/A,,432.86
200,N/A,438.9210113,433.77
201,N/A,,434.482
202,N/A,,435.196
203,N/A,,436.125
204,N/A,,436.828
205,N/A,418.7503177,437.751
206,N/A,,438.555
207,N/A,,439.286
208,N/A,,440.151
209,N/A,,441.06
210,N/A,447.9042933,441.892
211,N/A,,442.764
212,N/A,,443.704
213,N/A,,444.647
214,N/A,,445.528
215,N/A,441.4618615,446.532
216,N/A,,447.459
217,N/A,,448.323
218,N/A,,449.42
219,N/A,,450.282
220,N/A,430.5218474,451.2
221,N/A,,452.194
222,N/A,,453.208
223,N/A,,454.18
224,N/A,,455.124
225,N/A,443.6194538,455.988
226,N/A,,457.17
227,N/A,,458.079
228,N/A,,459.042
229,N/A,,460.193
230,N/A,455.0516188,461.158
231,N/A,,462.158
232,N/A,,463.288
233,N/A,,464.25
234,N/A,,465.33
235,N/A,469.4250012,466.686
236,N/A,,468.108
237,N/A,,469.552
238,N/A,,471.932
239,N/A,,474.969
240,N/A,471.7535723,478.015
241,N/A,,481.297
242,N/A,,484.045
243,N/A,,486.687
244,N/A,,489.261
245,N/A,487.828592,491.843
246,N/A,,494.771
247,N/A,,497.254
248,N/A,,499.699
249,N/A,,502.409
250,N/A,471.8258181,504.704
251,N/A,,506.931
252,N/A,,509.064
253,N/A,,511.638
254,N/A,,513.802
255,N/A,494.5573309,515.956
256,N/A,,518.176
257,N/A,,520.669
258,N/A,,522.857
259,N/A,,525.073
260,N/A,496.7211634,527.574
261,N/A,,529.724
262,N/A,,531.791
263,N/A,,534.048
264,N/A,,535.976
265,N/A,525.8090645,537.817
266,N/A,,539.884
267,N/A,,541.664
268,N/A,,543.284
269,N/A,,545.153
270,N/A,518.3099949,546.818
271,N/A,,548.327
272,N/A,,550.162
273,N/A,,551.682
274,N/A,,553.172
275,N/A,531.5241789,554.933
276,N/A,,556.376
277,N/A,,557.832
278,N/A,,559.425
279,N/A,,560.807
280,N/A,534.195588,562.243
281,N/A,,563.68
282,N/A,,565.288
283,N/A,,566.693
284,N/A,,568.013
285,N/A,547.528792,569.646
286,N/A,,570.999
287,N/A,,572.335
288,N/A,,573.937
289,N/A,,575.233
290,N/A,559.3950935,576.526
291,N/A,,577.834
292,N/A,,579.318
293,N/A,,580.686
294,N/A,,581.937
295,N/A,563.0166131,583.193
296,N/A,,584.677
297,N/A,,585.778
298,N/A,,586.932
299,N/A,,587.995
300,N/A,587.8706671,589.153
301,N/A,,590.171
302,N/A,,591.007
303,N/A,,591.98
304,N/A,,592.802
305,N/A,564.6181613,593.557
306,N/A,,594.552
307,N/A,,595.36
308,N/A,,596.163
309,N/A,,597.149
310,N/A,574.8003944,597.941
311,N/A,,598.798
312,N/A,,599.612
313,N/A,,600.534
314,N/A,,601.368
315,N/A,556.3893244,602.136
316,N/A,,603.101
317,N/A,,603.904
318,N/A,,604.663
319,N/A,,605.488
320,N/A,556.4630181,606.387
321,N/A,,607.163
322,N/A,,607.951
323,N/A,,608.798
324,N/A,,609.6
325,N/A,570.2808084,610.341
326,N/A,,611.234
327,N/A,,612.088
328,N/A,,612.887
329,N/A,,613.893
330,N/A,573.2778644,614.731
331,N/A,,615.547
332,N/A,,616.568
333,N/A,,617.379
334,N/A,,618.237
335,N/A,576.3301905,619.157
336,N/A,,620.012
337,N/A,,621.105
338,N/A,,622.029
339,N/A,,622.922
340,N/A,587.5534505,624.081
341,N/A,,625.028
342,N/A,,626.004
343,N/A,,627.186
344,N/A,,628.157
345,N/A,594.2311055,629.256
346,N/A,,630.362
347,N/A,,631.656
348,N/A,,632.823
349,N/A,,633.947
350,N/A,587.5644224,635.29
351,N/A,,636.526
352,N/A,,637.716
353,N/A,,638.985
354,N/A,,640.471
355,N/A,574.8276352,641.706
356,N/A,,643.215
357,N/A,,644.572
358,N/A,,646.386
359,N/A,,648.526
360,N/A,573.7995127,651.158
361,N/A,,653.719
362,N/A,,656.55
363,N/A,,659.95
364,N/A,,663.08
365,N/A,585.2352926,666.259
366,N/A,,670.169
367,N/A,,673.675
368,N/A,,676.872
369,N/A,,681.338
370,N/A,587.2033006,685.208
371,N/A,,689.716
372,N/A,,694.27
373,N/A,,698.4
374,N/A,,702.474
375,N/A,589.0211585,705.893
376,N/A,,710.192
377,N/A,,714.719
378,N/A,,719.667
379,N/A,,725.846
380,N/A,594.2160699,734.856
381,N/A,,746.394
382,N/A,,759.816
383,N/A,,779.863
384,N/A,,797.299
385,N/A,612.5555781,814.052
386,N/A,,829.909
387,N/A,,846.891
388,N/A,,859.724
389,N/A,,873.228
390,N/A,597.610292,881.29
391,N/A,,894.314
392,N/A,,905.254
393,N/A,,913.108
394,N/A,,921.389
395,N/A,575.512266,929.671
396,N/A,,938.351
397,N/A,,948.348
398,N/A,,956.073
399,N/A,,965.466
400,N/A,548.9322497,972.058
401,N/A,,977.027
402,N/A,,985.743
403,N/A,,991.634
404,N/A,,993.459
405,N/A,533.0565609,995.172
406,N/A,,976.396
407,N/A,,943.572
408,N/A,,920.242
409,N/A,,900.466
410,N/A,517.787002,880.52
411,N/A,,865.657
412,N/A,,852.597
413,N/A,,840.916
414,N/A,,829.009
415,N/A,493.403888,820.115
416,N/A,,812.399
417,N/A,,807.78
418,N/A,,800.426
419,N/A,,793.975
420,N/A,441.0736781,787.266
421,N/A,,781.644
422,N/A,,776.154
423,N/A,,770.851
424,N/A,,766.55
425,N/A,404.000828,762.354
426,N/A,,758.197
427,N/A,,754.511
428,N/A,,749.749
429,N/A,,745.678
430,N/A,393.4667785,741.204
431,N/A,,737.196
432,N/A,,733.614
433,N/A,,730.125
434,N/A,,726.011
435,N/A,373.4481536,722.336
436,N/A,,718.144
437,N/A,,714.113
438,N/A,,709.564
439,N/A,,704.385
440,N/A,361.8748235,700.097
441,N/A,,695.893
442,N/A,,691.971
443,N/A,,687.909
444,N/A,,684.801
445,N/A,332.6296441,681.337
446,N/A,,677.075
447,N/A,,672.742
448,N/A,,669.565
449,N/A,,666.252
450,N/A,274.8341512,661.823
451,N/A,,657.7
452,N/A,,654.886
453,N/A,,651.996
454,N/A,,648.593
455,N/A,184.1334779,645.957
456,N/A,,642.8
457,N/A,,640.558
458,N/A,,637.818
459,N/A,,636.032
460,N/A,93.06185908,634.592
461,N/A,,633.043
462,N/A,,630.78
463,N/A,,628.376
464,N/A,,627.403
465,N/A,30.76401184,626.406
466,N/A,,625.07
467,N/A,,622.952
468,N/A,,621.156
469,N/A,,619.601
470,N/A,8.170780967,617.151
471,N/A,,615.836
472,N/A,,614.761
473,N/A,,613.553
474,N/A,,612.601
475,N/A,3.396285244,611.341
476,N/A,,610.17
477,N/A,,608.986
478,N/A,,607.379
479,N/A,,605.296
480,N/A,2.458311051,603.007
481,N/A,,601.81
482,N/A,,600.689
483,N/A,,599.689
484,N/A,,598.602
485,N/A,2.301085885,597.831
486,N/A,,596.922
487,N/A,,595.501
488,N/A,,594.259
489,N/A,,592.793
490,N/A,1.595605716,590.965
491,N/A,,590.133
492,N/A,,589.218
493,N/A,,588.156
494,N/A,,587.515
495,N/A,0.973704547,586.78
496,N/A,,586.024
497,N/A,,586.415
498,N/A,,586.512
499,N/A,,586.068
500,N/A,2.16476833,586.279

File: Non-charring/PMMA/LCPP/LCPP_Cone_65kW_2.csv
Time,Mass,HRR,Back Surface Temperature
[s],[g],[kW/m2],[K]
0,0,0.137030421,302.632
1,0,,302.65
2,0,,302.629
3,0,,302.69
4,0,,302.714
5,0,0.740269081,302.71
6,0,,302.762
7,0,,302.779
8,0,,302.809
9,0,,302.9
10,0,1.898005377,302.909
11,0,,302.976
12,0,,303.075
13,0,,303.121
14,0,,303.231
15,0,2.253403332,303.323
16,0,,303.384
17,0,,303.533
18,0,,303.652
19,0,,303.738
20,0,1.452741533,303.944
21,0,,304.12
22,0,,304.291
23,0,,304.524
24,0,,304.755
25,0,2.165349263,304.966
26,0,,305.3
27,0,,305.474
28,0,,305.88
29,0,,306.24
30,0,2.666543326,306.583
31,0,,306.955
32,0,,307.432
33,0,,307.841
34,0,,308.407
35,0,1.937553468,308.863
36,0,,309.371
37,0,,309.929
38,0,,310.53
39,0,,311.109
40,0,0.981868189,311.735
41,0,,312.419
42,0,,313.111
43,0,,313.769
44,0,,314.539
45,0,2.53558588,315.241
46,0,,315.956
47,0,,316.783
48,0,,317.567
49,0,,318.269
50,0,5.347519291,319.214
51,0,,319.984
52,0,,320.795
53,0,,321.561
54,0,,322.492
55,0,4.953126623,323.304
56,0,,324.157
57,0,,325.079
58,0,,325.995
59,0,,326.877
60,0,3.031988445,327.664
61,0,,328.742
62,0,,329.59
63,0,,330.452
64,0,,331.381
65,0,1.892650481,332.4
66,0,,333.331
67,0,,334.21
68,0,,335.17
69,0,,336.208
70,0,0.579029078,337.085
71,0,,337.986
72,0,,339.048
73,0,,340.011
74,0,,340.936
75,0,0.161109796,342.024
76,0,,342.927
77,0,,343.844
78,0,,344.907
79,0,,345.87
80,0,5.24450882,346.768
81,0,,347.821
82,0,,348.809
83,0,,349.663
84,0,,350.594
85,0,6.320580792,351.677
86,0,,352.561
87,0,,353.546
88,0,,354.541
89,0,,355.436
90,0,5.079623519,356.372
91,0,,357.225
92,0,,358.251
93,0,,359.195
94,0,,360.184
95,0,2.362524322,361.078
96,0,,361.971
97,0,,362.801
98,0,,363.874
99,0,,364.634
100,0,0.220040759,365.504
101,0,,366.538
102,0,,367.317
103,0,,368.128
104,0,,368.941
105,0,-0.469644216,369.841
106,0,,370.662
107,0,,371.384
108,0,,372.157
109,0,,373.036
110,0,14.98389311,373.724
111,0,,374.529
112,0,,375.026
113,0,,375.557
114,0,,376.036
115,0,88.76361582,376.267
116,0,,376.379
117,0,,376.395
118,0,,376.546
119,0,,376.851
120,0,217.5978293,377.264
121,0,,377.846
122,0,,378.288
123,0,,378.859
124,0,,379.43
125,0,314.6845505,380.017
126,0,,380.796
127,0,,381.391
128,0,,381.996
129,0,,382.744
130,0,355.0074302,383.615
131,0,,384.659
132,0,,385.807
133,0,,387.341
134,0,,388.54
135,0,365.6263456,389.999
136,0,,391.179
137,0,,392.293
138,0,,393.422
139,0,,394.759
140,0,380.7170741,395.81
141,0,,397.066
142,0,,398.134
143,0,,399.151
144,0,,400.222
145,0,388.2246537,401.191
146,0,,402.394
147,0,,403.438
148,0,,404.358
149,0,,405.503
150,0,399.913085,406.471
151,0,,407.391
152,0,,408.524
153,0,,409.386
154,0,,410.341
155,0,385.7016891,411.378
156,0,,412.247
157,0,,413.163
158,0,,414.112
159,0,,414.946
160,0,397.4693755,415.696
161,0,,416.377
162,0,,417.255
163,0,,417.907
164,0,,418.698
165,0,408.3833608,419.395
166,0,,420.01
167,0,,420.674
168,0,,421.314
169,0,,421.84
170,0,400.3684057,422.374
171,0,,422.71
172,0,,422.996
173,0,,423.046
174,0,,423.01
175,0,414.6350479,422.982
176,0,,422.874
177,0,,422.861
178,0,,422.859
179,0,,422.879
180,0,416.6606569,422.991
181,0,,423.085
182,0,,423.288
183,0,,423.515
184,0,,423.737
185,0,428.5778925,424.095
186,0,,424.478
187,0,,424.88
188,0,,425.362
189,0,,425.91
190,0,429.6443689,426.503
191,0,,427.079
192,0,,427.703
193,0,,428.515
194,0,,429.168
195,0,435.4419499,430.036
196,0,,430.735
197,0,,431.426
198,0,,432.206
199,0,,432.86
200,0,438.9210113,433.77
201,0,,434.482
202,0,,435.196
203,0,,436.125
204,0,,436.828
205,0,418.7503177,437.751
206,0,,438.555
207,0,,439.286
208,0,,440.151
209,0,,441.06
210,0,447.9042933,441.892
211,0,,442.764
212,0,,443.704
213,0,,444.647
214,0,,445.528
215,0,441.4618615,446.532
216,0,,447.459
217,0,,448.323
218,0,,449.42
219,0,,450.282
220,0,430.5218474,451.2
221,0,,452.194
222,0,,453.208
223,0,,454.18
224,0,,455.124
225,0,443.6194538,455.988
226,0,,457.17
227,0,,458.079
228,0,,459.042
229,0,,460.193
230,0,455.0516188,461.158
231,0,,462.158
232,0,,463.288
233,0,,464.25
234,0,,465.33
235,0,469.4250012,466.686
236,0,,468.108
237,0,,469.552
238,0,,471.932
239,0,,474.969
240,0,471.7535723,478.015
241,0,,481.297
242,0,,484.045
243,0,,486.687
244,0,,489.261
245,0,487.828592,491.843
246,0,,494.771
247,0,,497.254
248,0,,499.699
249,0,,502.409
250,0,471.8258181,504.704
251,0,,506.931
252,0,,509.064
253,0,,511.638
254,0,,513.802
255,0,494.5573309,515.956
256,0,,518.176
257,0,,520.669
258,0,,522.857
259,0,,525.073
260,0,496.7211634,527.574
261,0,,529.724
262,0,,531.791
263,0,,534.048
264,0,,535.976
265,0,525.8090645,537.817
266,0,,539.884
267,0,,541.664
268,0,,543.284
269,0,,545.153
270,0,518.3099949,546.818
271,0,,548.327
272,0,,550.162
273,0,,551.682
274,0,,553.172
275,0,531.5241789,554.933
276,0,,556.376
277,0,,557.832
278,0,,559.425
279,0,,560.807
280,0,534.195588,562.243
281,0,,563.68
282,0,,565.288
283,0,,566.693
284,0,,568.013
285,0,547.528792,569.646
286,0,,570.999
287,0,,572.335
288,0,,573.937
289,0,,575.233
290,0,559.3950935,576.526
291,0,,577.834
292,0,,579.318
293,0,,580.686
294,0,,581.937
295,0,563.0166131,583.193
296,0,,584.677
297,0,,585.778
298,0,,586.932
299,0,,587.995
300,0,587.8706671,589.153
301,0,,590.171
302,0,,591.007
303,0,,591.98
304,0,,592.802
305,0,564.6181613,593.557
306,0,,594.552
307,0,,595.36
308,0,,596.163
309,0,,597.149
310,0,574.8003944,597.941
311,0,,598.798
312,0,,599.612
313,0,,600.534
314,0,,601.368
315,0,556.3893244,602.136
316,0,,603.101
317,0,,603.904
318,0,,604.663
319,0,,605.488
320,0,556.4630181,606.387
321,0,,607.163
322,0,,607.951
323,0,,608.798
324,0,,609.6
325,0,570.2808084,610.341
326,0,,611.234
327,0,,612.088
328,0,,612.887
329,0,,613.893
330,0,573.2778644,614.731
331,0,,615.547
332,0,,616.568
333,0,,617.379
334,0,,618.237
335,0,576.3301905,619.157
336,0,,620.012
337,0,,621.105
338,0,,622.029
339,0,,622.922
340,0,587.5534505,624.081
341,0,,625.028
342,0,,626.004
343,0,,627.186
344,0,,628.157
345,0,594.2311055,629.256
346,0,,630.362
347,0,,631.656
348,0,,632.823
349,0,,633.947
350,0,587.5644224,635.29
351,0,,636.526
352,0,,637.716
353,0,,638.985
354,0,,640.471
355,0,574.8276352,641.706
356,0,,643.215
357,0,,644.572
358,0,,646.386
359,0,,648.526
360,0,573.7995127,651.158
361,0,,653.719
362,0,,656.55
363,0,,659.95
364,0,,663.08
365,0,585.2352926,666.259
366,0,,670.169
367,0,,673.675
368,0,,676.872
369,0,,681.338
370,0,587.2033006,685.208
371,0,,689.716
372,0,,694.27
373,0,,698.4
374,0,,702.474
375,0,589.0211585,705.893
376,0,,710.192
377,0,,714.719
378,0,,719.667
379,0,,725.846
380,0,594.2160699,734.856
381,0,,746.394
382,0,,759.816
383,0,,779.863
384,0,,797.299
385,0,612.5555781,814.052
386,0,,829.909
387,0,,846.891
388,0,,859.724
389,0,,873.228
390,0,597.610292,881.29
391,0,,894.314
392,0,,905.254
393,0,,913.108
394,0,,921.389
395,0,575.512266,929.671
396,0,,938.351
397,0,,948.348
398,0,,956.073
399,0,,965.466
400,0,548.9322497,972.058
401,0,,977.027
402,0,,985.743
403,0,,991.634
404,0,,993.459
405,0,533.0565609,995.172
406,0,,976.396
407,0,,943.572
408,0,,920.242
409,0,,900.466
410,0,517.787002,880.52
411,0,,865.657
412,0,,852.597
413,0,,840.916
414,0,,829.009
415,0,493.403888,820.115
416,0,,812.399
417,0,,807.78
418,0,,800.426
419,0,,793.975
420,0,441.0736781,787.266
421,0,,781.644
422,0,,776.154
423,0,,770.851
424,0,,766.55
425,0,404.000828,762.354
426,0,,758.197
427,0,,754.511
428,0,,749.749
429,0,,745.678
430,0,393.4667785,741.204
431,0,,737.196
432,0,,733.614
433,0,,730.125
434,0,,726.011
435,0,373.4481536,722.336
436,0,,718.144
437,0,,714.113
438,0,,709.564
439,0,,704.385
440,0,361.8748235,700.097
441,0,,695.893
442,0,,691.971
443,0,,687.909
444,0,,684.801
445,0,332.6296441,681.337
446,0,,677.075
447,0,,672.742
448,0,,669.565
449,0,,666.252
450,0,274.8341512,661.823
451,0,,657.7
452,0,,654.886
453,0,,651.996
454,0,,648.593
455,0,184.1334779,645.957
456,0,,642.8
457,0,,640.558
458,0,,637.818
459,0,,636.032
460,0,93.06185908,634.592
461,0,,633.043
462,0,,630.78
463,0,,628.376
464,0,,627.403
465,0,30.76401184,626.406
466,0,,625.07
467,0,,622.952
468,0,,621.156
469,0,,619.601
470,0,8.170780967,617.151
471,0,,615.836
472,0,,614.761
473,0,,613.553
474,0,,612.601
475,0,3.396285244,611.341
476,0,,610.17
477,0,,608.986
478,0,,607.379
479,0,,605.296
480,0,2.458311051,603.007
481,0,,601.81
482,0,,600.689
483,0,,599.689
484,0,,598.602
485,0,2.301085885,597.831
486,0,,596.922
487,0,,595.501
488,0,,594.259
489,0,,592.793
490,0,1.595605716,590.965
491,0,,590.133
492,0,,589.218
493,0,,588.156
494,0,,587.515
495,0,0.973704547,586.78
496,0,,586.024
497,0,,586.415
498,0,,586.512
499,0,,586.068
500,0,2.16476833,586.279

File: Non-charring/PMMA/LCPP/LCPP_Cone_65kW_3.csv
Time,Mass,HRR,Back Surface Temperature
[s],[g],[kW/m2],[K]
0,0,3.641566489,303.076
1,0,,303.076
2,0,,303.075
3,0,,303.091
4,0,,303.099
5,0,3.455208632,303.106
6,0,,303.136
7,0,,303.141
8,0,,303.202
9,0,,303.214
10,0,4.800931065,303.239
11,0,,303.266
12,0,,303.293
13,0,,303.332
14,0,,303.402
15,0,7.015965095,303.444
16,0,,303.519
17,0,,303.568
18,0,,303.659
19,0,,303.767
20,0,1.925571087,303.843
21,0,,304.013
22,0,,304.119
23,0,,304.276
24,0,,304.318
25,0,1.87406679,304.669
26,0,,304.863
27,0,,305.162
28,0,,305.436
29,0,,305.736
30,0,0.75406288,306.008
31,0,,306.424
32,0,,306.791
33,0,,307.254
34,0,,307.617
35,0,-0.409411939,308.136
36,0,,308.569
37,0,,309.061
38,0,,309.659
39,0,,310.212
40,0,-0.454148372,310.676
41,0,,311.42
42,0,,312.017
43,0,,312.821
44,0,,313.373
45,0,-1.320740751,313.944
46,0,,314.673
47,0,,315.4
48,0,,316.231
49,0,,316.946
50,0,-2.015515257,317.629
51,0,,318.487
52,0,,319.326
53,0,,320.092
54,0,,320.903
55,0,-2.513648268,321.794
56,0,,322.594
57,0,,323.346
58,0,,324.301
59,0,,325.281
60,0,-2.799774868,326
61,0,,326.886
62,0,,327.734
63,0,,328.69
64,0,,329.747
65,0,-2.573188128,330.58
66,0,,331.586
67,0,,332.413
68,0,,333.163
69,0,,334.196
70,0,3.066975436,335.105
71,0,,336.071
72,0,,337.112
73,0,,337.849
74,0,,338.828
75,0,7.947164474,339.758
76,0,,340.806
77,0,,341.677
78,0,,342.894
79,0,,343.674
80,0,8.945669196,344.557
81,0,,345.644
82,0,,346.631
83,0,,347.405
84,0,,348.27
85,0,6.000693585,349.26
86,0,,350.325
87,0,,351.257
88,0,,352.14
89,0,,353.142
90,0,3.057572886,354.15
91,0,,355.03
92,0,,355.962
93,0,,356.986
94,0,,358.047
95,0,3.740269983,358.944
96,0,,359.837
97,0,,360.768
98,0,,361.79
99,0,,362.658
100,0,48.37626875,363.459
101,0,,364.491
102,0,,365.442
103,0,,366.392
104,0,,367.192
105,0,140.343917,368.107
106,0,,369.137
107,0,,370.027
108,0,,370.92
109,0,,371.894
110,0,257.8658249,372.818
111,0,,373.621
112,0,,374.551
113,0,,375.597
114,0,,376.383
115,0,315.7172115,377.377
116,0,,378.131
117,0,,378.877
118,0,,379.767
119,0,,380.658
120,0,339.3307728,381.235
121,0,,381.97
122,0,,382.803
123,0,,383.416
124,0,,384.081
125,0,363.3598072,384.842
126,0,,385.713
127,0,,386.432
128,0,,387.2
129,0,,388.107
130,0,383.8468934,388.872
131,0,,389.729
132,0,,390.599
133,0,,391.659
134,0,,392.648
135,0,391.6437916,393.815
136,0,,394.794
137,0,,395.773
138,0,,396.954
139,0,,397.926
140,0,393.3266323,398.92
141,0,,399.946
142,0,,401.123
143,0,,402.104
144,0,,403.075
145,0,387.0501959,404.082
146,0,,405.044
147,0,,406.206
148,0,,407.143
149,0,,408.11
150,0,395.5270971,409.225
151,0,,410.168
152,0,,411.27
153,0,,412.219
154,0,,413.129
155,0,403.8568725,414.236
156,0,,414.976
157,0,,416.026
158,0,,416.901
159,0,,417.74
160,0,395.8689154,418.773
161,0,,419.618
162,0,,420.477
163,0,,421.524
164,0,,422.324
165,0,413.6092239,423.189
166,0,,424.155
167,0,,424.994
168,0,,425.838
169,0,,426.631
170,0,420.5735045,427.621
171,0,,428.388
172,0,,429.179
173,0,,430.11
174,0,,430.898
175,0,419.2465564,431.84
176,0,,432.584
177,0,,433.294
178,0,,433.803
179,0,,434.306
180,0,421.1242134,434.9
181,0,,435.359
182,0,,435.842
183,0,,436.419
184,0,,436.923
185,0,428.9316119,437.498
186,0,,438.178
187,0,,438.694
188,0,,439.326
189,0,,439.997
190,0,425.9793141,440.632
191,0,,441.334
192,0,,441.874
193,0,,442.551
194,0,,443.336
195,0,433.9167399,443.965
196,0,,444.631
197,0,,445.319
198,0,,446.053
199,0,,446.626
200,0,427.0527026,447.141
201,0,,447.822
202,0,,448.211
203,0,,448.85
204,0,,449.412
205,0,440.1665904,449.887
206,0,,450.467
207,0,,451.015
208,0,,451.614
209,0,,452.273
210,0,437.0525812,452.934
211,0,,453.576
212,0,,454.248
213,0,,454.778
214,0,,455.612
215,0,441.0368192,456.223
216,0,,456.954
217,0,,457.783
218,0,,458.479
219,0,,459.353
220,0,447.0415376,460.119
221,0,,460.91
222,0,,461.73
223,0,,462.693
224,0,,463.541
225,0,447.3098142,464.342
226,0,,465.32
227,0,,466.25
228,0,,467.038
229,0,,467.987
230,0,452.6083074,468.998
231,0,,469.972
232,0,,470.957
233,0,,471.769
234,0,,472.895
235,0,471.5100985,473.9
236,0,,475.001
237,0,,475.82
238,0,,476.957
239,0,,477.826
240,0,481.4480938,479.062
241,0,,479.911
242,0,,480.954
243,0,,482.123
244,0,,483.149
245,0,503.5282964,484.12
246,0,,485.259
247,0,,486.22
248,0,,487.286
249,0,,488.473
250,0,505.4749373,489.431
251,0,,490.546
252,0,,491.502
253,0,,492.51
254,0,,493.796
255,0,497.3332245,494.716
256,0,,495.791
257,0,,496.969
258,0,,497.948
259,0,,499.038
260,0,495.7769309,499.997
261,0,,501.181
262,0,,502.251
263,0,,503.403
264,0,,504.42
265,0,503.0702674,505.428
266,0,,506.364
267,0,,507.361
268,0,,508.473
269,0,,509.397
270,0,522.9437926,510.355
271,0,,511.388
272,0,,512.286
273,0,,513.336
274,0,,514.185
275,0,526.2827411,515.093
276,0,,515.959
277,0,,516.965
278,0,,517.84
279,0,,518.659
280,0,527.4519687,519.674
281,0,,520.502
282,0,,521.325
283,0,,522.352
284,0,,523.177
285,0,557.5998906,524.039
286,0,,525.052
287,0,,525.853
288,0,,526.739
289,0,,527.578
290,0,563.8018992,528.546
291,0,,529.424
292,0,,530.217
293,0,,531.078
294,0,,532.063
295,0,570.8953178,532.878
296,0,,533.738
297,0,,534.677
298,0,,535.499
299,0,,536.35
300,0,565.4042386,537.283
301,0,,538.142
302,0,,538.968
303,0,,539.778
304,0,,540.646
305,0,565.3050148,541.58
306,0,,542.427
307,0,,543.285
308,0,,544.259
309,0,,545.099
310,0,577.810252,545.92
311,0,,546.89
312,0,,547.777
313,0,,548.608
314,0,,549.639
315,0,574.9430935,550.502
316,0,,551.342
317,0,,552.405
318,0,,553.248
319,0,,554.135
320,0,570.686639,555.05
321,0,,556.046
322,0,,556.992
323,0,,557.865
324,0,,558.865
325,0,577.9275682,559.791
326,0,,560.643
327,0,,561.528
328,0,,562.596
329,0,,563.483
330,0,592.1745707,564.411
331,0,,565.442
332,0,,566.373
333,0,,567.291
334,0,,568.331
335,0,572.3627839,569.273
336,0,,570.161
337,0,,571.222
338,0,,572.159
339,0,,573.039
340,0,593.3162869,573.983
341,0,,575.035
342,0,,575.947
343,0,,576.953
344,0,,577.704
345,0,608.7228732,578.888
346,0,,579.764
347,0,,580.641
348,0,,581.661
349,0,,582.631
350,0,620.0955872,583.614
351,0,,584.567
352,0,,585.594
353,0,,586.674
354,0,,587.77
355,0,631.751833,588.676
356,0,,589.777
357,0,,590.796
358,0,,591.861
359,0,,592.973
360,0,643.6658115,594.093
361,0,,595.154
362,0,,596.272
363,0,,597.401
364,0,,598.589
365,0,620.5074837,600.059
366,0,,601.265
367,0,,602.461
368,0,,603.708
369,0,,605.187
370,0,638.6138697,606.533
371,0,,607.809
372,0,,609.408
373,0,,610.828
374,0,,612.522
375,0,632.620792,614.054
376,0,,615.598
377,0,,617.215
378,0,,619.188
379,0,,620.909
380,0,642.9856754,622.776
381,0,,624.743
382,0,,627.194
383,0,,629.582
384,0,,632.164
385,0,636.831559,635.509
386,0,,638.439
387,0,,641.711
388,0,,646.005
389,0,,650.813
390,0,617.5225543,656.749
391,0,,664.68
392,0,,672.301
393,0,,680.137
394,0,,690.82
395,0,632.3562961,700.799
396,0,,711.389
397,0,,724.975
398,0,,738.037
399,0,,758.423
400,0,600.890157,779.173
401,0,,803.772
402,0,,821.969
403,0,,838.297
404,0,,853.756
405,0,577.3181014,878.539
406,0,,899.641
407,0,,918.043
408,0,,933.232
409,0,,949.584
410,0,553.0864904,965.294
411,0,,978.91
412,0,,994.755
413,0,,1001.776
414,0,,1002.336
415,0,540.4188592,1020.73
416,0,,1033.893
417,0,,1040.452
418,0,,1042.728
419,0,,1045.366
420,0,499.0743091,1061.95
421,0,,1074.294
422,0,,1086.582
423,0,,1101.799
424,0,,1104.112
425,0,493.3690166,1108.594
426,0,,1110.266
427,0,,1113.94
428,0,,1125.372
429,0,,1130.977
430,0,466.8133726,1133.742
431,0,,1136.21
432,0,,1112.226
433,0,,1075.337
434,0,,1023.838
435,0,443.5481692,986.556
436,0,,953.786
437,0,,894.622
438,0,,840.266
439,0,,806.857
440,0,361.755882,776.653
441,0,,749.358
442,0,,720.574
443,0,,698.164
444,0,,677.549
445,0,250.3260702,655.369
446,0,,636.921
447,0,,620.328
448,0,,601.977
449,0,,587.624
450,0,190.0473979,573.351
451,0,,560.14
452,0,,546.087
453,0,,534.814
454,0,,524.349
455,0,143.1491987,514.396
456,0,,503.304
457,0,,494.135
458,0,,484.671
459,0,,475.307
460,0,78.43253327,465.211
461,0,,457.183
462,0,,448.462
463,0,,441.462
464,0,,434.866
465,0,28.91988481,428.643
466,0,,421.665
467,0,,416.134
468,0,,410.062
469,0,,405.18
470,0,10.898102,400.552
471,0,,396.094
472,0,,391.157
473,0,,387.173
474,0,,383.362
475,0,4.595269293,379.793
476,0,,375.778
477,0,,372.502
478,0,,369.411
479,0,,365.974
480,0,2.832740663,363.192
481,0,,360.572
482,0,,357.992
483,0,,355.208
484,0,,352.892
485,0,1.66442899,350.315
486,0,,348.26
487,0,,346.198
488,0,,344.269
489,0,,342.141
490,0,1.576426316,340.34
491,0,,338.72
492,0,,336.924
493,0,,335.381
494,0,,333.972
495,0,1.599971314,332.359
496,0,,331.04
497,0,,329.807
498,0,,328.57
499,0,,327.303
500,0,3.600566136,326.218
