Repository: MaCFP/matl-db

# matl-db

#### Welcome to the MaCFP Condensed Phase Subgroup database!

The MaCFP Condensed Phase Working Group was organized to enable the fire safety science research community to make significant progress towards establishing a common framework for the selection of experiments and the methodologies used to analyze these experiments when developing pyrolysis models. Key objectives of this effort include:
- Cataloguing current approaches used to parameterize pyrolysis models;
- Developing standard data set formats for experimental data on pyrolysis;
- Developing requirements for data set quality and establishing a data review committee;
- Quantifying the inter-laboratory variability for comparable experimental datasets; and
- Assessing the impact of the variability of model parameters on fire growth predictions

#### In preparation for MaCFP-4, please read the following:

[Guidelines for Participation in the MaCFP-4 Workshop (2026)](https://github.com/MaCFP/macfp-db/releases/download/macfp-4.0/MaCFP-4_Guidelines_for_Participation.pdf)

[Presentation of Target Experiments and Modeling Guidelines for the upcoming MaCFP-4 Workshop (meeting recording and presentation slides)](https://github.com/MaCFP/macfp-db/releases/tag/macfp-4.0)

Please visit our [wiki pages](https://github.com/MaCFP/matl-db/wiki/How-to-Contribute) for additional details, including how to contribute (experimentalists and modelers).

#### Presentations for previous MaCFP workshops can be found on online:

[**MaCFP-4 (La Rochelle, 2026)**](https://github.com/MaCFP/macfp-db/releases/tag/macfp-4.0)

[**MaCFP-3 (Tsukuba, 2023)**](https://github.com/MaCFP/macfp-db/releases/tag/macfp-3.0)

[**MaCFP-2 (Waterloo, 2021)**](https://github.com/MaCFP/matl-db/releases/tag/v1.1.0)

[MaCFP-2 Preliminary Summary of Experimental Measurements](https://github.com/MaCFP/matl-db/releases/tag/v1.0.0)

#### Virtual Discusion Forum
If you have questions regarding any of the activities or measurement data of the MaCFP Condensed Subgroup, please [start a discussion post](https://github.com/MaCFP/matl-db/discussions).

# Laboratoire Central de la Pr�fecture de Police (LCPP)

### Experimental Conditions, TGA
Four repeats were performed but only the best three were selected. 

* Heating Rate: 2.5, 5, 10, or 20 K/min
* Temperature program
  - Initial temperature 300 K
  - Isotherm: 300 s
  - Maximum Temperature 800 K
  - Final Isotherm: 300 s
* Sample mass: ~4 mg
* Sample geometry: powdered
* Calibration type: A full calibration is performed every two years. Last calibration carried out in December 2017 using onset temperatures of Indium and Aluminium and verification of calibration on CaCO3. Periodical verification of the equipment: every 6 months or before any extensive use of the equipment.
* Crucible type: Alumina, 70uL, ~170 mg
* Carrier Gas
  - Nitrogen
  - Flow rate = 80 ml/min
 
| Test Name | Heating Rate (K/min) |  Initial Sample Mass (mg) | 
| --------- | :----: | :------------------------:|
|LCPP\_STA\_N2\_2.5K\_1 |  2.5  | 3.00723|  
|LCPP\_STA\_N2\_2.5K\_2 |  2.5  | 3.12678|  
|LCPP\_STA\_N2\_2.5K\_3 |  2.5  | 3.18254|  
|LCPP\_STA\_N2\_5K\_1  |  5  | 3.09388|  
|LCPP\_STA\_N2\_5K\_2  |  5  | 3.0349|  
|LCPP\_STA\_N2\_5K\_3  |  5  | 3.06027|  
|LCPP\_STA\_N2\_10K\_1 |  10  | 3.01186|  
|LCPP\_STA\_N2\_10K\_2 |  10  | 2.94796|  
|LCPP\_STA\_N2\_10K\_3 |  10  | 3.15013|  
|LCPP\_STA\_N2\_15K\_1 |  15  | 3.04276|  
|LCPP\_STA\_N2\_15K\_2 |  15  | 3.12389|  
|LCPP\_STA\_N2\_15K\_3 |  15  | 3.06913|  
|LCPP\_STA\_N2\_20K\_1 |  20  | 3.01186|  
|LCPP\_STA\_N2\_20K\_2 |  20  | 2.94796|  
|LCPP\_STA\_N2\_20K\_3 |  20  | 3.15013|

### Experimental Conditions, Cone calorimeter
For three out of four samples for each heat flux, no mass information is available. Measurements of temperature and HRR for these 6 samples are however made available for estimation of HRR repeatability. A single thermocouple was used to measure temperature at the center of the sample back surface. Prior to testing, samples were wrapped with aluminum foil. Distance between sample side and the conical heater resistance = 25�mm. 

* Extraction flow rate: 24L/s
* Sample holder dimensions:
    - Square pan: 106mm x 106mm x 25mm [?]
    - Retainer frame: None
    - Retaining grid: None
* Backing Insulation: Monolith substrates (3x, each 12 mm thick) [material type/thermal conductivity / thermophysical properties?]
* Thermocouple location: Central on sample back surface

###### Test Heating Conditions  
|Test Name | Heat Flux (kW/m2)| Heater Temperature (K) 
|----------|:------:| :---: |
|LCCP\_Cone\_25kW\_1 | 25| 310?  |
|LCCP\_Cone\_25kW\_2 | 25| 310?|
|LCCP\_Cone\_25kW\_3 | 25| 310?|
|LCCP\_Cone\_25kW\_4 | 25| 310?|
|LCCP\_Cone\_65kW\_1 | 65| 559? | 
|LCCP\_Cone\_65kW\_2 | 65| 559?|
|LCCP\_Cone\_65kW\_3 | 65| 558? | 
|LCCP\_Cone\_65kW\_4 | 65| 558?|

File: Non-charring/PMMA/LCPP/LCPP_TGA_N2_10K_1.csv
Time,Temperature,Mass
[s],[K],[mg]
0,301.205,3.01186
3,301.19,3.01169
6,301.173,3.01147
9,301.148,3.01144
12,301.121,3.01135
15,301.094,3.01136
18,301.082,3.01159
21,301.051,3.01172
24,301.044,3.01166
27,301.027,3.01136
30,301.008,3.01126
33,300.993,3.0113
36,300.971,3.01123
39,300.961,3.01096
42,300.952,3.0107
45,300.91,3.01082
48,300.914,3.01107
51,300.905,3.01128
54,300.882,3.01121
57,300.874,3.01107
60,300.853,3.01084
63,300.856,3.01081
66,300.835,3.01095
69,300.816,3.0111
72,300.812,3.01117
75,300.798,3.01105
78,300.788,3.01077
81,300.772,3.01048
84,300.764,3.01031
87,300.744,3.01034
90,300.735,3.01031
93,300.736,3.01029
96,300.718,3.01039
99,300.714,3.01048
102,300.704,3.0106
105,300.693,3.01057
108,300.687,3.01038
111,300.687,3.01028
114,300.676,3.01032
117,300.661,3.01039
120,300.653,3.01045
123,300.64,3.01032
126,300.633,3.01016
129,300.625,3.01008
132,300.63,3.01009
135,300.619,3.01
138,300.61,3.00997
141,300.611,3.00998
144,300.604,3.00998
147,300.595,3.00997
150,300.585,3.01
153,300.574,3.01004
156,300.567,3.01002
159,300.555,3.00997
162,300.559,3.00993
165,300.544,3.00991
168,300.543,3.0099
171,300.542,3.0099
174,300.538,3.0099
177,300.523,3.0099
180,300.532,3.0099
183,300.523,3.0099
186,300.525,3.0099
189,300.5,3.0099
192,300.499,3.00994
195,300.501,3.01006
198,300.499,3.01009
201,300.48,3.00985
204,300.491,3.00974
207,300.482,3.0099
210,300.47,3.01005
213,300.474,3.01006
216,300.469,3.00999
219,300.464,3.00994
222,300.459,3.00991
225,300.453,3.00991
228,300.448,3.0099
231,300.44,3.0099
234,300.439,3.0099
237,300.44,3.0099
240,300.431,3.00992
243,300.417,3.00998
246,300.437,3.01005
249,300.419,3.00986
252,300.413,3.00975
255,300.424,3.00974
258,300.415,3.00986
261,300.412,3.00973
264,300.409,3.00962
267,300.405,3.00954
270,300.403,3.00949
273,300.388,3.00934
276,300.393,3.00915
279,300.39,3.00903
282,300.384,3.00927
285,300.381,3.00952
288,300.389,3.00936
291,300.387,3.00916
294,300.377,3.00912
297,300.376,3.00903
300,300.373,3.0084
303,300.477,3.00792
306,300.864,3.00936
309,301.425,3.0114
312,302.127,3.01231
315,302.9,3.01167
318,303.73,3.01111
321,304.612,3.01048
324,305.498,3.00981
327,306.42,3.00915
330,307.343,3.00857
333,308.273,3.00824
336,309.212,3.00805
339,310.151,3.00807
342,311.1,3.00805
345,312.043,3.00794
348,312.985,3.0078
351,313.934,3.00763
354,314.888,3.00745
357,315.833,3.00734
360,316.779,3.0072
363,317.746,3.00701
366,318.705,3.0068
369,319.649,3.00683
372,320.621,3.00684
375,321.586,3.00672
378,322.541,3.0065
381,323.512,3.00645
384,324.47,3.0064
387,325.455,3.00634
390,326.427,3.00622
393,327.374,3.00616
396,328.354,3.00604
399,329.32,3.00585
402,330.303,3.00564
405,331.276,3.00549
408,332.251,3.00542
411,333.228,3.00547
414,334.195,3.00548
417,335.171,3.00547
420,336.153,3.00526
423,337.126,3.00501
426,338.109,3.00494
429,339.087,3.00484
432,340.061,3.00482
435,341.036,3.00479
438,342.006,3.00471
441,342.986,3.00471
444,343.98,3.00472
447,344.95,3.00467
450,345.933,3.00458
453,346.914,3.00439
456,347.895,3.00425
459,348.877,3.00419
462,349.859,3.00416
465,350.84,3.00424
468,351.818,3.00435
471,352.803,3.00424
474,353.791,3.004
477,354.769,3.00365
480,355.763,3.0035
483,356.745,3.00349
486,357.729,3.00353
489,358.715,3.00358
492,359.697,3.00356
495,360.683,3.00343
498,361.674,3.00329
501,362.663,3.00322
504,363.641,3.00315
507,364.638,3.00303
510,365.625,3.00297
513,366.613,3.00291
516,367.598,3.00293
519,368.588,3.00288
522,369.574,3.00283
525,370.564,3.00263
528,371.56,3.00242
531,372.545,3.00232
534,373.542,3.00254
537,374.531,3.00252
540,375.524,3.00194
543,376.524,3.00178
546,377.502,3.00188
549,378.496,3.00214
552,379.487,3.00205
555,380.488,3.00192
558,381.474,3.00173
561,382.467,3.0016
564,383.454,3.00157
567,384.454,3.00154
570,385.447,3.0015
573,386.444,3.00135
576,387.434,3.00118
579,388.436,3.00108
582,389.447,3.00097
585,390.436,3.00083
588,391.421,3.00071
591,392.416,3.00057
594,393.423,3.00045
597,394.411,3.00031
600,395.413,3.00028
603,396.406,3.00031
606,397.407,3.00022
609,398.402,3.00007
612,399.403,2.99993
615,400.409,2.99977
618,401.405,2.99949
621,402.415,2.9992
624,403.402,2.99896
627,404.414,2.99875
630,405.419,2.9984
633,406.424,2.99819
636,407.427,2.99823
639,408.427,2.99829
642,409.43,2.99795
645,410.429,2.9975
648,411.431,2.9971
651,412.451,2.99686
654,413.448,2.99663
657,414.458,2.99645
660,415.461,2.99627
663,416.467,2.99596
666,417.474,2.99547
669,418.474,2.99517
672,419.482,2.99505
675,420.489,2.99491
678,421.499,2.9945
681,422.506,2.99401
684,423.519,2.99366
687,424.524,2.99342
690,425.531,2.99333
693,426.536,2.9932
696,427.546,2.99293
699,428.564,2.99267
702,429.574,2.99246
705,430.583,2.99194
708,431.59,2.99147
711,432.606,2.99117
714,433.617,2.99091
717,434.622,2.99055
720,435.635,2.99031
723,436.647,2.99002
726,437.659,2.98943
729,438.667,2.98882
732,439.676,2.98841
735,440.697,2.98827
738,441.713,2.98796
741,442.724,2.98751
744,443.741,2.98689
747,444.747,2.98623
750,445.763,2.98557
753,446.786,2.98517
756,447.799,2.98499
759,448.811,2.98469
762,449.826,2.98421
765,450.848,2.98366
768,451.851,2.98309
771,452.866,2.98254
774,453.886,2.98199
777,454.905,2.98141
780,455.924,2.98079
783,456.929,2.97994
786,457.951,2.97881
789,458.968,2.9778
792,459.977,2.97711
795,460.996,2.97634
798,462.014,2.97549
801,463.031,2.97455
804,464.048,2.97361
807,465.062,2.97297
810,466.081,2.97221
813,467.092,2.97111
816,468.123,2.96998
819,469.136,2.9692
822,470.149,2.9683
825,471.165,2.96738
828,472.187,2.96658
831,473.209,2.96548
834,474.225,2.96445
837,475.232,2.96323
840,476.261,2.96193
843,477.277,2.96077
846,478.295,2.95963
849,479.323,2.95852
852,480.331,2.9574
855,481.353,2.95613
858,482.376,2.95476
861,483.388,2.95346
864,484.407,2.95215
867,485.437,2.95074
870,486.445,2.94912
873,487.466,2.94756
876,488.484,2.94604
879,489.515,2.94453
882,490.527,2.943
885,491.549,2.94147
888,492.564,2.93996
891,493.588,2.93836
894,494.605,2.93692
897,495.628,2.93555
900,496.648,2.93396
903,497.669,2.93243
906,498.681,2.93098
909,499.712,2.92955
912,500.728,2.92819
915,501.754,2.92695
918,502.772,2.92584
921,503.783,2.92474
924,504.801,2.92376
927,505.823,2.92297
930,506.844,2.92223
933,507.869,2.92143
936,508.883,2.92078
939,509.908,2.92042
942,510.928,2.91993
945,511.95,2.91913
948,512.965,2.91851
951,513.987,2.91791
954,515.002,2.91753
957,516.03,2.91713
960,517.034,2.91667
963,518.062,2.91635
966,519.093,2.91611
969,520.109,2.91567
972,521.124,2.91515
975,522.14,2.91444
978,523.163,2.91386
981,524.188,2.91331
984,525.209,2.91255
987,526.225,2.91166
990,527.243,2.91106
993,528.264,2.91052
996,529.284,2.91005
999,530.307,2.90966
1002,531.323,2.90916
1005,532.342,2.90821
1008,533.363,2.90716
1011,534.379,2.90617
1014,535.406,2.9053
1017,536.419,2.90449
1020,537.439,2.90367
1023,538.451,2.90288
1026,539.473,2.90194
1029,540.498,2.90092
1032,541.515,2.89971
1035,542.526,2.89832
1038,543.538,2.89693
1041,544.568,2.89555
1044,545.581,2.89423
1047,546.593,2.89279
1050,547.606,2.89118
1053,548.633,2.88954
1056,549.649,2.88792
1059,550.668,2.88639
1062,551.673,2.88482
1065,552.693,2.88299
1068,553.708,2.88081
1071,554.728,2.87862
1074,555.732,2.87629
1077,556.762,2.8739
1080,557.782,2.87141
1083,558.79,2.86903
1086,559.815,2.86662
1089,560.826,2.86407
1092,561.847,2.86111
1095,562.862,2.85786
1098,563.871,2.85466
1101,564.893,2.85153
1104,565.906,2.84842
1107,566.924,2.84505
1110,567.944,2.84144
1113,568.955,2.83777
1116,569.97,2.83392
1119,570.981,2.82984
1122,571.989,2.82576
1125,573.009,2.82148
1128,574.028,2.81703
1131,575.041,2.81256
1134,576.055,2.80806
1137,577.069,2.80346
1140,578.09,2.79866
1143,579.1,2.79362
1146,580.117,2.78849
1149,581.126,2.78338
1152,582.14,2.77817
1155,583.151,2.77266
1158,584.165,2.76707
1161,585.174,2.76138
1164,586.194,2.75544
1167,587.211,2.74919
1170,588.226,2.74268
1173,589.245,2.73587
1176,590.259,2.72874
1179,591.265,2.72134
1182,592.278,2.71365
1185,593.289,2.70547
1188,594.302,2.69698
1191,595.32,2.68841
1194,596.334,2.67938
1197,597.347,2.66975
1200,598.365,2.65972
1203,599.37,2.64912
1206,600.387,2.63785
1209,601.395,2.62608
1212,602.413,2.61367
1215,603.427,2.60074
1218,604.445,2.58708
1221,605.459,2.57291
1224,606.468,2.55819
1227,607.481,2.54295
1230,608.499,2.52685
1233,609.509,2.50986
1236,610.522,2.49203
1239,611.533,2.47353
1242,612.536,2.45397
1245,613.552,2.43354
1248,614.558,2.41236
1251,615.568,2.39041
1254,616.579,2.36724
1257,617.58,2.34291
1260,618.582,2.31762
1263,619.583,2.29156
1266,620.598,2.26442
1269,621.597,2.2362
1272,622.598,2.20694
1275,623.61,2.17696
1278,624.613,2.14565
1281,625.613,2.11301
1284,626.614,2.07947
1287,627.614,2.04458
1290,628.622,2.00884
1293,629.627,1.97212
1296,630.631,1.93464
1299,631.627,1.89614
1302,632.621,1.85676
1305,633.618,1.81643
1308,634.625,1.77535
1311,635.614,1.7331
1314,636.616,1.68995
1317,637.618,1.64602
1320,638.619,1.60141
1323,639.624,1.55602
1326,640.616,1.51038
1329,641.621,1.46451
1332,642.624,1.41831
1335,643.625,1.3712
1338,644.628,1.32351
1341,645.627,1.27572
1344,646.628,1.22803
1347,647.625,1.1805
1350,648.622,1.13321
1353,649.632,1.08612
1356,650.631,1.03951
1359,651.638,0.993143
1362,652.64,0.946999
1365,653.646,0.901269
1368,654.658,0.856216
1371,655.653,0.811935
1374,656.664,0.768549
1377,657.666,0.725864
1380,658.672,0.684344
1383,659.681,0.643994
1386,660.685,0.604803
1389,661.694,0.566853
1392,662.707,0.530502
1395,663.706,0.495308
1398,664.724,0.461557
1401,665.737,0.429123
1404,666.738,0.398551
1407,667.759,0.369344
1410,668.767,0.341419
1413,669.771,0.314812
1416,670.789,0.28997
1419,671.8,0.266482
1422,672.816,0.244446
1425,673.82,0.223535
1428,674.838,0.204276
1431,675.847,0.186285
1434,676.862,0.169478
1437,677.873,0.153702
1440,678.874,0.139461
1443,679.88,0.126392
1446,680.893,0.114059
1449,681.897,0.103084
1452,682.903,0.0930934
1455,683.907,0.0839641
1458,684.91,0.075509
1461,685.921,0.0679092
1464,686.926,0.0608954
1467,687.926,0.0545276
1470,688.927,0.0488207
1473,689.923,0.0438932
1476,690.924,0.0395259
1479,691.924,0.0355294
1482,692.924,0.0317841
1485,693.931,0.0284694
1488,694.929,0.0255588
1491,695.929,0.0229369
1494,696.929,0.0206332
1497,697.922,0.0187276
1500,698.92,0.0169951
1503,699.924,0.0153035
1506,700.921,0.0137409
1509,701.913,0.0123811
1512,702.917,0.0113408
1515,703.917,0.0103249
1518,704.915,0.00951276
1521,705.906,0.00869795
1524,706.903,0.00791335
1527,707.906,0.00734499
1530,708.902,0.00705283
1533,709.894,0.00673394
1536,710.888,0.00630155
1539,711.883,0.00583446
1542,712.888,0.00541111
1545,713.871,0.00507778
1548,714.876,0.00478235
1551,715.871,0.00471612
1554,716.859,0.00470082
1557,717.857,0.00442166
1560,718.852,0.00406505
1563,719.851,0.00389274
1566,720.846,0.00385154
1569,721.842,0.00382391
1572,722.831,0.00391053
1575,723.834,0.00385791
1578,724.835,0.0036099
1581,725.825,0.00356066
1584,726.809,0.00358374
1587,727.808,0.00358908
1590,728.812,0.00353449
1593,729.803,0.00346833
1596,730.804,0.00342703
1599,731.792,0.0034197
1602,732.785,0.00340886
1605,733.788,0.00327273
1608,734.785,0.00331321
1611,735.771,0.00338472
1614,736.771,0.00332093
1617,737.768,0.00332264
1620,738.757,0.00327732
1623,739.749,0.00342434
1626,740.745,0.00362699
1629,741.745,0.00346873
1632,742.731,0.00324541
1635,743.73,0.0031241
1638,744.731,0.00309137
1641,745.722,0.00297337
1644,746.711,0.00298065
1647,747.709,0.00296122
1650,748.714,0.00286739
1653,749.703,0.00296352
1656,750.695,0.00300882
1659,751.687,0.00286695
1662,752.685,0.00279866
1665,753.683,0.00282321
1668,754.676,0.00294468
1671,755.666,0.00301402
1674,756.661,0.00301586
1677,757.665,0.00311231
1680,758.651,0.00314536
1683,759.644,0.00309854
1686,760.637,0.00314098
1689,761.636,0.00311566
1692,762.628,0.0029258
1695,763.624,0.00274401
1698,764.612,0.00275467
1701,765.608,0.00265202
1704,766.599,0.00246292
1707,767.605,0.00259481
1710,768.602,0.00275389
1713,769.591,0.00281195
1716,770.587,0.00270558
1719,771.589,0.00255017
1722,772.578,0.00251194
1725,773.579,0.00250037
1728,774.569,0.00247116
1731,775.568,0.00243419
1734,776.566,0.00253945
1737,777.553,0.00250617
1740,778.557,0.00228432
1743,779.545,0.00223923
1746,780.46,0.00232959
1749,781.309,0.00261584
1752,782.104,0.00271701
1755,782.851,0.00259152
1758,783.538,0.00237883
1761,784.187,0.00212537
1764,784.799,0.00186844
1767,785.357,0.00182896
1770,785.894,0.00178366
1773,786.399,0.00192914
1776,786.879,0.00213847
1779,787.322,0.00221211
1782,787.758,0.00218024
1785,788.154,0.00210578
1788,788.538,0.00199439
1791,788.902,0.00197706
1794,789.247,0.00193124
1797,789.568,0.00184918
1800,789.878,0.00176193
1803,790.192,0.00182101
1806,790.482,0.00190273
1809,790.746,0.00196044
1812,790.995,0.00184898
1815,791.237,0.00172793
1818,791.465,0.00183092
1821,791.688,0.00204338
1824,791.89,0.00199037
1827,792.081,0.00194489
1830,792.269,0.00173018
1833,792.446,0.00162359
1836,792.614,0.00171714
1839,792.776,0.00181694
1842,792.926,0.00190103
1845,793.073,0.00195576
1848,793.2,0.00198141
1851,793.332,0.0019381
1854,793.461,0.00176093
1857,793.572,0.00153011
1860,793.687,0.0015452
1863,793.788,0.00151584
1866,793.894,0.00138356
1869,793.987,0.00113337
1872,794.075,0.00103983
1875,794.16,0.00101201
1878,794.238,0.00109006
1881,794.321,0.00125973
1884,794.402,0.00145627
1887,794.465,0.0016192
1890,794.532,0.0017344
1893,794.598,0.00184038
1896,794.65,0.00191904
1899,794.712,0.00196995
1902,794.765,0.00184039
1905,794.816,0.00179634
1908,794.863,0.001841
1911,794.911,0.00195882
1914,794.955,0.00198255
1917,794.998,0.00180861
1920,795.036,0.00147886
1923,795.071,0.00112265
1926,795.108,0.0010403
1929,795.141,0.00100915
1932,795.169,0.000999037
1935,795.206,0.00118041
1938,795.236,0.00147216
1941,795.259,0.0013641
1944,795.278,0.00119422
1947,795.307,0.00110541
1950,795.337,0.00133609
1953,795.36,0.00138489
1956,795.381,0.00146882
1959,795.394,0.00129617
1962,795.41,0.00100141
1965,795.432,0.000803115
1968,795.457,0.000753036
1971,795.473,0.000613438
1974,795.479,0.000367535
1977,795.499,0.000344326
1980,795.516,0.000655147
1983,795.523,0.000921623
1986,795.541,0.00100446
1989,795.553,0.00126014
1992,795.562,0.00125082
1995,795.571,0.000811164
1998,795.582,0.000394344
2001,795.589,0.000257194
2004,795.603,0.000594394
2007,795.61,0.000772443
2010,795.614,0.000748896
2013,795.624,0.000713874
2016,795.633,0.000541833
2019,795.638,0.00027765
2022,795.639,0.00045567
2025,795.651,0.000416052
2028,795.66,0.000419763
2031,795.663,0.000515227
2034,795.667,0.000652845
2037,795.671,0.000797361
2040,795.678,0.000926241
2043,795.677,0.000683187
2046,795.681,0.000377809
2049,795.693,0.000441393
2052,795.694,0.00081133
2055,795.703,0.000934087
2058,795.707,0.000963842
2061,795.699,0.000878535
2064,795.703,0.00066174
2067,795.711,0.000374382
2070,795.708,0.00042216
2073,795.712,0.000730628
2076,795.718,0.000892027
2079,795.72,0.000978946
2082,795.715,0.000995373

File: Non-charring/PMMA/LCPP/LCPP_TGA_N2_10K_2.csv
Time,Temperature,Mass
[s],[K],[mg]
0,301.192,2.94796
3,301.164,2.948
6,301.15,2.94804
9,301.12,2.94788
12,301.103,2.94771
15,301.079,2.94772
18,301.051,2.94785
21,301.052,2.94785
24,301.017,2.94799
27,300.993,2.9481
30,300.985,2.94791
33,300.962,2.9476
36,300.948,2.94741
39,300.941,2.94744
42,300.927,2.94745
45,300.912,2.94736
48,300.898,2.94735
51,300.861,2.94764
54,300.854,2.94765
57,300.847,2.94749
60,300.827,2.94732
63,300.816,2.94725
66,300.809,2.94717
69,300.794,2.94718
72,300.783,2.94736
75,300.773,2.94741
78,300.768,2.9473
81,300.761,2.94701
84,300.746,2.94692
87,300.73,2.9471
90,300.713,2.9472
93,300.713,2.94719
96,300.687,2.94728
99,300.69,2.94731
102,300.687,2.94731
105,300.671,2.94703
108,300.653,2.94662
111,300.663,2.94642
114,300.64,2.94643
117,300.636,2.94648
120,300.629,2.94669
123,300.632,2.94701
126,300.613,2.94706
129,300.595,2.94694
132,300.589,2.94672
135,300.586,2.94666
138,300.568,2.94664
141,300.558,2.9468
144,300.559,2.94696
147,300.56,2.94703
150,300.552,2.9471
153,300.553,2.94714
156,300.539,2.94712
159,300.528,2.94707
162,300.523,2.94703
165,300.518,2.94701
168,300.503,2.94701
171,300.503,2.94697
174,300.49,2.94672
177,300.492,2.9466
180,300.482,2.94655
183,300.484,2.94657
186,300.479,2.9464
189,300.465,2.94642
192,300.473,2.94675
195,300.468,2.94704
198,300.471,2.94719
201,300.461,2.94692
204,300.447,2.94659
207,300.435,2.94637
210,300.433,2.94628
213,300.434,2.94654
216,300.429,2.94685
219,300.419,2.9467
222,300.419,2.94656
225,300.418,2.94636
228,300.413,2.94646
231,300.411,2.9464
234,300.403,2.94626
237,300.394,2.94606
240,300.403,2.94603
243,300.407,2.94609
246,300.402,2.94615
249,300.39,2.94614
252,300.381,2.94608
255,300.397,2.94602
258,300.394,2.946
261,300.385,2.94599
264,300.382,2.94599
267,300.372,2.94599
270,300.369,2.94607
273,300.351,2.94614
276,300.362,2.94607
279,300.35,2.946
282,300.351,2.94599
285,300.353,2.94599
288,300.346,2.94599
291,300.354,2.94599
294,300.344,2.94606
297,300.345,2.94599
300,300.343,2.94533
303,300.457,2.94484
306,300.834,2.94631
309,301.399,2.94841
312,302.102,2.9488
315,302.863,2.94859
318,303.7,2.94794
321,304.565,2.94722
324,305.453,2.94655
327,306.371,2.94601
330,307.296,2.94548
333,308.223,2.94512
336,309.158,2.94494
339,310.101,2.94501
342,311.036,2.94499
345,311.988,2.94485
348,312.918,2.94473
351,313.88,2.94467
354,314.832,2.94462
357,315.776,2.9445
360,316.736,2.94432
363,317.689,2.9441
366,318.635,2.94392
369,319.589,2.9439
372,320.554,2.94393
375,321.518,2.94383
378,322.475,2.94367
381,323.454,2.94362
384,324.405,2.94359
387,325.372,2.94351
390,326.349,2.94332
393,327.309,2.94317
396,328.289,2.94301
399,329.27,2.94285
402,330.228,2.94268
405,331.201,2.94255
408,332.175,2.94238
411,333.143,2.94229
414,334.124,2.94222
417,335.099,2.94213
420,336.067,2.94201
423,337.051,2.94202
426,338.035,2.94214
429,339.018,2.94227
432,339.985,2.94221
435,340.954,2.94193
438,341.937,2.94168
441,342.925,2.94155
444,343.889,2.94155
447,344.874,2.94155
450,345.853,2.94157
453,346.838,2.94146
456,347.813,2.94136
459,348.793,2.94131
462,349.76,2.94122
465,350.757,2.9411
468,351.739,2.94099
471,352.72,2.94093
474,353.706,2.94078
477,354.697,2.94063
480,355.683,2.94058
483,356.656,2.94058
486,357.65,2.94054
489,358.637,2.9404
492,359.615,2.94035
495,360.597,2.94024
498,361.594,2.94018
501,362.573,2.94009
504,363.563,2.93999
507,364.547,2.93994
510,365.533,2.93985
513,366.524,2.93975
516,367.511,2.93972
519,368.496,2.93968
522,369.497,2.9396
525,370.476,2.93947
528,371.466,2.93936
531,372.459,2.93928
534,373.448,2.93929
537,374.434,2.93936
540,375.434,2.93927
543,376.424,2.93908
546,377.413,2.93888
549,378.414,2.93886
552,379.396,2.93898
555,380.394,2.939
558,381.389,2.93896
561,382.372,2.93873
564,383.369,2.93852
567,384.359,2.9384
570,385.353,2.93842
573,386.348,2.93831
576,387.349,2.93804
579,388.337,2.93784
582,389.343,2.9378
585,390.331,2.93775
588,391.333,2.93759
591,392.329,2.93746
594,393.32,2.93743
597,394.317,2.93751
600,395.313,2.93747
603,396.318,2.93744
606,397.324,2.93719
609,398.313,2.93696
612,399.319,2.93675
615,400.32,2.9366
618,401.322,2.93638
621,402.328,2.93623
624,403.316,2.93622
627,404.325,2.93604
630,405.328,2.93573
633,406.331,2.93543
636,407.33,2.93529
639,408.339,2.93512
642,409.341,2.93501
645,410.353,2.93481
648,411.346,2.9346
651,412.346,2.93432
654,413.358,2.93412
657,414.364,2.93397
660,415.369,2.93368
663,416.372,2.93341
666,417.376,2.93323
669,418.386,2.93299
672,419.383,2.9329
675,420.402,2.9328
678,421.413,2.93246
681,422.418,2.93217
684,423.424,2.93197
687,424.437,2.93181
690,425.44,2.93161
693,426.451,2.93135
696,427.459,2.9312
699,428.466,2.93101
702,429.482,2.93064
705,430.501,2.93033
708,431.508,2.92996
711,432.513,2.92956
714,433.516,2.92936
717,434.541,2.92912
720,435.55,2.92895
723,436.554,2.92878
726,437.571,2.92838
729,438.585,2.92787
732,439.589,2.92732
735,440.609,2.92696
738,441.624,2.92656
741,442.633,2.92622
744,443.646,2.92581
747,444.673,2.92537
750,445.683,2.92488
753,446.699,2.92439
756,447.711,2.92396
759,448.735,2.92368
762,449.755,2.9232
765,450.755,2.92265
768,451.772,2.92208
771,452.786,2.92154
774,453.807,2.92098
777,454.833,2.9204
780,455.831,2.91978
783,456.859,2.91912
786,457.868,2.9184
789,458.888,2.91769
792,459.892,2.91697
795,460.914,2.91634
798,461.938,2.91595
801,462.942,2.91524
804,463.966,2.91423
807,464.991,2.91333
810,466.006,2.91232
813,467.02,2.91136
816,468.033,2.91049
819,469.061,2.90948
822,470.073,2.90863
825,471.097,2.90786
828,472.112,2.9069
831,473.135,2.90607
834,474.148,2.90515
837,475.166,2.90423
840,476.184,2.90313
843,477.203,2.90197
846,478.219,2.90075
849,479.244,2.89961
852,480.259,2.89848
855,481.278,2.89732
858,482.299,2.89609
861,483.327,2.8948
864,484.336,2.89355
867,485.363,2.8924
870,486.372,2.89118
873,487.405,2.88985
876,488.421,2.88851
879,489.443,2.88718
882,490.464,2.88579
885,491.482,2.88437
888,492.498,2.88301
891,493.523,2.88171
894,494.54,2.8805
897,495.553,2.87926
900,496.58,2.87803
903,497.598,2.87689
906,498.617,2.87577
909,499.641,2.87453
912,500.657,2.87337
915,501.68,2.87218
918,502.689,2.87113
921,503.715,2.86997
924,504.742,2.86887
927,505.76,2.86798
930,506.783,2.86723
933,507.789,2.86642
936,508.817,2.86571
939,509.848,2.86504
942,510.86,2.86443
945,511.886,2.8639
948,512.899,2.86345
951,513.916,2.86318
954,514.937,2.86268
957,515.959,2.86224
960,516.967,2.86191
963,517.998,2.86156
966,519.02,2.86085
969,520.035,2.86013
972,521.055,2.85969
975,522.069,2.85949
978,523.088,2.85906
981,524.115,2.8586
984,525.134,2.85791
987,526.162,2.85722
990,527.169,2.8567
993,528.193,2.85598
996,529.207,2.85531
999,530.227,2.85473
1002,531.247,2.85422
1005,532.268,2.85358
1008,533.301,2.85281
1011,534.313,2.85179
1014,535.323,2.85088
1017,536.348,2.84997
1020,537.368,2.84912
1023,538.381,2.84834
1026,539.402,2.84759
1029,540.424,2.84664
1032,541.445,2.84555
1035,542.464,2.84424
1038,543.478,2.84306
1041,544.493,2.84196
1044,545.512,2.84081
1047,546.53,2.83937
1050,547.542,2.83791
1053,548.553,2.83649
1056,549.581,2.83508
1059,550.591,2.83361
1062,551.611,2.83207
1065,552.63,2.83034
1068,553.649,2.82843
1071,554.671,2.82644
1074,555.683,2.82429
1077,556.705,2.82205
1080,557.711,2.81984
1083,558.729,2.8177
1086,559.744,2.81546
1089,560.77,2.813
1092,561.784,2.81026
1095,562.803,2.80742
1098,563.819,2.80457
1101,564.829,2.80164
1104,565.86,2.79866
1107,566.867,2.79547
1110,567.88,2.79208
1113,568.901,2.78869
1116,569.913,2.78519
1119,570.926,2.78136
1122,571.941,2.77744
1125,572.955,2.7734
1128,573.973,2.76918
1131,574.983,2.76492
1134,576.002,2.76059
1137,577.014,2.75612
1140,578.03,2.75142
1143,579.046,2.74654
1146,580.059,2.74164
1149,581.078,2.73659
1152,582.097,2.73138
1155,583.11,2.72614
1158,584.125,2.72085
1161,585.139,2.71525
1164,586.148,2.70936
1167,587.161,2.70328
1170,588.172,2.69695
1173,589.181,2.69009
1176,590.21,2.68287
1179,591.217,2.67549
1182,592.227,2.66807
1185,593.244,2.66018
1188,594.256,2.65171
1191,595.275,2.64308
1194,596.286,2.63426
1197,597.296,2.62486
1200,598.311,2.6147
1203,599.321,2.60405
1206,600.338,2.59283
1209,601.356,2.5812
1212,602.365,2.56886
1215,603.379,2.55595
1218,604.392,2.54239
1221,605.407,2.52855
1224,606.424,2.51404
1227,607.433,2.49877
1230,608.44,2.48238
1233,609.451,2.46533
1236,610.473,2.44752
1239,611.48,2.42904
1242,612.491,2.40962
1245,613.502,2.38952
1248,614.51,2.36867
1251,615.521,2.34695
1254,616.519,2.32396
1257,617.531,2.29968
1260,618.532,2.27439
1263,619.544,2.24836
1266,620.555,2.22132
1269,621.553,2.19337
1272,622.554,2.16446
1275,623.561,2.13468
1278,624.564,2.10361
1281,625.569,2.07147
1284,626.576,2.03832
1287,627.572,2.00432
1290,628.577,1.96922
1293,629.582,1.93329
1296,630.579,1.89656
1299,631.577,1.85867
1302,632.579,1.81989
1305,633.583,1.78025
1308,634.58,1.73987
1311,635.577,1.69842
1314,636.581,1.65609
1317,637.58,1.61315
1320,638.584,1.56954
1323,639.576,1.52514
1326,640.576,1.48024
1329,641.581,1.43482
1332,642.578,1.38901
1335,643.579,1.34267
1338,644.584,1.29603
1341,645.589,1.24955
1344,646.593,1.2031
1347,647.592,1.1569
1350,648.587,1.11077
1353,649.597,1.06468
1356,650.598,1.01882
1359,651.601,0.973315
1362,652.603,0.928258
1365,653.608,0.883609
1368,654.609,0.839831
1371,655.623,0.79682
1374,656.628,0.754748
1377,657.629,0.713517
1380,658.641,0.673709
1383,659.642,0.635062
1386,660.656,0.59758
1389,661.66,0.561286
1392,662.674,0.526735
1395,663.683,0.493511
1398,664.685,0.461799
1401,665.702,0.431285
1404,666.714,0.402528
1407,667.715,0.375033
1410,668.713,0.348786
1413,669.737,0.323729
1416,670.741,0.300407
1419,671.758,0.278465
1422,672.772,0.257772
1425,673.779,0.238206
1428,674.79,0.220169
1431,675.795,0.203176
1434,676.808,0.187192
1437,677.814,0.17273
1440,678.827,0.1595
1443,679.832,0.147345
1446,680.847,0.135962
1449,681.846,0.125839
1452,682.852,0.116667
1455,683.86,0.10827
1458,684.871,0.100516
1461,685.869,0.0936203
1464,686.87,0.0872264
1467,687.868,0.0814692
1470,688.861,0.0762642
1473,689.877,0.0718337
1476,690.883,0.0678449
1479,691.878,0.0642321
1482,692.881,0.0609173
1485,693.879,0.0580695
1488,694.878,0.0555688
1491,695.873,0.0532378
1494,696.877,0.0511816
1497,697.869,0.0494547
1500,698.87,0.0478229
1503,699.866,0.0462839
1506,700.869,0.0448288
1509,701.869,0.043672
1512,702.865,0.0426707
1515,703.859,0.0417977
1518,704.857,0.0409193
1521,705.857,0.0401823
1524,706.853,0.0397641
1527,707.848,0.0394529
1530,708.842,0.039195
1533,709.835,0.0387797
1536,710.828,0.0383115
1539,711.829,0.0378291
1542,712.829,0.0374049
1545,713.815,0.0370709
1548,714.814,0.0367475
1551,715.813,0.0366535
1554,716.809,0.0366267
1557,717.802,0.0364995
1560,718.793,0.0364935
1563,719.795,0.0363914
1566,720.794,0.0361603
1569,721.792,0.0361311
1572,722.782,0.0361376
1575,723.778,0.0359892
1578,724.776,0.0357716
1581,725.771,0.0358373
1584,726.77,0.0358296
1587,727.767,0.0358995
1590,728.762,0.0359004
1593,729.76,0.0357801
1596,730.752,0.0357625
1599,731.748,0.0357587
1602,732.744,0.0355236
1605,733.744,0.0354256
1608,734.74,0.0354916
1611,735.738,0.0355646
1614,736.728,0.0354597
1617,737.726,0.0353883
1620,738.72,0.0352501
1623,739.715,0.0350998
1626,740.709,0.035257
1629,741.71,0.0355473
1632,742.702,0.0356737
1635,743.695,0.0356936
1638,744.69,0.0357893
1641,745.68,0.0357258
1644,746.678,0.0355151
1647,747.676,0.0351254
1650,748.668,0.0349517
1653,749.668,0.0350036
1656,750.661,0.035101
1659,751.65,0.0352785
1662,752.649,0.0353551
1665,753.643,0.0352976
1668,754.64,0.0352525
1671,755.632,0.0352042
1674,756.634,0.0350143
1677,757.624,0.0349953
1680,758.619,0.0350313
1683,759.616,0.0349353
1686,760.615,0.0348911
1689,761.6,0.0348977
1692,762.604,0.034868
1695,763.599,0.034632
1698,764.597,0.0346043
1701,765.59,0.0347752
1704,766.583,0.0349929
1707,767.579,0.0350373
1710,768.569,0.0349621
1713,769.566,0.0348757
1716,770.564,0.0347531
1719,771.558,0.0346095
1722,772.552,0.0345998
1725,773.547,0.0345397
1728,774.549,0.0343967
1731,775.539,0.0341796
1734,776.54,0.0341045
1737,777.538,0.0341643
1740,778.529,0.0344531
1743,779.527,0.0346995
1746,780.444,0.0348497
1749,781.287,0.0347443
1752,782.09,0.0345112
1755,782.834,0.034431
1758,783.528,0.034311
1761,784.178,0.0341008
1764,784.785,0.0338554
1767,785.353,0.0337214
1770,785.894,0.0336494
1773,786.402,0.0337045
1776,786.878,0.0338614
1779,787.329,0.0340566
1782,787.756,0.0341984
1785,788.166,0.0342172
1788,788.542,0.0340114
1791,788.911,0.0339266
1794,789.253,0.0339779
1797,789.573,0.0341272
1800,789.894,0.034186
1803,790.208,0.0340822
1806,790.49,0.033999
1809,790.753,0.0339861
1812,791.005,0.0340447
1815,791.252,0.0342028
1818,791.471,0.0341685
1821,791.691,0.034028
1824,791.896,0.0339787
1827,792.092,0.0339759
1830,792.283,0.0339996
1833,792.456,0.0340521
1836,792.629,0.0341277
1839,792.789,0.0342874
1842,792.934,0.0342478
1845,793.09,0.0340728
1848,793.22,0.0340125
1851,793.346,0.0339901
1854,793.471,0.0339903
1857,793.591,0.0339898
1860,793.694,0.0339896
1863,793.81,0.0339895
1866,793.906,0.0339895
1869,794,0.0338682
1872,794.094,0.033487
1875,794.176,0.0331857
1878,794.261,0.0334132
1881,794.339,0.0338325
1884,794.41,0.0338277
1887,794.478,0.0337711
1890,794.548,0.0337723
1893,794.615,0.0339073
1896,794.676,0.0340497
1899,794.73,0.0340862
1902,794.784,0.0340083
1905,794.832,0.0339954
1908,794.886,0.0339909
1911,794.925,0.0339896
1914,794.97,0.0340818
1917,795.011,0.034319
1920,795.051,0.0344185
1923,795.088,0.0342461
1926,795.124,0.0341108
1929,795.162,0.0340349
1932,795.194,0.0339959
1935,795.223,0.0339925
1938,795.254,0.0339905
1941,795.283,0.0339898
1944,795.308,0.0339896
1947,795.331,0.0339896
1950,795.356,0.0339896
1953,795.377,0.0339895
1956,795.395,0.0339885
1959,795.424,0.0339512
1962,795.433,0.0338747
1965,795.453,0.0337566
1968,795.468,0.0335632
1971,795.489,0.0335181
1974,795.499,0.0334623
1977,795.518,0.033397
1980,795.522,0.0334731
1983,795.541,0.0336743
1986,795.559,0.0336982
1989,795.563,0.0336185
1992,795.582,0.0334921
1995,795.592,0.0331379
1998,795.6,0.032922
2001,795.617,0.0331196
2004,795.621,0.0333846
2007,795.629,0.0334994
2010,795.638,0.0333867
2013,795.646,0.0332254
2016,795.649,0.0330876
2019,795.657,0.0330294
2022,795.657,0.0330039
2025,795.677,0.0329931
2028,795.68,0.0329921
2031,795.678,0.0329915
2034,795.686,0.0329913
2037,795.69,0.0329912
2040,795.69,0.0329912
2043,795.701,0.0329912
2046,795.705,0.0329912
2049,795.702,0.0329912
2052,795.715,0.0329912
2055,795.719,0.0329911
2058,795.723,0.0329747
2061,795.725,0.0328728
2064,795.727,0.0326988
2067,795.729,0.032615
2070,795.729,0.0326931
2073,795.73,0.0328133
2076,795.738,0.032916
2079,795.737,0.0329737
2082,795.734,0.0329882
2085,795.738,0.032991
2088,795.733,0.0330627
2091,795.737,0.0331339
2094,795.743,0.0331354
2097,795.736,0.0330639
2100,795.74,0.0329912

File: Non-charring/PMMA/LCPP/LCPP_TGA_N2_15K_1.csv
Time,Temperature,Mass
[s],[K],[mg]
0,301.279,3.04276
3,301.25,3.04264
6,301.238,3.04265
9,301.228,3.04274
12,301.19,3.04258
15,301.181,3.04255
18,301.168,3.04258
21,301.128,3.04249
24,301.091,3.04236
27,301.096,3.04245
30,301.064,3.04257
33,301.045,3.04239
36,301.039,3.04221
39,301.005,3.04223
42,300.993,3.04232
45,300.987,3.04223
48,300.963,3.04208
51,300.93,3.04208
54,300.921,3.04231
57,300.923,3.04245
60,300.896,3.04236
63,300.879,3.04221
66,300.864,3.04209
69,300.844,3.04204
72,300.843,3.042
75,300.825,3.04191
78,300.824,3.04172
81,300.813,3.04173
84,300.797,3.04189
87,300.787,3.04201
90,300.769,3.042
93,300.769,3.042
96,300.766,3.042
99,300.751,3.042
102,300.738,3.042
105,300.741,3.042
108,300.719,3.04195
111,300.698,3.04177
114,300.693,3.04171
117,300.686,3.04187
120,300.692,3.042
123,300.675,3.04196
126,300.668,3.04183
129,300.655,3.04157
132,300.65,3.04161
135,300.639,3.04168
138,300.632,3.04164
141,300.627,3.04176
144,300.621,3.04163
147,300.61,3.04157
150,300.594,3.04182
153,300.601,3.04193
156,300.602,3.04183
159,300.584,3.04159
162,300.583,3.04151
165,300.562,3.04161
168,300.563,3.04169
171,300.564,3.04167
174,300.573,3.04165
177,300.547,3.04157
180,300.541,3.04135
183,300.538,3.04112
186,300.538,3.04104
189,300.522,3.041
192,300.517,3.041
195,300.511,3.041
198,300.506,3.041
201,300.502,3.041
204,300.511,3.041
207,300.483,3.041
210,300.504,3.04115
213,300.485,3.04148
216,300.474,3.04161
219,300.468,3.0413
222,300.47,3.04112
225,300.474,3.04102
228,300.459,3.04101
231,300.464,3.041
234,300.448,3.041
237,300.454,3.041
240,300.441,3.041
243,300.439,3.041
246,300.441,3.041
249,300.442,3.041
252,300.434,3.041
255,300.423,3.041
258,300.429,3.041
261,300.421,3.041
264,300.416,3.041
267,300.422,3.041
270,300.42,3.041
273,300.41,3.041
276,300.421,3.041
279,300.405,3.041
282,300.397,3.041
285,300.399,3.041
288,300.385,3.041
291,300.381,3.041
294,300.369,3.04097
297,300.376,3.04061
300,300.381,3.03961
303,300.449,3.03891
306,300.712,3.04023
309,301.114,3.04257
312,301.599,3.04282
315,302.148,3.04252
318,302.733,3.04197
321,303.339,3.04138
324,303.983,3.04092
327,304.643,3.04058
330,305.289,3.04035
333,305.958,3.04012
336,306.641,3.03993
339,307.321,3.03981
342,307.997,3.03976
345,308.692,3.03964
348,309.378,3.03946
351,310.078,3.03931
354,310.761,3.0392
357,311.448,3.03916
360,312.149,3.03918
363,312.838,3.03906
366,313.539,3.03886
369,314.246,3.03879
372,314.949,3.03879
375,315.649,3.03878
378,316.372,3.03878
381,317.073,3.03874
384,317.783,3.03865
387,318.492,3.03853
390,319.223,3.03842
393,319.93,3.03841
396,320.646,3.03837
399,321.358,3.0383
402,322.076,3.03819
405,322.805,3.03812
408,323.529,3.03806
411,324.255,3.03797
414,324.986,3.03786
417,325.714,3.03773
420,326.423,3.0376
423,327.155,3.03751
426,327.89,3.03742
429,328.612,3.03738
432,329.34,3.03738
435,330.072,3.03737
438,330.794,3.03732
441,331.524,3.03726
444,332.255,3.03726
447,332.976,3.03724
450,333.704,3.03716
453,334.443,3.0371
456,335.168,3.03702
459,335.897,3.03698
462,336.625,3.037
465,337.369,3.03702
468,338.088,3.03697
471,338.825,3.03684
474,339.555,3.03677
477,340.286,3.03666
480,341.014,3.03654
483,341.748,3.03649
486,342.484,3.03646
489,343.207,3.03641
492,343.932,3.0363
495,344.674,3.03629
498,345.416,3.03627
501,346.135,3.03625
504,346.878,3.03627
507,347.604,3.0363
510,348.332,3.03628
513,349.058,3.03625
516,349.806,3.03613
519,350.536,3.03599
522,351.269,3.03599
525,352.005,3.03601
528,352.728,3.03593
531,353.474,3.03585
534,354.197,3.03583
537,354.947,3.03586
540,355.681,3.03585
543,356.414,3.03572
546,357.15,3.0356
549,357.885,3.03556
552,358.619,3.0356
555,359.354,3.03556
558,360.089,3.03547
561,360.821,3.03537
564,361.565,3.03529
567,362.294,3.0352
570,363.028,3.03516
573,363.762,3.03513
576,364.493,3.03508
579,365.246,3.03505
582,365.98,3.03506
585,366.715,3.03501
588,367.465,3.03488
591,368.196,3.03469
594,368.942,3.0346
597,369.672,3.03465
600,370.413,3.03469
603,371.149,3.03461
606,371.887,3.03447
609,372.626,3.0344
612,373.363,3.03436
615,374.112,3.0343
618,374.848,3.03423
621,375.588,3.03415
624,376.324,3.0342
627,377.075,3.03422
630,377.81,3.03419
633,378.546,3.03392
636,379.291,3.03373
639,380.038,3.03377
642,380.777,3.03376
645,381.523,3.0337
648,382.262,3.03358
651,383.005,3.03357
654,383.739,3.0336
657,384.486,3.03353
660,385.223,3.03336
663,385.977,3.03319
666,386.709,3.03303
669,387.456,3.033
672,388.2,3.033
675,388.939,3.03293
678,389.685,3.03292
681,390.431,3.0329
684,391.175,3.03286
687,391.916,3.03285
690,392.667,3.03267
693,393.41,3.03238
696,394.151,3.03222
699,394.901,3.03216
702,395.644,3.03214
705,396.398,3.03206
708,397.143,3.03184
711,397.885,3.03169
714,398.636,3.03161
717,399.391,3.03151
720,400.125,3.03152
723,400.891,3.03141
726,401.624,3.03123
729,402.374,3.03111
732,403.126,3.03101
735,403.875,3.03091
738,404.624,3.03095
741,405.383,3.03082
744,406.126,3.03072
747,406.871,3.03059
750,407.62,3.03047
753,408.367,3.03026
756,409.116,3.03012
759,409.871,3.0299
762,410.627,3.02974
765,411.364,3.02962
768,412.117,3.02954
771,412.866,3.02935
774,413.626,3.0291
777,414.366,3.02892
780,415.13,3.02865
783,415.88,3.02841
786,416.632,3.02826
789,417.377,3.02819
792,418.132,3.02805
795,418.885,3.02777
798,419.639,3.02751
801,420.388,3.02731
804,421.158,3.02715
807,421.904,3.02698
810,422.65,3.0268
813,423.401,3.0267
816,424.163,3.02648
819,424.923,3.02608
822,425.675,3.02583
825,426.426,3.02558
828,427.173,3.02528
831,427.93,3.02503
834,428.684,3.02488
837,429.448,3.0247
840,430.2,3.02448
843,430.96,3.02422
846,431.713,3.02394
849,432.468,3.02374
852,433.225,3.02358
855,433.979,3.02344
858,434.732,3.02328
861,435.491,3.02297
864,436.251,3.02245
867,437.003,3.02194
870,437.763,3.0217
873,438.515,3.02152
876,439.282,3.02126
879,440.042,3.02065
882,440.793,3.02017
885,441.56,3.01983
888,442.317,3.01973
891,443.07,3.01971
894,443.838,3.01952
897,444.594,3.01906
900,445.351,3.01855
903,446.111,3.01801
906,446.867,3.01746
909,447.622,3.01711
912,448.384,3.01681
915,449.137,3.01647
918,449.899,3.01608
921,450.662,3.01559
924,451.414,3.01506
927,452.177,3.01449
930,452.927,3.0139
933,453.694,3.01331
936,454.451,3.01273
939,455.217,3.01219
942,455.974,3.01163
945,456.734,3.01106
948,457.487,3.01049
951,458.249,3.00994
954,459.012,3.00942
957,459.77,3.00893
960,460.528,3.00843
963,461.295,3.00794
966,462.053,3.00723
969,462.814,3.00633
972,463.576,3.00556
975,464.334,3.00487
978,465.096,3.00427
981,465.858,3.00369
984,466.606,3.00312
987,467.376,3.00249
990,468.135,3.00162
993,468.894,3.00072
996,469.658,3.0001
999,470.425,2.99955
1002,471.187,2.99896
1005,471.944,2.99806
1008,472.709,2.99716
1011,473.466,2.99636
1014,474.225,2.99548
1017,474.99,2.99454
1020,475.757,2.99381
1023,476.518,2.99294
1026,477.278,2.99203
1029,478.047,2.99111
1032,478.794,2.99014
1035,479.566,2.98925
1038,480.326,2.98834
1041,481.081,2.98726
1044,481.85,2.98619
1047,482.605,2.98502
1050,483.368,2.984
1053,484.138,2.98322
1056,484.894,2.9823
1059,485.652,2.98108
1062,486.417,2.97997
1065,487.18,2.97896
1068,487.944,2.97792
1071,488.705,2.97681
1074,489.472,2.97568
1077,490.23,2.97451
1080,490.988,2.97329
1083,491.75,2.97226
1086,492.509,2.97132
1089,493.278,2.97039
1092,494.044,2.96939
1095,494.801,2.96844
1098,495.563,2.96739
1101,496.321,2.96638
1104,497.091,2.96558
1107,497.858,2.96488
1110,498.608,2.96399
1113,499.372,2.9632
1116,500.13,2.96258
1119,500.898,2.96206
1122,501.662,2.96136
1125,502.422,2.96075
1128,503.182,2.96002
1131,503.95,2.95941
1134,504.715,2.95911
1137,505.479,2.95863
1140,506.232,2.95799
1143,506.997,2.95759
1146,507.766,2.95742
1149,508.529,2.95714
1152,509.292,2.95667
1155,510.052,2.95621
1158,510.817,2.95575
1161,511.579,2.95547
1164,512.346,2.95536
1167,513.109,2.95517
1170,513.874,2.95478
1173,514.633,2.95434
1176,515.397,2.95389
1179,516.156,2.95348
1182,516.918,2.95307
1185,517.688,2.95264
1188,518.446,2.95218
1191,519.205,2.95177
1194,519.974,2.95167
1197,520.728,2.95129
1200,521.492,2.95061
1203,522.256,2.95002
1206,523.011,2.94976
1209,523.783,2.94969
1212,524.533,2.94932
1215,525.305,2.94883
1218,526.057,2.94823
1221,526.817,2.94773
1224,527.583,2.94741
1227,528.344,2.94675
1230,529.107,2.946
1233,529.873,2.94527
1236,530.631,2.94467
1239,531.399,2.94404
1242,532.157,2.94327
1245,532.927,2.94255
1248,533.682,2.94197
1251,534.439,2.9413
1254,535.205,2.94063
1257,535.967,2.93982
1260,536.724,2.9388
1263,537.484,2.93797
1266,538.246,2.93706
1269,539.008,2.93619
1272,539.775,2.93539
1275,540.529,2.93446
1278,541.29,2.9334
1281,542.049,2.93222
1284,542.807,2.931
1287,543.568,2.9298
1290,544.33,2.92868
1293,545.092,2.9276
1296,545.848,2.92646
1299,546.608,2.92525
1302,547.367,2.92386
1305,548.129,2.92239
1308,548.898,2.92091
1311,549.66,2.91947
1314,550.415,2.91805
1317,551.181,2.91661
1320,551.937,2.91497
1323,552.7,2.91324
1326,553.457,2.91145
1329,554.222,2.90951
1332,554.988,2.90746
1335,555.747,2.9055
1338,556.508,2.90372
1341,557.261,2.90185
1344,558.02,2.89962
1347,558.78,2.89721
1350,559.542,2.89481
1353,560.306,2.89256
1356,561.065,2.89014
1359,561.828,2.88763
1362,562.581,2.88499
1365,563.35,2.88222
1368,564.109,2.87935
1371,564.875,2.87648
1374,565.63,2.87365
1377,566.384,2.87062
1380,567.151,2.86753
1383,567.905,2.8644
1386,568.674,2.86123
1389,569.43,2.85787
1392,570.188,2.85447
1395,570.947,2.85098
1398,571.722,2.84732
1401,572.467,2.84371
1404,573.233,2.84018
1407,573.987,2.83658
1410,574.758,2.83274
1413,575.511,2.82887
1416,576.271,2.82489
1419,577.03,2.82072
1422,577.786,2.81654
1425,578.542,2.8123
1428,579.314,2.80792
1431,580.069,2.80331
1434,580.826,2.79867
1437,581.584,2.79396
1440,582.339,2.78911
1443,583.109,2.78418
1446,583.859,2.77918
1449,584.623,2.77404
1452,585.384,2.76861
1455,586.145,2.76305
1458,586.892,2.75731
1461,587.662,2.75145
1464,588.423,2.74533
1467,589.177,2.73901
1470,589.939,2.73248
1473,590.697,2.72574
1476,591.458,2.71875
1479,592.213,2.71152
1482,592.975,2.70395
1485,593.733,2.69618
1488,594.491,2.68811
1491,595.25,2.67974
1494,596.013,2.67108
1497,596.771,2.66217
1500,597.523,2.65289
1503,598.285,2.64325
1506,599.049,2.63336
1509,599.812,2.62302
1512,600.57,2.61238
1515,601.329,2.60137
1518,602.09,2.59001
1521,602.847,2.57818
1524,603.611,2.56596
1527,604.371,2.55327
1530,605.131,2.5402
1533,605.896,2.52657
1536,606.65,2.51256
1539,607.42,2.49831
1542,608.18,2.48359
1545,608.942,2.46804
1548,609.693,2.45189
1551,610.459,2.43532
1554,611.213,2.41834
1557,611.982,2.40075
1560,612.732,2.3827
1563,613.493,2.36411
1566,614.249,2.34497
1569,615.006,2.32502
1572,615.763,2.30459
1575,616.519,2.28361
1578,617.277,2.26215
1581,618.034,2.23996
1584,618.784,2.21719
1587,619.535,2.19385
1590,620.292,2.17006
1593,621.047,2.14548
1596,621.8,2.12036
1599,622.553,2.09486
1602,623.301,2.06864
1605,624.062,2.04184
1608,624.813,2.01444
1611,625.568,1.98662
1614,626.317,1.95817
1617,627.068,1.92916
1620,627.817,1.89955
1623,628.571,1.86949
1626,629.321,1.83875
1629,630.068,1.80747
1632,630.823,1.7757
1635,631.572,1.74353
1638,632.32,1.71078
1641,633.073,1.67767
1644,633.827,1.64416
1647,634.573,1.61038
1650,635.327,1.57622
1653,636.082,1.54172
1656,636.836,1.50682
1659,637.583,1.47169
1662,638.327,1.43629
1665,639.083,1.40082
1668,639.829,1.36521
1671,640.587,1.32934
1674,641.344,1.29325
1677,642.092,1.25704
1680,642.842,1.22083
1683,643.592,1.18471
1686,644.354,1.14872
1689,645.109,1.11292
1692,645.851,1.0772
1695,646.608,1.04153
1698,647.365,1.00601
1701,648.117,0.970867
1704,648.873,0.936058
1707,649.628,0.901652
1710,650.389,0.86756
1713,651.139,0.834065
1716,651.893,0.80104
1719,652.647,0.76862
1722,653.399,0.736368
1725,654.158,0.704546
1728,654.916,0.673293
1731,655.667,0.642934
1734,656.432,0.613403
1737,657.184,0.584717
1740,657.936,0.556647
1743,658.696,0.529569
1746,659.454,0.503274
1749,660.205,0.477692
1752,660.969,0.452789
1755,661.722,0.428944
1758,662.478,0.405991
1761,663.241,0.383739
1764,663.994,0.362527
1767,664.751,0.34203
1770,665.513,0.322293
1773,666.265,0.303197
1776,667.027,0.284973
1779,667.782,0.267479
1782,668.54,0.250789
1785,669.293,0.234843
1788,670.054,0.219882
1791,670.814,0.20556
1794,671.572,0.191978
1797,672.319,0.179084
1800,673.079,0.167103
1803,673.826,0.15575
1806,674.588,0.144996
1809,675.345,0.134728
1812,676.104,0.125289
1815,676.851,0.116518
1818,677.6,0.108239
1821,678.35,0.10043
1824,679.101,0.0932307
1827,679.849,0.0864909
1830,680.604,0.0802034
1833,681.348,0.0745985
1836,682.1,0.0693058
1839,682.844,0.0643587
1842,683.593,0.0596808
1845,684.338,0.0554016
1848,685.093,0.0514905
1851,685.836,0.047994
1854,686.585,0.0446721
1857,687.333,0.0416159
1860,688.072,0.0387869
1863,688.828,0.0361931
1866,689.571,0.0337761
1869,690.32,0.0315666
1872,691.069,0.0295238
1875,691.81,0.0276539
1878,692.557,0.0259257
1881,693.31,0.024404
1884,694.043,0.0230898
1887,694.803,0.0219231
1890,695.546,0.020756
1893,696.287,0.0196777
1896,697.041,0.0186881
1899,697.794,0.0177417
1902,698.53,0.0168921
1905,699.276,0.0162485
1908,700.027,0.0156042
1911,700.772,0.0149087
1914,701.52,0.0143765
1917,702.271,0.0139205
1920,703.014,0.0132042
1923,703.76,0.0128119
1926,704.507,0.0125745
1929,705.25,0.0123343
1932,706.004,0.011846
1935,706.754,0.0112548
1938,707.502,0.010649
1941,708.244,0.0102616
1944,708.987,0.0100445
1947,709.738,0.0100709
1950,710.498,0.010198
1953,711.234,0.0100985
1956,711.988,0.00990495
1959,712.738,0.00985242
1962,713.48,0.00990248
1965,714.225,0.00985464
1968,714.969,0.00963777
1971,715.717,0.0096117
1974,716.463,0.00967434
1977,717.215,0.00955996
1980,717.958,0.00930552
1983,718.708,0.00915622
1986,719.455,0.0092035
1989,720.198,0.00923025
1992,720.954,0.009126
1995,721.696,0.00892852
1998,722.442,0.00895357
2001,723.194,0.00897717
2004,723.939,0.00886387
2007,724.687,0.00884267
2010,725.429,0.00897623
2013,726.186,0.00889957
2016,726.938,0.008705
2019,727.68,0.00870379
2022,728.425,0.0088697
2025,729.17,0.00879416
2028,729.927,0.00865905
2031,730.674,0.00873099
2034,731.419,0.00884291
2037,732.165,0.00864504
2040,732.913,0.00854739
2043,733.66,0.00857864
2046,734.41,0.00853161
2049,735.155,0.00836409
2052,735.899,0.00846379
2055,736.65,0.00865833
2058,737.398,0.00856323
2061,738.152,0.00836387
2064,738.891,0.00836417
2067,739.635,0.00843229
2070,740.379,0.00832141
2073,741.132,0.00816688
2076,741.88,0.00819645
2079,742.628,0.0082791
2082,743.368,0.00820845
2085,744.124,0.00817116
2088,744.87,0.00829238
2091,745.615,0.00839174
2094,746.363,0.00843931
2097,747.109,0.0084946
2100,747.855,0.00847939
2103,748.605,0.00826593
2106,749.349,0.00814583
2109,750.095,0.0082191
2112,750.842,0.00830156
2115,751.598,0.00812688
2118,752.339,0.00805561
2121,753.088,0.00807472
2124,753.83,0.00814271
2127,754.582,0.00806745
2130,755.327,0.00820239
2133,756.074,0.00827513
2136,756.821,0.00817718
2139,757.567,0.00787981
2142,758.315,0.00765703
2145,759.057,0.00769373
2148,759.802,0.00783978
2151,760.554,0.00769065
2154,761.299,0.00754502
2157,762.05,0.00764997
2160,762.795,0.0077901
2163,763.535,0.00759776
2166,764.289,0.00737629
2169,765.04,0.00746132
2172,765.786,0.00763706
2175,766.53,0.00750117
2178,767.271,0.00740029
2181,768.021,0.00753397
2184,768.769,0.00769308
2187,769.515,0.00757848
2190,770.264,0.00761844
2193,771.011,0.00769052
2196,771.754,0.00758464
2199,772.505,0.00735928
2202,773.252,0.00716293
2205,774.002,0.00722157
2208,774.749,0.00739718
2211,775.498,0.00734549
2214,776.247,0.00733968
2217,776.987,0.00752371
2220,777.742,0.00768809
2223,778.488,0.00762465
2226,779.236,0.00756559
2229,779.98,0.00763433
2232,780.729,0.00745647
2235,781.482,0.00724307
2238,782.226,0.00721431
2241,782.974,0.00734613
2244,783.714,0.00737364
2247,784.376,0.00742365
2250,785.002,0.0074259
2253,785.588,0.0073095
2256,786.137,0.00719231
2259,786.642,0.00705924
2262,787.121,0.00711456
2265,787.58,0.00731678
2268,788.001,0.00723991
2271,788.4,0.00724556
2274,788.777,0.00730542
2277,789.129,0.00716446
2280,789.463,0.00702146
2283,789.775,0.00702349
2286,790.073,0.00701649
2289,790.359,0.00692724
2292,790.635,0.00694191
2295,790.888,0.0069724
2298,791.134,0.00690967
2301,791.374,0.00666781
2304,791.598,0.00650006
2307,791.806,0.00647871
2310,792,0.00664372
2313,792.19,0.00683078
2316,792.367,0.00691781
2319,792.531,0.00678858
2322,792.69,0.00656771
2325,792.844,0.00628113
2328,792.993,0.00608107
2331,793.128,0.00603015
2334,793.255,0.00601358
2337,793.376,0.00600879
2340,793.5,0.00604743
2343,793.606,0.0062058
2346,793.707,0.0063926
2349,793.816,0.00637901
2352,793.918,0.00630199
2355,794.011,0.00622511
2358,794.094,0.00614776
2361,794.178,0.00612012
2364,794.256,0.00611
2367,794.33,0.00610995
2370,794.402,0.00610963
2373,794.471,0.00610951
2376,794.529,0.00610948
2379,794.592,0.00610948
2382,794.645,0.00610948
2385,794.705,0.00610948
2388,794.759,0.00610948
2391,794.807,0.00610948
2394,794.858,0.00602867
2397,794.905,0.00573731
2400,794.945,0.0056641
2403,794.982,0.00598334
2406,795.021,0.00615278
2409,795.056,0.00604396
2412,795.093,0.00587143
2415,795.123,0.00563384
2418,795.157,0.00558396
2421,795.179,0.00559532
2424,795.203,0.00563639
2427,795.233,0.00546135
2430,795.257,0.00539889
2433,795.279,0.00541124
2436,795.305,0.00548428
2439,795.324,0.00550771
2442,795.349,0.005493
2445,795.364,0.00547309
2448,795.383,0.00546486
2451,795.396,0.00542105
2454,795.418,0.00531698
2457,795.431,0.00521277
2460,795.45,0.00514181
2463,795.462,0.0051141
2466,795.475,0.00510217
2469,795.489,0.0050972
2472,795.499,0.00509668
2475,795.511,0.00509637
2478,795.525,0.0050962
2481,795.523,0.0050962
2484,795.538,0.0050962
2487,795.543,0.0050962
2490,795.558,0.0050962
2493,795.568,0.0050962
2496,795.578,0.0050962
2499,795.577,0.0050962
2502,795.583,0.0050962
2505,795.591,0.00510183
2508,795.597,0.00519201
2511,795.597,0.00521029
2514,795.613,0.00518654
2517,795.616,0.00516819
2520,795.623,0.00536796
2523,795.631,0.00538825
2526,795.625,0.00541935
2529,795.636,0.00537672
2532,795.635,0.00551867
2535,795.647,0.00559219
2538,795.645,0.00568306
2541,795.65,0.00572413
2544,795.655,0.00585772
2547,795.663,0.00598563
2550,795.656,0.00607588
2553,795.669,0.00609815
2556,795.663,0.00610378
2559,795.669,0.00599672
2562,795.671,0.00597845
2565,795.673,0.00606297
2568,795.673,0.00609458
2571,795.677,0.00610793
2574,795.684,0.00610861
2577,795.684,0.00610919
2580,795.683,0.00610947
2583,795.691,0.00610948
2586,795.682,0.00610948
2589,795.693,0.00610948
2592,795.696,0.00610948
2595,795.689,0.00610948
2598,795.688,0.00610948
