Repository: MaCFP/matl-db

# matl-db

#### Welcome to the MaCFP Condensed Phase Subgroup database!

The MaCFP Condensed Phase Working Group was organized to enable the fire safety science research community to make significant progress towards establishing a common framework for the selection of experiments and the methodologies used to analyze these experiments when developing pyrolysis models. Key objectives of this effort include:
- Cataloguing current approaches used to parameterize pyrolysis models;
- Developing standard data set formats for experimental data on pyrolysis;
- Developing requirements for data set quality and establishing a data review committee;
- Quantifying the inter-laboratory variability for comparable experimental datasets; and
- Assessing the impact of the variability of model parameters on fire growth predictions

#### In preparation for MaCFP-4, please read the following:

[Guidelines for Participation in the MaCFP-4 Workshop (2026)](https://github.com/MaCFP/macfp-db/releases/download/macfp-4.0/MaCFP-4_Guidelines_for_Participation.pdf)

[Presentation of Target Experiments and Modeling Guidelines for the upcoming MaCFP-4 Workshop (meeting recording and presentation slides)](https://github.com/MaCFP/macfp-db/releases/tag/macfp-4.0)

Please visit our [wiki pages](https://github.com/MaCFP/matl-db/wiki/How-to-Contribute) for additional details, including how to contribute (experimentalists and modelers).

#### Presentations for previous MaCFP workshops can be found on online:

[**MaCFP-4 (La Rochelle, 2026)**](https://github.com/MaCFP/macfp-db/releases/tag/macfp-4.0)

[**MaCFP-3 (Tsukuba, 2023)**](https://github.com/MaCFP/macfp-db/releases/tag/macfp-3.0)

[**MaCFP-2 (Waterloo, 2021)**](https://github.com/MaCFP/matl-db/releases/tag/v1.1.0)

[MaCFP-2 Preliminary Summary of Experimental Measurements](https://github.com/MaCFP/matl-db/releases/tag/v1.0.0)

# The National Institute of Standards and Technology (NIST)

### Experimental Conditions: TGA
A Netzsch F1 Jupiter was used to conduct Thermogravimetric Analysis (TGA) experiments. 

* Heating Rate: 10 K/min
* Temperature program
  - Initial Temperature: 300 K
  - Initial Isotherm: 1500 s (hold at 300 K for 1500 s)  
  - Maximum Temperature: 1000 K
  - Final Isotherm: None
* Sample mass: 5 to 6.5 mg
* Sample geometry: Powdered
* Calibration type: Before each experiment, a baseline test was performed using an empty crucible. Temperature/Heat flow calibration were performed every 6 months using a set of 5 [6?] reference materials with melting temperatures between 60-820 C
* Crucible
  - Type: Pt-Rh
  - Volume: 85 µL
  - Diameter: 6.8 mm
  - Mass: None
  - Lid: True
  - Note: Pt-Rh crucibles (outer diameter 6.8mm / volume 85µL) with a lid ( a small hole in the lid allowed for gaseous decomposition products to escape).
* Carrier Gas
  - Type: Nitrogen
  - Flow rate: 50 ml/min
  - Note: Ultra High Purity (UHP) Nitrogen
* Instrument
  - Type: Netzsch F1 Jupiter
  - Note: None
| Test Name | O2 volume % |  Initial Sample Mass (mg) | 
| --------- | :---------: | :------------------------: |
|NIST\_STA\_N2\_10K\_1 | 0 | 4.990|  
|NIST\_STA\_N2\_10K\_2 | 0 | 5.863|  
|NIST\_STA\_N2\_10K\_3 | 0 | 6.099|  
|NIST\_STA\_N2\_10K\_4 | 0 | 6.334|  
|NIST\_STA\_N2\_10K\_5 | 0 | 5.560|

### Experimental Conditions: MCC
An FAA microscale combustion calorimeter was used to conduct MCC experiments.  At the end of each test, the residual solid yield was measured and found to be consistent with the TGA results. 

* Heating Rate: 60 K/min
* Temperature program (Pyrolyzer)
  - Initial temperature 348 K
  - Isotherm: 600s (hold at 348K for 600s)  
  - Maximum Temperature 873 K
* Combustor Temperature: 1173K
* Sample mass: 4-7 mg
* Sample geometry: Powdered
* Calibration type: Before each experiment, a baseline test was performed using a 3-4 mg sample of polystyrene as a reference. O2 sensor/flow calibration was checked at the start of each day of testing, Temperature calibration was performed every 6 months.
* Crucible type: ceramic crucibles (outer diameter 5.74mm / volume 71µL) with no lid
* Pyrolyzer Carrier Gas
  - Ultra High Purity (UHP) Nitrogen 
  - N2 Flow rate = 80 ml/min
* Combustor Carrier Gas
  - Ultra High Purity (UHP) Oxygen + Pyrolyzer Carrier Gas
  - O2 Flow rate = 20 ml/min

### Experimental Conditions, Cone calorimeter
* Extraction flow rate: 24L/s
* Sample Surface Area: 0.01 m2 (nominal)
* Sample holder dimensions:
    - Square pan: 106mm x 106mm x 25mm
    - Retainer frame: None
    - Retaining grid: None
* Backing Insulation: One inch thick (2.54 cm) layer of Kaowool Blanket. Density = 128 kg/m3. Thermal Conductivity 0.06, 0.012, 0.21, 0.3 W/m-K (at 260, 538, 816, 1093 C, respectively)
* Thermocouple location: None

###### Test Heating Conditions  
|Test Name | Heat Flux (kW/m2)| Heater Temperature (K) 
|----------|:------:| :---: |
|NIST\_Cone\_25KW\_1 | 25| 900? |
|NIST\_Cone\_25KW\_2 | 25| 900? |
|NIST\_Cone\_25KW\_2 | 25| 900? |

File: Non-charring/PMMA/NIST/NIST_ConeCalorimeter_25kW_2.csv
Time,Mass,HRR
[s],[g],[kW/m2]
0,154.9929772,-0.510215
1,155.2843183,0.70071
2,155.2847016,-0.317272
3,155.1189055,0.907264
4,155.2676428,1.367624
5,155.3567702,0.382815
6,155.4566312,-0.247574
7,155.1861823,1.90015
8,155.2026661,1.323508
9,155.4437892,0.128808
10,155.2218333,0.621484
11,155.386671,-0.196371
12,155.3084689,-0.031361
13,155.1677818,1.025588
14,155.0905381,-0.307586
15,155.5568755,-0.666456
16,155.1976826,-0.079745
17,155.3699956,-1.209384
18,155.2281584,-1.089795
19,155.3607953,0.355417
20,155.1003134,-0.777912
21,155.2540341,-0.934505
22,155.3406698,-0.766632
23,155.2977353,-0.402518
24,155.2341003,-0.279543
25,155.3642454,1.038426
26,155.3724873,0.518856
27,155.2894934,0.410656
28,155.4591229,-0.117023
29,155.0922632,-1.288597
30,155.4432142,-0.140611
31,155.275693,-0.889117
32,155.2064995,-1.153659
33,155.3592619,-0.5097
34,155.3057855,-0.011742
35,155.2118663,-0.319317
36,155.3366447,-0.528455
37,155.3339613,-0.24152
38,155.0270948,-0.304104
39,155.3974046,-0.993118
40,155.5306165,-1.94805
41,155.3500617,0.520739
42,155.3360697,-0.383444
43,155.1961493,-0.157631
44,155.1568565,0.058838
45,155.4723483,0.620615
46,155.2479006,-0.722389
47,155.1842656,-0.163332
48,155.2718596,1.550968
49,155.2162748,0.196973
50,155.2241333,-0.444085
51,155.3862877,0.922937
52,155.3368363,1.176236
53,155.0836379,0.580176
54,155.2306502,1.166218
55,155.1984493,0.890752
56,155.2425338,0.447337
57,155.3519784,0.130161
58,155.3201609,0.389764
59,155.3491033,-1.647992
60,155.2553758,0.582064
61,155.1006967,-0.709616
62,155.2084163,0.498609
63,155.4527978,0.274015
64,155.2362087,-1.24723
65,155.2034328,0.271674
66,155.2122497,1.169108
67,155.1196722,0.949836
68,155.0661958,1.283861
69,155.098205,1.604375
70,155.2064995,1.806163
71,155.3341529,0.832868
72,155.436314,0.217363
73,155.0297782,0.751507
74,155.1150721,2.347279
75,155.2480923,1.177825
76,155.2553758,-0.859318
77,155.1342393,0.656239
78,155.1315559,0.658677
79,155.2444505,0.17606
80,155.3259111,0.617181
81,155.3870543,0.052596
82,155.047987,-0.022114
83,155.1698902,-0.263994
84,155.3584953,-0.590223
85,155.3895461,0.175573
86,155.2446422,0.877856
87,155.1507231,0.423833
88,155.3949129,0.463045
89,155.1442062,-0.315445
90,155.2020911,0.179408
91,155.2647678,0.305826
92,155.1940409,0.802568
93,155.3523618,1.244057
94,155.1212056,-0.199965
95,155.1409478,0.291518
96,155.2898768,0.726629
97,155.2162748,-1.084478
98,155.2664928,-0.061024
99,155.3239943,-0.32527
100,155.337603,0.771974
101,155.2162748,2.484049
102,155.1666318,1.459691
103,155.273968,0.910468
104,155.2783765,0.663854
105,155.22375,2.211068
106,155.1284891,0.94211
107,155.311919,1.077157
108,155.1288725,5.596291
109,155.0366783,14.78183
110,155.0456869,16.246863
111,155.0805712,51.559645
112,155.212633,63.566624
113,155.03802,90.962493
114,154.9870354,116.562009
115,154.8852576,147.064362
116,154.6148088,164.795601
117,154.4702883,177.236306
118,154.6928192,198.119571
119,154.4099116,215.366725
120,154.2826416,225.515327
121,154.1168455,226.951066
122,154.0189012,242.829039
123,154.159205,257.309314
124,153.7618694,277.404087
125,153.6432246,300.824204
126,153.5713476,327.28144
127,153.4998541,334.329112
128,153.3175742,346.904656
129,153.2021878,356.224052
130,152.9503311,365.176974
131,152.9924989,370.185021
132,152.6388645,377.791837
133,152.458118,383.102616
134,152.3352564,380.815833
135,152.2415289,396.093264
136,151.9400292,418.21381
137,151.7939753,416.149273
138,151.8629771,408.087616
139,151.620704,411.731769
140,151.6174456,421.88523
141,151.2387022,425.141157
142,151.0970567,402.750132
143,150.78329,413.082811
144,150.7117964,414.556668
145,150.5872098,413.008292
146,150.3813543,414.711422
147,150.2345337,418.633611
148,150.0570457,417.434217
149,149.9485594,419.792258
150,149.7329287,418.923927
151,149.4868221,427.162591
152,149.4285539,426.330227
153,149.2525992,427.621876
154,149.1650052,426.99198
155,148.8945564,423.740369
156,148.6457664,423.403885
157,148.5522306,421.287601
158,148.443361,428.466192
159,148.2060713,423.761714
160,147.8913463,425.460122
161,147.729767,429.226244
162,147.5710628,426.278003
163,147.541162,429.304266
164,147.292947,433.96433
165,147.193086,433.728902
166,146.9809054,437.536676
167,146.7723665,429.415419
168,146.6339794,434.079019
169,146.4012899,434.820693
170,146.342255,429.036902
171,146.1199157,429.940008
172,145.9443444,433.922739
173,145.7235385,430.571224
174,145.6108355,428.80917
175,145.317386,435.246011
176,145.1444981,431.706423
177,144.9415177,437.139843
178,144.892833,440.062746
179,144.7709298,442.584827
180,144.4393376,440.381961
181,144.2861919,447.214948
182,143.952108,444.877588
183,143.8809977,437.923279
184,143.6207075,447.727356
185,143.5875482,449.936277
186,143.3554337,452.253053
187,143.240814,450.61526
188,142.976882,452.106295
189,142.8114692,450.989048
190,142.5990969,451.941248
191,142.5325868,453.67587
192,142.2268703,452.634967
193,142.0976835,456.355487
194,141.9320791,459.090897
195,141.4680417,465.98106
196,141.5058011,460.25259
197,141.4759003,458.911574
198,141.1076988,464.281241
199,140.788757,464.607262
200,140.7931654,465.416975
201,140.4450895,471.900065
202,140.2516926,470.031083
203,140.141673,469.339105
204,139.8769743,475.691247
205,139.6377679,475.29095
206,139.5802664,471.289784
207,139.3813111,473.319268
208,139.1499633,480.929401
209,138.9214905,495.683693
210,138.727327,496.840888
211,138.5552057,497.025051
212,138.316766,489.488278
213,138.1103355,490.886528
214,137.9683068,489.514461
215,137.7222002,488.554265
216,137.5684794,494.584222
217,137.3465235,492.34537
218,137.1151757,496.408545
219,136.815401,501.019214
220,136.7099815,507.492794
221,136.5238682,513.993521
222,136.3360299,519.37931
223,135.9971542,520.230564
224,135.7175051,517.580209
225,135.5871683,518.045344
226,135.2032497,514.283374
227,135.2105332,511.330641
228,134.9494762,511.019908
229,134.8039974,524.993727
230,134.6242092,525.16833
231,134.4380959,525.911986
232,134.2659747,531.105304
233,133.9502913,532.621216
234,133.6160157,533.208867
235,133.504846,532.265904
236,133.2112049,526.019797
237,133.2190634,535.978789
238,132.8646623,536.524432
239,132.5945968,549.693538
240,132.3534737,546.623294
241,132.0993169,537.359566
242,131.9482795,537.94122
243,131.6197541,548.626971
244,131.5068594,541.194611
245,131.0870982,553.31723
246,131.0690811,546.864019
247,130.8478918,548.421522
248,130.5508006,547.913492
249,130.2949187,552.060887
250,130.0390369,555.265684
251,129.8356732,553.326797
252,129.6371012,565.310415
253,129.3298513,565.623262
254,129.09237,562.422581
255,128.9766002,572.317518
256,128.7019346,582.344779
257,128.443561,581.828584
258,128.2447974,582.334804
259,128.1414863,582.058384
260,127.7280502,578.476878
261,127.607297,579.178664
262,127.2843301,585.599899
263,126.9933723,579.43788
264,126.7257985,593.193405
265,126.6205707,596.655732
266,126.2757532,594.562742
267,126.0764145,597.667939
268,125.6116104,598.560378
269,125.5336,589.286029
270,125.2598927,594.998013
271,124.933859,598.488477
272,124.8353397,602.144671
273,124.6076336,605.3336
274,124.3628688,612.734302
275,124.2009061,608.952144
276,123.8894395,607.855266
277,123.6170739,597.150471
278,123.2655478,608.327562
279,123.3278411,610.555405
280,122.8795208,620.447982
281,122.361432,617.368955
282,122.3894161,622.247718
283,122.0409568,609.667011
284,121.763416,611.228803
285,121.4243487,610.333542
286,121.1709586,623.879578
287,121.0097626,620.368413
288,120.5827178,612.976291
289,120.5702592,611.336815
290,120.3818458,611.549431
291,120.0619456,612.227917
292,119.927392,621.555082
293,119.5660907,611.225079
294,119.3579351,605.458346
295,119.189839,612.724112
296,118.7311684,618.135651
297,118.4011096,623.677644
298,118.2650226,617.075153
299,118.2136546,617.517225
300,117.7739595,631.67651
301,117.5462534,621.977876
302,117.2857715,621.610082
303,117.2163863,617.081162
304,116.6360041,633.396707
305,116.6241205,627.488484
306,116.3216624,630.174706
307,115.9856617,625.329381
308,115.5313996,642.872291
309,115.5356164,643.875161
310,115.2525172,633.762906
311,114.8900658,642.621905
312,114.6711766,639.933256
313,114.3409261,645.074174
314,114.1458043,641.501132
315,113.8464129,646.550004
316,113.7927448,644.314706
317,113.3083902,649.741385
318,113.0659254,645.053831
319,112.8801955,641.72869
320,112.6110883,649.748204
321,112.3688151,646.5995
322,111.9296951,641.26937
323,111.8008916,653.230847
324,111.7077391,656.415661
325,111.3696301,652.450633
326,111.0485798,649.137448
327,110.616935,649.250334
328,110.3175436,654.854567
329,110.3004849,652.014688
330,109.7998381,649.197952
331,109.7003605,649.830719
332,109.4216697,651.605702
333,109.0808773,652.13681
334,108.8660132,652.344495
335,108.6758748,646.468125
336,108.4834363,651.233847
337,108.0525581,660.2743
338,107.7169408,658.190623
339,107.4238746,654.423704
340,107.3263137,668.808827
341,107.0163804,671.013252
342,106.7442065,668.418593
343,106.3472542,672.092984
344,106.1548157,686.282268
345,105.8013729,683.140943
346,105.5435744,678.021301
347,105.1734561,689.959189
348,104.9722008,692.724914
349,104.7745871,680.519983
350,104.4019772,702.319855
351,104.1986134,713.544382
352,103.8173782,710.294353
353,103.4526268,701.162437
354,103.184478,706.014539
355,102.910004,706.501859
356,102.648947,700.234108
357,102.3679561,694.652641
358,102.3273217,700.325977
359,101.9010436,698.049323
360,101.4757239,695.455322
361,101.2025916,702.806132
362,100.9538016,706.204984
363,100.7314624,704.514129
364,100.5365321,712.597278
365,100.0376105,711.906181
366,99.80587926,705.703217
367,99.37634277,721.491493
368,99.11394408,716.134994
369,98.91613879,707.744904
370,98.77085157,710.247815
371,98.42450064,679.786697
372,98.02007315,718.257482
373,97.86290228,714.592281
374,97.4149653,704.425974
375,97.38065604,709.941548
376,96.95035287,700.692774
377,96.61320218,711.006869
378,96.27317641,709.224165
379,96.08667975,685.138969
380,95.77080463,697.748113
381,95.50246412,690.782547
382,95.19463922,686.337597
383,94.99587556,686.751947
384,94.74171876,679.495713
385,94.44424413,667.022442
386,94.03157476,664.581607
387,93.70669106,653.503784
388,93.45962611,645.444611
389,93.40135789,644.965561
390,93.20355259,630.163568
391,92.857585,628.200272
392,92.50318384,631.775778
393,92.42306503,621.723919
394,92.010779,624.109389
395,91.84440787,609.524385
396,91.6512027,610.476775
397,91.27916774,612.666499
398,91.00469373,607.639426
399,90.95543407,606.510285
400,90.58723255,607.392749
401,90.33901757,591.671092
402,89.99496669,592.862407
403,90.00723369,590.240092
404,89.7475184,577.975572
405,89.31759855,575.140857
406,89.17786981,578.204269
407,89.0093903,575.334759
408,88.79644293,552.532569
409,88.3324055,534.995378
410,88.30327139,522.385744
411,88.04470613,500.001948
412,87.88715191,482.028424
413,87.72461423,472.154441
414,87.51090017,462.061318
415,87.33207038,425.415808
416,87.41966439,394.536021
417,87.11682295,369.77861
418,87.14327366,345.804467
419,86.93933486,313.162251
420,86.71757059,291.386944
421,86.72983758,264.51934
422,86.54449095,244.104392
423,86.46916393,232.480123
424,86.41587917,213.833053
425,86.39862871,205.193842
426,86.36930292,191.70529
427,86.31889324,171.569499
428,86.12760478,166.029615
429,86.05457783,151.608958
430,85.96065864,127.186583
431,85.92040757,114.250012
432,85.936508,93.903058
433,85.90028203,76.384652
434,86.06473643,66.867278
435,85.83108851,58.62855
436,85.81192133,49.622576
437,85.81632978,37.219657
438,85.82763841,27.833853
439,86.07355333,20.627531
440,85.961617,17.027701
441,85.97618406,11.504377
442,86.01030164,5.511624
443,85.78987907,1.655519
444,85.99937635,0.254516
445,85.93880806,-0.63939
446,85.70458512,-2.634313
447,85.78604563,-2.823761
448,86.07834513,-1.145777
449,85.86884785,-1.77291
450,85.80233774,-2.505534
451,86.05093606,-2.402341
452,85.9466666,-1.320931
453,85.80866291,-1.43777
454,85.9391914,-0.996564
455,85.79773761,-0.954844
456,85.97637573,-0.189459
457,85.98557598,-1.168966
458,86.01624347,1.478425
459,85.95433347,0.10691
460,85.74560288,1.571055
461,85.91944921,1.634795
462,85.89932367,1.165028
463,85.76362003,-0.336011
464,85.89683193,0.876984
465,85.7339109,1.244035
466,85.9426415,0.820338
467,85.86788949,1.652799
468,85.98998443,0.865289
469,86.0350273,1.054453
470,85.89338184,1.762658
471,85.83473027,1.293887
472,85.94283317,2.046052
473,86.02180195,1.948379
474,85.74272781,0.416004
475,86.11782952,0.969181
476,85.94455821,0.989246
477,85.85734754,0.208811
478,85.95835858,1.100236
479,85.78642898,-0.500665
480,86.05783625,-0.717371
481,85.72739406,0.897413
482,85.8705729,1.220931
483,86.01471009,1.050368
484,85.95625019,0.509219
485,85.85408912,0.621232
486,85.95567518,-0.827151
487,85.94168314,2.323899
488,85.90239042,2.05852
489,85.83511361,1.665973
490,85.98691768,-0.988615
491,85.8630977,1.00856
492,85.90948227,-0.573165
493,85.94379153,1.617935
494,85.74426118,0.916104
495,85.72701072,-0.11841
496,85.95625019,1.017003
497,85.78470393,0.520159
498,85.79965433,0.46263
499,85.7923708,0.502772
500,86.03215223,1.053871
501,85.83549696,0.087469
502,85.76956186,-1.787376
503,85.92826611,-0.981273
504,85.80329609,-1.622386
505,86.04959436,-0.236797
506,85.81977987,0.59972
507,85.96180868,-2.108449
508,85.94724162,5.693605
509,85.97541737,-1.210067
510,85.99937635,2.531994
511,85.8705729,0.824678
512,86.00895994,1.08346
513,85.95030837,0.624221
514,85.82744674,0.553465
515,85.95701688,0.33064
516,85.84738061,0.306587
517,85.96832552,0.594106
518,86.02429368,2.412536
519,85.9167658,-0.308453
520,85.98538431,-0.026917
521,85.74598623,-0.144148
522,85.88245655,0.738126
523,85.93324958,-1.017588
524,85.81709646,-1.100294
525,85.9351663,0.404338
526,85.90890726,0.051931
527,85.85715587,0.416444
528,85.82361331,2.101232
529,85.93094952,2.548539
530,85.96180867,0.67275
531,85.91178233,0.859273
532,85.77320362,1.137025
533,85.95835858,0.194208
534,85.8841816,-1.348879
535,85.9602753,0.959973
536,85.86903952,0.956252
537,86.06607814,0.804842
538,85.86175599,-0.329754
539,85.91427407,1.0902
540,85.78278721,0.78456
541,85.90641552,0.897978
542,85.99880133,1.000468
543,85.837222,0.967197
544,85.77358697,-0.095588
545,85.89069844,-1.470884
546,85.84968067,0.416724
547,85.91849085,-0.071637
548,85.7822122,1.41601
549,85.88839838,1.150921
550,85.88609831,1.701632
551,85.83434693,1.293755
552,85.85466414,2.746534
553,85.91235735,2.206056
554,86.01375173,1.254059
555,85.82495501,5.957042
556,85.76093663,4.007547
557,85.94168314,1.888915
558,85.85178906,2.293431
559,85.98768437,1.321874
560,85.92136593,2.374902
561,85.8032961,0.421954
562,85.97292564,0.902883
563,85.91024896,1.043021
564,85.8297468,1.822919
565,85.95107505,1.809289
566,85.88513996,1.057454
567,85.90737388,1.624176
568,85.89779029,1.459864
569,85.88034816,1.438236
570,85.83818036,2.098709
571,85.67104255,0.957858
572,85.86118098,0.835254
573,85.9765674,1.719624
574,86.00359313,1.044438
575,85.66912583,-0.046026
576,85.799846,1.265472
577,85.86731448,0.534981
578,85.8446972,0.093137
579,85.7699452,1.444538
580,85.96065865,1.960279
581,85.96410874,-0.344013
582,85.90085704,0.297707
583,85.82610504,0.470696
584,85.77895378,0.23392
585,85.87248962,-1.303099
586,85.75844489,-0.316336
587,85.87613138,-0.67802
588,85.80233774,-1.717098
589,85.9541418,-0.392823
590,85.90334878,-0.595557
591,86.05860293,0.333463
592,85.8583059,-0.676362
593,85.75480313,1.314985
594,85.91753249,0.985533
595,85.90469048,1.82502
596,85.94858332,0.551717
597,85.94954168,-1.569245
598,85.8345386,-0.189522
599,85.75729486,2.243008
600,85.90430713,0.766382

File: Non-charring/PMMA/NIST/NIST_DSC_N2_10K_1.csv
Time,Temperature,Heat Flow
[s],[K],[mW/mg]
0,303.147,0.003923031
50.907,304.147,0.06448089
63.1961999999999,305.147,0.10242
72.054,306.147,0.13411
79.3157999999999,307.147,0.16435
85.6476,308.147,0.19213
91.3692,309.147,0.21848
96.6695999999999,310.147,0.2429
101.6652,311.147,0.26587
106.4256,312.147,0.28764
111.0048,313.147,0.30789
115.4478,314.147,0.32667
119.7894,315.147,0.344
124.0524,316.147,0.35958
128.2572,317.147,0.37392
132.4218,318.147,0.38708
136.5618,319.147,0.39833
140.6892,320.147,0.40879
144.8148,321.147,0.41738
148.9506,322.147,0.42511
153.1086,323.147,0.43146
157.2972,324.147,0.43621
161.5236,325.147,0.44044
165.7926,326.147,0.443
170.1138,327.147,0.44472
174.4926,328.147,0.44572
178.935,329.147,0.44584
183.4434,330.147,0.4452
188.0226,331.147,0.4441
192.6768,332.147,0.44211
197.4132,333.147,0.4403
202.2294,334.147,0.43769
207.1254,335.147,0.43529
212.0958,336.147,0.43267
217.1466,337.147,0.42994
222.2736,338.147,0.42699
227.4702,339.147,0.4244
232.731,340.147,0.42179
238.0494,341.147,0.41888
243.423,342.147,0.41563
248.8476,343.147,0.41197
254.31,344.147,0.4083
259.8042,345.147,0.40439
265.3284,346.147,0.40065
270.8682,347.147,0.3972
276.4308,348.147,0.39438
282.0096,349.147,0.3922
287.5974,350.147,0.39105
293.199,351.147,0.39004
298.8054,352.147,0.38959
304.4148,353.147,0.38975
310.0296,354.147,0.39015
315.6534,355.147,0.39057
321.2844,356.147,0.391
326.9184,357.147,0.39166
332.5608,358.147,0.39272
338.2164,359.147,0.39341
343.8792,360.147,0.39403
349.551,361.147,0.39475
355.2372,362.147,0.39555
360.9438,363.147,0.39589
366.6684,364.147,0.39647
372.4098,365.147,0.39702
378.1668,366.147,0.39715
383.9472,367.147,0.39728
389.7486,368.147,0.39772
395.5698,369.147,0.39776
401.4192,370.147,0.39761
407.2866,371.147,0.39799
413.178,372.147,0.39799
419.0946,373.147,0.39785
425.0322,374.147,0.39791
430.9932,375.147,0.39814
436.9692,376.147,0.3981
442.9596,377.147,0.39836
448.9692,378.147,0.39867
454.9932,379.147,0.39904
461.0214,380.147,0.39983
467.0628,381.147,0.40091
473.103,382.147,0.40184
479.1462,383.147,0.40309
485.199,384.147,0.40448
491.2584,385.147,0.40592
497.3154,386.147,0.40795
503.3676,387.147,0.4102
509.4204,388.147,0.41243
515.469,389.147,0.41544
521.5104,390.147,0.41873
527.5428,391.147,0.42193
533.5674,392.147,0.42564
539.5872,393.147,0.42978
545.6034,394.147,0.43412
551.6082,395.147,0.43905
557.6046,396.147,0.44354
563.5956,397.147,0.44782
569.5764,398.147,0.45224
575.5554,399.147,0.45556
581.5362,400.147,0.45891
587.5158,401.147,0.46146
593.4966,402.147,0.46354
599.4702,403.147,0.46563
605.436,404.147,0.46711
611.4018,405.147,0.46848
617.364,406.147,0.46958
623.3256,407.147,0.47058
629.2914,408.147,0.47167
635.256,409.147,0.47311
641.22,410.147,0.47393
647.1792,411.147,0.47496
653.1396,412.147,0.47591
659.1042,413.147,0.47685
665.0646,414.147,0.47785
671.0238,415.147,0.47908
676.9842,416.147,0.47996
682.9476,417.147,0.48085
688.9128,418.147,0.48169
694.8786,419.147,0.48265
700.8462,420.147,0.4836
706.8168,421.147,0.48441
712.788,422.147,0.48512
718.7604,423.147,0.48567
724.7418,424.147,0.48673
730.725,425.147,0.48769
736.7148,426.147,0.48869
742.704,427.147,0.48963
748.6926,428.147,0.49079
754.6884,429.147,0.49214
760.6884,430.147,0.49365
766.6848,431.147,0.49528
772.6818,432.147,0.49671
778.6806,433.147,0.49907
784.6806,434.147,0.50065
790.6794,435.147,0.50313
796.6764,436.147,0.50534
802.6764,437.147,0.50782
808.6722,438.147,0.51034
814.6716,439.147,0.51304
820.6734,440.147,0.51622
826.6734,441.147,0.51926
832.683,442.147,0.52251
838.6974,443.147,0.52509
844.7082,444.147,0.52807
850.7184,445.147,0.53119
856.7316,446.147,0.53409
862.7508,447.147,0.53718
868.7706,448.147,0.54079
874.791,449.147,0.54397
880.8102,450.147,0.54732
886.8288,451.147,0.55025
892.8486,452.147,0.55349
898.8684,453.147,0.55668
904.8876,454.147,0.55907
910.9026,455.147,0.56123
916.9158,456.147,0.56319
922.9314,457.147,0.56508
928.9428,458.147,0.56639
934.9542,459.147,0.56726
940.9674,460.147,0.56805
946.9854,461.147,0.56818
952.9998,462.147,0.56773
959.0094,463.147,0.56734
965.0184,464.147,0.56585
971.0262,465.147,0.56474
977.0376,466.147,0.56302
983.0484,467.147,0.56103
989.0586,468.147,0.55918
995.0712,469.147,0.55738
1001.0784,470.147,0.55531
1007.088,471.147,0.55329
1013.0982,472.147,0.55216
1019.1072,473.147,0.55142
1025.1168,474.147,0.55047
1031.1282,475.147,0.55017
1037.1426,476.147,0.55026
1043.1618,477.147,0.55082
1049.1834,478.147,0.55121
1055.2098,479.147,0.55234
1061.2404,480.147,0.55373
1067.268,481.147,0.55571
1073.2932,482.147,0.55744
1079.319,483.147,0.55873
1085.3418,484.147,0.56017
1091.3622,485.147,0.56136
1097.3868,486.147,0.56249
1103.412,487.147,0.56304
1109.4324,488.147,0.56287
1115.4552,489.147,0.56241
1121.4774,490.147,0.56135
1127.4942,491.147,0.55975
1133.5134,492.147,0.55758
1139.535,493.147,0.55503
1145.5554,494.147,0.55231
1151.5746,495.147,0.54915
1157.5926,496.147,0.54569
1163.6124,497.147,0.54241
1169.6334,498.147,0.53932
1175.6586,499.147,0.5365
1181.6808,500.147,0.53405
1187.703,501.147,0.53214
1193.7264,502.147,0.53069
1199.7486,503.147,0.52925
1205.7696,504.147,0.52831
1211.7864,505.147,0.52769
1217.8056,506.147,0.52723
1223.8272,507.147,0.52736
1229.8476,508.147,0.52709
1235.8662,509.147,0.52695
1241.883,510.147,0.52725
1247.9028,511.147,0.52753
1253.9226,512.147,0.52796
1259.943,513.147,0.52827
1265.9628,514.147,0.52895
1271.982,515.147,0.52946
1278.006,516.147,0.53001
1284.0282,517.147,0.53089
1290.0486,518.147,0.5315
1296.0732,519.147,0.53225
1302.0936,520.147,0.53296
1308.1074,521.147,0.53392
1314.123,522.147,0.53493
1320.1446,523.147,0.53594
1326.1674,524.147,0.53718
1332.1908,525.147,0.5381
1338.2148,526.147,0.53968
1344.2322,527.147,0.54094
1350.2466,528.147,0.54254
1356.2664,529.147,0.54386
1362.2856,530.147,0.54523
1368.3078,531.147,0.54707
1374.3282,532.147,0.54855
1380.3474,533.147,0.55032
1386.3708,534.147,0.55204
1392.3924,535.147,0.55331
1398.4098,536.147,0.55552
1404.4266,537.147,0.55752
1410.4458,538.147,0.55969
1416.4668,539.147,0.56171
1422.4878,540.147,0.56364
1428.5076,541.147,0.56578
1434.5268,542.147,0.56787
1440.5436,543.147,0.57097
1446.5598,544.147,0.5737
1452.579,545.147,0.57614
1458.6018,546.147,0.57879
1464.6204,547.147,0.58162
1470.6336,548.147,0.58465
1476.6486,549.147,0.5883
1482.666,550.147,0.59146
1488.6792,551.147,0.59526
1494.6906,552.147,0.59863
1500.7038,553.147,0.60293
1506.7164,554.147,0.60711
1512.7278,555.147,0.61116
1518.7404,556.147,0.61546
1524.7548,557.147,0.61951
1530.7632,558.147,0.62406
1536.762,559.147,0.62876
1542.7602,560.147,0.63313
1548.7578,561.147,0.63829
1554.7572,562.147,0.64392
1560.7554,563.147,0.6496
1566.7506,564.147,0.65557
1572.747,565.147,0.66101
1578.7452,566.147,0.66684
1584.7512,567.147,0.67243
1590.7608,568.147,0.67789
1596.7758,569.147,0.68302
1602.7908,570.147,0.68753
1608.801,571.147,0.69234
1614.8166,572.147,0.69665
1620.8412,573.147,0.70034
1626.8652,574.147,0.70467
1632.8898,575.147,0.70864
1638.909,576.147,0.7129
1644.924,577.147,0.71722
1650.9408,578.147,0.72237
1656.9558,579.147,0.72721
1662.9654,580.147,0.73201
1668.9768,581.147,0.73798
1674.987,582.147,0.74371
1680.9972,583.147,0.75066
1687.0092,584.147,0.75821
1693.0158,585.147,0.76632
1699.023,586.147,0.77573
1705.0308,587.147,0.78667
1711.0398,588.147,0.79884
1717.0446,589.147,0.81228
1723.053,590.147,0.82702
1729.062,591.147,0.84332
1735.0632,592.147,0.86105
1741.068,593.147,0.88005
1747.0752,594.147,0.90023
1753.08,595.147,0.92097
1759.089,596.147,0.94349
1765.1028,597.147,0.96659
1771.1178,598.147,0.99104
1777.1322,599.147,1.01672
1783.1526,600.147,1.04334
1789.1808,601.147,1.07216
1795.2138,602.147,1.10238
1801.2492,603.147,1.13446
1807.2906,604.147,1.16841
1813.338,605.147,1.20409
1819.3854,606.147,1.24251
1825.431,607.147,1.28233
1831.476,608.147,1.32516
1837.5228,609.147,1.36989
1843.5756,610.147,1.41721
1849.623,611.147,1.46627
1855.6692,612.147,1.51784
1861.716,613.147,1.5719
1867.7628,614.147,1.62839
1873.8156,615.147,1.68664
1879.8678,616.147,1.74674
1885.9158,617.147,1.80937
1891.9632,618.147,1.87356
1898.0094,619.147,1.939
1904.0532,620.147,2.00597
1910.0952,621.147,2.07389
1916.127,622.147,2.14282
1922.1588,623.147,2.21117
1928.19,624.147,2.28029
1934.2146,625.147,2.34873
1940.235,626.147,2.41675
1946.2542,627.147,2.48343
1952.2698,628.147,2.54861
1958.2758,629.147,2.61138
1964.2746,630.147,2.67133
1970.2656,631.147,2.72753
1976.2524,632.147,2.78068
1982.235,633.147,2.82712
1988.2158,634.147,2.86999
1994.1888,635.147,2.90328
2000.1552,636.147,2.93542
2006.121,637.147,2.95924
2012.085,638.147,2.96761
2018.0394,639.147,2.96872
2023.9854,640.147,2.97384
2029.9338,641.147,2.98224
2035.8828,642.147,2.95167
2041.8252,643.147,2.90412
2047.7604,644.147,2.87297
2053.6968,645.147,2.88561
2059.6368,646.147,2.85747
2065.5774,647.147,2.87278
2071.515,648.147,2.82
2077.455,649.147,2.76004
2083.3986,650.147,2.705
2089.3434,651.147,2.66115
2095.2894,652.147,2.5782
2101.233,653.147,2.51184
2107.1802,654.147,2.42469
2113.1262,655.147,2.33076
2119.071,656.147,2.24524
2125.0176,657.147,2.1504
2130.9624,658.147,2.05167
2136.9102,659.147,1.95317
2142.8718,660.147,1.85577
2148.8358,661.147,1.76822
2154.8022,662.147,1.67509
2160.7752,663.147,1.58226
2166.7536,664.147,1.49267
2172.735,665.147,1.406
2178.7236,666.147,1.31863
2184.72,667.147,1.23632
2190.7236,668.147,1.15963
2196.7296,669.147,1.08859
2202.7362,670.147,1.01674
2208.7476,671.147,0.95398
2214.7674,672.147,0.89221
2220.795,673.147,0.83316
2226.8298,674.147,0.77649
2232.8694,675.147,0.72324
2238.9144,676.147,0.67344
2244.9624,677.147,0.62649
2251.0116,678.147,0.58313
2257.0692,679.147,0.54269
2263.125,680.147,0.50554
2269.176,681.147,0.47092
2275.2336,682.147,0.43992
2281.296,683.147,0.41213
2287.3536,684.147,0.38593
2293.41,685.147,0.36278
2299.4652,686.147,0.3417
2305.512,687.147,0.32247
2311.5582,688.147,0.30538
2317.5984,689.147,0.2902
2323.638,690.147,0.27635
2329.6722,691.147,0.26433
2335.7034,692.147,0.25415
2341.7358,693.147,0.24436
2347.7616,694.147,0.23605
2353.7838,695.147,0.22938
2359.8054,696.147,0.22368
2365.821,697.147,0.21927
2371.8348,698.147,0.21579
2377.8432,699.147,0.21709
2383.8366,700.147,0.22196
2389.8252,701.147,0.2283
2395.8174,702.147,0.23407
2401.8186,703.147,0.23954
2407.8306,704.147,0.24298
2413.8462,705.147,0.24559
2419.8678,706.147,0.24563
2425.8972,707.147,0.24394
2431.9326,708.147,0.24001
2437.9716,709.147,0.2347
2444.0076,710.147,0.22925
2450.0406,711.147,0.21822
2456.0916,712.147,0.19929
2462.154,713.147,0.18112
2468.2104,714.147,0.17107
2474.2524,715.147,0.16728
2480.2884,716.147,0.16692
2486.319,717.147,0.16611
2492.3394,718.147,0.16469
2498.3508,719.147,0.16459
2504.3604,720.147,0.16529
2510.3646,721.147,0.16573
2516.3622,722.147,0.16619
2522.3622,723.147,0.16671
2528.3598,724.147,0.16712
2534.3574,725.147,0.1674
2540.3526,726.147,0.16767
2546.3424,727.147,0.16776
2552.3346,728.147,0.16807
2558.3328,729.147,0.1682
2564.3346,730.147,0.16821
2570.3346,731.147,0.16822
2576.328,732.147,0.16861
2582.3214,733.147,0.16867
2588.3148,734.147,0.1695
2594.3064,735.147,0.16957
2600.3046,736.147,0.17028
2606.3016,737.147,0.17022
2612.2932,738.147,0.17091
2618.2878,739.147,0.17143
2624.2794,740.147,0.17196
2630.2734,741.147,0.17244
2636.2734,742.147,0.17281
2642.2716,743.147,0.1737
2648.2662,744.147,0.1736
2654.2656,745.147,0.17408
2660.2644,746.147,0.17473
2666.2632,747.147,0.17559
2672.2596,748.147,0.17712
2678.259,749.147,0.17831
2684.262,750.147,0.18082
2690.2656,751.147,0.18157
2696.271,752.147,0.18295
2702.277,753.147,0.18382
2708.2842,754.147,0.18509
2714.292,755.147,0.18553
2720.298,756.147,0.18611
2726.3106,757.147,0.18703
2732.3268,758.147,0.18739
2738.337,759.147,0.18757
2744.3412,760.147,0.18841
2750.34,761.147,0.18868
2756.3346,762.147,0.18868
2762.3268,763.147,0.18896
2768.3196,764.147,0.18936
2774.313,765.147,0.18943
2780.3058,766.147,0.18964
2786.3034,767.147,0.19037
2792.3028,768.147,0.19057
2798.3022,769.147,0.19118
2804.2992,770.147,0.19142
2810.2944,771.147,0.19168
2816.2926,772.147,0.19153
2822.289,773.147,0.19203
2828.2842,774.147,0.19259
2834.2806,775.147,0.19302
2840.274,776.147,0.19306
2846.2674,777.147,0.1934
2852.2662,778.147,0.19325
2858.2644,779.147,0.19404
2864.2608,780.147,0.19403
2870.2536,781.147,0.19464
2876.247,782.147,0.19535
2882.238,783.147,0.19545
2888.2284,784.147,0.19581
2894.226,785.147,0.19664
2900.229,786.147,0.19675
2906.235,787.147,0.19756
2912.2422,788.147,0.19825
2918.2518,789.147,0.19818
2924.2578,790.147,0.19916
2930.2572,791.147,0.19952
2936.2626,792.147,0.20022
2942.274,793.147,0.20082
2948.2782,794.147,0.20132
2954.2788,795.147,0.20173
2960.2752,796.147,0.20191
2966.271,797.147,0.20272
2972.271,798.147,0.20333
2978.2644,799.147,0.20343
2984.2512,800.147,0.20449
2990.2416,801.147,0.20503
2996.2302,802.147,0.2054
3002.2122,803.147,0.20598
3008.1942,804.147,0.20612
3014.1732,805.147,0.20718
3020.1534,806.147,0.20725
3026.142,807.147,0.20799
3032.133,808.147,0.20826
3038.1318,809.147,0.20892
3044.1264,810.147,0.20932
3050.118,811.147,0.20988
3056.1162,812.147,0.21004
3062.1138,813.147,0.21028
3068.1108,814.147,0.21002
3074.106,815.147,0.21003
3080.1078,816.147,0.21019
3086.1108,817.147,0.21093
3092.1174,818.147,0.21086
3098.1324,819.147,0.21179
3104.1462,820.147,0.2126
3110.1576,821.147,0.21313
3116.1696,822.147,0.21314
3122.1792,823.147,0.21408
3128.1882,824.147,0.21467
3134.199,825.147,0.21538
3140.2122,826.147,0.21627
3146.2308,827.147,0.21733
3152.2554,828.147,0.21771
3158.2776,829.147,0.21885
3164.2938,830.147,0.22005
3170.3046,831.147,0.22059
3176.3232,832.147,0.22183
3182.337,833.147,0.22281
3188.3436,834.147,0.22345
3194.3484,835.147,0.22413
3200.3568,836.147,0.22527
3206.3652,837.147,0.22623
3212.3688,838.147,0.22621
3218.3718,839.147,0.22706
3224.376,840.147,0.22777
3230.3838,841.147,0.2285
3236.3898,842.147,0.22828
3242.3976,843.147,0.22862
3248.4108,844.147,0.22929
3254.4198,845.147,0.22991
3260.4264,846.147,0.23074
3266.4354,847.147,0.23129
3272.4426,848.147,0.23188
3278.4522,849.147,0.23265
3284.4546,850.147,0.2334
3290.4504,851.147,0.23437
3296.451,852.147,0.23532
3302.4516,853.147,0.23605
3308.4438,854.147,0.23697
3314.4384,855.147,0.23782
3320.4378,856.147,0.23876
3326.4342,857.147,0.23952
3332.4318,858.147,0.24099
3338.4366,859.147,0.24197
3344.4438,860.147,0.24283
3350.4552,861.147,0.2436
3356.4678,862.147,0.24517
3362.481,863.147,0.24617
3368.496,864.147,0.24642
3374.5134,865.147,0.24715
3380.5212,866.147,0.24859
3386.4972,867.147,0.25716
3392.4618,868.147,0.26306
3398.4498,869.147,0.26628
3404.4522,870.147,0.26803
3410.4636,871.147,0.2695
3416.4714,872.147,0.27039
3422.475,873.147,0.27159
3428.49,874.147,0.27268
3434.5068,875.147,0.2741
3440.5218,876.147,0.27473
3446.5422,877.147,0.27569
3452.5614,878.147,0.27716
3458.574,879.147,0.27805
3464.5896,880.147,0.2793
3470.6058,881.147,0.27982
3476.6214,882.147,0.28117
3482.6376,883.147,0.2728
3488.652,884.147,0.26766
3494.6634,885.147,0.26659
3500.6712,886.147,0.26751
3506.6778,887.147,0.26838
3512.6868,888.147,0.26969
3518.6964,889.147,0.27029
3524.7042,890.147,0.27153
3530.7072,891.147,0.27228
3536.7042,892.147,0.27324
3542.7,893.147,0.27478
3548.6952,894.147,0.27589
3554.691,895.147,0.27655
3560.685,896.147,0.27723
3566.6736,897.147,0.27837
3572.6652,898.147,0.27932
3578.6586,899.147,0.28103
3584.6466,900.147,0.28192
3590.631,901.147,0.283
3596.6058,902.147,0.28447
3602.5572,903.147,0.28586
3608.5116,904.147,0.28624
3614.4966,905.147,0.28664
3620.4978,906.147,0.28733
3626.5056,907.147,0.28814
3632.5212,908.147,0.2897
3638.5392,909.147,0.28979
3644.5488,910.147,0.2907
3650.5536,911.147,0.29154
3656.559,912.147,0.29228
3662.5698,913.147,0.29363
3668.5824,914.147,0.29413
3674.5878,915.147,0.29544
3680.5914,916.147,0.29594
3686.5824,917.147,0.29742
3692.5704,918.147,0.29791
3698.5698,919.147,0.30125
3704.5686,920.147,0.30259
3710.5632,921.147,0.303
3716.5596,922.147,0.30403
3722.565,923.147,0.30552
3728.571,924.147,0.30638
3734.565,925.147,0.3074
3740.5566,926.147,0.30918
3746.5542,927.147,0.30934
3752.5518,928.147,0.31085
3758.5506,929.147,0.31214
3764.5536,930.147,0.31294
3770.5614,931.147,0.31334
3776.5704,932.147,0.31489
3782.5734,933.147,0.31591
3788.5758,934.147,0.31686
3794.574,935.147,0.31775
3800.5764,936.147,0.31911
3806.5896,937.147,0.31972
3812.6016,938.147,0.3204
3818.6142,939.147,0.32108
3824.6244,940.147,0.32241
3830.6298,941.147,0.32277
3836.637,942.147,0.32349
3842.6394,943.147,0.32399
3848.6346,944.147,0.32448
3854.6268,945.147,0.32551
3860.6142,946.147,0.3264
3866.6028,947.147,0.32692
3872.5926,948.147,0.3272
3878.5914,949.147,0.32842
3884.5974,950.147,0.32964
3890.5974,951.147,0.33014
3896.598,952.147,0.33112
3902.595,953.147,0.33137
3908.5854,954.147,0.33236
3914.5752,955.147,0.33332
3920.571,956.147,0.33447
3926.5656,957.147,0.33479
3932.5674,958.147,0.33526
3938.577,959.147,0.33652
3944.5848,960.147,0.3373
3950.586,961.147,0.33809
3956.5854,962.147,0.33884
3962.583,963.147,0.33956
3968.583,964.147,0.33994
3974.5818,965.147,0.341
3980.5872,966.147,0.34187
3986.589,967.147,0.3434
3992.5872,968.147,0.3439
3998.5776,969.147,0.34469
4004.5686,970.147,0.34612
4010.562,971.147,0.3466
4016.5536,972.147,0.34681
4022.5506,973.147,0.34759
4028.5524,974.147,0.34929
4034.5518,975.147,0.34948
4040.5572,976.147,0.34981
4046.5728,977.147,0.35065
4052.5884,978.147,0.35121
4058.5986,979.147,0.35289
4064.6076,980.147,0.35384
4070.6172,981.147,0.35459
4076.6274,982.147,0.35549
4082.6328,983.147,0.35686
4088.6322,984.147,0.35774
4094.6256,985.147,0.35861
4100.6142,986.147,0.35952
4106.5992,987.147,0.36028
4112.5836,988.147,0.36109
4118.5722,989.147,0.36189
4124.5614,990.147,0.36325
4130.553,991.147,0.36337
4136.5482,992.147,0.36441
4142.5416,993.147,0.36516
4148.5266,994.147,0.36573
4154.511,995.147,0.36697
4160.4978,996.147,0.36789
4166.5254,997.147,0.36842

File: Non-charring/PMMA/NIST/NIST_DSC_N2_10K_3.csv
Time,Temperature,Heat Flow
[s],[K],[mW/mg]
0,303.136,-0.001471111
50.9100000000001,304.136,0.0490123
63.2112000000001,305.136,0.08474204
72.0462000000001,306.136,0.11312
79.2990000000001,307.136,0.13853
85.6290000000001,308.136,0.16149
91.3458,309.136,0.18259
96.6396000000002,310.136,0.20221
101.628,311.136,0.22039
106.3824,312.136,0.2372
110.961,313.136,0.25223
115.4022,314.136,0.26635
119.7414,315.136,0.27859
124.002,316.136,0.2902
128.211,317.136,0.30021
132.3786,318.136,0.30888
136.521,319.136,0.31658
140.6478,320.136,0.32311
144.7752,321.136,0.32853
148.9134,322.136,0.33293
153.0696,323.136,0.3362
157.2534,324.136,0.33848
161.475,325.136,0.3397
165.7446,326.136,0.34021
170.0628,327.136,0.33975
174.4404,328.136,0.33839
178.8786,329.136,0.33667
183.3894,330.136,0.33441
187.9692,331.136,0.33131
192.6258,332.136,0.32763
197.3616,333.136,0.32455
202.1772,334.136,0.32064
207.0708,335.136,0.31683
212.0508,336.136,0.31301
217.1088,337.136,0.30934
222.2442,338.136,0.30572
227.4492,339.136,0.30197
232.7148,340.136,0.29854
238.0392,341.136,0.2948
243.4164,342.136,0.29098
248.8416,343.136,0.28669
254.3082,344.136,0.28227
259.8054,345.136,0.27799
265.3302,346.136,0.27366
270.8748,347.136,0.2695
276.435,348.136,0.26604
282.0102,349.136,0.26343
287.6004,350.136,0.26115
293.1984,351.136,0.25965
298.7958,352.136,0.25858
304.398,353.136,0.25752
310.0056,354.136,0.25697
315.6204,355.136,0.25681
321.2406,356.136,0.25643
326.8656,357.136,0.2564
332.4978,358.136,0.25635
338.1396,359.136,0.25613
343.7898,360.136,0.2563
349.4544,361.136,0.25633
355.1364,362.136,0.25638
360.8358,363.136,0.25654
366.5574,364.136,0.25625
372.2934,365.136,0.25638
378.054,366.136,0.25599
383.835,367.136,0.25539
389.637,368.136,0.25531
395.4672,369.136,0.25463
401.3208,370.136,0.25404
407.1954,371.136,0.25408
413.0958,372.136,0.25376
419.0214,373.136,0.25342
424.9626,374.136,0.2533
430.9236,375.136,0.2534
436.9032,376.136,0.25314
442.8984,377.136,0.25315
448.9104,378.136,0.25324
454.9332,379.136,0.25369
460.9638,380.136,0.2544
467.0076,381.136,0.255
473.0562,382.136,0.25599
479.106,383.136,0.25687
485.16,384.136,0.25811
491.217,385.136,0.25954
497.277,386.136,0.26114
503.3262,387.136,0.26319
509.3694,388.136,0.2652
515.412,389.136,0.2678
521.4498,390.136,0.27068
527.4846,391.136,0.27367
533.508,392.136,0.27705
539.5236,393.136,0.28074
545.5362,394.136,0.28479
551.5374,395.136,0.28893
557.5308,396.136,0.29304
563.5182,397.136,0.29683
569.5092,398.136,0.30027
575.5002,399.136,0.30359
581.4852,400.136,0.30643
587.4612,401.136,0.30868
593.43,402.136,0.31072
599.403,403.136,0.31281
605.373,404.136,0.31449
611.3394,405.136,0.31586
617.3028,406.136,0.31691
623.2644,407.136,0.31799
629.2248,408.136,0.31895
635.1858,409.136,0.31966
641.1474,410.136,0.32051
647.1102,411.136,0.32114
653.0748,412.136,0.3216
659.0346,413.136,0.32221
664.9932,414.136,0.32317
670.9578,415.136,0.32379
676.9254,416.136,0.32424
682.8906,417.136,0.32471
688.86,418.136,0.32548
694.8342,419.136,0.32624
700.8126,420.136,0.32707
706.7862,421.136,0.32792
712.7556,422.136,0.32896
718.7304,423.136,0.32967
724.71,424.136,0.33079
730.695,425.136,0.33169
736.6764,426.136,0.33301
742.6608,427.136,0.33382
748.6488,428.136,0.33526
754.635,429.136,0.33648
760.6218,430.136,0.338
766.6164,431.136,0.33926
772.6104,432.136,0.3409
778.605,433.136,0.34259
784.6026,434.136,0.34429
790.6008,435.136,0.34625
796.6014,436.136,0.34857
802.6068,437.136,0.35094
808.611,438.136,0.35352
814.6092,439.136,0.35634
820.6128,440.136,0.35948
826.6254,441.136,0.36256
832.6338,442.136,0.36556
838.6368,443.136,0.36894
844.6422,444.136,0.37246
850.6488,445.136,0.37588
856.6566,446.136,0.37919
862.6716,447.136,0.38245
868.6902,448.136,0.38564
874.7112,449.136,0.38876
880.7298,450.136,0.39188
886.7484,451.136,0.39493
892.776,452.136,0.39765
898.7976,453.136,0.40027
904.8102,454.136,0.40272
910.8264,455.136,0.40457
916.848,456.136,0.40664
922.8654,457.136,0.40824
928.884,458.136,0.40916
934.9062,459.136,0.40996
940.932,460.136,0.41018
946.9524,461.136,0.41015
952.9686,462.136,0.40963
958.9836,463.136,0.40905
964.9956,464.136,0.40812
971.0064,465.136,0.40656
977.0148,466.136,0.40465
983.0226,467.136,0.40282
989.0328,468.136,0.40119
995.04,469.136,0.3992
1001.04,470.136,0.39731
1007.0454,471.136,0.39556
1013.0514,472.136,0.39446
1019.0586,473.136,0.39356
1025.0676,474.136,0.39284
1031.0724,475.136,0.39255
1037.0784,476.136,0.39291
1043.0874,477.136,0.39331
1049.0994,478.136,0.39368
1055.1138,479.136,0.39453
1061.1282,480.136,0.3952
1067.1408,481.136,0.3961
1073.157,482.136,0.39641
1079.172,483.136,0.39683
1085.1846,484.136,0.39715
1091.2002,485.136,0.39632
1097.2218,486.136,0.39516
1103.2476,487.136,0.39334
1109.2728,488.136,0.3911
1115.2938,489.136,0.38846
1121.3166,490.136,0.38561
1127.3436,491.136,0.38251
1133.3724,492.136,0.37946
1139.4018,493.136,0.37641
1145.4324,494.136,0.3735
1151.46,495.136,0.37153
1157.4792,496.136,0.36903
1163.4942,497.136,0.36774
1169.5104,498.136,0.3664
1175.5344,499.136,0.36547
1181.5602,500.136,0.36464
1187.5842,501.136,0.36387
1193.6142,502.136,0.36339
1199.6472,503.136,0.3631
1205.6796,504.136,0.36274
1211.7132,505.136,0.36265
1217.7444,506.136,0.36276
1223.7696,507.136,0.36289
1229.7906,508.136,0.3631
1235.811,509.136,0.3635
1241.8302,510.136,0.36388
1247.8566,511.136,0.36442
1253.8806,512.136,0.36472
1259.9004,513.136,0.3653
1265.9196,514.136,0.36588
1271.946,515.136,0.3665
1277.979,516.136,0.3669
1284.006,517.136,0.36746
1290.0354,518.136,0.36836
1296.063,519.136,0.36928
1302.0882,520.136,0.37015
1308.1098,521.136,0.37125
1314.135,522.136,0.37191
1320.1656,523.136,0.37294
1326.1902,524.136,0.37407
1332.2106,525.136,0.3751
1338.2298,526.136,0.37635
1344.2508,527.136,0.37756
1350.2706,528.136,0.37886
1356.2928,529.136,0.38009
1362.3162,530.136,0.38137
1368.333,531.136,0.38292
1374.3444,532.136,0.38456
1380.3558,533.136,0.38621
1386.3678,534.136,0.38804
1392.378,535.136,0.38982
1398.387,536.136,0.39191
1404.3948,537.136,0.39383
1410.4044,538.136,0.39556
1416.4188,539.136,0.39735
1422.4344,540.136,0.3994
1428.4536,541.136,0.40156
1434.4728,542.136,0.40438
1440.4836,543.136,0.40752
1446.4932,544.136,0.41094
1452.5058,545.136,0.4144
1458.516,546.136,0.41791
1464.5256,547.136,0.42152
1470.5406,548.136,0.42515
1476.5508,549.136,0.42853
1482.5574,550.136,0.43225
1488.5616,551.136,0.43605
1494.5682,552.136,0.43966
1500.5778,553.136,0.4436
1506.5838,554.136,0.44714
1512.5958,555.136,0.45063
1518.615,556.136,0.45447
1524.6342,557.136,0.45782
1530.6534,558.136,0.46148
1536.6756,559.136,0.4652
1542.6984,560.136,0.46893
1548.7176,561.136,0.47263
1554.738,562.136,0.47606
1560.7578,563.136,0.48002
1566.7734,564.136,0.48383
1572.7896,565.136,0.48712
1578.8022,566.136,0.49036
1584.8094,567.136,0.4939
1590.8184,568.136,0.49706
1596.8328,569.136,0.50012
1602.8466,570.136,0.50303
1608.8628,571.136,0.50558
1614.8826,572.136,0.50837
1620.897,573.136,0.51125
1626.909,574.136,0.51395
1632.924,575.136,0.51737
1638.9366,576.136,0.52016
1644.9498,577.136,0.52358
1650.96,578.136,0.52693
1656.9624,579.136,0.53041
1662.9678,580.136,0.53435
1668.9762,581.136,0.53889
1674.9846,582.136,0.54388
1680.9918,583.136,0.54907
1687.0008,584.136,0.55519
1693.0098,585.136,0.56183
1699.0206,586.136,0.56866
1705.0302,587.136,0.57705
1711.0422,588.136,0.58616
1717.053,589.136,0.59656
1723.059,590.136,0.60765
1729.068,591.136,0.61987
1735.0764,592.136,0.63366
1741.0794,593.136,0.64802
1747.0854,594.136,0.66389
1753.0956,595.136,0.681
1759.107,596.136,0.69888
1765.119,597.136,0.71811
1771.1328,598.136,0.73907
1777.1484,599.136,0.76168
1783.1652,600.136,0.78503
1789.182,601.136,0.81068
1795.2054,602.136,0.83777
1801.242,603.136,0.86676
1807.2774,604.136,0.89737
1813.3098,605.136,0.93075
1819.3434,606.136,0.96616
1825.38,607.136,1.00361
1831.416,608.136,1.04357
1837.452,609.136,1.08625
1843.491,610.136,1.13079
1849.5336,611.136,1.17774
1855.5792,612.136,1.22799
1861.6224,613.136,1.28076
1867.6704,614.136,1.33573
1873.7154,615.136,1.39335
1879.7592,616.136,1.453
1885.8054,617.136,1.51552
1891.8444,618.136,1.57992
1897.8846,619.136,1.64644
1903.9332,620.136,1.71441
1909.9794,621.136,1.78448
1916.0208,622.136,1.85579
1922.0592,623.136,1.92789
1928.0928,624.136,2.00028
1934.1264,625.136,2.07346
1940.1642,626.136,2.14551
1946.1936,627.136,2.21784
1952.2182,628.136,2.28801
1958.2422,629.136,2.35632
1964.2572,630.136,2.42174
1970.2668,631.136,2.48403
1976.2764,632.136,2.54175
1982.2794,633.136,2.59395
1988.2722,634.136,2.63469
1994.2536,635.136,2.6745
2000.2356,636.136,2.70489
2006.2146,637.136,2.72363
2012.184,638.136,2.72868
2018.1426,639.136,2.7164
2024.0964,640.136,2.71019
2030.0472,641.136,2.718
2035.9878,642.136,2.65683
2041.9218,643.136,2.72673
2047.8582,644.136,2.68629
2053.7922,645.136,2.61269
2059.7268,646.136,2.65718
2065.6674,647.136,2.63442
2071.62,648.136,2.65376
2077.5708,649.136,2.61708
2083.515,650.136,2.57961
2089.461,651.136,2.49023
2095.398,652.136,2.44125
2101.3314,653.136,2.39466
2107.2648,654.136,2.34013
2113.2,655.136,2.26888
2119.14,656.136,2.18379
2125.0806,657.136,2.10894
2131.0248,658.136,2.01472
2136.9702,659.136,1.91422
2142.915,660.136,1.82401
2148.8556,661.136,1.73827
2154.7932,662.136,1.63981
2160.7326,663.136,1.54455
2166.6768,664.136,1.44603
2172.6312,665.136,1.34807
2178.5874,666.136,1.24947
2184.5484,667.136,1.15804
2190.519,668.136,1.07385
2196.4908,669.136,0.98496
2202.4692,670.136,0.9081
2208.4656,671.136,0.83326
2214.4722,672.136,0.75998
2220.4878,673.136,0.6905
2226.5076,674.136,0.6256
2232.5292,675.136,0.56562
2238.5616,676.136,0.50758
2244.5976,677.136,0.45438
2250.6426,678.136,0.40504
2256.6936,679.136,0.35934
2262.7482,680.136,0.31725
2268.8076,681.136,0.27945
2274.8766,682.136,0.2452
2280.9534,683.136,0.21416
2287.0296,684.136,0.18615
2293.1064,685.136,0.16087
2299.1784,686.136,0.13761
2305.2498,687.136,0.11743
2311.3242,688.136,0.09845927
2317.4004,689.136,0.08137002
2323.479,690.136,0.06606271
2329.5576,691.136,0.05229856
2335.6302,692.136,0.03952442
2341.6986,693.136,0.02823055
2347.7586,694.136,0.01819835
2353.815,695.136,0.009262409
2359.863,696.136,0.000819896
2365.9038,697.136,-0.006953228
2371.9344,698.136,-0.01417884
2377.9542,699.136,-0.02087996
2383.9698,700.136,-0.02736864
2389.9848,701.136,-0.03318212
2395.9968,702.136,-0.03865025
2401.9944,703.136,-0.04307101
2407.9848,704.136,-0.04755343
2413.9752,705.136,-0.05103413
2419.9668,706.136,-0.05447656
2425.9614,707.136,-0.05635627
2431.9572,708.136,-0.05785124
2437.9452,709.136,-0.05978839
2443.9236,710.136,-0.06141551
2449.8678,711.136,-0.04685213
2455.8012,712.136,-0.03152763
2461.7742,713.136,-0.03254957
2467.7874,714.136,-0.046675
2473.8228,715.136,-0.06860976
2479.8588,716.136,-0.08098517
2485.884,717.136,-0.08567742
2491.9056,718.136,-0.0869588
2497.9242,719.136,-0.08583506
2503.9398,720.136,-0.08399118
2509.9554,721.136,-0.08209716
2515.974,722.136,-0.08155772
2521.9908,723.136,-0.08159257
2528.0094,724.136,-0.08104135
2534.0358,725.136,-0.0800516
2540.0568,726.136,-0.07964419
2546.0748,727.136,-0.07931323
2552.097,728.136,-0.07897913
2558.1192,729.136,-0.07843456
2564.1348,730.136,-0.07834662
2570.1504,731.136,-0.07833548
2576.166,732.136,-0.07811353
2582.1744,733.136,-0.07774266
2588.1786,734.136,-0.0779708
2594.1846,735.136,-0.07815949
2600.1924,736.136,-0.07787452
2606.1948,737.136,-0.0780342
2612.196,738.136,-0.0779766
2618.1984,739.136,-0.077777
2624.193,740.136,-0.07798626
2630.187,741.136,-0.07842405
2636.1852,742.136,-0.07882737
2642.1798,743.136,-0.07921982
2648.1714,744.136,-0.07987428
2654.1678,745.136,-0.08030739
2660.1666,746.136,-0.0807771
2666.166,747.136,-0.0811219
2672.1708,748.136,-0.08137982
2678.1774,749.136,-0.08176846
2684.1798,750.136,-0.08203832
2690.1762,751.136,-0.08246107
2696.1726,752.136,-0.08319019
2702.1732,753.136,-0.08325365
2708.1744,754.136,-0.08365871
2714.1702,755.136,-0.08381547
2720.1642,756.136,-0.0841594
2726.1606,757.136,-0.08448572
2732.157,758.136,-0.08485497
2738.154,759.136,-0.08495854
2744.151,760.136,-0.08506769
2750.1474,761.136,-0.08561085
2756.1408,762.136,-0.08586192
2762.133,763.136,-0.08592363
2768.1192,764.136,-0.08648638
2774.106,765.136,-0.08672092
2780.097,766.136,-0.08724794
2786.0868,767.136,-0.08718053
2792.0802,768.136,-0.08704633
2798.0796,769.136,-0.08747065
2804.0778,770.136,-0.08740047
2810.0802,771.136,-0.0878043
2816.0838,772.136,-0.08810668
2822.088,773.136,-0.08819871
2828.0934,774.136,-0.08869318
2834.1,775.136,-0.08896173
2840.1054,776.136,-0.08921528
2846.1114,777.136,-0.08950873
2852.1192,778.136,-0.09008082
2858.13,779.136,-0.09006908
2864.1426,780.136,-0.09044902
2870.1558,781.136,-0.0910389
2876.1666,782.136,-0.09119314
2882.1804,783.136,-0.09162952
2888.2008,784.136,-0.09195896
2894.2128,785.136,-0.09260497
2900.2236,786.136,-0.09283022
2906.2314,787.136,-0.09316923
2912.226,788.136,-0.0935557
2918.2164,789.136,-0.09416075
2924.2116,790.136,-0.09431728
2930.2104,791.136,-0.0943077
2936.205,792.136,-0.09505493
2942.1936,793.136,-0.09567467
2948.1786,794.136,-0.09577749
2954.1678,795.136,-0.09653702
2960.1528,796.136,-0.09707038
2966.136,797.136,-0.09712137
2972.1162,798.136,-0.09792643
2978.0982,799.136,-0.09820846
2984.085,800.136,-0.09844983
2990.0718,801.136,-0.09869208
2996.0622,802.136,-0.09911443
3002.0568,803.136,-0.09893032
3008.0556,804.136,-0.09965993
3014.0616,805.136,-0.0996365
3020.0688,806.136,-0.10025
3026.0742,807.136,-0.10003
3032.082,808.136,-0.10017
3038.0958,809.136,-0.10025
3044.115,810.136,-0.10055
3050.1354,811.136,-0.10064
3056.157,812.136,-0.10091
3062.1732,813.136,-0.10135
3068.1828,814.136,-0.10181
3074.1942,815.136,-0.10229
3080.2032,816.136,-0.1027
3086.2062,817.136,-0.10335
3092.2098,818.136,-0.10369
3098.2164,819.136,-0.10409
3104.223,820.136,-0.10475
3110.226,821.136,-0.10523
3116.2296,822.136,-0.10568
3122.2338,823.136,-0.10633
3128.2326,824.136,-0.10666
3134.2332,825.136,-0.10702
3140.2338,826.136,-0.10755
3146.232,827.136,-0.10741
3152.2368,828.136,-0.10761
3158.238,829.136,-0.10818
3164.2278,830.136,-0.10847
3170.2152,831.136,-0.10849
3176.2032,832.136,-0.10925
3182.1996,833.136,-0.10952
3188.1942,834.136,-0.10986
3194.1912,835.136,-0.10988
3200.193,836.136,-0.11022
3206.1966,837.136,-0.11048
3212.1996,838.136,-0.11077
3218.2086,839.136,-0.11111
3224.217,840.136,-0.11114
3230.2302,841.136,-0.11162
3236.2542,842.136,-0.1117
3242.2812,843.136,-0.11181
3248.3064,844.136,-0.11213
3254.3256,845.136,-0.1122
3260.3394,846.136,-0.11234
3266.3514,847.136,-0.11289
3272.3646,848.136,-0.11323
3278.3778,849.136,-0.11359
3284.3898,850.136,-0.11357
3290.3964,851.136,-0.1137
3296.4066,852.136,-0.11362
3302.4126,853.136,-0.11412
3308.4144,854.136,-0.11431
3314.4204,855.136,-0.1144
3320.4216,856.136,-0.11479
3326.4198,857.136,-0.11482
3332.4192,858.136,-0.1155
3338.4156,859.136,-0.11623
3344.4078,860.136,-0.11601
3350.4018,861.136,-0.11611
3356.3976,862.136,-0.11685
3362.3886,863.136,-0.11712
3368.376,864.136,-0.11752
3374.367,865.136,-0.11793
3380.3628,866.136,-0.11796
3386.3676,867.136,-0.11867
3392.3802,868.136,-0.11861
3398.3886,869.136,-0.11857
3404.3976,870.136,-0.11939
3410.4138,871.136,-0.11926
3416.4306,872.136,-0.11977
3422.4546,873.136,-0.11996
3428.4774,874.136,-0.12036
3434.4924,875.136,-0.12031
3440.5098,876.136,-0.12038
3446.5236,877.136,-0.12086
3452.5356,878.136,-0.12142
3458.5482,879.136,-0.12185
3464.5638,880.136,-0.12221
3470.5806,881.136,-0.12219
3476.5944,882.136,-0.12294
3482.6046,883.136,-0.12398
3488.6196,884.136,-0.1242
3494.637,885.136,-0.13186
3500.6496,886.136,-0.13616
3506.6238,887.136,-0.13715
3512.5596,888.136,-0.12872
3518.5032,889.136,-0.12685
3524.475,890.136,-0.12598
3530.46,891.136,-0.12603
3536.4534,892.136,-0.12659
3542.4516,893.136,-0.12713
3548.4522,894.136,-0.12699
3554.4534,895.136,-0.1272
3560.4516,896.136,-0.12776
3566.4456,897.136,-0.12786
3572.4456,898.136,-0.12816
3578.4504,899.136,-0.12813
3584.4522,900.136,-0.12856
3590.4534,901.136,-0.1288
3596.457,902.136,-0.12866
3602.4678,903.136,-0.12909
3608.4798,904.136,-0.12937
3614.49,905.136,-0.12973
3620.499,906.136,-0.1297
3626.5038,907.136,-0.12981
3632.5104,908.136,-0.13003
3638.5104,909.136,-0.13035
3644.493,910.136,-0.1303
3650.4696,911.136,-0.13152
3656.4534,912.136,-0.13146
3662.4402,913.136,-0.13195
3668.4354,914.136,-0.13244
3674.4402,915.136,-0.13295
3680.4486,916.136,-0.13313
3686.4576,917.136,-0.13379
3692.466,918.136,-0.13416
3698.4768,919.136,-0.13438
3704.49,920.136,-0.13489
3710.4984,921.136,-0.13461
3716.5044,922.136,-0.13531
3722.511,923.136,-0.13567
3728.5188,924.136,-0.13664
3734.5266,925.136,-0.13659
3740.5302,926.136,-0.13734
3746.5362,927.136,-0.13782
3752.5446,928.136,-0.13737
3758.5476,929.136,-0.13776
3764.5476,930.136,-0.13843
3770.5506,931.136,-0.13838
3776.5512,932.136,-0.13889
3782.5512,933.136,-0.13909
3788.5542,934.136,-0.13947
3794.5578,935.136,-0.13919
3800.5518,936.136,-0.13914
3806.55,937.136,-0.1402
3812.5572,938.136,-0.14013
3818.5668,939.136,-0.14019
3824.5728,940.136,-0.14048
3830.5842,941.136,-0.14077
3836.5998,942.136,-0.14157
3842.6088,943.136,-0.14168
3848.619,944.136,-0.14229
3854.6298,945.136,-0.14268
3860.637,946.136,-0.14292
3866.646,947.136,-0.14341
3872.6496,948.136,-0.14426
3878.652,949.136,-0.14431
3884.6514,950.136,-0.14439
3890.6412,951.136,-0.14504
3896.6328,952.136,-0.14574
3902.6292,953.136,-0.14645
3908.6262,954.136,-0.14653
3914.6208,955.136,-0.14641
3920.613,956.136,-0.14727
3926.6016,957.136,-0.14781
3932.5902,958.136,-0.14818
3938.5788,959.136,-0.14893
3944.5626,960.136,-0.14818
3950.544,961.136,-0.1483
3956.5338,962.136,-0.14893
3962.5296,963.136,-0.14925
3968.5332,964.136,-0.14927
3974.5476,965.136,-0.14931
3980.5596,966.136,-0.14933
3986.5638,967.136,-0.14982
3992.5662,968.136,-0.15041
3998.5734,969.136,-0.15009
4004.5818,970.136,-0.15099
4010.592,971.136,-0.15105
4016.5944,972.136,-0.15166
4022.5914,973.136,-0.15206
4028.586,974.136,-0.15269
4034.5794,975.136,-0.15215
4040.577,976.136,-0.15238
4046.5746,977.136,-0.15307
4052.5656,978.136,-0.15372
4058.5602,979.136,-0.15407
4064.55,980.136,-0.1546
4070.535,981.136,-0.15523
4076.5254,982.136,-0.155
4082.5182,983.136,-0.15506
4088.514,984.136,-0.15494
4094.517,985.136,-0.15514
4100.5212,986.136,-0.15505
4106.5212,987.136,-0.15486
4112.5248,988.136,-0.15499
4118.523,989.136,-0.15438
4124.5212,990.136,-0.15475
4130.5254,991.136,-0.15479
4136.5308,992.136,-0.15489
4142.5338,993.136,-0.15594
4148.5296,994.136,-0.15564
4154.523,995.136,-0.15538
4160.5218,996.136,-0.15622
4166.5236,997.136,-0.15627
4172.5242,998.136,-0.15654
4178.5248,999.136,-0.15643
4184.5308,1000.136,-0.15715
4190.5404,1001.136,-0.15639
4196.5512,1002.136,-0.1571
4202.5566,1003.136,-0.15671
4208.5548,1004.136,-0.15656
4214.559,1005.136,-0.15602
4220.5692,1006.136,-0.15632
4226.5698,1007.136,-0.15615
4232.5692,1008.136,-0.15681
4238.5728,1009.136,-0.15684
4244.577,1010.136,-0.15851
4250.5794,1011.136,-0.15859
4256.5752,1012.136,-0.15825
4262.5746,1013.136,-0.15841
4268.5824,1014.136,-0.15844
4274.5842,1015.136,-0.15836
4280.58,1016.136,-0.15926
4286.5758,1017.136,-0.15956
4292.5734,1018.136,-0.15996
4298.5692,1019.136,-0.16024
4304.5626,1020.136,-0.16143
4310.5626,1021.136,-0.16203
4316.5614,1022.136,-0.16225
4322.5602,1023.136,-0.16299
4328.5584,1024.136,-0.16258
4334.5566,1025.136,-0.16336
4340.5602,1026.136,-0.16368
4346.5584,1027.136,-0.16432
4352.5494,1028.136,-0.16439
4358.5398,1029.136,-0.16544
4364.5248,1030.136,-0.16555
4370.5116,1031.136,-0.1669
4376.4954,1032.136,-0.16668
4382.4774,1033.136,-0.16658
4388.4642,1034.136,-0.1671
4394.4456,1035.136,-0.16821
4400.427,1036.136,-0.1688
4406.412,1037.136,-0.16935
4412.4048,1038.136,-0.17089
4418.4048,1039.136,-0.17064
4424.4096,1040.136,-0.17234
4430.4048,1041.136,-0.17228
4436.3934,1042.136,-0.17212
4442.3862,1043.136,-0.17196
4448.3748,1044.136,-0.17238
4454.3706,1045.136,-0.17342
4460.3688,1046.136,-0.17419
4466.3574,1047.136,-0.17481
4472.3472,1048.136,-0.17543
4478.3394,1049.136,-0.17628
4484.3346,1050.136,-0.17717
4490.3334,1051.136,-0.17798
4496.3364,1052.136,-0.1791
4502.34,1053.136,-0.18027
4508.352,1054.136,-0.1814
4514.3682,1055.136,-0.18288
4520.3754,1056.136,-0.18333
4526.3736,1057.136,-0.18439
4532.3724,1058.136,-0.18577
4538.379,1059.136,-0.18659
4544.385,1060.136,-0.18655
4550.3868,1061.136,-0.18736
4556.391,1062.136,-0.18672
4562.3862,1063.136,-0.18768
4568.3712,1064.136,-0.18871
4574.358,1065.136,-0.18928
4580.3508,1066.136,-0.1898
4586.34,1067.136,-0.19121
4592.3274,1068.136,-0.19324
4598.313,1069.136,-0.19448
4604.2944,1070.136,-0.1952
4610.2812,1071.136,-0.19568
4616.3244,1072.136,-0.19629
