Repository: MaCFP/matl-db

### Experimental Conditions: TGA
A Netzsch F1 Jupiter was used to conduct Thermogravimetric Analysis (TGA) experiments. 

* Heating Rate: 10 K/min
* Temperature program
  - Initial Temperature: 300 K
  - Initial Isotherm: 1500 s (hold at 300 K for 1500 s)  
  - Maximum Temperature: 1000 K
  - Final Isotherm: None
* Sample mass: 5 to 6.5 mg
* Sample geometry: Powdered
* Calibration type: Before each experiment, a baseline test was performed using an empty crucible. Temperature/Heat flow calibration were performed every 6 months using a set of 5 [6?] reference materials with melting temperatures between 60-820 C
* Crucible
  - Type: Pt-Rh
  - Volume: 85 µL
  - Diameter: 6.8 mm
  - Mass: None

File: Non-charring/PMMA/NIST/NIST_DSC_N2_10K_4.csv
Time,Temperature,Heat Flow
[s],[K],[mW/mg]
0,301.925,-0.001045311
56.1948,302.925,0.04943483
68.3765999999999,303.925,0.0811716
77.0813999999999,304.925,0.10858
84.1734,305.925,0.13487
90.3318,306.925,0.16094
95.8745999999999,307.925,0.18584
100.983,308.925,0.20949
105.7758,309.925,0.23164
110.3316,310.925,0.25253
114.699,311.925,0.27198
118.9188,312.925,0.28995
123.0258,313.925,0.30664
127.0452,314.925,0.32156
130.9962,315.925,0.33493
134.8986,316.925,0.34687
138.7668,317.925,0.35774
142.6128,318.925,0.36676
146.445,319.925,0.37442
150.2712,320.925,0.38085
154.1052,321.925,0.38602
157.9584,322.925,0.38993
161.8374,323.925,0.39266
165.747,324.925,0.39446
169.6932,325.925,0.39475
173.6862,326.925,0.39459
177.7302,327.925,0.39336
181.8324,328.925,0.3912
185.9964,329.925,0.38853
190.227,330.925,0.38503
194.5326,331.925,0.3811
198.9144,332.925,0.37642
203.3778,333.925,0.3718
207.9216,334.925,0.36672
212.5542,335.925,0.3615
217.2732,336.925,0.35599
222.081,337.925,0.3507
226.9746,338.925,0.34577
231.9486,339.925,0.33985
237.003,340.925,0.33429
242.1342,341.925,0.32836
247.3374,342.925,0.32184
252.6072,343.925,0.31502
257.9406,344.925,0.30799
263.3286,345.925,0.30133
268.7598,346.925,0.29484
274.2348,347.925,0.28895
279.7404,348.925,0.28387
285.2742,349.925,0.27962
290.8314,350.925,0.27621
296.4126,351.925,0.27348
302.0046,352.925,0.27146
307.6152,353.925,0.26974
313.2414,354.925,0.26854
318.8772,355.925,0.26749
324.5268,356.925,0.26694
330.186,357.925,0.2666
335.853,358.925,0.26605
341.5314,359.925,0.26598
347.2248,360.925,0.26592
352.9254,361.925,0.26581
358.6452,362.925,0.26589
364.3842,363.925,0.26608
370.137,364.925,0.266
375.9084,365.925,0.26626
381.6996,366.925,0.26628
387.5154,367.925,0.26646
393.3552,368.925,0.26623
399.2214,369.925,0.26638
405.1104,370.925,0.2661
411.0174,371.925,0.26589
416.9514,372.925,0.26576
422.91,373.925,0.26528
428.8878,374.925,0.26503
434.8824,375.925,0.26489
440.8992,376.925,0.265
446.9292,377.925,0.26495
452.9736,378.925,0.26537
459.0306,379.925,0.26571
465.0948,380.925,0.26634
471.1638,381.925,0.2672
477.2442,382.925,0.26814
483.3264,383.925,0.26941
489.411,384.925,0.27041
495.5046,385.925,0.27182
501.594,386.925,0.27368
507.6768,387.925,0.27556
513.7578,388.925,0.27785
519.8328,389.925,0.28071
525.897,390.925,0.28336
531.9552,391.925,0.28699
538.0086,392.925,0.29045
544.0494,393.925,0.29449
550.0848,394.925,0.29868
556.1172,395.925,0.30274
562.1448,396.925,0.30693
568.164,397.925,0.31078
574.1724,398.925,0.31458
580.1724,399.925,0.31759
586.1658,400.925,0.32022
592.1562,401.925,0.32231
598.1448,402.925,0.32406
604.1232,403.925,0.32527
610.0986,404.925,0.32618
616.071,405.925,0.3268
622.0398,406.925,0.32761
628.0056,407.925,0.32833
633.9756,408.925,0.32911
639.948,409.925,0.32944
645.9138,410.925,0.33043
651.8844,411.925,0.33088
657.8538,412.925,0.33158
663.8184,413.925,0.33244
669.783,414.925,0.3331
675.7476,415.925,0.33392
681.7086,416.925,0.33463
687.6708,417.925,0.33542
693.639,418.925,0.3363
699.603,419.925,0.33689
705.5676,420.925,0.33797
711.5376,421.925,0.33879
717.5028,422.925,0.33962
723.4656,423.925,0.34056
729.4398,424.925,0.34164
735.4146,425.925,0.34263
741.387,426.925,0.34378
747.3594,427.925,0.34502
753.3336,428.925,0.34614
759.3138,429.925,0.34775
765.2958,430.925,0.34912
771.2814,431.925,0.35063
777.27,432.925,0.35221
783.261,433.925,0.35372
789.2574,434.925,0.35565
795.2556,435.925,0.35771
801.2556,436.925,0.35988
807.258,437.925,0.36219
813.261,438.925,0.36493
819.2682,439.925,0.36757
825.2796,440.925,0.37029
831.294,441.925,0.37342
837.309,442.925,0.37689
843.3282,443.925,0.37991
849.3462,444.925,0.38317
855.3654,445.925,0.38637
861.3846,446.925,0.38839
867.4038,447.925,0.3911
873.426,448.925,0.39309
879.4446,449.925,0.39572
885.4626,450.925,0.3983
891.4794,451.925,0.40063
897.4968,452.925,0.40348
903.516,453.925,0.40568
909.5274,454.925,0.40765
915.5412,455.925,0.4094
921.558,456.925,0.41089
927.57,457.925,0.41175
933.5784,458.925,0.41267
939.5892,459.925,0.41299
945.597,460.925,0.41277
951.6126,461.925,0.41216
957.6312,462.925,0.4118
963.651,463.925,0.41054
969.6696,464.925,0.40924
975.6858,465.925,0.4074
981.7098,466.925,0.4055
987.738,467.925,0.40347
993.765,468.925,0.40149
999.7872,469.925,0.39942
1005.8016,470.925,0.39762
1011.8118,471.925,0.39651
1017.8244,472.925,0.39508
1023.8358,473.925,0.39397
1029.8448,474.925,0.39341
1035.8502,475.925,0.39343
1041.8544,476.925,0.39342
1047.8592,477.925,0.39354
1053.8622,478.925,0.394
1059.8694,479.925,0.39407
1065.8796,480.925,0.3938
1071.888,481.925,0.39351
1077.9018,482.925,0.39268
1083.9174,483.925,0.39166
1089.9312,484.925,0.39022
1095.9474,485.925,0.38867
1101.969,486.925,0.38665
1107.993,487.925,0.38498
1114.011,488.925,0.38284
1120.0278,489.925,0.3809
1126.0524,490.925,0.37906
1132.0764,491.925,0.37714
1138.0992,492.925,0.37591
1144.1268,493.925,0.3749
1150.1508,494.925,0.37385
1156.1742,495.925,0.37303
1162.197,496.925,0.37291
1168.2204,497.925,0.37282
1174.2408,498.925,0.37274
1180.2672,499.925,0.37261
1186.2978,500.925,0.37287
1192.3236,501.925,0.37303
1198.3428,502.925,0.37324
1204.3638,503.925,0.37371
1210.389,504.925,0.37417
1216.4148,505.925,0.37538
1222.4394,506.925,0.37677
1228.4652,507.925,0.37728
1234.4916,508.925,0.3777
1240.5186,509.925,0.37789
1246.5492,510.925,0.37856
1252.5792,511.925,0.37907
1258.608,512.925,0.37945
1264.6368,513.925,0.37997
1270.6656,514.925,0.38068
1276.6962,515.925,0.38134
1282.7244,516.925,0.38216
1288.7502,517.925,0.38293
1294.7748,518.925,0.38344
1300.7934,519.925,0.38438
1306.809,520.925,0.38553
1312.8336,521.925,0.38635
1318.854,522.925,0.3873
1324.8744,523.925,0.38901
1330.8978,524.925,0.38992
1336.9224,525.925,0.39126
1342.9464,526.925,0.39281
1348.971,527.925,0.3941
1354.9938,528.925,0.39535
1361.0118,529.925,0.39675
1367.0304,530.925,0.39848
1373.055,531.925,0.40013
1379.0754,532.925,0.40161
1385.0904,533.925,0.40343
1391.1102,534.925,0.40447
1397.1354,535.925,0.40651
1403.1582,536.925,0.40849
1409.1798,537.925,0.41073
1415.1984,538.925,0.41293
1421.214,539.925,0.41502
1427.2308,540.925,0.41763
1433.2392,541.925,0.41982
1439.2476,542.925,0.42204
1445.2638,543.925,0.42502
1451.283,544.925,0.42796
1457.2998,545.925,0.43046
1463.3112,546.925,0.43323
1469.3154,547.925,0.43645
1475.3226,548.925,0.43996
1481.3316,549.925,0.44355
1487.3382,550.925,0.44718
1493.3484,551.925,0.45064
1499.3616,552.925,0.45447
1505.3742,553.925,0.45851
1511.3856,554.925,0.46244
1517.397,555.925,0.46627
1523.406,556.925,0.47051
1529.4156,557.925,0.47495
1535.4258,558.925,0.47897
1541.4336,559.925,0.48287
1547.442,560.925,0.48702
1553.4522,561.925,0.4912
1559.4654,562.925,0.49498
1565.4726,563.925,0.49897
1571.481,564.925,0.5031
1577.4948,565.925,0.50693
1583.5062,566.925,0.51056
1589.5188,567.925,0.51439
1595.5368,568.925,0.51759
1601.5536,569.925,0.52091
1607.5704,570.925,0.52473
1613.5914,571.925,0.52797
1619.6094,572.925,0.53121
1625.6256,573.925,0.53451
1631.6466,574.925,0.53829
1637.6634,575.925,0.542
1643.6748,576.925,0.54559
1649.6868,577.925,0.55004
1655.6946,578.925,0.55443
1661.7012,579.925,0.55938
1667.709,580.925,0.56426
1673.7186,581.925,0.56992
1679.73,582.925,0.57594
1685.7366,583.925,0.58294
1691.7366,584.925,0.5909
1697.745,585.925,0.59971
1703.7594,586.925,0.60968
1709.7714,587.925,0.62052
1715.7798,588.925,0.63241
1721.784,589.925,0.64538
1727.793,590.925,0.65954
1733.805,591.925,0.67421
1739.82,592.925,0.69007
1745.8326,593.925,0.70706
1751.8464,594.925,0.72503
1757.8596,595.925,0.74415
1763.8734,596.925,0.76422
1769.895,597.925,0.78585
1775.9184,598.925,0.80823
1781.9412,599.925,0.83244
1787.9676,600.925,0.85786
1793.9994,601.925,0.88507
1800.033,602.925,0.91419
1806.0648,603.925,0.94532
1812.1014,604.925,0.97799
1818.1404,605.925,1.01321
1824.1794,606.925,1.0503
1830.2178,607.925,1.08969
1836.2532,608.925,1.13127
1842.2874,609.925,1.17544
1848.3258,610.925,1.2222
1854.3624,611.925,1.27114
1860.3954,612.925,1.32275
1866.432,613.925,1.37704
1872.4662,614.925,1.43339
1878.4986,615.925,1.49196
1884.5322,616.925,1.55313
1890.5658,617.925,1.61673
1896.6006,618.925,1.68263
1902.6354,619.925,1.75049
1908.6738,620.925,1.8193
1914.7074,621.925,1.88713
1920.7368,622.925,1.95519
1926.765,623.925,2.02628
1932.789,624.925,2.09585
1938.816,625.925,2.16491
1944.8418,626.925,2.23191
1950.8646,627.925,2.29752
1956.8862,628.925,2.36392
1962.9024,629.925,2.42925
1968.9174,630.925,2.48835
1974.9294,631.925,2.54518
1980.93,632.925,2.59532
1986.927,633.925,2.64611
1992.924,634.925,2.68815
1998.9162,635.925,2.71469
2004.9018,636.925,2.73672
2010.879,637.925,2.75644
2016.8466,638.925,2.75651
2022.807,639.925,2.75268
2028.7662,640.925,2.77629
2034.7266,641.925,2.77007
2040.6846,642.925,2.74825
2046.6426,643.925,2.71625
2052.5952,644.925,2.71035
2058.5466,645.925,2.72208
2064.5088,646.925,2.7215
2070.4704,647.925,2.70065
2076.4236,648.925,2.66979
2082.366,649.925,2.6191
2088.3024,650.925,2.55903
2094.234,651.925,2.49046
2100.162,652.925,2.4122
2106.084,653.925,2.32775
2112.0018,654.925,2.23871
2117.9196,655.925,2.15328
2123.8374,656.925,2.06133
2129.7588,657.925,1.9702
2135.6856,658.925,1.87522
2141.613,659.925,1.78425
2147.547,660.925,1.69067
2153.49,661.925,1.5921
2159.4366,662.925,1.50452
2165.3844,663.925,1.4104
2171.3412,664.925,1.32527
2177.313,665.925,1.2402
2183.2908,666.925,1.15412
2189.2752,667.925,1.07896
2195.271,668.925,1.00475
2201.2752,669.925,0.93159
2207.2872,670.925,0.86457
2213.3064,671.925,0.79768
2219.331,672.925,0.73315
2225.3646,673.925,0.6717
2231.403,674.925,0.61425
2237.4438,675.925,0.56075
2243.49,676.925,0.511
2249.5416,677.925,0.46481
2255.5974,678.925,0.42207
2261.6562,679.925,0.38312
2267.7156,680.925,0.34687
2273.7792,681.925,0.31436
2279.8452,682.925,0.28409
2285.9022,683.925,0.25684
2291.9562,684.925,0.23241
2298.018,685.925,0.20935
2304.078,686.925,0.18846
2310.141,687.925,0.16918
2316.2046,688.925,0.15205
2322.2598,689.925,0.13639
2328.306,690.925,0.12251
2334.3492,691.925,0.10962
2340.3954,692.925,0.09805182
2346.4374,693.925,0.08804195
2352.4686,694.925,0.07874025
2358.4932,695.925,0.07099688
2364.5166,696.925,0.06424596
2370.5394,697.925,0.05799683
2376.564,698.925,0.05201466
2382.588,699.925,0.04679472
2388.6108,700.925,0.04252028
2394.6336,701.925,0.03832508
2400.654,702.925,0.03445785
2406.6762,703.925,0.03163154
2412.6954,704.925,0.02860048
2418.7092,705.925,0.0256687
2424.7248,706.925,0.02291766
2430.741,707.925,0.02006889
2436.7494,708.925,0.01759326
2442.7344,709.925,0.01699658
2448.6906,710.925,0.02701612
2454.6432,711.925,0.03519931
2460.6162,712.925,0.0368869
2466.6306,713.925,0.01428718
2472.6774,714.925,-0.009418743
2478.7224,715.925,-0.01782858
2484.7608,716.925,-0.01798717
2490.7908,717.925,-0.01569156
2496.813,718.925,-0.01298551
2502.8364,719.925,-0.01064373
2508.8568,720.925,-0.009595582
2514.87,721.925,-0.009329762
2520.882,722.925,-0.008704371
2526.8958,723.925,-0.007217004
2532.906,724.925,-0.006014509
2538.9114,725.925,-0.005259313
2544.9144,726.925,-0.0044886
2550.9168,727.925,-0.003851476
2556.9162,728.925,-0.003480404
2562.9132,729.925,-0.00375401
2568.9108,730.925,-0.003383141
2574.9084,731.925,-0.003330281
2580.9006,732.925,-0.003335683
2586.8952,733.925,-0.003488919
2592.8958,734.925,-0.003572406
2598.8934,735.925,-0.003374062
2604.8904,736.925,-0.004013688
2610.888,737.925,-0.004313447
2616.885,738.925,-0.004504951
2622.8874,739.925,-0.004849335
2628.8886,740.925,-0.004865018
2634.8826,741.925,-0.004561197
2640.8796,742.925,-0.004760941
2646.8796,743.925,-0.004981024
2652.8784,744.925,-0.004981209
2658.8796,745.925,-0.005226009
2664.8814,746.925,-0.004781669
2670.8826,747.925,-0.004558227
2676.8778,748.925,-0.004205242
2682.8814,749.925,-0.003948772
2688.8934,750.925,-0.003766839
2694.8988,751.925,-0.0031197
2700.9054,752.925,-0.003153718
2706.9108,753.925,-0.00346741
2712.9126,754.925,-0.00390914
2718.9216,755.925,-0.004178555
2724.9276,756.925,-0.00444387
2730.9312,757.925,-0.005339628
2736.9336,758.925,-0.005670401
2742.9294,759.925,-0.005909836
2748.921,760.925,-0.00636321
2754.9162,761.925,-0.006597741
2760.9132,762.925,-0.006974746
2766.9048,763.925,-0.007354228
2772.9,764.925,-0.00714921
2778.9,765.925,-0.007553524
2784.8922,766.925,-0.007469592
2790.8838,767.925,-0.007778187
2796.8868,768.925,-0.007983326
2802.888,769.925,-0.007938892
2808.888,770.925,-0.008335261
2814.8886,771.925,-0.008683474
2820.8844,772.925,-0.008636622
2826.8808,773.925,-0.008364651
2832.882,774.925,-0.007953004
2838.8862,775.925,-0.007346851
2844.894,776.925,-0.006470469
2850.9054,777.925,-0.005865304
2856.9156,778.925,-0.005352173
2862.9216,779.925,-0.004850705
2868.9228,780.925,-0.004419642
2874.9228,781.925,-0.003817854
2880.9228,782.925,-0.004147877
2886.9156,783.925,-0.00429554
2892.9078,784.925,-0.004071732
2898.9,785.925,-0.004352096
2904.8916,786.925,-0.004128201
2910.8838,787.925,-0.004349616
2916.8784,788.925,-0.004653087
2922.8754,789.925,-0.00457101
2928.876,790.925,-0.005015959
2934.8724,791.925,-0.004909447
2940.8658,792.925,-0.005210037
2946.8622,793.925,-0.005271841
2952.8622,794.925,-0.005319373
2958.8604,795.925,-0.00575706
2964.8526,796.925,-0.005717471
2970.849,797.925,-0.005904841
2976.846,798.925,-0.006054945
2982.8418,799.925,-0.006025186
2988.8412,800.925,-0.006371994
2994.8412,801.925,-0.00634966
3000.8394,802.925,-0.00685656
3006.84,803.925,-0.006478483
3012.8382,804.925,-0.00680289
3018.84,805.925,-0.007263149
3024.8466,806.925,-0.007154411
3030.8508,807.925,-0.006923443
3036.849,808.925,-0.007327166
3042.8496,809.925,-0.007202458
3048.861,810.925,-0.007658811
3054.8706,811.925,-0.007487216
3060.873,812.925,-0.007999726
3066.8772,813.925,-0.008379591
3072.8862,814.925,-0.008474004
3078.8886,815.925,-0.008742377
3084.8838,816.925,-0.008865719
3090.8796,817.925,-0.008728601
3096.8766,818.925,-0.008750073
3102.8772,819.925,-0.008729657
3108.8826,820.925,-0.008695096
3114.8868,821.925,-0.00873824
3120.8856,822.925,-0.008669193
3126.882,823.925,-0.008682828
3132.8832,824.925,-0.008643482
3138.888,825.925,-0.008610515
3144.8952,826.925,-0.008539782
3150.9018,827.925,-0.008654954
3156.9084,828.925,-0.008723339
3162.9126,829.925,-0.008505151
3168.918,830.925,-0.008757154
3174.9324,831.925,-0.008952551
3180.948,832.925,-0.009011708
3186.957,833.925,-0.008696077
3192.9672,834.925,-0.008952692
3198.9792,835.925,-0.008580567
3204.9918,836.925,-0.008704672
3211.0044,837.925,-0.008515847
3217.017,838.925,-0.008585253
3223.0296,839.925,-0.008590608
3229.0374,840.925,-0.008358173
3235.0416,841.925,-0.008808446
3241.0476,842.925,-0.008810442
3247.056,843.925,-0.008727928
3253.071,844.925,-0.008568062
3259.089,845.925,-0.008546805
3265.101,846.925,-0.008230165
3271.1154,847.925,-0.008235903
3277.1268,848.925,-0.008117149
3283.1454,849.925,-0.008325908
3289.1604,850.925,-0.008146728
3295.1688,851.925,-0.007651781
3301.176,852.925,-0.007834281
3307.1766,853.925,-0.008331892
3313.1796,854.925,-0.008282715
3319.1808,855.925,-0.00852427
3325.1802,856.925,-0.008545387
3331.176,857.925,-0.009106935
3337.1718,858.925,-0.008725843
3343.1748,859.925,-0.008611954
3349.179,860.925,-0.008564688
3355.1862,861.925,-0.008873478
3361.194,862.925,-0.008921446
3367.203,863.925,-0.009001735
3373.2144,864.925,-0.008953234
3379.2222,865.925,-0.009166318
3385.2354,866.925,-0.009243807
3391.2474,867.925,-0.009301047
3397.2486,868.925,-0.009348507
3403.2474,869.925,-0.009384991
3409.2498,870.925,-0.009122853
3415.2504,871.925,-0.009560682
3421.2534,872.925,-0.009699468
3427.2594,873.925,-0.009269556
3433.2666,874.925,-0.009261254
3439.2726,875.925,-0.009059353
3445.278,876.925,-0.009412853
3451.2846,877.925,-0.009163681
3457.293,878.925,-0.009296997
3463.302,879.925,-0.009324588
3469.3128,880.925,-0.009218303
3475.3212,881.925,-0.009298277
3481.323,882.925,-0.009357464
3487.323,883.925,-0.009261984
3493.3182,884.925,-0.009316908
3499.3074,885.925,-0.009014875
3505.2882,886.925,-0.008703469
3511.233,887.925,-0.00081457
3517.1634,888.925,0.004314946
3523.1286,889.925,0.005482463
3529.1154,890.925,0.006609973
3535.116,891.925,0.006694715
3541.1214,892.925,0.008523636
3547.1322,893.925,0.009549601
3553.1484,894.925,0.008961162
3559.1634,895.925,0.00106851
3565.1742,896.925,-0.001655262
3571.1826,897.925,-0.002195494
3577.1898,898.925,-0.002269379
3583.1946,899.925,-0.002063077
3589.2,900.925,-0.002137656
3595.2072,901.925,-0.002105448
3601.2078,902.925,-0.001828201
3607.2048,903.925,-0.001619087
3613.2024,904.925,-0.002471329
3619.2,905.925,-0.00254576
3625.1928,906.925,-0.002798408
3631.1814,907.925,-0.003086388
3637.1694,908.925,-0.003128184
3643.1574,909.925,-0.003010328
3649.1466,910.925,-0.002255666
3655.1454,911.925,-0.002321781
3661.1484,912.925,-0.002128088
3667.1484,913.925,-0.00222627
3673.1568,914.925,-0.00212464
3679.1634,915.925,-0.002387001
3685.1712,916.925,-0.001995069
3691.1826,917.925,-0.002132486
3697.1946,918.925,-0.001811679
3703.2162,919.925,-0.001021159
3709.2408,920.925,-0.0008964621
3715.257,921.925,-0.0008329983
3721.2714,922.925,-0.0004296193
3727.2864,923.925,-0.0005846241
3733.296,924.925,-0.0006743401
3739.302,925.925,-0.0001924159
3745.2978,926.925,-0.0002876657
3751.29,927.925,-3.698663e-05
3757.2864,928.925,-0.0001556123
3763.2858,929.925,0.0006775057
3769.284,930.925,0.0006042478
3775.278,931.925,0.0006573316
3781.2606,932.925,0.0003749915
3787.2426,933.925,0.001265567
3793.2264,934.925,0.003553163
3799.2096,935.925,0.005081704
3805.2,936.925,0.005724887
3811.2018,937.925,0.005998261
3817.2102,938.925,0.006008597
3823.2216,939.925,0.006544522
3829.239,940.925,0.007227331
3835.2522,941.925,0.007363002
3841.2624,942.925,0.007441086
3847.269,943.925,0.007166257
3853.2804,944.925,0.00780269
3859.299,945.925,0.007539109
3865.3128,946.925,0.007654586
3871.3266,947.925,0.007995622
3877.3446,948.925,0.008293777
3883.362,949.925,0.008542538
3889.365,950.925,0.008813308
3895.362,951.925,0.00894991
3901.3644,952.925,0.008364921
3907.3626,953.925,0.009189071
3913.3632,954.925,0.009071783
3919.374,955.925,0.008906022
3925.3776,956.925,0.008536837
3931.3752,957.925,0.008897314
3937.3764,958.925,0.009121242
3943.374,959.925,0.009427197
3949.3662,960.925,0.009227152
3955.3554,961.925,0.009518556
3961.3422,962.925,0.01018403
3967.329,963.925,0.01108801
3973.3242,964.925,0.01052703
3979.3284,965.925,0.01042996
3985.3272,966.925,0.01066271
3991.3254,967.925,0.01081797
3997.3218,968.925,0.01127586
4003.3176,969.925,0.01139162
4009.3116,970.925,0.01207277
4015.3014,971.925,0.01224422
4021.2894,972.925,0.01266802
4027.2756,973.925,0.01213565
4033.26,974.925,0.01245028
4039.2492,975.925,0.01272713
4045.2402,976.925,0.01284235
4051.227,977.925,0.01340012
4057.2126,978.925,0.01366691
4063.1964,979.925,0.01381399
4069.1826,980.925,0.0139233
4075.1754,981.925,0.01411299
4081.1766,982.925,0.01483907
4087.1826,983.925,0.01510727
4093.1868,984.925,0.01558968
4099.1964,985.925,0.01603442
4105.2072,986.925,0.01631364
4111.2186,987.925,0.01766473
4117.2342,988.925,0.01812085
4123.2444,989.925,0.01882031
4129.2528,990.925,0.02003354
4135.2672,991.925,0.02034525
4141.284,992.925,0.02045483
4147.299,993.925,0.02163729
4153.3206,994.925,0.02203057
4159.344,995.925,0.02180227
4165.3572,996.925,0.02260595
4171.3668,997.925,0.02243957
4177.3758,998.925,0.02230289
4183.3794,999.925,0.02313785
4189.3848,1000.925,0.02334735
4195.3818,1001.925,0.02392038
4201.3722,1002.925,0.0240024
4207.3644,1003.925,0.02499741
4213.3638,1004.925,0.02596385
4219.3692,1005.925,0.02629895
4225.3674,1006.925,0.02698151
4231.362,1007.925,0.02766272
4237.35,1008.925,0.02807574
4243.3374,1009.925,0.02875013
4249.326,1010.925,0.02877992
4255.3194,1011.925,0.02920073
4261.3128,1012.925,0.02915381
4267.308,1013.925,0.02931204
4273.302,1014.925,0.02989146
4279.2948,1015.925,0.03090447
4285.2906,1016.925,0.03060322
4291.29,1017.925,0.03109582
4297.287,1018.925,0.03204198
4303.281,1019.925,0.0320965
4309.2648,1020.925,0.03252931
4315.2474,1021.925,0.03161593
4321.242,1022.925,0.03222945
4327.239,1023.925,0.0322739
4333.2336,1024.925,0.03324262
4339.2252,1025.925,0.03385002
4345.2132,1026.925,0.03379544
4351.2042,1027.925,0.03426644
4357.1952,1028.925,0.03420605
4363.1868,1029.925,0.03436329
4369.1802,1030.925,0.03421954
4375.1778,1031.925,0.03459999
4381.1826,1032.925,0.0351711
4387.1946,1033.925,0.03488681
4393.2114,1034.925,0.03464822
4399.2324,1035.925,0.03479152
4405.2474,1036.925,0.03473633
4411.2534,1037.925,0.03480009
4417.2552,1038.925,0.0341913
4423.2528,1039.925,0.03386576
4429.2468,1040.925,0.03389211
4435.2426,1041.925,0.03312817
4441.236,1042.925,0.0348686
4447.2264,1043.925,0.03518209
4453.215,1044.925,0.03538981
4459.203,1045.925,0.03551163
4465.1904,1046.925,0.03568772
4471.1772,1047.925,0.03583757
4477.1658,1048.925,0.03602113
4483.1544,1049.925,0.03617806
4489.1484,1050.925,0.03624503
4495.1484,1051.925,0.03683452
4501.1436,1052.925,0.03750925
4507.1406,1053.925,0.03785814
4513.137,1054.925,0.03836545
4519.1238,1055.925,0.03798371
4525.119,1056.925,0.03874287
4531.1136,1057.925,0.03939488
4537.0998,1058.925,0.03906444
4543.0944,1059.925,0.03988528
4549.101,1060.925,0.03966091
4555.1076,1061.925,0.03989209
4561.11,1062.925,0.0406945
4567.1094,1063.925,0.04067542
4573.1034,1064.925,0.04252497
4579.0956,1065.925,0.04302852
4585.083,1066.925,0.04250005
4591.062,1067.925,0.04252741
4597.0392,1068.925,0.04269013
4603.029,1069.925,0.0423502
4609.0272,1070.925,0.04172528
4615.0578,1071.925,0.04142606

File: Non-charring/PMMA/NIST/NIST_DSC_N2_10K_5.csv
Time,Temperature,Heat Flow
[s],[K],[mW/mg]
0,303.147,0.00258562
50.9273999999998,304.147,0.06700422
63.1919999999998,305.147,0.11439
72.0282,306.147,0.15367
79.2792,307.147,0.18794
85.6121999999998,308.147,0.21847
91.3361999999999,309.147,0.24543
96.6347999999999,310.147,0.27014
101.6256,311.147,0.2929
106.3812,312.147,0.31323
110.9616,313.147,0.33174
115.4046,314.147,0.34858
119.739,315.147,0.36385
123.9948,316.147,0.37803
128.1996,317.147,0.38996
132.369,318.147,0.40116
136.5114,319.147,0.41072
140.6406,320.147,0.41899
144.7686,321.147,0.42618
148.9086,322.147,0.43242
153.066,323.147,0.43745
157.254,324.147,0.44136
161.4798,325.147,0.44439
165.7518,326.147,0.44608
170.073,327.147,0.447
174.4494,328.147,0.44746
178.8876,329.147,0.44717
183.3948,330.147,0.44634
187.977,331.147,0.44488
192.636,332.147,0.44319
197.3772,333.147,0.44111
202.1934,334.147,0.4388
207.0852,335.147,0.43633
212.0556,336.147,0.43373
217.1112,337.147,0.43131
222.2424,338.147,0.42879
227.4396,339.147,0.42707
232.7016,340.147,0.42426
238.023,341.147,0.42174
243.3954,342.147,0.41903
248.817,343.147,0.41598
254.2734,344.147,0.41296
259.7664,345.147,0.40921
265.2888,346.147,0.40594
270.8322,347.147,0.40313
276.3972,348.147,0.40021
281.9694,349.147,0.39794
287.5554,350.147,0.39641
293.1492,351.147,0.39571
298.7496,352.147,0.39594
304.353,353.147,0.39612
309.9648,354.147,0.39665
315.5814,355.147,0.39727
321.204,356.147,0.39773
326.8332,357.147,0.39828
332.4756,358.147,0.39836
338.1252,359.147,0.39923
343.7856,360.147,0.39951
349.4604,361.147,0.40029
355.155,362.147,0.40066
360.8694,363.147,0.40103
366.5988,364.147,0.40112
372.3474,365.147,0.40066
378.1206,366.147,0.40065
383.9166,367.147,0.40163
389.7318,368.147,0.40118
395.5734,369.147,0.40141
401.4372,370.147,0.40151
407.3178,371.147,0.40176
413.2188,372.147,0.40158
419.1366,373.147,0.40176
425.0772,374.147,0.40195
431.0346,375.147,0.40246
437.0058,376.147,0.40319
442.9974,377.147,0.40388
448.9944,378.147,0.40448
454.9938,379.147,0.4061
461.01,380.147,0.40728
467.0418,381.147,0.40831
473.0814,382.147,0.40916
479.1264,383.147,0.41024
485.1852,384.147,0.41209
491.2452,385.147,0.4133
497.298,386.147,0.41532
503.3502,387.147,0.41717
509.397,388.147,0.4196
515.4414,389.147,0.42245
521.481,390.147,0.42553
527.5092,391.147,0.42923
533.5356,392.147,0.43309
539.5656,393.147,0.43719
545.5842,394.147,0.44139
551.5872,395.147,0.44603
557.5854,396.147,0.45052
563.5854,397.147,0.45484
569.583,398.147,0.45877
575.5728,399.147,0.46276
581.5524,400.147,0.46531
587.5272,401.147,0.46827
593.5068,402.147,0.47088
599.4864,403.147,0.47281
605.46,404.147,0.47463
611.4234,405.147,0.47617
617.3898,406.147,0.47742
623.3598,407.147,0.47857
629.3214,408.147,0.47989
635.2782,409.147,0.48103
641.235,410.147,0.48216
647.1936,411.147,0.48296
653.154,412.147,0.48382
659.115,413.147,0.48428
665.0796,414.147,0.48515
671.0472,415.147,0.48585
677.0154,416.147,0.48684
682.9824,417.147,0.48765
688.953,418.147,0.48839
694.9302,419.147,0.48924
700.9044,420.147,0.49
706.8762,421.147,0.49093
712.842,422.147,0.49183
718.8132,423.147,0.4929
724.7916,424.147,0.49374
730.77,425.147,0.49485
736.7508,426.147,0.49594
742.7304,427.147,0.49737
748.7124,428.147,0.49858
754.6956,429.147,0.4999
760.6848,430.147,0.50152
766.671,431.147,0.503
772.6578,432.147,0.50469
778.6572,433.147,0.5066
784.6578,434.147,0.50862
790.6542,435.147,0.51057
796.6512,436.147,0.51275
802.65,437.147,0.51517
808.6482,438.147,0.51777
814.6488,439.147,0.52026
820.659,440.147,0.52319
826.6692,441.147,0.52571
832.6776,442.147,0.52835
838.6848,443.147,0.53153
844.6968,444.147,0.53448
850.7124,445.147,0.53798
856.7304,446.147,0.54141
862.7484,447.147,0.54471
868.7664,448.147,0.54809
874.785,449.147,0.5515
880.8102,450.147,0.55473
886.8324,451.147,0.55783
892.8498,452.147,0.56084
898.8666,453.147,0.56386
904.8828,454.147,0.56663
910.896,455.147,0.56886
916.9086,456.147,0.57066
922.9224,457.147,0.57236
928.9368,458.147,0.57402
934.9512,459.147,0.57467
940.9602,460.147,0.57513
946.9728,461.147,0.57521
952.9878,462.147,0.57454
958.9998,463.147,0.57353
965.01,464.147,0.57216
971.0202,465.147,0.57082
977.0352,466.147,0.56926
983.0436,467.147,0.56753
989.0502,468.147,0.56518
995.0604,469.147,0.56339
1001.073,470.147,0.56127
1007.0886,471.147,0.55936
1013.112,472.147,0.55796
1019.127,473.147,0.55703
1025.136,474.147,0.55649
1031.1522,475.147,0.55633
1037.1714,476.147,0.55666
1043.1876,477.147,0.55745
1049.2068,478.147,0.55833
1055.2272,479.147,0.55952
1061.2386,480.147,0.56063
1067.2488,481.147,0.56165
1073.2698,482.147,0.56269
1079.292,483.147,0.56353
1085.3082,484.147,0.56425
1091.3196,485.147,0.56418
1097.337,486.147,0.56372
1103.3592,487.147,0.56294
1109.379,488.147,0.56163
1115.3964,489.147,0.55921
1121.4144,490.147,0.55645
1127.4294,491.147,0.55348
1133.448,492.147,0.55041
1139.4684,493.147,0.54763
1145.4894,494.147,0.54438
1151.5074,495.147,0.54182
1157.5236,496.147,0.53961
1163.5362,497.147,0.53755
1169.556,498.147,0.53612
1175.5794,499.147,0.53475
1181.601,500.147,0.53356
1187.6262,501.147,0.53271
1193.6508,502.147,0.53216
1199.6778,503.147,0.53184
1205.7096,504.147,0.53163
1211.7414,505.147,0.53132
1217.775,506.147,0.53138
1223.8104,507.147,0.53155
1229.8434,508.147,0.53171
1235.8746,509.147,0.53202
1241.9028,510.147,0.5329
1247.9304,511.147,0.53326
1253.9586,512.147,0.53404
1259.991,513.147,0.5346
1266.0234,514.147,0.53513
1272.0492,515.147,0.53592
1278.0768,516.147,0.53699
1284.1062,517.147,0.53768
1290.1374,518.147,0.53846
1296.168,519.147,0.5395
1302.1974,520.147,0.54025
1308.2286,521.147,0.54158
1314.2592,522.147,0.54265
1320.2832,523.147,0.54391
1326.3042,524.147,0.54541
1332.321,525.147,0.54729
1338.3348,526.147,0.54879
1344.3498,527.147,0.55056
1350.3666,528.147,0.5527
1356.3756,529.147,0.55443
1362.3828,530.147,0.55648
1368.39,531.147,0.55845
1374.399,532.147,0.56086
1380.4086,533.147,0.56293
1386.4128,534.147,0.56531
1392.4146,535.147,0.56733
1398.4158,536.147,0.56994
1404.4212,537.147,0.57265
1410.4278,538.147,0.57571
1416.4338,539.147,0.57836
1422.444,540.147,0.58123
1428.4566,541.147,0.5841
1434.4722,542.147,0.58733
1440.4818,543.147,0.59065
1446.4914,544.147,0.59409
1452.5058,545.147,0.59744
1458.5166,546.147,0.60135
1464.5358,547.147,0.60484
1470.5598,548.147,0.60849
1476.5826,549.147,0.61224
1482.6066,550.147,0.61574
1488.6264,551.147,0.6201
1494.6492,552.147,0.62409
1500.6744,553.147,0.62821
1506.6984,554.147,0.63248
1512.7206,555.147,0.6371
1518.7488,556.147,0.64102
1524.7776,557.147,0.6459
1530.7986,558.147,0.65031
1536.813,559.147,0.6548
1542.8328,560.147,0.65965
1548.8556,561.147,0.66399
1554.8718,562.147,0.66873
1560.8838,563.147,0.67309
1566.8922,564.147,0.67797
1572.8988,565.147,0.68216
1578.9042,566.147,0.6866
1584.9162,567.147,0.69108
1590.9246,568.147,0.69507
1596.9312,569.147,0.69912
1602.9408,570.147,0.70329
1608.948,571.147,0.70668
1614.9558,572.147,0.71071
1620.9654,573.147,0.71428
1626.9762,574.147,0.7185
1632.9876,575.147,0.72234
1638.9984,576.147,0.72612
1645.0092,577.147,0.73028
1651.0164,578.147,0.73494
1657.0224,579.147,0.74026
1663.0278,580.147,0.74586
1669.0344,581.147,0.75217
1675.0392,582.147,0.7597
1681.0392,583.147,0.76772
1687.0386,584.147,0.777
1693.0434,585.147,0.78656
1699.0506,586.147,0.79742
1705.0494,587.147,0.80934
1711.0446,588.147,0.82186
1717.0434,589.147,0.83552
1723.0452,590.147,0.8498
1729.05,591.147,0.8647
1735.0566,592.147,0.88113
1741.0644,593.147,0.89811
1747.0788,594.147,0.91602
1753.101,595.147,0.93506
1759.1214,596.147,0.95499
1765.1454,597.147,0.97675
1771.17,598.147,0.9996
1777.2036,599.147,1.02378
1783.2384,600.147,1.04968
1789.2708,601.147,1.07725
1795.3092,602.147,1.10637
1801.353,603.147,1.13701
1807.4058,604.147,1.17002
1813.4544,605.147,1.20456
1819.5018,606.147,1.24167
1825.5492,607.147,1.28077
1831.5942,608.147,1.32212
1837.638,609.147,1.36577
1843.6818,610.147,1.41171
1849.7268,611.147,1.45959
1855.7706,612.147,1.5098
1861.8144,613.147,1.56219
1867.8654,614.147,1.61709
1873.914,615.147,1.67355
1879.9566,616.147,1.73188
1886.0022,617.147,1.79253
1892.046,618.147,1.85475
1898.0868,619.147,1.91849
1904.1246,620.147,1.98384
1910.1594,621.147,2.05024
1916.1936,622.147,2.11694
1922.2212,623.147,2.18417
1928.2446,624.147,2.25187
1934.2692,625.147,2.31888
1940.2902,626.147,2.38493
1946.3076,627.147,2.45098
1952.3244,628.147,2.51469
1958.3346,629.147,2.5769
1964.3382,630.147,2.63516
1970.3418,631.147,2.69032
1976.3388,632.147,2.74079
1982.3304,633.147,2.78673
1988.3226,634.147,2.82721
1994.3088,635.147,2.8615
2000.283,636.147,2.88801
2006.2518,637.147,2.9081
2012.2182,638.147,2.91493
2018.1798,639.147,2.90111
2024.1336,640.147,2.88459
2030.0802,641.147,2.86505
2036.0262,642.147,2.87914
2041.974,643.147,2.8663
2047.9248,644.147,2.91035
2053.872,645.147,2.83869
2059.8156,646.147,2.82116
2065.7598,647.147,2.8098
2071.704,648.147,2.80956
2077.6482,649.147,2.75368
2083.5906,650.147,2.73975
2089.527,651.147,2.65853
2095.4628,652.147,2.60445
2101.3998,653.147,2.53651
2107.3308,654.147,2.47086
2113.2606,655.147,2.369
2119.194,656.147,2.29136
2125.1268,657.147,2.19247
2131.062,658.147,2.09825
2137.0014,659.147,2.02258
2142.9462,660.147,1.91303
2148.8952,661.147,1.83032
2154.8466,662.147,1.73974
2160.8058,663.147,1.64883
2166.7704,664.147,1.55373
2172.7362,665.147,1.46278
2178.7068,666.147,1.36674
2184.6876,667.147,1.2889
2190.6786,668.147,1.20031
2196.675,669.147,1.13444
2202.681,670.147,1.0634
2208.693,671.147,0.99179
2214.7158,672.147,0.93136
2220.747,673.147,0.86835
2226.7794,674.147,0.80951
2232.8172,675.147,0.75402
2238.8574,676.147,0.70219
2244.8958,677.147,0.65327
2250.9402,678.147,0.60967
2256.9918,679.147,0.56766
2263.044,680.147,0.52963
2269.0974,681.147,0.49439
2275.1544,682.147,0.46213
2281.2192,683.147,0.43306
2287.2876,684.147,0.40606
2293.3542,685.147,0.38267
2299.413,686.147,0.36107
2305.4622,687.147,0.34219
2311.5108,688.147,0.32513
2317.5522,689.147,0.30965
2323.587,690.147,0.29577
2329.62,691.147,0.28345
2335.6512,692.147,0.27246
2341.683,693.147,0.26282
2347.71,694.147,0.25405
2353.737,695.147,0.24588
2359.7652,696.147,0.23937
2365.794,697.147,0.23302
2371.8294,698.147,0.22762
2377.8624,699.147,0.22274
2383.8912,700.147,0.21802
2389.9218,701.147,0.21405
2395.9482,702.147,0.21041
2401.9746,703.147,0.20814
2407.9878,704.147,0.20733
2413.9788,705.147,0.21644
2419.9632,706.147,0.22697
2425.9596,707.147,0.23319
2431.9662,708.147,0.23426
2437.977,709.147,0.23191
2443.9908,710.147,0.22887
2450.0076,711.147,0.22619
2456.034,712.147,0.2203
2462.0802,713.147,0.19138
2468.1384,714.147,0.17252
2474.1876,715.147,0.16835
2480.2254,716.147,0.17086
2486.2488,717.147,0.17497
2492.2662,718.147,0.17853
2498.2812,719.147,0.18056
2504.2944,720.147,0.18345
2510.304,721.147,0.1865
2516.3028,722.147,0.18861
2522.2998,723.147,0.1913
2528.3004,724.147,0.1925
2534.3016,725.147,0.19442
2540.301,726.147,0.19562
2546.2932,727.147,0.1966
2552.2824,728.147,0.19722
2558.271,729.147,0.19783
2564.2602,730.147,0.19887
2570.2506,731.147,0.19991
2576.2392,732.147,0.20086
2582.2308,733.147,0.20091
2588.2212,734.147,0.2013
2594.2014,735.147,0.20148
2600.1798,736.147,0.20151
2606.1606,737.147,0.20175
2612.1444,738.147,0.20215
2618.1312,739.147,0.20207
2624.1174,740.147,0.20208
2630.1066,741.147,0.20203
2636.0964,742.147,0.20268
2642.091,743.147,0.20276
2648.0892,744.147,0.20292
2654.091,745.147,0.20339
2660.0934,746.147,0.20375
2666.0994,747.147,0.20487
2672.1126,748.147,0.20618
2678.124,749.147,0.20651
2684.1324,750.147,0.20692
2690.1384,751.147,0.20785
2696.145,752.147,0.20879
2702.157,753.147,0.20987
2708.1684,754.147,0.21024
2714.1786,755.147,0.21112
2720.1942,756.147,0.21177
2726.2104,757.147,0.2124
2732.2248,758.147,0.21292
2738.232,759.147,0.21348
2744.2434,760.147,0.21416
2750.2578,761.147,0.21454
2756.2626,762.147,0.2153
2762.2644,763.147,0.21573
2768.2632,764.147,0.21603
2774.2596,765.147,0.21666
2780.2584,766.147,0.21719
2786.259,767.147,0.21736
2792.2614,768.147,0.21751
2798.2584,769.147,0.21752
2804.2518,770.147,0.21773
2810.2428,771.147,0.21736
2816.2296,772.147,0.21727
2822.2104,773.147,0.217
2828.1948,774.147,0.21645
2834.187,775.147,0.21606
2840.1822,776.147,0.21572
2846.181,777.147,0.21568
2852.1738,778.147,0.21611
2858.1684,779.147,0.21568
2864.1666,780.147,0.21613
2870.1594,781.147,0.21559
2876.1534,782.147,0.21571
2882.1504,783.147,0.21583
2888.1444,784.147,0.21655
2894.1342,785.147,0.21643
2900.1222,786.147,0.21689
2906.1114,787.147,0.21689
2912.1036,788.147,0.21741
2918.1036,789.147,0.21795
2924.1096,790.147,0.21861
2930.1162,791.147,0.21916
2936.121,792.147,0.21954
2942.124,793.147,0.21987
2948.1264,794.147,0.22052
2954.1318,795.147,0.22116
2960.1414,796.147,0.22097
2966.145,797.147,0.22157
2972.1516,798.147,0.22231
2978.157,799.147,0.22277
2984.1588,800.147,0.22302
2990.1654,801.147,0.2236
2996.1648,802.147,0.2237
3002.1588,803.147,0.22411
3008.1564,804.147,0.22446
3014.1588,805.147,0.22508
3020.1642,806.147,0.22567
3026.1672,807.147,0.22611
3032.1696,808.147,0.22665
3038.169,809.147,0.22707
3044.166,810.147,0.2278
3050.1684,811.147,0.22839
3056.1684,812.147,0.22886
3062.1618,813.147,0.22957
3068.1558,814.147,0.23036
3074.1546,815.147,0.23099
3080.151,816.147,0.23141
3086.1516,817.147,0.23196
3092.1522,818.147,0.23261
3098.1528,819.147,0.23326
3104.1642,820.147,0.2337
3110.1756,821.147,0.23382
3116.187,822.147,0.23387
3122.1978,823.147,0.23419
3128.2074,824.147,0.23456
3134.2182,825.147,0.23482
3140.229,826.147,0.23505
3146.2398,827.147,0.23523
3152.2542,828.147,0.23583
3158.2698,829.147,0.23643
3164.2824,830.147,0.23754
3170.2938,831.147,0.23799
3176.313,832.147,0.23847
3182.3286,833.147,0.23893
3188.337,834.147,0.23992
3194.3436,835.147,0.24036
3200.3532,836.147,0.24094
3206.3628,837.147,0.24173
3212.3718,838.147,0.24234
3218.3766,839.147,0.24271
3224.3844,840.147,0.24365
3230.3904,841.147,0.24431
3236.3892,842.147,0.24511
3242.3844,843.147,0.24523
3248.3814,844.147,0.24608
3254.3832,845.147,0.24656
3260.3892,846.147,0.24701
3266.403,847.147,0.24822
3272.4198,848.147,0.24941
3278.4402,849.147,0.2503
3284.463,850.147,0.25081
3290.4834,851.147,0.25143
3296.4996,852.147,0.2525
3302.505,853.147,0.2536
3308.5092,854.147,0.25497
3314.5152,855.147,0.25615
3320.5224,856.147,0.25704
3326.5344,857.147,0.25837
3332.5434,858.147,0.25903
3338.5494,859.147,0.25944
3344.553,860.147,0.26074
3350.5614,861.147,0.26081
3356.5758,862.147,0.26144
3362.5908,863.147,0.26196
3368.6046,864.147,0.26264
3374.6196,865.147,0.26321
3380.6358,866.147,0.2637
3386.6418,867.147,0.2653
3392.6472,868.147,0.26553
3398.655,869.147,0.26655
3404.6646,870.147,0.26686
3410.6784,871.147,0.26764
3416.6958,872.147,0.26861
3422.7162,873.147,0.26925
3428.7312,874.147,0.27013
3434.742,875.147,0.27096
3440.7528,876.147,0.27202
3446.7588,877.147,0.27286
3452.7642,878.147,0.27355
3458.7714,879.147,0.27311
3464.7726,880.147,0.2732
3470.7696,881.147,0.27219
3476.7624,882.147,0.27265
3482.7474,883.147,0.26583
3488.7372,884.147,0.26362
3494.7306,885.147,0.2627
3500.733,886.147,0.26222
3506.736,887.147,0.26195
3512.7258,888.147,0.26249
3518.706,889.147,0.26245
3524.6604,890.147,0.27062
3530.5944,891.147,0.27668
3536.5632,892.147,0.27909
3542.5626,893.147,0.27973
3548.5686,894.147,0.28033
3554.574,895.147,0.28081
3560.5764,896.147,0.2819
3566.5752,897.147,0.2827
3572.5758,898.147,0.28357
3578.577,899.147,0.28527
3584.5818,900.147,0.28612
3590.5884,901.147,0.28738
3596.5938,902.147,0.28822
3602.6004,903.147,0.28907
3608.6094,904.147,0.29012
3614.6208,905.147,0.29129
3620.6298,906.147,0.29203
3626.6382,907.147,0.29296
3632.6424,908.147,0.29402
3638.6418,909.147,0.29572
3644.637,910.147,0.29674
3650.6358,911.147,0.29806
3656.631,912.147,0.2988
3662.6238,913.147,0.30022
3668.6214,914.147,0.30087
3674.616,915.147,0.3023
3680.6082,916.147,0.30349
3686.586,917.147,0.30493
3692.5482,918.147,0.30445
3698.5242,919.147,0.30532
3704.5116,920.147,0.30656
3710.5074,921.147,0.30749
3716.5092,922.147,0.30929
3722.5116,923.147,0.30966
3728.5218,924.147,0.31059
3734.5362,925.147,0.31155
3740.5422,926.147,0.31236
3746.5476,927.147,0.31312
3752.5596,928.147,0.31469
3758.5806,929.147,0.31558
3764.604,930.147,0.31709
3770.6238,931.147,0.31776
3776.6424,932.147,0.31868
3782.6574,933.147,0.31987
3788.6652,934.147,0.32242
3794.6646,935.147,0.32525
3800.6622,936.147,0.32638
3806.658,937.147,0.32714
3812.6532,938.147,0.32845
3818.6526,939.147,0.32948
3824.655,940.147,0.33064
3830.6532,941.147,0.33218
3836.652,942.147,0.33245
3842.6484,943.147,0.33371
3848.6454,944.147,0.3344
3854.6466,945.147,0.33566
3860.637,946.147,0.33622
3866.6334,947.147,0.33737
3872.6358,948.147,0.33827
3878.6304,949.147,0.33969
3884.6274,950.147,0.34053
3890.628,951.147,0.34181
3896.6256,952.147,0.34226
3902.6226,953.147,0.34308
3908.619,954.147,0.34382
3914.6154,955.147,0.3452
3920.6124,956.147,0.34617
3926.61,957.147,0.34717
3932.6136,958.147,0.34789
3938.6262,959.147,0.34869
3944.64,960.147,0.35021
3950.6442,961.147,0.35111
3956.649,962.147,0.35203
3962.6562,963.147,0.35266
3968.658,964.147,0.35322
3974.6568,965.147,0.35506
3980.6574,966.147,0.35598
3986.6634,967.147,0.35676
3992.6664,968.147,0.35742
3998.6658,969.147,0.35808
4004.6544,970.147,0.35829
4010.6364,971.147,0.35943
4016.619,972.147,0.36031
4022.5998,973.147,0.36143
4028.5818,974.147,0.36188
4034.5674,975.147,0.36338
4040.5602,976.147,0.3649
4046.556,977.147,0.36676
4052.5554,978.147,0.36692
4058.553,979.147,0.36734
4064.5488,980.147,0.36845
4070.5416,981.147,0.36902
4076.5302,982.147,0.37058
4082.517,983.147,0.37117
4088.5068,984.147,0.3716
4094.5008,985.147,0.37229
4100.49,986.147,0.3737
4106.4762,987.147,0.3751
4112.4702,988.147,0.37592
4118.4714,989.147,0.37757
4124.4708,990.147,0.37846
4130.4696,991.147,0.37923
4136.4726,992.147,0.3805
4142.4792,993.147,0.38172
4148.4924,994.147,0.38188
4154.5044,995.147,0.38196
4160.5152,996.147,0.38387
4166.526,997.147,0.38447
4172.538,998.147,0.38548
4178.5506,999.147,0.38709
4184.5638,1000.147,0.38897
4190.5836,1001.147,0.38983
4196.6058,1002.147,0.39075
4202.631,1003.147,0.39311
4208.6532,1004.147,0.3944
4214.6664,1005.147,0.39698
4220.6754,1006.147,0.39819
4226.6796,1007.147,0.39921
4232.6868,1008.147,0.4005
4238.6934,1009.147,0.40168
4244.6952,1010.147,0.40252
4250.6982,1011.147,0.40374
4256.7048,1012.147,0.40643
4262.7198,1013.147,0.40761
4268.7276,1014.147,0.40899
4274.727,1015.147,0.41045
4280.7156,1016.147,0.41188
4286.7006,1017.147,0.41304
4292.691,1018.147,0.41439
4298.6748,1019.147,0.41641
4304.6532,1020.147,0.41843
4310.6286,1021.147,0.41975
4316.6016,1022.147,0.42219
4322.5782,1023.147,0.42338
4328.5662,1024.147,0.42491
4334.559,1025.147,0.42629
4340.5554,1026.147,0.4282
4346.5542,1027.147,0.43002
4352.5548,1028.147,0.43154
4358.5572,1029.147,0.43316
4364.5584,1030.147,0.4342
4370.5548,1031.147,0.43665
4376.5434,1032.147,0.43754
4382.5326,1033.147,0.43843
4388.5284,1034.147,0.43957
4394.5278,1035.147,0.44081
4400.5314,1036.147,0.44208
4406.5338,1037.147,0.4433
4412.5344,1038.147,0.44506
4418.5362,1039.147,0.44662
4424.538,1040.147,0.44896
4430.538,1041.147,0.45109
4436.5362,1042.147,0.45267
4442.5428,1043.147,0.4546
4448.553,1044.147,0.4551
4454.5554,1045.147,0.45678
4460.5494,1046.147,0.45789
4466.5362,1047.147,0.4591
4472.5206,1048.147,0.45898
4478.5026,1049.147,0.46021
4484.4798,1050.147,0.46125
4490.4612,1051.147,0.46261
4496.4474,1052.147,0.46459
4502.4288,1053.147,0.46522
4508.4192,1054.147,0.46618
4514.4138,1055.147,0.46735
4520.4042,1056.147,0.46887
4526.3922,1057.147,0.46929
4532.3844,1058.147,0.47032
4538.3802,1059.147,0.47227
4544.382,1060.147,0.47381
4550.3814,1061.147,0.47513
4556.3814,1062.147,0.47694
4562.3796,1063.147,0.47832
4568.3784,1064.147,0.47965
4574.379,1065.147,0.48011
4580.379,1066.147,0.4794
4586.3808,1067.147,0.48168
4592.3814,1068.147,0.4822
4598.3844,1069.147,0.48327
4604.3904,1070.147,0.48535
4610.3928,1071.147,0.48728
4616.397,1072.147,0.48803
