Repository: MaCFP/matl-db

# matl-db

#### Welcome to the MaCFP Condensed Phase Subgroup database!

The MaCFP Condensed Phase Working Group was organized to enable the fire safety science research community to make significant progress towards establishing a common framework for the selection of experiments and the methodologies used to analyze these experiments when developing pyrolysis models. Key objectives of this effort include:
- Cataloguing current approaches used to parameterize pyrolysis models;
- Developing standard data set formats for experimental data on pyrolysis;
- Developing requirements for data set quality and establishing a data review committee;
- Quantifying the inter-laboratory variability for comparable experimental datasets; and
- Assessing the impact of the variability of model parameters on fire growth predictions

#### In preparation for MaCFP-4, please read the following:

[Guidelines for Participation in the MaCFP-4 Workshop (2026)](https://github.com/MaCFP/macfp-db/releases/download/macfp-4.0/MaCFP-4_Guidelines_for_Participation.pdf)

[Presentation of Target Experiments and Modeling Guidelines for the upcoming MaCFP-4 Workshop (meeting recording and presentation slides)](https://github.com/MaCFP/macfp-db/releases/tag/macfp-4.0)

Please visit our [wiki pages](https://github.com/MaCFP/matl-db/wiki/How-to-Contribute) for additional details, including how to contribute (experimentalists and modelers).

#### Presentations for previous MaCFP workshops can be found on online:

[**MaCFP-4 (La Rochelle, 2026)**](https://github.com/MaCFP/macfp-db/releases/tag/macfp-4.0)

[**MaCFP-3 (Tsukuba, 2023)**](https://github.com/MaCFP/macfp-db/releases/tag/macfp-3.0)

[**MaCFP-2 (Waterloo, 2021)**](https://github.com/MaCFP/matl-db/releases/tag/v1.1.0)

[MaCFP-2 Preliminary Summary of Experimental Measurements](https://github.com/MaCFP/matl-db/releases/tag/v1.0.0)

# The National Institute of Standards and Technology (NIST)

### Experimental Conditions: TGA
A Netzsch F1 Jupiter was used to conduct Thermogravimetric Analysis (TGA) experiments. 

* Heating Rate: 10 K/min
* Temperature program
  - Initial Temperature: 300 K
  - Initial Isotherm: 1500 s (hold at 300 K for 1500 s)  
  - Maximum Temperature: 1000 K
  - Final Isotherm: None
* Sample mass: 5 to 6.5 mg
* Sample geometry: Powdered
* Calibration type: Before each experiment, a baseline test was performed using an empty crucible. Temperature/Heat flow calibration were performed every 6 months using a set of 5 [6?] reference materials with melting temperatures between 60-820 C
* Crucible
  - Type: Pt-Rh
  - Volume: 85 µL
  - Diameter: 6.8 mm
  - Mass: None
  - Lid: True
  - Note: Pt-Rh crucibles (outer diameter 6.8mm / volume 85µL) with a lid ( a small hole in the lid allowed for gaseous decomposition products to escape).
* Carrier Gas
  - Type: Nitrogen
  - Flow rate: 50 ml/min
  - Note: Ultra High Purity (UHP) Nitrogen
* Instrument
  - Type: Netzsch F1 Jupiter
  - Note: None
| Test Name | O2 volume % |  Initial Sample Mass (mg) | 
| --------- | :---------: | :------------------------: |
|NIST\_STA\_N2\_10K\_1 | 0 | 4.990|  
|NIST\_STA\_N2\_10K\_2 | 0 | 5.863|  
|NIST\_STA\_N2\_10K\_3 | 0 | 6.099|  
|NIST\_STA\_N2\_10K\_4 | 0 | 6.334|  
|NIST\_STA\_N2\_10K\_5 | 0 | 5.560|

### Experimental Conditions: MCC
An FAA microscale combustion calorimeter was used to conduct MCC experiments.  At the end of each test, the residual solid yield was measured and found to be consistent with the TGA results. 

* Heating Rate: 60 K/min
* Temperature program (Pyrolyzer)
  - Initial temperature 348 K
  - Isotherm: 600s (hold at 348K for 600s)  
  - Maximum Temperature 873 K
* Combustor Temperature: 1173K
* Sample mass: 4-7 mg
* Sample geometry: Powdered
* Calibration type: Before each experiment, a baseline test was performed using a 3-4 mg sample of polystyrene as a reference. O2 sensor/flow calibration was checked at the start of each day of testing, Temperature calibration was performed every 6 months.
* Crucible type: ceramic crucibles (outer diameter 5.74mm / volume 71µL) with no lid
* Pyrolyzer Carrier Gas
  - Ultra High Purity (UHP) Nitrogen 
  - N2 Flow rate = 80 ml/min
* Combustor Carrier Gas
  - Ultra High Purity (UHP) Oxygen + Pyrolyzer Carrier Gas
  - O2 Flow rate = 20 ml/min

### Experimental Conditions, Cone calorimeter
* Extraction flow rate: 24L/s
* Sample Surface Area: 0.01 m2 (nominal)
* Sample holder dimensions:
    - Square pan: 106mm x 106mm x 25mm
    - Retainer frame: None
    - Retaining grid: None
* Backing Insulation: One inch thick (2.54 cm) layer of Kaowool Blanket. Density = 128 kg/m3. Thermal Conductivity 0.06, 0.012, 0.21, 0.3 W/m-K (at 260, 538, 816, 1093 C, respectively)
* Thermocouple location: None

###### Test Heating Conditions  
|Test Name | Heat Flux (kW/m2)| Heater Temperature (K) 
|----------|:------:| :---: |
|NIST\_Cone\_25KW\_1 | 25| 900? |
|NIST\_Cone\_25KW\_2 | 25| 900? |
|NIST\_Cone\_25KW\_2 | 25| 900? |

File: Non-charring/PMMA/NIST/NIST_ConeCalorimeter_25kW_1.csv
Time,Mass,HRR
s,g,kW
0,154.4691382,-0.0055203
1,154.4191119,0.00141992
2,154.4729717,-0.00501094
3,154.5632491,-0.00541368
4,154.4660715,-0.00314993
5,154.499614,-0.00420336
6,154.6096336,0.00109556
7,154.709878,0.00271417
8,154.6562099,0.00683722
9,154.6843856,0.00980472
10,154.5992834,0.0160338
11,154.6027335,0.01752386
12,154.8538235,0.01048585
13,154.8806575,0.0086808
14,154.6795938,0.00664586
15,154.6422178,0.00834373
16,154.7328786,0.00677144
17,154.7112197,0.00840116
18,154.9239753,0.00510337
19,154.8921578,0.01110207
20,154.7691046,-0.00732462
21,154.8551652,-0.02354841
22,154.887941,-0.00951405
23,154.72387,-0.01700415
24,154.6721186,-0.00542516
25,154.7083446,-0.01042086
26,154.6648351,-0.01347004
27,154.7397788,-0.01434644
28,154.698186,-0.01246985
29,154.8195142,-0.01168588
30,154.9519594,-0.00333682
31,155.0083109,-0.00316538
32,154.9205253,-0.00064572
33,154.712178,-0.00251793
34,154.8256477,-0.00349665
35,154.9109417,0.00914453
36,154.7798382,0.01103895
37,154.7142864,-0.02057985
38,154.6383844,-0.00004563
39,154.9299172,-0.00883153
40,154.6830439,-0.00004733
41,154.6715436,-0.00905469
42,154.6023501,-0.01899572
43,154.7677628,-0.0093208
44,154.948126,0.00636076
45,155.0081193,0.0103206
46,154.9552178,0.02303847
47,154.8062889,0.01964432
48,154.8777824,-0.02640001
49,154.7963219,-0.01177109
50,154.8614903,-0.02248419
51,154.8198976,-0.00068504
52,154.9026998,-0.00873797
53,154.6797855,-0.00510479
54,154.6703936,-0.00234629
55,154.7894218,-0.00536572
56,154.5889331,-0.02182424
57,154.8710739,-0.01146841
58,154.7622044,-0.01788526
59,154.6780605,-0.00781345
60,154.673652,-0.00789248
61,154.8283311,0.00441005
62,154.7179282,0.01255568
63,154.9019331,-0.0196342
64,154.8036055,-0.00718569
65,154.8016888,-0.01205999
66,154.7439955,-0.01362888
67,154.8925412,0.01613892
68,154.8687739,-0.0143194
69,154.762396,-0.00809146
70,154.8269894,-0.00983251
71,154.6732687,-0.01047602
72,154.7949802,-0.00677217
73,154.886791,-0.00976019
74,154.7062362,-0.00810355
75,154.7761964,-0.00670119
76,154.7324952,-0.01213849
77,154.6261174,-0.01027649
78,154.6299508,0.00448648
79,154.8011137,-0.00635233
80,154.6939692,-0.01077616
81,154.7660378,-0.01141037
82,154.6615767,-0.00621183
83,154.8712656,-0.0099785
84,155.0063942,-0.00873577
85,154.772363,-0.01940679
86,154.6253507,-0.014167
87,154.6167255,-0.00780647
88,154.7886551,-0.02065074
89,154.7984303,-0.02264314
90,154.6715436,0.00124806
91,154.8331229,-0.01592106
92,154.736137,-0.03148178
93,154.84884,-0.03230504
94,154.5268314,-0.03689855
95,154.6966526,-0.0261486
96,154.8129974,-0.03992947
97,154.8158725,-0.02143231
98,154.7376704,-0.02944072
99,154.6335926,-0.03867577
100,154.8022638,-0.02997813
101,154.8658988,-0.03521853
102,154.5735993,-0.02388224
103,154.7278951,-0.0071547
104,154.9115167,-0.00137286
105,154.7761964,-0.01266243
106,154.7518541,-0.00526178
107,154.685344,-0.02016357
108,154.8068639,-0.00142156
109,154.7629711,-0.01076305
110,154.6644518,0.00177708
111,154.5622907,0.01941822
112,154.7924885,0.12606316
113,154.7823299,0.15696607
114,154.4929055,0.29782466
115,154.5812662,0.4293141
116,154.399178,0.71601686
117,154.47163,0.99125915
118,154.2985503,1.27170339
119,154.1852723,1.4811186
120,154.1800972,1.69396232
121,153.9784585,1.9449047
122,154.0229263,2.13496893
123,153.7873617,2.32661721
124,153.6516581,2.44458303
125,153.5997151,2.6398902
126,153.5268798,2.7242384
127,153.3528418,2.88861441
128,153.3058822,3.0828068
129,152.9455393,3.16667205
130,152.9441976,3.40002302
131,152.9144885,3.56391485
132,152.633306,3.66232726
133,152.4811186,3.67623842
134,152.434734,3.76617851
135,152.2240867,3.80511758
136,151.8691106,3.85594188
137,151.8545436,3.93250483
138,151.6680469,4.04188434
139,151.5906115,3.98525147
140,151.3353047,4.10429263
141,151.2408105,4.07751459
142,151.0077377,4.03030445
143,150.9722784,4.16896026
144,150.646053,4.1752867
145,150.6025435,4.27167737
146,150.34532,4.25898602
147,150.2724847,4.17950203
148,150.0399869,4.18285473
149,149.8902912,4.22079933
150,149.7971387,4.24071137
151,149.4770469,4.21019972
152,149.4584547,4.22957616
153,149.0289183,4.22477942
154,148.9591497,4.29775409
155,148.8606305,4.31543702
156,148.6306243,4.31977218
157,148.3877762,4.31539227
158,148.4146102,4.32488713
159,148.2177633,4.3607243
160,147.9080217,4.35773404
161,147.71635,4.32084228
162,147.4052667,4.30457266
163,147.3586904,4.36755589
164,147.0414736,4.34125322
165,147.0863248,4.35779238
166,146.8787443,4.29694354
167,146.7761999,4.32603901
168,146.4436494,4.36479723
169,146.331138,4.34884931
170,146.1411913,4.34554577
171,145.9585281,4.32413551
172,145.7212384,4.4338509
173,145.4233805,4.35168047
174,145.4672733,4.29420989
175,145.2167583,4.369088
176,145.0264283,4.3960873
177,144.7605795,4.3519204
178,144.7937387,4.29782542
179,144.5391986,4.41805716
180,144.5376652,4.43841591
181,144.2468992,4.42042319
182,143.9026566,4.42552161
183,143.6914343,4.49159847
184,143.4903707,4.47225979
185,143.516438,4.43834338
186,143.3182494,4.45566827
187,143.0004576,4.46153229
188,143.0284417,4.47331015
189,142.6949328,4.4851789
190,142.4858189,4.51625912
191,142.4126003,4.47013697
192,142.1620852,4.50447621
193,141.8383516,4.5246501
194,141.8327931,4.48582465
195,141.4408243,4.52895747
196,141.4206988,4.64038066
197,141.2215518,4.58211819
198,140.9006933,4.58321632
199,140.9593448,4.59955034
200,140.7264636,4.59294534
201,140.3341115,4.6298641
202,140.1855659,4.599181
203,139.9392676,4.57898466
204,139.9358176,4.65177444
205,139.6113172,4.76830364
206,139.3659774,4.73855173
207,139.3295597,4.77204876
208,139.0616026,4.78542125
209,138.7700698,4.75997665
210,138.7012596,4.74902883
211,138.5567391,4.76038545
212,138.3445585,4.78619986
213,138.2619479,4.81479409
214,137.9882406,4.89946873
215,137.5738462,4.89115084
216,137.4580765,4.88283577
217,137.2437874,4.91648454
218,137.1174757,4.97258374
219,136.9725719,4.93424145
220,136.6191291,4.8960468
221,136.5206098,4.98695776
222,136.3413967,4.99794793
223,135.9894873,5.01412815
224,135.8829178,5.02312313
225,135.6302944,5.12150311
226,135.5413587,5.05939166
227,135.2728265,5.0190895
228,135.040137,5.06281007
229,134.8741492,5.13378194
230,134.5473489,5.2009362
231,134.2565828,5.14000507
232,134.1981229,5.15671641
233,133.9062067,5.21489733
234,133.7003513,5.19814813
235,133.4688117,5.24929359
236,133.191846,5.10663923
237,133.0087995,5.1996274
238,132.9461228,5.30965196
239,132.5978552,5.31112863
240,132.40235,5.34920648
241,132.2587878,5.28666996
242,132.0791913,5.33858949
243,131.7106065,5.39994525
244,131.4309574,5.39877519
245,131.2187767,5.44302368
246,131.2956371,5.53120344
247,130.9789953,5.48522903
248,130.629386,5.4432363
249,130.4026383,5.48158163
250,129.9807687,5.60573907
251,129.9326591,5.5563877
252,129.5763412,5.57945531
253,129.4506045,5.63474768
254,129.2096731,5.72830321
255,128.9378825,5.62878229
256,128.7395022,5.63024327
257,128.4550613,5.60084111
258,128.266648,5.70431175
259,128.0500588,5.80251957
260,127.8213944,5.82707978
261,127.5225781,5.84120139
262,127.3552486,5.81236014
263,127.1645352,5.85095164
264,126.7733331,5.81242003
265,126.5515689,5.80359901
266,126.4129902,5.89980355
267,125.9432026,5.88044368
268,125.9083184,5.82636545
269,125.734472,5.84706566
270,125.3329197,5.94240388
271,125.1103887,5.81618044
272,124.8872828,6.05831179
273,124.6277592,6.0111338
274,124.5409319,5.90888478
275,124.109862,6.06841015
276,123.9231737,6.07688989
277,123.7246017,5.93730087
278,123.295832,6.09774826
279,123.22338,6.09172562
280,122.835628,6.0549856
281,122.5987217,6.05838465
282,122.4164418,6.09168382
283,122.2209366,6.13223732
284,121.8203426,6.19488008
285,121.687514,6.0344014
286,121.4931588,5.81405525
287,121.0557638,6.25545996
288,120.7557975,6.20766872
289,120.7345219,6.17359166
290,120.4610063,6.09477819
291,120.3222359,6.22305516
292,119.8921244,6.15525276
293,119.6809021,6.10306201
294,119.4349872,6.1644574
295,119.1833221,6.18314819
296,119.0117759,6.22392413
297,118.5548304,6.24611152
298,118.4319688,6.24051647
299,118.0066491,6.26604208
300,117.7894849,6.2577109
301,117.6762069,6.25588455
302,117.3336894,6.31262443
303,117.079916,6.2664529
304,116.7870415,6.17666003
305,116.593453,6.33351527
306,116.3450463,6.32461776
307,116.1008565,6.33415359
308,115.6684449,6.31518553
309,115.5938846,6.43399627
310,115.3090603,6.49694155
311,114.9339587,6.5557726
312,114.5762991,6.41707855
313,114.5168808,6.5130456
314,114.2098226,6.53961495
315,113.9986003,6.51401038
316,113.637874,6.44635317
317,113.3168238,6.57167492
318,113.1286021,6.56254071
319,112.8200105,6.63227305
320,112.7475586,6.5775644
321,112.2492119,6.51882681
322,112.2022523,6.57813052
323,111.7706075,6.69146574
324,111.5956111,6.64026025
325,111.0723471,6.56187658
326,111.0581634,6.49075458
327,110.7396049,6.49078677
328,110.6079264,6.53171084
329,110.1525142,6.60503877
330,109.7979214,6.52951351
331,109.4843464,6.44139317
332,109.2867328,6.49880895
333,109.0810689,6.63457989
334,108.8951473,6.62545548
335,108.3456243,6.61220842
336,108.1541442,6.65955106
337,107.9693726,6.62898715
338,107.6048128,6.72081663
339,107.4194662,6.89589594
340,107.2143774,6.89602537
341,106.9912714,6.71294012
342,106.7091305,6.80508012
343,106.3129449,6.95219847
344,105.9669774,6.95123873
345,105.7421463,6.93030446
346,105.5374409,6.75250952
347,105.4005872,6.86859695
348,104.9442167,6.94736703
349,104.6628425,6.99012544
350,104.1135111,6.79615543
351,104.096644,6.85898484
352,103.9134058,6.89733936
353,103.4928779,7.09125967
354,103.0190652,7.02146063
355,102.9337713,6.92432577
356,102.6050541,7.03593688
357,102.3819482,6.95620812
358,102.077765,6.99613567
359,101.6501453,7.05965307
360,101.4375812,7.05842247
361,101.1780576,7.03758134
362,100.8121562,7.05659599
363,100.6739608,7.09157662
364,100.3619191,7.0545601
365,99.95595827,7.10259733
366,99.85092213,7.0566465
367,99.46777022,7.0093941
368,99.0173415,7.04039955
369,98.89984669,7.10724654
370,98.69648292,7.13856114
371,98.20043631,7.00282574
372,98.09674187,7.00346726
373,97.70151463,6.96727308
374,97.38372279,6.87064964
375,97.22271849,6.90284804
376,96.89400136,6.82900422
377,96.7897319,6.76900373
378,96.34371163,6.71325304
379,96.16679857,6.76274545
380,95.86031536,6.69800527
381,95.5936999,6.61689496
382,95.20173107,6.53474331
383,94.98380024,6.45857888
384,94.69955097,6.54712991
385,94.57573099,6.43050568
386,94.26388097,6.43066215
387,93.86865373,6.54546516
388,93.70362431,6.53812734
389,93.50486066,6.41083969
390,93.32277245,6.33522211
391,92.90051948,6.4560637
392,92.62355373,6.34810771
393,92.35502154,6.26905056
394,92.16890823,6.13520028
395,91.96171102,6.16809659
396,91.54309981,6.03177516
397,91.33091913,6.08709622
398,91.16033123,6.12225901
399,90.85614808,6.08210268
400,90.71086086,6.10396871
401,90.4522956,6.15439789
402,90.09367767,6.16007879
403,89.9018142,5.91930976
404,89.71646757,5.79316319
405,89.28233094,5.73221686
406,89.15678591,5.56332146
407,89.11979326,5.359727
408,88.79241782,5.18729076
409,88.65479747,5.084729
410,88.39431549,4.98882217
411,88.40964924,4.85929207
412,87.96727072,4.84672799
413,88.02879737,4.74548973
414,87.68321312,4.39843701
415,87.49192466,4.1654338
416,87.4223478,3.97159744
417,87.33762886,3.63908512
418,87.16684929,3.40194535
419,87.04973782,3.21110836
420,86.76414683,3.02084097
421,86.51823191,2.82496697
422,86.68402802,2.79168484
423,86.64301026,2.63322276
424,86.55196615,2.31994723
425,86.49235622,1.92872951
426,86.24720799,1.65574169
427,86.3545442,1.6229402
428,86.34745234,1.39500367
429,86.19123982,1.21564237
430,86.04576092,1.04766494
431,86.14562193,0.83754607
432,85.94973335,0.71412053
433,85.91983255,0.56884481
434,86.07010324,0.52728078
435,86.14140515,0.40516409
436,86.1655558,0.31835263
437,85.94244982,0.19335107
438,85.9963096,0.09965688
439,86.14868868,0.05711761
440,86.04154414,0.03699624
441,86.04211916,0.00790968
442,86.01375173,-0.00971303
443,85.96717548,-0.01210303
444,85.98059251,-0.0504446
445,85.95395013,-0.05253143
446,85.96928387,-0.04846137
447,86.16785586,-0.05300482
448,86.30413451,-0.02195305
449,86.01375173,-0.02922659
450,85.96985889,-0.02469567
451,86.0037848,-0.03238519
452,85.93669967,-0.04739671
453,85.91274069,-0.02392389
454,85.96085032,-0.0200674
455,86.09540392,-0.03458538
456,85.93574131,-0.01272422
457,86.12108794,-0.04380332
458,86.01931021,-0.01441449
459,85.97905914,-0.02052912
460,86.1295215,-0.03457509
461,85.9066072,-0.03326325
462,86.14121348,-0.0140023
463,86.09042045,-0.00534151
464,86.16862255,-0.01471367
465,85.89664026,-0.01845134
466,85.93075784,-0.01865624
467,86.11073767,-0.01650554
468,86.07911182,-0.01828704
469,86.0200769,-0.01259602
470,86.15520552,-0.02197636
471,85.98365926,-0.0160485
472,86.01720183,-0.01737737
473,85.92769109,-0.01521173
474,85.92021589,-0.01216724
475,86.09425389,-0.0155157
476,86.0336856,-0.00972191
477,86.10537085,-0.00703771
478,85.95510016,-0.03299332
479,86.0622447,-0.00931242
480,86.00110139,-0.0086343
481,85.9800175,-0.01055613
482,85.94704995,-0.01346202
483,85.98845105,-0.00867209
484,86.10728757,-0.00256113
485,86.12607141,-0.00179527
486,85.87153126,-0.01339412
487,86.13507998,0.00229361
488,85.88264822,0.01394672
489,85.84488888,0.01723263
490,85.92481602,-0.00418809
491,86.09578726,-0.01691809
492,86.05802792,-0.00640874
493,85.97005056,0.00395721
494,86.00340146,-0.00761313
495,85.99822632,0.00240419
496,85.94819998,-0.01027934
497,86.16804753,-0.00246749
498,86.09540392,-0.00640687
499,86.0547695,0.00436592
500,85.99113446,-0.00178443
501,86.00455149,-0.03548235
502,85.98960109,-0.00306467
503,85.95452515,-0.00900683
504,86.06377807,-0.02399661
505,85.9901761,0.031236
506,86.01586012,-0.01411687
507,85.85408912,-0.13633582
508,85.94283317,0.00707062
509,86.06473643,-0.04263301
510,86.05457783,-0.0277527
511,86.1118877,-0.04878481
512,86.06895321,-0.00074731
513,85.98250923,0.00068591
514,85.91523243,-0.01673494
515,86.21673217,-0.00573869
516,85.89472354,0.00927051
517,85.96755883,-0.00463134
518,86.07259498,0.00064755
519,86.1655558,-0.00390215
520,85.97350066,0.00368518
521,86.1159128,-0.00373177
522,86.02831879,-0.00050669
523,86.06205303,-0.00615515
524,86.09674562,-0.01750209
525,85.8134547,-0.00027387
526,86.0459526,-0.01837779
527,86.05879461,-0.00610169
528,86.02525204,-0.00923104
529,86.11016265,-0.02381458
530,86.0697199,-0.01916151
531,86.01547678,-0.01748386
532,85.90603218,-0.02317406
533,85.99132613,-0.03484552
534,86.13412163,-0.01149104
535,86.11917122,-0.02711085
536,85.774737,-0.01240498
537,85.94455821,-0.02487662
538,86.11361274,-0.02205721
539,85.93612465,-0.01944876
540,86.04211916,-0.04077169
541,85.9901761,-0.04341849
542,86.1132294,-0.01720639
543,85.97024223,-0.03969027
544,86.06665315,-0.01846832
545,85.97675908,-0.01644387
546,86.20925697,-0.01409898
547,85.81594644,-0.01137503
548,85.94800831,-0.02156789
549,86.01547678,0.00461826
550,86.15079707,0.00510883
551,86.0214186,-0.01108196
552,86.08313693,0.01037942
553,86.04288585,-0.00424457
554,85.95241676,-0.02774428
555,86.11572113,-0.03112369
556,86.00800158,-0.03474332
557,86.01202669,-0.03642688
558,85.75576149,-0.03027231
559,85.98825938,-0.02609935
560,86.13220491,-0.0180199
561,86.0724033,-0.0088142
562,86.086012,0.00385596
563,85.99803465,-0.01438047
564,86.06684482,-0.01636193
565,86.06147801,-0.01582364
566,86.02812712,-0.0221001
567,86.06166968,-0.02459656
568,85.93689134,0.00017619
569,85.92884113,-0.00725277
570,85.91044063,-0.00070985
571,86.09655395,-0.00518384
572,85.89721528,-0.00116702
573,85.94800831,-0.00449065
574,85.96372539,0.0235394
575,86.06665315,-0.01287169
576,86.00627653,-0.01204197
577,86.02065192,-0.00455769
578,85.94724162,0.00268743
579,85.80923792,0.00113938
580,86.00876827,-0.00962514
581,85.79026241,-0.01957563
582,86.06320306,0.00373521
583,85.92711608,-0.00354129
584,85.85370578,-0.00965952
585,85.95030837,-0.00593357
586,86.17418103,-0.00426262
587,86.0350273,-0.0096923
588,85.89031509,-0.02393957
589,85.96794217,-0.00649139
590,85.94379153,-0.0223233
591,85.90449881,-0.00416445
592,85.9528001,-0.00154922
593,85.80770455,-0.00544154
594,86.02103526,-0.00271747
595,86.02525204,-0.01417473
596,86.12702977,-0.00307224
597,85.86808116,-0.00186844
598,86.09272051,-0.01293085
599,86.11993791,-0.01398585
600,86.01106833,0.00491866

File: Non-charring/PMMA/NIST/NIST_ConeCalorimeter_25kW_3.csv
Time,Mass,HRR
s,g,kW
0,160.5690924,0.02088128
1,160.406363,0.00887896
2,160.4621395,0.01240884
3,160.6275523,0.02418713
4,160.8796006,0.02595659
5,160.6917623,0.02707263
6,160.692529,0.01172552
7,160.8226741,0.00999803
8,160.6699117,0.01783289
9,160.6852455,0.0039606
10,160.655728,0.01402808
11,160.743322,0.01542041
12,160.8205657,-0.0024532
13,160.7584641,0.01094911
14,160.6237188,0.01293554
15,160.7841481,-0.00251545
16,160.9662363,0.01372353
17,160.9020262,0.02114217
18,160.5579754,0.01266802
19,160.6840954,-0.0023646
20,160.6653116,0.02053066
21,160.9556943,0.00784348
22,160.7239632,-0.0118821
23,160.7189797,-0.00288033
24,161.0325547,-0.0058965
25,160.8790256,-0.00663353
26,160.7837648,-0.0109388
27,160.9031763,-0.02024904
28,161.0599638,0.00212418
29,160.704796,0.00059424
30,160.8456747,-0.00124717
31,161.1943257,0.01282076
32,160.7389136,-0.00000099
33,160.6806453,0.01483866
34,160.6490195,0.01705947
35,160.7099711,-0.00373356
36,161.079706,-0.00870424
37,160.6952124,0.01023831
38,160.7124629,0.0093531
39,160.9706447,-0.00341798
40,160.9233018,0.00640502
41,160.7381469,0.00288877
42,160.7218548,0.00079798
43,160.7921983,-0.00566247
44,161.0879479,0.00831059
45,160.6750869,-0.00400038
46,160.6348358,-0.00625203
47,160.7759062,-0.00624336
48,160.9369105,-0.02299528
49,160.9706447,-0.01800167
50,160.8094488,0.02935657
51,160.7967984,-0.00481062
52,160.7766729,-0.017066
53,160.9568444,0.0143101
54,160.7630642,-0.00370262
55,160.9507109,-0.00712509
56,161.0841144,-0.00726022
57,160.7966068,-0.00458864
58,160.8675253,-0.00083728
59,160.8481665,-0.0036105
60,160.8855425,-0.00133143
61,160.8656086,0.01081681
62,160.7866398,0.01149807
63,160.9146766,-0.00317679
64,160.842608,0.0060224
65,161.0425217,-0.00148004
66,160.6862038,0.00598518
67,160.8753839,0.00557239
68,160.7032626,-0.00277877
69,161.017796,0.01082834
70,160.7216631,-0.01332941
71,160.9200434,0.00800881
72,160.841458,0.0260582
73,160.9305853,0.00433659
74,160.7247299,-0.00155519
75,160.5169577,0.01003103
76,160.7049877,0.01460335
77,160.8370495,-0.00442906
78,160.7208964,-0.00893903
79,160.7787813,-0.00971122
80,160.6541946,0.00348731
81,160.6783453,0.01654359
82,160.7272216,0.00470616
83,160.7231965,0.01424847
84,160.8466331,0.00524922
85,160.6614782,0.01514519
86,160.7571224,0.04480221
87,161.0237378,-0.00090507
88,160.7358468,0.04219724
89,160.6633949,-0.00195975
90,160.7239632,0.025319
91,160.6632032,-0.00084251
92,160.7479221,0.00523112
93,160.8205657,0.01673732
94,160.7688144,0.00368313
95,160.5715841,0.00806634
96,160.6689534,-0.00550454
97,160.5859595,0.00088794
98,160.6087684,-0.00293621
99,160.7266466,-0.01290204
100,160.6848621,-0.01504178
101,160.8272743,-0.00125454
102,160.6701034,0.00426694
103,160.568134,-0.00299208
104,160.6609032,-0.00104896
105,160.5462834,-0.00590169
106,160.6702951,0.0063824
107,160.5650673,0.05148493
108,160.5221328,0.09599345
109,160.6748952,0.1841648
110,160.6354108,0.35005412
111,160.4667397,0.50192948
112,160.4998989,0.82102611
113,160.3254776,1.0990231
114,160.2580091,1.39819776
115,160.1978242,1.58463581
116,159.9396423,1.56289941
117,159.8438064,1.78882729
118,159.7847715,1.86731277
119,159.9120415,2.15105618
120,159.6820354,2.36781272
121,159.6718768,2.47708032
122,159.6718768,3.08060342
123,159.354085,3.07854232
124,158.9858835,3.14562144
125,159.1060617,3.20713885
126,159.0880446,3.35379322
127,158.8375296,3.4439333
128,158.651608,3.70882284
129,158.5318131,3.74376134
130,158.1998376,3.83045434
131,158.1500029,3.80122862
132,157.9878486,3.84189054
133,157.8402614,3.90718745
134,157.5951132,3.95016855
135,157.3829325,3.99508551
136,157.4569178,3.95562231
137,157.1837855,3.94137395
138,157.0358149,3.91064587
139,156.7360403,3.94233689
140,156.8146257,3.95130099
141,156.4460409,4.01036612
142,156.3153207,4.04504175
143,156.1913091,4.02090748
144,156.0040458,4.0319605
145,155.8913428,4.02289513
146,155.7679062,4.02232193
147,155.4464726,4.01584116
148,155.3521701,4.00814587
149,155.1796655,4.05045847
150,155.1189055,4.08709169
151,154.8532485,4.09763974
152,154.6811272,4.1000653
153,154.5168645,4.11112055
154,154.3604603,4.10393023
155,154.1103287,4.15458427
156,154.146938,4.19948013
157,154.0484187,4.18070174
158,153.8128541,4.18791244
159,153.4659282,4.19363883
160,153.4155185,4.21652401
161,153.122069,4.20314311
162,152.797377,4.16543264
163,152.7843433,4.19000848
164,152.5606624,4.20445756
165,152.5079526,4.24316573
166,152.2553292,4.21106034
167,152.0734327,4.25002834
168,152.1171339,4.25116086
169,151.8551186,4.3358592
170,151.59502,4.29804859
171,151.445516,4.33415009
172,151.2693696,4.22670675
173,150.9119018,4.31272785
174,150.9795619,4.29269385
175,150.6002435,4.26248664
176,150.493099,4.24940492
177,150.4273555,4.2814425
178,150.0854131,4.38582628
179,149.9951357,4.29268599
180,149.9355258,4.42600288
181,149.6779189,4.30855846
182,149.3708607,4.04854133
183,149.1316543,4.44848153
184,149.3129758,4.32926838
185,148.8865061,4.03856155
186,148.6892759,4.2662408
187,148.5376635,4.42187915
188,148.2741148,4.49041404
189,148.0586757,4.4625017
190,147.9243138,4.37419484
191,147.829053,4.40609816
192,147.5978968,4.36791879
193,147.3123059,4.46088033
194,147.2107198,4.46665654
195,146.9504295,4.48405039
196,146.8701191,4.55153444
197,146.7340321,4.48409169
198,146.5584608,4.48804374
199,146.078323,4.43736355
200,146.1758839,4.44702528
201,145.8841595,4.47709787
202,145.7496059,4.58140476
203,145.6459114,4.54516959
204,145.3493952,4.62723596
205,145.0906383,4.72972672
206,144.9650933,4.65222347
207,144.9083585,4.64087722
208,144.5135146,4.66610712
209,144.3201178,4.62586152
210,144.2831251,4.65138916
211,144.1543217,4.64336218
212,143.8823394,4.66333709
213,143.6833841,4.72186299
214,143.3937681,4.71201051
215,143.2111049,4.62061304
216,142.8409867,4.74393944
217,143.0050577,4.69711013
218,142.5565458,4.7752948
219,142.3980332,4.75262565
220,142.3518403,4.75690004
221,141.9384043,4.78603126
222,141.96428,4.88360361
223,141.689806,4.9088269
224,141.4851005,4.90241483
225,141.3164294,4.82138372
226,141.0354385,4.92397251
227,140.9413277,4.89348041
228,140.6714538,4.90753323
229,140.3812628,4.9034593
230,140.2733516,5.01993805
231,140.115989,4.94547009
232,139.6312511,4.94031973
233,139.641218,4.87666763
234,139.3861029,4.95865961
235,139.1670221,5.03936847
236,138.9446828,5.03991891
237,138.7679614,5.1071802
238,138.665417,5.12130044
239,138.4195021,5.14736588
240,138.1739706,5.13380605
241,137.9759736,5.13289583
242,137.8602039,5.13182847
243,137.4310508,5.09860581
244,137.3860079,5.20762631
245,137.0176147,5.19196389
246,136.8497103,5.14629045
247,136.7316404,5.19089336
248,136.5493606,5.15845486
249,136.3758976,5.26927404
250,136.0525473,5.35905666
251,135.8164077,5.33064215
252,135.46469,5.30298157
253,135.2739766,5.30204139
254,135.0949551,5.3302055
255,134.8434818,5.35906723
256,134.5672827,5.35629864
257,134.4800721,5.35216072
258,134.3322931,5.35437154
259,134.1333378,5.44471724
260,133.7461608,5.36352887
261,133.5280383,5.44732142
262,133.3179661,5.38846189
263,133.177854,5.42744866
264,132.8497119,5.52315244
265,132.6444314,5.47938371
266,132.6189391,5.49195507
267,132.2762299,5.63062285
268,132.002906,5.59889288
269,131.6055704,5.54080636
270,131.5612942,5.50913349
271,131.3815061,5.57735801
272,130.9259022,5.58643923
273,130.9006016,5.55428704
274,130.4511312,5.52330576
275,130.3336364,5.57635412
276,130.1856658,5.64361938
277,129.9370675,5.70615228
278,129.5995335,5.71373058
279,129.3867778,5.72997098
280,129.2037313,5.78820483
281,129.0847031,5.76371349
282,128.6281409,5.68514959
283,128.4799786,5.72441431
284,128.0433503,5.80574339
285,127.9868072,5.74329593
286,127.7591011,5.63097231
287,127.2918053,5.77315674
288,127.1574434,5.92255024
289,127.0253815,5.92836778
290,126.7579994,5.90932862
291,126.5918199,5.88813658
292,126.3294213,5.91396948
293,125.9518278,5.92096377
294,125.7904402,5.92160034
295,125.3927213,6.02493659
296,125.3653122,6.02753393
297,125.108472,6.02496458
298,124.8571903,6.05603533
299,124.4987641,6.04934915
300,124.4232454,6.13469094
301,123.9350573,6.05916266
302,123.7129098,6.02741859
303,123.5210463,6.09115271
304,123.2747481,6.10240744
305,123.0207829,6.10082717
306,122.8938962,5.99713729
307,122.6178889,6.13746183
308,122.2314785,6.05996812
309,121.9947639,5.95241086
310,121.8397014,6.03218515
311,121.636146,6.05447246
312,121.1788171,6.06677495
313,120.8809591,5.97293788
314,120.7692145,6.08099952
315,120.5071992,6.19589361
316,120.4176884,6.21039
317,120.0724876,6.18658041
318,119.7420454,6.18088267
319,119.4232952,6.26616495
320,119.1881139,6.19715536
321,118.9757416,6.22710596
322,118.6205738,6.21913024
323,118.5569388,6.22216275
324,118.0760342,6.26237992
325,117.8023269,6.27469048
326,117.6336558,6.25501718
327,117.3101138,6.22023184
328,117.2896049,6.32638252
329,116.9643379,6.3813033
330,116.7810997,6.28312087
331,116.5188927,6.21448672
332,116.1138902,6.17820415
333,115.8700837,6.20737214
334,115.6063433,6.35952385
335,115.3125104,6.45609776
336,114.9891601,6.52874268
337,114.8822073,6.5158484
338,114.5906745,6.49222454
339,114.1818386,6.60052604
340,113.9821166,6.55718124
341,113.7066842,6.573029
342,113.3104986,6.48418194
343,113.2637307,6.60420625
344,112.9407637,6.59569055
345,112.6095549,6.63441902
346,112.3820405,6.65141015
347,112.1023913,6.68403367
348,111.7978249,6.71811576
349,111.4888499,6.67214367
350,111.4102645,6.70763791
351,111.0932394,6.70726527
352,110.7879062,6.76171412
353,110.5095988,6.79215113
354,110.1214634,6.76473301
355,109.9677426,6.79278604
356,109.4402619,6.77597119
357,109.4082527,6.79732053
358,109.1502624,6.85065756
359,108.6538325,6.79894805
360,108.6785582,6.82599071
361,108.1211766,6.81530791
362,107.8888704,6.86660979
363,107.4729426,6.94386263
364,107.2858709,6.94715097
365,107.0886407,7.043387
366,106.7382646,6.99864828
367,106.3886553,7.12149523
368,106.1241482,7.0147918
369,105.9501102,7.05282112
370,105.468439,6.92484949
371,105.2959344,6.85716134
372,105.0021016,6.83957549
373,104.7774622,6.94394813
374,104.4372448,7.02099411
375,104.1756128,6.99487736
376,103.9323813,6.92388315
377,103.5093616,6.87641063
378,103.3029311,6.85760209
379,103.1484437,7.15850115
380,102.7674001,7.17068292
381,102.4662838,7.08646116
382,102.0562978,7.05521239
383,101.8586842,7.07372251
384,101.5247919,7.20645595
385,101.0720631,7.18662126
386,100.8600741,7.06133559
387,100.5834917,7.10597465
388,100.3095927,7.17707184
389,100.0213184,7.22493624
390,99.63893313,7.05124703
391,99.51377145,7.12180581
392,99.28434031,7.19991007
393,98.90923861,7.1145238
394,98.64243147,7.09818658
395,98.32425629,7.02496581
396,98.10383373,7.06130667
397,97.81785941,7.14967888
398,97.40193161,7.14205084
399,97.16521695,7.0288705
400,97.03698852,6.90750125
401,96.72954696,6.9803271
402,96.28486839,6.96727153
403,96.07268771,6.98243909
404,95.83060624,6.89220935
405,95.40586153,6.7334012
406,95.15630486,6.62382081
407,94.83889636,6.55485615
408,94.64722457,6.52639741
409,94.46187794,6.50027829
410,94.1603782,6.54073944
411,93.83031937,6.34163987
412,93.46518459,6.39224356
413,93.42761692,6.25526823
414,93.00747234,6.26378569
415,92.70654762,6.26114312
416,92.54822672,6.17289599
417,92.46101605,6.19472932
418,92.08457264,6.04676336
419,91.78364791,6.03862221
420,91.63318555,5.91745313
421,91.36292832,5.99868551
422,91.21936614,5.98388389
423,90.83353081,5.90648764
424,90.5120972,5.93637971
425,90.47280449,5.85482348
426,90.23033966,5.77078757
427,89.90277256,5.6396296
428,89.76036041,5.54122246
429,89.53227097,5.35222147
430,89.24629664,5.20037936
431,89.03679937,5.0860972
432,88.99175649,5.02570388
433,88.5438195,4.91252114
434,88.42862475,4.62347167
435,88.3670981,4.50681984
436,88.22046917,4.21222823
437,87.95155364,3.92356444
438,87.9701458,3.73428247
439,87.7023803,3.42631391
440,87.74339806,3.22469342
441,87.49748314,2.98113681
442,87.26881868,2.71149858
443,87.38209672,2.6414666
444,87.13100666,2.40801914
445,86.98418606,2.20167516
446,87.03651246,2.08817001
447,86.92419279,1.83931549
448,86.92495947,1.74421668
449,86.95965207,1.59005503
450,86.81973166,1.22892929
451,86.66409415,1.0746375
452,86.74210458,0.98487069
453,86.63821846,0.839969
454,86.75993005,0.73464941
455,86.75379656,0.62355606
456,86.67386942,0.52227637
457,86.64071019,0.41311276
458,86.70012845,0.27058054
459,86.59892574,0.14790045
460,86.66965264,0.11241399
461,86.63419335,0.08980054
462,86.68153629,-0.00277904
463,86.64703536,-0.0062816
464,86.71661223,0.00658392
465,86.77085535,0.02771044
466,86.68345301,-0.01144722
467,86.71239545,-0.01806557
468,86.62633481,-0.02711742
469,86.51880693,-0.01435144
470,86.57899187,-0.02281325
471,86.5998841,-0.02927059
472,86.51708188,-0.02625805
473,86.62480143,-0.00607342
474,86.658344,-0.0097201
475,86.73635442,-0.00743253
476,86.69418663,-0.01887057
477,86.72389576,-0.01051076
478,86.66026072,0.00146067
479,86.6631358,-0.0054472
480,86.58110026,-0.02627834
481,86.83947385,-0.0095117
482,86.60045912,-0.00506403
483,86.63649342,-0.01847568
484,86.80593129,0.02466489
485,86.51727355,-0.07605873
486,86.66390248,-0.02821883
487,86.69859508,-0.01656531
488,86.68996985,-0.01173572
489,86.58742543,-0.00017419
490,86.7106704,-0.00449118
491,86.67846954,-0.00161288
492,86.7106704,0.00324472
493,86.72581247,-0.00135485
494,86.70108681,0.00117029
495,86.58723376,0.00466434
496,86.52532377,0.02242745
497,86.74440464,-0.00154535
498,86.74785473,0.00193794
499,86.55215782,0.00374352
500,86.59643401,-0.01300031
501,86.6134928,-0.01284459
502,86.45862198,-0.01138
503,86.71162876,-0.00153728
504,86.57535011,0.01162678
505,86.64454363,-0.01470653
506,86.69687003,0.00140989
507,86.72811254,-0.03367719
508,86.60065079,-0.14043632
509,86.69725338,-0.00043875
510,86.71603721,-0.00095898
511,86.81436485,-0.00960967
512,86.70645362,-0.00312805
513,86.63936849,-0.01777693
514,86.59279224,-0.0037937
515,86.65067713,0.00909584
516,86.7616551,-0.00153802
517,86.5849337,-0.00343592
518,86.5638498,-0.00099643
519,86.74018786,-0.00781411
520,86.459197,0.00284939
521,86.69111988,0.00321518
522,86.64454363,0.01350366
523,86.69744505,0.00720994
524,86.64109354,0.01814726
525,86.52283204,0.00185744
526,86.61272611,-0.00329899
527,86.64492697,0.01931543
528,86.92419279,-0.00278955
529,86.59509231,0.01032832
530,86.6658192,0.01286642
531,86.60774265,0.00871779
532,86.60582593,0.00673789
533,86.57899187,0.01172533
534,86.59911741,0.01172069
535,86.73731278,-0.00207024
536,86.68805313,-0.00093564
537,86.57170835,-0.00537654
538,86.66735258,-0.01160495
539,86.76261346,-0.01284939
540,86.70032012,-0.00357078
541,86.63246831,-0.00048899
542,86.68786146,0.00191111
543,86.66390248,0.0160733
544,86.56729989,0.01354861
545,86.71028706,0.00949978
546,86.74593801,0.00749904
547,86.60946769,-0.01360222
548,86.53682408,-0.00019086
549,86.50999003,0.00496715
550,86.60716763,-0.00188848
551,86.61809292,-0.0088147
552,86.71852895,0.00278265
553,86.7154622,-0.00339377
554,86.59202556,0.00346791
555,86.5251321,-0.0084823
556,86.63783512,0.00785666
557,86.66965264,0.00401463
558,86.59298392,0.00753883
559,86.81685658,0.01909626
560,86.7405712,-0.01825847
561,86.67636115,0.09863171
562,86.53682408,-0.03914626
563,86.71910396,0.02512251
564,86.70913703,-0.02789882
565,86.74842975,0.00133881
566,86.69514499,-0.00115889
567,86.53720742,-0.00985044
568,86.69936177,0.00885413
569,86.67578613,-0.00013164
570,86.6433936,0.00385933
571,86.64856874,-0.01289183
572,86.7181456,0.00481263
573,86.76453018,0.00472627
574,86.7018535,0.00996721
575,86.62173469,0.00361715
576,86.5611664,0.01171332
577,86.70377022,0.00301681
578,86.78868082,0.00407704
579,86.69917009,0.00424646
580,86.65623561,0.00960452
581,86.67156935,0.01068149
582,86.63956016,-0.00744747
583,86.63189329,0.013731
584,86.68115294,0.01057917
585,86.62154302,0.00244545
586,86.54449095,0.00022281
587,86.54238256,0.004473
588,86.58646707,0.0052325
589,86.64665202,0.0185207
590,86.70377022,0.00451257
591,86.6060176,0.00286516
592,86.74287126,0.00406828
593,86.64761038,0.00591339
594,86.69802006,-0.01790149
595,86.63975184,0.05667617
596,86.51401513,-0.09752757
597,86.69207824,-0.01567578
598,86.44846338,0.00315428
599,86.74881309,0.00188109
600,86.84273227,0.00661885

File: Non-charring/PMMA/NIST/NIST_DSC_N2_10K_2.csv
Time,Temperature,Heat Flow
[s],[K],[mW/mg]
0,303.152,0.0007999447
50.7858000000001,304.152,0.05594609
63.0384000000001,305.152,0.09753636
71.8620000000001,306.152,0.13121
79.1082000000001,307.152,0.15968
85.4244000000001,308.152,0.18423
91.1388000000002,309.152,0.20658
96.4278000000001,310.152,0.22713
101.412,311.152,0.24564
106.1658,312.152,0.26225
110.7474,313.152,0.27791
115.1934,314.152,0.29222
119.5344,315.152,0.3049
123.7974,316.152,0.31678
128.0034,317.152,0.3273
132.1722,318.152,0.33662
136.3182,319.152,0.34486
140.4546,320.152,0.3522
144.5928,321.152,0.35872
148.7388,322.152,0.36392
152.904,323.152,0.36802
157.0998,324.152,0.37133
161.3334,325.152,0.37392
165.618,326.152,0.37563
169.9542,327.152,0.376
174.3528,328.152,0.37595
178.812,329.152,0.37493
183.3384,330.152,0.37414
187.9404,331.152,0.37218
192.6192,332.152,0.37002
197.3748,333.152,0.36753
202.2084,334.152,0.36472
207.1272,335.152,0.36166
212.1252,336.152,0.35906
217.1988,337.152,0.35623
222.3444,338.152,0.35363
227.5602,339.152,0.35101
232.8408,340.152,0.34838
238.1778,341.152,0.34542
243.564,342.152,0.34246
248.9958,343.152,0.33901
254.4666,344.152,0.33575
259.9734,345.152,0.33202
265.5048,346.152,0.32885
271.053,347.152,0.32582
276.6126,348.152,0.32304
282.186,349.152,0.32054
287.7642,350.152,0.319
293.3508,351.152,0.3177
298.95,352.152,0.31705
304.5528,353.152,0.31673
310.1616,354.152,0.31632
315.7728,355.152,0.31616
321.3936,356.152,0.31624
327.0192,357.152,0.31652
332.6574,358.152,0.31633
338.3076,359.152,0.31635
343.971,360.152,0.31634
349.6488,361.152,0.31665
355.3428,362.152,0.31639
361.0524,363.152,0.31605
366.777,364.152,0.31594
372.5256,365.152,0.31615
378.297,366.152,0.31578
384.0864,367.152,0.31526
389.8998,368.152,0.31525
395.7348,369.152,0.31519
401.592,370.152,0.3149
407.4678,371.152,0.31455
413.3628,372.152,0.3145
419.283,373.152,0.31426
425.22,374.152,0.31425
431.1702,375.152,0.31415
437.1402,376.152,0.31398
443.1228,377.152,0.31425
449.118,378.152,0.31432
455.1264,379.152,0.31482
461.1438,380.152,0.31502
467.1684,381.152,0.31576
473.199,382.152,0.31645
479.2356,383.152,0.31727
485.2776,384.152,0.31846
491.3172,385.152,0.31961
497.3532,386.152,0.32095
503.3934,387.152,0.32267
509.4324,388.152,0.32433
515.4672,389.152,0.32649
521.4936,390.152,0.32862
527.514,391.152,0.33101
533.5368,392.152,0.33382
539.5512,393.152,0.3367
545.5596,394.152,0.33975
551.5656,395.152,0.34286
557.5638,396.152,0.34599
563.5536,397.152,0.34887
569.5362,398.152,0.35168
575.5218,399.152,0.35405
581.5038,400.152,0.35603
587.484,401.152,0.35831
593.4576,402.152,0.361
599.4282,403.152,0.36359
605.3964,404.152,0.36554
611.3586,405.152,0.36804
617.3244,406.152,0.36981
623.2926,407.152,0.37155
629.259,408.152,0.37332
635.2224,409.152,0.37546
641.1834,410.152,0.37716
647.1468,411.152,0.37902
653.115,412.152,0.38136
659.0808,413.152,0.38274
665.0484,414.152,0.38423
671.0166,415.152,0.3864
676.9842,416.152,0.38804
682.9536,417.152,0.38952
688.9224,418.152,0.39131
694.8912,419.152,0.39269
700.8594,420.152,0.39447
706.8324,421.152,0.39583
712.8066,422.152,0.3974
718.779,423.152,0.39851
724.7562,424.152,0.4
730.7388,425.152,0.40123
736.7232,426.152,0.40259
742.7076,427.152,0.40422
748.692,428.152,0.40573
754.686,429.152,0.40738
760.6818,430.152,0.40901
766.6758,431.152,0.41063
772.6776,432.152,0.41211
778.6836,433.152,0.41387
784.6944,434.152,0.4159
790.701,435.152,0.41784
796.707,436.152,0.42003
802.7154,437.152,0.42252
808.7208,438.152,0.42515
814.725,439.152,0.42795
820.7322,440.152,0.43068
826.7406,441.152,0.43375
832.7538,442.152,0.43706
838.7622,443.152,0.44038
844.7658,444.152,0.44375
850.7736,445.152,0.44711
856.785,446.152,0.45042
862.7958,447.152,0.45388
868.8084,448.152,0.45721
874.8216,449.152,0.4605
880.8342,450.152,0.46376
886.8492,451.152,0.46713
892.863,452.152,0.46999
898.8792,453.152,0.4731
904.8984,454.152,0.47597
910.92,455.152,0.47862
916.9344,456.152,0.48068
922.9482,457.152,0.48268
928.968,458.152,0.48423
934.9794,459.152,0.48559
940.992,460.152,0.4865
947.0064,461.152,0.4868
953.0214,462.152,0.4869
959.0352,463.152,0.48644
965.0526,464.152,0.48552
971.0706,465.152,0.48461
977.0844,466.152,0.48316
983.1072,467.152,0.48168
989.1318,468.152,0.47995
995.1546,469.152,0.47829
1001.1756,470.152,0.47652
1007.1936,471.152,0.47503
1013.208,472.152,0.4742
1019.2188,473.152,0.47357
1025.2344,474.152,0.47351
1031.25,475.152,0.47348
1037.2584,476.152,0.47436
1043.262,477.152,0.47527
1049.2698,478.152,0.47693
1055.2848,479.152,0.47879
1061.2962,480.152,0.48067
1067.3064,481.152,0.48237
1073.3178,482.152,0.48378
1079.3262,483.152,0.48528
1085.337,484.152,0.48661
1091.3514,485.152,0.48739
1097.3628,486.152,0.48783
1103.3736,487.152,0.48757
1109.3826,488.152,0.48656
1115.3934,489.152,0.4852
1121.412,490.152,0.48322
1127.4276,491.152,0.48068
1133.4402,492.152,0.47793
1139.4612,493.152,0.47499
1145.4846,494.152,0.47151
1151.502,495.152,0.46868
1157.526,496.152,0.46629
1163.5464,497.152,0.4638
1169.5698,498.152,0.46194
1175.5998,499.152,0.46027
1181.6298,500.152,0.4587
1187.6628,501.152,0.45786
1193.6982,502.152,0.45707
1199.7312,503.152,0.45631
1205.7618,504.152,0.45645
1211.7924,505.152,0.45652
1217.8272,506.152,0.45676
1223.862,507.152,0.45703
1229.8896,508.152,0.45756
1235.9064,509.152,0.45854
1241.9226,510.152,0.45929
1247.94,511.152,0.46001
1253.9616,512.152,0.46069
1259.982,513.152,0.46122
1266.0018,514.152,0.46224
1272.0216,515.152,0.46294
1278.0444,516.152,0.46385
1284.0672,517.152,0.46485
1290.0852,518.152,0.46576
1296.1062,519.152,0.46689
1302.1254,520.152,0.46813
1308.1452,521.152,0.46928
1314.1668,522.152,0.47072
1320.1842,523.152,0.47237
1326.1962,524.152,0.47382
1332.2124,525.152,0.47528
1338.2358,526.152,0.47676
1344.2568,527.152,0.47821
1350.2754,528.152,0.47999
1356.2964,529.152,0.48181
1362.3204,530.152,0.48358
1368.3438,531.152,0.4855
1374.3648,532.152,0.4876
1380.3834,533.152,0.48957
1386.4014,534.152,0.49162
1392.4206,535.152,0.49386
1398.4404,536.152,0.49616
1404.456,537.152,0.49849
1410.4698,538.152,0.50102
1416.483,539.152,0.50362
1422.4938,540.152,0.50613
1428.5082,541.152,0.50928
1434.5208,542.152,0.51309
1440.5316,543.152,0.51708
1446.543,544.152,0.52117
1452.5592,545.152,0.52546
1458.5742,546.152,0.5298
1464.5862,547.152,0.53414
1470.5964,548.152,0.53828
1476.6054,549.152,0.54287
1482.6198,550.152,0.54719
1488.636,551.152,0.55183
1494.6462,552.152,0.5568
1500.6528,553.152,0.56187
1506.6612,554.152,0.56611
1512.6738,555.152,0.57081
1518.6882,556.152,0.57537
1524.705,557.152,0.58007
1530.7224,558.152,0.58438
1536.7416,559.152,0.58883
1542.7626,560.152,0.5935
1548.786,561.152,0.59783
1554.81,562.152,0.60234
1560.8298,563.152,0.60683
1566.8502,564.152,0.61142
1572.8664,565.152,0.61565
1578.8754,566.152,0.62015
1584.888,567.152,0.62465
1590.9018,568.152,0.62866
1596.9138,569.152,0.63306
1602.9306,570.152,0.63719
1608.9462,571.152,0.64156
1614.9588,572.152,0.64556
1620.9714,573.152,0.64943
1626.9822,574.152,0.65402
1632.9924,575.152,0.65854
1639.005,576.152,0.66298
1645.017,577.152,0.66845
1651.026,578.152,0.67391
1657.0314,579.152,0.68037
1663.029,580.152,0.68777
1669.0248,581.152,0.69674
1675.0212,582.152,0.70607
1681.0116,583.152,0.71655
1686.9996,584.152,0.72787
1692.99,585.152,0.74012
1698.9828,586.152,0.75282
1704.975,587.152,0.76648
1710.9702,588.152,0.78016
1716.9678,589.152,0.79494
1722.9696,590.152,0.81007
1728.9798,591.152,0.8259
1734.9978,592.152,0.84233
1741.0236,593.152,0.85989
1747.0548,594.152,0.8782
1753.0896,595.152,0.8979
1759.1256,596.152,0.9187
1765.17,597.152,0.94099
1771.2132,598.152,0.96453
1777.251,599.152,0.98947
1783.2912,600.152,1.01642
1789.338,601.152,1.04484
1795.3854,602.152,1.07521
1801.4292,603.152,1.1067
1807.4748,604.152,1.14091
1813.5234,605.152,1.17747
1819.5696,606.152,1.21574
1825.608,607.152,1.2545
1831.6476,608.152,1.29538
1837.6884,609.152,1.3386
1843.7256,610.152,1.38359
1849.7676,611.152,1.43142
1855.812,612.152,1.48177
1861.8468,613.152,1.53442
1867.8804,614.152,1.59779
1873.9206,615.152,1.65601
1879.9608,616.152,1.71609
1886.0028,617.152,1.7773
1892.046,618.152,1.83965
1898.0898,619.152,1.90445
1904.1366,620.152,1.97052
1910.1828,621.152,2.03829
1916.217,622.152,2.10781
1922.2458,623.152,2.17735
1928.2776,624.152,2.24787
1934.31,625.152,2.31764
1940.3334,626.152,2.38556
1946.3478,627.152,2.45347
1952.3622,628.152,2.51918
1958.3712,629.152,2.58218
1964.3742,630.152,2.6436
1970.3772,631.152,2.70105
1976.376,632.152,2.75544
1982.37,633.152,2.80172
1988.3658,634.152,2.84045
1994.3556,635.152,2.87272
2000.3358,636.152,2.89147
2006.3094,637.152,2.91237
2012.2764,638.152,2.92074
2018.2416,639.152,2.93146
2024.2014,640.152,2.94729
2030.1462,641.152,2.89224
2036.0778,642.152,2.81096
2041.9998,643.152,2.77184
2047.9254,644.152,2.80893
2053.8522,645.152,2.81419
2059.7844,646.152,2.83051
2065.725,647.152,2.75991
2071.6632,648.152,2.67465
2077.6008,649.152,2.66325
2083.5366,650.152,2.63344
2089.4718,651.152,2.60653
2095.4076,652.152,2.53978
2101.338,653.152,2.45808
2107.2714,654.152,2.40128
2113.2108,655.152,2.3643
2119.1526,656.152,2.26903
2125.0986,657.152,2.18427
2131.0446,658.152,2.10558
2136.9918,659.152,2.01064
2142.9402,660.152,1.91989
2148.888,661.152,1.82909
2154.84,662.152,1.73844
2160.7968,663.152,1.64188
2166.7638,664.152,1.54607
2172.7362,665.152,1.4524
2178.7086,666.152,1.36378
2184.6882,667.152,1.27355
2190.675,668.152,1.19127
2196.6672,669.152,1.11743
2202.6684,670.152,1.04475
2208.6786,671.152,0.97586
2214.6942,672.152,0.91395
2220.7182,673.152,0.85051
2226.747,674.152,0.79096
2232.7794,675.152,0.73355
2238.8184,676.152,0.67927
2244.861,677.152,0.62828
2250.9078,678.152,0.58069
2256.9588,679.152,0.53734
2263.011,680.152,0.49736
2269.0692,681.152,0.46094
2275.1334,682.152,0.42749
2281.1886,683.152,0.39751
2287.2354,684.152,0.36989
2293.2822,685.152,0.34491
2299.3332,686.152,0.32301
2305.3878,687.152,0.30293
2311.4424,688.152,0.28557
2317.491,689.152,0.26967
2323.536,690.152,0.25516
2329.575,691.152,0.2422
2335.6146,692.152,0.23058
2341.6584,693.152,0.22062
2347.6968,694.152,0.21152
2353.728,695.152,0.20351
2359.7544,696.152,0.19668
2365.779,697.152,0.19073
2371.7982,698.152,0.18633
2377.8018,699.152,0.18808
2383.794,700.152,0.19458
2389.7838,701.152,0.20096
2395.7736,702.152,0.20746
2401.7712,703.152,0.21365
2407.7688,704.152,0.21891
2413.7766,705.152,0.22095
2419.8054,706.152,0.21941
2425.8462,707.152,0.21379
2431.8942,708.152,0.20794
2437.9434,709.152,0.2016
2443.9896,710.152,0.1954
2450.0292,711.152,0.19032
2456.0718,712.152,0.17942
2462.1282,713.152,0.15753
2468.1996,714.152,0.14109
2474.262,715.152,0.13294
2480.2998,716.152,0.12916
2486.325,717.152,0.12784
2492.3418,718.152,0.1265
2498.3514,719.152,0.12601
2504.3568,720.152,0.12541
2510.3574,721.152,0.12502
2516.361,722.152,0.12512
2522.364,723.152,0.12512
2528.3652,724.152,0.12601
2534.3628,725.152,0.12627
2540.3604,726.152,0.12673
2546.3568,727.152,0.12723
2552.3532,728.152,0.12749
2558.3472,729.152,0.12803
2564.3412,730.152,0.1281
2570.3376,731.152,0.12823
2576.3364,732.152,0.12826
2582.3316,733.152,0.12793
2588.3232,734.152,0.12774
2594.3196,735.152,0.12772
2600.3232,736.152,0.1278
2606.3238,737.152,0.12757
2612.3196,738.152,0.12786
2618.3106,739.152,0.12736
2624.304,740.152,0.127
2630.3034,741.152,0.12777
2636.3022,742.152,0.12748
2642.2974,743.152,0.1283
2648.2914,744.152,0.12823
2654.2836,745.152,0.12828
2660.2782,746.152,0.12811
2666.274,747.152,0.1279
2672.271,748.152,0.12776
2678.2716,749.152,0.12784
2684.2668,750.152,0.12796
2690.2614,751.152,0.12809
2696.2644,752.152,0.12831
2702.265,753.152,0.12832
2708.2644,754.152,0.12879
2714.2626,755.152,0.12919
2720.2626,756.152,0.12949
2726.2602,757.152,0.13038
2732.2584,758.152,0.13076
2738.2578,759.152,0.13122
2744.2572,760.152,0.1317
2750.2578,761.152,0.13215
2756.2566,762.152,0.1323
2762.256,763.152,0.13277
2768.25,764.152,0.13303
2774.2464,765.152,0.13331
2780.2428,766.152,0.13372
2786.2374,767.152,0.13375
2792.232,768.152,0.13399
2798.2236,769.152,0.13442
2804.2116,770.152,0.1345
2810.1984,771.152,0.13482
2816.1894,772.152,0.13503
2822.1798,773.152,0.13537
2828.1684,774.152,0.13567
2834.1588,775.152,0.13594
2840.1474,776.152,0.13576
2846.1378,777.152,0.13605
2852.139,778.152,0.13637
2858.1402,779.152,0.13671
2864.1414,780.152,0.13689
2870.1378,781.152,0.1375
2876.136,782.152,0.1377
2882.1414,783.152,0.13784
2888.1498,784.152,0.13838
2894.1582,785.152,0.13805
2900.1642,786.152,0.13841
2906.1744,787.152,0.13906
2912.1918,788.152,0.13892
2918.2068,789.152,0.13944
2924.2182,790.152,0.13956
2930.2302,791.152,0.13968
2936.2434,792.152,0.13972
2942.256,793.152,0.14015
2948.2692,794.152,0.13999
2954.2788,795.152,0.14035
2960.2872,796.152,0.14022
2966.2944,797.152,0.14038
2972.2974,798.152,0.14029
2978.301,799.152,0.14043
2984.3046,800.152,0.14045
2990.3064,801.152,0.14033
2996.3106,802.152,0.14055
3002.316,803.152,0.14039
3008.3178,804.152,0.14031
3014.316,805.152,0.1398
3020.3184,806.152,0.13989
3026.3184,807.152,0.14008
3032.3148,808.152,0.13908
3038.3094,809.152,0.13835
3044.2956,810.152,0.13824
3050.2824,811.152,0.13748
3056.2722,812.152,0.13724
3062.2584,813.152,0.13723
3068.244,814.152,0.13685
3074.2314,815.152,0.13655
3080.223,816.152,0.13647
3086.2224,817.152,0.13592
3092.2206,818.152,0.1362
3098.2212,819.152,0.13582
3104.2272,820.152,0.13539
3110.2278,821.152,0.13488
3116.2236,822.152,0.13472
3122.22,823.152,0.13427
3128.22,824.152,0.13382
3134.2242,825.152,0.13338
3140.2302,826.152,0.13284
3146.2368,827.152,0.13258
3152.2458,828.152,0.13215
3158.2512,829.152,0.13137
3164.2542,830.152,0.13076
3170.2572,831.152,0.13024
3176.2584,832.152,0.12959
3182.2602,833.152,0.12918
3188.2656,834.152,0.1284
3194.2704,835.152,0.12732
3200.274,836.152,0.12693
3206.28,837.152,0.12592
3212.2884,838.152,0.1249
3218.2986,839.152,0.12409
3224.3106,840.152,0.12318
3230.3274,841.152,0.12241
3236.343,842.152,0.12138
3242.355,843.152,0.12083
3248.3694,844.152,0.11965
3254.3838,845.152,0.11844
3260.4006,846.152,0.11767
3266.4234,847.152,0.11656
3272.4456,848.152,0.11578
3278.4588,849.152,0.1144
3284.4684,850.152,0.11319
3290.4738,851.152,0.11212
3296.4798,852.152,0.11104
3302.4882,853.152,0.10974
3308.496,854.152,0.10896
3314.5038,855.152,0.10757
3320.505,856.152,0.10667
3326.5014,857.152,0.10472
3332.499,858.152,0.10384
3338.5032,859.152,0.1022
3344.5092,860.152,0.10134
3350.514,861.152,0.09982523
3356.5218,862.152,0.0980238
3362.5362,863.152,0.0972272
3368.5494,864.152,0.09559076
3374.5524,865.152,0.09414996
3380.5584,866.152,0.0926159
3386.5692,867.152,0.09127518
3392.5752,868.152,0.0882253
3398.5782,869.152,0.08048359
3404.5794,870.152,0.07760376
3410.571,871.152,0.07537813
3416.553,872.152,0.07679636
3422.5314,873.152,0.07853508
3428.5188,874.152,0.07712195
3434.5104,875.152,0.0760022
3440.508,876.152,0.07631301
3446.5104,877.152,0.07551916
3452.511,878.152,0.0747225
3458.5164,879.152,0.07390379
3464.5272,880.152,0.07301968
3470.5386,881.152,0.07182996
3476.5446,882.152,0.07102101
3482.5488,883.152,0.06998687
3488.556,884.152,0.06889749
3494.5626,885.152,0.06800547
3500.5698,886.152,0.06698642
3506.5788,887.152,0.06589613
3512.5938,888.152,0.06441189
3518.61,889.152,0.06365321
3524.6238,890.152,0.06239087
3530.6376,891.152,0.06131395
3536.6502,892.152,0.06005078
3542.6616,893.152,0.05904139
3548.6712,894.152,0.05808449
3554.6832,895.152,0.05719781
3560.6976,896.152,0.05646646
3566.703,897.152,0.05545765
3572.703,898.152,0.05457833
3578.7,899.152,0.05433791
3584.697,900.152,0.05347149
3590.6922,901.152,0.05245396
3596.6868,902.152,0.05189087
3602.6856,903.152,0.05083015
3608.673,904.152,0.05034212
3614.6532,905.152,0.04924588
3620.6352,906.152,0.04803835
3626.619,907.152,0.04787333
3632.604,908.152,0.04705499
3638.589,909.152,0.04675064
3644.5722,910.152,0.04619818
3650.5596,911.152,0.04594749
3656.553,912.152,0.04531452
3662.5458,913.152,0.04722322
3668.5434,914.152,0.04744299
3674.5446,915.152,0.04777988
3680.5518,916.152,0.04817519
3686.5626,917.152,0.04819922
3692.571,918.152,0.04895371
3698.589,919.152,0.04864299
3704.6088,920.152,0.04931397
3710.6226,921.152,0.04902403
3716.631,922.152,0.04890694
3722.64,923.152,0.04917097
3728.6472,924.152,0.0492973
3734.649,925.152,0.04920105
3740.652,926.152,0.04976652
3746.6586,927.152,0.04963516
3752.6544,928.152,0.05020557
3758.6256,929.152,0.05003066
3764.5896,930.152,0.04901296
3770.5704,931.152,0.04874518
3776.5668,932.152,0.04920549
3782.5758,933.152,0.04912193
3788.5884,934.152,0.04967422
3794.604,935.152,0.04962021
3800.6256,936.152,0.05016427
3806.649,937.152,0.05030396
3812.6622,938.152,0.05129484
3818.6682,939.152,0.05139987
3824.6718,940.152,0.05231199
3830.6766,941.152,0.05255601
3836.6802,942.152,0.05269862
3842.679,943.152,0.05332459
3848.682,944.152,0.05388604
3854.6874,945.152,0.05496144
3860.6826,946.152,0.05533611
3866.6808,947.152,0.05590198
3872.6796,948.152,0.0561186
3878.6742,949.152,0.05781221
3884.664,950.152,0.05854501
3890.6562,951.152,0.05902596
3896.6484,952.152,0.05936633
3902.6442,953.152,0.06036194
3908.643,954.152,0.06172277
3914.6418,955.152,0.06306271
3920.6478,956.152,0.0647731
3926.6502,957.152,0.06503745
3932.6496,958.152,0.06604713
3938.6502,959.152,0.06682923
3944.649,960.152,0.06748068
3950.6466,961.152,0.06952197
3956.6496,962.152,0.07071221
3962.6628,963.152,0.07169491
3968.6796,964.152,0.07300579
3974.697,965.152,0.07437017
3980.7126,966.152,0.07540756
3986.7246,967.152,0.07637605
3992.7348,968.152,0.07765397
3998.7402,969.152,0.07944134
4004.742,970.152,0.080026
4010.7414,971.152,0.08127391
4016.736,972.152,0.08259349
4022.7276,973.152,0.08359086
4028.721,974.152,0.08496035
4034.7126,975.152,0.08606048
4040.7,976.152,0.08748663
4046.682,977.152,0.08898741
4052.6676,978.152,0.08992604
4058.6556,979.152,0.09123529
4064.64,980.152,0.09237801
4070.628,981.152,0.09306701
4076.6232,982.152,0.09419549
4082.6172,983.152,0.09508572
4088.6034,984.152,0.09671221
4094.5872,985.152,0.09800741
4100.5836,986.152,0.09920316
4106.5884,987.152,0.10028
4112.592,988.152,0.10193
4118.5956,989.152,0.10294
4124.6046,990.152,0.10414
4130.6124,991.152,0.10536
4136.6178,992.152,0.1066
4142.6262,993.152,0.10749
4148.6322,994.152,0.10805
4154.6394,995.152,0.10967
4160.6466,996.152,0.1108
4166.6544,997.152,0.11201
4172.673,998.152,0.11332
4178.6862,999.152,0.11481
4184.694,1000.152,0.11558
4190.6988,1001.152,0.11736
4196.7072,1002.152,0.11725
4202.7168,1003.152,0.11914
4208.727,1004.152,0.12146
4214.7378,1005.152,0.1234
4220.7462,1006.152,0.12422
4226.7546,1007.152,0.12566
4232.7624,1008.152,0.12694
4238.7696,1009.152,0.12755
4244.7666,1010.152,0.12842
4250.7564,1011.152,0.13052
4256.7468,1012.152,0.13145
4262.7318,1013.152,0.13241
4268.7144,1014.152,0.1335
4274.6976,1015.152,0.1353
4280.6838,1016.152,0.13591
4286.6676,1017.152,0.13756
4292.649,1018.152,0.13818
4298.6286,1019.152,0.13965
4304.6064,1020.152,0.14141
4310.58,1021.152,0.14231
4316.556,1022.152,0.14295
4322.5404,1023.152,0.14416
4328.5302,1024.152,0.1449
4334.52,1025.152,0.1461
4340.5146,1026.152,0.14709
4346.5092,1027.152,0.14751
4352.499,1028.152,0.14891
4358.4942,1029.152,0.14972
4364.5008,1030.152,0.15052
4370.511,1031.152,0.15063
4376.5182,1032.152,0.15107
4382.5242,1033.152,0.15145
4388.5296,1034.152,0.15225
4394.5332,1035.152,0.1528
4400.5428,1036.152,0.15282
4406.5494,1037.152,0.1526
4412.5542,1038.152,0.1527
4418.562,1039.152,0.15278
4424.5644,1040.152,0.15157
4430.559,1041.152,0.15148
4436.5608,1042.152,0.15199
4442.5668,1043.152,0.15227
4448.5752,1044.152,0.15124
4454.5842,1045.152,0.15084
4460.5848,1046.152,0.1506
4466.583,1047.152,0.15049
4472.5836,1048.152,0.14924
4478.5836,1049.152,0.14864
4484.5902,1050.152,0.14783
4490.6004,1051.152,0.14694
4496.607,1052.152,0.14533
4502.6112,1053.152,0.14423
4508.6082,1054.152,0.14313
4514.6016,1055.152,0.14224
4520.6016,1056.152,0.14119
4526.6016,1057.152,0.14016
4532.589,1058.152,0.13976
4538.5644,1059.152,0.14035
4544.5452,1060.152,0.13995
4550.5236,1061.152,0.13882
4556.4972,1062.152,0.13703
4562.4762,1063.152,0.13649
4568.4636,1064.152,0.13657
4574.4468,1065.152,0.1367
4580.4222,1066.152,0.13663
4586.3988,1067.152,0.13567
4592.3802,1068.152,0.13573
4598.3616,1069.152,0.13548
4604.346,1070.152,0.13595
4610.3334,1071.152,0.13509
4616.3706,1072.152,0.13448
