Repository: MaCFP/matl-db

### Experimental Conditions: TGA
A Netzsch F1 Jupiter was used to conduct Thermogravimetric Analysis (TGA) experiments. 

* Heating Rate: 10 K/min
* Temperature program
  - Initial Temperature: 300 K
  - Initial Isotherm: 1500 s (hold at 300 K for 1500 s)  
  - Maximum Temperature: 1000 K
  - Final Isotherm: None
* Sample mass: 5 to 6.5 mg
* Sample geometry: Powdered
* Calibration type: Before each experiment, a baseline test was performed using an empty crucible. Temperature/Heat flow calibration were performed every 6 months using a set of 5 [6?] reference materials with melting temperatures between 60-820 C
* Crucible
  - Type: Pt-Rh
  - Volume: 85 µL
  - Diameter: 6.8 mm
  - Mass: None

File: Non-charring/PMMA/NIST/NIST_TGA_N2_10K_1.csv
Time,Temperature,Mass
s,K,mg
0,300.99733,4.166099818
3,301.087,4.16567498
6,301.18257,4.166350019
9,301.281,4.166549843
12,301.38871,4.164850073
15,301.50133,4.16514981
18,301.62257,4.165324867
21,301.74714,4.164924798
24,301.87843,4.164874841
27,302.02,4.166150194
30,302.16705,4.167574995
33,302.3211,4.166300062
36,302.48133,4.165400011
39,302.64795,4.16554988
42,302.82367,4.16514981
45,303.00667,4.166224918
48,303.19614,4.166250106
51,303.39843,4.165324867
54,303.60471,4.1665998
57,303.81795,4.167150157
60,304.04067,4.166300062
63,304.26938,4.166475119
66,304.5071,4.166624988
69,304.75557,4.166575031
72,305.01152,4.166700132
75,305.27471,4.166700132
78,305.54643,4.166250106
81,305.82657,4.165400011
84,306.11709,4.165374823
87,306.41314,4.165350055
90,306.72009,4.165400011
93,307.03138,4.166099818
96,307.35209,4.167100201
99,307.68267,4.166674944
102,308.018,4.166624988
105,308.36205,4.166549843
108,308.7159,4.165049898
111,309.07605,4.164250179
114,309.44857,4.165475155
117,309.82709,4.16502513
120,310.21271,4.163999978
123,310.60676,4.163125115
126,311.00719,4.162749814
129,311.41543,4.163249796
132,311.8319,4.16345004
135,312.25786,4.163300172
138,312.69271,4.163549953
141,313.13391,4.163675053
144,313.57986,4.164250179
147,314.03362,4.163750197
150,314.49514,4.164025166
153,314.96209,4.164999942
156,315.43876,4.164324903
159,315.92176,4.16385011
162,316.40909,4.165300099
165,316.90457,4.165350055
168,317.40624,4.165224955
171,317.91276,4.164774929
174,318.42752,4.165224955
177,318.94886,4.165800081
180,319.47314,4.166750088
183,320.00267,4.16502513
186,320.5371,4.163625097
189,321.07676,4.163499996
192,321.62324,4.164700205
195,322.17243,4.164724973
198,322.73,4.164675017
201,323.28838,4.165499924
204,323.8529,4.165899993
207,324.423,4.165649792
210,324.996,4.165350055
213,325.57567,4.165949949
216,326.15757,4.166624988
219,326.74186,4.165274911
222,327.32938,4.165250143
225,327.92214,4.165250143
228,328.51738,4.164599872
231,329.11829,4.16385011
234,329.72281,4.164424816
237,330.33052,4.164874841
240,330.94176,4.164424816
243,331.55481,4.164175035
246,332.17271,4.16332494
249,332.79038,4.161974863
252,333.41205,4.161775038
255,334.03548,4.162024819
258,334.66038,4.162625133
261,335.2879,4.162675089
264,335.91914,4.162824958
267,336.5489,4.16332494
270,337.18248,4.163874878
273,337.81852,4.16502513
276,338.45505,4.166099818
279,339.09662,4.166975101
282,339.73781,4.166224918
285,340.38071,4.165724936
288,341.02314,4.166274874
291,341.66648,4.167750052
294,342.31295,4.168925072
297,342.95995,4.169325141
300,343.607,4.168925072
303,344.25386,4.167624951
306,344.90381,4.166549843
309,345.55148,4.165949949
312,346.19967,4.165774893
315,346.85143,4.165824849
318,347.5021,4.165250143
321,348.15386,4.165125042
324,348.80914,4.164900029
327,349.46186,4.161299825
330,350.11695,4.162575177
333,350.77305,4.16894984
336,351.42724,4.169925035
339,352.08357,4.168775203
342,352.73957,4.16777482
345,353.397,4.166750088
348,354.05433,4.165975137
351,354.71348,4.165800081
354,355.37157,4.165999905
357,356.03167,4.166150194
360,356.69276,4.166700132
363,357.35419,4.167975064
366,358.01652,4.167975064
369,358.67919,4.167449895
372,359.3421,4.166674944
375,360.00538,4.16620015
378,360.67014,4.165850037
381,361.33428,4.164450004
384,361.99967,4.163225027
387,362.66581,4.163549953
390,363.3299,4.164049934
393,363.995,4.164149847
396,364.66114,4.163950022
399,365.32529,4.163424852
402,365.99143,4.162824958
405,366.65676,4.163000015
408,367.32133,4.163625097
411,367.987,4.164149847
414,368.65052,4.164575104
417,369.31457,4.164700205
420,369.97648,4.164350091
423,370.63738,4.164750161
426,371.29924,4.165350055
429,371.961,4.165075086
432,372.62286,4.164649829
435,373.28495,4.164599872
438,373.9459,4.164199803
441,374.60648,4.163575141
444,375.26633,4.163874878
447,375.92371,4.164424816
450,376.58114,4.164874841
453,377.23681,4.165525112
456,377.891,4.166274874
459,378.54486,4.166750088
462,379.19843,4.16685
465,379.85152,4.166300062
468,380.50352,4.166049862
471,381.15429,4.166549843
474,381.805,4.167224882
477,382.45343,4.165949949
480,383.10057,4.164025166
483,383.74543,4.163599909
486,384.38748,4.164774929
489,385.033,4.164850073
492,385.67571,4.164300135
495,386.31776,4.165625024
498,386.96138,4.167449895
501,387.6001,4.166975101
504,388.23843,4.165625024
507,388.876,4.164475192
510,389.51195,4.164049934
513,390.14724,4.164199803
516,390.78381,4.162850146
519,391.41886,4.159624823
522,392.05076,4.161175144
525,392.68429,4.16554988
528,393.31119,4.165850037
531,393.93914,4.165449967
534,394.56814,4.165724936
537,395.19438,4.166475119
540,395.82133,4.166425163
543,396.44719,4.166324831
546,397.0699,4.1665998
549,397.69619,4.166800044
552,398.32133,4.16685
555,398.94533,4.166700132
558,399.56686,4.166174962
561,400.18495,4.166350019
564,400.80252,4.166274874
567,401.41929,4.165999905
570,402.03638,4.16554988
573,402.65424,4.165449967
576,403.27043,4.165499924
579,403.88581,4.165075086
582,404.50057,4.164824885
585,405.1139,4.16502513
588,405.7269,4.165625024
591,406.33781,4.165575068
594,406.94771,4.164324903
597,407.55795,4.163499996
600,408.16714,4.163824922
603,408.77471,4.163499996
606,409.37962,4.162974827
609,409.984,4.163374896
612,410.58714,4.164824885
615,411.189,4.166174962
618,411.79081,4.165525112
621,412.38981,4.163774965
624,412.98981,4.162850146
627,413.58829,4.164350091
630,414.18691,4.165274911
633,414.78281,4.163900066
636,415.37948,4.163000015
639,415.97281,4.162950058
642,416.56538,4.163099927
645,417.15914,4.163225027
648,417.74962,4.163374896
651,418.33886,4.163950022
654,418.93048,4.164525148
657,419.51848,4.165049898
660,420.10386,4.165324867
663,420.68929,4.165125042
666,421.27148,4.164949986
669,421.85252,4.164800117
672,422.43419,4.164525148
675,423.01448,4.164224991
678,423.59591,4.164099891
681,424.17476,4.164075122
684,424.75357,4.164250179
687,425.32867,4.164525148
690,425.90486,4.164224991
693,426.47819,4.163649865
696,427.04862,4.163225027
699,427.61886,4.163274984
702,428.1879,4.163274984
705,428.75624,4.163274984
708,429.32357,4.163400084
711,429.89,4.163125115
714,430.45405,4.162249832
717,431.01681,4.161649938
720,431.577,4.160375005
723,432.13814,4.158399846
726,432.69662,4.166499887
729,433.25233,4.165599836
732,433.81186,4.164874841
735,434.36924,4.164675017
738,434.92662,4.164700205
741,435.48391,4.164049934
744,436.03838,4.162625133
747,436.59091,4.161649938
750,437.14257,4.161450113
753,437.69319,4.162199876
756,438.24248,4.162874914
759,438.7919,4.161850182
762,439.33824,4.159500142
765,439.88448,4.160600018
768,440.43119,4.162599945
771,440.97629,4.16057483
774,441.52171,4.159500142
777,442.065,4.159050116
780,442.6081,4.159275129
783,443.14838,4.16005008
786,443.68719,4.161000087
789,444.22705,4.161024856
792,444.76386,4.160100036
795,445.30186,4.159875023
798,445.83995,4.160424961
801,446.37772,4.160625206
804,446.91357,4.160424961
807,447.44686,4.159574866
810,447.98048,4.15887506
813,448.51357,4.159225173
816,449.04719,4.16005008
819,449.58129,4.15992498
822,450.11319,4.158775147
825,450.64148,4.157499795
828,451.17067,4.156700076
831,451.69862,4.156174906
834,452.2251,4.155800025
837,452.75614,4.155650156
840,453.28281,4.156100182
843,453.80981,4.155899937
846,454.338,4.154650193
849,454.86138,4.154200167
852,455.38695,4.15377491
855,455.91486,4.152250196
858,456.44052,4.150924887
861,456.96729,4.151125132
864,457.4909,4.152175052
867,458.01362,4.152175052
870,458.53438,4.151874895
873,459.05624,4.151950039
876,459.57824,4.151974807
879,460.10043,4.150675106
882,460.62057,4.149950112
885,461.13986,4.151300189
888,461.65943,4.151999995
891,462.1759,4.148574847
894,462.69467,4.144324792
897,463.21276,4.143599797
900,463.73171,4.147024945
903,464.25009,4.146425051
906,464.7669,4.14212504
909,465.28314,4.140049968
912,465.79671,4.139950056
915,466.30843,4.140499994
918,466.82333,4.140625094
921,467.33605,4.140575138
924,467.8491,4.140149881
927,468.36329,4.138450111
930,468.87367,4.136399807
933,469.38381,4.135725189
936,469.89495,4.13610007
939,470.40509,4.135950202
942,470.91567,4.135150063
945,471.42767,4.134524981
948,471.93957,4.134150099
951,472.44957,4.133949855
954,472.958,4.134174867
957,473.46609,4.134050187
960,473.97238,4.132349997
963,474.48162,4.130599851
966,474.99114,4.129450018
969,475.50076,4.128924849
972,476.00881,4.12890008
975,476.51548,4.128800168
978,477.02029,4.127974841
981,477.52576,4.12655004
984,478.03143,4.125524888
987,478.53576,4.125275107
990,479.04076,4.12484985
993,479.54605,4.123449817
996,480.0491,4.122925067
999,480.55243,4.122674866
1002,481.05657,4.122700054
1005,481.55976,4.121999828
1008,482.06367,4.121375165
1011,482.56591,4.120099813
1014,483.06733,4.118149842
1017,483.56729,4.118075118
1020,484.0679,4.119575063
1023,484.57019,4.119250138
1026,485.072,4.117675048
1029,485.57057,4.116649897
1032,486.07048,4.115749845
1035,486.56814,4.114375
1038,487.06571,4.113275124
1041,487.56619,4.113124836
1044,488.06562,4.112875055
1047,488.56595,4.112725186
1050,489.0669,4.112425029
1053,489.56571,4.11215006
1056,490.06281,4.112050148
1059,490.56043,4.11189986
1062,491.05867,4.111475022
1065,491.55891,4.11044987
1068,492.05967,4.109224894
1071,492.55848,4.108125018
1074,493.05671,4.107075098
1077,493.55467,4.106049947
1080,494.05148,4.105149895
1083,494.54848,4.104450089
1086,495.04462,4.104024831
1089,495.53781,4.1031252
1092,496.033,4.10207486
1095,496.52667,4.102175193
1098,497.02319,4.102175193
1101,497.52005,4.100475003
1104,498.01557,4.098049818
1107,498.5119,4.097324823
1110,499.00695,4.09749988
1113,499.50205,4.097124999
1116,499.99419,4.095199796
1119,500.48967,4.093900095
1122,500.98529,4.09422502
1125,501.47862,4.094999971
1128,501.97633,4.09527494
1131,502.47224,4.095374852
1134,502.96581,4.095724966
1137,503.46057,4.096499916
1140,503.95386,4.097099811
1143,504.44619,4.096674973
1146,504.9399,4.095700197
1149,505.43348,4.094350121
1152,505.92833,4.092775031
1155,506.42243,4.091149985
1158,506.91652,4.090550091
1161,507.41071,4.090524903
1164,507.90195,4.09017521
1167,508.39605,4.089600084
1170,508.89048,4.088825133
1173,509.38614,4.088100138
1176,509.88119,4.087200087
1179,510.37567,4.08520016
1182,510.86762,4.082750207
1185,511.35891,4.08232495
1188,511.85372,4.082199849
1191,512.34714,4.081649911
1194,512.84095,4.081374942
1197,513.33424,4.081900112
1200,513.82586,4.081824968
1203,514.31843,4.08010001
1206,514.81162,4.077574913
1209,515.30543,4.076574949
1212,515.7979,4.07617488
1215,516.29043,4.076325168
1218,516.78224,4.07577481
1221,517.27457,4.075150148
1224,517.7659,4.074774847
1227,518.25786,4.074750078
1230,518.75129,4.07460021
1233,519.24262,4.073499914
1236,519.73614,4.073350045
1239,520.22805,4.073925171
1242,520.71809,4.073975128
1245,521.21086,4.074350009
1248,521.704,4.076250024
1251,522.19714,4.077899838
1254,522.69181,4.078074894
1257,523.18381,4.077150075
1260,523.67514,4.075925099
1263,524.16962,4.075624942
1266,524.66224,4.07512496
1269,525.15667,4.073774883
1272,525.65143,4.070774992
1275,526.14362,4.069675116
1278,526.63671,4.06909999
1281,527.12914,4.068950122
1284,527.62143,4.069249859
1287,528.11286,4.069275047
1290,528.60505,4.068725109
1293,529.09772,4.065475017
1296,529.59191,4.065074948
1299,530.08472,4.072649819
1302,530.57914,4.070575167
1305,531.07429,4.068225127
1308,531.56791,4.067424988
1311,532.06086,4.066325112
1314,532.55271,4.065600118
1317,533.04457,4.064700066
1320,533.53819,4.064999804
1323,534.03186,4.064999804
1326,534.52786,4.064774791
1329,535.02077,4.06399984
1332,535.51372,4.063399946
1335,536.00815,4.063750059
1338,536.50248,4.063774827
1341,536.99567,4.062724907
1344,537.48953,4.061824856
1347,537.98186,4.061475163
1350,538.47372,4.060975181
1353,538.9661,4.060975181
1356,539.46053,4.06059988
1359,539.95457,4.059950029
1362,540.44795,4.059750205
1365,540.94138,4.05890011
1368,541.43476,4.05679985
1371,541.92662,4.056124812
1374,542.41962,4.056175188
1377,542.91352,4.056375013
1380,543.40609,4.057249876
1383,543.89862,4.05797487
1386,544.39072,4.055375049
1389,544.8831,4.052574983
1392,545.37648,4.049774917
1395,545.87048,4.0518248
1398,546.36314,4.055974943
1401,546.85662,4.05574993
1404,547.35014,4.053724815
1407,547.84405,4.052549795
1410,548.33719,4.05222487
1413,548.83191,4.052100189
1416,549.32719,4.051899945
1419,549.82072,4.051150182
1422,550.31505,4.049774917
1425,550.80781,4.048675041
1428,551.29914,4.047400108
1431,551.79195,4.046450101
1434,552.28566,4.045775063
1437,552.77976,4.045924931
1440,553.27514,4.046275044
1443,553.76976,4.04685017
1446,554.26357,4.047149908
1449,554.75824,4.046099988
1452,555.25319,4.044325073
1455,555.74667,4.043650035
1458,556.24076,4.043275154
1461,556.73286,4.041899889
1464,557.22495,4.040224887
1467,557.71781,4.039575036
1470,558.20986,4.039099823
1473,558.70347,4.037874846
1476,559.19766,4.036099932
1479,559.68905,4.034074817
1482,560.18419,4.032000165
1485,560.67819,4.027700154
1488,561.17214,4.027724922
1491,561.66681,4.032474959
1494,562.15895,4.033424966
1497,562.65167,4.034874956
1500,563.14676,4.032950173
1503,563.64157,4.029074999
1506,564.13643,4.027449953
1509,564.63138,4.026250165
1512,565.12462,4.025
1515,565.61776,4.023524823
1518,566.11095,4.021500128
1521,566.60452,4.019349912
1524,567.09629,4.018049791
1527,567.58905,4.01715016
1530,568.082,4.015149813
1533,568.57576,4.012225066
1536,569.071,4.010199951
1539,569.56557,4.008799918
1542,570.06091,4.007499798
1545,570.55753,4.007425073
1548,571.05291,4.007299973
1551,571.54776,4.006899903
1554,572.04338,4.007349929
1557,572.5361,4.007275205
1560,573.02953,4.007150104
1563,573.52505,4.006475066
1566,574.01871,4.004075069
1569,574.51476,3.999600001
1572,575.01024,3.997074904
1575,575.50485,3.994674908
1578,576.00276,3.992774893
1581,576.49962,3.990750197
1584,576.99581,3.988924907
1587,577.49129,3.987474918
1590,577.98552,3.985899828
1593,578.4801,3.984349927
1596,578.97372,3.982849981
1599,579.46881,3.980300116
1602,579.96314,3.977275037
1605,580.45667,3.976225117
1608,580.95209,3.976225117
1611,581.44672,3.97515001
1614,581.94238,3.973375095
1617,582.43786,3.97134998
1620,582.93286,3.968575102
1623,583.42795,3.965950093
1626,583.92195,3.963650008
1629,584.41862,3.961574937
1632,584.91262,3.959549822
1635,585.40785,3.957125057
1638,585.90195,3.95459996
1641,586.39495,3.952400208
1644,586.88748,3.949875111
1647,587.38105,3.945999937
1650,587.877,3.942749846
1653,588.37343,3.941074844
1656,588.87095,3.938975004
1659,589.36742,3.936750064
1662,589.86366,3.933800129
1665,590.35809,3.931725058
1668,590.85209,3.928899804
1671,591.34619,3.925349975
1674,591.84076,3.921250208
1677,592.3359,3.917600047
1680,592.83138,3.914399912
1683,593.3261,3.910750171
1686,593.82071,3.907850192
1689,594.31529,3.905375052
1692,594.81024,3.90277481
1695,595.30467,3.898250206
1698,595.79876,3.892749986
1701,596.29505,3.887324911
1704,596.78914,3.881875067
1707,597.28367,3.877274899
1710,597.77871,3.872524862
1713,598.272,3.867324799
1716,598.76686,3.861599987
1719,599.26057,3.856250056
1722,599.75495,3.851249818
1725,600.24986,3.846500201
1728,600.74286,3.840125118
1731,601.23633,3.83407496
1734,601.72976,3.827649921
1737,602.22371,3.821174926
1740,602.71857,3.814500106
1743,603.21409,3.806950003
1746,603.70933,3.799475044
1749,604.20433,3.792699892
1752,604.69928,3.784374838
1755,605.19443,3.773400007
1758,605.68862,3.762850013
1761,606.18495,3.754399859
1764,606.6799,3.745100029
1767,607.17586,3.733950141
1770,607.67214,3.72519983
1773,608.16714,3.715925189
1776,608.66209,3.704700157
1779,609.15495,3.69327488
1782,609.64752,3.681674966
1785,610.14157,3.669025133
1788,610.63581,3.656975194
1791,611.13229,3.644874878
1794,611.62686,3.632999996
1797,612.12219,3.622499958
1800,612.61891,3.59682499
1803,613.11343,3.585350177
1806,613.60938,3.575525178
1809,614.10372,3.564475202
1812,614.59871,3.532674932
1815,615.09438,3.512825109
1818,615.59024,3.494699824
1821,616.08529,3.477925036
1824,616.58124,3.461599854
1827,617.07514,3.445175179
1830,617.56886,3.428750084
1833,618.06548,3.407399896
1836,618.56291,3.386950178
1839,619.06043,3.365574802
1842,619.55762,3.343900108
1845,620.05291,3.322750164
1848,620.54662,3.300649793
1851,621.03919,3.277549878
1854,621.53467,3.254975133
1857,622.02991,3.228725039
1860,622.52562,3.204275048
1863,623.02024,3.180225126
1866,623.51524,3.154375101
1869,624.00838,3.127800082
1872,624.50148,3.098450185
1875,624.99543,3.070125019
1878,625.49024,3.041249916
1881,625.98386,3.014274827
1884,626.481,2.984675149
1887,626.97691,2.95037497
1890,627.47081,2.919200202
1893,627.96453,2.898999846
1896,628.45767,2.864075005
1899,628.9499,2.829899927
1902,629.44481,2.797899832
1905,629.94038,2.764450168
1908,630.43619,2.731824991
1911,630.93091,2.696749862
1914,631.42567,2.662824984
1917,631.91986,2.625574871
1920,632.41343,2.588349945
1923,632.90852,2.55177487
1926,633.40333,2.514525177
1929,633.8981,2.477074819
1932,634.3941,2.436724902
1935,634.8899,2.398125132
1938,635.38676,2.355850012
1941,635.88219,2.317175098
1944,636.37838,2.27827517
1947,636.87357,2.24020015
1950,637.36828,2.200749865
1953,637.86424,2.161399912
1956,638.36095,2.120874938
1959,638.85662,2.080174909
1962,639.35315,2.03972508
1965,639.84986,1.999250063
1968,640.34443,1.959950066
1971,640.84043,1.917975103
1974,641.33614,1.87457492
1977,641.83048,1.833824934
1980,642.3259,1.792774791
1983,642.82329,1.751850168
1986,643.32076,1.710075031
1989,643.81767,1.667650043
1992,644.31515,1.626149874
1995,644.8101,1.585224831
1998,645.304,1.540249978
2001,645.79933,1.500924793
2004,646.29343,1.465699795
2007,646.787,1.425425023
2010,647.28224,1.385975157
2013,647.77595,1.343050188
2016,648.26924,1.307375164
2019,648.76272,1.264100081
2022,649.25796,1.226574998
2025,649.75152,1.186950076
2028,650.24581,1.149900208
2031,650.74019,1.111049817
2034,651.23281,1.073874847
2037,651.72652,1.036575198
2040,652.22,1.0026499
2043,652.71362,0.966125201
2046,653.20643,0.932275048
2049,653.69848,0.893349933
2052,654.19186,0.85870006
2055,654.68533,0.825249977
2058,655.17976,0.7926248
2061,655.67519,0.759275048
2064,656.16967,0.728400018
2067,656.66543,0.69670008
2070,657.16048,0.665875006
2073,657.65643,0.635149844
2076,658.15195,0.606624853
2079,658.64872,0.578649801
2082,659.14481,0.553175078
2085,659.64219,0.52632509
2088,660.141,0.499049844
2091,660.64057,0.473499976
2094,661.14114,0.449274998
2097,661.64138,0.427675028
2100,662.14186,0.405099863
2103,662.64181,0.382575075
2106,663.13967,0.360824817
2109,663.64005,0.340775169
2112,664.14067,0.321175127
2115,664.64162,0.304449875
2118,665.14338,0.287649899
2121,665.64381,0.273675176
2124,666.14405,0.257300038
2127,666.64357,0.244499916
2130,667.14305,0.231199812
2133,667.6431,0.220525138
2136,668.14162,0.201200065
2139,668.64095,0.190174857
2142,669.14071,0.18084984
2145,669.64076,0.17364985
2148,670.14333,0.159325015
2151,670.64424,0.150199822
2154,671.14342,0.142100201
2157,671.64547,0.135124804
2160,672.14504,0.125474862
2163,672.64547,0.115999976
2166,673.146,0.107949891
2169,673.64586,0.100699945
2172,674.14486,0.093975169
2175,674.64305,0.087749954
2178,675.14286,0.080225039
2181,675.6429,0.072800037
2184,676.14195,0.067675118
2187,676.64205,0.062574968
2190,677.14252,0.056374942
2193,677.64248,0.051050199
2196,678.14229,0.046824912
2199,678.64181,0.042450176
2202,679.14181,0.038324801
2205,679.64133,0.034950029
2208,680.1411,0.03245012
2211,680.64081,0.029749967
2214,681.14024,0.026949901
2217,681.63981,0.021974851
2220,682.13981,0.018124865
2223,682.64167,0.017724796
2226,683.1421,0.018150053
2229,683.6421,0.017050177
2232,684.14353,0.005375119
2235,684.64172,0.007249946
2238,685.14067,0.008524879
2241,685.63995,0.004624937
2244,686.13929,0.003024995
2247,686.63872,0.003200009
2250,687.13938,0.003699991
2253,687.63967,0.003400002
2256,688.13757,0.002349998
2259,688.63805,0.000850011
2262,689.1351,-0.000575
2265,689.63324,-0.002224982
2268,690.13248,-0.003799988
2271,690.62957,-0.005574944
2274,691.12824,-0.007249946
2277,691.62638,-0.007950172
2280,692.12376,-0.007950172
2283,692.62262,-0.007924984
2286,693.11947,-0.008474922
2289,693.61614,-0.008799848
2292,694.11486,-0.01230014
2295,694.61052,-0.013599841
2298,695.10705,-0.013099859
2301,695.60314,-0.008400198
2304,696.09886,-0.007024933
2307,696.59519,-0.008725123
2310,697.09057,-0.010800195
2313,697.58552,-0.012374864
2316,698.07957,-0.013449972
2319,698.57314,-0.014324835
2322,699.06529,-0.014999874
2325,699.55857,-0.016025025
2328,700.05105,-0.016550195
2331,700.54295,-0.015750056
2334,701.03724,-0.014200155
2337,701.5319,-0.013674985
2340,702.02314,-0.013800085
2343,702.51629,-0.014774861
2346,703.01095,-0.015600188
2349,703.50343,-0.015449899
2352,703.99824,-0.014374792
2355,704.49181,-0.013025135
2358,704.9841,-0.012224996
2361,705.47638,-0.013125047
2364,705.96933,-0.015750056
2367,706.46195,-0.017100133
2370,706.95499,-0.017325146
2373,707.44766,-0.017200046
2376,707.93976,-0.016949845
2379,708.43242,-0.01687512
2382,708.92643,-0.016999801
2385,709.41995,-0.017325146
2388,709.91462,-0.017899852
2391,710.40967,-0.018375066
2394,710.90404,-0.018275153
2397,711.39852,-0.018100097
2400,711.89352,-0.018650035
2403,712.38843,-0.018875048
2406,712.88309,-0.019000148
2409,713.37824,-0.019450174
2412,713.873,-0.020249893
2415,714.36733,-0.020874975
2418,714.86186,-0.020775062
2421,715.35519,-0.020725106
2424,715.84976,-0.021275044
2427,716.34405,-0.020725106
2430,716.83943,-0.019175205
2433,717.335,-0.019000148
2436,717.83033,-0.018524934
2439,718.32414,-0.016775208
2442,718.81924,-0.015925113
2445,719.31381,-0.015624956
2448,719.80872,-0.015549812
2451,720.30424,-0.016025025
2454,720.7981,-0.016674876
2457,721.29291,-0.016949845
2460,721.78781,-0.016700064
2463,722.2829,-0.015124974
2466,722.77795,-0.014425168
2469,723.27238,-0.016074982
2472,723.76799,-0.019375029
2475,724.26247,-0.019799867
2478,724.75866,-0.019649998
2481,725.25281,-0.019424986
2484,725.74733,-0.019074872
2487,726.24109,-0.018524934
2490,726.73457,-0.018699991
2493,727.22933,-0.020325037
2496,727.72414,-0.023625085
2499,728.22029,-0.021450101
2502,728.71581,-0.016775208
2505,729.21071,-0.01662492
2508,729.70633,-0.016700064
2511,730.20186,-0.016574963
2514,730.697,-0.016525007
2517,731.19486,-0.017475015
2520,731.68971,-0.019024916
2523,732.18467,-0.019175205
2526,732.67881,-0.018600079
2529,733.17114,-0.018399834
2532,733.66633,-0.019175205
2535,734.15995,-0.019725143
2538,734.65571,-0.019524898
2541,735.15176,-0.018749947
2544,735.64562,-0.018100097
2547,736.14048,-0.022075183
2550,736.63472,-0.018349878
2553,737.13171,-0.016049794
2556,737.62867,-0.019000148
2559,738.12557,-0.022225052
2562,738.62143,-0.023999966
2565,739.11638,-0.013949954
2568,739.61195,-0.015100206
2571,740.10605,-0.015975069
2574,740.60219,-0.015250075
2577,741.09709,-0.01504983
2580,741.59305,-0.016174894
2583,742.08919,-0.021575201
2586,742.58395,-0.023599897
2589,743.07895,-0.023099915
2592,743.57534,-0.019875011
2595,744.07095,-0.017600115
2598,744.56829,-0.016250038
2601,745.06519,-0.016299994
2604,745.56248,-0.016499819
2607,746.05781,-0.015849969
2610,746.55319,-0.015899925
2613,747.04805,-0.017375102
2616,747.54281,-0.017700027
2619,748.04009,-0.017724796
2622,748.53676,-0.017749984
2625,749.03457,-0.017749984
2628,749.53143,-0.01687512
2631,750.02734,-0.015800013
2634,750.52186,-0.015499856
2637,751.01457,-0.015525044
2640,751.50967,-0.017600115
2643,752.00495,-0.019424986
2646,752.50114,-0.018925004
2649,752.99695,-0.018375066
2652,753.49238,-0.018425022
2655,753.98791,-0.018524934
2658,754.48181,-0.019050104
2661,754.97914,-0.034324947
2664,755.47757,-0.029100116
2667,755.97371,-0.025224942
2670,756.47143,-0.024199791
2673,756.96752,-0.004925094
2676,757.46319,-0.007775116
2679,757.95995,-0.012250184
2682,758.45633,-0.013700173
2685,758.95376,-0.014224923
2688,759.45004,-0.013724941
2691,759.94433,-0.013925186
2694,760.44057,-0.015100206
2697,760.93543,-0.015324799
2700,761.43171,-0.014499892
2703,761.92952,-0.014049866
2706,762.42829,-0.014599804
2709,762.92705,-0.0157001
2712,763.42505,-0.015825201
2715,763.92076,-0.015750056
2718,764.41667,-0.01622485
2721,764.91176,-0.01675002
2724,765.40619,-0.016925077
2727,765.9018,-0.018925004
2730,766.39809,-0.021099988
2733,766.89462,-0.021050031
2736,767.39076,-0.019574854
2739,767.88838,-0.020050068
2742,768.38481,-0.028650091
2745,768.88176,-0.021775026
2748,769.37919,-0.015274843
2751,769.87647,-0.012924802
2754,770.37557,-0.014099823
2757,770.87252,-0.015449899
2760,771.37114,-0.01610017
2763,771.86819,-0.016499819
2766,772.36486,-0.016799976
2769,772.86257,-0.016674876
2772,773.36043,-0.016399907
2775,773.85714,-0.016299994
2778,774.35376,-0.01662492
2781,774.84967,-0.017550159
2784,775.34405,-0.019524898
2787,775.84086,-0.020299849
2790,776.33733,-0.018349878
2793,776.83395,-0.017074945
2796,777.33067,-0.019349841
2799,777.82571,-0.02002488
2802,778.32243,-0.018425022
2805,778.819,-0.019375029
2808,779.31495,-0.021299812
2811,779.81395,-0.019524898
2814,780.31205,-0.015724868
2817,780.81029,-0.014800049
2820,781.308,-0.016025025
2823,781.80615,-0.017100133
2826,782.30267,-0.016999801
2829,782.80076,-0.016425095
2832,783.29743,-0.015825201
2835,783.79495,-0.01610017
2838,784.29148,-0.01687512
2841,784.78795,-0.018349878
2844,785.28476,-0.019124829
2847,785.78028,-0.018674803
2850,786.27924,-0.017825128
2853,786.77743,-0.018150053
2856,787.27514,-0.018950192
2859,787.77238,-0.019924967
2862,788.268,-0.019550086
2865,788.76314,-0.018674803
2868,789.25958,-0.018500166
2871,789.75614,-0.018425022
2874,790.25453,-0.018500166
2877,790.75195,-0.018600079
2880,791.25124,-0.018775135
2883,791.74633,-0.018674803
2886,792.2429,-0.017775172
2889,792.73909,-0.016025025
2892,793.23566,-0.014599804
2895,793.73437,-0.014999874
2898,794.23285,-0.017500203
2901,794.731,-0.019524898
2904,795.22886,-0.019875011
2907,795.726,-0.019249929
2910,796.22343,-0.019299885
2913,796.72191,-0.018650035
2916,797.21833,-0.016975033
2919,797.71504,-0.016775208
2922,798.21257,-0.016674876
2925,798.70986,-0.017250002
2928,799.20657,-0.019399798
2931,799.70452,-0.021474869
2934,800.20128,-0.02290009
2937,800.69823,-0.023774953
2940,801.19704,-0.023149871
2943,801.695,-0.019299885
2946,802.19296,-0.01687512
2949,802.69243,-0.016600151
2952,803.19091,-0.016999801
2955,803.68938,-0.016825164
2958,804.18791,-0.015425131
2961,804.68619,-0.015575
2964,805.18372,-0.017299958
2967,805.68172,-0.018524934
2970,806.18072,-0.018899816
2973,806.67767,-0.019124829
2976,807.17438,-0.018349878
2979,807.67271,-0.016375139
2982,808.16871,-0.016925077
2985,808.66523,-0.018749947
2988,809.16404,-0.019175205
2991,809.66138,-0.018500166
2994,810.16071,-0.01675002
2997,810.66024,-0.015650144
3000,811.15643,-0.015124974
3003,811.65458,-0.01465018
3006,812.15172,-0.014674949
3009,812.64943,-0.015250075
3012,813.14705,-0.018574891
3015,813.6441,-0.02944981
3018,814.14024,-0.015224887
3021,814.63453,-0.017475015
3024,815.13224,-0.01792504
3027,815.63024,-0.017425058
3030,816.12739,-0.017224814
3033,816.62624,-0.017650071
3036,817.12448,-0.017475015
3039,817.62219,-0.016349951
3042,818.12052,-0.016049794
3045,818.61867,-0.016299994
3048,819.11562,-0.016700064
3051,819.61343,-0.017050177
3054,820.11214,-0.018050141
3057,820.60967,-0.01844979
3060,821.10724,-0.018349878
3063,821.60372,-0.018349878
3066,822.10148,-0.019325073
3069,822.59952,-0.021675114
3072,823.09986,-0.023450028
3075,823.59953,-0.024199791
3078,824.0961,-0.023675041
3081,824.59362,-0.022300196
3084,825.08953,-0.022125139
3087,825.58767,-0.023350116
3090,826.08719,-0.023675041
3093,826.585,-0.023374884
3096,827.08514,-0.02354994
3099,827.58409,-0.023474796
3102,828.08038,-0.022525209
3105,828.57986,-0.020950119
3108,829.07533,-0.019950155
3111,829.56905,-0.019649998
3114,830.067,-0.01910006
3117,830.56495,-0.018524934
3120,831.06196,-0.018925004
3123,831.56119,-0.019924967
3126,832.05938,-0.020400181
3129,832.55657,-0.021050031
3132,833.05371,-0.022049995
3135,833.55047,-0.0210748
3138,834.04904,-0.018050141
3141,834.54553,-0.017974996
3144,835.04357,-0.018524934
3147,835.54186,-0.019450174
3150,836.03895,-0.020225124
3153,836.53833,-0.020574818
3156,837.03738,-0.020825019
3159,837.53657,-0.019825055
3162,838.03509,-0.019325073
3165,838.53291,-0.020374993
3168,839.0309,-0.021450101
3171,839.52962,-0.021749838
3174,840.02781,-0.021125176
3177,840.52595,-0.020900163
3180,841.02429,-0.020924931
3183,841.52234,-0.020699918
3186,842.02005,-0.020225124
3189,842.51857,-0.018799903
3192,843.01547,-0.01739987
3195,843.51166,-0.017150089
3198,844.00904,-0.016999801
3201,844.50771,-0.017250002
3204,845.00752,-0.018000184
3207,845.50786,-0.01832511
3210,846.00733,-0.018000184
3213,846.50609,-0.018574891
3216,847.00481,-0.019924967
3219,847.50395,-0.019649998
3222,848.00366,-0.019175205
3225,848.50423,-0.019074872
3228,849.00233,-0.019299885
3231,849.50005,-0.019399798
3234,849.99752,-0.018899816
3237,850.49409,-0.018050141
3240,850.99157,-0.017550159
3243,851.49043,-0.016949845
3246,851.98909,-0.01662492
3249,852.48719,-0.016674876
3252,852.9859,-0.01779994
3255,853.48276,-0.019249929
3258,853.98037,-0.019600042
3261,854.47833,-0.019249929
3264,854.9779,-0.018050141
3267,855.47671,-0.017224814
3270,855.97495,-0.01727519
3273,856.47304,-0.018650035
3276,856.96981,-0.020825019
3279,857.46776,-0.021400145
3282,857.96785,-0.020799831
3285,858.46823,-0.019924967
3288,858.96676,-0.019000148
3291,859.46486,-0.017050177
3294,859.96215,-0.015399943
3297,860.45981,-0.014674949
3300,860.95781,-0.014724905
3303,861.45705,-0.01610017
3306,861.9559,-0.019175205
3309,862.45376,-0.020749874
3312,862.952,-0.022800178
3315,863.44962,-0.023450028
3318,863.94771,-0.022075183
3321,864.44586,-0.01897496
3324,864.94443,-0.018000184
3327,865.44443,-0.017974996
3330,865.94233,-0.018100097
3333,866.44,-0.017775172
3336,866.93834,-0.017849896
3339,867.43453,-0.018200009
3342,867.93296,-0.018249965
3345,868.4321,-0.019275117
3348,868.93029,-0.021424913
3351,869.42957,-0.021149944
3354,869.92767,-0.019775099
3357,870.42552,-0.019775099
3360,870.92381,-0.020100024
3363,871.42043,-0.019849823
3366,871.91833,-0.019849823
3369,872.41743,-0.023149871
3372,872.9169,-0.020275081
3375,873.41819,-0.015949881
3378,873.91805,-0.016475051
3381,874.41862,-0.017150089
3384,874.91743,-0.017650071
3387,875.41466,-0.017349914
3390,875.91381,-0.017749984
3393,876.41095,-0.019849823
3396,876.90871,-0.020850207
3399,877.40867,-0.020749874
3402,877.90691,-0.019474942
3405,878.40605,-0.018574891
3408,878.90548,-0.018100097
3411,879.40396,-0.016724832
3414,879.90339,-0.016124938
3417,880.40171,-0.016999801
3420,880.89838,-0.020725106
3423,881.39524,-0.021749838
3426,881.89305,-0.020424949
3429,882.39195,-0.018225197
3432,882.89286,-0.017600115
3435,883.39286,-0.017174858
3438,883.89195,-0.017875084
3441,884.39262,-0.02002488
3444,884.89167,-0.020649962
3447,885.39072,-0.020424949
3450,885.89157,-0.021575201
3453,886.39086,-0.018699991
3456,886.88942,-0.014425168
3459,887.38909,-0.014975106
3462,887.88928,-0.015425131
3465,888.38861,-0.015949881
3468,888.88923,-0.017174858
3471,889.38928,-0.018399834
3474,889.88885,-0.01884986
3477,890.38814,-0.018500166
3480,890.88638,-0.01727519
3483,891.38576,-0.015949881
3486,891.885,-0.016425095
3489,892.38233,-0.01950013
3492,892.88257,-0.020775062
3495,893.38029,-0.021299812
3498,893.87681,-0.020749874
3501,894.37614,-0.01950013
3504,894.874,-0.01884986
3507,895.37257,-0.01832511
3510,895.87267,-0.017449827
3513,896.37267,-0.018050141
3516,896.87258,-0.018200009
3519,897.37229,-0.017100133
3522,897.87243,-0.01622485
3525,898.37066,-0.016200082
3528,898.87075,-0.016775208
3531,899.37113,-0.017825128
3534,899.87009,-0.018574891
3537,900.36952,-0.018375066
3540,900.86862,-0.016925077
3543,901.36624,-0.015600188
3546,901.86652,-0.015250075
3549,902.36681,-0.015499856
3552,902.86586,-0.017024989
3555,903.3659,-0.017700027
3558,903.86362,-0.017899852
3561,904.36281,-0.018349878
3564,904.86157,-0.018249965
3567,905.36038,-0.016600151
3570,905.86052,-0.015224887
3573,906.3589,-0.015624956
3576,906.85747,-0.017200046
3579,907.35723,-0.018799903
3582,907.85414,-0.019424986
3585,908.35229,-0.01897496
3588,908.8531,-0.017749984
3591,909.35276,-0.017875084
3594,909.85409,-0.018474978
3597,910.35504,-0.018825091
3600,910.85599,-0.018600079
3603,911.35538,-0.018799903
3606,911.85452,-0.019799867
3609,912.35423,-0.020450137
3612,912.85228,-0.020625194
3615,913.35137,-0.020325037
3618,913.84933,-0.017600115
3621,914.34652,-0.01610017
3624,914.84371,-0.016124938
3627,915.34052,-0.016975033
3630,915.83861,-0.018550122
3633,916.33595,-0.018899816
3636,916.83542,-0.01844979
3639,917.33261,-0.016475051
3642,917.83081,-0.015849969
3645,918.33109,-0.016849932
3648,918.8299,-0.017224814
3651,919.33019,-0.016724832
3654,919.82952,-0.016250038
3657,920.32738,-0.01610017
3660,920.82567,-0.016025025
3663,921.3261,-0.015949881
3666,921.82695,-0.016799976
3669,922.32924,-0.018349878
3672,922.83214,-0.01844979
3675,923.33233,-0.01779994
3678,923.83086,-0.017825128
3681,924.33034,-0.018550122
3684,924.82967,-0.019649998
3687,925.3291,-0.018275153
3690,925.82891,-0.016499819
3693,926.32767,-0.017425058
3696,926.82719,-0.017650071
3699,927.32477,-0.017375102
3702,927.82353,-0.017349914
3705,928.3231,-0.017574927
3708,928.82228,-0.017700027
3711,929.32471,-0.017775172
3714,929.82528,-0.017849896
3717,930.32566,-0.017875084
3720,930.82528,-0.018174821
3723,931.32452,-0.019124829
3726,931.82357,-0.022175095
3729,932.32338,-0.020924931
3732,932.82353,-0.01282489
3735,933.32201,-0.01465018
3738,933.82129,-0.015075018
3741,934.31976,-0.015200118
3744,934.81753,-0.015375175
3747,935.31743,-0.015650144
3750,935.81762,-0.016200082
3753,936.31772,-0.016499819
3756,936.81986,-0.016425095
3759,937.31924,-0.016349951
3762,937.81738,-0.01622485
3765,938.316,-0.016399907
3768,938.81514,-0.017074945
3771,939.31367,-0.017825128
3774,939.81472,-0.018899816
3777,940.31548,-0.019749911
3780,940.81719,-0.020649962
3783,941.31838,-0.021550013
3786,941.81899,-0.021024843
3789,942.31647,-0.018474978
3792,942.81371,-0.016399907
3795,943.31185,-0.015624956
3798,943.81052,-0.01399991
3801,944.3111,-0.012450009
3804,944.81252,-0.013575073
3807,945.31266,-0.014899961
3810,945.81295,-0.015200118
3813,946.31218,-0.015774825
3816,946.81048,-0.016550195
3819,947.30867,-0.017150089
3822,947.80686,-0.01792504
3825,948.30553,-0.018399834
3828,948.80391,-0.018775135
3831,949.30519,-0.018600079
3834,949.80504,-0.01832511
3837,950.30443,-0.018299922
3840,950.80419,-0.019424986
3843,951.30286,-0.02002488
3846,951.80167,-0.019675186
3849,952.29924,-0.018174821
3852,952.79715,-0.016949845
3855,953.29586,-0.017024989
3858,953.795,-0.017074945
3861,954.296,-0.017074945
3864,954.79714,-0.017224814
3867,955.29785,-0.017650071
3870,955.79638,-0.018375066
3873,956.29505,-0.019325073
3876,956.7942,-0.019775099
3879,957.29239,-0.019875011
3882,957.79438,-0.019699955
3885,958.29471,-0.019550086
3888,958.79466,-0.019249929
3891,959.29438,-0.018124865
3894,959.7939,-0.017200046
3897,960.29367,-0.01622485
3900,960.79338,-0.014949918
3903,961.29438,-0.013599841
3906,961.79557,-0.01335006
3909,962.29714,-0.013774897
3912,962.79795,-0.014125011
3915,963.29723,-0.01452508
3918,963.79791,-0.015124974
3921,964.29696,-0.015600188
3924,964.79658,-0.016449863
3927,965.29658,-0.016925077
3930,965.79624,-0.017150089
3933,966.29586,-0.018299922
3936,966.79505,-0.019225161
3939,967.29429,-0.019024916
3942,967.79396,-0.018225197
3945,968.29529,-0.018275153
3948,968.79657,-0.018375066
3951,969.29562,-0.01727519
3954,969.79386,-0.016274806
3957,970.2921,-0.016449863
3960,970.79167,-0.017500203
3963,971.29133,-0.018624847
3966,971.79252,-0.019199973
3969,972.29352,-0.019024916
3972,972.792,-0.018950192
3975,973.29124,-0.018725179
3978,973.79124,-0.018524934
3981,974.28977,-0.018050141
3984,974.78843,-0.017375102
3987,975.28815,-0.016724832
3990,975.78724,-0.016025025
3993,976.28643,-0.017825128
3996,976.78628,-0.020000112
3999,977.28586,-0.019550086
4002,977.78476,-0.01897496
4005,978.28404,-0.01844979
4008,978.7831,-0.018500166
4011,979.28191,-0.019725143
4014,979.781,-0.020725106
4017,980.27891,-0.020974887
4020,980.77943,-0.021575201
4023,981.27938,-0.021900126
4026,981.77824,-0.020725106
4029,982.27848,-0.019524898
4032,982.7771,-0.019924967
4035,983.27519,-0.020524862
4038,983.77529,-0.020874975
4041,984.27591,-0.019924967
4044,984.77533,-0.018775135
4047,985.27686,-0.018725179
4050,985.7771,-0.018174821
4053,986.27738,-0.016949845
4056,986.77714,-0.015774825
4059,987.27643,-0.015925113
4062,987.77681,-0.017124901
4065,988.27738,-0.017325146
4068,988.77919,-0.015975069
4071,989.28172,-0.015849969
4074,989.78343,-0.017425058
4077,990.28485,-0.019399798
4080,990.78385,-0.020349805
4083,991.28318,-0.020100024
4086,991.78418,-0.019299885
4089,992.28523,-0.019775099
4092,992.78709,-0.021000075
4095,993.28604,-0.020825019
4098,993.78409,-0.019849823
4101,994.28152,-0.019124829
4104,994.77956,-0.018425022
4107,995.27828,-0.018550122
4110,995.77728,-0.019574854
4113,996.27686,-0.019399798
4116,996.77648,-0.018699991
4119,997.27639,-0.018249965
4122,997.77572,-0.016925077
4125,998.27553,-0.017724796
4128,998.77477,-0.021974851
4131,999.27244,-0.012924802
4134,999.77029,-0.015200118
