Repository: MaCFP/matl-db

### Experimental Conditions: TGA
A Netzsch F1 Jupiter was used to conduct Thermogravimetric Analysis (TGA) experiments. 

* Heating Rate: 10 K/min
* Temperature program
  - Initial Temperature: 300 K
  - Initial Isotherm: 1500 s (hold at 300 K for 1500 s)  
  - Maximum Temperature: 1000 K
  - Final Isotherm: None
* Sample mass: 5 to 6.5 mg
* Sample geometry: Powdered
* Calibration type: Before each experiment, a baseline test was performed using an empty crucible. Temperature/Heat flow calibration were performed every 6 months using a set of 5 [6?] reference materials with melting temperatures between 60-820 C
* Crucible
  - Type: Pt-Rh
  - Volume: 85 µL
  - Diameter: 6.8 mm
  - Mass: None

File: Non-charring/PMMA/NIST/NIST_TGA_N2_10K_2.csv
Time,Temperature,Mass
[s],[K],[mg]
0,303.152,5.867027764
50.7858,304.152,5.863716928
63.0384,305.152,5.862408892
71.862,306.152,5.861844285
79.1082,307.152,5.860002131
85.4244,308.152,5.858945618
91.1388,309.152,5.857005552
96.4278,310.152,5.855162224
101.412,311.152,5.856984445
106.1658,312.152,5.855573807
110.7474,313.152,5.855057863
115.1934,314.152,5.855411402
119.5344,315.152,5.854682045
123.7974,316.152,5.855461237
128.0034,317.152,5.853439675
132.1722,318.152,5.854120956
136.3182,319.152,5.854932395
140.4546,320.152,5.85352293
144.5928,321.152,5.853408015
148.7388,322.152,5.855784875
152.904,323.152,5.855343977
157.0998,324.152,5.855000992
161.3334,325.152,5.854838587
165.618,326.152,5.855773735
169.9542,327.152,5.856296129
174.3528,328.152,5.855421369
178.812,329.152,5.855417265
183.3384,330.152,5.855821812
187.9404,331.152,5.855417851
192.6192,332.152,5.855417851
197.3748,333.152,5.856758133
202.2084,334.152,5.856758133
207.1272,335.152,5.857411857
212.1252,336.152,5.85742417
217.1988,337.152,5.856758133
222.3444,338.152,5.856757547
227.5602,339.152,5.858098415
232.8408,340.152,5.858097828
238.1778,341.152,5.857427688
243.564,342.152,5.858767969
248.9958,343.152,5.858767969
254.4666,344.152,5.858782627
259.9734,345.152,5.858097242
265.5048,346.152,5.859098056
271.053,347.152,5.859562992
276.6126,348.152,5.858739827
282.186,349.152,5.858097828
287.7642,350.152,5.859096884
293.3508,351.152,5.859098056
298.95,352.152,5.858200431
304.5528,353.152,5.859437524
310.1616,354.152,5.860778978
315.7728,355.152,5.859466253
321.3936,356.152,5.859317919
327.0192,357.152,5.860659373
332.6574,358.152,5.860702173
338.3076,359.152,5.859317919
343.971,360.152,5.858606737
349.6488,361.152,5.85931616
355.3428,362.152,5.858983728
361.0524,363.152,5.858996626
366.777,364.152,5.860666409
372.5256,365.152,5.859309711
378.297,366.152,5.859588789
384.0864,367.152,5.858277823
389.8998,368.152,5.857940114
395.7348,369.152,5.857981741
401.592,370.152,5.859292122
407.4678,371.152,5.857206066
413.3628,372.152,5.85529766
419.283,373.152,5.855256032
425.22,374.152,5.855305868
431.1702,375.152,5.856637941
437.1402,376.152,5.855253101
443.1228,377.152,5.85529766
449.118,378.152,5.855301764
455.1264,379.152,5.855296487
461.1438,380.152,5.85529766
467.1684,381.152,5.855975422
473.199,382.152,5.855291797
479.2356,383.152,5.853983175
485.2776,384.152,5.855296487
491.3172,385.152,5.8540078
497.3532,386.152,5.853957964
503.3934,387.152,5.852628236
509.4324,388.152,5.853296618
515.4672,389.152,5.853293686
521.4936,390.152,5.852299321
527.514,391.152,5.85230108
533.5368,392.152,5.851285609
539.5512,393.152,5.852735529
545.5596,394.152,5.855528662
551.5656,395.152,5.855417851
557.5638,396.152,5.855471204
563.5536,397.152,5.854078156
569.5362,398.152,5.855418437
575.5218,399.152,5.854879628
581.5038,400.152,5.854078156
587.484,401.152,5.852704455
593.4576,402.152,5.854065257
599.4282,403.152,5.854078156
605.3964,404.152,5.855083074
611.3586,405.152,5.854078156
617.3244,406.152,5.85273846
623.2926,407.152,5.852737874
629.259,408.152,5.851394661
635.2224,409.152,5.850057897
641.1834,410.152,5.851469707
647.1468,411.152,5.851398178
653.115,412.152,5.851405214
659.0808,413.152,5.85006376
665.0484,414.152,5.848718201
671.0166,415.152,5.848718201
676.9842,416.152,5.848718201
682.9536,417.152,5.848718201
688.9224,418.152,5.848718201
694.8912,419.152,5.846045259
700.8594,420.152,5.846038224
706.8324,421.152,5.844347335
712.8066,422.152,5.843018192
718.779,423.152,5.843328931
724.7562,424.152,5.844360819
730.7388,425.152,5.842018551
736.7232,426.152,5.84202031
742.7076,427.152,5.840677683
748.692,428.152,5.8393503
754.686,429.152,5.839337401
760.6818,430.152,5.84001106
766.6758,431.152,5.837343395
772.6776,432.152,5.839503324
778.6836,433.152,5.837407301
784.6944,434.152,5.836658596
790.701,435.152,5.835977902
796.707,436.152,5.833308478
802.7154,437.152,5.831852695
808.7208,438.152,5.831857972
814.725,439.152,5.83320353
820.7322,440.152,5.830962106
826.7406,441.152,5.82993139
832.7538,442.152,5.827827159
838.7622,443.152,5.826498017
844.7658,444.152,5.825157736
850.7736,445.152,5.823812177
856.785,446.152,5.822477758
862.7958,447.152,5.821138063
868.8084,448.152,5.818458085
874.8216,449.152,5.817117804
880.8342,450.152,5.815777522
886.8492,451.152,5.814446035
892.863,452.152,5.810367145
898.8792,453.152,5.809630753
904.8984,454.152,5.806581406
910.92,455.152,5.804201615
916.9344,456.152,5.801050838
922.9482,457.152,5.799708211
928.968,458.152,5.798299333
934.9794,459.152,5.794219857
940.992,460.152,5.790314513
947.0064,461.152,5.786171717
953.0214,462.152,5.783473564
959.0352,463.152,5.780280575
965.0526,464.152,5.776554638
971.0706,465.152,5.77458467
977.0844,466.152,5.771855444
983.1072,467.152,5.768281359
989.1318,468.152,5.765547442
995.1546,469.152,5.762086513
1001.1756,470.152,5.759368426
1007.1936,471.152,5.755869388
1013.208,472.152,5.753187065
1019.2188,473.152,5.751067005
1025.2344,474.152,5.749517414
1031.25,475.152,5.745251495
1037.2584,476.152,5.743344847
1043.262,477.152,5.740755746
1049.2698,478.152,5.740663697
1055.2848,479.152,5.736833986
1061.2962,480.152,5.73467347
1067.3064,481.152,5.732556341
1073.3178,482.152,5.731169155
1079.3262,483.152,5.727154173
1085.337,484.152,5.724539861
1091.3514,485.152,5.723116325
1097.3628,486.152,5.720479734
1103.3736,487.152,5.717770441
1109.3826,488.152,5.714974963
1115.3934,489.152,5.712187693
1121.412,490.152,5.709839561
1127.4276,491.152,5.708484622
1133.4402,492.152,5.705700869
1139.4612,493.152,5.705708491
1145.4846,494.152,5.70436821
1151.502,495.152,5.703429543
1157.526,496.152,5.701849465
1163.5464,497.152,5.701681197
1169.5698,498.152,5.701687646
1175.5998,499.152,5.701692336
1181.6298,500.152,5.698963696
1187.6628,501.152,5.699007669
1193.6982,502.152,5.699007669
1199.7312,503.152,5.697661524
1205.7618,504.152,5.697666214
1211.7924,505.152,5.696328278
1217.8272,506.152,5.695978257
1223.862,507.152,5.696327105
1229.8896,508.152,5.694987996
1235.9064,509.152,5.694989168
1241.9226,510.152,5.694317855
1247.94,511.152,5.692976987
1253.9616,512.152,5.693315282
1259.982,513.152,5.693317627
1266.0018,514.152,5.692308019
1272.0216,515.152,5.690968323
1278.0444,516.152,5.692307432
1284.0672,517.152,5.690967737
1290.0852,518.152,5.690638236
1296.1062,519.152,5.690632959
1302.1254,520.152,5.690495179
1308.1452,521.152,5.689297954
1314.1668,522.152,5.687957086
1320.1842,523.152,5.686617391
1326.1962,524.152,5.685610127
1332.2124,525.152,5.685617749
1338.2358,526.152,5.685617749
1344.2568,527.152,5.684277467
1350.2754,528.152,5.684278054
1356.2964,529.152,5.68402829
1362.3204,530.152,5.682597718
1368.3438,531.152,5.681258609
1374.3648,532.152,5.679917741
1380.3834,533.152,5.678597393
1386.4014,534.152,5.677237177
1392.4206,535.152,5.675898068
1398.4404,536.152,5.674773544
1404.456,537.152,5.673799114
1410.4698,538.152,5.671866669
1416.483,539.152,5.670538113
1422.4938,540.152,5.669187278
1428.5082,541.152,5.666526649
1434.5208,542.152,5.665203956
1440.5316,543.152,5.664843381
1446.543,544.152,5.661592934
1452.5592,545.152,5.658387632
1458.5742,546.152,5.657416133
1464.5862,547.152,5.656384245
1470.5964,548.152,5.65124298
1476.6054,549.152,5.650109662
1482.6198,550.152,5.64742734
1488.636,551.152,5.645442128
1494.6462,552.152,5.641560822
1500.6528,553.152,5.637708245
1506.6612,554.152,5.63772642
1512.6738,555.152,5.633835733
1518.6882,556.152,5.628352656
1524.705,557.152,5.625585906
1530.7224,558.152,5.622707173
1536.7416,559.152,5.618300542
1542.7626,560.152,5.612953486
1548.786,561.152,5.608222045
1554.81,562.152,5.604842612
1560.8298,563.152,5.601068599
1566.8502,564.152,5.595712748
1572.8664,565.152,5.590628941
1578.8754,566.152,5.585371589
1584.888,567.152,5.579928966
1590.9018,568.152,5.575012841
1596.9138,569.152,5.568860795
1602.9306,570.152,5.564010921
1608.9462,571.152,5.557048609
1614.9588,572.152,5.552192286
1620.9714,573.152,5.546654682
1626.9822,574.152,5.538320428
1632.9924,575.152,5.531884613
1639.005,576.152,5.525055976
1645.017,577.152,5.518216787
1651.026,578.152,5.511432123
1657.0314,579.152,5.505825336
1663.029,580.152,5.498251513
1669.0248,581.152,5.490400956
1675.0212,582.152,5.482115951
1681.0116,583.152,5.475003545
1686.9996,584.152,5.465968076
1692.99,585.152,5.456275365
1698.9828,586.152,5.448843426
1704.975,587.152,5.439074495
1710.9702,588.152,5.428861149
1716.9678,589.152,5.416869555
1722.9696,590.152,5.407051962
1728.9798,591.152,5.395219841
1734.9978,592.152,5.385088577
1741.0236,593.152,5.371777222
1747.0548,594.152,5.358974189
1753.0896,595.152,5.344279752
1759.1256,596.152,5.326752314
1765.17,597.152,5.312689908
1771.2132,598.152,5.293411778
1777.251,599.152,5.277249246
1783.2912,600.152,5.257493281
1789.338,601.152,5.239361954
1795.3854,602.152,5.218026497
1801.4292,603.152,5.196613648
1807.4748,604.152,5.17031223
1813.5234,605.152,5.145534606
1819.5696,606.152,5.117428556
1825.608,607.152,5.08869927
1831.6476,608.152,5.057544461
1837.6884,609.152,5.026452972
1843.7256,610.152,4.991905244
1849.7676,611.152,4.953558879
1855.812,612.152,4.915491006
1861.8468,613.152,4.874436521
1867.8804,614.152,4.832584668
1873.9206,615.152,4.785874734
1879.9608,616.152,4.738353946
1886.0028,617.152,4.685163051
1892.046,618.152,4.631066323
1898.0898,619.152,4.575865591
1904.1366,620.152,4.518762317
1910.1828,621.152,4.456121438
1916.217,622.152,4.38923223
1922.2458,623.152,4.320871995
1928.2776,624.152,4.250663743
1934.31,625.152,4.176504415
1940.3334,626.152,4.101115616
1946.3478,627.152,4.021382334
1952.3622,628.152,3.940930834
1958.3712,629.152,3.854898344
1964.3742,630.152,3.768861165
1970.3772,631.152,3.676422761
1976.376,632.152,3.587576032
1982.37,633.152,3.490384495
1988.3658,634.152,3.395957362
1994.3556,635.152,3.294917938
2000.3358,636.152,3.198520837
2006.3094,637.152,3.095189566
2012.2764,638.152,2.995792368
2018.2416,639.152,2.89326726
2024.2014,640.152,2.792213764
2030.1462,641.152,2.68944241
2036.0778,642.152,2.588526695
2041.9998,643.152,2.490805143
2047.9254,644.152,2.387728326
2053.8522,645.152,2.281573434
2059.7844,646.152,2.184278122
2065.725,647.152,2.084762491
2071.6632,648.152,1.986086442
2077.6008,649.152,1.888185482
2083.5366,650.152,1.789943881
2089.4718,651.152,1.700188973
2095.4076,652.152,1.601371626
2101.338,653.152,1.512383598
2107.2714,654.152,1.421083204
2113.2108,655.152,1.338848179
2119.1526,656.152,1.247659768
2125.0986,657.152,1.170336765
2131.0446,658.152,1.090205385
2136.9918,659.152,1.017645483
2142.9402,660.152,0.944578432
2148.888,661.152,0.87764701
2154.84,662.152,0.812411754
2160.7968,663.152,0.752018164
2166.7638,664.152,0.693214619
2172.7362,665.152,0.641515858
2178.7086,666.152,0.590950414
2184.6882,667.152,0.542445229
2190.675,668.152,0.499788386
2196.6672,669.152,0.458510521
2202.6684,670.152,0.419513949
2208.6786,671.152,0.383603074
2214.6942,672.152,0.351221725
2220.7182,673.152,0.320936985
2226.747,674.152,0.293032623
2232.7794,675.152,0.26881726
2238.8184,676.152,0.244975371
2244.861,677.152,0.223936581
2250.9078,678.152,0.204311362
2256.9588,679.152,0.186939293
2263.011,680.152,0.171288014
2269.0692,681.152,0.157311795
2275.1334,682.152,0.144667649
2281.1886,683.152,0.132230467
2287.2354,684.152,0.12221529
2293.2822,685.152,0.11218018
2299.3332,686.152,0.105233697
2305.3878,687.152,0.096891234
2311.4424,688.152,0.08978352
2317.491,689.152,0.085614927
2323.536,690.152,0.080153542
2329.575,691.152,0.07425126
2335.6146,692.152,0.070402787
2341.6584,693.152,0.067704048
2347.6968,694.152,0.064440702
2353.728,695.152,0.060881275
2359.7544,696.152,0.05786183
2365.779,697.152,0.055188888
2371.7982,698.152,0.053510311
2377.8018,699.152,0.052507738
2383.794,700.152,0.05050611
2389.7838,701.152,0.049835969
2395.7736,702.152,0.047144266
2401.7712,703.152,0.045826263
2407.7688,704.152,0.044465461
2413.7766,705.152,0.044468979
2419.8054,706.152,0.044467806
2425.8462,707.152,0.043747244
2431.8942,708.152,0.042453866
2437.9434,709.152,0.041117688
2443.9896,710.152,0.04112062
2450.0292,711.152,0.042127883
2456.0718,712.152,0.040736593
2462.1282,713.152,0.040787601
2468.1996,714.152,0.041784897
2474.262,715.152,0.042457384
2480.2998,716.152,0.041086028
2486.325,717.152,0.041103031
2492.3418,718.152,0.04280975
2498.3514,719.152,0.043468165
2504.3568,720.152,0.042522463
2510.3574,721.152,0.041844114
2516.361,722.152,0.041729785
2522.364,723.152,0.042127883
2528.3652,724.152,0.042798024
2534.3628,725.152,0.042806818
2540.3604,726.152,0.041843527
2546.3568,727.152,0.041117688
2552.3532,728.152,0.041441912
2558.3472,729.152,0.042127883
2564.3412,730.152,0.043477546
2570.3376,731.152,0.041868152
2576.3364,732.152,0.040118047
2582.3316,733.152,0.040118047
2588.3232,734.152,0.040118047
2594.3196,735.152,0.041421978
2600.3232,736.152,0.041457742
2606.3238,737.152,0.042134332
2612.3196,738.152,0.042127883
2618.3106,739.152,0.041484712
2624.304,740.152,0.041117688
2630.3034,741.152,0.04245797
2636.3022,742.152,0.04245797
2642.2974,743.152,0.042757569
2648.2914,744.152,0.044137719
2654.2836,745.152,0.043634088
2660.2782,746.152,0.041457742
2666.274,747.152,0.041458915
2672.271,748.152,0.042457384
2678.2716,749.152,0.04245797
2684.2668,750.152,0.042456211
2690.2614,751.152,0.04159435
2696.2644,752.152,0.04245797
2702.265,753.152,0.041118861
2708.2644,754.152,0.041033261
2714.2626,755.152,0.043799424
2720.2626,756.152,0.041455983
2726.2602,757.152,0.041457742
2732.2584,758.152,0.041457742
2738.2578,759.152,0.041457742
2744.2572,760.152,0.041411424
2750.2578,761.152,0.042798024
2756.2566,762.152,0.041473572
2762.256,763.152,0.041457742
2768.25,764.152,0.04277809
2774.2464,765.152,0.043319245
2780.2428,766.152,0.042466764
2786.2374,767.152,0.041238466
2792.232,768.152,0.041117688
2798.2236,769.152,0.042462074
2804.2116,770.152,0.04245797
2810.1984,771.152,0.041447189
2816.1894,772.152,0.040448133
2822.1798,773.152,0.040448133
2828.1684,774.152,0.040448133
2834.1588,775.152,0.040448133
2840.1474,776.152,0.041449534
2846.1378,777.152,0.04245797
2852.139,778.152,0.041111825
2858.1402,779.152,0.041434876
2864.1414,780.152,0.04245797
2870.1378,781.152,0.042461488
2876.136,782.152,0.041117688
2882.1414,783.152,0.041117688
2888.1498,784.152,0.042463833
2894.1582,785.152,0.04213785
2900.1642,786.152,0.041787829
2906.1744,787.152,0.040764735
2912.1918,788.152,0.041426082
2918.2068,789.152,0.042644413
2924.2182,790.152,0.042448003
2930.2302,791.152,0.042097982
2936.2434,792.152,0.042117916
2942.256,793.152,0.042117916
2948.2692,794.152,0.042117916
2954.2788,795.152,0.042115571
2960.2872,796.152,0.043143941
2966.2944,797.152,0.043090588
2972.2974,798.152,0.043458198
2978.301,799.152,0.04343885
2984.3046,800.152,0.042117916
2990.3064,801.152,0.042117916
2996.3106,802.152,0.042118502
3002.316,803.152,0.041117688
3008.3178,804.152,0.041118274
3014.316,805.152,0.041444843
3020.3184,806.152,0.043453507
3026.3184,807.152,0.043458198
3032.3148,808.152,0.042117916
3038.3094,809.152,0.040776461
3044.2956,810.152,0.042117916
3050.2824,811.152,0.041448361
3056.2722,812.152,0.041628942
3062.2584,813.152,0.04244683
3068.244,814.152,0.043119316
3074.2314,815.152,0.041769654
3080.223,816.152,0.041779621
3086.2224,817.152,0.043120489
3092.2206,818.152,0.043116971
3098.2212,819.152,0.042024108
3104.2272,820.152,0.041731544
3110.2278,821.152,0.041778448
3116.2236,822.152,0.04115228
3122.22,823.152,0.041777862
3128.22,824.152,0.041770826
3134.2242,825.152,0.043118144
3140.2302,826.152,0.041799555
3146.2368,827.152,0.043099968
3152.2458,828.152,0.042448003
3158.2512,829.152,0.042448003
3164.2542,830.152,0.042448003
3170.2572,831.152,0.042448003
3176.2584,832.152,0.042448003
3182.2602,833.152,0.043150976
3188.2656,834.152,0.043117557
3194.2704,835.152,0.044460771
3200.274,836.152,0.043118144
3206.28,837.152,0.043114626
3212.2884,838.152,0.044456667
3218.2986,839.152,0.043116971
3224.3106,840.152,0.043120489
3230.3274,841.152,0.043685682
3236.343,842.152,0.043118144
3242.355,843.152,0.043111108
3248.3694,844.152,0.044125407
3254.3838,845.152,0.044127752
3260.4006,846.152,0.041447775
3266.4234,847.152,0.042788057
3272.4456,848.152,0.042788057
3278.4588,849.152,0.043129283
3284.4684,850.152,0.044118958
3290.4738,851.152,0.043034889
3296.4798,852.152,0.042792161
3302.4882,853.152,0.04412658
3308.496,854.152,0.042785125
3314.5038,855.152,0.042911766
3320.505,856.152,0.044237977
3326.5014,857.152,0.043631156
3332.499,858.152,0.04100336
3338.5032,859.152,0.041046159
3344.5092,860.152,0.041017431
3350.514,861.152,0.042347745
3356.5218,862.152,0.042341296
3362.5362,863.152,0.041668224
3368.5494,864.152,0.043008506
3374.5524,865.152,0.041661188
3380.5584,866.152,0.042995021
3386.5692,867.152,0.042840824
3392.5752,868.152,0.042337778
3398.5782,869.152,0.043734931
3404.5794,870.152,0.043000884
3410.571,871.152,0.043007919
3416.553,872.152,0.04302844
3422.5314,873.152,0.044350546
3428.5188,874.152,0.043007919
3434.5104,875.152,0.043007919
3440.508,876.152,0.043007919
3446.5104,877.152,0.041667637
3452.511,878.152,0.043006747
3458.5164,879.152,0.043007919
3464.5272,880.152,0.043007919
3470.5386,881.152,0.043020232
3476.5446,882.152,0.044690014
3482.5488,883.152,0.044013424
3488.556,884.152,0.044018114
3494.5626,885.152,0.043354423
3500.5698,886.152,0.044686496
3506.5788,887.152,0.044060914
3512.5938,888.152,0.043347973
3518.61,889.152,0.04367806
3524.6238,890.152,0.044671252
3530.6376,891.152,0.044019287
3536.6502,892.152,0.044018114
3542.6616,893.152,0.04401401
3548.6712,894.152,0.045027723
3554.6832,895.152,0.044020459
3560.6976,896.152,0.044062087
3566.703,897.152,0.043688027
3572.703,898.152,0.043688027
3578.7,899.152,0.043688027
3584.697,900.152,0.043686855
3590.6922,901.152,0.042299083
3596.6868,902.152,0.04234071
3602.6856,903.152,0.043893819
3608.673,904.152,0.042581093
3614.6532,905.152,0.044018114
3620.6352,906.152,0.043672783
3626.619,907.152,0.042678419
3632.604,908.152,0.042650863
3638.589,909.152,0.042677832
3644.5722,910.152,0.042677832
3650.5596,911.152,0.040354325
3656.553,912.152,0.040283969
3662.5458,913.152,0.044355823
3668.5434,914.152,0.044358168
3674.5446,915.152,0.045700795
3680.5518,916.152,0.045027723
3686.5626,917.152,0.045027723
3692.571,918.152,0.045027723
3698.589,919.152,0.045027723
3704.6088,920.152,0.043955966
3710.6226,921.152,0.043988799
3716.631,922.152,0.044035117
3722.64,923.152,0.041995379
3728.6472,924.152,0.042007691
3734.649,925.152,0.042008278
3740.652,926.152,0.042616857
3746.6586,927.152,0.043399568
3752.6544,928.152,0.044687669
3758.6256,929.152,0.045092216
3764.5896,930.152,0.044616726
3770.5704,931.152,0.046041435
3776.5668,932.152,0.044688255
3782.5758,933.152,0.044687082
3788.5884,934.152,0.043347387
3794.604,935.152,0.043372012
3800.6256,936.152,0.043017886
3806.649,937.152,0.043017886
3812.6622,938.152,0.043017886
3818.6682,939.152,0.043017886
3824.6718,940.152,0.044399795
3830.6766,941.152,0.045694932
3836.6802,942.152,0.044341165
3842.679,943.152,0.043007333
3848.682,944.152,0.044348201
3854.6874,945.152,0.042174201
3860.6826,946.152,0.042337778
3866.6808,947.152,0.043175601
3872.6796,948.152,0.042848446
3878.6742,949.152,0.042760501
3884.664,950.152,0.04367806
3890.6562,951.152,0.04370034
3896.6484,952.152,0.045017756
3902.6442,953.152,0.044729296
3908.643,954.152,0.046105342
3914.6418,955.152,0.043444713
3920.6478,956.152,0.04357663
3926.6502,957.152,0.043467578
3932.6496,958.152,0.042813854
3938.6502,959.152,0.043468165
3944.649,960.152,0.043468165
3950.6466,961.152,0.043510378
3956.6496,962.152,0.044806101
3962.6628,963.152,0.04434996
3968.6796,964.152,0.043141596
3974.697,965.152,0.043143355
3980.7126,966.152,0.044501225
3986.7246,967.152,0.044467806
3992.7348,968.152,0.044499466
3998.7402,969.152,0.0460344
4004.742,970.152,0.046305857
4010.7414,971.152,0.047354161
4016.736,972.152,0.045947041
4022.7276,973.152,0.044932156
4028.721,974.152,0.046358037
4034.7126,975.152,0.04392841
4040.7,976.152,0.043688027
4046.682,977.152,0.043702685
4052.6676,978.152,0.044687669
4058.6556,979.152,0.044687669
4064.64,980.152,0.044687669
4070.628,981.152,0.044695291
4076.6232,982.152,0.045017756
4082.6172,983.152,0.046028537
4088.6034,984.152,0.043607704
4094.5872,985.152,0.045079317
4100.5836,986.152,0.044770923
4106.5884,987.152,0.043347387
4112.592,988.152,0.043349732
4118.5956,989.152,0.044698808
4124.6046,990.152,0.045697864
4130.6124,991.152,0.044359927
4136.6178,992.152,0.045356051
4142.6262,993.152,0.04535781
4148.6322,994.152,0.04535781
4154.6394,995.152,0.04535781
4160.6466,996.152,0.045697864
4166.6544,997.152,0.044375171
4172.673,998.152,0.045700209
4178.6862,999.152,0.045697864
4184.694,1000.152,0.045697864
4190.6988,1001.152,0.044688841
4196.7072,1002.152,0.044687669
4202.7168,1003.152,0.044687669
4208.727,1004.152,0.044687669
4214.7378,1005.152,0.044770337
4220.7462,1006.152,0.04601857
4226.7546,1007.152,0.045697864
4232.7624,1008.152,0.045696691
4238.7696,1009.152,0.044357582
4244.7666,1010.152,0.043781249
4250.7564,1011.152,0.043681578
4256.7468,1012.152,0.045054106
4262.7318,1013.152,0.046368005
4268.7144,1014.152,0.045014238
4274.6976,1015.152,0.044680633
4280.6838,1016.152,0.045917726
4286.6676,1017.152,0.043923134
4292.649,1018.152,0.045248172
4298.6286,1019.152,0.045246413
4304.6064,1020.152,0.04390789
4310.58,1021.152,0.043568422
4316.556,1022.152,0.043567836
4322.5404,1023.152,0.043567836
4328.5302,1024.152,0.044907531
4334.52,1025.152,0.044906359
4340.5146,1026.152,0.046227879
4346.5092,1027.152,0.047577541
4352.499,1028.152,0.045526664
4358.4942,1029.152,0.045573568
4364.5008,1030.152,0.044240322
4370.511,1031.152,0.046885707
4376.5182,1032.152,0.049086091
4382.5242,1033.152,0.046207945
4388.5296,1034.152,0.044697636
4394.5332,1035.152,0.04335794
4400.5428,1036.152,0.04431185
4406.5494,1037.152,0.045697864
4412.5542,1038.152,0.045771737
4418.562,1039.152,0.046923817
4424.5644,1040.152,0.047367646
4430.559,1041.152,0.046366832
4436.5608,1042.152,0.046352761
4442.5668,1043.152,0.046256021
4448.5752,1044.152,0.047367646
4454.5842,1045.152,0.046074268
4460.5848,1046.152,0.044661285
4466.583,1047.152,0.04462728
4472.5836,1048.152,0.045013652
4478.5836,1049.152,0.045020687
4484.5902,1050.152,0.047367646
4490.6004,1051.152,0.047350057
4496.607,1052.152,0.046029123
4502.6112,1053.152,0.047199378
4508.6082,1054.152,0.046348657
4514.6016,1055.152,0.047795059
4520.6016,1056.152,0.04769656
4526.6016,1057.152,0.047698319
4532.589,1058.152,0.047697733
4538.5644,1059.152,0.047643207
4544.5452,1060.152,0.047701837
4550.5236,1061.152,0.045018342
4556.4972,1062.152,0.047697733
4562.4762,1063.152,0.047699492
4568.4636,1064.152,0.049075538
4574.4468,1065.152,0.048367874
4580.4222,1066.152,0.048740174
4586.3988,1067.152,0.049708156
4592.3802,1068.152,0.048379014
4598.3616,1069.152,0.04836846
4604.346,1070.152,0.049374551
4610.3334,1071.152,0.050717764
4616.3706,1072.152,0.049378069

File: Non-charring/PMMA/NIST/NIST_TGA_N2_10K_3.csv
Time,Temperature,Mass
[s],[K],[mg]
0,303.136,6.109775835
50.91,304.136,6.097692496
63.2112,305.136,6.097214945
72.0462,306.136,6.09449845
79.299,307.136,6.095818274
85.629,308.136,6.09590244
91.3458,309.136,6.096610534
96.6396,310.136,6.095724959
101.628,311.136,6.096957567
106.3824,312.136,6.096867912
110.961,313.136,6.095161411
115.4022,314.136,6.096012832
119.7414,315.136,6.096039057
124.002,316.136,6.093726317
128.211,317.136,6.091736213
132.3786,318.136,6.092944425
136.521,319.136,6.093085922
140.6478,320.136,6.094105065
144.7752,321.136,6.093742174
148.9134,322.136,6.093999552
153.0696,323.136,6.096189093
157.2534,324.136,6.098007815
161.475,325.136,6.099505729
165.7446,326.136,6.100940214
170.0628,327.136,6.098482317
174.4404,328.136,6.09815663
178.8786,329.136,6.096848395
183.3894,330.136,6.098179806
187.9692,331.136,6.100938994
192.6258,332.136,6.099506339
197.3616,333.136,6.100121728
202.1772,334.136,6.100846899
207.0708,335.136,6.099505729
212.0508,336.136,6.100831652
217.1088,337.136,6.100155273
222.2442,338.136,6.100179059
227.4492,339.136,6.101175635
232.7148,340.136,6.101175635
238.0392,341.136,6.101242724
243.4164,342.136,6.100505965
248.8416,343.136,6.100572444
254.3082,344.136,6.098626863
259.8054,345.136,6.099167844
265.3302,346.136,6.100505965
270.8748,347.136,6.100505965
276.435,348.136,6.100512064
282.0102,349.136,6.097825455
287.6004,350.136,6.099214807
293.1984,351.136,6.097827284
298.7958,352.136,6.099166625
304.398,353.136,6.100496207
310.0056,354.136,6.100505965
315.6204,355.136,6.100504745
321.2406,356.136,6.099166015
326.8656,357.136,6.100546218
332.4978,358.136,6.100504745
338.1396,359.136,6.097826064
343.7898,360.136,6.097826064
349.4544,361.136,6.098142603
355.1364,362.136,6.097839482
360.8358,363.136,6.097493669
366.5574,364.136,6.096889258
372.2934,365.136,6.095634084
378.054,366.136,6.095155922
383.835,367.136,6.093701921
389.637,368.136,6.096286067
395.4672,369.136,6.097715673
401.3208,370.136,6.098715909
407.1954,371.136,6.09876836
413.0958,372.136,6.096042107
419.0214,373.136,6.094699717
424.9626,374.136,6.095016255
430.9236,375.136,6.095057728
436.9032,376.136,6.096385481
442.8984,377.136,6.09504553
448.9104,378.136,6.093700091
454.9332,379.136,6.096382431
460.9638,380.136,6.095041871
467.0076,381.136,6.094362442
473.0562,382.136,6.09425632
479.106,383.136,6.093712899
485.16,384.136,6.092707784
491.217,385.136,6.09370558
497.277,386.136,6.095044311
503.3262,387.136,6.09370558
509.3694,388.136,6.09236685
515.412,389.136,6.090017515
521.4498,390.136,6.090314536
527.4846,391.136,6.092832203
533.508,392.136,6.09248578
539.5236,393.136,6.093151181
545.5362,394.136,6.092476632
551.5374,395.136,6.092476022
557.5308,396.136,6.091148269
563.5182,397.136,6.092477241
569.5092,398.136,6.092135697
575.5002,399.136,6.091133632
581.4852,400.136,6.092136307
587.4612,401.136,6.092478461
593.43,402.136,6.091144
599.403,403.136,6.088786127
605.373,404.136,6.087764544
611.3394,405.136,6.088786127
617.3028,406.136,6.088448242
623.2644,407.136,6.088445802
629.2248,408.136,6.087196727
635.1858,409.136,6.086094028
641.1474,410.136,6.087418731
647.1102,411.136,6.085080374
653.0748,412.136,6.085095012
659.0346,413.136,6.085095622
664.9932,414.136,6.082443777
670.9578,415.136,6.081680182
676.9254,416.136,6.083748353
682.8906,417.136,6.082092474
688.86,418.136,6.080755573
694.8342,419.136,6.081802162
700.8126,420.136,6.082095524
706.7862,421.136,6.080751914
712.7556,422.136,6.080747645
718.7304,423.136,6.078075673
724.71,424.136,6.076735722
730.695,425.136,6.076735722
736.6764,426.136,6.076736942
742.6608,427.136,6.076834526
748.6488,428.136,6.075505554
754.635,429.136,6.075396382
760.6218,430.136,6.074056432
766.6164,431.136,6.072715872
772.6104,432.136,6.071376531
778.605,433.136,6.070187836
784.6026,434.136,6.070035971
790.6008,435.136,6.068037939
796.6014,436.136,6.067823254
802.6068,437.136,6.068025741
808.611,438.136,6.06803001
814.6092,439.136,6.067022455
820.6128,440.136,6.064273636
826.6254,441.136,6.06357835
832.6338,442.136,6.061333918
838.6368,443.136,6.058618033
844.6422,444.136,6.059972621
850.6488,445.136,6.055947281
856.6566,446.136,6.053372893
862.6716,447.136,6.051946337
868.6902,448.136,6.049231672
874.7112,449.136,6.047926486
880.7298,450.136,6.045594228
886.7484,451.136,6.042158052
892.776,452.136,6.040786387
898.7976,453.136,6.039108552
904.8102,454.136,6.036765926
910.8264,455.136,6.035609556
916.848,456.136,6.03259543
922.8654,457.136,6.030847456
928.884,458.136,6.026053032
934.9062,459.136,6.021727012
940.932,460.136,6.019911339
946.9524,461.136,6.016441008
952.9686,462.136,6.012839549
958.9836,463.136,6.008223216
964.9956,464.136,6.005126754
971.0064,465.136,6.002634092
977.0148,466.136,5.99862034
983.0226,467.136,5.995890428
989.0328,468.136,5.992361547
995.04,469.136,5.98831242
1001.04,470.136,5.986318657
1007.0454,471.136,5.983259399
1013.0514,472.136,5.97928773
1019.0586,473.136,5.976705414
1025.0676,474.136,5.973939517
1031.0724,475.136,5.973213736
1037.0784,476.136,5.970926611
1043.0874,477.136,5.967618513
1049.0994,478.136,5.964681235
1055.1138,479.136,5.963700516
1061.1282,480.136,5.961338983
1067.1408,481.136,5.957689951
1073.157,482.136,5.955711436
1079.172,483.136,5.951105471
1085.1846,484.136,5.947771148
1091.2002,485.136,5.945079049
1097.2218,486.136,5.942435742
1103.2476,487.136,5.941093962
1109.2728,488.136,5.940581646
1115.2938,489.136,5.93848847
1121.3166,490.136,5.934724777
1127.3436,491.136,5.933386046
1133.3724,492.136,5.93238581
1139.4018,493.136,5.93238581
1145.4324,494.136,5.932046706
1151.46,495.136,5.93037619
1157.4792,496.136,5.927695069
1163.4942,497.136,5.926375856
1169.5104,498.136,5.926711911
1175.5344,499.136,5.925018218
1181.5602,500.136,5.923686807
1187.5842,501.136,5.923685587
1193.6142,502.136,5.922032148
1199.6472,503.136,5.922005922
1205.6796,504.136,5.921930295
1211.7132,505.136,5.923004328
1217.7444,506.136,5.921666818
1223.7696,507.136,5.922001043
1229.7906,508.136,5.920289054
1235.811,509.136,5.919004604
1241.8302,510.136,5.918996066
1247.8566,511.136,5.919008264
1253.8806,512.136,5.920325648
1259.9004,513.136,5.919034489
1265.9196,514.136,5.916317385
1271.946,515.136,5.917726254
1277.979,516.136,5.916646121
1284.006,517.136,5.915306171
1290.0354,518.136,5.915303121
1296.063,519.136,5.912634199
1302.0882,520.136,5.912367672
1308.1098,521.136,5.912226786
1314.135,522.136,5.912187752
1320.1656,523.136,5.913392304
1326.1902,524.136,5.910972221
1332.2106,525.136,5.910835604
1338.2298,526.136,5.910876467
1344.2508,527.136,5.909506022
1350.2706,528.136,5.90817156
1356.2928,529.136,5.906824291
1362.3162,530.136,5.905485561
1368.333,531.136,5.90549349
1374.3444,532.136,5.904145611
1380.3558,533.136,5.902817248
1386.3678,534.136,5.901503524
1392.378,535.136,5.900842392
1398.387,536.136,5.898785199
1404.3948,537.136,5.897443419
1410.4044,538.136,5.897120172
1416.4188,539.136,5.894590307
1422.4344,540.136,5.893411371
1428.4536,541.136,5.89018134
1434.4728,542.136,5.889273809
1440.4836,543.136,5.887913732
1446.4932,544.136,5.885389356
1452.5058,545.136,5.881541497
1458.516,546.136,5.878582872
1464.5256,547.136,5.876670225
1470.5406,548.136,5.874553872
1476.5508,549.136,5.87261561
1482.5574,550.136,5.868692733
1488.5616,551.136,5.866312904
1494.5682,552.136,5.86230952
1500.5778,553.136,5.856949719
1506.5838,554.136,5.85657768
1512.5958,555.136,5.853800195
1518.615,556.136,5.851764349
1524.6342,557.136,5.849785833
1530.6534,558.136,5.845310387
1536.6756,559.136,5.842268206
1542.6984,560.136,5.837454875
1548.7176,561.136,5.833173987
1554.738,562.136,5.828261853
1560.7578,563.136,5.823230787
1566.7734,564.136,5.815872344
1572.7896,565.136,5.813014962
1578.8022,566.136,5.808686502
1584.8094,567.136,5.803060785
1590.8184,568.136,5.798430424
1596.8328,569.136,5.793507921
1602.8466,570.136,5.786839884
1608.8628,571.136,5.782127797
1614.8826,572.136,5.77545854
1620.897,573.136,5.768775256
1626.909,574.136,5.762015124
1632.924,575.136,5.757548217
1638.9366,576.136,5.752687924
1644.9498,577.136,5.745313013
1650.96,578.136,5.738859051
1656.9624,579.136,5.730930351
1662.9678,580.136,5.72416961
1668.9762,581.136,5.718626229
1674.9846,582.136,5.710065672
1680.9918,583.136,5.702132093
1687.0008,584.136,5.693716083
1693.0098,585.136,5.687427404
1699.0206,586.136,5.680124461
1705.0302,587.136,5.671062567
1711.0422,588.136,5.662197671
1717.053,589.136,5.651037111
1723.059,590.136,5.640763345
1729.068,591.136,5.631993593
1735.0764,592.136,5.619304623
1741.0794,593.136,5.606082601
1747.0854,594.136,5.594107825
1753.0956,595.136,5.582300161
1759.107,596.136,5.570709621
1765.119,597.136,5.555203524
1771.1328,598.136,5.538094609
1777.1484,599.136,5.521485812
1783.1652,600.136,5.508064962
1789.182,601.136,5.486920339
1795.2054,602.136,5.46538965
1801.242,603.136,5.446263186
1807.2774,604.136,5.423490739
1813.3098,605.136,5.400463965
1819.3434,606.136,5.373303898
1825.38,607.136,5.346337779
1831.416,608.136,5.317687117
1837.452,609.136,5.284140177
1843.491,610.136,5.252954161
1849.5336,611.136,5.216823685
1855.5792,612.136,5.179167849
1861.6224,613.136,5.139532887
1867.6704,614.136,5.099709467
1873.7154,615.136,5.053851086
1879.7592,616.136,5.005711069
1885.8054,617.136,4.952739424
1891.8444,618.136,4.902172615
1897.8846,619.136,4.845453745
1903.9332,620.136,4.78973938
1909.9794,621.136,4.724467882
1916.0208,622.136,4.662306264
1922.0592,623.136,4.593735207
1928.0928,624.136,4.523618054
1934.1264,625.136,4.447738565
1940.1642,626.136,4.374223659
1946.1936,627.136,4.294332248
1952.2182,628.136,4.208887087
1958.2422,629.136,4.121878753
1964.2572,630.136,4.033575602
1970.2668,631.136,3.939439976
1976.2764,632.136,3.845451947
1982.2794,633.136,3.747561777
1988.2722,634.136,3.646779461
1994.2536,635.136,3.544917013
2000.2356,636.136,3.444320107
2006.2146,637.136,3.338101752
2012.184,638.136,3.234158325
2018.1426,639.136,3.126291411
2024.0964,640.136,3.023121947
2030.0472,641.136,2.912936803
2035.9878,642.136,2.808836022
2041.9218,643.136,2.701474715
2047.8582,644.136,2.594967878
2053.7922,645.136,2.489358204
2059.7268,646.136,2.390101858
2065.6674,647.136,2.275782812
2071.62,648.136,2.17595255
2077.5708,649.136,2.069135884
2083.515,650.136,1.967585094
2089.461,651.136,1.864732168
2095.398,652.136,1.765642935
2101.3314,653.136,1.666184712
2107.2648,654.136,1.570010801
2113.2,655.136,1.474235764
2119.14,656.136,1.384101693
2125.0806,657.136,1.297402578
2131.0248,658.136,1.212569148
2136.9702,659.136,1.132631994
2142.915,660.136,1.052397819
2148.8556,661.136,0.977300832
2154.7932,662.136,0.907102562
2160.7326,663.136,0.841266907
2166.6768,664.136,0.77739025
2172.6312,665.136,0.718603819
2178.5874,666.136,0.665222931
2184.5484,667.136,0.616391288
2190.519,668.136,0.567382163
2196.4908,669.136,0.5206254
2202.4692,670.136,0.477099886
2208.4656,671.136,0.442441709
2214.4722,672.136,0.40376856
2220.4878,673.136,0.373072293
2226.5076,674.136,0.342486417
2232.5292,675.136,0.313691819
2238.5616,676.136,0.2852595
2244.5976,677.136,0.261775301
2250.6426,678.136,0.240960634
2256.6936,679.136,0.222880758
2262.7482,680.136,0.206406139
2268.8076,681.136,0.190550569
2274.8766,682.136,0.177777433
2280.9534,683.136,0.164946967
2287.0296,684.136,0.15449755
2293.1064,685.136,0.143633402
2299.1784,686.136,0.131868431
2305.2498,687.136,0.120820092
2311.3242,688.136,0.113563502
2317.4004,689.136,0.110075484
2323.479,690.136,0.102584082
2329.5576,691.136,0.098901506
2335.6302,692.136,0.092997674
2341.6986,693.136,0.088125183
2347.7586,694.136,0.084540191
2353.815,695.136,0.081568148
2359.863,696.136,0.075376443
2365.9038,697.136,0.071084577
2371.9344,698.136,0.067688654
2377.9542,699.136,0.066040094
2383.9698,700.136,0.063955456
2389.9848,701.136,0.064821514
2395.9968,702.136,0.062630143
2401.9944,703.136,0.059928896
2407.9848,704.136,0.058586506
2413.9752,705.136,0.056561028
2419.9668,706.136,0.056606161
2425.9614,707.136,0.054623376
2431.9572,708.136,0.053184622
2437.9452,709.136,0.054575804
2443.9236,710.136,0.054575804
2449.8678,711.136,0.054575804
2455.8012,712.136,0.05423426
2461.7742,713.136,0.05056998
2467.7874,714.136,0.049216002
2473.8228,715.136,0.049215393
2479.8588,716.136,0.051556189
2485.884,717.136,0.050882249
2491.9056,718.136,0.052231348
2497.9242,719.136,0.051225623
2503.9398,720.136,0.051225013
2509.9554,721.136,0.050091819
2515.974,722.136,0.051225623
2521.9908,723.136,0.051173781
2528.0094,724.136,0.050227827
2534.0358,725.136,0.049677697
2540.0568,726.136,0.050215629
2546.0748,727.136,0.050885909
2552.097,728.136,0.050885909
2558.1192,729.136,0.051268926
2564.1348,730.136,0.05020831
2570.1504,731.136,0.050545584
2576.166,732.136,0.050545584
2582.1744,733.136,0.050548634
2588.1786,734.136,0.050215629
2594.1846,735.136,0.05093897
2600.1924,736.136,0.049875914
2606.1948,737.136,0.051215255
2612.196,738.136,0.049909459
2618.1984,739.136,0.050282108
2624.193,740.136,0.049875914
2630.187,741.136,0.049875914
2636.1852,742.136,0.051188419
2642.1798,743.136,0.049876524
2648.1714,744.136,0.049763083
2654.1678,745.136,0.048482903
2660.1666,746.136,0.049525832
2666.166,747.136,0.048535354
2672.1708,748.136,0.049866156
2678.1774,749.136,0.048963504
2684.1798,750.136,0.048895195
2690.1762,751.136,0.049545958
2696.1726,752.136,0.049545958
2702.1732,753.136,0.049545958
2708.1744,754.136,0.049185507
2714.1702,755.136,0.047988884
2720.1642,756.136,0.048484122
2726.1606,757.136,0.048875678
2732.157,758.136,0.049869815
2738.154,759.136,0.050201601
2744.151,760.136,0.048875678
2750.1474,761.136,0.048596344
2756.1408,762.136,0.048535964
2762.133,763.136,0.048843963
2768.1192,764.136,0.049875914
2774.106,765.136,0.049875914
2780.097,766.136,0.049875914
2786.0868,767.136,0.049875304
2792.0802,768.136,0.049211733
2798.0796,769.136,0.049301998
2804.0778,770.136,0.050545584
2810.0802,771.136,0.050546194
2816.0838,772.136,0.047910207
2822.088,773.136,0.046526953
2828.0934,774.136,0.049256256
2834.1,775.136,0.049205634
2840.1054,776.136,0.049205634
2846.1114,777.136,0.049206244
2852.1192,778.136,0.047866294
2858.13,779.136,0.049205024
2864.1426,780.136,0.049206244
2870.1558,781.136,0.048096836
2876.1666,782.136,0.049216002
2882.1804,783.136,0.049216002
2888.2008,784.136,0.050216238
2894.2128,785.136,0.050545584
2900.2236,786.136,0.050532167
2906.2314,787.136,0.050317482
2912.226,788.136,0.050602305
2918.2164,789.136,0.047865684
2924.2116,790.136,0.047870563
2930.2104,791.136,0.049013516
2936.205,792.136,0.050214409
2942.1936,793.136,0.049216002
2948.1786,794.136,0.049216002
2954.1678,795.136,0.04953864
2960.1528,796.136,0.049545958
2966.136,797.136,0.048199909
2972.1162,798.136,0.049206244
2978.0982,799.136,0.049674647
2984.085,800.136,0.049155622
2990.0718,801.136,0.049200755
2996.0622,802.136,0.049545958
3002.0568,803.136,0.048870799
3008.0556,804.136,0.048875678
3014.0616,805.136,0.04886775
3020.0688,806.136,0.048542673
3026.0742,807.136,0.049885673
3032.082,808.136,0.050216238
3038.0958,809.136,0.051226233
3044.115,810.136,0.049945443
3050.1354,811.136,0.047717478
3056.157,812.136,0.047604647
3062.1732,813.136,0.050031439
3068.1828,814.136,0.048765896
3074.1942,815.136,0.048765896
3080.2032,816.136,0.048765896
3086.2062,817.136,0.047576591
3092.2098,818.136,0.047425946
3098.2164,819.136,0.047425946
3104.223,820.136,0.047425946
3110.226,821.136,0.047419847
3116.2296,822.136,0.048766506
3122.2338,823.136,0.048327378
3128.2326,824.136,0.047427776
3134.2332,825.136,0.048765896
3140.2338,826.136,0.048767726
3146.232,827.136,0.048241992
3152.2368,828.136,0.049435566
3158.238,829.136,0.050044247
3164.2278,830.136,0.050105847
3170.2152,831.136,0.047424116
3176.2032,832.136,0.047425946
3182.1996,833.136,0.048092567
3188.1942,834.136,0.049435566
3194.1912,835.136,0.049435566
3200.193,836.136,0.048113913
3206.1966,837.136,0.049444105
3212.1996,838.136,0.048489612
3218.2086,839.136,0.048062072
3224.217,840.136,0.049100731
3230.2302,841.136,0.049096462
3236.2542,842.136,0.046758105
3242.2812,843.136,0.046755666
3248.3064,844.136,0.047427166
3254.3256,845.136,0.047425946
3260.3394,846.136,0.047757122
3266.3514,847.136,0.049766132
3272.3646,848.136,0.048424962
3278.3778,849.136,0.047075863
3284.3898,850.136,0.048425572
3290.3964,851.136,0.049766742
3296.4066,852.136,0.049765522
3302.4126,853.136,0.049765522
3308.4144,854.136,0.049765522
3314.4204,855.136,0.049095852
3320.4216,856.136,0.049095852
3326.4198,857.136,0.049075116
3332.4192,858.136,0.047755902
3338.4156,859.136,0.048753088
3344.4078,860.136,0.048755528
3350.4018,861.136,0.047425946
3356.3976,862.136,0.04776566
3362.3886,863.136,0.048765896
3368.376,864.136,0.048765896
3374.367,865.136,0.047427166
3380.3628,866.136,0.04874516
3386.3676,867.136,0.049153183
3392.3802,868.136,0.048099276
3398.3886,869.136,0.049435566
3404.3976,870.136,0.048095616
3410.4138,871.136,0.048095616
3416.4306,872.136,0.048087078
3422.4546,873.136,0.047425946
3428.4774,874.136,0.048757358
3434.4924,875.136,0.050105847
3440.5098,876.136,0.048767116
3446.5236,877.136,0.049824073
3452.5356,878.136,0.049118418
3458.5482,879.136,0.048765896
3464.5638,880.136,0.050104627
3470.5806,881.136,0.048765896
3476.5944,882.136,0.050108896
3482.6046,883.136,0.048765896
3488.6196,884.136,0.048776265
3494.637,885.136,0.050105847
3500.6496,886.136,0.049514244
3506.6238,887.136,0.048765896
3512.5596,888.136,0.048765896
3518.5032,889.136,0.049105611
3524.475,890.136,0.049090363
3530.46,891.136,0.048095616
3536.4534,892.136,0.048092567
3542.4516,893.136,0.048084638
3548.4522,894.136,0.048765896
3554.4534,895.136,0.048765896
3560.4516,896.136,0.04740277
3566.4456,897.136,0.046035984
3572.4456,898.136,0.044745435
3578.4504,899.136,0.044801546
3584.4522,900.136,0.044727138
3590.4534,901.136,0.046102463
3596.457,902.136,0.046076847
3602.4678,903.136,0.047431435
3608.4798,904.136,0.047433875
3614.49,905.136,0.049101341
3620.499,906.136,0.050105847
3626.5038,907.136,0.048785413
3632.5104,908.136,0.04977955
3638.5104,909.136,0.049763083
3644.493,910.136,0.04843594
3650.4696,911.136,0.04843594
3656.4534,912.136,0.04837617
3662.4402,913.136,0.04770345
3668.4354,914.136,0.04843716
3674.4402,915.136,0.049767962
3680.4486,916.136,0.048765896
3686.4576,917.136,0.048765286
3692.466,918.136,0.050105847
3698.4768,919.136,0.047030731
3704.49,920.136,0.046867887
3710.4984,921.136,0.04709599
3716.5044,922.136,0.04709599
3722.511,923.136,0.048469485
3728.5188,924.136,0.047264322
3734.5266,925.136,0.048448748
3740.5302,926.136,0.04843533
3746.5362,927.136,0.046511706
3752.5446,928.136,0.047430215
3758.5476,929.136,0.048765896
3764.5476,930.136,0.048767726
3770.5506,931.136,0.047425946
3776.5512,932.136,0.048747599
3782.5512,933.136,0.048903734
3788.5542,934.136,0.048770166
3794.5578,935.136,0.050108286
3800.5518,936.136,0.048752478
3806.55,937.136,0.046082336
3812.5572,938.136,0.045072952
3818.5668,939.136,0.046629417
3824.5728,940.136,0.04849815
3830.5842,941.136,0.049205634
3836.5998,942.136,0.049219052
3842.6088,943.136,0.049877134
3848.619,944.136,0.047892519
3854.6298,945.136,0.047865684
3860.637,946.136,0.048861041
3866.646,947.136,0.048199299
3872.6496,948.136,0.047865684
3878.652,949.136,0.047865684
3884.6514,950.136,0.047866294
3890.6412,951.136,0.046525734
3896.6328,952.136,0.046568427
3902.6292,953.136,0.046552569
3908.6262,954.136,0.045185783
3914.6208,955.136,0.046523294
3920.613,956.136,0.047533288
3926.6016,957.136,0.048914102
3932.5902,958.136,0.04654464
3938.5788,959.136,0.047871173
3944.5626,960.136,0.048875678
3950.544,961.136,0.047537558
3956.5338,962.136,0.046864228
3962.5296,963.136,0.047657708
3968.5332,964.136,0.047868733
3974.5476,965.136,0.046861179
3980.5596,966.136,0.045208959
3986.5638,967.136,0.045195542
3992.5662,968.136,0.04520347
3998.5734,969.136,0.046536102
4004.5818,970.136,0.045452919
4010.592,971.136,0.046536102
4016.5944,972.136,0.046831903
4022.5914,973.136,0.048875068
4028.586,974.136,0.047480837
4034.5794,975.136,0.044746045
4040.577,976.136,0.046310439
4046.5746,977.136,0.047625383
4052.5656,978.136,0.048531085
4058.5602,979.136,0.047257614
4064.55,980.136,0.048486562
4070.535,981.136,0.048656114
4076.5254,982.136,0.049635004
4082.5182,983.136,0.04831579
4088.514,984.136,0.04831579
4094.517,985.136,0.04831579
4100.5212,986.136,0.04831579
4106.5212,987.136,0.048657944
4112.5248,988.136,0.050002164
4118.523,989.136,0.048840914
4124.5212,990.136,0.048656114
4130.5254,991.136,0.048656114
4136.5308,992.136,0.047317384
4142.5338,993.136,0.047315554
4148.5296,994.136,0.047315554
4154.523,995.136,0.048312131
4160.5218,996.136,0.048325548
4166.5236,997.136,0.047634532
4172.5242,998.136,0.048309691
4178.5248,999.136,0.047617455
4184.5308,1000.136,0.048995829
4190.5404,1001.136,0.048979361
4196.5512,1002.136,0.049996065
4202.5566,1003.136,0.049994845
4208.5548,1004.136,0.048656114
4214.559,1005.136,0.047648559
4220.5692,1006.136,0.049002537
4226.5698,1007.136,0.047668076
4232.5692,1008.136,0.046315928
4238.5728,1009.136,0.046315928
4244.577,1010.136,0.047654658
4250.5794,1011.136,0.048328598
4256.5752,1012.136,0.048325548
4262.5746,1013.136,0.048325548
4268.5824,1014.136,0.046985598
4274.5842,1015.136,0.046985598
4280.58,1016.136,0.048181612
4286.5758,1017.136,0.04697645
4292.5734,1018.136,0.047651609
4298.5692,1019.136,0.048868969
4304.5626,1020.136,0.048837255
4310.5626,1021.136,0.047801034
4316.5614,1022.136,0.046316538
4322.5602,1023.136,0.048654285
4328.5584,1024.136,0.048636597
4334.5566,1025.136,0.048995829
4340.5602,1026.136,0.048995829
4346.5584,1027.136,0.047655268
4352.5494,1028.136,0.048983021
4358.5398,1029.136,0.048995829
4364.5248,1030.136,0.047649779
4370.5116,1031.136,0.047655878
4376.4954,1032.136,0.048998268
4382.4774,1033.136,0.050367494
4388.4642,1034.136,0.049327004
4394.4456,1035.136,0.047751023
4400.427,1036.136,0.045074781
4406.412,1037.136,0.045075391
4412.4048,1038.136,0.044075765
4418.4048,1039.136,0.04508149
4424.4096,1040.136,0.047755902
4430.4048,1041.136,0.045413276
4436.3934,1042.136,0.046756276
4442.3862,1043.136,0.048097446
4448.3748,1044.136,0.048092567
4454.3706,1045.136,0.045418155
4460.3688,1046.136,0.046755666
4466.3574,1047.136,0.046755666
4472.3472,1048.136,0.048087078
4478.3394,1049.136,0.048085858
4484.3346,1050.136,0.048751869
4490.3334,1051.136,0.047858365
4496.3364,1052.136,0.046076847
4502.34,1053.136,0.044745435
4508.352,1054.136,0.046678209
4514.3682,1055.136,0.049094632
4520.3754,1056.136,0.047755902
4526.3736,1057.136,0.047757732
4532.3724,1058.136,0.046415952
4538.379,1059.136,0.046415952
4544.385,1060.136,0.047416188
4550.3868,1061.136,0.04575604
4556.391,1062.136,0.04575726
4562.3862,1063.136,0.04709599
4568.3712,1064.136,0.0470966
4574.358,1065.136,0.046755666
4580.3508,1066.136,0.048085858
4586.34,1067.136,0.046756276
4592.3274,1068.136,0.045415716
4598.313,1069.136,0.046756886
4604.2944,1070.136,0.046753226
4610.2812,1071.136,0.046755666
4616.3244,1072.136,0.048107814
