Repository: MaCFP/matl-db

### Experimental Conditions: TGA
A Netzsch F1 Jupiter was used to conduct Thermogravimetric Analysis (TGA) experiments. 

* Heating Rate: 10 K/min
* Temperature program
  - Initial Temperature: 300 K
  - Initial Isotherm: 1500 s (hold at 300 K for 1500 s)  
  - Maximum Temperature: 1000 K
  - Final Isotherm: None
* Sample mass: 5 to 6.5 mg
* Sample geometry: Powdered
* Calibration type: Before each experiment, a baseline test was performed using an empty crucible. Temperature/Heat flow calibration were performed every 6 months using a set of 5 [6?] reference materials with melting temperatures between 60-820 C
* Crucible
  - Type: Pt-Rh
  - Volume: 85 µL
  - Diameter: 6.8 mm
  - Mass: None

File: Non-charring/PMMA/NIST/NIST_TGA_N2_10K_4.csv
Time,Temperature,Mass
[s],[K],[mg]
0,301.925,6.340422676
56.1948,302.925,6.329698581
68.3766,303.925,6.331966153
77.0814,304.925,6.333272857
84.1734,305.925,6.334639734
90.3318,306.925,6.336259338
95.8746,307.925,6.338122167
100.983,308.925,6.341334139
105.7758,309.925,6.341859861
110.3316,310.925,6.343491499
114.699,311.925,6.345380931
118.9188,312.925,6.346299995
123.0258,313.925,6.349024881
127.0452,314.925,6.348847529
130.9962,315.925,6.350882644
134.8986,316.925,6.353122346
138.7668,317.925,6.352826548
142.6128,318.925,6.354791355
146.445,319.925,6.355933375
150.2712,320.925,6.356151898
154.1052,321.925,6.358004593
157.9584,322.925,6.358083768
161.8374,323.925,6.359322065
165.747,324.925,6.359860455
169.6932,325.925,6.361165893
173.6862,326.925,6.361133589
177.7302,327.925,6.362451695
181.8324,328.925,6.362638548
185.9964,329.925,6.362642981
190.227,330.925,6.361304607
194.5326,331.925,6.362642981
198.9144,332.925,6.362617012
203.3778,333.925,6.361302707
207.9216,334.925,6.361302707
212.5542,335.925,6.361311575
217.2732,336.925,6.360737081
222.081,337.925,6.361641576
226.9746,338.925,6.36136098
231.9486,339.925,6.361300807
237.003,340.925,6.361302707
242.1342,341.925,6.358618991
247.3374,342.925,6.358623425
252.6072,343.925,6.358947726
257.9406,344.925,6.358626592
263.3286,345.925,6.357613152
268.7598,346.925,6.356272244
274.2348,347.925,6.356272878
279.7404,348.925,6.355946677
285.2742,349.925,6.354605135
290.8314,350.925,6.354264366
296.4126,351.925,6.355611608
302.0046,352.925,6.354262466
307.6152,353.925,6.352931693
313.2414,354.925,6.352922825
318.8772,355.925,6.352403437
324.5268,356.925,6.352214684
330.186,357.925,6.352227985
335.853,358.925,6.35091368
341.5314,359.925,6.352246987
347.2248,360.925,6.350913047
352.9254,361.925,6.352251421
358.6452,362.925,6.351799173
364.3842,363.925,6.350912413
370.137,364.925,6.352252054
375.9084,365.925,6.351775738
381.6996,366.925,6.352252688
387.5154,367.925,6.350913047
393.3552,368.925,6.350912413
399.2214,369.925,6.35081297
405.1104,370.925,6.349496764
411.0174,371.925,6.349572772
416.9514,372.925,6.349578473
422.91,373.925,6.350913047
428.8878,374.925,6.34964878
434.8824,375.925,6.349655114
440.8992,376.925,6.349912908
446.9292,377.925,6.350942183
452.9736,378.925,6.349572772
459.0306,379.925,6.348205262
465.0948,380.925,6.34691946
471.1638,381.925,6.348233131
477.2442,382.925,6.348174225
483.3264,383.925,6.348335742
489.411,384.925,6.348240732
495.5046,385.925,6.346902991
501.594,386.925,6.348242632
507.6768,387.925,6.349582907
513.7578,388.925,6.348239465
519.8328,389.925,6.348224264
525.897,390.925,6.346559055
531.9552,391.925,6.346524218
538.0086,392.925,6.34555575
544.0494,393.925,6.34644251
550.0848,394.925,6.346757309
556.1172,395.925,6.347136083
562.1448,396.925,6.34552408
568.164,397.925,6.345565251
574.1724,398.925,6.344854576
580.1724,399.925,6.34555955
586.1658,400.925,6.344223076
592.1562,401.925,6.34394628
598.1448,402.925,6.344223076
604.1232,403.925,6.344223076
610.0986,404.925,6.344222443
616.071,405.925,6.344304151
622.0398,406.925,6.342882802
628.0056,407.925,6.342481859
633.9756,408.925,6.341540627
639.948,409.925,6.341520992
645.9138,410.925,6.340867956
651.8844,411.925,6.341646405
657.8538,412.925,6.340873023
663.8184,413.925,6.340873023
669.783,414.925,6.34087239
675.7476,415.925,6.339422537
681.7086,416.925,6.338599751
687.6708,417.925,6.338082896
693.639,418.925,6.337410859
699.603,419.925,6.337412759
705.5676,420.925,6.337126462
711.5376,421.925,6.336073118
717.5028,422.925,6.334732844
723.4656,423.925,6.334732844
729.4398,424.925,6.334252093
735.4146,425.925,6.333732705
741.387,426.925,6.333723204
747.3594,427.925,6.332377229
753.3336,428.925,6.331042655
759.3138,429.925,6.329333742
765.2958,430.925,6.328305101
771.2814,431.925,6.327023099
777.27,432.925,6.326971794
783.261,433.925,6.325682825
789.2574,434.925,6.325032323
795.2556,435.925,6.323689515
801.2556,436.925,6.323781358
807.258,437.925,6.321673403
813.261,438.925,6.321480849
819.2682,439.925,6.319996159
825.2796,440.925,6.318652718
831.294,441.925,6.317264939
837.309,442.925,6.314845984
843.3282,443.925,6.313301121
849.3462,444.925,6.311948812
855.3654,445.925,6.31062374
861.3846,446.925,6.308712138
867.4038,447.925,6.307276221
873.426,448.925,6.306028423
879.4446,449.925,6.303957838
885.4626,450.925,6.300467804
891.4794,451.925,6.298541635
897.4968,452.925,6.295885788
903.516,453.925,6.29260731
909.5274,454.925,6.289859621
915.5412,455.925,6.288566851
921.558,456.925,6.284506757
927.57,457.925,6.280242075
933.5784,458.925,6.277581162
939.5892,459.925,6.27300738
945.597,460.925,6.270984301
951.6126,461.925,6.267515169
957.6312,462.925,6.26381548
963.651,463.925,6.260755524
969.6696,464.925,6.257003263
975.6858,465.925,6.252949503
981.7098,466.925,6.251543355
987.738,467.925,6.246263966
993.765,468.925,6.243560614
999.7872,469.925,6.240306839
1005.8016,470.925,6.236448166
1011.8118,471.925,6.234236333
1017.8244,472.925,6.232961299
1023.8358,473.925,6.22888347
1029.8448,474.925,6.226230157
1035.8502,475.925,6.224672626
1041.8544,476.925,6.222290409
1047.8592,477.925,6.219571223
1053.8622,478.925,6.215504795
1059.8694,479.925,6.214263331
1065.8796,480.925,6.211485872
1071.888,481.925,6.209084652
1077.9018,482.925,6.207420077
1083.9174,483.925,6.205840378
1089.9312,484.925,6.202102684
1095.9474,485.925,6.201091144
1101.969,486.925,6.199762905
1107.993,487.925,6.197086156
1114.011,488.925,6.195745882
1120.0278,489.925,6.197186867
1126.0524,490.925,6.195752849
1132.0764,491.925,6.193069767
1138.0992,492.925,6.193071667
1144.1268,493.925,6.190393018
1150.1508,494.925,6.190363249
1156.1742,495.925,6.191057455
1162.197,496.925,6.18771437
1168.2204,497.925,6.18838324
1174.2408,498.925,6.188382607
1180.2672,499.925,6.188382607
1186.2978,500.925,6.187360299
1192.3236,501.925,6.187043599
1198.3428,502.925,6.187042966
1204.3638,503.925,6.185696357
1210.389,504.925,6.185702691
1216.4148,505.925,6.18438902
1222.4394,506.925,6.183687846
1228.4652,507.925,6.183350244
1234.4916,508.925,6.182353906
1240.5186,509.925,6.182352639
1246.5492,510.925,6.182352639
1252.5792,511.925,6.182352639
1258.608,512.925,6.182139816
1264.6368,513.925,6.181014265
1270.6656,514.925,6.182352639
1276.6962,515.925,6.181052269
1282.7244,516.925,6.178320414
1288.7502,517.925,6.178333082
1294.7748,518.925,6.178333082
1300.7934,519.925,6.178993719
1306.809,520.925,6.177322809
1312.8336,521.925,6.177322809
1318.854,522.925,6.175981268
1324.8744,523.925,6.175951498
1330.8978,524.925,6.173634521
1336.9224,525.925,6.172913712
1342.9464,526.925,6.17298592
1348.971,527.925,6.17096284
1354.9938,528.925,6.17096284
1361.0118,529.925,6.170917869
1367.0304,530.925,6.169623199
1373.055,531.925,6.168367167
1379.0754,532.925,6.165900074
1385.0904,533.925,6.166273146
1391.1102,534.925,6.165784162
1397.1354,535.925,6.163593231
1403.1582,536.925,6.162252957
1409.1798,537.925,6.160290683
1415.1984,538.925,6.158242268
1421.214,539.925,6.155858784
1427.2308,540.925,6.15427275
1433.2392,541.925,6.151504792
1439.2476,542.925,6.151373678
1445.2638,543.925,6.148864781
1451.283,544.925,6.148895184
1457.2998,545.925,6.144633669
1463.3112,546.925,6.141934118
1469.3154,547.925,6.140549506
1475.3226,548.925,6.13634373
1481.3316,549.925,6.134650651
1487.3382,550.925,6.132259566
1493.3484,551.925,6.129431435
1499.3616,552.925,6.127803597
1505.3742,553.925,6.123963927
1511.3856,554.925,6.119183023
1517.397,555.925,6.115471299
1523.406,556.925,6.112114279
1529.4156,557.925,6.1081967
1535.4258,558.925,6.103647622
1541.4336,559.925,6.097701896
1547.442,560.925,6.093335236
1553.4522,561.925,6.08916113
1559.4654,562.925,6.084383394
1565.4726,563.925,6.078887382
1571.481,564.925,6.074100778
1577.4948,565.925,6.069578936
1583.5062,566.925,6.063075818
1589.5188,567.925,6.057635545
1595.5368,568.925,6.051355384
1601.5536,569.925,6.044904205
1607.5704,570.925,6.038594908
1613.5914,571.925,6.031950542
1619.6094,572.925,6.025781226
1625.6256,573.925,6.019413022
1631.6466,574.925,6.013142996
1637.6634,575.925,6.006625943
1643.6748,576.925,5.997646865
1649.6868,577.925,5.991160215
1655.6946,578.925,5.983743101
1661.7012,579.925,5.975320782
1667.709,580.925,5.969369355
1673.7186,581.925,5.959568124
1679.73,582.925,5.951938821
1685.7366,583.925,5.94284573
1691.7366,584.925,5.934084541
1697.745,585.925,5.925176404
1703.7594,586.925,5.913694129
1709.7714,587.925,5.904416719
1715.7798,588.925,5.893363889
1721.784,589.925,5.881765701
1727.793,590.925,5.869355495
1733.805,591.925,5.857525483
1739.82,592.925,5.844772608
1745.8326,593.925,5.830510973
1751.8464,594.925,5.81607262
1757.8596,595.925,5.80090079
1763.8734,596.925,5.784990416
1769.895,597.925,5.766446997
1775.9184,598.925,5.748232947
1781.9412,599.925,5.727749424
1787.9676,600.925,5.705422074
1793.9994,601.925,5.686463779
1800.033,602.925,5.662008838
1806.0648,603.925,5.637753419
1812.1014,604.925,5.610553322
1818.1404,605.925,5.583312055
1824.1794,606.925,5.554760917
1830.2178,607.925,5.523790824
1836.2532,608.925,5.487518539
1842.2874,609.925,5.45411619
1848.3258,610.925,5.412815977
1854.3624,611.925,5.375754476
1860.3954,612.925,5.333355947
1866.432,613.925,5.287907597
1872.4662,614.925,5.240799738
1878.4986,615.925,5.191974099
1884.5322,616.925,5.137591009
1890.5658,617.925,5.08312811
1896.6006,618.925,5.024688092
1902.6354,619.925,4.963174184
1908.6738,620.925,4.897961221
1914.7074,621.925,4.830545292
1920.7368,622.925,4.76003457
1926.765,623.925,4.684506687
1932.789,624.925,4.610024548
1938.816,625.925,4.530008393
1944.8418,626.925,4.446227308
1950.8646,627.925,4.359052466
1956.8862,628.925,4.271652134
1962.9024,629.925,4.177613769
1968.9174,630.925,4.086677798
1974.9294,631.925,3.987703347
1980.93,632.925,3.889585887
1986.927,633.925,3.784957708
1992.924,634.925,3.681686905
1998.9162,635.925,3.574480788
2004.9018,636.925,3.467151158
2010.879,637.925,3.358466686
2016.8466,638.925,3.249715073
2022.807,639.925,3.140556817
2028.7662,640.925,3.030163431
2034.7266,641.925,2.919346301
2040.6846,642.925,2.80932092
2046.6426,643.925,2.700981017
2052.5952,644.925,2.592901442
2058.5466,645.925,2.479992824
2064.5088,646.925,2.361071341
2070.4704,647.925,2.24850286
2076.4236,648.925,2.135738024
2082.366,649.925,2.026429653
2088.3024,650.925,1.914076527
2094.234,651.925,1.810537163
2100.162,652.925,1.706683632
2106.084,653.925,1.60937249
2112.0018,654.925,1.509821012
2117.9196,655.925,1.419620418
2123.8374,656.925,1.3276102
2129.7588,657.925,1.24352445
2135.6856,658.925,1.161041835
2141.613,659.925,1.084399802
2147.547,660.925,1.011299741
2153.49,661.925,0.942099525
2159.4366,662.925,0.875744541
2165.3844,663.925,0.811926324
2171.3412,664.925,0.752692022
2177.313,665.925,0.697003494
2183.2908,666.925,0.645542278
2189.2752,667.925,0.59663303
2195.271,668.925,0.551959328
2201.2752,669.925,0.508751947
2207.2872,670.925,0.469279726
2213.3064,671.925,0.43321393
2219.331,672.925,0.398877316
2225.3646,673.925,0.368622965
2231.403,674.925,0.339000747
2237.4438,675.925,0.312406181
2243.49,676.925,0.288838001
2249.5416,677.925,0.266767178
2255.5974,678.925,0.24775821
2261.6562,679.925,0.230739386
2267.7156,680.925,0.215060202
2273.7792,681.925,0.199652747
2279.8452,682.925,0.187920279
2285.9022,683.925,0.174609378
2291.9562,684.925,0.164366033
2298.018,685.925,0.155695421
2304.078,686.925,0.146227357
2310.141,687.925,0.139328998
2316.2046,688.925,0.132819546
2322.2598,689.925,0.127460982
2328.306,690.925,0.12205808
2334.3492,691.925,0.11734115
2340.3954,692.925,0.110491563
2346.4374,693.925,0.108923264
2352.4686,694.925,0.104418524
2358.4932,695.925,0.100229216
2364.5166,696.925,0.096266032
2370.5394,697.925,0.094288557
2376.564,698.925,0.093534811
2382.588,699.925,0.09086503
2388.6108,700.925,0.088169913
2394.6336,701.925,0.085490631
2400.654,702.925,0.085491265
2406.6762,703.925,0.085161897
2412.6954,704.925,0.082492749
2418.7092,705.925,0.082355935
2424.7248,706.925,0.081253819
2430.741,707.925,0.080812972
2436.7494,708.925,0.0798122
2442.7344,709.925,0.0798122
2448.6906,710.925,0.078128623
2454.6432,711.925,0.076793416
2460.6162,712.925,0.07746292
2466.6306,713.925,0.078150159
2472.6774,714.925,0.079472698
2478.7224,715.925,0.079499934
2484.7608,716.925,0.077792288
2490.7908,717.925,0.07746292
2496.813,718.925,0.078114688
2502.8364,719.925,0.080116232
2508.8568,720.925,0.078829164
2514.87,721.925,0.078803828
2520.882,722.925,0.077792921
2526.8958,723.925,0.077792921
2532.906,724.925,0.079109126
2538.9114,725.925,0.0788602
2544.9144,726.925,0.078752522
2550.9168,727.925,0.079103426
2556.9162,728.925,0.077808756
2562.9132,729.925,0.078481427
2568.9108,730.925,0.078470659
2574.9084,731.925,0.077132918
2580.9006,732.925,0.07844659
2586.8952,733.925,0.079142697
2592.8958,734.925,0.079142697
2598.8934,735.925,0.079142697
2604.8904,736.925,0.078688549
2610.888,737.925,0.077803056
2616.885,738.925,0.077803056
2622.8874,739.925,0.077803056
2628.8886,740.925,0.079117361
2634.8826,741.925,0.078027913
2640.8796,742.925,0.078133057
2646.8796,743.925,0.078133057
2652.8784,744.925,0.078133057
2658.8796,745.925,0.078133057
2664.8814,746.925,0.077853728
2670.8826,747.925,0.077132918
2676.8778,748.925,0.077132918
2682.8814,749.925,0.077132918
2688.8934,750.925,0.077587066
2694.8988,751.925,0.077198159
2700.9054,752.925,0.078200831
2706.9108,753.925,0.078463058
2712.9126,754.925,0.077144953
2718.9216,755.925,0.077803056
2724.9276,756.925,0.077803056
2730.9312,757.925,0.077803056
2736.9336,758.925,0.078164094
2742.9294,759.925,0.078419987
2748.921,760.925,0.077806856
2754.9162,761.925,0.078190063
2760.9132,762.925,0.078142558
2766.9048,763.925,0.07714432
2772.9,764.925,0.076792783
2778.9,765.925,0.078181829
2784.8922,766.925,0.078133057
2790.8838,767.925,0.076794683
2796.8868,768.925,0.07723933
2802.888,769.925,0.078131157
2808.888,770.925,0.076794683
2814.8886,771.925,0.078159026
2820.8844,772.925,0.078883636
2826.8808,773.925,0.07680355
2832.882,774.925,0.077789754
2838.8862,775.925,0.077792921
2844.894,776.925,0.077792288
2850.9054,777.925,0.079131929
2856.9156,778.925,0.079132562
2862.9216,779.925,0.079132562
2868.9228,780.925,0.077815724
2874.9228,781.925,0.077803056
2880.9228,782.925,0.079138896
2886.9156,783.925,0.079132562
2892.9078,784.925,0.079132562
2898.9,785.925,0.079132562
2904.8916,786.925,0.079132562
2910.8838,787.925,0.079134462
2916.8784,788.925,0.078464325
2922.8754,789.925,0.078142558
2928.876,790.925,0.077491423
2934.8724,791.925,0.077473054
2940.8658,792.925,0.078470659
2946.8622,793.925,0.078473193
2952.8622,794.925,0.077826491
2958.8604,795.925,0.079142697
2964.8526,796.925,0.079135096
2970.849,797.925,0.080812972
2976.846,798.925,0.079563908
2982.8418,799.925,0.079472698
2988.8412,800.925,0.078129257
2994.8412,801.925,0.078153959
3000.8394,802.925,0.079473331
3006.84,803.925,0.078471926
3012.8382,804.925,0.078472559
3018.84,805.925,0.079810934
3024.8466,806.925,0.078476993
3030.8508,807.925,0.080150436
3036.849,808.925,0.079479665
3042.8496,809.925,0.078801294
3048.861,810.925,0.079131929
3054.8706,811.925,0.079132562
3060.873,812.925,0.079138896
3066.8772,813.925,0.077803056
3072.8862,814.925,0.077796722
3078.8886,815.925,0.079132562
3084.8838,816.925,0.079196536
3090.8796,817.925,0.078472559
3096.8766,818.925,0.078472559
3102.8772,819.925,0.078495995
3108.8826,820.925,0.079943948
3114.8868,821.925,0.079482832
3120.8856,822.925,0.079385289
3126.882,823.925,0.081136006
3132.8832,824.925,0.081142974
3138.888,825.925,0.080290417
3144.8952,826.925,0.079807767
3150.9018,827.925,0.079142697
3156.9084,828.925,0.079142697
3162.9126,829.925,0.079090758
3168.918,830.925,0.080709095
3174.9324,831.925,0.081812478
3180.948,832.925,0.081796009
3186.957,833.925,0.080812972
3192.9672,834.925,0.079330816
3198.9792,835.925,0.079142697
3204.9918,836.925,0.077734015
3211.0044,837.925,0.077803056
3217.017,838.925,0.077803056
3223.0296,839.925,0.079802066
3229.0374,840.925,0.079803966
3235.0416,841.925,0.081142974
3241.0476,842.925,0.079805233
3247.056,843.925,0.079132562
3253.071,844.925,0.079132562
3259.089,845.925,0.079104693
3265.101,846.925,0.079472698
3271.1154,847.925,0.079472698
3277.1268,848.925,0.079472698
3283.1454,849.925,0.079472698
3289.1604,850.925,0.078521965
3295.1688,851.925,0.078133057
3301.176,852.925,0.079472698
3307.1766,853.925,0.07813369
3313.1796,854.925,0.078133057
3319.1808,855.925,0.080120666
3325.1802,856.925,0.078804461
3331.176,857.925,0.078135591
3337.1718,858.925,0.080142835
3343.1748,859.925,0.080142835
3349.179,860.925,0.079162965
3355.1862,861.925,0.078803194
3361.194,862.925,0.080142835
3367.203,863.925,0.080142835
3373.2144,864.925,0.080142835
3379.2222,865.925,0.080481071
3385.2354,866.925,0.079162965
3391.2474,867.925,0.080482338
3397.2486,868.925,0.079142697
3403.2474,869.925,0.079129395
3409.2498,870.925,0.080482971
3415.2504,871.925,0.080472837
3421.2534,872.925,0.079472698
3427.2594,873.925,0.080227077
3433.2666,874.925,0.080812972
3439.2726,875.925,0.080812972
3445.278,876.925,0.080778769
3451.2846,877.925,0.079069222
3457.293,878.925,0.079132562
3463.302,879.925,0.079132562
3469.3128,880.925,0.079787498
3475.3212,881.925,0.078825997
3481.323,882.925,0.078803194
3487.323,883.925,0.079472698
3493.3182,884.925,0.079472698
3499.3074,885.925,0.078456724
3505.2882,886.925,0.078470026
3511.233,887.925,0.079802699
3517.1634,888.925,0.078452291
3523.1286,889.925,0.078458625
3529.1154,890.925,0.079472698
3535.116,891.925,0.079472698
3541.1214,892.925,0.079472698
3547.1322,893.925,0.080141568
3553.1484,894.925,0.080142835
3559.1634,895.925,0.081516046
3565.1742,896.925,0.080812972
3571.1826,897.925,0.080812972
3577.1898,898.925,0.080812972
3583.1946,899.925,0.079812834
3589.2,900.925,0.079812834
3595.2072,901.925,0.079812834
3601.2078,902.925,0.079812834
3607.2048,903.925,0.079142697
3613.2024,904.925,0.077803056
3619.2,905.925,0.077803056
3625.1928,906.925,0.079136363
3631.1814,907.925,0.079812834
3637.1694,908.925,0.078472559
3643.1574,909.925,0.078472559
3649.1466,910.925,0.078470659
3655.1454,911.925,0.07746292
3661.1484,912.925,0.078133057
3667.1484,913.925,0.0794879
3673.1568,914.925,0.079472698
3679.1634,915.925,0.07907809
3685.1712,916.925,0.079467631
3691.1826,917.925,0.078799394
3697.1946,918.925,0.078133057
3703.2162,919.925,0.078133057
3709.2408,920.925,0.079145864
3715.257,921.925,0.077731481
3721.2714,922.925,0.077803056
3727.2864,923.925,0.078132424
3733.296,924.925,0.078133057
3739.302,925.925,0.079143963
3745.2978,926.925,0.079055921
3751.29,927.925,0.078530832
3757.2864,928.925,0.079812834
3763.2858,929.925,0.079826769
3769.284,930.925,0.079795732
3775.278,931.925,0.08069516
3781.2606,932.925,0.078472559
3787.2426,933.925,0.078472559
3793.2264,934.925,0.077131018
3799.2096,935.925,0.079480299
3805.2,936.925,0.079472698
3811.2018,937.925,0.078803194
3817.2102,938.925,0.080141568
3823.2216,939.925,0.078782925
3829.239,940.925,0.0798046
3835.2522,941.925,0.079802699
3841.2624,942.925,0.079802699
3847.269,943.925,0.078462425
3853.2804,944.925,0.081146774
3859.299,945.925,0.08113854
3865.3128,946.925,0.079802066
3871.3266,947.925,0.080142835
3877.3446,948.925,0.080142835
3883.362,949.925,0.078804461
3889.365,950.925,0.078802561
3895.362,951.925,0.078800027
3901.3644,952.925,0.079472698
3907.3626,953.925,0.079473331
3913.3632,954.925,0.080815506
3919.374,955.925,0.080681859
3925.3776,956.925,0.079472698
3931.3752,957.925,0.080472203
3937.3764,958.925,0.080472837
3943.374,959.925,0.080142835
3949.3662,960.925,0.080147269
3955.3554,961.925,0.079142063
3961.3422,962.925,0.078802561
3967.329,963.925,0.078802561
3973.3242,964.925,0.078803194
3979.3284,965.925,0.079472698
3985.3272,966.925,0.079472698
3991.3254,967.925,0.079891375
3997.3218,968.925,0.080142835
4003.3176,969.925,0.080142835
4009.3116,970.925,0.080142835
4015.3014,971.925,0.080142835
4021.2894,972.925,0.080142835
4027.2756,973.925,0.078802561
4033.26,974.925,0.078800661
4039.2492,975.925,0.078804461
4045.2402,976.925,0.079142697
4051.227,977.925,0.080484871
4057.2126,978.925,0.079145864
4063.1964,979.925,0.079142697
4069.1826,980.925,0.080486138
4075.1754,981.925,0.081483743
4081.1766,982.925,0.078802561
4087.1826,983.925,0.080142835
4093.1868,984.925,0.080141568
4099.1964,985.925,0.079802699
4105.2072,986.925,0.078802561
4111.2186,987.925,0.080142835
4117.2342,988.925,0.080142835
4123.2444,989.925,0.081154375
4129.2528,990.925,0.080813606
4135.2672,991.925,0.079472698
4141.284,992.925,0.079472698
4147.299,993.925,0.079441661
4153.3206,994.925,0.080833875
4159.344,995.925,0.079465097
4165.3572,996.925,0.077803056
4171.3668,997.925,0.077810656
4177.3758,998.925,0.07755793
4183.3794,999.925,0.077134185
4189.3848,1000.925,0.079473965
4195.3818,1001.925,0.079472698
4201.3722,1002.925,0.079503101
4207.3644,1003.925,0.078133057
4213.3638,1004.925,0.078133057
4219.3692,1005.925,0.078133057
4225.3674,1006.925,0.078133057
4231.362,1007.925,0.079479665
4237.35,1008.925,0.078660046
4243.3374,1009.925,0.078142558
4249.326,1010.925,0.078144458
4255.3194,1011.925,0.076813051
4261.3128,1012.925,0.078116589
4267.308,1013.925,0.078147625
4273.302,1014.925,0.078133057
4279.2948,1015.925,0.078104554
4285.2906,1016.925,0.078142558
4291.29,1017.925,0.078142558
4297.287,1018.925,0.078142558
4303.281,1019.925,0.07680355
4309.2648,1020.925,0.076802917
4315.2474,1021.925,0.078143191
4321.242,1022.925,0.078142558
4327.239,1023.925,0.078173595
4333.2336,1024.925,0.078425688
4339.2252,1025.925,0.077803056
4345.2132,1026.925,0.077803056
4351.2042,1027.925,0.076792783
4357.1952,1028.925,0.077122784
4363.1868,1029.925,0.077122784
4369.1802,1030.925,0.077122784
4375.1778,1031.925,0.077108216
4381.1826,1032.925,0.077792921
4387.1946,1033.925,0.077792921
4393.2114,1034.925,0.079132562
4399.2324,1035.925,0.076437445
4405.2474,1036.925,0.076452647
4411.2534,1037.925,0.077198159
4417.2552,1038.925,0.077792921
4423.2528,1039.925,0.078212865
4429.2468,1040.925,0.079133829
4435.2426,1041.925,0.077792921
4441.236,1042.925,0.077792921
4447.2264,1043.925,0.077792921
4453.215,1044.925,0.077453419
4459.203,1045.925,0.07746292
4465.1904,1046.925,0.077805589
4471.1772,1047.925,0.07644948
4477.1658,1048.925,0.076452647
4483.1544,1049.925,0.077744149
4489.1484,1050.925,0.077790388
4495.1484,1051.925,0.077792921
4501.1436,1052.925,0.076453914
4507.1406,1053.925,0.077792921
4513.137,1054.925,0.078143191
4519.1238,1055.925,0.07746292
4525.119,1056.925,0.077467354
4531.1136,1057.925,0.076122645
4537.0998,1058.925,0.077462286
4543.0944,1059.925,0.075353064
4549.101,1060.925,0.075342297
4555.1076,1061.925,0.077962672
4561.11,1062.925,0.078018412
4567.1094,1063.925,0.07667497
4573.1034,1064.925,0.076682571
4579.0956,1065.925,0.076683838
4585.083,1066.925,0.078022845
4591.062,1067.925,0.078022845
4597.0392,1068.925,0.078022845
4603.029,1069.925,0.078022845
4609.0272,1070.925,0.078036147
4615.0578,1071.925,0.079362486

File: Non-charring/PMMA/NIST/NIST_TGA_N2_10K_5.csv
Time,Temperature,Mass
[s],[K],[mg]
0,303.147,5.560245752
50.9274,304.147,5.560693332
63.192,305.147,5.559989992
72.0282,306.147,5.560777844
79.2792,307.147,5.55829308
85.6122,308.147,5.560828996
91.3362,309.147,5.559800396
96.6348,310.147,5.560780068
101.6256,311.147,5.560542656
106.3812,312.147,5.559411752
110.9616,313.147,5.561619072
115.4046,314.147,5.561335512
119.739,315.147,5.560278556
123.9948,316.147,5.56065886
128.1996,317.147,5.560153456
132.369,318.147,5.559893804
136.5114,319.147,5.5606811
140.6406,320.147,5.559972756
144.7686,321.147,5.56050318
148.9086,322.147,5.560446468
153.066,323.147,5.558924696
157.254,324.147,5.561585712
161.4798,325.147,5.561984364
165.7518,326.147,5.560887932
170.073,327.147,5.560489836
174.4494,328.147,5.56282448
178.8876,329.147,5.561699136
183.3948,330.147,5.561605728
187.977,331.147,5.561442264
192.636,332.147,5.56159572
197.3772,333.147,5.560257428
202.1934,334.147,5.561591828
207.0852,335.147,5.563293744
212.0556,336.147,5.563265944
217.1112,337.147,5.563330996
222.2424,338.147,5.561925984
227.4396,339.147,5.561925428
232.7016,340.147,5.562342428
238.023,341.147,5.562266256
243.3954,342.147,5.563239256
248.817,343.147,5.56217674
254.2734,344.147,5.559205476
259.7664,345.147,5.559246064
265.2888,346.147,5.55972478
270.8322,347.147,5.560586024
276.3972,348.147,5.560586024
281.9694,349.147,5.560589916
287.5554,350.147,5.560935192
293.1492,351.147,5.559576884
298.7496,352.147,5.560586024
304.353,353.147,5.561292144
309.9648,354.147,5.560586024
315.5814,355.147,5.560596032
321.204,356.147,5.56058658
326.8332,357.147,5.559245508
332.4756,358.147,5.559716996
338.1252,359.147,5.559101504
343.7856,360.147,5.559253292
349.4604,361.147,5.557906104
355.155,362.147,5.55921882
360.8694,363.147,5.559219932
366.5988,364.147,5.559246064
372.3474,365.147,5.557905548
378.1206,366.147,5.558745108
383.9166,367.147,5.559245508
389.7318,368.147,5.559237168
395.5734,369.147,5.557906104
401.4372,370.147,5.557906104
407.3178,371.147,5.556567256
413.2188,372.147,5.557906104
419.1366,373.147,5.559286652
425.0772,374.147,5.559255516
431.0346,375.147,5.557680924
437.0058,376.147,5.554224828
442.9974,377.147,5.554221492
448.9944,378.147,5.555190044
454.9938,379.147,5.55466796
461.01,380.147,5.553899568
467.0418,381.147,5.552547376
473.0814,382.147,5.553886224
479.1264,383.147,5.553887336
485.1852,384.147,5.553441424
491.2452,385.147,5.552094792
497.298,386.147,5.552095904
503.3502,387.147,5.553438644
509.397,388.147,5.551095104
515.4414,389.147,5.552436732
521.481,390.147,5.551147368
527.5092,391.147,5.55108732
533.5356,392.147,5.55110956
539.5656,393.147,5.551083984
545.5842,394.147,5.549957528
551.5872,395.147,5.548606448
557.5854,396.147,5.549945852
563.5854,397.147,5.550085964
569.583,398.147,5.551424256
575.5728,399.147,5.550097084
581.5524,400.147,5.550049268
587.5272,401.147,5.551444272
593.5068,402.147,5.55246898
599.4864,403.147,5.552773668
605.46,404.147,5.551408688
611.4234,405.147,5.552436176
617.3898,406.147,5.551427036
623.3598,407.147,5.552901548
629.3214,408.147,5.552546264
635.2782,409.147,5.551172944
641.235,410.147,5.549865788
647.1936,411.147,5.549697876
653.154,412.147,5.549865788
659.115,413.147,5.549852444
665.0796,414.147,5.548525828
671.0472,415.147,5.549873016
677.0154,416.147,5.549904152
682.9824,417.147,5.548525828
688.953,418.147,5.547180308
694.9302,419.147,5.54720088
700.9044,420.147,5.54685616
706.8762,421.147,5.547187536
712.842,422.147,5.545843128
718.8132,423.147,5.54685616
724.7916,424.147,5.54685616
730.77,425.147,5.545516756
736.7508,426.147,5.543175996
742.7304,427.147,5.542835168
748.7124,428.147,5.541495764
754.6956,429.147,5.54049552
760.6848,430.147,5.53915556
766.671,431.147,5.538800276
772.6578,432.147,5.536893196
778.6572,433.147,5.536135924
784.6578,434.147,5.53613926
790.6542,435.147,5.534795964
796.6512,436.147,5.5324224
802.65,437.147,5.532116044
808.6482,438.147,5.530772192
814.6488,439.147,5.530776084
820.659,440.147,5.529421668
826.6692,441.147,5.528083932
832.6776,442.147,5.526756204
838.6848,443.147,5.525414576
844.6968,444.147,5.523913376
850.7124,445.147,5.523949516
856.7304,446.147,5.521285164
862.7484,447.147,5.519988572
868.7664,448.147,5.518606912
874.785,449.147,5.515926436
880.8102,450.147,5.514588144
886.8324,451.147,5.511906556
892.8498,452.147,5.510563816
898.8666,453.147,5.509184936
904.8828,454.147,5.505141704
910.896,455.147,5.502650268
916.9086,456.147,5.50096114
922.9224,457.147,5.498293452
928.9368,458.147,5.495520124
934.9512,459.147,5.491668156
940.9602,460.147,5.4887069
946.9728,461.147,5.484668672
952.9878,462.147,5.481944828
958.9998,463.147,5.479410024
965.01,464.147,5.47669452
971.0202,465.147,5.47146534
977.0352,466.147,5.468533552
983.0436,467.147,5.465583416
989.0502,468.147,5.463885392
995.0604,469.147,5.460204116
1001.073,470.147,5.458498864
1007.0886,471.147,5.457108308
1013.112,472.147,5.45314514
1019.127,473.147,5.45107404
1025.136,474.147,5.44775194
1031.1522,475.147,5.446470916
1037.1714,476.147,5.441064928
1043.1876,477.147,5.439709956
1049.2068,478.147,5.43954538
1055.2272,479.147,5.434353452
1061.2386,480.147,5.432932872
1067.2488,481.147,5.432527548
1073.2698,482.147,5.428963032
1079.292,483.147,5.42662116
1085.3082,484.147,5.424735764
1091.3196,485.147,5.42119738
1097.337,486.147,5.419808492
1103.3592,487.147,5.418114916
1109.379,488.147,5.4154678
1115.3964,489.147,5.412776204
1121.4144,490.147,5.411436244
1127.4294,491.147,5.41009406
1133.448,492.147,5.407431376
1139.4684,493.147,5.406659092
1145.4894,494.147,5.405090616
1151.5074,495.147,5.4037362
1157.5236,496.147,5.403407048
1163.5362,497.147,5.400906716
1169.556,498.147,5.399715764
1175.5794,499.147,5.401044048
1181.601,500.147,5.400385744
1187.6262,501.147,5.400385744
1193.6508,502.147,5.400146108
1199.6778,503.147,5.39904634
1205.7096,504.147,5.397706936
1211.7414,505.147,5.396365864
1217.775,506.147,5.3977453
1223.8104,507.147,5.397705824
1229.8434,508.147,5.399045784
1235.8746,509.147,5.395113196
1241.9028,510.147,5.395025904
1247.9304,511.147,5.395025904
1253.9586,512.147,5.393675936
1259.991,513.147,5.392672912
1266.0234,514.147,5.393685944
1272.0492,515.147,5.393014852
1278.0768,516.147,5.393690392
1284.1062,517.147,5.392345984
1290.1374,518.147,5.391696576
1296.168,519.147,5.390565672
1302.1974,520.147,5.391680452
1308.2286,521.147,5.390336044
1314.2592,522.147,5.389664396
1320.2832,523.147,5.388326104
1326.3042,524.147,5.387655568
1332.321,525.147,5.387293612
1338.3348,526.147,5.386986144
1344.3498,527.147,5.386293924
1350.3666,528.147,5.385322592
1356.3756,529.147,5.384977872
1362.3828,530.147,5.382893984
1368.39,531.147,5.381597392
1374.399,532.147,5.38044814
1380.4086,533.147,5.378945828
1386.4128,534.147,5.378945828
1392.4146,535.147,5.378622792
1398.4158,536.147,5.37690642
1404.4212,537.147,5.375013796
1410.4278,538.147,5.372594084
1416.4338,539.147,5.371255792
1422.444,540.147,5.369866904
1428.4566,541.147,5.370922192
1434.4722,542.147,5.368239492
1440.4818,543.147,5.364217388
1446.4914,544.147,5.362885768
1452.5058,545.147,5.361535244
1458.5166,546.147,5.358821408
1464.5358,547.147,5.355919088
1470.5598,548.147,5.35349604
1476.5826,549.147,5.352156636
1482.6066,550.147,5.349477828
1488.6264,551.147,5.347765348
1494.6492,552.147,5.34413022
1500.6744,553.147,5.341344104
1506.6984,554.147,5.338306676
1512.7206,555.147,5.335746852
1518.7488,556.147,5.331306636
1524.7776,557.147,5.327477464
1530.7986,558.147,5.324382212
1536.813,559.147,5.319818564
1542.8328,560.147,5.316607664
1548.8556,561.147,5.311881664
1554.8718,562.147,5.308486172
1560.8838,563.147,5.303362632
1566.8922,564.147,5.297977772
1572.8988,565.147,5.293461384
1578.9042,566.147,5.288239988
1584.9162,567.147,5.282614936
1590.9246,568.147,5.277008788
1596.9312,569.147,5.27061312
1602.9408,570.147,5.266937404
1608.948,571.147,5.261354052
1614.9558,572.147,5.256069828
1620.9654,573.147,5.250739456
1626.9762,574.147,5.24353592
1632.9876,575.147,5.237663448
1638.9984,576.147,5.23247708
1645.0092,577.147,5.224647488
1651.0164,578.147,5.217044744
1657.0224,579.147,5.212225892
1663.0278,580.147,5.203929816
1669.0344,581.147,5.198337012
1675.0392,582.147,5.191786776
1681.0392,583.147,5.181328416
1687.0386,584.147,5.174528536
1693.0434,585.147,5.168141764
1699.0506,586.147,5.1582622
1705.0494,587.147,5.148943084
1711.0446,588.147,5.139621188
1717.0434,589.147,5.12836608
1723.0452,590.147,5.119276036
1729.05,591.147,5.10921188
1735.0566,592.147,5.096533968
1741.0644,593.147,5.083757088
1747.0788,594.147,5.071541212
1753.101,595.147,5.058736532
1759.1214,596.147,5.046889284
1765.1454,597.147,5.031249004
1771.17,598.147,5.013968524
1777.2036,599.147,4.996820928
1783.2384,600.147,4.979678336
1789.2708,601.147,4.959338744
1795.3092,602.147,4.938587156
1801.353,603.147,4.917660984
1807.4058,604.147,4.895095724
1813.4544,605.147,4.869590892
1819.5018,606.147,4.84183148
1825.5492,607.147,4.813999788
1831.5942,608.147,4.784328848
1837.638,609.147,4.75286036
1843.6818,610.147,4.719514816
1849.7268,611.147,4.684571328
1855.7706,612.147,4.646699944
1861.8144,613.147,4.608682332
1867.8654,614.147,4.56734818
1873.914,615.147,4.52424428
1879.9566,616.147,4.475578156
1886.0022,617.147,4.42707216
1892.046,618.147,4.374634132
1898.0868,619.147,4.322611436
1904.1246,620.147,4.264782432
1910.1594,621.147,4.204125612
1916.1936,622.147,4.14178856
1922.2212,623.147,4.077098516
1928.2446,624.147,4.009340464
1934.2692,625.147,3.941046984
1940.2902,626.147,3.865093492
1946.3076,627.147,3.790672336
1952.3244,628.147,3.712291348
1958.3346,629.147,3.6321256
1964.3382,630.147,3.547848232
1970.3418,631.147,3.464294776
1976.3388,632.147,3.375119048
1982.3304,633.147,3.286772316
1988.3226,634.147,3.194658684
1994.3088,635.147,3.101267364
2000.283,636.147,3.006000656
2006.2518,637.147,2.910118456
2012.2182,638.147,2.811653636
2018.1798,639.147,2.71603498
2024.1336,640.147,2.618733868
2030.0802,641.147,2.524074312
2036.0262,642.147,2.42468264
2041.974,643.147,2.328137132
2047.9248,644.147,2.22948494
2053.872,645.147,2.13488988
2059.8156,646.147,2.036237688
2065.7598,647.147,1.943141604
2071.704,648.147,1.846021748
2077.6482,649.147,1.753800808
2083.5906,650.147,1.660022512
2089.527,651.147,1.57224012
2095.4628,652.147,1.481115056
2101.3998,653.147,1.395575568
2107.3308,654.147,1.312784388
2113.2606,655.147,1.232177732
2119.194,656.147,1.152643044
2125.1268,657.147,1.078512676
2131.062,658.147,1.007189552
2137.0014,659.147,0.937048484
2142.9462,660.147,0.870842784
2148.8952,661.147,0.80784854
2154.8466,662.147,0.750685068
2160.8058,663.147,0.692206656
2166.7704,664.147,0.64161566
2172.7362,665.147,0.591004092
2178.7068,666.147,0.545589456
2184.6876,667.147,0.50144528
2190.6786,668.147,0.461697396
2196.675,669.147,0.424831816
2202.681,670.147,0.38895814
2208.693,671.147,0.3554786
2214.7158,672.147,0.326695592
2220.747,673.147,0.300330072
2226.7794,674.147,0.273828332
2232.8172,675.147,0.25075044
2238.8574,676.147,0.228414808
2244.8958,677.147,0.210410972
2250.9402,678.147,0.193024852
2256.9918,679.147,0.176308712
2263.044,680.147,0.161732616
2269.0974,681.147,0.149204268
2275.1544,682.147,0.137834624
2281.2192,683.147,0.128732348
2287.2876,684.147,0.119744052
2293.3542,685.147,0.112626696
2299.413,686.147,0.104132128
2305.4622,687.147,0.097215488
2311.5108,688.147,0.091257948
2317.5522,689.147,0.085800252
2323.587,690.147,0.081623024
2329.62,691.147,0.07634158
2335.6512,692.147,0.072795968
2341.683,693.147,0.070101592
2347.71,694.147,0.067128104
2353.737,695.147,0.065056448
2359.7652,696.147,0.060893676
2365.794,697.147,0.058526228
2371.8294,698.147,0.056864344
2377.8624,699.147,0.055513264
2383.8912,700.147,0.054171636
2389.9218,701.147,0.053334856
2395.9482,702.147,0.051492828
2401.9746,703.147,0.050500368
2407.9878,704.147,0.051858676
2413.9788,705.147,0.05046256
2419.9632,706.147,0.049146508
2425.9596,707.147,0.047806548
2431.9662,708.147,0.04647604
2437.977,709.147,0.045135524
2443.9908,710.147,0.045182228
2450.0076,711.147,0.0444661
2456.034,712.147,0.044459984
2462.0802,713.147,0.045475796
2468.1384,714.147,0.0465928
2474.1876,715.147,0.046815756
2480.2254,716.147,0.046357056
2486.2488,717.147,0.046805748
2492.2662,718.147,0.046460472
2498.2812,719.147,0.045134412
2504.2944,720.147,0.04458842
2510.304,721.147,0.045465232
2516.3028,722.147,0.044125828
2522.2998,723.147,0.043800568
2528.3004,724.147,0.04513608
2534.3016,725.147,0.046482712
2540.301,726.147,0.0454669
2546.2932,727.147,0.045465788
2552.2824,728.147,0.045465788
2558.271,729.147,0.045465788
2564.2602,730.147,0.045465788
2570.2506,731.147,0.045465788
2576.2392,732.147,0.045465788
2582.2308,733.147,0.045465788
2588.2212,734.147,0.04412694
2594.2014,735.147,0.045464676
2600.1798,736.147,0.042789204
2606.1606,737.147,0.044126384
2612.1444,738.147,0.042741944
2618.1312,739.147,0.044210896
2624.1174,740.147,0.043802236
2630.1066,741.147,0.041778952
2636.0964,742.147,0.04312614
2642.091,743.147,0.04312614
2648.0892,744.147,0.043126696
2654.091,745.147,0.04451892
2660.0934,746.147,0.04587278
2666.0994,747.147,0.044520032
2672.1126,748.147,0.041118424
2678.124,749.147,0.043762204
2684.1324,750.147,0.045903916
2690.1384,751.147,0.044975396
2696.145,752.147,0.044216456
2702.157,753.147,0.044245924
2708.1684,754.147,0.044245924
2714.1786,755.147,0.044515584
2720.1942,756.147,0.044576188
2726.2104,757.147,0.044576188
2732.2248,758.147,0.045893908
2738.232,759.147,0.043180072
2744.2434,760.147,0.043249016
2750.2578,761.147,0.044576188
2756.2626,762.147,0.043826144
2762.2644,763.147,0.043724396
2768.2632,764.147,0.043236228
2774.2596,765.147,0.044391596
2780.2584,766.147,0.044576188
2786.259,767.147,0.044576188
2792.2614,768.147,0.043862284
2798.2584,769.147,0.044961496
2804.2518,770.147,0.043575944
2810.2428,771.147,0.046174688
2816.2296,772.147,0.045906696
2822.2104,773.147,0.043237896
2828.1948,774.147,0.045916148
2834.187,775.147,0.0473156
2840.1822,776.147,0.047244988
2846.181,777.147,0.046233068
2852.1738,778.147,0.044905896
2858.1684,779.147,0.043598184
2864.1666,780.147,0.043236228
2870.1594,781.147,0.044690724
2876.1534,782.147,0.046026236
2882.1504,783.147,0.046027904
2888.1444,784.147,0.044690168
2894.1342,785.147,0.044695728
2900.1222,786.147,0.044695728
2906.1114,787.147,0.046025124
2912.1036,788.147,0.047359524
2918.1036,789.147,0.046027904
2924.1096,790.147,0.04602846
2930.1162,791.147,0.04496094
2936.121,792.147,0.04475244
2942.124,793.147,0.045930604
2948.1264,794.147,0.0462592
2954.1318,795.147,0.04469684
2960.1414,796.147,0.044771344
2966.145,797.147,0.045980644
2972.1516,798.147,0.044687388
2978.157,799.147,0.046026792
2984.1588,800.147,0.044686276
2990.1654,801.147,0.04603124
2996.1648,802.147,0.0460368
3002.1588,803.147,0.046029572
3008.1564,804.147,0.043673244
3014.1588,805.147,0.043686032
3020.1642,806.147,0.043686032
3026.1672,807.147,0.043686032
3032.1696,808.147,0.043686032
3038.169,809.147,0.043686032
3044.166,810.147,0.045041004
3050.1684,811.147,0.0453557
3056.1684,812.147,0.04602568
3062.1618,813.147,0.04335966
3068.1558,814.147,0.04468572
3074.1546,815.147,0.046004552
3080.151,816.147,0.046029572
3086.1516,817.147,0.044684608
3092.1522,818.147,0.047025924
3098.1528,819.147,0.047025924
3104.1642,820.147,0.045687632
3110.1756,821.147,0.045685964
3116.187,822.147,0.045685964
3122.1978,823.147,0.045687632
3128.2074,824.147,0.047025924
3134.2182,825.147,0.046352608
3140.229,826.147,0.046355944
3146.2398,827.147,0.046380408
3152.2542,828.147,0.047783196
3158.2698,829.147,0.046116864
3164.2824,830.147,0.045685964
3170.2938,831.147,0.045685964
3176.313,832.147,0.04524172
3182.3286,833.147,0.046697328
3188.337,834.147,0.045345692
3194.3436,835.147,0.045331236
3200.3532,836.147,0.046696216
3206.3628,837.147,0.046696216
3212.3718,838.147,0.045351808
3218.3766,839.147,0.045356256
3224.3844,840.147,0.0453557
3230.3904,841.147,0.046026236
3236.3892,842.147,0.046026236
3242.3844,843.147,0.044686832
3248.3814,844.147,0.044686276
3254.3832,845.147,0.044686276
3260.3892,846.147,0.044686276
3266.403,847.147,0.044686276
3272.4198,848.147,0.044686276
3278.4402,849.147,0.044686276
3284.463,850.147,0.044686276
3290.4834,851.147,0.044686276
3296.4996,852.147,0.04469684
3302.505,853.147,0.046023456
3308.5092,854.147,0.047363416
3314.5152,855.147,0.04566428
3320.5224,856.147,0.045695972
3326.5344,857.147,0.045710428
3332.5434,858.147,0.045649268
3338.5494,859.147,0.045688188
3344.553,860.147,0.046696216
3350.5614,861.147,0.046687876
3356.5758,862.147,0.046696216
3362.5908,863.147,0.046696216
3368.6046,864.147,0.048045628
3374.6196,865.147,0.046696216
3380.6358,866.147,0.045356812
3386.6418,867.147,0.045356256
3392.6472,868.147,0.046702888
3398.655,869.147,0.046695104
3404.6646,870.147,0.045409632
3410.6784,871.147,0.047119888
3416.6958,872.147,0.048036176
3422.7162,873.147,0.048036176
3428.7312,874.147,0.048036176
3434.742,875.147,0.048033952
3440.7528,876.147,0.046691768
3446.7588,877.147,0.047695904
3452.7642,878.147,0.046353164
3458.7714,879.147,0.047770408
3464.7726,880.147,0.047121
3470.7696,881.147,0.047025924
3476.7624,882.147,0.047025924
3482.7474,883.147,0.047050944
3488.7372,884.147,0.047695904
3494.7306,885.147,0.047695904
3500.733,886.147,0.049029192
3506.736,887.147,0.046274768
3512.7258,888.147,0.046361504
3518.706,889.147,0.046355944
3524.6604,890.147,0.046424332
3530.5944,891.147,0.046026236
3536.5632,892.147,0.046026236
3542.5626,893.147,0.046026236
3548.5686,894.147,0.04600622
3554.574,895.147,0.047695904
3560.5764,896.147,0.049039756
3566.5752,897.147,0.048384232
3572.5758,898.147,0.048357544
3578.577,899.147,0.047025924
3584.5818,900.147,0.047025924
3590.5884,901.147,0.046285332
3596.5938,902.147,0.046355944
3602.6004,903.147,0.046355944
3608.6094,904.147,0.04635372
3614.6208,905.147,0.047805992
3620.6298,906.147,0.04653998
3626.6382,907.147,0.045169996
3632.6424,908.147,0.046466032
3638.6418,909.147,0.047116552
3644.637,910.147,0.046474928
3650.6358,911.147,0.047475728
3656.631,912.147,0.047475728
3662.6238,913.147,0.048013936
3668.6214,914.147,0.047422908
3674.616,915.147,0.047475728
3680.6082,916.147,0.047475728
3686.586,917.147,0.04650106
3692.5482,918.147,0.046303124
3698.5242,919.147,0.046580012
3704.5116,920.147,0.048805124
3710.5074,921.147,0.047475728
3716.5092,922.147,0.048890192
3722.5116,923.147,0.046750148
3728.5218,924.147,0.046805748
3734.5362,925.147,0.046799632
3740.5422,926.147,0.045465788
3746.5476,927.147,0.046183028
3752.5596,928.147,0.046466032
3758.5806,929.147,0.046466032
3764.604,930.147,0.0466623
3770.6238,931.147,0.045464676
3776.6424,932.147,0.0462453
3782.6574,933.147,0.046135768
3788.6652,934.147,0.046135768
3794.6646,935.147,0.046135768
3800.6622,936.147,0.044885324
3806.658,937.147,0.046518296
3812.6532,938.147,0.047806548
3818.6526,939.147,0.046805192
3824.655,940.147,0.046805748
3830.6532,941.147,0.048244676
3836.652,942.147,0.047074296
3842.6484,943.147,0.047136012
3848.6454,944.147,0.046803524
3854.6466,945.147,0.047474616
3860.637,946.147,0.047475728
3866.6334,947.147,0.04743792
3872.6358,948.147,0.04747684
3878.6304,949.147,0.048897976
3884.6274,950.147,0.0465789
3890.628,951.147,0.04657612
3896.6256,952.147,0.045237828
3902.6226,953.147,0.046575008
3908.619,954.147,0.046886368
3914.6154,955.147,0.046915836
3920.6124,956.147,0.046915836
3926.61,957.147,0.046915836
3932.6136,958.147,0.046915836
3938.6262,959.147,0.0472461
3944.64,960.147,0.047244432
3950.6442,961.147,0.049914344
3956.649,962.147,0.04858606
3962.6562,963.147,0.048587172
3968.658,964.147,0.049596312
3974.6568,965.147,0.048249124
3980.6574,966.147,0.047869932
3986.6634,967.147,0.047150468
3992.6664,968.147,0.048265804
3998.6658,969.147,0.048265804
4004.6544,970.147,0.049979396
4010.6364,971.147,0.049607988
4016.619,972.147,0.048291936
4022.5998,973.147,0.04826358
4028.5818,974.147,0.049605764
4034.5674,975.147,0.049659696
4040.5602,976.147,0.04681242
4046.556,977.147,0.048185184
4052.5554,978.147,0.045581992
4058.553,979.147,0.050264068
4064.5488,980.147,0.049944368
4070.5416,981.147,0.049935472
4076.5302,982.147,0.048596068
4082.517,983.147,0.049260488
4088.5068,984.147,0.049266048
4094.5008,985.147,0.049266048
4100.49,986.147,0.047928312
4106.4762,987.147,0.048265804
4112.4702,988.147,0.048265804
4118.4714,989.147,0.046925844
4124.4708,990.147,0.047249436
4130.4696,991.147,0.048265804
4136.4726,992.147,0.047926644
4142.4792,993.147,0.045677624
4148.4924,994.147,0.046925844
4154.5044,995.147,0.046925844
4160.5152,996.147,0.046925844
4166.526,997.147,0.046925844
4172.538,998.147,0.046925288
4178.5506,999.147,0.046924732
4184.5638,1000.147,0.045476908
4190.5836,1001.147,0.046900824
4196.6058,1002.147,0.046769608
4202.631,1003.147,0.048153492
4208.6532,1004.147,0.048098448
4214.6664,1005.147,0.045710428
4220.6754,1006.147,0.047136012
4226.6796,1007.147,0.044325988
4232.6868,1008.147,0.04445776
4238.6934,1009.147,0.0464677
4244.6952,1010.147,0.048030616
4250.6982,1011.147,0.048255796
4256.7048,1012.147,0.04825802
4262.7198,1013.147,0.0455781
4268.7276,1014.147,0.046915836
4274.727,1015.147,0.046915836
4280.7156,1016.147,0.046915836
4286.7006,1017.147,0.046915836
4292.691,1018.147,0.046915836
4298.6748,1019.147,0.046497724
4304.6532,1020.147,0.046359836
4310.6286,1021.147,0.046915836
4316.6016,1022.147,0.045853876
4322.5782,1023.147,0.045927268
4328.5662,1024.147,0.047808216
4334.559,1025.147,0.04959798
4340.5554,1026.147,0.048031172
4346.5542,1027.147,0.047256108
4352.5548,1028.147,0.047924976
4358.5572,1029.147,0.047912188
4364.5584,1030.147,0.04797724
4370.5548,1031.147,0.047256108
4376.5434,1032.147,0.047136568
4382.5326,1033.147,0.045913924
4388.5284,1034.147,0.045916148
4394.5278,1035.147,0.045224484
4400.5314,1036.147,0.046292004
4406.5338,1037.147,0.047585816
4412.5344,1038.147,0.048931336
4418.5362,1039.147,0.047562464
4424.538,1040.147,0.048424264
4430.538,1041.147,0.04625086
4436.5362,1042.147,0.046245856
4442.5428,1043.147,0.046246968
4448.553,1044.147,0.047589708
4454.5554,1045.147,0.046454356
4460.5494,1046.147,0.047495744
4466.5362,1047.147,0.046422664
4472.5206,1048.147,0.045256176
4478.5026,1049.147,0.045207248
4484.4798,1050.147,0.045258956
4490.4612,1051.147,0.0479272
4496.4474,1052.147,0.046586128
4502.4288,1053.147,0.046577788
4508.4192,1054.147,0.047922752
4514.4138,1055.147,0.046914168
4520.4042,1056.147,0.048255796
4526.3922,1057.147,0.046915836
4532.3844,1058.147,0.048239672
4538.3802,1059.147,0.048255796
4544.382,1060.147,0.047894396
4550.3814,1061.147,0.046917504
4556.3814,1062.147,0.046928624
4562.3796,1063.147,0.046245856
4568.3784,1064.147,0.047591932
4574.379,1065.147,0.048925776
4580.379,1066.147,0.047598048
4586.3808,1067.147,0.048242452
4592.3814,1068.147,0.04858606
4598.3844,1069.147,0.04858606
4604.3904,1070.147,0.04858606
4610.3928,1071.147,0.046585016
4616.397,1072.147,0.047916636
