Repository: MaCFP/matl-db

### Experimental Conditions: TGA, DSC
A Netzsch F3 Jupiter using a DSC sample carrier with S-type thermocouples, and a Silicon Carbide furnace was used to conduct Simultaneous Thermal Analysis (TGA + DSC) experiments. Although tests were conducted simultaneously, TGA and DSC measurement data presented here are separated into two files, for consistency with other datasets.

* Heating Rate: 1, 10, or 50 K/min
* Temperature program
  - Initial Temperature: 303.15 K
  - Initial Isotherm: 20 minutes
  - Maximum Temperature: 873.15 K
  - Final Isotherm: None
* Sample mass: 2-6 mg
* Sample geometry: powdered

File: Non-charring/PMMA/Sandia/SANDIA_DSC_Ar_50K_3.csv (part 1 of 4)
Time,Temperature,Heat Flow
[s],[K],[W/g]
1200.1002,306.944,-2.32E-03
1240.578,307.044,3.71E-03
1255.569,307.144,4.14E-03
1263.1398,307.244,4.75E-03
1269.15,307.344,4.28E-03
1273.5048,307.444,9.28E-03
1277.7162,307.544,7.71E-03
1280.9928,307.644,7.64E-03
1284.1608,307.744,1.04E-02
1286.8422,307.844,1.16E-02
1289.5602,307.944,9.79E-03
1291.854,308.044,1.41E-02
1294.08,308.144,1.17E-02
1296.0126,308.244,1.32E-02
1298.0784,308.344,1.46E-02
1299.8562,308.444,1.18E-02
1301.5728,308.544,1.39E-02
1303.1622,308.644,1.39E-02
1304.7228,308.744,1.51E-02
1306.2012,308.844,1.33E-02
1307.6718,308.944,1.47E-02
1309.0548,309.044,1.34E-02
1310.364,309.144,1.15E-02
1311.627,309.244,1.42E-02
1312.8636,309.344,1.16E-02
1314.0744,309.444,9.76E-03
1315.2264,309.544,1.25E-02
1316.3322,309.644,1.28E-02
1317.4278,309.744,1.07E-02
1318.4652,309.844,1.06E-02
1319.4738,309.944,1.04E-02
1320.4728,310.044,9.31E-03
1321.461,310.144,9.00E-03
1322.4504,310.244,7.47E-03
1323.4278,310.344,7.19E-03
1324.3236,310.444,4.80E-03
1325.2098,310.544,6.14E-03
1326.0852,310.644,6.95E-03
1326.9576,310.744,7.51E-03
1327.8126,310.844,1.83E-03
1328.6424,310.944,1.75E-03
1329.477,311.044,3.18E-03
1330.2768,311.144,-3.63E-04
1331.085,311.244,-3.17E-04
1331.8662,311.344,-7.17E-04
1332.6306,311.444,-3.84E-03
1333.3908,311.544,-4.77E-03
1334.1216,311.644,-7.88E-03
1334.8488,311.744,-1.03E-02
1335.5562,311.844,-1.26E-02
1336.2588,311.944,-9.85E-03
1336.947,312.044,-1.03E-02
1337.6286,312.144,-1.31E-02
1338.2922,312.244,-1.25E-02
1338.939,312.344,-1.44E-02
1339.5948,312.444,-1.52E-02
1340.253,312.544,-1.59E-02
1340.8992,312.644,-1.87E-02
1341.5406,312.744,-1.69E-02
1342.1622,312.844,-2.07E-02
1342.7718,312.944,-2.34E-02
1343.3874,313.044,-2.56E-02
1343.9988,313.144,-2.56E-02
1344.588,313.244,-2.77E-02
1345.182,313.344,-3.13E-02
1345.7628,313.444,-3.09E-02
1346.3286,313.544,-3.09E-02
1346.9046,313.644,-3.59E-02
1347.4692,313.744,-3.31E-02
1348.0302,313.844,-3.79E-02
1348.5948,313.944,-3.97E-02
1349.1582,314.044,-4.30E-02
1349.6928,314.144,-4.38E-02
1350.2238,314.244,-4.46E-02
1350.7506,314.344,-4.49E-02
1351.2696,314.444,-4.82E-02
1351.7814,314.544,-4.88E-02
1352.295,314.644,-4.85E-02
1352.8086,314.744,-5.09E-02
1353.3072,314.844,-5.39E-02
1353.8064,314.944,-5.59E-02
1354.2972,315.044,-5.68E-02
1354.7886,315.144,-5.73E-02
1355.2674,315.244,-5.91E-02
1355.7396,315.344,-5.96E-02
1356.2142,315.444,-6.20E-02
1356.6894,315.544,-6.46E-02
1357.1484,315.644,-6.61E-02
1357.6014,315.744,-6.81E-02
1358.0586,315.844,-6.89E-02
1358.526,315.944,-7.15E-02
1358.9826,316.044,-7.27E-02
1359.4272,316.144,-7.49E-02
1359.8814,316.244,-7.66E-02
1360.3344,316.344,-7.95E-02
1360.7844,316.444,-8.24E-02
1361.2188,316.544,-8.33E-02
1361.646,316.644,-8.57E-02
1362.084,316.744,-8.67E-02
1362.51,316.844,-8.74E-02
1362.9258,316.944,-9.05E-02
1363.3398,317.044,-9.11E-02
1363.758,317.144,-9.20E-02
1364.172,317.244,-9.20E-02
1364.5806,317.344,-9.44E-02
1364.9898,317.444,-9.60E-02
1365.3942,317.544,-9.75E-02
1365.8022,317.644,-9.76E-02
1366.1964,317.744,-9.81E-02
1366.5966,317.844,-0.10167
1367.0022,317.944,-0.10485
1367.4024,318.044,-0.10563
1367.799,318.144,-0.1069
1368.1938,318.244,-0.10794
1368.5856,318.344,-0.11015
1368.975,318.444,-0.11372
1369.3566,318.544,-0.11564
1369.7322,318.644,-0.11677
1370.1102,318.744,-0.11456
1370.4852,318.844,-0.11922
1370.8584,318.944,-0.12021
1371.2268,319.044,-0.12253
1371.5988,319.144,-0.12558
1371.9702,319.244,-0.12755
1372.3362,319.344,-0.12891
1372.6914,319.444,-0.12995
1373.049,319.544,-0.13308
1373.409,319.644,-0.1348
1373.7654,319.744,-0.13573
1374.1164,319.844,-0.13814
1374.4746,319.944,-0.13967
1374.8232,320.044,-0.1403
1375.1754,320.144,-0.14388
1375.5312,320.244,-0.14566
1375.8762,320.344,-0.14635
1376.2218,320.444,-0.15134
1376.5632,320.544,-0.1526
1376.9064,320.644,-0.15345
1377.2454,320.744,-0.15464
1377.585,320.844,-0.15801
1377.9216,320.944,-0.15907
1378.2546,321.044,-0.16203
1378.5876,321.144,-0.16141
1378.9206,321.244,-0.16454
1379.2494,321.344,-0.16628
1379.58,321.444,-0.16984
1379.904,321.544,-0.17158
1380.2292,321.644,-0.17573
1380.552,321.744,-0.17786
1380.8766,321.844,-0.18033
1381.1988,321.944,-0.18178
1381.5162,322.044,-0.18431
1381.842,322.144,-0.18438
1382.1552,322.244,-0.18654
1382.4756,322.344,-0.18862
1382.7894,322.444,-0.18989
1383.102,322.544,-0.19246
1383.4152,322.644,-0.19365
1383.7272,322.744,-0.19537
1384.0392,322.844,-0.19793
1384.3482,322.944,-0.20088
1384.6554,323.044,-0.20218
1384.9608,323.144,-0.20163
1385.265,323.244,-0.20413
1385.565,323.344,-0.20718
1385.865,323.444,-0.20898
1386.1662,323.544,-0.20955
1386.465,323.644,-0.21219
1386.759,323.744,-0.21495
1387.056,323.844,-0.21769
1387.3548,323.944,-0.22019
1387.653,324.044,-0.2197
1387.9446,324.144,-0.22473
1388.2392,324.244,-0.22823
1388.5278,324.344,-0.22957
1388.817,324.444,-0.2313
1389.1062,324.544,-0.23184
1389.3924,324.644,-0.23438
1389.6774,324.744,-0.23659
1389.9618,324.844,-0.23971
1390.2438,324.944,-0.241
1390.5312,325.044,-0.2436
1390.815,325.144,-0.24626
1391.0994,325.244,-0.24718
1391.3826,325.344,-0.25008
1391.6646,325.444,-0.25156
1391.9496,325.544,-0.25506
1392.2298,325.644,-0.2589
1392.5046,325.744,-0.26127
1392.783,325.844,-0.26365
1393.0566,325.944,-0.26407
1393.3326,326.044,-0.26656
1393.6092,326.144,-0.26894
1393.8804,326.244,-0.27124
1394.154,326.344,-0.27417
1394.4222,326.444,-0.27487
1394.6898,326.544,-0.27759
1394.9568,326.644,-0.28141
1395.2262,326.744,-0.28314
1395.4938,326.844,-0.28402
1395.762,326.944,-0.28657
1396.0248,327.044,-0.28988
1396.2912,327.144,-0.29308
1396.5552,327.244,-0.29452
1396.818,327.344,-0.29675
1397.0796,327.444,-0.29835
1397.343,327.544,-0.30055
1397.6064,327.644,-0.30432
1397.865,327.744,-0.3062
1398.12,327.844,-0.30607
1398.3762,327.944,-0.30957
1398.6336,328.044,-0.31474
1398.8922,328.144,-0.31557
1399.1478,328.244,-0.31752
1399.4016,328.344,-0.32019
1399.656,328.444,-0.32328
1399.9092,328.544,-0.32351
1400.1624,328.644,-0.32774
1400.4144,328.744,-0.32828
1400.667,328.844,-0.33087
1400.9166,328.944,-0.33287
1401.1656,329.044,-0.33463
1401.4128,329.144,-0.33712
1401.6582,329.244,-0.34001
1401.9066,329.344,-0.34357
1402.1532,329.444,-0.3473
1402.4004,329.544,-0.35011
1402.6464,329.644,-0.35365
1402.8888,329.744,-0.35476
1403.1306,329.844,-0.35658
1403.3748,329.944,-0.36033
1403.619,330.044,-0.36216
1403.8584,330.144,-0.36499
1404.0984,330.244,-0.36785
1404.3378,330.344,-0.37086
1404.579,330.444,-0.37216
1404.8166,330.544,-0.37535
1405.0512,330.644,-0.37754
1405.2846,330.744,-0.37984
1405.524,330.844,-0.37948
1405.7616,330.944,-0.38137
1405.9956,331.044,-0.38338
1406.2272,331.144,-0.38561
1406.4624,331.244,-0.38704
1406.6952,331.344,-0.38929
1406.928,331.444,-0.39223
1407.1614,331.544,-0.39425
1407.396,331.644,-0.39847
1407.6306,331.744,-0.40152
1407.8628,331.844,-0.40213
1408.0944,331.944,-0.40376
1408.3248,332.044,-0.40552
1408.557,332.144,-0.40789
1408.7874,332.244,-0.41024
1409.019,332.344,-0.41215
1409.2488,332.444,-0.41283
1409.4774,332.544,-0.41611
1409.7048,332.644,-0.41921
1409.928,332.744,-0.42095
1410.1542,332.844,-0.42292
1410.3798,332.944,-0.42519
1410.6054,333.044,-0.4269
1410.831,333.144,-0.42981
1411.0536,333.244,-0.43372
1411.2792,333.344,-0.43462
1411.5006,333.444,-0.43806
1411.7244,333.544,-0.44061
1411.9458,333.644,-0.44211
1412.1672,333.744,-0.44524
1412.3868,333.844,-0.4483
1412.6076,333.944,-0.45181
1412.8266,334.044,-0.45381
1413.0468,334.144,-0.45621
1413.2634,334.244,-0.45745
1413.4788,334.344,-0.45883
1413.696,334.444,-0.45982
1413.915,334.544,-0.46195
1414.1316,334.644,-0.46348
1414.347,334.744,-0.46612
1414.5636,334.844,-0.46766
1414.7778,334.944,-0.46937
1414.992,335.044,-0.4723
1415.2068,335.144,-0.47462
1415.4198,335.244,-0.47653
1415.6334,335.344,-0.47782
1415.847,335.444,-0.4806
1416.0624,335.544,-0.48382
1416.2742,335.644,-0.48652
1416.4848,335.744,-0.48794
1416.6942,335.844,-0.49128
1416.9054,335.944,-0.49428
1417.1148,336.044,-0.49605
1417.3248,336.144,-0.50017
1417.5348,336.244,-0.5004
1417.7424,336.344,-0.5033
1417.9518,336.444,-0.50607
1418.1618,336.544,-0.50811
1418.3706,336.644,-0.51113
1418.5782,336.744,-0.51449
1418.787,336.844,-0.51494
1418.994,336.944,-0.5152
1419.201,337.044,-0.51957
1419.408,337.144,-0.52318
1419.6132,337.244,-0.52567
1419.8196,337.344,-0.52889
1420.0254,337.444,-0.53063
1420.2318,337.544,-0.53232
1420.437,337.644,-0.53389
1420.6398,337.744,-0.5375
1420.842,337.844,-0.5386
1421.0454,337.944,-0.53905
1421.2488,338.044,-0.54164
1421.4498,338.144,-0.54481
1421.6508,338.244,-0.54737
1421.8494,338.344,-0.54866
1422.0504,338.444,-0.55268
1422.2514,338.544,-0.55398
1422.4506,338.644,-0.55673
1422.6498,338.744,-0.56003
1422.8472,338.844,-0.56333
1423.0446,338.944,-0.56408
1423.2432,339.044,-0.56561
1423.4406,339.144,-0.56805
1423.6374,339.244,-0.56983
1423.8336,339.344,-0.57312
1424.0304,339.444,-0.57718
1424.2272,339.544,-0.57888
1424.4246,339.644,-0.58161
1424.6196,339.744,-0.58527
1424.8134,339.844,-0.5865
1425.0078,339.944,-0.5893
1425.201,340.044,-0.58991
1425.3942,340.144,-0.59125
1425.5886,340.244,-0.59566
1425.7818,340.344,-0.59761
1425.9744,340.444,-0.60111
1426.1664,340.544,-0.60368
1426.3578,340.644,-0.60378
1426.5492,340.744,-0.60657
1426.7394,340.844,-0.61059
1426.9308,340.944,-0.6139
1427.1216,341.044,-0.61478
1427.3118,341.144,-0.61836
1427.502,341.244,-0.62166
1427.6928,341.344,-0.6225
1427.8836,341.444,-0.6256
1428.0732,341.544,-0.62838
1428.2646,341.644,-0.63167
1428.4554,341.744,-0.63496
1428.6456,341.844,-0.63757
1428.8358,341.944,-0.63889
1429.0242,342.044,-0.63904
1429.2126,342.144,-0.63952
1429.4016,342.244,-0.64153
1429.5906,342.344,-0.64478
1429.7796,342.444,-0.64901
1429.9692,342.544,-0.65239
1430.157,342.644,-0.65419
1430.343,342.744,-0.65685
1430.5302,342.844,-0.65921
1430.718,342.944,-0.66085
1430.9028,343.044,-0.66207
1431.0876,343.144,-0.66207
1431.273,343.244,-0.66416
1431.4578,343.344,-0.66731
1431.6444,343.444,-0.67117
1431.8292,343.544,-0.67351
1432.0122,343.644,-0.67564
1432.1946,343.744,-0.67939
1432.3776,343.844,-0.6824
1432.5606,343.944,-0.68328
1432.7442,344.044,-0.68519
1432.929,344.144,-0.6886
1433.1126,344.244,-0.68989
1433.2962,344.344,-0.69137
1433.481,344.444,-0.69336
1433.664,344.544,-0.69706
1433.8458,344.644,-0.70067
1434.0294,344.744,-0.70263
1434.2112,344.844,-0.70448
1434.3924,344.944,-0.70627
1434.576,345.044,-0.70719
1434.7584,345.144,-0.70967
1434.9402,345.244,-0.71384
1435.1202,345.344,-0.71575
1435.3008,345.444,-0.71785
1435.4808,345.544,-0.72134
1435.6608,345.644,-0.72306
1435.8396,345.744,-0.72532
1436.0166,345.844,-0.7261
1436.1948,345.944,-0.72787
1436.3724,346.044,-0.73176
1436.5494,346.144,-0.73508
1436.7276,346.244,-0.73734
1436.9058,346.344,-0.73857
1437.0816,346.444,-0.74102
1437.2568,346.544,-0.74196
1437.4344,346.644,-0.74493
1437.612,346.744,-0.74733
1437.7878,346.844,-0.74968
1437.9624,346.944,-0.75209
1438.1376,347.044,-0.7534
1438.311,347.144,-0.75573
1438.4862,347.244,-0.75663
1438.6602,347.344,-0.76047
1438.8336,347.444,-0.76231
1439.0088,347.544,-0.76395
1439.1834,347.644,-0.7672
1439.3556,347.744,-0.7693
1439.5278,347.844,-0.7708
1439.7018,347.944,-0.77481
1439.8746,348.044,-0.77718
1440.0456,348.144,-0.77983
1440.2166,348.244,-0.78303
1440.3894,348.344,-0.78484
1440.5628,348.444,-0.78537
1440.735,348.544,-0.78641
1440.909,348.644,-0.78829
1441.0818,348.744,-0.79113
1441.254,348.844,-0.79536
1441.4256,348.944,-0.79727
1441.5966,349.044,-0.79849
1441.767,349.144,-0.80032
1441.938,349.244,-0.8015
1442.1096,349.344,-0.80329
1442.2794,349.444,-0.80722
1442.451,349.544,-0.80905
1442.6214,349.644,-0.81211
1442.7912,349.744,-0.81386
1442.961,349.844,-0.81453
1443.1296,349.944,-0.8185
1443.2988,350.044,-0.82355
1443.4656,350.144,-0.82483
1443.633,350.244,-0.82627
1443.8022,350.344,-0.82887
1443.9708,350.444,-0.83081
1444.1394,350.544,-0.83225
1444.3074,350.644,-0.83487
1444.4748,350.744,-0.83776
1444.6434,350.844,-0.83965
1444.8102,350.944,-0.84028
1444.9758,351.044,-0.84153
1445.1426,351.144,-0.84452
1445.31,351.244,-0.84685
1445.4762,351.344,-0.84654
1445.6424,351.444,-0.84968
1445.808,351.544,-0.85439
1445.9736,351.644,-0.85787
1446.1392,351.744,-0.86021
1446.3036,351.844,-0.86224
1446.4698,351.944,-0.86416
1446.6342,352.044,-0.86598
1446.798,352.144,-0.86902
1446.9624,352.244,-0.87136
1447.1262,352.344,-0.87291
1447.2888,352.444,-0.87729
1447.4538,352.544,-0.88124
1447.6182,352.644,-0.88249
1447.7814,352.744,-0.8837
1447.9446,352.844,-0.88589
1448.1078,352.944,-0.88775
1448.2716,353.044,-0.89051
1448.4354,353.144,-0.89328
1448.5992,353.244,-0.89461
1448.7624,353.344,-0.89693
1448.925,353.444,-0.9005
1449.0858,353.544,-0.90184
1449.2484,353.644,-0.90421
1449.4104,353.744,-0.90596
1449.5712,353.844,-0.90844
1449.7326,353.944,-0.91181
1449.8934,354.044,-0.91392
1450.0542,354.144,-0.91741
1450.215,354.244,-0.91975
1450.3746,354.344,-0.92098
1450.5342,354.444,-0.9227
1450.695,354.544,-0.92514
1450.8546,354.644,-0.92785
1451.013,354.744,-0.93056
1451.1714,354.844,-0.93386
1451.3316,354.944,-0.93737
1451.4924,355.044,-0.93965
1451.6508,355.144,-0.9411
1451.8098,355.244,-0.94417
1451.9688,355.344,-0.94643
1452.1284,355.444,-0.94708
1452.2856,355.544,-0.94954
1452.4434,355.644,-0.95305
1452.6018,355.744,-0.95646
1452.7596,355.844,-0.95903
1452.9174,355.944,-0.96093
1453.0746,356.044,-0.96294
1453.2318,356.144,-0.96491
1453.3884,356.244,-0.96783
1453.5444,356.344,-0.97077
1453.7016,356.444,-0.97265
1453.857,356.544,-0.97509
1454.0124,356.644,-0.97758
1454.1684,356.744,-0.98028
1454.3244,356.844,-0.98369
1454.4798,356.944,-0.98724
1454.6358,357.044,-0.98936
1454.7918,357.144,-0.99077
1454.9478,357.244,-0.99276
1455.1038,357.344,-0.99552
1455.258,357.444,-0.99827
1455.4146,357.544,-1.00165
1455.5718,357.644,-1.00513
1455.7278,357.744,-1.00727
1455.882,357.844,-1.00793
1456.0374,357.944,-1.00959
1456.1934,358.044,-1.01221
1456.3488,358.144,-1.01475
1456.5036,358.244,-1.01706
1456.6578,358.344,-1.01986
1456.8108,358.444,-1.02248
1456.9644,358.544,-1.02423
1457.1186,358.644,-1.02547
1457.2704,358.744,-1.02751
1457.4234,358.844,-1.03084
1457.5776,358.944,-1.03347
1457.7312,359.044,-1.03575
1457.883,359.144,-1.03949
1458.0336,359.244,-1.04264
1458.1842,359.344,-1.04436
1458.3354,359.444,-1.04558
1458.4872,359.544,-1.04777
1458.6384,359.644,-1.05087
1458.7896,359.744,-1.05278
1458.9408,359.844,-1.05437
1459.0908,359.944,-1.05746
1459.2402,360.044,-1.06074
1459.392,360.144,-1.06389
1459.5438,360.244,-1.06656
1459.6944,360.344,-1.06798
1459.845,360.444,-1.06818
1459.995,360.544,-1.07122
1460.1444,360.644,-1.07591
1460.2944,360.744,-1.07931
1460.4456,360.844,-1.08248
1460.5962,360.944,-1.08417
1460.745,361.044,-1.08514
1460.8944,361.144,-1.08722
1461.0432,361.244,-1.09054
1461.1926,361.344,-1.09396
1461.3414,361.444,-1.09627
1461.4902,361.544,-1.09758
1461.639,361.644,-1.09974
1461.7884,361.744,-1.10275
1461.9372,361.844,-1.10573
1462.0848,361.944,-1.10789
1462.2324,362.044,-1.10915
1462.3806,362.144,-1.11064
1462.5288,362.244,-1.11273
1462.6776,362.344,-1.11526
1462.8252,362.444,-1.11887
1462.9722,362.544,-1.12167
1463.1192,362.644,-1.12365
1463.2662,362.744,-1.12632
1463.4138,362.844,-1.12775
1463.5608,362.944,-1.12993
1463.7066,363.044,-1.13365
1463.8536,363.144,-1.1362
1464,363.244,-1.1377
1464.1464,363.344,-1.13962
1464.2934,363.444,-1.14203
1464.4398,363.544,-1.14313
1464.5856,363.644,-1.14555
1464.7308,363.744,-1.14903
1464.876,363.844,-1.15118
1465.0212,363.944,-1.15241
1465.1664,364.044,-1.15445
1465.3116,364.144,-1.15746
1465.4556,364.244,-1.15989
1465.5996,364.344,-1.16169
1465.7442,364.444,-1.16468
1465.8888,364.544,-1.16894
1466.0328,364.644,-1.17114
1466.1774,364.744,-1.17268
1466.3226,364.844,-1.17469
1466.466,364.944,-1.17711
1466.6094,365.044,-1.18064
1466.7528,365.144,-1.18391
1466.895,365.244,-1.18627
1467.0366,365.344,-1.1892
1467.1788,365.444,-1.19187
1467.321,365.544,-1.1941
1467.4632,365.644,-1.19645
1467.6054,365.744,-1.19847
1467.7476,365.844,-1.20109
1467.8898,365.944,-1.20426
1468.0326,366.044,-1.20583
1468.1754,366.144,-1.20718
1468.3176,366.244,-1.20953
1468.458,366.344,-1.21263
1468.5996,366.444,-1.21556
1468.7418,366.544,-1.21788
1468.8834,366.644,-1.21949
1469.0244,366.744,-1.22051
1469.1666,366.844,-1.22251
1469.3082,366.944,-1.22593
1469.4492,367.044,-1.22936
1469.5908,367.144,-1.23156
1469.733,367.244,-1.23347
1469.8746,367.344,-1.23618
1470.0162,367.444,-1.23842
1470.1566,367.544,-1.24069
1470.297,367.644,-1.24356
1470.4374,367.744,-1.24663
1470.5772,367.844,-1.24973
1470.717,367.944,-1.25277
1470.8568,368.044,-1.25548
1470.9972,368.144,-1.25723
1471.1376,368.244,-1.25955
1471.2768,368.344,-1.26278
1471.4166,368.444,-1.26368
1471.5564,368.544,-1.26517
1471.6956,368.644,-1.2691
1471.8342,368.744,-1.27307
1471.9728,368.844,-1.27717
1472.112,368.944,-1.28044
1472.2506,369.044,-1.28157
1472.3892,369.144,-1.28334
1472.5278,369.244,-1.28634
1472.6658,369.344,-1.28926
1472.8038,369.444,-1.29139
1472.9412,369.544,-1.29336
1473.0786,369.644,-1.29552
1473.2172,369.744,-1.29693
1473.3558,369.844,-1.29905
1473.4944,369.944,-1.30224
1473.6324,370.044,-1.30466
1473.771,370.144,-1.30673
1473.909,370.244,-1.30913
1474.047,370.344,-1.31187
1474.1844,370.444,-1.31447
1474.3218,370.544,-1.31679
1474.4586,370.644,-1.31903
1474.5966,370.744,-1.32138
1474.7352,370.844,-1.32426
1474.8732,370.944,-1.32753
1475.0106,371.044,-1.32997
1475.148,371.144,-1.33175
1475.286,371.244,-1.3334
1475.4234,371.344,-1.335
1475.5614,371.444,-1.33684
1475.6988,371.544,-1.33903
1475.8344,371.644,-1.34141
1475.97,371.744,-1.34375
1476.1062,371.844,-1.34596
1476.2424,371.944,-1.34808
1476.3786,372.044,-1.35016
1476.5142,372.144,-1.3528
1476.6492,372.244,-1.35598
1476.7842,372.344,-1.35684
1476.9192,372.444,-1.35734
1477.0548,372.544,-1.36072
1477.1904,372.644,-1.36396
1477.3248,372.744,-1.36672
1477.4592,372.844,-1.37008
1477.5936,372.944,-1.37282
1477.7286,373.044,-1.37503
1477.8636,373.144,-1.37719
1477.9986,373.244,-1.37865
1478.133,373.344,-1.38078
1478.268,373.444,-1.38438
1478.4024,373.544,-1.38709
1478.5368,373.644,-1.38861
1478.6706,373.744,-1.3903
1478.805,373.844,-1.39395
1478.9382,373.944,-1.3983
1479.0714,374.044,-1.4015
1479.2052,374.144,-1.4033
1479.339,374.244,-1.40423
1479.4728,374.344,-1.40535
1479.6066,374.444,-1.40777
1479.741,374.544,-1.4105
1479.8736,374.644,-1.41264
1480.0074,374.744,-1.41499
1480.1412,374.844,-1.4181
1480.2738,374.944,-1.42129
1480.4064,375.044,-1.42277
1480.539,375.144,-1.4248
1480.6728,375.244,-1.42847
1480.8048,375.344,-1.43028
1480.9368,375.444,-1.4319
1481.0694,375.544,-1.43491
1481.2014,375.644,-1.43655
1481.3334,375.744,-1.43759
1481.466,375.844,-1.43981
1481.5992,375.944,-1.44303
1481.7324,376.044,-1.44575
1481.8632,376.144,-1.44736
1481.9952,376.244,-1.44985
1482.1266,376.344,-1.45331
1482.2574,376.444,-1.45662
1482.3888,376.544,-1.45893
1482.5202,376.644,-1.46098
1482.651,376.744,-1.46358
1482.7818,376.844,-1.46528
1482.9132,376.944,-1.46653
1483.044,377.044,-1.46877
1483.1742,377.144,-1.47159
1483.305,377.244,-1.47429
1483.437,377.344,-1.47635
1483.5678,377.444,-1.47774
1483.698,377.544,-1.47949
1483.83,377.644,-1.48273
1483.9614,377.744,-1.48559
1484.0922,377.844,-1.48744
1484.2212,377.944,-1.48948
1484.3514,378.044,-1.49134
1484.4828,378.144,-1.4929
1484.6136,378.244,-1.49485
1484.7444,378.344,-1.4969
1484.8752,378.444,-1.49893
1485.0054,378.544,-1.50161
1485.1356,378.644,-1.50467
1485.2664,378.744,-1.50746
1485.396,378.844,-1.5096
1485.525,378.944,-1.51134
1485.6546,379.044,-1.51307
1485.7842,379.144,-1.51476
1485.9132,379.244,-1.51683
1486.0422,379.344,-1.51961
1486.1718,379.444,-1.52211
1486.302,379.544,-1.52399
1486.431,379.644,-1.52578
1486.5594,379.744,-1.52856
1486.6884,379.844,-1.5318
1486.818,379.944,-1.53376
1486.947,380.044,-1.53587
1487.0748,380.144,-1.53874
1487.2038,380.244,-1.54052
1487.3334,380.344,-1.54142
1487.4624,380.444,-1.5425
1487.5908,380.544,-1.5446
1487.7198,380.644,-1.5475
1487.8482,380.744,-1.55066
1487.9772,380.844,-1.55396
1488.1062,380.944,-1.55705
1488.234,381.044,-1.55962
1488.3624,381.144,-1.56239
1488.4902,381.244,-1.56527
1488.6192,381.344,-1.56735
1488.7476,381.444,-1.56894
1488.876,381.544,-1.57052
1489.0044,381.644,-1.57234
1489.1334,381.744,-1.57465
1489.2612,381.844,-1.57708
1489.389,381.944,-1.57815
1489.5168,382.044,-1.57889
1489.6458,382.144,-1.5808
1489.7742,382.244,-1.58255
1489.902,382.344,-1.58412
1490.0286,382.444,-1.58652
1490.1558,382.544,-1.58887
1490.2824,382.644,-1.59045
1490.4096,382.744,-1.59141
1490.5374,382.844,-1.59265
1490.6646,382.944,-1.59471
1490.7918,383.044,-1.59708
1490.919,383.144,-1.59924
1491.0462,383.244,-1.60105
1491.1734,383.344,-1.6032
1491.2994,383.444,-1.60594
1491.4254,383.544,-1.60899
1491.5514,383.644,-1.61175
1491.6762,383.744,-1.61378
1491.8022,383.844,-1.6151
1491.9294,383.944,-1.61646
1492.0554,384.044,-1.61846
1492.1814,384.144,-1.6208
1492.3062,384.244,-1.62273
1492.4322,384.344,-1.62409
1492.5582,384.444,-1.62707
1492.6836,384.544,-1.63093
1492.8102,384.644,-1.63216
1492.9368,384.744,-1.63351
1493.0628,384.844,-1.63677
1493.1876,384.944,-1.63853
1493.3136,385.044,-1.63956
1493.4396,385.144,-1.64197
1493.565,385.244,-1.64368
1493.6904,385.344,-1.64468
1493.8152,385.444,-1.64689
1493.9406,385.544,-1.6485
1494.066,385.644,-1.64872
1494.1914,385.744,-1.65007
1494.3168,385.844,-1.65297
1494.4422,385.944,-1.65645
1494.5676,386.044,-1.65947
1494.6936,386.144,-1.66171
1494.819,386.244,-1.66366
1494.9444,386.344,-1.66629
1495.0692,386.444,-1.66938
1495.1946,386.544,-1.67115
1495.32,386.644,-1.67223
1495.4442,386.744,-1.6738
1495.5684,386.844,-1.6753
1495.6926,386.944,-1.67669
1495.8168,387.044,-1.67853
1495.941,387.144,-1.68114
1496.0658,387.244,-1.68408
1496.1912,387.344,-1.68603
1496.316,387.444,-1.68773
1496.4396,387.544,-1.69028
1496.5626,387.644,-1.69268
1496.6862,387.744,-1.69419
1496.8098,387.844,-1.69489
1496.9334,387.944,-1.69616
1497.0552,388.044,-1.69862
1497.1776,388.144,-1.70086
1497.3006,388.244,-1.70249
1497.4236,388.344,-1.7041
1497.5466,388.444,-1.70648
1497.6696,388.544,-1.70927
1497.792,388.644,-1.7108
1497.915,388.744,-1.71208
1498.038,388.844,-1.7145
1498.161,388.944,-1.71665
1498.2834,389.044,-1.71824
1498.4058,389.144,-1.72031
1498.5282,389.244,-1.72226
1498.6512,389.344,-1.72359
1498.7736,389.444,-1.7253
1498.896,389.544,-1.72773
1499.019,389.644,-1.73056
1499.1414,389.744,-1.73325
1499.2644,389.844,-1.73572
1499.3868,389.944,-1.73854
1499.5092,390.044,-1.74123
1499.6322,390.144,-1.74303
1499.7546,390.244,-1.74442
1499.877,390.344,-1.74596
1499.9988,390.444,-1.74799
1500.1206,390.544,-1.75039
1500.2424,390.644,-1.75317
1500.3642,390.744,-1.75687
1500.4854,390.844,-1.76042
1500.6066,390.944,-1.76182
1500.7284,391.044,-1.76297
1500.8502,391.144,-1.76556
1500.972,391.244,-1.76805
1501.0938,391.344,-1.77002
1501.215,391.444,-1.7721
1501.3362,391.544,-1.77456
1501.4574,391.644,-1.77723
1501.5786,391.744,-1.77955
1501.6998,391.844,-1.78158
1501.8216,391.944,-1.78385
1501.9434,392.044,-1.78688
1502.0646,392.144,-1.79032
1502.1858,392.244,-1.79279
1502.307,392.344,-1.79501
1502.4288,392.444,-1.79818
1502.5506,392.544,-1.80079
1502.6718,392.644,-1.80246
1502.7924,392.744,-1.80466
1502.9136,392.844,-1.8076
1503.0354,392.944,-1.81061
1503.1566,393.044,-1.81253
1503.2772,393.144,-1.81363
1503.3978,393.244,-1.81563
1503.5184,393.344,-1.81851
1503.639,393.444,-1.82142
1503.7584,393.544,-1.82351
1503.8784,393.644,-1.82523
1503.9984,393.744,-1.8281
1504.1184,393.844,-1.83168
1504.2384,393.944,-1.83495
1504.3584,394.044,-1.83769
1504.4778,394.144,-1.84011
1504.5972,394.244,-1.84268
1504.7172,394.344,-1.84499
1504.8372,394.444,-1.84676
1504.9566,394.544,-1.84878
1505.0754,394.644,-1.85118
1505.1948,394.744,-1.85331
1505.3136,394.844,-1.85565
1505.433,394.944,-1.85875
1505.5518,395.044,-1.86199
1505.6706,395.144,-1.86456
1505.7894,395.244,-1.86596
1505.9082,395.344,-1.86749
1506.027,395.444,-1.87059
1506.1458,395.544,-1.8742
1506.2658,395.644,-1.87735
1506.3852,395.744,-1.88
1506.5052,395.844,-1.88266
1506.624,395.944,-1.88575
1506.7434,396.044,-1.88852
1506.8622,396.144,-1.89088
1506.9804,396.244,-1.89404
1507.0992,396.344,-1.89751
1507.218,396.444,-1.90022
1507.3362,396.544,-1.90315
1507.4538,396.644,-1.90678
1507.572,396.744,-1.90995
1507.6908,396.844,-1.91235
1507.8102,396.944,-1.91448
1507.929,397.044,-1.91687
1508.0472,397.144,-1.91984
1508.1648,397.244,-1.92323
1508.283,397.344,-1.92664
1508.4006,397.444,-1.92959
1508.5188,397.544,-1.93211
1508.637,397.644,-1.93457
1508.754,397.744,-1.93769
1508.8716,397.844,-1.94131
1508.9886,397.944,-1.94436
1509.1062,398.044,-1.94687
1509.2238,398.144,-1.94943
1509.3414,398.244,-1.95263
1509.459,398.344,-1.95651
1509.5772,398.444,-1.96036
1509.6948,398.544,-1.96375
1509.8118,398.644,-1.96655
1509.9288,398.744,-1.96919
1510.0464,398.844,-1.97229
1510.164,398.944,-1.97657
1510.281,399.044,-1.98127
1510.398,399.144,-1.98465
1510.5144,399.244,-1.98737
1510.6302,399.344,-1.99049
1510.7472,399.444,-1.99353
1510.8648,399.544,-1.99646
1510.9818,399.644,-2.00011
1511.0988,399.744,-2.00393
1511.2158,399.844,-2.00701
1511.3334,399.944,-2.01033
1511.4498,400.044,-2.01446
1511.5662,400.144,-2.0184
1511.6826,400.244,-2.02196
1511.7984,400.344,-2.02562
1511.9142,400.444,-2.0292
1512.03,400.544,-2.03239
1512.1458,400.644,-2.03517
1512.2616,400.744,-2.03781
1512.3774,400.844,-2.0409
1512.4938,400.944,-2.04459
1512.6096,401.044,-2.04859
1512.7248,401.144,-2.05191
1512.8394,401.244,-2.05421
1512.954,401.344,-2.05698
1513.0692,401.444,-2.06046
1513.1844,401.544,-2.06339
1513.3002,401.644,-2.06579
1513.4154,401.744,-2.06846
1513.53,401.844,-2.07231
1513.6446,401.944,-2.07736
1513.7598,402.044,-2.08194
1513.8744,402.144,-2.08535
1513.989,402.244,-2.08804
1514.1036,402.344,-2.0908
1514.2188,402.444,-2.09427
1514.3334,402.544,-2.09811
1514.448,402.644,-2.10186
1514.5626,402.744,-2.10539
1514.6766,402.844,-2.10899
1514.7906,402.944,-2.11326
1514.9052,403.044,-2.11789
1515.0192,403.144,-2.12217
1515.1338,403.244,-2.12554
1515.2472,403.344,-2.12812
1515.3618,403.444,-2.13107
1515.4758,403.544,-2.13496
1515.591,403.644,-2.13958
1515.7056,403.744,-2.14374
1515.8196,403.844,-2.14655
1515.9342,403.944,-2.14954
1516.0488,404.044,-2.15362
1516.1628,404.144,-2.15769
1516.2762,404.244,-2.16147
1516.3896,404.344,-2.16541
1516.5036,404.444,-2.16941
1516.6176,404.544,-2.17312
1516.7316,404.644,-2.17649
1516.845,404.744,-2.17964
1516.959,404.844,-2.18298
1517.073,404.944,-2.18663
1517.187,405.044,-2.19049
1517.3004,405.144,-2.19478
1517.4144,405.244,-2.19968
1517.5278,405.344,-2.20456
1517.6412,405.444,-2.20894
1517.7546,405.544,-2.21308
1517.8686,405.644,-2.21719
1517.982,405.744,-2.22136
1518.0948,405.844,-2.22542
1518.2082,405.944,-2.22927
1518.321,406.044,-2.23378
1518.4338,406.144,-2.23915
1518.546,406.244,-2.24347
1518.6588,406.344,-2.24644
1518.7722,406.444,-2.25009
1518.8862,406.544,-2.25473
1518.9996,406.644,-2.25945
1519.1118,406.744,-2.26339
1519.224,406.844,-2.26644
1519.3362,406.944,-2.27045
1519.4484,407.044,-2.27589
1519.5606,407.144,-2.28061
1519.6722,407.244,-2.28406
1519.7844,407.344,-2.28732
1519.8972,407.444,-2.29065
1520.01,407.544,-2.29401
1520.1222,407.644,-2.29789
1520.2344,407.744,-2.30245
1520.3466,407.844,-2.30673
1520.4588,407.944,-2.31027
1520.571,408.044,-2.31338
1520.6832,408.144,-2.31656
1520.7954,408.244,-2.32032
1520.9076,408.344,-2.32442
1521.0192,408.444,-2.32838
1521.1308,408.544,-2.33185
1521.2424,408.644,-2.33501
1521.3534,408.744,-2.33891
1521.465,408.844,-2.34385
1521.5766,408.944,-2.34926
1521.6882,409.044,-2.35421
1521.7998,409.144,-2.35797
1521.9114,409.244,-2.36173
1522.0224,409.344,-2.36654
1522.134,409.444,-2.3709
1522.2462,409.544,-2.37429
1522.3578,409.644,-2.37851
1522.4688,409.744,-2.38326
1522.5798,409.844,-2.38633
1522.692,409.944,-2.38827
1522.8036,410.044,-2.39093
1522.9146,410.144,-2.39466
1523.0256,410.244,-2.39925
1523.136,410.344,-2.40423
1523.2476,410.444,-2.40904
1523.358,410.544,-2.41309
1523.4678,410.644,-2.41634
1523.5782,410.744,-2.41926
1523.6892,410.844,-2.42254
1523.8002,410.944,-2.42685
1523.9112,411.044,-2.43189
1524.021,411.144,-2.43706
1524.1308,411.244,-2.44183
1524.2406,411.344,-2.4459
1524.351,411.444,-2.44953
1524.4614,411.544,-2.45314
1524.5718,411.644,-2.45729
1524.6828,411.744,-2.46153
1524.7926,411.844,-2.46498
1524.9024,411.944,-2.46838
1525.0128,412.044,-2.47268
1525.1226,412.144,-2.4772
1525.2318,412.244,-2.48121
1525.341,412.344,-2.4847
1525.4508,412.444,-2.488
1525.5606,412.544,-2.49179
1525.6704,412.644,-2.49605
1525.7808,412.744,-2.50026
1525.8906,412.844,-2.50459
1526.001,412.944,-2.50942
1526.1114,413.044,-2.5139
1526.2212,413.144,-2.51736
1526.331,413.244,-2.52068
1526.4402,413.344,-2.52446
1526.55,413.444,-2.52833
1526.6598,413.544,-2.5321
1526.769,413.644,-2.53591
1526.8782,413.744,-2.53997
1526.988,413.844,-2.54438
1527.0978,413.944,-2.54834
1527.207,414.044,-2.55111
1527.3156,414.144,-2.55399
1527.4254,414.244,-2.55809
1527.534,414.344,-2.56279
1527.6426,414.444,-2.56736
1527.7506,414.544,-2.57147
1527.8598,414.644,-2.5753
1527.969,414.744,-2.57943
1528.0776,414.844,-2.58377
1528.1862,414.944,-2.58774
1528.2942,415.044,-2.59153
1528.4016,415.144,-2.59549
1528.5102,415.244,-2.5992
1528.6188,415.344,-2.60247
1528.7274,415.444,-2.60652
1528.8366,415.544,-2.61159
1528.9446,415.644,-2.6155
1529.0532,415.744,-2.61799
1529.1618,415.844,-2.62129
1529.2704,415.944,-2.62579
1529.379,416.044,-2.6302
1529.4876,416.144,-2.63387
1529.5956,416.244,-2.6367
1529.7042,416.344,-2.63966
1529.8116,416.444,-2.64369
1529.919,416.544,-2.64848
1530.027,416.644,-2.65326
1530.135,416.744,-2.65695
1530.243,416.844,-2.65961
1530.351,416.944,-2.66313
1530.4584,417.044,-2.66748
1530.5664,417.144,-2.67055
1530.675,417.244,-2.67284
1530.7836,417.344,-2.67651
1530.8916,417.444,-2.68126
1530.9996,417.544,-2.68572
1531.1064,417.644,-2.68926
1531.2138,417.744,-2.69196
1531.3212,417.844,-2.69542
1531.428,417.944,-2.70045
1531.5348,418.044,-2.70538
1531.6422,418.144,-2.70916
1531.749,418.244,-2.71215
1531.8558,418.344,-2.71492
1531.9626,418.444,-2.71802
1532.0694,418.544,-2.72145
1532.1768,418.644,-2.7248
1532.2842,418.744,-2.72818
1532.3916,418.844,-2.73196
1532.4996,418.944,-2.7359
1532.6064,419.044,-2.73964
1532.7132,419.144,-2.74306
1532.8206,419.244,-2.74629
1532.9274,419.344,-2.74994
1533.0348,419.444,-2.75429
1533.1416,419.544,-2.75881
1533.2478,419.644,-2.76333
1533.354,419.744,-2.76819
1533.4608,419.844,-2.77287
1533.5676,419.944,-2.77607
1533.675,420.044,-2.77847
1533.7812,420.144,-2.78188
1533.888,420.244,-2.78575
1533.9948,420.344,-2.7887
1534.1016,420.444,-2.79132
1534.2084,420.544,-2.79452
1534.3146,420.644,-2.79772
1534.4214,420.744,-2.80053
1534.5276,420.844,-2.80389
1534.6338,420.944,-2.80812
1534.7406,421.044,-2.81187
1534.8462,421.144,-2.81474
1534.9518,421.244,-2.81777
1535.0568,421.344,-2.8215
1535.163,421.444,-2.82585
1535.2692,421.544,-2.83036
1535.3754,421.644,-2.83436
1535.481,421.744,-2.83763
1535.5866,421.844,-2.84025
1535.6928,421.944,-2.84266
1535.7984,422.044,-2.8454
1535.9046,422.144,-2.84906
1536.0102,422.244,-2.85379
1536.1158,422.344,-2.85837
1536.2208,422.444,-2.86186
1536.3264,422.544,-2.86488
1536.4326,422.644,-2.86802
1536.5382,422.744,-2.87138
1536.6432,422.844,-2.87497
1536.7488,422.944,-2.87872
1536.8544,423.044,-2.88245
1536.96,423.144,-2.88582
1537.0656,423.244,-2.88873
1537.1712,423.344,-2.89127
1537.2762,423.444,-2.8937
1537.3812,423.544,-2.89634
1537.4862,423.644,-2.89946
1537.5918,423.744,-2.90319
1537.6974,423.844,-2.90709
1537.8024,423.944,-2.91067
1537.9074,424.044,-2.91422
1538.0124,424.144,-2.91807
1538.118,424.244,-2.92219
1538.223,424.344,-2.92635
1538.328,424.444,-2.9302
1538.433,424.544,-2.93364
1538.538,424.644,-2.93704
1538.643,424.744,-2.94054
1538.7474,424.844,-2.9438
1538.8518,424.944,-2.94702
1538.9568,425.044,-2.95099
1539.0618,425.144,-2.95531
1539.1662,425.244,-2.95866
1539.2706,425.344,-2.96143
1539.375,425.444,-2.96508
1539.4794,425.544,-2.9693
1539.5838,425.644,-2.97291
1539.6882,425.744,-2.97626
1539.7926,425.844,-2.98018
1539.8976,425.944,-2.98455
1540.002,426.044,-2.98899
1540.1064,426.144,-2.99319
1540.2114,426.244,-2.9969
1540.3164,426.344,-2.99991
1540.4208,426.444,-3.00217
1540.5252,426.544,-3.00395
1540.6296,426.644,-3.00599
1540.734,426.744,-3.00975
1540.8378,426.844,-3.01525
1540.9422,426.944,-3.02015
1541.046,427.044,-3.02366
1541.1498,427.144,-3.02723
1541.2536,427.244,-3.03125
1541.3574,427.344,-3.03493
1541.4612,427.444,-3.03816
1541.5656,427.544,-3.04147
1541.6688,427.644,-3.04507
1541.7732,427.744,-3.0489
1541.877,427.844,-3.05286
1541.9808,427.944,-3.05684
1542.084,428.044,-3.06056
1542.1878,428.144,-3.06375
1542.2916,428.244,-3.06656
1542.3954,428.344,-3.0693
1542.4986,428.444,-3.07217
1542.6018,428.544,-3.07542
1542.7056,428.644,-3.07933
1542.8088,428.744,-3.08388
1542.912,428.844,-3.08772
1543.0152,428.944,-3.08998
1543.1178,429.044,-3.09174
1543.221,429.144,-3.09419
1543.3242,429.244,-3.09787
1543.428,429.344,-3.10263
1543.5312,429.444,-3.10709
1543.635,429.544,-3.1106
1543.7382,429.644,-3.114
1543.8414,429.744,-3.11764
1543.9458,429.844,-3.12099
1544.0496,429.944,-3.12381
1544.1534,430.044,-3.12628
1544.2566,430.144,-3.12881
1544.3604,430.244,-3.13206
1544.4636,430.344,-3.13574
1544.5668,430.444,-3.13891
1544.67,430.544,-3.14188
1544.7732,430.644,-3.14564
1544.877,430.744,-3.15013
1544.9802,430.844,-3.15466
1545.084,430.944,-3.15849
1545.1872,431.044,-3.16104
1545.2904,431.144,-3.16306
1545.3936,431.244,-3.16564
1545.4968,431.344,-3.16889
1545.6,431.444,-3.17248
1545.7026,431.544,-3.17549
1545.8058,431.644,-3.17733
1545.9084,431.744,-3.17927
1546.0116,431.844,-3.18243
1546.1148,431.944,-3.18624
1546.2174,432.044,-3.18995
1546.32,432.144,-3.19314
1546.4226,432.244,-3.19586
1546.5252,432.344,-3.19892
1546.6278,432.444,-3.20269
1546.7298,432.544,-3.20652
1546.8318,432.644,-3.21017
1546.9344,432.744,-3.21438
1547.0364,432.844,-3.21902
1547.1384,432.944,-3.2225
1547.241,433.044,-3.22462
1547.3442,433.144,-3.22727
1547.4462,433.244,-3.23096
1547.5482,433.344,-3.23445
1547.6496,433.444,-3.23739
1547.7516,433.544,-3.24046
1547.8536,433.644,-3.24391
1547.955,433.744,-3.24749
1548.057,433.844,-3.25081
1548.1584,433.944,-3.25342
1548.261,434.044,-3.25565
1548.363,434.144,-3.25834
1548.465,434.244,-3.26137
1548.567,434.344,-3.26398
1548.669,434.444,-3.26647
1548.7704,434.544,-3.2697
1548.8724,434.644,-3.27294
1548.9738,434.744,-3.27482
1549.0746,434.844,-3.27653
1549.176,434.944,-3.28035
1549.2774,435.044,-3.28531
1549.3794,435.144,-3.28903
1549.4808,435.244,-3.29127
1549.5828,435.344,-3.29279
1549.6848,435.444,-3.29443
1549.7862,435.544,-3.2969
1549.8876,435.644,-3.29991
1549.9896,435.744,-3.30288
1550.091,435.844,-3.3058
1550.193,435.944,-3.30878
1550.2944,436.044,-3.31168
1550.3964,436.144,-3.31439
1550.4984,436.244,-3.31732
1550.5998,436.344,-3.32082
1550.7006,436.444,-3.32432
1550.8014,436.544,-3.32721
1550.9028,436.644,-3.32967
1551.0042,436.744,-3.33206
1551.1056,436.844,-3.33458
1551.2064,436.944,-3.33725
1551.3078,437.044,-3.33964
1551.4086,437.144,-3.34144
1551.5094,437.244,-3.34309
1551.6102,437.344,-3.34514
1551.7116,437.444,-3.34813
1551.8124,437.544,-3.35209
1551.9138,437.644,-3.35564
1552.0152,437.744,-3.35794
1552.1166,437.844,-3.36028
1552.218,437.944,-3.36357
1552.3194,438.044,-3.36686
1552.4208,438.144,-3.36962
1552.5216,438.244,-3.37292
1552.6224,438.344,-3.37709
1552.7232,438.444,-3.38041
1552.8246,438.544,-3.3822
1552.9254,438.644,-3.38444
1553.0256,438.744,-3.38812
1553.1258,438.844,-3.39176
1553.2272,438.944,-3.39451
1553.3286,439.044,-3.39729
1553.4294,439.144,-3.40056
1553.5308,439.244,-3.40357
1553.631,439.344,-3.40606
1553.7312,439.444,-3.40872
1553.8314,439.544,-3.41189
1553.9322,439.644,-3.41513
1554.0324,439.744,-3.41825
1554.1332,439.844,-3.42152
1554.234,439.944,-3.42484
1554.3342,440.044,-3.42748
1554.4344,440.144,-3.42943
1554.5346,440.244,-3.43179
1554.6342,440.344,-3.43503
1554.7338,440.444,-3.43852
1554.8334,440.544,-3.44175
1554.933,440.644,-3.44453
1555.0326,440.744,-3.44707
1555.1322,440.844,-3.45014
1555.2318,440.944,-3.45394
1555.332,441.044,-3.45764
1555.4316,441.144,-3.46074
1555.5318,441.244,-3.4634
1555.632,441.344,-3.46571
1555.7328,441.444,-3.46753
1555.833,441.544,-3.46903
1555.9326,441.644,-3.47094
1556.0322,441.744,-3.47358
1556.1318,441.844,-3.47654
1556.2314,441.944,-3.4794
1556.3316,442.044,-3.48191
1556.4312,442.144,-3.4842
1556.5314,442.244,-3.48703
1556.6316,442.344,-3.49053
1556.7318,442.444,-3.49375
1556.8314,442.544,-3.49648
1556.9316,442.644,-3.49983
1557.0312,442.744,-3.50401
1557.1314,442.844,-3.50762
1557.2316,442.944,-3.51019
1557.3318,443.044,-3.51302
1557.432,443.144,-3.51644
1557.5316,443.244,-3.51896
1557.6318,443.344,-3.52011
1557.732,443.444,-3.52138
1557.8316,443.544,-3.5237
1557.9318,443.644,-3.52679
1558.0314,443.744,-3.53023
1558.1304,443.844,-3.53354
1558.2294,443.944,-3.53647
1558.329,444.044,-3.53921
1558.428,444.144,-3.54182
1558.527,444.244,-3.54415
1558.6266,444.344,-3.54615
1558.7256,444.444,-3.54801
1558.8258,444.544,-3.54986
1558.9254,444.644,-3.55167
1559.025,444.744,-3.55365
1559.1246,444.844,-3.55644
1559.2236,444.944,-3.5601
1559.3226,445.044,-3.56335
1559.4216,445.144,-3.56559
1559.5212,445.244,-3.56798
1559.6202,445.344,-3.57124
1559.7198,445.444,-3.57464
1559.8188,445.544,-3.57761
1559.9184,445.644,-3.58035
1560.0174,445.744,-3.58304
1560.1164,445.844,-3.58568
1560.2154,445.944,-3.58834
1560.3138,446.044,-3.59134
1560.4122,446.144,-3.5947
1560.5112,446.244,-3.5975
1560.6096,446.344,-3.59922
1560.708,446.444,-3.60091
1560.8058,446.544,-3.60354
1560.9042,446.644,-3.60702
1561.0032,446.744,-3.61093
1561.1022,446.844,-3.61446
1561.2006,446.944,-3.61699
1561.2984,447.044,-3.61885
1561.3968,447.144,-3.62058
1561.4946,447.244,-3.62274
1561.593,447.344,-3.62566
1561.6914,447.444,-3.62875
1561.7898,447.544,-3.63135
1561.8876,447.644,-3.63367
1561.9866,447.744,-3.63611
1562.085,447.844,-3.63837
1562.1828,447.944,-3.64008
1562.2806,448.044,-3.64192
1562.379,448.144,-3.64478
1562.4774,448.244,-3.64809
1562.5758,448.344,-3.65082
1562.6742,448.444,-3.65341
1562.772,448.544,-3.65685
1562.8698,448.644,-3.66056
1562.9682,448.744,-3.66326
1563.066,448.844,-3.66514
1563.1644,448.944,-3.66718
1563.2628,449.044,-3.66944
1563.3612,449.144,-3.67141
1563.4602,449.244,-3.67321
1563.5586,449.344,-3.67538
1563.657,449.444,-3.67787
1563.7548,449.544,-3.68019
1563.8526,449.644,-3.68243
1563.951,449.744,-3.68521
1564.0494,449.844,-3.68847
1564.1478,449.944,-3.69154
1564.2456,450.044,-3.69417
1564.3434,450.144,-3.69657
1564.4412,450.244,-3.69889
1564.539,450.344,-3.70115
1564.6356,450.444,-3.70355
1564.7328,450.544,-3.70652
1564.8306,450.644,-3.71008
1564.9284,450.744,-3.71352
1565.0256,450.844,-3.71652
1565.1228,450.944,-3.71946
1565.2194,451.044,-3.72252
1565.3166,451.144,-3.72536
1565.4144,451.244,-3.72776
1565.5122,451.344,-3.72993
1565.6094,451.444,-3.73213
1565.7066,451.544,-3.73459
1565.8038,451.644,-3.73739
1565.9016,451.744,-3.74019
1565.9982,451.844,-3.74261
1566.0948,451.944,-3.74452
1566.1914,452.044,-3.74593
1566.2886,452.144,-3.74746
1566.3858,452.244,-3.74971
1566.483,452.344,-3.75244
1566.5796,452.444,-3.75515
1566.6762,452.544,-3.75775
1566.7734,452.644,-3.7603
1566.8706,452.744,-3.76284
1566.9672,452.844,-3.76536
1567.0644,452.944,-3.7679
1567.1616,453.044,-3.77046
1567.2594,453.144,-3.77314
1567.3566,453.244,-3.77606
1567.4538,453.344,-3.77921
1567.5504,453.444,-3.78245
1567.6476,453.544,-3.78568
1567.7442,453.644,-3.78889
1567.8414,453.744,-3.79187
1567.9386,453.844,-3.79427
1568.0352,453.944,-3.79622
1568.1318,454.044,-3.79851
1568.229,454.144,-3.80124
1568.3256,454.244,-3.80336
1568.4222,454.344,-3.80458
1568.5182,454.444,-3.80613
1568.6148,454.544,-3.80869
1568.712,454.644,-3.81127
1568.8086,454.744,-3.81317
1568.9052,454.844,-3.8152
1569.0018,454.944,-3.81798
1569.0984,455.044,-3.82074
1569.1944,455.144,-3.82274
1569.291,455.244,-3.82464
1569.387,455.344,-3.82728
1569.4836,455.444,-3.83014
1569.5802,455.544,-3.83245
1569.6768,455.644,-3.83425
1569.7722,455.744,-3.83593
1569.8682,455.844,-3.83778
1569.9642,455.944,-3.84002
1570.0602,456.044,-3.84296
1570.1568,456.144,-3.84684
