Repository: MaCFP/matl-db

### Experimental Conditions: TGA, DSC
A Netzsch F3 Jupiter using a DSC sample carrier with S-type thermocouples, and a Silicon Carbide furnace was used to conduct Simultaneous Thermal Analysis (TGA + DSC) experiments. Although tests were conducted simultaneously, TGA and DSC measurement data presented here are separated into two files, for consistency with other datasets.

* Heating Rate: 1, 10, or 50 K/min
* Temperature program
  - Initial Temperature: 303.15 K
  - Initial Isotherm: 20 minutes
  - Maximum Temperature: 873.15 K
  - Final Isotherm: None
* Sample mass: 2-6 mg
* Sample geometry: powdered

File: Non-charring/PMMA/Sandia/Sandia_TGA_Ar_50K_1.csv (part 1 of 4)
Time,Temperature,Mass,
[s],[K],[mg],
1200.1002,306.872,5.37E+00,
1244.0322,306.972,5.37E+00,
1257.456,307.072,5.37E+00,
1264.5324,307.172,5.37E+00,
1270.032,307.272,5.37E+00,
1274.8104,307.372,5.37E+00,
1278.6426,307.472,5.37E+00,
1282.116,307.572,5.37E+00,
1284.9288,307.672,5.37E+00,
1287.7638,307.772,5.37E+00,
1290.1602,307.872,5.37E+00,
1292.4636,307.972,5.37E+00,
1294.674,308.072,5.37E+00,
1296.6486,308.172,5.37E+00,
1298.5176,308.272,5.37E+00,
1300.3014,308.372,5.37E+00,
1302.0072,308.472,5.37E+00,
1303.6488,308.572,5.37E+00,
1305.1368,308.672,5.37E+00,
1306.6308,308.772,5.37E+00,
1308.0822,308.872,5.37E+00,
1309.4196,308.972,5.37E+00,
1310.73,309.072,5.37E+00,
1312.0332,309.172,5.37E+00,
1313.2596,309.272,5.37E+00,
1314.4542,309.372,5.37E+00,
1315.6458,309.472,5.37E+00,
1316.772,309.572,5.37E+00,
1317.8802,309.672,5.37E+00,
1318.9164,309.772,5.37E+00,
1319.928,309.872,5.37E+00,
1320.942,309.972,5.36E+00,
1321.9644,310.072,5.37E+00,
1322.9346,310.172,5.37E+00,
1323.8658,310.272,5.36E+00,
1324.785,310.372,5.36E+00,
1325.694,310.472,5.36E+00,
1326.5736,310.572,5.36E+00,
1327.434,310.672,5.36E+00,
1328.292,310.772,5.36E+00,
1329.132,310.872,5.36E+00,
1329.9252,310.972,5.36E+00,
1330.7082,311.072,5.36E+00,
1331.4996,311.172,5.36E+00,
1332.303,311.272,5.36E+00,
1333.074,311.372,5.36E+00,
1333.8276,311.472,5.36E+00,
1334.5656,311.572,5.36E+00,
1335.3072,311.672,5.36E+00,
1336.0284,311.772,5.36E+00,
1336.7334,311.872,5.36E+00,
1337.4216,311.972,5.36E+00,
1338.1086,312.072,5.36E+00,
1338.7848,312.172,5.36E+00,
1339.443,312.272,5.36E+00,
1340.0982,312.372,5.36E+00,
1340.7444,312.472,5.36E+00,
1341.3786,312.572,5.36E+00,
1342.0224,312.672,5.36E+00,
1342.6446,312.772,5.36E+00,
1343.2668,312.872,5.36E+00,
1343.88,312.972,5.36E+00,
1344.495,313.072,5.36E+00,
1345.0998,313.172,5.36E+00,
1345.683,313.272,5.36E+00,
1346.268,313.372,5.36E+00,
1346.8338,313.472,5.36E+00,
1347.3948,313.572,5.36E+00,
1347.9618,313.672,5.36E+00,
1348.5126,313.772,5.36E+00,
1349.0826,313.872,5.36E+00,
1349.6268,313.972,5.36E+00,
1350.1686,314.072,5.36E+00,
1350.7014,314.172,5.36E+00,
1351.2354,314.272,5.36E+00,
1351.7538,314.372,5.36E+00,
1352.2716,314.472,5.36E+00,
1352.7846,314.572,5.36E+00,
1353.2868,314.672,5.36E+00,
1353.7986,314.772,5.36E+00,
1354.3002,314.872,5.36E+00,
1354.8006,314.972,5.36E+00,
1355.2956,315.072,5.36E+00,
1355.7864,315.172,5.36E+00,
1356.2664,315.272,5.36E+00,
1356.7464,315.372,5.36E+00,
1357.2318,315.472,5.36E+00,
1357.7076,315.572,5.36E+00,
1358.1786,315.672,5.36E+00,
1358.6412,315.772,5.36E+00,
1359.0942,315.872,5.36E+00,
1359.549,315.972,5.36E+00,
1360.0056,316.072,5.36E+00,
1360.461,316.172,5.36E+00,
1360.9152,316.272,5.36E+00,
1361.3682,316.372,5.36E+00,
1361.8086,316.472,5.36E+00,
1362.2484,316.572,5.36E+00,
1362.6738,316.672,5.36E+00,
1363.104,316.772,5.36E+00,
1363.53,316.872,5.36E+00,
1363.9578,316.972,5.36E+00,
1364.3694,317.072,5.36E+00,
1364.7822,317.172,5.36E+00,
1365.2022,317.272,5.36E+00,
1365.615,317.372,5.36E+00,
1366.029,317.472,5.36E+00,
1366.4268,317.572,5.36E+00,
1366.8366,317.672,5.36E+00,
1367.2494,317.772,5.36E+00,
1367.6436,317.872,5.36E+00,
1368.0384,317.972,5.36E+00,
1368.4314,318.072,5.36E+00,
1368.8304,318.172,5.36E+00,
1369.224,318.272,5.36E+00,
1369.6146,318.372,5.36E+00,
1370.0046,318.472,5.36E+00,
1370.3904,318.572,5.36E+00,
1370.7708,318.672,5.36E+00,
1371.1476,318.772,5.36E+00,
1371.5226,318.872,5.36E+00,
1371.8958,318.972,5.36E+00,
1372.269,319.072,5.36E+00,
1372.6434,319.172,5.36E+00,
1373.0136,319.272,5.36E+00,
1373.3862,319.372,5.36E+00,
1373.7552,319.472,5.36E+00,
1374.1284,319.572,5.36E+00,
1374.4872,319.672,5.36E+00,
1374.8442,319.772,5.36E+00,
1375.1988,319.872,5.36E+00,
1375.5558,319.972,5.36E+00,
1375.9092,320.072,5.36E+00,
1376.2596,320.172,5.36E+00,
1376.604,320.272,5.36E+00,
1376.9556,320.372,5.36E+00,
1377.303,320.472,5.36E+00,
1377.6504,320.572,5.36E+00,
1377.9948,320.672,5.36E+00,
1378.3356,320.772,5.35E+00,
1378.6746,320.872,5.36E+00,
1379.0166,320.972,5.36E+00,
1379.3532,321.072,5.36E+00,
1379.6886,321.172,5.35E+00,
1380.018,321.272,5.35E+00,
1380.3486,321.372,5.36E+00,
1380.6768,321.472,5.35E+00,
1381.0062,321.572,5.36E+00,
1381.3326,321.672,5.35E+00,
1381.6554,321.772,5.35E+00,
1381.974,321.872,5.36E+00,
1382.292,321.972,5.36E+00,
1382.6178,322.072,5.35E+00,
1382.9394,322.172,5.35E+00,
1383.2592,322.272,5.36E+00,
1383.5724,322.372,5.36E+00,
1383.8886,322.472,5.36E+00,
1384.2048,322.572,5.35E+00,
1384.5168,322.672,5.35E+00,
1384.836,322.772,5.35E+00,
1385.1486,322.872,5.36E+00,
1385.46,322.972,5.35E+00,
1385.7678,323.072,5.35E+00,
1386.0774,323.172,5.35E+00,
1386.3822,323.272,5.36E+00,
1386.6846,323.372,5.36E+00,
1386.9906,323.472,5.35E+00,
1387.2906,323.572,5.35E+00,
1387.5888,323.672,5.35E+00,
1387.8852,323.772,5.36E+00,
1388.1822,323.872,5.35E+00,
1388.4786,323.972,5.35E+00,
1388.775,324.072,5.35E+00,
1389.0744,324.172,5.35E+00,
1389.366,324.272,5.35E+00,
1389.66,324.372,5.35E+00,
1389.9546,324.472,5.35E+00,
1390.2468,324.572,5.35E+00,
1390.5384,324.672,5.35E+00,
1390.8276,324.772,5.35E+00,
1391.1138,324.872,5.35E+00,
1391.4012,324.972,5.35E+00,
1391.6856,325.072,5.35E+00,
1391.973,325.172,5.35E+00,
1392.2574,325.272,5.35E+00,
1392.54,325.372,5.35E+00,
1392.822,325.472,5.35E+00,
1393.1022,325.572,5.36E+00,
1393.3818,325.672,5.35E+00,
1393.6602,325.772,5.35E+00,
1393.9362,325.872,5.35E+00,
1394.2098,325.972,5.35E+00,
1394.4822,326.072,5.35E+00,
1394.7612,326.172,5.35E+00,
1395.0348,326.272,5.35E+00,
1395.3078,326.372,5.35E+00,
1395.5796,326.472,5.35E+00,
1395.8544,326.572,5.35E+00,
1396.1274,326.672,5.35E+00,
1396.4016,326.772,5.35E+00,
1396.6722,326.872,5.35E+00,
1396.9434,326.972,5.35E+00,
1397.2098,327.072,5.35E+00,
1397.4738,327.172,5.35E+00,
1397.7402,327.272,5.35E+00,
1398.0036,327.372,5.35E+00,
1398.2688,327.472,5.35E+00,
1398.5286,327.572,5.35E+00,
1398.7854,327.672,5.35E+00,
1399.0452,327.772,5.35E+00,
1399.3056,327.872,5.35E+00,
1399.5654,327.972,5.35E+00,
1399.8252,328.072,5.35E+00,
1400.0826,328.172,5.36E+00,
1400.3418,328.272,5.35E+00,
1400.5998,328.372,5.35E+00,
1400.8554,328.472,5.36E+00,
1401.1116,328.572,5.35E+00,
1401.3714,328.672,5.35E+00,
1401.6252,328.772,5.35E+00,
1401.879,328.872,5.35E+00,
1402.1328,328.972,5.35E+00,
1402.3836,329.072,5.35E+00,
1402.6344,329.172,5.35E+00,
1402.8822,329.272,5.36E+00,
1403.1294,329.372,5.35E+00,
1403.3784,329.472,5.35E+00,
1403.6274,329.572,5.35E+00,
1403.8722,329.672,5.35E+00,
1404.1182,329.772,5.35E+00,
1404.363,329.872,5.35E+00,
1404.6072,329.972,5.35E+00,
1404.8532,330.072,5.35E+00,
1405.1004,330.172,5.35E+00,
1405.3452,330.272,5.35E+00,
1405.59,330.372,5.35E+00,
1405.8342,330.472,5.35E+00,
1406.0748,330.572,5.35E+00,
1406.3142,330.672,5.35E+00,
1406.5566,330.772,5.35E+00,
1406.7978,330.872,5.35E+00,
1407.0384,330.972,5.35E+00,
1407.276,331.072,5.35E+00,
1407.5106,331.172,5.35E+00,
1407.7464,331.272,5.35E+00,
1407.9828,331.372,5.35E+00,
1408.2192,331.472,5.35E+00,
1408.4556,331.572,5.35E+00,
1408.6884,331.672,5.35E+00,
1408.9242,331.772,5.35E+00,
1409.1558,331.872,5.35E+00,
1409.3892,331.972,5.35E+00,
1409.6214,332.072,5.35E+00,
1409.8536,332.172,5.35E+00,
1410.087,332.272,5.35E+00,
1410.3198,332.372,5.35E+00,
1410.549,332.472,5.35E+00,
1410.7782,332.572,5.35E+00,
1411.0068,332.672,5.35E+00,
1411.2336,332.772,5.35E+00,
1411.461,332.872,5.35E+00,
1411.6884,332.972,5.35E+00,
1411.917,333.072,5.35E+00,
1412.1414,333.172,5.35E+00,
1412.3664,333.272,5.35E+00,
1412.5926,333.372,5.35E+00,
1412.8158,333.472,5.35E+00,
1413.0402,333.572,5.35E+00,
1413.2616,333.672,5.35E+00,
1413.4848,333.772,5.35E+00,
1413.7068,333.872,5.35E+00,
1413.9312,333.972,5.35E+00,
1414.1532,334.072,5.35E+00,
1414.3764,334.172,5.35E+00,
1414.5972,334.272,5.35E+00,
1414.8192,334.372,5.35E+00,
1415.04,334.472,5.35E+00,
1415.2596,334.572,5.35E+00,
1415.4768,334.672,5.35E+00,
1415.694,334.772,5.35E+00,
1415.9136,334.872,5.35E+00,
1416.1302,334.972,5.35E+00,
1416.3486,335.072,5.35E+00,
1416.5646,335.172,5.35E+00,
1416.7794,335.272,5.35E+00,
1416.9954,335.372,5.35E+00,
1417.2084,335.472,5.35E+00,
1417.4232,335.572,5.35E+00,
1417.6344,335.672,5.35E+00,
1417.8462,335.772,5.35E+00,
1418.061,335.872,5.35E+00,
1418.2722,335.972,5.35E+00,
1418.4852,336.072,5.35E+00,
1418.6976,336.172,5.35E+00,
1418.907,336.272,5.35E+00,
1419.117,336.372,5.35E+00,
1419.3294,336.472,5.35E+00,
1419.5376,336.572,5.35E+00,
1419.747,336.672,5.35E+00,
1419.957,336.772,5.35E+00,
1420.1658,336.872,5.35E+00,
1420.3758,336.972,5.35E+00,
1420.5828,337.072,5.35E+00,
1420.7916,337.172,5.35E+00,
1420.9992,337.272,5.35E+00,
1421.2062,337.372,5.35E+00,
1421.4114,337.472,5.35E+00,
1421.6172,337.572,5.35E+00,
1421.8218,337.672,5.35E+00,
1422.0282,337.772,5.35E+00,
1422.2334,337.872,5.35E+00,
1422.4398,337.972,5.35E+00,
1422.645,338.072,5.35E+00,
1422.8496,338.172,5.35E+00,
1423.0536,338.272,5.35E+00,
1423.257,338.372,5.35E+00,
1423.4628,338.472,5.35E+00,
1423.6644,338.572,5.35E+00,
1423.8678,338.672,5.35E+00,
1424.0706,338.772,5.35E+00,
1424.271,338.872,5.35E+00,
1424.4732,338.972,5.35E+00,
1424.6724,339.072,5.35E+00,
1424.8728,339.172,5.35E+00,
1425.0708,339.272,5.35E+00,
1425.2676,339.372,5.35E+00,
1425.4662,339.472,5.35E+00,
1425.6636,339.572,5.35E+00,
1425.861,339.672,5.35E+00,
1426.0572,339.772,5.35E+00,
1426.254,339.872,5.35E+00,
1426.4502,339.972,5.35E+00,
1426.647,340.072,5.35E+00,
1426.8444,340.172,5.35E+00,
1427.0388,340.272,5.35E+00,
1427.2326,340.372,5.35E+00,
1427.427,340.472,5.35E+00,
1427.6196,340.572,5.35E+00,
1427.8152,340.672,5.35E+00,
1428.0108,340.772,5.35E+00,
1428.2058,340.872,5.35E+00,
1428.4008,340.972,5.35E+00,
1428.594,341.072,5.35E+00,
1428.7878,341.172,5.35E+00,
1428.9804,341.272,5.35E+00,
1429.173,341.372,5.35E+00,
1429.365,341.472,5.35E+00,
1429.557,341.572,5.35E+00,
1429.7502,341.672,5.35E+00,
1429.9416,341.772,5.35E+00,
1430.1348,341.872,5.35E+00,
1430.3292,341.972,5.35E+00,
1430.5182,342.072,5.35E+00,
1430.7066,342.172,5.35E+00,
1430.895,342.272,5.35E+00,
1431.0846,342.372,5.35E+00,
1431.2742,342.472,5.35E+00,
1431.462,342.572,5.35E+00,
1431.6516,342.672,5.35E+00,
1431.8394,342.772,5.35E+00,
1432.0266,342.872,5.35E+00,
1432.215,342.972,5.35E+00,
1432.4034,343.072,5.35E+00,
1432.5924,343.172,5.35E+00,
1432.7778,343.272,5.35E+00,
1432.9632,343.372,5.35E+00,
1433.1504,343.472,5.35E+00,
1433.3376,343.572,5.35E+00,
1433.5242,343.672,5.35E+00,
1433.7102,343.772,5.35E+00,
1433.895,343.872,5.35E+00,
1434.0804,343.972,5.35E+00,
1434.2658,344.072,5.35E+00,
1434.4512,344.172,5.35E+00,
1434.6384,344.272,5.35E+00,
1434.8238,344.372,5.35E+00,
1435.008,344.472,5.35E+00,
1435.191,344.572,5.35E+00,
1435.3728,344.672,5.35E+00,
1435.557,344.772,5.35E+00,
1435.7412,344.872,5.35E+00,
1435.9254,344.972,5.35E+00,
1436.1078,345.072,5.35E+00,
1436.289,345.172,5.35E+00,
1436.4702,345.272,5.35E+00,
1436.6538,345.372,5.35E+00,
1436.8338,345.472,5.35E+00,
1437.0144,345.572,5.35E+00,
1437.1962,345.672,5.35E+00,
1437.3762,345.772,5.35E+00,
1437.5568,345.872,5.35E+00,
1437.7362,345.972,5.35E+00,
1437.9162,346.072,5.35E+00,
1438.0956,346.172,5.35E+00,
1438.2738,346.272,5.35E+00,
1438.452,346.372,5.35E+00,
1438.6308,346.472,5.35E+00,
1438.8102,346.572,5.35E+00,
1438.9896,346.672,5.35E+00,
1439.1678,346.772,5.35E+00,
1439.3442,346.872,5.35E+00,
1439.5212,346.972,5.35E+00,
1439.6988,347.072,5.35E+00,
1439.8752,347.172,5.35E+00,
1440.0522,347.272,5.35E+00,
1440.2286,347.372,5.35E+00,
1440.4056,347.472,5.35E+00,
1440.5826,347.572,5.35E+00,
1440.7584,347.672,5.35E+00,
1440.9324,347.772,5.35E+00,
1441.1076,347.872,5.35E+00,
1441.2822,347.972,5.35E+00,
1441.4538,348.072,5.35E+00,
1441.6272,348.172,5.35E+00,
1441.8012,348.272,5.35E+00,
1441.9752,348.372,5.35E+00,
1442.1504,348.472,5.35E+00,
1442.3226,348.572,5.35E+00,
1442.4948,348.672,5.35E+00,
1442.667,348.772,5.35E+00,
1442.8398,348.872,5.35E+00,
1443.012,348.972,5.35E+00,
1443.1842,349.072,5.35E+00,
1443.3558,349.172,5.35E+00,
1443.5286,349.272,5.35E+00,
1443.7008,349.372,5.35E+00,
1443.8736,349.472,5.35E+00,
1444.047,349.572,5.35E+00,
1444.2186,349.672,5.35E+00,
1444.3896,349.772,5.35E+00,
1444.5606,349.872,5.35E+00,
1444.7304,349.972,5.35E+00,
1444.9008,350.072,5.35E+00,
1445.0718,350.172,5.35E+00,
1445.2422,350.272,5.35E+00,
1445.412,350.372,5.35E+00,
1445.5818,350.472,5.35E+00,
1445.751,350.572,5.35E+00,
1445.9202,350.672,5.35E+00,
1446.0894,350.772,5.35E+00,
1446.258,350.872,5.35E+00,
1446.426,350.972,5.35E+00,
1446.5946,351.072,5.35E+00,
1446.7632,351.172,5.35E+00,
1446.9324,351.272,5.35E+00,
1447.1004,351.372,5.35E+00,
1447.2684,351.472,5.35E+00,
1447.4364,351.572,5.35E+00,
1447.6038,351.672,5.35E+00,
1447.7712,351.772,5.35E+00,
1447.9392,351.872,5.35E+00,
1448.1066,351.972,5.35E+00,
1448.2722,352.072,5.35E+00,
1448.4384,352.172,5.35E+00,
1448.6046,352.272,5.35E+00,
1448.7702,352.372,5.35E+00,
1448.9352,352.472,5.35E+00,
1449.0996,352.572,5.35E+00,
1449.2634,352.672,5.35E+00,
1449.4272,352.772,5.35E+00,
1449.5922,352.872,5.35E+00,
1449.7566,352.972,5.35E+00,
1449.921,353.072,5.35E+00,
1450.086,353.172,5.35E+00,
1450.2498,353.272,5.35E+00,
1450.413,353.372,5.35E+00,
1450.5756,353.472,5.35E+00,
1450.7394,353.572,5.35E+00,
1450.9038,353.672,5.35E+00,
1451.0664,353.772,5.35E+00,
1451.2302,353.872,5.35E+00,
1451.394,353.972,5.35E+00,
1451.5566,354.072,5.35E+00,
1451.7192,354.172,5.35E+00,
1451.883,354.272,5.35E+00,
1452.0462,354.372,5.35E+00,
1452.2076,354.472,5.35E+00,
1452.3696,354.572,5.35E+00,
1452.5316,354.672,5.35E+00,
1452.6918,354.772,5.35E+00,
1452.8538,354.872,5.35E+00,
1453.0152,354.972,5.35E+00,
1453.176,355.072,5.35E+00,
1453.3368,355.172,5.35E+00,
1453.4964,355.272,5.35E+00,
1453.6578,355.372,5.35E+00,
1453.818,355.472,5.35E+00,
1453.9782,355.572,5.35E+00,
1454.139,355.672,5.35E+00,
1454.2992,355.772,5.35E+00,
1454.4576,355.872,5.35E+00,
1454.6154,355.972,5.35E+00,
1454.775,356.072,5.35E+00,
1454.9334,356.172,5.35E+00,
1455.0924,356.272,5.35E+00,
1455.2514,356.372,5.35E+00,
1455.4086,356.472,5.35E+00,
1455.567,356.572,5.35E+00,
1455.726,356.672,5.35E+00,
1455.8832,356.772,5.35E+00,
1456.041,356.872,5.35E+00,
1456.1976,356.972,5.35E+00,
1456.3548,357.072,5.35E+00,
1456.512,357.172,5.35E+00,
1456.668,357.272,5.35E+00,
1456.824,357.372,5.35E+00,
1456.9806,357.472,5.35E+00,
1457.1378,357.572,5.35E+00,
1457.2944,357.672,5.35E+00,
1457.451,357.772,5.35E+00,
1457.607,357.872,5.35E+00,
1457.7624,357.972,5.35E+00,
1457.9178,358.072,5.35E+00,
1458.0738,358.172,5.35E+00,
1458.2292,358.272,5.35E+00,
1458.384,358.372,5.35E+00,
1458.5388,358.472,5.35E+00,
1458.6936,358.572,5.35E+00,
1458.8484,358.672,5.35E+00,
1459.0026,358.772,5.35E+00,
1459.1574,358.872,5.35E+00,
1459.3116,358.972,5.35E+00,
1459.4652,359.072,5.35E+00,
1459.6206,359.172,5.35E+00,
1459.7748,359.272,5.35E+00,
1459.9284,359.372,5.35E+00,
1460.082,359.472,5.35E+00,
1460.235,359.572,5.35E+00,
1460.3874,359.672,5.35E+00,
1460.5398,359.772,5.34E+00,
1460.6916,359.872,5.35E+00,
1460.8434,359.972,5.35E+00,
1460.9958,360.072,5.35E+00,
1461.1482,360.172,5.34E+00,
1461.3012,360.272,5.35E+00,
1461.4542,360.372,5.35E+00,
1461.606,360.472,5.35E+00,
1461.7578,360.572,5.34E+00,
1461.909,360.672,5.35E+00,
1462.0614,360.772,5.35E+00,
1462.2102,360.872,5.35E+00,
1462.359,360.972,5.35E+00,
1462.5096,361.072,5.35E+00,
1462.659,361.172,5.35E+00,
1462.809,361.272,5.34E+00,
1462.959,361.372,5.34E+00,
1463.109,361.472,5.35E+00,
1463.2584,361.572,5.35E+00,
1463.4078,361.672,5.35E+00,
1463.5566,361.772,5.34E+00,
1463.7054,361.872,5.34E+00,
1463.8548,361.972,5.34E+00,
1464.003,362.072,5.35E+00,
1464.1512,362.172,5.34E+00,
1464.3,362.272,5.34E+00,
1464.4494,362.372,5.34E+00,
1464.5988,362.472,5.35E+00,
1464.7476,362.572,5.35E+00,
1464.8976,362.672,5.35E+00,
1465.0464,362.772,5.34E+00,
1465.194,362.872,5.35E+00,
1465.3422,362.972,5.35E+00,
1465.4904,363.072,5.35E+00,
1465.6386,363.172,5.34E+00,
1465.7862,363.272,5.34E+00,
1465.9338,363.372,5.34E+00,
1466.0802,363.472,5.34E+00,
1466.2272,363.572,5.34E+00,
1466.3748,363.672,5.34E+00,
1466.5218,363.772,5.35E+00,
1466.6694,363.872,5.35E+00,
1466.8164,363.972,5.34E+00,
1466.9628,364.072,5.35E+00,
1467.1092,364.172,5.34E+00,
1467.2538,364.272,5.34E+00,
1467.399,364.372,5.34E+00,
1467.5448,364.472,5.34E+00,
1467.6906,364.572,5.34E+00,
1467.837,364.672,5.34E+00,
1467.9822,364.772,5.34E+00,
1468.1274,364.872,5.34E+00,
1468.2732,364.972,5.34E+00,
1468.4184,365.072,5.35E+00,
1468.563,365.172,5.34E+00,
1468.7082,365.272,5.34E+00,
1468.8522,365.372,5.34E+00,
1468.9962,365.472,5.34E+00,
1469.1402,365.572,5.34E+00,
1469.283,365.672,5.34E+00,
1469.427,365.772,5.34E+00,
1469.5704,365.872,5.34E+00,
1469.7132,365.972,5.34E+00,
1469.8572,366.072,5.34E+00,
1470.0012,366.172,5.34E+00,
1470.144,366.272,5.34E+00,
1470.2856,366.372,5.34E+00,
1470.4278,366.472,5.34E+00,
1470.57,366.572,5.34E+00,
1470.7122,366.672,5.34E+00,
1470.8538,366.772,5.34E+00,
1470.9966,366.872,5.34E+00,
1471.14,366.972,5.34E+00,
1471.2816,367.072,5.34E+00,
1471.4244,367.172,5.34E+00,
1471.5666,367.272,5.34E+00,
1471.7088,367.372,5.34E+00,
1471.851,367.472,5.34E+00,
1471.9914,367.572,5.34E+00,
1472.1324,367.672,5.34E+00,
1472.274,367.772,5.34E+00,
1472.4156,367.872,5.34E+00,
1472.556,367.972,5.34E+00,
1472.697,368.072,5.34E+00,
1472.8386,368.172,5.34E+00,
1472.9808,368.272,5.34E+00,
1473.1224,368.372,5.35E+00,
1473.2634,368.472,5.35E+00,
1473.4044,368.572,5.34E+00,
1473.5454,368.672,5.34E+00,
1473.6852,368.772,5.34E+00,
1473.8262,368.872,5.34E+00,
1473.9672,368.972,5.34E+00,
1474.1064,369.072,5.34E+00,
1474.2462,369.172,5.34E+00,
1474.386,369.272,5.34E+00,
1474.5264,369.372,5.34E+00,
1474.6668,369.472,5.34E+00,
1474.8066,369.572,5.34E+00,
1474.9464,369.672,5.34E+00,
1475.085,369.772,5.34E+00,
1475.223,369.872,5.34E+00,
1475.3622,369.972,5.34E+00,
1475.5014,370.072,5.34E+00,
1475.6394,370.172,5.34E+00,
1475.778,370.272,5.34E+00,
1475.9166,370.372,5.34E+00,
1476.0552,370.472,5.34E+00,
1476.1932,370.572,5.34E+00,
1476.3312,370.672,5.34E+00,
1476.4692,370.772,5.34E+00,
1476.6072,370.872,5.34E+00,
1476.7452,370.972,5.34E+00,
1476.8832,371.072,5.34E+00,
1477.0194,371.172,5.34E+00,
1477.1562,371.272,5.34E+00,
1477.2936,371.372,5.34E+00,
1477.4304,371.472,5.34E+00,
1477.5666,371.572,5.34E+00,
1477.704,371.672,5.34E+00,
1477.842,371.772,5.34E+00,
1477.9794,371.872,5.34E+00,
1478.115,371.972,5.34E+00,
1478.2524,372.072,5.34E+00,
1478.3886,372.172,5.34E+00,
1478.5248,372.272,5.34E+00,
1478.6616,372.372,5.34E+00,
1478.7984,372.472,5.34E+00,
1478.9346,372.572,5.34E+00,
1479.0702,372.672,5.34E+00,
1479.207,372.772,5.34E+00,
1479.3432,372.872,5.34E+00,
1479.4788,372.972,5.34E+00,
1479.6156,373.072,5.34E+00,
1479.7518,373.172,5.34E+00,
1479.8874,373.272,5.34E+00,
1480.023,373.372,5.34E+00,
1480.1592,373.472,5.34E+00,
1480.2948,373.572,5.34E+00,
1480.4304,373.672,5.34E+00,
1480.566,373.772,5.34E+00,
1480.701,373.872,5.34E+00,
1480.8354,373.972,5.34E+00,
1480.9704,374.072,5.34E+00,
1481.1054,374.172,5.34E+00,
1481.2398,374.272,5.34E+00,
1481.3742,374.372,5.34E+00,
1481.5086,374.472,5.34E+00,
1481.643,374.572,5.34E+00,
1481.7774,374.672,5.34E+00,
1481.9118,374.772,5.34E+00,
1482.0462,374.872,5.34E+00,
1482.18,374.972,5.34E+00,
1482.3132,375.072,5.34E+00,
1482.447,375.172,5.34E+00,
1482.5814,375.272,5.34E+00,
1482.7152,375.372,5.34E+00,
1482.849,375.472,5.34E+00,
1482.9816,375.572,5.34E+00,
1483.1142,375.672,5.34E+00,
1483.248,375.772,5.34E+00,
1483.3818,375.872,5.34E+00,
1483.515,375.972,5.34E+00,
1483.6488,376.072,5.34E+00,
1483.782,376.172,5.34E+00,
1483.914,376.272,5.34E+00,
1484.0472,376.372,5.34E+00,
1484.1798,376.472,5.34E+00,
1484.3124,376.572,5.34E+00,
1484.445,376.672,5.34E+00,
1484.5776,376.772,5.34E+00,
1484.7102,376.872,5.34E+00,
1484.8428,376.972,5.34E+00,
1484.9748,377.072,5.34E+00,
1485.1062,377.172,5.34E+00,
1485.2382,377.272,5.34E+00,
1485.3702,377.372,5.34E+00,
1485.5022,377.472,5.34E+00,
1485.6336,377.572,5.34E+00,
1485.7644,377.672,5.34E+00,
1485.8952,377.772,5.34E+00,
1486.0266,377.872,5.34E+00,
1486.158,377.972,5.34E+00,
1486.2888,378.072,5.34E+00,
1486.4202,378.172,5.34E+00,
1486.5504,378.272,5.34E+00,
1486.6806,378.372,5.34E+00,
1486.8114,378.472,5.34E+00,
1486.9422,378.572,5.34E+00,
1487.0718,378.672,5.34E+00,
1487.2026,378.772,5.34E+00,
1487.3328,378.872,5.34E+00,
1487.4636,378.972,5.34E+00,
1487.5938,379.072,5.34E+00,
1487.7246,379.172,5.34E+00,
1487.8548,379.272,5.34E+00,
1487.9844,379.372,5.34E+00,
1488.1146,379.472,5.34E+00,
1488.2454,379.572,5.34E+00,
1488.3756,379.672,5.34E+00,
1488.5052,379.772,5.34E+00,
1488.6354,379.872,5.34E+00,
1488.765,379.972,5.34E+00,
1488.894,380.072,5.34E+00,
1489.0236,380.172,5.34E+00,
1489.1532,380.272,5.34E+00,
1489.2828,380.372,5.34E+00,
1489.4124,380.472,5.34E+00,
1489.5414,380.572,5.34E+00,
1489.6704,380.672,5.34E+00,
1489.8,380.772,5.34E+00,
1489.929,380.872,5.34E+00,
1490.0586,380.972,5.34E+00,
1490.1882,381.072,5.34E+00,
1490.3172,381.172,5.34E+00,
1490.4456,381.272,5.34E+00,
1490.5746,381.372,5.34E+00,
1490.7036,381.472,5.34E+00,
1490.832,381.572,5.34E+00,
1490.961,381.672,5.34E+00,
1491.0906,381.772,5.34E+00,
1491.2196,381.872,5.34E+00,
1491.3486,381.972,5.34E+00,
1491.477,382.072,5.34E+00,
1491.606,382.172,5.34E+00,
1491.7344,382.272,5.34E+00,
1491.8628,382.372,5.34E+00,
1491.9912,382.472,5.34E+00,
1492.1196,382.572,5.34E+00,
1492.2486,382.672,5.34E+00,
1492.3764,382.772,5.34E+00,
1492.5042,382.872,5.34E+00,
1492.632,382.972,5.34E+00,
1492.7598,383.072,5.34E+00,
1492.8876,383.172,5.34E+00,
1493.0154,383.272,5.34E+00,
1493.1438,383.372,5.34E+00,
1493.2716,383.472,5.34E+00,
1493.3994,383.572,5.34E+00,
1493.526,383.672,5.34E+00,
1493.6532,383.772,5.34E+00,
1493.7798,383.872,5.34E+00,
1493.9064,383.972,5.34E+00,
1494.033,384.072,5.34E+00,
1494.1596,384.172,5.34E+00,
1494.2868,384.272,5.34E+00,
1494.414,384.372,5.34E+00,
1494.5412,384.472,5.34E+00,
1494.6678,384.572,5.34E+00,
1494.7938,384.672,5.34E+00,
1494.9204,384.772,5.34E+00,
1495.0476,384.872,5.34E+00,
1495.1742,384.972,5.34E+00,
1495.3002,385.072,5.34E+00,
1495.4262,385.172,5.34E+00,
1495.5522,385.272,5.34E+00,
1495.6776,385.372,5.34E+00,
1495.8036,385.472,5.34E+00,
1495.929,385.572,5.34E+00,
1496.0544,385.672,5.34E+00,
1496.1804,385.772,5.34E+00,
1496.3064,385.872,5.34E+00,
1496.4324,385.972,5.34E+00,
1496.5584,386.072,5.34E+00,
1496.6844,386.172,5.34E+00,
1496.8098,386.272,5.34E+00,
1496.9346,386.372,5.34E+00,
1497.0594,386.472,5.34E+00,
1497.1842,386.572,5.34E+00,
1497.3096,386.672,5.34E+00,
1497.435,386.772,5.34E+00,
1497.5598,386.872,5.34E+00,
1497.684,386.972,5.34E+00,
1497.8088,387.072,5.34E+00,
1497.9336,387.172,5.34E+00,
1498.0584,387.272,5.34E+00,
1498.1838,387.372,5.34E+00,
1498.3086,387.472,5.34E+00,
1498.4328,387.572,5.34E+00,
1498.557,387.672,5.34E+00,
1498.6824,387.772,5.34E+00,
1498.8072,387.872,5.34E+00,
1498.9314,387.972,5.34E+00,
1499.0556,388.072,5.34E+00,
1499.1798,388.172,5.34E+00,
1499.3046,388.272,5.34E+00,
1499.4288,388.372,5.34E+00,
1499.5536,388.472,5.34E+00,
1499.6784,388.572,5.34E+00,
1499.802,388.672,5.34E+00,
1499.9256,388.772,5.34E+00,
1500.0492,388.872,5.34E+00,
1500.1734,388.972,5.34E+00,
1500.297,389.072,5.34E+00,
1500.4212,389.172,5.34E+00,
1500.5448,389.272,5.34E+00,
1500.6684,389.372,5.34E+00,
1500.7914,389.472,5.34E+00,
1500.9138,389.572,5.34E+00,
1501.0368,389.672,5.34E+00,
1501.1598,389.772,5.34E+00,
1501.2822,389.872,5.34E+00,
1501.4052,389.972,5.34E+00,
1501.5282,390.072,5.34E+00,
1501.6506,390.172,5.34E+00,
1501.773,390.272,5.34E+00,
1501.8954,390.372,5.34E+00,
1502.0172,390.472,5.34E+00,
1502.139,390.572,5.34E+00,
1502.2608,390.672,5.34E+00,
1502.3826,390.772,5.34E+00,
1502.5056,390.872,5.34E+00,
1502.6286,390.972,5.34E+00,
1502.751,391.072,5.34E+00,
1502.8728,391.172,5.34E+00,
1502.994,391.272,5.34E+00,
1503.1152,391.372,5.34E+00,
1503.2376,391.472,5.34E+00,
1503.3594,391.572,5.34E+00,
1503.4824,391.672,5.34E+00,
1503.6048,391.772,5.34E+00,
1503.7272,391.872,5.34E+00,
1503.849,391.972,5.34E+00,
1503.9702,392.072,5.34E+00,
1504.092,392.172,5.34E+00,
1504.2144,392.272,5.34E+00,
1504.3362,392.372,5.34E+00,
1504.4574,392.472,5.34E+00,
1504.5792,392.572,5.34E+00,
1504.701,392.672,5.34E+00,
1504.8228,392.772,5.34E+00,
1504.944,392.872,5.34E+00,
1505.0652,392.972,5.34E+00,
1505.1858,393.072,5.34E+00,
1505.307,393.172,5.34E+00,
1505.4288,393.272,5.34E+00,
1505.5506,393.372,5.34E+00,
1505.6718,393.472,5.34E+00,
1505.7936,393.572,5.34E+00,
1505.9142,393.672,5.34E+00,
1506.0348,393.772,5.34E+00,
1506.1548,393.872,5.34E+00,
1506.2748,393.972,5.34E+00,
1506.3948,394.072,5.34E+00,
1506.5148,394.172,5.34E+00,
1506.6348,394.272,5.34E+00,
1506.7548,394.372,5.34E+00,
1506.8748,394.472,5.34E+00,
1506.9954,394.572,5.34E+00,
1507.1154,394.672,5.34E+00,
1507.2354,394.772,5.34E+00,
1507.3554,394.872,5.34E+00,
1507.4754,394.972,5.34E+00,
1507.5954,395.072,5.34E+00,
1507.7148,395.172,5.34E+00,
1507.8342,395.272,5.34E+00,
1507.9536,395.372,5.34E+00,
1508.0736,395.472,5.34E+00,
1508.193,395.572,5.34E+00,
1508.3124,395.672,5.34E+00,
1508.4312,395.772,5.34E+00,
1508.5506,395.872,5.34E+00,
1508.6706,395.972,5.34E+00,
1508.7906,396.072,5.34E+00,
1508.91,396.172,5.34E+00,
1509.03,396.272,5.34E+00,
1509.1494,396.372,5.34E+00,
1509.2694,396.472,5.34E+00,
1509.3882,396.572,5.34E+00,
1509.507,396.672,5.34E+00,
1509.6258,396.772,5.34E+00,
1509.7446,396.872,5.34E+00,
1509.8628,396.972,5.34E+00,
1509.981,397.072,5.34E+00,
1510.0998,397.172,5.34E+00,
1510.2186,397.272,5.34E+00,
1510.3368,397.372,5.34E+00,
1510.455,397.472,5.34E+00,
1510.5726,397.572,5.34E+00,
1510.6902,397.672,5.34E+00,
1510.8084,397.772,5.34E+00,
1510.9266,397.872,5.34E+00,
1511.0454,397.972,5.34E+00,
1511.1636,398.072,5.34E+00,
1511.2806,398.172,5.34E+00,
1511.3976,398.272,5.34E+00,
1511.5158,398.372,5.34E+00,
1511.634,398.472,5.34E+00,
1511.7516,398.572,5.34E+00,
1511.8686,398.672,5.34E+00,
1511.9862,398.772,5.34E+00,
1512.1038,398.872,5.34E+00,
1512.2214,398.972,5.34E+00,
1512.3384,399.072,5.34E+00,
1512.456,399.172,5.34E+00,
1512.573,399.272,5.34E+00,
1512.69,399.372,5.34E+00,
1512.8064,399.472,5.34E+00,
1512.9234,399.572,5.34E+00,
1513.041,399.672,5.34E+00,
1513.158,399.772,5.34E+00,
1513.2744,399.872,5.34E+00,
1513.3908,399.972,5.33E+00,
1513.5072,400.072,5.34E+00,
1513.6236,400.172,5.34E+00,
1513.74,400.272,5.34E+00,
1513.8558,400.372,5.34E+00,
1513.9722,400.472,5.34E+00,
1514.0886,400.572,5.34E+00,
1514.2044,400.672,5.34E+00,
1514.3202,400.772,5.34E+00,
1514.4366,400.872,5.34E+00,
1514.5524,400.972,5.34E+00,
1514.6682,401.072,5.34E+00,
1514.784,401.172,5.34E+00,
1514.8998,401.272,5.34E+00,
1515.0162,401.372,5.34E+00,
1515.132,401.472,5.34E+00,
1515.2484,401.572,5.34E+00,
1515.3642,401.672,5.34E+00,
1515.4794,401.772,5.34E+00,
1515.5952,401.872,5.34E+00,
1515.7104,401.972,5.34E+00,
1515.8256,402.072,5.34E+00,
1515.9414,402.172,5.34E+00,
1516.0566,402.272,5.34E+00,
1516.1718,402.372,5.34E+00,
1516.287,402.472,5.34E+00,
1516.4022,402.572,5.34E+00,
1516.5174,402.672,5.34E+00,
1516.632,402.772,5.34E+00,
1516.7466,402.872,5.33E+00,
1516.8618,402.972,5.33E+00,
1516.9764,403.072,5.34E+00,
1517.091,403.172,5.34E+00,
1517.2062,403.272,5.34E+00,
1517.3208,403.372,5.34E+00,
1517.4348,403.472,5.34E+00,
1517.5488,403.572,5.34E+00,
1517.6634,403.672,5.34E+00,
1517.7774,403.772,5.34E+00,
1517.892,403.872,5.34E+00,
1518.0066,403.972,5.34E+00,
1518.1206,404.072,5.34E+00,
1518.2352,404.172,5.34E+00,
1518.3492,404.272,5.34E+00,
1518.4632,404.372,5.34E+00,
1518.5772,404.472,5.33E+00,
1518.6912,404.572,5.33E+00,
1518.8058,404.672,5.33E+00,
1518.9204,404.772,5.33E+00,
1519.0344,404.872,5.33E+00,
1519.1478,404.972,5.33E+00,
1519.2624,405.072,5.33E+00,
1519.3764,405.172,5.33E+00,
1519.4898,405.272,5.33E+00,
1519.6038,405.372,5.33E+00,
1519.7178,405.472,5.33E+00,
1519.8312,405.572,5.33E+00,
1519.9452,405.672,5.33E+00,
1520.0598,405.772,5.33E+00,
1520.1732,405.872,5.33E+00,
1520.286,405.972,5.33E+00,
1520.3994,406.072,5.33E+00,
1520.5128,406.172,5.33E+00,
1520.6256,406.272,5.33E+00,
1520.7384,406.372,5.33E+00,
1520.8506,406.472,5.33E+00,
1520.9634,406.572,5.33E+00,
1521.0762,406.672,5.33E+00,
1521.189,406.772,5.33E+00,
1521.3012,406.872,5.33E+00,
1521.4128,406.972,5.33E+00,
1521.5244,407.072,5.33E+00,
1521.6366,407.172,5.33E+00,
1521.7494,407.272,5.33E+00,
1521.8616,407.372,5.33E+00,
1521.9738,407.472,5.33E+00,
1522.0866,407.572,5.33E+00,
1522.1988,407.672,5.33E+00,
1522.3104,407.772,5.33E+00,
1522.422,407.872,5.33E+00,
1522.5342,407.972,5.33E+00,
1522.6458,408.072,5.33E+00,
1522.758,408.172,5.33E+00,
1522.8702,408.272,5.33E+00,
1522.9824,408.372,5.33E+00,
1523.0946,408.472,5.33E+00,
1523.2068,408.572,5.33E+00,
1523.3184,408.672,5.33E+00,
1523.43,408.772,5.33E+00,
1523.5422,408.872,5.33E+00,
1523.655,408.972,5.33E+00,
1523.7666,409.072,5.33E+00,
1523.8782,409.172,5.33E+00,
1523.9892,409.272,5.33E+00,
1524.1014,409.372,5.33E+00,
1524.213,409.472,5.33E+00,
1524.3246,409.572,5.33E+00,
1524.4362,409.672,5.33E+00,
1524.5472,409.772,5.33E+00,
1524.6582,409.872,5.33E+00,
1524.7692,409.972,5.33E+00,
1524.8802,410.072,5.33E+00,
1524.9912,410.172,5.33E+00,
1525.1022,410.272,5.33E+00,
1525.2132,410.372,5.33E+00,
1525.3242,410.472,5.33E+00,
1525.4352,410.572,5.33E+00,
1525.5462,410.672,5.33E+00,
1525.6566,410.772,5.33E+00,
1525.767,410.872,5.33E+00,
1525.8774,410.972,5.33E+00,
1525.9884,411.072,5.33E+00,
1526.0988,411.172,5.33E+00,
1526.2086,411.272,5.33E+00,
1526.319,411.372,5.33E+00,
1526.43,411.472,5.33E+00,
1526.5404,411.572,5.33E+00,
1526.6514,411.672,5.33E+00,
1526.7618,411.772,5.33E+00,
1526.8722,411.872,5.33E+00,
1526.9826,411.972,5.33E+00,
1527.0924,412.072,5.33E+00,
1527.2028,412.172,5.33E+00,
1527.3132,412.272,5.33E+00,
1527.4236,412.372,5.33E+00,
1527.534,412.472,5.33E+00,
1527.6438,412.572,5.33E+00,
1527.7536,412.672,5.33E+00,
1527.8628,412.772,5.33E+00,
1527.972,412.872,5.33E+00,
1528.0812,412.972,5.33E+00,
1528.1904,413.072,5.33E+00,
1528.3002,413.172,5.33E+00,
1528.4106,413.272,5.33E+00,
1528.5204,413.372,5.33E+00,
1528.6302,413.472,5.33E+00,
1528.74,413.572,5.33E+00,
1528.8492,413.672,5.33E+00,
1528.959,413.772,5.33E+00,
1529.0682,413.872,5.33E+00,
1529.1774,413.972,5.33E+00,
1529.2866,414.072,5.33E+00,
1529.3952,414.172,5.33E+00,
1529.5044,414.272,5.33E+00,
1529.6142,414.372,5.33E+00,
1529.7234,414.472,5.33E+00,
1529.832,414.572,5.33E+00,
1529.9406,414.672,5.33E+00,
1530.0498,414.772,5.33E+00,
1530.159,414.872,5.33E+00,
1530.2682,414.972,5.33E+00,
1530.3768,415.072,5.33E+00,
1530.486,415.172,5.33E+00,
1530.5946,415.272,5.33E+00,
1530.7038,415.372,5.33E+00,
1530.8124,415.472,5.33E+00,
1530.9204,415.572,5.33E+00,
1531.029,415.672,5.33E+00,
1531.137,415.772,5.33E+00,
1531.245,415.872,5.33E+00,
1531.3536,415.972,5.33E+00,
1531.4616,416.072,5.33E+00,
1531.5702,416.172,5.33E+00,
1531.6782,416.272,5.33E+00,
1531.7868,416.372,5.33E+00,
1531.8948,416.472,5.33E+00,
1532.0034,416.572,5.33E+00,
1532.1114,416.672,5.33E+00,
1532.2176,416.772,5.33E+00,
1532.325,416.872,5.33E+00,
1532.433,416.972,5.33E+00,
1532.5416,417.072,5.33E+00,
1532.649,417.172,5.33E+00,
1532.7564,417.272,5.33E+00,
1532.8644,417.372,5.33E+00,
1532.9724,417.472,5.33E+00,
1533.0798,417.572,5.33E+00,
1533.1872,417.672,5.33E+00,
1533.294,417.772,5.33E+00,
1533.402,417.872,5.33E+00,
1533.5094,417.972,5.33E+00,
1533.6174,418.072,5.33E+00,
1533.7248,418.172,5.33E+00,
1533.8322,418.272,5.33E+00,
1533.9396,418.372,5.33E+00,
1534.0464,418.472,5.33E+00,
1534.1538,418.572,5.33E+00,
1534.2612,418.672,5.33E+00,
1534.368,418.772,5.33E+00,
1534.4748,418.872,5.33E+00,
1534.5816,418.972,5.33E+00,
1534.6884,419.072,5.33E+00,
1534.7958,419.172,5.33E+00,
1534.9032,419.272,5.33E+00,
1535.0106,419.372,5.32E+00,
1535.1174,419.472,5.33E+00,
1535.2236,419.572,5.33E+00,
1535.3304,419.672,5.33E+00,
1535.4372,419.772,5.33E+00,
1535.544,419.872,5.33E+00,
1535.6508,419.972,5.33E+00,
1535.7576,420.072,5.33E+00,
1535.865,420.172,5.33E+00,
1535.9718,420.272,5.32E+00,
1536.0774,420.372,5.32E+00,
1536.1836,420.472,5.32E+00,
1536.2904,420.572,5.32E+00,
1536.3966,420.672,5.32E+00,
1536.5034,420.772,5.32E+00,
1536.6096,420.872,5.32E+00,
1536.7164,420.972,5.32E+00,
1536.822,421.072,5.32E+00,
1536.9282,421.172,5.32E+00,
1537.035,421.272,5.32E+00,
1537.1418,421.372,5.32E+00,
1537.248,421.472,5.32E+00,
1537.3542,421.572,5.32E+00,
1537.461,421.672,5.32E+00,
1537.5666,421.772,5.32E+00,
1537.6716,421.872,5.32E+00,
1537.7778,421.972,5.32E+00,
1537.884,422.072,5.32E+00,
1537.9896,422.172,5.32E+00,
1538.0952,422.272,5.32E+00,
1538.2008,422.372,5.32E+00,
1538.3064,422.472,5.32E+00,
1538.412,422.572,5.32E+00,
1538.5176,422.672,5.32E+00,
1538.6232,422.772,5.32E+00,
1538.7294,422.872,5.32E+00,
1538.8344,422.972,5.32E+00,
1538.94,423.072,5.32E+00,
1539.0462,423.172,5.32E+00,
1539.1512,423.272,5.32E+00,
1539.2568,423.372,5.32E+00,
1539.3618,423.472,5.32E+00,
1539.4668,423.572,5.32E+00,
1539.5718,423.672,5.32E+00,
1539.6762,423.772,5.32E+00,
1539.7812,423.872,5.32E+00,
1539.8862,423.972,5.32E+00,
1539.9912,424.072,5.32E+00,
1540.0968,424.172,5.32E+00,
1540.2024,424.272,5.32E+00,
1540.308,424.372,5.32E+00,
1540.413,424.472,5.32E+00,
1540.5174,424.572,5.32E+00,
1540.6224,424.672,5.32E+00,
1540.7274,424.772,5.32E+00,
1540.8324,424.872,5.32E+00,
1540.9374,424.972,5.32E+00,
1541.0418,425.072,5.32E+00,
1541.1468,425.172,5.32E+00,
1541.2518,425.272,5.32E+00,
1541.3568,425.372,5.32E+00,
1541.4612,425.472,5.32E+00,
1541.5662,425.572,5.32E+00,
1541.6706,425.672,5.32E+00,
1541.7744,425.772,5.32E+00,
1541.8782,425.872,5.32E+00,
1541.9826,425.972,5.32E+00,
1542.087,426.072,5.32E+00,
1542.1914,426.172,5.32E+00,
1542.2958,426.272,5.32E+00,
1542.4008,426.372,5.32E+00,
1542.5052,426.472,5.32E+00,
1542.6096,426.572,5.32E+00,
1542.7134,426.672,5.32E+00,
1542.8172,426.772,5.32E+00,
1542.921,426.872,5.32E+00,
1543.0248,426.972,5.32E+00,
1543.1292,427.072,5.32E+00,
1543.2336,427.172,5.32E+00,
1543.3374,427.272,5.32E+00,
1543.4418,427.372,5.32E+00,
1543.5456,427.472,5.32E+00,
1543.6494,427.572,5.32E+00,
1543.7532,427.672,5.32E+00,
1543.857,427.772,5.32E+00,
1543.9602,427.872,5.32E+00,
1544.0634,427.972,5.32E+00,
1544.1672,428.072,5.31E+00,
1544.2704,428.172,5.32E+00,
1544.3742,428.272,5.32E+00,
1544.478,428.372,5.32E+00,
1544.5818,428.472,5.32E+00,
1544.685,428.572,5.32E+00,
1544.7888,428.672,5.32E+00,
1544.8926,428.772,5.32E+00,
1544.9964,428.872,5.31E+00,
1545.0996,428.972,5.31E+00,
1545.2028,429.072,5.31E+00,
1545.3066,429.172,5.31E+00,
1545.4098,429.272,5.31E+00,
1545.5136,429.372,5.31E+00,
1545.6162,429.472,5.31E+00,
1545.7194,429.572,5.31E+00,
1545.822,429.672,5.31E+00,
1545.9246,429.772,5.31E+00,
1546.0278,429.872,5.31E+00,
1546.1304,429.972,5.31E+00,
1546.2336,430.072,5.31E+00,
1546.3362,430.172,5.31E+00,
1546.4388,430.272,5.31E+00,
1546.542,430.372,5.31E+00,
1546.6452,430.472,5.31E+00,
1546.7484,430.572,5.31E+00,
1546.851,430.672,5.31E+00,
1546.9536,430.772,5.31E+00,
1547.0562,430.872,5.31E+00,
1547.1594,430.972,5.31E+00,
1547.262,431.072,5.31E+00,
1547.3646,431.172,5.31E+00,
1547.4672,431.272,5.31E+00,
1547.5692,431.372,5.31E+00,
1547.6718,431.472,5.31E+00,
1547.7744,431.572,5.31E+00,
1547.8776,431.672,5.31E+00,
1547.9802,431.772,5.31E+00,
1548.0828,431.872,5.31E+00,
1548.1854,431.972,5.31E+00,
1548.288,432.072,5.31E+00,
1548.3906,432.172,5.31E+00,
1548.4926,432.272,5.31E+00,
1548.5958,432.372,5.31E+00,
1548.6984,432.472,5.31E+00,
1548.8004,432.572,5.31E+00,
1548.9024,432.672,5.31E+00,
1549.005,432.772,5.31E+00,
1549.107,432.872,5.31E+00,
1549.209,432.972,5.31E+00,
1549.311,433.072,5.31E+00,
1549.4136,433.172,5.31E+00,
1549.5156,433.272,5.31E+00,
1549.6176,433.372,5.31E+00,
1549.7202,433.472,5.31E+00,
1549.8222,433.572,5.31E+00,
1549.9248,433.672,5.31E+00,
1550.0262,433.772,5.31E+00,
1550.1282,433.872,5.31E+00,
1550.2302,433.972,5.31E+00,
1550.3316,434.072,5.31E+00,
1550.433,434.172,5.31E+00,
1550.5344,434.272,5.31E+00,
1550.6364,434.372,5.31E+00,
1550.7378,434.472,5.31E+00,
1550.8398,434.572,5.31E+00,
1550.9418,434.672,5.30E+00,
1551.0438,434.772,5.30E+00,
1551.1452,434.872,5.31E+00,
1551.246,434.972,5.31E+00,
1551.3474,435.072,5.30E+00,
1551.45,435.172,5.30E+00,
1551.552,435.272,5.30E+00,
1551.6528,435.372,5.30E+00,
1551.7542,435.472,5.30E+00,
1551.855,435.572,5.30E+00,
1551.957,435.672,5.30E+00,
1552.0584,435.772,5.30E+00,
1552.1604,435.872,5.30E+00,
1552.2612,435.972,5.30E+00,
1552.3626,436.072,5.30E+00,
1552.4628,436.172,5.30E+00,
1552.5642,436.272,5.30E+00,
1552.6656,436.372,5.30E+00,
1552.7664,436.472,5.30E+00,
1552.8672,436.572,5.30E+00,
1552.968,436.672,5.30E+00,
1553.0688,436.772,5.30E+00,
1553.1696,436.872,5.30E+00,
1553.2698,436.972,5.30E+00,
1553.3706,437.072,5.30E+00,
1553.4708,437.172,5.30E+00,
1553.5722,437.272,5.30E+00,
1553.673,437.372,5.30E+00,
1553.7744,437.472,5.30E+00,
1553.8752,437.572,5.30E+00,
1553.976,437.672,5.30E+00,
1554.0768,437.772,5.30E+00,
1554.1782,437.872,5.30E+00,
1554.279,437.972,5.30E+00,
1554.3798,438.072,5.30E+00,
1554.4806,438.172,5.30E+00,
1554.5814,438.272,5.30E+00,
1554.6822,438.372,5.30E+00,
1554.7824,438.472,5.30E+00,
1554.8832,438.572,5.30E+00,
1554.9846,438.672,5.30E+00,
1555.0854,438.772,5.30E+00,
1555.1862,438.872,5.30E+00,
1555.2864,438.972,5.30E+00,
1555.3878,439.072,5.30E+00,
1555.4886,439.172,5.30E+00,
1555.59,439.272,5.29E+00,
1555.6908,439.372,5.30E+00,
1555.7916,439.472,5.30E+00,
1555.893,439.572,5.30E+00,
1555.9938,439.672,5.29E+00,
1556.0946,439.772,5.30E+00,
1556.1948,439.872,5.30E+00,
1556.2944,439.972,5.30E+00,
1556.394,440.072,5.29E+00,
1556.4942,440.172,5.29E+00,
1556.5938,440.272,5.29E+00,
1556.694,440.372,5.29E+00,
1556.7936,440.472,5.29E+00,
1556.8938,440.572,5.29E+00,
1556.994,440.672,5.29E+00,
1557.0942,440.772,5.29E+00,
1557.1938,440.872,5.29E+00,
1557.2934,440.972,5.29E+00,
1557.393,441.072,5.29E+00,
1557.4926,441.172,5.29E+00,
1557.5928,441.272,5.29E+00,
1557.6924,441.372,5.29E+00,
1557.792,441.472,5.29E+00,
1557.8916,441.572,5.29E+00,
1557.9912,441.672,5.29E+00,
1558.0908,441.772,5.29E+00,
1558.1904,441.872,5.29E+00,
1558.2894,441.972,5.29E+00,
1558.389,442.072,5.29E+00,
1558.488,442.172,5.29E+00,
1558.5876,442.272,5.29E+00,
1558.6866,442.372,5.29E+00,
1558.7862,442.472,5.29E+00,
1558.8858,442.572,5.29E+00,
1558.9854,442.672,5.29E+00,
1559.085,442.772,5.29E+00,
1559.1846,442.872,5.29E+00,
1559.2836,442.972,5.29E+00,
1559.3826,443.072,5.28E+00,
1559.4822,443.172,5.28E+00,
1559.5812,443.272,5.28E+00,
1559.6802,443.372,5.28E+00,
1559.7786,443.472,5.28E+00,
1559.877,443.572,5.28E+00,
1559.976,443.672,5.28E+00,
1560.0756,443.772,5.28E+00,
1560.1746,443.872,5.28E+00,
1560.273,443.972,5.28E+00,
1560.372,444.072,5.28E+00,
1560.471,444.172,5.28E+00,
1560.57,444.272,5.28E+00,
1560.6684,444.372,5.28E+00,
1560.7668,444.472,5.28E+00,
1560.8658,444.572,5.28E+00,
1560.9648,444.672,5.28E+00,
1561.0632,444.772,5.28E+00,
1561.1622,444.872,5.28E+00,
1561.2612,444.972,5.28E+00,
1561.3602,445.072,5.28E+00,
1561.4592,445.172,5.28E+00,
1561.5576,445.272,5.28E+00,
1561.656,445.372,5.28E+00,
1561.7544,445.472,5.28E+00,
1561.8534,445.572,5.28E+00,
1561.9518,445.672,5.27555,
1562.0502,445.772,5.27439,
1562.1486,445.872,5.27391,
1562.2476,445.972,5.2741,
1562.3466,446.072,5.27363,
1562.4456,446.172,5.27246,
1562.544,446.272,5.2719,
1562.6424,446.372,5.27208,
1562.7408,446.472,5.2717,
1562.8398,446.572,5.27055,
1562.9382,446.672,5.26986,
1563.036,446.772,5.26997,
1563.1344,446.872,5.26989,
1563.2328,446.972,5.2693,
1563.3312,447.072,5.26898,
1563.429,447.172,5.26912,
1563.5268,447.272,5.26882,
1563.6252,447.372,5.26775,
1563.723,447.472,5.26686,
1563.8208,447.572,5.26673,
1563.9186,447.672,5.26709,
1564.0164,447.772,5.26739,
1564.1148,447.872,5.26683,
1564.2126,447.972,5.2652,
1564.311,448.072,5.26393,
1564.4082,448.172,5.26393,
1564.506,448.272,5.26397,
1564.6038,448.372,5.263,
1564.7022,448.472,5.26199,
1564.8006,448.572,5.26187,
1564.8984,448.672,5.262,
1564.9962,448.772,5.26163,
1565.094,448.872,5.26103,
1565.1918,448.972,5.26063,
1565.2896,449.072,5.26009,
1565.3874,449.172,5.25902,
1565.4852,449.272,5.25807,
1565.583,449.372,5.25798,
1565.6802,449.472,5.25807,
1565.778,449.572,5.2573,
1565.8752,449.672,5.25619,
1565.973,449.772,5.2558,
1566.0708,449.872,5.25597,
1566.1686,449.972,5.2559,
1566.2658,450.072,5.25532,
1566.3636,450.172,5.25426,
1566.4608,450.272,5.25323,
1566.558,450.372,5.25296,
1566.6552,450.472,5.25311,
1566.7524,450.572,5.25256,
1566.8496,450.672,5.25141,
1566.9468,450.772,5.25089,
