Repository: MaCFP/matl-db

# matl-db

#### Welcome to the MaCFP Condensed Phase Subgroup database!

The MaCFP Condensed Phase Working Group was organized to enable the fire safety science research community to make significant progress towards establishing a common framework for the selection of experiments and the methodologies used to analyze these experiments when developing pyrolysis models. Key objectives of this effort include:
- Cataloguing current approaches used to parameterize pyrolysis models;
- Developing standard data set formats for experimental data on pyrolysis;
- Developing requirements for data set quality and establishing a data review committee;
- Quantifying the inter-laboratory variability for comparable experimental datasets; and
- Assessing the impact of the variability of model parameters on fire growth predictions

#### In preparation for MaCFP-4, please read the following:

[Guidelines for Participation in the MaCFP-4 Workshop (2026)](https://github.com/MaCFP/macfp-db/releases/download/macfp-4.0/MaCFP-4_Guidelines_for_Participation.pdf)

[Presentation of Target Experiments and Modeling Guidelines for the upcoming MaCFP-4 Workshop (meeting recording and presentation slides)](https://github.com/MaCFP/macfp-db/releases/tag/macfp-4.0)

Please visit our [wiki pages](https://github.com/MaCFP/matl-db/wiki/How-to-Contribute) for additional details, including how to contribute (experimentalists and modelers).

#### Presentations for previous MaCFP workshops can be found on online:

[**MaCFP-4 (La Rochelle, 2026)**](https://github.com/MaCFP/macfp-db/releases/tag/macfp-4.0)

[**MaCFP-3 (Tsukuba, 2023)**](https://github.com/MaCFP/macfp-db/releases/tag/macfp-3.0)

[**MaCFP-2 (Waterloo, 2021)**](https://github.com/MaCFP/matl-db/releases/tag/v1.1.0)

[MaCFP-2 Preliminary Summary of Experimental Measurements](https://github.com/MaCFP/matl-db/releases/tag/v1.0.0)

#### Virtual Discusion Forum
If you have questions regarding any of the activities or measurement data of the MaCFP Condensed Subgroup, please [start a discussion post](https://github.com/MaCFP/matl-db/discussions). The purpose of this forum is to facilitate data sharing and model development to improve computational predictions of thermal degradation and pyrolysis in fire.

If you find problems with the database or if you have suggestions for improvement, please submit an [Issue](https://github.com/MaCFP/matl-db/issues).

#Sandia National Laboratories (SANDIA)

### Experimental Conditions: TGA, DSC
A Netzsch F3 Jupiter using a DSC sample carrier with S-type thermocouples, and a Silicon Carbide furnace was used to conduct Simultaneous Thermal Analysis (TGA + DSC) experiments. Although tests were conducted simultaneously, TGA and DSC measurement data presented here are separated into two files, for consistency with other datasets.

* Heating Rate: 1, 10, or 50 K/min
* Temperature program
  - Initial Temperature: 303.15 K
  - Initial Isotherm: 20 minutes
  - Maximum Temperature: 873.15 K
  - Final Isotherm: None
* Sample mass: 2-6 mg
* Sample geometry: powdered
* Calibration type: The instrument is calibrated at least once per 6 months, or sooner (as needed), using melting point standards for both temperature and DSC sensitivity.  The calibration standards used are In, Sn, Bi, Zn, Al, Ag, Au, and Ni.
* Crucible
  - Type: Al2O3
  - Volume: 85 µL
  - Diameter: None
  - Mass: None
  - Lid: False
  - Note: None
* Carrier Gas
  - Type: Argon
  - Flow rate: 100 ml/min
  - Note: ultra-high-purity argon  (0% O2)
* Instrument
  - Type: Netzsch F3 Jupiter
  - Note: Simultaneous Thermal Analysis (TGA + DSC), measurement data presented as two separated files, using a DSC sample carrier with S-type thermocouples, Silicon Carbide furnace

| Test Name | Heating Rate (K/min)|  Initial Sample Mass (mg) | 
| --------- | :---------: | :------------------------: |
|SANDIA\_STA\_Ar\_1 | 1  | 4.903|  
|SANDIA\_STA\_Ar\_2 | 10 | 4.917|  
|SANDIA\_STA\_Ar\_3 | 10 | 4.828|  
|SANDIA\_STA\_Ar\_4 | 50 | 5.376|  
|SANDIA\_STA\_Ar\_5 | 50 | 4.835| 
|SANDIA\_STA\_Ar\_6 | 50 | 4.682|

File: Non-charring/PMMA/Sandia/SANDIA_TGA_Ar_1.csv
Time,Temperature,Mass
[s],[K],[mg]
1202.2998,307.031,0.026
1434.8772,307.531,0.027
1513.2828,308.031,0.0281
1573.4652,308.531,0.0251
1624.6734,309.031,0.027
1670.6778,309.531,0.0291
1713.906,310.031,0.028
1755.3582,310.531,0.0296
1795.1166,311.031,0.03
1833.2616,311.531,0.028
1870.137,312.031,0.028
1906.1898,312.531,0.0265
1941.4236,313.031,0.028
1976.2806,313.531,0.029
2010.426,314.031,0.0278
2044.3014,314.531,0.0279
2077.6896,315.031,0.0259
2110.6626,315.531,0.026
2143.473,316.031,0.0278
2175.9624,316.531,0.027
2208.444,317.031,0.029
2240.7666,317.531,0.0253
2272.803,318.031,0.027
2304.7752,318.531,0.028
2336.5602,319.031,0.029
2368.2264,319.531,0.03
2399.796,320.031,0.03
2431.1232,320.531,0.029
2462.4222,321.031,0.028
2493.5724,321.531,0.028
2524.7406,322.031,0.028
2555.9022,322.531,0.028
2586.9042,323.031,0.028
2617.842,323.531,0.028
2648.6664,324.031,0.028
2679.5346,324.531,0.029
2710.3608,325.031,0.0302
2741.1216,325.531,0.0282
2771.793,326.031,0.028
2802.2886,326.531,0.028
2832.762,327.031,0.0283
2863.1034,327.531,0.028
2893.4568,328.031,0.0267
2923.7964,328.531,0.0269
2954.0724,329.031,0.026
2984.3262,329.531,0.0251
3014.6298,330.031,0.0259
3044.8116,330.531,0.026
3074.9658,331.031,0.0265
3105.1392,331.531,0.028
3135.2928,332.031,0.028
3165.4224,332.531,0.029
3195.462,333.031,0.0285
3225.4344,333.531,0.027
3255.2712,334.031,0.0279
3285.0846,334.531,0.0271
3314.9904,335.031,0.027
3344.7804,335.531,0.027
3374.676,336.031,0.0257
3404.4894,336.531,0.025
3434.2362,337.031,0.024
3464.0796,337.531,0.0251
3493.8378,338.031,0.0248
3523.6044,338.531,0.025
3553.3776,339.031,0.0259
3583.1058,339.531,0.025
3612.6906,340.031,0.025
3642.1794,340.531,0.023
3671.5236,341.031,0.023
3700.86,341.531,0.021
3730.188,342.031,0.0211
3759.5556,342.531,0.022
3789.0648,343.031,0.022
3818.415,343.531,0.02
3847.6242,344.031,0.022
3876.702,344.531,0.021
3905.7162,345.031,0.0222
3934.6824,345.531,0.0239
3963.7044,346.031,0.022
3992.8158,346.531,0.023
4021.9764,347.031,0.0241
4051.092,347.531,0.023
4080.1224,348.031,0.023
4109.067,348.531,0.022
4137.885,349.031,0.022
4166.6994,349.531,0.022
4195.6506,350.031,0.023
4224.6414,350.531,0.023
4253.7312,351.031,0.021
4282.7868,351.531,0.019
4311.789,352.031,0.019
4340.7642,352.531,0.019
4369.6602,353.031,0.019
4398.4308,353.531,0.019
4427.22,354.031,0.0184
4455.9246,354.531,0.019
4484.6898,355.031,0.018
4513.5438,355.531,0.019
4542.3564,356.031,0.019
4571.1588,356.531,0.019
4600.0434,357.031,0.0195
4628.7828,357.531,0.019
4657.563,358.031,0.021
4686.327,358.531,0.019
4714.9542,359.031,0.019
4743.5556,359.531,0.0171
4772.0352,360.031,0.017
4800.42,360.531,0.015
4828.7022,361.031,0.015
4857.0336,361.531,0.017
4885.452,362.031,0.0177
4913.799,362.531,0.016
4942.32,363.031,0.016
4970.901,363.531,0.016
4999.185,364.031,0.016
5027.5878,364.531,0.015
5055.8196,365.031,0.015
5084.0214,365.531,0.015
5112.3054,366.031,0.015
5140.6446,366.531,0.014
5169.0156,367.031,0.014
5197.3158,367.531,0.0129
5225.5218,368.031,0.0143
5253.768,368.531,0.014
5281.962,369.031,0.013
5310.198,369.531,0.012
5338.4352,370.031,0.012
5366.6838,370.531,0.011
5394.9822,371.031,0.011
5423.3646,371.531,0.011
5451.6486,372.031,0.00899
5480.0016,372.531,0.00997
5508.3216,373.031,0.01
5536.5624,373.531,0.00998
5564.781,374.031,0.01
5593.0776,374.531,0.01
5621.292,375.031,0.012
5649.5322,375.531,0.012
5677.77,376.031,0.012
5705.946,376.531,0.00999
5734.0752,377.031,0.01
5762.1264,377.531,0.01
5790.1572,378.031,0.012
5818.227,378.531,0.01
5846.331,379.031,0.009
5874.5196,379.531,0.008
5902.7118,380.031,0.00805
5930.8092,380.531,0.00882
5958.8748,381.031,0.00803
5986.9176,381.531,0.01
6015.0504,382.031,0.00792
6043.2894,382.531,0.008
6071.5188,383.031,0.00701
6099.741,383.531,0.007
6127.9068,384.031,0.00499
6155.9664,384.531,0.005
6184.035,385.031,0.004
6212.1384,385.531,0.004
6240.2346,386.031,0.004
6268.3476,386.531,0.004
6296.4132,387.031,0.00511
6324.4668,387.531,0.006
6352.3866,388.031,0.006
6380.2548,388.531,0.00499
6408.0834,389.031,0.004
6435.9384,389.531,0.005
6463.9578,390.031,0.005
6492.0192,390.531,0.005
6520.047,391.031,0.005
6547.9722,391.531,0.00502
6575.8164,392.031,0.006
6603.6342,392.531,0.004
6631.446,393.031,0.004
6659.2422,393.531,0.004
6687.0012,394.031,0.00194
6714.6954,394.531,0.003
6742.3158,395.031,0.00237
6769.983,395.531,0.001
6797.6088,396.031,0.002
6825.3474,396.531,0.002
6852.9858,397.031,0.002
6880.671,397.531,0.002
6908.3508,398.031,0.0011
6936.0684,398.531,0.001
6963.7866,399.031,0.0000218
6991.479,399.531,-0.00000062
7019.2044,400.031,-0.001
7046.9214,400.531,-0.002
7074.696,401.031,-0.002
7102.4832,401.531,-0.002
7130.2686,402.031,-0.003
7158.0402,402.531,-0.003
7185.7122,403.031,-0.003
7213.3218,403.531,-0.003
7240.986,404.031,-0.003
7268.6658,404.531,-0.00289
7296.4002,405.031,-0.004
7324.1484,405.531,-0.005
7351.8186,406.031,-0.005
7379.5056,406.531,-0.00698
7407.1098,407.031,-0.007
7434.798,407.531,-0.00702
7462.5324,408.031,-0.00791
7490.2968,408.531,-0.01
7518.0006,409.031,-0.014
7545.6702,409.531,-0.013
7573.1724,410.031,-0.012
7600.7346,410.531,-0.012
7628.331,411.031,-0.0139
7655.7966,411.531,-0.014
7683.3144,412.031,-0.014
7710.7248,412.531,-0.014
7738.098,413.031,-0.016
7765.5066,413.531,-0.0181
7792.9698,414.031,-0.0191
7820.5134,414.531,-0.02
7848.1074,415.031,-0.02
7875.6462,415.531,-0.02
7903.2228,416.031,-0.02
7930.7862,416.531,-0.0199
7958.286,417.031,-0.021
7985.844,417.531,-0.023
8013.3372,418.031,-0.024
8040.7638,418.531,-0.0259
8068.1376,419.031,-0.027
8095.5492,419.531,-0.028
8122.9434,420.031,-0.029
8150.3226,420.531,-0.03
8177.7072,421.031,-0.03
8205.135,421.531,-0.0309
8232.5202,422.031,-0.0332
8259.8508,422.531,-0.036
8287.2402,423.031,-0.036
8314.605,423.531,-0.0389
8341.8288,424.031,-0.0399
8369.0964,424.531,-0.043
8396.4354,425.031,-0.043
8423.802,425.531,-0.045
8451.2862,426.031,-0.045
8478.8418,426.531,-0.047
8506.4118,427.031,-0.0491
8533.8624,427.531,-0.05
8561.331,428.031,-0.0519
8588.802,428.531,-0.0547
8616.2538,429.031,-0.056
8643.726,429.531,-0.057
8671.3278,430.031,-0.06
8698.938,430.531,-0.0622
8726.6316,431.031,-0.0629
8754.2982,431.531,-0.067
8781.9936,432.031,-0.0701
8809.7052,432.531,-0.0709
8837.3748,433.031,-0.072
8865.1044,433.531,-0.074
8892.825,434.031,-0.076
8920.5288,434.531,-0.08
8948.2536,435.031,-0.083
8975.937,435.531,-0.085
9003.6018,436.031,-0.087
9031.2588,436.531,-0.091
9058.9326,437.031,-0.0941
9086.5896,437.531,-0.0961
9114.3312,438.031,-0.0969
9142.122,438.531,-0.0991
9169.8276,439.031,-0.1
9197.5956,439.531,-0.10412
9225.3474,440.031,-0.106
9253.116,440.531,-0.108
9280.8204,441.031,-0.11
9308.5476,441.531,-0.112
9336.2238,442.031,-0.11498
9363.906,442.531,-0.116
9391.59,443.031,-0.11696
9419.3106,443.531,-0.11879
9447.0624,444.031,-0.12002
9474.7932,444.531,-0.12102
9502.5306,445.031,-0.12299
9530.2272,445.531,-0.125
9557.9424,446.031,-0.12699
9585.6732,446.531,-0.129
9613.4232,447.031,-0.13101
9641.2434,447.531,-0.13395
9669.0042,448.031,-0.13604
9696.8088,448.531,-0.137
9724.5606,449.031,-0.138
9752.2158,449.531,-0.138
9779.8632,450.031,-0.139
9807.4182,450.531,-0.14
9834.9996,451.031,-0.141
9862.5426,451.531,-0.142
9890.2104,452.031,-0.143
9917.865,452.531,-0.144
9945.5292,453.031,-0.146
9973.3062,453.531,-0.146
10001.1,454.031,-0.146
10028.8866,454.531,-0.14911
10056.6714,455.031,-0.149
10084.2792,455.531,-0.15
10111.8852,456.031,-0.152
10139.5374,456.531,-0.15202
10167.2574,457.031,-0.15522
10194.9474,457.531,-0.15601
10222.689,458.031,-0.156
10250.3796,458.531,-0.156
10277.9688,459.031,-0.15701
10305.5814,459.531,-0.157
10333.2198,460.031,-0.157
10360.8948,460.531,-0.157
10388.5404,461.031,-0.15762
10416.1464,461.531,-0.158
10443.726,462.031,-0.159
10471.2846,462.531,-0.159
10498.812,463.031,-0.16102
10526.2926,463.531,-0.162
10553.772,464.031,-0.163
10581.2694,464.531,-0.163
10608.6312,465.031,-0.165
10635.9186,465.531,-0.16286
10663.1964,466.031,-0.163
10690.497,466.531,-0.163
10717.797,467.031,-0.164
10745.1078,467.531,-0.164
10772.4558,468.031,-0.164
10799.8272,468.531,-0.166
10827.0966,469.031,-0.166
10854.3858,469.531,-0.166
10881.7962,470.031,-0.166
10909.2024,470.531,-0.166
10936.527,471.031,-0.166
10963.9884,471.531,-0.166
10991.451,472.031,-0.166
11018.7396,472.531,-0.167
11046.0144,473.031,-0.167
11073.333,473.531,-0.167
11100.6126,474.031,-0.167
11127.9072,474.531,-0.167
11155.1694,475.031,-0.167
11182.2804,475.531,-0.167
11209.3332,476.031,-0.167
11236.3428,476.531,-0.169
11263.2882,477.031,-0.169
11290.2942,477.531,-0.169
11317.3308,478.031,-0.16889
11344.3932,478.531,-0.16994
11371.4628,479.031,-0.173
11398.5846,479.531,-0.173
11425.8072,480.031,-0.173
11453.1132,480.531,-0.173
11480.4504,481.031,-0.173
11507.8002,481.531,-0.173
11535.1836,482.031,-0.173
11562.5124,482.531,-0.173
11589.8166,483.031,-0.17077
11617.071,483.531,-0.16903
11644.3986,484.031,-0.169
11671.7052,484.531,-0.169
11699.0286,485.031,-0.169
11726.3862,485.531,-0.169
11753.7654,486.031,-0.169
11781.1458,486.531,-0.172
11808.576,487.031,-0.173
11836.0362,487.531,-0.173
11863.5132,488.031,-0.173
11890.989,488.531,-0.173
11918.511,489.031,-0.173
11946.0528,489.531,-0.173
11973.5982,490.031,-0.173
12001.2528,490.531,-0.173
12028.851,491.031,-0.173
12056.4954,491.531,-0.17419
12084.2454,492.031,-0.176
12111.8952,492.531,-0.176
12139.6272,493.031,-0.176
12167.3334,493.531,-0.176
12194.9724,494.031,-0.17701
12222.5502,494.531,-0.178
12250.0722,495.031,-0.178
12277.491,495.531,-0.17906
12304.815,496.031,-0.181
12332.1528,496.531,-0.181
12359.5338,497.031,-0.181
12386.8698,497.531,-0.183
12414.1926,498.031,-0.183
12441.5532,498.531,-0.183
12468.8106,499.031,-0.18284
12496.0002,499.531,-0.185
12523.2204,500.031,-0.185
12550.4676,500.531,-0.185
12577.7562,501.031,-0.1871
12605.082,501.531,-0.187
12632.5014,502.031,-0.18918
12659.9334,502.531,-0.19001
12687.4272,503.031,-0.19101
12715.0458,503.531,-0.191
12742.7508,504.031,-0.192
12770.5512,504.531,-0.192
12798.3306,505.031,-0.193
12826.152,505.531,-0.194
12853.9458,506.031,-0.194
12881.5272,506.531,-0.19393
12909.0474,507.031,-0.19698
12936.5832,507.531,-0.198
12964.029,508.031,-0.19905
12991.5906,508.531,-0.201
13019.1924,509.031,-0.202
13046.7396,509.531,-0.20396
13074.2406,510.031,-0.20567
13101.7188,510.531,-0.20898
13129.2564,511.031,-0.211
13156.8,511.531,-0.213
13184.3244,512.031,-0.21351
13211.8068,512.531,-0.215
13239.2916,513.031,-0.21591
13266.9144,513.531,-0.218
13294.6542,514.031,-0.2179
13322.4636,514.531,-0.22005
13350.3084,515.031,-0.22103
13378.0968,515.531,-0.22419
13405.7052,516.031,-0.22558
13433.1966,516.531,-0.226
13460.5602,517.031,-0.228
13487.8308,517.531,-0.228
13515.165,518.031,-0.23
13542.6906,518.531,-0.23202
13570.3644,519.031,-0.234
13598.1444,519.531,-0.23595
13626.0636,520.031,-0.23797
13653.93,520.531,-0.23901
13681.8432,521.031,-0.241
13709.9556,521.531,-0.24306
13738.1094,522.031,-0.244
13766.406,522.531,-0.246
13794.7572,523.031,-0.248
13823.1288,523.531,-0.25003
13851.669,524.031,-0.252
13880.1804,524.531,-0.25511
13908.6366,525.031,-0.25811
13937.1396,525.531,-0.26
13965.5466,526.031,-0.26402
13993.9536,526.531,-0.26701
14022.438,527.031,-0.2668
14050.8846,527.531,-0.27204
14079.36,528.031,-0.27391
14107.7802,528.531,-0.277
14136.1554,529.031,-0.27798
14164.5576,529.531,-0.28199
14192.9544,530.031,-0.28397
14221.4454,530.531,-0.28606
14249.9124,531.031,-0.2878
14278.4538,531.531,-0.29239
14307.0306,532.031,-0.29494
14335.5432,532.531,-0.298
14364.0426,533.031,-0.30101
14392.467,533.531,-0.30299
14420.8464,534.031,-0.30652
14449.2666,534.531,-0.30816
14477.6532,535.031,-0.31313
14506.0578,535.531,-0.3162
14534.4366,536.031,-0.31898
14562.7266,536.531,-0.32306
14591.0694,537.031,-0.32499
14619.4368,537.531,-0.32913
14647.8078,538.031,-0.33227
14676.2064,538.531,-0.33495
14704.707,539.031,-0.341
14733.2454,539.531,-0.34484
14761.7784,540.031,-0.349
14790.366,540.531,-0.35306
14818.9716,541.031,-0.35445
14847.5892,541.531,-0.35895
14876.2698,542.031,-0.36301
14904.8904,542.531,-0.36592
14933.5836,543.031,-0.36893
14962.2126,543.531,-0.3711
14990.8806,544.031,-0.37441
15019.5624,544.531,-0.37792
15048.2148,545.031,-0.38305
15076.908,545.531,-0.38699
15105.5934,546.031,-0.39101
15134.292,546.531,-0.396
15163.0356,547.031,-0.39996
15191.7792,547.531,-0.40302
15220.56,548.031,-0.40697
15249.3426,548.531,-0.41291
15278.1108,549.031,-0.41699
15306.906,549.531,-0.42203
15335.7114,550.031,-0.42596
15364.4592,550.531,-0.43005
15393.1476,551.031,-0.43399
15421.8192,551.531,-0.43798
15450.414,552.031,-0.44306
15479.007,552.531,-0.44697
15507.6612,553.031,-0.45201
15536.3226,553.531,-0.4562
15564.963,554.031,-0.46013
15593.5944,554.531,-0.46389
15622.2804,555.031,-0.4686
15650.9904,555.531,-0.47251
15679.7274,556.031,-0.47811
15708.4986,556.531,-0.48124
15737.3766,557.031,-0.48821
15766.2264,557.531,-0.49198
15795.0762,558.031,-0.49726
15823.9116,558.531,-0.50521
15852.6468,559.031,-0.50757
15881.4156,559.531,-0.5133
15910.1514,560.031,-0.51811
15938.9592,560.531,-0.52203
15967.8126,561.031,-0.52653
15996.7278,561.531,-0.53213
16025.751,562.031,-0.53646
16054.7688,562.531,-0.54181
16083.8178,563.031,-0.54734
16112.8638,563.531,-0.55378
16141.9272,564.031,-0.55897
16170.9096,564.531,-0.56488
16199.8308,565.031,-0.56898
16228.7238,565.531,-0.575
16257.5622,566.031,-0.57903
16286.3214,566.531,-0.585
16315.1136,567.031,-0.591
16343.8032,567.531,-0.59699
16372.4592,568.031,-0.60304
16401.0942,568.531,-0.60902
16429.6878,569.031,-0.61511
16458.3822,569.531,-0.62073
16487.0778,570.031,-0.62821
16515.8916,570.531,-0.63496
16544.769,571.031,-0.64212
16573.6746,571.531,-0.64755
16602.6768,572.031,-0.65387
16631.598,572.531,-0.65988
16660.4976,573.031,-0.66798
16689.4662,573.531,-0.67598
16718.307,574.031,-0.683
16747.2744,574.531,-0.69109
16776.222,575.031,-0.6972
16805.268,575.531,-0.70596
16834.3782,576.031,-0.71426
16863.4938,576.531,-0.72153
16892.6832,577.031,-0.73006
16921.7664,577.531,-0.73963
16950.8706,578.031,-0.74696
16979.9172,578.531,-0.755
17008.9218,579.031,-0.76408
17037.9798,579.531,-0.77401
17067.0042,580.031,-0.78282
17096.0772,580.531,-0.79202
17125.1796,581.031,-0.80192
17154.3252,581.531,-0.81321
17183.4882,582.031,-0.82281
17212.6554,582.531,-0.83398
17241.8268,583.031,-0.84614
17270.9262,583.531,-0.85845
17300.1162,584.031,-0.86907
17329.2864,584.531,-0.88256
17358.4914,585.031,-0.89473
17387.6562,585.531,-0.90692
17416.806,586.031,-0.92003
17445.9528,586.531,-0.93415
17475.1164,587.031,-0.94834
17504.2434,587.531,-0.96256
17533.3638,588.031,-0.97699
17562.4314,588.531,-0.99374
17591.3928,589.031,-1.0075
17620.419,589.531,-1.02468
17649.411,590.031,-1.04097
17678.4066,590.531,-1.05811
17707.4322,591.031,-1.07603
17736.4872,591.531,-1.09553
17765.5008,592.031,-1.11514
17794.38,592.531,-1.1335
17823.2574,593.031,-1.15307
17852.0838,593.531,-1.17373
17880.9696,594.031,-1.19492
17909.9124,594.531,-1.21705
17938.9236,595.031,-1.23847
17967.9726,595.531,-1.26141
17997.0324,596.031,-1.28554
18026.0808,596.531,-1.31082
18055.0512,597.031,-1.33495
18083.9976,597.531,-1.36108
18112.8372,598.031,-1.38716
18141.6546,598.531,-1.41412
18170.4954,599.031,-1.44225
18199.3638,599.531,-1.46806
18228.213,600.031,-1.49752
18257.058,600.531,-1.53034
18285.8814,601.031,-1.56124
18314.6598,601.531,-1.5933
18343.5108,602.031,-1.62748
18372.3288,602.531,-1.65949
18401.259,603.031,-1.69383
18430.2276,603.531,-1.72515
18459.1362,604.031,-1.76208
18488.0748,604.531,-1.79796
18517.0116,605.031,-1.83603
18546.045,605.531,-1.87216
18575.2206,606.031,-1.91025
18604.4364,606.531,-1.94856
18633.663,607.031,-1.98824
18662.8428,607.531,-2.02761
18691.9026,608.031,-2.06692
18720.9012,608.531,-2.10699
18749.9454,609.031,-2.14821
18778.9398,609.531,-2.18712
18807.9702,610.031,-2.22693
18836.898,610.531,-2.26747
18865.6008,611.031,-2.30799
18894.2076,611.531,-2.34741
18922.7388,612.031,-2.38746
18951.2856,612.531,-2.42815
18980.0814,613.031,-2.46975
19009.1232,613.531,-2.51314
19038.4104,614.031,-2.56011
19067.7222,614.531,-2.60382
19096.9482,615.031,-2.64443
19125.993,615.531,-2.68863
19154.9454,616.031,-2.73186
19183.8222,616.531,-2.7761
19212.7584,617.031,-2.82113
19241.7774,617.531,-2.86382
19270.7376,618.031,-2.90248
19299.7188,618.531,-2.94728
19328.7042,619.031,-2.99243
19357.6554,619.531,-3.03211
19386.6192,620.031,-3.07713
19415.7,620.531,-3.12066
19444.9896,621.031,-3.16338
19474.275,621.531,-3.2093
19503.6756,622.031,-3.25214
19532.9406,622.531,-3.296
19562.0364,623.031,-3.34162
19591.1388,623.531,-3.38205
19620.315,624.031,-3.42259
19649.5776,624.531,-3.46421
19678.7766,625.031,-3.50614
19707.951,625.531,-3.54599
19737.0984,626.031,-3.58728
19766.2266,626.531,-3.62688
19795.4244,627.031,-3.66661
19824.6456,627.531,-3.70721
19853.8854,628.031,-3.74698
19883.1336,628.531,-3.78434
19912.4346,629.031,-3.82171
19941.7848,629.531,-3.85842
19971.1698,630.031,-3.89452
20000.4486,630.531,-3.92808
20029.6224,631.031,-3.96047
20058.7746,631.531,-3.99366
20087.8704,632.031,-4.02697
20117.0292,632.531,-4.05732
20146.3248,633.031,-4.08703
20175.6678,633.531,-4.11826
20205.0486,634.031,-4.14757
20234.508,634.531,-4.17614
20264.0694,635.031,-4.20222
20293.7196,635.531,-4.23053
20323.4256,636.031,-4.25616
20353.056,636.531,-4.28287
20382.5514,637.031,-4.30682
20411.9112,637.531,-4.33301
20441.184,638.031,-4.35723
20470.386,638.531,-4.37936
20499.5586,639.031,-4.40108
20528.7642,639.531,-4.42136
20557.9536,640.031,-4.44253
20587.1484,640.531,-4.46203
20616.3804,641.031,-4.47849
20645.67,641.531,-4.49704
20675.1942,642.031,-4.51448
20704.845,642.531,-4.53203
20734.7424,643.031,-4.54858
20764.7742,643.531,-4.56203
20794.992,644.031,-4.57692
20825.2788,644.531,-4.59125
20855.4522,645.031,-4.60467
20885.6112,645.531,-4.6196
20915.5044,646.031,-4.63193
20945.2614,646.531,-4.6433
20974.9824,647.031,-4.65545
21004.608,647.531,-4.66495
21034.2606,648.031,-4.67524
21063.7818,648.531,-4.68518
21093.1692,649.031,-4.69385
21122.5782,649.531,-4.70402
21151.9482,650.031,-4.71188
21181.404,650.531,-4.72229
21210.9744,651.031,-4.72899
21240.555,651.531,-4.73644
21270.1692,652.031,-4.74373
21299.8284,652.531,-4.74999
21329.4984,653.031,-4.75662
21359.208,653.531,-4.76397
21388.8774,654.031,-4.76811
21418.3968,654.531,-4.77399
21447.8712,655.031,-4.77967
21477.3048,655.531,-4.78393
21506.6682,656.031,-4.79014
21536.184,656.531,-4.79509
21565.7634,657.031,-4.79789
21595.3818,657.531,-4.80295
21625.0596,658.031,-4.80796
21654.687,658.531,-4.81303
21684.2292,659.031,-4.81598
21713.7528,659.531,-4.82096
21743.2026,660.031,-4.82713
21772.6986,660.531,-4.829
21802.2144,661.031,-4.83294
21831.7122,661.531,-4.83603
21861.2538,662.031,-4.84
21890.9472,662.531,-4.84224
21920.724,663.031,-4.84641
21950.5944,663.531,-4.84912
21980.5926,664.031,-4.85164
22010.6004,664.531,-4.85409
22040.6226,665.031,-4.857
22070.7216,665.531,-4.85904
22100.7942,666.031,-4.859
22130.7522,666.531,-4.86
22160.6226,667.031,-4.86204
22190.445,667.531,-4.864
22220.1954,668.031,-4.865
22250.0088,668.531,-4.865
22279.8174,669.031,-4.8661
22309.6116,669.531,-4.866
22339.3722,670.031,-4.86795
22369.134,670.531,-4.869
22398.8046,671.031,-4.87
22428.471,671.531,-4.8708
22458.192,672.031,-4.87
22487.8104,672.531,-4.87099
22517.5776,673.031,-4.871
22547.4564,673.531,-4.871
22577.4684,674.031,-4.871
22607.8848,674.531,-4.871
22638.6072,675.031,-4.871
22669.6158,675.531,-4.873
22700.94,676.031,-4.873
22732.2054,676.531,-4.873
22763.2692,677.031,-4.87497
22794.2124,677.531,-4.875
22824.9756,678.031,-4.874
22855.695,678.531,-4.87399
22886.5524,679.031,-4.876
22917.5148,679.531,-4.875
22948.6524,680.031,-4.875
22979.8158,680.531,-4.874
23010.8796,681.031,-4.8739
23041.8054,681.531,-4.876
23072.4348,682.031,-4.876
23103.0474,682.531,-4.876
23133.6396,683.031,-4.876
23164.3104,683.531,-4.876
23195.0628,684.031,-4.876
23225.6952,684.531,-4.87601
23256.3096,685.031,-4.875
23286.7116,685.531,-4.875
23316.9822,686.031,-4.875
23347.1472,686.531,-4.875
23377.2396,687.031,-4.875
23407.3404,687.531,-4.875
23437.458,688.031,-4.874
23467.6632,688.531,-4.874
23497.8996,689.031,-4.874
23528.1246,689.531,-4.874
23558.3352,690.031,-4.87399
23588.55,690.531,-4.876
23618.7732,691.031,-4.876
23649.0318,691.531,-4.876
23679.4872,692.031,-4.876
23710.065,692.531,-4.876
23740.7856,693.031,-4.87804
23771.6502,693.531,-4.87906
23802.417,694.031,-4.878
23833.1658,694.531,-4.878
23863.8042,695.031,-4.878
23894.286,695.531,-4.878
23924.7756,696.031,-4.878
23955.243,696.531,-4.878
23985.7818,697.031,-4.878
24016.3728,697.531,-4.878
24046.9884,698.031,-4.878
24077.5038,698.531,-4.878
24108.012,699.031,-4.878
24138.4248,699.531,-4.87802
24168.7134,700.031,-4.877
24198.9642,700.531,-4.877
24229.098,701.031,-4.875
24259.1964,701.531,-4.876
24289.311,702.031,-4.876
24319.503,702.531,-4.876
24349.7394,703.031,-4.876
24380.1264,703.531,-4.876
24410.6016,704.031,-4.876
24441.1782,704.531,-4.876
24472.0998,705.031,-4.876
24503.3412,705.531,-4.87705
24535.1166,706.031,-4.877
24567.1272,706.531,-4.877
24599.166,707.031,-4.87655
24631.0962,707.531,-4.876
24662.7582,708.031,-4.876
24694.3314,708.531,-4.876
24725.8368,709.031,-4.876
24757.5132,709.531,-4.877
24789.3324,710.031,-4.877
24821.3334,710.531,-4.877
24853.2594,711.031,-4.877
24884.952,711.531,-4.877
24916.548,712.031,-4.877
24947.991,712.531,-4.877
24979.4892,713.031,-4.877
25011.195,713.531,-4.877
25043.1726,714.031,-4.87699
25075.4046,714.531,-4.878
25107.8916,715.031,-4.878
25140.3336,715.531,-4.878
25172.5602,716.031,-4.878
25204.6074,716.531,-4.878
25236.4494,717.031,-4.878
25268.2044,717.531,-4.878
25299.7788,718.031,-4.878
25331.2392,718.531,-4.878
25362.543,719.031,-4.8788
25393.6914,719.531,-4.881
25424.7246,720.031,-4.879
25455.624,720.531,-4.879
25486.4628,721.031,-4.879
25517.295,721.531,-4.879
25548.0798,722.031,-4.879
25578.8844,722.531,-4.879
25609.7526,723.031,-4.877
25640.6118,723.531,-4.877
25671.5556,724.031,-4.877
25702.5564,724.531,-4.877
25733.5404,725.031,-4.877
25764.6552,725.531,-4.877
25795.959,726.031,-4.877
25827.261,726.531,-4.87801
25858.8006,727.031,-4.878
25890.3954,727.531,-4.878
25922.0232,728.031,-4.877
25953.756,728.531,-4.877
25985.5188,729.031,-4.877
26017.4664,729.531,-4.877
26049.486,730.031,-4.877
26081.8254,730.531,-4.877
26114.505,731.031,-4.876
26147.3568,731.531,-4.876
26180.2878,732.031,-4.877
26213.037,732.531,-4.877
26245.3848,733.031,-4.877
26277.3564,733.531,-4.877
26309.0334,734.031,-4.877
26340.5718,734.531,-4.87901
26372.0832,735.031,-4.879
26403.7314,735.531,-4.878
26435.5212,736.031,-4.878
26467.4046,736.531,-4.87803
26499.2538,737.031,-4.87662
26531.1384,737.531,-4.876
26562.9174,738.031,-4.876
26594.595,738.531,-4.876
26626.2846,739.031,-4.876
26657.9556,739.531,-4.876
26689.68,740.031,-4.876
26721.4962,740.531,-4.876
26753.3502,741.031,-4.875
26785.245,741.531,-4.875
26817.159,742.031,-4.874
26849.163,742.531,-4.874
26881.1994,743.031,-4.87303
26913.4722,743.531,-4.873
26946.0252,744.031,-4.875
26978.9076,744.531,-4.875
27012.0582,745.031,-4.875
27045.1752,745.531,-4.874
27078.0072,746.031,-4.874
27110.2938,746.531,-4.874
27142.0254,747.031,-4.874
27173.1372,747.531,-4.874
27203.8758,748.031,-4.874
27234.4554,748.531,-4.874
27265.0374,749.031,-4.874
27295.7958,749.531,-4.874
27326.8086,750.031,-4.874
27358.0182,750.531,-4.872
27389.3142,751.031,-4.873
27420.7752,751.531,-4.87397
27452.3274,752.031,-4.874
27483.9468,752.531,-4.87503
27515.718,753.031,-4.876
27547.5546,753.531,-4.876
27579.327,754.031,-4.876
27611.0346,754.531,-4.876
27642.6138,755.031,-4.874
27674.0586,755.531,-4.874
27705.4056,756.031,-4.874
27736.644,756.531,-4.875
27767.8572,757.031,-4.875
27799.0368,757.531,-4.875
27830.2926,758.031,-4.875
27861.7536,758.531,-4.874
27893.4108,759.031,-4.874
27925.0974,759.531,-4.874
27956.9244,760.031,-4.874
27988.665,760.531,-4.874
28020.4548,761.031,-4.874
28052.352,761.531,-4.874
28084.1448,762.031,-4.874
28115.9394,762.531,-4.87501
28147.5354,763.031,-4.874
28178.9742,763.531,-4.874
28210.5156,764.031,-4.874
28242.0264,764.531,-4.874
28273.4376,765.031,-4.87467
28304.8596,765.531,-4.875
28336.2942,766.031,-4.875
28367.8626,766.531,-4.875
28399.5492,767.031,-4.875
28431.3942,767.531,-4.87279
28463.2974,768.031,-4.873
28495.0938,768.531,-4.873
28526.8524,769.031,-4.874
28558.5996,769.531,-4.87497
28590.2388,770.031,-4.875
28622.0778,770.531,-4.874
28654.1232,771.031,-4.874
28686.3894,771.531,-4.874
28719.018,772.031,-4.874
28752.0726,772.531,-4.875
28785.4332,773.031,-4.875
28819.1184,773.531,-4.875
28852.9068,774.031,-4.875
28886.7768,774.531,-4.875
28920.5322,775.031,-4.877
28953.9384,775.531,-4.876
28986.8358,776.031,-4.876
29019.0408,776.531,-4.876
29050.6404,777.031,-4.876
29081.7648,777.531,-4.875
29112.6672,778.031,-4.875
29143.5378,778.531,-4.875
29174.4288,779.031,-4.87498
29205.4866,779.531,-4.877
29236.6302,780.031,-4.877
29267.7246,780.531,-4.877
29298.7374,781.031,-4.877
29329.6344,781.531,-4.877
29360.4114,782.031,-4.87591
29391.2118,782.531,-4.876
29422.1988,783.031,-4.876
29453.4636,783.531,-4.876
29485.1766,784.031,-4.876
29517.2802,784.531,-4.878
29549.5908,785.031,-4.878
29582.1084,785.531,-4.878
29614.956,786.031,-4.878
29648.2962,786.531,-4.878
29682.3888,787.031,-4.878
29716.953,787.531,-4.878
29751.4332,788.031,-4.87753
29785.2822,788.531,-4.87701
29818.2084,789.031,-4.876
29850.1818,789.531,-4.87606
29881.5432,790.031,-4.878
29912.433,790.531,-4.878
29943.1686,791.031,-4.87792
29974.0074,791.531,-4.879
30005.1528,792.031,-4.879
30036.876,792.531,-4.879
30069.0768,793.031,-4.87908
30101.637,793.531,-4.87798
30134.2704,794.031,-4.877
30166.7112,794.531,-4.87649
30199.0194,795.031,-4.875
30231.0816,795.531,-4.875
30263.1906,796.031,-4.875
30295.3716,796.531,-4.875
30327.336,797.031,-4.875
30359.2488,797.531,-4.875
30390.8694,798.031,-4.875
30422.508,798.531,-4.875
30454.4286,799.031,-4.87496
30486.7272,799.531,-4.873
30519.4956,800.031,-4.873
30552.6198,800.531,-4.87501
30586.0554,801.031,-4.875
30619.5342,801.531,-4.876
30652.7934,802.031,-4.876
30685.8246,802.531,-4.876
30718.6266,803.031,-4.876
30751.215,803.531,-4.876
30784.0164,804.031,-4.8762
30816.8646,804.531,-4.874
30849.7956,805.031,-4.874
30883.0698,805.531,-4.875
30916.263,806.031,-4.876
30949.3638,806.531,-4.876
30982.1982,807.031,-4.876
31014.834,807.531,-4.877
31047.303,808.031,-4.875
31079.9526,808.531,-4.875
31112.5584,809.031,-4.875
31145.2914,809.531,-4.875
31178.0616,810.031,-4.873
31210.8168,810.531,-4.874
31243.425,811.031,-4.874
31275.7626,811.531,-4.87508
31307.874,812.031,-4.875
31339.7466,812.531,-4.875
31371.5022,813.031,-4.875
31403.184,813.531,-4.875
31434.7272,814.031,-4.877
31466.31,814.531,-4.877
31498.02,815.031,-4.879
31529.8314,815.531,-4.878
31561.7904,816.031,-4.878
31593.7098,816.531,-4.87798
31625.5584,817.031,-4.879
31657.1784,817.531,-4.87803
31688.586,818.031,-4.87901
31719.6822,818.531,-4.87986
31750.569,819.031,-4.88009
31781.2698,819.531,-4.879
31811.8962,820.031,-4.879
31842.6918,820.531,-4.878
31873.5732,821.031,-4.877
31904.8788,821.531,-4.877
31936.5906,822.031,-4.877
31968.735,822.531,-4.876
32001.5052,823.031,-4.876
32034.5184,823.531,-4.876
32067.6774,824.031,-4.87506
32100.5832,824.531,-4.877
32133.3294,825.031,-4.877
32165.9418,825.531,-4.877
32198.526,826.031,-4.87595
32231.1966,826.531,-4.87797
32263.9656,827.031,-4.878
32296.6758,827.531,-4.877
32329.2846,828.031,-4.876
32361.6528,828.531,-4.876
32393.7294,829.031,-4.878
32425.5654,829.531,-4.878
32457.2976,830.031,-4.878
32488.9536,830.531,-4.877
32520.699,831.031,-4.877
32552.7126,831.531,-4.876
32585.0346,832.031,-4.87611
32617.6314,832.531,-4.875
32650.4622,833.031,-4.875
32683.4262,833.531,-4.875
32716.1682,834.031,-4.875
32748.7158,834.531,-4.875
32781.1752,835.031,-4.87603
32813.6628,835.531,-4.87701
32846.5908,836.031,-4.87588
32880.0348,836.531,-4.876
32913.954,837.031,-4.876
32948.1666,837.531,-4.876
32982.48,838.031,-4.876
33016.6116,838.531,-4.876
33050.5866,839.031,-4.876
33084.3036,839.531,-4.876
33117.78,840.031,-4.876
33151.0206,840.531,-4.87701
33183.9528,841.031,-4.87907
33216.7314,841.531,-4.877
33249.4548,842.031,-4.878
33282.2112,842.531,-4.878
33315.0354,843.031,-4.878
33348.009,843.531,-4.878
33381.1896,844.031,-4.878
33414.7218,844.531,-4.878
33448.5642,845.031,-4.878
33482.565,845.531,-4.878
33516.3984,846.031,-4.878
33549.81,846.531,-4.878
33582.666,847.031,-4.878
33615.0396,847.531,-4.878
33647.1438,848.031,-4.87794
33679.3056,848.531,-4.878
33711.5442,849.031,-4.878
33744.036,849.531,-4.879
33776.5344,850.031,-4.881
33808.932,850.531,-4.88093
33841.1844,851.031,-4.88
33873.3312,851.531,-4.879
33905.409,852.031,-4.879
33937.4454,852.531,-4.879
33969.4176,853.031,-4.878
34001.1756,853.531,-4.878
34032.7524,854.031,-4.878
34064.1096,854.531,-4.878
34095.1776,855.031,-4.877
34126.146,855.531,-4.877
34156.983,856.031,-4.87594
34187.6838,856.531,-4.8759
34218.33,857.031,-4.878
34248.906,857.531,-4.878
34279.4634,858.031,-4.878
34310.2494,858.531,-4.878
34341.1746,859.031,-4.878
34372.2588,859.531,-4.878
34403.481,860.031,-4.87714
34434.7062,860.531,-4.87874
34465.9914,861.031,-4.87907
34497.1296,861.531,-4.879
34527.9468,862.031,-4.879
34558.4988,862.531,-4.879
34588.866,863.031,-4.879
34619.3046,863.531,-4.879
34649.8776,864.031,-4.879
34680.7596,864.531,-4.87997
34711.9332,865.031,-4.88007
34743.4416,865.531,-4.878
34775.22,866.031,-4.87875
34806.8886,866.531,-4.879
34838.3172,867.031,-4.879
34869.2616,867.531,-4.87899
34899.6168,868.031,-4.878
34929.2712,868.531,-4.879
34958.1318,869.031,-4.87899
34986.1812,869.531,-4.87692
35013.4032,870.031,-4.877
35039.9964,870.531,-4.876
35066.238,871.031,-4.874
35092.3416,871.531,-4.874
35118.8496,872.031,-4.874
35146.2666,872.531,-4.875
35175.0978,873.031,-4.875
35205.8568,873.531,-4.87601
35238.663,874.031,-4.87685
35273.046,874.531,-4.877
35308.0998,875.031,-4.875
35342.7972,875.531,-4.875
35377.23,876.031,-4.875

File: Non-charring/PMMA/Sandia/SANDIA_TGA_Ar_10K_1.csv (part 1 of 4)
Time,Temperature,Mass
[s],[K],[mg]
1209.15,307.216,-4.00E-03
1278.438,307.316,-2.89E-03
1296.9798,307.416,-4.23E-03
1309.8672,307.516,-6.07E-03
1319.577,307.616,-6.05E-03
1327.6572,307.716,-5.11E-03
1334.4552,307.816,-3.78E-03
1340.457,307.916,-4.84E-03
1345.7712,308.016,-4.26E-03
1350.8136,308.116,-4.90E-03
1355.529,308.216,-6.00E-03
1359.9216,308.316,-6.68E-03
1363.9608,308.416,-3.98E-03
1367.6634,308.516,-3.34E-03
1371.2514,308.616,-3.94E-03
1374.6168,308.716,-3.25E-03
1377.8802,308.816,-2.61E-03
1381.0386,308.916,-1.38E-03
1384.0296,309.016,-9.23E-04
1386.9708,309.116,1.19E-04
1389.759,309.216,-9.98E-04
1392.4734,309.316,2.44E-04
1395.1296,309.416,4.83E-05
1397.6808,309.516,-4.55E-04
1400.1894,309.616,-7.72E-04
1402.6062,309.716,-1.01E-03
1404.9726,309.816,2.04E-05
1407.2814,309.916,9.33E-08
1409.5176,310.016,1.73E-08
1411.6998,310.116,1.19E-05
1413.8172,310.216,-8.65E-04
1415.9082,310.316,3.59E-04
1417.9404,310.416,1.99E-03
1419.9282,310.516,2.25E-03
1421.9112,310.616,1.00E-03
1423.8498,310.716,2.81E-03
1425.7374,310.816,4.34E-06
1427.6094,310.916,9.58E-04
1429.4592,311.016,9.93E-04
1431.2934,311.116,-1.89E-04
1433.076,311.216,1.63E-03
1434.8214,311.316,9.44E-04
1436.5308,311.416,1.01E-03
1438.2372,311.516,1.07E-03
1439.9016,311.616,1.16E-03
1441.539,311.716,4.84E-04
1443.1578,311.816,2.00E-03
1444.7406,311.916,1.03E-03
1446.3456,312.016,1.05E-03
1447.9308,312.116,3.00E-03
1449.4956,312.216,7.79E-04
1451.0376,312.316,9.67E-04
1452.5742,312.416,1.54E-03
1454.0856,312.516,2.80E-03
1455.5748,312.616,2.04E-03
1457.0688,312.716,3.14E-03
1458.5244,312.816,2.75E-03
1459.9506,312.916,4.00E-03
1461.3666,313.016,2.20E-03
1462.7742,313.116,3.00E-03
1464.1524,313.216,2.00E-03
1465.518,313.316,3.21E-03
1466.883,313.416,4.07E-03
1468.2312,313.516,2.88E-03
1469.559,313.616,3.99E-03
1470.8736,313.716,3.04E-03
1472.1834,313.816,3.57E-03
1473.4884,313.916,2.52E-03
1474.785,314.016,2.81E-03
1476.0828,314.116,2.98E-03
1477.362,314.216,4.00E-03
1478.6286,314.316,2.06E-03
1479.8814,314.416,2.25E-03
1481.1294,314.516,2.20E-03
1482.3708,314.616,1.87E-03
1483.6098,314.716,2.40E-03
1484.8308,314.816,2.88E-03
1486.0434,314.916,4.19E-03
1487.2296,315.016,2.82E-03
1488.4248,315.116,4.19E-03
1489.6074,315.216,2.90E-03
1490.7834,315.316,2.99E-03
1491.96,315.416,2.93E-03
1493.127,315.516,4.20E-03
1494.2796,315.616,3.25E-03
1495.4172,315.716,4.80E-03
1496.5596,315.816,3.01E-03
1497.6948,315.916,2.94E-03
1498.8252,316.016,3.91E-03
1499.9592,316.116,3.68E-03
1501.086,316.216,3.58E-03
1502.19,316.316,3.40E-03
1503.2988,316.416,5.01E-03
1504.3944,316.516,4.00E-03
1505.4768,316.616,4.89E-03
1506.5604,316.716,4.31E-03
1507.6578,316.816,4.98E-03
1508.7276,316.916,5.29E-03
1509.786,317.016,6.08E-03
1510.8456,317.116,6.13E-03
1511.898,317.216,3.70E-03
1512.939,317.316,5.00E-03
1513.9692,317.416,5.99E-03
1515.0174,317.516,5.94E-03
1516.0392,317.616,4.06E-03
1517.064,317.716,7.21E-03
1518.084,317.816,5.15E-03
1519.1094,317.916,4.95E-03
1520.1162,318.016,6.16E-03
1521.1278,318.116,5.03E-03
1522.1388,318.216,5.73E-03
1523.1438,318.316,6.36E-03
1524.1362,318.416,6.01E-03
1525.1322,318.516,7.09E-03
1526.1276,318.616,6.85E-03
1527.1026,318.716,8.98E-03
1528.0878,318.816,6.75E-03
1529.0634,318.916,6.88E-03
1530.042,319.016,8.89E-03
1531.0068,319.116,7.14E-03
1531.9662,319.216,7.99E-03
1532.9214,319.316,8.01E-03
1533.8742,319.416,8.00E-03
1534.824,319.516,8.02E-03
1535.7684,319.616,8.35E-03
1536.7122,319.716,9.00E-03
1537.6482,319.816,8.25E-03
1538.5776,319.916,9.99E-03
1539.5028,320.016,8.42E-03
1540.4322,320.116,9.14E-03
1541.3562,320.216,8.56E-03
1542.2772,320.316,9.11E-03
1543.1988,320.416,9.70E-03
1544.1072,320.516,9.43E-03
1545.015,320.616,8.86E-03
1545.9192,320.716,8.41E-03
1546.8216,320.816,9.30E-03
1547.7246,320.916,9.14E-03
1548.6294,321.016,8.00E-03
1549.5246,321.116,1.03E-02
1550.424,321.216,9.14E-03
1551.3186,321.316,8.97E-03
1552.2114,321.416,9.78E-03
1553.1,321.516,9.79E-03
1553.9784,321.616,8.74E-03
1554.861,321.716,1.12E-02
1555.7334,321.816,1.09E-02
1556.6154,321.916,1.08E-02
1557.489,322.016,9.95E-03
1558.3704,322.116,1.10E-02
1559.2362,322.216,9.73E-03
1560.1002,322.316,1.19E-02
1560.9558,322.416,1.16E-02
1561.8186,322.516,1.18E-02
1562.67,322.616,1.20E-02
1563.5232,322.716,1.20E-02
1564.374,322.816,1.20E-02
1565.2206,322.916,1.15E-02
1566.0702,323.016,1.18E-02
1566.9192,323.116,1.16E-02
1567.7622,323.216,1.19E-02
1568.6088,323.316,1.00E-02
1569.4488,323.416,1.23E-02
1570.2894,323.516,1.19E-02
1571.118,323.616,1.14E-02
1571.9526,323.716,1.14E-02
1572.7818,323.816,1.09E-02
1573.6158,323.916,1.11E-02
1574.4378,324.016,1.02E-02
1575.2694,324.116,1.04E-02
1576.0932,324.216,1.16E-02
1576.9194,324.316,1.10E-02
1577.7456,324.416,1.11E-02
1578.558,324.516,1.03E-02
1579.3764,324.616,1.00E-02
1580.193,324.716,1.03E-02
1581.0006,324.816,1.12E-02
1581.8082,324.916,8.86E-03
1582.6128,325.016,9.92E-03
1583.4228,325.116,1.10E-02
1584.2262,325.216,1.08E-02
1585.0332,325.316,8.59E-03
1585.8276,325.416,1.07E-02
1586.6304,325.516,1.10E-02
1587.42,325.616,1.03E-02
1588.2108,325.716,7.88E-03
1589.004,325.816,1.00E-02
1589.79,325.916,9.16E-03
1590.5718,326.016,1.03E-02
1591.359,326.116,7.99E-03
1592.1414,326.216,9.14E-03
1592.9232,326.316,9.07E-03
1593.6984,326.416,8.06E-03
1594.4802,326.516,8.04E-03
1595.256,326.616,7.89E-03
1596.0264,326.716,8.83E-03
1596.8016,326.816,8.99E-03
1597.5768,326.916,9.01E-03
1598.3556,327.016,8.97E-03
1599.1218,327.116,9.03E-03
1599.888,327.216,7.98E-03
1600.6512,327.316,7.32E-03
1601.4162,327.416,8.58E-03
1602.1752,327.516,8.99E-03
1602.9408,327.616,8.77E-03
1603.704,327.716,7.67E-03
1604.4648,327.816,9.85E-03
1605.2202,327.916,8.88E-03
1605.9744,328.016,9.47E-03
1606.731,328.116,9.46E-03
1607.4894,328.216,8.90E-03
1608.2442,328.316,9.83E-03
1608.996,328.416,7.67E-03
1609.743,328.516,8.71E-03
1610.487,328.616,9.04E-03
1611.228,328.716,9.17E-03
1611.9846,328.816,9.20E-03
1612.7394,328.916,9.16E-03
1613.4828,329.016,1.01E-02
1614.222,329.116,1.01E-02
1614.9666,329.216,9.31E-03
1615.71,329.316,7.86E-03
1616.4474,329.416,7.94E-03
1617.1848,329.516,9.03E-03
1617.9192,329.616,9.02E-03
1618.6608,329.716,8.55E-03
1619.3958,329.816,7.72E-03
1620.1236,329.916,9.97E-03
1620.8568,330.016,8.87E-03
1621.5894,330.116,9.13E-03
1622.3178,330.216,8.36E-03
1623.0504,330.316,7.97E-03
1623.7812,330.416,8.00E-03
1624.5018,330.516,7.95E-03
1625.2266,330.616,8.46E-03
1625.9496,330.716,9.06E-03
1626.6768,330.816,9.02E-03
1627.3944,330.916,9.08E-03
1628.1108,331.016,9.63E-03
1628.8248,331.116,7.79E-03
1629.5418,331.216,7.93E-03
1630.2672,331.316,8.90E-03
1630.9884,331.416,9.02E-03
1631.6988,331.516,8.53E-03
1632.411,331.616,7.17E-03
1633.125,331.716,8.29E-03
1633.8306,331.816,6.97E-03
1634.5434,331.916,8.98E-03
1635.2514,332.016,8.99E-03
1635.9594,332.116,8.67E-03
1636.6638,332.216,8.00E-03
1637.3676,332.316,7.28E-03
1638.0702,332.416,7.01E-03
1638.771,332.516,7.05E-03
1639.47,332.616,9.01E-03
1640.1708,332.716,7.81E-03
1640.8674,332.816,8.15E-03
1641.5658,332.916,7.26E-03
1642.2582,333.016,6.99E-03
1642.9446,333.116,6.99E-03
1643.6358,333.216,8.08E-03
1644.3252,333.316,7.94E-03
1645.0164,333.416,8.20E-03
1645.7028,333.516,6.78E-03
1646.3874,333.616,5.94E-03
1647.0732,333.716,5.89E-03
1647.7554,333.816,8.01E-03
1648.4394,333.916,7.92E-03
1649.1252,334.016,8.40E-03
1649.811,334.116,8.28E-03
1650.495,334.216,6.69E-03
1651.182,334.316,7.79E-03
1651.8666,334.416,8.03E-03
1652.5464,334.516,8.00E-03
1653.2286,334.616,7.90E-03
1653.9108,334.716,6.90E-03
1654.5948,334.816,7.05E-03
1655.2764,334.916,6.89E-03
1655.9544,335.016,7.70E-03
1656.6354,335.116,8.05E-03
1657.3122,335.216,7.99E-03
1657.9908,335.316,7.95E-03
1658.6676,335.416,6.91E-03
1659.345,335.516,7.05E-03
1660.0164,335.616,6.90E-03
1660.695,335.716,7.59E-03
1661.3646,335.816,8.08E-03
1662.0354,335.916,7.97E-03
1662.7068,336.016,8.04E-03
1663.3776,336.116,6.97E-03
1664.0484,336.216,7.06E-03
1664.7228,336.316,6.73E-03
1665.39,336.416,5.94E-03
1666.0536,336.516,5.80E-03
1666.7154,336.616,7.36E-03
1667.3778,336.716,7.37E-03
1668.0402,336.816,6.98E-03
1668.7068,336.916,6.94E-03
1669.3656,337.016,7.98E-03
1670.0256,337.116,5.86E-03
1670.6856,337.216,6.01E-03
1671.3486,337.316,6.28E-03
1672.0128,337.416,7.15E-03
1672.6752,337.516,6.81E-03
1673.331,337.616,7.88E-03
1673.9946,337.716,6.51E-03
1674.648,337.816,5.91E-03
1675.3032,337.916,6.02E-03
1675.953,338.016,6.00E-03
1676.6034,338.116,7.04E-03
1677.2514,338.216,7.05E-03
1677.906,338.316,6.57E-03
1678.563,338.416,4.69E-03
1679.2152,338.516,5.58E-03
1679.8668,338.616,5.54E-03
1680.5184,338.716,4.93E-03
1681.1652,338.816,4.89E-03
1681.8144,338.916,5.90E-03
1682.466,339.016,5.13E-03
1683.1128,339.116,5.01E-03
1683.759,339.216,5.02E-03
1684.4058,339.316,7.03E-03
1685.049,339.416,5.88E-03
1685.6958,339.516,6.03E-03
1686.3354,339.616,6.06E-03
1686.9828,339.716,5.64E-03
1687.6326,339.816,4.87E-03
1688.2776,339.916,5.12E-03
1688.9244,340.016,4.40E-03
1689.5706,340.116,3.74E-03
1690.2138,340.216,5.60E-03
1690.8564,340.316,6.14E-03
1691.499,340.416,5.05E-03
1692.1428,340.516,5.00E-03
1692.7848,340.616,5.02E-03
1693.428,340.716,4.80E-03
1694.0664,340.816,2.83E-03
1694.709,340.916,3.08E-03
1695.3456,341.016,2.84E-03
1695.9852,341.116,3.76E-03
1696.6188,341.216,5.16E-03
1697.2566,341.316,5.15E-03
1697.8938,341.416,3.84E-03
1698.5304,341.516,2.84E-03
1699.1676,341.616,3.04E-03
1699.8,341.716,2.98E-03
1700.433,341.816,3.04E-03
1701.0684,341.916,2.88E-03
1701.6996,342.016,4.85E-03
1702.3272,342.116,5.06E-03
1702.9608,342.216,2.98E-03
1703.5878,342.316,3.06E-03
1704.2142,342.416,4.07E-03
1704.8448,342.516,3.86E-03
1705.4766,342.616,2.90E-03
1706.106,342.716,3.10E-03
1706.7408,342.816,2.64E-03
1707.3696,342.916,2.24E-03
1708.0002,343.016,3.11E-03
1708.6314,343.116,3.05E-03
1709.2602,343.216,2.52E-03
1709.8824,343.316,1.80E-03
1710.504,343.416,2.60E-03
1711.1286,343.516,3.18E-03
1711.7526,343.616,2.28E-03
1712.3766,343.716,1.97E-03
1713.0018,343.816,1.92E-03
1713.6204,343.916,2.79E-03
1714.2426,344.016,3.12E-03
1714.8666,344.116,2.09E-03
1715.4882,344.216,2.00E-03
1716.1134,344.316,1.96E-03
1716.7386,344.416,3.00E-03
1717.359,344.516,1.99E-03
1717.9752,344.616,2.01E-03
1718.5926,344.716,1.97E-03
1719.21,344.816,2.14E-03
1719.825,344.916,4.15E-03
1720.4412,345.016,3.84E-03
1721.055,345.116,2.93E-03
1721.6742,345.216,3.02E-03
1722.2934,345.316,3.00E-03
1722.9138,345.416,2.96E-03
1723.5312,345.516,3.16E-03
1724.1486,345.616,2.25E-03
1724.7648,345.716,1.45E-03
1725.3774,345.816,3.27E-03
1725.993,345.916,2.93E-03
1726.6074,346.016,3.02E-03
1727.2176,346.116,3.00E-03
1727.8278,346.216,2.98E-03
1728.435,346.316,3.07E-03
1729.044,346.416,2.75E-03
1729.6548,346.516,4.22E-03
1730.2674,346.616,4.13E-03
1730.8776,346.716,2.75E-03
1731.4866,346.816,3.09E-03
1732.0944,346.916,2.88E-03
1732.7004,347.016,3.60E-03
1733.3082,347.116,4.09E-03
1733.916,347.216,3.97E-03
1734.5244,347.316,4.05E-03
1735.1316,347.416,3.83E-03
1735.7358,347.516,4.88E-03
1736.3412,347.616,3.72E-03
1736.943,347.716,2.82E-03
1737.5496,347.816,3.07E-03
1738.155,347.916,2.88E-03
1738.761,348.016,3.72E-03
1739.3688,348.116,4.07E-03
1739.9766,348.216,3.98E-03
1740.5868,348.316,4.02E-03
1741.197,348.416,3.94E-03
1741.8054,348.516,4.22E-03
1742.4114,348.616,2.30E-03
1743.0162,348.716,2.72E-03
1743.6228,348.816,3.04E-03
1744.2258,348.916,3.07E-03
1744.8276,349.016,2.17E-03
1745.4372,349.116,1.97E-03
1746.0414,349.216,1.98E-03
1746.6396,349.316,2.10E-03
1747.2408,349.416,1.07E-03
1747.842,349.516,1.82E-03
1748.4444,349.616,2.05E-03
1749.0456,349.716,1.99E-03
1749.6486,349.816,2.00E-03
1750.2486,349.916,2.00E-03
1750.851,350.016,2.00E-03
1751.4468,350.116,2.00E-03
1752.0456,350.216,2.00E-03
1752.645,350.316,2.00E-03
1753.2426,350.416,2.00E-03
1753.8372,350.516,2.00E-03
1754.4342,350.616,2.00E-03
1755.0312,350.716,2.00E-03
1755.6228,350.816,2.01E-03
1756.2168,350.916,1.96E-03
1756.8102,351.016,2.15E-03
1757.4072,351.116,1.02E-03
1758.0006,351.216,2.52E-03
1758.5946,351.316,3.12E-03
1759.1856,351.416,2.97E-03
1759.7802,351.516,2.98E-03
1760.373,351.616,3.10E-03
1760.9688,351.716,2.27E-03
1761.5634,351.816,1.93E-03
1762.1562,351.916,2.02E-03
1762.7442,352.016,1.99E-03
1763.3346,352.116,2.01E-03
1763.9256,352.216,1.96E-03
1764.5142,352.316,2.16E-03
1765.0992,352.416,1.19E-03
1765.6842,352.516,2.05E-03
1766.2716,352.616,3.21E-03
1766.8578,352.716,2.95E-03
1767.4422,352.816,2.96E-03
1768.0296,352.916,3.19E-03
1768.617,353.016,2.13E-03
1769.2038,353.116,7.88E-04
1769.7918,353.216,1.06E-03
1770.375,353.316,9.88E-04
1770.9576,353.416,9.93E-04
1771.542,353.516,1.04E-03
1772.1288,353.616,8.69E-04
1772.7114,353.716,1.48E-03
1773.2952,353.816,3.16E-03
1773.8772,353.916,3.04E-03
1774.4598,354.016,2.71E-03
1775.0418,354.116,8.52E-04
1775.625,354.216,1.03E-03
1776.2034,354.316,9.93E-04
1776.7878,354.416,1.00E-03
1777.3722,354.516,1.00E-03
1777.9572,354.616,9.99E-04
1778.5374,354.716,9.91E-04
1779.1188,354.816,1.08E-03
1779.702,354.916,-9.73E-04
1780.2834,355.016,7.90E-04
1780.866,355.116,1.07E-03
1781.445,355.216,9.75E-04
1782.0246,355.316,1.01E-03
1782.6024,355.416,9.97E-04
1783.1814,355.516,1.00E-03
1783.7658,355.616,1.00E-03
1784.349,355.716,9.96E-04
1784.9256,355.816,1.02E-03
1785.5028,355.916,9.43E-04
1786.0812,356.016,1.21E-03
1786.6578,356.116,-3.18E-05
1787.2362,356.216,-1.21E-03
1787.8134,356.316,-9.40E-04
1788.39,356.416,-1.03E-03
1788.9666,356.516,-9.54E-04
1789.5408,356.616,-1.14E-03
1790.1162,356.716,-5.14E-04
1790.691,356.816,1.20E-03
1791.2652,356.916,9.33E-04
1791.8394,357.016,1.07E-03
1792.4076,357.116,8.57E-04
1792.9794,357.216,-1.06E-03
1793.55,357.316,-1.00E-03
1794.1254,357.416,-9.88E-04
1794.699,357.516,-1.06E-03
1795.2714,357.616,-3.45E-05
1795.8426,357.716,-8.17E-04
1796.4096,357.816,-1.06E-03
1796.9772,357.916,-9.81E-04
1797.549,358.016,-9.97E-04
1798.1166,358.116,-1.03E-03
1798.6836,358.216,-8.68E-04
1799.2506,358.316,-1.60E-03
1799.8158,358.416,-1.67E-03
1800.3828,358.516,-8.58E-04
1800.9498,358.616,-1.06E-03
1801.5174,358.716,-9.31E-04
1802.085,358.816,-1.19E-03
1802.6502,358.916,-2.08E-03
1803.2166,359.016,-1.98E-03
1803.7866,359.116,-2.00E-03
1804.3524,359.216,-2.00E-03
1804.9194,359.316,-2.00E-03
1805.4882,359.416,-2.03E-03
1806.0516,359.516,-1.85E-03
1806.6114,359.616,-3.62E-03
1807.1748,359.716,-4.10E-03
1807.7376,359.816,-4.07E-03
1808.301,359.916,-3.41E-03
1808.8644,360.016,-2.90E-03
1809.4236,360.116,-3.03E-03
1809.981,360.216,-2.99E-03
1810.5414,360.316,-3.00E-03
1811.0994,360.416,-3.01E-03
1811.6568,360.516,-2.96E-03
1812.2148,360.616,-3.08E-03
1812.7728,360.716,-4.02E-03
1813.3308,360.816,-4.01E-03
1813.89,360.916,-3.99E-03
1814.4492,361.016,-4.00E-03
1815.006,361.116,-4.00E-03
1815.5598,361.216,-4.00E-03
1816.113,361.316,-4.02E-03
1816.6674,361.416,-3.93E-03
1817.2224,361.516,-4.24E-03
1817.7756,361.616,-3.13E-03
1818.3288,361.716,-2.33E-03
1818.8838,361.816,-4.23E-03
1819.4406,361.916,-3.95E-03
1819.995,362.016,-4.01E-03
1820.5512,362.116,-4.00E-03
1821.102,362.216,-4.00E-03
1821.6558,362.316,-4.00E-03
1822.2132,362.416,-4.00E-03
1822.7694,362.516,-4.00E-03
1823.3286,362.616,-4.00E-03
1823.8854,362.716,-4.00E-03
1824.4404,362.816,-4.00E-03
1824.9954,362.916,-4.00E-03
1825.5504,363.016,-3.99E-03
1826.1054,363.116,-4.03E-03
1826.6568,363.216,-3.93E-03
1827.2076,363.316,-4.14E-03
1827.7596,363.416,-6.02E-03
1828.314,363.516,-6.02E-03
1828.8696,363.616,-5.99E-03
1829.4216,363.716,-6.00E-03
1829.9784,363.816,-6.04E-03
1830.534,363.916,-5.84E-03
1831.0896,364.016,-6.79E-03
1831.6446,364.116,-6.13E-03
1832.196,364.216,-4.76E-03
1832.748,364.316,-5.06E-03
1833.3012,364.416,-4.98E-03
1833.855,364.516,-5.00E-03
1834.4064,364.616,-5.00E-03
1834.959,364.716,-5.00E-03
1835.5116,364.816,-5.00E-03
1836.063,364.916,-5.02E-03
1836.6162,365.016,-4.91E-03
1837.1688,365.116,-5.73E-03
1837.719,365.216,-6.08E-03
1838.2698,365.316,-5.97E-03
1838.82,365.416,-6.03E-03
1839.3678,365.516,-5.92E-03
1839.9168,365.616,-6.24E-03
1840.4688,365.716,-7.09E-03
1841.0178,365.816,-6.97E-03
1841.5626,365.916,-7.01E-03
1842.1134,366.016,-7.08E-03
1842.6564,366.116,-5.17E-03
1843.2024,366.216,-5.69E-03
1843.746,366.316,-6.11E-03
1844.2896,366.416,-5.99E-03
1844.8356,366.516,-5.91E-03
1845.3792,366.616,-6.36E-03
1845.921,366.716,-7.10E-03
1846.4634,366.816,-6.97E-03
1847.0082,366.916,-7.01E-03
1847.5512,367.016,-7.00E-03
1848.0924,367.116,-6.95E-03
1848.633,367.216,-7.84E-03
1849.1706,367.316,-8.08E-03
1849.7094,367.416,-7.91E-03
1850.2518,367.516,-8.23E-03
1850.7924,367.616,-7.14E-03
1851.3324,367.716,-6.07E-03
1851.8754,367.816,-7.14E-03
1852.4154,367.916,-6.97E-03
1852.9524,368.016,-7.00E-03
1853.4882,368.116,-7.03E-03
1854.027,368.216,-6.82E-03
1854.5664,368.316,-8.46E-03
1855.1052,368.416,-9.14E-03
1855.6428,368.516,-9.04E-03
1856.1804,368.616,-8.65E-03
1856.7198,368.716,-7.89E-03
1857.258,368.816,-8.02E-03
1857.7944,368.916,-8.00E-03
1858.3332,369.016,-8.00E-03
1858.8732,369.116,-8.00E-03
1859.4084,369.216,-8.00E-03
1859.9436,369.316,-7.99E-03
1860.4782,369.416,-8.05E-03
1861.0128,369.516,-7.82E-03
1861.5498,369.616,-8.59E-03
1862.0892,369.716,-1.02E-02
1862.6268,369.816,-9.87E-03
1863.1608,369.916,-8.99E-03
1863.6948,370.016,-8.98E-03
1864.227,370.116,-9.01E-03
1864.764,370.216,-9.00E-03
1865.2998,370.316,-9.00E-03
1865.835,370.416,-9.00E-03
1866.3726,370.516,-9.00E-03
1866.909,370.616,-9.00E-03
1867.4424,370.716,-9.00E-03
1867.9788,370.816,-9.00E-03
1868.514,370.916,-9.00E-03
1869.0492,371.016,-8.99E-03
1869.585,371.116,-9.03E-03
1870.1178,371.216,-8.89E-03
1870.6524,371.316,-9.50E-03
1871.1852,371.416,-1.01E-02
1871.715,371.516,-9.97E-03
1872.2466,371.616,-1.00E-02
1872.7818,371.716,-1.00E-02
1873.3176,371.816,-1.00E-02
1873.8492,371.916,-1.00E-02
1874.3826,372.016,-1.00E-02
1874.9118,372.116,-1.00E-02
1875.4398,372.216,-1.00E-02
1875.972,372.316,-1.00E-02
1876.5042,372.416,-9.99E-03
1877.0328,372.516,-1.00E-02
1877.5608,372.616,-9.99E-03
1878.0924,372.716,-9.10E-03
1878.6246,372.816,-8.78E-03
1879.1526,372.916,-1.04E-02
1879.6776,373.016,-1.12E-02
1880.2056,373.116,-1.09E-02
1880.733,373.216,-1.10E-02
1881.2586,373.316,-1.10E-02
1881.7866,373.416,-1.10E-02
1882.3122,373.516,-1.10E-02
1882.842,373.616,-1.09E-02
1883.3688,373.716,-1.17E-02
1883.8962,373.816,-1.21E-02
1884.426,373.916,-1.21E-02
1884.9546,374.016,-1.17E-02
1885.4802,374.116,-1.09E-02
1886.007,374.216,-1.10E-02
1886.538,374.316,-1.10E-02
1887.0618,374.416,-1.10E-02
1887.5904,374.516,-1.09E-02
1888.1202,374.616,-1.16E-02
1888.6458,374.716,-1.21E-02
1889.1726,374.816,-1.20E-02
1889.7024,374.916,-1.20E-02
1890.2316,375.016,-1.20E-02
1890.7578,375.116,-1.20E-02
1891.2828,375.216,-1.20E-02
1891.809,375.316,-1.19E-02
1892.3382,375.416,-1.28E-02
1892.8656,375.516,-1.26E-02
1893.3924,375.616,-1.19E-02
1893.9192,375.716,-1.20E-02
1894.4448,375.816,-1.20E-02
1894.9704,375.916,-1.20E-02
1895.493,376.016,-1.20E-02
1896.0204,376.116,-1.20E-02
1896.5478,376.216,-1.20E-02
1897.074,376.316,-1.19E-02
1897.5996,376.416,-1.24E-02
1898.1228,376.516,-1.31E-02
1898.646,376.616,-1.30E-02
1899.1698,376.716,-1.30E-02
1899.6954,376.816,-1.30E-02
1900.221,376.916,-1.31E-02
1900.7436,377.016,-1.23E-02
1901.2674,377.116,-1.19E-02
1901.7912,377.216,-1.20E-02
1902.3132,377.316,-1.20E-02
1902.8358,377.416,-1.20E-02
1903.359,377.516,-1.20E-02
1903.884,377.616,-1.20E-02
1904.4072,377.716,-1.20E-02
1904.9292,377.816,-1.19E-02
1905.4524,377.916,-1.25E-02
1905.9738,378.016,-1.31E-02
1906.494,378.116,-1.30E-02
1907.0154,378.216,-1.30E-02
1907.5398,378.316,-1.30E-02
1908.0642,378.416,-1.30E-02
1908.5856,378.516,-1.30E-02
1909.1064,378.616,-1.30E-02
1909.6278,378.716,-1.31E-02
1910.1492,378.816,-1.26E-02
1910.67,378.916,-1.21E-02
1911.192,379.016,-1.30E-02
1911.7134,379.116,-1.30E-02
1912.236,379.216,-1.30E-02
1912.7574,379.316,-1.29E-02
1913.2788,379.416,-1.36E-02
1913.7984,379.516,-1.41E-02
1914.3198,379.616,-1.40E-02
1914.8424,379.716,-1.40E-02
1915.3614,379.816,-1.40E-02
1915.8858,379.916,-1.40E-02
1916.4048,380.016,-1.40E-02
1916.925,380.116,-1.40E-02
1917.4458,380.216,-1.39E-02
1917.9654,380.316,-1.43E-02
1918.4862,380.416,-1.51E-02
1919.0082,380.516,-1.50E-02
1919.529,380.616,-1.50E-02
1920.0498,380.716,-1.51E-02
1920.5676,380.816,-1.43E-02
1921.0848,380.916,-1.39E-02
1921.6026,381.016,-1.39E-02
1922.121,381.116,-1.42E-02
1922.64,381.216,-1.51E-02
1923.1596,381.316,-1.50E-02
1923.6804,381.416,-1.50E-02
1924.2,381.516,-1.50E-02
1924.7178,381.616,-1.50E-02
1925.2332,381.716,-1.50E-02
1925.7498,381.816,-1.50E-02
1926.27,381.916,-1.50E-02
1926.7908,382.016,-1.50E-02
1927.3092,382.116,-1.50E-02
1927.8288,382.216,-1.48E-02
1928.3436,382.316,-1.64E-02
1928.8584,382.416,-1.72E-02
1929.375,382.516,-1.69E-02
1929.8922,382.616,-1.70E-02
1930.41,382.716,-1.70E-02
1930.9278,382.816,-1.70E-02
1931.4462,382.916,-1.72E-02
1931.9634,383.016,-1.56E-02
1932.48,383.116,-1.48E-02
1932.9978,383.216,-1.50E-02
1933.518,383.316,-1.50E-02
1934.0364,383.416,-1.49E-02
1934.5518,383.516,-1.50E-02
1935.0702,383.616,-1.68E-02
1935.5874,383.716,-1.71E-02
1936.1028,383.816,-1.70E-02
1936.6164,383.916,-1.70E-02
1937.1312,384.016,-1.70E-02
1937.6472,384.116,-1.70E-02
1938.1638,384.216,-1.70E-02
1938.6792,384.316,-1.70E-02
1939.1952,384.416,-1.70E-02
1939.71,384.516,-1.70E-02
1940.223,384.616,-1.70E-02
1940.7396,384.716,-1.70E-02
1941.2574,384.816,-1.69E-02
1941.7734,384.916,-1.71E-02
1942.29,385.016,-1.89E-02
1942.8042,385.116,-1.91E-02
1943.3172,385.216,-1.90E-02
1943.832,385.316,-1.90E-02
1944.3462,385.416,-1.90E-02
1944.8568,385.516,-1.90E-02
1945.368,385.616,-1.90E-02
1945.881,385.716,-1.90E-02
1946.3928,385.816,-1.90E-02
1946.9082,385.916,-1.90E-02
1947.4224,386.016,-1.89E-02
1947.9342,386.116,-1.91E-02
1948.449,386.216,-1.87E-02
1948.9644,386.316,-1.70E-02
1949.478,386.416,-1.70E-02
1949.9934,386.516,-1.70E-02
1950.5094,386.616,-1.70E-02
1951.0242,386.716,-1.70E-02
1951.5378,386.816,-1.70E-02
1952.0496,386.916,-1.70E-02
1952.5638,387.016,-1.70E-02
1953.0804,387.116,-1.70E-02
1953.5934,387.216,-1.71E-02
1954.1082,387.316,-1.68E-02
1954.6218,387.416,-1.79E-02
1955.1354,387.516,-1.92E-02
1955.6502,387.616,-1.90E-02
1956.1644,387.716,-1.90E-02
1956.6786,387.816,-1.90E-02
1957.1946,387.916,-1.90E-02
1957.7106,388.016,-1.90E-02
1958.2272,388.116,-1.90E-02
1958.7438,388.216,-1.90E-02
1959.258,388.316,-1.90E-02
1959.771,388.416,-1.90E-02
1960.287,388.516,-1.90E-02
1960.7988,388.616,-1.90E-02
1961.3106,388.716,-1.90E-02
1961.8242,388.816,-1.90E-02
1962.3366,388.916,-1.89E-02
1962.8466,389.016,-1.91E-02
1963.3608,389.116,-2.00E-02
1963.8744,389.216,-2.00E-02
1964.388,389.316,-2.00E-02
1964.8998,389.416,-2.00E-02
1965.411,389.516,-2.00E-02
1965.921,389.616,-2.00E-02
1966.4304,389.716,-2.00E-02
1966.9404,389.816,-2.00E-02
1967.4534,389.916,-2.00E-02
1967.964,390.016,-2.02E-02
1968.474,390.116,-1.89E-02
1968.9834,390.216,-1.78E-02
1969.4922,390.316,-1.81E-02
1970.0052,390.416,-1.80E-02
1970.5176,390.516,-1.80E-02
1971.027,390.616,-1.88E-02
1971.5358,390.716,-1.91E-02
1972.0464,390.816,-1.90E-02
1972.5576,390.916,-1.90E-02
1973.0682,391.016,-1.90E-02
1973.5794,391.116,-1.90E-02
1974.0894,391.216,-1.90E-02
1974.6006,391.316,-1.89E-02
1975.1106,391.416,-1.96E-02
1975.6206,391.516,-2.01E-02
1976.1288,391.616,-2.00E-02
1976.6358,391.716,-2.00E-02
1977.1458,391.816,-2.00E-02
1977.6546,391.916,-2.00E-02
1978.1634,392.016,-2.00E-02
1978.6746,392.116,-2.00E-02
1979.1876,392.216,-2.00E-02
1979.697,392.316,-2.00E-02
1980.204,392.416,-2.00E-02
1980.714,392.516,-2.00E-02
1981.2228,392.616,-2.00E-02
1981.7316,392.716,-1.99E-02
1982.2386,392.816,-2.05E-02
1982.7462,392.916,-2.11E-02
1983.255,393.016,-2.10E-02
1983.762,393.116,-2.10E-02
1984.2702,393.216,-2.10E-02
1984.7742,393.316,-2.10E-02
1985.2806,393.416,-2.10E-02
1985.787,393.516,-2.10E-02
1986.2934,393.616,-2.10E-02
1986.8022,393.716,-2.10E-02
1987.3092,393.816,-2.10E-02
1987.8162,393.916,-2.10E-02
1988.3244,394.016,-2.10E-02
1988.8332,394.116,-2.10E-02
1989.339,394.216,-2.10E-02
1989.8454,394.316,-2.10E-02
1990.3548,394.416,-2.10E-02
1990.8606,394.516,-2.10E-02
1991.3646,394.616,-2.10E-02
1991.8674,394.716,-2.09E-02
1992.3726,394.816,-2.13E-02
1992.8784,394.916,-2.21E-02
1993.3836,395.016,-2.20E-02
1993.89,395.116,-2.20E-02
1994.394,395.216,-2.20E-02
1994.8986,395.316,-2.20E-02
1995.4014,395.416,-2.20E-02
1995.903,395.516,-2.20E-02
1996.407,395.616,-2.20E-02
1996.9104,395.716,-2.20E-02
1997.4186,395.816,-2.20E-02
1997.9238,395.916,-2.20E-02
1998.4284,396.016,-2.20E-02
1998.9324,396.116,-2.19E-02
1999.4346,396.216,-2.21E-02
1999.9398,396.316,-2.30E-02
2000.4468,396.416,-2.30E-02
2000.949,396.516,-2.30E-02
2001.4524,396.616,-2.30E-02
2001.9576,396.716,-2.30E-02
2002.4616,396.816,-2.30E-02
2002.9638,396.916,-2.30E-02
2003.4678,397.016,-2.30E-02
2003.9718,397.116,-2.30E-02
2004.477,397.216,-2.30E-02
2004.9828,397.316,-2.30E-02
2005.4868,397.416,-2.30E-02
2005.9914,397.516,-2.30E-02
2006.496,397.616,-2.30E-02
2007.0024,397.716,-2.30E-02
2007.5082,397.816,-2.30E-02
2008.0128,397.916,-2.30E-02
2008.5174,398.016,-2.30E-02
2009.0208,398.116,-2.30E-02
2009.526,398.216,-2.30E-02
2010.0294,398.316,-2.29E-02
2010.534,398.416,-2.37E-02
2011.0404,398.516,-2.41E-02
2011.545,398.616,-2.40E-02
2012.0478,398.716,-2.40E-02
2012.5488,398.816,-2.40E-02
2013.0504,398.916,-2.40E-02
2013.5538,399.016,-2.40E-02
2014.0566,399.116,-2.40E-02
2014.5594,399.216,-2.40E-02
2015.064,399.316,-2.40E-02
2015.5686,399.416,-2.40E-02
2016.0726,399.516,-2.40E-02
2016.576,399.616,-2.40E-02
2017.0788,399.716,-2.40E-02
2017.581,399.816,-2.40E-02
2018.0832,399.916,-2.40E-02
2018.5848,400.016,-2.40E-02
2019.0846,400.116,-2.40E-02
2019.5862,400.216,-2.39E-02
2020.089,400.316,-2.46E-02
2020.5906,400.416,-2.51E-02
2021.0928,400.516,-2.50E-02
2021.5956,400.616,-2.50E-02
2022.096,400.716,-2.50E-02
2022.5982,400.816,-2.50E-02
2023.0974,400.916,-2.50E-02
2023.5948,401.016,-2.50E-02
2024.0946,401.116,-2.50E-02
2024.5974,401.216,-2.50E-02
2025.0978,401.316,-2.50E-02
2025.5988,401.416,-2.50E-02
2026.0992,401.516,-2.50E-02
2026.599,401.616,-2.50E-02
2027.0982,401.716,-2.50E-02
2027.5962,401.816,-2.50E-02
2028.0966,401.916,-2.50E-02
2028.5958,402.016,-2.50E-02
2029.0956,402.116,-2.50E-02
2029.5948,402.216,-2.50E-02
2030.0934,402.316,-2.50E-02
2030.595,402.416,-2.50E-02
2031.0954,402.516,-2.50E-02
2031.5964,402.616,-2.51E-02
2032.0944,402.716,-2.48E-02
2032.593,402.816,-2.58E-02
2033.094,402.916,-2.72E-02
2033.5932,403.016,-2.70E-02
2034.0912,403.116,-2.70E-02
2034.5904,403.216,-2.70E-02
2035.0896,403.316,-2.70E-02
2035.5906,403.416,-2.70E-02
2036.094,403.516,-2.70E-02
2036.595,403.616,-2.70E-02
2037.0942,403.716,-2.70E-02
2037.5952,403.816,-2.70E-02
2038.0944,403.916,-2.70E-02
2038.593,404.016,-2.70E-02
2039.0934,404.116,-2.70E-02
2039.5932,404.216,-2.70E-02
2040.0942,404.316,-2.70E-02
2040.5922,404.416,-2.70E-02
2041.0908,404.516,-2.70E-02
2041.5912,404.616,-2.70E-02
2042.091,404.716,-2.70E-02
2042.5908,404.816,-2.70E-02
2043.0924,404.916,-2.70E-02
2043.591,405.016,-2.70E-02
2044.0896,405.116,-2.70E-02
2044.5888,405.216,-2.70E-02
2045.0862,405.316,-2.70E-02
2045.5842,405.416,-2.70E-02
2046.0834,405.516,-2.70E-02
2046.5802,405.616,-2.70E-02
2047.0788,405.716,-2.70E-02
2047.5762,405.816,-2.70E-02
2048.0712,405.916,-2.70E-02
2048.5668,406.016,-2.70E-02
2049.0636,406.116,-2.70E-02
2049.5604,406.216,-2.70E-02
2050.0554,406.316,-2.70E-02
2050.5528,406.416,-2.70E-02
2051.0514,406.516,-2.69E-02
2051.5446,406.616,-2.70E-02
2052.0414,406.716,-2.87E-02
2052.5388,406.816,-2.92E-02
2053.0344,406.916,-2.89E-02
2053.53,407.016,-2.90E-02
2054.0244,407.116,-2.90E-02
2054.5194,407.216,-2.90E-02
2055.0168,407.316,-2.90E-02
2055.5118,407.416,-2.90E-02
2056.0068,407.516,-2.90E-02
2056.5018,407.616,-2.90E-02
2056.9974,407.716,-2.90E-02
2057.493,407.816,-2.90E-02
2057.9862,407.916,-2.90E-02
2058.4776,408.016,-2.90E-02
2058.9726,408.116,-2.90E-02
2059.47,408.216,-2.90E-02
2059.9656,408.316,-2.90E-02
2060.4636,408.416,-2.90E-02
2060.9592,408.516,-2.90E-02
2061.4542,408.616,-2.90E-02
2061.9492,408.716,-2.90E-02
2062.4436,408.816,-2.90E-02
2062.9404,408.916,-2.90E-02
2063.4336,409.016,-2.90E-02
2063.9298,409.116,-2.90E-02
2064.426,409.216,-2.90E-02
2064.9192,409.316,-2.90E-02
2065.4124,409.416,-2.90E-02
2065.9092,409.516,-2.90E-02
2066.403,409.616,-2.90E-02
2066.8968,409.716,-2.90E-02
2067.3888,409.816,-2.90E-02
2067.8802,409.916,-2.89E-02
2068.374,410.016,-2.91E-02
2068.866,410.116,-3.08E-02
2069.3574,410.216,-3.11E-02
2069.85,410.316,-3.09E-02
2070.3444,410.416,-3.10E-02
2070.8406,410.516,-3.10E-02
2071.3368,410.616,-3.10E-02
2071.8312,410.716,-3.18E-02
2072.3232,410.816,-3.21E-02
2072.8158,410.916,-3.20E-02
2073.309,411.016,-3.20E-02
2073.8028,411.116,-3.20E-02
2074.2954,411.216,-3.20E-02
2074.788,411.316,-3.20E-02
2075.2806,411.416,-3.20E-02
2075.7714,411.516,-3.20E-02
2076.2646,411.616,-3.20E-02
2076.759,411.716,-3.20E-02
2077.2516,411.816,-3.20E-02
2077.7448,411.916,-3.20E-02
2078.2374,412.016,-3.20E-02
2078.7312,412.116,-3.20E-02
2079.2268,412.216,-3.20E-02
2079.7212,412.316,-3.20E-02
2080.2168,412.416,-3.28E-02
2080.7064,412.516,-3.31E-02
2081.1972,412.616,-3.30E-02
2081.694,412.716,-3.30E-02
2082.1896,412.816,-3.30E-02
2082.6804,412.916,-3.30E-02
2083.1724,413.016,-3.30E-02
2083.6662,413.116,-3.30E-02
2084.1576,413.216,-3.30E-02
2084.6478,413.316,-3.30E-02
2085.1392,413.416,-3.30E-02
2085.6294,413.516,-3.30E-02
2086.1214,413.616,-3.30E-02
2086.6134,413.716,-3.30E-02
2087.1054,413.816,-3.30E-02
2087.598,413.916,-3.30E-02
2088.0918,414.016,-3.30E-02
2088.585,414.116,-3.30E-02
2089.0752,414.216,-3.30E-02
2089.5666,414.316,-3.30E-02
2090.0604,414.416,-3.30E-02
2090.5518,414.516,-3.30E-02
2091.0402,414.616,-3.29E-02
2091.5298,414.716,-3.37E-02
2092.0176,414.816,-3.41E-02
2092.5048,414.916,-3.40E-02
2092.9968,415.016,-3.40E-02
2093.49,415.116,-3.40E-02
2093.9808,415.216,-3.38E-02
2094.4704,415.316,-3.51E-02
2094.9636,415.416,-3.62E-02
2095.4574,415.516,-3.60E-02
2095.9458,415.616,-3.60E-02
2096.4366,415.716,-3.59E-02
2096.9292,415.816,-3.67E-02
2097.4206,415.916,-3.71E-02
2097.9114,416.016,-3.70E-02
2098.4022,416.116,-3.70E-02
2098.8906,416.216,-3.70E-02
2099.379,416.316,-3.70E-02
2099.8686,416.416,-3.70E-02
2100.3582,416.516,-3.70E-02
2100.8478,416.616,-3.70E-02
2101.3374,416.716,-3.70E-02
2101.8264,416.816,-3.70E-02
2102.3148,416.916,-3.70E-02
2102.8026,417.016,-3.70E-02
2103.291,417.116,-3.70E-02
2103.7818,417.216,-3.70E-02
2104.2696,417.316,-3.69E-02
2104.7586,417.416,-3.84E-02
2105.25,417.516,-3.92E-02
2105.7396,417.616,-3.89E-02
2106.228,417.716,-3.90E-02
2106.72,417.816,-3.90E-02
2107.2084,417.916,-3.90E-02
2107.6974,418.016,-3.90E-02
2108.187,418.116,-3.90E-02
2108.6766,418.216,-3.89E-02
2109.1662,418.316,-3.90E-02
2109.6546,418.416,-4.07E-02
2110.1442,418.516,-4.11E-02
2110.6338,418.616,-4.09E-02
2111.1228,418.716,-4.10E-02
2111.6124,418.816,-4.10E-02
2112.1026,418.916,-4.10E-02
2112.5928,419.016,-4.10E-02
2113.0824,419.116,-4.10E-02
2113.572,419.216,-4.10E-02
2114.0616,419.316,-4.10E-02
2114.5524,419.416,-4.10E-02
2115.0438,419.516,-4.10E-02
2115.5352,419.616,-4.10E-02
2116.0266,419.716,-4.10E-02
2116.5174,419.816,-4.10E-02
2117.0076,419.916,-4.10E-02
2117.5002,420.016,-4.10E-02
2117.988,420.116,-4.10E-02
2118.4782,420.216,-4.10E-02
2118.9672,420.316,-4.10E-02
2119.4538,420.416,-4.10E-02
2119.9428,420.516,-4.10E-02
2120.43,420.616,-4.10E-02
2120.919,420.716,-4.10E-02
2121.408,420.816,-4.10E-02
2121.8976,420.916,-4.10E-02
2122.3884,421.016,-4.10E-02
2122.8762,421.116,-4.10E-02
2123.3646,421.216,-4.08E-02
2123.8536,421.316,-4.20E-02
2124.3438,421.416,-4.32E-02
2124.8328,421.516,-4.30E-02
2125.32,421.616,-4.30E-02
2125.8048,421.716,-4.30E-02
2126.2926,421.816,-4.30E-02
2126.7804,421.916,-4.30E-02
2127.2676,422.016,-4.30E-02
2127.7542,422.116,-4.30E-02
2128.242,422.216,-4.30E-02
2128.7298,422.316,-4.30E-02
2129.2158,422.416,-4.30E-02
2129.7024,422.516,-4.30E-02
2130.1914,422.616,-4.30E-02
2130.678,422.716,-4.30E-02
2131.1646,422.816,-4.30E-02
2131.6536,422.916,-4.29E-02
2132.1426,423.016,-4.33E-02
2132.6292,423.116,-4.41E-02
2133.1164,423.216,-4.40E-02
2133.6042,423.316,-4.40E-02
2134.0926,423.416,-4.40E-02
2134.5786,423.516,-4.40E-02
2135.0646,423.616,-4.40E-02
2135.5548,423.716,-4.40E-02
2136.0432,423.816,-4.40E-02
2136.5304,423.916,-4.38E-02
2137.0176,424.016,-4.49E-02
2137.5048,424.116,-4.62E-02
2137.9932,424.216,-4.60E-02
2138.4834,424.316,-4.60E-02
2138.9706,424.416,-4.60E-02
2139.4596,424.516,-4.60E-02
2139.9492,424.616,-4.60E-02
2140.4376,424.716,-4.60E-02
2140.9254,424.816,-4.60E-02
2141.412,424.916,-4.60E-02
2141.901,425.016,-4.60E-02
2142.3906,425.116,-4.60E-02
2142.8784,425.216,-4.60E-02
2143.3668,425.316,-4.60E-02
2143.854,425.416,-4.60E-02
2144.3412,425.516,-4.60E-02
2144.8272,425.616,-4.60E-02
2145.3168,425.716,-4.60E-02
2145.8076,425.816,-4.60E-02
2146.2948,425.916,-4.60E-02
2146.7826,426.016,-4.60E-02
2147.2722,426.116,-4.63E-02
2147.7606,426.216,-4.78E-02
2148.2472,426.316,-4.91E-02
2148.7338,426.416,-4.90E-02
2149.2192,426.516,-4.90E-02
2149.7058,426.616,-4.90E-02
2150.1942,426.716,-4.90E-02
2150.6838,426.816,-4.90E-02
2151.1728,426.916,-4.90E-02
2151.6606,427.016,-4.90E-02
2152.1484,427.116,-4.90E-02
2152.6368,427.216,-4.89E-02
2153.1258,427.316,-4.92E-02
2153.6142,427.416,-5.01E-02
2154.1032,427.516,-5.10E-02
2154.5928,427.616,-5.10E-02
2155.0824,427.716,-5.10E-02
2155.5696,427.816,-5.10E-02
2156.0568,427.916,-5.10E-02
2156.547,428.016,-5.10E-02
2157.0366,428.116,-5.09E-02
2157.5238,428.216,-5.16E-02
2158.0098,428.316,-5.21E-02
2158.4976,428.416,-5.20E-02
2158.9848,428.516,-5.20E-02
2159.472,428.616,-5.20E-02
2159.961,428.716,-5.20E-02
2160.4482,428.816,-5.20E-02
2160.9354,428.916,-5.20E-02
2161.4238,429.016,-5.20E-02
2161.9134,429.116,-5.20E-02
2162.403,429.216,-5.19E-02
2162.8902,429.316,-5.26E-02
2163.3756,429.416,-5.31E-02
2163.8616,429.516,-5.30E-02
2164.3506,429.616,-5.30E-02
2164.8372,429.716,-5.30E-02
2165.3208,429.816,-5.30E-02
2165.805,429.916,-5.30E-02
2166.2916,430.016,-5.30E-02
2166.7788,430.116,-5.30E-02
2167.266,430.216,-5.30E-02
2167.7484,430.316,-5.29E-02
2168.2356,430.416,-5.35E-02
2168.724,430.516,-5.41E-02
2169.2088,430.616,-5.40E-02
2169.6954,430.716,-5.40E-02
2170.1838,430.816,-5.40E-02
2170.6704,430.916,-5.40E-02
2171.157,431.016,-5.39E-02
2171.6454,431.116,-5.41E-02
2172.132,431.216,-5.50E-02
2172.618,431.316,-5.50E-02
2173.1058,431.416,-5.50E-02
2173.5936,431.516,-5.50E-02
2174.0808,431.616,-5.50E-02
2174.5686,431.716,-5.50E-02
2175.0552,431.816,-5.50E-02
2175.5448,431.916,-5.49E-02
2176.0332,432.016,-5.55E-02
2176.5192,432.116,-5.61E-02
2177.0058,432.216,-5.60E-02
2177.493,432.316,-5.60E-02
2177.9814,432.416,-5.60E-02
2178.4704,432.516,-5.60E-02
2178.9582,432.616,-5.60E-02
2179.4436,432.716,-5.60E-02
2179.9332,432.816,-5.60E-02
2180.4252,432.916,-5.68E-02
2180.9124,433.016,-5.71E-02
2181.399,433.116,-5.70E-02
2181.888,433.216,-5.70E-02
2182.3764,433.316,-5.70E-02
2182.8642,433.416,-5.70E-02
2183.3514,433.516,-5.70E-02
2183.8392,433.616,-5.69E-02
2184.3276,433.716,-5.73E-02
2184.816,433.816,-5.81E-02
2185.3044,433.916,-5.80E-02
2185.791,434.016,-5.80E-02
2186.2788,434.116,-5.80E-02
2186.7684,434.216,-5.79E-02
2187.2562,434.316,-5.81E-02
2187.7422,434.416,-5.90E-02
2188.227,434.516,-5.90E-02
2188.7166,434.616,-5.90E-02
2189.2074,434.716,-5.90E-02
2189.6958,434.816,-5.90E-02
2190.1848,434.916,-5.90E-02
2190.675,435.016,-5.89E-02
2191.1628,435.116,-6.05E-02
2191.6512,435.216,-6.11E-02
2192.1396,435.316,-6.12E-02
2192.6256,435.416,-6.21E-02
2193.1092,435.516,-6.20E-02
2193.6006,435.616,-6.20E-02
2194.0902,435.716,-6.20E-02
2194.5774,435.816,-6.20E-02
2195.0646,435.916,-6.20E-02
2195.5518,436.016,-6.20E-02
2196.0414,436.116,-6.20E-02
2196.531,436.216,-6.21E-02
2197.0188,436.316,-6.18E-02
2197.5078,436.416,-6.25E-02
2197.9962,436.516,-6.41E-02
2198.4846,436.616,-6.40E-02
2198.973,436.716,-6.40E-02
2199.4602,436.816,-6.40E-02
2199.9486,436.916,-6.40E-02
2200.4388,437.016,-6.40E-02
2200.9272,437.116,-6.40E-02
2201.4144,437.216,-6.48E-02
2201.9016,437.316,-6.51E-02
2202.3882,437.416,-6.48E-02
2202.8742,437.516,-6.54E-02
2203.3608,437.616,-6.70E-02
2203.8498,437.716,-6.71E-02
2204.3394,437.816,-6.70E-02
2204.8266,437.916,-6.70E-02
2205.3156,438.016,-6.70E-02
2205.8052,438.116,-6.70E-02
2206.2894,438.216,-6.69E-02
2206.7766,438.316,-6.77E-02
2207.265,438.416,-6.81E-02
2207.7552,438.516,-6.80E-02
2208.246,438.616,-6.80E-02
2208.7332,438.716,-6.80E-02
2209.2198,438.816,-6.78E-02
2209.7076,438.916,-6.92E-02
2210.1954,439.016,-7.02E-02
2210.6838,439.116,-6.99E-02
2211.1746,439.216,-7.00E-02
2211.6642,439.316,-7.00E-02
2212.1532,439.416,-6.99E-02
2212.6422,439.516,-7.05E-02
2213.1306,439.616,-7.11E-02
2213.6178,439.716,-7.10E-02
2214.105,439.816,-7.10E-02
2214.5922,439.916,-7.10E-02
2215.0812,440.016,-7.09E-02
2215.5708,440.116,-7.13E-02
2216.0592,440.216,-7.21E-02
2216.547,440.316,-7.20E-02
2217.0342,440.416,-7.20E-02
2217.5244,440.516,-7.19E-02
2218.014,440.616,-7.24E-02
2218.503,440.716,-7.31E-02
2218.9932,440.816,-7.30E-02
2219.484,440.916,-7.30E-02
2219.9724,441.016,-7.29E-02
2220.4596,441.116,-7.35E-02
2220.9468,441.216,-7.41E-02
2221.4352,441.316,-7.40E-02
2221.9218,441.416,-7.40E-02
2222.4078,441.516,-7.48E-02
2222.8974,441.616,-7.50E-02
2223.387,441.716,-7.54E-02
2223.8742,441.816,-7.61E-02
2224.3614,441.916,-7.60E-02
2224.8486,442.016,-7.69E-02
2225.3358,442.116,-7.71E-02
2225.8236,442.216,-7.70E-02
2226.3126,442.316,-7.69E-02
2226.8004,442.416,-7.71E-02
2227.2876,442.516,-7.88E-02
2227.7754,442.616,-7.91E-02
2228.2626,442.716,-7.90E-02
2228.7504,442.816,-7.90E-02
2229.2394,442.916,-7.90E-02
2229.7302,443.016,-7.90E-02
2230.2168,443.116,-7.88E-02
2230.7028,443.216,-8.02E-02
2231.19,443.316,-8.12E-02
2231.6772,443.416,-8.09E-02
2232.1632,443.516,-8.10E-02
2232.6492,443.616,-8.10E-02
2233.1388,443.716,-8.09E-02
2233.6272,443.816,-8.15E-02
2234.1138,443.916,-8.20E-02
2234.6022,444.016,-8.21E-02
2235.0918,444.116,-8.38E-02
2235.5808,444.216,-8.42E-02
2236.068,444.316,-8.38E-02
2236.554,444.416,-8.43E-02
2237.0418,444.516,-8.51E-02
2237.532,444.616,-8.50E-02
2238.0192,444.716,-8.49E-02
2238.5064,444.816,-8.56E-02
2238.9948,444.916,-8.61E-02
2239.4832,445.016,-8.59E-02
2239.9704,445.116,-8.60E-02
2240.4576,445.216,-8.69E-02
2240.946,445.316,-8.71E-02
2241.4344,445.416,-8.69E-02
2241.9204,445.516,-8.73E-02
2242.4064,445.616,-8.81E-02
2242.8954,445.716,-8.80E-02
2243.3838,445.816,-8.79E-02
2243.8704,445.916,-8.84E-02
2244.3564,446.016,-8.94E-02
2244.8436,446.116,-9.00E-02
2245.3326,446.216,-9.00E-02
2245.8198,446.316,-9.09E-02
2246.3064,446.416,-9.09E-02
2246.7954,446.516,-9.18E-02
2247.2838,446.616,-9.32E-02
2247.771,446.716,-9.30E-02
2248.2558,446.816,-9.30E-02
2248.7424,446.916,-9.30E-02
2249.2314,447.016,-9.30E-02
2249.7192,447.116,-9.29E-02
2250.2058,447.216,-9.31E-02
2250.693,447.316,-9.49E-02
2251.1838,447.416,-9.51E-02
2251.6746,447.516,-9.50E-02
2252.1642,447.616,-9.49E-02
2252.6538,447.716,-9.53E-02
2253.144,447.816,-9.70E-02
2253.6342,447.916,-9.71E-02
2254.1232,448.016,-9.69E-02
2254.6128,448.116,-9.74E-02
2255.103,448.216,-9.81E-02
2255.5914,448.316,-9.80E-02
2256.0816,448.416,-9.79E-02
2256.5736,448.516,-9.88E-02
2257.0656,448.616,-9.90E-02
2257.5576,448.716,-9.93E-02
2258.0478,448.816,-0.1001
2258.5356,448.916,-0.10001
2259.0258,449.016,-9.98E-02
2259.5148,449.116,-0.10126
2260.0044,449.216,-0.10221
2260.4964,449.316,-0.10194
2260.9878,449.416,-0.10201
2261.481,449.516,-0.10204
2261.9718,449.616,-0.10177
2262.4626,449.716,-0.10313
2262.9546,449.816,-0.104
2263.4454,449.916,-0.10433
2263.9326,450.016,-0.10694
2264.421,450.116,-0.10717
2264.9118,450.216,-0.10681
2265.4026,450.316,-0.10745
2265.8928,450.416,-0.10804
2266.3836,450.516,-0.10803
2266.8732,450.616,-0.10889
2267.3622,450.716,-0.1091
2267.8512,450.816,-0.10886
2268.342,450.916,-0.10934
2268.8334,451.016,-0.11001
2269.323,451.116,-0.10996
2269.8132,451.216,-0.1116
2270.3028,451.316,-0.11219
2270.7942,451.416,-0.11193
2271.2856,451.516,-0.11204
2271.7758,451.616,-0.11198
2272.266,451.716,-0.11186
2272.7544,451.816,-0.11344
2273.2434,451.916,-0.1141
2273.7312,452.016,-0.11423
2274.2172,452.116,-0.11504
2274.7074,452.216,-0.11497
2275.1952,452.316,-0.11579
2275.6818,452.416,-0.11599
2276.1702,452.516,-0.11633
2276.6586,452.616,-0.11705
2277.1482,452.716,-0.117
2277.6372,452.816,-0.11783
