Repository: MaCFP/matl-db

### Experimental Conditions: TGA, DSC
A Netzsch F3 Jupiter using a DSC sample carrier with S-type thermocouples, and a Silicon Carbide furnace was used to conduct Simultaneous Thermal Analysis (TGA + DSC) experiments. Although tests were conducted simultaneously, TGA and DSC measurement data presented here are separated into two files, for consistency with other datasets.

* Heating Rate: 1, 10, or 50 K/min
* Temperature program
  - Initial Temperature: 303.15 K
  - Initial Isotherm: 20 minutes
  - Maximum Temperature: 873.15 K
  - Final Isotherm: None
* Sample mass: 2-6 mg
* Sample geometry: powdered

File: Non-charring/PMMA/Sandia/SANDIA_TGA_Ar_10K_2.csv (part 1 of 4)
Time,Temperature,Mass
[s],[K],[mg]
1200.3498,308.35,9.00E-03
1276.9074,308.45,3.96E-03
1294.5276,308.55,6.99E-03
1306.9092,308.65,7.89E-03
1316.217,308.75,8.00E-03
1324.1088,308.85,5.91E-03
1331.067,308.95,5.99E-03
1337.1,309.05,7.09E-03
1342.6254,309.15,7.12E-03
1347.6804,309.25,9.34E-03
1352.3556,309.35,7.58E-03
1356.7548,309.45,7.62E-03
1360.9926,309.55,6.86E-03
1364.9052,309.65,5.90E-03
1368.5088,309.75,6.01E-03
1372.0098,309.85,6.97E-03
1375.2912,309.95,5.92E-03
1378.5012,310.05,6.10E-03
1381.56,310.15,7.99E-03
1384.5246,310.25,7.09E-03
1387.4178,310.35,5.25E-03
1390.23,310.45,4.76E-03
1392.9924,310.55,4.99E-03
1395.6408,310.65,3.62E-03
1398.2064,310.75,4.06E-03
1400.6904,310.85,4.97E-03
1403.151,310.95,4.00E-03
1405.5162,311.05,4.09E-03
1407.8064,311.15,3.71E-03
1410.1026,311.25,4.41E-03
1412.3226,311.35,5.14E-03
1414.4922,311.45,5.01E-03
1416.597,311.55,3.62E-03
1418.6814,311.65,4.12E-03
1420.761,311.75,5.17E-03
1422.7686,311.85,6.27E-03
1424.7576,311.95,4.00E-03
1426.7022,312.05,4.04E-03
1428.5868,312.15,5.55E-03
1430.4984,312.25,3.51E-03
1432.3302,312.35,3.09E-03
1434.1464,312.45,3.33E-03
1435.9524,312.55,2.03E-03
1437.7188,312.65,3.20E-03
1439.4678,312.75,3.00E-03
1441.2204,312.85,3.00E-03
1442.9298,312.95,2.96E-03
1444.6278,313.05,1.08E-03
1446.2898,313.15,3.09E-03
1447.9086,313.25,1.66E-03
1449.5088,313.35,2.14E-03
1451.1408,313.45,9.84E-04
1452.7068,313.55,1.03E-03
1454.2806,313.65,5.21E-04
1455.8478,313.75,1.96E-04
1457.3868,313.85,-2.43E-04
1458.9306,313.95,1.01E-03
1460.457,314.05,6.78E-04
1461.957,314.15,1.00E-03
1463.4312,314.25,9.93E-04
1464.9084,314.35,9.61E-04
1466.349,314.45,2.07E-03
1467.783,314.55,1.83E-03
1469.2182,314.65,2.10E-03
1470.645,314.75,8.10E-04
1472.0502,314.85,2.04E-03
1473.4428,314.95,1.89E-03
1474.8222,315.05,1.44E-03
1476.1974,315.15,1.07E-03
1477.5666,315.25,1.01E-03
1478.9196,315.35,-6.11E-06
1480.2576,315.45,7.97E-04
1481.5776,315.55,4.43E-04
1482.879,315.65,1.43E-04
1484.1888,315.75,1.05E-03
1485.4896,315.85,-5.73E-06
1486.7892,315.95,-1.98E-04
1488.0648,316.05,-1.20E-03
1489.32,316.15,2.41E-04
1490.5866,316.25,2.15E-04
1491.8484,316.35,9.12E-05
1493.0808,316.45,-9.41E-04
1494.3156,316.55,-1.00E-03
1495.5492,316.65,-1.78E-06
1496.7714,316.75,-2.04E-03
1497.999,316.85,-1.90E-03
1499.187,316.95,-9.91E-05
1500.3894,317.05,-1.88E-03
1501.584,317.15,4.66E-05
1502.7618,317.25,-1.01E-03
1503.9276,317.35,-1.01E-03
1505.085,317.45,1.10E-03
1506.2448,317.55,-1.07E-04
1507.4088,317.65,1.12E-03
1508.5512,317.75,-7.35E-04
1509.6918,317.85,-3.97E-04
1510.809,317.95,6.45E-05
1511.94,318.05,-1.09E-03
1513.065,318.15,-8.75E-04
1514.1732,318.25,-6.80E-05
1515.288,318.35,-1.07E-03
1516.4016,318.45,-2.21E-03
1517.511,318.55,-1.78E-03
1518.6048,318.65,-1.82E-04
1519.6902,318.75,-1.16E-03
1520.7948,318.85,-1.99E-03
1521.879,318.95,-2.01E-03
1522.9644,319.05,-2.26E-03
1524.0504,319.15,-7.63E-04
1525.1226,319.25,-1.67E-03
1526.1894,319.35,-9.95E-04
1527.2628,319.45,-1.91E-03
1528.3146,319.55,-2.70E-03
1529.3634,319.65,-1.76E-03
1530.4212,319.75,-2.93E-03
1531.4784,319.85,-3.03E-03
1532.5062,319.95,-2.01E-03
1533.5298,320.05,-2.93E-03
1534.557,320.15,-3.00E-03
1535.5728,320.25,-3.00E-03
1536.591,320.35,-3.00E-03
1537.5978,320.45,-3.00E-03
1538.6052,320.55,-3.00E-03
1539.6108,320.65,-2.99E-03
1540.6224,320.75,-2.97E-03
1541.625,320.85,-3.92E-03
1542.6306,320.95,-2.85E-03
1543.6128,321.05,-2.95E-03
1544.6058,321.15,-4.70E-03
1545.6036,321.25,-4.01E-03
1546.5888,321.35,-1.93E-03
1547.5752,321.45,-1.78E-03
1548.5532,321.55,-3.60E-03
1549.5276,321.65,-1.98E-03
1550.5116,321.75,-1.98E-03
1551.4824,321.85,-1.98E-03
1552.443,321.95,-2.11E-03
1553.4018,322.05,-1.44E-03
1554.351,322.15,-1.00E-03
1555.293,322.25,-2.03E-03
1556.2524,322.35,-1.05E-03
1557.2076,322.45,-9.91E-04
1558.152,322.55,-1.00E-03
1559.0892,322.65,-9.91E-04
1560.036,322.75,-7.58E-04
1560.975,322.85,-2.99E-03
1561.914,322.95,-6.54E-04
1562.8368,323.05,-1.95E-03
1563.7632,323.15,-7.90E-04
1564.6848,323.25,-1.91E-03
1565.6058,323.35,-8.09E-04
1566.5238,323.45,-1.78E-03
1567.449,323.55,-1.79E-03
1568.3562,323.65,-1.50E-03
1569.2604,323.75,-2.72E-03
1570.164,323.85,-2.61E-03
1571.0736,323.95,-1.95E-03
1571.9712,324.05,-1.49E-03
1572.8754,324.15,-2.78E-03
1573.773,324.25,-2.89E-03
1574.6682,324.35,-3.13E-03
1575.5676,324.45,-6.36E-04
1576.4526,324.55,-2.75E-03
1577.3436,324.65,-2.85E-03
1578.2304,324.75,-4.01E-03
1579.1124,324.85,-1.71E-03
1579.9914,324.95,-2.85E-03
1580.8776,325.05,-3.24E-03
1581.7524,325.15,-2.71E-03
1582.6284,325.25,-2.16E-03
1583.499,325.35,-2.51E-03
1584.3672,325.45,-2.02E-03
1585.2246,325.55,-3.19E-03
1586.0844,325.65,-2.08E-03
1586.9406,325.75,-2.13E-03
1587.8004,325.85,-1.01E-03
1588.659,325.95,-3.16E-03
1589.5188,326.05,-3.15E-03
1590.3744,326.15,-9.36E-04
1591.2336,326.25,-2.01E-03
1592.079,326.35,-2.98E-03
1592.928,326.45,-4.10E-03
1593.777,326.55,-4.08E-03
1594.6188,326.65,-2.95E-03
1595.4552,326.75,-2.93E-03
1596.2964,326.85,-3.93E-03
1597.1424,326.95,-3.91E-03
1597.9818,327.05,-4.70E-03
1598.814,327.15,-4.84E-03
1599.654,327.25,-2.57E-03
1600.4856,327.35,-4.91E-03
1601.3142,327.45,-3.83E-03
1602.1452,327.55,-4.12E-03
1602.9702,327.65,-2.97E-03
1603.7934,327.75,-3.81E-03
1604.6202,327.85,-5.06E-03
1605.4416,327.95,-4.89E-03
1606.2606,328.05,-3.96E-03
1607.0778,328.15,-3.87E-03
1607.8986,328.25,-6.00E-03
1608.7128,328.35,-4.75E-03
1609.5228,328.45,-5.98E-03
1610.3346,328.55,-6.13E-03
1611.1536,328.65,-4.51E-03
1611.9522,328.75,-5.00E-03
1612.7592,328.85,-4.94E-03
1613.5668,328.95,-5.11E-03
1614.372,329.05,-3.98E-03
1615.179,329.15,-4.05E-03
1615.9794,329.25,-3.89E-03
1616.7822,329.35,-5.03E-03
1617.582,329.45,-4.89E-03
1618.3824,329.55,-5.77E-03
1619.178,329.65,-6.01E-03
1619.9754,329.75,-5.23E-03
1620.7692,329.85,-4.57E-03
1621.5642,329.95,-4.98E-03
1622.3586,330.05,-3.73E-03
1623.147,330.15,-5.50E-03
1623.936,330.25,-5.02E-03
1624.7322,330.35,-5.04E-03
1625.5116,330.45,-5.02E-03
1626.2928,330.55,-4.95E-03
1627.0764,330.65,-6.09E-03
1627.851,330.75,-5.94E-03
1628.6286,330.85,-6.09E-03
1629.4032,330.95,-4.96E-03
1630.1784,331.05,-4.94E-03
1630.9512,331.15,-5.71E-03
1631.7288,331.25,-5.99E-03
1632.4968,331.35,-5.53E-03
1633.266,331.45,-4.36E-03
1634.0322,331.55,-4.99E-03
1634.7936,331.65,-6.07E-03
1635.558,331.75,-5.35E-03
1636.3188,331.85,-3.73E-03
1637.0766,331.95,-4.92E-03
1637.8374,332.05,-5.02E-03
1638.5988,332.15,-4.58E-03
1639.3644,332.25,-4.03E-03
1640.1168,332.35,-3.05E-03
1640.877,332.45,-3.19E-03
1641.6318,332.55,-4.22E-03
1642.3872,332.65,-3.13E-03
1643.1366,332.75,-3.98E-03
1643.8848,332.85,-3.80E-03
1644.6312,332.95,-2.73E-03
1645.3836,333.05,-4.47E-03
1646.1336,333.15,-5.04E-03
1646.8848,333.25,-2.83E-03
1647.636,333.35,-3.04E-03
1648.386,333.45,-3.05E-03
1649.1294,333.55,-2.96E-03
1649.8764,333.65,-5.16E-03
1650.6228,333.75,-5.13E-03
1651.3632,333.85,-3.58E-03
1652.0952,333.95,-2.96E-03
1652.8362,334.05,-2.93E-03
1653.5742,334.15,-3.72E-03
1654.305,334.25,-5.11E-03
1655.0364,334.35,-5.15E-03
1655.7678,334.45,-2.96E-03
1656.4998,334.55,-3.04E-03
1657.233,334.65,-3.05E-03
1657.9626,334.75,-2.74E-03
1658.691,334.85,-4.95E-03
1659.4164,334.95,-2.83E-03
1660.1358,335.05,-3.42E-03
1660.857,335.15,-3.57E-03
1661.5788,335.25,-2.93E-03
1662.2982,335.35,-3.00E-03
1663.0248,335.45,-2.99E-03
1663.7496,335.55,-3.09E-03
1664.469,335.65,-2.35E-03
1665.1926,335.75,-2.72E-03
1665.912,335.85,-3.01E-03
1666.632,335.95,-2.91E-03
1667.3466,336.05,-1.82E-03
1668.0672,336.15,-2.57E-03
1668.7836,336.25,-3.02E-03
1669.4952,336.35,-3.06E-03
1670.2062,336.45,-2.02E-03
1670.9148,336.55,-3.12E-03
1671.6264,336.65,-3.01E-03
1672.3368,336.75,-2.80E-03
1673.049,336.85,-4.71E-03
1673.7528,336.95,-4.99E-03
1674.468,337.05,-3.92E-03
1675.1706,337.15,-4.04E-03
1675.8696,337.25,-3.94E-03
1676.5734,337.35,-4.19E-03
1677.2802,337.45,-2.21E-03
1677.9756,337.55,-2.07E-03
1678.6722,337.65,-4.17E-03
1679.3754,337.75,-3.90E-03
1680.078,337.85,-4.22E-03
1680.7758,337.95,-2.52E-03
1681.4718,338.05,-1.95E-03
1682.1708,338.15,-2.00E-03
1682.8662,338.25,-1.92E-03
1683.5634,338.35,-2.66E-03
1684.2552,338.45,-4.20E-03
1684.9494,338.55,-3.96E-03
1685.6442,338.65,-4.00E-03
1686.3396,338.75,-4.00E-03
1687.0284,338.85,-4.05E-03
1687.722,338.95,-3.48E-03
1688.4132,339.05,-1.84E-03
1689.1014,339.15,-1.83E-03
1689.7878,339.25,-3.52E-03
1690.4802,339.35,-4.04E-03
1691.1654,339.45,-4.00E-03
1691.8548,339.55,-4.12E-03
1692.5382,339.65,-5.24E-03
1693.2198,339.75,-4.12E-03
1693.9056,339.85,-2.69E-03
1694.5848,339.95,-3.90E-03
1695.2688,340.05,-3.11E-03
1695.951,340.15,-3.00E-03
1696.632,340.25,-1.93E-03
1697.3124,340.35,-2.01E-03
1697.9922,340.45,-2.08E-03
1698.6696,340.55,-1.46E-03
1699.3482,340.65,-9.23E-04
1700.0244,340.75,-1.02E-03
1700.7018,340.85,-9.76E-04
1701.3762,340.95,-9.43E-04
1702.0488,341.05,1.19E-03
1702.7208,341.15,6.93E-04
1703.3922,341.25,-9.31E-05
1704.0648,341.35,2.97E-05
1704.7344,341.45,-3.34E-05
1705.4088,341.55,9.37E-05
1706.0778,341.65,-9.09E-04
1706.7516,341.75,-9.99E-04
1707.423,341.85,-1.02E-03
1708.0878,341.95,-9.00E-04
1708.7502,342.05,-1.62E-03
1709.4162,342.15,-3.21E-03
1710.0846,342.25,-2.95E-03
1710.7524,342.35,-3.01E-03
1711.4178,342.45,-3.00E-03
1712.0784,342.55,-3.00E-03
1712.7456,342.65,-3.00E-03
1713.405,342.75,-2.96E-03
1714.071,342.85,-3.33E-03
1714.7328,342.95,-5.21E-03
1715.3928,343.05,-4.94E-03
1716.0558,343.15,-5.01E-03
1716.7134,343.25,-5.00E-03
1717.3734,343.35,-5.00E-03
1718.0328,343.45,-5.00E-03
1718.6952,343.55,-4.99E-03
1719.3546,343.65,-5.00E-03
1720.014,343.75,-5.16E-03
1720.6752,343.85,-7.18E-03
1721.3388,343.95,-6.95E-03
1721.997,344.05,-6.99E-03
1722.6498,344.15,-7.10E-03
1723.3038,344.25,-6.40E-03
1723.959,344.35,-5.92E-03
1724.6124,344.45,-6.03E-03
1725.2652,344.55,-5.94E-03
1725.9126,344.65,-6.94E-03
1726.5642,344.75,-6.96E-03
1727.2158,344.85,-4.89E-03
1727.8674,344.95,-5.04E-03
1728.5154,345.05,-4.99E-03
1729.1688,345.15,-5.00E-03
1729.8198,345.25,-5.00E-03
1730.4648,345.35,-5.01E-03
1731.1104,345.45,-4.97E-03
1731.7536,345.55,-5.10E-03
1732.3962,345.65,-4.25E-03
1733.0388,345.75,-3.88E-03
1733.6808,345.85,-4.92E-03
1734.3276,345.95,-5.00E-03
1734.975,346.05,-4.97E-03
1735.6206,346.15,-3.94E-03
1736.2638,346.25,-4.02E-03
1736.9052,346.35,-4.00E-03
1737.5442,346.45,-3.97E-03
1738.1898,346.55,-4.16E-03
1738.8354,346.65,-3.09E-03
1739.4744,346.75,-1.71E-03
1740.114,346.85,-2.67E-03
1740.7512,346.95,-3.06E-03
1741.3896,347.05,-3.00E-03
1742.0244,347.15,-2.96E-03
1742.6622,347.25,-3.14E-03
1743.2982,347.35,-1.14E-03
1743.9384,347.45,-9.81E-04
1744.5774,347.55,-2.02E-03
1745.217,347.65,-1.99E-03
1745.856,347.75,-2.00E-03
1746.4866,347.85,-2.00E-03
1747.1196,347.95,-2.00E-03
1747.7538,348.05,-2.02E-03
1748.3802,348.15,-1.93E-03
1749.0114,348.25,-2.38E-03
1749.645,348.35,-3.30E-03
1750.2786,348.45,-1.86E-03
1750.9086,348.55,-8.37E-04
1751.5392,348.65,-1.02E-03
1752.1692,348.75,-1.05E-03
1752.798,348.85,-7.79E-04
1753.4328,348.95,-2.76E-03
1754.0622,349.05,-2.17E-03
1754.6916,349.15,-1.97E-03
1755.315,349.25,-2.00E-03
1755.9486,349.35,-2.00E-03
1756.5726,349.45,-2.01E-03
1757.1966,349.55,-1.95E-03
1757.8236,349.65,-8.89E-04
1758.4494,349.75,-1.28E-03
1759.0764,349.85,-3.17E-03
1759.7058,349.95,-2.95E-03
1760.3292,350.05,-3.01E-03
1760.9556,350.15,-3.00E-03
1761.5796,350.25,-3.00E-03
1762.2042,350.35,-3.01E-03
1762.8294,350.45,-2.96E-03
1763.4528,350.55,-3.16E-03
1764.0774,350.65,-2.24E-03
1764.7014,350.75,-3.12E-03
1765.3296,350.85,-4.18E-03
1765.9512,350.95,-3.96E-03
1766.5716,351.05,-4.01E-03
1767.1962,351.15,-3.99E-03
1767.8208,351.25,-4.01E-03
1768.4382,351.35,-3.97E-03
1769.0562,351.45,-4.11E-03
1769.6754,351.55,-2.97E-03
1770.291,351.65,-4.82E-03
1770.9048,351.75,-5.07E-03
1771.5228,351.85,-4.03E-03
1772.1354,351.95,-4.00E-03
1772.748,352.05,-4.00E-03
1773.3624,352.15,-3.99E-03
1773.9786,352.25,-2.97E-03
1774.5894,352.35,-3.04E-03
1775.202,352.45,-2.84E-03
1775.8092,352.55,-1.04E-03
1776.423,352.65,-3.16E-03
1777.029,352.75,-2.94E-03
1777.6362,352.85,-3.08E-03
1778.2428,352.95,-2.72E-03
1778.8518,353.05,-9.79E-04
1779.4614,353.15,-2.13E-03
1780.0698,353.25,-1.94E-03
1780.68,353.35,-2.10E-03
1781.2902,353.45,-1.60E-03
1781.8992,353.55,1.94E-04
1782.5088,353.65,-5.27E-05
1783.1214,353.75,1.45E-05
1783.7316,353.85,-3.67E-06
1784.3424,353.95,-1.49E-07
1784.9508,354.05,4.52E-06
1785.561,354.15,-1.88E-05
1786.1688,354.25,7.29E-05
1786.7784,354.35,-3.37E-04
1787.385,354.45,-1.19E-03
1787.991,354.55,-5.90E-04
1788.5928,354.65,1.08E-04
1789.191,354.75,-4.98E-05
1789.797,354.85,9.47E-05
1790.4018,354.95,-4.07E-04
1791.0066,355.05,-1.11E-03
1791.6078,355.15,-9.73E-04
1792.2078,355.25,-1.00E-03
1792.8084,355.35,-1.02E-03
1793.4084,355.45,-9.10E-04
1794.0102,355.55,-1.42E-03
1794.612,355.65,-2.11E-03
1795.212,355.75,-1.97E-03
1795.8102,355.85,-2.01E-03
1796.4054,355.95,-1.98E-03
1797.003,356.05,-2.05E-03
1797.6036,356.15,-1.82E-03
1798.2012,356.25,-2.81E-03
1798.7988,356.35,-4.22E-03
1799.3928,356.45,-3.94E-03
1799.988,356.55,-4.01E-03
1800.5856,356.65,-4.00E-03
1801.185,356.75,-3.98E-03
1801.785,356.85,-4.08E-03
1802.379,356.95,-3.64E-03
1802.9754,357.05,-2.89E-03
1803.5712,357.15,-3.03E-03
1804.1664,357.25,-2.99E-03
1804.764,357.35,-3.02E-03
1805.3598,357.45,-2.92E-03
1805.9556,357.55,-3.31E-03
1806.5472,357.65,-4.11E-03
1807.1382,357.75,-3.95E-03
1807.7304,357.85,-4.07E-03
1808.3202,357.95,-3.76E-03
1808.91,358.05,-2.87E-03
1809.4998,358.15,-3.13E-03
1810.0854,358.25,-2.61E-03
1810.6716,358.35,-8.28E-04
1811.2584,358.45,-1.04E-03
1811.8458,358.55,-9.85E-04
1812.4374,358.65,-1.02E-03
1813.0278,358.75,-9.48E-04
1813.6152,358.85,-1.16E-03
1814.202,358.95,-3.09E-03
1814.7924,359.05,-2.98E-03
1815.3828,359.15,-3.00E-03
1815.9636,359.25,-3.01E-03
1816.551,359.35,-3.00E-03
1817.1408,359.45,-1.02E-03
1817.7264,359.55,-9.86E-04
1818.3096,359.65,-1.01E-03
1818.8922,359.75,-9.97E-04
1819.4772,359.85,-1.00E-03
1820.0628,359.95,-9.90E-04
1820.6484,360.05,-1.04E-03
1821.2364,360.15,-8.34E-04
1821.8208,360.25,-2.64E-03
1822.4052,360.35,-3.10E-03
1822.9878,360.45,-2.98E-03
1823.5716,360.55,-2.95E-03
1824.1542,360.65,-3.21E-03
1824.7374,360.75,-1.65E-03
1825.317,360.85,-8.60E-04
1825.8966,360.95,-9.42E-04
1826.4774,361.05,-1.54E-03
1827.0594,361.15,-2.11E-03
1827.6408,361.25,-1.95E-03
1828.2216,361.35,-2.10E-03
1828.8054,361.45,-1.59E-03
1829.3832,361.55,-8.88E-04
1829.955,361.65,-1.04E-03
1830.5298,361.75,-9.70E-04
1831.1064,361.85,-1.07E-03
1831.6812,361.95,-7.70E-04
1832.2566,362.05,-6.15E-05
1832.8284,362.15,-1.08E-03
1833.4032,362.25,-9.84E-04
1833.9768,362.35,-1.00E-03
1834.5522,362.45,-1.00E-03
1835.1252,362.55,-9.99E-04
1835.703,362.65,-1.00E-03
1836.2772,362.75,-9.84E-04
1836.8496,362.85,-1.08E-03
1837.4208,362.95,-1.89E-04
1837.9908,363.05,9.28E-05
1838.565,363.15,-1.58E-04
1839.1362,363.25,8.12E-04
1839.705,363.35,3.55E-04
1840.2738,363.45,4.81E-04
1840.8408,363.55,9.40E-04
1841.4072,363.65,1.80E-03
1841.9748,363.75,3.23E-03
1842.5448,363.85,2.94E-03
1843.1166,363.95,3.02E-03
1843.6866,364.05,3.00E-03
1844.2584,364.15,3.00E-03
1844.8236,364.25,2.99E-03
1845.393,364.35,3.01E-03
1845.9588,364.45,2.99E-03
1846.5246,364.55,2.03E-03
1847.0934,364.65,1.98E-03
1847.661,364.75,2.01E-03
1848.225,364.85,2.00E-03
1848.789,364.95,2.00E-03
1849.3566,365.05,2.00E-03
1849.9254,365.15,2.01E-03
1850.4924,365.25,1.97E-03
1851.0582,365.35,2.11E-03
1851.6234,365.45,1.54E-03
1852.1898,365.55,9.38E-04
1852.7538,365.65,8.80E-04
1853.3196,365.75,1.49E-03
1853.8872,365.85,3.19E-03
1854.4506,365.95,2.96E-03
1855.014,366.05,3.00E-03
1855.5768,366.15,3.01E-03
1856.1402,366.25,3.01E-03
1856.6994,366.35,2.06E-03
1857.2646,366.45,1.97E-03
1857.8262,366.55,2.01E-03
1858.3884,366.65,2.00E-03
1858.9524,366.75,2.00E-03
1859.5134,366.85,2.01E-03
1860.0702,366.95,1.97E-03
1860.6306,367.05,2.10E-03
1861.1928,367.15,1.61E-03
1861.752,367.25,8.92E-04
1862.307,367.35,1.03E-03
1862.8632,367.45,9.96E-04
1863.4236,367.55,9.97E-04
1863.9798,367.65,1.01E-03
1864.539,367.75,1.01E-03
1865.0964,367.85,8.78E-04
1865.6562,367.95,2.90E-03
1866.2118,368.05,1.49E-03
1866.768,368.15,8.35E-04
1867.3272,368.25,1.05E-03
1867.8846,368.35,9.83E-04
1868.439,368.45,1.00E-03
1868.9964,368.55,1.00E-03
1869.555,368.65,9.90E-04
1870.1106,368.75,1.03E-03
1870.6668,368.85,9.18E-04
1871.2194,368.95,1.18E-03
1871.7768,369.05,3.05E-03
1872.3318,369.15,3.01E-03
1872.8874,369.25,3.00E-03
1873.4406,369.35,2.94E-03
1873.9962,369.45,3.72E-03
1874.5524,369.55,4.28E-03
1875.1098,369.65,2.74E-03
1875.666,369.75,1.81E-03
1876.2228,369.85,2.05E-03
1876.779,369.95,1.98E-03
1877.3316,370.05,2.00E-03
1877.8842,370.15,2.00E-03
1878.4374,370.25,2.00E-03
1878.9924,370.35,2.00E-03
1879.5438,370.45,2.00E-03
1880.0964,370.55,2.00E-03
1880.6478,370.65,2.00E-03
1881.2016,370.75,2.00E-03
1881.7536,370.85,2.00E-03
1882.3026,370.95,2.00E-03
1882.854,371.05,2.00E-03
1883.406,371.15,2.01E-03
1883.9568,371.25,1.96E-03
1884.5058,371.35,2.11E-03
1885.0566,371.45,1.71E-03
1885.6128,371.55,-1.10E-04
1886.1642,371.65,7.81E-06
1886.7114,371.75,6.56E-06
1887.261,371.85,-4.41E-06
1887.81,371.95,1.95E-06
1888.3572,372.05,-7.30E-07
1888.902,372.15,2.27E-07
1889.4492,372.25,-2.25E-09
1889.9982,372.35,-2.18E-07
1890.5454,372.45,7.15E-07
1891.092,372.55,-1.94E-06
1891.6362,372.65,4.17E-06
1892.1834,372.75,-5.51E-06
1892.7306,372.85,-1.04E-05
1893.279,372.95,1.20E-04
1893.8226,373.05,-1.65E-03
1894.371,373.15,-2.13E-03
1894.92,373.25,-1.96E-03
1895.4654,373.35,-2.01E-03
1896.012,373.45,-2.00E-03
1896.5604,373.55,-2.00E-03
1897.1082,373.65,-2.00E-03
1897.653,373.75,-2.00E-03
1898.193,373.85,-2.00E-03
1898.7336,373.95,-2.00E-03
1899.2778,374.05,-2.00E-03
1899.8208,374.15,-2.00E-03
1900.3656,374.25,-2.00E-03
1900.9092,374.35,-2.01E-03
1901.4522,374.45,-1.97E-03
1901.9946,374.55,-2.08E-03
1902.537,374.65,-1.72E-03
1903.0818,374.75,-8.90E-04
1903.626,374.85,-1.06E-03
1904.1714,374.95,-9.62E-04
1904.7144,375.05,2.42E-05
1905.2538,375.15,-1.69E-03
1905.7938,375.25,-2.23E-03
1906.3386,375.35,-1.28E-03
1906.8786,375.45,-9.28E-04
1907.4192,375.55,-9.98E-04
1907.964,375.65,-1.07E-03
1908.5064,375.75,-7.69E-04
1909.0464,375.85,6.25E-05
1909.5852,375.95,7.86E-06
1910.124,376.05,3.77E-05
1910.6664,376.15,-1.03E-03
1911.2112,376.25,5.55E-04
1911.7536,376.35,1.16E-03
1912.2954,376.45,9.45E-04
1912.836,376.55,1.02E-03
1913.3754,376.65,9.94E-04
1913.9172,376.75,1.01E-03
1914.4614,376.85,9.90E-04
1915.0026,376.95,1.02E-03
1915.5426,377.05,1.01E-03
1916.0778,377.15,9.10E-05
1916.6154,377.25,-4.67E-05
1917.1542,377.35,1.67E-05
1917.6954,377.45,1.22E-06
1918.2348,377.55,-2.40E-05
1918.773,377.65,7.89E-05
1919.3124,377.75,-2.36E-04
1919.8482,377.85,-1.08E-03
1920.384,377.95,-9.91E-04
1920.9228,378.05,-9.98E-04
1921.4616,378.15,-1.00E-03
1921.998,378.25,-9.98E-04
1922.535,378.35,-1.00E-03
1923.0726,378.45,-9.92E-04
1923.6084,378.55,-1.02E-03
1924.1436,378.65,-9.31E-04
1924.68,378.75,-1.18E-03
1925.214,378.85,-2.06E-03
1925.7516,378.95,-2.00E-03
1926.288,379.05,-1.99E-03
1926.8214,379.15,-2.00E-03
1927.356,379.25,-2.00E-03
1927.8912,379.35,-2.00E-03
1928.4288,379.45,-2.00E-03
1928.9658,379.55,-2.00E-03
1929.501,379.65,-2.01E-03
1930.0386,379.75,-1.98E-03
1930.5732,379.85,-2.02E-03
1931.1078,379.95,-2.09E-03
1931.6418,380.05,-2.09E-04
1932.1776,380.15,-6.21E-04
1932.7134,380.25,-1.13E-03
1933.2474,380.35,-9.58E-04
1933.7814,380.45,-1.01E-03
1934.3166,380.55,-9.97E-04
1934.8512,380.65,-1.00E-03
1935.3882,380.75,-1.00E-03
1935.9234,380.85,-1.00E-03
1936.4628,380.95,-1.00E-03
1936.9932,381.05,-1.00E-03
1937.5278,381.15,-9.92E-04
1938.0636,381.25,-1.03E-03
1938.597,381.35,-9.12E-04
1939.131,381.45,-1.27E-03
1939.6656,381.55,-2.08E-03
1940.1984,381.65,-1.99E-03
1940.7288,381.75,-2.00E-03
1941.2604,381.85,-1.96E-03
1941.7914,381.95,-2.20E-03
1942.3212,382.05,-7.23E-04
1942.8528,382.15,2.05E-04
1943.3874,382.25,-8.06E-05
1943.9196,382.35,7.86E-05
1944.4494,382.45,-1.40E-04
1944.9822,382.55,-1.02E-03
1945.5144,382.65,-9.92E-04
1946.0472,382.75,-1.15E-03
1946.577,382.85,5.10E-04
1947.1062,382.95,1.07E-03
1947.6342,383.05,1.41E-03
1948.1628,383.15,2.12E-03
1948.6908,383.25,1.97E-03
1949.2188,383.35,2.00E-03
1949.754,383.45,2.00E-03
1950.2844,383.55,2.00E-03
1950.8124,383.65,2.00E-03
1951.3422,383.75,2.00E-03
1951.8726,383.85,2.00E-03
1952.4018,383.95,2.01E-03
1952.9316,384.05,1.96E-03
1953.4626,384.15,2.08E-03
1953.993,384.25,1.90E-03
1954.5246,384.35,5.74E-05
1955.055,384.45,-6.56E-05
1955.5818,384.55,3.29E-05
1956.108,384.65,-1.25E-05
1956.6372,384.75,3.97E-06
1957.167,384.85,-1.12E-06
1957.6938,384.95,2.65E-07
1958.223,385.05,-4.61E-08
1958.7516,385.15,3.72E-10
1959.2802,385.25,4.59E-09
1959.8112,385.35,-2.73E-09
1960.341,385.45,1.49E-09
1960.8672,385.55,-1.86E-09
1961.3946,385.65,4.73E-09
1961.922,385.75,-1.24E-08
1962.4476,385.85,2.48E-08
1962.9762,385.95,-2.22E-08
1963.5048,386.05,-1.15E-07
1964.0316,386.15,8.94E-07
1964.5572,386.25,-4.10E-06
1965.0834,386.35,1.53E-05
1965.6096,386.45,-4.92E-05
1966.1352,386.55,1.35E-04
1966.662,386.65,-3.05E-04
1967.1912,386.75,-2.08E-03
1967.718,386.85,-2.02E-03
1968.2472,386.95,-1.99E-03
1968.777,387.05,-1.98E-03
1969.3038,387.15,-2.10E-03
1969.8306,387.25,-1.54E-03
1970.3568,387.35,-8.92E-04
1970.8812,387.45,-1.02E-03
1971.4062,387.55,-9.98E-04
1971.93,387.65,-1.00E-03
1972.455,387.75,-9.80E-04
1972.98,387.85,-1.10E-03
1973.5074,387.95,-3.88E-04
1974.033,388.05,1.04E-04
1974.5574,388.15,-2.89E-05
1975.0818,388.25,6.60E-06
1975.6056,388.35,-9.62E-07
1976.1324,388.45,-1.02E-07
1976.6592,388.55,1.60E-07
1977.1842,388.65,-8.31E-08
1977.7074,388.75,3.22E-08
1978.2306,388.85,-1.03E-08
1978.7568,388.95,2.77E-09
1979.283,389.05,-4.81E-10
1979.8044,389.15,-1.56E-10
1980.327,389.25,-3.14E-10
1980.8508,389.35,4.08E-09
1981.3746,389.45,-2.05E-08
1981.899,389.55,7.93E-08
1982.4252,389.65,-2.61E-07
1982.9508,389.75,7.49E-07
1983.4728,389.85,-1.67E-06
1983.9972,389.95,2.14E-06
1984.5222,390.05,3.91E-06
1985.0472,390.15,-4.21E-05
1985.5716,390.25,2.08E-04
1986.0966,390.35,-1.18E-03
1986.6204,390.45,-2.21E-03
1987.1442,390.55,-1.94E-03
1987.668,390.65,-2.01E-03
1988.1906,390.75,-2.00E-03
1988.712,390.85,-2.00E-03
1989.2334,390.95,-2.00E-03
1989.7548,391.05,-2.00E-03
1990.2774,391.15,-2.00E-03
1990.8018,391.25,-2.00E-03
1991.3244,391.35,-2.00E-03
1991.8428,391.45,-2.00E-03
1992.3654,391.55,-2.00E-03
1992.8892,391.65,-2.00E-03
1993.4082,391.75,-2.00E-03
1993.929,391.85,-2.00E-03
1994.4492,391.95,-2.00E-03
1994.967,392.05,-2.01E-03
1995.4878,392.15,-1.97E-03
1996.0116,392.25,-2.04E-03
1996.5336,392.35,-2.03E-03
1997.0544,392.45,-2.53E-04
1997.5728,392.55,1.28E-04
1998.0918,392.65,-4.89E-05
1998.6096,392.75,1.55E-05
1999.1268,392.85,-4.17E-06
1999.6452,392.95,1.08E-06
2000.1654,393.05,-2.01E-07
2000.6838,393.15,-2.11E-06
2001.1998,393.25,1.31E-05
2001.717,393.35,-5.39E-05
2002.236,393.45,1.82E-04
2002.755,393.55,-5.92E-04
2003.2746,393.65,-2.27E-03
2003.7912,393.75,-1.88E-03
2004.3078,393.85,-9.13E-05
2004.8292,393.95,7.84E-05
2005.3446,394.05,-3.68E-05
2005.8642,394.15,1.28E-05
2006.3844,394.25,-3.84E-06
2006.9028,394.35,9.25E-07
2007.4248,394.45,-1.60E-07
2007.942,394.55,-6.03E-09
2008.4592,394.65,2.13E-08
2008.974,394.75,-1.17E-08
2009.4888,394.85,4.52E-09
2010.006,394.95,-1.40E-09
2010.525,395.05,3.62E-10
2011.044,395.15,-6.90E-11
2011.566,395.25,3.70E-12
2012.085,395.35,1.32E-12
2012.601,395.45,2.28E-11
2013.1164,395.55,-1.08E-10
2013.6336,395.65,3.67E-10
2014.1508,395.75,-1.02E-09
2014.668,395.85,2.17E-09
2015.1858,395.95,-2.19E-09
2015.7018,396.05,-8.74E-09
2016.2184,396.15,6.69E-08
2016.7362,396.25,-2.95E-07
2017.2498,396.35,1.04E-06
2017.7646,396.45,-2.95E-06
2018.2812,396.55,6.66E-06
2018.7948,396.65,-7.54E-06
2019.309,396.75,-2.06E-05
2019.822,396.85,1.80E-04
2020.3362,396.95,-1.34E-03
2020.8504,397.05,-2.20E-03
2021.364,397.15,-1.94E-03
2021.8782,397.25,-2.01E-03
2022.3924,397.35,-2.00E-03
2022.9048,397.45,-2.00E-03
2023.4184,397.55,-2.00E-03
2023.9278,397.65,-2.00E-03
2024.439,397.75,-2.00E-03
2024.9544,397.85,-2.00E-03
2025.4692,397.95,-2.00E-03
2025.981,398.05,-2.00E-03
2026.4958,398.15,-2.00E-03
2027.0088,398.25,-1.99E-03
2027.52,398.35,-2.03E-03
2028.033,398.45,-1.90E-03
2028.5484,398.55,-2.30E-03
2029.0626,398.65,-3.08E-03
2029.5762,398.75,-2.99E-03
2030.0886,398.85,-2.99E-03
2030.601,398.95,-3.00E-03
2031.1104,399.05,-3.00E-03
2031.621,399.15,-3.00E-03
2032.134,399.25,-3.00E-03
2032.6446,399.35,-3.00E-03
2033.1564,399.45,-3.00E-03
2033.67,399.55,-3.02E-03
2034.1824,399.65,-2.90E-03
2034.6942,399.75,-3.59E-03
2035.2078,399.85,-4.11E-03
2035.7202,399.95,-3.97E-03
2036.2308,400.05,-4.00E-03
2036.7444,400.15,-4.00E-03
2037.2544,400.25,-4.00E-03
2037.7638,400.35,-4.00E-03
2038.275,400.45,-4.00E-03
2038.7856,400.55,-4.00E-03
2039.2944,400.65,-4.01E-03
2039.8062,400.75,-3.99E-03
2040.3198,400.85,-3.98E-03
2040.8292,400.95,-4.17E-03
2041.338,401.05,-2.69E-03
2041.8474,401.15,-1.70E-03
2042.3574,401.25,-2.38E-03
2042.868,401.35,-3.07E-03
2043.3798,401.45,-2.99E-03
2043.8916,401.55,-3.00E-03
2044.4016,401.65,-3.00E-03
2044.9116,401.75,-3.01E-03
2045.4228,401.85,-2.95E-03
2045.9316,401.95,-3.13E-03
2046.4398,402.05,-2.76E-03
2046.9522,402.15,-9.96E-04
2047.4628,402.25,-9.42E-04
2047.9728,402.35,-1.03E-03
2048.4846,402.45,-1.00E-03
2048.9964,402.55,-9.51E-04
2049.507,402.65,-1.13E-03
2050.0176,402.75,-8.11E-04
2050.527,402.85,9.71E-04
2051.0364,402.95,2.34E-04
2051.5464,403.05,-1.13E-04
2052.0558,403.15,4.11E-05
2052.5628,403.25,-1.19E-05
2053.0698,403.35,2.50E-06
2053.5786,403.45,-1.72E-07
2054.085,403.55,1.41E-07
2054.5932,403.65,-1.91E-06
2055.1008,403.75,8.16E-06
2055.6072,403.85,-2.59E-05
2056.1136,403.95,6.27E-05
2056.6218,404.05,-9.65E-05
2057.1276,404.15,-9.81E-04
2057.6346,404.25,-9.56E-04
2058.141,404.35,-1.66E-03
2058.6462,404.45,-2.11E-03
2059.1502,404.55,-1.96E-03
2059.6542,404.65,-2.02E-03
2060.1582,404.75,-2.00E-03
2060.6634,404.85,-1.93E-03
2061.1656,404.95,-2.72E-03
2061.669,405.05,-3.10E-03
2062.173,405.15,-2.97E-03
2062.677,405.25,-3.02E-03
2063.1828,405.35,-2.99E-03
2063.6868,405.45,-2.94E-03
2064.1908,405.55,-3.77E-03
2064.6942,405.65,-4.09E-03
2065.1988,405.75,-3.97E-03
2065.7034,405.85,-4.01E-03
2066.2074,405.95,-4.00E-03
2066.7114,406.05,-4.00E-03
2067.216,406.15,-4.00E-03
2067.723,406.25,-4.00E-03
2068.23,406.35,-4.00E-03
2068.7334,406.45,-4.00E-03
2069.2356,406.55,-4.00E-03
2069.7408,406.65,-4.00E-03
2070.2442,406.75,-3.99E-03
2070.7446,406.85,-4.03E-03
2071.2474,406.95,-3.90E-03
2071.7502,407.05,-4.31E-03
2072.2518,407.15,-5.08E-03
2072.7558,407.25,-5.00E-03
2073.2592,407.35,-4.99E-03
2073.7632,407.45,-5.00E-03
2074.2648,407.55,-5.00E-03
2074.7658,407.65,-5.00E-03
2075.2686,407.75,-5.00E-03
2075.7684,407.85,-5.00E-03
2076.27,407.95,-5.00E-03
2076.7734,408.05,-5.00E-03
2077.2768,408.15,-5.00E-03
2077.7796,408.25,-5.00E-03
2078.2806,408.35,-5.00E-03
2078.7792,408.45,-5.00E-03
2079.2796,408.55,-5.00E-03
2079.7806,408.65,-5.03E-03
2080.2786,408.75,-4.89E-03
2080.7772,408.85,-5.36E-03
2081.2788,408.95,-6.09E-03
2081.7798,409.05,-5.99E-03
2082.2796,409.15,-5.99E-03
2082.7824,409.25,-6.00E-03
2083.2846,409.35,-6.01E-03
2083.7874,409.45,-5.96E-03
2084.2914,409.55,-6.10E-03
2084.7942,409.65,-5.90E-03
2085.2946,409.75,-4.14E-03
2085.7944,409.85,-3.89E-03
2086.2948,409.95,-4.05E-03
2086.7952,410.05,-3.98E-03
2087.2974,410.15,-4.00E-03
2087.8008,410.25,-4.00E-03
2088.3024,410.35,-4.00E-03
2088.804,410.45,-4.00E-03
2089.305,410.55,-4.00E-03
2089.8048,410.65,-4.00E-03
2090.3028,410.75,-4.00E-03
2090.8026,410.85,-4.00E-03
2091.3054,410.95,-4.00E-03
2091.8088,411.05,-4.00E-03
2092.308,411.15,-4.00E-03
2092.806,411.25,-4.00E-03
2093.3064,411.35,-4.00E-03
2093.8062,411.45,-4.00E-03
2094.3048,411.55,-4.00E-03
2094.8064,411.65,-4.00E-03
2095.3056,411.75,-4.00E-03
2095.8054,411.85,-3.99E-03
2096.3064,411.95,-4.01E-03
2096.8044,412.05,-3.98E-03
2097.3012,412.15,-3.96E-03
2097.7998,412.25,-4.78E-03
2098.2996,412.35,-5.09E-03
2098.7988,412.45,-4.97E-03
2099.2974,412.55,-5.01E-03
2099.796,412.65,-5.00E-03
2100.2946,412.75,-5.00E-03
2100.792,412.85,-5.00E-03
2101.2912,412.95,-5.00E-03
2101.7892,413.05,-5.00E-03
2102.2872,413.15,-5.00E-03
2102.7864,413.25,-5.00E-03
2103.2856,413.35,-5.00E-03
2103.7836,413.45,-5.00E-03
2104.2816,413.55,-5.00E-03
2104.7784,413.65,-5.00E-03
2105.2764,413.75,-5.00E-03
2105.7756,413.85,-5.00E-03
2106.2724,413.95,-5.00E-03
2106.7716,414.05,-5.00E-03
2107.2684,414.15,-5.00E-03
2107.7634,414.25,-5.00E-03
2108.2602,414.35,-4.99E-03
2108.7564,414.45,-5.00E-03
2109.2538,414.55,-5.04E-03
2109.7524,414.65,-4.79E-03
2110.251,414.75,-6.00E-03
2110.7484,414.85,-7.21E-03
2111.244,414.95,-6.96E-03
2111.739,415.05,-7.00E-03
2112.2358,415.15,-7.00E-03
2112.7332,415.25,-7.03E-03
2113.2312,415.35,-6.91E-03
2113.7286,415.45,-7.27E-03
2114.2236,415.55,-8.06E-03
2114.7192,415.65,-8.01E-03
2115.2166,415.75,-7.99E-03
2115.7128,415.85,-8.01E-03
2116.2084,415.95,-8.00E-03
2116.704,416.05,-8.00E-03
2117.1996,416.15,-8.00E-03
2117.697,416.25,-8.00E-03
2118.1926,416.35,-8.03E-03
2118.6888,416.45,-7.89E-03
2119.1868,416.55,-8.38E-03
2119.686,416.65,-9.09E-03
2120.1846,416.75,-8.99E-03
2120.682,416.85,-8.99E-03
2121.1794,416.95,-9.00E-03
2121.6744,417.05,-9.00E-03
2122.1706,417.15,-9.00E-03
2122.668,417.25,-9.00E-03
2123.163,417.35,-9.00E-03
2123.6598,417.45,-9.00E-03
2124.1548,417.55,-9.01E-03
2124.6498,417.65,-8.98E-03
2125.1436,417.75,-9.06E-03
2125.6356,417.85,-8.91E-03
2126.1282,417.95,-8.94E-03
2126.6226,418.05,-1.15E-02
2127.1182,418.15,-1.22E-02
2127.612,418.25,-1.19E-02
2128.1046,418.35,-1.20E-02
2128.5978,418.45,-1.20E-02
2129.0922,418.55,-1.20E-02
2129.5884,418.65,-1.20E-02
2130.081,418.75,-1.20E-02
2130.5748,418.85,-1.20E-02
2131.0698,418.95,-1.20E-02
2131.5624,419.05,-1.20E-02
2132.0532,419.15,-1.20E-02
2132.5452,419.25,-1.20E-02
2133.0378,419.35,-1.20E-02
2133.5304,419.45,-1.20E-02
2134.0224,419.55,-1.20E-02
2134.5144,419.65,-1.20E-02
2135.0076,419.75,-1.20E-02
2135.5008,419.85,-1.20E-02
2135.9946,419.95,-1.20E-02
2136.4896,420.05,-1.20E-02
2136.9846,420.15,-1.20E-02
2137.479,420.25,-1.20E-02
2137.974,420.35,-1.20E-02
2138.4672,420.45,-1.20E-02
2138.9616,420.55,-1.20E-02
2139.4566,420.65,-1.20E-02
2139.9504,420.75,-1.20E-02
2140.4448,420.85,-1.29E-02
2140.9404,420.95,-1.31E-02
2141.4342,421.05,-1.30E-02
2141.9256,421.15,-1.30E-02
2142.4176,421.25,-1.30E-02
2142.9132,421.35,-1.29E-02
2143.407,421.45,-1.46E-02
2143.899,421.55,-1.52E-02
2144.3916,421.65,-1.49E-02
2144.8848,421.75,-1.50E-02
2145.378,421.85,-1.50E-02
2145.8712,421.95,-1.50E-02
2146.3632,422.05,-1.48E-02
2146.8576,422.15,-1.60E-02
2147.3508,422.25,-1.72E-02
2147.841,422.35,-1.70E-02
2148.333,422.45,-1.70E-02
2148.8262,422.55,-1.70E-02
2149.3164,422.65,-1.70E-02
2149.8072,422.75,-1.70E-02
2150.2998,422.85,-1.70E-02
2150.7912,422.95,-1.70E-02
2151.2844,423.05,-1.70E-02
2151.7794,423.15,-1.70E-02
2152.2702,423.25,-1.70E-02
2152.7622,423.35,-1.70E-02
2153.256,423.45,-1.70E-02
2153.7468,423.55,-1.70E-02
2154.2382,423.65,-1.70E-02
2154.7302,423.75,-1.70E-02
2155.2246,423.85,-1.70E-02
2155.7184,423.95,-1.70E-02
2156.2092,424.05,-1.70E-02
2156.7012,424.15,-1.70E-02
2157.1938,424.25,-1.70E-02
2157.6864,424.35,-1.70E-02
2158.1784,424.45,-1.70E-02
2158.6716,424.55,-1.70E-02
2159.1648,424.65,-1.70E-02
2159.6562,424.75,-1.70E-02
2160.1494,424.85,-1.70E-02
2160.645,424.95,-1.70E-02
2161.137,425.05,-1.70E-02
2161.6278,425.15,-1.70E-02
2162.1228,425.25,-1.70E-02
2162.6142,425.35,-1.70E-02
2163.1062,425.45,-1.70E-02
2163.5994,425.55,-1.70E-02
2164.0902,425.65,-1.70E-02
2164.5798,425.75,-1.70E-02
2165.0736,425.85,-1.70E-02
2165.5656,425.95,-1.70E-02
2166.0558,426.05,-1.70E-02
2166.549,426.15,-1.70E-02
2167.0422,426.25,-1.70E-02
2167.533,426.35,-1.70E-02
2168.0244,426.45,-1.70E-02
2168.5158,426.55,-1.71E-02
2169.0096,426.65,-1.68E-02
2169.5028,426.75,-1.74E-02
2169.9948,426.85,-1.91E-02
2170.4886,426.95,-1.90E-02
2170.9818,427.05,-1.90E-02
2171.472,427.15,-1.90E-02
2171.9628,427.25,-1.90E-02
2172.4554,427.35,-1.90E-02
2172.9462,427.45,-1.90E-02
2173.4346,427.55,-1.90E-02
2173.926,427.65,-1.90E-02
2174.4174,427.75,-1.90E-02
2174.9082,427.85,-1.90E-02
2175.4002,427.95,-1.90E-02
2175.8904,428.05,-1.90E-02
2176.38,428.15,-1.88E-02
2176.8702,428.25,-2.01E-02
2177.3622,428.35,-2.12E-02
2177.8524,428.45,-2.10E-02
2178.3414,428.55,-2.10E-02
2178.8322,428.65,-2.10E-02
2179.3236,428.75,-2.10E-02
2179.8138,428.85,-2.10E-02
2180.3034,428.95,-2.10E-02
2180.793,429.05,-2.10E-02
2181.2844,429.15,-2.10E-02
2181.7722,429.25,-2.10E-02
2182.263,429.35,-2.10E-02
2182.7532,429.45,-2.10E-02
2183.2398,429.55,-2.10E-02
2183.7276,429.65,-2.10E-02
2184.2184,429.75,-2.10E-02
2184.7098,429.85,-2.08E-02
2185.1994,429.95,-2.18E-02
2185.6896,430.05,-2.32E-02
2186.1804,430.15,-2.30E-02
2186.6682,430.25,-2.30E-02
2187.1602,430.35,-2.30E-02
2187.6516,430.45,-2.30E-02
2188.1424,430.55,-2.30E-02
2188.6338,430.65,-2.30E-02
2189.1258,430.75,-2.30E-02
2189.6184,430.85,-2.28E-02
2190.1092,430.95,-2.42E-02
2190.6006,431.05,-2.52E-02
2191.0926,431.15,-2.49E-02
2191.5846,431.25,-2.50E-02
2192.0754,431.35,-2.59E-02
2192.5674,431.45,-2.61E-02
2193.0582,431.55,-2.60E-02
2193.5472,431.65,-2.60E-02
2194.0386,431.75,-2.60E-02
2194.5324,431.85,-2.60E-02
2195.022,431.95,-2.66E-02
2195.5152,432.05,-2.83E-02
2196.009,432.15,-2.92E-02
2196.4998,432.25,-2.90E-02
2196.99,432.35,-2.90E-02
2197.4796,432.45,-2.90E-02
2197.9692,432.55,-2.90E-02
2198.4594,432.65,-2.89E-02
2198.9514,432.75,-2.93E-02
2199.4428,432.85,-3.01E-02
2199.9318,432.95,-3.00E-02
2200.4208,433.05,-3.00E-02
2200.911,433.15,-3.00E-02
2201.4006,433.25,-3.00E-02
2201.8896,433.35,-3.00E-02
2202.3792,433.45,-3.00E-02
2202.8688,433.55,-3.09E-02
2203.3614,433.65,-3.11E-02
2203.851,433.75,-3.10E-02
2204.3388,433.85,-3.10E-02
2204.829,433.95,-3.10E-02
2205.3192,434.05,-3.10E-02
2205.8118,434.15,-3.10E-02
2206.3044,434.25,-3.10E-02
2206.794,434.35,-3.10E-02
2207.2818,434.45,-3.10E-02
2207.772,434.55,-3.10E-02
2208.2622,434.65,-3.10E-02
2208.753,434.75,-3.09E-02
2209.2444,434.85,-3.15E-02
2209.7358,434.95,-3.21E-02
2210.2278,435.05,-3.20E-02
2210.7204,435.15,-3.20E-02
2211.2124,435.25,-3.20E-02
2211.7044,435.35,-3.20E-02
2212.1964,435.45,-3.20E-02
2212.689,435.55,-3.20E-02
2213.1804,435.65,-3.20E-02
2213.6718,435.75,-3.19E-02
2214.1668,435.85,-3.27E-02
2214.66,435.95,-3.31E-02
2215.1526,436.05,-3.30E-02
2215.6458,436.15,-3.30E-02
2216.1348,436.25,-3.30E-02
2216.6274,436.35,-3.28E-02
2217.1182,436.45,-3.43E-02
2217.6096,436.55,-3.52E-02
2218.0992,436.65,-3.50E-02
2218.5864,436.75,-3.50E-02
2219.0802,436.85,-3.49E-02
2219.5728,436.95,-3.57E-02
2220.0642,437.05,-3.61E-02
2220.555,437.15,-3.60E-02
2221.0452,437.25,-3.60E-02
2221.5354,437.35,-3.60E-02
2222.0274,437.45,-3.60E-02
2222.5194,437.55,-3.58E-02
2223.0102,437.65,-3.68E-02
2223.501,437.75,-3.82E-02
2223.99,437.85,-3.80E-02
2224.4772,437.95,-3.80E-02
2224.9698,438.05,-3.80E-02
2225.4642,438.15,-3.80E-02
2225.9574,438.25,-3.80E-02
2226.4494,438.35,-3.80E-02
2226.9402,438.45,-3.80E-02
2227.4328,438.55,-3.78E-02
2227.926,438.65,-3.93E-02
2228.4192,438.75,-4.02E-02
2228.9112,438.85,-3.99E-02
2229.4032,438.95,-4.00E-02
2229.8964,439.05,-4.00E-02
2230.3896,439.15,-4.00E-02
2230.8852,439.25,-4.00E-02
2231.376,439.35,-4.00E-02
2231.8632,439.45,-4.00E-02
2232.3564,439.55,-4.00E-02
2232.8484,439.65,-4.00E-02
2233.3392,439.75,-4.01E-02
2233.8318,439.85,-3.98E-02
2234.3244,439.95,-4.05E-02
2234.817,440.05,-4.21E-02
2235.3066,440.15,-4.20E-02
2235.7962,440.25,-4.20E-02
2236.2894,440.35,-4.20E-02
2236.7838,440.45,-4.19E-02
2237.2764,440.55,-4.22E-02
2237.7672,440.65,-4.30E-02
2238.255,440.75,-4.30E-02
2238.744,440.85,-4.36E-02
2239.2348,440.95,-4.46E-02
2239.7244,441.05,-4.51E-02
2240.2122,441.15,-4.50E-02
2240.7018,441.25,-4.50E-02
2241.1926,441.35,-4.58E-02
2241.6846,441.45,-4.61E-02
2242.1766,441.55,-4.59E-02
2242.6668,441.65,-4.62E-02
2243.1564,441.75,-4.70E-02
2243.6478,441.85,-4.71E-02
2244.1392,441.95,-4.68E-02
2244.63,442.05,-4.79E-02
2245.1202,442.15,-4.92E-02
2245.6128,442.25,-4.90E-02
2246.1054,442.35,-4.90E-02
2246.598,442.45,-4.90E-02
2247.0864,442.55,-4.90E-02
2247.5766,442.65,-4.90E-02
2248.0704,442.75,-4.89E-02
2248.5624,442.85,-4.90E-02
2249.052,442.95,-5.07E-02
2249.5458,443.05,-5.18E-02
2250.0378,443.15,-5.20E-02
2250.5274,443.25,-5.20E-02
2251.0212,443.35,-5.20E-02
2251.5126,443.45,-5.20E-02
2252.0022,443.55,-5.21E-02
2252.4942,443.65,-5.18E-02
2252.985,443.75,-5.27E-02
2253.4728,443.85,-5.42E-02
2253.9636,443.95,-5.40E-02
2254.4544,444.05,-5.40E-02
2254.9464,444.15,-5.39E-02
2255.439,444.25,-5.45E-02
2255.9304,444.35,-5.50E-02
2256.4206,444.45,-5.51E-02
2256.9138,444.55,-5.60E-02
2257.4076,444.65,-5.61E-02
2257.8966,444.75,-5.59E-02
2258.385,444.85,-5.64E-02
2258.8752,444.95,-5.70E-02
2259.3654,445.05,-5.70E-02
2259.8592,445.15,-5.88E-02
2260.35,445.25,-5.91E-02
2260.8414,445.35,-5.89E-02
2261.3322,445.45,-5.90E-02
2261.8212,445.55,-5.90E-02
2262.312,445.65,-5.90E-02
2262.8022,445.75,-5.88E-02
2263.2936,445.85,-6.02E-02
2263.7838,445.95,-6.12E-02
2264.2746,446.05,-6.10E-02
2264.7678,446.15,-6.10E-02
2265.2598,446.25,-6.10E-02
2265.7512,446.35,-6.10E-02
2266.2414,446.45,-6.09E-02
2266.7316,446.55,-6.13E-02
2267.2212,446.65,-6.20E-02
2267.7108,446.75,-6.19E-02
2268.2022,446.85,-6.36E-02
2268.693,446.95,-6.42E-02
2269.1838,447.05,-6.40E-02
2269.6734,447.15,-6.40E-02
2270.1636,447.25,-6.40E-02
2270.6568,447.35,-6.49E-02
2271.1482,447.45,-6.51E-02
2271.639,447.55,-6.50E-02
2272.1298,447.65,-6.50E-02
2272.6212,447.75,-6.50E-02
2273.1138,447.85,-6.50E-02
2273.6022,447.95,-6.49E-02
2274.0942,448.05,-6.56E-02
2274.5856,448.15,-6.61E-02
2275.074,448.25,-6.59E-02
2275.566,448.35,-6.60E-02
2276.058,448.45,-6.69E-02
2276.55,448.55,-6.69E-02
2277.042,448.65,-6.75E-02
2277.534,448.75,-6.80E-02
2278.0242,448.85,-6.82E-02
2278.5144,448.95,-6.99E-02
2279.007,449.05,-7.02E-02
2279.499,449.15,-6.97E-02
2279.9916,449.25,-7.08E-02
2280.483,449.35,-7.21E-02
2280.9738,449.45,-7.20E-02
2281.4676,449.55,-7.28E-02
2281.959,449.65,-7.37E-02
2282.4498,449.75,-7.44E-02
2282.9406,449.85,-7.57E-02
2283.4308,449.95,-7.71E-02
2283.921,450.05,-7.70E-02
2284.4124,450.15,-7.68E-02
2284.902,450.25,-7.82E-02
2285.3898,450.35,-7.92E-02
2285.88,450.45,-7.89E-02
2286.372,450.55,-7.90E-02
2286.8622,450.65,-7.99E-02
2287.3548,450.75,-7.99E-02
2287.8462,450.85,-8.05E-02
2288.3358,450.95,-8.10E-02
2288.8278,451.05,-8.12E-02
2289.3204,451.15,-8.29E-02
2289.8088,451.25,-8.31E-02
2290.2996,451.35,-8.30E-02
2290.7916,451.45,-8.30E-02
2291.283,451.55,-8.30E-02
2291.775,451.65,-8.30E-02
2292.2652,451.75,-8.29E-02
2292.7566,451.85,-8.44E-02
2293.2468,451.95,-8.52E-02
2293.737,452.05,-8.49E-02
2294.2278,452.15,-8.50E-02
2294.7174,452.25,-8.50E-02
2295.2076,452.35,-8.50E-02
2295.6966,452.45,-8.50E-02
2296.1862,452.55,-8.50E-02
2296.6764,452.65,-8.49E-02
2297.1666,452.75,-8.50E-02
2297.6598,452.85,-8.68E-02
2298.1506,452.95,-8.71E-02
2298.6414,453.05,-8.69E-02
2299.1328,453.15,-8.70E-02
2299.6236,453.25,-8.70E-02
2300.1144,453.35,-8.70E-02
2300.6082,453.45,-8.78E-02
2301.0984,453.55,-8.81E-02
2301.5874,453.65,-8.80E-02
2302.077,453.75,-8.80E-02
2302.566,453.85,-8.80E-02
2303.0574,453.95,-8.89E-02
2303.5494,454.05,-8.90E-02
2304.039,454.15,-8.94E-02
2304.5286,454.25,-9.01E-02
2305.0188,454.35,-9.00E-02
2305.5096,454.45,-9.00E-02
2305.9998,454.55,-9.08E-02
2306.4894,454.65,-9.09E-02
2306.982,454.75,-9.17E-02
2307.4764,454.85,-9.32E-02
2307.9678,454.95,-9.30E-02
2308.461,455.05,-9.28E-02
2308.9524,455.15,-9.44E-02
2309.4432,455.25,-9.51E-02
2309.9352,455.35,-9.52E-02
2310.4248,455.45,-9.61E-02
2310.9138,455.55,-9.60E-02
2311.404,455.65,-9.66E-02
2311.8948,455.75,-9.83E-02
2312.385,455.85,-9.91E-02
2312.8728,455.95,-9.90E-02
2313.3594,456.05,-0.10003
2313.8508,456.15,-0.10178
2314.3422,456.25,-0.10211
2314.8336,456.35,-0.10201
2315.3262,456.45,-0.10188
2315.817,456.55,-0.10217
2316.3084,456.65,-0.10391
2316.801,456.75,-0.104
2317.293,456.85,-0.10457
2317.785,456.95,-0.10503
2318.2764,457.05,-0.10516
2318.7678,457.15,-0.10601
2319.2568,457.25,-0.10596
2319.7452,457.35,-0.10666
2320.2354,457.45,-0.10714
2320.7274,457.55,-0.1069
2321.2194,457.65,-0.1071
2321.7108,457.75,-0.10797
2322.2016,457.85,-0.10794
2322.69,457.95,-0.10861
2323.1808,458.05,-0.10895
2323.6716,458.15,-0.10931
2324.1612,458.25,-0.11102
2324.6538,458.35,-0.11107
2325.1452,458.45,-0.11094
2325.6378,458.55,-0.11107
