Repository: MaCFP/matl-db

### Experimental Conditions: TGA, DSC
A Netzsch F3 Jupiter using a DSC sample carrier with S-type thermocouples, and a Silicon Carbide furnace was used to conduct Simultaneous Thermal Analysis (TGA + DSC) experiments. Although tests were conducted simultaneously, TGA and DSC measurement data presented here are separated into two files, for consistency with other datasets.

* Heating Rate: 1, 10, or 50 K/min
* Temperature program
  - Initial Temperature: 303.15 K
  - Initial Isotherm: 20 minutes
  - Maximum Temperature: 873.15 K
  - Final Isotherm: None
* Sample mass: 2-6 mg
* Sample geometry: powdered

File: Non-charring/PMMA/Sandia/SANDIA_TGA_Ar_5.csv (part 1 of 4)
Time,Temperature,Mass
[s],[K],[mg]
1200.1002,306.94,1.00E-03
1245.1818,307.04,3.06E-03
1257.1068,307.14,2.00E-03
1264.7556,307.24,7.18E-04
1270.3572,307.34,1.53E-03
1274.9838,307.44,3.04E-03
1278.9606,307.54,1.52E-03
1282.2702,307.64,3.98E-03
1285.3854,307.74,4.08E-03
1288.1346,307.84,2.92E-03
1290.6624,307.94,4.19E-03
1292.9154,308.04,2.01E-03
1294.9896,308.14,2.15E-03
1296.9726,308.24,2.51E-03
1298.7336,308.34,3.94E-03
1300.4508,308.44,2.29E-03
1302.2136,308.54,4.49E-03
1303.854,308.64,3.98E-03
1305.4332,308.74,3.66E-03
1306.8948,308.84,3.98E-03
1308.3504,308.94,2.42E-03
1309.6764,309.04,3.91E-03
1310.9532,309.14,3.65E-03
1312.224,309.24,3.30E-03
1313.4822,309.34,3.03E-03
1314.7002,309.44,3.00E-03
1315.8588,309.54,2.14E-03
1316.9334,309.64,3.92E-03
1318.002,309.74,3.52E-03
1319.0538,309.84,1.99E-03
1320.0744,309.94,4.94E-03
1321.068,310.04,1.99E-03
1322.0376,310.14,4.65E-03
1322.9928,310.24,2.59E-03
1323.927,310.34,1.14E-03
1324.8402,310.44,3.67E-03
1325.7288,310.54,1.92E-03
1326.6036,310.64,1.87E-03
1327.4922,310.74,2.95E-03
1328.3436,310.84,3.85E-03
1329.1884,310.94,2.22E-03
1329.9906,311.04,2.09E-03
1330.7802,311.14,9.95E-04
1331.5482,311.24,2.64E-03
1332.2922,311.34,1.02E-03
1333.0212,311.44,1.06E-03
1333.7544,311.54,2.11E-04
1334.4822,311.64,5.14E-05
1335.201,311.74,9.81E-04
1335.9348,311.84,1.85E-03
1336.6428,311.94,3.02E-03
1337.325,312.04,1.71E-04
1338.0168,312.14,2.06E-03
1338.6726,312.24,9.20E-04
1339.3374,312.34,1.03E-04
1340.0058,312.44,1.33E-03
1340.6388,312.54,1.89E-03
1341.2856,312.64,1.02E-03
1341.8976,312.74,1.99E-03
1342.5054,312.84,5.74E-06
1343.1192,312.94,1.89E-03
1343.7216,313.04,1.11E-03
1344.3168,313.14,2.03E-03
1344.9192,313.24,8.43E-04
1345.5054,313.34,3.01E-03
1346.0796,313.44,1.89E-03
1346.6502,313.54,9.98E-04
1347.2106,313.64,2.05E-03
1347.7596,313.74,1.54E-03
1348.3086,313.84,2.00E-03
1348.8636,313.94,3.09E-03
1349.4072,314.04,2.93E-03
1349.9556,314.14,1.20E-03
1350.4902,314.24,1.96E-03
1351.0152,314.34,2.47E-03
1351.5258,314.44,1.11E-03
1352.0376,314.54,1.70E-03
1352.5398,314.64,2.97E-03
1353.0432,314.74,1.34E-03
1353.5376,314.84,1.15E-03
1354.0404,314.94,2.79E-03
1354.5324,315.04,3.88E-03
1355.0202,315.14,1.67E-03
1355.5038,315.24,2.00E-03
1355.9922,315.34,1.75E-03
1356.4584,315.44,2.98E-03
1356.9336,315.54,3.03E-03
1357.4004,315.64,1.90E-03
1357.8582,315.74,1.33E-03
1358.3178,315.84,1.10E-03
1358.7744,315.94,1.21E-03
1359.2316,316.04,2.52E-03
1359.681,316.14,2.01E-03
1360.1274,316.24,2.03E-03
1360.5768,316.34,1.26E-03
1361.0136,316.44,1.49E-03
1361.4516,316.54,2.71E-04
1361.8914,316.64,1.01E-03
1362.3228,316.74,6.09E-05
1362.7572,316.84,1.23E-03
1363.185,316.94,7.22E-04
1363.608,317.04,2.16E-03
1364.0238,317.14,1.07E-03
1364.4414,317.24,5.14E-04
1364.8578,317.34,1.80E-03
1365.2658,317.44,1.67E-03
1365.6672,317.54,3.13E-03
1366.0752,317.64,1.83E-03
1366.4874,317.74,2.03E-03
1366.887,317.84,1.93E-03
1367.2788,317.94,2.03E-03
1367.667,318.04,1.78E-03
1368.06,318.14,1.99E-03
1368.453,318.24,1.60E-03
1368.834,318.34,1.83E-03
1369.2114,318.44,6.30E-04
1369.5918,318.54,-2.13E-04
1369.962,318.64,5.50E-04
1370.3382,318.74,-1.30E-05
1370.7108,318.84,1.78E-05
1371.081,318.94,-9.59E-04
1371.4524,319.04,1.08E-04
1371.813,319.14,9.70E-04
1372.1718,319.24,1.18E-03
1372.5384,319.34,1.01E-03
1372.8972,319.44,1.00E-03
1373.2542,319.54,1.78E-03
1373.607,319.64,1.38E-03
1373.9562,319.74,6.08E-04
1374.3102,319.84,1.98E-03
1374.6654,319.94,9.00E-04
1375.0194,320.04,1.34E-03
1375.3662,320.14,1.56E-04
1375.7172,320.24,9.70E-05
1376.0652,320.34,2.29E-04
1376.4132,320.44,-2.10E-04
1376.754,320.54,1.15E-03
1377.099,320.64,2.01E-03
1377.4374,320.74,3.80E-04
1377.7764,320.84,7.12E-04
1378.1118,320.94,-3.86E-05
1378.446,321.04,8.12E-04
1378.7778,321.14,2.08E-03
1379.109,321.24,-3.46E-05
1379.4408,321.34,1.34E-03
1379.763,321.44,2.35E-05
1380.0882,321.54,9.54E-04
1380.408,321.64,2.02E-04
1380.7284,321.74,1.02E-03
1381.047,321.84,1.67E-03
1381.3686,321.94,1.36E-04
1381.6878,322.04,2.40E-06
1382.0082,322.14,-2.18E-04
1382.3274,322.24,1.00E-03
1382.6424,322.34,1.62E-03
1382.9562,322.44,1.53E-05
1383.2682,322.54,8.65E-04
1383.5778,322.64,2.43E-03
1383.8856,322.74,1.08E-03
1384.1928,322.84,2.64E-04
1384.4964,322.94,1.01E-03
1384.8048,323.04,1.37E-03
1385.106,323.14,3.00E-03
1385.4084,323.24,9.51E-04
1385.7084,323.34,7.55E-05
1386.0066,323.44,2.13E-03
1386.3024,323.54,2.01E-03
1386.5976,323.64,2.80E-03
1386.8946,323.74,2.22E-05
1387.1868,323.84,1.75E-03
1387.4808,323.94,1.99E-03
1387.7772,324.04,1.77E-03
1388.0724,324.14,1.18E-03
1388.3718,324.24,1.73E-03
1388.6646,324.34,2.01E-03
1388.955,324.44,3.42E-04
1389.246,324.54,1.16E-03
1389.5346,324.64,3.03E-03
1389.822,324.74,2.15E-03
1390.1058,324.84,1.45E-05
1390.3878,324.94,1.22E-03
1390.6698,325.04,1.71E-03
1390.9458,325.14,2.25E-03
1391.226,325.24,1.60E-03
1391.5104,325.34,1.96E-03
1391.7888,325.44,7.41E-04
1392.066,325.54,1.10E-03
1392.3432,325.64,1.68E-03
1392.6186,325.74,1.06E-03
1392.894,325.84,1.98E-03
1393.1682,325.94,2.09E-03
1393.4424,326.04,6.11E-04
1393.716,326.14,1.13E-03
1393.986,326.24,2.24E-03
1394.2554,326.34,1.92E-03
1394.5206,326.44,4.45E-05
1394.7876,326.54,1.79E-03
1395.0528,326.64,1.17E-03
1395.324,326.74,-9.38E-04
1395.5904,326.84,1.03E-03
1395.855,326.94,2.79E-03
1396.1172,327.04,9.36E-04
1396.3794,327.14,2.27E-03
1396.6422,327.24,1.21E-03
1396.9062,327.34,9.92E-04
1397.1714,327.44,1.74E-03
1397.4312,327.54,2.42E-03
1397.6922,327.64,2.03E-03
1397.9454,327.74,1.39E-03
1398.1998,327.84,2.18E-03
1398.456,327.94,1.03E-03
1398.7104,328.04,6.04E-05
1398.9672,328.14,1.48E-03
1399.2222,328.24,1.09E-03
1399.4766,328.34,1.97E-03
1399.7274,328.44,2.82E-03
1399.98,328.54,1.36E-03
1400.2338,328.64,4.99E-04
1400.4882,328.74,1.90E-03
1400.7402,328.84,2.21E-03
1400.9898,328.94,2.09E-03
1401.2418,329.04,1.85E-03
1401.4896,329.14,2.68E-05
1401.7332,329.24,2.14E-03
1401.981,329.34,2.51E-03
1402.2258,329.44,1.65E-03
1402.4658,329.54,1.92E-03
1402.7094,329.64,1.04E-03
1402.947,329.74,2.80E-03
1403.1882,329.84,8.84E-04
1403.4336,329.94,9.81E-05
1403.6766,330.04,1.90E-03
1403.9184,330.14,1.09E-03
1404.1602,330.24,2.68E-03
1404.402,330.34,8.96E-04
1404.6396,330.44,6.44E-05
1404.8802,330.54,1.91E-03
1405.1208,330.64,1.04E-03
1405.3596,330.74,1.48E-03
1405.5984,330.84,7.52E-04
1405.8342,330.94,2.12E-03
1406.0688,331.04,2.17E-03
1406.3022,331.14,2.75E-06
1406.5368,331.24,2.00E-03
1406.7708,331.34,1.34E-03
1407.0036,331.44,8.89E-04
1407.237,331.54,1.28E-03
1407.468,331.64,2.03E-03
1407.702,331.74,1.99E-03
1407.933,331.84,1.82E-04
1408.164,331.94,1.62E-03
1408.392,332.04,2.42E-04
1408.623,332.14,8.64E-04
1408.851,332.24,2.78E-03
1409.0784,332.34,1.13E-03
1409.3064,332.44,2.00E-03
1409.5332,332.54,1.11E-03
1409.7588,332.64,1.49E-03
1409.985,332.74,5.84E-04
1410.2088,332.84,2.18E-03
1410.432,332.94,2.23E-03
1410.6552,333.04,1.68E-04
1410.882,333.14,1.88E-03
1411.104,333.24,9.82E-04
1411.326,333.34,9.44E-04
1411.548,333.44,-2.06E-04
1411.7694,333.54,6.53E-04
1411.9896,333.64,2.30E-03
1412.2086,333.74,1.40E-03
1412.4282,333.84,9.53E-04
1412.646,333.94,9.44E-04
1412.8674,334.04,1.19E-03
1413.087,334.14,-9.85E-04
1413.3042,334.24,1.03E-03
1413.5202,334.34,1.08E-03
1413.7368,334.44,1.75E-03
1413.9522,334.54,7.50E-05
1414.1658,334.64,7.52E-04
1414.3788,334.74,4.40E-04
1414.5942,334.84,1.69E-05
1414.8084,334.94,-1.04E-04
1415.0232,335.04,1.14E-03
1415.2368,335.14,1.23E-03
1415.4492,335.24,-7.82E-04
1415.661,335.34,7.20E-04
1415.8728,335.44,6.42E-05
1416.0858,335.54,1.02E-03
1416.2982,335.64,-9.93E-04
1416.5088,335.74,2.08E-05
1416.7188,335.84,1.61E-04
1416.933,335.94,1.87E-03
1417.1406,336.04,3.19E-06
1417.3494,336.14,8.68E-04
1417.5564,336.24,2.44E-04
1417.764,336.34,4.85E-04
1417.9704,336.44,-8.80E-04
1418.175,336.54,-3.13E-05
1418.3808,336.64,9.10E-04
1418.5866,336.74,1.34E-03
1418.7924,336.84,-1.09E-04
1418.9988,336.94,-6.66E-04
1419.2046,337.04,1.21E-04
1419.4086,337.14,1.74E-04
1419.6138,337.24,-1.45E-03
1419.8184,337.34,2.68E-04
1420.0218,337.44,1.17E-03
1420.2258,337.54,8.85E-04
1420.4268,337.64,1.30E-03
1420.6296,337.74,-6.02E-04
1420.833,337.84,3.82E-04
1421.0352,337.94,3.22E-04
1421.2356,338.04,7.84E-04
1421.436,338.14,-2.61E-04
1421.6376,338.24,-1.38E-03
1421.8374,338.34,5.20E-04
1422.036,338.44,9.53E-04
1422.2352,338.54,1.92E-03
1422.4356,338.64,5.28E-04
1422.633,338.74,6.67E-04
1422.831,338.84,3.05E-04
1423.0308,338.94,6.58E-04
1423.2294,339.04,5.12E-04
1423.4268,339.14,-3.89E-04
1423.626,339.24,1.57E-03
1423.8222,339.34,7.96E-04
1424.0184,339.44,3.85E-04
1424.2134,339.54,1.17E-03
1424.4078,339.64,8.88E-04
1424.6028,339.74,1.26E-03
1424.796,339.84,-1.42E-04
1424.9868,339.94,-3.69E-04
1425.1806,340.04,1.30E-03
1425.3738,340.14,7.99E-04
1425.5658,340.24,1.48E-03
1425.759,340.34,1.52E-03
1425.9504,340.44,-2.06E-05
1426.1406,340.54,1.19E-03
1426.3308,340.64,8.42E-04
1426.5222,340.74,-3.76E-05
1426.7106,340.84,-1.76E-05
1426.902,340.94,1.49E-05
1427.0922,341.04,1.99E-03
1427.2818,341.14,1.88E-04
1427.4714,341.24,-1.85E-04
1427.6634,341.34,1.06E-03
1427.8542,341.44,-6.71E-04
1428.0432,341.54,-3.41E-04
1428.2316,341.64,-7.98E-05
1428.4206,341.74,1.15E-03
1428.609,341.84,2.42E-03
1428.7962,341.94,9.66E-04
1428.9822,342.04,-1.27E-04
1429.1694,342.14,-2.18E-04
1429.3572,342.24,-1.28E-03
1429.5432,342.34,-5.02E-04
1429.7304,342.44,8.71E-04
1429.9182,342.54,-1.06E-03
1430.1048,342.64,2.72E-05
1430.289,342.74,3.92E-05
1430.4732,342.84,-1.79E-04
1430.6592,342.94,1.84E-03
1430.8434,343.04,6.25E-04
1431.0264,343.14,-2.03E-04
1431.2106,343.24,7.00E-05
1431.3948,343.34,-4.24E-05
1431.579,343.44,8.21E-05
1431.762,343.54,-2.64E-04
1431.9438,343.64,-1.14E-03
1432.1262,343.74,-8.82E-04
1432.3098,343.84,2.59E-05
1432.4904,343.94,7.53E-06
1432.6716,344.04,-1.21E-06
1432.8528,344.14,-2.73E-05
1433.0358,344.24,1.26E-04
1433.217,344.34,-6.87E-04
1433.3982,344.44,-6.79E-04
1433.5794,344.54,3.51E-04
1433.7594,344.64,-6.93E-04
1433.94,344.74,-1.84E-03
1434.1224,344.84,1.72E-04
1434.3018,344.94,-1.19E-05
1434.483,345.04,-9.69E-04
1434.6618,345.14,-8.99E-04
1434.8394,345.24,-1.95E-03
1435.0194,345.34,-7.73E-04
1435.1988,345.44,-1.89E-04
1435.377,345.54,-1.38E-03
1435.5552,345.64,-3.60E-04
1435.731,345.74,8.97E-04
1435.9074,345.84,-1.06E-03
1436.0856,345.94,-1.05E-03
1436.2632,346.04,-8.45E-04
1436.4396,346.14,-1.97E-03
1436.6142,346.24,-8.29E-04
1436.7882,346.34,-1.57E-04
1436.9634,346.44,-1.27E-03
1437.1398,346.54,-7.22E-04
1437.3162,346.64,-6.82E-05
1437.4926,346.74,-1.93E-03
1437.666,346.84,-2.26E-03
1437.8418,346.94,-3.85E-04
1438.0164,347.04,-4.16E-04
1438.1892,347.14,-1.20E-03
1438.3638,347.24,-8.50E-04
1438.539,347.34,-1.26E-03
1438.7112,347.44,-1.94E-03
1438.8846,347.54,-8.40E-05
1439.0586,347.64,-6.95E-04
1439.232,347.74,-1.28E-03
1439.4066,347.84,-2.38E-04
1439.5788,347.94,-5.97E-04
1439.7492,348.04,-2.34E-03
1439.9214,348.14,-1.79E-03
1440.0924,348.24,-2.40E-05
1440.2658,348.34,-7.88E-04
1440.4368,348.44,-1.15E-03
1440.6078,348.54,-8.06E-04
1440.7794,348.64,-1.54E-03
1440.9504,348.74,-1.69E-03
1441.1202,348.84,1.63E-04
1441.29,348.94,8.39E-05
1441.4598,349.04,-1.77E-03
1441.629,349.14,-1.51E-03
1441.7988,349.24,-6.99E-04
1441.9686,349.34,-1.50E-03
1442.1378,349.44,-1.78E-03
1442.3064,349.54,4.94E-05
1442.4756,349.64,1.17E-04
1442.6436,349.74,-7.85E-04
1442.8104,349.84,-1.08E-03
1442.9778,349.94,-9.74E-04
1443.1464,350.04,-1.01E-03
1443.3138,350.14,-9.95E-04
1443.4812,350.24,-9.82E-04
1443.6474,350.34,-1.13E-03
1443.8142,350.44,-3.08E-04
1443.9816,350.54,-2.83E-04
1444.1484,350.64,-1.12E-03
1444.3146,350.74,-9.86E-04
1444.4808,350.84,-9.93E-04
1444.6464,350.94,-1.01E-03
1444.812,351.04,-9.66E-04
1444.9782,351.14,-1.09E-03
1445.1438,351.24,-7.97E-04
1445.31,351.34,1.55E-05
1445.4744,351.44,-7.04E-05
1445.6388,351.54,9.04E-04
1445.8026,351.64,1.10E-04
1445.967,351.74,-1.33E-03
1446.1326,351.84,-7.98E-04
1446.2982,351.94,-4.12E-07
1446.4614,352.04,-7.48E-04
1446.6246,352.14,-1.37E-03
1446.789,352.24,8.70E-05
1446.9534,352.34,7.28E-04
1447.1166,352.44,-1.11E-03
1447.2786,352.54,-1.05E-03
1447.4412,352.64,-9.75E-04
1447.6038,352.74,-9.50E-04
1447.7658,352.84,-1.17E-03
1447.929,352.94,-7.26E-04
1448.0916,353.04,9.87E-04
1448.2524,353.14,-4.35E-04
1448.4138,353.24,-1.47E-03
1448.5746,353.34,-1.49E-04
1448.7342,353.44,1.01E-03
1448.8944,353.54,2.95E-05
1449.0552,353.64,-1.16E-04
1449.2148,353.74,2.32E-04
1449.3738,353.84,-6.62E-04
1449.5322,353.94,-2.21E-03
1449.693,354.04,-2.06E-03
1449.8532,354.14,-3.79E-04
1450.0128,354.24,1.96E-04
1450.1712,354.34,-1.19E-04
1450.3296,354.44,1.07E-04
1450.488,354.54,9.39E-04
1450.6464,354.64,1.28E-03
1450.8042,354.74,-1.75E-04
1450.9632,354.84,-9.35E-04
1451.1228,354.94,1.18E-04
1451.2806,355.04,9.34E-05
1451.439,355.14,-8.42E-04
1451.5974,355.24,-6.58E-04
1451.7552,355.34,2.35E-04
1451.9124,355.44,-9.38E-05
1452.0702,355.54,-1.74E-03
1452.2262,355.64,-2.37E-03
1452.3822,355.74,-1.16E-03
1452.5388,355.84,1.66E-04
1452.6954,355.94,1.11E-05
1452.8526,356.04,-1.04E-04
1453.0086,356.14,5.01E-04
1453.1646,356.24,1.26E-03
1453.3206,356.34,8.14E-04
1453.4772,356.44,-8.84E-04
1453.6308,356.54,-5.01E-04
1453.7862,356.64,2.69E-04
1453.9422,356.74,-2.51E-04
1454.0964,356.84,-9.99E-04
1454.2524,356.94,-2.96E-04
1454.4072,357.04,3.14E-04
1454.5614,357.14,-5.51E-04
1454.7156,357.24,-2.11E-03
1454.8704,357.34,-2.20E-03
1455.0246,357.44,-6.67E-04
1455.1794,357.54,1.97E-04
1455.3336,357.64,-3.29E-05
1455.4872,357.74,4.58E-07
1455.6396,357.84,-6.17E-05
1455.7926,357.94,2.37E-04
1455.9462,358.04,-4.83E-04
1456.0992,358.14,-2.00E-03
1456.2528,358.24,-5.33E-04
1456.404,358.34,3.47E-04
1456.5552,358.44,-2.95E-04
1456.7076,358.54,-1.03E-03
1456.8588,358.64,-1.15E-03
1457.0112,358.74,-3.07E-04
1457.163,358.84,-1.92E-04
1457.3148,358.94,-1.05E-03
1457.4666,359.04,-1.02E-03
1457.6178,359.14,-1.08E-03
1457.7678,359.24,-6.99E-04
1457.9184,359.34,5.28E-05
1458.069,359.44,4.31E-05
1458.2202,359.54,-8.07E-05
1458.3708,359.64,1.61E-04
1458.5202,359.74,-1.53E-04
1458.6702,359.84,-1.77E-03
1458.8196,359.94,-2.14E-03
1458.9684,360.04,-2.02E-03
1459.1178,360.14,-1.94E-03
1459.2672,360.24,-1.13E-03
1459.416,360.34,-9.43E-04
1459.5654,360.44,-9.43E-04
1459.7154,360.54,-1.06E-03
1459.863,360.64,-1.92E-03
1460.0112,360.74,-1.55E-03
1460.1594,360.84,-8.11E-04
1460.3082,360.94,-1.03E-03
1460.4552,361.04,-1.80E-03
1460.6028,361.14,-2.21E-03
1460.7504,361.24,-1.71E-03
1460.8968,361.34,-1.00E-03
1461.0444,361.44,-1.63E-03
1461.1926,361.54,-2.37E-03
1461.3402,361.64,-1.55E-03
1461.4878,361.74,-1.21E-05
1461.6354,361.84,-1.28E-03
1461.7824,361.94,-2.27E-03
1461.9288,362.04,-1.95E-03
1462.0752,362.14,-1.99E-03
1462.221,362.24,-2.00E-03
1462.3662,362.34,-2.04E-03
1462.512,362.44,-1.97E-03
1462.6584,362.54,-1.77E-03
1462.8036,362.64,-3.26E-03
1462.95,362.74,-3.75E-03
1463.097,362.84,-2.02E-03
1463.2434,362.94,-1.88E-03
1463.3904,363.04,-1.96E-03
1463.5368,363.14,-2.17E-03
1463.6814,363.24,-2.97E-03
1463.8254,363.34,-2.47E-03
1463.97,363.44,-1.77E-03
1464.1158,363.54,-2.08E-03
1464.2598,363.64,-2.93E-03
1464.4044,363.74,-2.58E-03
1464.5496,363.84,-1.83E-03
1464.6936,363.94,-1.98E-03
1464.8376,364.04,-2.69E-03
1464.9822,364.14,-3.26E-03
1465.1268,364.24,-2.80E-03
1465.2708,364.34,-1.26E-03
1465.4148,364.44,-6.13E-04
1465.5588,364.54,-1.58E-03
1465.7022,364.64,-3.01E-03
1465.845,364.74,-3.11E-03
1465.9866,364.84,-2.94E-03
1466.1288,364.94,-3.01E-03
1466.2728,365.04,-3.01E-03
1466.4162,365.14,-2.94E-03
1466.559,365.24,-3.12E-03
1466.7012,365.34,-2.99E-03
1466.8446,365.44,-1.54E-03
1466.9868,365.54,-6.02E-04
1467.129,365.64,-1.26E-03
1467.2718,365.74,-2.80E-03
1467.414,365.84,-3.17E-03
1467.5556,365.94,-2.95E-03
1467.6972,366.04,-3.00E-03
1467.8376,366.14,-3.02E-03
1467.9792,366.24,-2.97E-03
1468.1202,366.34,-3.03E-03
1468.26,366.44,-3.11E-03
1468.401,366.54,-2.39E-03
1468.5432,366.64,-2.09E-03
1468.6842,366.74,-2.93E-03
1468.824,366.84,-3.10E-03
1468.9638,366.94,-2.98E-03
1469.1048,367.04,-3.00E-03
1469.2446,367.14,-2.90E-03
1469.3844,367.24,-3.41E-03
1469.5242,367.34,-4.06E-03
1469.664,367.44,-4.03E-03
1469.8032,367.54,-3.99E-03
1469.9418,367.64,-3.98E-03
1470.0804,367.74,-3.98E-03
1470.219,367.84,-4.20E-03
1470.3576,367.94,-3.52E-03
1470.4974,368.04,-2.02E-03
1470.636,368.14,-1.65E-03
1470.7746,368.24,-2.76E-03
1470.9132,368.34,-4.07E-03
1471.0518,368.44,-4.09E-03
1471.1904,368.54,-3.97E-03
1471.329,368.64,-3.98E-03
1471.467,368.74,-3.94E-03
1471.6038,368.84,-4.46E-03
1471.7412,368.94,-5.18E-03
1471.8798,369.04,-5.13E-03
1472.0184,369.14,-3.76E-03
1472.1558,369.24,-2.82E-03
1472.292,369.34,-2.99E-03
1472.43,369.44,-2.94E-03
1472.5674,369.54,-3.28E-03
1472.7054,369.64,-4.02E-03
1472.8434,369.74,-4.15E-03
1472.9808,369.84,-3.63E-03
1473.1176,369.94,-2.92E-03
1473.255,370.04,-2.77E-03
1473.3918,370.14,-3.93E-03
1473.5286,370.24,-5.13E-03
1473.6636,370.34,-5.05E-03
1473.7998,370.44,-5.05E-03
1473.9366,370.54,-4.86E-03
1474.0728,370.64,-4.11E-03
1474.2096,370.74,-3.91E-03
1474.3458,370.84,-4.01E-03
1474.4814,370.94,-3.98E-03
1474.6164,371.04,-4.16E-03
1474.752,371.14,-3.67E-03
1474.8876,371.24,-2.97E-03
1475.0226,371.34,-4.18E-03
1475.1576,371.44,-5.24E-03
1475.2926,371.54,-5.02E-03
1475.427,371.64,-4.92E-03
1475.562,371.74,-5.08E-03
1475.697,371.84,-5.01E-03
1475.8308,371.94,-4.32E-03
1475.964,372.04,-3.89E-03
1476.0978,372.14,-4.00E-03
1476.2328,372.24,-4.05E-03
1476.366,372.34,-3.92E-03
1476.4992,372.44,-4.00E-03
1476.633,372.54,-4.70E-03
1476.7668,372.64,-5.10E-03
1476.8994,372.74,-5.00E-03
1477.0326,372.84,-5.03E-03
1477.1658,372.94,-4.88E-03
1477.3002,373.04,-5.00E-03
1477.4334,373.14,-6.33E-03
1477.5672,373.24,-7.36E-03
1477.701,373.34,-6.99E-03
1477.8342,373.44,-5.57E-03
1477.9674,373.54,-4.80E-03
1478.1,373.64,-5.00E-03
1478.2332,373.74,-5.04E-03
1478.3664,373.84,-4.98E-03
1478.499,373.94,-5.00E-03
1478.6316,374.04,-5.01E-03
1478.7642,374.14,-4.99E-03
1478.8974,374.24,-5.00E-03
1479.0306,374.34,-5.07E-03
1479.1626,374.44,-4.83E-03
1479.2934,374.54,-4.95E-03
1479.426,374.64,-6.52E-03
1479.5592,374.74,-6.68E-03
1479.6924,374.84,-5.07E-03
1479.8238,374.94,-4.79E-03
1479.9552,375.04,-5.07E-03
1480.0866,375.14,-5.01E-03
1480.2186,375.24,-4.99E-03
1480.35,375.34,-4.99E-03
1480.4808,375.44,-4.99E-03
1480.6128,375.54,-5.09E-03
1480.7442,375.64,-4.84E-03
1480.8756,375.74,-4.13E-03
1481.007,375.84,-3.70E-03
1481.139,375.94,-4.34E-03
1481.271,376.04,-5.78E-03
1481.4018,376.14,-6.20E-03
1481.532,376.24,-5.95E-03
1481.6628,376.34,-5.95E-03
1481.7954,376.44,-6.13E-03
1481.9274,376.54,-5.87E-03
1482.0576,376.64,-5.09E-03
1482.1872,376.74,-5.32E-03
1482.3168,376.84,-6.06E-03
1482.447,376.94,-6.08E-03
1482.5778,377.04,-5.94E-03
1482.7074,377.14,-6.01E-03
1482.837,377.24,-6.10E-03
1482.9672,377.34,-5.71E-03
1483.0974,377.44,-5.01E-03
1483.227,377.54,-4.81E-03
1483.3566,377.64,-5.29E-03
1483.4862,377.74,-5.96E-03
1483.6152,377.84,-6.03E-03
1483.7442,377.94,-6.06E-03
1483.8732,378.04,-6.12E-03
1484.0022,378.14,-5.03E-03
1484.1312,378.24,-3.79E-03
1484.2602,378.34,-3.74E-03
1484.3892,378.44,-4.93E-03
1484.5182,378.54,-6.09E-03
1484.6472,378.64,-6.10E-03
1484.7762,378.74,-5.95E-03
1484.904,378.84,-6.00E-03
1485.0324,378.94,-6.01E-03
1485.1614,379.04,-6.00E-03
1485.2898,379.14,-6.00E-03
1485.4188,379.24,-6.00E-03
1485.5472,379.34,-6.00E-03
1485.675,379.44,-6.00E-03
1485.8028,379.54,-6.02E-03
1485.9306,379.64,-5.98E-03
1486.0584,379.74,-5.94E-03
1486.1874,379.84,-6.23E-03
1486.3164,379.94,-5.85E-03
1486.4448,380.04,-4.29E-03
1486.572,380.14,-4.46E-03
1486.6998,380.24,-6.00E-03
1486.827,380.34,-6.20E-03
1486.9548,380.44,-5.93E-03
1487.082,380.54,-5.99E-03
1487.2092,380.64,-6.01E-03
1487.337,380.74,-6.01E-03
1487.4642,380.84,-6.02E-03
1487.592,380.94,-5.91E-03
1487.7192,381.04,-6.07E-03
1487.8452,381.14,-6.76E-03
1487.9718,381.24,-7.12E-03
1488.099,381.34,-7.00E-03
1488.2262,381.44,-6.91E-03
1488.3534,381.54,-7.14E-03
1488.48,381.64,-7.12E-03
1488.6066,381.74,-5.82E-03
1488.7326,381.84,-4.98E-03
1488.858,381.94,-5.74E-03
1488.9846,382.04,-6.16E-03
1489.1118,382.14,-5.99E-03
1489.239,382.24,-5.96E-03
1489.365,382.34,-6.04E-03
1489.4916,382.44,-6.01E-03
1489.6182,382.54,-5.86E-03
1489.7436,382.64,-6.23E-03
1489.8684,382.74,-6.95E-03
1489.9944,382.84,-6.63E-03
1490.121,382.94,-5.93E-03
1490.2476,383.04,-5.93E-03
1490.3736,383.14,-6.04E-03
1490.4996,383.24,-6.00E-03
1490.625,383.34,-5.97E-03
1490.7498,383.44,-6.04E-03
1490.8758,383.54,-6.04E-03
1491.0012,383.64,-5.77E-03
1491.1266,383.74,-6.23E-03
1491.2526,383.84,-7.69E-03
1491.3774,383.94,-7.85E-03
1491.5022,384.04,-6.99E-03
1491.6276,384.14,-6.88E-03
1491.7524,384.24,-7.04E-03
1491.8766,384.34,-7.01E-03
1492.0014,384.44,-6.99E-03
1492.1268,384.54,-7.01E-03
1492.2516,384.64,-7.02E-03
1492.3764,384.74,-6.95E-03
1492.5018,384.84,-7.00E-03
1492.6272,384.94,-7.22E-03
1492.7514,385.04,-6.54E-03
1492.8756,385.14,-5.17E-03
1493.0004,385.24,-4.85E-03
1493.1252,385.34,-4.98E-03
1493.25,385.44,-4.84E-03
1493.3748,385.54,-5.69E-03
1493.499,385.64,-6.99E-03
1493.6232,385.74,-7.17E-03
1493.7474,385.84,-6.94E-03
1493.8716,385.94,-6.98E-03
1493.9964,386.04,-7.04E-03
1494.12,386.14,-6.98E-03
1494.243,386.24,-6.89E-03
1494.366,386.34,-7.31E-03
1494.4902,386.44,-7.97E-03
1494.6138,386.54,-8.09E-03
1494.7374,386.64,-7.98E-03
1494.861,386.74,-7.99E-03
1494.9846,386.84,-8.00E-03
1495.1076,386.94,-8.00E-03
1495.23,387.04,-8.04E-03
1495.353,387.14,-7.91E-03
1495.4766,387.24,-7.91E-03
1495.6002,387.34,-8.70E-03
1495.7232,387.44,-8.89E-03
1495.8462,387.54,-7.53E-03
1495.9686,387.64,-6.76E-03
1496.091,387.74,-6.98E-03
1496.2134,387.84,-7.06E-03
1496.3352,387.94,-6.98E-03
1496.457,388.04,-6.99E-03
1496.5794,388.14,-7.03E-03
1496.7024,388.24,-7.00E-03
1496.8254,388.34,-6.89E-03
1496.9472,388.44,-7.20E-03
1497.069,388.54,-7.88E-03
1497.1908,388.64,-8.11E-03
1497.3132,388.74,-7.99E-03
1497.4344,388.84,-7.97E-03
1497.5562,388.94,-8.02E-03
1497.678,389.04,-8.02E-03
1497.7998,389.14,-7.90E-03
1497.9216,389.24,-8.08E-03
1498.0428,389.34,-8.74E-03
1498.1634,389.44,-9.12E-03
1498.284,389.54,-9.02E-03
1498.4058,389.64,-8.92E-03
1498.5276,389.74,-9.06E-03
1498.6488,389.84,-9.19E-03
1498.7706,389.94,-8.38E-03
1498.8924,390.04,-7.06E-03
1499.0142,390.14,-6.61E-03
1499.1354,390.24,-7.33E-03
1499.256,390.34,-8.66E-03
1499.3772,390.44,-9.20E-03
1499.4996,390.54,-9.00E-03
1499.6214,390.64,-8.96E-03
1499.7432,390.74,-9.01E-03
1499.8638,390.84,-9.00E-03
1499.9856,390.94,-9.00E-03
1500.1068,391.04,-9.00E-03
1500.2274,391.14,-8.97E-03
1500.348,391.24,-9.05E-03
1500.4692,391.34,-9.07E-03
1500.5904,391.44,-8.56E-03
1500.711,391.54,-7.97E-03
1500.8322,391.64,-7.93E-03
1500.9534,391.74,-8.03E-03
1501.074,391.84,-8.01E-03
1501.1946,391.94,-8.00E-03
1501.3152,392.04,-8.00E-03
1501.4358,392.14,-7.99E-03
1501.5558,392.24,-8.03E-03
1501.6758,392.34,-8.03E-03
1501.7958,392.44,-7.80E-03
1501.9164,392.54,-8.12E-03
1502.0358,392.64,-9.42E-03
1502.1552,392.74,-1.02E-02
1502.2752,392.84,-1.00E-02
1502.3952,392.94,-1.00E-02
1502.5152,393.04,-9.95E-03
1502.634,393.14,-9.30E-03
1502.7534,393.24,-8.91E-03
1502.8734,393.34,-8.99E-03
1502.9928,393.44,-8.93E-03
1503.1122,393.54,-9.04E-03
1503.2316,393.64,-9.68E-03
1503.351,393.74,-1.01E-02
1503.4698,393.84,-1.00E-02
1503.588,393.94,-9.97E-03
1503.7068,394.04,-1.00E-02
1503.8256,394.14,-1.00E-02
1503.9444,394.24,-1.00E-02
1504.0632,394.34,-1.00E-02
1504.1826,394.44,-9.89E-03
1504.3014,394.54,-1.00E-02
1504.4196,394.64,-1.07E-02
1504.5372,394.74,-1.09E-02
1504.6554,394.84,-1.02E-02
1504.7736,394.94,-9.86E-03
1504.8918,395.04,-9.99E-03
1505.0094,395.14,-1.00E-02
1505.1276,395.24,-9.99E-03
1505.2458,395.34,-9.99E-03
1505.3646,395.44,-1.00E-02
1505.4822,395.54,-1.00E-02
1505.5998,395.64,-9.90E-03
1505.7168,395.74,-1.01E-02
1505.8344,395.84,-1.07E-02
1505.9526,395.94,-1.11E-02
1506.0708,396.04,-1.10E-02
1506.1884,396.14,-1.11E-02
1506.3054,396.24,-1.10E-02
1506.4236,396.34,-1.04E-02
1506.5412,396.44,-9.91E-03
1506.6582,396.54,-9.96E-03
1506.7752,396.64,-1.00E-02
1506.8922,396.74,-1.00E-02
1507.0098,396.84,-1.00E-02
1507.1268,396.94,-9.97E-03
1507.2444,397.04,-9.90E-03
1507.3614,397.14,-1.03E-02
1507.479,397.24,-1.09E-02
1507.596,397.34,-1.11E-02
1507.713,397.44,-1.10E-02
1507.83,397.54,-1.10E-02
1507.947,397.64,-1.10E-02
1508.0634,397.74,-1.10E-02
1508.1804,397.84,-1.10E-02
1508.2968,397.94,-1.10E-02
1508.4138,398.04,-1.09E-02
1508.5296,398.14,-1.11E-02
1508.6454,398.24,-1.17E-02
1508.7618,398.34,-1.22E-02
1508.8788,398.44,-1.21E-02
1508.9952,398.54,-1.15E-02
1509.111,398.64,-1.10E-02
1509.2268,398.74,-1.09E-02
1509.3432,398.84,-1.10E-02
1509.459,398.94,-1.10E-02
1509.5748,399.04,-1.10E-02
1509.6906,399.14,-1.10E-02
1509.8076,399.24,-1.08E-02
1509.9234,399.34,-1.12E-02
1510.0392,399.44,-1.25E-02
1510.155,399.54,-1.32E-02
1510.2708,399.64,-1.31E-02
1510.3866,399.74,-1.29E-02
1510.5018,399.84,-1.30E-02
1510.617,399.94,-1.30E-02
1510.7322,400.04,-1.30E-02
1510.848,400.14,-1.30E-02
1510.9638,400.24,-1.30E-02
1511.079,400.34,-1.30E-02
1511.1948,400.44,-1.30E-02
1511.3106,400.54,-1.30E-02
1511.4252,400.64,-1.30E-02
1511.5398,400.74,-1.30E-02
1511.655,400.84,-1.31E-02
1511.7702,400.94,-1.27E-02
1511.886,401.04,-1.21E-02
1512.0012,401.14,-1.19E-02
1512.1164,401.24,-1.20E-02
1512.2316,401.34,-1.20E-02
1512.3462,401.44,-1.20E-02
1512.4602,401.54,-1.20E-02
1512.5742,401.64,-1.20E-02
1512.6882,401.74,-1.20E-02
1512.8028,401.84,-1.21E-02
1512.9174,401.94,-1.20E-02
1513.0314,402.04,-1.18E-02
1513.1454,402.14,-1.24E-02
1513.2594,402.24,-1.37E-02
1513.3734,402.34,-1.42E-02
1513.4874,402.44,-1.40E-02
1513.6014,402.54,-1.39E-02
1513.7154,402.64,-1.40E-02
1513.8288,402.74,-1.40E-02
1513.9428,402.84,-1.40E-02
1514.0568,402.94,-1.40E-02
1514.1708,403.04,-1.40E-02
1514.2842,403.14,-1.40E-02
1514.3982,403.24,-1.40E-02
1514.5128,403.34,-1.40E-02
1514.6262,403.44,-1.40E-02
1514.7402,403.54,-1.40E-02
1514.8542,403.64,-1.40E-02
1514.9676,403.74,-1.40E-02
1515.081,403.84,-1.40E-02
1515.195,403.94,-1.40E-02
1515.3084,404.04,-1.40E-02
1515.4218,404.14,-1.40E-02
1515.5352,404.24,-1.40E-02
1515.6498,404.34,-1.40E-02
1515.7638,404.44,-1.40E-02
1515.8772,404.54,-1.40E-02
1515.9906,404.64,-1.40E-02
1516.104,404.74,-1.40E-02
1516.2162,404.84,-1.42E-02
1516.329,404.94,-1.38E-02
1516.4418,405.04,-1.31E-02
1516.554,405.14,-1.34E-02
1516.6662,405.24,-1.47E-02
1516.779,405.34,-1.52E-02
1516.8918,405.44,-1.50E-02
1517.004,405.54,-1.49E-02
1517.1156,405.64,-1.50E-02
1517.2272,405.74,-1.50E-02
1517.3394,405.84,-1.50E-02
1517.451,405.94,-1.50E-02
1517.5632,406.04,-1.50E-02
1517.6754,406.14,-1.50E-02
1517.787,406.24,-1.50E-02
1517.8992,406.34,-1.50E-02
1518.0114,406.44,-1.50E-02
1518.123,406.54,-1.50E-02
1518.234,406.64,-1.50E-02
1518.345,406.74,-1.50E-02
1518.4566,406.84,-1.49E-02
1518.5676,406.94,-1.53E-02
1518.6792,407.04,-1.59E-02
1518.7914,407.14,-1.61E-02
1518.9036,407.24,-1.60E-02
1519.0152,407.34,-1.60E-02
1519.1268,407.44,-1.60E-02
1519.2384,407.54,-1.60E-02
1519.35,407.64,-1.60E-02
1519.461,407.74,-1.60E-02
1519.572,407.84,-1.60E-02
1519.6824,407.94,-1.60E-02
1519.794,408.04,-1.60E-02
1519.9056,408.14,-1.60E-02
1520.016,408.24,-1.60E-02
1520.1258,408.34,-1.60E-02
1520.2368,408.44,-1.60E-02
1520.3472,408.54,-1.59E-02
1520.4576,408.64,-1.59E-02
1520.5686,408.74,-1.63E-02
1520.679,408.84,-1.69E-02
1520.7894,408.94,-1.71E-02
1520.9004,409.04,-1.70E-02
1521.0108,409.14,-1.70E-02
1521.1212,409.24,-1.70E-02
1521.2316,409.34,-1.70E-02
1521.3414,409.44,-1.70E-02
1521.4518,409.54,-1.70E-02
1521.5622,409.64,-1.70E-02
1521.6726,409.74,-1.70E-02
1521.783,409.84,-1.70E-02
1521.8934,409.94,-1.70E-02
1522.0038,410.04,-1.70E-02
1522.1142,410.14,-1.70E-02
1522.2246,410.24,-1.69E-02
1522.3344,410.34,-1.71E-02
1522.4442,410.44,-1.78E-02
1522.554,410.54,-1.81E-02
1522.6644,410.64,-1.80E-02
1522.7748,410.74,-1.80E-02
1522.8852,410.84,-1.80E-02
1522.995,410.94,-1.80E-02
1523.1042,411.04,-1.80E-02
1523.214,411.14,-1.80E-02
1523.3238,411.24,-1.80E-02
1523.4342,411.34,-1.80E-02
1523.544,411.44,-1.80E-02
1523.6532,411.54,-1.80E-02
1523.763,411.64,-1.80E-02
1523.8722,411.74,-1.80E-02
1523.9808,411.84,-1.80E-02
1524.0894,411.94,-1.80E-02
1524.198,412.04,-1.80E-02
1524.3072,412.14,-1.80E-02
1524.4164,412.24,-1.79E-02
1524.525,412.34,-1.81E-02
1524.6342,412.44,-1.87E-02
1524.7428,412.54,-1.91E-02
1524.8514,412.64,-1.91E-02
1524.96,412.74,-1.90E-02
1525.0692,412.84,-1.90E-02
1525.1778,412.94,-1.90E-02
1525.2864,413.04,-1.90E-02
1525.3944,413.14,-1.90E-02
1525.503,413.24,-1.90E-02
1525.6122,413.34,-1.90E-02
1525.7202,413.44,-1.90E-02
1525.8282,413.54,-1.90E-02
1525.9362,413.64,-1.90E-02
1526.0436,413.74,-1.90E-02
1526.1522,413.84,-1.90E-02
1526.2602,413.94,-1.90E-02
1526.3688,414.04,-1.90E-02
1526.4774,414.14,-1.90E-02
1526.586,414.24,-1.90E-02
1526.694,414.34,-1.90E-02
1526.802,414.44,-1.89E-02
1526.9094,414.54,-1.90E-02
1527.0174,414.64,-1.96E-02
1527.1254,414.74,-2.01E-02
1527.2334,414.84,-2.01E-02
1527.3414,414.94,-2.00E-02
1527.45,415.04,-2.00E-02
1527.558,415.14,-2.00E-02
1527.6654,415.24,-2.00E-02
1527.7734,415.34,-2.00E-02
1527.8814,415.44,-2.00E-02
1527.99,415.54,-2.00E-02
1528.098,415.64,-2.00E-02
1528.2048,415.74,-2.00E-02
1528.3122,415.84,-2.00E-02
1528.4202,415.94,-2.00E-02
1528.5282,416.04,-2.00E-02
1528.6362,416.14,-2.00E-02
1528.7436,416.24,-2.00E-02
1528.851,416.34,-2.00E-02
1528.9584,416.44,-2.00E-02
1529.0658,416.54,-2.00E-02
1529.1732,416.64,-1.98E-02
1529.2806,416.74,-1.99E-02
1529.388,416.84,-2.09E-02
1529.496,416.94,-2.20E-02
1529.6034,417.04,-2.22E-02
1529.7108,417.14,-2.20E-02
1529.8176,417.24,-2.20E-02
1529.9244,417.34,-2.20E-02
1530.0312,417.44,-2.20E-02
1530.1374,417.54,-2.20E-02
1530.2442,417.64,-2.20E-02
1530.351,417.74,-2.20E-02
1530.4578,417.84,-2.20E-02
1530.5646,417.94,-2.20E-02
1530.6714,418.04,-2.20E-02
1530.7776,418.14,-2.20E-02
1530.8844,418.24,-2.20E-02
1530.9918,418.34,-2.20E-02
1531.098,418.44,-2.20E-02
1531.2042,418.54,-2.21E-02
1531.311,418.64,-2.20E-02
1531.4172,418.74,-2.18E-02
1531.5234,418.84,-2.22E-02
1531.6296,418.94,-2.33E-02
1531.7358,419.04,-2.42E-02
1531.842,419.14,-2.41E-02
1531.9482,419.24,-2.39E-02
1532.0538,419.34,-2.40E-02
1532.1588,419.44,-2.40E-02
1532.2644,419.54,-2.40E-02
1532.37,419.64,-2.40E-02
1532.4762,419.74,-2.40E-02
1532.5824,419.84,-2.40E-02
1532.688,419.94,-2.40E-02
1532.7942,420.04,-2.40E-02
1532.8998,420.14,-2.40E-02
1533.0054,420.24,-2.40E-02
1533.111,420.34,-2.40E-02
1533.2166,420.44,-2.40E-02
1533.3228,420.54,-2.40E-02
1533.4284,420.64,-2.40E-02
1533.5346,420.74,-2.40E-02
1533.6396,420.84,-2.40E-02
1533.7452,420.94,-2.40E-02
1533.8514,421.04,-2.40E-02
1533.957,421.14,-2.40E-02
1534.0626,421.24,-2.40E-02
1534.1682,421.34,-2.40E-02
1534.2732,421.44,-2.40E-02
1534.3782,421.54,-2.40E-02
1534.4832,421.64,-2.40E-02
1534.5888,421.74,-2.38E-02
1534.6944,421.84,-2.40E-02
1534.8,421.94,-2.51E-02
1534.9056,422.04,-2.60E-02
1535.0106,422.14,-2.60E-02
1535.1162,422.24,-2.61E-02
1535.2218,422.34,-2.72E-02
1535.3268,422.44,-2.81E-02
1535.4324,422.54,-2.82E-02
1535.5374,422.64,-2.80E-02
1535.6424,422.74,-2.80E-02
1535.7474,422.84,-2.80E-02
1535.8524,422.94,-2.80E-02
1535.9574,423.04,-2.80E-02
1536.0624,423.14,-2.80E-02
1536.1668,423.24,-2.79E-02
1536.2712,423.34,-2.79E-02
1536.375,423.44,-2.84E-02
1536.4794,423.54,-2.89E-02
1536.5838,423.64,-2.91E-02
1536.6882,423.74,-2.90E-02
1536.7932,423.84,-2.90E-02
1536.8982,423.94,-2.90E-02
1537.0032,424.04,-2.90E-02
1537.1076,424.14,-2.90E-02
1537.212,424.24,-2.90E-02
1537.3164,424.34,-2.90E-02
1537.4208,424.44,-2.89E-02
1537.5252,424.54,-2.91E-02
1537.6296,424.64,-2.97E-02
1537.734,424.74,-3.01E-02
1537.8378,424.84,-3.01E-02
1537.9428,424.94,-3.00E-02
1538.0472,425.04,-3.00E-02
1538.151,425.14,-3.00E-02
1538.2548,425.24,-3.00E-02
1538.3586,425.34,-3.00E-02
1538.463,425.44,-3.00E-02
1538.5674,425.54,-2.99E-02
1538.6706,425.64,-2.99E-02
1538.775,425.74,-3.04E-02
1538.8794,425.84,-3.09E-02
1538.9838,425.94,-3.11E-02
1539.0876,426.04,-3.10E-02
1539.1914,426.14,-3.10E-02
1539.2958,426.24,-3.10E-02
1539.399,426.34,-3.10E-02
1539.5022,426.44,-3.10E-02
1539.606,426.54,-3.10E-02
1539.7098,426.64,-3.10E-02
1539.8136,426.74,-3.10E-02
1539.9168,426.84,-3.10E-02
1540.0206,426.94,-3.09E-02
1540.1244,427.04,-3.11E-02
1540.2282,427.14,-3.17E-02
1540.3314,427.24,-3.21E-02
1540.4346,427.34,-3.21E-02
1540.5378,427.44,-3.20E-02
1540.641,427.54,-3.20E-02
1540.7448,427.64,-3.20E-02
1540.8486,427.74,-3.20E-02
1540.9524,427.84,-3.19E-02
1541.055,427.94,-3.19E-02
1541.1582,428.04,-3.23E-02
1541.2614,428.14,-3.28E-02
1541.3652,428.24,-3.31E-02
1541.4678,428.34,-3.30E-02
1541.571,428.44,-3.30E-02
1541.6742,428.54,-3.30E-02
1541.7768,428.64,-3.31E-02
1541.8788,428.74,-3.30E-02
1541.982,428.84,-3.28E-02
1542.0852,428.94,-3.29E-02
1542.1878,429.04,-3.39E-02
1542.2904,429.14,-3.49E-02
1542.393,429.24,-3.50E-02
1542.4956,429.34,-3.50E-02
1542.5988,429.44,-3.59E-02
1542.7014,429.54,-3.70E-02
1542.804,429.64,-3.72E-02
1542.9066,429.74,-3.70E-02
1543.0092,429.84,-3.69E-02
1543.1124,429.94,-3.70E-02
1543.215,430.04,-3.70E-02
1543.317,430.14,-3.70E-02
1543.419,430.24,-3.70E-02
1543.5216,430.34,-3.70E-02
1543.6248,430.44,-3.70E-02
1543.7274,430.54,-3.70E-02
1543.83,430.64,-3.71E-02
1543.9326,430.74,-3.69E-02
1544.0346,430.84,-3.68E-02
1544.1372,430.94,-3.73E-02
1544.2398,431.04,-3.85E-02
1544.3418,431.14,-3.92E-02
1544.4444,431.24,-3.91E-02
1544.5476,431.34,-3.90E-02
1544.6502,431.44,-3.90E-02
1544.7528,431.54,-3.90E-02
1544.8548,431.64,-3.89E-02
1544.9568,431.74,-3.92E-02
1545.0588,431.84,-3.98E-02
1545.1608,431.94,-4.01E-02
1545.2628,432.04,-4.00E-02
1545.3648,432.14,-4.00E-02
1545.4674,432.24,-4.00E-02
1545.5694,432.34,-3.99E-02
1545.6708,432.44,-3.99E-02
1545.7722,432.54,-4.03E-02
1545.8742,432.64,-4.09E-02
1545.9762,432.74,-4.11E-02
1546.0776,432.84,-4.10E-02
1546.179,432.94,-4.10E-02
1546.2804,433.04,-4.10E-02
1546.3818,433.14,-4.09E-02
1546.4838,433.24,-4.10E-02
1546.5852,433.34,-4.14E-02
1546.6872,433.44,-4.20E-02
1546.7886,433.54,-4.21E-02
1546.89,433.64,-4.20E-02
1546.992,433.74,-4.20E-02
1547.0934,433.84,-4.20E-02
1547.1948,433.94,-4.19E-02
1547.2956,434.04,-4.20E-02
1547.397,434.14,-4.25E-02
1547.4984,434.24,-4.30E-02
1547.6004,434.34,-4.31E-02
1547.7018,434.44,-4.30E-02
1547.8038,434.54,-4.29E-02
1547.9052,434.64,-4.30E-02
1548.0066,434.74,-4.35E-02
1548.1074,434.84,-4.40E-02
1548.2094,434.94,-4.41E-02
1548.3108,435.04,-4.40E-02
1548.4122,435.14,-4.39E-02
1548.513,435.24,-4.40E-02
1548.6138,435.34,-4.46E-02
1548.7152,435.44,-4.50E-02
1548.8166,435.54,-4.51E-02
1548.9174,435.64,-4.50E-02
1549.0182,435.74,-4.50E-02
1549.1184,435.84,-4.50E-02
1549.2198,435.94,-4.48E-02
1549.3206,436.04,-4.52E-02
1549.4214,436.14,-4.63E-02
1549.5228,436.24,-4.71E-02
1549.6236,436.34,-4.72E-02
1549.7238,436.44,-4.70E-02
1549.8246,436.54,-4.70E-02
1549.9254,436.64,-4.70E-02
1550.0262,436.74,-4.69E-02
1550.127,436.84,-4.71E-02
1550.2284,436.94,-4.77E-02
1550.3286,437.04,-4.81E-02
1550.4294,437.14,-4.81E-02
1550.5296,437.24,-4.80E-02
1550.6304,437.34,-4.79E-02
1550.7312,437.44,-4.81E-02
1550.8314,437.54,-4.87E-02
1550.9322,437.64,-4.91E-02
1551.033,437.74,-4.91E-02
1551.1338,437.84,-4.89E-02
1551.2346,437.94,-4.88E-02
1551.3354,438.04,-4.93E-02
1551.4356,438.14,-5.04E-02
1551.5364,438.24,-5.12E-02
1551.6366,438.34,-5.11E-02
1551.7374,438.44,-5.10E-02
1551.8376,438.54,-5.10E-02
1551.9384,438.64,-5.10E-02
1552.0386,438.74,-5.10E-02
1552.1394,438.84,-5.10E-02
1552.239,438.94,-5.11E-02
1552.3392,439.04,-5.09E-02
1552.44,439.14,-5.08E-02
1552.5408,439.24,-5.13E-02
1552.6416,439.34,-5.25E-02
1552.7412,439.44,-5.31E-02
1552.8414,439.54,-5.30E-02
1552.9416,439.64,-5.31E-02
1553.0418,439.74,-5.37E-02
1553.142,439.84,-5.41E-02
1553.2416,439.94,-5.41E-02
1553.3418,440.04,-5.39E-02
1553.442,440.14,-5.38E-02
1553.5416,440.24,-5.43E-02
1553.6412,440.34,-5.55E-02
1553.7408,440.44,-5.62E-02
1553.841,440.54,-5.62E-02
1553.9406,440.64,-5.59E-02
1554.0408,440.74,-5.59E-02
1554.1404,440.84,-5.62E-02
1554.24,440.94,-5.67E-02
1554.3396,441.04,-5.71E-02
1554.4392,441.14,-5.71E-02
1554.5388,441.24,-5.69E-02
1554.6384,441.34,-5.69E-02
1554.738,441.44,-5.72E-02
1554.8382,441.54,-5.78E-02
1554.9378,441.64,-5.80E-02
1555.0374,441.74,-5.79E-02
1555.137,441.84,-5.83E-02
1555.236,441.94,-5.94E-02
1555.3356,442.04,-6.02E-02
1555.4352,442.14,-6.01E-02
1555.5348,442.24,-6.00E-02
1555.6338,442.34,-6.00E-02
1555.7334,442.44,-5.99E-02
1555.833,442.54,-5.98E-02
1555.932,442.64,-6.03E-02
1556.031,442.74,-6.14E-02
1556.13,442.84,-6.21E-02
1556.229,442.94,-6.21E-02
1556.328,443.04,-6.20E-02
1556.4276,443.14,-6.20E-02
1556.5266,443.24,-6.20E-02
1556.625,443.34,-6.18E-02
1556.724,443.44,-6.22E-02
1556.8236,443.54,-6.33E-02
1556.9232,443.64,-6.41E-02
1557.0222,443.74,-6.40E-02
1557.1212,443.84,-6.41E-02
1557.2202,443.94,-6.52E-02
1557.3192,444.04,-6.61E-02
1557.4182,444.14,-6.62E-02
1557.5172,444.24,-6.60E-02
1557.6162,444.34,-6.60E-02
1557.7146,444.44,-6.60E-02
1557.8136,444.54,-6.58E-02
1557.912,444.64,-6.61E-02
1558.0104,444.74,-6.72E-02
1558.1088,444.84,-6.80E-02
1558.2072,444.94,-6.80E-02
1558.3062,445.04,-6.80E-02
1558.4052,445.14,-6.90E-02
1558.5036,445.24,-7.00E-02
1558.6026,445.34,-7.01E-02
1558.701,445.44,-7.00E-02
1558.8,445.54,-7.05E-02
1558.899,445.64,-7.10E-02
1558.9974,445.74,-7.09E-02
1559.0958,445.84,-7.10E-02
1559.1948,445.94,-7.19E-02
1559.2932,446.04,-7.30E-02
1559.3916,446.14,-7.31E-02
1559.49,446.24,-7.30E-02
1559.5884,446.34,-7.34E-02
1559.6868,446.44,-7.40E-02
1559.7852,446.54,-7.39E-02
1559.8836,446.64,-7.39E-02
1559.982,446.74,-7.48E-02
1560.0798,446.84,-7.59E-02
1560.1776,446.94,-7.61E-02
1560.2754,447.04,-7.60E-02
1560.3732,447.14,-7.63E-02
1560.4716,447.24,-7.69E-02
1560.57,447.34,-7.70E-02
1560.669,447.44,-7.69E-02
1560.7674,447.54,-7.76E-02
1560.8658,447.64,-7.87E-02
1560.963,447.74,-7.91E-02
1561.0608,447.84,-7.90E-02
1561.1586,447.94,-7.92E-02
1561.257,448.04,-7.98E-02
1561.3548,448.14,-8.00E-02
1561.4532,448.24,-7.99E-02
1561.5516,448.34,-8.04E-02
1561.65,448.44,-8.16E-02
1561.7478,448.54,-8.21E-02
1561.845,448.64,-8.19E-02
1561.9428,448.74,-8.23E-02
1562.04,448.84,-8.35E-02
1562.1372,448.94,-8.41E-02
1562.2344,449.04,-8.39E-02
1562.3322,449.14,-8.42E-02
1562.43,449.24,-8.53E-02
1562.5278,449.34,-8.61E-02
1562.6256,449.44,-8.60E-02
1562.7234,449.54,-8.61E-02
1562.8218,449.64,-8.66E-02
1562.9202,449.74,-8.70E-02
1563.0186,449.84,-8.69E-02
1563.1158,449.94,-8.71E-02
1563.2136,450.04,-8.82E-02
1563.3102,450.14,-8.90E-02
1563.408,450.24,-8.90E-02
1563.5052,450.34,-8.90E-02
1563.603,450.44,-9.00E-02
1563.7008,450.54,-9.10E-02
1563.798,450.64,-9.12E-02
1563.8952,450.74,-9.10E-02
1563.9924,450.84,-9.08E-02
1564.089,450.94,-9.10E-02
1564.1856,451.04,-9.15E-02
1564.2828,451.14,-9.20E-02
1564.38,451.24,-9.20E-02
1564.4778,451.34,-9.19E-02
1564.575,451.44,-9.25E-02
1564.6722,451.54,-9.36E-02
1564.7694,451.64,-9.49E-02
1564.8666,451.74,-9.58E-02
1564.9638,451.84,-9.62E-02
1565.061,451.94,-9.61E-02
1565.1582,452.04,-9.58E-02
1565.2548,452.14,-9.58E-02
1565.352,452.24,-9.65E-02
1565.4486,452.34,-9.76E-02
1565.5452,452.44,-9.81E-02
1565.6418,452.54,-9.79E-02
1565.7384,452.64,-9.83E-02
1565.835,452.74,-9.94E-02
1565.9322,452.84,-0.10012
1566.0288,452.94,-0.10004
1566.1254,453.04,-0.10007
1566.222,453.14,-0.10064
1566.3186,453.24,-0.10102
1566.4152,453.34,-0.10087
1566.5124,453.44,-0.10108
1566.609,453.54,-0.10214
1566.7056,453.64,-0.10302
1566.8022,453.74,-0.10299
1566.8994,453.84,-0.103
1566.996,453.94,-0.10395
1567.0926,454.04,-0.10496
1567.1892,454.14,-0.10503
1567.2852,454.24,-0.10494
1567.3818,454.34,-0.10575
1567.4778,454.44,-0.10684
1567.5744,454.54,-0.10714
1567.6704,454.64,-0.10698
1567.7664,454.74,-0.10728
1567.8624,454.84,-0.10787
1567.9578,454.94,-0.10798
1568.0538,455.04,-0.10786
1568.1498,455.14,-0.10843
1568.2458,455.24,-0.10957
1568.3424,455.34,-0.11009
1568.4384,455.44,-0.10992
1568.5338,455.54,-0.11025
1568.6298,455.64,-0.11136
1568.7252,455.74,-0.11208
1568.8212,455.84,-0.11196
1568.9166,455.94,-0.1121
1569.0126,456.04,-0.11313
1569.1086,456.14,-0.11404
1569.2046,456.24,-0.11409
1569.3006,456.34,-0.114
1569.396,456.44,-0.11447
1569.4914,456.54,-0.11498
1569.5868,456.64,-0.11493
1569.6822,456.74,-0.11492
1569.7782,456.84,-0.11576
1569.8742,456.94,-0.11683
1569.9696,457.04,-0.11706
1570.0656,457.14,-0.1169
1570.161,457.24,-0.11753
1570.257,457.34,-0.11866
1570.3524,457.44,-0.1191
1570.4484,457.54,-0.11892
1570.5438,457.64,-0.11933
