Repository: MaCFP/matl-db

### Experimental Conditions: TGA, DSC
A Netzsch F3 Jupiter using a DSC sample carrier with S-type thermocouples, and a Silicon Carbide furnace was used to conduct Simultaneous Thermal Analysis (TGA + DSC) experiments. Although tests were conducted simultaneously, TGA and DSC measurement data presented here are separated into two files, for consistency with other datasets.

* Heating Rate: 1, 10, or 50 K/min
* Temperature program
  - Initial Temperature: 303.15 K
  - Initial Isotherm: 20 minutes
  - Maximum Temperature: 873.15 K
  - Final Isotherm: None
* Sample mass: 2-6 mg
* Sample geometry: powdered

File: Non-charring/PMMA/Sandia/Sandia_TGA_Ar_50K_3.csv (part 1 of 4)
Time,Temperature,Mass
[s],[K],[mg]
1200.1002,306.944,-6.00E-03
1240.578,307.044,-8.33E-03
1255.569,307.144,-8.96E-03
1263.1398,307.244,-9.95E-03
1269.15,307.344,-1.11E-02
1273.5048,307.444,-1.10E-02
1277.7162,307.544,-1.20E-02
1280.9928,307.644,-1.25E-02
1284.1608,307.744,-1.30E-02
1286.8422,307.844,-1.44E-02
1289.5602,307.944,-1.36E-02
1291.854,308.044,-1.51E-02
1294.08,308.144,-1.60E-02
1296.0126,308.244,-1.64E-02
1298.0784,308.344,-1.90E-02
1299.8562,308.444,-1.73E-02
1301.5728,308.544,-1.66E-02
1303.1622,308.644,-1.69E-02
1304.7228,308.744,-2.00E-02
1306.2012,308.844,-1.91E-02
1307.6718,308.944,-1.91E-02
1309.0548,309.044,-1.91E-02
1310.364,309.144,-1.86E-02
1311.627,309.244,-1.81E-02
1312.8636,309.344,-1.93E-02
1314.0744,309.444,-2.01E-02
1315.2264,309.544,-2.05E-02
1316.3322,309.644,-2.10E-02
1317.4278,309.744,-2.15E-02
1318.4652,309.844,-1.99E-02
1319.4738,309.944,-2.19E-02
1320.4728,310.044,-2.01E-02
1321.461,310.144,-2.17E-02
1322.4504,310.244,-2.01E-02
1323.4278,310.344,-2.05E-02
1324.3236,310.444,-2.30E-02
1325.2098,310.544,-2.06E-02
1326.0852,310.644,-2.10E-02
1326.9576,310.744,-1.96E-02
1327.8126,310.844,-2.19E-02
1328.6424,310.944,-2.30E-02
1329.477,311.044,-2.22E-02
1330.2768,311.144,-2.30E-02
1331.085,311.244,-2.30E-02
1331.8662,311.344,-2.39E-02
1332.6306,311.444,-2.35E-02
1333.3908,311.544,-2.33E-02
1334.1216,311.644,-2.50E-02
1334.8488,311.744,-2.47E-02
1335.5562,311.844,-2.39E-02
1336.2588,311.944,-2.54E-02
1336.947,312.044,-2.60E-02
1337.6286,312.144,-2.52E-02
1338.2922,312.244,-2.40E-02
1338.939,312.344,-2.59E-02
1339.5948,312.444,-2.49E-02
1340.253,312.544,-2.54E-02
1340.8992,312.644,-2.70E-02
1341.5406,312.744,-2.64E-02
1342.1622,312.844,-2.65E-02
1342.7718,312.944,-2.64E-02
1343.3874,313.044,-2.67E-02
1343.9988,313.144,-2.57E-02
1344.588,313.244,-2.58E-02
1345.182,313.344,-2.62E-02
1345.7628,313.444,-2.77E-02
1346.3286,313.544,-2.53E-02
1346.9046,313.644,-2.70E-02
1347.4692,313.744,-2.62E-02
1348.0302,313.844,-2.87E-02
1348.5948,313.944,-2.67E-02
1349.1582,314.044,-2.59E-02
1349.6928,314.144,-2.70E-02
1350.2238,314.244,-2.70E-02
1350.7506,314.344,-2.78E-02
1351.2696,314.444,-2.61E-02
1351.7814,314.544,-2.78E-02
1352.295,314.644,-2.80E-02
1352.8086,314.744,-2.68E-02
1353.3072,314.844,-2.80E-02
1353.8064,314.944,-2.74E-02
1354.2972,315.044,-2.80E-02
1354.7886,315.144,-2.76E-02
1355.2674,315.244,-2.72E-02
1355.7396,315.344,-2.73E-02
1356.2142,315.444,-2.75E-02
1356.6894,315.544,-2.90E-02
1357.1484,315.644,-2.78E-02
1357.6014,315.744,-2.80E-02
1358.0586,315.844,-2.81E-02
1358.526,315.944,-2.71E-02
1358.9826,316.044,-2.84E-02
1359.4272,316.144,-2.83E-02
1359.8814,316.244,-3.00E-02
1360.3344,316.344,-2.89E-02
1360.7844,316.444,-2.93E-02
1361.2188,316.544,-2.83E-02
1361.646,316.644,-2.85E-02
1362.084,316.744,-2.80E-02
1362.51,316.844,-2.80E-02
1362.9258,316.944,-2.82E-02
1363.3398,317.044,-2.80E-02
1363.758,317.144,-2.85E-02
1364.172,317.244,-2.85E-02
1364.5806,317.344,-2.94E-02
1364.9898,317.444,-2.87E-02
1365.3942,317.544,-2.90E-02
1365.8022,317.644,-2.96E-02
1366.1964,317.744,-2.94E-02
1366.5966,317.844,-3.01E-02
1367.0022,317.944,-2.94E-02
1367.4024,318.044,-3.01E-02
1367.799,318.144,-2.94E-02
1368.1938,318.244,-2.99E-02
1368.5856,318.344,-3.05E-02
1368.975,318.444,-2.96E-02
1369.3566,318.544,-3.05E-02
1369.7322,318.644,-3.00E-02
1370.1102,318.744,-3.00E-02
1370.4852,318.844,-3.10E-02
1370.8584,318.944,-3.02E-02
1371.2268,319.044,-3.08E-02
1371.5988,319.144,-3.09E-02
1371.9702,319.244,-3.26E-02
1372.3362,319.344,-3.09E-02
1372.6914,319.444,-3.00E-02
1373.049,319.544,-3.11E-02
1373.409,319.644,-2.98E-02
1373.7654,319.744,-3.12E-02
1374.1164,319.844,-2.99E-02
1374.4746,319.944,-3.19E-02
1374.8232,320.044,-3.18E-02
1375.1754,320.144,-3.05E-02
1375.5312,320.244,-3.22E-02
1375.8762,320.344,-3.02E-02
1376.2218,320.444,-3.14E-02
1376.5632,320.544,-3.29E-02
1376.9064,320.644,-3.19E-02
1377.2454,320.744,-3.23E-02
1377.585,320.844,-3.24E-02
1377.9216,320.944,-3.10E-02
1378.2546,321.044,-3.23E-02
1378.5876,321.144,-3.13E-02
1378.9206,321.244,-3.40E-02
1379.2494,321.344,-3.29E-02
1379.58,321.444,-3.15E-02
1379.904,321.544,-3.30E-02
1380.2292,321.644,-3.13E-02
1380.552,321.744,-3.38E-02
1380.8766,321.844,-3.29E-02
1381.1988,321.944,-3.31E-02
1381.5162,322.044,-3.20E-02
1381.842,322.144,-3.21E-02
1382.1552,322.244,-3.37E-02
1382.4756,322.344,-3.29E-02
1382.7894,322.444,-3.28E-02
1383.102,322.544,-3.30E-02
1383.4152,322.644,-3.16E-02
1383.7272,322.744,-3.30E-02
1384.0392,322.844,-3.36E-02
1384.3482,322.944,-3.20E-02
1384.6554,323.044,-3.21E-02
1384.9608,323.144,-3.27E-02
1385.265,323.244,-3.39E-02
1385.565,323.344,-3.22E-02
1385.865,323.444,-3.12E-02
1386.1662,323.544,-3.32E-02
1386.465,323.644,-3.32E-02
1386.759,323.744,-3.17E-02
1387.056,323.844,-3.24E-02
1387.3548,323.944,-3.28E-02
1387.653,324.044,-3.30E-02
1387.9446,324.144,-3.12E-02
1388.2392,324.244,-3.30E-02
1388.5278,324.344,-3.38E-02
1388.817,324.444,-3.33E-02
1389.1062,324.544,-3.20E-02
1389.3924,324.644,-3.26E-02
1389.6774,324.744,-3.30E-02
1389.9618,324.844,-3.26E-02
1390.2438,324.944,-3.24E-02
1390.5312,325.044,-3.41E-02
1390.815,325.144,-3.31E-02
1391.0994,325.244,-3.10E-02
1391.3826,325.344,-3.30E-02
1391.6646,325.444,-3.49E-02
1391.9496,325.544,-3.31E-02
1392.2298,325.644,-3.26E-02
1392.5046,325.744,-3.40E-02
1392.783,325.844,-3.30E-02
1393.0566,325.944,-3.19E-02
1393.3326,326.044,-3.50E-02
1393.6092,326.144,-3.29E-02
1393.8804,326.244,-3.19E-02
1394.154,326.344,-3.36E-02
1394.4222,326.444,-3.31E-02
1394.6898,326.544,-3.40E-02
1394.9568,326.644,-3.45E-02
1395.2262,326.744,-3.43E-02
1395.4938,326.844,-3.30E-02
1395.762,326.944,-3.26E-02
1396.0248,327.044,-3.33E-02
1396.2912,327.144,-3.30E-02
1396.5552,327.244,-3.30E-02
1396.818,327.344,-3.31E-02
1397.0796,327.444,-3.21E-02
1397.343,327.544,-3.20E-02
1397.6064,327.644,-3.19E-02
1397.865,327.744,-3.29E-02
1398.12,327.844,-3.30E-02
1398.3762,327.944,-3.29E-02
1398.6336,328.044,-3.40E-02
1398.8922,328.144,-3.20E-02
1399.1478,328.244,-3.40E-02
1399.4016,328.344,-3.30E-02
1399.656,328.444,-3.20E-02
1399.9092,328.544,-3.40E-02
1400.1624,328.644,-3.24E-02
1400.4144,328.744,-3.36E-02
1400.667,328.844,-3.31E-02
1400.9166,328.944,-3.21E-02
1401.1656,329.044,-3.38E-02
1401.4128,329.144,-3.42E-02
1401.6582,329.244,-3.34E-02
1401.9066,329.344,-3.30E-02
1402.1532,329.444,-3.25E-02
1402.4004,329.544,-3.31E-02
1402.6464,329.644,-3.27E-02
1402.8888,329.744,-3.29E-02
1403.1306,329.844,-3.49E-02
1403.3748,329.944,-3.32E-02
1403.619,330.044,-3.34E-02
1403.8584,330.144,-3.40E-02
1404.0984,330.244,-3.20E-02
1404.3378,330.344,-3.42E-02
1404.579,330.444,-3.45E-02
1404.8166,330.544,-3.38E-02
1405.0512,330.644,-3.38E-02
1405.2846,330.744,-3.30E-02
1405.524,330.844,-3.50E-02
1405.7616,330.944,-3.28E-02
1405.9956,331.044,-3.28E-02
1406.2272,331.144,-3.46E-02
1406.4624,331.244,-3.33E-02
1406.6952,331.344,-3.40E-02
1406.928,331.444,-3.32E-02
1407.1614,331.544,-3.49E-02
1407.396,331.644,-3.41E-02
1407.6306,331.744,-3.25E-02
1407.8628,331.844,-3.37E-02
1408.0944,331.944,-3.40E-02
1408.3248,332.044,-3.59E-02
1408.557,332.144,-3.38E-02
1408.7874,332.244,-3.34E-02
1409.019,332.344,-3.44E-02
1409.2488,332.444,-3.35E-02
1409.4774,332.544,-3.39E-02
1409.7048,332.644,-3.40E-02
1409.928,332.744,-3.59E-02
1410.1542,332.844,-3.38E-02
1410.3798,332.944,-3.35E-02
1410.6054,333.044,-3.42E-02
1410.831,333.144,-3.37E-02
1411.0536,333.244,-3.37E-02
1411.2792,333.344,-3.39E-02
1411.5006,333.444,-3.60E-02
1411.7244,333.544,-3.39E-02
1411.9458,333.644,-3.37E-02
1412.1672,333.744,-3.37E-02
1412.3868,333.844,-3.43E-02
1412.6076,333.944,-3.34E-02
1412.8266,334.044,-3.39E-02
1413.0468,334.144,-3.57E-02
1413.2634,334.244,-3.44E-02
1413.4788,334.344,-3.40E-02
1413.696,334.444,-3.30E-02
1413.915,334.544,-3.51E-02
1414.1316,334.644,-3.48E-02
1414.347,334.744,-3.39E-02
1414.5636,334.844,-3.43E-02
1414.7778,334.944,-3.52E-02
1414.992,335.044,-3.45E-02
1415.2068,335.144,-3.38E-02
1415.4198,335.244,-3.47E-02
1415.6334,335.344,-3.49E-02
1415.847,335.444,-3.60E-02
1416.0624,335.544,-3.42E-02
1416.2742,335.644,-3.58E-02
1416.4848,335.744,-3.51E-02
1416.6942,335.844,-3.50E-02
1416.9054,335.944,-3.40E-02
1417.1148,336.044,-3.60E-02
1417.3248,336.144,-3.50E-02
1417.5348,336.244,-3.61E-02
1417.7424,336.344,-3.60E-02
1417.9518,336.444,-3.60E-02
1418.1618,336.544,-3.60E-02
1418.3706,336.644,-3.60E-02
1418.5782,336.744,-3.60E-02
1418.787,336.844,-3.60E-02
1418.994,336.944,-3.61E-02
1419.201,337.044,-3.57E-02
1419.408,337.144,-3.73E-02
1419.6132,337.244,-3.70E-02
1419.8196,337.344,-3.58E-02
1420.0254,337.444,-3.60E-02
1420.2318,337.544,-3.63E-02
1420.437,337.644,-3.43E-02
1420.6398,337.744,-3.55E-02
1420.842,337.844,-3.53E-02
1421.0454,337.944,-3.57E-02
1421.2488,338.044,-3.61E-02
1421.4498,338.144,-3.60E-02
1421.6508,338.244,-3.60E-02
1421.8494,338.344,-3.59E-02
1422.0504,338.444,-3.63E-02
1422.2514,338.544,-3.42E-02
1422.4506,338.644,-3.56E-02
1422.6498,338.744,-3.52E-02
1422.8472,338.844,-3.57E-02
1423.0446,338.944,-3.59E-02
1423.2432,339.044,-3.69E-02
1423.4406,339.144,-3.57E-02
1423.6374,339.244,-3.46E-02
1423.8336,339.344,-3.64E-02
1424.0304,339.444,-3.74E-02
1424.2272,339.544,-3.55E-02
1424.4246,339.644,-3.55E-02
1424.6196,339.744,-3.60E-02
1424.8134,339.844,-3.66E-02
1425.0078,339.944,-3.71E-02
1425.201,340.044,-3.72E-02
1425.3942,340.144,-3.61E-02
1425.5886,340.244,-3.46E-02
1425.7818,340.344,-3.58E-02
1425.9744,340.444,-3.74E-02
1426.1664,340.544,-3.62E-02
1426.3578,340.644,-3.53E-02
1426.5492,340.744,-3.73E-02
1426.7394,340.844,-3.66E-02
1426.9308,340.944,-3.48E-02
1427.1216,341.044,-3.52E-02
1427.3118,341.144,-3.71E-02
1427.502,341.244,-3.70E-02
1427.6928,341.344,-3.70E-02
1427.8836,341.444,-3.70E-02
1428.0732,341.544,-3.71E-02
1428.2646,341.644,-3.61E-02
1428.4554,341.744,-3.60E-02
1428.6456,341.844,-3.60E-02
1428.8358,341.944,-3.60E-02
1429.0242,342.044,-3.59E-02
1429.2126,342.144,-3.66E-02
1429.4016,342.244,-3.71E-02
1429.5906,342.344,-3.70E-02
1429.7796,342.444,-3.70E-02
1429.9692,342.544,-3.70E-02
1430.157,342.644,-3.71E-02
1430.343,342.744,-3.68E-02
1430.5302,342.844,-3.58E-02
1430.718,342.944,-3.62E-02
1430.9028,343.044,-3.80E-02
1431.0876,343.144,-3.61E-02
1431.273,343.244,-3.68E-02
1431.4578,343.344,-3.72E-02
1431.6444,343.444,-3.60E-02
1431.8292,343.544,-3.74E-02
1432.0122,343.644,-3.77E-02
1432.1946,343.744,-3.68E-02
1432.3776,343.844,-3.73E-02
1432.5606,343.944,-3.63E-02
1432.7442,344.044,-3.52E-02
1432.929,344.144,-3.71E-02
1433.1126,344.244,-3.70E-02
1433.2962,344.344,-3.80E-02
1433.481,344.444,-3.80E-02
1433.664,344.544,-3.80E-02
1433.8458,344.644,-3.80E-02
1434.0294,344.744,-3.81E-02
1434.2112,344.844,-3.73E-02
1434.3924,344.944,-3.73E-02
1434.576,345.044,-3.82E-02
1434.7584,345.144,-3.77E-02
1434.9402,345.244,-3.69E-02
1435.1202,345.344,-3.71E-02
1435.3008,345.444,-3.80E-02
1435.4808,345.544,-3.71E-02
1435.6608,345.644,-3.68E-02
1435.8396,345.744,-3.86E-02
1436.0166,345.844,-3.86E-02
1436.1948,345.944,-3.78E-02
1436.3724,346.044,-3.81E-02
1436.5494,346.144,-3.79E-02
1436.7276,346.244,-3.82E-02
1436.9058,346.344,-3.90E-02
1437.0816,346.444,-3.72E-02
1437.2568,346.544,-3.67E-02
1437.4344,346.644,-3.85E-02
1437.612,346.744,-3.86E-02
1437.7878,346.844,-3.77E-02
1437.9624,346.944,-3.85E-02
1438.1376,347.044,-3.88E-02
1438.311,347.144,-3.69E-02
1438.4862,347.244,-3.69E-02
1438.6602,347.344,-3.79E-02
1438.8336,347.444,-3.79E-02
1439.0088,347.544,-3.87E-02
1439.1834,347.644,-3.84E-02
1439.3556,347.744,-3.66E-02
1439.5278,347.844,-3.73E-02
1439.7018,347.944,-3.90E-02
1439.8746,348.044,-3.82E-02
1440.0456,348.144,-3.78E-02
1440.2166,348.244,-3.88E-02
1440.3894,348.344,-3.82E-02
1440.5628,348.444,-3.67E-02
1440.735,348.544,-3.72E-02
1440.909,348.644,-3.80E-02
1441.0818,348.744,-3.71E-02
1441.254,348.844,-3.67E-02
1441.4256,348.944,-3.85E-02
1441.5966,349.044,-3.83E-02
1441.767,349.144,-3.67E-02
1441.938,349.244,-3.72E-02
1442.1096,349.344,-3.80E-02
1442.2794,349.444,-3.80E-02
1442.451,349.544,-3.78E-02
1442.6214,349.644,-3.88E-02
1442.7912,349.744,-3.83E-02
1442.961,349.844,-3.66E-02
1443.1296,349.944,-3.73E-02
1443.2988,350.044,-3.90E-02
1443.4656,350.144,-3.82E-02
1443.633,350.244,-3.79E-02
1443.8022,350.344,-3.80E-02
1443.9708,350.444,-3.80E-02
1444.1394,350.544,-3.80E-02
1444.3074,350.644,-3.80E-02
1444.4748,350.744,-3.80E-02
1444.6434,350.844,-3.80E-02
1444.8102,350.944,-3.80E-02
1444.9758,351.044,-3.80E-02
1445.1426,351.144,-3.80E-02
1445.31,351.244,-3.80E-02
1445.4762,351.344,-3.80E-02
1445.6424,351.444,-3.77E-02
1445.808,351.544,-3.93E-02
1445.9736,351.644,-3.95E-02
1446.1392,351.744,-3.77E-02
1446.3036,351.844,-3.80E-02
1446.4698,351.944,-3.90E-02
1446.6342,352.044,-3.84E-02
1446.798,352.144,-3.76E-02
1446.9624,352.244,-3.87E-02
1447.1262,352.344,-4.00E-02
1447.2888,352.444,-3.91E-02
1447.4538,352.544,-3.89E-02
1447.6182,352.644,-3.90E-02
1447.7814,352.744,-3.92E-02
1447.9446,352.844,-3.85E-02
1448.1078,352.944,-3.70E-02
1448.2716,353.044,-3.87E-02
1448.4354,353.144,-3.93E-02
1448.5992,353.244,-3.83E-02
1448.7624,353.344,-3.82E-02
1448.925,353.444,-3.91E-02
1449.0858,353.544,-3.91E-02
1449.2484,353.644,-3.80E-02
1449.4104,353.744,-3.90E-02
1449.5712,353.844,-4.03E-02
1449.7326,353.944,-3.98E-02
1449.8934,354.044,-3.90E-02
1450.0542,354.144,-3.90E-02
1450.215,354.244,-3.89E-02
1450.3746,354.344,-3.92E-02
1450.5342,354.444,-3.87E-02
1450.695,354.544,-3.70E-02
1450.8546,354.644,-3.85E-02
1451.013,354.744,-3.93E-02
1451.1714,354.844,-3.89E-02
1451.3316,354.944,-3.91E-02
1451.4924,355.044,-4.00E-02
1451.6508,355.144,-4.03E-02
1451.8098,355.244,-3.86E-02
1451.9688,355.344,-3.84E-02
1452.1284,355.444,-4.02E-02
1452.2856,355.544,-4.00E-02
1452.4434,355.644,-4.01E-02
1452.6018,355.744,-3.95E-02
1452.7596,355.844,-3.89E-02
1452.9174,355.944,-3.90E-02
1453.0746,356.044,-3.90E-02
1453.2318,356.144,-3.90E-02
1453.3884,356.244,-3.90E-02
1453.5444,356.344,-3.90E-02
1453.7016,356.444,-3.90E-02
1453.857,356.544,-3.89E-02
1454.0124,356.644,-3.96E-02
1454.1684,356.744,-4.01E-02
1454.3244,356.844,-4.00E-02
1454.4798,356.944,-4.00E-02
1454.6358,357.044,-4.00E-02
1454.7918,357.144,-4.00E-02
1454.9478,357.244,-4.00E-02
1455.1038,357.344,-4.00E-02
1455.258,357.444,-4.01E-02
1455.4146,357.544,-3.94E-02
1455.5718,357.644,-3.89E-02
1455.7278,357.744,-3.90E-02
1455.882,357.844,-3.89E-02
1456.0374,357.944,-4.05E-02
1456.1934,358.044,-4.08E-02
1456.3488,358.144,-3.98E-02
1456.5036,358.244,-4.00E-02
1456.6578,358.344,-4.10E-02
1456.8108,358.444,-4.00E-02
1456.9644,358.544,-3.87E-02
1457.1186,358.644,-3.91E-02
1457.2704,358.744,-3.99E-02
1457.4234,358.844,-4.01E-02
1457.5776,358.944,-3.99E-02
1457.7312,359.044,-4.01E-02
1457.883,359.144,-4.09E-02
1458.0336,359.244,-4.13E-02
1458.1842,359.344,-4.02E-02
1458.3354,359.444,-3.88E-02
1458.4872,359.544,-3.89E-02
1458.6384,359.644,-4.04E-02
1458.7896,359.744,-4.13E-02
1458.9408,359.844,-4.08E-02
1459.0908,359.944,-4.00E-02
1459.2402,360.044,-4.06E-02
1459.392,360.144,-4.12E-02
1459.5438,360.244,-4.07E-02
1459.6944,360.344,-4.00E-02
1459.845,360.444,-4.07E-02
1459.995,360.544,-4.13E-02
1460.1444,360.644,-4.07E-02
1460.2944,360.744,-4.00E-02
1460.4456,360.844,-4.07E-02
1460.5962,360.944,-4.11E-02
1460.745,361.044,-4.10E-02
1460.8944,361.144,-4.10E-02
1461.0432,361.244,-4.02E-02
1461.1926,361.344,-3.99E-02
1461.3414,361.444,-3.99E-02
1461.4902,361.544,-3.99E-02
1461.639,361.644,-4.14E-02
1461.7884,361.744,-4.22E-02
1461.9372,361.844,-4.19E-02
1462.0848,361.944,-4.20E-02
1462.2324,362.044,-4.22E-02
1462.3806,362.144,-4.13E-02
1462.5288,362.244,-3.98E-02
1462.6776,362.344,-3.98E-02
1462.8252,362.444,-4.13E-02
1462.9722,362.544,-4.23E-02
1463.1192,362.644,-4.19E-02
1463.2662,362.744,-4.11E-02
1463.4138,362.844,-4.08E-02
1463.5608,362.944,-4.13E-02
1463.7066,363.044,-4.20E-02
1463.8536,363.144,-4.23E-02
1464,363.244,-4.09E-02
1464.1464,363.344,-4.00E-02
1464.2934,363.444,-4.10E-02
1464.4398,363.544,-4.11E-02
1464.5856,363.644,-4.09E-02
1464.7308,363.744,-4.11E-02
1464.876,363.844,-4.19E-02
1465.0212,363.944,-4.20E-02
1465.1664,364.044,-4.22E-02
1465.3116,364.144,-4.19E-02
1465.4556,364.244,-4.02E-02
1465.5996,364.344,-4.08E-02
1465.7442,364.444,-4.22E-02
1465.8888,364.544,-4.20E-02
1466.0328,364.644,-4.21E-02
1466.1774,364.744,-4.16E-02
1466.3226,364.844,-4.09E-02
1466.466,364.944,-4.10E-02
1466.6094,365.044,-4.10E-02
1466.7528,365.144,-4.11E-02
1466.895,365.244,-4.10E-02
1467.0366,365.344,-4.01E-02
1467.1788,365.444,-4.07E-02
1467.321,365.544,-4.21E-02
1467.4632,365.644,-4.20E-02
1467.6054,365.744,-4.24E-02
1467.7476,365.844,-4.32E-02
1467.8898,365.944,-4.31E-02
1468.0326,366.044,-4.16E-02
1468.1754,366.144,-4.08E-02
1468.3176,366.244,-4.10E-02
1468.458,366.344,-4.09E-02
1468.5996,366.444,-4.15E-02
1468.7418,366.544,-4.21E-02
1468.8834,366.644,-4.20E-02
1469.0244,366.744,-4.20E-02
1469.1666,366.844,-4.19E-02
1469.3082,366.944,-4.21E-02
1469.4492,367.044,-4.35E-02
1469.5908,367.144,-4.44E-02
1469.733,367.244,-4.37E-02
1469.8746,367.344,-4.22E-02
1470.0162,367.444,-4.18E-02
1470.1566,367.544,-4.20E-02
1470.297,367.644,-4.20E-02
1470.4374,367.744,-4.20E-02
1470.5772,367.844,-4.18E-02
1470.717,367.944,-4.21E-02
1470.8568,368.044,-4.36E-02
1470.9972,368.144,-4.42E-02
1471.1376,368.244,-4.39E-02
1471.2768,368.344,-4.40E-02
1471.4166,368.444,-4.41E-02
1471.5564,368.544,-4.37E-02
1471.6956,368.644,-4.30E-02
1471.8342,368.744,-4.29E-02
1471.9728,368.844,-4.30E-02
1472.112,368.944,-4.30E-02
1472.2506,369.044,-4.32E-02
1472.3892,369.144,-4.20E-02
1472.5278,369.244,-4.10E-02
1472.6658,369.344,-4.18E-02
1472.8038,369.444,-4.21E-02
1472.9412,369.544,-4.20E-02
1473.0786,369.644,-4.20E-02
1473.2172,369.744,-4.18E-02
1473.3558,369.844,-4.25E-02
1473.4944,369.944,-4.40E-02
1473.6324,370.044,-4.41E-02
1473.771,370.144,-4.41E-02
1473.909,370.244,-4.39E-02
1474.047,370.344,-4.25E-02
1474.1844,370.444,-4.18E-02
1474.3218,370.544,-4.20E-02
1474.4586,370.644,-4.20E-02
1474.5966,370.744,-4.20E-02
1474.7352,370.844,-4.19E-02
1474.8732,370.944,-4.19E-02
1475.0106,371.044,-4.31E-02
1475.148,371.144,-4.42E-02
1475.286,371.244,-4.40E-02
1475.4234,371.344,-4.39E-02
1475.5614,371.444,-4.41E-02
1475.6988,371.544,-4.40E-02
1475.8344,371.644,-4.33E-02
1475.97,371.744,-4.29E-02
1476.1062,371.844,-4.30E-02
1476.2424,371.944,-4.30E-02
1476.3786,372.044,-4.30E-02
1476.5142,372.144,-4.30E-02
1476.6492,372.244,-4.30E-02
1476.7842,372.344,-4.30E-02
1476.9192,372.444,-4.30E-02
1477.0548,372.544,-4.31E-02
1477.1904,372.644,-4.28E-02
1477.3248,372.744,-4.32E-02
1477.4592,372.844,-4.47E-02
1477.5936,372.944,-4.47E-02
1477.7286,373.044,-4.39E-02
1477.8636,373.144,-4.39E-02
1477.9986,373.244,-4.41E-02
1478.133,373.344,-4.40E-02
1478.268,373.444,-4.40E-02
1478.4024,373.544,-4.42E-02
1478.5368,373.644,-4.37E-02
1478.6706,373.744,-4.22E-02
1478.805,373.844,-4.18E-02
1478.9382,373.944,-4.21E-02
1479.0714,374.044,-4.21E-02
1479.2052,374.144,-4.18E-02
1479.339,374.244,-4.23E-02
1479.4728,374.344,-4.38E-02
1479.6066,374.444,-4.42E-02
1479.741,374.544,-4.40E-02
1479.8736,374.644,-4.40E-02
1480.0074,374.744,-4.40E-02
1480.1412,374.844,-4.41E-02
1480.2738,374.944,-4.41E-02
1480.4064,375.044,-4.29E-02
1480.539,375.144,-4.18E-02
1480.6728,375.244,-4.19E-02
1480.8048,375.344,-4.21E-02
1480.9368,375.444,-4.19E-02
1481.0694,375.544,-4.18E-02
1481.2014,375.644,-4.31E-02
1481.3334,375.744,-4.40E-02
1481.466,375.844,-4.32E-02
1481.5992,375.944,-4.28E-02
1481.7324,376.044,-4.30E-02
1481.8632,376.144,-4.30E-02
1481.9952,376.244,-4.29E-02
1482.1266,376.344,-4.31E-02
1482.2574,376.444,-4.38E-02
1482.3888,376.544,-4.42E-02
1482.5202,376.644,-4.39E-02
1482.651,376.744,-4.32E-02
1482.7818,376.844,-4.29E-02
1482.9132,376.944,-4.30E-02
1483.044,377.044,-4.31E-02
1483.1742,377.144,-4.29E-02
1483.305,377.244,-4.30E-02
1483.437,377.344,-4.39E-02
1483.5678,377.444,-4.35E-02
1483.698,377.544,-4.20E-02
1483.83,377.644,-4.18E-02
1483.9614,377.744,-4.21E-02
1484.0922,377.844,-4.20E-02
1484.2212,377.944,-4.18E-02
1484.3514,378.044,-4.25E-02
1484.4828,378.144,-4.39E-02
1484.6136,378.244,-4.42E-02
1484.7444,378.344,-4.40E-02
1484.8752,378.444,-4.40E-02
1485.0054,378.544,-4.40E-02
1485.1356,378.644,-4.40E-02
1485.2664,378.744,-4.40E-02
1485.396,378.844,-4.39E-02
1485.525,378.944,-4.40E-02
1485.6546,379.044,-4.42E-02
1485.7842,379.144,-4.32E-02
1485.9132,379.244,-4.19E-02
1486.0422,379.344,-4.19E-02
1486.1718,379.444,-4.21E-02
1486.302,379.544,-4.20E-02
1486.431,379.644,-4.18E-02
1486.5594,379.744,-4.25E-02
1486.6884,379.844,-4.39E-02
1486.818,379.944,-4.43E-02
1486.947,380.044,-4.38E-02
1487.0748,380.144,-4.31E-02
1487.2038,380.244,-4.29E-02
1487.3334,380.344,-4.30E-02
1487.4624,380.444,-4.30E-02
1487.5908,380.544,-4.29E-02
1487.7198,380.644,-4.31E-02
1487.8482,380.744,-4.39E-02
1487.9772,380.844,-4.37E-02
1488.1062,380.944,-4.30E-02
1488.234,381.044,-4.29E-02
1488.3624,381.144,-4.31E-02
1488.4902,381.244,-4.30E-02
1488.6192,381.344,-4.28E-02
1488.7476,381.444,-4.33E-02
1488.876,381.544,-4.40E-02
1489.0044,381.644,-4.30E-02
1489.1334,381.744,-4.18E-02
1489.2612,381.844,-4.19E-02
1489.389,381.944,-4.21E-02
1489.5168,382.044,-4.20E-02
1489.6458,382.144,-4.19E-02
1489.7742,382.244,-4.24E-02
1489.902,382.344,-4.30E-02
1490.0286,382.444,-4.31E-02
1490.1558,382.544,-4.30E-02
1490.2824,382.644,-4.30E-02
1490.4096,382.744,-4.30E-02
1490.5374,382.844,-4.30E-02
1490.6646,382.944,-4.30E-02
1490.7918,383.044,-4.31E-02
1490.919,383.144,-4.30E-02
1491.0462,383.244,-4.27E-02
1491.1734,383.344,-4.38E-02
1491.2994,383.444,-4.50E-02
1491.4254,383.544,-4.39E-02
1491.5514,383.644,-4.27E-02
1491.6762,383.744,-4.29E-02
1491.8022,383.844,-4.31E-02
1491.9294,383.944,-4.30E-02
1492.0554,384.044,-4.30E-02
1492.1814,384.144,-4.30E-02
1492.3062,384.244,-4.30E-02
1492.4322,384.344,-4.30E-02
1492.5582,384.444,-4.30E-02
1492.6836,384.544,-4.30E-02
1492.8102,384.644,-4.30E-02
1492.9368,384.744,-4.30E-02
1493.0628,384.844,-4.31E-02
1493.1876,384.944,-4.28E-02
1493.3136,385.044,-4.31E-02
1493.4396,385.144,-4.47E-02
1493.565,385.244,-4.46E-02
1493.6904,385.344,-4.31E-02
1493.8152,385.444,-4.28E-02
1493.9406,385.544,-4.31E-02
1494.066,385.644,-4.30E-02
1494.1914,385.744,-4.29E-02
1494.3168,385.844,-4.31E-02
1494.4422,385.944,-4.37E-02
1494.5676,386.044,-4.41E-02
1494.6936,386.144,-4.40E-02
1494.819,386.244,-4.40E-02
1494.9444,386.344,-4.41E-02
1495.0692,386.444,-4.41E-02
1495.1946,386.544,-4.36E-02
1495.32,386.644,-4.29E-02
1495.4442,386.744,-4.28E-02
1495.5684,386.844,-4.33E-02
1495.6926,386.944,-4.40E-02
1495.8168,387.044,-4.41E-02
1495.941,387.144,-4.40E-02
1496.0658,387.244,-4.40E-02
1496.1912,387.344,-4.40E-02
1496.316,387.444,-4.40E-02
1496.4396,387.544,-4.40E-02
1496.5626,387.644,-4.41E-02
1496.6862,387.744,-4.40E-02
1496.8098,387.844,-4.33E-02
1496.9334,387.944,-4.31E-02
1497.0552,388.044,-4.38E-02
1497.1776,388.144,-4.41E-02
1497.3006,388.244,-4.40E-02
1497.4236,388.344,-4.40E-02
1497.5466,388.444,-4.40E-02
1497.6696,388.544,-4.40E-02
1497.792,388.644,-4.39E-02
1497.915,388.744,-4.41E-02
1498.038,388.844,-4.48E-02
1498.161,388.944,-4.48E-02
1498.2834,389.044,-4.41E-02
1498.4058,389.144,-4.39E-02
1498.5282,389.244,-4.40E-02
1498.6512,389.344,-4.40E-02
1498.7736,389.444,-4.40E-02
1498.896,389.544,-4.40E-02
1499.019,389.644,-4.38E-02
1499.1414,389.744,-4.44E-02
1499.2644,389.844,-4.57E-02
1499.3868,389.944,-4.62E-02
1499.5092,390.044,-4.60E-02
1499.6322,390.144,-4.62E-02
1499.7546,390.244,-4.55E-02
1499.877,390.344,-4.42E-02
1499.9988,390.444,-4.38E-02
1500.1206,390.544,-4.40E-02
1500.2424,390.644,-4.40E-02
1500.3642,390.744,-4.40E-02
1500.4854,390.844,-4.40E-02
1500.6066,390.944,-4.40E-02
1500.7284,391.044,-4.40E-02
1500.8502,391.144,-4.40E-02
1500.972,391.244,-4.40E-02
1501.0938,391.344,-4.40E-02
1501.215,391.444,-4.40E-02
1501.3362,391.544,-4.40E-02
1501.4574,391.644,-4.40E-02
1501.5786,391.744,-4.40E-02
1501.6998,391.844,-4.40E-02
1501.8216,391.944,-4.38E-02
1501.9434,392.044,-4.44E-02
1502.0646,392.144,-4.57E-02
1502.1858,392.244,-4.62E-02
1502.307,392.344,-4.60E-02
1502.4288,392.444,-4.60E-02
1502.5506,392.544,-4.60E-02
1502.6718,392.644,-4.60E-02
1502.7924,392.744,-4.60E-02
1502.9136,392.844,-4.60E-02
1503.0354,392.944,-4.58E-02
1503.1566,393.044,-4.64E-02
1503.2772,393.144,-4.70E-02
1503.3978,393.244,-4.61E-02
1503.5184,393.344,-4.49E-02
1503.639,393.444,-4.49E-02
1503.7584,393.544,-4.51E-02
1503.8784,393.644,-4.50E-02
1503.9984,393.744,-4.50E-02
1504.1184,393.844,-4.50E-02
1504.2384,393.944,-4.49E-02
1504.3584,394.044,-4.53E-02
1504.4778,394.144,-4.59E-02
1504.5972,394.244,-4.61E-02
1504.7172,394.344,-4.60E-02
1504.8372,394.444,-4.60E-02
1504.9566,394.544,-4.60E-02
1505.0754,394.644,-4.60E-02
1505.1948,394.744,-4.60E-02
1505.3136,394.844,-4.60E-02
1505.433,394.944,-4.60E-02
1505.5518,395.044,-4.59E-02
1505.6706,395.144,-4.59E-02
1505.7894,395.244,-4.64E-02
1505.9082,395.344,-4.70E-02
1506.027,395.444,-4.71E-02
1506.1458,395.544,-4.70E-02
1506.2658,395.644,-4.70E-02
1506.3852,395.744,-4.70E-02
1506.5052,395.844,-4.70E-02
1506.624,395.944,-4.70E-02
1506.7434,396.044,-4.70E-02
1506.8622,396.144,-4.70E-02
1506.9804,396.244,-4.70E-02
1507.0992,396.344,-4.70E-02
1507.218,396.444,-4.68E-02
1507.3362,396.544,-4.72E-02
1507.4538,396.644,-4.80E-02
1507.572,396.744,-4.74E-02
1507.6908,396.844,-4.61E-02
1507.8102,396.944,-4.58E-02
1507.929,397.044,-4.60E-02
1508.0472,397.144,-4.60E-02
1508.1648,397.244,-4.60E-02
1508.283,397.344,-4.60E-02
1508.4006,397.444,-4.59E-02
1508.5188,397.544,-4.61E-02
1508.637,397.644,-4.67E-02
1508.754,397.744,-4.71E-02
1508.8716,397.844,-4.70E-02
1508.9886,397.944,-4.70E-02
1509.1062,398.044,-4.70E-02
1509.2238,398.144,-4.70E-02
1509.3414,398.244,-4.70E-02
1509.459,398.344,-4.70E-02
1509.5772,398.444,-4.71E-02
1509.6948,398.544,-4.70E-02
1509.8118,398.644,-4.68E-02
1509.9288,398.744,-4.73E-02
1510.0464,398.844,-4.86E-02
1510.164,398.944,-4.89E-02
1510.281,399.044,-4.81E-02
1510.398,399.144,-4.78E-02
1510.5144,399.244,-4.80E-02
1510.6302,399.344,-4.80E-02
1510.7472,399.444,-4.80E-02
1510.8648,399.544,-4.80E-02
1510.9818,399.644,-4.80E-02
1511.0988,399.744,-4.80E-02
1511.2158,399.844,-4.80E-02
1511.3334,399.944,-4.80E-02
1511.4498,400.044,-4.80E-02
1511.5662,400.144,-4.80E-02
1511.6826,400.244,-4.80E-02
1511.7984,400.344,-4.80E-02
1511.9142,400.444,-4.80E-02
1512.03,400.544,-4.80E-02
1512.1458,400.644,-4.80E-02
1512.2616,400.744,-4.80E-02
1512.3774,400.844,-4.80E-02
1512.4938,400.944,-4.80E-02
1512.6096,401.044,-4.80E-02
1512.7248,401.144,-4.80E-02
1512.8394,401.244,-4.81E-02
1512.954,401.344,-4.79E-02
1513.0692,401.444,-4.79E-02
1513.1844,401.544,-4.88E-02
1513.3002,401.644,-5.00E-02
1513.4154,401.744,-5.02E-02
1513.53,401.844,-5.00E-02
1513.6446,401.944,-4.99E-02
1513.7598,402.044,-5.01E-02
1513.8744,402.144,-5.01E-02
1513.989,402.244,-4.96E-02
1514.1036,402.344,-4.90E-02
1514.2188,402.444,-4.89E-02
1514.3334,402.544,-4.90E-02
1514.448,402.644,-4.90E-02
1514.5626,402.744,-4.90E-02
1514.6766,402.844,-4.90E-02
1514.7906,402.944,-4.90E-02
1514.9052,403.044,-4.90E-02
1515.0192,403.144,-4.90E-02
1515.1338,403.244,-4.90E-02
1515.2472,403.344,-4.90E-02
1515.3618,403.444,-4.90E-02
1515.4758,403.544,-4.90E-02
1515.591,403.644,-4.90E-02
1515.7056,403.744,-4.90E-02
1515.8196,403.844,-4.90E-02
1515.9342,403.944,-4.90E-02
1516.0488,404.044,-4.90E-02
1516.1628,404.144,-4.90E-02
1516.2762,404.244,-4.90E-02
1516.3896,404.344,-4.88E-02
1516.5036,404.444,-4.90E-02
1516.6176,404.544,-5.02E-02
1516.7316,404.644,-5.11E-02
1516.845,404.744,-5.11E-02
1516.959,404.844,-5.09E-02
1517.073,404.944,-5.10E-02
1517.187,405.044,-5.10E-02
1517.3004,405.144,-5.10E-02
1517.4144,405.244,-5.10E-02
1517.5278,405.344,-5.10E-02
1517.6412,405.444,-5.10E-02
1517.7546,405.544,-5.10E-02
1517.8686,405.644,-5.10E-02
1517.982,405.744,-5.10E-02
1518.0948,405.844,-5.10E-02
1518.2082,405.944,-5.10E-02
1518.321,406.044,-5.10E-02
1518.4338,406.144,-5.09E-02
1518.546,406.244,-5.12E-02
1518.6588,406.344,-5.18E-02
1518.7722,406.444,-5.21E-02
1518.8862,406.544,-5.20E-02
1518.9996,406.644,-5.20E-02
1519.1118,406.744,-5.20E-02
1519.224,406.844,-5.20E-02
1519.3362,406.944,-5.20E-02
1519.4484,407.044,-5.20E-02
1519.5606,407.144,-5.20E-02
1519.6722,407.244,-5.20E-02
1519.7844,407.344,-5.20E-02
1519.8972,407.444,-5.20E-02
1520.01,407.544,-5.20E-02
1520.1222,407.644,-5.20E-02
1520.2344,407.744,-5.20E-02
1520.3466,407.844,-5.20E-02
1520.4588,407.944,-5.19E-02
1520.571,408.044,-5.23E-02
1520.6832,408.144,-5.29E-02
1520.7954,408.244,-5.31E-02
1520.9076,408.344,-5.30E-02
1521.0192,408.444,-5.30E-02
1521.1308,408.544,-5.30E-02
1521.2424,408.644,-5.30E-02
1521.3534,408.744,-5.30E-02
1521.465,408.844,-5.30E-02
1521.5766,408.944,-5.30E-02
1521.6882,409.044,-5.30E-02
1521.7998,409.144,-5.30E-02
1521.9114,409.244,-5.30E-02
1522.0224,409.344,-5.30E-02
1522.134,409.444,-5.30E-02
1522.2462,409.544,-5.29E-02
1522.3578,409.644,-5.33E-02
1522.4688,409.744,-5.39E-02
1522.5798,409.844,-5.41E-02
1522.692,409.944,-5.40E-02
1522.8036,410.044,-5.40E-02
1522.9146,410.144,-5.40E-02
1523.0256,410.244,-5.40E-02
1523.136,410.344,-5.40E-02
1523.2476,410.444,-5.40E-02
1523.358,410.544,-5.40E-02
1523.4678,410.644,-5.40E-02
1523.5782,410.744,-5.40E-02
1523.6892,410.844,-5.40E-02
1523.8002,410.944,-5.40E-02
1523.9112,411.044,-5.40E-02
1524.021,411.144,-5.40E-02
1524.1308,411.244,-5.40E-02
1524.2406,411.344,-5.40E-02
1524.351,411.444,-5.39E-02
1524.4614,411.544,-5.39E-02
1524.5718,411.644,-5.43E-02
1524.6828,411.744,-5.49E-02
1524.7926,411.844,-5.51E-02
1524.9024,411.944,-5.50E-02
1525.0128,412.044,-5.50E-02
1525.1226,412.144,-5.50E-02
1525.2318,412.244,-5.50E-02
1525.341,412.344,-5.50E-02
1525.4508,412.444,-5.50E-02
1525.5606,412.544,-5.50E-02
1525.6704,412.644,-5.50E-02
1525.7808,412.744,-5.50E-02
1525.8906,412.844,-5.50E-02
1526.001,412.944,-5.50E-02
1526.1114,413.044,-5.50E-02
1526.2212,413.144,-5.50E-02
1526.331,413.244,-5.50E-02
1526.4402,413.344,-5.50E-02
1526.55,413.444,-5.50E-02
1526.6598,413.544,-5.50E-02
1526.769,413.644,-5.49E-02
1526.8782,413.744,-5.49E-02
1526.988,413.844,-5.54E-02
1527.0978,413.944,-5.60E-02
1527.207,414.044,-5.61E-02
1527.3156,414.144,-5.60E-02
1527.4254,414.244,-5.60E-02
1527.534,414.344,-5.60E-02
1527.6426,414.444,-5.60E-02
1527.7506,414.544,-5.60E-02
1527.8598,414.644,-5.60E-02
1527.969,414.744,-5.60E-02
1528.0776,414.844,-5.60E-02
1528.1862,414.944,-5.60E-02
1528.2942,415.044,-5.60E-02
1528.4016,415.144,-5.60E-02
1528.5102,415.244,-5.60E-02
1528.6188,415.344,-5.60E-02
1528.7274,415.444,-5.60E-02
1528.8366,415.544,-5.60E-02
1528.9446,415.644,-5.60E-02
1529.0532,415.744,-5.61E-02
1529.1618,415.844,-5.59E-02
1529.2704,415.944,-5.59E-02
1529.379,416.044,-5.68E-02
1529.4876,416.144,-5.79E-02
1529.5956,416.244,-5.82E-02
1529.7042,416.344,-5.80E-02
1529.8116,416.444,-5.79E-02
1529.919,416.544,-5.80E-02
1530.027,416.644,-5.80E-02
1530.135,416.744,-5.80E-02
1530.243,416.844,-5.80E-02
1530.351,416.944,-5.80E-02
1530.4584,417.044,-5.80E-02
1530.5664,417.144,-5.80E-02
1530.675,417.244,-5.80E-02
1530.7836,417.344,-5.80E-02
1530.8916,417.444,-5.80E-02
1530.9996,417.544,-5.80E-02
1531.1064,417.644,-5.80E-02
1531.2138,417.744,-5.80E-02
1531.3212,417.844,-5.80E-02
1531.428,417.944,-5.80E-02
1531.5348,418.044,-5.80E-02
1531.6422,418.144,-5.80E-02
1531.749,418.244,-5.80E-02
1531.8558,418.344,-5.80E-02
1531.9626,418.444,-5.80E-02
1532.0694,418.544,-5.80E-02
1532.1768,418.644,-5.80E-02
1532.2842,418.744,-5.80E-02
1532.3916,418.844,-5.80E-02
1532.4996,418.944,-5.80E-02
1532.6064,419.044,-5.80E-02
1532.7132,419.144,-5.80E-02
1532.8206,419.244,-5.80E-02
1532.9274,419.344,-5.80E-02
1533.0348,419.444,-5.80E-02
1533.1416,419.544,-5.80E-02
1533.2478,419.644,-5.80E-02
1533.354,419.744,-5.80E-02
1533.4608,419.844,-5.80E-02
1533.5676,419.944,-5.80E-02
1533.675,420.044,-5.80E-02
1533.7812,420.144,-5.80E-02
1533.888,420.244,-5.80E-02
1533.9948,420.344,-5.80E-02
1534.1016,420.444,-5.80E-02
1534.2084,420.544,-5.80E-02
1534.3146,420.644,-5.80E-02
1534.4214,420.744,-5.81E-02
1534.5276,420.844,-5.79E-02
1534.6338,420.944,-5.78E-02
1534.7406,421.044,-5.83E-02
1534.8462,421.144,-5.95E-02
1534.9518,421.244,-6.02E-02
1535.0568,421.344,-6.01E-02
1535.163,421.444,-5.99E-02
1535.2692,421.544,-6.00E-02
1535.3754,421.644,-6.00E-02
1535.481,421.744,-6.00E-02
1535.5866,421.844,-6.00E-02
1535.6928,421.944,-6.00E-02
1535.7984,422.044,-6.00E-02
1535.9046,422.144,-6.00E-02
1536.0102,422.244,-6.00E-02
1536.1158,422.344,-6.00E-02
1536.2208,422.444,-6.00E-02
1536.3264,422.544,-6.00E-02
1536.4326,422.644,-6.01E-02
1536.5382,422.744,-5.99E-02
1536.6432,422.844,-5.98E-02
1536.7488,422.944,-6.04E-02
1536.8544,423.044,-6.16E-02
1536.96,423.144,-6.22E-02
1537.0656,423.244,-6.21E-02
1537.1712,423.344,-6.19E-02
1537.2762,423.444,-6.20E-02
1537.3812,423.544,-6.20E-02
1537.4862,423.644,-6.20E-02
1537.5918,423.744,-6.20E-02
1537.6974,423.844,-6.20E-02
1537.8024,423.944,-6.20E-02
1537.9074,424.044,-6.20E-02
1538.0124,424.144,-6.20E-02
1538.118,424.244,-6.20E-02
1538.223,424.344,-6.20E-02
1538.328,424.444,-6.20E-02
1538.433,424.544,-6.20E-02
1538.538,424.644,-6.20E-02
1538.643,424.744,-6.20E-02
1538.7474,424.844,-6.20E-02
1538.8518,424.944,-6.20E-02
1538.9568,425.044,-6.20E-02
1539.0618,425.144,-6.20E-02
1539.1662,425.244,-6.20E-02
1539.2706,425.344,-6.20E-02
1539.375,425.444,-6.19E-02
1539.4794,425.544,-6.19E-02
1539.5838,425.644,-6.24E-02
1539.6882,425.744,-6.30E-02
1539.7926,425.844,-6.31E-02
1539.8976,425.944,-6.30E-02
1540.002,426.044,-6.30E-02
1540.1064,426.144,-6.30E-02
1540.2114,426.244,-6.30E-02
1540.3164,426.344,-6.30E-02
1540.4208,426.444,-6.30E-02
1540.5252,426.544,-6.30E-02
1540.6296,426.644,-6.30E-02
1540.734,426.744,-6.30E-02
1540.8378,426.844,-6.30E-02
1540.9422,426.944,-6.30E-02
1541.046,427.044,-6.30E-02
1541.1498,427.144,-6.30E-02
1541.2536,427.244,-6.30E-02
1541.3574,427.344,-6.30E-02
1541.4612,427.444,-6.30E-02
1541.5656,427.544,-6.30E-02
1541.6688,427.644,-6.30E-02
1541.7732,427.744,-6.30E-02
1541.877,427.844,-6.30E-02
1541.9808,427.944,-6.29E-02
1542.084,428.044,-6.30E-02
1542.1878,428.144,-6.35E-02
1542.2916,428.244,-6.40E-02
1542.3954,428.344,-6.39E-02
1542.4986,428.444,-6.40E-02
1542.6018,428.544,-6.50E-02
1542.7056,428.644,-6.60E-02
1542.8088,428.744,-6.62E-02
1542.912,428.844,-6.60E-02
1543.0152,428.944,-6.59E-02
1543.1178,429.044,-6.60E-02
1543.221,429.144,-6.60E-02
1543.3242,429.244,-6.60E-02
1543.428,429.344,-6.60E-02
1543.5312,429.444,-6.60E-02
1543.635,429.544,-6.60E-02
1543.7382,429.644,-6.60E-02
1543.8414,429.744,-6.59E-02
1543.9458,429.844,-6.62E-02
1544.0496,429.944,-6.68E-02
1544.1534,430.044,-6.71E-02
1544.2566,430.144,-6.70E-02
1544.3604,430.244,-6.70E-02
1544.4636,430.344,-6.70E-02
1544.5668,430.444,-6.70E-02
1544.67,430.544,-6.70E-02
1544.7732,430.644,-6.70E-02
1544.877,430.744,-6.70E-02
1544.9802,430.844,-6.70E-02
1545.084,430.944,-6.70E-02
1545.1872,431.044,-6.70E-02
1545.2904,431.144,-6.70E-02
1545.3936,431.244,-6.70E-02
1545.4968,431.344,-6.70E-02
1545.6,431.444,-6.70E-02
1545.7026,431.544,-6.70E-02
1545.8058,431.644,-6.69E-02
1545.9084,431.744,-6.70E-02
1546.0116,431.844,-6.76E-02
1546.1148,431.944,-6.80E-02
1546.2174,432.044,-6.81E-02
1546.32,432.144,-6.80E-02
1546.4226,432.244,-6.80E-02
1546.5252,432.344,-6.80E-02
1546.6278,432.444,-6.80E-02
1546.7298,432.544,-6.80E-02
1546.8318,432.644,-6.80E-02
1546.9344,432.744,-6.80E-02
1547.0364,432.844,-6.80E-02
1547.1384,432.944,-6.80E-02
1547.241,433.044,-6.80E-02
1547.3442,433.144,-6.80E-02
1547.4462,433.244,-6.80E-02
1547.5482,433.344,-6.79E-02
1547.6496,433.444,-6.79E-02
1547.7516,433.544,-6.82E-02
1547.8536,433.644,-6.88E-02
1547.955,433.744,-6.91E-02
1548.057,433.844,-6.90E-02
1548.1584,433.944,-6.90E-02
1548.261,434.044,-6.90E-02
1548.363,434.144,-6.90E-02
1548.465,434.244,-6.90E-02
1548.567,434.344,-6.90E-02
1548.669,434.444,-6.90E-02
1548.7704,434.544,-6.90E-02
1548.8724,434.644,-6.90E-02
1548.9738,434.744,-6.90E-02
1549.0746,434.844,-6.90E-02
1549.176,434.944,-6.88E-02
1549.2774,435.044,-6.89E-02
1549.3794,435.144,-6.98E-02
1549.4808,435.244,-7.09E-02
1549.5828,435.344,-7.12E-02
1549.6848,435.444,-7.10E-02
1549.7862,435.544,-7.09E-02
1549.8876,435.644,-7.10E-02
1549.9896,435.744,-7.10E-02
1550.091,435.844,-7.10E-02
1550.193,435.944,-7.10E-02
1550.2944,436.044,-7.10E-02
1550.3964,436.144,-7.10E-02
1550.4984,436.244,-7.10E-02
1550.5998,436.344,-7.10E-02
1550.7006,436.444,-7.10E-02
1550.8014,436.544,-7.10E-02
1550.9028,436.644,-7.10E-02
1551.0042,436.744,-7.10E-02
1551.1056,436.844,-7.10E-02
1551.2064,436.944,-7.10E-02
1551.3078,437.044,-7.10E-02
1551.4086,437.144,-7.11E-02
1551.5094,437.244,-7.10E-02
1551.6102,437.344,-7.08E-02
1551.7116,437.444,-7.11E-02
1551.8124,437.544,-7.22E-02
1551.9138,437.644,-7.31E-02
1552.0152,437.744,-7.32E-02
1552.1166,437.844,-7.30E-02
1552.218,437.944,-7.30E-02
1552.3194,438.044,-7.30E-02
1552.4208,438.144,-7.30E-02
1552.5216,438.244,-7.30E-02
1552.6224,438.344,-7.30E-02
1552.7232,438.444,-7.30E-02
1552.8246,438.544,-7.29E-02
1552.9254,438.644,-7.31E-02
1553.0256,438.744,-7.36E-02
1553.1258,438.844,-7.41E-02
1553.2272,438.944,-7.41E-02
1553.3286,439.044,-7.40E-02
1553.4294,439.144,-7.40E-02
1553.5308,439.244,-7.40E-02
1553.631,439.344,-7.40E-02
1553.7312,439.444,-7.40E-02
1553.8314,439.544,-7.40E-02
1553.9322,439.644,-7.40E-02
1554.0324,439.744,-7.39E-02
1554.1332,439.844,-7.41E-02
1554.234,439.944,-7.47E-02
1554.3342,440.044,-7.51E-02
1554.4344,440.144,-7.51E-02
1554.5346,440.244,-7.50E-02
1554.6342,440.344,-7.50E-02
1554.7338,440.444,-7.50E-02
1554.8334,440.544,-7.50E-02
1554.933,440.644,-7.50E-02
1555.0326,440.744,-7.49E-02
1555.1322,440.844,-7.51E-02
1555.2318,440.944,-7.57E-02
1555.332,441.044,-7.61E-02
1555.4316,441.144,-7.61E-02
1555.5318,441.244,-7.60E-02
1555.632,441.344,-7.60E-02
1555.7328,441.444,-7.60E-02
1555.833,441.544,-7.61E-02
1555.9326,441.644,-7.59E-02
1556.0322,441.744,-7.58E-02
1556.1318,441.844,-7.63E-02
1556.2314,441.944,-7.74E-02
1556.3316,442.044,-7.81E-02
1556.4312,442.144,-7.81E-02
1556.5314,442.244,-7.80E-02
1556.6316,442.344,-7.80E-02
1556.7318,442.444,-7.80E-02
1556.8314,442.544,-7.80E-02
1556.9316,442.644,-7.80E-02
1557.0312,442.744,-7.80E-02
1557.1314,442.844,-7.80E-02
1557.2316,442.944,-7.80E-02
1557.3318,443.044,-7.80E-02
1557.432,443.144,-7.80E-02
1557.5316,443.244,-7.80E-02
1557.6318,443.344,-7.80E-02
1557.732,443.444,-7.80E-02
1557.8316,443.544,-7.81E-02
1557.9318,443.644,-7.79E-02
1558.0314,443.744,-7.78E-02
1558.1304,443.844,-7.82E-02
1558.2294,443.944,-7.93E-02
1558.329,444.044,-8.01E-02
1558.428,444.144,-8.01E-02
1558.527,444.244,-8.00E-02
1558.6266,444.344,-8.00E-02
1558.7256,444.444,-8.00E-02
1558.8258,444.544,-7.99E-02
1558.9254,444.644,-8.01E-02
1559.025,444.744,-8.06E-02
1559.1246,444.844,-8.11E-02
1559.2236,444.944,-8.11E-02
1559.3226,445.044,-8.10E-02
1559.4216,445.144,-8.10E-02
1559.5212,445.244,-8.10E-02
1559.6202,445.344,-8.09E-02
1559.7198,445.444,-8.11E-02
1559.8188,445.544,-8.16E-02
1559.9184,445.644,-8.20E-02
1560.0174,445.744,-8.21E-02
1560.1164,445.844,-8.20E-02
1560.2154,445.944,-8.20E-02
1560.3138,446.044,-8.20E-02
1560.4122,446.144,-8.18E-02
1560.5112,446.244,-8.21E-02
1560.6096,446.344,-8.31E-02
1560.708,446.444,-8.40E-02
1560.8058,446.544,-8.42E-02
1560.9042,446.644,-8.40E-02
1561.0032,446.744,-8.39E-02
1561.1022,446.844,-8.40E-02
1561.2006,446.944,-8.40E-02
1561.2984,447.044,-8.40E-02
1561.3968,447.144,-8.40E-02
1561.4946,447.244,-8.40E-02
1561.593,447.344,-8.41E-02
1561.6914,447.444,-8.40E-02
1561.7898,447.544,-8.38E-02
1561.8876,447.644,-8.39E-02
1561.9866,447.744,-8.48E-02
1562.085,447.844,-8.59E-02
1562.1828,447.944,-8.62E-02
1562.2806,448.044,-8.61E-02
1562.379,448.144,-8.59E-02
1562.4774,448.244,-8.59E-02
1562.5758,448.344,-8.64E-02
1562.6742,448.444,-8.69E-02
1562.772,448.544,-8.71E-02
1562.8698,448.644,-8.70E-02
1562.9682,448.744,-8.69E-02
1563.066,448.844,-8.69E-02
1563.1644,448.944,-8.73E-02
1563.2628,449.044,-8.79E-02
1563.3612,449.144,-8.81E-02
1563.4602,449.244,-8.80E-02
1563.5586,449.344,-8.80E-02
1563.657,449.444,-8.80E-02
1563.7548,449.544,-8.79E-02
1563.8526,449.644,-8.78E-02
1563.951,449.744,-8.84E-02
1564.0494,449.844,-8.96E-02
1564.1478,449.944,-9.02E-02
1564.2456,450.044,-9.01E-02
1564.3434,450.144,-8.99E-02
1564.4412,450.244,-8.99E-02
1564.539,450.344,-9.02E-02
1564.6356,450.444,-9.07E-02
1564.7328,450.544,-9.11E-02
1564.8306,450.644,-9.11E-02
