Repository: MaCFP/matl-db

### Experimental Conditions: TGA, DSC
A Netzsch F3 Jupiter using a DSC sample carrier with S-type thermocouples, and a Silicon Carbide furnace was used to conduct Simultaneous Thermal Analysis (TGA + DSC) experiments. Although tests were conducted simultaneously, TGA and DSC measurement data presented here are separated into two files, for consistency with other datasets.

* Heating Rate: 1, 10, or 50 K/min
* Temperature program
  - Initial Temperature: 303.15 K
  - Initial Isotherm: 20 minutes
  - Maximum Temperature: 873.15 K
  - Final Isotherm: None
* Sample mass: 2-6 mg
* Sample geometry: powdered

File: Non-charring/PMMA/Sandia/SANDIA_TGA_Ar_10K_1.csv (part 2 of 4)
Time,Temperature,Mass
[s],[K],[mg]
2278.125,452.916,-0.11812
2278.6128,453.016,-0.11786
2279.1012,453.116,-0.11825
2279.5908,453.216,-0.11901
2280.0804,453.316,-0.1189
2280.5688,453.416,-0.12044
2281.056,453.516,-0.12119
2281.5438,453.616,-0.12098
2282.0322,453.716,-0.12095
2282.5194,453.816,-0.12094
2283.0084,453.916,-0.1226
2283.4956,454.016,-0.12317
2283.9822,454.116,-0.12299
2284.47,454.216,-0.12293
2284.9602,454.316,-0.12302
2285.4492,454.416,-0.12472
2285.9376,454.516,-0.12518
2286.4266,454.616,-0.12484
2286.9156,454.716,-0.12528
2287.4046,454.816,-0.12603
2287.8954,454.916,-0.12596
2288.385,455.016,-0.12677
2288.8758,455.116,-0.12698
2289.3642,455.216,-0.12734
2289.8514,455.316,-0.12801
2290.3416,455.416,-0.12799
2290.8318,455.516,-0.12966
2291.322,455.616,-0.13017
2291.8104,455.716,-0.12993
2292.2988,455.816,-0.13004
2292.7884,455.916,-0.12997
2293.2762,456.016,-0.12987
2293.767,456.116,-0.13148
2294.256,456.216,-0.13209
2294.7444,456.316,-0.13226
2295.2358,456.416,-0.13305
2295.7242,456.516,-0.13298
2296.2138,456.616,-0.13382
2296.7046,456.716,-0.13398
2297.1942,456.816,-0.13438
2297.6838,456.916,-0.13505
2298.1722,457.016,-0.13502
2298.6594,457.116,-0.1359
2299.1502,457.216,-0.13596
2299.6398,457.316,-0.1365
2300.1288,457.416,-0.13698
2300.6196,457.516,-0.13716
2301.1098,457.616,-0.1389
2301.5982,457.716,-0.13912
2302.089,457.816,-0.13893
2302.5798,457.916,-0.13906
2303.0694,458.016,-0.13891
2303.559,458.116,-0.13902
2304.048,458.216,-0.14072
2304.5376,458.316,-0.1412
2305.0266,458.416,-0.14079
2305.5168,458.516,-0.1414
2306.0094,458.616,-0.14189
2306.4984,458.716,-0.14009
2306.9874,458.816,-0.14066
2307.4758,458.916,-0.14104
2307.9636,459.016,-0.14131
2308.4526,459.116,-0.14205
2308.9434,459.216,-0.142
2309.4324,459.316,-0.14281
2309.9214,459.416,-0.14315
2310.411,459.516,-0.14279
2310.9018,459.616,-0.14345
2311.3926,459.716,-0.14508
2311.8816,459.816,-0.14504
2312.3712,459.916,-0.14502
2312.859,460.016,-0.14481
2313.3456,460.116,-0.1456
2313.8334,460.216,-0.14713
2314.3236,460.316,-0.14701
2314.815,460.416,-0.14702
2315.3064,460.516,-0.14679
2315.7954,460.616,-0.14779
2316.2856,460.716,-0.14916
2316.777,460.816,-0.149
2317.2666,460.916,-0.14974
2317.7556,461.016,-0.15152
2318.2446,461.116,-0.15207
2318.7324,461.216,-0.15224
2319.2202,461.316,-0.15304
2319.7122,461.416,-0.15298
2320.2036,461.516,-0.15377
2320.6914,461.616,-0.15413
2321.1804,461.716,-0.15387
2321.6712,461.816,-0.1542
2322.162,461.916,-0.155
2322.6516,462.016,-0.15488
2323.1412,462.116,-0.15633
2323.6314,462.216,-0.15722
2324.121,462.316,-0.15693
2324.6106,462.416,-0.15702
2325.0996,462.516,-0.15703
2325.5892,462.616,-0.1568
2326.0818,462.716,-0.15812
2326.5738,462.816,-0.15924
2327.0628,462.916,-0.15891
2327.553,463.016,-0.159
2328.045,463.116,-0.15989
2328.5346,463.216,-0.15996
2329.0224,463.316,-0.16044
2329.5114,463.416,-0.16105
2330.0052,463.516,-0.16105
2330.4972,463.616,-0.16193
2330.9886,463.716,-0.16209
2331.4818,463.816,-0.16186
2331.9744,463.916,-0.16237
2332.4646,464.016,-0.16306
2332.9554,464.116,-0.163
2333.4486,464.216,-0.16372
2333.9388,464.316,-0.16532
2334.4296,464.416,-0.16662
2334.9216,464.516,-0.16709
2335.4148,464.616,-0.16695
2335.908,464.716,-0.16692
2336.4012,464.816,-0.16857
2336.8944,464.916,-0.16918
2337.39,465.016,-0.16893
2337.885,465.116,-0.16904
2338.3776,465.216,-0.16898
2338.8684,465.316,-0.16886
2339.3628,465.416,-0.17046
2339.8548,465.516,-0.1711
2340.345,465.616,-0.17123
2340.8352,465.716,-0.17209
2341.3272,465.816,-0.17201
2341.8216,465.916,-0.1719
2342.3136,466.016,-0.17262
2342.8032,466.116,-0.17313
2343.2934,466.216,-0.17292
2343.7842,466.316,-0.17304
2344.2738,466.416,-0.17392
2344.764,466.516,-0.17395
2345.2548,466.616,-0.17454
2345.7462,466.716,-0.17497
2346.2376,466.816,-0.17521
2346.7302,466.916,-0.17695
2347.2222,467.016,-0.1771
2347.7118,467.116,-0.17694
2348.2002,467.216,-0.17706
2348.691,467.316,-0.1769
2349.183,467.416,-0.17708
2349.672,467.516,-0.1788
2350.1616,467.616,-0.17914
2350.653,467.716,-0.17893
2351.145,467.816,-0.17905
2351.6358,467.916,-0.17894
2352.1254,468.016,-0.17895
2352.6156,468.116,-0.18062
2353.1058,468.216,-0.1812
2353.5984,468.316,-0.18085
2354.091,468.416,-0.18123
2354.5824,468.516,-0.18202
2355.0714,468.616,-0.18196
2355.5652,468.716,-0.1827
2356.0584,468.816,-0.18313
2356.5498,468.916,-0.1829
2357.043,469.016,-0.18313
2357.5362,469.116,-0.18398
2358.0294,469.216,-0.18407
2358.5226,469.316,-0.18386
2359.014,469.416,-0.18449
2359.5048,469.516,-0.18499
2359.9968,469.616,-0.1851
2360.4888,469.716,-0.18684
2360.9826,469.816,-0.18712
2361.474,469.916,-0.18695
2361.9642,470.016,-0.187
2362.4544,470.116,-0.18702
2362.9428,470.216,-0.187
2363.4348,470.316,-0.18683
2363.9268,470.416,-0.1883
2364.417,470.516,-0.1892
2364.9084,470.616,-0.18898
2365.4016,470.716,-0.18897
2365.8906,470.816,-0.1889
2366.3808,470.916,-0.19049
2366.8704,471.016,-0.19122
2367.3618,471.116,-0.19087
2367.8556,471.216,-0.19115
2368.3458,471.316,-0.192
2368.8348,471.416,-0.19206
2369.3274,471.516,-0.19187
2369.8194,471.616,-0.19244
2370.3096,471.716,-0.19312
2370.801,471.816,-0.19297
2371.2948,471.916,-0.19294
2371.7874,472.016,-0.19382
2372.28,472.116,-0.19388
2372.7732,472.216,-0.19467
2373.2658,472.316,-0.19618
2373.7572,472.416,-0.196
2374.2492,472.516,-0.19598
2374.7424,472.616,-0.19602
2375.2386,472.716,-0.19598
2375.733,472.816,-0.19604
2376.2232,472.916,-0.19595
2376.7164,473.016,-0.19593
2377.2108,473.116,-0.19763
2377.7022,473.216,-0.19806
2378.1936,473.316,-0.19836
2378.6862,473.416,-0.19906
2379.18,473.516,-0.19903
2379.675,473.616,-0.19989
2380.17,473.716,-0.2001
2380.662,473.816,-0.19987
2381.1564,473.916,-0.20032
2381.6532,474.016,-0.20109
2382.1464,474.116,-0.201
2382.6402,474.216,-0.2009
2383.1334,474.316,-0.2017
2383.6266,474.416,-0.20199
2384.1198,474.516,-0.20226
2384.6136,474.616,-0.20302
2385.1068,474.716,-0.20293
2385.6018,474.816,-0.20456
2386.0956,474.916,-0.20519
2386.5888,475.016,-0.20493
2387.0826,475.116,-0.20504
2387.574,475.216,-0.20498
2388.0636,475.316,-0.20485
2388.5574,475.416,-0.20644
2389.0512,475.516,-0.2071
2389.5438,475.616,-0.20723
2390.0382,475.716,-0.20809
2390.5338,475.816,-0.20801
2391.0306,475.916,-0.2079
2391.5256,476.016,-0.20865
2392.0194,476.116,-0.20913
2392.512,476.216,-0.20892
2393.0046,476.316,-0.20907
2393.4978,476.416,-0.20994
2393.9922,476.516,-0.21008
2394.4836,476.616,-0.20987
2394.975,476.716,-0.21036
2395.4706,476.816,-0.2111
2395.965,476.916,-0.21099
2396.4582,477.016,-0.21091
2396.9526,477.116,-0.21173
2397.4464,477.216,-0.212
2397.939,477.316,-0.21225
2398.4322,477.416,-0.21308
2398.9254,477.516,-0.21301
2399.4204,477.616,-0.2129
2399.9154,477.716,-0.21362
2400.4128,477.816,-0.21415
2400.9102,477.916,-0.21386
2401.4034,478.016,-0.21413
2401.8972,478.116,-0.21587
2402.3904,478.216,-0.21612
2402.8836,478.316,-0.21594
2403.378,478.416,-0.21606
2403.8736,478.516,-0.21591
2404.368,478.616,-0.21604
2404.8612,478.716,-0.21777
2405.3544,478.816,-0.21814
2405.8506,478.916,-0.21795
2406.3456,479.016,-0.21801
2406.8394,479.116,-0.21801
2407.3368,479.216,-0.21801
2407.8324,479.316,-0.21783
2408.3274,479.416,-0.21929
2408.8224,479.516,-0.22024
2409.318,479.616,-0.21989
2409.8148,479.716,-0.22009
2410.3104,479.816,-0.22096
2410.8036,479.916,-0.22105
2411.298,480.016,-0.22098
2411.7936,480.116,-0.221
2412.2898,480.216,-0.22101
2412.786,480.316,-0.22099
2413.2792,480.416,-0.22094
2413.7766,480.516,-0.22174
2414.2764,480.616,-0.22212
2414.775,480.716,-0.22189
2415.2736,480.816,-0.22217
2415.7716,480.916,-0.22302
2416.2696,481.016,-0.22306
2416.7658,481.116,-0.22277
2417.2614,481.216,-0.22405
2417.7594,481.316,-0.22521
2418.2586,481.416,-0.22496
2418.7554,481.516,-0.225
2419.2558,481.616,-0.22501
2419.7544,481.716,-0.22498
2420.25,481.816,-0.22505
2420.7468,481.916,-0.22486
2421.2454,482.016,-0.22525
2421.7416,482.116,-0.22698
2422.2378,482.216,-0.22708
2422.7346,482.316,-0.22696
2423.2338,482.416,-0.227
2423.733,482.516,-0.22703
2424.231,482.616,-0.22695
2424.7272,482.716,-0.22696
2425.2234,482.816,-0.22864
2425.7208,482.916,-0.22919
2426.217,483.016,-0.22885
2426.7114,483.116,-0.22925
2427.207,483.216,-0.23005
2427.7038,483.316,-0.23003
2428.1982,483.416,-0.22989
2428.692,483.516,-0.23058
2429.1888,483.616,-0.23113
2429.6874,483.716,-0.23093
2430.1842,483.816,-0.23104
2430.6804,483.916,-0.23192
2431.1778,484.016,-0.23205
2431.6722,484.116,-0.232
2432.166,484.216,-0.23193
2432.6634,484.316,-0.23215
2433.1602,484.416,-0.23301
2433.6552,484.516,-0.23303
2434.1526,484.616,-0.23301
2434.65,484.716,-0.23291
2435.1468,484.816,-0.2333
2435.6442,484.916,-0.23407
2436.1404,485.016,-0.234
2436.6378,485.116,-0.23403
2437.1364,485.216,-0.23379
2437.6332,485.316,-0.23493
2438.1288,485.416,-0.23621
2438.6274,485.516,-0.23597
2439.1266,485.616,-0.236
2439.6258,485.716,-0.23601
2440.1226,485.816,-0.236
2440.6206,485.916,-0.23599
2441.121,486.016,-0.23603
2441.6196,486.116,-0.23595
2442.1164,486.216,-0.23594
2442.6156,486.316,-0.23762
2443.1148,486.416,-0.23817
2443.6134,486.516,-0.23794
2444.112,486.616,-0.23801
2444.6118,486.716,-0.238
2445.111,486.816,-0.238
2445.6114,486.916,-0.238
2446.113,487.016,-0.238
2446.6122,487.116,-0.23799
2447.1096,487.216,-0.23803
2447.6076,487.316,-0.23796
2448.1068,487.416,-0.23792
2448.6054,487.516,-0.23959
2449.104,487.616,-0.24017
2449.6026,487.716,-0.23994
2450.1042,487.816,-0.24001
2450.6058,487.916,-0.24
2451.1032,488.016,-0.24
2451.603,488.116,-0.23999
2452.1016,488.216,-0.24006
2452.599,488.316,-0.23982
2453.0982,488.416,-0.24043
2453.5986,488.516,-0.24209
2454.0978,488.616,-0.24203
2454.5976,488.716,-0.24197
2455.0974,488.816,-0.24201
2455.5966,488.916,-0.24199
2456.0952,489.016,-0.24201
2456.5938,489.116,-0.24199
2457.0948,489.216,-0.24195
2457.5934,489.316,-0.24277
2458.0914,489.416,-0.24309
2458.5888,489.516,-0.24297
2459.0862,489.616,-0.243
2459.5866,489.716,-0.243
2460.0864,489.816,-0.24301
2460.5856,489.916,-0.2429
2461.0842,490.016,-0.24357
2461.5828,490.116,-0.24411
2462.0826,490.216,-0.24398
2462.5824,490.316,-0.244
2463.0792,490.416,-0.244
2463.5814,490.516,-0.244
2464.0824,490.616,-0.244
2464.5816,490.716,-0.244
2465.0826,490.816,-0.244
2465.5836,490.916,-0.244
2466.0834,491.016,-0.244
2466.5808,491.116,-0.24399
2467.0794,491.216,-0.24403
2467.5792,491.316,-0.24392
2468.0784,491.416,-0.24418
2468.577,491.516,-0.24503
2469.0774,491.616,-0.24502
2469.5748,491.716,-0.24498
2470.0722,491.816,-0.24501
2470.572,491.916,-0.245
2471.0718,492.016,-0.245
2471.571,492.116,-0.245
2472.072,492.216,-0.245
2472.5718,492.316,-0.24503
2473.0704,492.416,-0.2449
2473.5708,492.516,-0.24535
2474.0718,492.616,-0.24609
2474.5728,492.716,-0.24599
2475.0702,492.816,-0.24599
2475.5736,492.916,-0.246
2476.0758,493.016,-0.246
2476.5744,493.116,-0.24599
2477.0742,493.216,-0.24601
2477.5746,493.316,-0.24599
2478.0768,493.416,-0.24594
2478.5766,493.516,-0.24674
2479.0782,493.616,-0.24709
2479.5816,493.716,-0.24697
2480.0814,493.816,-0.24701
2480.5818,493.916,-0.247
2481.0846,494.016,-0.247
2481.5856,494.116,-0.247
2482.0884,494.216,-0.247
2482.5918,494.316,-0.24699
2483.0934,494.416,-0.24701
2483.5956,494.516,-0.24699
2484.099,494.616,-0.24695
2484.5994,494.716,-0.24778
2485.1028,494.816,-0.24809
2485.6074,494.916,-0.24797
2486.109,495.016,-0.24801
2486.61,495.116,-0.248
2487.111,495.216,-0.248
2487.6168,495.316,-0.248
2488.116,495.416,-0.24799
2488.6158,495.516,-0.24803
2489.1192,495.616,-0.24794
2489.6226,495.716,-0.24809
2490.1272,495.816,-0.24897
2490.6288,495.916,-0.24904
2491.1304,496.016,-0.24898
2491.6326,496.116,-0.24901
2492.1336,496.216,-0.249
2492.634,496.316,-0.249
2493.1362,496.416,-0.249
2493.636,496.516,-0.249
2494.137,496.616,-0.249
2494.638,496.716,-0.249
2495.1414,496.816,-0.249
2495.646,496.916,-0.249
2496.1476,497.016,-0.249
2496.6486,497.116,-0.24899
2497.1514,497.216,-0.24903
2497.6524,497.316,-0.2489
2498.1528,497.416,-0.24931
2498.6538,497.516,-0.25008
2499.1554,497.616,-0.25
2499.6588,497.716,-0.24999
2500.1604,497.816,-0.25
2500.6632,497.916,-0.25
2501.166,498.016,-0.25
2501.6658,498.116,-0.25
2502.1662,498.216,-0.25
2502.6678,498.316,-0.25
2503.1694,498.416,-0.25
2503.6728,498.516,-0.25
2504.175,498.616,-0.24999
2504.6766,498.716,-0.25002
2505.1806,498.816,-0.24998
2505.6846,498.916,-0.24989
2506.188,499.016,-0.25153
2506.6914,499.116,-0.25218
2507.196,499.216,-0.25194
2507.7,499.316,-0.25201
2508.2016,499.416,-0.252
2508.7056,499.516,-0.252
2509.2096,499.616,-0.252
2509.713,499.716,-0.252
2510.2164,499.816,-0.252
2510.7216,499.916,-0.252
2511.2286,500.016,-0.252
2511.7356,500.116,-0.252
2512.2384,500.216,-0.252
2512.743,500.316,-0.252
2513.2488,500.416,-0.252
2513.7528,500.516,-0.252
2514.2574,500.616,-0.252
2514.7638,500.716,-0.252
2515.266,500.816,-0.252
2515.77,500.916,-0.252
2516.274,501.016,-0.252
2516.7786,501.116,-0.252
2517.2844,501.216,-0.252
2517.7908,501.316,-0.252
2518.2948,501.416,-0.25199
2518.7994,501.516,-0.25205
2519.3034,501.616,-0.25179
2519.8074,501.716,-0.25283
2520.3108,501.816,-0.2542
2520.8142,501.916,-0.25397
2521.3188,502.016,-0.25399
2521.8228,502.116,-0.25401
2522.328,502.216,-0.254
2522.835,502.316,-0.254
2523.3402,502.416,-0.254
2523.843,502.516,-0.254
2524.3458,502.616,-0.254
2524.8492,502.716,-0.254
2525.3502,502.816,-0.254
2525.8518,502.916,-0.254
2526.3558,503.016,-0.254
2526.8604,503.116,-0.254
2527.362,503.216,-0.254
2527.8666,503.316,-0.254
2528.37,503.416,-0.254
2528.874,503.516,-0.254
2529.3798,503.616,-0.254
2529.8838,503.716,-0.254
2530.386,503.816,-0.254
2530.8882,503.916,-0.254
2531.3922,504.016,-0.254
2531.8956,504.116,-0.254
2532.3996,504.216,-0.254
2532.9048,504.316,-0.254
2533.41,504.416,-0.254
2533.9158,504.516,-0.254
2534.421,504.616,-0.254
2534.9244,504.716,-0.254
2535.4278,504.816,-0.254
2535.9312,504.916,-0.254
2536.4358,505.016,-0.254
2536.9434,505.116,-0.254
2537.4498,505.216,-0.25404
2537.9574,505.316,-0.25379
2538.4656,505.416,-0.25506
2538.972,505.516,-0.25622
2539.4784,505.616,-0.25595
2539.986,505.716,-0.256
2540.4936,505.816,-0.256
2541.0006,505.916,-0.256
2541.5064,506.016,-0.256
2542.0122,506.116,-0.256
2542.5192,506.216,-0.256
2543.0262,506.316,-0.256
2543.532,506.416,-0.256
2544.0402,506.516,-0.256
2544.549,506.616,-0.256
2545.0554,506.716,-0.256
2545.5594,506.816,-0.256
2546.0646,506.916,-0.256
2546.5722,507.016,-0.256
2547.0768,507.116,-0.256
2547.5844,507.216,-0.256
2548.0914,507.316,-0.256
2548.5966,507.416,-0.256
2549.1024,507.516,-0.256
2549.607,507.616,-0.256
2550.1128,507.716,-0.256
2550.6198,507.816,-0.256
2551.1256,507.916,-0.256
2551.6308,508.016,-0.256
2552.136,508.116,-0.256
2552.6424,508.216,-0.256
2553.1476,508.316,-0.256
2553.654,508.416,-0.256
2554.161,508.516,-0.256
2554.668,508.616,-0.256
2555.1732,508.716,-0.256
2555.6808,508.816,-0.256
2556.1914,508.916,-0.256
2556.6972,509.016,-0.256
2557.2024,509.116,-0.256
2557.71,509.216,-0.25598
2558.2182,509.316,-0.25605
2558.7258,509.416,-0.25587
2559.2316,509.516,-0.25621
2559.7392,509.616,-0.25798
2560.2456,509.716,-0.25807
2560.7514,509.816,-0.25796
2561.2566,509.916,-0.25801
2561.7612,510.016,-0.258
2562.2676,510.116,-0.258
2562.7734,510.216,-0.258
2563.2768,510.316,-0.258
2563.7832,510.416,-0.258
2564.2908,510.516,-0.258
2564.7966,510.616,-0.258
2565.3024,510.716,-0.258
2565.81,510.816,-0.258
2566.3152,510.916,-0.258
2566.8198,511.016,-0.258
2567.3262,511.116,-0.258
2567.8326,511.216,-0.258
2568.3378,511.316,-0.258
2568.8424,511.416,-0.258
2569.347,511.516,-0.258
2569.854,511.616,-0.258
2570.358,511.716,-0.258
2570.8632,511.816,-0.258
2571.3702,511.916,-0.258
2571.876,512.016,-0.258
2572.3836,512.116,-0.258
2572.89,512.216,-0.258
2573.3964,512.316,-0.258
2573.907,512.416,-0.258
2574.4164,512.516,-0.258
2574.9216,512.616,-0.258
2575.4286,512.716,-0.258
2575.9386,512.816,-0.258
2576.4456,512.916,-0.258
2576.9532,513.016,-0.258
2577.4626,513.116,-0.258
2577.9702,513.216,-0.258
2578.4772,513.316,-0.25799
2578.9872,513.416,-0.25801
2579.4942,513.516,-0.25803
2580.0024,513.616,-0.25781
2580.5112,513.716,-0.25924
2581.0194,513.816,-0.26021
2581.5288,513.916,-0.25994
2582.0376,514.016,-0.26001
2582.5464,514.116,-0.26
2583.0576,514.216,-0.26
2583.564,514.316,-0.25999
2584.0716,514.416,-0.26003
2584.5804,514.516,-0.25992
2585.0886,514.616,-0.2602
2585.598,514.716,-0.26104
2586.1062,514.816,-0.26101
2586.6156,514.916,-0.26099
2587.1256,515.016,-0.26101
2587.6356,515.116,-0.261
2588.1456,515.216,-0.261
2588.6532,515.316,-0.261
2589.1608,515.416,-0.261
2589.669,515.516,-0.261
2590.1784,515.616,-0.26103
2590.6878,515.716,-0.26089
2591.1954,515.816,-0.2614
2591.703,515.916,-0.26209
2592.213,516.016,-0.262
2592.7212,516.116,-0.26201
2593.2294,516.216,-0.26183
2593.74,516.316,-0.26335
2594.25,516.416,-0.2642
2594.7588,516.516,-0.26394
2595.2676,516.616,-0.26401
2595.7776,516.716,-0.264
2596.2912,516.816,-0.264
2596.8024,516.916,-0.264
2597.313,517.016,-0.26399
2597.8248,517.116,-0.26403
2598.3354,517.216,-0.26393
2598.8448,517.316,-0.26412
2599.3518,517.416,-0.265
2599.8624,517.516,-0.26503
2600.373,517.616,-0.26498
2600.8824,517.716,-0.26501
2601.393,517.816,-0.265
2601.903,517.916,-0.265
2602.4142,518.016,-0.265
2602.9254,518.116,-0.265
2603.436,518.216,-0.265
2603.9478,518.316,-0.265
2604.4602,518.416,-0.265
2604.9726,518.516,-0.26499
2605.4844,518.616,-0.26501
2605.995,518.716,-0.26499
2606.5044,518.816,-0.26496
2607.015,518.916,-0.26581
2607.5256,519.016,-0.26608
2608.0374,519.116,-0.26597
2608.548,519.216,-0.26601
2609.058,519.316,-0.266
2609.5674,519.416,-0.266
2610.0768,519.516,-0.266
2610.5856,519.616,-0.26603
2611.0968,519.716,-0.26589
2611.6086,519.816,-0.26642
2612.121,519.916,-0.2671
2612.6334,520.016,-0.26698
2613.1464,520.116,-0.267
2613.6588,520.216,-0.267
2614.1718,520.316,-0.26699
2614.6824,520.416,-0.26703
2615.1924,520.516,-0.26691
2615.7036,520.616,-0.26722
2616.2154,520.716,-0.26806
2616.726,520.816,-0.26801
2617.2354,520.916,-0.26799
2617.7442,521.016,-0.26801
2618.256,521.116,-0.268
2618.7678,521.216,-0.268
2619.279,521.316,-0.268
2619.792,521.416,-0.268
2620.305,521.516,-0.268
2620.818,521.616,-0.26799
2621.3292,521.716,-0.26803
2621.8404,521.816,-0.2679
2622.3516,521.916,-0.26831
2622.8622,522.016,-0.26908
2623.374,522.116,-0.26899
2623.8858,522.216,-0.26899
2624.3982,522.316,-0.26901
2624.91,522.416,-0.26898
2625.4182,522.516,-0.26905
2625.9288,522.616,-0.26887
2626.443,522.716,-0.26924
2626.9536,522.816,-0.27101
2627.4648,522.916,-0.27106
2627.976,523.016,-0.27097
2628.4866,523.116,-0.27101
2629.0008,523.216,-0.271
2629.5156,523.316,-0.271
2630.028,523.416,-0.271
2630.541,523.516,-0.271
2631.054,523.616,-0.271
2631.567,523.716,-0.271
2632.0788,523.816,-0.271
2632.5912,523.916,-0.271
2633.103,524.016,-0.271
2633.6148,524.116,-0.271
2634.1302,524.216,-0.271
2634.6444,524.316,-0.271
2635.1604,524.416,-0.271
2635.6758,524.516,-0.271
2636.1894,524.616,-0.27099
2636.7036,524.716,-0.27103
2637.2178,524.816,-0.27096
2637.7314,524.916,-0.27096
2638.245,525.016,-0.27272
2638.7568,525.116,-0.27314
2639.271,525.216,-0.27295
2639.7888,525.316,-0.27302
2640.3048,525.416,-0.273
2640.8202,525.516,-0.273
2641.3368,525.616,-0.273
2641.8492,525.716,-0.273
2642.3628,525.816,-0.273
2642.88,525.916,-0.273
2643.396,526.016,-0.273
2643.9114,526.116,-0.273
2644.4274,526.216,-0.273
2644.9434,526.316,-0.273
2645.46,526.416,-0.273
2645.9772,526.516,-0.273
2646.4932,526.616,-0.273
2647.0092,526.716,-0.273
2647.5252,526.816,-0.27299
2648.0406,526.916,-0.27302
2648.5548,527.016,-0.273
2649.0714,527.116,-0.27287
2649.5874,527.216,-0.27452
2650.1034,527.316,-0.27517
2650.6212,527.416,-0.27494
2651.1408,527.516,-0.27502
2651.6568,527.616,-0.275
2652.171,527.716,-0.275
2652.687,527.816,-0.275
2653.203,527.916,-0.27499
2653.7196,528.016,-0.27503
2654.2362,528.116,-0.2749
2654.7528,528.216,-0.27531
2655.2688,528.316,-0.27609
2655.783,528.416,-0.27599
2656.2996,528.516,-0.276
2656.815,528.616,-0.276
2657.3298,528.716,-0.276
2657.844,528.816,-0.27599
2658.3582,528.916,-0.27602
2658.8724,529.016,-0.27596
2659.3854,529.116,-0.27604
2659.9008,529.216,-0.27694
2660.4144,529.316,-0.27705
2660.9298,529.416,-0.27698
2661.444,529.516,-0.27701
2661.9588,529.616,-0.27699
2662.476,529.716,-0.27701
2662.992,529.816,-0.27699
2663.508,529.916,-0.27696
2664.024,530.016,-0.27783
2664.5406,530.116,-0.27808
2665.0554,530.216,-0.27797
2665.572,530.316,-0.27801
2666.0892,530.416,-0.27799
2666.6046,530.516,-0.278
2667.1218,530.616,-0.27801
2667.6378,530.716,-0.27792
2668.155,530.816,-0.2787
2668.671,530.916,-0.2791
2669.1864,531.016,-0.27897
2669.7042,531.116,-0.27901
2670.2226,531.216,-0.279
2670.7398,531.316,-0.279
2671.2564,531.416,-0.27899
2671.7742,531.516,-0.27903
2672.2914,531.616,-0.27889
2672.808,531.716,-0.27942
2673.3246,531.816,-0.2801
2673.8406,531.916,-0.27998
2674.3566,532.016,-0.28
2674.8726,532.116,-0.28
2675.3862,532.216,-0.27999
2675.9028,532.316,-0.28003
2676.4188,532.416,-0.27991
2676.933,532.516,-0.28028
2677.4502,532.616,-0.28108
2677.9674,532.716,-0.281
2678.4822,532.816,-0.28099
2678.9994,532.916,-0.28101
2679.516,533.016,-0.28099
2680.0326,533.116,-0.28103
2680.5498,533.216,-0.28093
2681.067,533.316,-0.28116
2681.5848,533.416,-0.28203
2682.1026,533.516,-0.28202
2682.6204,533.616,-0.28199
2683.1388,533.716,-0.28201
2683.656,533.816,-0.28199
2684.1726,533.916,-0.28202
2684.6892,534.016,-0.28195
2685.2064,534.116,-0.28207
2685.7236,534.216,-0.28297
2686.2432,534.316,-0.28304
2686.7634,534.416,-0.28298
2687.28,534.516,-0.283
2687.799,534.616,-0.28302
2688.318,534.716,-0.28294
2688.834,534.816,-0.28311
2689.3554,534.916,-0.28401
2689.8726,535.016,-0.28403
2690.391,535.116,-0.28397
2690.9106,535.216,-0.28406
2691.4278,535.316,-0.28381
2691.9444,535.416,-0.28459
2692.461,535.516,-0.28617
2692.9776,535.616,-0.28599
2693.4972,535.716,-0.28599
2694.0138,535.816,-0.28601
2694.5316,535.916,-0.286
2695.0494,536.016,-0.286
2695.566,536.116,-0.28599
2696.0832,536.216,-0.28603
2696.6022,536.316,-0.28597
2697.1236,536.416,-0.28595
2697.6432,536.516,-0.28771
2698.164,536.616,-0.28813
2698.6836,536.716,-0.28795
2699.2026,536.816,-0.28802
2699.7222,536.916,-0.288
2700.2424,537.016,-0.288
2700.7626,537.116,-0.288
2701.2828,537.216,-0.28799
2701.8006,537.316,-0.28805
2702.322,537.416,-0.28779
2702.8404,537.516,-0.28896
2703.3576,537.616,-0.29021
2703.8784,537.716,-0.28996
2704.3998,537.816,-0.28999
2704.9212,537.916,-0.28997
2705.442,538.016,-0.29085
2705.9622,538.116,-0.29107
2706.4824,538.216,-0.29097
2707.0038,538.316,-0.29103
2707.5246,538.416,-0.29093
2708.046,538.516,-0.29113
2708.5674,538.616,-0.29202
2709.0888,538.716,-0.29202
2709.6066,538.816,-0.29201
2710.1256,538.916,-0.2919
2710.6482,539.016,-0.29249
2711.1702,539.116,-0.29311
2711.6892,539.216,-0.29297
2712.2088,539.316,-0.29301
2712.7308,539.416,-0.29301
2713.2522,539.516,-0.29292
2713.7736,539.616,-0.29373
2714.295,539.716,-0.29412
2714.8164,539.816,-0.29388
2715.339,539.916,-0.29429
2715.861,540.016,-0.29508
2716.3806,540.116,-0.29499
2716.9026,540.216,-0.29499
2717.4216,540.316,-0.29503
2717.943,540.416,-0.29489
2718.4644,540.516,-0.29553
2718.9858,540.616,-0.29611
2719.5084,540.716,-0.29597
2720.0304,540.816,-0.29601
2720.5524,540.916,-0.296
2721.0732,541.016,-0.29593
2721.5928,541.116,-0.29678
2722.1148,541.216,-0.29707
2722.638,541.316,-0.29703
2723.1582,541.416,-0.29686
2723.6772,541.516,-0.29735
2724.2004,541.616,-0.29909
2724.7236,541.716,-0.29902
2725.2438,541.816,-0.29898
2725.7646,541.916,-0.29901
2726.2854,542.016,-0.29898
2726.805,542.116,-0.29905
2727.3246,542.216,-0.29887
2727.846,542.316,-0.29925
2728.3692,542.416,-0.30104
2728.893,542.516,-0.30104
2729.415,542.616,-0.30097
2729.9388,542.716,-0.30101
2730.462,542.816,-0.301
2730.9828,542.916,-0.30099
2731.5042,543.016,-0.30103
2732.0256,543.116,-0.30095
2732.5464,543.216,-0.30099
2733.069,543.316,-0.30279
2733.5934,543.416,-0.30311
2734.1184,543.516,-0.30296
2734.6422,543.616,-0.303
2735.1666,543.716,-0.30304
2735.691,543.816,-0.3029
2736.2148,543.916,-0.30316
2736.7392,544.016,-0.30498
2737.2606,544.116,-0.30506
2737.7844,544.216,-0.30497
2738.3082,544.316,-0.30501
2738.832,544.416,-0.305
2739.3588,544.516,-0.305
2739.8844,544.616,-0.30501
2740.4058,544.716,-0.30498
2740.9296,544.816,-0.30498
2741.4528,544.916,-0.30587
2741.9754,545.016,-0.30609
2742.4998,545.116,-0.30587
2743.0236,545.216,-0.30645
2743.548,545.316,-0.30712
2744.073,545.416,-0.30693
2744.5974,545.516,-0.30706
2745.123,545.616,-0.30797
2745.6468,545.716,-0.30806
2746.1694,545.816,-0.30788
2746.6938,545.916,-0.3086
2747.2182,546.016,-0.30909
2747.7414,546.116,-0.30901
2748.2646,546.216,-0.30893
2748.786,546.316,-0.30908
2749.3086,546.416,-0.3109
2749.8336,546.516,-0.31108
2750.3574,546.616,-0.31097
2750.8812,546.716,-0.311
2751.4074,546.816,-0.31104
2751.9324,546.916,-0.31087
2752.4586,547.016,-0.31129
2752.9872,547.116,-0.31307
2753.5122,547.216,-0.31302
2754.039,547.316,-0.31297
2754.564,547.416,-0.31307
2755.0878,547.516,-0.31278
2755.6116,547.616,-0.31388
2756.1366,547.716,-0.31514
2756.661,547.816,-0.3151
2757.1872,547.916,-0.31604
2757.7104,548.016,-0.31602
2758.236,548.116,-0.31591
2758.761,548.216,-0.31671
2759.2848,548.316,-0.31712
2759.8092,548.416,-0.31688
2760.3348,548.516,-0.31728
2760.8628,548.616,-0.31809
2761.3896,548.716,-0.31798
2761.9152,548.816,-0.31796
2762.4402,548.916,-0.31888
2762.9664,549.016,-0.31896
2763.4932,549.116,-0.31955
2764.0188,549.216,-0.32016
2764.5444,549.316,-0.31983
2765.0688,549.416,-0.32033
2765.5926,549.516,-0.32208
2766.117,549.616,-0.32202
2766.642,549.716,-0.32197
2767.1676,549.816,-0.32206
2767.6962,549.916,-0.32179
2768.2242,550.016,-0.32289
2768.751,550.116,-0.32423
2769.2778,550.216,-0.3239
2769.804,550.316,-0.32408
2770.3308,550.416,-0.32498
2770.8558,550.516,-0.32496
2771.385,550.616,-0.32574
2771.9142,550.716,-0.32612
2772.4416,550.816,-0.32587
2772.9678,550.916,-0.32634
2773.494,551.016,-0.32711
2774.0226,551.116,-0.32696
2774.5524,551.216,-0.327
2775.0822,551.316,-0.32793
2775.609,551.416,-0.32796
2776.1358,551.516,-0.32864
2776.6626,551.616,-0.32913
2777.1894,551.716,-0.32889
2777.718,551.816,-0.32925
2778.2454,551.916,-0.33009
2778.7746,552.016,-0.32998
2779.3032,552.116,-0.32991
2779.8324,552.216,-0.33168
2780.3574,552.316,-0.33214
2780.8848,552.416,-0.33194
2781.4146,552.516,-0.33207
2781.9444,552.616,-0.33185
2782.473,552.716,-0.33235
2783.0016,552.816,-0.33409
2783.5314,552.916,-0.334
2784.0582,553.016,-0.3341
2784.5844,553.116,-0.33305
2785.1148,553.216,-0.33417
2785.6434,553.316,-0.33524
2786.1702,553.416,-0.33492
2786.6982,553.516,-0.33505
2787.2256,553.616,-0.33494
2787.753,553.716,-0.33501
2788.2828,553.816,-0.33685
2788.8114,553.916,-0.337
2789.3388,554.016,-0.33766
2789.8644,554.116,-0.33801
2790.3912,554.216,-0.33835
2790.921,554.316,-0.33912
2791.4502,554.416,-0.33896
2791.9776,554.516,-0.33902
2792.5068,554.616,-0.33987
2793.0366,554.716,-0.34173
2793.5652,554.816,-0.34212
2794.0944,554.916,-0.34194
2794.6224,555.016,-0.34206
2795.1504,555.116,-0.34186
2795.6808,555.216,-0.34236
2796.2082,555.316,-0.34411
2796.7374,555.416,-0.34401
2797.2684,555.516,-0.34385
2797.7946,555.616,-0.34559
2798.3238,555.716,-0.34605
2798.856,555.816,-0.34645
2799.3876,555.916,-0.34715
2799.9174,556.016,-0.3469
2800.4466,556.116,-0.34714
2800.9752,556.216,-0.34802
2801.5062,556.316,-0.34797
2802.0378,556.416,-0.34888
2802.5706,556.516,-0.34886
2803.1022,556.616,-0.35018
2803.6326,556.716,-0.35122
2804.1642,556.816,-0.35093
2804.6946,556.916,-0.35104
2805.2238,557.016,-0.35095
2805.753,557.116,-0.35101
2806.2834,557.216,-0.35285
2806.8096,557.316,-0.353
2807.3406,557.416,-0.35367
2807.8698,557.516,-0.354
2808.3978,557.616,-0.35439
2808.9276,557.716,-0.35504
2809.455,557.816,-0.35513
2809.9848,557.916,-0.35602
2810.5164,558.016,-0.35597
2811.0462,558.116,-0.35689
2811.5724,558.216,-0.35686
2812.0986,558.316,-0.35817
2812.6284,558.416,-0.3592
2813.1594,558.516,-0.35898
2813.6904,558.616,-0.35891
2814.2184,558.716,-0.35917
2814.7476,558.816,-0.361
2815.2756,558.916,-0.36104
2815.8054,559.016,-0.36102
2816.3358,559.116,-0.36083
2816.8656,559.216,-0.36195
2817.3966,559.316,-0.36364
2817.9282,559.416,-0.36398
2818.4592,559.516,-0.36415
2818.9902,559.616,-0.36503
2819.52,559.716,-0.36498
2820.0474,559.816,-0.36588
2820.5772,559.916,-0.36595
2821.1094,560.016,-0.36663
2821.6404,560.116,-0.36697
2822.1714,560.216,-0.36744
2822.7018,560.316,-0.36778
2823.2316,560.416,-0.36713
2823.7644,560.516,-0.36903
2824.2954,560.616,-0.36903
2824.8264,560.716,-0.36902
2825.358,560.816,-0.36879
2825.8896,560.916,-0.37018
2826.4212,561.016,-0.37111
2826.9522,561.116,-0.37127
2827.4826,561.216,-0.37205
2828.0118,561.316,-0.37207
2828.541,561.416,-0.37299
2829.0702,561.516,-0.37295
2829.6,561.616,-0.37382
2830.1298,561.716,-0.37387
2830.6602,561.816,-0.375
2831.1918,561.916,-0.37627
2831.724,562.016,-0.37582
2832.2556,562.116,-0.3763
2832.7884,562.216,-0.37807
2833.32,562.316,-0.37801
2833.848,562.416,-0.37802
2834.3808,562.516,-0.37784
2834.9118,562.616,-0.37912
2835.441,562.716,-0.38072
2835.9714,562.816,-0.38096
2836.503,562.916,-0.38124
2837.0346,563.016,-0.38201
2837.5674,563.116,-0.38203
2838.099,563.216,-0.38387
2838.6306,563.316,-0.38408
2839.1616,563.416,-0.38401
2839.6932,563.516,-0.38383
2840.2284,563.616,-0.38481
2840.763,563.716,-0.38657
2841.2946,563.816,-0.38699
2841.828,563.916,-0.38709
2842.359,564.016,-0.38801
2842.8924,564.116,-0.388
2843.4252,564.216,-0.38864
2843.9562,564.316,-0.39049
2844.489,564.416,-0.39114
2845.023,564.516,-0.391
2845.5564,564.616,-0.39086
2846.091,564.716,-0.39141
2846.6262,564.816,-0.39311
2847.1578,564.916,-0.393
2847.6918,565.016,-0.39386
2848.2234,565.116,-0.3949
2848.755,565.216,-0.39493
2849.2878,565.316,-0.39561
2849.8218,565.416,-0.39593
2850.3546,565.516,-0.39659
2850.8856,565.616,-0.39822
2851.419,565.716,-0.39792
2851.953,565.816,-0.39801
2852.4822,565.916,-0.39985
2853.0138,566.016,-0.39999
2853.5496,566.116,-0.40069
2854.0842,566.216,-0.40099
2854.6176,566.316,-0.40143
2855.1504,566.416,-0.40203
2855.6814,566.516,-0.40218
2856.2136,566.616,-0.40302
2856.7458,566.716,-0.40299
2857.2792,566.816,-0.40481
2857.8114,566.916,-0.40515
2858.3454,567.016,-0.40474
2858.8782,567.116,-0.40614
2859.411,567.216,-0.40714
2859.9456,567.316,-0.40717
2860.4808,567.416,-0.40829
2861.019,567.516,-0.40903
2861.553,567.616,-0.409
2862.0864,567.716,-0.40981
2862.6186,567.816,-0.41167
2863.1514,567.916,-0.41218
2863.686,568.016,-0.41175
2864.2188,568.116,-0.41288
2864.754,568.216,-0.41425
2865.2904,568.316,-0.41385
2865.8214,568.416,-0.41419
2866.3536,568.516,-0.41601
2866.8882,568.616,-0.416
2867.4228,568.716,-0.41671
2867.958,568.816,-0.4178
2868.4944,568.916,-0.41801
2869.0302,569.016,-0.41825
2869.5654,569.116,-0.41978
2870.1012,569.216,-0.42116
2870.6346,569.316,-0.42098
2871.1686,569.416,-0.42099
2871.7038,569.516,-0.42093
2872.2372,569.616,-0.4226
2872.77,569.716,-0.42388
2873.3028,569.816,-0.42397
2873.8368,569.916,-0.42435
2874.3726,570.016,-0.4255
2874.9072,570.116,-0.42596
2875.4394,570.216,-0.42622
2875.9734,570.316,-0.42805
2876.5086,570.416,-0.42804
2877.0396,570.516,-0.42784
2877.5736,570.616,-0.42938
2878.1088,570.716,-0.43081
2878.6434,570.816,-0.43097
2879.1774,570.916,-0.43129
2879.7102,571.016,-0.43227
2880.2454,571.116,-0.43319
2880.7806,571.216,-0.43401
2881.314,571.316,-0.43395
2881.8486,571.416,-0.43564
2882.382,571.516,-0.4369
2882.9166,571.616,-0.43696
2883.4512,571.716,-0.43737
2883.9846,571.816,-0.43854
2884.5186,571.916,-0.43891
2885.0544,572.016,-0.43935
2885.5908,572.116,-0.44096
2886.126,572.216,-0.43902
2886.6594,572.316,-0.4407
2887.1928,572.416,-0.44108
2887.7304,572.516,-0.44148
2888.2686,572.616,-0.44271
2888.8038,572.716,-0.44288
2889.339,572.816,-0.44359
2889.8772,572.916,-0.44509
2890.4124,573.016,-0.44513
2890.9494,573.116,-0.447
2891.4846,573.216,-0.44701
2892.0204,573.316,-0.4477
2892.5556,573.416,-0.4488
2893.0908,573.516,-0.44899
2893.6248,573.616,-0.44932
2894.1588,573.716,-0.45048
2894.6952,573.816,-0.45097
2895.2304,573.916,-0.45119
2895.7638,574.016,-0.45303
2896.3008,574.116,-0.45305
2896.8384,574.216,-0.45284
2897.3736,574.316,-0.45438
2897.91,574.416,-0.4558
2898.4452,574.516,-0.45599
2898.9792,574.616,-0.45621
2899.515,574.716,-0.45753
2900.0508,574.816,-0.45927
2900.5848,574.916,-0.46001
2901.1188,575.016,-0.45998
2901.654,575.116,-0.46078
2902.1904,575.216,-0.46188
2902.7238,575.316,-0.46183
2903.2572,575.416,-0.46307
2903.7918,575.516,-0.46404
2904.3252,575.616,-0.46449
2904.8598,575.716,-0.46612
2905.395,575.816,-0.46605
2905.9284,575.916,-0.467
2906.4636,576.016,-0.46601
2906.9994,576.116,-0.46748
2907.534,576.216,-0.46823
2908.0704,576.316,-0.46776
2908.6068,576.416,-0.46875
2909.142,576.516,-0.47051
2909.6778,576.616,-0.47101
2910.2124,576.716,-0.47105
2910.7452,576.816,-0.47199
2911.2804,576.916,-0.47297
2911.8138,577.016,-0.47287
2912.3466,577.116,-0.47429
2912.8794,577.216,-0.47563
2913.4128,577.316,-0.47653
2913.9462,577.416,-0.47694
2914.4796,577.516,-0.47737
2915.0136,577.616,-0.47907
2915.5506,577.716,-0.479
2916.0864,577.816,-0.48084
2916.624,577.916,-0.48103
2917.1598,578.016,-0.48156
2917.695,578.116,-0.48271
2918.2314,578.216,-0.48302
2918.7678,578.316,-0.48319
2919.3024,578.416,-0.48448
2919.837,578.516,-0.48624
2920.3704,578.616,-0.48701
2920.9044,578.716,-0.48697
2921.4408,578.816,-0.48781
2921.9742,578.916,-0.4886
2922.5112,579.016,-0.49029
2923.0488,579.116,-0.49123
2923.5834,579.216,-0.4908
2924.1198,579.316,-0.49147
2924.658,579.416,-0.49327
2925.1944,579.516,-0.49407
2925.7338,579.616,-0.49499
2926.2732,579.716,-0.495
2926.809,579.816,-0.49559
2927.3454,579.916,-0.49751
2927.8824,580.016,-0.49794
2928.42,580.116,-0.49885
2928.957,580.216,-0.50016
2929.4904,580.316,-0.50012
2930.0268,580.416,-0.50112
2930.5626,580.516,-0.50204
2931.0996,580.616,-0.50388
2931.639,580.716,-0.50411
2932.176,580.816,-0.50379
2932.7154,580.916,-0.50517
2933.2524,581.016,-0.50665
2933.787,581.116,-0.50726
2934.3228,581.216,-0.50859
2934.858,581.316,-0.51016
2935.3932,581.416,-0.50996
2935.9302,581.516,-0.50996
2936.4672,581.616,-0.51173
2937.0036,581.716,-0.51285
2937.5406,581.816,-0.5135
2938.077,581.916,-0.51518
2938.6128,582.016,-0.51623
2939.1504,582.116,-0.51582
2939.6868,582.216,-0.51636
2940.2238,582.316,-0.5182
2940.762,582.416,-0.51901
2941.2948,582.516,-0.51986
2941.8312,582.616,-0.52162
2942.3688,582.716,-0.52287
2942.9058,582.816,-0.52296
2943.4428,582.916,-0.52339
2943.9786,583.016,-0.52443
2944.5138,583.116,-0.52521
2945.0502,583.216,-0.5263
2945.586,583.316,-0.52809
2946.1266,583.416,-0.52897
2946.663,583.516,-0.52987
2947.2012,583.616,-0.53063
2947.7388,583.716,-0.53246
2948.2746,583.816,-0.53296
2948.8116,583.916,-0.53379
2949.3492,584.016,-0.53526
2949.8844,584.116,-0.53488
2950.4202,584.216,-0.53514
2950.9548,584.316,-0.53702
2951.4912,584.416,-0.53892
2952.027,584.516,-0.53891
2952.5634,584.616,-0.54033
2953.098,584.716,-0.54169
2953.6332,584.816,-0.54247
2954.1702,584.916,-0.54328
2954.7072,585.016,-0.54454
2955.2436,585.116,-0.54611
2955.777,585.216,-0.54601
2956.3128,585.316,-0.54692
2956.8474,585.416,-0.54787
2957.3826,585.516,-0.54858
2957.916,585.616,-0.55038
2958.4494,585.716,-0.551
2958.9846,585.816,-0.55162
2959.5198,585.916,-0.55344
2960.0532,586.016,-0.55409
2960.5872,586.116,-0.55512
2961.1272,586.216,-0.55697
2961.6636,586.316,-0.55691
2962.2006,586.416,-0.55853
2962.7376,586.516,-0.55922
2963.2764,586.616,-0.55875
2963.8134,586.716,-0.55983
2964.3504,586.816,-0.56136
2964.891,586.916,-0.56247
2965.4292,587.016,-0.56408
2965.9656,587.116,-0.56402
2966.5056,587.216,-0.56586
2967.0426,587.316,-0.56684
2967.5796,587.416,-0.56783
2968.119,587.516,-0.56784
2968.6578,587.616,-0.56906
2969.1972,587.716,-0.57006
2969.739,587.816,-0.57048
2970.2802,587.916,-0.57229
2970.8208,588.016,-0.5732
2971.362,588.116,-0.57502
2971.9038,588.216,-0.57505
2972.4486,588.316,-0.57484
2972.9916,588.416,-0.5765
2973.5322,588.516,-0.57759
2974.0716,588.616,-0.57918
2974.611,588.716,-0.58003
2975.1516,588.816,-0.58051
2975.6946,588.916,-0.58236
2976.237,589.016,-0.58314
2976.78,589.116,-0.58402
2977.3194,589.216,-0.584
2977.86,589.316,-0.58403
2978.4012,589.416,-0.58383
2978.9424,589.516,-0.58526
2979.483,589.616,-0.58671
2980.0236,589.716,-0.58729
2980.5666,589.816,-0.58881
2981.1096,589.916,-0.59007
2981.6484,590.016,-0.59021
2982.189,590.116,-0.5921
2982.7326,590.216,-0.59295
2983.2744,590.316,-0.59485
2983.8138,590.416,-0.5949
2984.3544,590.516,-0.59641
2984.892,590.616,-0.59704
2985.4302,590.716,-0.59766
2985.9696,590.816,-0.59996
2986.5096,590.916,-0.60104
2987.0514,591.016,-0.60121
2987.5926,591.116,-0.60312
2988.132,591.216,-0.60398
2988.6708,591.316,-0.60488
2989.2102,591.416,-0.60564
2989.7496,591.516,-0.60749
2990.289,591.616,-0.60796
2990.8314,591.716,-0.60883
2991.3744,591.816,-0.61044
2991.9162,591.916,-0.61149
2992.4592,592.016,-0.61327
2992.998,592.116,-0.61407
2993.5386,592.216,-0.61498
2994.0798,592.316,-0.61583
2994.6216,592.416,-0.6176
2995.1592,592.516,-0.61879
2995.698,592.616,-0.61942
2996.2374,592.716,-0.62108
2996.7762,592.816,-0.62207
2997.3162,592.916,-0.62231
2997.8568,593.016,-0.62448
2998.3998,593.116,-0.62604
2998.9392,593.216,-0.62598
2999.4804,593.316,-0.62779
3000.018,593.416,-0.62875
3000.5562,593.516,-0.63038
3001.0956,593.616,-0.6316
3001.635,593.716,-0.63281
3002.175,593.816,-0.63487
3002.7156,593.916,-0.63627
3003.2562,594.016,-0.63735
3003.7944,594.116,-0.63906
3004.3314,594.216,-0.63898
3004.8708,594.316,-0.64064
3005.4102,594.416,-0.64278
3005.952,594.516,-0.6428
3006.4932,594.616,-0.64467
3007.0314,594.716,-0.64658
3007.5678,594.816,-0.64774
3008.1066,594.916,-0.64908
3008.6478,595.016,-0.64921
3009.1902,595.116,-0.65109
3009.7302,595.216,-0.65193
3010.2732,595.316,-0.65468
3010.812,595.416,-0.65577
3011.3538,595.516,-0.65737
3011.895,595.616,-0.65856
3012.4368,595.716,-0.65995
3012.981,595.816,-0.66142
3013.5234,595.916,-0.66253
3014.0658,596.016,-0.66426
3014.6076,596.116,-0.66513
3015.1512,596.216,-0.66701
3015.6894,596.316,-0.66886
3016.2294,596.416,-0.66977
3016.7736,596.516,-0.67132
3017.3154,596.616,-0.67335
3017.8584,596.716,-0.67451
3018.3996,596.816,-0.67571
3018.9384,596.916,-0.67771
3019.4814,597.016,-0.67929
3020.0262,597.116,-0.6801
3020.5704,597.216,-0.68105
3021.111,597.316,-0.68285
3021.651,597.416,-0.68473
3022.194,597.516,-0.68583
3022.7346,597.616,-0.68641
3023.2764,597.716,-0.68864
3023.8188,597.816,-0.69071
3024.3588,597.916,-0.69114
3024.9,598.016,-0.69269
3025.4436,598.116,-0.69532
3025.9878,598.216,-0.69602
3026.5296,598.316,-0.69692
3027.0714,598.416,-0.69967
3027.612,598.516,-0.70086
3028.1556,598.616,-0.70164
3028.6992,598.716,-0.70258
3029.241,598.816,-0.70354
3029.7822,598.916,-0.70421
3030.3234,599.016,-0.70584
3030.867,599.116,-0.70827
3031.4118,599.216,-0.70926
3031.9566,599.316,-0.71201
3032.4984,599.416,-0.71192
3033.0408,599.516,-0.71449
3033.585,599.616,-0.71578
3034.1274,599.716,-0.71719
3034.6692,599.816,-0.71895
3035.2122,599.916,-0.72146
3035.7546,600.016,-0.7232
3036.2958,600.116,-0.72318
3036.8376,600.216,-0.72552
3037.38,600.316,-0.72805
3037.9212,600.416,-0.72795
3038.4636,600.516,-0.73054
3039.009,600.616,-0.73257
3039.5526,600.716,-0.73446
3040.0974,600.816,-0.73543
3040.6416,600.916,-0.73749
3041.1852,601.016,-0.73943
3041.7282,601.116,-0.74081
3042.2724,601.216,-0.7433
3042.8202,601.316,-0.74427
3043.3632,601.416,-0.74704
3043.9056,601.516,-0.74785
3044.4474,601.616,-0.75069
3044.9898,601.716,-0.75075
3045.5346,601.816,-0.75367
3046.0788,601.916,-0.75512
3046.6236,602.016,-0.75609
3047.1684,602.116,-0.75889
3047.712,602.216,-0.76057
3048.2568,602.316,-0.76217
3048.8004,602.416,-0.7632
3049.3452,602.516,-0.76598
3049.8912,602.616,-0.76683
3050.4354,602.716,-0.76952
3050.9784,602.816,-0.77064
3051.522,602.916,-0.77288
3052.0656,603.016,-0.77464
3052.6092,603.116,-0.77575
3053.1534,603.216,-0.77762
3053.6964,603.316,-0.77976
3054.24,603.416,-0.78222
3054.786,603.516,-0.78313
3055.3266,603.616,-0.78592
3055.8696,603.716,-0.7868
3056.4138,603.816,-0.78929
3056.9574,603.916,-0.79145
3057.5052,604.016,-0.79317
3058.0506,604.116,-0.79497
3058.5948,604.216,-0.79696
3059.1414,604.316,-0.79818
3059.6862,604.416,-0.79984
3060.2328,604.516,-0.80322
3060.78,604.616,-0.80301
