Repository: MaCFP/matl-db

### Experimental Conditions: TGA, DSC
A Netzsch F3 Jupiter using a DSC sample carrier with S-type thermocouples, and a Silicon Carbide furnace was used to conduct Simultaneous Thermal Analysis (TGA + DSC) experiments. Although tests were conducted simultaneously, TGA and DSC measurement data presented here are separated into two files, for consistency with other datasets.

* Heating Rate: 1, 10, or 50 K/min
* Temperature program
  - Initial Temperature: 303.15 K
  - Initial Isotherm: 20 minutes
  - Maximum Temperature: 873.15 K
  - Final Isotherm: None
* Sample mass: 2-6 mg
* Sample geometry: powdered

File: Non-charring/PMMA/Sandia/SANDIA_TGA_Ar_5.csv (part 2 of 4)
Time,Temperature,Mass
[s],[K],[mg]
1570.6392,457.74,-0.12044
1570.7346,457.84,-0.12113
1570.83,457.94,-0.12104
1570.9254,458.04,-0.12107
1571.0208,458.14,-0.12163
1571.1162,458.24,-0.12202
1571.2116,458.34,-0.12188
1571.307,458.44,-0.12204
1571.4018,458.54,-0.12305
1571.4972,458.64,-0.12399
1571.5926,458.74,-0.12402
1571.6874,458.84,-0.12395
1571.7822,458.94,-0.12476
1571.877,459.04,-0.12584
1571.9724,459.14,-0.12614
1572.0672,459.24,-0.12598
1572.1626,459.34,-0.12626
1572.258,459.44,-0.12685
1572.3534,459.54,-0.12699
1572.4482,459.64,-0.12685
1572.543,459.74,-0.12736
1572.6384,459.84,-0.12848
1572.7338,459.94,-0.12909
1572.8286,460.04,-0.12893
1572.9234,460.14,-0.12915
1573.0182,460.24,-0.13023
1573.1136,460.34,-0.13106
1573.209,460.44,-0.13099
1573.3038,460.54,-0.13102
1573.3986,460.64,-0.13196
1573.4934,460.74,-0.13296
1573.5888,460.84,-0.13312
1573.6836,460.94,-0.13298
1573.7784,461.04,-0.13336
1573.8738,461.14,-0.13392
1573.9686,461.24,-0.13396
1574.0634,461.34,-0.13387
1574.1576,461.44,-0.13452
1574.2524,461.54,-0.13563
1574.3472,461.64,-0.13609
1574.442,461.74,-0.13591
1574.5368,461.84,-0.13627
1574.6316,461.94,-0.13738
1574.7258,462.04,-0.13809
1574.8206,462.14,-0.13796
1574.9148,462.24,-0.13809
1575.009,462.34,-0.13909
1575.1038,462.44,-0.14002
1575.198,462.54,-0.14008
1575.2922,462.64,-0.13998
1575.3864,462.74,-0.1405
1575.48,462.84,-0.141
1575.5742,462.94,-0.1406
1575.6684,463.04,-0.14
1575.7626,463.14,-0.14047
1575.8568,463.24,-0.14163
1575.951,463.34,-0.14211
1576.0452,463.44,-0.14192
1576.1394,463.54,-0.14229
1576.2336,463.64,-0.1434
1576.3272,463.74,-0.14409
1576.4214,463.84,-0.14396
1576.5156,463.94,-0.14409
1576.6098,464.04,-0.14509
1576.7034,464.14,-0.14602
1576.7982,464.24,-0.1461
1576.8924,464.34,-0.14599
1576.986,464.44,-0.14641
1577.0796,464.54,-0.14694
1577.1732,464.64,-0.14696
1577.2668,464.74,-0.14687
1577.3604,464.84,-0.14755
1577.454,464.94,-0.14865
1577.5476,465.04,-0.14909
1577.6418,465.14,-0.14892
1577.736,465.24,-0.14926
1577.8296,465.34,-0.15034
1577.9232,465.44,-0.1511
1578.0168,465.54,-0.15107
1578.111,465.64,-0.15103
1578.2046,465.74,-0.15153
1578.2982,465.84,-0.152
1578.3918,465.94,-0.15192
1578.4854,466.04,-0.15193
1578.579,466.14,-0.15275
1578.6726,466.24,-0.15381
1578.7668,466.34,-0.15412
1578.8604,466.44,-0.15397
1578.9534,466.54,-0.15427
1579.0464,466.64,-0.15489
1579.14,466.74,-0.15484
1579.2336,466.84,-0.15416
1579.3266,466.94,-0.15413
1579.4196,467.04,-0.15518
1579.5132,467.14,-0.15606
1579.6062,467.24,-0.15601
1579.6998,467.34,-0.156
1579.7934,467.44,-0.15688
1579.887,467.54,-0.15791
1579.98,467.64,-0.15814
1580.073,467.74,-0.15798
1580.166,467.84,-0.15828
1580.2596,467.94,-0.15886
1580.3526,468.04,-0.15899
1580.4468,468.14,-0.15885
1580.5404,468.24,-0.15933
1580.634,468.34,-0.16043
1580.7276,468.44,-0.16108
1580.8206,468.54,-0.16095
1580.9142,468.64,-0.16108
1581.0072,468.74,-0.16206
1581.1002,468.84,-0.163
1581.1932,468.94,-0.16311
1581.2862,469.04,-0.16298
1581.3792,469.14,-0.16336
1581.4722,469.24,-0.16391
1581.5652,469.34,-0.16397
1581.6582,469.44,-0.16387
1581.7518,469.54,-0.16444
1581.8448,469.64,-0.16553
1581.9384,469.74,-0.16613
1582.0314,469.84,-0.16603
1582.1244,469.94,-0.16607
1582.218,470.04,-0.16662
1582.3116,470.14,-0.16701
1582.4046,470.24,-0.16687
1582.4976,470.34,-0.16698
1582.5906,470.44,-0.16798
1582.6842,470.54,-0.16894
1582.7766,470.64,-0.16877
1582.869,470.74,-0.16811
1582.9614,470.84,-0.16815
1583.0538,470.94,-0.16878
1583.1456,471.04,-0.16903
1583.238,471.14,-0.16888
1583.3304,471.24,-0.16922
1583.4228,471.34,-0.17027
1583.5158,471.44,-0.17107
1583.6082,471.54,-0.17108
1583.7006,471.64,-0.171
1583.7936,471.74,-0.17146
1583.8866,471.84,-0.17197
1583.979,471.94,-0.17194
1584.0714,472.04,-0.17188
1584.1638,472.14,-0.17259
1584.2568,472.24,-0.17367
1584.3492,472.34,-0.17409
1584.4422,472.44,-0.17392
1584.534,472.54,-0.17424
1584.6264,472.64,-0.17529
1584.7182,472.74,-0.17609
1584.8106,472.84,-0.17608
1584.903,472.94,-0.17601
1584.9954,473.04,-0.17645
1585.0878,473.14,-0.17696
1585.1802,473.24,-0.177
1585.2726,473.34,-0.17694
1585.3656,473.44,-0.17738
1585.458,473.54,-0.17795
1585.5504,473.64,-0.17777
1585.6422,473.74,-0.1771
1585.7346,473.84,-0.1772
1585.8276,473.94,-0.17828
1585.92,474.04,-0.17909
1586.0118,474.14,-0.179
1586.1036,474.24,-0.17902
1586.196,474.34,-0.17991
1586.2884,474.44,-0.18092
1586.3802,474.54,-0.18115
1586.472,474.64,-0.181
1586.5632,474.74,-0.18122
1586.6556,474.84,-0.18177
1586.7474,474.94,-0.18214
1586.8392,475.04,-0.18213
1586.931,475.14,-0.18191
1587.0228,475.24,-0.18175
1587.1152,475.34,-0.18211
1587.2076,475.44,-0.18311
1587.2994,475.54,-0.184
1587.3912,475.64,-0.18416
1587.483,475.74,-0.18401
1587.5754,475.84,-0.18414
1587.6678,475.94,-0.18471
1587.7596,476.04,-0.18565
1587.8508,476.14,-0.18663
1587.9426,476.24,-0.18717
1588.0344,476.34,-0.18715
1588.1262,476.44,-0.18694
1588.2186,476.54,-0.18684
1588.311,476.64,-0.18705
1588.4022,476.74,-0.18759
1588.494,476.84,-0.18799
1588.5864,476.94,-0.18788
1588.6788,477.04,-0.18789
1588.7706,477.14,-0.18875
1588.8624,477.24,-0.18981
1588.9542,477.34,-0.18985
1589.046,477.44,-0.18915
1589.1384,477.54,-0.18919
1589.2302,477.64,-0.19026
1589.3214,477.74,-0.19111
1589.4132,477.84,-0.1911
1589.505,477.94,-0.19101
1589.5968,478.04,-0.19147
1589.6886,478.14,-0.19197
1589.7804,478.24,-0.19195
1589.8716,478.34,-0.19189
1589.9634,478.44,-0.19256
1590.0552,478.54,-0.19363
1590.1464,478.64,-0.19414
1590.2382,478.74,-0.19402
1590.33,478.84,-0.19409
1590.4218,478.94,-0.19464
1590.5136,479.04,-0.19502
1590.6054,479.14,-0.19489
1590.6966,479.24,-0.19498
1590.7878,479.34,-0.19587
1590.879,479.44,-0.19687
1590.9702,479.54,-0.19707
1591.0614,479.64,-0.19691
1591.152,479.74,-0.19741
1591.2432,479.84,-0.19849
1591.3344,479.94,-0.19914
1591.4262,480.04,-0.19907
1591.5174,480.14,-0.19903
1591.6086,480.24,-0.19947
1591.6998,480.34,-0.2
1591.791,480.44,-0.2002
1591.8822,480.54,-0.20006
1591.9734,480.64,-0.19967
1592.064,480.74,-0.19918
1592.1552,480.84,-0.19878
1592.2464,480.94,-0.19873
1592.3376,481.04,-0.19935
1592.4288,481.14,-0.20042
1592.52,481.24,-0.20106
1592.6106,481.34,-0.20096
1592.7012,481.44,-0.20101
1592.7918,481.54,-0.2019
1592.883,481.64,-0.20289
1592.9736,481.74,-0.20307
1593.0642,481.84,-0.20291
1593.1548,481.94,-0.20345
1593.246,482.04,-0.20452
1593.3372,482.14,-0.20513
1593.4278,482.24,-0.20504
1593.519,482.34,-0.20505
1593.6108,482.44,-0.20557
1593.702,482.54,-0.206
1593.7926,482.64,-0.20592
1593.8832,482.74,-0.20592
1593.9738,482.84,-0.20669
1594.0644,482.94,-0.20773
1594.1556,483.04,-0.20814
1594.2468,483.14,-0.208
1594.338,483.24,-0.20813
1594.4292,483.34,-0.20869
1594.5198,483.44,-0.20902
1594.611,483.54,-0.20889
1594.7022,483.64,-0.20901
1594.7928,483.74,-0.20991
1594.8834,483.84,-0.21089
1594.974,483.94,-0.21113
1595.0652,484.04,-0.21098
1595.1558,484.14,-0.21122
1595.2464,484.24,-0.21179
1595.3376,484.34,-0.21201
1595.4282,484.44,-0.21186
1595.5188,484.54,-0.21213
1595.6094,484.64,-0.21314
1595.7006,484.74,-0.214
1595.7912,484.84,-0.21402
1595.8824,484.94,-0.21394
1595.9724,485.04,-0.21464
1596.063,485.14,-0.2157
1596.153,485.24,-0.21615
1596.2436,485.34,-0.21602
1596.3342,485.44,-0.2161
1596.4248,485.54,-0.21663
1596.5154,485.64,-0.21703
1596.606,485.74,-0.21701
1596.6966,485.84,-0.21699
1596.7866,485.94,-0.21739
1596.8766,486.04,-0.21791
1596.9672,486.14,-0.2181
1597.0572,486.24,-0.21804
1597.1472,486.34,-0.218
1597.2372,486.44,-0.21804
1597.3272,486.54,-0.21795
1597.4172,486.64,-0.21778
1597.5078,486.74,-0.21805
1597.5984,486.84,-0.21901
1597.689,486.94,-0.21993
1597.7796,487.04,-0.22012
1597.8702,487.14,-0.21998
1597.9602,487.24,-0.22025
1598.0508,487.34,-0.22081
1598.1408,487.44,-0.22101
1598.2308,487.54,-0.22086
1598.3214,487.64,-0.22115
1598.4108,487.74,-0.22214
1598.5014,487.84,-0.22301
1598.592,487.94,-0.22311
1598.6826,488.04,-0.22298
1598.7732,488.14,-0.22333
1598.8638,488.24,-0.22388
1598.9544,488.34,-0.224
1599.0444,488.44,-0.22386
1599.1344,488.54,-0.22426
1599.2244,488.64,-0.22529
1599.3144,488.74,-0.22607
1599.4044,488.84,-0.22609
1599.495,488.94,-0.22599
1599.585,489.04,-0.22638
1599.6756,489.14,-0.22691
1599.7662,489.24,-0.22704
1599.8562,489.34,-0.22695
1599.9462,489.44,-0.2272
1600.0362,489.54,-0.22775
1600.1262,489.64,-0.22801
1600.2162,489.74,-0.22787
1600.3062,489.84,-0.22804
1600.3956,489.94,-0.22897
1600.485,490.04,-0.22991
1600.575,490.14,-0.23006
1600.6644,490.24,-0.22991
1600.7544,490.34,-0.23044
1600.8438,490.44,-0.2315
1600.9338,490.54,-0.23213
1601.0238,490.64,-0.23206
1601.1138,490.74,-0.23203
1601.2032,490.84,-0.23249
1601.2926,490.94,-0.23298
1601.382,491.04,-0.23304
1601.4714,491.14,-0.23296
1601.5608,491.24,-0.23324
1601.6502,491.34,-0.23377
1601.7402,491.44,-0.23409
1601.8302,491.54,-0.23407
1601.9196,491.64,-0.23399
1602.0096,491.74,-0.234
1602.099,491.84,-0.234
1602.1884,491.94,-0.2339
1602.2778,492.04,-0.23394
1602.3672,492.14,-0.23435
1602.4566,492.24,-0.23487
1602.5466,492.34,-0.23499
1602.636,492.44,-0.23486
1602.726,492.54,-0.23518
1602.8154,492.64,-0.23616
1602.9048,492.74,-0.23703
1602.9942,492.84,-0.2372
1603.0842,492.94,-0.23702
1603.1736,493.04,-0.23698
1603.263,493.14,-0.23702
1603.3524,493.24,-0.2369
1603.4418,493.34,-0.2368
1603.5312,493.44,-0.23725
1603.6206,493.54,-0.23827
1603.7094,493.64,-0.23905
1603.7988,493.74,-0.23909
1603.8888,493.84,-0.23899
1603.9782,493.94,-0.23934
1604.0676,494.04,-0.23987
1604.1564,494.14,-0.24005
1604.2458,494.24,-0.23996
1604.3352,494.34,-0.24013
1604.424,494.44,-0.24065
1604.5134,494.54,-0.24103
1604.6028,494.64,-0.24099
1604.6922,494.74,-0.24098
1604.781,494.84,-0.24141
1604.8698,494.94,-0.24191
1604.9592,495.04,-0.24198
1605.0486,495.14,-0.24185
1605.1374,495.24,-0.2423
1605.2268,495.34,-0.24333
1605.3156,495.44,-0.24407
1605.405,495.54,-0.24406
1605.4938,495.64,-0.24399
1605.5826,495.74,-0.24445
1605.672,495.84,-0.24496
1605.7614,495.94,-0.24477
1605.8502,496.04,-0.24417
1605.939,496.14,-0.24406
1606.0272,496.24,-0.24459
1606.116,496.34,-0.24504
1606.2048,496.44,-0.24501
1606.2936,496.54,-0.24499
1606.3824,496.64,-0.24541
1606.4712,496.74,-0.24592
1606.56,496.84,-0.24598
1606.6482,496.94,-0.24586
1606.737,497.04,-0.24629
1606.8258,497.14,-0.24731
1606.9152,497.24,-0.24807
1607.0034,497.34,-0.24809
1607.0922,497.44,-0.24799
1607.181,497.54,-0.24836
1607.2704,497.64,-0.24889
1607.3592,497.74,-0.24905
1607.4486,497.84,-0.24896
1607.5374,497.94,-0.24914
1607.6262,498.04,-0.24967
1607.7144,498.14,-0.25002
1607.8032,498.24,-0.24996
1607.892,498.34,-0.24997
1607.9814,498.44,-0.25049
1608.0702,498.54,-0.25098
1608.159,498.64,-0.25072
1608.2478,498.74,-0.25009
1608.3366,498.84,-0.25019
1608.426,498.94,-0.25121
1608.5154,499.04,-0.2521
1608.6042,499.14,-0.25222
1608.693,499.24,-0.25201
1608.7818,499.34,-0.25198
1608.8706,499.44,-0.25202
1608.9588,499.54,-0.25189
1609.0482,499.64,-0.25181
1609.137,499.74,-0.25229
1609.2252,499.84,-0.25328
1609.3134,499.94,-0.25408
1609.4022,500.04,-0.25423
1609.4904,500.14,-0.25403
1609.5792,500.24,-0.25385
1609.6674,500.34,-0.2539
1609.7562,500.44,-0.25428
1609.8444,500.54,-0.25479
1609.9326,500.64,-0.25504
1610.0214,500.74,-0.25497
1610.1102,500.84,-0.25503
1610.1984,500.94,-0.25549
1610.2872,501.04,-0.25596
1610.3754,501.14,-0.25604
1610.4636,501.24,-0.25596
1610.5518,501.34,-0.25618
1610.64,501.44,-0.25669
1610.7282,501.54,-0.2571
1610.8164,501.64,-0.25719
1610.9046,501.74,-0.25698
1610.9928,501.84,-0.25656
1611.081,501.94,-0.25609
1611.1692,502.04,-0.25575
1611.2574,502.14,-0.25578
1611.3456,502.24,-0.25641
1611.4344,502.34,-0.25741
1611.5226,502.44,-0.25812
1611.6108,502.54,-0.25821
1611.699,502.64,-0.258
1611.7878,502.74,-0.25786
1611.8766,502.84,-0.25793
1611.9648,502.94,-0.25831
1612.0536,503.04,-0.2588
1612.1418,503.14,-0.2591
1612.2306,503.24,-0.2591
1612.3194,503.34,-0.25897
1612.407,503.44,-0.25887
1612.4952,503.54,-0.25898
1612.5828,503.64,-0.2594
1612.671,503.74,-0.25988
1612.7592,503.84,-0.26012
1612.8474,503.94,-0.26008
1612.935,504.04,-0.25994
1613.0232,504.14,-0.25987
1613.1108,504.24,-0.26004
1613.199,504.34,-0.2605
1613.2866,504.44,-0.26095
1613.3748,504.54,-0.26111
1613.463,504.64,-0.26104
1613.5506,504.74,-0.26097
1613.6388,504.84,-0.26098
1613.7264,504.94,-0.26101
1613.8146,505.04,-0.26101
1613.9028,505.14,-0.261
1613.9904,505.24,-0.26098
1614.0786,505.34,-0.26099
1614.1662,505.44,-0.26104
1614.2544,505.54,-0.26106
1614.342,505.64,-0.2609
1614.4296,505.74,-0.26076
1614.5178,505.84,-0.26114
1614.6054,505.94,-0.26216
1614.6936,506.04,-0.26297
1614.7806,506.14,-0.26285
1614.8682,506.24,-0.26221
1614.9558,506.34,-0.26178
1615.0434,506.44,-0.26181
1615.1316,506.54,-0.26215
1615.2192,506.64,-0.26264
1615.3068,506.74,-0.26302
1615.3944,506.84,-0.26312
1615.482,506.94,-0.26303
1615.5696,507.04,-0.2629
1615.6578,507.14,-0.2629
1615.7454,507.24,-0.2632
1615.833,507.34,-0.2637
1615.9206,507.44,-0.26405
1616.0088,507.54,-0.26407
1616.0964,507.64,-0.264
1616.184,507.74,-0.26403
1616.2722,507.84,-0.26404
1616.3592,507.94,-0.26384
1616.4462,508.04,-0.26375
1616.5338,508.14,-0.26434
1616.6214,508.24,-0.26547
1616.7096,508.34,-0.26599
1616.7972,508.44,-0.26524
1616.8842,508.54,-0.26414
1616.9718,508.64,-0.26373
1617.0594,508.74,-0.26389
1617.1464,508.84,-0.26407
1617.234,508.94,-0.26405
1617.321,509.04,-0.26399
1617.4086,509.14,-0.26397
1617.4956,509.24,-0.264
1617.5832,509.34,-0.26405
1617.6708,509.44,-0.26404
1617.7578,509.54,-0.26387
1617.8454,509.64,-0.2638
1617.9324,509.74,-0.26426
1618.02,509.84,-0.26524
1618.1076,509.94,-0.26604
1618.1946,510.04,-0.2662
1618.2822,510.14,-0.26603
1618.3692,510.24,-0.26596
1618.4562,510.34,-0.266
1618.5432,510.44,-0.26597
1618.6302,510.54,-0.2659
1618.7178,510.64,-0.26606
1618.8042,510.74,-0.26652
1618.8912,510.84,-0.26697
1618.9782,510.94,-0.2671
1619.0658,511.04,-0.26703
1619.1528,511.14,-0.26699
1619.2398,511.24,-0.26701
1619.3262,511.34,-0.26698
1619.4132,511.44,-0.2669
1619.5008,511.54,-0.267
1619.5878,511.64,-0.26742
1619.6748,511.74,-0.2679
1619.7618,511.84,-0.26811
1619.8482,511.94,-0.26806
1619.9352,512.04,-0.26798
1620.0222,512.14,-0.26797
1620.1092,512.24,-0.268
1620.1968,512.34,-0.26803
1620.2838,512.44,-0.26801
1620.3708,512.54,-0.26793
1620.4572,512.64,-0.26792
1620.5442,512.74,-0.26816
1620.6312,512.84,-0.26863
1620.7182,512.94,-0.26908
1620.8052,513.04,-0.2693
1620.8922,513.14,-0.26905
1620.9792,513.24,-0.26824
1621.0662,513.34,-0.26728
1621.1532,513.44,-0.26675
1621.2396,513.54,-0.26677
1621.3266,513.64,-0.26714
1621.4136,513.74,-0.26763
1621.5,513.84,-0.268
1621.587,513.94,-0.26808
1621.6734,514.04,-0.26801
1621.7604,514.14,-0.26801
1621.8474,514.24,-0.26804
1621.9344,514.34,-0.26794
1622.0214,514.44,-0.2678
1622.1084,514.54,-0.26805
1622.1948,514.64,-0.26891
1622.2818,514.74,-0.26985
1622.3688,514.84,-0.27029
1622.4558,514.94,-0.27019
1622.5428,515.04,-0.26978
1622.6292,515.14,-0.26929
1622.7156,515.24,-0.26896
1622.802,515.34,-0.26891
1622.8878,515.44,-0.26899
1622.9742,515.54,-0.26902
1623.0612,515.64,-0.26901
1623.1476,515.74,-0.26899
1623.2346,515.84,-0.26899
1623.321,515.94,-0.269
1623.4074,516.04,-0.26901
1623.4944,516.14,-0.269
1623.5808,516.24,-0.26899
1623.6672,516.34,-0.26899
1623.7536,516.44,-0.26904
1623.8406,516.54,-0.26906
1623.927,516.64,-0.26894
1624.0134,516.74,-0.26876
1624.0998,516.84,-0.269
1624.1868,516.94,-0.26993
1624.2732,517.04,-0.27086
1624.3602,517.14,-0.27094
1624.4466,517.24,-0.27035
1624.533,517.34,-0.26988
1624.6188,517.44,-0.26987
1624.7052,517.54,-0.27001
1624.7916,517.64,-0.27004
1624.878,517.74,-0.27001
1624.9644,517.84,-0.26999
1625.0508,517.94,-0.26999
1625.1366,518.04,-0.27
1625.223,518.14,-0.27001
1625.3094,518.24,-0.27
1625.3964,518.34,-0.26999
1625.4828,518.44,-0.26999
1625.5692,518.54,-0.27004
1625.6556,518.64,-0.27005
1625.742,518.74,-0.26992
1625.8278,518.84,-0.26979
1625.9142,518.94,-0.2701
1626,519.04,-0.27097
1626.0864,519.14,-0.27189
1626.1722,519.24,-0.27229
1626.258,519.34,-0.27218
1626.3438,519.44,-0.27176
1626.4296,519.54,-0.27128
1626.5154,519.64,-0.27097
1626.6012,519.74,-0.27094
1626.687,519.84,-0.271
1626.7728,519.94,-0.27095
1626.8586,520.04,-0.27092
1626.9444,520.14,-0.27118
1627.0302,520.24,-0.27167
1627.116,520.34,-0.27204
1627.2024,520.44,-0.2721
1627.2882,520.54,-0.27201
1627.374,520.64,-0.27196
1627.4598,520.74,-0.27198
1627.5462,520.84,-0.27202
1627.632,520.94,-0.27204
1627.7178,521.04,-0.27198
1627.8042,521.14,-0.27187
1627.8906,521.24,-0.27196
1627.9764,521.34,-0.27244
1628.0616,521.44,-0.27293
1628.1474,521.54,-0.27289
1628.2338,521.64,-0.27237
1628.3196,521.74,-0.27194
1628.4048,521.84,-0.2719
1628.4906,521.94,-0.272
1628.577,522.04,-0.27195
1628.6634,522.14,-0.27193
1628.7498,522.24,-0.2722
1628.8362,522.34,-0.2727
1628.922,522.44,-0.27306
1629.0084,522.54,-0.27311
1629.0948,522.64,-0.27301
1629.1812,522.74,-0.27294
1629.2682,522.84,-0.27296
1629.3546,522.94,-0.2731
1629.4404,523.04,-0.27316
1629.5268,523.14,-0.27284
1629.6126,523.24,-0.27221
1629.6978,523.34,-0.27199
1629.7836,523.44,-0.27271
1629.87,523.54,-0.27373
1629.9558,523.64,-0.27423
1630.0422,523.74,-0.27414
1630.1286,523.84,-0.27396
1630.2144,523.94,-0.27394
1630.2996,524.04,-0.274
1630.3854,524.14,-0.27402
1630.4712,524.24,-0.27401
1630.557,524.34,-0.27399
1630.6428,524.44,-0.27399
1630.7292,524.54,-0.274
1630.8144,524.64,-0.27402
1630.9002,524.74,-0.274
1630.9866,524.84,-0.27395
1631.0724,524.94,-0.27397
1631.1576,525.04,-0.27412
1631.2434,525.14,-0.27419
1631.3286,525.24,-0.27379
1631.4138,525.34,-0.27289
1631.4996,525.44,-0.272
1631.5848,525.54,-0.27161
1631.67,525.64,-0.27179
1631.7552,525.74,-0.27254
1631.8404,525.84,-0.2735
1631.9256,525.94,-0.27412
1632.0108,526.04,-0.27416
1632.0966,526.14,-0.27401
1632.1818,526.24,-0.27397
1632.2676,526.34,-0.274
1632.3534,526.44,-0.27396
1632.4386,526.54,-0.2739
1632.5232,526.64,-0.27409
1632.6084,526.74,-0.27455
1632.693,526.84,-0.27498
1632.7788,526.94,-0.2751
1632.864,527.04,-0.27503
1632.9492,527.14,-0.275
1633.0344,527.24,-0.27504
1633.119,527.34,-0.27497
1633.2048,527.44,-0.2748
1633.29,527.54,-0.27494
1633.3752,527.64,-0.27571
1633.4604,527.74,-0.27667
1633.5456,527.84,-0.27719
1633.6308,527.94,-0.27715
1633.716,528.04,-0.27698
1633.8018,528.14,-0.27695
1633.8876,528.24,-0.27699
1633.9728,528.34,-0.27702
1634.0574,528.44,-0.27701
1634.1426,528.54,-0.277
1634.2278,528.64,-0.277
1634.3136,528.74,-0.277
1634.3988,528.84,-0.277
1634.484,528.94,-0.277
1634.5692,529.04,-0.27699
1634.6544,529.14,-0.27699
1634.7396,529.24,-0.27702
1634.8254,529.34,-0.27705
1634.9106,529.44,-0.27698
1634.9964,529.54,-0.27682
1635.0816,529.64,-0.27691
1635.1674,529.74,-0.27758
1635.2532,529.84,-0.27855
1635.3384,529.94,-0.27925
1635.423,530.04,-0.27938
1635.5082,530.14,-0.27893
1635.594,530.24,-0.27802
1635.6792,530.34,-0.27714
1635.7644,530.44,-0.2768
1635.849,530.54,-0.2769
1635.9342,530.64,-0.27703
1636.0194,530.74,-0.27703
1636.1046,530.84,-0.277
1636.1898,530.94,-0.27704
1636.275,531.04,-0.27703
1636.3596,531.14,-0.27687
1636.4448,531.24,-0.2768
1636.53,531.34,-0.27724
1636.6152,531.44,-0.27819
1636.7004,531.54,-0.279
1636.7856,531.64,-0.27918
1636.8702,531.74,-0.27903
1636.9554,531.84,-0.27904
1637.0406,531.94,-0.27912
1637.1258,532.04,-0.27886
1637.211,532.14,-0.27824
1637.2962,532.24,-0.27799
1637.3814,532.34,-0.27867
1637.466,532.44,-0.27969
1637.5506,532.54,-0.28022
1637.6352,532.64,-0.28016
1637.7204,532.74,-0.27997
1637.805,532.84,-0.27994
1637.8896,532.94,-0.27999
1637.9748,533.04,-0.28002
1638.06,533.14,-0.28001
1638.1446,533.24,-0.27999
1638.2298,533.34,-0.27998
1638.3144,533.44,-0.28001
1638.399,533.54,-0.28006
1638.4842,533.64,-0.28003
1638.5688,533.74,-0.27983
1638.6534,533.84,-0.27979
1638.738,533.94,-0.28035
1638.8226,534.04,-0.28137
1638.9072,534.14,-0.28202
1638.9918,534.24,-0.28178
1639.0764,534.34,-0.28115
1639.161,534.44,-0.28077
1639.2462,534.54,-0.28081
1639.3308,534.64,-0.28115
1639.4154,534.74,-0.28162
1639.5006,534.84,-0.282
1639.5852,534.94,-0.28212
1639.6698,535.04,-0.28205
1639.7544,535.14,-0.28192
1639.839,535.24,-0.28188
1639.923,535.34,-0.28209
1640.0076,535.44,-0.28256
1640.0928,535.54,-0.28298
1640.1774,535.64,-0.2831
1640.2626,535.74,-0.28303
1640.3466,535.84,-0.28299
1640.4312,535.94,-0.28301
1640.5158,536.04,-0.28299
1640.6004,536.14,-0.28291
1640.685,536.24,-0.28296
1640.7696,536.34,-0.28332
1640.8542,536.44,-0.28381
1640.9388,536.54,-0.28409
1641.024,536.64,-0.28408
1641.1086,536.74,-0.28399
1641.1926,536.84,-0.28398
1641.2766,536.94,-0.284
1641.3612,537.04,-0.284
1641.4464,537.14,-0.28399
1641.531,537.24,-0.28402
1641.6156,537.34,-0.28406
1641.6996,537.44,-0.284
1641.7842,537.54,-0.28382
1641.8694,537.64,-0.28385
1641.954,537.74,-0.28447
1642.038,537.84,-0.28544
1642.1226,537.94,-0.28612
1642.2072,538.04,-0.28619
1642.2918,538.14,-0.28601
1642.3764,538.24,-0.28595
1642.461,538.34,-0.28598
1642.545,538.44,-0.28601
1642.6296,538.54,-0.286
1642.7142,538.64,-0.28601
1642.7982,538.74,-0.28605
1642.8822,538.84,-0.28602
1642.9668,538.94,-0.28586
1643.0508,539.04,-0.28581
1643.1354,539.14,-0.28628
1643.2194,539.24,-0.28722
1643.3034,539.34,-0.28802
1643.388,539.44,-0.28824
1643.472,539.54,-0.28808
1643.556,539.64,-0.28787
1643.6406,539.74,-0.28784
1643.7252,539.84,-0.28813
1643.8098,539.94,-0.28867
1643.8944,540.04,-0.289
1643.9784,540.14,-0.28875
1644.0624,540.24,-0.28821
1644.1464,540.34,-0.28783
1644.2304,540.44,-0.2878
1644.3144,540.54,-0.28806
1644.3984,540.64,-0.28851
1644.4824,540.74,-0.28894
1644.5664,540.84,-0.28914
1644.6504,540.94,-0.2891
1644.7344,541.04,-0.28891
1644.8184,541.14,-0.28876
1644.9024,541.24,-0.28902
1644.987,541.34,-0.28985
1645.0716,541.44,-0.29078
1645.1556,541.54,-0.2912
1645.2396,541.64,-0.29113
1645.3236,541.74,-0.29097
1645.4076,541.84,-0.29094
1645.4922,541.94,-0.29099
1645.5768,542.04,-0.29104
1645.6608,542.14,-0.29103
1645.7448,542.24,-0.29095
1645.8288,542.34,-0.29088
1645.9128,542.44,-0.29105
1645.9968,542.54,-0.29151
1646.0814,542.64,-0.29195
1646.1654,542.74,-0.29203
1646.2488,542.84,-0.29195
1646.3334,542.94,-0.29212
1646.4174,543.04,-0.29261
1646.5014,543.14,-0.293
1646.5854,543.24,-0.29302
1646.6694,543.34,-0.29296
1646.7534,543.44,-0.2932
1646.8374,543.54,-0.2937
1646.9214,543.64,-0.29406
1647.0054,543.74,-0.29411
1647.0894,543.84,-0.29401
1647.1734,543.94,-0.29396
1647.2574,544.04,-0.29398
1647.3414,544.14,-0.29402
1647.4248,544.24,-0.29404
1647.5082,544.34,-0.29399
1647.5922,544.44,-0.29389
1647.6762,544.54,-0.29393
1647.7602,544.64,-0.2943
1647.8442,544.74,-0.29481
1647.9282,544.84,-0.29501
1648.0116,544.94,-0.29488
1648.0956,545.04,-0.29498
1648.179,545.14,-0.29573
1648.263,545.24,-0.29669
1648.347,545.34,-0.29719
1648.431,545.44,-0.29714
1648.515,545.54,-0.29698
1648.599,545.64,-0.297
1648.683,545.74,-0.29702
1648.767,545.84,-0.29687
1648.851,545.94,-0.29681
1648.935,546.04,-0.29729
1649.0184,546.14,-0.29825
1649.1018,546.24,-0.29901
1649.1858,546.34,-0.29911
1649.2698,546.44,-0.29898
1649.3538,546.54,-0.29922
1649.4378,546.64,-0.29974
1649.5212,546.74,-0.30002
1649.6052,546.84,-0.29989
1649.6892,546.94,-0.29995
1649.7726,547.04,-0.30068
1649.856,547.14,-0.30166
1649.94,547.24,-0.30211
1650.024,547.34,-0.30199
1650.108,547.44,-0.30203
1650.1914,547.54,-0.30263
1650.2754,547.64,-0.30305
1650.3588,547.74,-0.30246
1650.4428,547.84,-0.30137
1650.5268,547.94,-0.30106
1650.6108,548.04,-0.30194
1650.6942,548.14,-0.30296
1650.7782,548.24,-0.30319
1650.8616,548.34,-0.30301
1650.945,548.44,-0.30315
1651.0284,548.54,-0.30367
1651.1124,548.64,-0.30402
1651.1958,548.74,-0.30392
1651.2792,548.84,-0.30391
1651.3626,548.94,-0.30455
1651.446,549.04,-0.30554
1651.53,549.14,-0.30611
1651.6134,549.24,-0.30607
1651.6974,549.34,-0.306
1651.7814,549.44,-0.30638
1651.8648,549.54,-0.30688
1651.9482,549.64,-0.307
1652.0322,549.74,-0.30685
1652.1162,549.84,-0.30711
1652.2002,549.94,-0.30802
1652.2836,550.04,-0.3089
1652.3676,550.14,-0.30907
1652.451,550.24,-0.30891
1652.5344,550.34,-0.30924
1652.6178,550.44,-0.31019
1652.7012,550.54,-0.31101
1652.7852,550.64,-0.31113
1652.8686,550.74,-0.31098
1652.952,550.84,-0.3112
1653.0354,550.94,-0.31173
1653.1188,551.04,-0.31202
1653.2022,551.14,-0.3119
1653.2856,551.24,-0.31193
1653.369,551.34,-0.31264
1653.453,551.44,-0.31362
1653.5364,551.54,-0.31411
1653.6198,551.64,-0.314
1653.7038,551.74,-0.31401
1653.7872,551.84,-0.3146
1653.8712,551.94,-0.31505
1653.9546,552.04,-0.31451
1654.038,552.14,-0.31341
1654.1214,552.24,-0.31304
1654.2048,552.34,-0.31389
1654.2888,552.44,-0.31492
1654.3722,552.54,-0.31512
1654.455,552.64,-0.31493
1654.5384,552.74,-0.31528
1654.6218,552.84,-0.31626
1654.7052,552.94,-0.31703
1654.7886,553.04,-0.31704
1654.8726,553.14,-0.31692
1654.956,553.24,-0.31745
1655.0394,553.34,-0.31845
1655.1234,553.44,-0.31911
1655.2068,553.54,-0.31911
1655.2902,553.64,-0.31899
1655.3736,553.74,-0.31927
1655.4564,553.84,-0.31978
1655.5398,553.94,-0.32012
1655.6232,554.04,-0.32016
1655.7066,554.14,-0.31998
1655.79,554.24,-0.31977
1655.8734,554.34,-0.31985
1655.9568,554.44,-0.32054
1656.0402,554.54,-0.32152
1656.123,554.64,-0.32207
1656.2064,554.74,-0.32198
1656.2892,554.84,-0.32196
1656.3726,554.94,-0.32264
1656.456,555.04,-0.32362
1656.5394,555.14,-0.32415
1656.6222,555.24,-0.32409
1656.7056,555.34,-0.32401
1656.789,555.44,-0.32431
1656.8724,555.54,-0.32483
1656.9558,555.64,-0.32529
1657.0392,555.74,-0.32568
1657.122,555.84,-0.32613
1657.2054,555.94,-0.32665
1657.2888,556.04,-0.32699
1657.3722,556.14,-0.32694
1657.455,556.24,-0.32686
1657.5384,556.34,-0.32729
1657.6212,556.44,-0.32822
1657.7046,556.54,-0.32903
1657.7874,556.64,-0.32927
1657.8708,556.74,-0.3291
1657.9542,556.84,-0.32883
1658.0376,556.94,-0.32875
1658.1216,557.04,-0.32917
1658.2044,557.14,-0.33008
1658.2878,557.24,-0.33092
1658.3706,557.34,-0.33118
1658.454,557.44,-0.33106
1658.5374,557.54,-0.33103
1658.6208,557.64,-0.33135
1658.7042,557.74,-0.33204
1658.7876,557.84,-0.33302
1658.871,557.94,-0.33384
1658.9544,558.04,-0.33407
1659.0372,558.14,-0.33393
1659.1206,558.24,-0.33411
1659.2034,558.34,-0.3349
1659.2868,558.44,-0.33587
1659.3696,558.54,-0.33654
1659.4524,558.64,-0.3369
1659.5358,558.74,-0.33706
1659.6192,558.84,-0.33729
1659.702,558.94,-0.33803
1659.7848,559.04,-0.33944
1659.8676,559.14,-0.34074
1659.951,559.24,-0.341
1660.0338,559.34,-0.34041
1660.1172,559.44,-0.33997
1660.2006,559.54,-0.34028
1660.2834,559.64,-0.34089
1660.3668,559.74,-0.34133
1660.4496,559.84,-0.34168
1660.533,559.94,-0.34229
1660.6158,560.04,-0.34319
1660.6986,560.14,-0.34399
1660.7814,560.24,-0.34442
1660.8648,560.34,-0.34477
1660.9476,560.44,-0.34544
1661.031,560.54,-0.34636
1661.1138,560.64,-0.34709
1661.1966,560.74,-0.34744
1661.2794,560.84,-0.34783
1661.3622,560.94,-0.34872
1661.445,561.04,-0.3497
1661.5278,561.14,-0.34997
1661.6112,561.24,-0.34941
1661.694,561.34,-0.349
1661.7774,561.44,-0.34954
1661.8602,561.54,-0.35057
1661.943,561.64,-0.3513
1662.0264,561.74,-0.35161
1662.1092,561.84,-0.35208
1662.1926,561.94,-0.35302
1662.2754,562.04,-0.35387
1662.3588,562.14,-0.35402
1662.4416,562.24,-0.35383
1662.5244,562.34,-0.35423
1662.6072,562.44,-0.35552
1662.6894,562.54,-0.35687
1662.7722,562.64,-0.35753
1662.855,562.74,-0.35779
1662.9384,562.84,-0.3583
1663.0212,562.94,-0.3592
1663.104,563.04,-0.36003
1663.1862,563.14,-0.36049
1663.269,563.24,-0.36083
1663.3524,563.34,-0.3614
1663.4358,563.44,-0.36225
1663.5186,563.54,-0.36322
1663.6008,563.64,-0.36413
1663.6836,563.74,-0.36488
1663.7664,563.84,-0.36538
1663.8492,563.94,-0.36575
1663.9326,564.04,-0.36619
1664.0154,564.14,-0.36668
1664.0982,564.24,-0.367
1664.181,564.34,-0.36697
1664.2638,564.44,-0.36692
1664.346,564.54,-0.36726
1664.4288,564.64,-0.36808
1664.511,564.74,-0.36915
1664.5938,564.84,-0.37022
1664.6766,564.94,-0.37092
1664.7594,565.04,-0.37096
1664.8422,565.14,-0.37079
1664.925,565.24,-0.37125
1665.0078,565.34,-0.37256
1665.0912,565.44,-0.37389
1665.174,565.54,-0.37451
1665.2574,565.64,-0.37477
1665.3402,565.74,-0.37538
1665.423,565.84,-0.37636
1665.5052,565.94,-0.37702
1665.588,566.04,-0.37695
1665.6708,566.14,-0.37686
1665.7536,566.24,-0.3776
1665.8364,566.34,-0.379
1665.9192,566.44,-0.38022
1666.0014,566.54,-0.38077
1666.0836,566.64,-0.38097
1666.167,566.74,-0.38119
1666.2498,566.84,-0.38161
1666.3326,566.94,-0.38232
1666.4154,567.04,-0.38321
1666.4976,567.14,-0.38398
1666.5804,567.24,-0.38442
1666.6632,567.34,-0.38477
1666.7454,567.44,-0.3854
1666.8276,567.54,-0.38629
1666.9104,567.64,-0.38708
1666.9932,567.74,-0.38755
1667.0766,567.84,-0.38789
1667.1594,567.94,-0.38833
1667.2422,568.04,-0.38879
1667.3244,568.14,-0.38904
1667.4066,568.24,-0.38903
1667.4894,568.34,-0.38899
1667.5716,568.44,-0.38917
1667.6544,568.54,-0.38962
1667.7366,568.64,-0.39036
1667.8188,568.74,-0.39126
1667.901,568.84,-0.39201
1667.9838,568.94,-0.39243
1668.0666,569.04,-0.39279
1668.1494,569.14,-0.39344
1668.2322,569.24,-0.39434
1668.3144,569.34,-0.39511
1668.3972,569.44,-0.39555
1668.4794,569.54,-0.3959
1668.5622,569.64,-0.39638
1668.6444,569.74,-0.39686
1668.7272,569.84,-0.39698
1668.8094,569.94,-0.39678
1668.8916,570.04,-0.39694
1668.9744,570.14,-0.39799
1669.0572,570.24,-0.39941
1669.1394,570.34,-0.40033
1669.2222,570.44,-0.40065
1669.305,570.54,-0.40104
1669.3872,570.64,-0.40194
1669.4694,570.74,-0.40283
1669.5522,570.84,-0.40302
1669.6344,570.94,-0.40282
1669.7166,571.04,-0.40316
1669.7988,571.14,-0.40444
1669.8816,571.24,-0.40579
1669.9638,571.34,-0.4063
1670.0466,571.44,-0.40613
1670.1288,571.54,-0.406
1670.211,571.64,-0.40629
1670.2938,571.74,-0.40694
1670.376,571.84,-0.40781
1670.4582,571.94,-0.40866
1670.541,572.04,-0.40924
1670.6232,572.14,-0.40957
1670.706,572.24,-0.41005
1670.7882,572.34,-0.41087
1670.871,572.44,-0.41175
1670.9532,572.54,-0.41232
1671.036,572.64,-0.41265
1671.1182,572.74,-0.41315
1671.201,572.84,-0.41398
1671.2832,572.94,-0.41485
1671.3654,573.04,-0.41544
1671.4482,573.14,-0.41579
1671.5304,573.24,-0.41614
1671.612,573.34,-0.41657
1671.6942,573.44,-0.41698
1671.7764,573.54,-0.4173
1671.8592,573.64,-0.4177
1671.9414,573.74,-0.41839
1672.0242,573.84,-0.41929
1672.107,573.94,-0.42005
1672.1898,574.04,-0.42045
1672.2726,574.14,-0.42082
1672.3548,574.24,-0.42151
1672.437,574.34,-0.42242
1672.5198,574.44,-0.42313
1672.602,574.54,-0.42349
1672.6848,574.64,-0.42389
1672.767,574.74,-0.42468
1672.8492,574.84,-0.4256
1672.9314,574.94,-0.42612
1673.0142,575.04,-0.42612
1673.0964,575.14,-0.426
1673.1786,575.24,-0.42616
1673.2608,575.34,-0.42666
1673.343,575.44,-0.42744
1673.4252,575.54,-0.42833
1673.508,575.64,-0.42905
1673.5902,575.74,-0.42945
1673.6724,575.84,-0.42981
1673.7546,575.94,-0.4305
1673.8368,576.04,-0.43141
1673.919,576.14,-0.43213
1674.0012,576.24,-0.4325
1674.0834,576.34,-0.43288
1674.1656,576.44,-0.43361
1674.2478,576.54,-0.43452
1674.3306,576.64,-0.43521
1674.4122,576.74,-0.43559
1674.4944,576.84,-0.43597
1674.5766,576.94,-0.43663
1674.6588,577.04,-0.43752
1674.7404,577.14,-0.43848
1674.8226,577.24,-0.43936
1674.9048,577.34,-0.44003
1674.987,577.44,-0.44043
1675.0692,577.54,-0.4408
1675.1514,577.64,-0.44144
1675.2342,577.74,-0.44232
1675.3164,577.84,-0.44315
1675.3992,577.94,-0.44373
1675.4814,578.04,-0.44399
1675.5636,578.14,-0.44393
1675.6458,578.24,-0.44384
1675.728,578.34,-0.44419
1675.8102,578.44,-0.44505
1675.8924,578.54,-0.44594
1675.9746,578.64,-0.44645
1676.0568,578.74,-0.44678
1676.1384,578.84,-0.44728
1676.2206,578.94,-0.44808
1676.3028,579.04,-0.44903
1676.3844,579.14,-0.44997
1676.4666,579.24,-0.45075
1676.5488,579.34,-0.45128
1676.631,579.44,-0.45163
1676.7132,579.54,-0.45209
1676.796,579.64,-0.45283
1676.8782,579.74,-0.45375
1676.9604,579.84,-0.4547
1677.042,579.94,-0.45554
1677.1242,580.04,-0.45615
1677.2058,580.14,-0.45652
1677.288,580.24,-0.45692
1677.3696,580.34,-0.4576
1677.4518,580.44,-0.45847
1677.534,580.54,-0.45935
1677.6156,580.64,-0.46015
1677.6972,580.74,-0.46097
1677.7794,580.84,-0.46188
1677.861,580.94,-0.4627
1677.9426,581.04,-0.46324
1678.0236,581.14,-0.46357
1678.1052,581.24,-0.46404
1678.1874,581.34,-0.46487
1678.2696,581.44,-0.46575
1678.3518,581.54,-0.46629
1678.434,581.64,-0.4666
1678.5162,581.74,-0.46714
1678.5978,581.84,-0.46807
1678.6794,581.94,-0.46889
1678.7616,582.04,-0.46907
1678.8432,582.14,-0.46893
1678.9254,582.24,-0.46915
1679.0076,582.34,-0.46998
1679.0892,582.44,-0.4709
1679.1714,582.54,-0.47144
1679.253,582.64,-0.47176
1679.3352,582.74,-0.47226
1679.4168,582.84,-0.47308
1679.499,582.94,-0.47399
1679.5812,583.04,-0.4748
1679.6634,583.14,-0.4756
1679.7456,583.24,-0.47655
1679.8278,583.34,-0.47749
1679.91,583.44,-0.47803
1679.9916,583.54,-0.47802
1680.0738,583.64,-0.47794
1680.1554,583.74,-0.47835
1680.2376,583.84,-0.47924
1680.3198,583.94,-0.48022
1680.4014,584.04,-0.48106
1680.4836,584.14,-0.48184
1680.5658,584.24,-0.48266
1680.648,584.34,-0.48349
1680.7302,584.44,-0.48428
1680.8118,584.54,-0.48504
1680.8934,584.64,-0.48592
1680.975,584.74,-0.48697
1681.0566,584.84,-0.48781
1681.1388,584.94,-0.48796
1681.221,585.04,-0.48767
1681.3032,585.14,-0.48804
1681.3854,585.24,-0.48969
1681.467,585.34,-0.49154
1681.5492,585.44,-0.49219
1681.6314,585.54,-0.49163
1681.7136,585.64,-0.49092
1681.7952,585.74,-0.49085
1681.8768,585.84,-0.49162
1681.9584,585.94,-0.49324
1682.0406,586.04,-0.49508
1682.1228,586.14,-0.49618
1682.2044,586.24,-0.49619
1682.286,586.34,-0.49599
1682.3676,586.44,-0.4964
1682.4498,586.54,-0.49736
1682.5314,586.64,-0.49837
1682.6136,586.74,-0.4992
1682.6958,586.84,-0.49996
1682.7774,586.94,-0.50073
1682.8596,587.04,-0.50156
1682.9412,587.14,-0.50246
1683.0234,587.24,-0.50335
1683.105,587.34,-0.50404
1683.1872,587.44,-0.50445
1683.2688,587.54,-0.50481
1683.3504,587.64,-0.50541
1683.4326,587.74,-0.50625
1683.5142,587.84,-0.50715
1683.5964,587.94,-0.508
1683.678,588.04,-0.50879
1683.7596,588.14,-0.50957
1683.8418,588.24,-0.51038
1683.9234,588.34,-0.51126
1684.005,588.44,-0.51218
1684.0866,588.54,-0.51291
1684.1676,588.64,-0.51329
1684.2492,588.74,-0.51362
1684.3314,588.84,-0.51436
1684.4136,588.94,-0.5156
1684.4958,589.04,-0.51693
1684.5774,589.14,-0.51797
1684.659,589.24,-0.5187
1684.7406,589.34,-0.51926
1684.8228,589.44,-0.5197
1684.905,589.54,-0.52001
1684.9866,589.64,-0.52026
1685.0682,589.74,-0.52071
1685.1504,589.84,-0.52164
1685.232,589.94,-0.52295
1685.3136,590.04,-0.52418
1685.3952,590.14,-0.52507
1685.4768,590.24,-0.5258
1685.559,590.34,-0.52656
1685.6406,590.44,-0.52739
1685.7228,590.54,-0.52823
1685.805,590.64,-0.52903
1685.8872,590.74,-0.52986
1685.9688,590.84,-0.53076
1686.051,590.94,-0.5316
1686.1326,591.04,-0.5322
1686.2148,591.14,-0.53256
1686.297,591.24,-0.53298
1686.3792,591.34,-0.53368
1686.4608,591.44,-0.53456
1686.543,591.54,-0.53547
1686.6246,591.64,-0.5363
1686.7068,591.74,-0.53706
1686.7884,591.84,-0.53779
1686.8706,591.94,-0.53863
1686.9528,592.04,-0.53976
1687.0344,592.14,-0.54104
1687.116,592.24,-0.54221
1687.1976,592.34,-0.54309
1687.2792,592.44,-0.54382
1687.3608,592.54,-0.54456
1687.4424,592.64,-0.54538
1687.524,592.74,-0.54627
1687.6056,592.84,-0.54717
1687.6872,592.94,-0.54791
1687.7688,593.04,-0.54836
1687.8504,593.14,-0.54871
1687.932,593.24,-0.54926
1688.0136,593.34,-0.55008
1688.0952,593.44,-0.55095
1688.1768,593.54,-0.55171
1688.2584,593.64,-0.5525
1688.34,593.74,-0.55357
1688.421,593.84,-0.55486
1688.5026,593.94,-0.55603
1688.5842,594.04,-0.55686
1688.6652,594.14,-0.55761
1688.7468,594.24,-0.55865
1688.8284,594.34,-0.55994
1688.91,594.44,-0.56113
1688.991,594.54,-0.562
1689.0726,594.64,-0.56274
1689.1542,594.74,-0.56357
1689.2358,594.84,-0.56444
1689.3168,594.94,-0.56511
1689.3984,595.04,-0.5655
1689.48,595.14,-0.56587
1689.561,595.24,-0.56652
1689.642,595.34,-0.56738
1689.7236,595.44,-0.56824
1689.8058,595.54,-0.56901
1689.8874,595.64,-0.56985
1689.969,595.74,-0.57093
1690.0506,595.84,-0.5722
1690.1322,595.94,-0.57353
1690.2138,596.04,-0.57481
1690.2954,596.14,-0.57594
1690.377,596.24,-0.57687
1690.4586,596.34,-0.57764
1690.5408,596.44,-0.57836
1690.6224,596.54,-0.57913
1690.704,596.64,-0.58005
1690.7856,596.74,-0.58119
1690.8678,596.84,-0.58247
1690.9494,596.94,-0.58381
1691.0304,597.04,-0.58508
1691.1126,597.14,-0.58614
1691.1942,597.24,-0.58695
1691.2764,597.34,-0.58774
1691.358,597.44,-0.58875
1691.4396,597.54,-0.59
1691.5212,597.64,-0.59136
1691.6034,597.74,-0.59268
1691.685,597.84,-0.59382
1691.7672,597.94,-0.59468
1691.8488,598.04,-0.59544
1691.9304,598.14,-0.5964
1692.012,598.24,-0.59764
1692.0936,598.34,-0.59891
1692.1758,598.44,-0.59997
1692.2574,598.54,-0.60073
1692.339,598.64,-0.60118
1692.4206,598.74,-0.60148
1692.5022,598.84,-0.60202
1692.5832,598.94,-0.60304
1692.6648,599.04,-0.60439
1692.7464,599.14,-0.60579
1692.828,599.24,-0.60707
1692.9102,599.34,-0.60811
1692.9918,599.44,-0.60891
1693.0734,599.54,-0.6097
1693.155,599.64,-0.61073
1693.2366,599.74,-0.61198
1693.3182,599.84,-0.61329
1693.3998,599.94,-0.61453
1693.4814,600.04,-0.61573
1693.5636,600.14,-0.61692
1693.6452,600.24,-0.61814
1693.7268,600.34,-0.61943
1693.8078,600.44,-0.62073
1693.8894,600.54,-0.62187
1693.971,600.64,-0.62273
1694.0526,600.74,-0.62349
1694.1342,600.84,-0.62444
1694.2158,600.94,-0.62565
1694.2974,601.04,-0.62696
1694.379,601.14,-0.62821
1694.4606,601.24,-0.62942
1694.5416,601.34,-0.63062
1694.6238,601.44,-0.63185
1694.7054,601.54,-0.63308
1694.787,601.64,-0.63431
1694.8686,601.74,-0.63553
1694.9502,601.84,-0.63675
1695.0312,601.94,-0.63797
1695.1128,602.04,-0.6392
1695.1944,602.14,-0.64042
1695.276,602.24,-0.64164
1695.3576,602.34,-0.64287
1695.4392,602.44,-0.64409
1695.5202,602.54,-0.64531
1695.6018,602.64,-0.64653
1695.6828,602.74,-0.64774
1695.7644,602.84,-0.64896
1695.846,602.94,-0.65018
1695.927,603.04,-0.65142
1696.0086,603.14,-0.65266
1696.0902,603.24,-0.65386
1696.1712,603.34,-0.65499
1696.2528,603.44,-0.65619
1696.3344,603.54,-0.65766
1696.4154,603.64,-0.65936
1696.497,603.74,-0.66095
1696.5786,603.84,-0.6622
1696.6602,603.94,-0.66336
1696.7418,604.04,-0.66478
1696.8228,604.14,-0.66646
1696.9044,604.24,-0.66808
1696.986,604.34,-0.66939
1697.0676,604.44,-0.67054
1697.1492,604.54,-0.67173
1697.2308,604.64,-0.67297
1697.3118,604.74,-0.67417
1697.3934,604.84,-0.67531
1697.475,604.94,-0.67657
1697.5566,605.04,-0.67811
1697.6382,605.14,-0.67982
1697.7204,605.24,-0.68134
1697.802,605.34,-0.68256
1697.8836,605.44,-0.68374
1697.9658,605.54,-0.68516
1698.0474,605.64,-0.68684
1698.129,605.74,-0.68865
1698.2106,605.84,-0.69042
1698.2922,605.94,-0.69189
1698.3738,606.04,-0.69286
1698.4554,606.14,-0.69358
1698.537,606.24,-0.69443
1698.6186,606.34,-0.69559
1698.7002,606.44,-0.69701
1698.7818,606.54,-0.69859
1698.8628,606.64,-0.70025
1698.9444,606.74,-0.70188
1699.026,606.84,-0.7035
1699.1076,606.94,-0.70516
1699.1892,607.04,-0.7069
1699.2702,607.14,-0.7085
1699.3518,607.24,-0.70975
1699.434,607.34,-0.71085
1699.5156,607.44,-0.71234
1699.5972,607.54,-0.7144
1699.6788,607.64,-0.71651
1699.7604,607.74,-0.71813
1699.842,607.84,-0.71928
1699.9236,607.94,-0.7203
1700.0046,608.04,-0.72143
1700.0862,608.14,-0.72275
1700.1678,608.24,-0.72432
1700.2494,608.34,-0.72599
1700.3316,608.44,-0.7276
1700.4126,608.54,-0.72913
1700.4942,608.64,-0.73086
1700.5758,608.74,-0.73296
1700.6574,608.84,-0.73507
1700.739,608.94,-0.7367
1700.8212,609.04,-0.73785
1700.9028,609.14,-0.73905
1700.9844,609.24,-0.74064
1701.0654,609.34,-0.74235
1701.147,609.44,-0.74377
1701.2286,609.54,-0.74493
1701.3102,609.64,-0.74617
1701.3924,609.74,-0.74773
1701.4746,609.84,-0.74946
1701.5562,609.94,-0.75116
1701.6372,610.04,-0.75279
1701.7188,610.14,-0.75436
1701.8004,610.24,-0.75593
1701.882,610.34,-0.75761
1701.9636,610.44,-0.7595
1702.0452,610.54,-0.76157
1702.1268,610.64,-0.76371
1702.209,610.74,-0.76581
1702.2906,610.84,-0.76778
1702.3716,610.94,-0.76953
1702.4532,611.04,-0.77112
1702.5348,611.14,-0.77266
1702.6164,611.24,-0.77424
1702.6986,611.34,-0.77596
1702.7796,611.44,-0.7779
1702.8612,611.54,-0.77998
1702.9428,611.64,-0.78211
1703.0238,611.74,-0.78419
1703.1054,611.84,-0.78613
1703.187,611.94,-0.78787
1703.2686,612.04,-0.78944
1703.3502,612.14,-0.79089
1703.4318,612.24,-0.79243
1703.5134,612.34,-0.79435
1703.595,612.44,-0.79675
1703.6766,612.54,-0.7993
1703.7582,612.64,-0.80161
1703.8398,612.74,-0.80362
1703.9214,612.84,-0.80548
1704.003,612.94,-0.80722
1704.084,613.04,-0.80874
1704.1656,613.14,-0.80997
1704.2472,613.24,-0.81113
1704.3288,613.34,-0.81254
1704.4104,613.44,-0.81442
1704.492,613.54,-0.81674
1704.573,613.64,-0.81937
