Repository: MaCFP/matl-db

### Experimental Conditions: TGA, DSC
A Netzsch F3 Jupiter using a DSC sample carrier with S-type thermocouples, and a Silicon Carbide furnace was used to conduct Simultaneous Thermal Analysis (TGA + DSC) experiments. Although tests were conducted simultaneously, TGA and DSC measurement data presented here are separated into two files, for consistency with other datasets.

* Heating Rate: 1, 10, or 50 K/min
* Temperature program
  - Initial Temperature: 303.15 K
  - Initial Isotherm: 20 minutes
  - Maximum Temperature: 873.15 K
  - Final Isotherm: None
* Sample mass: 2-6 mg
* Sample geometry: powdered

File: Non-charring/PMMA/Sandia/SANDIA_TGA_Ar_50K_1.csv (part 2 of 4)
Time,Temperature,Mass
[s],[K],[mg]
1567.0446,450.872,-0.12495
1567.1418,450.972,-0.12526
1567.2384,451.072,-0.12633
1567.3356,451.172,-0.12728
1567.4328,451.272,-0.12775
1567.5294,451.372,-0.12813
1567.6266,451.472,-0.12863
1567.7232,451.572,-0.1291
1567.821,451.672,-0.12949
1567.9182,451.772,-0.13016
1568.0148,451.872,-0.1312
1568.112,451.972,-0.13208
1568.2092,452.072,-0.1325
1568.307,452.172,-0.13306
1568.4042,452.272,-0.13414
1568.5014,452.372,-0.13501
1568.5986,452.472,-0.13504
1568.6958,452.572,-0.13499
1568.7924,452.672,-0.13568
1568.8896,452.772,-0.13686
1568.9862,452.872,-0.13802
1569.0834,452.972,-0.13889
1569.1806,453.072,-0.13938
1569.2772,453.172,-0.13984
1569.3738,453.272,-0.14072
1569.4704,453.372,-0.14175
1569.567,453.472,-0.14237
1569.663,453.572,-0.14277
1569.7596,453.672,-0.14356
1569.8556,453.772,-0.14461
1569.9516,453.872,-0.14529
1570.0482,453.972,-0.14567
1570.1448,454.072,-0.14644
1570.2408,454.172,-0.14754
1570.3368,454.272,-0.1481
1570.4322,454.372,-0.14797
1570.5282,454.472,-0.14813
1570.6242,454.572,-0.14905
1570.7202,454.672,-0.15025
1570.8162,454.772,-0.15129
1570.9122,454.872,-0.15208
1571.0076,454.972,-0.15262
1571.103,455.072,-0.15301
1571.1978,455.172,-0.15341
1571.2932,455.272,-0.15395
1571.388,455.372,-0.15475
1571.4834,455.472,-0.1558
1571.5794,455.572,-0.15698
1571.6754,455.672,-0.15788
1571.7708,455.772,-0.15805
1571.8662,455.872,-0.15793
1571.9622,455.972,-0.1584
1572.0582,456.072,-0.15948
1572.1542,456.172,-0.16063
1572.2496,456.272,-0.16159
1572.345,456.372,-0.1623
1572.441,456.472,-0.16277
1572.537,456.572,-0.16313
1572.6324,456.672,-0.16355
1572.7278,456.772,-0.16425
1572.8232,456.872,-0.16525
1572.9186,456.972,-0.16615
1573.0146,457.072,-0.1667
1573.11,457.172,-0.16703
1573.2054,457.272,-0.16736
1573.3008,457.372,-0.16801
1573.3962,457.472,-0.16909
1573.4922,457.572,-0.16996
1573.5876,457.672,-0.17002
1573.683,457.772,-0.16994
1573.779,457.872,-0.17064
1573.8744,457.972,-0.17175
1573.9704,458.072,-0.17247
1574.0664,458.172,-0.17285
1574.1612,458.272,-0.17335
1574.2566,458.372,-0.17388
1574.3514,458.472,-0.17398
1574.4468,458.572,-0.17386
1574.5416,458.672,-0.1743
1574.6358,458.772,-0.17536
1574.7312,458.872,-0.17621
1574.826,458.972,-0.17659
1574.9214,459.072,-0.17719
1575.0162,459.172,-0.17827
1575.111,459.272,-0.17905
1575.2052,459.372,-0.17904
1575.3,459.472,-0.179
1575.3948,459.572,-0.17956
1575.4902,459.672,-0.18
1575.585,459.772,-0.17956
1575.6798,459.872,-0.17901
1575.7746,459.972,-0.17947
1575.8694,460.072,-0.18064
1575.9642,460.172,-0.18158
1576.0578,460.272,-0.18198
1576.1526,460.372,-0.18192
1576.2468,460.472,-0.18181
1576.341,460.572,-0.18236
1576.4352,460.672,-0.18346
1576.53,460.772,-0.18408
1576.6242,460.872,-0.18394
1576.719,460.972,-0.18411
1576.8126,461.072,-0.18513
1576.9068,461.172,-0.18604
1577.0016,461.272,-0.1861
1577.0958,461.372,-0.18599
1577.19,461.472,-0.18644
1577.2842,461.572,-0.18696
1577.379,461.672,-0.18694
1577.4732,461.772,-0.18689
1577.5674,461.872,-0.18763
1577.6616,461.972,-0.18872
1577.7558,462.072,-0.18909
1577.8494,462.172,-0.18891
1577.9436,462.272,-0.18933
1578.0378,462.372,-0.19043
1578.132,462.472,-0.19113
1578.2262,462.572,-0.19105
1578.3198,462.672,-0.19105
1578.414,462.772,-0.19159
1578.5076,462.872,-0.19201
1578.6018,462.972,-0.1919
1578.696,463.072,-0.19198
1578.7902,463.172,-0.19288
1578.8844,463.272,-0.1939
1578.9786,463.372,-0.19413
1579.0722,463.472,-0.19399
1579.1664,463.572,-0.19427
1579.26,463.672,-0.19484
1579.3536,463.772,-0.19505
1579.4472,463.872,-0.19495
1579.5414,463.972,-0.19517
1579.6356,464.072,-0.19574
1579.7298,464.172,-0.19601
1579.8234,464.272,-0.19587
1579.9176,464.372,-0.19612
1580.0112,464.472,-0.19714
1580.1048,464.572,-0.19803
1580.1984,464.672,-0.19809
1580.2926,464.772,-0.19799
1580.3868,464.872,-0.19842
1580.481,464.972,-0.19895
1580.5752,465.072,-0.19895
1580.6688,465.172,-0.19888
1580.7618,465.272,-0.19956
1580.8548,465.372,-0.20066
1580.9484,465.472,-0.20109
1581.042,465.572,-0.20092
1581.1356,465.672,-0.20125
1581.2292,465.772,-0.20233
1581.3228,465.872,-0.2031
1581.4158,465.972,-0.20307
1581.5094,466.072,-0.20302
1581.6024,466.172,-0.20352
1581.696,466.272,-0.20399
1581.7896,466.372,-0.20393
1581.8832,466.472,-0.20392
1581.9774,466.572,-0.20472
1582.071,466.672,-0.20578
1582.164,466.772,-0.20615
1582.257,466.872,-0.206
1582.3506,466.972,-0.20618
1582.4436,467.072,-0.20674
1582.5366,467.172,-0.20705
1582.629,467.272,-0.20697
1582.722,467.372,-0.20707
1582.815,467.472,-0.20759
1582.908,467.572,-0.20802
1583.001,467.672,-0.20799
1583.0934,467.772,-0.20798
1583.1858,467.872,-0.20844
1583.2788,467.972,-0.20895
1583.3724,468.072,-0.20895
1583.466,468.172,-0.20887
1583.559,468.272,-0.20953
1583.652,468.372,-0.21062
1583.7444,468.472,-0.2111
1583.8368,468.572,-0.21093
1583.9298,468.672,-0.21119
1584.0222,468.772,-0.21221
1584.1152,468.872,-0.21309
1584.2076,468.972,-0.21324
1584.3006,469.072,-0.213
1584.393,469.172,-0.21283
1584.4854,469.272,-0.21294
1584.5772,469.372,-0.21343
1584.6702,469.472,-0.21393
1584.7626,469.572,-0.21396
1584.855,469.672,-0.21385
1584.9474,469.772,-0.2144
1585.0404,469.872,-0.21549
1585.1328,469.972,-0.21611
1585.2252,470.072,-0.21601
1585.3176,470.172,-0.21606
1585.41,470.272,-0.21667
1585.5018,470.372,-0.217
1585.5948,470.472,-0.21645
1585.6872,470.572,-0.21598
1585.7802,470.672,-0.21665
1585.8726,470.772,-0.21777
1585.965,470.872,-0.21817
1586.0568,470.972,-0.218
1586.1486,471.072,-0.21818
1586.2404,471.172,-0.21875
1586.3328,471.272,-0.21902
1586.4252,471.372,-0.21887
1586.5176,471.472,-0.21912
1586.61,471.572,-0.22012
1586.7018,471.672,-0.22101
1586.7942,471.772,-0.2211
1586.886,471.872,-0.22098
1586.9784,471.972,-0.22136
1587.0708,472.072,-0.22191
1587.1632,472.172,-0.22198
1587.255,472.272,-0.22186
1587.3474,472.372,-0.2224
1587.4392,472.472,-0.22349
1587.531,472.572,-0.22409
1587.6228,472.672,-0.22395
1587.7152,472.772,-0.22409
1587.8076,472.872,-0.22507
1587.9,472.972,-0.226
1587.9918,473.072,-0.22612
1588.0836,473.172,-0.22598
1588.1754,473.272,-0.22634
1588.2672,473.372,-0.22689
1588.359,473.472,-0.22699
1588.4502,473.572,-0.22686
1588.542,473.672,-0.22734
1588.6338,473.772,-0.2284
1588.7262,473.872,-0.22911
1588.818,473.972,-0.22907
1588.9098,474.072,-0.22902
1589.0016,474.172,-0.22948
1589.0928,474.272,-0.22998
1589.1846,474.372,-0.23002
1589.2764,474.472,-0.22996
1589.3688,474.572,-0.23033
1589.4612,474.672,-0.23087
1589.5524,474.772,-0.23099
1589.6436,474.872,-0.23085
1589.7348,474.972,-0.23128
1589.8266,475.072,-0.23235
1589.9178,475.172,-0.23306
1590.009,475.272,-0.23298
1590.1002,475.372,-0.233
1590.192,475.472,-0.23388
1590.2838,475.572,-0.23489
1590.375,475.672,-0.23514
1590.4668,475.772,-0.23498
1590.558,475.872,-0.23524
1590.6492,475.972,-0.23581
1590.741,476.072,-0.23601
1590.8322,476.172,-0.23586
1590.9234,476.272,-0.23617
1591.0146,476.372,-0.2372
1591.1058,476.472,-0.23803
1591.197,476.572,-0.238
1591.2882,476.672,-0.23795
1591.3794,476.772,-0.23873
1591.47,476.872,-0.23978
1591.5612,476.972,-0.24011
1591.6518,477.072,-0.23995
1591.743,477.172,-0.24025
1591.8348,477.272,-0.24093
1591.9254,477.372,-0.24083
1592.016,477.472,-0.23968
1592.1066,477.572,-0.239
1592.1972,477.672,-0.2398
1592.289,477.772,-0.24092
1592.3802,477.872,-0.2411
1592.4714,477.972,-0.24093
1592.5626,478.072,-0.24151
1592.6532,478.172,-0.2426
1592.7438,478.272,-0.24315
1592.835,478.372,-0.24303
1592.9256,478.472,-0.24308
1593.0162,478.572,-0.24361
1593.1074,478.672,-0.24401
1593.198,478.772,-0.2439
1593.2886,478.872,-0.24394
1593.3798,478.972,-0.24478
1593.4704,479.072,-0.2458
1593.561,479.172,-0.24607
1593.6522,479.272,-0.2459
1593.7428,479.372,-0.24633
1593.8334,479.472,-0.24741
1593.9246,479.572,-0.24808
1594.0152,479.672,-0.24797
1594.1064,479.772,-0.24803
1594.1976,479.872,-0.24894
1594.2888,479.972,-0.24993
1594.3794,480.072,-0.25014
1594.47,480.172,-0.24998
1594.5606,480.272,-0.25025
1594.6512,480.372,-0.25082
1594.7424,480.472,-0.25101
1594.833,480.572,-0.25086
1594.9236,480.672,-0.25117
1595.0136,480.772,-0.2522
1595.1042,480.872,-0.25302
1595.1948,480.972,-0.253
1595.2854,481.072,-0.25294
1595.3766,481.172,-0.25371
1595.4672,481.272,-0.25476
1595.5578,481.372,-0.25509
1595.6484,481.472,-0.25491
1595.739,481.572,-0.25528
1595.8296,481.672,-0.25633
1595.9202,481.772,-0.25709
1596.0108,481.872,-0.25708
1596.102,481.972,-0.257
1596.1926,482.072,-0.25745
1596.2826,482.172,-0.25795
1596.3726,482.272,-0.25795
1596.4626,482.372,-0.25786
1596.5532,482.472,-0.25847
1596.6438,482.572,-0.25955
1596.7338,482.672,-0.26007
1596.8238,482.772,-0.25989
1596.9138,482.872,-0.26011
1597.0038,482.972,-0.26123
1597.0938,483.072,-0.262
1597.1844,483.172,-0.26131
1597.2744,483.272,-0.26017
1597.365,483.372,-0.26006
1597.455,483.472,-0.26074
1597.545,483.572,-0.26106
1597.6356,483.672,-0.2609
1597.7256,483.772,-0.26117
1597.8156,483.872,-0.26216
1597.9056,483.972,-0.26303
1597.9956,484.072,-0.26318
1598.085,484.172,-0.26301
1598.175,484.272,-0.26312
1598.2644,484.372,-0.26367
1598.3544,484.472,-0.26461
1598.4444,484.572,-0.26561
1598.5344,484.672,-0.26609
1598.6244,484.772,-0.26601
1598.7144,484.872,-0.26604
1598.8038,484.972,-0.26654
1598.8938,485.072,-0.26699
1598.9838,485.172,-0.26693
1599.0732,485.272,-0.26689
1599.1632,485.372,-0.26758
1599.2526,485.472,-0.26864
1599.3426,485.572,-0.26909
1599.432,485.672,-0.26892
1599.522,485.772,-0.26915
1599.6126,485.872,-0.27015
1599.702,485.972,-0.27101
1599.792,486.072,-0.27102
1599.8814,486.172,-0.27093
1599.9708,486.272,-0.27164
1600.0602,486.372,-0.2727
1600.1502,486.472,-0.2731
1600.2396,486.572,-0.27292
1600.3296,486.672,-0.2732
1600.419,486.772,-0.27421
1600.5084,486.872,-0.27505
1600.5984,486.972,-0.2751
1600.6878,487.072,-0.27498
1600.7778,487.172,-0.27535
1600.8672,487.272,-0.27589
1600.9566,487.372,-0.27599
1601.0454,487.472,-0.27585
1601.1348,487.572,-0.27627
1601.2236,487.672,-0.27731
1601.313,487.772,-0.27805
1601.403,487.872,-0.27801
1601.4924,487.972,-0.27797
1601.5824,488.072,-0.27871
1601.6718,488.172,-0.27975
1601.7618,488.272,-0.28028
1601.8512,488.372,-0.28019
1601.9406,488.472,-0.27981
1602.03,488.572,-0.27934
1602.1188,488.672,-0.27892
1602.2076,488.772,-0.2787
1602.297,488.872,-0.27898
1602.3864,488.972,-0.27989
1602.4764,489.072,-0.28085
1602.5658,489.172,-0.28113
1602.6546,489.272,-0.28099
1602.744,489.372,-0.28116
1602.8328,489.472,-0.28172
1602.9222,489.572,-0.28202
1603.0116,489.672,-0.28188
1603.101,489.772,-0.28201
1603.1898,489.872,-0.2829
1603.2786,489.972,-0.28387
1603.3674,490.072,-0.28407
1603.4568,490.172,-0.28391
1603.5462,490.272,-0.28435
1603.635,490.372,-0.2854
1603.7244,490.472,-0.28611
1603.8132,490.572,-0.28608
1603.902,490.672,-0.286
1603.9908,490.772,-0.28642
1604.0802,490.872,-0.28693
1604.169,490.972,-0.28704
1604.2572,491.072,-0.28695
1604.3466,491.172,-0.2872
1604.4354,491.272,-0.28775
1604.5248,491.372,-0.28802
1604.6136,491.472,-0.28787
1604.7024,491.572,-0.28802
1604.7912,491.672,-0.28892
1604.88,491.772,-0.28988
1604.9688,491.872,-0.29007
1605.057,491.972,-0.28991
1605.1458,492.072,-0.29035
1605.2346,492.172,-0.2914
1605.3234,492.272,-0.2921
1605.4116,492.372,-0.29206
1605.5004,492.472,-0.292
1605.5886,492.572,-0.29249
1605.6768,492.672,-0.29298
1605.7662,492.772,-0.29274
1605.855,492.872,-0.29214
1605.9438,492.972,-0.29209
1606.0326,493.072,-0.29265
1606.1214,493.172,-0.29303
1606.2102,493.272,-0.29292
1606.299,493.372,-0.293
1606.3878,493.472,-0.2938
1606.4766,493.572,-0.29481
1606.5648,493.672,-0.29526
1606.653,493.772,-0.29515
1606.7418,493.872,-0.29488
1606.8306,493.972,-0.29478
1606.9188,494.072,-0.29513
1607.0076,494.172,-0.29599
1607.0958,494.272,-0.29696
1607.1846,494.372,-0.29764
1607.2728,494.472,-0.29797
1607.3616,494.572,-0.29797
1607.4504,494.672,-0.29791
1607.5386,494.772,-0.29817
1607.6268,494.872,-0.29871
1607.715,494.972,-0.29901
1607.8038,495.072,-0.29887
1607.892,495.172,-0.29895
1607.9808,495.272,-0.29982
1608.0696,495.372,-0.30082
1608.1578,495.472,-0.30097
1608.2466,495.572,-0.30038
1608.3348,495.672,-0.29984
1608.423,495.772,-0.29975
1608.5118,495.872,-0.30006
1608.6,495.972,-0.30057
1608.6888,496.072,-0.30097
1608.777,496.172,-0.301
1608.8652,496.272,-0.30094
1608.9534,496.372,-0.30124
1609.0416,496.472,-0.30178
1609.1298,496.572,-0.30202
1609.2186,496.672,-0.30188
1609.3068,496.772,-0.30204
1609.395,496.872,-0.30291
1609.4826,496.972,-0.30387
1609.5708,497.072,-0.30421
1609.659,497.172,-0.30408
1609.7472,497.272,-0.30398
1609.8348,497.372,-0.30402
1609.9224,497.472,-0.30396
1610.01,497.572,-0.3038
1610.0982,497.672,-0.30399
1610.1864,497.772,-0.30486
1610.274,497.872,-0.30582
1610.3622,497.972,-0.30615
1610.4504,498.072,-0.30602
1610.5386,498.172,-0.3061
1610.6268,498.272,-0.30657
1610.7144,498.372,-0.30707
1610.8026,498.472,-0.30727
1610.8908,498.572,-0.30705
1610.9784,498.672,-0.30642
1611.0654,498.772,-0.30596
1611.153,498.872,-0.30639
1611.2406,498.972,-0.30744
1611.3282,499.072,-0.30812
1611.4158,499.172,-0.30808
1611.504,499.272,-0.30801
1611.5922,499.372,-0.30841
1611.6798,499.472,-0.30893
1611.7674,499.572,-0.30905
1611.855,499.672,-0.30896
1611.9426,499.772,-0.30915
1612.0308,499.872,-0.30965
1612.1184,499.972,-0.31006
1612.206,500.072,-0.31013
1612.293,500.172,-0.31001
1612.3806,500.272,-0.30988
1612.4688,500.372,-0.30992
1612.5564,500.472,-0.31025
1612.644,500.572,-0.31075
1612.731,500.672,-0.31108
1612.8192,500.772,-0.31111
1612.9068,500.872,-0.31099
1612.9944,500.972,-0.31088
1613.082,501.072,-0.31095
1613.169,501.172,-0.31132
1613.256,501.272,-0.31181
1613.3436,501.372,-0.3121
1613.4312,501.472,-0.3121
1613.5188,501.572,-0.31197
1613.6064,501.672,-0.31187
1613.694,501.772,-0.31198
1613.7816,501.872,-0.31239
1613.8686,501.972,-0.31287
1613.9562,502.072,-0.31311
1614.0432,502.172,-0.31308
1614.1302,502.272,-0.31295
1614.2178,502.372,-0.31288
1614.3054,502.472,-0.31302
1614.3924,502.572,-0.31342
1614.48,502.672,-0.31391
1614.567,502.772,-0.31422
1614.654,502.872,-0.31419
1614.7416,502.972,-0.31372
1614.8286,503.072,-0.3131
1614.9162,503.172,-0.31308
1615.0038,503.272,-0.31395
1615.0908,503.372,-0.31493
1615.1784,503.472,-0.31524
1615.266,503.572,-0.31508
1615.353,503.672,-0.31494
1615.4394,503.772,-0.31496
1615.5264,503.872,-0.31501
1615.6134,503.972,-0.31502
1615.7004,504.072,-0.315
1615.788,504.172,-0.31498
1615.875,504.272,-0.31499
1615.962,504.372,-0.31503
1616.049,504.472,-0.31505
1616.136,504.572,-0.31493
1616.2236,504.672,-0.3148
1616.3106,504.772,-0.31507
1616.3982,504.872,-0.31592
1616.4852,504.972,-0.31687
1616.5722,505.072,-0.31739
1616.6598,505.172,-0.31728
1616.7468,505.272,-0.3165
1616.8338,505.372,-0.31546
1616.9208,505.472,-0.31498
1617.0072,505.572,-0.31537
1617.0942,505.672,-0.31597
1617.1812,505.772,-0.31615
1617.2676,505.872,-0.31604
1617.3546,505.972,-0.31599
1617.4416,506.072,-0.31603
1617.5286,506.172,-0.31595
1617.6156,506.272,-0.3158
1617.7026,506.372,-0.31602
1617.7896,506.472,-0.31687
1617.8766,506.572,-0.31782
1617.9642,506.672,-0.31821
1618.0512,506.772,-0.3181
1618.1388,506.872,-0.31795
1618.2252,506.972,-0.31796
1618.3122,507.072,-0.31801
1618.3986,507.172,-0.31802
1618.485,507.272,-0.318
1618.572,507.372,-0.31798
1618.659,507.472,-0.31799
1618.7454,507.572,-0.31803
1618.8318,507.672,-0.31806
1618.9182,507.772,-0.31797
1619.0046,507.872,-0.3178
1619.091,507.972,-0.31795
1619.1774,508.072,-0.31873
1619.2638,508.172,-0.3197
1619.3502,508.272,-0.32021
1619.4366,508.372,-0.32016
1619.5236,508.472,-0.31994
1619.61,508.572,-0.31984
1619.697,508.672,-0.31999
1619.7834,508.772,-0.32042
1619.8698,508.872,-0.32089
1619.9562,508.972,-0.32109
1620.0426,509.072,-0.32105
1620.129,509.172,-0.32099
1620.2148,509.272,-0.321
1620.3006,509.372,-0.321
1620.387,509.472,-0.32093
1620.4728,509.572,-0.32094
1620.5586,509.672,-0.32123
1620.645,509.772,-0.3217
1620.7308,509.872,-0.32213
1620.8166,509.972,-0.3223
1620.903,510.072,-0.32198
1620.9894,510.172,-0.32112
1621.0758,510.272,-0.3202
1621.1616,510.372,-0.31973
1621.248,510.472,-0.31979
1621.3344,510.572,-0.32018
1621.4208,510.672,-0.32067
1621.5072,510.772,-0.32102
1621.5936,510.872,-0.32108
1621.6794,510.972,-0.32101
1621.7658,511.072,-0.32101
1621.8516,511.172,-0.32104
1621.9374,511.272,-0.32093
1622.0232,511.372,-0.3208
1622.1096,511.472,-0.32106
1622.1954,511.572,-0.32192
1622.2812,511.672,-0.32285
1622.367,511.772,-0.32329
1622.4534,511.872,-0.32319
1622.5398,511.972,-0.32279
1622.6262,512.072,-0.3223
1622.7126,512.172,-0.32197
1622.7984,512.272,-0.32191
1622.8848,512.372,-0.32199
1622.9712,512.472,-0.32203
1623.0576,512.572,-0.32201
1623.144,512.672,-0.32199
1623.2298,512.772,-0.32198
1623.3162,512.872,-0.32201
1623.4026,512.972,-0.32206
1623.489,513.072,-0.32202
1623.5748,513.172,-0.32184
1623.6606,513.272,-0.32183
1623.7458,513.372,-0.32239
1623.8316,513.472,-0.32338
1623.9174,513.572,-0.32409
1624.0032,513.672,-0.32417
1624.089,513.772,-0.32401
1624.1754,513.872,-0.32402
1624.2612,513.972,-0.32406
1624.3476,514.072,-0.32382
1624.4334,514.172,-0.32334
1624.5192,514.272,-0.32293
1624.605,514.372,-0.32279
1624.6908,514.472,-0.32296
1624.7766,514.572,-0.3234
1624.863,514.672,-0.32386
1624.9482,514.772,-0.32409
1625.034,514.872,-0.32406
1625.1192,514.972,-0.32399
1625.205,515.072,-0.324
1625.2908,515.172,-0.32401
1625.376,515.272,-0.32393
1625.4618,515.372,-0.32392
1625.547,515.472,-0.3242
1625.6322,515.572,-0.32469
1625.718,515.672,-0.32505
1625.8032,515.772,-0.3251
1625.889,515.872,-0.32501
1625.9742,515.972,-0.32497
1626.06,516.072,-0.32499
1626.1458,516.172,-0.32501
1626.231,516.272,-0.32501
1626.3168,516.372,-0.325
1626.4026,516.472,-0.325
1626.4884,516.572,-0.325
1626.5736,516.672,-0.325
1626.6594,516.772,-0.325
1626.7446,516.872,-0.32499
1626.8298,516.972,-0.32498
1626.915,517.072,-0.32501
1627.0002,517.172,-0.32505
1627.0854,517.272,-0.32502
1627.1706,517.372,-0.32485
1627.2558,517.472,-0.32482
1627.341,517.572,-0.32534
1627.4262,517.672,-0.32631
1627.5114,517.772,-0.32707
1627.5972,517.872,-0.32721
1627.683,517.972,-0.32704
1627.7682,518.072,-0.32692
1627.8534,518.172,-0.32695
1627.9386,518.272,-0.32705
1628.0244,518.372,-0.32712
1628.1096,518.472,-0.32697
1628.1948,518.572,-0.32653
1628.28,518.672,-0.32607
1628.3652,518.772,-0.3259
1628.4504,518.872,-0.32595
1628.5356,518.972,-0.32602
1628.6208,519.072,-0.32601
1628.706,519.172,-0.326
1628.7912,519.272,-0.32604
1628.8764,519.372,-0.32603
1628.9616,519.472,-0.32587
1629.0462,519.572,-0.32581
1629.1308,519.672,-0.32624
1629.216,519.772,-0.32716
1629.3006,519.872,-0.328
1629.3858,519.972,-0.3283
1629.471,520.072,-0.32812
1629.5556,520.172,-0.32772
1629.6402,520.272,-0.32726
1629.7254,520.372,-0.32692
1629.81,520.472,-0.32682
1629.8952,520.572,-0.32698
1629.9804,520.672,-0.32741
1630.065,520.772,-0.32787
1630.1502,520.872,-0.32809
1630.2348,520.972,-0.32807
1630.32,521.072,-0.32799
1630.4046,521.172,-0.32797
1630.4898,521.272,-0.328
1630.5744,521.372,-0.32803
1630.6596,521.472,-0.32802
1630.7448,521.572,-0.32796
1630.8294,521.672,-0.32791
1630.9146,521.772,-0.32804
1630.9992,521.872,-0.32844
1631.0838,521.972,-0.32892
1631.1684,522.072,-0.32925
1631.253,522.172,-0.32924
1631.3376,522.272,-0.32867
1631.4222,522.372,-0.32772
1631.5068,522.472,-0.32696
1631.592,522.572,-0.32679
1631.6766,522.672,-0.32695
1631.7618,522.772,-0.32709
1631.8464,522.872,-0.32708
1631.931,522.972,-0.32693
1632.0162,523.072,-0.32677
1632.1008,523.172,-0.32701
1632.1854,523.272,-0.32784
1632.2706,523.372,-0.32877
1632.3558,523.472,-0.3292
1632.4404,523.572,-0.32913
1632.5256,523.672,-0.32897
1632.6102,523.772,-0.32895
1632.6948,523.872,-0.329
1632.7788,523.972,-0.32901
1632.8634,524.072,-0.329
1632.948,524.172,-0.329
1633.0326,524.272,-0.329
1633.1178,524.372,-0.329
1633.2018,524.472,-0.32899
1633.2864,524.572,-0.32899
1633.371,524.672,-0.32904
1633.4556,524.772,-0.32905
1633.5402,524.872,-0.32891
1633.6242,524.972,-0.32878
1633.7088,525.072,-0.32906
1633.7934,525.172,-0.32993
1633.8786,525.272,-0.33084
1633.9632,525.372,-0.33121
1634.0484,525.472,-0.3311
1634.1324,525.572,-0.33097
1634.217,525.672,-0.33098
1634.301,525.772,-0.331
1634.3856,525.872,-0.33092
1634.4702,525.972,-0.33093
1634.5548,526.072,-0.33124
1634.6394,526.172,-0.33173
1634.724,526.272,-0.33206
1634.8086,526.372,-0.33208
1634.8932,526.472,-0.332
1634.9772,526.572,-0.332
1635.0618,526.672,-0.33202
1635.1464,526.772,-0.33193
1635.2304,526.872,-0.33184
1635.315,526.972,-0.33208
1635.4002,527.072,-0.33269
1635.4848,527.172,-0.33303
1635.5694,527.272,-0.33249
1635.6534,527.372,-0.33148
1635.7374,527.472,-0.33077
1635.8214,527.572,-0.3307
1635.906,527.672,-0.33103
1635.99,527.772,-0.33151
1636.0746,527.872,-0.33192
1636.1586,527.972,-0.33208
1636.2432,528.072,-0.33204
1636.3278,528.172,-0.332
1636.4118,528.272,-0.33203
1636.4952,528.372,-0.33201
1636.5792,528.472,-0.33184
1636.6632,528.572,-0.33184
1636.7472,528.672,-0.33239
1636.8318,528.772,-0.33334
1636.9164,528.872,-0.3341
1637.0004,528.972,-0.3343
1637.0844,529.072,-0.33407
1637.1684,529.172,-0.33365
1637.2524,529.272,-0.3332
1637.3364,529.372,-0.33289
1637.421,529.472,-0.33282
1637.5056,529.572,-0.33302
1637.589,529.672,-0.33346
1637.6724,529.772,-0.3339
1637.7564,529.872,-0.33409
1637.8404,529.972,-0.33405
1637.9244,530.072,-0.33399
1638.0078,530.172,-0.334
1638.0912,530.272,-0.334
1638.1752,530.372,-0.33393
1638.2592,530.472,-0.33392
1638.3432,530.572,-0.33418
1638.4272,530.672,-0.33465
1638.5112,530.772,-0.33504
1638.5952,530.872,-0.33513
1638.6792,530.972,-0.33504
1638.7626,531.072,-0.3349
1638.8466,531.172,-0.33488
1638.93,531.272,-0.33512
1639.014,531.372,-0.33559
1639.098,531.472,-0.33599
1639.182,531.572,-0.3361
1639.266,531.672,-0.33603
1639.35,531.772,-0.33598
1639.434,531.872,-0.33599
1639.518,531.972,-0.336
1639.6014,532.072,-0.33599
1639.6854,532.172,-0.336
1639.7694,532.272,-0.33604
1639.8534,532.372,-0.33605
1639.9368,532.472,-0.33592
1640.0202,532.572,-0.33578
1640.1042,532.672,-0.33603
1640.1876,532.772,-0.33687
1640.2722,532.872,-0.33779
1640.3556,532.972,-0.33818
1640.4396,533.072,-0.3381
1640.523,533.172,-0.338
1640.607,533.272,-0.33808
1640.691,533.372,-0.33803
1640.775,533.472,-0.33759
1640.8584,533.572,-0.33709
1640.9418,533.672,-0.33708
1641.0252,533.772,-0.33756
1641.1086,533.872,-0.33803
1641.192,533.972,-0.33816
1641.276,534.072,-0.33805
1641.3594,534.172,-0.3379
1641.4434,534.272,-0.33788
1641.5268,534.372,-0.33811
1641.6108,534.472,-0.33856
1641.6942,534.572,-0.33898
1641.7782,534.672,-0.33915
1641.8616,534.772,-0.33908
1641.945,534.872,-0.33888
1642.0284,534.972,-0.33877
1642.1118,535.072,-0.33908
1642.1952,535.172,-0.33992
1642.2786,535.272,-0.34083
1642.362,535.372,-0.34127
1642.4454,535.472,-0.34122
1642.5288,535.572,-0.34085
1642.6122,535.672,-0.34038
1642.6956,535.772,-0.34001
1642.779,535.872,-0.33989
1642.8624,535.972,-0.33995
1642.9458,536.072,-0.34005
1643.0286,536.172,-0.34008
1643.112,536.272,-0.33997
1643.1954,536.372,-0.33979
1643.2782,536.472,-0.33988
1643.3616,536.572,-0.34058
1643.4444,536.672,-0.34155
1643.5278,536.772,-0.3421
1643.6112,536.872,-0.34205
1643.6946,536.972,-0.34199
1643.7786,537.072,-0.34239
1643.862,537.172,-0.34289
1643.9448,537.272,-0.34294
1644.0282,537.372,-0.34248
1644.1116,537.472,-0.34194
1644.1944,537.572,-0.34167
1644.2778,537.672,-0.34186
1644.3612,537.772,-0.34258
1644.444,537.872,-0.34352
1644.5274,537.972,-0.34414
1644.6108,538.072,-0.34421
1644.6942,538.172,-0.34402
1644.777,538.272,-0.34386
1644.8604,538.372,-0.34389
1644.9432,538.472,-0.34419
1645.0266,538.572,-0.34466
1645.1094,538.672,-0.34503
1645.1928,538.772,-0.3451
1645.2762,538.872,-0.34502
1645.3596,538.972,-0.34496
1645.443,539.072,-0.34497
1645.5264,539.172,-0.34502
1645.6098,539.272,-0.34506
1645.6932,539.372,-0.34501
1645.7766,539.472,-0.34483
1645.86,539.572,-0.34482
1645.9434,539.672,-0.34537
1646.0268,539.772,-0.34632
1646.1102,539.872,-0.34706
1646.1936,539.972,-0.3472
1646.2764,540.072,-0.34704
1646.3586,540.172,-0.34698
1646.442,540.272,-0.34702
1646.5248,540.372,-0.34696
1646.6076,540.472,-0.34679
1646.691,540.572,-0.34694
1646.7738,540.672,-0.34773
1646.8572,540.772,-0.34868
1646.9406,540.872,-0.34911
1647.0234,540.972,-0.34899
1647.1068,541.072,-0.34902
1647.189,541.172,-0.3496
1647.2718,541.272,-0.35004
1647.3546,541.372,-0.34956
1647.438,541.472,-0.34852
1647.5208,541.572,-0.34796
1647.6042,541.672,-0.34836
1647.687,541.772,-0.34895
1647.7704,541.872,-0.34902
1647.8532,541.972,-0.34889
1647.936,542.072,-0.34926
1648.0188,542.172,-0.35021
1648.1016,542.272,-0.35101
1648.1844,542.372,-0.35113
1648.2672,542.472,-0.35099
1648.3494,542.572,-0.35117
1648.4316,542.672,-0.35168
1648.5144,542.772,-0.35203
1648.5972,542.872,-0.352
1648.68,542.972,-0.35196
1648.7634,543.072,-0.35229
1648.8468,543.172,-0.3528
1648.9296,543.272,-0.35302
1649.0124,543.372,-0.35288
1649.0952,543.472,-0.35297
1649.178,543.572,-0.35373
1649.2608,543.672,-0.35469
1649.3436,543.772,-0.35514
1649.4264,543.872,-0.35504
1649.5092,543.972,-0.35502
1649.592,544.072,-0.35545
1649.6748,544.172,-0.35592
1649.7576,544.272,-0.356
1649.8404,544.372,-0.35587
1649.9232,544.472,-0.35615
1650.006,544.572,-0.35702
1650.0888,544.672,-0.35791
1650.1716,544.772,-0.35829
1650.2544,544.872,-0.35818
1650.3366,544.972,-0.35783
1650.4194,545.072,-0.3574
1650.5022,545.172,-0.35699
1650.585,545.272,-0.35672
1650.6672,545.372,-0.35681
1650.75,545.472,-0.35747
1650.8328,545.572,-0.35843
1650.9156,545.672,-0.35907
1650.999,545.772,-0.35908
1651.0824,545.872,-0.35898
1651.1652,545.972,-0.35928
1651.2474,546.072,-0.3598
1651.3296,546.172,-0.36002
1651.4124,546.272,-0.35988
1651.4952,546.372,-0.35997
1651.578,546.472,-0.36073
1651.6608,546.572,-0.36169
1651.743,546.672,-0.36214
1651.8258,546.772,-0.36204
1651.9086,546.872,-0.36202
1651.9908,546.972,-0.36244
1652.0736,547.072,-0.36292
1652.1558,547.172,-0.36299
1652.2386,547.272,-0.36285
1652.3208,547.372,-0.36315
1652.4042,547.472,-0.36408
1652.487,547.572,-0.36492
1652.5692,547.672,-0.36506
1652.652,547.772,-0.3649
1652.7342,547.872,-0.36525
1652.817,547.972,-0.36621
1652.8998,548.072,-0.367
1652.9826,548.172,-0.36705
1653.0648,548.272,-0.36691
1653.1476,548.372,-0.36737
1653.2304,548.472,-0.36834
1653.3126,548.572,-0.36907
1653.3954,548.672,-0.36913
1653.4776,548.772,-0.36899
1653.5598,548.872,-0.36921
1653.642,548.972,-0.36971
1653.7242,549.072,-0.37007
1653.8064,549.172,-0.3701
1653.8886,549.272,-0.37001
1653.9708,549.372,-0.37001
1654.053,549.472,-0.37004
1654.1352,549.572,-0.36993
1654.218,549.672,-0.36978
1654.3002,549.772,-0.37
1654.383,549.872,-0.37084
1654.4652,549.972,-0.37176
1654.5474,550.072,-0.37209
1654.6296,550.172,-0.37193
1654.7118,550.272,-0.37207
1654.794,550.372,-0.3729
1654.8762,550.472,-0.37382
1654.9584,550.572,-0.37416
1655.0412,550.672,-0.37404
1655.1234,550.772,-0.37405
1655.2056,550.872,-0.37446
1655.2872,550.972,-0.37494
1655.3694,551.072,-0.37516
1655.4516,551.172,-0.37511
1655.5338,551.272,-0.37491
1655.616,551.372,-0.37476
1655.6982,551.472,-0.37499
1655.7798,551.572,-0.37576
1655.862,551.672,-0.37668
1655.9442,551.772,-0.37721
1656.0264,551.872,-0.37722
1656.1086,551.972,-0.37697
1656.1914,552.072,-0.37675
1656.2736,552.172,-0.37685
1656.3564,552.272,-0.37752
1656.4386,552.372,-0.37848
1656.5208,552.472,-0.37909
1656.603,552.572,-0.37911
1656.6858,552.672,-0.379
1656.7674,552.772,-0.3792
1656.8496,552.872,-0.37967
1656.9318,552.972,-0.38019
1657.014,553.072,-0.38061
1657.0962,553.172,-0.38098
1657.1784,553.272,-0.38135
1657.2606,553.372,-0.38177
1657.3428,553.472,-0.38227
1657.425,553.572,-0.38276
1657.5072,553.672,-0.38301
1657.5894,553.772,-0.38294
1657.671,553.872,-0.38291
1657.7532,553.972,-0.38335
1657.836,554.072,-0.38422
1657.9182,554.172,-0.38521
1658.0004,554.272,-0.3861
1658.082,554.372,-0.38686
1658.1642,554.472,-0.38746
1658.247,554.572,-0.38787
1658.3292,554.672,-0.38803
1658.4108,554.772,-0.38799
1658.493,554.872,-0.38799
1658.5752,554.972,-0.38822
1658.658,555.072,-0.38868
1658.7402,555.172,-0.38935
1658.8224,555.272,-0.39016
1658.9046,555.372,-0.39105
1658.9862,555.472,-0.39195
1659.0684,555.572,-0.39274
1659.1506,555.672,-0.39334
1659.2328,555.772,-0.39374
1659.315,555.872,-0.39406
1659.3972,555.972,-0.3944
1659.4794,556.072,-0.39486
1659.561,556.172,-0.3955
1659.6432,556.272,-0.39634
1659.7248,556.372,-0.3973
1659.807,556.472,-0.39827
1659.8892,556.572,-0.39895
1659.9708,556.672,-0.39912
1660.053,556.772,-0.39902
1660.1352,556.872,-0.39905
1660.2174,556.972,-0.3994
1660.299,557.072,-0.39999
1660.3812,557.172,-0.40073
1660.4628,557.272,-0.40159
1660.545,557.372,-0.40251
1660.6266,557.472,-0.40339
1660.7088,557.572,-0.40405
1660.7904,557.672,-0.40443
1660.872,557.772,-0.40481
1660.9542,557.872,-0.40551
1661.0364,557.972,-0.40642
1661.1186,558.072,-0.40712
1661.2002,558.172,-0.40745
1661.2824,558.272,-0.40785
1661.364,558.372,-0.40873
1661.4456,558.472,-0.40969
1661.5272,558.572,-0.40998
1661.6088,558.672,-0.40947
1661.691,558.772,-0.40901
1661.7726,558.872,-0.40937
1661.8548,558.972,-0.41037
1661.9364,559.072,-0.41147
1662.0174,559.172,-0.41236
1662.099,559.272,-0.413
1662.1812,559.372,-0.41337
1662.2634,559.472,-0.41375
1662.345,559.572,-0.41441
1662.4272,559.672,-0.4153
1662.5088,559.772,-0.41607
1662.591,559.872,-0.4165
1662.6732,559.972,-0.41685
1662.7548,560.072,-0.41743
1662.837,560.172,-0.41827
1662.9186,560.272,-0.41922
1663.0002,560.372,-0.42013
1663.0818,560.472,-0.42087
1663.164,560.572,-0.42135
1663.2456,560.672,-0.4217
1663.3278,560.772,-0.4222
1663.4094,560.872,-0.42297
1663.491,560.972,-0.42389
1663.5726,561.072,-0.42485
1663.6542,561.172,-0.42567
1663.7358,561.272,-0.42618
1663.8174,561.372,-0.42648
1663.899,561.472,-0.42699
1663.9812,561.572,-0.42796
1664.0628,561.672,-0.42884
1664.1444,561.772,-0.42891
1664.226,561.872,-0.42833
1664.3076,561.972,-0.42801
1664.3892,562.072,-0.42855
1664.4708,562.172,-0.4296
1664.5524,562.272,-0.43064
1664.634,562.372,-0.43148
1664.7162,562.472,-0.43211
1664.7978,562.572,-0.43258
1664.88,562.672,-0.43293
1664.9616,562.772,-0.43322
1665.0432,562.872,-0.4336
1665.1242,562.972,-0.43422
1665.2058,563.072,-0.43509
1665.2868,563.172,-0.4359
1665.3684,563.272,-0.43637
1665.45,563.372,-0.4367
1665.5316,563.472,-0.43727
1665.6126,563.572,-0.43815
1665.6942,563.672,-0.43896
1665.7758,563.772,-0.43941
1665.8574,563.872,-0.43974
1665.9384,563.972,-0.44034
1666.02,564.072,-0.44122
1666.1016,564.172,-0.44201
1666.1832,564.272,-0.44244
1666.2642,564.372,-0.44277
1666.3458,564.472,-0.44341
1666.4268,564.572,-0.4443
1666.5078,564.672,-0.44506
1666.5894,564.772,-0.44545
1666.671,564.872,-0.44581
1666.7526,564.972,-0.44649
1666.8342,565.072,-0.4474
1666.9158,565.172,-0.4481
1666.9974,565.272,-0.4484
1667.0784,565.372,-0.44881
1667.16,565.472,-0.44977
1667.2422,565.572,-0.4508
1667.3238,565.672,-0.45087
1667.4048,565.772,-0.44983
1667.4864,565.872,-0.44901
1667.568,565.972,-0.44963
1667.649,566.072,-0.45115
1667.7306,566.172,-0.45233
1667.8122,566.272,-0.45271
1667.8944,566.372,-0.45297
1667.9754,566.472,-0.45368
1668.057,566.572,-0.4546
1668.1386,566.672,-0.45524
1668.2202,566.772,-0.45556
1668.3018,566.872,-0.45601
1668.3834,566.972,-0.4569
1668.465,567.072,-0.45777
1668.5466,567.172,-0.45808
1668.6282,567.272,-0.45795
1668.7098,567.372,-0.45805
1668.7914,567.472,-0.45879
1668.873,567.572,-0.45974
1668.9552,567.672,-0.46037
1669.0368,567.772,-0.4607
1669.1184,567.872,-0.46112
1669.2,567.972,-0.46186
1669.281,568.072,-0.46278
1669.3626,568.172,-0.46371
1669.4436,568.272,-0.46454
1669.5252,568.372,-0.46517
1669.6068,568.472,-0.46559
1669.6878,568.572,-0.46595
1669.7694,568.672,-0.46635
1669.851,568.772,-0.46677
1669.932,568.872,-0.46713
1670.013,568.972,-0.46746
1670.0946,569.072,-0.46795
1670.1756,569.172,-0.46875
1670.2572,569.272,-0.46962
1670.3388,569.372,-0.47025
1670.4198,569.472,-0.47061
1670.5008,569.572,-0.47101
1670.5824,569.672,-0.47168
1670.6634,569.772,-0.47257
1670.745,569.872,-0.47352
1670.826,569.972,-0.4744
1670.9076,570.072,-0.47505
1670.9886,570.172,-0.47543
1671.0696,570.272,-0.4758
1671.1506,570.372,-0.47645
1671.2322,570.472,-0.47733
1671.3132,570.572,-0.47811
1671.3948,570.672,-0.4786
1671.4758,570.772,-0.47892
1671.5568,570.872,-0.47921
1671.6384,570.972,-0.4796
1671.7194,571.072,-0.48015
1671.8004,571.172,-0.48091
1671.8814,571.272,-0.48179
1671.963,571.372,-0.48272
1672.044,571.472,-0.48355
1672.125,571.572,-0.48415
1672.206,571.672,-0.48452
1672.287,571.772,-0.48492
1672.368,571.872,-0.48557
1672.449,571.972,-0.48643
1672.5306,572.072,-0.48734
1672.6116,572.172,-0.48819
1672.6932,572.272,-0.48894
1672.7742,572.372,-0.48954
1672.8552,572.472,-0.48992
1672.9362,572.572,-0.48999
1673.0172,572.672,-0.48989
1673.0988,572.772,-0.48999
1673.1798,572.872,-0.49059
1673.2614,572.972,-0.49152
1673.343,573.072,-0.49251
1673.424,573.172,-0.49338
1673.505,573.272,-0.49403
1673.586,573.372,-0.49443
1673.6676,573.472,-0.4948
1673.7486,573.572,-0.49539
1673.8302,573.672,-0.49623
1673.9112,573.772,-0.49712
1673.9922,573.872,-0.49796
1674.0732,573.972,-0.49875
1674.1548,574.072,-0.49952
1674.2364,574.172,-0.50033
1674.3174,574.272,-0.50119
1674.3984,574.372,-0.50209
1674.4794,574.472,-0.50285
1674.5604,574.572,-0.50333
1674.642,574.672,-0.50368
1674.723,574.772,-0.50417
1674.804,574.872,-0.50495
1674.885,574.972,-0.50584
1674.966,575.072,-0.50668
1675.047,575.172,-0.50747
1675.1274,575.272,-0.50828
1675.2084,575.372,-0.50913
1675.2894,575.472,-0.50991
1675.3704,575.572,-0.51053
1675.4508,575.672,-0.51091
1675.5318,575.772,-0.51099
1675.6128,575.872,-0.51088
1675.6938,575.972,-0.51097
1675.7748,576.072,-0.51156
1675.8558,576.172,-0.51248
1675.9368,576.272,-0.5134
1676.0178,576.372,-0.51422
1676.0988,576.472,-0.51499
1676.1798,576.572,-0.51579
1676.2602,576.672,-0.51661
1676.3412,576.772,-0.5174
1676.4222,576.872,-0.51819
1676.5026,576.972,-0.51903
1676.5836,577.072,-0.51993
1676.6646,577.172,-0.52073
1676.7456,577.272,-0.52126
1676.8266,577.372,-0.52161
1676.907,577.472,-0.52205
1676.9874,577.572,-0.52277
1677.0678,577.672,-0.52365
1677.1488,577.772,-0.52451
1677.2298,577.872,-0.52532
1677.3108,577.972,-0.5261
1677.3918,578.072,-0.52691
1677.4722,578.172,-0.52772
1677.5532,578.272,-0.52853
1677.6342,578.372,-0.52934
1677.7152,578.472,-0.53015
1677.7962,578.572,-0.53097
1677.8772,578.672,-0.53177
1677.9576,578.772,-0.53256
1678.0386,578.872,-0.53336
1678.1196,578.972,-0.53422
1678.2006,579.072,-0.53512
1678.2816,579.172,-0.53587
1678.3626,579.272,-0.53631
1678.4436,579.372,-0.53663
1678.5246,579.472,-0.53723
1678.605,579.572,-0.53816
1678.686,579.672,-0.53892
1678.7664,579.772,-0.53909
1678.8474,579.872,-0.53896
1678.9278,579.972,-0.53912
1679.0082,580.072,-0.53983
1679.0892,580.172,-0.54085
1679.1702,580.272,-0.54191
1679.2512,580.372,-0.54273
1679.3316,580.472,-0.54306
1679.4126,580.572,-0.54297
1679.4936,580.672,-0.54298
1679.5746,580.772,-0.54351
1679.6556,580.872,-0.54443
1679.7366,580.972,-0.54545
1679.817,581.072,-0.54633
1679.898,581.172,-0.54699
1679.9784,581.272,-0.54737
1680.0594,581.372,-0.54773
1680.1398,581.472,-0.54837
1680.2208,581.572,-0.54926
1680.3012,581.672,-0.55001
1680.3816,581.772,-0.55036
1680.4626,581.872,-0.5507
1680.543,581.972,-0.55152
1680.624,582.072,-0.5528
1680.7044,582.172,-0.55406
1680.7854,582.272,-0.55496
1680.8658,582.372,-0.55567
1680.9462,582.472,-0.55649
1681.026,582.572,-0.55738
1681.1064,582.672,-0.55804
1681.1874,582.772,-0.55834
1681.2678,582.872,-0.55871
1681.3488,582.972,-0.55965
1681.4298,583.072,-0.561
1681.5108,583.172,-0.56211
1681.5918,583.272,-0.5626
1681.6722,583.372,-0.56286
1681.7526,583.472,-0.56339
1681.8336,583.572,-0.56424
1681.914,583.672,-0.56515
1681.9944,583.772,-0.56598
1682.0754,583.872,-0.56676
1682.1558,583.972,-0.56755
1682.2368,584.072,-0.56836
1682.3178,584.172,-0.56918
1682.3982,584.272,-0.56999
1682.4792,584.372,-0.57079
1682.5596,584.472,-0.5716
1682.64,584.572,-0.57241
1682.7204,584.672,-0.5732
1682.8014,584.772,-0.57399
1682.883,584.872,-0.57481
1682.9634,584.972,-0.57571
1683.0444,585.072,-0.57655
1683.1254,585.172,-0.57716
1683.2064,585.272,-0.57752
1683.2874,585.372,-0.57791
1683.3684,585.472,-0.5786
1683.4494,585.572,-0.57946
1683.5298,585.672,-0.58029
1683.6108,585.772,-0.58103
1683.6912,585.872,-0.58189
1683.7722,585.972,-0.58305
1683.8526,586.072,-0.58432
1683.933,586.172,-0.58541
1684.0134,586.272,-0.58623
1684.0938,586.372,-0.58694
1684.1742,586.472,-0.58771
1684.2546,586.572,-0.58854
1684.3356,586.672,-0.58936
1684.416,586.772,-0.59017
1684.4964,586.872,-0.59096
1684.5768,586.972,-0.59177
1684.6572,587.072,-0.59257
1684.7376,587.172,-0.59338
1684.818,587.272,-0.59418
1684.8984,587.372,-0.59499
1684.9788,587.472,-0.59578
1685.0598,587.572,-0.59659
1685.1402,587.672,-0.59742
1685.2212,587.772,-0.59824
1685.3022,587.872,-0.59902
1685.3832,587.972,-0.59974
1685.4636,588.072,-0.60055
1685.5434,588.172,-0.60162
1685.6238,588.272,-0.60288
1685.7048,588.372,-0.60406
1685.7852,588.472,-0.60496
1685.8656,588.572,-0.60569
1685.9466,588.672,-0.60644
1686.027,588.772,-0.60725
1686.1074,588.872,-0.60807
1686.1878,588.972,-0.60889
1686.2682,589.072,-0.60969
1686.3492,589.172,-0.61049
1686.4296,589.272,-0.61129
1686.51,589.372,-0.6121
1686.591,589.472,-0.61293
1686.672,589.572,-0.61373
1686.7524,589.672,-0.61448
1686.8334,589.772,-0.61525
1686.9138,589.872,-0.61617
1686.9942,589.972,-0.61731
1687.0746,590.072,-0.61859
1687.155,590.172,-0.6199
1687.236,590.272,-0.62113
1687.3164,590.372,-0.6222
1687.3968,590.472,-0.62305
1687.4772,590.572,-0.62379
1687.5582,590.672,-0.62455
1687.6386,590.772,-0.62536
1687.719,590.872,-0.6262
1687.7988,590.972,-0.62702
1687.8792,591.072,-0.62781
1687.9596,591.172,-0.62853
1688.0406,591.272,-0.62929
1688.121,591.372,-0.63029
1688.2014,591.472,-0.63155
1688.2812,591.572,-0.63276
1688.3616,591.672,-0.63365
1688.442,591.772,-0.63437
1688.5224,591.872,-0.6353
1688.6028,591.972,-0.63654
1688.6832,592.072,-0.63778
1688.7636,592.172,-0.63868
1688.8434,592.272,-0.63941
1688.9238,592.372,-0.64031
1689.0048,592.472,-0.64151
1689.0852,592.572,-0.64278
1689.1656,592.672,-0.64386
1689.246,592.772,-0.64464
1689.3264,592.872,-0.64513
1689.4068,592.972,-0.64542
1689.4866,593.072,-0.64588
1689.5676,593.172,-0.64681
1689.648,593.272,-0.6481
1689.729,593.372,-0.64949
1689.8094,593.472,-0.65079
1689.8898,593.572,-0.65188
1689.9702,593.672,-0.65271
1690.0506,593.772,-0.65347
1690.131,593.872,-0.6544
1690.2114,593.972,-0.65559
1690.2918,594.072,-0.65687
1690.3722,594.172,-0.65809
1690.4526,594.272,-0.65927
1690.533,594.372,-0.66052
1690.6134,594.472,-0.6618
1690.6938,594.572,-0.66292
1690.7742,594.672,-0.66376
1690.8546,594.772,-0.66451
1690.9344,594.872,-0.66544
1691.0148,594.972,-0.66664
1691.0952,595.072,-0.66793
1691.1756,595.172,-0.66913
1691.2554,595.272,-0.67032
1691.3358,595.372,-0.67158
1691.4168,595.472,-0.67288
1691.4972,595.572,-0.67397
1691.5776,595.672,-0.67471
1691.6574,595.772,-0.67545
1691.7378,595.872,-0.67665
1691.8182,595.972,-0.67832
1691.8986,596.072,-0.67997
1691.979,596.172,-0.68125
1692.0594,596.272,-0.68237
1692.1398,596.372,-0.68371
1692.2202,596.472,-0.68513
1692.3006,596.572,-0.686
1692.381,596.672,-0.68597
1692.4614,596.772,-0.68581
1692.5418,596.872,-0.68653
1692.6222,596.972,-0.68822
1692.7026,597.072,-0.69006
1692.783,597.172,-0.69144
1692.8634,597.272,-0.69252
1692.9438,597.372,-0.69363
1693.0242,597.472,-0.69486
1693.1046,597.572,-0.69607
1693.185,597.672,-0.6972
1693.2654,597.772,-0.6984
1693.3458,597.872,-0.69988
1693.4262,597.972,-0.70155
1693.5066,598.072,-0.70312
1693.587,598.172,-0.70438
1693.668,598.272,-0.70552
1693.7478,598.372,-0.70676
1693.8282,598.472,-0.70804
1693.9086,598.572,-0.70909
1693.989,598.672,-0.70981
1694.0694,598.772,-0.71058
1694.1498,598.872,-0.71188
1694.2302,598.972,-0.71359
1694.3106,599.072,-0.71519
1694.391,599.172,-0.7164
1694.4708,599.272,-0.71753
1694.5512,599.372,-0.71897
1694.6316,599.472,-0.72066
1694.712,599.572,-0.7222
1694.7924,599.672,-0.72339
1694.8728,599.772,-0.72455
1694.9526,599.872,-0.72601
1695.033,599.972,-0.7277
1695.1128,600.072,-0.72922
1695.1926,600.172,-0.73038
1695.273,600.272,-0.73153
1695.3528,600.372,-0.73307
1695.4332,600.472,-0.73481
1695.5136,600.572,-0.73619
1695.594,600.672,-0.73698
1695.6744,600.772,-0.73769
1695.7548,600.872,-0.73889
1695.8346,600.972,-0.74056
1695.915,601.072,-0.74232
