Repository: MaCFP/matl-db

### Experimental Conditions: TGA, DSC
A Netzsch F3 Jupiter using a DSC sample carrier with S-type thermocouples, and a Silicon Carbide furnace was used to conduct Simultaneous Thermal Analysis (TGA + DSC) experiments. Although tests were conducted simultaneously, TGA and DSC measurement data presented here are separated into two files, for consistency with other datasets.

* Heating Rate: 1, 10, or 50 K/min
* Temperature program
  - Initial Temperature: 303.15 K
  - Initial Isotherm: 20 minutes
  - Maximum Temperature: 873.15 K
  - Final Isotherm: None
* Sample mass: 2-6 mg
* Sample geometry: powdered

File: Non-charring/PMMA/Sandia/Sandia_TGA_Ar_50K_3.csv (part 2 of 4)
Time,Temperature,Mass
[s],[K],[mg]
1564.9284,450.744,-9.10E-02
1565.0256,450.844,-9.09E-02
1565.1228,450.944,-9.11E-02
1565.2194,451.044,-9.16E-02
1565.3166,451.144,-9.20E-02
1565.4144,451.244,-9.21E-02
1565.5122,451.344,-9.20E-02
1565.6094,451.444,-9.20E-02
1565.7066,451.544,-9.20E-02
1565.8038,451.644,-9.18E-02
1565.9016,451.744,-9.20E-02
1565.9982,451.844,-9.30E-02
1566.0948,451.944,-9.40E-02
1566.1914,452.044,-9.42E-02
1566.2886,452.144,-9.40E-02
1566.3858,452.244,-9.39E-02
1566.483,452.344,-9.40E-02
1566.5796,452.444,-9.41E-02
1566.6762,452.544,-9.40E-02
1566.7734,452.644,-9.38E-02
1566.8706,452.744,-9.39E-02
1566.9672,452.844,-9.46E-02
1567.0644,452.944,-9.57E-02
1567.1616,453.044,-9.62E-02
1567.2594,453.144,-9.61E-02
1567.3566,453.244,-9.59E-02
1567.4538,453.344,-9.60E-02
1567.5504,453.444,-9.60E-02
1567.6476,453.544,-9.61E-02
1567.7442,453.644,-9.59E-02
1567.8414,453.744,-9.58E-02
1567.9386,453.844,-9.63E-02
1568.0352,453.944,-9.74E-02
1568.1318,454.044,-9.82E-02
1568.229,454.144,-9.82E-02
1568.3256,454.244,-9.79E-02
1568.4222,454.344,-9.77E-02
1568.5182,454.444,-9.81E-02
1568.6148,454.544,-9.92E-02
1568.712,454.644,-0.10005
1568.8086,454.744,-0.10007
1568.9052,454.844,-0.10001
1569.0018,454.944,-0.10049
1569.0984,455.044,-0.10099
1569.1944,455.144,-0.10101
1569.291,455.244,-0.10098
1569.387,455.344,-0.10144
1569.4836,455.444,-0.10196
1569.5802,455.544,-0.10195
1569.6768,455.644,-0.10191
1569.7722,455.744,-0.10265
1569.8682,455.844,-0.10374
1569.9642,455.944,-0.10421
1570.0602,456.044,-0.10407
1570.1568,456.144,-0.10398
1570.2534,456.244,-0.10403
1570.3494,456.344,-0.1039
1570.4454,456.444,-0.10379
1570.5414,456.544,-0.10436
1570.6374,456.644,-0.10549
1570.7334,456.744,-0.10609
1570.8294,456.844,-0.10594
1570.926,456.944,-0.10616
1571.022,457.044,-0.10722
1571.1186,457.144,-0.1081
1571.2146,457.244,-0.10818
1571.31,457.344,-0.10799
1571.406,457.444,-0.108
1571.5014,457.544,-0.108
1571.5974,457.644,-0.1078
1571.6934,457.744,-0.10796
1571.7888,457.844,-0.10891
1571.8842,457.944,-0.10991
1571.9802,458.044,-0.11004
1572.0756,458.144,-0.10993
1572.171,458.244,-0.11061
1572.267,458.344,-0.11172
1572.3624,458.444,-0.11221
1572.4584,458.544,-0.11208
1572.5538,458.644,-0.11197
1572.6492,458.744,-0.11202
1572.744,458.844,-0.11192
1572.8394,458.944,-0.11179
1572.9342,459.044,-0.11228
1573.0296,459.144,-0.11338
1573.125,459.244,-0.1141
1573.2204,459.344,-0.11405
1573.3158,459.444,-0.11404
1573.4112,459.544,-0.11458
1573.5066,459.644,-0.11501
1573.6014,459.744,-0.1149
1573.6968,459.844,-0.11498
1573.7922,459.944,-0.11592
1573.8876,460.044,-0.11693
1573.9824,460.144,-0.11705
1574.0772,460.244,-0.11693
1574.172,460.344,-0.11762
1574.2668,460.444,-0.11872
1574.3622,460.544,-0.11921
1574.4576,460.644,-0.11908
1574.553,460.744,-0.11898
1574.6478,460.844,-0.11903
1574.7426,460.944,-0.11892
1574.838,461.044,-0.11878
1574.9334,461.144,-0.11928
1575.0282,461.244,-0.1204
1575.123,461.344,-0.12106
1575.2184,461.444,-0.12092
1575.3138,461.544,-0.12109
1575.4086,461.644,-0.12221
1575.504,461.744,-0.12301
1575.5988,461.844,-0.12252
1575.6942,461.944,-0.12199
1575.7884,462.044,-0.12272
1575.8826,462.144,-0.12386
1575.9774,462.244,-0.12417
1576.0722,462.344,-0.12399
1576.167,462.444,-0.12426
1576.2612,462.544,-0.12484
1576.356,462.644,-0.12505
1576.4502,462.744,-0.12495
1576.545,462.844,-0.12519
1576.6404,462.944,-0.12577
1576.7352,463.044,-0.12601
1576.8306,463.144,-0.12585
1576.9254,463.244,-0.12619
1577.0202,463.344,-0.12727
1577.1144,463.444,-0.12806
1577.2092,463.544,-0.12798
1577.3034,463.644,-0.12802
1577.397,463.744,-0.12894
1577.4912,463.844,-0.12994
1577.5854,463.944,-0.13012
1577.6796,464.044,-0.12998
1577.7738,464.144,-0.13033
1577.868,464.244,-0.1309
1577.9622,464.344,-0.13098
1578.0564,464.444,-0.13086
1578.1512,464.544,-0.13143
1578.2454,464.644,-0.13253
1578.3396,464.744,-0.13313
1578.4344,464.844,-0.13303
1578.5286,464.944,-0.13309
1578.6222,465.044,-0.13365
1578.7164,465.144,-0.13401
1578.81,465.244,-0.13386
1578.9042,465.344,-0.13403
1578.9978,465.444,-0.13507
1579.0914,465.544,-0.13597
1579.185,465.644,-0.13571
1579.2786,465.744,-0.13506
1579.3722,465.844,-0.13521
1579.4658,465.944,-0.13585
1579.5594,466.044,-0.13601
1579.653,466.144,-0.13587
1579.7472,466.244,-0.13639
1579.8408,466.344,-0.1375
1579.9344,466.444,-0.13809
1580.0292,466.544,-0.13794
1580.1234,466.644,-0.13815
1580.2164,466.744,-0.13917
1580.31,466.844,-0.14005
1580.4036,466.944,-0.1401
1580.4972,467.044,-0.14
1580.5902,467.144,-0.14041
1580.6838,467.244,-0.14095
1580.7774,467.344,-0.14103
1580.871,467.444,-0.14095
1580.9652,467.544,-0.1413
1581.0588,467.644,-0.14187
1581.1524,467.744,-0.14199
1581.246,467.844,-0.14185
1581.3396,467.944,-0.14232
1581.4332,468.044,-0.14342
1581.5268,468.144,-0.14408
1581.6204,468.244,-0.14395
1581.714,468.344,-0.14408
1581.8076,468.444,-0.14507
1581.9012,468.544,-0.14601
1581.9948,468.644,-0.14611
1582.0878,468.744,-0.14598
1582.1808,468.844,-0.14638
1582.2738,468.944,-0.14693
1582.3668,469.044,-0.14695
1582.4604,469.144,-0.14685
1582.5534,469.244,-0.14751
1582.6464,469.344,-0.14864
1582.7394,469.444,-0.14897
1582.833,469.544,-0.14834
1582.926,469.644,-0.14801
1583.019,469.744,-0.14854
1583.112,469.844,-0.14903
1583.205,469.944,-0.14892
1583.298,470.044,-0.14899
1583.391,470.144,-0.14988
1583.4834,470.244,-0.15089
1583.5764,470.344,-0.15113
1583.6688,470.444,-0.15098
1583.7618,470.544,-0.15126
1583.8554,470.644,-0.15184
1583.9478,470.744,-0.152
1584.0408,470.844,-0.15186
1584.1338,470.944,-0.15226
1584.2268,471.044,-0.15332
1584.3192,471.144,-0.15409
1584.4122,471.244,-0.15407
1584.5046,471.344,-0.15401
1584.5976,471.444,-0.15449
1584.6906,471.544,-0.15498
1584.7836,471.644,-0.15494
1584.8766,471.744,-0.1549
1584.9696,471.844,-0.15564
1585.0626,471.944,-0.15672
1585.1556,472.044,-0.15713
1585.248,472.144,-0.15698
1585.341,472.244,-0.15719
1585.4334,472.344,-0.15782
1585.5264,472.444,-0.15792
1585.6194,472.544,-0.15726
1585.7124,472.644,-0.15704
1585.8048,472.744,-0.15796
1585.8978,472.844,-0.15898
1585.9902,472.944,-0.15914
1586.0826,473.044,-0.15899
1586.175,473.144,-0.15933
1586.2668,473.244,-0.15989
1586.3592,473.344,-0.15999
1586.4516,473.444,-0.15986
1586.544,473.544,-0.16036
1586.6364,473.644,-0.16143
1586.7288,473.744,-0.16211
1586.8206,473.844,-0.16205
1586.913,473.944,-0.16203
1587.0054,474.044,-0.16253
1587.0978,474.144,-0.163
1587.1902,474.244,-0.16293
1587.282,474.344,-0.16292
1587.3744,474.444,-0.16369
1587.4662,474.544,-0.16474
1587.558,474.644,-0.16514
1587.6498,474.744,-0.165
1587.7416,474.844,-0.16515
1587.834,474.944,-0.16571
1587.9264,475.044,-0.16602
1588.0182,475.144,-0.16589
1588.11,475.244,-0.16606
1588.2024,475.344,-0.16698
1588.2942,475.444,-0.16796
1588.386,475.544,-0.16826
1588.4784,475.644,-0.16807
1588.5702,475.744,-0.16783
1588.662,475.844,-0.16786
1588.7544,475.944,-0.16835
1588.8468,476.044,-0.16893
1588.9392,476.144,-0.16884
1589.031,476.244,-0.16817
1589.1228,476.344,-0.1681
1589.2146,476.444,-0.16909
1589.3064,476.544,-0.17004
1589.3988,476.644,-0.17012
1589.4912,476.744,-0.16999
1589.583,476.844,-0.17038
1589.6748,476.944,-0.17093
1589.7672,477.044,-0.17097
1589.859,477.144,-0.17086
1589.9508,477.244,-0.17144
1590.0426,477.344,-0.17253
1590.1344,477.444,-0.17309
1590.2268,477.544,-0.17294
1590.3192,477.644,-0.17312
1590.4104,477.744,-0.17411
1590.5022,477.844,-0.17501
1590.5946,477.944,-0.17511
1590.6864,478.044,-0.17498
1590.7782,478.144,-0.17536
1590.87,478.244,-0.17591
1590.9618,478.344,-0.17598
1591.0536,478.444,-0.17586
1591.1454,478.544,-0.17637
1591.2372,478.644,-0.17744
1591.329,478.744,-0.17812
1591.4202,478.844,-0.17807
1591.5114,478.944,-0.17802
1591.6032,479.044,-0.17847
1591.695,479.144,-0.17898
1591.7862,479.244,-0.17911
1591.8774,479.344,-0.17902
1591.9686,479.444,-0.17901
1592.0604,479.544,-0.17904
1592.1522,479.644,-0.17889
1592.244,479.744,-0.17879
1592.3352,479.844,-0.17929
1592.4264,479.944,-0.18034
1592.5182,480.044,-0.18108
1592.61,480.144,-0.18107
1592.7012,480.244,-0.181
1592.7924,480.344,-0.18145
1592.8836,480.444,-0.18196
1592.9748,480.544,-0.18195
1593.0654,480.644,-0.18187
1593.1566,480.744,-0.18251
1593.2484,480.844,-0.18359
1593.3396,480.944,-0.18409
1593.4302,481.044,-0.18393
1593.5214,481.144,-0.18413
1593.6126,481.244,-0.18513
1593.7038,481.344,-0.18602
1593.7944,481.444,-0.18611
1593.8856,481.544,-0.18598
1593.9762,481.644,-0.18635
1594.0674,481.744,-0.1869
1594.1586,481.844,-0.18698
1594.2498,481.944,-0.18685
1594.341,482.044,-0.18733
1594.4316,482.144,-0.1884
1594.5222,482.244,-0.18907
1594.6134,482.344,-0.18897
1594.7046,482.444,-0.18902
1594.7952,482.544,-0.18991
1594.8858,482.644,-0.1909
1594.9764,482.744,-0.19114
1595.0676,482.844,-0.19098
1595.1582,482.944,-0.19123
1595.2488,483.044,-0.1918
1595.3394,483.144,-0.19201
1595.43,483.244,-0.19186
1595.5212,483.344,-0.19215
1595.6124,483.444,-0.19315
1595.7036,483.544,-0.19402
1595.7942,483.644,-0.19411
1595.8842,483.744,-0.19398
1595.9754,483.844,-0.19434
1596.0666,483.944,-0.19489
1596.1572,484.044,-0.19499
1596.2478,484.144,-0.19485
1596.3384,484.244,-0.19531
1596.4284,484.344,-0.19637
1596.519,484.444,-0.19707
1596.6102,484.544,-0.19698
1596.7008,484.644,-0.197
1596.7914,484.744,-0.19784
1596.882,484.844,-0.19886
1596.9732,484.944,-0.19922
1597.0644,485.044,-0.19907
1597.155,485.144,-0.19896
1597.2456,485.244,-0.199
1597.3356,485.344,-0.19897
1597.4262,485.444,-0.19889
1597.5168,485.544,-0.19907
1597.6068,485.644,-0.1996
1597.6974,485.744,-0.2
1597.7874,485.844,-0.19991
1597.878,485.944,-0.1999
1597.968,486.044,-0.20064
1598.0586,486.144,-0.20169
1598.1486,486.244,-0.20209
1598.2392,486.344,-0.20191
1598.3292,486.444,-0.20221
1598.4198,486.544,-0.20324
1598.5098,486.644,-0.20404
1598.5998,486.744,-0.20401
1598.6904,486.844,-0.20396
1598.7804,486.944,-0.20472
1598.8704,487.044,-0.20576
1598.961,487.144,-0.20619
1599.0516,487.244,-0.20607
1599.1422,487.344,-0.20603
1599.2322,487.444,-0.20642
1599.3228,487.544,-0.20724
1599.4128,487.644,-0.20829
1599.5028,487.744,-0.20901
1599.5928,487.844,-0.20907
1599.6828,487.944,-0.20897
1599.7728,488.044,-0.20934
1599.8628,488.144,-0.20988
1599.9534,488.244,-0.20999
1600.0434,488.344,-0.20985
1600.1334,488.444,-0.21026
1600.2234,488.544,-0.2113
1600.3134,488.644,-0.21206
1600.4034,488.744,-0.21202
1600.494,488.844,-0.21198
1600.584,488.944,-0.21269
1600.674,489.044,-0.21374
1600.764,489.144,-0.21444
1600.854,489.244,-0.2148
1600.944,489.344,-0.21525
1601.034,489.444,-0.21579
1601.124,489.544,-0.216
1601.2134,489.644,-0.21585
1601.3034,489.744,-0.21602
1601.3934,489.844,-0.21696
1601.4834,489.944,-0.2179
1601.5734,490.044,-0.21804
1601.6628,490.144,-0.21789
1601.7522,490.244,-0.21847
1601.8422,490.344,-0.21958
1601.9316,490.444,-0.22001
1602.0216,490.544,-0.21946
1602.1116,490.644,-0.21898
1602.2016,490.744,-0.2193
1602.291,490.844,-0.21994
1602.381,490.944,-0.22039
1602.4704,491.044,-0.2208
1602.5598,491.144,-0.22154
1602.6492,491.244,-0.22251
1602.7392,491.344,-0.2233
1602.8292,491.444,-0.22376
1602.9186,491.544,-0.22406
1603.0086,491.644,-0.22438
1603.098,491.744,-0.22498
1603.1868,491.844,-0.22597
1603.2762,491.944,-0.22687
1603.3656,492.044,-0.22708
1603.4556,492.144,-0.22695
1603.5456,492.244,-0.22724
1603.635,492.344,-0.22816
1603.7244,492.444,-0.22932
1603.8138,492.544,-0.23037
1603.9032,492.644,-0.23101
1603.992,492.744,-0.2311
1604.0814,492.844,-0.231
1604.1714,492.944,-0.23115
1604.2608,493.044,-0.23166
1604.3502,493.144,-0.23252
1604.439,493.244,-0.23348
1604.5278,493.344,-0.23416
1604.6166,493.444,-0.23452
1604.706,493.544,-0.23505
1604.7954,493.644,-0.23604
1604.8848,493.744,-0.23692
1604.9748,493.844,-0.23708
1605.0642,493.944,-0.23694
1605.1542,494.044,-0.23732
1605.2436,494.144,-0.23829
1605.333,494.244,-0.23938
1605.4218,494.344,-0.24032
1605.5112,494.444,-0.24109
1605.6006,494.544,-0.24169
1605.69,494.644,-0.24199
1605.7794,494.744,-0.24192
1605.8688,494.844,-0.24189
1605.9582,494.944,-0.24245
1606.047,495.044,-0.24345
1606.1358,495.144,-0.24428
1606.2246,495.244,-0.24472
1606.3134,495.344,-0.24506
1606.4028,495.444,-0.24551
1606.4922,495.544,-0.24597
1606.5816,495.644,-0.24633
1606.671,495.744,-0.24679
1606.7598,495.844,-0.24757
1606.8486,495.944,-0.24853
1606.938,496.044,-0.24926
1607.0274,496.144,-0.24968
1607.1174,496.244,-0.25009
1607.2062,496.344,-0.25064
1607.295,496.444,-0.25099
1607.3838,496.544,-0.25092
1607.472,496.644,-0.25089
1607.5608,496.744,-0.2515
1607.6496,496.844,-0.25252
1607.7384,496.944,-0.25324
1607.8272,497.044,-0.25357
1607.916,497.144,-0.25416
1608.0048,497.244,-0.25524
1608.0936,497.344,-0.25599
1608.1824,497.444,-0.2557
1608.2718,497.544,-0.25508
1608.36,497.644,-0.25515
1608.4488,497.744,-0.25575
1608.537,497.844,-0.25603
1608.6258,497.944,-0.25588
1608.7152,498.044,-0.2561
1608.804,498.144,-0.25707
1608.8934,498.244,-0.25796
1608.9816,498.344,-0.25805
1609.0704,498.444,-0.25792
1609.1586,498.544,-0.25849
1609.2474,498.644,-0.25954
1609.3356,498.744,-0.26013
1609.4238,498.844,-0.26005
1609.5126,498.944,-0.26003
1609.6008,499.044,-0.2605
1609.689,499.144,-0.26097
1609.7772,499.244,-0.26095
1609.866,499.344,-0.26088
1609.9542,499.444,-0.26146
1610.043,499.544,-0.2625
1610.1312,499.644,-0.26312
1610.2194,499.744,-0.26305
1610.3076,499.844,-0.26302
1610.3958,499.944,-0.26348
1610.4846,500.044,-0.26396
1610.5728,500.144,-0.26394
1610.6604,500.244,-0.26385
1610.7486,500.344,-0.26446
1610.8368,500.444,-0.26555
1610.9256,500.544,-0.26601
1611.0138,500.644,-0.26549
1611.1014,500.744,-0.265
1611.1896,500.844,-0.26532
1611.2772,500.944,-0.26591
1611.3654,501.044,-0.26601
1611.4536,501.144,-0.26588
1611.5424,501.244,-0.26632
1611.6306,501.344,-0.26733
1611.7188,501.444,-0.26811
1611.8076,501.544,-0.26821
1611.8958,501.644,-0.26801
1611.984,501.744,-0.26793
1612.0722,501.844,-0.26797
1612.161,501.944,-0.26805
1612.2492,502.044,-0.26806
1612.338,502.144,-0.26791
1612.4262,502.244,-0.26776
1612.515,502.344,-0.26811
1612.6032,502.444,-0.2691
1612.6914,502.544,-0.26996
1612.7796,502.644,-0.27002
1612.8684,502.744,-0.2699
1612.956,502.844,-0.2705
1613.0442,502.944,-0.27158
1613.1318,503.044,-0.27203
1613.22,503.144,-0.27155
1613.3082,503.244,-0.27097
1613.3958,503.344,-0.27089
1613.484,503.444,-0.271
1613.5716,503.544,-0.27088
1613.6598,503.644,-0.27084
1613.748,503.744,-0.27142
1613.8362,503.844,-0.27244
1613.9244,503.944,-0.2731
1614.012,504.044,-0.27307
1614.0996,504.144,-0.273
1614.1872,504.244,-0.2734
1614.2748,504.344,-0.27392
1614.363,504.444,-0.27402
1614.4506,504.544,-0.27392
1614.5382,504.644,-0.27419
1614.6258,504.744,-0.27479
1614.714,504.844,-0.27497
1614.8016,504.944,-0.2744
1614.8892,505.044,-0.27399
1614.9768,505.144,-0.27458
1615.0644,505.244,-0.27566
1615.152,505.344,-0.27625
1615.2396,505.444,-0.27618
1615.3272,505.544,-0.27593
1615.4154,505.644,-0.27583
1615.503,505.744,-0.27601
1615.5906,505.844,-0.27649
1615.6782,505.944,-0.27694
1615.7664,506.044,-0.27703
1615.854,506.144,-0.27695
1615.9416,506.244,-0.27716
1616.0292,506.344,-0.27767
1616.1168,506.444,-0.27804
1616.2044,506.544,-0.27802
1616.2914,506.644,-0.27799
1616.379,506.744,-0.27829
1616.4666,506.844,-0.2788
1616.5536,506.944,-0.27925
1616.6406,507.044,-0.27933
1616.7282,507.144,-0.2787
1616.8158,507.244,-0.27757
1616.9034,507.344,-0.277
1616.991,507.444,-0.27769
1617.0786,507.544,-0.2788
1617.1662,507.644,-0.27927
1617.2532,507.744,-0.27913
1617.3402,507.844,-0.27893
1617.4272,507.944,-0.27893
1617.5142,508.044,-0.27901
1617.6012,508.144,-0.27907
1617.6882,508.244,-0.27902
1617.7758,508.344,-0.27883
1617.8628,508.444,-0.27883
1617.9498,508.544,-0.27943
1618.0374,508.644,-0.28042
1618.1244,508.744,-0.28113
1618.2114,508.844,-0.28121
1618.299,508.944,-0.281
1618.3866,509.044,-0.28086
1618.4736,509.144,-0.28092
1618.5612,509.244,-0.28128
1618.6482,509.344,-0.28177
1618.7358,509.444,-0.2821
1618.8234,509.544,-0.28214
1618.9104,509.644,-0.28197
1618.998,509.744,-0.28178
1619.0856,509.844,-0.28192
1619.1732,509.944,-0.28269
1619.2602,510.044,-0.28368
1619.3478,510.144,-0.28419
1619.4348,510.244,-0.28414
1619.5212,510.344,-0.28397
1619.6082,510.444,-0.28395
1619.6952,510.544,-0.284
1619.7822,510.644,-0.284
1619.8692,510.744,-0.28399
1619.9568,510.844,-0.28403
1620.0444,510.944,-0.28405
1620.1314,511.044,-0.28394
1620.219,511.144,-0.28378
1620.306,511.244,-0.28404
1620.393,511.344,-0.28492
1620.48,511.444,-0.28586
1620.567,511.544,-0.2862
1620.654,511.644,-0.28607
1620.741,511.744,-0.286
1620.8274,511.844,-0.28606
1620.9144,511.944,-0.28596
1621.0008,512.044,-0.28551
1621.0872,512.144,-0.28505
1621.1742,512.244,-0.28488
1621.2612,512.344,-0.28495
1621.3482,512.444,-0.28504
1621.4352,512.544,-0.28505
1621.5216,512.644,-0.28497
1621.6086,512.744,-0.28489
1621.695,512.844,-0.28498
1621.7814,512.944,-0.2854
1621.8684,513.044,-0.28588
1621.9554,513.144,-0.2861
1622.0424,513.244,-0.28605
1622.13,513.344,-0.28599
1622.2164,513.444,-0.28601
1622.3034,513.544,-0.286
1622.3904,513.644,-0.28591
1622.4774,513.744,-0.28594
1622.5638,513.844,-0.28629
1622.6508,513.944,-0.28679
1622.7372,514.044,-0.28708
1622.8236,514.144,-0.28708
1622.91,514.244,-0.28699
1622.9964,514.344,-0.28697
1623.0828,514.444,-0.287
1623.1692,514.544,-0.28701
1623.2556,514.644,-0.28701
1623.342,514.744,-0.28699
1623.4284,514.844,-0.28698
1623.5154,514.944,-0.28701
1623.6018,515.044,-0.28705
1623.6888,515.144,-0.28702
1623.7746,515.244,-0.28684
1623.861,515.344,-0.28683
1623.9474,515.444,-0.28739
1624.0338,515.544,-0.28837
1624.1202,515.644,-0.28913
1624.2072,515.744,-0.28929
1624.2936,515.844,-0.28903
1624.38,515.944,-0.28858
1624.4664,516.044,-0.28814
1624.5528,516.144,-0.28786
1624.6392,516.244,-0.28784
1624.7256,516.344,-0.28811
1624.812,516.444,-0.28859
1624.8984,516.544,-0.289
1624.9848,516.644,-0.2891
1625.0706,516.744,-0.28903
1625.157,516.844,-0.28897
1625.2434,516.944,-0.28898
1625.3298,517.044,-0.28901
1625.4168,517.144,-0.28904
1625.5032,517.244,-0.289
1625.5896,517.344,-0.2889
1625.676,517.444,-0.28894
1625.7624,517.544,-0.28929
1625.8494,517.644,-0.28979
1625.9358,517.744,-0.29007
1626.0222,517.844,-0.29005
1626.108,517.944,-0.29
1626.1944,518.044,-0.2901
1626.2808,518.144,-0.29006
1626.3672,518.244,-0.28963
1626.4536,518.344,-0.28911
1626.54,518.444,-0.28908
1626.6264,518.544,-0.28958
1626.7128,518.644,-0.29005
1626.7986,518.744,-0.29012
1626.8838,518.844,-0.29002
1626.9702,518.944,-0.28998
1627.0566,519.044,-0.29001
1627.143,519.144,-0.28996
1627.2288,519.244,-0.2899
1627.3152,519.344,-0.29005
1627.401,519.444,-0.2905
1627.4874,519.544,-0.29095
1627.5732,519.644,-0.29112
1627.6596,519.744,-0.29105
1627.7454,519.844,-0.29096
1627.8312,519.944,-0.29094
1627.9176,520.044,-0.29103
1628.0034,520.144,-0.29116
1628.0898,520.244,-0.29105
1628.1756,520.344,-0.29048
1628.2614,520.444,-0.28999
1628.3472,520.544,-0.29031
1628.433,520.644,-0.29131
1628.5182,520.744,-0.29211
1628.6046,520.844,-0.29222
1628.6904,520.944,-0.29202
1628.7762,521.044,-0.29193
1628.862,521.144,-0.29197
1628.9478,521.244,-0.29202
1629.0336,521.344,-0.29202
1629.1188,521.444,-0.29199
1629.204,521.544,-0.29197
1629.2898,521.644,-0.29199
1629.3756,521.744,-0.29208
1629.4614,521.844,-0.29209
1629.5472,521.944,-0.29179
1629.6324,522.044,-0.2913
1629.7176,522.144,-0.29096
1629.8034,522.244,-0.29096
1629.8886,522.344,-0.29101
1629.9744,522.444,-0.29087
1630.0602,522.544,-0.29084
1630.1454,522.644,-0.29138
1630.2312,522.744,-0.29236
1630.317,522.844,-0.29309
1630.4022,522.944,-0.2932
1630.4874,523.044,-0.29302
1630.5726,523.144,-0.29296
1630.6578,523.244,-0.293
1630.7436,523.344,-0.29297
1630.8294,523.444,-0.29292
1630.9152,523.544,-0.29304
1631.0004,523.644,-0.29345
1631.0862,523.744,-0.29393
1631.1714,523.844,-0.29426
1631.2572,523.944,-0.29422
1631.3424,524.044,-0.29363
1631.4282,524.144,-0.29268
1631.514,524.244,-0.29191
1631.5992,524.344,-0.2917
1631.6844,524.444,-0.29193
1631.7702,524.544,-0.29238
1631.856,524.644,-0.29284
1631.9418,524.744,-0.29308
1632.027,524.844,-0.29307
1632.1128,524.944,-0.29299
1632.198,525.044,-0.29296
1632.2838,525.144,-0.29299
1632.3696,525.244,-0.29305
1632.4554,525.344,-0.29305
1632.5406,525.444,-0.29291
1632.6258,525.544,-0.29278
1632.711,525.644,-0.29308
1632.7962,525.744,-0.29396
1632.8814,525.844,-0.29487
1632.9672,525.944,-0.29521
1633.053,526.044,-0.29509
1633.1382,526.144,-0.29497
1633.2234,526.244,-0.29499
1633.3086,526.344,-0.295
1633.3944,526.444,-0.29492
1633.4796,526.544,-0.29495
1633.5654,526.644,-0.2953
1633.6506,526.744,-0.29579
1633.7364,526.844,-0.29608
1633.8216,526.944,-0.29608
1633.9068,527.044,-0.296
1633.992,527.144,-0.296
1634.0766,527.244,-0.29601
1634.1618,527.344,-0.29594
1634.2476,527.444,-0.2959
1634.3328,527.544,-0.29613
1634.418,527.644,-0.29661
1634.5032,527.744,-0.29701
1634.5884,527.844,-0.2971
1634.6736,527.944,-0.29702
1634.7588,528.044,-0.29699
1634.8434,528.144,-0.29701
1634.9286,528.244,-0.29698
1635.0138,528.344,-0.29692
1635.0996,528.444,-0.297
1635.1848,528.544,-0.29736
1635.27,528.644,-0.29784
1635.3552,528.744,-0.29822
1635.4404,528.844,-0.29827
1635.5256,528.944,-0.29778
1635.6108,529.044,-0.29684
1635.696,529.144,-0.29602
1635.7812,529.244,-0.29582
1635.8664,529.344,-0.29595
1635.9516,529.444,-0.296
1636.0362,529.544,-0.29593
1636.1208,529.644,-0.29607
1636.206,529.744,-0.29651
1636.2906,529.844,-0.29697
1636.3752,529.944,-0.29713
1636.4604,530.044,-0.29706
1636.5456,530.144,-0.29693
1636.6308,530.244,-0.29688
1636.716,530.344,-0.29706
1636.8006,530.444,-0.29749
1636.8858,530.544,-0.29794
1636.9704,530.644,-0.29817
1637.0556,530.744,-0.29812
1637.1408,530.844,-0.29783
1637.2254,530.944,-0.29739
1637.3106,531.044,-0.29695
1637.3952,531.144,-0.29671
1637.4798,531.244,-0.29688
1637.5644,531.344,-0.29762
1637.649,531.444,-0.29857
1637.7336,531.544,-0.29915
1637.8182,531.644,-0.29916
1637.9034,531.744,-0.299
1637.988,531.844,-0.29897
1638.0726,531.944,-0.299
1638.1572,532.044,-0.29895
1638.2418,532.144,-0.2989
1638.3258,532.244,-0.2991
1638.4104,532.344,-0.29957
1638.495,532.444,-0.29998
1638.5796,532.544,-0.30008
1638.6642,532.644,-0.30001
1638.7488,532.744,-0.30004
1638.8334,532.844,-0.30011
1638.918,532.944,-0.29992
1639.0026,533.044,-0.29939
1639.0872,533.144,-0.29901
1639.1718,533.244,-0.29922
1639.2564,533.344,-0.29976
1639.341,533.444,-0.30012
1639.4256,533.544,-0.30013
1639.5102,533.644,-0.29998
1639.5942,533.744,-0.29987
1639.6788,533.844,-0.29994
1639.7634,533.944,-0.30029
1639.848,534.044,-0.30076
1639.9326,534.144,-0.30109
1640.0172,534.244,-0.30114
1640.1018,534.344,-0.301
1640.1858,534.444,-0.3008
1640.2704,534.544,-0.30085
1640.355,534.644,-0.30147
1640.4396,534.744,-0.30243
1640.5236,534.844,-0.30314
1640.6082,534.944,-0.30329
1640.6928,535.044,-0.30304
1640.7774,535.144,-0.30258
1640.862,535.244,-0.30213
1640.946,535.344,-0.30192
1641.0306,535.444,-0.30194
1641.1146,535.544,-0.30201
1641.1992,535.644,-0.30201
1641.2838,535.744,-0.302
1641.3684,535.844,-0.30203
1641.453,535.944,-0.30205
1641.5376,536.044,-0.30192
1641.6216,536.144,-0.30179
1641.7056,536.244,-0.30204
1641.7896,536.344,-0.30287
1641.8736,536.444,-0.30379
1641.9576,536.544,-0.30423
1642.0422,536.644,-0.30416
1642.1262,536.744,-0.30393
1642.2102,536.844,-0.30382
1642.2942,536.944,-0.30398
1642.3788,537.044,-0.30446
1642.4634,537.144,-0.30493
1642.5474,537.244,-0.30492
1642.6314,537.344,-0.30444
1642.716,537.444,-0.30391
1642.8006,537.544,-0.30367
1642.8852,537.644,-0.3039
1642.9692,537.744,-0.30468
1643.0532,537.844,-0.30562
1643.1378,537.944,-0.30616
1643.2224,538.044,-0.30615
1643.307,538.144,-0.30599
1643.391,538.244,-0.30596
1643.475,538.344,-0.30599
1643.559,538.444,-0.30599
1643.6436,538.544,-0.30597
1643.7282,538.644,-0.30604
1643.8122,538.744,-0.30616
1643.8956,538.844,-0.30602
1643.9796,538.944,-0.30544
1644.0636,539.044,-0.30498
1644.1476,539.144,-0.30532
1644.2316,539.244,-0.30632
1644.3162,539.344,-0.30709
1644.4008,539.444,-0.30713
1644.4848,539.544,-0.30699
1644.5688,539.644,-0.30724
1644.6528,539.744,-0.30775
1644.7368,539.844,-0.30811
1644.8214,539.944,-0.30815
1644.9054,540.044,-0.30799
1644.9894,540.144,-0.30779
1645.0728,540.244,-0.30786
1645.1568,540.344,-0.3085
1645.2408,540.444,-0.30945
1645.3248,540.544,-0.31015
1645.4088,540.644,-0.31029
1645.4922,540.744,-0.31004
1645.5762,540.844,-0.30959
1645.6602,540.944,-0.30915
1645.7436,541.044,-0.30891
1645.827,541.144,-0.30892
1645.9104,541.244,-0.30901
1645.9944,541.344,-0.30908
1646.0784,541.444,-0.30904
1646.1618,541.544,-0.30885
1646.2458,541.644,-0.30879
1646.3298,541.744,-0.30924
1646.4132,541.844,-0.31019
1646.4972,541.944,-0.31098
1646.5806,542.044,-0.31111
1646.664,542.144,-0.31098
1646.748,542.244,-0.31119
1646.832,542.344,-0.31172
1646.916,542.444,-0.31201
1646.9994,542.544,-0.31186
1647.0828,542.644,-0.3119
1647.1668,542.744,-0.31272
1647.2502,542.844,-0.31374
1647.3342,542.944,-0.3139
1647.4176,543.044,-0.31301
1647.501,543.144,-0.31199
1647.5844,543.244,-0.31164
1647.6678,543.344,-0.31184
1647.7512,543.444,-0.31228
1647.8346,543.544,-0.31274
1647.9186,543.644,-0.31305
1648.002,543.744,-0.31314
1648.0854,543.844,-0.31303
1648.1688,543.944,-0.31283
1648.2522,544.044,-0.3128
1648.3362,544.144,-0.3133
1648.4196,544.244,-0.31424
1648.5036,544.344,-0.31502
1648.587,544.444,-0.3152
1648.6704,544.544,-0.31505
1648.7538,544.644,-0.31498
1648.8378,544.744,-0.31502
1648.9212,544.844,-0.31496
1649.0052,544.944,-0.3148
1649.0886,545.044,-0.31493
1649.1726,545.144,-0.3157
1649.2566,545.244,-0.31666
1649.3406,545.344,-0.31713
1649.424,545.444,-0.31705
1649.5068,545.544,-0.31701
1649.5908,545.644,-0.31741
1649.6748,545.744,-0.31791
1649.7582,545.844,-0.31806
1649.8416,545.944,-0.31797
1649.925,546.044,-0.31808
1650.009,546.144,-0.31852
1650.0924,546.244,-0.31897
1650.1758,546.344,-0.31911
1650.2598,546.444,-0.31904
1650.3432,546.544,-0.31899
1650.4272,546.644,-0.31901
1650.5106,546.744,-0.31899
1650.594,546.844,-0.3189
1650.6774,546.944,-0.31894
1650.7614,547.044,-0.31929
1650.8448,547.144,-0.31979
1650.9288,547.244,-0.32004
1651.0122,547.344,-0.31997
1651.095,547.444,-0.31999
1651.1784,547.544,-0.32039
1651.2618,547.644,-0.32088
1651.3452,547.744,-0.321
1651.4286,547.844,-0.32086
1651.512,547.944,-0.32108
1651.5954,548.044,-0.32194
1651.6788,548.144,-0.32285
1651.7616,548.244,-0.32314
1651.8444,548.344,-0.32301
1651.9278,548.444,-0.32309
1652.0112,548.544,-0.32357
1652.0946,548.644,-0.32399
1652.1774,548.744,-0.32395
1652.2608,548.844,-0.32387
1652.3436,548.944,-0.32436
1652.4276,549.044,-0.32533
1652.511,549.144,-0.32605
1652.5944,549.244,-0.32611
1652.6772,549.344,-0.32598
1652.7606,549.444,-0.32625
1652.844,549.544,-0.32677
1652.9268,549.644,-0.32702
1653.0102,549.744,-0.32689
1653.093,549.844,-0.32696
1653.1764,549.944,-0.32771
1653.2598,550.044,-0.32868
1653.3426,550.144,-0.32914
1653.4254,550.244,-0.32906
1653.5088,550.344,-0.32902
1653.5916,550.444,-0.3294
1653.675,550.544,-0.3299
1653.7584,550.644,-0.33011
1653.8418,550.744,-0.33006
1653.9252,550.844,-0.32999
1654.008,550.944,-0.33003
1654.0908,551.044,-0.33001
1654.1736,551.144,-0.32984
1654.257,551.244,-0.32982
1654.3404,551.344,-0.33035
1654.4238,551.444,-0.33131
1654.5072,551.544,-0.33204
1654.5906,551.644,-0.3321
1654.6734,551.744,-0.33198
1654.7568,551.844,-0.33223
1654.8396,551.944,-0.33275
1654.923,552.044,-0.33302
1655.0058,552.144,-0.3329
1655.0886,552.244,-0.33295
1655.172,552.344,-0.33366
1655.2548,552.444,-0.33463
1655.3376,552.544,-0.33513
1655.4204,552.644,-0.33506
1655.5032,552.744,-0.33501
1655.586,552.844,-0.33539
1655.6688,552.944,-0.33588
1655.7516,553.044,-0.33605
1655.8344,553.144,-0.33596
1655.9172,553.244,-0.33606
1656.0006,553.344,-0.33653
1656.0834,553.444,-0.33696
1656.1662,553.544,-0.33697
1656.249,553.644,-0.33686
1656.3318,553.744,-0.33724
1656.4146,553.844,-0.33818
1656.4974,553.944,-0.33899
1656.5802,554.044,-0.33912
1656.6636,554.144,-0.33898
1656.7464,554.244,-0.33917
1656.8298,554.344,-0.33969
1656.9126,554.444,-0.34002
1656.9948,554.544,-0.33991
1657.0776,554.644,-0.3399
1657.1604,554.744,-0.34054
1657.2432,554.844,-0.34153
1657.326,554.944,-0.34208
1657.4082,555.044,-0.34198
1657.491,555.144,-0.34196
1657.5738,555.244,-0.34265
1657.656,555.344,-0.34363
1657.7388,555.444,-0.34415
1657.8216,555.544,-0.3441
1657.905,555.644,-0.344
1657.9878,555.744,-0.34428
1658.0706,555.844,-0.3448
1658.1534,555.944,-0.34534
1658.2356,556.044,-0.34577
1658.3184,556.144,-0.34605
1658.4012,556.244,-0.34615
1658.484,556.344,-0.34605
1658.5668,556.444,-0.34576
1658.649,556.544,-0.34569
1658.7318,556.644,-0.34638
1658.8146,556.744,-0.34777
1658.8968,556.844,-0.34897
1658.9796,556.944,-0.34928
1659.0624,557.044,-0.34908
1659.1446,557.144,-0.34902
1659.2274,557.244,-0.34938
1659.3096,557.344,-0.3501
1659.3924,557.444,-0.35103
1659.4752,557.544,-0.35184
1659.5574,557.644,-0.35219
1659.6396,557.744,-0.35214
1659.7218,557.844,-0.35195
1659.804,557.944,-0.35186
1659.8868,558.044,-0.35196
1659.969,558.144,-0.35232
1660.0518,558.244,-0.35278
1660.1346,558.344,-0.35311
1660.2168,558.444,-0.35336
1660.2996,558.544,-0.35399
1660.3818,558.644,-0.35528
1660.4646,558.744,-0.35662
1660.5468,558.844,-0.35722
1660.6296,558.944,-0.35712
1660.7124,559.044,-0.35701
1660.7952,559.144,-0.35734
1660.878,559.244,-0.35787
1660.9608,559.344,-0.35828
1661.043,559.444,-0.35864
1661.1258,559.544,-0.35922
1661.2086,559.644,-0.36007
1661.2914,559.744,-0.36092
1661.3742,559.844,-0.36153
1661.4564,559.944,-0.36188
1661.5392,560.044,-0.36207
1661.6214,560.144,-0.36212
1661.7042,560.244,-0.36199
1661.7864,560.344,-0.36173
1661.8686,560.444,-0.36179
1661.9514,560.544,-0.36262
1662.0336,560.644,-0.364
1662.1164,560.744,-0.36518
1662.1992,560.844,-0.36573
1662.282,560.944,-0.36596
1662.3648,561.044,-0.36621
1662.447,561.144,-0.36663
1662.5298,561.244,-0.36724
1662.612,561.344,-0.36803
1662.6942,561.444,-0.36893
1662.7764,561.544,-0.36988
1662.8592,561.644,-0.3707
1662.9414,561.744,-0.37121
1663.0242,561.844,-0.37153
1663.107,561.944,-0.37206
1663.1892,562.044,-0.373
1663.2708,562.144,-0.37385
1663.3536,562.244,-0.37402
1663.4358,562.344,-0.37382
1663.518,562.444,-0.37417
1663.6008,562.544,-0.37542
1663.683,562.644,-0.37679
1663.7652,562.744,-0.37746
1663.8474,562.844,-0.37771
1663.9296,562.944,-0.37829
1664.0118,563.044,-0.37931
1664.0946,563.144,-0.37999
1664.1768,563.244,-0.37972
1664.2596,563.344,-0.37912
1664.3418,563.444,-0.37914
1664.4246,563.544,-0.37997
1664.5068,563.644,-0.38109
1664.5896,563.744,-0.38205
1664.6724,563.844,-0.38279
1664.7546,563.944,-0.38334
1664.8368,564.044,-0.38375
1664.919,564.144,-0.38407
1665.0012,564.244,-0.38441
1665.084,564.344,-0.38488
1665.1662,564.444,-0.38559
1665.2484,564.544,-0.38646
1665.3306,564.644,-0.3873
1665.4134,564.744,-0.38808
1665.4956,564.844,-0.38895
1665.5772,564.944,-0.38996
1665.6594,565.044,-0.3908
1665.7416,565.144,-0.39101
1665.8244,565.244,-0.39082
1665.9066,565.344,-0.39105
1665.9888,565.444,-0.39221
1666.0704,565.544,-0.39361
1666.1526,565.644,-0.39443
1666.2348,565.744,-0.39472
1666.317,565.844,-0.39512
1666.3992,565.944,-0.39596
1666.4814,566.044,-0.39684
1666.5642,566.144,-0.39736
1666.6464,566.244,-0.39769
1666.7286,566.344,-0.39825
1666.8108,566.444,-0.39914
1666.893,566.544,-0.39995
1666.9752,566.644,-0.40034
1667.0574,566.744,-0.40067
1667.1396,566.844,-0.40147
1667.2212,566.944,-0.40255
1667.3034,567.044,-0.40299
1667.3862,567.144,-0.40223
1667.4684,567.244,-0.4012
1667.5506,567.344,-0.40109
1667.6328,567.444,-0.402
1667.715,567.544,-0.40321
1667.7966,567.644,-0.40418
1667.8788,567.744,-0.40487
1667.961,567.844,-0.40529
1668.0432,567.944,-0.40564
1668.1254,568.044,-0.40621
1668.207,568.144,-0.40707
1668.2892,568.244,-0.40791
1668.3714,568.344,-0.40847
1668.4536,568.444,-0.40882
1668.5358,568.544,-0.40915
1668.618,568.644,-0.40956
1668.7002,568.744,-0.41
1668.7824,568.844,-0.41044
1668.864,568.944,-0.41085
1668.9456,569.044,-0.41117
1669.0272,569.144,-0.41152
1669.1094,569.244,-0.41208
1669.191,569.344,-0.41293
1669.2726,569.444,-0.41377
1669.3542,569.544,-0.41431
1669.4358,569.644,-0.41464
1669.518,569.744,-0.41514
1669.5996,569.844,-0.41597
1669.6818,569.944,-0.41684
1669.7634,570.044,-0.41742
1669.845,570.144,-0.41778
1669.9266,570.244,-0.41812
1670.0088,570.344,-0.41855
1670.0904,570.444,-0.41896
1670.172,570.544,-0.41927
1670.2542,570.644,-0.41965
1670.3364,570.744,-0.42037
1670.4186,570.844,-0.42132
1670.5008,570.944,-0.422
1670.5824,571.044,-0.42206
1670.664,571.144,-0.42195
1670.7456,571.244,-0.42225
1670.8278,571.344,-0.42308
1670.9094,571.444,-0.42412
1670.991,571.544,-0.42508
1671.0732,571.644,-0.42582
1671.1548,571.744,-0.42626
1671.2364,571.844,-0.42658
1671.3186,571.944,-0.42717
1671.4008,572.044,-0.42812
1671.483,572.144,-0.42891
1671.5652,572.244,-0.42907
1671.6474,572.344,-0.42893
1671.729,572.444,-0.42917
1671.8112,572.544,-0.43
1671.8928,572.644,-0.43093
1671.975,572.744,-0.43154
1672.0572,572.844,-0.43187
1672.1394,572.944,-0.43213
1672.221,573.044,-0.43249
1672.3032,573.144,-0.43303
1672.3854,573.244,-0.43377
1672.4676,573.344,-0.43465
1672.5492,573.444,-0.43552
1672.6314,573.544,-0.43635
1672.7136,573.644,-0.43712
1672.7958,573.744,-0.43777
1672.8774,573.844,-0.43803
1672.9596,573.944,-0.4377
1673.0412,574.044,-0.43715
1673.1228,574.144,-0.43706
1673.2044,574.244,-0.43775
1673.2866,574.344,-0.43882
1673.3688,574.444,-0.43984
1673.4504,574.544,-0.44065
1673.532,574.644,-0.44117
1673.6142,574.744,-0.44151
1673.6964,574.844,-0.44197
1673.778,574.944,-0.44276
1673.8602,575.044,-0.44364
1673.9418,575.144,-0.44427
1674.0234,575.244,-0.44462
1674.105,575.344,-0.44503
1674.1866,575.444,-0.44573
1674.2682,575.544,-0.44663
1674.3504,575.644,-0.44759
1674.432,575.744,-0.44845
1674.5136,575.844,-0.44908
1674.5952,575.944,-0.44944
1674.6768,576.044,-0.44984
1674.7584,576.144,-0.45055
1674.8406,576.244,-0.45145
1674.9228,576.344,-0.45215
1675.0044,576.444,-0.45253
1675.086,576.544,-0.45291
1675.1676,576.644,-0.45359
1675.2492,576.744,-0.45448
1675.3308,576.844,-0.45528
1675.4124,576.944,-0.4558
1675.494,577.044,-0.456
1675.5756,577.144,-0.4559
1675.6572,577.244,-0.45586
1675.7394,577.344,-0.45629
1675.821,577.444,-0.45717
1675.9026,577.544,-0.45802
1675.9842,577.644,-0.45849
1676.0658,577.744,-0.45882
1676.1474,577.844,-0.45935
1676.229,577.944,-0.46018
1676.3112,578.044,-0.46113
1676.3928,578.144,-0.46206
1676.4744,578.244,-0.46282
1676.5566,578.344,-0.46329
1676.6382,578.444,-0.46363
1676.7204,578.544,-0.46417
1676.8026,578.644,-0.46503
1676.8842,578.744,-0.46587
1676.9658,578.844,-0.46639
1677.0474,578.944,-0.46673
1677.1296,579.044,-0.46721
1677.2112,579.144,-0.46799
1677.2934,579.244,-0.46892
1677.375,579.344,-0.46986
1677.456,579.444,-0.47067
1677.5376,579.544,-0.47122
1677.6198,579.644,-0.47158
1677.7014,579.744,-0.47201
1677.783,579.844,-0.4727
1677.864,579.944,-0.47358
1677.9456,580.044,-0.47453
1678.0266,580.144,-0.47539
1678.1082,580.244,-0.47605
1678.1904,580.344,-0.47646
1678.272,580.444,-0.47683
1678.3542,580.544,-0.47741
1678.4358,580.644,-0.47824
1678.5174,580.744,-0.47922
1678.599,580.844,-0.48019
1678.6806,580.944,-0.4809
1678.7622,581.044,-0.48112
1678.8438,581.144,-0.48104
1678.9254,581.244,-0.48102
1679.007,581.344,-0.48131
1679.0886,581.444,-0.4819
1679.1702,581.544,-0.48273
1679.2518,581.644,-0.48359
1679.3334,581.744,-0.48421
1679.4144,581.844,-0.48458
1679.496,581.944,-0.48498
1679.5776,582.044,-0.48565
1679.6598,582.144,-0.48654
1679.7414,582.244,-0.48747
1679.823,582.344,-0.48833
1679.904,582.444,-0.48903
1679.9856,582.544,-0.48952
1680.0672,582.644,-0.48987
1680.1488,582.744,-0.49019
1680.2304,582.844,-0.49056
1680.312,582.944,-0.49109
1680.393,583.044,-0.49183
1680.4746,583.144,-0.49271
1680.5568,583.244,-0.49365
1680.6384,583.344,-0.4945
1680.72,583.444,-0.49512
1680.8016,583.544,-0.4955
1680.8832,583.644,-0.49589
1680.9642,583.744,-0.49655
1681.0458,583.844,-0.49741
1681.1274,583.944,-0.49827
1681.209,584.044,-0.49906
1681.2906,584.144,-0.49989
1681.3722,584.244,-0.50087
1681.4538,584.344,-0.50172
1681.5354,584.444,-0.50207
1681.6164,584.544,-0.50197
1681.698,584.644,-0.50199
1681.7796,584.744,-0.50257
1681.8606,584.844,-0.50352
1681.9416,584.944,-0.50447
1682.0232,585.044,-0.50529
1682.1042,585.144,-0.50604
1682.1858,585.244,-0.50681
1682.2674,585.344,-0.50764
1682.3484,585.444,-0.50856
1682.43,585.544,-0.50944
1682.5116,585.644,-0.51006
1682.5926,585.744,-0.51036
1682.6742,585.844,-0.51077
1682.7558,585.944,-0.51175
1682.8374,586.044,-0.5131
1682.919,586.144,-0.51421
1683.0006,586.244,-0.51474
1683.0822,586.344,-0.51496
1683.1632,586.444,-0.51517
1683.2442,586.544,-0.51555
1683.3258,586.644,-0.51627
1683.4068,586.744,-0.51722
1683.4884,586.844,-0.51794
1683.5694,586.944,-0.51807
1683.651,587.044,-0.51794
1683.7326,587.144,-0.51817
1683.8136,587.244,-0.51895
1683.8952,587.344,-0.51994
1683.9762,587.444,-0.52082
1684.0578,587.544,-0.5216
1684.1388,587.644,-0.52238
1684.2204,587.744,-0.5232
1684.3014,587.844,-0.52402
1684.383,587.944,-0.52481
1684.4646,588.044,-0.52563
1684.5468,588.144,-0.52651
1684.6278,588.244,-0.52739
1684.7094,588.344,-0.52806
1684.791,588.444,-0.52846
1684.872,588.544,-0.52883
1684.9536,588.644,-0.52943
1685.0346,588.744,-0.53028
1685.1162,588.844,-0.53117
1685.1972,588.944,-0.532
1685.2776,589.044,-0.53278
1685.3586,589.144,-0.53358
1685.4396,589.244,-0.53439
1685.5206,589.344,-0.53521
1685.6016,589.444,-0.53603
1685.6832,589.544,-0.53683
1685.7642,589.644,-0.53762
1685.8452,589.744,-0.53842
1685.9262,589.844,-0.53929
1686.0078,589.944,-0.54018
1686.0888,590.044,-0.54092
1686.1698,590.144,-0.54138
1686.2508,590.244,-0.54172
1686.3318,590.344,-0.54224
1686.4128,590.444,-0.54303
1686.4944,590.544,-0.54393
1686.5754,590.644,-0.5448
1686.6564,590.744,-0.5456
1686.738,590.844,-0.54633
1686.819,590.944,-0.54708
1686.9,591.044,-0.548
1686.9816,591.144,-0.5492
1687.0626,591.244,-0.55047
1687.1436,591.344,-0.55153
1687.2252,591.444,-0.55234
1687.3062,591.544,-0.55306
1687.3878,591.644,-0.55383
1687.4688,591.744,-0.55466
1687.5504,591.844,-0.55556
1687.6314,591.944,-0.55642
1687.713,592.044,-0.55709
1687.7946,592.144,-0.55751
1687.8762,592.244,-0.55787
1687.9572,592.344,-0.55839
1688.0388,592.444,-0.55918
1688.1198,592.544,-0.56031
1688.2014,592.644,-0.56168
1688.283,592.744,-0.56283
1688.3652,592.844,-0.56338
1688.4468,592.944,-0.56366
1688.5284,593.044,-0.5643
1688.6094,593.144,-0.56553
1688.6904,593.244,-0.56686
1688.772,593.344,-0.56787
1688.8536,593.444,-0.56861
1688.9352,593.544,-0.56931
1689.0168,593.644,-0.5701
1689.0978,593.744,-0.57098
1689.1788,593.844,-0.57191
1689.2598,593.944,-0.57271
1689.3414,594.044,-0.5732
1689.4224,594.144,-0.57348
1689.504,594.244,-0.57404
1689.585,594.344,-0.57515
1689.666,594.444,-0.57649
1689.7476,594.544,-0.57761
1689.8286,594.644,-0.57841
1689.9096,594.744,-0.57908
1689.9906,594.844,-0.57978
1690.0722,594.944,-0.58064
1690.1532,595.044,-0.58177
1690.2348,595.144,-0.58305
1690.3158,595.244,-0.58421
1690.3968,595.344,-0.5851
1690.4784,595.444,-0.58582
1690.5594,595.544,-0.5865
1690.641,595.644,-0.58728
1690.722,595.744,-0.58831
1690.803,595.844,-0.58958
1690.884,595.944,-0.5908
1690.9656,596.044,-0.59168
1691.0466,596.144,-0.59242
1691.1282,596.244,-0.59338
1691.2092,596.344,-0.59465
1691.2908,596.444,-0.59588
1691.3718,596.544,-0.59678
1691.4528,596.644,-0.59752
1691.5338,596.744,-0.59842
1691.6154,596.844,-0.5996
1691.697,596.944,-0.60095
1691.7786,597.044,-0.60231
1691.8602,597.144,-0.60352
1691.9418,597.244,-0.60441
1692.0228,597.344,-0.60512
1692.1038,597.444,-0.60606
1692.1854,597.544,-0.60744
1692.2664,597.644,-0.6087
1692.348,597.744,-0.60913
1692.429,597.844,-0.60895
1692.5106,597.944,-0.60906
1692.5922,598.044,-0.61004
1692.6738,598.144,-0.61151
1692.7554,598.244,-0.61297
1692.8358,598.344,-0.6142
1692.9168,598.444,-0.61518
1692.9984,598.544,-0.61596
1693.08,598.644,-0.61677
1693.161,598.744,-0.61782
1693.2426,598.844,-0.61907
1693.3236,598.944,-0.62038
1693.4052,599.044,-0.62162
1693.4862,599.144,-0.6228
1693.5672,599.244,-0.62396
1693.6482,599.344,-0.62516
1693.7292,599.444,-0.62651
1693.8102,599.544,-0.62789
1693.8912,599.644,-0.62893
1693.9728,599.744,-0.62934
1694.0538,599.844,-0.62961
1694.1348,599.944,-0.6305
1694.2164,600.044,-0.63213
1694.2974,600.144,-0.63394
1694.3784,600.244,-0.63542
1694.4594,600.344,-0.63654
1694.5404,600.444,-0.63742
