Repository: MaCFP/matl-db

### Experimental Conditions: TGA, DSC
A Netzsch F3 Jupiter using a DSC sample carrier with S-type thermocouples, and a Silicon Carbide furnace was used to conduct Simultaneous Thermal Analysis (TGA + DSC) experiments. Although tests were conducted simultaneously, TGA and DSC measurement data presented here are separated into two files, for consistency with other datasets.

* Heating Rate: 1, 10, or 50 K/min
* Temperature program
  - Initial Temperature: 303.15 K
  - Initial Isotherm: 20 minutes
  - Maximum Temperature: 873.15 K
  - Final Isotherm: None
* Sample mass: 2-6 mg
* Sample geometry: powdered

File: Non-charring/PMMA/Sandia/SANDIA_TGA_Ar_10K_1.csv (part 3 of 4)
Time,Temperature,Mass
[s],[K],[mg]
3061.3278,604.716,-0.80489
3061.8726,604.816,-0.80769
3062.4186,604.916,-0.80948
3062.9634,605.016,-0.81222
3063.5112,605.116,-0.81357
3064.0554,605.216,-0.8154
3064.5984,605.316,-0.81796
3065.1444,605.416,-0.81965
3065.6886,605.516,-0.82136
3066.234,605.616,-0.82353
3066.7788,605.716,-0.82711
3067.323,605.816,-0.82793
3067.872,605.916,-0.8306
3068.4198,606.016,-0.83265
3068.9652,606.116,-0.83429
3069.5118,606.216,-0.83668
3070.056,606.316,-0.8398
3070.6002,606.416,-0.8413
3071.1444,606.516,-0.8432
3071.6868,606.616,-0.84642
3072.2316,606.716,-0.84728
3072.7752,606.816,-0.85011
3073.3182,606.916,-0.85188
3073.8594,607.016,-0.85459
3074.4054,607.116,-0.85646
3074.9502,607.216,-0.85908
3075.4962,607.316,-0.86099
3076.0398,607.416,-0.86406
3076.584,607.516,-0.86643
3077.1324,607.616,-0.86808
3077.6778,607.716,-0.87141
3078.2244,607.816,-0.87225
3078.7686,607.916,-0.87507
3079.3158,608.016,-0.87682
3079.8612,608.116,-0.88058
3080.4042,608.216,-0.8816
3080.9478,608.316,-0.88476
3081.492,608.416,-0.88656
3082.0356,608.516,-0.88875
3082.5804,608.616,-0.89195
3083.1252,608.716,-0.89377
3083.67,608.816,-0.89651
3084.2154,608.916,-0.89819
3084.7602,609.016,-0.90004
3085.3062,609.116,-0.90276
3085.8486,609.216,-0.9056
3086.3946,609.316,-0.90732
3086.9388,609.416,-0.91064
3087.4842,609.516,-0.91325
3088.0296,609.616,-0.91515
3088.5738,609.716,-0.91855
3089.1198,609.816,-0.92184
3089.6628,609.916,-0.92481
3090.2058,610.016,-0.92946
3090.7488,610.116,-0.93299
3091.2948,610.216,-0.93564
3091.839,610.316,-0.94008
3092.3844,610.416,-0.94397
3092.9298,610.516,-0.94751
3093.4746,610.616,-0.95116
3094.02,610.716,-0.95485
3094.5666,610.816,-0.95824
3095.1138,610.916,-0.96057
3095.6586,611.016,-0.96243
3096.2052,611.116,-0.96535
3096.753,611.216,-0.96902
3097.3002,611.316,-0.97181
3097.8432,611.416,-0.9736
3098.3922,611.516,-0.97617
3098.9412,611.616,-0.97896
3099.489,611.716,-0.98176
3100.0368,611.816,-0.98409
3100.5822,611.916,-0.98558
3101.1288,612.016,-0.98814
3101.6766,612.116,-0.99158
3102.2262,612.216,-0.99326
3102.774,612.316,-0.99617
3103.3212,612.416,-0.99989
3103.8684,612.516,-1.00074
3104.4156,612.616,-1.00414
3104.9628,612.716,-1.00637
3105.51,612.816,-1.00921
3106.0584,612.916,-1.01313
3106.6056,613.016,-1.01663
3107.151,613.116,-1.02051
3107.697,613.216,-1.02352
3108.2448,613.316,-1.02558
3108.792,613.416,-1.03039
3109.3392,613.516,-1.03492
3109.8852,613.616,-1.03858
3110.4372,613.716,-1.04224
3110.9838,613.816,-1.0459
3111.5298,613.916,-1.0495
3112.0758,614.016,-1.05329
3112.6218,614.116,-1.05633
3113.1684,614.216,-1.05945
3113.7162,614.316,-1.06281
3114.2634,614.416,-1.06586
3114.81,614.516,-1.07039
3115.3578,614.616,-1.07304
3115.9074,614.716,-1.07675
3116.4564,614.816,-1.07942
3117.0042,614.916,-1.08386
3117.5502,615.016,-1.08707
3118.095,615.116,-1.09019
3118.6428,615.216,-1.09395
3119.1918,615.316,-1.09771
3119.7414,615.416,-1.10093
3120.2892,615.516,-1.10402
3120.8358,615.616,-1.10869
3121.3836,615.716,-1.11218
3121.932,615.816,-1.1149
3122.4798,615.916,-1.1185
3123.0276,616.016,-1.12228
3123.5766,616.116,-1.1251
3124.1244,616.216,-1.12842
3124.6698,616.316,-1.13216
3125.2164,616.416,-1.13577
3125.7654,616.516,-1.13944
3126.3144,616.616,-1.14309
3126.8604,616.716,-1.14674
3127.4058,616.816,-1.15035
3127.9542,616.916,-1.15403
3128.4996,617.016,-1.15859
3129.0444,617.116,-1.16243
3129.5922,617.216,-1.16508
3130.1424,617.316,-1.16915
3130.692,617.416,-1.1737
3131.2404,617.516,-1.17562
3131.7888,617.616,-1.17962
3132.3378,617.716,-1.18533
3132.8862,617.816,-1.18774
3133.4334,617.916,-1.19156
3133.9824,618.016,-1.19525
3134.5296,618.116,-1.19984
3135.0804,618.216,-1.20358
3135.6288,618.316,-1.20709
3136.1772,618.416,-1.21163
3136.7256,618.516,-1.21546
3137.2752,618.616,-1.21972
3137.8254,618.716,-1.22384
3138.3738,618.816,-1.22783
3138.9228,618.916,-1.2322
3139.4742,619.016,-1.23599
3140.0256,619.116,-1.24055
3140.5734,619.216,-1.24418
3141.1254,619.316,-1.24881
3141.6774,619.416,-1.25249
3142.2246,619.516,-1.25691
3142.773,619.616,-1.26152
3143.3244,619.716,-1.26622
3143.8746,619.816,-1.27016
3144.4236,619.916,-1.27418
3144.9738,620.016,-1.27889
3145.5252,620.116,-1.28346
3146.0772,620.216,-1.28805
3146.628,620.316,-1.29268
3147.1788,620.416,-1.29721
3147.7266,620.516,-1.30083
3148.2756,620.616,-1.30537
3148.8264,620.716,-1.30989
3149.3772,620.816,-1.3153
3149.9292,620.916,-1.32024
3150.48,621.016,-1.32472
3151.0284,621.116,-1.32933
3151.5768,621.216,-1.33389
3152.1258,621.316,-1.33846
3152.6778,621.416,-1.34307
3153.228,621.516,-1.34763
3153.7764,621.616,-1.35224
3154.3254,621.716,-1.35775
3154.8804,621.816,-1.36257
3155.4318,621.916,-1.36524
3155.9808,622.016,-1.37022
3156.5304,622.116,-1.37529
3157.0812,622.216,-1.37972
3157.6308,622.316,-1.38437
3158.1798,622.416,-1.38883
3158.7318,622.516,-1.39378
3159.282,622.616,-1.3992
3159.8316,622.716,-1.40364
3160.383,622.816,-1.4083
3160.9326,622.916,-1.41382
3161.4852,623.016,-1.41941
3162.0354,623.116,-1.424
3162.5856,623.216,-1.4293
3163.1376,623.316,-1.43487
3163.6902,623.416,-1.44051
3164.2404,623.516,-1.4454
3164.7888,623.616,-1.45037
3165.3378,623.716,-1.4556
3165.8886,623.816,-1.46033
3166.4394,623.916,-1.4658
3166.9908,624.016,-1.47036
3167.5392,624.116,-1.47588
3168.0882,624.216,-1.4815
3168.6366,624.316,-1.48517
3169.1868,624.416,-1.49026
3169.737,624.516,-1.49588
3170.2872,624.616,-1.50147
3170.838,624.716,-1.5064
3171.3876,624.816,-1.51129
3171.9372,624.916,-1.51684
3172.488,625.016,-1.52256
3173.0394,625.116,-1.52899
3173.5902,625.216,-1.53435
3174.138,625.316,-1.53889
3174.6906,625.416,-1.54434
3175.2396,625.516,-1.55073
3175.791,625.616,-1.55659
3176.3424,625.716,-1.56112
3176.8938,625.816,-1.56695
3177.4452,625.916,-1.57307
3177.9954,626.016,-1.57845
3178.5474,626.116,-1.58388
3179.1006,626.216,-1.58983
3179.6526,626.316,-1.59584
3180.2046,626.416,-1.59942
3180.759,626.516,-1.60511
3181.3134,626.616,-1.6116
3181.8654,626.716,-1.61717
3182.4162,626.816,-1.62268
3182.9676,626.916,-1.62808
3183.5196,627.016,-1.63433
3184.071,627.116,-1.6403
3184.6224,627.216,-1.64572
3185.1744,627.316,-1.65119
3185.727,627.416,-1.65697
3186.2808,627.516,-1.66358
3186.8352,627.616,-1.66991
3187.386,627.716,-1.67534
3187.9398,627.816,-1.68089
3188.4882,627.916,-1.68732
3189.0414,628.016,-1.69286
3189.5958,628.116,-1.69925
3190.1496,628.216,-1.70496
3190.7028,628.316,-1.71114
3191.256,628.416,-1.71706
3191.8092,628.516,-1.723
3192.3624,628.616,-1.72919
3192.9138,628.716,-1.73477
3193.4652,628.816,-1.74145
3194.0172,628.916,-1.74761
3194.5692,629.016,-1.75219
3195.1224,629.116,-1.75866
3195.6762,629.216,-1.76516
3196.2306,629.316,-1.77157
3196.7838,629.416,-1.77819
3197.3358,629.516,-1.78374
3197.8896,629.616,-1.79042
3198.4428,629.716,-1.79764
3198.9936,629.816,-1.80342
3199.5456,629.916,-1.80919
3200.0994,630.016,-1.81576
3200.652,630.116,-1.82219
3201.207,630.216,-1.82865
3201.759,630.316,-1.83511
3202.3116,630.416,-1.84162
3202.8642,630.516,-1.84622
3203.418,630.616,-1.85236
3203.9676,630.716,-1.85893
3204.5178,630.816,-1.86518
3205.0716,630.916,-1.87226
3205.6254,631.016,-1.87944
3206.1786,631.116,-1.8852
3206.7312,631.216,-1.89129
3207.2844,631.316,-1.89868
3207.8382,631.416,-1.905
3208.3932,631.516,-1.91151
3208.9452,631.616,-1.91794
3209.4972,631.716,-1.92434
3210.0516,631.816,-1.93172
3210.6024,631.916,-1.93836
3211.1532,632.016,-1.94458
3211.707,632.116,-1.95179
3212.2608,632.216,-1.95871
3212.8146,632.316,-1.96509
3213.3696,632.416,-1.97148
3213.9228,632.516,-1.97829
3214.4748,632.616,-1.9855
3215.0256,632.716,-1.99197
3215.58,632.816,-1.99937
3216.1326,632.916,-2.00579
3216.6894,633.016,-2.01323
3217.2444,633.116,-2.01972
3217.797,633.216,-2.027
3218.3502,633.316,-2.03366
3218.9022,633.416,-2.04061
3219.4554,633.516,-2.04807
3220.0092,633.616,-2.05553
3220.5606,633.716,-2.06249
3221.1138,633.816,-2.06906
3221.6682,633.916,-2.07664
3222.222,634.016,-2.08386
3222.7722,634.116,-2.09028
3223.3284,634.216,-2.09771
3223.8834,634.316,-2.1051
3224.4378,634.416,-2.1126
3224.9916,634.516,-2.11907
3225.5442,634.616,-2.12641
3226.098,634.716,-2.13244
3226.6518,634.816,-2.13895
3227.2068,634.916,-2.14598
3227.7624,635.016,-2.15301
3228.3168,635.116,-2.16141
3228.8694,635.216,-2.1684
3229.4208,635.316,-2.17489
3229.9752,635.416,-2.18234
3230.5278,635.516,-2.18971
3231.081,635.616,-2.19706
3231.6366,635.716,-2.2046
3232.1916,635.816,-2.211
3232.7466,635.916,-2.21898
3233.2998,636.016,-2.22629
3233.8524,636.116,-2.23239
3234.4056,636.216,-2.23936
3234.96,636.316,-2.24675
3235.5156,636.416,-2.25443
3236.0676,636.516,-2.26271
3236.6214,636.616,-2.26983
3237.1722,636.716,-2.2763
3237.726,636.816,-2.28463
3238.2786,636.916,-2.29297
3238.8312,637.016,-2.30055
3239.385,637.116,-2.30693
3239.9406,637.216,-2.31482
3240.495,637.316,-2.3227
3241.0494,637.416,-2.32999
3241.6056,637.516,-2.3373
3242.1606,637.616,-2.34523
3242.7138,637.716,-2.35299
3243.2676,637.816,-2.35962
3243.8226,637.916,-2.36805
3244.3788,638.016,-2.37537
3244.9326,638.116,-2.38275
3245.487,638.216,-2.39108
3246.042,638.316,-2.39862
3246.5952,638.416,-2.40582
3247.1514,638.516,-2.41409
3247.7076,638.616,-2.42174
3248.2644,638.716,-2.42971
3248.8218,638.816,-2.43769
3249.3768,638.916,-2.44515
3249.9324,639.016,-2.45191
3250.488,639.116,-2.4576
3251.0442,639.216,-2.46543
3251.601,639.316,-2.47371
3252.1548,639.416,-2.48107
3252.7068,639.516,-2.48937
3253.263,639.616,-2.49689
3253.8168,639.716,-2.50412
3254.3736,639.816,-2.51242
3254.9298,639.916,-2.52003
3255.4872,640.016,-2.52807
3256.0434,640.116,-2.53595
3256.596,640.216,-2.54356
3257.1522,640.316,-2.55214
3257.709,640.416,-2.56014
3258.2622,640.516,-2.56761
3258.8172,640.616,-2.57602
3259.3734,640.716,-2.58435
3259.9296,640.816,-2.59271
3260.4864,640.916,-2.60013
3261.042,641.016,-2.6083
3261.5976,641.116,-2.6169
3262.1538,641.216,-2.62375
3262.7094,641.316,-2.63061
3263.2638,641.416,-2.63863
3263.8182,641.516,-2.64713
3264.3744,641.616,-2.65501
3264.9318,641.716,-2.66263
3265.4898,641.816,-2.67113
3266.0454,641.916,-2.67941
3266.598,642.016,-2.68774
3267.1524,642.116,-2.69603
3267.7068,642.216,-2.70341
3268.2624,642.316,-2.71164
3268.8192,642.416,-2.72014
3269.3736,642.516,-2.72761
3269.9262,642.616,-2.73556
3270.4818,642.716,-2.744
3271.0386,642.816,-2.75233
3271.593,642.916,-2.76064
3272.1468,643.016,-2.76897
3272.7018,643.116,-2.77721
3273.255,643.216,-2.78411
3273.8076,643.316,-2.78966
3274.362,643.416,-2.79718
3274.9164,643.516,-2.80549
3275.4714,643.616,-2.8138
3276.0276,643.716,-2.82227
3276.5796,643.816,-2.82959
3277.1334,643.916,-2.83836
3277.6872,644.016,-2.84707
3278.2386,644.116,-2.85577
3278.793,644.216,-2.86478
3279.3486,644.316,-2.87288
3279.903,644.416,-2.88152
3280.4562,644.516,-2.89067
3281.0082,644.616,-2.89886
3281.5632,644.716,-2.9072
3282.1182,644.816,-2.91552
3282.6714,644.916,-2.92379
3283.2234,645.016,-2.93221
3283.7778,645.116,-2.93957
3284.334,645.216,-2.94831
3284.886,645.316,-2.95727
3285.438,645.416,-2.9648
3285.9918,645.516,-2.97253
3286.5468,645.616,-2.98096
3287.1018,645.716,-2.98931
3287.6538,645.816,-2.99747
3288.2076,645.916,-3.00473
3288.7614,646.016,-3.01217
3289.3188,646.116,-3.02149
3289.8714,646.216,-3.02992
3290.4258,646.316,-3.03729
3290.9814,646.416,-3.04544
3291.5358,646.516,-3.0537
3292.089,646.616,-3.06262
3292.644,646.716,-3.07164
3293.202,646.816,-3.07925
3293.7588,646.916,-3.08736
3294.3114,647.016,-3.09652
3294.8646,647.116,-3.10474
3295.4208,647.216,-3.11296
3295.9728,647.316,-3.12034
3296.5272,647.416,-3.1296
3297.0822,647.516,-3.13826
3297.6378,647.616,-3.14283
3298.1928,647.716,-3.1512
3298.749,647.816,-3.16013
3299.3022,647.916,-3.16824
3299.8578,648.016,-3.17663
3300.414,648.116,-3.18497
3300.969,648.216,-3.19325
3301.5234,648.316,-3.20168
3302.0772,648.416,-3.20969
3302.6352,648.516,-3.21732
3303.1914,648.616,-3.22667
3303.7488,648.716,-3.23498
3304.305,648.816,-3.24336
3304.8624,648.916,-3.2508
3305.418,649.016,-3.25898
3305.9718,649.116,-3.26731
3306.5274,649.216,-3.27576
3307.0866,649.316,-3.28348
3307.6434,649.416,-3.29127
3308.1996,649.516,-3.29986
3308.7582,649.616,-3.30779
3309.315,649.716,-3.31538
3309.8718,649.816,-3.32384
3310.4298,649.916,-3.33222
3310.9854,650.016,-3.34049
3311.5404,650.116,-3.34787
3312.0978,650.216,-3.35621
3312.6534,650.316,-3.36454
3313.2108,650.416,-3.37298
3313.767,650.516,-3.38064
3314.3244,650.616,-3.3879
3314.8824,650.716,-3.39589
3315.4362,650.816,-3.40438
3315.9894,650.916,-3.41229
3316.5456,651.016,-3.41953
3317.1024,651.116,-3.42721
3317.6562,651.216,-3.4356
3318.2124,651.316,-3.44394
3318.771,651.416,-3.4523
3319.326,651.516,-3.4597
3319.8816,651.616,-3.46697
3320.439,651.716,-3.47564
3320.9982,651.816,-3.48062
3321.555,651.916,-3.48777
3322.1124,652.016,-3.4966
3322.6716,652.116,-3.50435
3323.2314,652.216,-3.51167
3323.7912,652.316,-3.51952
3324.3492,652.416,-3.52807
3324.9072,652.516,-3.53617
3325.4658,652.616,-3.54354
3326.0232,652.716,-3.55096
3326.5836,652.816,-3.55849
3327.1404,652.916,-3.56686
3327.6972,653.016,-3.57433
3328.2564,653.116,-3.58167
3328.815,653.216,-3.59004
3329.3736,653.316,-3.59761
3329.9334,653.416,-3.60575
3330.4938,653.516,-3.6137
3331.0518,653.616,-3.62092
3331.6086,653.716,-3.62879
3332.1672,653.816,-3.63725
3332.7264,653.916,-3.64347
3333.2838,654.016,-3.64871
3333.8418,654.116,-3.65734
3334.401,654.216,-3.66468
3334.9584,654.316,-3.6721
3335.514,654.416,-3.67853
3336.0696,654.516,-3.6868
3336.624,654.616,-3.69435
3337.182,654.716,-3.70187
3337.7412,654.816,-3.70844
3338.298,654.916,-3.71612
3338.8554,655.016,-3.72428
3339.4146,655.116,-3.73116
3339.972,655.216,-3.73751
3340.5312,655.316,-3.74434
3341.091,655.416,-3.75188
3341.6484,655.516,-3.75934
3342.207,655.616,-3.76669
3342.7626,655.716,-3.77315
3343.32,655.816,-3.78058
3343.878,655.916,-3.78812
3344.4366,656.016,-3.79458
3344.9934,656.116,-3.80214
3345.5526,656.216,-3.80737
3346.1106,656.316,-3.81304
3346.6692,656.416,-3.8197
3347.2278,656.516,-3.8266
3347.7858,656.616,-3.83418
3348.3444,656.716,-3.8415
3348.9042,656.816,-3.84728
3349.464,656.916,-3.85232
3350.0172,657.016,-3.85988
3350.5728,657.116,-3.86626
3351.1296,657.216,-3.87276
3351.6828,657.316,-3.87918
3352.2396,657.416,-3.88648
3352.7964,657.516,-3.89404
3353.3526,657.616,-3.90074
3353.9082,657.716,-3.90719
3354.462,657.816,-3.91354
3355.0188,657.916,-3.92057
3355.5774,658.016,-3.92779
3356.1336,658.116,-3.93405
3356.691,658.216,-3.94085
3357.249,658.316,-3.94823
3357.8046,658.416,-3.95462
3358.3596,658.516,-3.96111
3358.9164,658.616,-3.96761
3359.472,658.716,-3.97409
3360.0288,658.816,-3.98059
3360.5856,658.916,-3.98708
3361.1406,659.016,-3.99355
3361.6968,659.116,-4.00005
3362.2554,659.216,-4.00654
3362.8146,659.316,-4.01318
3363.372,659.416,-4.01924
3363.9306,659.516,-4.02501
3364.4898,659.616,-4.03165
3365.0472,659.716,-4.03816
3365.6082,659.816,-4.04461
3366.1674,659.916,-4.05018
3366.7266,660.016,-4.05672
3367.2834,660.116,-4.06324
3367.8396,660.216,-4.06911
3368.3946,660.316,-4.07279
3368.9508,660.416,-4.07857
3369.5082,660.516,-4.08472
3370.0662,660.616,-4.09012
3370.6248,660.716,-4.0958
3371.1834,660.816,-4.10122
3371.7414,660.916,-4.10729
3372.2976,661.016,-4.11331
3372.855,661.116,-4.11809
3373.4124,661.216,-4.12469
3373.971,661.316,-4.1302
3374.5272,661.416,-4.13577
3375.0846,661.516,-4.14135
3375.6432,661.616,-4.14693
3376.2042,661.716,-4.15254
3376.7604,661.816,-4.15811
3377.3184,661.916,-4.16368
3377.8752,662.016,-4.16926
3378.4302,662.116,-4.17478
3378.9876,662.216,-4.18046
3379.5444,662.316,-4.18565
3380.103,662.416,-4.19042
3380.6628,662.516,-4.19619
3381.222,662.616,-4.20163
3381.7806,662.716,-4.20628
3382.3386,662.816,-4.21188
3382.8948,662.916,-4.2175
3383.4522,663.016,-4.22212
3384.0078,663.116,-4.22764
3384.5658,663.216,-4.23237
3385.1244,663.316,-4.23798
3385.6818,663.416,-4.24164
3386.238,663.516,-4.24564
3386.7942,663.616,-4.25123
3387.351,663.716,-4.25556
3387.9078,663.816,-4.26056
3388.464,663.916,-4.26603
3389.0208,664.016,-4.27058
3389.5806,664.116,-4.27525
3390.1368,664.216,-4.27988
3390.6954,664.316,-4.28548
3391.251,664.416,-4.29021
3391.8078,664.516,-4.29478
3392.367,664.616,-4.29956
3392.9232,664.716,-4.30358
3393.48,664.816,-4.3071
3394.0362,664.916,-4.31132
3394.5918,665.016,-4.31601
3395.148,665.116,-4.32072
3395.7042,665.216,-4.32506
3396.2616,665.316,-4.32885
3396.8178,665.416,-4.33357
3397.3758,665.516,-4.33823
3397.9338,665.616,-4.3429
3398.4918,665.716,-4.34559
3399.0522,665.816,-4.35107
3399.6084,665.916,-4.35507
3400.164,666.016,-4.35946
3400.722,666.116,-4.36349
3401.2794,666.216,-4.36765
3401.8344,666.316,-4.37238
3402.3894,666.416,-4.37707
3402.9462,666.516,-4.38134
3403.5042,666.616,-4.38519
3404.0604,666.716,-4.38994
3404.6166,666.816,-4.39457
3405.174,666.916,-4.39918
3405.729,667.016,-4.40287
3406.2858,667.116,-4.40651
3406.842,667.216,-4.41113
3407.3994,667.316,-4.41509
3407.958,667.416,-4.41854
3408.5166,667.516,-4.4233
3409.074,667.616,-4.42615
3409.6302,667.716,-4.42866
3410.1858,667.816,-4.43255
3410.7402,667.916,-4.43655
3411.2958,668.016,-4.44106
3411.8514,668.116,-4.4447
3412.4082,668.216,-4.4483
3412.965,668.316,-4.4511
3413.5182,668.416,-4.45574
3414.0726,668.516,-4.45952
3414.6288,668.616,-4.46318
3415.1862,668.716,-4.46688
3415.7406,668.816,-4.47071
3416.2962,668.916,-4.47372
3416.8548,669.016,-4.47694
3417.4104,669.116,-4.48075
3417.9672,669.216,-4.4845
3418.524,669.316,-4.48797
3419.0796,669.416,-4.4906
3419.637,669.516,-4.49352
3420.1926,669.616,-4.49731
3420.7476,669.716,-4.50099
3421.3044,669.816,-4.5037
3421.8642,669.916,-4.50836
3422.4198,670.016,-4.51135
3422.9736,670.116,-4.51485
3423.531,670.216,-4.51788
3424.0872,670.316,-4.52126
3424.6446,670.416,-4.52449
3425.2026,670.516,-4.5276
3425.7612,670.616,-4.53129
3426.321,670.716,-4.53345
3426.8796,670.816,-4.53593
3427.437,670.916,-4.54057
3427.9986,671.016,-4.54325
3428.5584,671.116,-4.54706
3429.1146,671.216,-4.55084
3429.672,671.316,-4.55267
3430.2324,671.416,-4.55618
3430.7892,671.516,-4.55937
3431.3472,671.616,-4.56128
3431.9052,671.716,-4.56366
3432.4632,671.816,-4.56673
3433.0224,671.916,-4.56876
3433.5816,672.016,-4.57159
3434.139,672.116,-4.57449
3434.697,672.216,-4.57557
3435.255,672.316,-4.57842
3435.8136,672.416,-4.58028
3436.3692,672.516,-4.58307
3436.9272,672.616,-4.58488
3437.4852,672.716,-4.58869
3438.042,672.816,-4.58978
3438.5994,672.916,-4.5922
3439.1568,673.016,-4.59446
3439.7154,673.116,-4.59618
3440.2698,673.216,-4.59811
3440.8242,673.316,-4.59981
3441.381,673.416,-4.60216
3441.9378,673.516,-4.60466
3442.4958,673.616,-4.60668
3443.0496,673.716,-4.60938
3443.6082,673.816,-4.61126
3444.1638,673.916,-4.61406
3444.7212,674.016,-4.61588
3445.278,674.116,-4.61869
3445.836,674.216,-4.62055
3446.3916,674.316,-4.62336
3446.9484,674.416,-4.62459
3447.5064,674.516,-4.62676
3448.0626,674.616,-4.62892
3448.6206,674.716,-4.63189
3449.1792,674.816,-4.63446
3449.7372,674.916,-4.63605
3450.297,675.016,-4.63965
3450.8532,675.116,-4.64149
3451.4106,675.216,-4.64414
3451.9686,675.316,-4.64508
3452.526,675.416,-4.64889
3453.0846,675.516,-4.64985
3453.6402,675.616,-4.65245
3454.1988,675.716,-4.65447
3454.7532,675.816,-4.65705
3455.313,675.916,-4.65918
3455.8728,676.016,-4.66164
3456.4314,676.116,-4.66389
3456.9912,676.216,-4.66637
3457.5474,676.316,-4.66802
3458.1042,676.416,-4.66875
3458.6604,676.516,-4.67253
3459.2196,676.616,-4.67431
3459.7764,676.716,-4.67708
3460.3356,676.816,-4.67796
3460.8948,676.916,-4.68074
3461.4522,677.016,-4.68263
3462.0102,677.116,-4.6854
3462.5664,677.216,-4.68678
3463.1226,677.316,-4.68796
3463.6806,677.416,-4.69096
3464.2374,677.516,-4.69189
3464.7948,677.616,-4.69339
3465.354,677.716,-4.69686
3465.912,677.816,-4.69879
3466.4688,677.916,-4.70128
3467.028,678.016,-4.70231
3467.5896,678.116,-4.70512
3468.1476,678.216,-4.70599
3468.7068,678.316,-4.70884
3469.2624,678.416,-4.70979
3469.8222,678.516,-4.71233
3470.3814,678.616,-4.71452
3470.9394,678.716,-4.71628
3471.4962,678.816,-4.71813
3472.053,678.916,-4.72011
3472.6098,679.016,-4.72144
3473.1672,679.116,-4.72265
3473.7246,679.216,-4.72451
3474.2826,679.316,-4.72673
3474.8436,679.416,-4.7291
3475.4046,679.516,-4.72915
3475.965,679.616,-4.73206
3476.5248,679.716,-4.73296
3477.0834,679.816,-4.73473
3477.642,679.916,-4.73672
3478.1994,680.016,-4.73778
3478.7598,680.116,-4.73869
3479.3178,680.216,-4.73954
3479.8734,680.316,-4.74097
3480.4296,680.416,-4.74306
3480.987,680.516,-4.74439
3481.5456,680.616,-4.7456
3482.1054,680.716,-4.74738
3482.6646,680.816,-4.74813
3483.2202,680.916,-4.74921
3483.7806,681.016,-4.75108
3484.3362,681.116,-4.75199
3484.8954,681.216,-4.75284
3485.4522,681.316,-4.7548
3486.0108,681.416,-4.75495
3486.5706,681.516,-4.75621
3487.1298,681.616,-4.75854
3487.6866,681.716,-4.75891
3488.244,681.816,-4.75999
3488.8038,681.916,-4.76107
3489.363,682.016,-4.76153
3489.9216,682.116,-4.76345
3490.4808,682.216,-4.76412
3491.0406,682.316,-4.76532
3491.601,682.416,-4.76705
3492.162,682.516,-4.76702
3492.7236,682.616,-4.76893
3493.284,682.716,-4.76984
3493.8414,682.816,-4.77177
3494.4048,682.916,-4.77189
3494.964,683.016,-4.77347
3495.5244,683.116,-4.77394
3496.0836,683.216,-4.77513
3496.644,683.316,-4.77604
3497.2074,683.416,-4.77669
3497.7708,683.516,-4.77854
3498.3342,683.616,-4.77918
3498.8946,683.716,-4.78052
3499.4532,683.816,-4.78207
3500.0112,683.916,-4.78213
3500.574,684.016,-4.78405
3501.1338,684.116,-4.784
3501.6918,684.216,-4.78486
3502.2534,684.316,-4.78595
3502.815,684.416,-4.78587
3503.3748,684.516,-4.78739
3503.9334,684.616,-4.78873
3504.4944,684.716,-4.78958
3505.0548,684.816,-4.79038
3505.614,684.916,-4.79198
3506.1762,685.016,-4.79306
3506.7366,685.116,-4.79344
3507.2946,685.216,-4.79541
3507.8574,685.316,-4.79602
3508.4202,685.416,-4.79603
3508.9806,685.516,-4.79711
3509.544,685.616,-4.79899
3510.1032,685.716,-4.79894
3510.66,685.816,-4.80075
3511.2222,685.916,-4.80112
3511.785,686.016,-4.80088
3512.3472,686.116,-4.80165
3512.9076,686.216,-4.80247
3513.4674,686.316,-4.80419
3514.029,686.416,-4.80502
3514.5918,686.516,-4.80563
3515.1528,686.616,-4.80755
3515.7144,686.716,-4.80802
3516.276,686.816,-4.80807
3516.8388,686.916,-4.80932
3517.4022,687.016,-4.81105
3517.9644,687.116,-4.81103
3518.5242,687.216,-4.81294
3519.0852,687.316,-4.813
3519.6486,687.416,-4.81381
3520.2114,687.516,-4.81468
3520.7724,687.616,-4.8165
3521.3364,687.716,-4.81719
3521.8986,687.816,-4.81677
3522.4596,687.916,-4.81795
3523.0242,688.016,-4.81967
3523.587,688.116,-4.82001
3524.1474,688.216,-4.82015
3524.7102,688.316,-4.82156
3525.273,688.416,-4.82317
3525.8352,688.516,-4.82292
3526.3992,688.616,-4.82311
3526.9638,688.716,-4.82504
3527.5272,688.816,-4.82599
3528.09,688.916,-4.82597
3528.654,689.016,-4.82679
3529.215,689.116,-4.82787
3529.7772,689.216,-4.828
3530.3388,689.316,-4.82844
3530.9022,689.416,-4.8303
3531.4668,689.516,-4.83115
3532.0284,689.616,-4.831
3532.59,689.716,-4.83084
3533.1534,689.816,-4.83162
3533.718,689.916,-4.8332
3534.2796,690.016,-4.83297
3534.8448,690.116,-4.83296
3535.41,690.216,-4.83312
3535.9728,690.316,-4.83507
3536.5368,690.416,-4.836
3537.102,690.516,-4.83596
3537.666,690.616,-4.83692
3538.233,690.716,-4.83688
3538.7982,690.816,-4.83853
3539.3604,690.916,-4.8392
3539.9232,691.016,-4.83874
3540.4866,691.116,-4.84016
3541.0506,691.216,-4.84119
3541.6176,691.316,-4.84096
3542.1822,691.416,-4.84096
3542.7456,691.516,-4.84121
3543.3114,691.616,-4.84237
3543.8772,691.716,-4.84298
3544.4436,691.816,-4.84323
3545.0124,691.916,-4.84512
3545.5794,692.016,-4.84497
3546.141,692.116,-4.84498
3546.7086,692.216,-4.8469
3547.2726,692.316,-4.84709
3547.8366,692.416,-4.8468
3548.4036,692.516,-4.84862
3548.97,692.616,-4.84902
3549.537,692.716,-4.84966
3550.1022,692.816,-4.84998
3550.6662,692.916,-4.85053
3551.2302,693.016,-4.851
3551.796,693.116,-4.85141
3552.3636,693.216,-4.85196
3552.9306,693.316,-4.85251
3553.4964,693.416,-4.85419
3554.0622,693.516,-4.85397
3554.6292,693.616,-4.85396
3555.195,693.716,-4.8541
3555.7608,693.816,-4.85602
3556.3272,693.916,-4.85603
3556.893,694.016,-4.85589
3557.4582,694.116,-4.85776
3558.0246,694.216,-4.85811
3558.594,694.316,-4.85787
3559.1592,694.416,-4.85875
3559.7256,694.516,-4.85896
3560.2932,694.616,-4.85959
3560.859,694.716,-4.86
3561.4242,694.816,-4.86044
3561.9888,694.916,-4.86103
3562.5558,695.016,-4.86129
3563.1252,695.116,-4.8621
3563.6946,695.216,-4.862
3564.2646,695.316,-4.86193
3564.8328,695.416,-4.86221
3565.4022,695.516,-4.86409
3565.9728,695.616,-4.86399
3566.5422,695.716,-4.864
3567.1122,695.816,-4.86402
3567.684,695.916,-4.86388
3568.2564,696.016,-4.86577
3568.8264,696.116,-4.866
3569.3934,696.216,-4.86673
3569.9616,696.316,-4.86711
3570.5274,696.416,-4.86685
3571.0938,696.516,-4.86765
3571.6632,696.616,-4.86789
3572.2332,696.716,-4.86891
3572.8032,696.816,-4.87022
3573.3732,696.916,-4.86995
3573.9414,697.016,-4.86997
3574.5108,697.116,-4.87014
3575.0796,697.216,-4.86955
3575.649,697.316,-4.86811
3576.2166,697.416,-4.87015
3576.7818,697.516,-4.86998
3577.3494,697.616,-4.87
3577.9164,697.716,-4.87
3578.4828,697.816,-4.87003
3579.0516,697.916,-4.86985
3579.6204,698.016,-4.87163
3580.1856,698.116,-4.87215
3580.752,698.216,-4.87186
3581.3208,698.316,-4.87264
3581.8896,698.416,-4.87312
3582.4572,698.516,-4.87287
3583.026,698.616,-4.87346
3583.596,698.716,-4.8741
3584.1648,698.816,-4.87399
3584.7324,698.916,-4.87394
3585.3,699.016,-4.87423
3585.8682,699.116,-4.87505
3586.4406,699.216,-4.87508
3587.013,699.316,-4.8761
3587.586,699.416,-4.87591
3588.1554,699.516,-4.87399
3588.7254,699.616,-4.87396
3589.299,699.716,-4.87494
3589.869,699.816,-4.87504
3590.4384,699.916,-4.87491
3591.0108,700.016,-4.87581
3591.579,700.116,-4.87605
3592.1478,700.216,-4.87604
3592.7208,700.316,-4.87579
3593.292,700.416,-4.87716
3593.8596,700.516,-4.8782
3594.4296,700.616,-4.87795
3595.002,700.716,-4.878
3595.5738,700.816,-4.87804
3596.1468,700.916,-4.87786
3596.718,701.016,-4.8785
3597.2892,701.116,-4.88019
3597.8616,701.216,-4.87996
3598.4316,701.316,-4.87999
3599.0004,701.416,-4.88004
3599.571,701.516,-4.87994
3600.1416,701.616,-4.878
3600.7128,701.716,-4.87989
3601.284,701.816,-4.88005
3601.8558,701.916,-4.87998
3602.4282,702.016,-4.88
3602.9994,702.116,-4.88005
3603.57,702.216,-4.87979
3604.143,702.316,-4.88136
3604.7142,702.416,-4.88216
3605.2854,702.516,-4.88198
3605.8596,702.616,-4.88191
3606.4338,702.716,-4.88247
3607.008,702.816,-4.8831
3607.5834,702.916,-4.88299
3608.1564,703.016,-4.88293
3608.7264,703.116,-4.88326
3609.2988,703.216,-4.88409
3609.8712,703.316,-4.88399
3610.4406,703.416,-4.88397
3611.0142,703.516,-4.88408
3611.5872,703.616,-4.88504
3612.1578,703.716,-4.885
3612.7266,703.816,-4.885
3613.2996,703.916,-4.885
3613.8714,704.016,-4.88502
3614.4438,704.116,-4.88492
3615.0156,704.216,-4.88581
3615.5892,704.316,-4.88606
3616.1628,704.416,-4.88597
3616.737,704.516,-4.88603
3617.31,704.616,-4.88589
3617.8812,704.716,-4.88656
3618.4518,704.816,-4.8871
3619.0218,704.916,-4.88697
3619.5936,705.016,-4.88703
3620.1672,705.116,-4.88692
3620.7426,705.216,-4.88729
3621.3204,705.316,-4.8881
3621.8952,705.416,-4.88797
3622.4682,705.516,-4.88803
3623.043,705.616,-4.88794
3623.616,705.716,-4.88817
3624.1896,705.816,-4.89007
3624.7644,705.916,-4.88999
3625.338,706.016,-4.89
3625.9116,706.116,-4.89
3626.4852,706.216,-4.89
3627.0594,706.316,-4.89
3627.6354,706.416,-4.89
3628.2108,706.516,-4.89
3628.7868,706.616,-4.89
3629.3616,706.716,-4.89
3629.9376,706.816,-4.89
3630.5142,706.916,-4.88998
3631.089,707.016,-4.89006
3631.6656,707.116,-4.8898
3632.241,707.216,-4.89096
3632.8134,707.316,-4.89221
3633.3876,707.416,-4.89194
3633.9606,707.516,-4.89202
3634.536,707.616,-4.892
3635.1144,707.716,-4.892
3635.6916,707.816,-4.892
3636.267,707.916,-4.892
3636.8454,708.016,-4.892
3637.4232,708.116,-4.892
3638.001,708.216,-4.892
3638.577,708.316,-4.892
3639.1542,708.416,-4.892
3639.732,708.516,-4.892
3640.3086,708.616,-4.892
3640.884,708.716,-4.892
3641.4588,708.816,-4.892
3642.0348,708.916,-4.892
3642.6114,709.016,-4.892
3643.1886,709.116,-4.892
3643.7676,709.216,-4.892
3644.3454,709.316,-4.89198
3644.9232,709.416,-4.89206
3645.4998,709.516,-4.89179
3646.0764,709.616,-4.8931
3646.6536,709.716,-4.8942
3647.2326,709.816,-4.89394
3647.811,709.916,-4.89402
3648.3882,710.016,-4.894
3648.9672,710.116,-4.894
3649.5438,710.216,-4.894
3650.1186,710.316,-4.894
3650.6964,710.416,-4.894
3651.2748,710.516,-4.894
3651.852,710.616,-4.894
3652.4286,710.716,-4.894
3653.0058,710.816,-4.894
3653.583,710.916,-4.894
3654.1596,711.016,-4.894
3654.7386,711.116,-4.894
3655.3128,711.216,-4.894
3655.8906,711.316,-4.894
3656.4666,711.416,-4.894
3657.0444,711.516,-4.894
3657.6222,711.616,-4.894
3658.2,711.716,-4.894
3658.779,711.816,-4.894
3659.3556,711.916,-4.89399
3659.9298,712.016,-4.89402
3660.5076,712.116,-4.89393
3661.086,712.216,-4.89427
3661.6626,712.316,-4.89274
3662.2416,712.416,-4.89277
3662.8224,712.516,-4.89427
3663.4008,712.616,-4.89393
3663.9792,712.716,-4.89402
3664.5588,712.816,-4.89399
3665.1354,712.916,-4.894
3665.7162,713.016,-4.894
3666.2982,713.116,-4.894
3666.8778,713.216,-4.894
3667.4556,713.316,-4.894
3668.0394,713.416,-4.894
3668.6172,713.516,-4.89399
3669.195,713.616,-4.89401
3669.7722,713.716,-4.89398
3670.3494,713.816,-4.893
3670.9314,713.916,-4.89299
3671.5092,714.016,-4.893
3672.0858,714.116,-4.893
3672.666,714.216,-4.893
3673.2444,714.316,-4.893
3673.8258,714.416,-4.893
3674.4048,714.516,-4.89301
3674.9868,714.616,-4.89297
3675.567,714.716,-4.8931
3676.1478,714.816,-4.89231
3676.728,714.916,-4.89192
3677.3088,715.016,-4.89202
3677.8908,715.116,-4.89199
3678.4716,715.216,-4.892
3679.0494,715.316,-4.892
3679.6296,715.416,-4.892
3680.2116,715.516,-4.89201
3680.7936,715.616,-4.89198
3681.3774,715.716,-4.89208
3681.9618,715.816,-4.89167
3682.5444,715.916,-4.89089
3683.1276,716.016,-4.89103
3683.7102,716.116,-4.89099
3684.2922,716.216,-4.891
3684.8778,716.316,-4.89099
3685.4586,716.416,-4.89102
3686.0424,716.516,-4.89094
3686.6232,716.616,-4.89118
3687.2064,716.716,-4.8931
3687.7866,716.816,-4.89298
3688.3704,716.916,-4.893
3688.9512,717.016,-4.893
3689.5338,717.116,-4.893
3690.1182,717.216,-4.893
3690.7014,717.316,-4.893
3691.2846,717.416,-4.89298
3691.8684,717.516,-4.89307
3692.4522,717.616,-4.89213
3693.0354,717.716,-4.89196
3693.6156,717.816,-4.89201
3694.1994,717.916,-4.892
3694.7844,718.016,-4.892
3695.3712,718.116,-4.892
3695.952,718.216,-4.89199
3696.5352,718.316,-4.89203
3697.1202,718.416,-4.89189
3697.7046,718.516,-4.89261
3698.2878,718.616,-4.89309
3698.871,718.716,-4.89297
3699.456,718.816,-4.89301
3700.0422,718.916,-4.893
3700.6266,719.016,-4.893
3701.2116,719.116,-4.893
3701.7996,719.216,-4.893
3702.3852,719.316,-4.893
3702.9678,719.416,-4.893
3703.5504,719.516,-4.893
3704.136,719.616,-4.893
3704.721,719.716,-4.893
3705.3042,719.816,-4.893
3705.8886,719.916,-4.89301
3706.476,720.016,-4.89296
3707.058,720.116,-4.89315
3707.6418,720.216,-4.89407
3708.228,720.316,-4.89398
3708.8148,720.416,-4.894
3709.401,720.516,-4.894
3709.9896,720.616,-4.894
3710.5788,720.716,-4.894
3711.165,720.816,-4.894
3711.7524,720.916,-4.894
3712.3392,721.016,-4.894
3712.9242,721.116,-4.894
3713.5122,721.216,-4.894
3714.0984,721.316,-4.894
3714.6846,721.416,-4.894
3715.272,721.516,-4.89399
3715.863,721.616,-4.89402
3716.4498,721.716,-4.8939
3717.0372,721.816,-4.89493
3717.627,721.916,-4.89421
3718.2156,722.016,-4.89394
3718.8012,722.116,-4.89402
3719.3898,722.216,-4.89399
3719.9802,722.316,-4.894
3720.5676,722.416,-4.894
3721.155,722.516,-4.894
3721.7424,722.616,-4.894
3722.328,722.716,-4.894
3722.9124,722.816,-4.89399
3723.4992,722.916,-4.89403
3724.0872,723.016,-4.89389
3724.674,723.116,-4.89455
3725.2614,723.216,-4.8951
3725.8494,723.316,-4.89497
3726.4368,723.416,-4.89501
3727.0248,723.516,-4.895
3727.6116,723.616,-4.895
3728.1966,723.716,-4.895
3728.784,723.816,-4.895
3729.3744,723.916,-4.895
3729.9606,724.016,-4.895
3730.548,724.116,-4.895
3731.1366,724.216,-4.895
3731.7258,724.316,-4.895
3732.3132,724.416,-4.89498
3732.8994,724.516,-4.89505
3733.4886,724.616,-4.8948
3734.0784,724.716,-4.89391
3734.6682,724.816,-4.89403
3735.2586,724.916,-4.89396
3735.849,725.016,-4.89413
3736.44,725.116,-4.89507
3737.0286,725.216,-4.89498
3737.6184,725.316,-4.895
3738.2094,725.416,-4.895
3738.7992,725.516,-4.895
3739.3884,725.616,-4.895
3739.9776,725.716,-4.895
3740.5692,725.816,-4.895
3741.1602,725.916,-4.895
3741.7494,726.016,-4.895
3742.3416,726.116,-4.895
3742.9338,726.216,-4.895
3743.526,726.316,-4.895
3744.1188,726.416,-4.895
3744.7092,726.516,-4.895
3745.3014,726.616,-4.89501
3745.8936,726.716,-4.89495
3746.484,726.816,-4.89592
3747.0732,726.916,-4.89601
3747.663,727.016,-4.89606
3748.2558,727.116,-4.89513
3748.845,727.216,-4.89496
3749.4372,727.316,-4.89501
3750.03,727.416,-4.895
3750.621,727.516,-4.895
3751.2126,727.616,-4.895
3751.803,727.716,-4.895
3752.3958,727.816,-4.895
3752.9886,727.916,-4.895
3753.5784,728.016,-4.895
3754.1682,728.116,-4.89499
3754.7568,728.216,-4.89504
3755.3472,728.316,-4.89487
3755.937,728.416,-4.89578
3756.5262,728.516,-4.89543
3757.1184,728.616,-4.8949
3757.7112,728.716,-4.89503
3758.3016,728.816,-4.89499
3758.8926,728.916,-4.895
3759.4878,729.016,-4.895
3760.0812,729.116,-4.895
3760.6728,729.216,-4.895
3761.2662,729.316,-4.895
3761.859,729.416,-4.895
3762.4518,729.516,-4.89499
3763.0458,729.616,-4.89505
3763.6368,729.716,-4.8948
3764.2314,729.816,-4.89593
3764.8254,729.916,-4.89721
3765.4164,730.016,-4.89694
3766.011,730.116,-4.89702
3766.6056,730.216,-4.897
3767.202,730.316,-4.897
3767.7972,730.416,-4.897
3768.393,730.516,-4.897
3768.9888,730.616,-4.897
3769.5858,730.716,-4.897
3770.181,730.816,-4.897
3770.7744,730.916,-4.897
3771.3696,731.016,-4.897
3771.9612,731.116,-4.897
3772.5558,731.216,-4.897
3773.1504,731.316,-4.897
3773.7414,731.416,-4.897
3774.3366,731.516,-4.897
3774.9288,731.616,-4.897
3775.5228,731.716,-4.897
3776.1192,731.816,-4.897
3776.712,731.916,-4.897
3777.3054,732.016,-4.897
3777.9006,732.116,-4.897
3778.4964,732.216,-4.897
3779.0922,732.316,-4.897
3779.6856,732.416,-4.897
3780.2778,732.516,-4.897
3780.8706,732.616,-4.897
3781.467,732.716,-4.897
3782.0616,732.816,-4.897
3782.6532,732.916,-4.897
3783.2496,733.016,-4.89699
3783.8448,733.116,-4.89702
3784.4424,733.216,-4.89694
3785.0406,733.316,-4.89724
3785.6352,733.416,-4.89914
3786.234,733.516,-4.89896
3786.828,733.616,-4.89901
3787.4256,733.716,-4.899
3788.022,733.816,-4.899
3788.619,733.916,-4.899
3789.2154,734.016,-4.899
3789.8124,734.116,-4.899
3790.4094,734.216,-4.899
3791.0064,734.316,-4.899
3791.6034,734.416,-4.899
3792.2022,734.516,-4.899
3792.8022,734.616,-4.899
3793.4004,734.716,-4.899
3793.998,734.816,-4.899
3794.5938,734.916,-4.899
3795.1938,735.016,-4.899
3795.795,735.116,-4.899
3796.3944,735.216,-4.899
3796.995,735.316,-4.899
3797.5884,735.416,-4.899
3798.1884,735.516,-4.899
3798.7872,735.616,-4.899
3799.3896,735.716,-4.899
3799.9872,735.816,-4.899
3800.5872,735.916,-4.899
3801.1866,736.016,-4.899
3801.7884,736.116,-4.899
3802.3902,736.216,-4.899
3802.9914,736.316,-4.899
3803.5902,736.416,-4.899
3804.1926,736.516,-4.899
3804.7926,736.616,-4.899
3805.392,736.716,-4.899
3805.9926,736.816,-4.899
3806.5938,736.916,-4.89899
3807.1938,737.016,-4.89905
3807.7932,737.116,-4.90004
3808.3914,737.216,-4.89999
3808.9902,737.316,-4.9
3809.5902,737.416,-4.9
3810.1938,737.516,-4.9
3810.792,737.616,-4.9
3811.3932,737.716,-4.9
3811.9914,737.816,-4.9
3812.5932,737.916,-4.9
3813.195,738.016,-4.9
3813.7968,738.116,-4.9
3814.398,738.216,-4.90002
3814.9944,738.316,-4.89995
3815.5986,738.416,-4.89896
3816.1986,738.516,-4.89901
3816.795,738.616,-4.899
3817.395,738.716,-4.899
3817.9968,738.816,-4.899
3818.595,738.916,-4.899
3819.1944,739.016,-4.899
3819.7962,739.116,-4.899
3820.3974,739.216,-4.89899
3821.0004,739.316,-4.89903
3821.604,739.416,-4.89887
3822.204,739.516,-4.8969
3822.807,739.616,-4.89703
3823.4112,739.716,-4.89699
3824.0112,739.816,-4.897
3824.613,739.916,-4.897
3825.2148,740.016,-4.897
3825.8136,740.116,-4.897
3826.4124,740.216,-4.897
3827.0118,740.316,-4.897
3827.6148,740.416,-4.897
3828.2112,740.516,-4.897
3828.8124,740.616,-4.897
3829.4148,740.716,-4.897
3830.0166,740.816,-4.897
3830.6178,740.916,-4.897
3831.2196,741.016,-4.89701
3831.8214,741.116,-4.89695
3832.4214,741.216,-4.89718
3833.0244,741.316,-4.89913
3833.6238,741.416,-4.89897
3834.2238,741.516,-4.89901
3834.825,741.616,-4.899
3835.4232,741.716,-4.89899
3836.0256,741.816,-4.89905
3836.6274,741.916,-4.8988
3837.231,742.016,-4.89687
3837.8322,742.116,-4.89704
3838.4352,742.216,-4.89699
3839.0382,742.316,-4.897
3839.6448,742.416,-4.897
3840.2502,742.516,-4.897
3840.8544,742.616,-4.897
3841.458,742.716,-4.897
3842.0598,742.816,-4.897
3842.6616,742.916,-4.897
3843.2646,743.016,-4.897
3843.8706,743.116,-4.897
3844.4742,743.216,-4.897
3845.0802,743.316,-4.897
3845.6838,743.416,-4.897
3846.2856,743.516,-4.897
3846.888,743.616,-4.897
3847.4922,743.716,-4.897
3848.0952,743.816,-4.897
3848.6964,743.916,-4.897
3849.2994,744.016,-4.897
3849.9012,744.116,-4.89701
3850.5072,744.216,-4.89697
3851.1114,744.316,-4.89712
3851.7126,744.416,-4.89652
3852.3144,744.516,-4.8948
3852.9144,744.616,-4.89505
3853.5174,744.716,-4.89499
3854.121,744.816,-4.895
3854.724,744.916,-4.895
3855.3294,745.016,-4.895
3855.9342,745.116,-4.895
3856.5342,745.216,-4.895
3857.1366,745.316,-4.895
3857.7384,745.416,-4.895
3858.3402,745.516,-4.895
3858.9462,745.616,-4.895
3859.551,745.716,-4.89499
3860.1528,745.816,-4.89504
3860.7558,745.916,-4.89485
3861.3588,746.016,-4.89565
3861.963,746.116,-4.89721
3862.5678,746.216,-4.89694
3863.169,746.316,-4.89701
3863.772,746.416,-4.89701
3864.3762,746.516,-4.89696
3864.9762,746.616,-4.89716
3865.5792,746.716,-4.89628
3866.184,746.816,-4.89478
3866.787,746.916,-4.89506
3867.3924,747.016,-4.89498
3867.9954,747.116,-4.895
3868.5984,747.216,-4.895
3869.2044,747.316,-4.895
3869.8104,747.416,-4.895
3870.4146,747.516,-4.895
3871.0194,747.616,-4.895
3871.6212,747.716,-4.895
3872.2236,747.816,-4.89499
3872.8314,747.916,-4.89503
3873.4368,748.016,-4.8949
3874.0428,748.116,-4.89549
3874.6476,748.216,-4.8961
3875.2494,748.316,-4.89597
3875.8518,748.416,-4.89601
3876.4548,748.516,-4.896
3877.0614,748.616,-4.896
3877.668,748.716,-4.896
3878.2794,748.816,-4.896
3878.8902,748.916,-4.896
3879.5004,749.016,-4.896
3880.1106,749.116,-4.896
3880.7196,749.216,-4.896
3881.3292,749.316,-4.896
3881.9358,749.416,-4.896
3882.5436,749.516,-4.896
3883.1508,749.616,-4.896
3883.7646,749.716,-4.896
3884.3316,749.816,-4.896
3884.9262,749.916,-4.896
3885.5376,750.016,-4.896
3886.1448,750.116,-4.89599
3886.7544,750.216,-4.89603
3887.3652,750.316,-4.89591
3887.9784,750.416,-4.89683
3888.5886,750.516,-4.89704
3889.1988,750.616,-4.89699
3889.8084,750.716,-4.897
3890.4192,750.816,-4.897
3891.0216,750.916,-4.897
3891.6282,751.016,-4.897
3892.233,751.116,-4.897
3892.8378,751.216,-4.897
3893.4426,751.316,-4.89701
3894.0474,751.416,-4.89695
3894.6552,751.516,-4.89795
3895.26,751.616,-4.89801
3895.8666,751.716,-4.898
3896.4756,751.816,-4.898
3897.0834,751.916,-4.898
3897.6894,752.016,-4.898
3898.3002,752.116,-4.898
3898.908,752.216,-4.898
3899.514,752.316,-4.898
3900.1206,752.416,-4.898
3900.7242,752.516,-4.898
3901.3344,752.616,-4.898
3901.9404,752.716,-4.898
3902.5482,752.816,-4.898
3903.1536,752.916,-4.898
3903.7608,753.016,-4.89801
3904.3686,753.116,-4.89798
3904.9752,753.216,-4.8981
3905.5824,753.316,-4.89907
3906.1938,753.416,-4.89898
3906.8034,753.516,-4.89901
3907.413,753.616,-4.899
3908.0214,753.716,-4.899
3908.6316,753.816,-4.899
3909.2406,753.916,-4.899
3909.8508,754.016,-4.899
3910.4574,754.116,-4.899
3911.0646,754.216,-4.89898
3911.6742,754.316,-4.89906
3912.2832,754.416,-4.89872
3912.894,754.516,-4.89789
3913.5054,754.616,-4.89803
3914.1144,754.716,-4.89799
3914.7252,754.816,-4.898
3915.336,754.916,-4.898
3915.948,755.016,-4.89801
3916.5594,755.116,-4.89798
3917.169,755.216,-4.89809
3917.7804,755.316,-4.89756
3918.3894,755.416,-4.8968
3918.9978,755.516,-4.89752
3919.6086,755.616,-4.89809
3920.2188,755.716,-4.89798
3920.829,755.816,-4.89801
3921.438,755.916,-4.898
3922.0464,756.016,-4.898
3922.6566,756.116,-4.89801
3923.2662,756.216,-4.89797
3923.8776,756.316,-4.89811
3924.492,756.416,-4.89732
3925.1052,756.516,-4.89693
3925.7148,756.616,-4.89702
3926.325,756.716,-4.897
3926.9364,756.816,-4.89699
