Repository: MaCFP/matl-db

### Experimental Conditions: TGA, DSC
A Netzsch F3 Jupiter using a DSC sample carrier with S-type thermocouples, and a Silicon Carbide furnace was used to conduct Simultaneous Thermal Analysis (TGA + DSC) experiments. Although tests were conducted simultaneously, TGA and DSC measurement data presented here are separated into two files, for consistency with other datasets.

* Heating Rate: 1, 10, or 50 K/min
* Temperature program
  - Initial Temperature: 303.15 K
  - Initial Isotherm: 20 minutes
  - Maximum Temperature: 873.15 K
  - Final Isotherm: None
* Sample mass: 2-6 mg
* Sample geometry: powdered

File: Non-charring/PMMA/Sandia/Sandia_TGA_Ar_50K_3.csv (part 3 of 4)
Time,Temperature,Mass
[s],[K],[mg]
1694.622,600.544,-0.6382
1694.703,600.644,-0.63903
1694.784,600.744,-0.64007
1694.865,600.844,-0.64136
1694.946,600.944,-0.64291
1695.027,601.044,-0.6446
1695.108,601.144,-0.64614
1695.189,601.244,-0.64737
1695.27,601.344,-0.64853
1695.351,601.444,-0.64987
1695.4326,601.544,-0.65121
1695.5142,601.644,-0.6521
1695.5952,601.744,-0.65239
1695.6756,601.844,-0.65276
1695.7566,601.944,-0.6539
1695.8376,602.044,-0.65565
1695.9186,602.144,-0.65736
1696.0002,602.244,-0.65865
1696.0812,602.344,-0.65974
1696.1622,602.444,-0.66091
1696.2432,602.544,-0.66215
1696.3242,602.644,-0.66335
1696.4058,602.744,-0.66449
1696.4874,602.844,-0.66577
1696.569,602.944,-0.66736
1696.6506,603.044,-0.66905
1696.7316,603.144,-0.67054
1696.8126,603.244,-0.67175
1696.8936,603.344,-0.67291
1696.9752,603.444,-0.6742
1697.0562,603.544,-0.67545
1697.1372,603.644,-0.67637
1697.2182,603.744,-0.67706
1697.2992,603.844,-0.67799
1697.3808,603.944,-0.67951
1697.4624,604.044,-0.68126
1697.5434,604.144,-0.68272
1697.625,604.244,-0.68386
1697.706,604.344,-0.6851
1697.787,604.444,-0.68672
1697.868,604.544,-0.6884
1697.9484,604.644,-0.68976
1698.0294,604.744,-0.69088
1698.1104,604.844,-0.69219
1698.1914,604.944,-0.69391
1698.2724,605.044,-0.69556
1698.354,605.144,-0.69662
1698.435,605.244,-0.69729
1698.516,605.344,-0.69825
1698.5976,605.444,-0.69983
1698.6786,605.544,-0.70158
1698.7602,605.644,-0.70299
1698.8412,605.744,-0.70413
1698.9222,605.844,-0.70538
1699.0038,605.944,-0.70693
1699.0848,606.044,-0.70867
1699.1658,606.144,-0.71042
1699.2462,606.244,-0.71206
1699.3272,606.344,-0.71343
1699.4088,606.444,-0.71459
1699.4898,606.544,-0.71582
1699.5708,606.644,-0.71738
1699.6518,606.744,-0.71908
1699.7328,606.844,-0.72055
1699.8138,606.944,-0.72173
1699.8954,607.044,-0.72292
1699.9758,607.144,-0.72438
1700.0568,607.244,-0.72606
1700.1378,607.344,-0.72783
1700.2188,607.444,-0.72954
1700.3004,607.544,-0.73101
1700.3814,607.644,-0.73215
1700.463,607.744,-0.73332
1700.544,607.844,-0.73497
1700.6256,607.944,-0.73707
1700.7066,608.044,-0.73917
1700.7882,608.144,-0.74094
1700.8698,608.244,-0.74246
1700.9508,608.344,-0.74389
1701.0318,608.444,-0.74517
1701.1128,608.544,-0.74612
1701.1944,608.644,-0.74676
1701.2754,608.744,-0.74761
1701.3564,608.844,-0.74921
1701.438,608.944,-0.75136
1701.519,609.044,-0.75344
1701.6,609.144,-0.75511
1701.681,609.244,-0.75663
1701.762,609.344,-0.75828
1701.8436,609.444,-0.75997
1701.9246,609.544,-0.76139
1702.0056,609.644,-0.76251
1702.0866,609.744,-0.76376
1702.1682,609.844,-0.7655
1702.2498,609.944,-0.76763
1702.3314,610.044,-0.76984
1702.4124,610.144,-0.77193
1702.4934,610.244,-0.77386
1702.575,610.344,-0.7756
1702.6566,610.444,-0.77719
1702.7376,610.544,-0.7787
1702.8192,610.644,-0.78025
1702.9002,610.744,-0.782
1702.9818,610.844,-0.78405
1703.0628,610.944,-0.78613
1703.1444,611.044,-0.78793
1703.2254,611.144,-0.78947
1703.3064,611.244,-0.79115
1703.388,611.344,-0.79317
1703.469,611.444,-0.79526
1703.55,611.544,-0.79707
1703.631,611.644,-0.79864
1703.712,611.744,-0.80026
1703.7936,611.844,-0.80216
1703.8746,611.944,-0.8043
1703.9556,612.044,-0.80659
1704.0366,612.144,-0.80872
1704.1182,612.244,-0.81027
1704.1992,612.344,-0.81111
1704.2802,612.444,-0.81179
1704.3612,612.544,-0.81288
1704.4422,612.644,-0.81453
1704.5238,612.744,-0.81667
1704.6048,612.844,-0.81914
1704.6858,612.944,-0.8216
1704.7668,613.044,-0.82376
1704.8478,613.144,-0.82571
1704.9282,613.244,-0.82773
1705.0098,613.344,-0.82985
1705.0908,613.444,-0.83181
1705.1724,613.544,-0.8334
1705.254,613.644,-0.83495
1705.335,613.744,-0.83693
1705.416,613.844,-0.83941
1705.497,613.944,-0.84191
1705.578,614.044,-0.84406
1705.659,614.144,-0.846
1705.74,614.244,-0.84803
1705.821,614.344,-0.85014
1705.902,614.444,-0.85205
1705.983,614.544,-0.8536
1706.064,614.644,-0.85517
1706.1456,614.744,-0.85723
1706.2266,614.844,-0.85973
1706.3082,614.944,-0.86224
1706.3898,615.044,-0.86442
1706.4708,615.144,-0.86634
1706.5524,615.244,-0.86817
1706.6334,615.344,-0.87013
1706.7144,615.444,-0.87245
1706.7954,615.544,-0.87501
1706.8764,615.644,-0.87679
1706.9574,615.744,-0.87685
1707.039,615.844,-0.87634
1707.1206,615.944,-0.8776
1707.2016,616.044,-0.88152
1707.2826,616.144,-0.88614
1707.3636,616.244,-0.88939
1707.4452,616.344,-0.8912
1707.5262,616.444,-0.89236
1707.6072,616.544,-0.89362
1707.6882,616.644,-0.89562
1707.7692,616.744,-0.89871
1707.8502,616.844,-0.90182
1707.9318,616.944,-0.9033
1708.0128,617.044,-0.90304
1708.0944,617.144,-0.90295
1708.176,617.244,-0.90463
1708.2576,617.344,-0.90747
1708.3386,617.444,-0.91024
1708.4202,617.544,-0.91237
1708.5018,617.644,-0.91403
1708.5828,617.744,-0.91545
1708.6644,617.844,-0.91708
1708.7454,617.944,-0.9194
1708.8264,618.044,-0.9223
1708.9074,618.144,-0.92526
1708.9884,618.244,-0.92787
1709.0688,618.344,-0.93016
1709.1498,618.444,-0.93229
1709.2308,618.544,-0.93432
1709.3118,618.644,-0.93629
1709.3934,618.744,-0.93825
1709.475,618.844,-0.94032
1709.556,618.944,-0.9426
1709.637,619.044,-0.94507
1709.718,619.144,-0.94755
1709.7996,619.244,-0.94998
1709.8812,619.344,-0.95242
1709.9628,619.444,-0.95495
1710.0438,619.544,-0.95743
1710.1248,619.644,-0.95964
1710.207,619.744,-0.9616
1710.2886,619.844,-0.96367
1710.3696,619.944,-0.96619
1710.4506,620.044,-0.96911
1710.5316,620.144,-0.97223
1710.6126,620.244,-0.97527
1710.6936,620.344,-0.97782
1710.774,620.444,-0.97962
1710.8556,620.544,-0.98109
1710.9366,620.644,-0.98289
1711.0176,620.744,-0.98526
1711.0992,620.844,-0.98797
1711.1802,620.944,-0.99077
1711.2612,621.044,-0.99363
1711.3428,621.144,-0.99652
1711.4244,621.244,-0.99939
1711.506,621.344,-1.0022
1711.5876,621.444,-1.00485
1711.6692,621.544,-1.00721
1711.7508,621.644,-1.00917
1711.8318,621.744,-1.01105
1711.9134,621.844,-1.01346
1711.995,621.944,-1.01669
1712.076,622.044,-1.02009
1712.1576,622.144,-1.02294
1712.2386,622.244,-1.02529
1712.3196,622.344,-1.02756
1712.4006,622.444,-1.03001
1712.4822,622.544,-1.03248
1712.5638,622.644,-1.0348
1712.6448,622.744,-1.03717
1712.7258,622.844,-1.03995
1712.8074,622.944,-1.0432
1712.8884,623.044,-1.04654
1712.97,623.144,-1.04962
1713.051,623.244,-1.05241
1713.1326,623.344,-1.05503
1713.2142,623.444,-1.05753
1713.2952,623.544,-1.05987
1713.3768,623.644,-1.0621
1713.4584,623.744,-1.06454
1713.5394,623.844,-1.06757
1713.621,623.944,-1.07102
1713.7026,624.044,-1.07408
1713.7836,624.144,-1.07622
1713.8652,624.244,-1.07808
1713.9468,624.344,-1.08048
1714.0278,624.444,-1.08343
1714.1094,624.544,-1.08631
1714.1904,624.644,-1.08872
1714.272,624.744,-1.09109
1714.353,624.844,-1.09393
1714.4346,624.944,-1.09723
1714.5162,625.044,-1.10067
1714.5972,625.144,-1.10399
1714.6782,625.244,-1.10717
1714.7598,625.344,-1.11023
1714.8408,625.444,-1.1131
1714.9224,625.544,-1.11567
1715.0034,625.644,-1.118
1715.0844,625.744,-1.12048
1715.1654,625.844,-1.12343
1715.247,625.944,-1.12676
1715.328,626.044,-1.13017
1715.4096,626.144,-1.13346
1715.4906,626.244,-1.13665
1715.5722,626.344,-1.13971
1715.6538,626.444,-1.14255
1715.7354,626.544,-1.14502
1715.8164,626.644,-1.1473
1715.898,626.744,-1.14993
1715.9796,626.844,-1.15333
1716.0612,626.944,-1.15717
1716.1428,627.044,-1.16096
1716.2232,627.144,-1.16435
1716.3042,627.244,-1.16713
1716.3858,627.344,-1.16925
1716.4674,627.444,-1.17116
1716.5484,627.544,-1.17341
1716.6294,627.644,-1.17619
1716.711,627.744,-1.17947
1716.7926,627.844,-1.18312
1716.8742,627.944,-1.18685
1716.9558,628.044,-1.19037
1717.0368,628.144,-1.19361
1717.1184,628.244,-1.19667
1717.1994,628.344,-1.19961
1717.281,628.444,-1.20238
1717.3626,628.544,-1.205
1717.4442,628.644,-1.20777
1717.5258,628.744,-1.21118
1717.6074,628.844,-1.21528
1717.689,628.944,-1.21946
1717.7706,629.044,-1.22315
1717.8522,629.144,-1.22631
1717.9338,629.244,-1.22915
1718.0154,629.344,-1.23171
1718.097,629.444,-1.23393
1718.1786,629.544,-1.23598
1718.2602,629.644,-1.23933
1718.3412,629.744,-1.24556
1718.4228,629.844,-1.25178
1718.5038,629.944,-1.25066
1718.5848,630.044,-1.24147
1718.6664,630.144,-1.24689
1718.748,630.244,-1.29227
1718.8296,630.344,-1.36488
1718.9118,630.444,-1.42147
1718.9934,630.544,-1.43577
1719.0744,630.644,-1.42834
1719.156,630.744,-1.42536
1719.237,630.844,-1.43176
1719.3186,630.944,-1.43946
1719.4002,631.044,-1.44347
1719.4812,631.144,-1.44553
1719.5628,631.244,-1.44799
1719.6444,631.344,-1.45137
1719.7266,631.444,-1.45531
1719.8082,631.544,-1.45945
1719.8898,631.644,-1.4635
1719.9708,631.744,-1.46723
1720.0524,631.844,-1.47083
1720.134,631.944,-1.47463
1720.2156,632.044,-1.47871
1720.2972,632.144,-1.48286
1720.3788,632.244,-1.4869
1720.4604,632.344,-1.49097
1720.542,632.444,-1.49525
1720.6236,632.544,-1.49952
1720.7046,632.644,-1.50319
1720.7862,632.744,-1.50597
1720.8672,632.844,-1.50869
1720.9488,632.944,-1.51233
1721.0304,633.044,-1.51692
1721.112,633.144,-1.52169
1721.1936,633.244,-1.52606
1721.2752,633.344,-1.52993
1721.3568,633.444,-1.53331
1721.4384,633.544,-1.53647
1721.52,633.644,-1.53986
1721.601,633.744,-1.54375
1721.6826,633.844,-1.54804
1721.7642,633.944,-1.55262
1721.8458,634.044,-1.55718
1721.928,634.144,-1.56136
1722.0096,634.244,-1.56507
1722.0918,634.344,-1.56862
1722.1734,634.444,-1.57236
1722.2544,634.544,-1.57648
1722.336,634.644,-1.58114
1722.4176,634.744,-1.58615
1722.4998,634.844,-1.59098
1722.5814,634.944,-1.59514
1722.6636,635.044,-1.59863
1722.7452,635.144,-1.60155
1722.8268,635.244,-1.60427
1722.909,635.344,-1.60737
1722.9906,635.444,-1.61122
1723.0722,635.544,-1.6155
1723.1532,635.644,-1.61982
1723.2348,635.744,-1.62421
1723.3164,635.844,-1.629
1723.3986,635.944,-1.6342
1723.4808,636.044,-1.63902
1723.5624,636.144,-1.64272
1723.644,636.244,-1.64576
1723.7262,636.344,-1.64919
1723.8078,636.444,-1.65351
1723.89,636.544,-1.65838
1723.9716,636.644,-1.6634
1724.0532,636.744,-1.66833
1724.1354,636.844,-1.67294
1724.217,636.944,-1.67714
1724.2992,637.044,-1.68096
1724.3808,637.144,-1.68451
1724.4624,637.244,-1.68816
1724.544,637.344,-1.69235
1724.6256,637.444,-1.69718
1724.7072,637.544,-1.70248
1724.7888,637.644,-1.70791
1724.871,637.744,-1.71265
1724.9526,637.844,-1.7159
1725.0348,637.944,-1.7181
1725.1164,638.044,-1.72058
1725.198,638.144,-1.72419
1725.2796,638.244,-1.72874
1725.3612,638.344,-1.73391
1725.4422,638.444,-1.7393
1725.5238,638.544,-1.74448
1725.606,638.644,-1.7492
1725.6876,638.744,-1.7534
1725.7698,638.844,-1.7571
1725.8514,638.944,-1.76031
1725.9336,639.044,-1.7631
1726.0152,639.144,-1.76594
1726.0968,639.244,-1.76982
1726.1784,639.344,-1.77542
1726.2606,639.444,-1.78191
1726.3422,639.544,-1.78806
1726.4238,639.644,-1.79342
1726.5054,639.744,-1.79831
1726.587,639.844,-1.80298
1726.6692,639.944,-1.80741
1726.7508,640.044,-1.81154
1726.833,640.144,-1.81555
1726.9146,640.244,-1.8198
1726.9968,640.344,-1.82454
1727.079,640.444,-1.82965
1727.1612,640.544,-1.83497
1727.2428,640.644,-1.84034
1727.325,640.744,-1.84555
1727.4066,640.844,-1.85053
1727.4888,640.944,-1.85534
1727.5704,641.044,-1.86006
1727.652,641.144,-1.86456
1727.7342,641.244,-1.86863
1727.8158,641.344,-1.87231
1727.898,641.444,-1.8759
1727.9802,641.544,-1.87972
1728.0624,641.644,-1.88392
1728.1446,641.744,-1.8886
1728.2262,641.844,-1.8936
1728.3084,641.944,-1.89849
1728.3906,642.044,-1.903
1728.4728,642.144,-1.90746
1728.5544,642.244,-1.91224
1728.6366,642.344,-1.91753
1728.7188,642.444,-1.92337
1728.8004,642.544,-1.92962
1728.8826,642.644,-1.93577
1728.9648,642.744,-1.94131
1729.0476,642.844,-1.94618
1729.1292,642.944,-1.9505
1729.2114,643.044,-1.95451
1729.293,643.144,-1.95864
1729.3752,643.244,-1.96322
1729.4568,643.344,-1.96824
1729.539,643.444,-1.97353
1729.6206,643.544,-1.97892
1729.7028,643.644,-1.98417
1729.785,643.744,-1.98915
1729.8672,643.844,-1.99402
1729.9488,643.944,-1.999
1730.031,644.044,-2.00399
1730.1132,644.144,-2.00872
1730.1954,644.244,-2.01311
1730.2776,644.344,-2.01766
1730.3598,644.444,-2.02292
1730.442,644.544,-2.02876
1730.5242,644.644,-2.03475
1730.6064,644.744,-2.04044
1730.688,644.844,-2.04538
1730.7702,644.944,-2.04925
1730.8524,645.044,-2.05274
1730.9346,645.144,-2.05687
1731.0168,645.244,-2.06205
1731.0984,645.344,-2.06789
1731.1806,645.444,-2.07402
1731.2628,645.544,-2.08021
1731.345,645.644,-2.08624
1731.4272,645.744,-2.09133
1731.5094,645.844,-2.09418
1731.5916,645.944,-2.09434
1731.6738,646.044,-2.09387
1731.756,646.144,-2.0951
1731.8376,646.244,-2.09847
1731.9198,646.344,-2.10325
1732.002,646.444,-2.10882
1732.0842,646.544,-2.11483
1732.167,646.644,-2.121
1732.2492,646.744,-2.12719
1732.3314,646.844,-2.13335
1732.4136,646.944,-2.13931
1732.4958,647.044,-2.14474
1732.578,647.144,-2.14942
1732.6596,647.244,-2.15378
1732.7418,647.344,-2.15845
1732.824,647.444,-2.16369
1732.9062,647.544,-2.16944
1732.9884,647.644,-2.17558
1733.0706,647.744,-2.18182
1733.1528,647.844,-2.18783
1733.235,647.944,-2.19328
1733.3172,648.044,-2.19789
1733.3994,648.144,-2.20165
1733.4822,648.244,-2.20518
1733.5644,648.344,-2.20914
1733.6466,648.444,-2.2137
1733.7288,648.544,-2.21886
1733.811,648.644,-2.22452
1733.8932,648.744,-2.23051
1733.9754,648.844,-2.23658
1734.0576,648.944,-2.24233
1734.1398,649.044,-2.24728
1734.222,649.144,-2.25163
1734.3042,649.244,-2.25626
1734.387,649.344,-2.26179
1734.4692,649.444,-2.26779
1734.552,649.544,-2.27367
1734.6348,649.644,-2.27937
1734.717,649.744,-2.28525
1734.7992,649.844,-2.29132
1734.8814,649.944,-2.2969
1734.9636,650.044,-2.30137
1735.0464,650.144,-2.30561
1735.1286,650.244,-2.31118
1735.2114,650.344,-2.31836
1735.2936,650.444,-2.32552
1735.3764,650.544,-2.33123
1735.4592,650.644,-2.33585
1735.5414,650.744,-2.34025
1735.6236,650.844,-2.3448
1735.7058,650.944,-2.34933
1735.7886,651.044,-2.35377
1735.8714,651.144,-2.35834
1735.9542,651.244,-2.36332
1736.0364,651.344,-2.36869
1736.1192,651.444,-2.3743
1736.2014,651.544,-2.38003
1736.2842,651.644,-2.38586
1736.3664,651.744,-2.39177
1736.4486,651.844,-2.39757
1736.5314,651.944,-2.40301
1736.6142,652.044,-2.4082
1736.6964,652.144,-2.41375
1736.7792,652.244,-2.42013
1736.8614,652.344,-2.42689
1736.9436,652.444,-2.43337
1737.0264,652.544,-2.43925
1737.1086,652.644,-2.44452
1737.1908,652.744,-2.44926
1737.273,652.844,-2.45362
1737.3558,652.944,-2.45782
1737.438,653.044,-2.46194
1737.5208,653.144,-2.46601
1737.603,653.244,-2.47022
1737.6858,653.344,-2.47506
1737.7686,653.444,-2.48095
1737.8508,653.544,-2.48733
1737.933,653.644,-2.49332
1738.0152,653.744,-2.49865
1738.098,653.844,-2.50385
1738.1802,653.944,-2.50942
1738.263,654.044,-2.51531
1738.3458,654.144,-2.52136
1738.428,654.244,-2.52751
1738.5108,654.344,-2.53383
1738.5936,654.444,-2.54025
1738.6764,654.544,-2.54636
1738.7586,654.644,-2.55175
1738.8414,654.744,-2.55661
1738.9242,654.844,-2.56144
1739.007,654.944,-2.56647
1739.0898,655.044,-2.5714
1739.172,655.144,-2.57598
1739.2542,655.244,-2.58044
1739.337,655.344,-2.58517
1739.4198,655.444,-2.59041
1739.5032,655.544,-2.59623
1739.586,655.644,-2.60255
1739.6688,655.744,-2.60879
1739.751,655.844,-2.61432
1739.8338,655.944,-2.6192
1739.9166,656.044,-2.62397
1739.9994,656.144,-2.62896
1740.0822,656.244,-2.63394
1740.165,656.344,-2.63872
1740.2472,656.444,-2.6436
1740.33,656.544,-2.64912
1740.4128,656.644,-2.65535
1740.4962,656.744,-2.6617
1740.579,656.844,-2.66765
1740.6624,656.944,-2.67337
1740.7452,657.044,-2.6792
1740.828,657.144,-2.6851
1740.9108,657.244,-2.69071
1740.9936,657.344,-2.69583
1741.077,657.444,-2.70066
1741.1598,657.544,-2.70547
1741.242,657.644,-2.71041
1741.3248,657.744,-2.71558
1741.4076,657.844,-2.72097
1741.4904,657.944,-2.72639
1741.5738,658.044,-2.73164
1741.6566,658.144,-2.73658
1741.7394,658.244,-2.74109
1741.8228,658.344,-2.74546
1741.9056,658.444,-2.75037
1741.9884,658.544,-2.75628
1742.0712,658.644,-2.76276
1742.1546,658.744,-2.7692
1742.2374,658.844,-2.77541
1742.3208,658.944,-2.7815
1742.4042,659.044,-2.78746
1742.487,659.144,-2.79316
1742.5704,659.244,-2.79843
1742.6532,659.344,-2.80333
1742.736,659.444,-2.80798
1742.8188,659.544,-2.81252
1742.9016,659.644,-2.8171
1742.985,659.744,-2.82188
1743.0678,659.844,-2.82694
1743.1506,659.944,-2.83238
1743.2334,660.044,-2.83817
1743.3162,660.144,-2.84418
1743.399,660.244,-2.85023
1743.4818,660.344,-2.85587
1743.5652,660.444,-2.86075
1743.648,660.544,-2.86518
1743.7308,660.644,-2.86978
1743.8142,660.744,-2.87477
1743.8976,660.844,-2.87984
1743.9804,660.944,-2.88473
1744.0638,661.044,-2.88971
1744.1466,661.144,-2.89516
1744.2294,661.244,-2.90102
1744.3122,661.344,-2.90686
1744.3956,661.444,-2.91236
1744.479,661.544,-2.91766
1744.5618,661.644,-2.92292
1744.6446,661.744,-2.92828
1744.7274,661.844,-2.93386
1744.8102,661.944,-2.93966
1744.893,662.044,-2.94553
1744.9764,662.144,-2.95128
1745.0598,662.244,-2.95664
1745.1432,662.344,-2.96131
1745.2266,662.444,-2.96543
1745.31,662.544,-2.9695
1745.3934,662.644,-2.97392
1745.4768,662.744,-2.97864
1745.5602,662.844,-2.98361
1745.6436,662.944,-2.98897
1745.7264,663.044,-2.99501
1745.8098,663.144,-3.00168
1745.8932,663.244,-3.00845
1745.9766,663.344,-3.01478
1746.0606,663.444,-3.02051
1746.1434,663.544,-3.02558
1746.2268,663.644,-3.03014
1746.3096,663.744,-3.03451
1746.393,663.844,-3.03905
1746.4758,663.944,-3.04428
1746.5592,664.044,-3.05064
1746.642,664.144,-3.05753
1746.7254,664.244,-3.06378
1746.8088,664.344,-3.06889
1746.8928,664.444,-3.07357
1746.9762,664.544,-3.0785
1747.0596,664.644,-3.08358
1747.143,664.744,-3.08848
1747.2264,664.844,-3.09333
1747.3104,664.944,-3.0987
1747.3938,665.044,-3.10489
1747.4772,665.144,-3.11131
1747.5606,665.244,-3.11732
1747.644,665.344,-3.12271
1747.7274,665.444,-3.12753
1747.8108,665.544,-3.132
1747.8942,665.644,-3.13664
1747.977,665.744,-3.14184
1748.0604,665.844,-3.14738
1748.1438,665.944,-3.15285
1748.2272,666.044,-3.15821
1748.3112,666.144,-3.16374
1748.3946,666.244,-3.1696
1748.478,666.344,-3.17549
1748.5614,666.444,-3.18111
1748.6448,666.544,-3.18647
1748.7282,666.644,-3.19178
1748.8116,666.744,-3.19735
1748.8956,666.844,-3.20366
1748.9796,666.944,-3.21095
1749.0636,667.044,-3.21821
1749.1476,667.144,-3.22413
1749.231,667.244,-3.22892
1749.315,667.344,-3.23398
1749.399,667.444,-3.24003
1749.4824,667.544,-3.24591
1749.5658,667.644,-3.25048
1749.6492,667.744,-3.25436
1749.7326,667.844,-3.25897
1749.8166,667.944,-3.26479
1749.9,668.044,-3.27101
1749.984,668.144,-3.27694
1750.0674,668.244,-3.28271
1750.1508,668.344,-3.28864
1750.2342,668.444,-3.29459
1750.3182,668.544,-3.30013
1750.4016,668.644,-3.30511
1750.4856,668.744,-3.31008
1750.5684,668.844,-3.31559
1750.6518,668.944,-3.32153
1750.7352,669.044,-3.32751
1750.8192,669.144,-3.33337
1750.9032,669.244,-3.33921
1750.9866,669.344,-3.34509
1751.0706,669.444,-3.35097
1751.1546,669.544,-3.35679
1751.2392,669.644,-3.36263
1751.3226,669.744,-3.36868
1751.4066,669.844,-3.37497
1751.49,669.944,-3.38127
1751.574,670.044,-3.38728
1751.6574,670.144,-3.39264
1751.7414,670.244,-3.39703
1751.8248,670.344,-3.40067
1751.9088,670.444,-3.40441
1751.9922,670.544,-3.40894
1752.0762,670.644,-3.41432
1752.1602,670.744,-3.42047
1752.2442,670.844,-3.42726
1752.3282,670.944,-3.43447
1752.4128,671.044,-3.44162
1752.4968,671.144,-3.44778
1752.5802,671.244,-3.45234
1752.6642,671.344,-3.45621
1752.7482,671.444,-3.46071
1752.8322,671.544,-3.46618
1752.9162,671.644,-3.47219
1753.0002,671.744,-3.4784
1753.0842,671.844,-3.48479
1753.1688,671.944,-3.49134
1753.2534,672.044,-3.49771
1753.3374,672.144,-3.50345
1753.4214,672.244,-3.50852
1753.5054,672.344,-3.51331
1753.5894,672.444,-3.5181
1753.6734,672.544,-3.52266
1753.7574,672.644,-3.52673
1753.8414,672.744,-3.53076
1753.9254,672.844,-3.53558
1754.0088,672.944,-3.54159
1754.0928,673.044,-3.54839
1754.1768,673.144,-3.55552
1754.2608,673.244,-3.5627
1754.3448,673.344,-3.5697
1754.4288,673.444,-3.57644
1754.5128,673.544,-3.58299
1754.5968,673.644,-3.5894
1754.6814,673.744,-3.59564
1754.7654,673.844,-3.60171
1754.8494,673.944,-3.60795
1754.9334,674.044,-3.61484
1755.0174,674.144,-3.62144
1755.1008,674.244,-3.62501
1755.1848,674.344,-3.62426
1755.2694,674.444,-3.62385
1755.3528,674.544,-3.62934
1755.4368,674.644,-3.63875
1755.5208,674.744,-3.64482
1755.6054,674.844,-3.64462
1755.6894,674.944,-3.64381
1755.7734,675.044,-3.64787
1755.8574,675.144,-3.65528
1755.9414,675.244,-3.66207
1756.0254,675.344,-3.66698
1756.1088,675.444,-3.67151
1756.1928,675.544,-3.67677
1756.2762,675.644,-3.68242
1756.3602,675.744,-3.68791
1756.4448,675.844,-3.69332
1756.5288,675.944,-3.69901
1756.6134,676.044,-3.70503
1756.698,676.144,-3.71086
1756.782,676.244,-3.71609
1756.866,676.344,-3.721
1756.95,676.444,-3.72604
1757.0346,676.544,-3.73117
1757.1186,676.644,-3.73605
1757.2032,676.744,-3.74058
1757.2878,676.844,-3.74527
1757.3718,676.944,-3.75056
1757.4558,677.044,-3.75615
1757.5398,677.144,-3.76143
1757.6238,677.244,-3.76614
1757.7078,677.344,-3.77039
1757.7924,677.444,-3.77441
1757.877,677.544,-3.7787
1757.9616,677.644,-3.78377
1758.0456,677.744,-3.78938
1758.1296,677.844,-3.79491
1758.2142,677.944,-3.80003
1758.2982,678.044,-3.80489
1758.3822,678.144,-3.80963
1758.4662,678.244,-3.81422
1758.5508,678.344,-3.81864
1758.6354,678.444,-3.82316
1758.72,678.544,-3.82829
1758.8046,678.644,-3.83419
1758.8892,678.744,-3.84025
1758.9738,678.844,-3.84591
1759.0578,678.944,-3.85128
1759.1418,679.044,-3.85675
1759.2264,679.144,-3.86232
1759.3104,679.244,-3.86763
1759.3944,679.344,-3.87243
1759.479,679.444,-3.8769
1759.563,679.544,-3.88126
1759.6476,679.644,-3.8855
1759.7316,679.744,-3.88946
1759.8162,679.844,-3.8932
1759.9002,679.944,-3.89701
1759.9848,680.044,-3.90112
1760.0688,680.144,-3.90541
1760.1534,680.244,-3.90974
1760.2374,680.344,-3.91426
1760.322,680.444,-3.91942
1760.406,680.544,-3.92529
1760.49,680.644,-3.93131
1760.5746,680.744,-3.93692
1760.6586,680.844,-3.94187
1760.7432,680.944,-3.94604
1760.8278,681.044,-3.94973
1760.9124,681.144,-3.95362
1760.997,681.244,-3.95814
1761.0816,681.344,-3.96296
1761.1662,681.444,-3.96767
1761.2508,681.544,-3.97229
1761.3354,681.644,-3.97699
1761.42,681.744,-3.98174
1761.5046,681.844,-3.98622
1761.5886,681.944,-3.9902
1761.6732,682.044,-3.99387
1761.7584,682.144,-3.99748
1761.843,682.244,-4.00126
1761.9276,682.344,-4.0054
1762.0122,682.444,-4.00998
1762.0968,682.544,-4.01481
1762.1814,682.644,-4.01968
1762.266,682.744,-4.02429
1762.3506,682.844,-4.02832
1762.4352,682.944,-4.03201
1762.5198,683.044,-4.03599
1762.6044,683.144,-4.04058
1762.689,683.244,-4.0454
1762.7742,683.344,-4.05007
1762.8594,683.444,-4.05471
1762.944,683.544,-4.05956
1763.0292,683.644,-4.06443
1763.1144,683.744,-4.06864
1763.1996,683.844,-4.07185
1763.2842,683.944,-4.07452
1763.3694,684.044,-4.07721
1763.454,684.144,-4.08021
1763.5392,684.244,-4.08366
1763.6244,684.344,-4.08774
1763.709,684.444,-4.09255
1763.7942,684.544,-4.09807
1763.8788,684.644,-4.10368
1763.964,684.744,-4.10876
1764.0492,684.844,-4.11334
1764.1344,684.944,-4.11778
1764.219,685.044,-4.12216
1764.3042,685.144,-4.12619
1764.3894,685.244,-4.12972
1764.474,685.344,-4.133
1764.5592,685.444,-4.13639
1764.6444,685.544,-4.14019
1764.7296,685.644,-4.14465
1764.8148,685.744,-4.14956
1764.9,685.844,-4.154
1764.9852,685.944,-4.15732
1765.0698,686.044,-4.16003
1765.155,686.144,-4.16293
1765.2408,686.244,-4.16634
1765.326,686.344,-4.17024
1765.4112,686.444,-4.17451
1765.4958,686.544,-4.1788
1765.5804,686.644,-4.18287
1765.6656,686.744,-4.18711
1765.7508,686.844,-4.19204
1765.836,686.944,-4.19735
1765.9212,687.044,-4.20209
1766.0064,687.144,-4.20575
1766.0916,687.244,-4.20872
1766.1762,687.344,-4.21148
1766.2614,687.444,-4.21446
1766.3466,687.544,-4.21807
1766.4318,687.644,-4.22233
1766.517,687.744,-4.22692
1766.6022,687.844,-4.23145
1766.6874,687.944,-4.23547
1766.7726,688.044,-4.23864
1766.8578,688.144,-4.24146
1766.943,688.244,-4.24477
1767.0282,688.344,-4.24867
1767.1134,688.444,-4.25258
1767.1986,688.544,-4.25609
1767.2838,688.644,-4.25938
1767.369,688.744,-4.26268
1767.4536,688.844,-4.26608
1767.5388,688.944,-4.26964
1767.6246,689.044,-4.27318
1767.7098,689.144,-4.27633
1767.795,689.244,-4.27889
1767.8796,689.344,-4.28137
1767.9654,689.444,-4.28424
1768.0506,689.544,-4.28733
1768.1358,689.644,-4.29011
1768.221,689.744,-4.29255
1768.3062,689.844,-4.29522
1768.3914,689.944,-4.2985
1768.4766,690.044,-4.30205
1768.5618,690.144,-4.30543
1768.647,690.244,-4.30876
1768.7322,690.344,-4.31248
1768.818,690.444,-4.31652
1768.9038,690.544,-4.32013
1768.9884,690.644,-4.32282
1769.0736,690.744,-4.32519
1769.1582,690.844,-4.32799
1769.244,690.944,-4.3311
1769.3292,691.044,-4.33386
1769.4138,691.144,-4.3362
1769.499,691.244,-4.33896
1769.5842,691.344,-4.34273
1769.6694,691.444,-4.34672
1769.7546,691.544,-4.34986
1769.8398,691.644,-4.35194
1769.925,691.744,-4.35338
1770.0108,691.844,-4.35457
1770.096,691.944,-4.35593
1770.1812,692.044,-4.35777
1770.2658,692.144,-4.36002
1770.351,692.244,-4.36252
1770.4362,692.344,-4.3651
1770.5214,692.444,-4.36763
1770.6072,692.544,-4.37012
1770.6924,692.644,-4.37275
1770.7776,692.744,-4.37568
1770.8628,692.844,-4.37872
1770.948,692.944,-4.38159
1771.0332,693.044,-4.38417
1771.1184,693.144,-4.38649
1771.2042,693.244,-4.38862
1771.2894,693.344,-4.39073
1771.3746,693.444,-4.39298
1771.4598,693.544,-4.39559
1771.5456,693.644,-4.39877
1771.6314,693.744,-4.40231
1771.7172,693.844,-4.4056
1771.8024,693.944,-4.40817
1771.8876,694.044,-4.40984
1771.9722,694.144,-4.41061
1772.058,694.244,-4.41132
1772.1432,694.344,-4.41307
1772.229,694.444,-4.41606
1772.3142,694.544,-4.4196
1772.3994,694.644,-4.42299
1772.4846,694.744,-4.42565
1772.5698,694.844,-4.4271
1772.655,694.944,-4.42774
1772.7408,695.044,-4.42831
1772.826,695.144,-4.42937
1772.9112,695.244,-4.43133
1772.997,695.344,-4.43425
1773.0822,695.444,-4.43741
1773.168,695.544,-4.44002
1773.2538,695.644,-4.44205
1773.3396,695.744,-4.44379
1773.4248,695.844,-4.44546
1773.51,695.944,-4.44721
1773.5958,696.044,-4.44917
1773.681,696.144,-4.45145
1773.7668,696.244,-4.45409
1773.852,696.344,-4.45673
1773.9372,696.444,-4.4588
1774.0224,696.544,-4.46014
1774.1076,696.644,-4.46108
1774.1928,696.744,-4.46201
1774.278,696.844,-4.46347
1774.3632,696.944,-4.46589
1774.449,697.044,-4.46866
1774.5342,697.144,-4.47064
1774.62,697.244,-4.47173
1774.7058,697.344,-4.47313
1774.7916,697.444,-4.47564
1774.8768,697.544,-4.47838
1774.9626,697.644,-4.48026
1775.0484,697.744,-4.48139
1775.1342,697.844,-4.48246
1775.22,697.944,-4.48378
1775.3058,698.044,-4.48508
1775.391,698.144,-4.48622
1775.4768,698.244,-4.48755
1775.5626,698.344,-4.48946
1775.6484,698.444,-4.49172
1775.7336,698.544,-4.49374
1775.8188,698.644,-4.49538
1775.904,698.744,-4.49709
1775.9898,698.844,-4.49918
1776.0756,698.944,-4.5014
1776.1614,699.044,-4.50341
1776.2472,699.144,-4.50511
1776.333,699.244,-4.5065
1776.4188,699.344,-4.50774
1776.5052,699.444,-4.50909
1776.591,699.544,-4.51073
1776.6768,699.644,-4.51252
1776.7626,699.744,-4.51423
1776.8484,699.844,-4.51592
1776.9342,699.944,-4.51776
1777.0206,700.044,-4.51965
1777.1064,700.144,-4.52108
1777.1922,700.244,-4.52175
1777.278,700.344,-4.52196
1777.3632,700.444,-4.52215
1777.449,700.544,-4.52258
1777.5348,700.644,-4.52339
1777.6206,700.744,-4.52461
1777.7064,700.844,-4.52611
1777.7922,700.944,-4.52777
1777.878,701.044,-4.52953
1777.9638,701.144,-4.53135
1778.0496,701.244,-4.53309
1778.1354,701.344,-4.53458
1778.2212,701.444,-4.53584
1778.3076,701.544,-4.53712
1778.3934,701.644,-4.53853
1778.4798,701.744,-4.53977
1778.5656,701.844,-4.54055
1778.6514,701.944,-4.54129
1778.7372,702.044,-4.54276
1778.823,702.144,-4.54479
1778.9082,702.244,-4.54605
1778.994,702.344,-4.54589
1779.0792,702.444,-4.5458
1779.1656,702.544,-4.54741
1779.2514,702.644,-4.54993
1779.3378,702.744,-4.55142
1779.4236,702.844,-4.55137
1779.5094,702.944,-4.55098
1779.5952,703.044,-4.55108
1779.681,703.144,-4.55109
1779.7668,703.244,-4.55034
1779.8526,703.344,-4.54931
1779.939,703.444,-4.54902
1780.0248,703.544,-4.54981
1780.1106,703.644,-4.55119
1780.1964,703.744,-4.55267
1780.2822,703.844,-4.55383
1780.368,703.944,-4.55437
1780.4532,704.044,-4.55468
1780.539,704.144,-4.55544
1780.6248,704.244,-4.55678
1780.7112,704.344,-4.55816
1780.797,704.444,-4.55917
1780.8834,704.544,-4.55989
1780.9692,704.644,-4.56042
1781.055,704.744,-4.56083
1781.1408,704.844,-4.56114
1781.2272,704.944,-4.56148
1781.3136,705.044,-4.56213
1781.3994,705.144,-4.56313
1781.4858,705.244,-4.56393
1781.5716,705.344,-4.56403
1781.658,705.444,-4.56389
1781.7444,705.544,-4.56435
1781.8302,705.644,-4.56536
1781.9166,705.744,-4.56607
1782.0024,705.844,-4.56606
1782.0888,705.944,-4.56597
1782.1746,706.044,-4.56649
1782.261,706.144,-4.5675
1782.3474,706.244,-4.5686
1782.4338,706.344,-4.56952
1782.5196,706.444,-4.5701
1782.606,706.544,-4.5704
1782.6924,706.644,-4.57092
1782.7788,706.744,-4.57202
1782.8652,706.844,-4.57294
1782.9516,706.944,-4.57265
1783.0386,707.044,-4.57152
1783.125,707.144,-4.57099
1783.2108,707.244,-4.57171
1783.2972,707.344,-4.57296
1783.3836,707.444,-4.57402
1783.4694,707.544,-4.57479
1783.5558,707.644,-4.57533
1783.6428,707.744,-4.57574
1783.7292,707.844,-4.57614
1783.815,707.944,-4.57659
1783.9014,708.044,-4.57701
1783.9878,708.144,-4.57735
1784.0742,708.244,-4.57781
1784.1606,708.344,-4.57858
1784.247,708.444,-4.57951
1784.3328,708.544,-4.58023
1784.4192,708.644,-4.58065
1784.5062,708.744,-4.58103
1784.5926,708.844,-4.58156
1784.679,708.944,-4.58196
1784.766,709.044,-4.58197
1784.8524,709.144,-4.58188
1784.9388,709.244,-4.58226
1785.0252,709.344,-4.58318
1785.1116,709.444,-4.58411
1785.1986,709.544,-4.58465
1785.285,709.644,-4.58496
1785.3714,709.744,-4.58523
1785.4584,709.844,-4.58567
1785.5448,709.944,-4.58647
1785.6318,710.044,-4.58745
1785.7182,710.144,-4.58808
1785.8046,710.244,-4.58813
1785.891,710.344,-4.588
1785.978,710.444,-4.58814
1786.0644,710.544,-4.58867
1786.1508,710.644,-4.58957
1786.2372,710.744,-4.59055
1786.3236,710.844,-4.59107
1786.41,710.944,-4.591
1786.4964,711.044,-4.59099
1786.5828,711.144,-4.59158
1786.6692,711.244,-4.59261
1786.7562,711.344,-4.59369
1786.8426,711.444,-4.59458
1786.9296,711.544,-4.59515
1787.016,711.644,-4.59548
1787.1024,711.744,-4.59602
1787.1888,711.844,-4.59701
1787.2752,711.944,-4.59788
1787.3622,712.044,-4.59798
1787.4486,712.144,-4.59779
1787.535,712.244,-4.5984
1787.6208,712.344,-4.59989
1787.7072,712.444,-4.60105
1787.7942,712.544,-4.60111
1787.8806,712.644,-4.60095
1787.967,712.744,-4.60158
1788.0534,712.844,-4.60263
1788.1404,712.944,-4.60307
1788.2268,713.044,-4.60287
1788.3132,713.144,-4.60311
1788.4002,713.244,-4.60436
1788.4866,713.344,-4.60582
1788.573,713.444,-4.60661
1788.66,713.544,-4.60689
1788.7464,713.644,-4.60719
1788.8334,713.744,-4.60765
1788.9198,713.844,-4.60809
1789.0062,713.944,-4.60843
1789.0932,714.044,-4.60894
1789.1796,714.144,-4.60983
1789.266,714.244,-4.61075
1789.353,714.344,-4.61121
1789.4394,714.444,-4.61117
1789.5264,714.544,-4.61092
1789.6134,714.644,-4.61076
1789.7004,714.744,-4.611
1789.7868,714.844,-4.61182
1789.8738,714.944,-4.61277
1789.9602,715.044,-4.61335
1790.0472,715.144,-4.61369
1790.1336,715.244,-4.6143
1790.2206,715.344,-4.61526
1790.3076,715.444,-4.61605
1790.3946,715.544,-4.61627
1790.481,715.644,-4.61607
1790.568,715.744,-4.61574
1790.6544,715.844,-4.61571
1790.7408,715.944,-4.61649
1790.8278,716.044,-4.61792
1790.9148,716.144,-4.61916
1791.0018,716.244,-4.61969
1791.0882,716.344,-4.61995
1791.1746,716.444,-4.62042
1791.261,716.544,-4.6209
1791.3474,716.644,-4.62099
1791.4344,716.744,-4.62085
1791.5214,716.844,-4.62114
1791.6084,716.944,-4.62207
1791.6954,717.044,-4.62297
1791.7818,717.144,-4.62323
1791.8688,717.244,-4.62307
1791.9552,717.344,-4.62293
1792.0422,717.444,-4.62294
1792.1286,717.544,-4.62303
1792.2156,717.644,-4.6231
1792.302,717.744,-4.62299
1792.389,717.844,-4.62271
1792.4754,717.944,-4.62281
1792.5624,718.044,-4.62387
1792.6488,718.144,-4.62537
1792.7358,718.244,-4.6262
1792.8228,718.344,-4.62612
1792.9092,718.444,-4.62602
1792.9962,718.544,-4.62645
1793.0832,718.644,-4.62695
1793.1696,718.744,-4.62697
1793.2566,718.844,-4.62686
1793.3436,718.944,-4.62736
1793.43,719.044,-4.62839
1793.517,719.144,-4.62906
1793.6034,719.244,-4.62899
1793.6904,719.344,-4.62896
1793.7774,719.444,-4.6297
1793.8644,719.544,-4.63072
1793.952,719.644,-4.63115
1794.039,719.744,-4.63103
1794.126,719.844,-4.63107
1794.213,719.944,-4.63156
1794.3,720.044,-4.632
1794.387,720.144,-4.63202
1794.474,720.244,-4.63196
1794.5616,720.344,-4.63227
1794.6486,720.444,-4.6328
1794.7356,720.544,-4.63303
1794.8226,720.644,-4.63291
1794.9096,720.744,-4.63305
1794.9966,720.844,-4.6337
1795.0836,720.944,-4.63405
1795.1706,721.044,-4.6333
1795.2582,721.144,-4.63221
1795.3458,721.244,-4.63219
1795.4328,721.344,-4.63324
1795.5198,721.444,-4.63412
1795.6068,721.544,-4.63414
1795.6938,721.644,-4.63399
1795.7808,721.744,-4.63434
1795.8684,721.844,-4.63487
1795.9554,721.944,-4.63506
1796.043,722.044,-4.63498
1796.13,722.144,-4.63509
1796.2176,722.244,-4.63556
1796.3046,722.344,-4.63602
1796.3916,722.444,-4.63617
1796.4792,722.544,-4.63605
1796.5662,722.644,-4.63582
1796.6532,722.744,-4.63579
1796.7408,722.844,-4.63636
1796.8284,722.944,-4.63737
1796.916,723.044,-4.63807
1797.003,723.144,-4.63809
1797.09,723.244,-4.63799
1797.177,723.344,-4.63833
1797.264,723.444,-4.63886
1797.3516,723.544,-4.63906
1797.4386,723.644,-4.63897
1797.5262,723.744,-4.63908
1797.6132,723.844,-4.63955
1797.7008,723.944,-4.64
1797.7878,724.044,-4.64011
1797.8754,724.144,-4.64003
1797.9624,724.244,-4.63997
1798.0494,724.344,-4.63998
1798.1364,724.444,-4.64001
1798.224,724.544,-4.64001
1798.3116,724.644,-4.64
1798.3986,724.744,-4.63998
1798.4856,724.844,-4.63999
1798.5732,724.944,-4.64004
1798.6602,725.044,-4.64005
1798.7478,725.144,-4.63989
1798.8354,725.244,-4.63978
1798.923,725.344,-4.64018
1799.01,725.444,-4.64115
1799.0976,725.544,-4.64199
1799.1852,725.644,-4.64213
1799.2728,725.744,-4.64199
1799.3598,725.844,-4.64221
1799.4474,725.944,-4.64273
1799.5344,726.044,-4.6431
1799.622,726.144,-4.64312
1799.7096,726.244,-4.64298
1799.7972,726.344,-4.64287
1799.8848,726.444,-4.64295
1799.9724,726.544,-4.64335
1800.0606,726.644,-4.64384
1800.1482,726.744,-4.6441
1800.2364,726.844,-4.64407
1800.324,726.944,-4.64398
1800.4122,727.044,-4.64396
1800.4998,727.144,-4.644
1800.588,727.244,-4.64406
1800.6762,727.344,-4.64403
1800.7644,727.444,-4.64386
1800.852,727.544,-4.64381
1800.9402,727.644,-4.64433
1801.0284,727.744,-4.64533
1801.116,727.844,-4.64609
1801.2042,727.944,-4.6462
1801.2918,728.044,-4.64601
1801.38,728.144,-4.64594
1801.4676,728.244,-4.64598
1801.5564,728.344,-4.64601
1801.6446,728.444,-4.646
1801.7328,728.544,-4.64601
1801.821,728.644,-4.64603
1801.9092,728.744,-4.64599
1801.9968,728.844,-4.6459
1802.085,728.944,-4.64596
1802.1726,729.044,-4.64635
1802.2608,729.144,-4.64685
1802.349,729.244,-4.64707
1802.4372,729.344,-4.64702
1802.5254,729.444,-4.64702
1802.6136,729.544,-4.64714
1802.7018,729.644,-4.64699
1802.7894,729.744,-4.64638
1802.8776,729.844,-4.64597
1802.9652,729.944,-4.64649
1803.0528,730.044,-4.64755
1803.1404,730.144,-4.6482
1803.2286,730.244,-4.64817
1803.3168,730.344,-4.64797
1803.405,730.444,-4.64794
1803.4932,730.544,-4.648
1803.5814,730.644,-4.64802
1803.6696,730.744,-4.64801
1803.7584,730.844,-4.64798
1803.8466,730.944,-4.64797
1803.9354,731.044,-4.64803
1804.0236,731.144,-4.64809
1804.1118,731.244,-4.64796
1804.2,731.344,-4.64756
1804.2876,731.444,-4.64706
1804.3758,731.544,-4.64673
1804.464,731.644,-4.6468
1804.5528,731.744,-4.64749
1804.6416,731.844,-4.64849
1804.7298,731.944,-4.64914
1804.8186,732.044,-4.64916
1804.9068,732.144,-4.64899
1804.9956,732.244,-4.64897
1805.0838,732.344,-4.649
1805.172,732.444,-4.64894
1805.2608,732.544,-4.64893
1805.3496,732.644,-4.64919
1805.4384,732.744,-4.64969
1805.5272,732.844,-4.6501
1805.6166,732.944,-4.6502
1805.7054,733.044,-4.64998
1805.7942,733.144,-4.6495
1805.8824,733.244,-4.64906
1805.9712,733.344,-4.64892
1806.0594,733.444,-4.64898
1806.1482,733.544,-4.64897
1806.237,733.644,-4.64891
1806.3258,733.744,-4.64909
1806.414,733.844,-4.64958
1806.5028,733.944,-4.65001
1806.5916,734.044,-4.6501
1806.681,734.144,-4.65001
1806.7698,734.244,-4.65
1806.8592,734.344,-4.65002
1806.948,734.444,-4.64994
1807.0368,734.544,-4.64987
1807.1262,734.644,-4.65012
1807.215,734.744,-4.65069
1807.3038,734.844,-4.651
1807.3926,734.944,-4.65065
1807.482,735.044,-4.65009
1807.5708,735.144,-4.64985
1807.6608,735.244,-4.64994
1807.7502,735.344,-4.65006
1807.8396,735.444,-4.65007
1807.9284,735.544,-4.64994
1808.0178,735.644,-4.64979
1808.1072,735.744,-4.65004
1808.196,735.844,-4.65091
1808.2854,735.944,-4.65187
1808.3748,736.044,-4.65237
1808.4642,736.144,-4.65224
1808.5536,736.244,-4.65148
1808.6436,736.344,-4.65047
1808.733,736.444,-4.64986
1808.8224,736.544,-4.64985
1808.9118,736.644,-4.65002
1809.0018,736.744,-4.65005
1809.0912,736.844,-4.65
1809.1806,736.944,-4.64999
1809.2694,737.044,-4.65
1809.3588,737.144,-4.65
1809.4482,737.244,-4.65
1809.5376,737.344,-4.65
1809.627,737.444,-4.65
1809.7164,737.544,-4.65
1809.8058,737.644,-4.65
1809.8958,737.744,-4.65
1809.9858,737.844,-4.65
1810.0758,737.944,-4.65
1810.1652,738.044,-4.64999
1810.2546,738.144,-4.64999
1810.3434,738.244,-4.65002
1810.4328,738.344,-4.65006
1810.5222,738.444,-4.64996
1810.6116,738.544,-4.64979
1810.701,738.644,-4.65
1810.7904,738.744,-4.65088
1810.8798,738.844,-4.65185
1810.9692,738.944,-4.65222
1811.0586,739.044,-4.6521
1811.148,739.144,-4.65192
1811.238,739.244,-4.65191
1811.3274,739.344,-4.65206
1811.4174,739.444,-4.65222
1811.5074,739.544,-4.65195
1811.5968,739.644,-4.65106
1811.6868,739.744,-4.6501
1811.7768,739.844,-4.6497
1811.8668,739.944,-4.64985
1811.9568,740.044,-4.6503
1812.0462,740.144,-4.6508
1812.1362,740.244,-4.65107
1812.2262,740.344,-4.65107
1812.3156,740.444,-4.65099
1812.4056,740.544,-4.65098
1812.4956,740.644,-4.651
1812.585,740.744,-4.65101
1812.6744,740.844,-4.651
1812.7644,740.944,-4.65099
1812.8544,741.044,-4.65099
1812.9444,741.144,-4.65101
1813.035,741.244,-4.65103
1813.125,741.344,-4.65097
1813.2156,741.444,-4.65089
1813.3056,741.544,-4.65102
1813.3962,741.644,-4.65148
1813.4868,741.744,-4.65195
1813.5768,741.844,-4.65211
1813.6674,741.944,-4.65203
1813.7574,742.044,-4.65197
1813.8474,742.144,-4.65198
1813.9374,742.244,-4.65201
1814.0274,742.344,-4.65202
1814.118,742.444,-4.65199
1814.2086,742.544,-4.65194
1814.2986,742.644,-4.652
1814.3892,742.744,-4.65218
1814.4792,742.844,-4.65211
1814.5698,742.944,-4.65137
1814.6604,743.044,-4.65035
1814.7504,743.144,-4.64975
1814.841,743.244,-4.64977
1814.9316,743.344,-4.65016
1815.0222,743.444,-4.65067
1815.1128,743.544,-4.65103
1815.2028,743.644,-4.65108
1815.2928,743.744,-4.65101
1815.3834,743.844,-4.65098
1815.474,743.944,-4.65099
1815.5646,744.044,-4.65101
1815.6546,744.144,-4.651
1815.7452,744.244,-4.651
1815.8358,744.344,-4.65101
1815.9258,744.444,-4.65099
1816.0164,744.544,-4.65097
1816.1064,744.644,-4.65101
1816.197,744.744,-4.65109
1816.2876,744.844,-4.65103
1816.3782,744.944,-4.65065
1816.4688,745.044,-4.65014
1816.5594,745.144,-4.64983
1816.65,745.244,-4.64985
1816.74,745.344,-4.65019
1816.8306,745.444,-4.6507
1816.9212,745.544,-4.65105
1817.0124,745.644,-4.65108
1817.1036,745.744,-4.651
1817.1936,745.844,-4.65097
1817.2842,745.944,-4.651
1817.3748,746.044,-4.65101
1817.4654,746.144,-4.651
1817.556,746.244,-4.651
1817.6466,746.344,-4.651
1817.7372,746.444,-4.651
1817.8278,746.544,-4.65099
1817.919,746.644,-4.651
1818.0096,746.744,-4.65103
1818.1002,746.844,-4.651
1818.1908,746.944,-4.65091
1818.2814,747.044,-4.65095
1818.3726,747.144,-4.65134
1818.4632,747.244,-4.65185
1818.5544,747.344,-4.6521
1818.6456,747.444,-4.65206
1818.7368,747.544,-4.65198
1818.8274,747.644,-4.65198
1818.918,747.744,-4.652
1819.0092,747.844,-4.65201
1819.0998,747.944,-4.652
1819.191,748.044,-4.652
1819.2822,748.144,-4.652
1819.3728,748.244,-4.652
1819.4634,748.344,-4.652
1819.554,748.444,-4.652
1819.6446,748.544,-4.652
1819.7358,748.644,-4.652
1819.8264,748.744,-4.65201
1819.9176,748.844,-4.652
1820.0088,748.944,-4.65197
1820.1,749.044,-4.652
1820.1912,749.144,-4.65209
1820.2824,749.244,-4.65205
1820.3736,749.344,-4.65165
1820.4648,749.444,-4.65114
1820.5554,749.544,-4.6509
1820.6466,749.644,-4.65094
1820.7372,749.744,-4.65102
1820.8284,749.844,-4.65102
1820.9196,749.944,-4.651
1821.0102,750.044,-4.65099
1821.1014,750.144,-4.651
1821.192,750.244,-4.65101
1821.2832,750.344,-4.65101
1821.3744,750.444,-4.65097
1821.4662,750.544,-4.65097
1821.5574,750.644,-4.6511
1821.648,750.744,-4.65115
