Repository: MaCFP/matl-db

### Experimental Conditions: TGA, DSC
A Netzsch F3 Jupiter using a DSC sample carrier with S-type thermocouples, and a Silicon Carbide furnace was used to conduct Simultaneous Thermal Analysis (TGA + DSC) experiments. Although tests were conducted simultaneously, TGA and DSC measurement data presented here are separated into two files, for consistency with other datasets.

* Heating Rate: 1, 10, or 50 K/min
* Temperature program
  - Initial Temperature: 303.15 K
  - Initial Isotherm: 20 minutes
  - Maximum Temperature: 873.15 K
  - Final Isotherm: None
* Sample mass: 2-6 mg
* Sample geometry: powdered

File: Non-charring/PMMA/Sandia/SANDIA_TGA_Ar_10K_2.csv (part 4 of 4)
Time,Temperature,Mass
[s],[K],[mg]
4048.6284,776.05,-4.76901
4049.217,776.15,-4.76898
4049.8056,776.25,-4.76907
4050.3954,776.35,-4.77004
4050.9852,776.45,-4.76999
4051.575,776.55,-4.77
4052.1642,776.65,-4.77
4052.754,776.75,-4.77
4053.3456,776.85,-4.77
4053.9348,776.95,-4.77
4054.524,777.05,-4.77
4055.112,777.15,-4.77
4055.7012,777.25,-4.77
4056.2928,777.35,-4.77001
4056.8826,777.45,-4.76994
4057.4712,777.55,-4.7709
4058.0616,777.65,-4.77103
4058.649,777.75,-4.77099
4059.2406,777.85,-4.77101
4059.8304,777.95,-4.77095
4060.422,778.05,-4.77118
4061.0124,778.15,-4.76938
4061.6004,778.25,-4.76894
4062.1914,778.35,-4.76883
4062.7788,778.45,-4.77049
4063.3686,778.55,-4.77113
4063.9596,778.65,-4.77096
4064.55,778.75,-4.77101
4065.141,778.85,-4.771
4065.7326,778.95,-4.771
4066.3248,779.05,-4.771
4066.9152,779.15,-4.771
4067.5044,779.25,-4.771
4068.0954,779.35,-4.771
4068.6864,779.45,-4.771
4069.2768,779.55,-4.771
4069.8696,779.65,-4.771
4070.4618,779.75,-4.771
4071.054,779.85,-4.771
4071.645,779.95,-4.771
4072.2348,780.05,-4.771
4072.827,780.15,-4.771
4073.4186,780.25,-4.771
4074.0126,780.35,-4.771
4074.606,780.45,-4.771
4075.197,780.55,-4.771
4075.7904,780.65,-4.771
4076.379,780.75,-4.771
4076.9688,780.85,-4.771
4077.5616,780.95,-4.771
4078.1508,781.05,-4.771
4078.74,781.15,-4.771
4079.3316,781.25,-4.771
4079.9244,781.35,-4.771
4080.513,781.45,-4.771
4081.1028,781.55,-4.771
4081.695,781.65,-4.771
4082.2872,781.75,-4.77099
4082.8776,781.85,-4.77102
4083.4662,781.95,-4.77092
4084.0584,782.05,-4.77129
4084.6518,782.15,-4.77316
4085.2434,782.25,-4.77296
4085.8302,782.35,-4.77301
4086.42,782.45,-4.773
4087.0116,782.55,-4.773
4087.6014,782.65,-4.773
4088.19,782.75,-4.773
4088.7828,782.85,-4.773
4089.3762,782.95,-4.773
4089.966,783.05,-4.77301
4090.5558,783.15,-4.77299
4091.1444,783.25,-4.77101
4091.7354,783.35,-4.77099
4092.327,783.45,-4.771
4092.921,783.55,-4.771
4093.5126,783.65,-4.771
4094.1006,783.75,-4.77102
4094.6898,783.85,-4.77089
4095.2796,783.95,-4.77282
4095.873,784.05,-4.77305
4096.4646,784.15,-4.77298
4097.055,784.25,-4.773
4097.6478,784.35,-4.773
4098.24,784.45,-4.773
4098.8322,784.55,-4.773
4099.422,784.65,-4.773
4100.0148,784.75,-4.773
4100.6082,784.85,-4.773
4101.1992,784.95,-4.773
4101.789,785.05,-4.773
4102.38,785.15,-4.773
4102.9704,785.25,-4.773
4103.5632,785.35,-4.773
4104.156,785.45,-4.773
4104.7494,785.55,-4.773
4105.341,785.65,-4.773
4105.9332,785.75,-4.773
4106.5272,785.85,-4.773
4107.1224,785.95,-4.77302
4107.7158,786.05,-4.77294
4108.3056,786.15,-4.77322
4108.899,786.25,-4.77181
4109.493,786.35,-4.77082
4110.0834,786.45,-4.77105
4110.6768,786.55,-4.77099
4111.2714,786.65,-4.771
4111.8642,786.75,-4.771
4112.4576,786.85,-4.77101
4113.0498,786.95,-4.77097
4113.6432,787.05,-4.7711
4114.239,787.15,-4.77052
4114.8342,787.25,-4.7699
4115.4282,787.35,-4.77003
4116.0216,787.45,-4.76999
4116.6144,787.55,-4.77
4117.206,787.65,-4.77
4117.7994,787.75,-4.77
4118.3958,787.85,-4.77
4118.9892,787.95,-4.77
4119.579,788.05,-4.77001
4120.1706,788.15,-4.76998
4120.7664,788.25,-4.77008
4121.3592,788.35,-4.76968
4121.952,788.45,-4.76888
4122.5484,788.55,-4.76907
4123.1424,788.65,-4.76885
4123.7328,788.75,-4.76955
4124.3256,788.85,-4.77121
4124.9166,788.95,-4.77095
4125.5118,789.05,-4.77101
4126.1076,789.15,-4.771
4126.7016,789.25,-4.771
4127.295,789.35,-4.771
4127.889,789.45,-4.771
4128.4848,789.55,-4.771
4129.08,789.65,-4.77099
4129.6764,789.75,-4.77104
4130.2722,789.85,-4.77083
4130.8662,789.95,-4.76991
4131.4608,790.05,-4.77002
4132.059,790.15,-4.76998
4132.653,790.25,-4.77004
4133.2464,790.35,-4.76987
4133.8452,790.45,-4.76893
4134.4398,790.55,-4.76902
4135.0338,790.65,-4.769
4135.6296,790.75,-4.769
4136.2272,790.85,-4.769
4136.8248,790.95,-4.769
4137.4236,791.05,-4.769
4138.0188,791.15,-4.769
4138.6146,791.25,-4.769
4139.2086,791.35,-4.769
4139.805,791.45,-4.769
4140.4014,791.55,-4.76902
4140.9966,791.65,-4.76894
4141.5918,791.75,-4.76796
4142.1858,791.85,-4.76801
4142.7822,791.95,-4.768
4143.3732,792.05,-4.768
4143.9696,792.15,-4.768
4144.5642,792.25,-4.768
4145.1606,792.35,-4.768
4145.7576,792.45,-4.768
4146.351,792.55,-4.768
4146.9456,792.65,-4.768
4147.5408,792.75,-4.76701
4148.1378,792.85,-4.767
4148.733,792.95,-4.767
4149.3288,793.05,-4.767
4149.9258,793.15,-4.767
4150.5222,793.25,-4.767
4151.1168,793.35,-4.767
4151.7102,793.45,-4.767
4152.3054,793.55,-4.767
4152.9024,793.65,-4.767
4153.5,793.75,-4.767
4154.0982,793.85,-4.767
4154.6958,793.95,-4.767
4155.2898,794.05,-4.767
4155.8868,794.15,-4.767
4156.482,794.25,-4.767
4157.0802,794.35,-4.767
4157.6766,794.45,-4.767
4158.273,794.55,-4.767
4158.8682,794.65,-4.767
4159.4664,794.75,-4.767
4160.0646,794.85,-4.767
4160.6598,794.95,-4.76699
4161.2574,795.05,-4.76704
4161.8544,795.15,-4.76684
4162.4496,795.25,-4.76876
4163.0472,795.35,-4.76898
4163.643,795.45,-4.76987
4164.2424,795.55,-4.76994
4164.8418,795.65,-4.77094
4165.4376,795.75,-4.77013
4166.0316,795.85,-4.7707
4166.6268,795.95,-4.77188
4167.2226,796.05,-4.77205
4167.8178,796.15,-4.7719
4168.4178,796.25,-4.7728
4169.016,796.35,-4.7731
4169.6106,796.45,-4.7728
4170.2076,796.55,-4.7746
4170.8034,796.65,-4.7751
4171.3998,796.75,-4.77497
4171.9962,796.85,-4.77501
4172.5908,796.95,-4.775
4173.1854,797.05,-4.775
4173.7806,797.15,-4.775
4174.3758,797.25,-4.77501
4174.9716,797.35,-4.77497
4175.5656,797.45,-4.77511
4176.1632,797.55,-4.77428
4176.7584,797.65,-4.77393
4177.3518,797.75,-4.77402
4177.9452,797.85,-4.77399
4178.541,797.95,-4.774
4179.1368,798.05,-4.774
4179.7326,798.15,-4.774
4180.3302,798.25,-4.77398
4180.9254,798.35,-4.77406
4181.52,798.45,-4.77378
4182.1158,798.55,-4.77526
4182.7122,798.65,-4.77617
4183.3074,798.75,-4.77595
4183.9044,798.85,-4.77601
4184.499,798.95,-4.776
4185.0954,799.05,-4.77597
4185.6924,799.15,-4.77611
4186.29,799.25,-4.77543
4186.8894,799.35,-4.77489
4187.484,799.45,-4.7751
4188.0798,799.55,-4.77454
4188.678,799.65,-4.77335
4189.2744,799.75,-4.77293
4189.8708,799.85,-4.77302
4190.4684,799.95,-4.77299
4191.066,800.05,-4.773
4191.6642,800.15,-4.773
4192.2618,800.25,-4.773
4192.857,800.35,-4.773
4193.4522,800.45,-4.773
4194.048,800.55,-4.773
4194.6468,800.65,-4.773
4195.245,800.75,-4.773
4195.8426,800.85,-4.773
4196.4396,800.95,-4.773
4197.036,801.05,-4.773
4197.6336,801.15,-4.773
4198.23,801.25,-4.773
4198.8264,801.35,-4.773
4199.4222,801.45,-4.773
4200.0204,801.55,-4.77301
4200.6174,801.65,-4.77298
4201.2102,801.75,-4.77309
4201.803,801.85,-4.77259
4202.4012,801.95,-4.77189
4202.9982,802.05,-4.77203
4203.594,802.15,-4.77199
4204.1904,802.25,-4.772
4204.785,802.35,-4.772
4205.3796,802.45,-4.772
4205.9748,802.55,-4.772
4206.5706,802.65,-4.772
4207.1658,802.75,-4.772
4207.761,802.85,-4.77199
4208.3574,802.95,-4.77205
4208.952,803.05,-4.77183
4209.5496,803.15,-4.77268
4210.1472,803.25,-4.77391
4210.7454,803.35,-4.77284
4211.3412,803.45,-4.77304
4211.937,803.55,-4.77299
4212.5346,803.65,-4.773
4213.1328,803.75,-4.773
4213.7322,803.85,-4.773
4214.3328,803.95,-4.773
4214.931,804.05,-4.773
4215.5256,804.15,-4.773
4216.122,804.25,-4.773
4216.7178,804.35,-4.773
4217.316,804.45,-4.77298
4217.9154,804.55,-4.77306
4218.5166,804.65,-4.77275
4219.1178,804.75,-4.7719
4219.716,804.85,-4.77203
4220.3106,804.95,-4.77198
4220.9088,805.05,-4.77206
4221.5094,805.15,-4.77175
4222.1058,805.25,-4.77096
4222.6998,805.35,-4.77081
4223.2926,805.45,-4.7699
4223.8896,805.55,-4.77003
4224.4848,805.65,-4.76999
4225.0812,805.75,-4.77
4225.6764,805.85,-4.77
4226.2746,805.95,-4.77
4226.8698,806.05,-4.77
4227.4662,806.15,-4.77
4228.065,806.25,-4.77
4228.665,806.35,-4.77
4229.2614,806.45,-4.77
4229.8608,806.55,-4.77
4230.4572,806.65,-4.77001
4231.0524,806.75,-4.76998
4231.6476,806.85,-4.77007
4232.244,806.95,-4.76975
4232.8452,807.05,-4.76785
4233.4416,807.15,-4.76804
4234.0374,807.25,-4.76799
4234.635,807.35,-4.768
4235.232,807.45,-4.768
4235.8296,807.55,-4.768
4236.4272,807.65,-4.768
4237.0272,807.75,-4.768
4237.6236,807.85,-4.768
4238.2206,807.95,-4.76801
4238.8146,808.05,-4.76796
4239.4134,808.15,-4.76816
4240.0122,808.25,-4.77011
4240.6068,808.35,-4.76997
4241.2044,808.45,-4.77
4241.802,808.55,-4.77001
4242.3984,808.65,-4.76997
4242.9954,808.75,-4.77011
4243.5918,808.85,-4.77208
4244.19,808.95,-4.77197
4244.7846,809.05,-4.77204
4245.3768,809.15,-4.77302
4245.9702,809.25,-4.773
4246.5672,809.35,-4.773
4247.1642,809.45,-4.77302
4247.7618,809.55,-4.77401
4248.3618,809.65,-4.774
4248.9564,809.75,-4.774
4249.5528,809.85,-4.774
4250.1498,809.95,-4.775
4250.7498,810.05,-4.775
4251.3462,810.15,-4.775
4251.9432,810.25,-4.775
4252.5378,810.35,-4.77499
4253.1354,810.45,-4.77598
4253.73,810.55,-4.77605
4254.3258,810.65,-4.77405
4254.9204,810.75,-4.77398
4255.515,810.85,-4.77401
4256.112,810.95,-4.77396
4256.7072,811.05,-4.77495
4257.3066,811.15,-4.77501
4257.9036,811.25,-4.775
4258.503,811.35,-4.775
4259.0976,811.45,-4.775
4259.6976,811.55,-4.775
4260.2934,811.65,-4.775
4260.8886,811.75,-4.775
4261.4862,811.85,-4.775
4262.0826,811.95,-4.775
4262.6784,812.05,-4.775
4263.2718,812.15,-4.775
4263.8676,812.25,-4.775
4264.464,812.35,-4.775
4265.0598,812.45,-4.775
4265.655,812.55,-4.77501
4266.2514,812.65,-4.77496
4266.8502,812.75,-4.77515
4267.4484,812.85,-4.77327
4268.0478,812.95,-4.77293
4268.6436,813.05,-4.77302
4269.2418,813.15,-4.77301
4269.8388,813.25,-4.77296
4270.4388,813.35,-4.77317
4271.04,813.45,-4.7713
4271.6376,813.55,-4.77093
4272.2292,813.65,-4.771
4272.8244,813.75,-4.77108
4273.4232,813.85,-4.77018
4274.022,813.95,-4.76995
4274.6166,814.05,-4.77001
4275.2142,814.15,-4.77
4275.8112,814.25,-4.77
4276.4106,814.35,-4.76999
4277.007,814.45,-4.77003
4277.6046,814.55,-4.76989
4278.2046,814.65,-4.77084
4278.8028,814.75,-4.77087
4279.3992,814.85,-4.77254
4279.9962,814.95,-4.77317
4280.5908,815.05,-4.77276
4281.1872,815.15,-4.77456
4281.7842,815.25,-4.77501
4282.3794,815.35,-4.77574
4282.9746,815.45,-4.77597
4283.5698,815.55,-4.77671
4284.1662,815.65,-4.77707
4284.7668,815.75,-4.77698
4285.3662,815.85,-4.77701
4285.9626,815.95,-4.777
4286.5572,816.05,-4.777
4287.1554,816.15,-4.777
4287.7512,816.25,-4.777
4288.3476,816.35,-4.777
4288.9446,816.45,-4.77702
4289.5422,816.55,-4.77694
4290.1398,816.65,-4.77721
4290.7362,816.75,-4.77567
4291.3326,816.85,-4.77484
4291.9314,816.95,-4.77504
4292.5284,817.05,-4.77499
4293.1266,817.15,-4.775
4293.7278,817.25,-4.775
4294.3272,817.35,-4.775
4294.9242,817.45,-4.775
4295.523,817.55,-4.775
4296.1206,817.65,-4.775
4296.7164,817.75,-4.77502
4297.3128,817.85,-4.77494
4297.9092,817.95,-4.77522
4298.5068,818.05,-4.77374
4299.1062,818.15,-4.77294
4299.7026,818.25,-4.77242
4300.2996,818.35,-4.77201
4300.899,818.45,-4.77143
4301.4948,818.55,-4.7709
4302.0894,818.65,-4.77103
4302.6864,818.75,-4.77099
4303.2822,818.85,-4.77102
4303.8756,818.95,-4.77094
4304.4684,819.05,-4.77121
4305.0636,819.15,-4.76993
4305.6576,819.25,-4.76886
4306.2504,819.35,-4.76885
4306.845,819.45,-4.76997
4307.4402,819.55,-4.7712
4308.0348,819.65,-4.77097
4308.63,819.75,-4.77091
4309.2258,819.85,-4.77147
4309.8222,819.95,-4.77202
4310.418,820.05,-4.77238
4311.0144,820.15,-4.77323
4311.6108,820.25,-4.77245
4312.2078,820.35,-4.77232
4312.8054,820.45,-4.77313
4313.4006,820.55,-4.77299
4313.9976,820.65,-4.77292
4314.5976,820.75,-4.77339
4315.1946,820.85,-4.77411
4315.7928,820.95,-4.77397
4316.394,821.05,-4.77401
4316.9928,821.15,-4.774
4317.5916,821.25,-4.774
4318.191,821.35,-4.774
4318.7862,821.45,-4.774
4319.3832,821.55,-4.774
4319.9838,821.65,-4.774
4320.582,821.75,-4.774
4321.1796,821.85,-4.77401
4321.7796,821.95,-4.77398
4322.3796,822.05,-4.77408
4322.9778,822.15,-4.77364
4323.5772,822.25,-4.77289
4324.176,822.35,-4.77303
4324.776,822.45,-4.77299
4325.3736,822.55,-4.773
4325.9724,822.65,-4.77301
4326.5688,822.75,-4.77296
4327.1658,822.85,-4.77316
4327.764,822.95,-4.77231
4328.3598,823.05,-4.77087
4328.958,823.15,-4.77072
4329.558,823.25,-4.76993
4330.155,823.35,-4.7698
4330.7502,823.45,-4.76856
4331.3514,823.55,-4.768
4331.949,823.65,-4.76772
4332.5442,823.75,-4.76689
4333.1412,823.85,-4.76703
4333.7376,823.95,-4.76699
4334.3322,824.05,-4.767
4334.9298,824.15,-4.767
4335.5298,824.25,-4.767
4336.1268,824.35,-4.767
4336.7226,824.45,-4.767
4337.319,824.55,-4.767
4337.9154,824.65,-4.767
4338.5136,824.75,-4.767
4339.1136,824.85,-4.767
4339.7118,824.95,-4.76699
4340.3082,825.05,-4.76705
4340.9082,825.15,-4.7668
4341.504,825.25,-4.76579
4342.0992,825.35,-4.76646
4342.6974,825.45,-4.76818
4343.2956,825.55,-4.76796
4343.8932,825.65,-4.76796
4344.492,825.75,-4.7682
4345.0902,825.85,-4.76909
4345.6896,825.95,-4.76897
4346.2926,826.05,-4.76901
4346.8956,826.15,-4.76899
4347.4956,826.25,-4.76901
4348.0914,826.35,-4.76895
4348.6896,826.45,-4.7692
4349.2878,826.55,-4.77009
4349.8848,826.65,-4.76998
4350.4854,826.75,-4.77001
4351.0836,826.85,-4.77
4351.6818,826.95,-4.77
4352.283,827.05,-4.77
4352.8806,827.15,-4.77
4353.4782,827.25,-4.77
4354.0758,827.35,-4.77
4354.677,827.45,-4.77
4355.2782,827.55,-4.77
4355.8812,827.65,-4.77
4356.4836,827.75,-4.77
4357.0818,827.85,-4.77
4357.6824,827.95,-4.77
4358.2794,828.05,-4.77
4358.8788,828.15,-4.77001
4359.4758,828.25,-4.76995
4360.0704,828.35,-4.77017
4360.6716,828.45,-4.77108
4361.2698,828.55,-4.77099
4361.8704,828.65,-4.77096
4362.4704,828.75,-4.77116
4363.068,828.85,-4.77209
4363.665,828.95,-4.77198
4364.2638,829.05,-4.77201
4364.8584,829.15,-4.772
4365.4566,829.25,-4.772
4366.056,829.35,-4.772
4366.653,829.45,-4.772
4367.2542,829.55,-4.772
4367.8494,829.65,-4.772
4368.4434,829.75,-4.772
4369.0404,829.85,-4.772
4369.6404,829.95,-4.772
4370.2386,830.05,-4.772
4370.8386,830.15,-4.772
4371.4356,830.25,-4.772
4372.0338,830.35,-4.772
4372.6338,830.45,-4.772
4373.2296,830.55,-4.772
4373.829,830.65,-4.772
4374.429,830.75,-4.772
4375.0272,830.85,-4.772
4375.6242,830.95,-4.77201
4376.2212,831.05,-4.77198
4376.8188,831.15,-4.77209
4377.417,831.25,-4.77306
4378.0176,831.35,-4.77298
4378.617,831.45,-4.773
4379.2176,831.55,-4.773
4379.8134,831.65,-4.773
4380.4128,831.75,-4.773
4381.0116,831.85,-4.773
4381.6038,831.95,-4.773
4382.2002,832.05,-4.773
4382.7984,832.15,-4.773
4383.3948,832.25,-4.773
4383.9906,832.35,-4.773
4384.5876,832.45,-4.773
4385.1858,832.55,-4.773
4385.7864,832.65,-4.773
4386.3846,832.75,-4.77299
4386.981,832.85,-4.77304
4387.581,832.95,-4.77403
4388.1816,833.05,-4.77399
4388.7822,833.15,-4.774
4389.3834,833.25,-4.774
4389.9828,833.35,-4.774
4390.5816,833.45,-4.774
4391.1786,833.55,-4.774
4391.7774,833.65,-4.774
4392.3738,833.75,-4.77401
4392.9738,833.85,-4.77395
4393.575,833.95,-4.77195
4394.1762,834.05,-4.77201
4394.7756,834.15,-4.772
4395.372,834.25,-4.772
4395.9714,834.35,-4.772
4396.572,834.45,-4.772
4397.172,834.55,-4.772
4397.7678,834.65,-4.772
4398.3642,834.75,-4.772
4398.9612,834.85,-4.772
4399.56,834.95,-4.772
4400.1558,835.05,-4.772
4400.7552,835.15,-4.772
4401.3534,835.25,-4.772
4401.9486,835.35,-4.772
4402.5462,835.45,-4.772
4403.1426,835.55,-4.772
4403.7426,835.65,-4.772
4404.3414,835.75,-4.772
4404.9432,835.85,-4.772
4405.5378,835.95,-4.77203
4406.1348,836.05,-4.77003
4406.736,836.15,-4.76999
4407.3348,836.25,-4.77
4407.9348,836.35,-4.77
4408.5324,836.45,-4.77
4409.1324,836.55,-4.77
4409.7264,836.65,-4.77
4410.3264,836.75,-4.77
4410.9234,836.85,-4.77
4411.524,836.95,-4.77
4412.1216,837.05,-4.77
4412.7192,837.15,-4.77
4413.3168,837.25,-4.77
4413.9168,837.35,-4.77
4414.5192,837.45,-4.77
4415.1186,837.55,-4.77
4415.7168,837.65,-4.77
4416.3156,837.75,-4.77
4416.915,837.85,-4.77
4417.5138,837.95,-4.77
4418.1114,838.05,-4.77
4418.7132,838.15,-4.77
4419.312,838.25,-4.77
4419.9114,838.35,-4.77
4420.509,838.45,-4.77
4421.1102,838.55,-4.77
4421.7036,838.65,-4.77
4422.3054,838.75,-4.77
4422.906,838.85,-4.77
4423.5072,838.95,-4.77
4424.1036,839.05,-4.77
4424.7018,839.15,-4.77
4425.3006,839.25,-4.77
4425.8982,839.35,-4.77
4426.497,839.45,-4.77
4427.0928,839.55,-4.77
4427.6952,839.65,-4.77
4428.2976,839.75,-4.77001
4428.8964,839.85,-4.76997
4429.4952,839.95,-4.7701
4430.0946,840.05,-4.76813
4430.6958,840.15,-4.76797
4431.2928,840.25,-4.76801
4431.8904,840.35,-4.768
4432.4898,840.45,-4.768
4433.0904,840.55,-4.768
4433.6898,840.65,-4.768
4434.2886,840.75,-4.768
4434.8892,840.85,-4.768
4435.485,840.95,-4.768
4436.0844,841.05,-4.768
4436.6862,841.15,-4.768
4437.2856,841.25,-4.768
4437.8862,841.35,-4.768
4438.4868,841.45,-4.768
4439.0862,841.55,-4.768
4439.6856,841.65,-4.768
4440.282,841.75,-4.768
4440.8802,841.85,-4.768
4441.4796,841.95,-4.768
4442.0772,842.05,-4.768
4442.6754,842.15,-4.768
4443.2724,842.25,-4.768
4443.8682,842.35,-4.768
4444.4688,842.45,-4.768
4445.0652,842.55,-4.76799
4445.6628,842.65,-4.76804
4446.2616,842.75,-4.76786
4446.8646,842.85,-4.76978
4447.4628,842.95,-4.77006
4448.0634,843.05,-4.76999
4448.6622,843.15,-4.76999
4449.2586,843.25,-4.77004
4449.858,843.35,-4.76985
4450.4562,843.45,-4.77175
4451.0544,843.55,-4.77206
4451.6538,843.65,-4.77199
4452.2556,843.75,-4.77199
4452.8556,843.85,-4.77204
4453.4526,843.95,-4.77185
4454.0526,844.05,-4.77374
4454.6514,844.15,-4.77407
4455.2472,844.25,-4.77398
4455.8484,844.35,-4.774
4456.4508,844.45,-4.77402
4457.0502,844.55,-4.77392
4457.6502,844.65,-4.77487
4458.2478,844.75,-4.77504
4458.8472,844.85,-4.77498
4459.4472,844.95,-4.77502
4460.0466,845.05,-4.77492
4460.6454,845.15,-4.77586
4461.2442,845.25,-4.77605
4461.843,845.35,-4.77595
4462.443,845.45,-4.77616
4463.0436,845.55,-4.77429
4463.6436,845.65,-4.77393
4464.2454,845.75,-4.77402
4464.8448,845.85,-4.77399
4465.446,845.95,-4.77401
4466.0478,846.05,-4.77396
4466.6472,846.15,-4.77416
4467.249,846.25,-4.77227
4467.8568,846.35,-4.77194
4468.4562,846.45,-4.77202
4469.0586,846.55,-4.772
4469.6622,846.65,-4.772
4470.2676,846.75,-4.772
4470.8712,846.85,-4.772
4471.4724,846.95,-4.772
4472.0724,847.05,-4.772
4472.6736,847.15,-4.772
4473.2772,847.25,-4.772
4473.8796,847.35,-4.772
4474.4826,847.45,-4.772
4475.0832,847.55,-4.772
4475.6856,847.65,-4.772
4476.2898,847.75,-4.772
4476.888,847.85,-4.772
4477.488,847.95,-4.772
4478.0886,848.05,-4.772
4478.6916,848.15,-4.772
4479.2928,848.25,-4.772
4479.894,848.35,-4.77201
4480.4928,848.45,-4.77195
4481.0946,848.55,-4.77293
4481.6934,848.65,-4.77302
4482.291,848.75,-4.77299
4482.8892,848.85,-4.773
4483.4916,848.95,-4.773
4484.0928,849.05,-4.773
4484.6964,849.15,-4.773
4485.2988,849.25,-4.773
4485.9,849.35,-4.77301
4486.5024,849.45,-4.77296
4487.1036,849.55,-4.77395
4487.7078,849.65,-4.77401
4488.3084,849.75,-4.774
4488.9072,849.85,-4.774
4489.5102,849.95,-4.774
4490.1126,850.05,-4.77401
4490.7132,850.15,-4.77397
4491.3144,850.25,-4.77494
4491.9168,850.35,-4.77507
4492.5174,850.45,-4.77307
4493.118,850.55,-4.77299
4493.7198,850.65,-4.77298
4494.3234,850.75,-4.77397
4494.9282,850.85,-4.77401
4495.5312,850.95,-4.774
4496.1312,851.05,-4.77401
4496.733,851.15,-4.77398
4497.3354,851.25,-4.77498
4497.9396,851.35,-4.775
4498.5432,851.45,-4.775
4499.148,851.55,-4.775
4499.7492,851.65,-4.775
4500.3516,851.75,-4.775
4500.9564,851.85,-4.775
4501.56,851.95,-4.775
4502.1624,852.05,-4.775
4502.7654,852.15,-4.77498
4503.3684,852.25,-4.77398
4503.9684,852.35,-4.77401
4504.572,852.45,-4.774
4505.175,852.55,-4.774
4505.7792,852.65,-4.774
4506.3828,852.75,-4.774
4506.9846,852.85,-4.774
4507.5864,852.95,-4.774
4508.1894,853.05,-4.774
4508.793,853.15,-4.774
4509.396,853.25,-4.774
4509.9966,853.35,-4.77401
4510.5948,853.45,-4.77395
4511.1954,853.55,-4.77296
4511.7972,853.65,-4.77302
4512.4014,853.75,-4.77298
4513.0044,853.85,-4.77307
4513.6038,853.95,-4.77405
4514.205,854.05,-4.77399
4514.8104,854.15,-4.774
4515.4128,854.25,-4.774
4516.0176,854.35,-4.774
4516.6218,854.45,-4.774
4517.2248,854.55,-4.77399
4517.8278,854.65,-4.77403
4518.4302,854.75,-4.7739
4519.035,854.85,-4.77293
4519.6416,854.95,-4.77302
4520.2452,855.05,-4.773
4520.8464,855.15,-4.773
4521.4506,855.25,-4.77302
4522.0566,855.35,-4.77293
4522.6608,855.45,-4.7733
4523.268,855.55,-4.77517
4523.871,855.65,-4.77495
4524.4728,855.75,-4.77501
4525.077,855.85,-4.775
4525.6794,855.95,-4.775
4526.2866,856.05,-4.775
4526.8914,856.15,-4.775
4527.4926,856.25,-4.77499
4528.0974,856.35,-4.77505
4528.7016,856.45,-4.77478
4529.3058,856.55,-4.7739
4529.91,856.65,-4.77403
4530.516,856.75,-4.77399
4531.1202,856.85,-4.774
4531.7232,856.95,-4.774
4532.325,857.05,-4.774
4532.9274,857.15,-4.774
4533.5346,857.25,-4.774
4534.1382,857.35,-4.774
4534.7406,857.45,-4.774
4535.3436,857.55,-4.774
4535.946,857.65,-4.774
4536.552,857.75,-4.774
4537.158,857.85,-4.774
4537.7622,857.95,-4.774
4538.3682,858.05,-4.774
4538.97,858.15,-4.774
4539.5736,858.25,-4.77401
4540.1778,858.35,-4.77398
4540.7808,858.45,-4.77408
4541.3874,858.55,-4.77362
4541.9922,858.65,-4.77289
4542.5952,858.75,-4.77303
4543.1982,858.85,-4.77299
4543.8024,858.95,-4.773
4544.4072,859.05,-4.773
4545.0144,859.15,-4.773
4545.6198,859.25,-4.773
4546.2222,859.35,-4.773
4546.8264,859.45,-4.773
4547.4312,859.55,-4.773
4548.0378,859.65,-4.773
4548.6432,859.75,-4.773
4549.2474,859.85,-4.773
4549.8522,859.95,-4.773
4550.4552,860.05,-4.773
4551.0594,860.15,-4.773
4551.6678,860.25,-4.773
4552.2744,860.35,-4.77301
4552.8792,860.45,-4.77297
4553.4834,860.55,-4.77311
4554.0858,860.65,-4.77243
4554.6906,860.75,-4.77191
4555.2984,860.85,-4.77202
4555.9044,860.95,-4.77199
4556.5104,861.05,-4.772
4557.1134,861.15,-4.77201
4557.7164,861.25,-4.77197
4558.3224,861.35,-4.77211
4558.929,861.45,-4.77135
4559.5362,861.55,-4.77092
4560.141,861.65,-4.77102
4560.7458,861.75,-4.77099
4561.3506,861.85,-4.771
4561.9554,861.95,-4.771
4562.5614,862.05,-4.771
4563.1692,862.15,-4.771
4563.7764,862.25,-4.77099
4564.3794,862.35,-4.77106
4564.9854,862.45,-4.7708
4565.5932,862.55,-4.77255
4566.1992,862.65,-4.77308
4566.8052,862.75,-4.77307
4567.4112,862.85,-4.77221
4568.0178,862.95,-4.77194
4568.6232,863.05,-4.77206
4569.2298,863.15,-4.77182
4569.8364,863.25,-4.77369
4570.4436,863.35,-4.77407
4571.0478,863.45,-4.77398
4571.6508,863.55,-4.77401
4572.2544,863.65,-4.77399
4572.861,863.75,-4.77404
4573.467,863.85,-4.77386
4574.076,863.95,-4.77581
4574.682,864.05,-4.77605
4575.288,864.15,-4.77597
4575.8952,864.25,-4.77605
4576.4988,864.35,-4.77506
4577.1054,864.45,-4.775
4577.7114,864.55,-4.77497
4578.3186,864.65,-4.77596
4578.9228,864.75,-4.77601
4579.5318,864.85,-4.776
4580.1408,864.95,-4.776
4580.7462,865.05,-4.776
4581.3516,865.15,-4.776
4581.957,865.25,-4.776
4582.563,865.35,-4.776
4583.169,865.45,-4.776
4583.7792,865.55,-4.776
4584.387,865.65,-4.776
4584.9942,865.75,-4.776
4585.6014,865.85,-4.776
4586.208,865.95,-4.776
4586.814,866.05,-4.776
4587.4218,866.15,-4.77599
4588.0278,866.25,-4.77604
4588.6338,866.35,-4.77581
4589.2404,866.45,-4.77374
4589.847,866.55,-4.77296
4590.4524,866.65,-4.77301
4591.0572,866.75,-4.773
4591.6656,866.85,-4.773
4592.2692,866.95,-4.773
4592.8734,867.05,-4.77299
4593.48,867.15,-4.77305
4594.0878,867.25,-4.77281
4594.6944,867.35,-4.7719
4595.2992,867.45,-4.77203
4595.9064,867.55,-4.77199
4596.5106,867.65,-4.772
4597.1154,867.75,-4.772
4597.7214,867.85,-4.772
4598.3268,867.95,-4.772
4598.931,868.05,-4.77202
4599.5358,868.15,-4.77193
4600.1412,868.25,-4.77228
4600.7442,868.35,-4.77312
4601.3502,868.45,-4.7729
4601.9598,868.55,-4.77333
4602.5658,868.65,-4.77412
4603.1712,868.75,-4.77393
4603.7772,868.85,-4.77417
4604.3856,868.95,-4.77325
4604.9928,869.05,-4.7718
4605.5988,869.15,-4.77201
4606.2078,869.25,-4.77216
4606.812,869.35,-4.77115
4607.4198,869.45,-4.76979
4608.0282,869.55,-4.77006
4608.6312,869.65,-4.76999
4609.2396,869.75,-4.77
4609.8468,869.85,-4.77
4610.451,869.95,-4.77
4611.0558,870.05,-4.77
4611.6624,870.15,-4.77
4612.269,870.25,-4.77
4612.866,870.35,-4.77
4613.5068,870.45,-4.76999
4614.1044,870.55,-4.77003
4614.6852,870.65,-4.76989
4615.296,870.75,-4.77062
4615.8948,870.85,-4.77097
4616.4978,870.95,-4.7716
4617.102,871.05,-4.77198
4617.6996,871.15,-4.7726
4618.3092,871.25,-4.77299
4618.9014,871.35,-4.7736
4619.6028,871.45,-4.7741
