Repository: MaCFP/matl-db

# matl-db

#### Welcome to the MaCFP Condensed Phase Subgroup database!

The MaCFP Condensed Phase Working Group was organized to enable the fire safety science research community to make significant progress towards establishing a common framework for the selection of experiments and the methodologies used to analyze these experiments when developing pyrolysis models. Key objectives of this effort include:
- Cataloguing current approaches used to parameterize pyrolysis models;
- Developing standard data set formats for experimental data on pyrolysis;
- Developing requirements for data set quality and establishing a data review committee;
- Quantifying the inter-laboratory variability for comparable experimental datasets; and
- Assessing the impact of the variability of model parameters on fire growth predictions

#### In preparation for MaCFP-4, please read the following:

[Guidelines for Participation in the MaCFP-4 Workshop (2026)](https://github.com/MaCFP/macfp-db/releases/download/macfp-4.0/MaCFP-4_Guidelines_for_Participation.pdf)

[Presentation of Target Experiments and Modeling Guidelines for the upcoming MaCFP-4 Workshop (meeting recording and presentation slides)](https://github.com/MaCFP/macfp-db/releases/tag/macfp-4.0)

Please visit our [wiki pages](https://github.com/MaCFP/matl-db/wiki/How-to-Contribute) for additional details, including how to contribute (experimentalists and modelers).

#### Presentations for previous MaCFP workshops can be found on online:

[**MaCFP-4 (La Rochelle, 2026)**](https://github.com/MaCFP/macfp-db/releases/tag/macfp-4.0)

[**MaCFP-3 (Tsukuba, 2023)**](https://github.com/MaCFP/macfp-db/releases/tag/macfp-3.0)

[**MaCFP-2 (Waterloo, 2021)**](https://github.com/MaCFP/matl-db/releases/tag/v1.1.0)

[MaCFP-2 Preliminary Summary of Experimental Measurements](https://github.com/MaCFP/matl-db/releases/tag/v1.0.0)

#### Virtual Discusion Forum
If you have questions regarding any of the activities or measurement data of the MaCFP Condensed Subgroup, please [start a discussion post](https://github.com/MaCFP/matl-db/discussions). The purpose of this forum is to facilitate data sharing and model development to improve computational predictions of thermal degradation and pyrolysis in fire.

# Technical Institute of Fire Protection in Prague (TIFP)

### Experimental Conditions: TGA, DSC
TGA and DSC were performed simultaneously using an STA appartus.
STA experiments performed both in nitrogen and in air. Although tests were conducted simultaneously, TGA and DSC measurement data presented here are separated into two files, for consistency with other datasets.

##### STA Tests in Nitrogen
* Heating Rate: 10 K/min
* Temperature program
  - Initial temperature 300.15 K
  - Isotherm: 5 minutes
  - Maximum Temperature 823.15 K
* Sample mass: ~5.4 mg
* Sample geometry: powdered
* Calibration type: nitrogen 70 ml/min, Al2O3 crucible, open, 10 �C/min, 20 to 1000 �C, material In, Bi, Zn, Al, Ag
* Crucible type: Al2O3, 85 microliters, no lid
* Carrier Gas
  - Pure Nitrogen (0% O2)
  - Flow rate = purge flow 50 ml/min + protective 20 ml/min

| Test Name | O2 volume % |  Initial Sample Mass (mg) | 
| --------- | :---------: | :------------------------: |
|TIFP\_STA\_N2\_1 | 0 | 5.4338|  
|TIFP\_STA\_N2\_2 | 0 | 5.3668|

##### STA Tests in Air
* Heating Rate: 10 K/min
* Temperature program
  - Initial temperature 298.15 K
  - Isotherm: None
  - Maximum Temperature 1023.15 K
* Sample mass: ~5.85 mg
* Sample geometry: powdered
* Calibration type: air,  10 �C/min, material In
* Crucible type: Al2O3, 70 microliters, no lid
* Carrier Gas
  - Air (vol % O2 = ambient)
  - Flow rate = purge flow 50 ml/min + protective 10 ml/min

| Test Name | O2 volume % |  Initial Sample Mass (mg) | 
| --------- | :---------: | :------------------------: |
|TIFP\_STA\_Air\_1 | Ambient | 4.4790|  
|TIFP\_STA\_Air\_2 | Ambient | 5.2040|

### Experimental Conditions: Cone Calorimeter
* Radiant heat flux 25 and 65 kW/m2, three runs were performed for each heat flux. Backside tempereature measured by K type thermocouples glued to the sample in the middle (x=0, y=0) and at location x=-25 mm, y=0. Sample surface area 0.0084 m2.
* Extraction flow rate: 24L/s
* Sample holder dimensions:
    - according to ISO 5660-1, stainless steel
    - Retainer frame/grid: frame was used
* Backing Insulation: earth-alkali silicate wool, [thickness?], thermal conductivity at 600K 0.16 kW/m/K 
* Thermocouple location:
    - Temperature1: glued to back surface of sample, at center
    - Temperature2: glued to back surface of sample, x=-25 mm, y=0

###### Test Heating Conditions [confirm units of Temperature ?]  
|Test Name | Heat Flux (kW/m2)| Heater Temperature (K) 
|----------|:------:| :---: |
|TIFP_Cone_25_1| 25 | 1134.65 |
|TIFP_Cone_25_2| 25 | 1134.65 |
|TIFP_Cone_25_3| 25 | 1134.65 |
|TIFP_Cone_65_1| 65 | 1397.15 |
|TIFP_Cone_65_2| 65 | 1397.15 |
|TIFP_Cone_65_3| 65 | 1397.15 |

File: Non-charring/PMMA/TIFP/TIFP_Cone_65_2.csv
Time,mass,HRR
s,g,kW
0,73.72,0.036900321
1,73.724344,0.026777027
2,73.728979,0.02092965
3,74.007302,0.019100075
4,74.236702,0.023882852
5,74.241619,0.039389912
6,74.164357,0.052246296
7,74.125479,0.065904996
8,74.254832,0.068104839
9,74.102498,0.065382432
10,74.017237,0.053930334
11,73.962231,0.021951766
12,73.866728,-0.019109122
13,73.754908,0.052481102
14,73.669275,0.294487838
15,73.607562,0.757459243
16,73.551027,1.247942746
17,73.514626,1.782638612
18,73.45201,2.444619442
19,73.382357,3.09760015
20,73.234203,3.655016482
21,73.064077,4.108764171
22,72.916593,4.540275593
23,72.661669,4.678006791
24,72.518858,4.995436168
25,72.35221,5.332690764
26,72.056858,5.365807598
27,71.751593,5.4069816
28,71.539327,5.49079172
29,71.291365,5.869931362
30,71.031807,5.833236799
31,70.765021,5.916194482
32,70.504827,5.960303368
33,70.220496,6.352343264
34,70.019301,6.182136986
35,69.903683,6.838172572
36,69.672572,6.348181486
37,69.405845,6.240534684
38,69.126009,6.316308542
39,68.83447,6.536273845
40,68.553049,6.479100764
41,68.262488,6.302528076
42,67.984172,6.348275396
43,67.697423,6.270293532
44,67.434075,6.792438102
45,67.169536,6.547306787
46,66.91709,6.543372089
47,66.630168,6.491357709
48,66.328774,6.361787058
49,66.054273,6.461706207
50,65.803957,6.416927563
51,65.531932,6.888749879
52,65.230725,6.569219134
53,64.945011,6.513839005
54,64.679252,6.67405995
55,64.416615,6.513709585
56,64.153432,6.640662716
57,63.879568,6.814290099
58,63.599481,6.655992493
59,63.320212,6.318477626
60,63.02593,6.653639309
61,62.741549,6.583825588
62,62.445892,6.569427333
63,62.147443,6.339150384
64,61.853896,6.738802459
65,61.576873,6.66735106
66,61.801444,6.569720466
67,61.824955,6.747526131
68,61.528019,7.366376222
69,61.162045,6.865134471
70,60.869231,6.680706899
71,60.578532,6.303020166
72,60.254138,6.784004271
73,59.945733,6.735679887
74,59.626377,7.018844363
75,59.314824,6.985992225
76,58.997094,6.774282683
77,58.666825,6.938580346
78,58.347789,6.993492267
79,58.05995,6.60803347
80,57.821998,6.760597966
81,57.536614,6.937579195
82,57.236968,6.625445052
83,56.921258,6.469709595
84,56.627932,6.65002289
85,56.332924,6.622342522
86,56.046771,6.95543526
87,55.714939,6.851247505
88,55.450287,6.480582831
89,55.416469,7.030892088
90,55.119498,6.633839957
91,54.760694,6.759443358
92,54.451185,6.830445964
93,54.108908,7.091496124
94,53.799177,6.79096489
95,53.439711,7.018782851
96,53.090351,6.887047678
97,52.979225,7.10066996
98,52.907328,7.005631232
99,52.654628,6.999784568
100,52.331766,6.838207832
101,52.010409,7.016577576
102,51.694195,7.177789359
103,51.371835,7.268636312
104,51.086569,7.609812187
105,50.793521,7.067815544
106,50.51277,7.405778915
107,50.197327,7.106707779
108,49.892726,6.980760014
109,49.600386,7.112220237
110,49.297241,7.345740098
111,48.969047,6.917394084
112,48.666459,6.967303044
113,48.384751,7.453696446
114,48.059115,7.084158809
115,47.646038,7.389304732
116,47.40824,7.201007699
117,47.102672,7.74644502
118,47.486231,7.333576099
119,46.822173,7.432744613
120,46.301367,7.348809345
121,45.960111,7.239566922
122,45.654563,7.574142094
123,45.346899,7.192424645
124,45.043542,7.722620243
125,44.704052,7.515012562
126,44.351172,8.156174663
127,44.078143,7.578077447
128,43.768162,7.253038786
129,43.468316,7.587182202
130,43.215242,7.385247035
131,42.947393,7.487321151
132,42.629472,7.477864392
133,42.301653,7.519154112
134,41.977907,7.839123002
135,41.644787,7.75803641
136,41.297844,8.783980666
137,40.928312,8.658601299
138,40.596218,8.268391931
139,40.269565,8.04670723
140,39.914853,7.737440069
141,39.524216,8.234681548
142,39.172444,7.968971297
143,38.807083,8.201122789
144,38.425956,8.07712836
145,38.071481,8.056692716
146,37.689203,8.324485393
147,37.331498,8.611063366
148,36.976826,8.799480077
149,36.861207,8.337108158
150,36.652363,9.153378002
151,36.273598,9.422071823
152,35.835159,8.811854141
153,35.424376,8.305361524
154,34.990777,8.60413321
155,34.600436,8.961103487
156,34.199896,8.883838661
157,33.816036,9.744820576
158,33.376209,8.976681429
159,32.966003,9.490815057
160,32.554703,9.36776187
161,32.19694,9.1674371
162,31.826998,9.946789436
163,31.415775,9.539234303
164,31.036021,9.758501514
165,30.618399,9.821617372
166,30.183872,8.977997174
167,29.832657,9.560723277
168,29.501272,9.310200016
169,29.062964,8.671416894
170,28.617147,9.381727703
171,28.179097,8.932776682
172,27.811232,9.179924431
173,27.468916,9.070371595
174,27.040692,9.875641263
175,26.659487,9.643921748
176,26.302417,9.326527185
177,25.901636,9.269005774
178,25.50894,10.13757881
179,25.171528,10.05554534
180,24.78195,9.935358035
181,24.876129,10.44820758
182,24.771198,9.589718943
183,24.329744,10.17302072
184,23.91315,9.75790617
185,23.459821,9.027510688
186,23.017901,10.21798676
187,22.627856,9.376870609
188,22.210512,10.06820133
189,21.731241,9.738270602
190,21.238033,10.38089015
191,20.807483,10.81725797
192,20.425742,10.70474986
193,19.978898,11.60216265
194,19.510801,11.16893507
195,19.07933,10.43492595
196,18.662992,9.702392971
197,18.238948,9.418550582
198,17.788212,9.246543604
199,17.36818,9.307464847
200,17.069208,8.258258389
201,16.688271,8.208465303
202,16.316674,7.632855937
203,15.99726,7.719043646
204,15.725879,6.911660135
205,15.408493,6.69675441
206,15.093694,6.460446467
207,14.854238,6.23355401
208,14.62073,5.984508289
209,14.35347,5.786124797
210,14.054711,5.249093208
211,13.821069,5.013997565
212,13.677922,4.714315242
213,13.429717,4.3583637
214,13.505722,4.393735938
215,13.482715,4.259128101
216,13.367423,4.248545274
217,13.188921,3.974103603
218,12.982939,3.806655595
219,12.810203,3.646825682
220,12.699402,3.501662991
221,12.733639,3.357401666
222,12.886596,3.264493738
223,12.823136,3.259348429
224,12.723953,3.168689992
225,12.582381,3.055146962
226,12.409613,2.947587651
227,12.274083,2.766525741
228,12.164647,2.668144165
229,12.0256,2.573286214
230,11.86356,2.422248324
231,11.718882,2.392681295
232,11.647579,2.310945773
233,11.541484,2.26024907
234,11.349205,2.193747842
235,11.180371,2.118188534
236,11.019597,2.077846511
237,10.846145,2.017634292
238,10.611275,1.944662907
239,10.419442,1.863079146
240,10.29072,1.820002013
241,10.145434,1.770554426
242,9.996194,1.731521635
243,9.85232,1.683954803
244,9.747805,1.667640109
245,9.629185,1.654615049
246,9.488605,1.573232447
247,9.321655,1.572574928
248,9.354451,1.516603663
249,9.433218,1.506415423
250,9.311523,1.498932374
251,9.180694,1.498502122
252,9.477529,1.512936158
253,9.644046,1.448661294
254,9.496866,1.459413648
255,9.324167,1.41115261
256,9.303919,1.387858492
257,9.235951,1.376195613
258,9.142741,1.355764333
259,8.995781,1.351342896
260,8.853336,1.374119241
261,8.77023,1.378999049
262,8.738152,1.392564388
263,8.606538,1.36601253
264,8.491421,1.369893887
265,8.793154,1.358830558
266,8.720543,1.353056108
267,8.461114,1.371724793
268,8.240835,1.37969538
269,8.291768,1.36225779
270,8.41258,1.326282015
271,8.308598,1.328215403
272,8.117866,1.346436386
273,7.86324,1.376049895
274,7.738521,1.369084446
275,7.691533,1.334983672
276,7.586334,1.32785132
277,7.489284,1.304530383
278,7.407001,1.341612971
279,7.376972,1.314726843
280,7.37489,1.321398878
281,7.462089,1.29178212
282,7.346563,1.334501816
283,7.225951,1.330143482
284,7.158734,1.330943893
285,7.042692,1.327690076
286,6.911391,1.329287143
287,6.804078,1.345244529
288,6.744546,1.36706199
289,6.66301,1.342266452
290,6.513628,1.351489456
291,6.410561,1.34414271
292,6.388443,1.349629911
293,6.38011,1.360734526
294,6.313877,1.352148546
295,6.252154,1.353639601
296,6.224365,1.334648668
297,6.225313,1.384641114
298,6.180482,1.343292468
299,6.086423,1.354921394
300,6.032751,1.385998577
301,6.032273,1.376366546
302,6.028722,1.347781944
303,5.936601,1.363643018
304,5.865691,1.395405974
305,5.853381,1.374582688
306,5.833132,1.363764236
307,5.771204,1.376749236
308,5.741547,1.362646363
309,5.736394,1.359870879
310,5.746523,1.380036534
311,5.696027,1.360044299
312,5.608211,1.35562046
313,5.543205,1.366426957
314,5.536884,1.383851839
315,5.498548,1.389193611
316,5.419936,1.391880445
317,5.346251,1.396400717
318,5.32192,1.386631887
319,5.280636,1.395160591
320,5.21353,1.408109571
321,5.153214,1.430475239
322,5.140712,1.417328254
323,5.129446,1.439179831
324,5.048111,1.402712944
325,4.963726,1.402969293
326,4.928886,1.404959343
327,4.913389,1.386875216
328,4.879534,1.408102785
329,4.796942,1.405561897
330,4.718403,1.39102323
331,4.715158,1.388586906
332,4.698382,1.385183608
333,4.621848,1.371194732
334,4.537477,1.369607196
335,4.493253,1.360119941
336,4.482051,1.349861291
337,4.431401,1.376681559
338,4.330655,1.333825635
339,4.280229,1.35565171
340,4.272542,1.347769658
341,4.231049,1.349479662
342,4.142918,1.348211114
343,4.056007,1.327051385
344,4.027901,1.31638035
345,3.957903,1.313123013
346,3.878728,1.306707205
347,3.832229,1.323213903
348,3.818634,1.326619857
349,3.846918,1.310987874
350,3.838751,1.322825635
351,3.772704,1.294111138
352,3.722552,1.295277834
353,3.683748,1.29710215
354,3.658607,1.237461069
355,3.628523,1.258211326
356,3.582535,1.240335947
357,3.524341,1.233291206
358,3.484162,1.236538596
359,3.417077,1.250540662
360,3.336476,1.195422303
361,3.281094,1.179751462
362,3.207397,1.14995721
363,3.165129,1.128399639
364,3.122796,1.093362441
365,3.131493,1.075580392
366,3.130118,1.072440759
367,3.085118,1.048097463
368,3.064191,1.028508186
369,3.005006,1.033597106
370,2.967968,0.96713176
371,2.930527,0.933044213
372,2.896869,0.893772632
373,2.878171,0.852947636
374,2.847028,0.811868159
375,2.830103,0.75464147
376,2.80063,0.714185642
377,2.770676,0.687555215
378,2.750342,0.657675517
379,2.707577,0.643802036
380,2.637446,0.587706145
381,2.600497,0.569816139
382,2.587025,0.551362927
383,2.549538,0.534975915
384,2.521404,0.500190124
385,2.504615,0.477480437
386,2.481329,0.467010896
387,2.436396,0.438678079
388,2.396167,0.420347717
389,2.361698,0.408817058
390,2.34414,0.393294662
391,2.301645,0.380103929
392,2.289255,0.358198431
393,2.238625,0.358361415
394,2.199137,0.347820067
395,2.167399,0.33645448
396,2.158622,0.324427347
397,2.127358,0.316106987
398,2.099301,0.29691797
399,2.090727,0.295210859
400,2.082073,0.287267503
401,2.053634,0.279723565
402,2.040694,0.268473059
403,2.038968,0.258899381
404,2.038175,0.251469722
405,2.023947,0.242723557
406,1.994086,0.238161657
407,1.987131,0.231094451
408,1.988756,0.23046801
409,1.978443,0.23163541
410,1.866761,0.22248374
411,1.825448,0.218003977
412,1.894091,0.210079611
413,1.900921,0.218444943
414,1.893312,0.213168347
415,1.892824,0.206666058
416,1.909023,0.210103875
417,1.905439,0.204541686
418,1.873682,0.202784683
419,1.85666,0.200514422
420,1.863474,0.192816473
421,1.906469,0.189915607
422,1.866941,0.179159917
423,1.844803,0.178404132
424,1.871254,0.179550296
425,1.895304,0.182788715
426,1.912049,0.173707482
427,1.904191,0.165592236
428,1.882735,0.167262488
429,1.877358,0.162444454
430,1.882291,0.161917441
431,1.892514,0.156987946
432,1.889095,0.148173855
433,1.853911,0.143868894
434,1.846,0.140159134
435,1.860898,0.14203696
436,1.849214,0.137718199
437,1.834807,0.13662706
438,1.835452,0.135031499
439,1.847437,0.129735368
440,1.838883,0.13002421
441,1.840298,0.125684215
442,1.835983,0.121321241
443,1.811378,0.11880156
444,1.793643,0.116517941
445,1.793243,0.11276296
446,1.78523,0.10974357
447,1.78118,0.111064488
448,1.759627,0.108542038
449,1.753836,0.107026969
450,1.764554,0.098393586
451,1.751701,0.096970655
452,1.730848,0.092702346
453,1.723701,0.094204334
454,1.694524,0.094874603
455,1.676544,0.093086352
456,1.644668,0.086572007
457,1.620746,0.086725281
458,1.626345,0.081426528
459,1.627984,0.08224612
460,1.608653,0.078413378
461,1.610531,0.074582212
462,1.590574,0.067276696
463,1.600627,0.06709726
464,1.618008,0.067554528
465,1.613657,0.068778977
466,1.61996,0.064854011
467,1.598135,0.061728779
468,1.582257,0.055838605
469,1.555957,0.048063063
470,1.522546,0.042899157
471,1.525254,0.041046681
472,1.530299,0.034768351
473,1.544213,0.029163762
474,1.577955,0.021593869
475,1.560219,0.016030998
476,1.530473,0.010231517
477,1.479353,0.005103861
478,1.451819,0.000816951
479,1.441217,-0.00204025
480,1.440777,-0.003552041
481,1.366123,0.002184004
482,1.412496,0.011312152
483,1.437538,0.015178822
484,1.495277,0.019736081
485,1.524413,0.020331012
486,1.536909,0.021306021
487,1.581436,0.015515336
488,1.519888,0.01660556
489,1.499195,0.017395648
490,1.524342,0.009331737
491,1.506541,0.006707848
492,1.500345,0.006437333
493,1.539053,0.007630819
494,1.513438,0.003329664
495,1.493986,0.001813841
496,1.487606,-0.000177089
497,1.44633,-0.0056602
498,1.458788,-0.007864405
499,1.474529,-0.006578499
500,1.481858,-0.004535532

File: Non-charring/PMMA/TIFP/TIFP_Cone_65kW_2.csv
Time,Mass,HRR
[s],[g],[kW/m2]
0,73.72,4.392895357
1,73.724344,3.18774131
2,73.728979,2.491625
3,74.007302,2.273818452
4,74.236702,2.843196667
5,74.241619,4.689275238
6,74.164357,6.219797143
7,74.125479,7.845832857
8,74.254832,8.107718929
9,74.102498,7.783622857
10,74.017237,6.420277857
11,73.962231,2.613305476
12,73.866728,-2.274895476
13,73.754908,6.247750238
14,73.669275,35.05807595
15,73.607562,90.1737194
16,73.551027,148.5646126
17,73.514626,212.2188824
18,73.45201,291.026124
19,73.382357,368.7619226
20,73.234203,435.1210098
21,73.064077,489.1385918
22,72.916593,540.5089992
23,72.661669,556.9055704
24,72.518858,594.6947819
25,72.35221,634.8441386
26,72.056858,638.7866188
27,71.751593,643.6882857
28,71.539327,653.665681
29,71.291365,698.8013526
30,71.031807,694.4329523
31,70.765021,704.3088669
32,70.504827,709.5599248
33,70.220496,756.231341
34,70.019301,735.9686888
35,69.903683,814.0681633
36,69.672572,755.7358912
37,69.405845,742.9207957
38,69.126009,751.9414931
39,68.83447,778.1278387
40,68.553049,771.3215195
41,68.262488,750.3009614
42,67.984172,755.747071
43,67.697423,746.4635157
44,67.434075,808.6235836
45,67.169536,779.4412842
46,66.91709,778.9728677
47,66.630168,772.7806796
48,66.328774,757.3556021
49,66.054273,769.2507389
50,65.803957,763.919948
51,65.531932,820.0892713
52,65.230725,782.0498969
53,64.945011,775.4570244
54,64.679252,794.5309464
55,64.416615,775.4416173
56,64.153432,790.5550852
57,63.879568,811.2250118
58,63.599481,792.3800587
59,63.320212,752.1997174
60,63.02593,792.0999177
61,62.741549,783.7887605
62,62.445892,782.0746825
63,62.147443,754.66076
64,61.853896,802.238388
65,61.576873,793.732269
66,61.801444,782.1095793
67,61.824955,803.2769204
68,61.528019,876.9495502
69,61.162045,817.2779132
70,60.869231,795.3222499
71,60.578532,750.3595436
72,60.254138,807.6195561
73,59.945733,801.8666532
74,59.626377,835.5767099
75,59.314824,831.6657411
76,58.997094,806.4622242
77,58.666825,826.0214698
78,58.347789,832.5586032
79,58.05995,786.6706512
80,57.821998,804.8330912
81,57.536614,825.9022851
82,57.236968,788.7434586
83,56.921258,770.2035232
84,56.627932,791.6693917
85,56.332924,788.3741098
86,56.046771,828.0280071
87,55.714939,815.624703
88,55.450287,771.4979561
89,55.416469,837.0109629
90,55.119498,789.742852
91,54.760694,804.6956379
92,54.451185,813.148329
93,54.108908,844.225729
94,53.799177,808.4482012
95,53.439711,835.569387
96,53.090351,819.8866283
97,52.979225,845.3178524
98,52.907328,834.0037181
99,52.654628,833.3076867
100,52.331766,814.072361
101,52.010409,835.3068543
102,51.694195,854.4987332
103,51.371835,865.3138467
104,51.086569,905.9300223
105,50.793521,841.4066124
106,50.51277,881.640347
107,50.197327,846.0366404
108,49.892726,831.0428588
109,49.600386,846.6928854
110,49.297241,874.4928688
111,48.969047,823.4992957
112,48.666459,829.4408386
113,48.384751,887.344815
114,48.059115,843.3522392
115,47.646038,879.6791348
116,47.40824,857.2628213
117,47.102672,922.1958357
118,47.486231,873.0447737
119,46.822173,884.8505492
120,46.301367,874.8582554
121,45.960111,861.853205
122,45.654563,901.6835826
123,45.346899,856.2410292
124,45.043542,919.3595527
125,44.704052,894.6443526
126,44.351172,970.9731742
127,44.078143,902.152077
128,43.768162,863.4569983
129,43.468316,903.2359764
130,43.215242,879.1960756
131,42.947393,891.3477561
132,42.629472,890.2219514
133,42.301653,895.1373943
134,41.977907,933.2289288
135,41.644787,923.5757631
136,41.297844,1045.711984
137,40.928312,1030.785869
138,40.596218,984.3323727
139,40.269565,957.9413369
140,39.914853,921.1238177
141,39.524216,980.3192319
142,39.172444,948.6870592
143,38.807083,976.3241415
144,38.425956,961.5629
145,38.071481,959.1300852
146,37.689203,991.0101658
147,37.331498,1025.126591
148,36.976826,1047.557152
149,36.861207,992.512876
150,36.652363,1089.687857
151,36.273598,1121.675217
152,35.835159,1049.030255
153,35.424376,988.7335148
154,34.990777,1024.301573
155,34.600436,1066.798034
156,34.199896,1057.599841
157,33.816036,1160.097688
158,33.376209,1068.652551
159,32.966003,1129.858935
160,32.554703,1115.209746
161,32.19694,1091.36156
162,31.826998,1184.1416
163,31.415775,1135.623131
164,31.036021,1161.726371
165,30.618399,1169.240163
166,30.183872,1068.809187
167,29.832657,1138.181343
168,29.501272,1108.357145
169,29.062964,1032.311535
170,28.617147,1116.872346
171,28.179097,1063.425795
172,27.811232,1092.848147
173,27.468916,1079.806142
174,27.040692,1175.671579
175,26.659487,1148.085922
176,26.302417,1110.300855
177,25.901636,1103.453068
178,25.50894,1206.85462
179,25.171528,1197.088731
180,24.78195,1182.780718
181,24.876129,1243.834236
182,24.771198,1141.633208
183,24.329744,1211.073895
184,23.91315,1161.655496
185,23.459821,1074.703653
186,23.017901,1216.426995
187,22.627856,1116.29412
188,22.210512,1198.595396
189,21.731241,1159.317929
190,21.238033,1235.820256
191,20.807483,1287.768806
192,20.425742,1274.374983
193,19.978898,1381.209839
194,19.510801,1329.635127
195,19.07933,1242.253089
196,18.662992,1155.046782
197,18.238948,1121.256022
198,17.788212,1100.779
199,17.36818,1108.031529
200,17.069208,983.1259987
201,16.688271,977.1982504
202,16.316674,908.6733258
203,15.99726,918.9337674
204,15.725879,822.8166827
205,15.408493,797.2326679
206,15.093694,769.1007699
207,14.854238,742.0897631
208,14.62073,712.441463
209,14.35347,688.8243806
210,14.054711,624.8920486
211,13.821069,596.904472
212,13.677922,561.228005
213,13.429717,518.8528214
214,13.505722,523.0638021
215,13.482715,507.0390596
216,13.367423,505.7791993
217,13.188921,473.1075718
218,12.982939,453.1732851
219,12.810203,434.1459145
220,12.699402,416.8646418
221,12.733639,399.6906745
222,12.886596,388.6302069
223,12.823136,388.0176701
224,12.723953,377.224999
225,12.582381,363.7079717
226,12.409613,350.9032918
227,12.274083,329.3483025
228,12.164647,317.6362101
229,12.0256,306.3435969
230,11.86356,288.3628957
231,11.718882,284.8430113
232,11.647579,275.112592
233,11.541484,269.0772702
234,11.349205,261.1604574
235,11.180371,252.1653017
236,11.019597,247.3626799
237,10.846145,240.1945586
238,10.611275,231.5074889
239,10.419442,221.7951364
240,10.29072,216.6669063
241,10.145434,210.7802888
242,9.996194,206.133528
243,9.85232,200.4708099
244,9.747805,198.5285844
245,9.629185,196.977982
246,9.488605,187.289577
247,9.321655,187.211301
248,9.354451,180.5480551
249,9.433218,179.3351694
250,9.311523,178.4443302
251,9.180694,178.3931098
252,9.477529,180.1114474
253,9.644046,172.4596779
254,9.496866,173.73972
255,9.324167,167.9943583
256,9.303919,165.221249
257,9.235951,163.8328111
258,9.142741,161.4005158
259,8.995781,160.8741543
260,8.853336,163.5856239
261,8.77023,164.1665535
262,8.738152,165.7814748
263,8.606538,162.6205393
264,8.491421,163.0826056
265,8.793154,161.7655426
266,8.720543,161.0781081
267,8.461114,163.3005706
268,8.240835,164.24945
269,8.291768,162.1735464
270,8.41258,157.8907161
271,8.308598,158.1208813
272,8.117866,160.290046
273,7.86324,163.8154637
274,7.738521,162.9862436
275,7.691533,158.9266276
276,7.586334,158.0775381
277,7.489284,155.3012361
278,7.407001,159.7158299
279,7.376972,156.5151004
280,7.37489,157.3093902
281,7.462089,153.7835857
282,7.346563,158.8692638
283,7.225951,158.3504145
284,7.158734,158.4457015
285,7.042692,158.0583424
286,6.911391,158.2484694
287,6.804078,160.1481582
288,6.744546,162.745475
289,6.66301,159.7936252
290,6.513628,160.8916019
291,6.410561,160.0169893
292,6.388443,160.6702275
293,6.38011,161.9922055
294,6.313877,160.970065
295,6.252154,161.1475715
296,6.224365,158.8867462
297,6.225313,164.8382279
298,6.180482,159.91577
299,6.086423,161.300166
300,6.032751,164.9998306
301,6.032273,163.8531602
302,6.028722,160.4502314
303,5.936601,162.3384545
304,5.865691,166.1197588
305,5.853381,163.6407962
306,5.833132,162.3528852
307,5.771204,163.8987186
308,5.741547,162.2198051
309,5.736394,161.8893904
310,5.746523,164.2900636
311,5.696027,161.9100356
312,5.608211,161.3833881
313,5.543205,162.6698758
314,5.536884,164.7442665
315,5.498548,165.3801918
316,5.419936,165.700053
317,5.346251,166.2381806
318,5.32192,165.0752246
319,5.280636,166.0905465
320,5.21353,167.6320918
321,5.153214,170.2946713
322,5.140712,168.729554
323,5.129446,171.3309323
324,5.048111,166.9896362
325,4.963726,167.0201539
326,4.928886,167.2570646
327,4.913389,165.1041924
328,4.879534,167.6312839
329,4.796942,167.3287973
330,4.718403,165.5980036
331,4.715158,165.307965
332,4.698382,164.9028105
333,4.621848,163.2374681
334,4.537477,163.0484757
335,4.493253,161.9190406
336,4.482051,160.6977727
337,4.431401,163.8906618
338,4.330655,158.7887661
339,4.280229,161.3871083
340,4.272542,160.4487688
341,4.231049,160.6523407
342,4.142918,160.5013231
343,4.056007,157.9823077
344,4.027901,156.7119464
345,3.957903,156.3241682
346,3.878728,155.5603815
347,3.832229,157.5254646
348,3.818634,157.9309354
349,3.846918,156.069985
350,3.838751,157.4792423
351,3.772704,154.0608498
352,3.722552,154.1997421
353,3.683748,154.4169226
354,3.658607,147.3167939
355,3.628523,149.7870626
356,3.582535,147.6590413
357,3.524341,146.8203817
358,3.484162,147.2069757
359,3.417077,148.8738883
360,3.336476,142.3121789
361,3.281094,140.4466026
362,3.207397,136.8996679
363,3.165129,134.3332904
364,3.122796,130.1621954
365,3.131493,128.0452848
366,3.130118,127.6715189
367,3.085118,124.7735075
368,3.064191,122.4414507
369,3.005006,123.0472745
370,2.967968,115.1347333
371,2.930527,111.076692
372,2.896869,106.4015038
373,2.878171,101.5413852
374,2.847028,96.65097131
375,2.830103,89.83827024
376,2.80063,85.02210024
377,2.770676,81.85181131
378,2.750342,78.2947044
379,2.707577,76.64309952
380,2.637446,69.96501726
381,2.600497,67.83525464
382,2.587025,65.63844369
383,2.549538,63.68760893
384,2.521404,59.54644333
385,2.504615,56.84290917
386,2.481329,55.59653524
387,2.436396,52.22358083
388,2.396167,50.04139488
389,2.361698,48.66869738
390,2.34414,46.8207931
391,2.301645,45.25046774
392,2.289255,42.64267036
393,2.238625,42.66207321
394,2.199137,41.40715083
395,2.167399,40.05410476
396,2.158622,38.62230321
397,2.127358,37.63178417
398,2.099301,35.34737738
399,2.090727,35.14414988
400,2.082073,34.19851226
401,2.053634,33.3004244
402,2.040694,31.96107845
403,2.038968,30.82135488
404,2.038175,29.93687167
405,2.023947,28.89566155
406,1.994086,28.35257821
407,1.987131,27.51124417
408,1.988756,27.43666786
409,1.978443,27.57564405
410,1.866761,26.48615952
411,1.825448,25.9528544
412,1.894091,25.0094775
413,1.900921,26.00535036
414,1.893312,25.37718417
415,1.892824,24.60310214
416,1.909023,25.01236607
417,1.905439,24.35020071
418,1.873682,24.14103369
419,1.85666,23.87076452
420,1.863474,22.95434202
421,1.906469,22.60900083
422,1.866941,21.32856155
423,1.844803,21.23858714
424,1.871254,21.37503524
425,1.895304,21.76056131
426,1.912049,20.67946214
427,1.904191,19.71336143
428,1.882735,19.91220095
429,1.877358,19.33862548
430,1.882291,19.27588583
431,1.892514,18.68904119
432,1.889095,17.63974464
433,1.853911,17.12724929
434,1.846,16.68561119
435,1.860898,16.9091619
436,1.849214,16.39502369
437,1.834807,16.26512619
438,1.835452,16.07517845
439,1.847437,15.44468667
440,1.838883,15.47907262
441,1.840298,14.96240655
442,1.835983,14.44300488
443,1.811378,14.14304286
444,1.793643,13.87118345
445,1.793243,13.4241619
446,1.78523,13.06471071
447,1.78118,13.22196286
448,1.759627,12.92167119
449,1.753836,12.74130583
450,1.764554,11.71352214
451,1.751701,11.5441256
452,1.730848,11.03599357
453,1.723701,11.21480167
454,1.694524,11.2945956
455,1.676544,11.08170857
456,1.644668,10.30619131
457,1.620746,10.32443821
458,1.626345,9.693634286
459,1.627984,9.791204762
460,1.608653,9.334925952
461,1.610531,8.878834762
462,1.590574,8.009130476
463,1.600627,7.987769048
464,1.618008,8.042205714
465,1.613657,8.187973452
466,1.61996,7.720715595
467,1.598135,7.348664167
468,1.582257,6.647452976
469,1.555957,5.721793214
470,1.522546,5.1070425
471,1.525254,4.886509643
472,1.530299,4.139089405
473,1.544213,3.471876429
474,1.577955,2.57069869
475,1.560219,1.908452143
476,1.530473,1.218037738
477,1.479353,0.6076025
478,1.451819,0.097256071
479,1.441217,-0.242886905
480,1.440777,-0.422862024
481,1.366123,0.260000476
482,1.412496,1.346684762
483,1.437538,1.807002619
484,1.495277,2.349533452
485,1.524413,2.420358571
486,1.536909,2.536431071
487,1.581436,1.84706381
488,1.519888,1.976852381
489,1.499195,2.070910476
490,1.524342,1.110921071
491,1.506541,0.798553333
492,1.500345,0.766349167
493,1.539053,0.908430833
494,1.513438,0.396388571
495,1.493986,0.215933452
496,1.487606,-0.021082024
497,1.44633,-0.673833333
498,1.458788,-0.93623869
499,1.474529,-0.783154643
500,1.481858,-0.539944286

File: Non-charring/PMMA/TIFP/TIFP_DSC_N2_10K_4.csv
Time,Temperature,Heat Flow
[s],[K],[mW/mg]
0,300.339,0.00238
3,300.332,0.00219
6,300.327,0.00225
9,300.326,0.00206
12,300.323,0.00247
15,300.324,0.00247
18,300.333,0.00339
21,300.345,0.0039
24,300.365,0.00495
27,300.395,0.00634
30,300.44,0.00799
33,300.494,0.00995
36,300.562,0.0124
39,300.649,0.015
42,300.75,0.0178
45,300.867,0.0214
48,301.006,0.0245
51,301.165,0.0278
54,301.344,0.0314
57,301.543,0.035
60,301.77,0.0378
63,302.014,0.0407
66,302.284,0.0428
69,302.582,0.0447
72,302.903,0.0459
75,303.247,0.0468
78,303.617,0.0477
81,304.013,0.0485
84,304.434,0.0493
87,304.878,0.0504
90,305.349,0.0519
93,305.842,0.0539
96,306.356,0.0564
99,306.894,0.0588
102,307.455,0.0616
105,308.028,0.0653
108,308.631,0.0688
111,309.247,0.073
114,309.882,0.077
117,310.53,0.081
120,311.195,0.0858
123,311.871,0.0905
126,312.56,0.0956
129,313.258,0.10042
132,313.966,0.10521
135,314.688,0.10991
138,315.414,0.11484
141,316.145,0.11987
144,316.884,0.12483
147,317.627,0.1294
150,318.367,0.13356
153,319.114,0.13832
156,319.859,0.14218
159,320.605,0.14646
162,321.353,0.15057
165,322.096,0.15366
168,322.838,0.15742
171,323.576,0.16055
174,324.311,0.16325
177,325.048,0.1666
180,325.774,0.16915
183,326.494,0.17125
186,327.21,0.1737
189,327.917,0.17582
192,328.624,0.17803
195,329.319,0.17945
198,330.012,0.18145
201,330.695,0.18301
204,331.371,0.18431
207,332.036,0.18587
210,332.702,0.18743
213,333.354,0.18873
216,334.001,0.18989
219,334.639,0.19105
222,335.273,0.1923
225,335.898,0.19364
228,336.514,0.19454
231,337.129,0.19548
234,337.731,0.19673
237,338.33,0.19813
240,338.921,0.19933
243,339.511,0.20062
246,340.088,0.2018
249,340.662,0.20312
252,341.232,0.20409
255,341.795,0.20564
258,342.355,0.20705
261,342.908,0.2084
264,343.462,0.21007
267,344.005,0.21171
270,344.548,0.21352
273,345.085,0.21496
276,345.62,0.21686
279,346.15,0.21869
282,346.679,0.2205
285,347.202,0.22251
288,347.728,0.22475
291,348.245,0.22687
294,348.765,0.22904
297,349.28,0.23076
300,349.794,0.23291
303,350.303,0.23562
306,350.817,0.23762
309,351.324,0.23962
312,351.832,0.24236
315,352.335,0.24461
318,352.842,0.24646
321,353.347,0.24886
324,353.85,0.25102
327,354.353,0.25318
330,354.853,0.25554
333,355.356,0.25725
336,355.856,0.25899
339,356.356,0.26081
342,356.858,0.26199
345,357.356,0.26361
348,357.851,0.26507
351,358.352,0.26599
354,358.851,0.26714
357,359.348,0.26818
360,359.846,0.26896
363,360.343,0.26969
366,360.839,0.2709
369,361.34,0.27168
372,361.834,0.27233
375,362.334,0.27312
378,362.831,0.27405
381,363.33,0.27548
384,363.827,0.27563
387,364.323,0.27729
390,364.817,0.27827
393,365.317,0.27959
396,365.812,0.28039
399,366.308,0.28182
402,366.802,0.28303
405,367.301,0.28424
408,367.795,0.28582
411,368.29,0.28703
414,368.786,0.28846
417,369.283,0.29015
420,369.778,0.29142
423,370.272,0.29302
426,370.768,0.29478
429,371.262,0.29619
432,371.756,0.29771
435,372.249,0.29959
438,372.747,0.30139
441,373.24,0.30285
444,373.737,0.30432
447,374.229,0.30636
450,374.723,0.30808
453,375.219,0.30954
456,375.712,0.31137
459,376.206,0.31322
462,376.703,0.31463
465,377.197,0.31684
468,377.693,0.31859
471,378.186,0.3205
474,378.681,0.32246
477,379.177,0.32475
480,379.67,0.32639
483,380.165,0.32816
486,380.661,0.3304
489,381.158,0.33231
492,381.65,0.33453
495,382.146,0.33674
498,382.644,0.33841
501,383.14,0.34046
504,383.635,0.34245
507,384.134,0.34467
510,384.632,0.34814
513,385.13,0.35093
516,385.626,0.35334
519,386.12,0.35566
522,386.618,0.35826
525,387.119,0.36075
528,387.615,0.36297
531,388.116,0.36514
534,388.615,0.36719
537,389.113,0.36903
540,389.612,0.37082
543,390.114,0.37247
546,390.613,0.37442
549,391.114,0.3761
552,391.613,0.37822
555,392.114,0.38034
558,392.617,0.38221
561,393.118,0.38463
564,393.618,0.38667
567,394.124,0.3889
570,394.625,0.3907
573,395.126,0.39288
576,395.631,0.39466
579,396.131,0.39706
582,396.635,0.39837
585,397.139,0.40001
588,397.639,0.40158
591,398.144,0.4033
594,398.646,0.40449
597,399.149,0.40619
600,399.656,0.40743
603,400.16,0.40862
606,400.665,0.40927
609,401.169,0.41077
612,401.674,0.41153
615,402.178,0.41286
618,402.684,0.41363
621,403.18799,0.41494
624,403.69201,0.41582
627,404.197,0.41711
630,404.70499,0.41775
633,405.208,0.41817
636,405.715,0.4196
639,406.22201,0.42035
642,406.726,0.42103
645,407.234,0.42254
648,407.738,0.42322
651,408.24399,0.4229
654,408.751,0.42223
657,409.256,0.42308
660,409.764,0.42406
663,410.268,0.42516
666,410.77199,0.42609
669,411.28,0.42725
672,411.784,0.42789
675,412.29,0.42905
678,412.79799,0.43005
681,413.30199,0.43162
684,413.809,0.43286
687,414.314,0.434
690,414.81901,0.43504
693,415.325,0.43662
696,415.829,0.43817
699,416.333,0.43954
702,416.84,0.44118
705,417.342,0.44276
708,417.848,0.44376
711,418.35399,0.44511
714,418.859,0.44637
717,419.363,0.447
720,419.87,0.44835
723,420.37301,0.44909
726,420.87701,0.44996
729,421.379,0.45081
732,421.883,0.4516
735,422.385,0.45248
738,422.88801,0.45296
741,423.393,0.45376
744,423.893,0.45464
747,424.39899,0.45534
750,424.89899,0.45661
753,425.40301,0.45724
756,425.906,0.45821
759,426.405,0.45933
762,426.911,0.46512
765,427.411,0.46702
768,427.91199,0.46893
771,428.413,0.47028
774,428.915,0.47192
777,429.41601,0.47335
780,429.91601,0.47459
783,430.417,0.47614
786,430.919,0.47671
789,431.42,0.47828
792,431.92299,0.48002
795,432.42299,0.48106
798,432.92299,0.48235
801,433.421,0.48366
804,433.92,0.4852
807,434.419,0.48671
810,434.91801,0.48798
813,435.41801,0.48966
816,435.92,0.49088
819,436.419,0.49234
822,436.91601,0.49376
825,437.417,0.49455
828,437.91401,0.49594
831,438.415,0.49712
834,438.915,0.49841
837,439.411,0.49968
840,439.90999,0.50087
843,440.40999,0.50252
846,440.906,0.50374
849,441.405,0.50529
852,441.904,0.50676
855,442.39699,0.50823
858,442.89699,0.50987
861,443.396,0.51149
864,443.892,0.51292
867,444.391,0.51457
870,444.89001,0.51666
873,445.387,0.51782
876,445.88599,0.51959
879,446.38199,0.52235
882,446.879,0.52599
885,447.37501,0.53034
888,447.876,0.53363
891,448.37301,0.53588
894,448.86899,0.53795
897,449.368,0.53988
900,449.866,0.54192
903,450.364,0.54419
906,450.86201,0.54622
909,451.361,0.54813
912,451.86001,0.54953
915,452.357,0.55148
918,452.85599,0.55325
921,453.35,0.55474
924,453.85,0.5564
927,454.348,0.55779
930,454.84501,0.55907
933,455.344,0.56008
936,455.842,0.56126
939,456.34,0.56266
942,456.837,0.56343
945,457.33401,0.56434
948,457.831,0.56519
951,458.329,0.56583
954,458.82799,0.56642
957,459.324,0.56671
960,459.824,0.56719
963,460.32101,0.56726
966,460.81499,0.56733
969,461.316,0.56755
972,461.811,0.56754
975,462.31,0.56764
978,462.807,0.56778
981,463.30401,0.56761
984,463.805,0.56731
987,464.303,0.56759
990,464.801,0.56776
993,465.301,0.5673
996,465.797,0.56739
999,466.29101,0.56726
1002,466.79301,0.56714
1005,467.29301,0.56727
1008,467.78901,0.56715
1011,468.28499,0.5675
1014,468.78699,0.56755
1017,469.284,0.5676
1020,469.786,0.568
1023,470.283,0.56822
1026,470.782,0.5687
1029,471.281,0.56929
1032,471.779,0.56997
1035,472.27801,0.57087
1038,472.777,0.57206
1041,473.275,0.57322
1044,473.77601,0.57416
1047,474.277,0.57581
1050,474.77601,0.57715
1053,475.275,0.57855
1056,475.775,0.58021
1059,476.268,0.58206
1062,476.771,0.58367
1065,477.268,0.58573
1068,477.769,0.58748
1071,478.268,0.58882
1074,478.767,0.59056
1077,479.26501,0.59266
1080,479.766,0.59432
1083,480.266,0.59519
1086,480.76301,0.59691
1089,481.262,0.59776
1092,481.76,0.59932
1095,482.26,0.60074
1098,482.75699,0.60216
1101,483.254,0.60342
1104,483.753,0.60383
1107,484.25201,0.60484
1110,484.749,0.60529
1113,485.24599,0.6063
1116,485.74801,0.60627
1119,486.245,0.60613
1122,486.742,0.60658
1125,487.236,0.60627
1128,487.73701,0.60616
1131,488.23701,0.60622
1134,488.736,0.60606
1137,489.23299,0.60729
1140,489.73099,0.6081
1143,490.23,0.60874
1146,490.72899,0.6095
1149,491.227,0.60906
1152,491.727,0.60934
1155,492.22401,0.60913
1158,492.723,0.60969
1161,493.22201,0.60966
1164,493.72201,0.61038
1167,494.219,0.61092
1170,494.717,0.61121
1173,495.21599,0.61159
1176,495.714,0.61217
1179,496.21599,0.61321
1182,496.714,0.6142
1185,497.212,0.61517
1188,497.713,0.61642
1191,498.21,0.61834
1194,498.708,0.61952
1197,499.20499,0.62124
1200,499.704,0.62323
1203,500.202,0.62511
1206,500.704,0.62723
1209,501.2,0.62935
1212,501.70299,0.63133
1215,502.2,0.63398
1218,502.70099,0.63568
1221,503.199,0.63799
1224,503.697,0.64034
1227,504.197,0.64205
1230,504.699,0.64432
1233,505.19601,0.64689
1236,505.69601,0.64905
1239,506.195,0.65174
1242,506.69401,0.65406
1245,507.19601,0.65633
1248,507.69401,0.65968
1251,508.191,0.66236
1254,508.69401,0.66502
1257,509.195,0.6676
1260,509.693,0.67066
1263,510.19201,0.67354
1266,510.691,0.67675
1269,511.189,0.67941
1272,511.69201,0.68243
1275,512.19401,0.68543
1278,512.695,0.68855
1281,513.19401,0.69197
1284,513.695,0.69519
1287,514.19201,0.69866
1290,514.69201,0.70171
1293,515.19201,0.70566
1296,515.68999,0.70882
1299,516.18999,0.71267
1302,516.68999,0.71628
1305,517.18999,0.72086
1308,517.68999,0.72505
1311,518.193,0.73001
1314,518.69201,0.73487
1317,519.193,0.73954
1320,519.68999,0.74454
1323,520.195,0.74956
1326,520.69401,0.75402
1329,521.19201,0.75959
1332,521.69601,0.76452
1335,522.195,0.76948
1338,522.69401,0.77406
1341,523.19601,0.77908
1344,523.695,0.78389
1347,524.195,0.78838
1350,524.69601,0.79312
1353,525.195,0.79817
1356,525.69401,0.80296
1359,526.195,0.80755
1362,526.69401,0.81256
1365,527.195,0.81741
1368,527.69601,0.82103
1371,528.195,0.8262
1374,528.69401,0.8315
1377,529.19401,0.8369
1380,529.69401,0.84182
1383,530.193,0.84712
1386,530.69501,0.85268
1389,531.19401,0.85824
1392,531.69599,0.8636
1395,532.193,0.86903
1398,532.69199,0.8738
1401,533.19401,0.87966
1404,533.69199,0.88509
1407,534.193,0.89017
1410,534.689,0.89595
1413,535.19099,0.90133
1416,535.693,0.90678
1419,536.193,0.91257
1422,536.69099,0.91792
1425,537.19001,0.92349
1428,537.689,0.92907
1431,538.18699,0.93497
1434,538.68699,0.94066
1437,539.189,0.94656
1440,539.68699,0.95305
1443,540.18699,0.95921
1446,540.68799,0.96564
1449,541.18299,0.97225
1452,541.684,0.9788
1455,542.184,0.9851
1458,542.68101,0.99136
1461,543.17899,0.99762
1464,543.67701,1.00381
1467,544.176,1.01038
1470,544.67499,1.01678
1473,545.17499,1.0232
1476,545.67301,1.02981
1479,546.16999,1.03646
1482,546.66901,1.04282
1485,547.16801,1.04932
1488,547.66401,1.05513
1491,548.167,1.06294
1494,548.66801,1.07105
1497,549.16999,1.07974
1500,549.672,1.08892
1503,550.16999,1.09788
1506,550.672,1.10744
1509,551.17301,1.11652
1512,551.67301,1.12611
1515,552.17301,1.135
1518,552.67301,1.14377
1521,553.17399,1.15276
1524,553.67399,1.16148
1527,554.17499,1.17018
1530,554.67301,1.1783
1533,555.17399,1.18707
1536,555.67499,1.19491
1539,556.17399,1.20314
1542,556.67399,1.21037
1545,557.172,1.21834
1548,557.66901,1.22575
1551,558.16901,1.23312
1554,558.66599,1.24021
1557,559.16801,1.24759
1560,559.66401,1.25429
1563,560.16401,1.26188
1566,560.659,1.26905
1569,561.16099,1.27603
1572,561.66199,1.28345
1575,562.16099,1.29055
1578,562.65601,1.29797
1581,563.15699,1.30543
1584,563.65699,1.31284
1587,564.15601,1.32022
1590,564.655,1.32759
1593,565.15,1.33567
1596,565.65101,1.34618
1599,566.15,1.35733
1602,566.65,1.36927
1605,567.15,1.38092
1608,567.64899,1.39349
1611,568.14399,1.40634
1614,568.64301,1.41874
1617,569.14301,1.43153
1620,569.642,1.44408
1623,570.13901,1.45681
1626,570.63999,1.46849
1629,571.13999,1.48073
1632,571.63901,1.49298
1635,572.13901,1.50467
1638,572.63599,1.51693
1641,573.13499,1.52867
1644,573.63401,1.54056
1647,574.13401,1.55277
1650,574.63099,1.5646
1653,575.13099,1.57657
1656,575.63199,1.58846
1659,576.13001,1.6006
1662,576.63001,1.61227
1665,577.129,1.6245
1668,577.62601,1.63588
1671,578.124,1.64765
1674,578.62198,1.65898
1677,579.12198,1.67086
1680,579.61899,1.68227
1683,580.11799,1.69397
1686,580.62,1.7054
1689,581.11899,1.71728
1692,581.61701,1.72878
1695,582.11899,1.74105
1698,582.616,1.75327
1701,583.116,1.76615
1704,583.616,1.77849
1707,584.11799,1.79059
1710,584.61399,1.80381
1713,585.116,1.81623
1716,585.61701,1.82884
1719,586.11201,1.8423
1722,586.61201,1.85597
1725,587.11201,1.86966
1728,587.60901,1.88399
1731,588.111,1.89795
1734,588.60901,1.9126
1737,589.10901,1.92797
1740,589.60499,1.94336
1743,590.10499,1.95957
1746,590.60499,1.97558
1749,591.10401,1.99158
1752,591.602,2.0085
1755,592.09901,2.02554
1758,592.59901,2.04308
1761,593.09699,2.06071
1764,593.59501,2.07879
1767,594.094,2.09698
1770,594.59199,2.11564
1773,595.09199,2.13466
1776,595.58799,2.15463
1779,596.08701,2.17493
1782,596.586,2.19568
1785,597.086,2.21613
1788,597.58701,2.23693
1791,598.08701,2.25878
1794,598.585,2.28066
1797,599.086,2.30322
1800,599.58701,2.32576
1803,600.08701,2.34861
1806,600.58799,2.37204
1809,601.08799,2.3963
1812,601.589,2.42066
1815,602.08799,2.44557
1818,602.58799,2.47124
1821,603.085,2.49719
1824,603.58701,2.52388
1827,604.086,2.55081
1830,604.58701,2.57799
1833,605.08701,2.60675
1836,605.58399,2.63535
1839,606.085,2.66515
1842,606.585,2.69567
1845,607.085,2.72653
1848,607.585,2.75812
1851,608.086,2.79017
1854,608.586,2.82225
1857,609.085,2.85512
1860,609.58799,2.88871
1863,610.08701,2.92352
1866,610.58799,2.95944
1869,611.08799,2.99571
1872,611.59,3.03291
1875,612.089,3.07049
1878,612.59,3.10822
1881,613.089,3.14791
1884,613.58799,3.18743
1887,614.08701,3.22773
1890,614.58799,3.26906
1893,615.08701,3.31128
1896,615.58399,3.35446
1899,616.086,3.39737
1902,616.58399,3.44328
1905,617.08399,3.4885
1908,617.58301,3.53629
1911,618.08301,3.58378
1914,618.58301,3.63288
1917,619.07999,3.6828
1920,619.58301,3.73425
1923,620.07899,3.78556
1926,620.57899,3.83808
1929,621.07899,3.89183
1932,621.581,3.94705
1935,622.08301,4.0028
1938,622.589,4.06092
1941,623.09,4.12108
1944,623.59199,4.18132
1947,624.09299,4.24214
1950,624.59299,4.30344
1953,625.09501,4.36597
1956,625.594,4.42937
1959,626.09601,4.49251
1962,626.59501,4.55713
1965,627.09699,4.62216
1968,627.594,4.68643
1971,628.09501,4.75218
1974,628.594,4.8173
1977,629.09101,4.88116
1980,629.59199,4.9444
1983,630.09,5.00806
1986,630.59,5.07268
1989,631.085,5.136
1992,631.58301,5.19606
1995,632.08201,5.2565
1998,632.57899,5.31439
2001,633.07499,5.36848
2004,633.572,5.41673
2007,634.068,5.46307
2010,634.56501,5.49789
2013,635.06101,5.5304
2016,635.55701,5.55957
2019,636.051,5.58077
2022,636.54401,5.58799
2025,637.03901,5.59565
2028,637.533,5.58775
2031,638.02701,5.5907
2034,638.525,5.58971
2037,639.01401,5.5483
2040,639.50999,5.51621
2043,640.00699,5.49931
2046,640.50101,5.46469
2049,640.99399,5.41699
2052,641.48701,5.34969
2055,641.982,5.23569
2058,642.477,5.13522
2061,642.97101,5.06561
2064,643.46799,4.99843
2067,643.97501,5.15933
2070,644.48701,5.42259
2073,644.99201,5.47546
2076,645.495,5.62033
2079,645.99601,5.69619
2082,646.495,5.7049
2085,646.99399,5.73526
2088,647.49399,5.79034
2091,647.99299,5.82427
2094,648.49399,5.87933
2097,648.99201,5.89861
2100,649.48899,5.88117
2103,649.98899,5.88358
2106,650.48701,5.86804
2109,650.98499,5.90453
2112,651.48099,5.87117
2115,651.97901,5.8396
2118,652.48099,5.88917
2121,652.977,5.82259
2124,653.47599,5.85311
2127,653.97501,5.85279
2130,654.47401,5.80801
2133,654.97599,5.81253
2136,655.473,5.76708
2139,655.97501,5.72892
2142,656.47199,5.66036
2145,656.969,5.56815
2148,657.47199,5.60315
2151,657.97001,5.53721
2154,658.47101,5.53097
2157,658.97199,5.51118
2160,659.473,5.49337
2163,659.97101,5.45247
2166,660.47001,5.4111
2169,660.96799,5.37076
2172,661.46799,5.30672
2175,661.96601,5.24288
2178,662.465,5.1851
2181,662.96299,5.11856
2184,663.46,5.02576
2187,663.96,4.93434
2190,664.45801,4.87221
2193,664.95899,4.82257
2196,665.45801,4.74645
2199,665.961,4.64922
2202,666.45801,4.57577
2205,666.96,4.49622
2208,667.461,4.41388
2211,667.95899,4.39595
2214,668.46299,4.32363
2217,668.961,4.2448
2220,669.461,4.18172
2223,669.96699,4.13339
2226,670.47199,4.08854
2229,670.97401,4.02137
2232,671.47901,3.95174
2235,671.98499,3.9041
2238,672.486,3.8486
2241,672.99299,3.79692
2244,673.49601,3.74936
2247,673.999,3.70275
2250,674.50199,3.6554
2253,675.00501,3.60973
2256,675.50501,3.56539
2259,676.01099,3.52323
2262,676.51099,3.48134
2265,677.012,3.44342
2268,677.51499,3.40623
2271,678.017,3.36848
2274,678.51801,3.33349
2277,679.01899,3.29903
2280,679.52,3.26559
2283,680.02,3.23399
2286,680.52201,3.20291
2289,681.01801,3.17352
2292,681.51899,3.14604
2295,682.01801,3.11948
2298,682.51801,3.09413
2301,683.01801,3.06996
2304,683.517,3.04821
2307,684.01499,3.02634
2310,684.51301,3.0067
2313,685.01099,2.98768
2316,685.50699,2.97041
2319,686.00599,2.95349
2322,686.50599,2.93797
2325,687.004,2.9231
2328,687.50001,2.90983
2331,687.99698,2.89744
2334,688.495,2.8861
2337,688.99399,2.87555
2340,689.49399,2.86536
2343,689.99201,2.85641
2346,690.48899,2.84767
2349,690.98701,2.83958
2352,691.48499,2.83258
2355,691.98401,2.82524
2358,692.47999,2.81906
2361,692.97999,2.81346
2364,693.47901,2.80772
2367,693.977,2.80319
2370,694.47401,2.79881
2373,694.97199,2.79509
2376,695.473,2.79149
2379,695.973,2.78882
2382,696.46799,2.78649
2385,696.97001,2.7846
2388,697.46799,2.78314
2391,697.965,2.78049
2394,698.46299,2.77896
2397,698.95801,2.77766
2400,699.45701,2.77674
2403,699.956,2.77619
2406,700.45399,2.77541
2409,700.95301,2.77504
2412,701.45099,2.77428
2415,701.947,2.77355
2418,702.44599,2.77315
2421,702.94599,2.77296
2424,703.44599,2.77208
2427,703.94501,2.77135
2430,704.44099,2.77057
2433,704.94001,2.76999
2436,705.43699,2.76969
2439,705.935,2.77052
2442,706.43601,2.77073
2445,706.93299,2.7712
2448,707.43,2.77251
2451,707.92802,2.77437
2454,708.42802,2.77589
2457,708.92499,2.77781
2460,709.422,2.78037
2463,709.921,2.7853
2466,710.422,2.78973
2469,710.91901,2.79337
2472,711.41999,2.79749
2475,711.91901,2.79908
2478,712.41599,2.80002
2481,712.91401,2.80262
2484,713.413,2.80709
2487,713.91001,2.81219
2490,714.409,2.81721
2493,714.908,2.82347
2496,715.405,2.83031
2499,715.905,2.83751
2502,716.40201,2.84585
2505,716.89899,2.85504
2508,717.39701,2.8645
2511,717.89399,2.87319
2514,718.38999,2.88255
2517,718.88901,2.89241
2520,719.38901,2.90192
2523,719.88401,2.9115
2526,720.383,2.9208
2529,720.88199,2.93091
2532,721.38001,2.93986
2535,721.878,2.9492
2538,722.37699,2.95919
2541,722.87501,2.96862
2544,723.37501,2.97762
2547,723.87299,2.98842
2550,724.37299,2.9979
2553,724.87,3.00858
2556,725.37198,3.0188
2559,725.87198,3.02909
2562,726.37101,3.03891
2565,726.86899,3.04968
2568,727.37101,3.06017
2571,727.86701,3.07084
2574,728.37,3.08194
2577,728.86701,3.09223
2580,729.36899,3.1031
2583,729.866,3.11405
2586,730.365,3.12469
2589,730.86301,3.13486
2592,731.36399,3.14533
2595,731.86399,3.15594
2598,732.36201,3.16584
2601,732.86399,3.17741
2604,733.365,3.18788
2607,733.86399,3.1987
2610,734.36201,3.20873
2613,734.86701,3.22092
2616,735.37101,3.23114
2619,735.87501,3.24188
2622,736.38099,3.25263
2625,736.88401,3.26323
2628,737.38999,3.27419
2631,737.895,3.28541
2634,738.39899,3.29747
2637,738.90101,3.30758
2640,739.40299,3.31944
2643,739.90601,3.33131
2646,740.41001,3.3427
2649,740.91401,3.3547
2652,741.41501,3.36594
2655,741.91801,3.37807
2658,742.41999,3.38895
2661,742.91999,3.40093
2664,743.422,3.41257
2667,743.921,3.42511
2670,744.42399,3.43639
2673,744.92499,3.44801
2676,745.42399,3.45945
2679,745.92499,3.47133
2682,746.42301,3.48289
2685,746.92301,3.49499
2688,747.42399,3.50686
2691,747.921,3.51806
2694,748.421,3.52992
2697,748.921,3.54209
2700,749.421,3.554
2703,749.917,3.56606
2706,750.41801,3.57871
2709,750.91801,3.59069
2712,751.41501,3.60208
2715,751.91401,3.6137
2718,752.413,3.62526
2721,752.91401,3.63692
2724,753.41099,3.64874
2727,753.91001,3.65971
2730,754.41001,3.67126
2733,754.909,3.68281
2736,755.408,3.69492
2739,755.90699,3.7073
2742,756.40601,3.71883
2745,756.904,3.73089
2748,757.405,3.74308
2751,757.90299,3.75548
2754,758.40101,3.7681
2757,758.89899,3.78049
2760,759.39899,3.7927
2763,759.895,3.80552
2766,760.39301,3.81772
2769,760.892,3.83014
2772,761.38999,3.84192
2775,761.887,3.85459
2778,762.38401,3.86649
2781,762.883,3.87915
2784,763.38001,3.89113
2787,763.879,3.90279
2790,764.378,3.91503
2793,764.87198,3.92681
2796,765.36701,3.93907
2799,765.87,3.95152
2802,766.366,3.96337
2805,766.866,3.97531
2808,767.365,3.98741
2811,767.86301,3.99947
2814,768.36201,4.01156
2817,768.86399,4.02383
2820,769.36301,4.0356
2823,769.86201,4.04834
2826,770.36399,4.06158
2829,770.86399,4.07377
2832,771.365,4.08654
2835,771.865,4.09894
2838,772.365,4.11133
2841,772.866,4.1234
2844,773.36799,4.13542
2847,773.87,4.14738
2850,774.37299,4.15984
2853,774.87101,4.17137
2856,775.37198,4.18452
2859,775.87299,4.19744
2862,776.37601,4.20982
2865,776.878,4.22204
2868,777.38099,4.23498
2871,777.88099,4.24768
2874,778.38401,4.25984
2877,778.88499,4.27288
2880,779.387,4.28492
2883,779.88999,4.29718
2886,780.391,4.30898
2889,780.88901,4.30943
2892,781.395,4.32035
2895,781.90101,4.33276
2898,782.408,4.34601
2901,782.91501,4.35903
2904,783.421,4.37212
2907,783.92899,4.38516
2910,784.43299,4.39801
2913,784.93799,4.41148
2916,785.44199,4.42426
2919,785.947,4.43712
2922,786.452,4.45073
2925,786.95402,4.46298
2928,787.45701,4.47576
2931,787.96,4.48848
2934,788.46299,4.50187
2937,788.965,4.51511
2940,789.46702,4.52816
2943,789.96702,4.54079
2946,790.47098,4.55327
2949,790.973,4.56656
2952,791.47703,4.57929
2955,791.97703,4.5911
2958,792.48002,4.60431
2961,792.97898,4.61619
2964,793.48197,4.62806
2967,793.97898,4.64108
2970,794.48002,4.65256
2973,794.98301,4.66498
2976,795.48502,4.67676
2979,795.98301,4.68951
2982,796.48698,4.70167
2985,796.99003,4.71277
2988,797.486,4.72481
2991,797.98698,4.73765
2994,798.48698,4.74998
2997,798.98502,4.76252
3000,799.48502,4.77501
3003,799.986,4.78771
3006,800.48002,4.79962
3009,800.98099,4.81175
3012,801.47898,4.824
3015,801.97703,4.83638
3018,802.478,4.84906
3021,802.973,4.86086
3024,803.46799,4.87306
3027,803.96598,4.88542
3030,804.46403,4.89773
3033,804.96299,4.90921
3036,805.46,4.92095
3039,805.96,4.93194
3042,806.45902,4.94343
3045,806.95603,4.95476
3048,807.45603,4.96644
3051,807.952,4.97802
3054,808.45103,4.98885
3057,808.94797,5.00077
3060,809.447,5.01153
3063,809.94498,5.02287
3066,810.44498,5.0341
3069,810.94199,5.0451
3072,811.439,5.05658
3075,811.93699,5.068
3078,812.43497,5.0794
3081,812.93699,5.09016
3084,813.43101,5.10172
3087,813.934,5.11222
3090,814.43101,5.12338
3093,814.92899,5.13444
3096,815.426,5.1449
3099,815.92502,5.15543
3102,816.426,5.16618
3105,816.926,5.17623
3108,817.42802,5.18495
3111,817.93101,5.19547
3114,818.43101,5.20547
3117,818.93302,5.21569
3120,819.43802,5.22644
3123,819.93802,5.23622
3126,820.43998,5.24594
3129,820.93998,5.25428
3132,821.44303,5.2637
3135,821.94901,5.27292
