Repository: MaCFP/matl-db

# Technical Institute of Fire Protection in Prague (TIFP)

### Experimental Conditions: TGA, DSC
TGA and DSC were performed simultaneously using an STA appartus.
STA experiments performed both in nitrogen and in air. Although tests were conducted simultaneously, TGA and DSC measurement data presented here are separated into two files, for consistency with other datasets.

### Experimental Conditions: Cone Calorimeter
* Radiant heat flux 25 and 65 kW/m2, three runs were performed for each heat flux. Backside tempereature measured by K type thermocouples glued to the sample in the middle (x=0, y=0) and at location x=-25 mm, y=0. Sample surface area 0.0084 m2.
* Extraction flow rate: 24L/s

File: Non-charring/PMMA/TIFP/TIFP_DSC_N2_10K_5.csv
Time,Temperature,Heat Flow
[s],[K],[mW/mg]
0,300.513,-0.00141
3,300.508,-0.00146
6,300.503,-0.00157
9,300.497,-0.00197
12,300.492,-0.00174
15,300.493,-0.00166
18,300.493,-0.000815
21,300.508,-0.000197
24,300.528,0.000675
27,300.554,0.0027
30,300.593,0.00455
33,300.645,0.00711
36,300.705,0.0101
39,300.788,0.0136
42,300.883,0.0178
45,300.994,0.0223
48,301.122,0.0273
51,301.273,0.0326
54,301.446,0.0385
57,301.635,0.0443
60,301.852,0.0505
63,302.088,0.0565
66,302.349,0.0626
69,302.634,0.0679
72,302.945,0.0735
75,303.277,0.0786
78,303.639,0.0841
81,304.019,0.0894
84,304.427,0.0946
87,304.862,0.10056
90,305.318,0.10685
93,305.799,0.11339
96,306.305,0.1208
99,306.833,0.12776
102,307.381,0.13507
105,307.948,0.14299
108,308.534,0.15105
111,309.146,0.15961
114,309.765,0.16795
117,310.406,0.17623
120,311.062,0.18502
123,311.733,0.19347
126,312.418,0.20216
129,313.109,0.21027
132,313.818,0.21862
135,314.532,0.2265
138,315.253,0.23436
141,315.981,0.24196
144,316.714,0.24917
147,317.454,0.25602
150,318.2,0.26245
153,318.944,0.26862
156,319.692,0.27413
159,320.438,0.27944
162,321.188,0.28439
165,321.934,0.28855
168,322.682,0.29273
171,323.423,0.29633
174,324.164,0.29952
177,324.898,0.30224
180,325.632,0.30479
183,326.358,0.30682
186,327.079,0.30861
189,327.792,0.30999
192,328.503,0.31106
195,329.206,0.3113
198,329.901,0.31215
201,330.59,0.31235
204,331.271,0.31207
207,331.947,0.31229
210,332.617,0.31171
213,333.274,0.3113
216,333.929,0.31087
219,334.575,0.30986
222,335.211,0.30899
225,335.843,0.30836
228,336.469,0.30725
231,337.085,0.30594
234,337.693,0.30534
237,338.299,0.30397
240,338.895,0.3031
243,339.484,0.30232
246,340.066,0.30111
249,340.647,0.30031
252,341.22,0.2994
255,341.789,0.2987
258,342.35,0.29823
261,342.909,0.29759
264,343.457,0.29691
267,344.008,0.29638
270,344.549,0.29599
273,345.092,0.29582
276,345.628,0.29574
279,346.159,0.29539
282,346.69,0.29534
285,347.216,0.2956
288,347.737,0.29604
291,348.256,0.29625
294,348.773,0.29677
297,349.292,0.29739
300,349.805,0.29776
303,350.316,0.29872
306,350.825,0.29949
309,351.334,0.30037
312,351.84,0.30171
315,352.345,0.30246
318,352.853,0.30329
321,353.354,0.30463
324,353.856,0.30564
327,354.358,0.30715
330,354.857,0.30814
333,355.36,0.30903
336,355.861,0.31019
339,356.359,0.31135
342,356.857,0.31182
345,357.355,0.31259
348,357.855,0.31338
351,358.354,0.31358
354,358.853,0.3142
357,359.35,0.3148
360,359.849,0.31475
363,360.345,0.31503
366,360.844,0.31526
369,361.338,0.31586
372,361.834,0.31588
375,362.333,0.31616
378,362.827,0.31655
381,363.327,0.31691
384,363.822,0.3169
387,364.322,0.31771
390,364.815,0.31801
393,365.312,0.31919
396,365.81,0.31941
399,366.302,0.32052
402,366.803,0.32136
405,367.296,0.32232
408,367.795,0.32351
411,368.289,0.32428
414,368.786,0.32525
417,369.285,0.32634
420,369.778,0.3274
423,370.275,0.32869
426,370.772,0.32981
429,371.266,0.33095
432,371.762,0.33227
435,372.26,0.33375
438,372.753,0.33485
441,373.251,0.33587
444,373.745,0.33705
447,374.239,0.33866
450,374.735,0.33995
453,375.231,0.34132
456,375.724,0.34292
459,376.22,0.34436
462,376.711,0.34515
465,377.208,0.34684
468,377.704,0.34794
471,378.199,0.34956
474,378.694,0.35104
477,379.187,0.35273
480,379.685,0.35374
483,380.18,0.35539
486,380.674,0.35686
489,381.167,0.35859
492,381.665,0.36006
495,382.159,0.36174
498,382.653,0.36322
501,383.146,0.36473
504,383.644,0.36635
507,384.138,0.36789
510,384.637,0.37073
513,385.129,0.37292
516,385.627,0.37511
519,386.123,0.37708
522,386.621,0.37905
525,387.117,0.38112
528,387.615,0.38312
531,388.113,0.3849
534,388.61,0.38666
537,389.107,0.38833
540,389.605,0.38977
543,390.104,0.39127
546,390.606,0.39289
549,391.106,0.39427
552,391.605,0.39623
555,392.105,0.39785
558,392.607,0.39976
561,393.106,0.40168
564,393.609,0.40355
567,394.113,0.40559
570,394.614,0.40724
573,395.117,0.40892
576,395.618,0.41108
579,396.124,0.41305
582,396.628,0.4145
585,397.132,0.41606
588,397.636,0.41763
591,398.14,0.41898
594,398.646,0.42036
597,399.151,0.42177
600,399.66,0.4225
603,400.162,0.4241
606,400.664,0.42459
609,401.174,0.42598
612,401.68,0.42653
615,402.185,0.42768
618,402.693,0.42862
621,403.20099,0.42951
624,403.71,0.43035
627,404.21599,0.43134
630,404.726,0.43207
633,405.23299,0.43232
636,405.741,0.43351
639,406.24599,0.43394
642,406.754,0.43475
645,407.262,0.43556
648,407.768,0.43618
651,408.27601,0.43546
654,408.78499,0.43471
657,409.29301,0.43527
660,409.799,0.43564
663,410.305,0.43651
666,410.811,0.437
669,411.31701,0.43774
672,411.825,0.43838
675,412.331,0.43938
678,412.838,0.43993
681,413.346,0.44113
684,413.852,0.44226
687,414.35799,0.44296
690,414.861,0.44371
693,415.37,0.44506
696,415.878,0.44622
699,416.38199,0.44703
702,416.887,0.4488
705,417.392,0.45006
708,417.898,0.45099
711,418.405,0.45195
714,418.911,0.45315
717,419.417,0.45407
720,419.919,0.4553
723,420.42699,0.45593
726,420.92901,0.45651
729,421.434,0.45732
732,421.936,0.45846
735,422.43999,0.45913
738,422.945,0.45979
741,423.447,0.46051
744,423.949,0.46142
747,424.45299,0.46227
750,424.95701,0.46316
753,425.458,0.46393
756,425.962,0.4649
759,426.463,0.46609
762,426.965,0.47171
765,427.46799,0.47351
768,427.96599,0.47533
771,428.47001,0.47716
774,428.97201,0.47875
777,429.469,0.48017
780,429.969,0.48164
783,430.47401,0.48331
786,430.97201,0.48469
789,431.47201,0.48643
792,431.97401,0.48804
795,432.47401,0.48965
798,432.977,0.49123
801,433.476,0.4927
804,433.977,0.49439
807,434.475,0.49653
810,434.975,0.49837
813,435.475,0.50043
816,435.975,0.50232
819,436.48,0.50446
822,436.978,0.50641
825,437.47899,0.50792
828,437.978,0.51002
831,438.47899,0.51166
834,438.97899,0.51362
837,439.477,0.51539
840,439.97899,0.51738
843,440.48,0.51974
846,440.977,0.52205
849,441.476,0.52412
852,441.977,0.52627
855,442.478,0.52898
858,442.978,0.53118
861,443.477,0.53358
864,443.975,0.53538
867,444.47401,0.53798
870,444.97401,0.54037
873,445.475,0.54262
876,445.973,0.54528
879,446.473,0.54887
882,446.97001,0.55258
885,447.469,0.55773
888,447.97001,0.56177
891,448.46599,0.56467
894,448.967,0.56765
897,449.465,0.57044
900,449.96599,0.57311
903,450.462,0.57584
906,450.964,0.57876
909,451.461,0.58142
912,451.963,0.58391
915,452.45901,0.58614
918,452.958,0.58862
921,453.45901,0.59061
924,453.95099,0.59297
927,454.45,0.59502
930,454.952,0.59708
933,455.449,0.59874
936,455.948,0.60058
939,456.44401,0.60267
942,456.94401,0.60428
945,457.441,0.60586
948,457.943,0.60742
951,458.43999,0.60911
954,458.939,0.61041
957,459.43799,0.61154
960,459.935,0.61255
963,460.434,0.61357
966,460.933,0.61432
969,461.42901,0.61522
972,461.928,0.6158
975,462.428,0.61658
978,462.92499,0.61749
981,463.42499,0.61796
984,463.921,0.61853
987,464.421,0.6195
990,464.921,0.62044
993,465.421,0.62075
996,465.91801,0.62202
999,466.41801,0.62302
1002,466.917,0.62339
1005,467.41401,0.62408
1008,467.91199,0.62484
1011,468.41199,0.62601
1014,468.913,0.62713
1017,469.411,0.62802
1020,469.911,0.62952
1023,470.411,0.63075
1026,470.909,0.63195
1029,471.407,0.6338
1032,471.908,0.63539
1035,472.406,0.63725
1038,472.906,0.63914
1041,473.404,0.64133
1044,473.90301,0.64345
1047,474.405,0.64603
1050,474.905,0.64803
1053,475.40101,0.65014
1056,475.90101,0.65295
1059,476.39899,0.6557
1062,476.90101,0.65837
1065,477.396,0.66149
1068,477.89899,0.66438
1071,478.395,0.66704
1074,478.896,0.67011
1077,479.395,0.67306
1080,479.896,0.67596
1083,480.396,0.67839
1086,480.896,0.68113
1089,481.396,0.68338
1092,481.896,0.6861
1095,482.395,0.68823
1098,482.893,0.69064
1101,483.393,0.69263
1104,483.894,0.69419
1107,484.393,0.69626
1110,484.893,0.69766
1113,485.389,0.69961
1116,485.891,0.70052
1119,486.39001,0.70149
1122,486.88801,0.70238
1125,487.385,0.70351
1128,487.89001,0.70456
1131,488.385,0.7055
1134,488.885,0.70659
1137,489.38599,0.70856
1140,489.885,0.71047
1143,490.383,0.71221
1146,490.88199,0.71352
1149,491.385,0.71431
1152,491.883,0.71543
1155,492.381,0.71633
1158,492.88,0.71738
1161,493.381,0.71861
1164,493.879,0.71994
1167,494.378,0.72159
1170,494.878,0.72296
1173,495.376,0.72446
1176,495.878,0.72637
1179,496.378,0.72809
1182,496.876,0.73019
1185,497.378,0.73212
1188,497.876,0.7344
1191,498.376,0.7369
1194,498.876,0.73933
1197,499.379,0.74218
1200,499.87701,0.74484
1203,500.378,0.74752
1206,500.876,0.75056
1209,501.37701,0.75325
1212,501.87701,0.7564
1215,502.379,0.75982
1218,502.88,0.7625
1221,503.381,0.76581
1224,503.88,0.76914
1227,504.379,0.77212
1230,504.885,0.7755
1233,505.38,0.77939
1236,505.883,0.78279
1239,506.385,0.78636
1242,506.883,0.79013
1245,507.383,0.79353
1248,507.88399,0.79747
1251,508.383,0.8012
1254,508.885,0.80477
1257,509.383,0.80867
1260,509.883,0.81292
1263,510.38599,0.81734
1266,510.88599,0.82169
1269,511.387,0.8263
1272,511.891,0.83083
1275,512.389,0.83541
1278,512.88801,0.83939
1281,513.38801,0.84363
1284,513.88801,0.84773
1287,514.38801,0.85172
1290,514.88801,0.85564
1293,515.383,0.86008
1296,515.88599,0.86438
1299,516.38399,0.86898
1302,516.885,0.87348
1305,517.38399,0.87812
1308,517.883,0.88261
1311,518.385,0.88751
1314,518.88399,0.8922
1317,519.38199,0.89677
1320,519.883,0.90186
1323,520.381,0.90647
1326,520.881,0.91107
1329,521.378,0.91605
1332,521.879,0.9212
1335,522.38,0.92636
1338,522.879,0.93169
1341,523.38,0.9374
1344,523.881,0.94291
1347,524.378,0.94837
1350,524.881,0.95399
1353,525.38199,0.95964
1356,525.88199,0.96487
1359,526.381,0.96969
1362,526.879,0.97515
1365,527.38,0.9805
1368,527.878,0.98411
1371,528.37501,0.98906
1374,528.87501,0.99471
1377,529.37699,1.00031
1380,529.87699,1.00616
1383,530.38001,1.01201
1386,530.87699,1.01801
1389,531.379,1.02428
1392,531.879,1.02988
1395,532.38099,1.0361
1398,532.88199,1.04189
1401,533.38001,1.04828
1404,533.88099,1.05471
1407,534.38401,1.06092
1410,534.88499,1.06747
1413,535.38499,1.07397
1416,535.88599,1.08037
1419,536.38401,1.08659
1422,536.88499,1.09267
1425,537.387,1.09866
1428,537.88499,1.10464
1431,538.38401,1.11103
1434,538.88499,1.11721
1437,539.38499,1.1237
1440,539.88499,1.13015
1443,540.38901,1.13684
1446,540.887,1.14329
1449,541.387,1.14984
1452,541.88801,1.15667
1455,542.38999,1.16294
1458,542.88999,1.16964
1461,543.38901,1.17618
1464,543.892,1.18203
1467,544.38801,1.18798
1470,544.887,1.1939
1473,545.38801,1.19978
1476,545.88499,1.20569
1479,546.38199,1.21166
1482,546.883,1.21774
1485,547.383,1.22381
1488,547.883,1.23005
1491,548.38001,1.23608
1494,548.88199,1.24254
1497,549.38001,1.24879
1500,549.87699,1.25524
1503,550.38001,1.26184
1506,550.88001,1.26824
1509,551.37601,1.27428
1512,551.87501,1.28066
1515,552.37601,1.28699
1518,552.87198,1.29318
1521,553.37501,1.29966
1524,553.87198,1.30622
1527,554.37101,1.31245
1530,554.87198,1.31953
1533,555.37,1.32624
1536,555.87101,1.33286
1539,556.37299,1.33984
1542,556.87,1.34594
1545,557.37,1.3528
1548,557.87101,1.35956
1551,558.37,1.36616
1554,558.87,1.37224
1557,559.37,1.3783
1560,559.87,1.38421
1563,560.36899,1.39077
1566,560.86799,1.3973
1569,561.37101,1.40407
1572,561.87,1.41022
1575,562.36799,1.41607
1578,562.86799,1.42279
1581,563.36899,1.42933
1584,563.86799,1.43582
1587,564.37,1.44253
1590,564.87101,1.44925
1593,565.37,1.45644
1596,565.87198,1.46592
1599,566.37299,1.47651
1602,566.87198,1.48683
1605,567.37198,1.49746
1608,567.87198,1.5084
1611,568.37198,1.52002
1614,568.87101,1.53088
1617,569.37501,1.5421
1620,569.87299,1.55333
1623,570.374,1.56403
1626,570.87198,1.57487
1629,571.374,1.58565
1632,571.87501,1.59659
1635,572.37601,1.60738
1638,572.878,1.61785
1641,573.37699,1.62853
1644,573.87601,1.63848
1647,574.37501,1.64894
1650,574.87601,1.65955
1653,575.378,1.66995
1656,575.87699,1.68015
1659,576.37501,1.6904
1662,576.878,1.70066
1665,577.37699,1.71092
1668,577.88001,1.72095
1671,578.37699,1.73075
1674,578.87699,1.74064
1677,579.37699,1.75084
1680,579.87601,1.76053
1683,580.37699,1.77042
1686,580.87699,1.78044
1689,581.37699,1.79037
1692,581.878,1.80002
1695,582.37699,1.80998
1698,582.87501,1.81984
1701,583.37501,1.82996
1704,583.87299,1.83998
1707,584.374,1.85018
1710,584.87,1.86088
1713,585.37101,1.87166
1716,585.87101,1.88194
1719,586.36701,1.89301
1722,586.866,1.9042
1725,587.366,1.91548
1728,587.86701,1.92723
1731,588.366,1.93891
1734,588.86301,1.95093
1737,589.36399,1.96378
1740,589.86301,1.97658
1743,590.36399,1.99008
1746,590.86301,2.00345
1749,591.36201,2.01703
1752,591.861,2.03127
1755,592.35999,2.04547
1758,592.85999,2.06077
1761,593.361,2.07525
1764,593.85901,2.0907
1767,594.35901,2.10605
1770,594.85999,2.12212
1773,595.36201,2.1388
1776,595.86201,2.15574
1779,596.35999,2.17253
1782,596.861,2.18973
1785,597.35901,2.20695
1788,597.85999,2.22449
1791,598.35801,2.24218
1794,598.857,2.26086
1797,599.35999,2.27993
1800,599.85901,2.29887
1803,600.35801,2.31809
1806,600.85999,2.33801
1809,601.35801,2.35835
1812,601.85499,2.37904
1815,602.35599,2.40021
1818,602.857,2.42187
1821,603.35499,2.44345
1824,603.853,2.46607
1827,604.352,2.48878
1830,604.85099,2.51134
1833,605.348,2.53558
1836,605.84699,2.55969
1839,606.34501,2.5845
1842,606.84299,2.61023
1845,607.34299,2.63671
1848,607.84501,2.66307
1851,608.34101,2.68995
1854,608.84199,2.71759
1857,609.34,2.74562
1860,609.84,2.77368
1863,610.33799,2.80342
1866,610.836,2.8335
1869,611.335,2.86402
1872,611.835,2.89559
1875,612.33399,2.92768
1878,612.83399,2.96057
1881,613.331,2.99487
1884,613.83301,3.02863
1887,614.331,3.06341
1890,614.831,3.09882
1893,615.331,3.13565
1896,615.831,3.17263
1899,616.32999,3.21059
1902,616.827,3.25008
1905,617.32999,3.2893
1908,617.82999,3.33081
1911,618.331,3.3727
1914,618.831,3.41542
1917,619.331,3.45923
1920,619.83201,3.50358
1923,620.33399,3.54853
1926,620.836,3.59405
1929,621.33201,3.64125
1932,621.83399,3.68914
1935,622.335,3.7365
1938,622.83201,3.78521
1941,623.33399,3.8358
1944,623.835,3.88641
1947,624.331,3.93779
1950,624.83201,3.99022
1953,625.331,4.04246
1956,625.82999,4.09605
1959,626.331,4.15007
1962,626.82801,4.20401
1965,627.32899,4.25726
1968,627.82499,4.31145
1971,628.32599,4.36537
1974,628.82499,4.41851
1977,629.32001,4.46878
1980,629.822,4.52035
1983,630.31901,4.56985
1986,630.81901,4.61716
1989,631.31599,4.65873
1992,631.81501,4.69818
1995,632.31101,4.73393
1998,632.809,4.76732
2001,633.30601,4.79131
2004,633.80399,4.81574
2007,634.29999,4.83242
2010,634.79899,4.84602
2013,635.29499,4.85673
2016,635.792,4.85448
2019,636.29001,4.85951
2022,636.78501,4.82463
2025,637.28199,4.79284
2028,637.78,4.78464
2031,638.28,4.7883
2034,638.77701,4.74529
2037,639.275,4.7096
2040,639.76899,4.64768
2043,640.266,4.5881
2046,640.767,4.57519
2049,641.26401,4.52525
2052,641.76499,4.48729
2055,642.26301,4.42128
2058,642.76801,4.55178
2061,643.271,4.58628
2064,643.77201,4.58251
2067,644.279,4.67711
2070,644.77799,4.68562
2073,645.28199,4.69132
2076,645.78699,4.75112
2079,646.28901,4.83128
2082,646.788,4.82187
2085,647.29499,4.91407
2088,647.79499,4.8734
2091,648.29301,4.88989
2094,648.79899,5.05282
2097,649.29899,5.00873
2100,649.79401,4.94171
2103,650.29001,4.84437
2106,650.79801,4.9933
2109,651.29099,4.84834
2112,651.788,4.7587
2115,652.29899,4.98986
2118,652.801,4.89942
2121,653.297,4.88836
2124,653.79899,4.91273
2127,654.301,4.94939
2130,654.80302,4.97635
2133,655.30399,4.88312
2136,655.805,4.88981
2139,656.30399,4.84809
2142,656.809,4.87927
2145,657.30799,4.83588
2148,657.80701,4.73581
2151,658.30601,4.65789
2154,658.814,4.70699
2157,659.32001,4.71105
2160,659.82401,4.68182
2163,660.32599,4.63649
2166,660.83399,4.60981
2169,661.34,4.58247
2172,661.848,4.55399
2175,662.357,4.51584
2178,662.86201,4.46326
2181,663.37299,4.40765
2184,663.883,4.34668
2187,664.391,4.27817
2190,664.89701,4.20643
2193,665.413,4.13602
2196,665.92301,4.10648
2199,666.439,4.03705
2202,666.95099,3.95476
2205,667.464,3.8783
2208,667.97901,3.81913
2211,668.49601,3.76669
2214,669.00999,3.70413
2217,669.529,3.65519
2220,670.047,3.60695
2223,670.56501,3.56335
2226,671.08301,3.51757
2229,671.60599,3.4618
2232,672.12198,3.4107
2235,672.642,3.37095
2238,673.16199,3.32166
2241,673.67802,3.27653
2244,674.20301,3.23448
2247,674.71799,3.18997
2250,675.23499,3.14549
2253,675.75599,3.10466
2256,676.27399,3.06365
2259,676.79401,3.02486
2262,677.31101,2.98662
2265,677.83201,2.94987
2268,678.348,2.91527
2271,678.866,2.88086
2274,679.38099,2.84788
2277,679.90101,2.81636
2280,680.41401,2.78583
2283,680.93,2.75673
2286,681.44501,2.72741
2289,681.95701,2.69983
2292,682.473,2.67347
2295,682.98499,2.64791
2298,683.49698,2.62309
2301,684.008,2.59913
2304,684.521,2.57686
2307,685.03101,2.55482
2310,685.54001,2.53462
2313,686.04899,2.51442
2316,686.55701,2.49551
2319,687.06599,2.47744
2322,687.57401,2.46017
2325,688.08201,2.44366
2328,688.58701,2.42838
2331,689.09501,2.41337
2334,689.60099,2.39986
2337,690.10401,2.38601
2340,690.60901,2.37357
2343,691.11399,2.3614
2346,691.61799,2.34996
2349,692.11899,2.33874
2352,692.62501,2.32869
2355,693.129,2.31809
2358,693.633,2.30886
2361,694.13499,2.30013
2364,694.641,2.29131
2367,695.14399,2.28396
2370,695.645,2.27627
2373,696.15,2.269
2376,696.65101,2.26285
2379,697.15699,2.25726
2382,697.658,2.25141
2385,698.16099,2.24655
2388,698.663,2.24145
2391,699.16401,2.23562
2394,699.66501,2.23052
2397,700.16801,2.22564
2400,700.66999,2.21977
2403,701.17399,2.21496
2406,701.67802,2.2094
2409,702.17802,2.20374
2412,702.67701,2.19772
2415,703.17899,2.19177
2418,703.68,2.18588
2421,704.18101,2.18026
2424,704.68299,2.17467
2427,705.184,2.16911
2430,705.685,2.16374
2433,706.18799,2.15901
2436,706.68601,2.15399
2439,707.18799,2.15023
2442,707.68799,2.14616
2445,708.19199,2.14243
2448,708.69001,2.13949
2451,709.19199,2.13764
2454,709.69401,2.13601
2457,710.19501,2.13489
2460,710.69401,2.13349
2463,711.198,2.13391
2466,711.70099,2.13575
2469,712.20099,2.13543
2472,712.702,2.1323
2475,713.20301,2.1278
2478,713.70399,2.12495
2481,714.20301,2.12288
2484,714.70301,2.12228
2487,715.20301,2.12149
2490,715.702,2.12106
2493,716.202,2.12195
2496,716.70099,2.12241
2499,717.19999,2.12299
2502,717.69901,2.125
2505,718.19901,2.12628
2508,718.69501,2.12835
2511,719.193,2.12965
2514,719.693,2.13111
2517,720.189,2.13297
2520,720.68601,2.13494
2523,721.18201,2.13668
2526,721.68,2.1391
2529,722.17499,2.14075
2532,722.672,2.14319
2535,723.16999,2.14529
2538,723.66501,2.14708
2541,724.16099,2.14904
2544,724.65699,2.15093
2547,725.15101,2.15361
2550,725.64701,2.15603
2553,726.141,2.15809
2556,726.63401,2.16064
2559,727.129,2.16307
2562,727.62299,2.16488
2565,728.11301,2.16726
2568,728.60901,2.16968
2571,729.09901,2.17212
2574,729.59101,2.17432
2577,730.08399,2.17591
2580,730.57401,2.1783
2583,731.06699,2.18053
2586,731.559,2.18229
2589,732.04999,2.18327
2592,732.54099,2.18529
2595,733.03199,2.18641
2598,733.52299,2.18768
2601,734.00999,2.18982
2604,734.50199,2.19089
2607,734.99201,2.19171
2610,735.482,2.19245
2613,735.97001,2.1936
2616,736.45899,2.19424
2619,736.94901,2.19496
2622,737.439,2.19547
2625,737.92899,2.19586
2628,738.41801,2.19597
2631,738.90699,2.19653
2634,739.39399,2.19658
2637,739.88499,2.19624
2640,740.37501,2.1964
2643,740.86701,2.19671
2646,741.35499,2.19654
2649,741.84501,2.19675
2652,742.33201,2.19616
2655,742.823,2.19636
2658,743.314,2.19538
2661,743.801,2.19505
2664,744.29301,2.19421
2667,744.783,2.19429
2670,745.27201,2.19347
2673,745.76401,2.19244
2676,746.25199,2.19203
2679,746.74601,2.19111
2682,747.236,2.18975
2685,747.727,2.18881
2688,748.21601,2.18797
2691,748.71,2.18647
2694,749.202,2.18519
2697,749.69401,2.18406
2700,750.18799,2.1828
2703,750.67899,2.18196
2706,751.16999,2.18069
2709,751.66501,2.17964
2712,752.158,2.1776
2715,752.654,2.17611
2718,753.14701,2.175
2721,753.642,2.17364
2724,754.13599,2.1724
2727,754.628,2.17011
2730,755.128,2.16835
2733,755.62101,2.16703
2736,756.11701,2.16555
2739,756.615,2.16427
2742,757.10801,2.16325
2745,757.60599,2.16183
2748,758.102,2.16087
2751,758.598,2.16006
2754,759.09501,2.15932
2757,759.589,2.1585
2760,760.089,2.15735
2763,760.58201,2.15694
2766,761.081,2.15578
2769,761.57801,2.15513
2772,762.072,2.15366
2775,762.56901,2.15295
2778,763.06501,2.15226
2781,763.56199,2.15149
2784,764.05701,2.15091
2787,764.55302,2.14949
2790,765.04999,2.14886
2793,765.54499,2.14853
2796,766.04099,2.14752
2799,766.54099,2.14722
2802,767.034,2.14627
2805,767.534,2.1456
2808,768.02799,2.14483
2811,768.525,2.1447
2814,769.021,2.1438
2817,769.51899,2.1431
2820,770.01499,2.14234
2823,770.512,2.14178
2826,771.00901,2.14149
2829,771.508,2.14067
2832,772.00699,2.14065
2835,772.50199,2.14037
2838,773.00199,2.13981
2841,773.49799,2.13884
2844,773.999,2.13871
2847,774.49601,2.13784
2850,774.995,2.1373
2853,775.491,2.13642
2856,775.99,2.13641
2859,776.48899,2.13576
2862,776.98701,2.13506
2865,777.48401,2.13435
2868,777.98301,2.13423
2871,778.48099,2.13347
2874,778.978,2.13281
2877,779.478,2.1328
2880,779.977,2.13165
2883,780.47501,2.13154
2886,780.97199,2.13054
2889,781.47001,2.13101
2892,781.97101,2.13048
2895,782.47199,2.13026
2898,782.969,2.13079
2901,783.46799,2.13063
2904,783.96699,2.12995
2907,784.46601,2.1299
2910,784.965,2.12904
2913,785.46598,2.12918
2916,785.965,2.12867
2919,786.46598,2.12811
2922,786.96299,2.12818
2925,787.46299,2.12705
2928,787.96403,2.12683
2931,788.46403,2.12588
2934,788.96403,2.12533
2937,789.46403,2.12492
2940,789.96403,2.12512
2943,790.46097,2.12446
2946,790.96403,2.124
2949,791.46299,2.12389
2952,791.96299,2.12402
2955,792.46201,2.12394
2958,792.96299,2.12393
2961,793.46097,2.12347
2964,793.96201,2.12309
2967,794.46403,2.12347
2970,794.96201,2.12231
2973,795.46,2.12239
2976,795.95902,2.12177
2979,796.46299,2.12204
2982,796.96,2.12162
2985,797.46,2.12131
2988,797.96,2.12067
2991,798.45902,2.12099
2994,798.95902,2.12087
2997,799.46097,2.12073
3000,799.95701,2.12043
3003,800.45603,2.12012
3006,800.95402,2.11989
3009,801.45798,2.11924
3012,801.95603,2.11936
3015,802.45499,2.11907
3018,802.95402,2.11901
3021,803.45603,2.1189
3024,803.95603,2.11871
3027,804.45402,2.11903
3030,804.95402,2.11915
3033,805.45499,2.11914
3036,805.95701,2.11836
3039,806.45298,2.11806
3042,806.95499,2.11771
3045,807.45298,2.11787
3048,807.94999,2.11803
3051,808.44999,2.11827
3054,808.94901,2.11769
3057,809.44999,2.11747
3060,809.94797,2.11709
3063,810.44797,2.1171
3066,810.94602,2.11678
3069,811.447,2.11641
3072,811.947,2.11645
3075,812.44602,2.11643
3078,812.94401,2.11641
3081,813.44199,2.11614
3084,813.94199,2.11611
3087,814.439,2.11563
3090,814.93998,2.11547
3093,815.43699,2.11566
3096,815.939,2.11536
3099,816.43802,2.11534
3102,816.93802,2.11536
3105,817.43699,2.11464
3108,817.93497,2.11392
3111,818.43497,2.11392
3114,818.934,2.11367
3117,819.43302,2.11398
3120,819.93101,2.11368
3123,820.43101,2.11377
3126,820.92802,2.11346
3129,821.426,2.1119
3132,821.92698,2.11125
3135,822.42399,2.11016

File: Non-charring/PMMA/TIFP/TIFP_DSC_N2_10K_6.csv
Time,Temperature,Heat Flow
[s],[K],[mW/mg]
0,302.613,0.0106
3,302.607,0.0109
6,302.608,0.0105
9,302.608,0.0104
12,302.6,0.0105
15,302.597,0.0102
18,302.597,0.0104
21,302.596,0.00965
24,302.592,0.00847
27,302.586,0.00727
30,302.586,0.0055
33,302.581,0.00332
36,302.581,0.000677
39,302.579,-0.00271
42,302.578,-0.00674
45,302.575,-0.0112
48,302.569,-0.0167
51,302.569,-0.0225
54,302.565,-0.0297
57,302.564,-0.0376
60,302.56,-0.0465
63,302.56,-0.057
66,302.563,-0.068
69,302.573,-0.0808
72,302.585,-0.094
75,302.609,-0.1091
78,302.645,-0.12424
81,302.693,-0.13995
84,302.752,-0.15657
87,302.828,-0.1725
90,302.922,-0.18841
93,303.034,-0.20374
96,303.17,-0.2181
99,303.33,-0.232
102,303.511,-0.24504
105,303.719,-0.25647
108,303.956,-0.26654
111,304.223,-0.27476
114,304.514,-0.28131
117,304.838,-0.28598
120,305.194,-0.28784
123,305.583,-0.28745
126,306.003,-0.28425
129,306.454,-0.27861
132,306.936,-0.26946
135,307.455,-0.2576
138,308.006,-0.24235
141,308.587,-0.22353
144,309.2,-0.20214
147,309.842,-0.17831
150,310.513,-0.15247
153,311.216,-0.12458
156,311.941,-0.0952
159,312.692,-0.065
162,313.469,-0.0335
165,314.262,-0.00231
168,315.083,0.0298
171,315.92,0.0618
174,316.77,0.0933
177,317.637,0.12443
180,318.521,0.1551
183,319.421,0.18483
186,320.319,0.21333
189,321.228,0.24076
192,322.149,0.26662
195,323.073,0.29151
198,323.998,0.31563
201,324.927,0.33785
204,325.855,0.35849
207,326.782,0.37792
210,327.71,0.39596
213,328.63,0.41251
216,329.548,0.42739
219,330.46,0.44069
222,331.36,0.45292
225,332.259,0.46409
228,333.145,0.4734
231,334.019,0.48116
234,334.884,0.48817
237,335.74,0.49379
240,336.584,0.49879
243,337.415,0.50229
246,338.239,0.50447
249,339.04,0.50615
252,339.832,0.50651
255,340.616,0.50618
258,341.384,0.50528
261,342.139,0.50366
264,342.88,0.50096
267,343.607,0.49825
270,344.323,0.49456
273,345.024,0.49065
276,345.711,0.4864
279,346.387,0.48164
282,347.053,0.47634
285,347.705,0.47129
288,348.342,0.46594
291,348.972,0.46039
294,349.591,0.45472
297,350.194,0.44904
300,350.795,0.44325
303,351.376,0.43764
306,351.953,0.43181
309,352.52,0.42615
312,353.08,0.42094
315,353.634,0.41556
318,354.174,0.41035
321,354.714,0.40513
324,355.242,0.40026
327,355.766,0.39536
330,356.284,0.3906
333,356.796,0.38596
336,357.302,0.38143
339,357.802,0.37731
342,358.301,0.37288
345,358.797,0.36896
348,359.285,0.36542
351,359.772,0.36196
354,360.257,0.35882
357,360.737,0.35631
360,361.215,0.35373
363,361.689,0.35166
366,362.168,0.35008
369,362.64,0.34908
372,363.11,0.34803
375,363.581,0.34797
378,364.051,0.34779
381,364.519,0.34875
384,364.99,0.34896
387,365.456,0.35044
390,365.924,0.35187
393,366.392,0.35421
396,366.858,0.35613
399,367.327,0.35883
402,367.792,0.36174
405,368.263,0.36477
408,368.73,0.36835
411,369.201,0.3719
414,369.671,0.37589
417,370.14,0.37985
420,370.612,0.38424
423,371.083,0.38853
426,371.557,0.39357
429,372.027,0.39829
432,372.502,0.40302
435,372.979,0.40838
438,373.453,0.41372
441,373.933,0.41879
444,374.407,0.4241
447,374.887,0.42981
450,375.365,0.43498
453,375.846,0.44069
456,376.326,0.44637
459,376.805,0.45215
462,377.292,0.45736
465,377.773,0.46342
468,378.257,0.46907
471,378.741,0.47502
474,379.226,0.48071
477,379.711,0.48646
480,380.198,0.49207
483,380.686,0.49796
486,381.174,0.50365
489,381.66,0.50944
492,382.149,0.51543
495,382.636,0.52106
498,383.128,0.52672
501,383.615,0.53235
504,384.107,0.53795
507,384.596,0.54371
510,385.089,0.55089
513,385.577,0.55703
516,386.072,0.56327
519,386.563,0.56918
522,387.056,0.57524
525,387.55,0.58127
528,388.042,0.5869
531,388.54,0.59267
534,389.033,0.5983
537,389.524,0.60375
540,390.019,0.60894
543,390.513,0.61419
546,391.013,0.61971
549,391.503,0.62481
552,392.003,0.63066
555,392.502,0.63622
558,392.996,0.64172
561,393.491,0.64763
564,393.99,0.65339
567,394.491,0.65943
570,394.984,0.66481
573,395.485,0.67037
576,395.987,0.67611
579,396.485,0.68228
582,396.983,0.68762
585,397.481,0.69309
588,397.984,0.69832
591,398.485,0.70361
594,398.982,0.70853
597,399.485,0.71385
600,399.987,0.71899
603,400.487,0.72402
606,400.992,0.72863
609,401.49,0.73356
612,401.99599,0.73828
615,402.50001,0.74339
618,403.001,0.74835
621,403.508,0.75344
624,404.01301,0.75825
627,404.516,0.76324
630,405.02,0.76816
633,405.527,0.77336
636,406.03,0.77847
639,406.53699,0.78317
642,407.04101,0.78828
645,407.549,0.79377
648,408.051,0.79889
651,408.557,0.80259
654,409.064,0.80615
657,409.572,0.81102
660,410.079,0.816
663,410.587,0.82132
666,411.09099,0.82628
669,411.598,0.83168
672,412.105,0.8366
675,412.613,0.84198
678,413.12,0.84693
681,413.62301,0.85245
684,414.13399,0.85794
687,414.63801,0.86288
690,415.146,0.86808
693,415.65,0.87402
696,416.159,0.87961
699,416.66401,0.88505
702,417.17,0.89083
705,417.678,0.89646
708,418.184,0.90166
711,418.68999,0.9071
714,419.19201,0.91261
717,419.698,0.91753
720,420.206,0.92308
723,420.711,0.92808
726,421.217,0.93321
729,421.72201,0.9384
732,422.225,0.94337
735,422.72899,0.94839
738,423.23501,0.95342
741,423.74,0.9584
744,424.24399,0.9638
747,424.747,0.96912
750,425.253,0.97407
753,425.75699,0.97951
756,426.26099,0.98475
759,426.768,0.99015
762,427.27199,1.00019
765,427.777,1.00619
768,428.275,1.01229
771,428.779,1.01781
774,429.284,1.02388
777,429.78699,1.02942
780,430.292,1.03484
783,430.792,1.04079
786,431.295,1.04615
789,431.799,1.05164
792,432.29999,1.05736
795,432.80401,1.06299
798,433.30601,1.06822
801,433.809,1.07394
804,434.309,1.07949
807,434.812,1.08537
810,435.31,1.09081
813,435.814,1.09683
816,436.31299,1.10236
819,436.81701,1.10805
822,437.31701,1.11356
825,437.818,1.11885
828,438.316,1.12426
831,438.81901,1.12967
834,439.31499,1.13518
837,439.81499,1.14081
840,440.31499,1.1464
843,440.816,1.15204
846,441.316,1.15762
849,441.816,1.16313
852,442.316,1.16844
855,442.81701,1.17465
858,443.31499,1.18003
861,443.814,1.18556
864,444.31299,1.19129
867,444.812,1.19695
870,445.311,1.20269
873,445.807,1.20805
876,446.308,1.21371
879,446.805,1.2203
882,447.30601,1.22733
885,447.803,1.23529
888,448.301,1.24223
891,448.799,1.24814
894,449.299,1.25423
897,449.794,1.25979
900,450.29101,1.26519
903,450.79101,1.27082
906,451.28499,1.27636
909,451.78499,1.28191
912,452.281,1.28685
915,452.78,1.29216
918,453.279,1.29722
921,453.775,1.30214
924,454.27,1.30701
927,454.769,1.31176
930,455.26501,1.31642
933,455.76301,1.32101
936,456.26099,1.3252
939,456.75899,1.3297
942,457.254,1.33375
945,457.751,1.3377
948,458.249,1.34159
951,458.743,1.34564
954,459.241,1.34925
957,459.738,1.35275
960,460.23501,1.356
963,460.73,1.35925
966,461.227,1.36236
969,461.723,1.36555
972,462.22001,1.36869
975,462.714,1.37167
978,463.212,1.37486
981,463.70701,1.37738
984,464.20299,1.38019
987,464.70099,1.3833
990,465.197,1.38621
993,465.69401,1.38894
996,466.191,1.39202
999,466.68999,1.39483
1002,467.189,1.39767
1005,467.682,1.40048
1008,468.182,1.40344
1011,468.68,1.40645
1014,469.17699,1.40955
1017,469.67299,1.41232
1020,470.17299,1.41547
1023,470.66801,1.41859
1026,471.16801,1.42178
1029,471.663,1.42539
1032,472.16199,1.42867
1035,472.65999,1.43222
1038,473.158,1.43598
1041,473.656,1.43997
1044,474.15301,1.44378
1047,474.65101,1.44773
1050,475.14899,1.45145
1053,475.648,1.45577
1056,476.14699,1.45998
1059,476.643,1.46449
1062,477.143,1.46831
1065,477.64001,1.47294
1068,478.13801,1.47688
1071,478.635,1.48085
1074,479.13399,1.48509
1077,479.633,1.48908
1080,480.129,1.49281
1083,480.628,1.49603
1086,481.128,1.50008
1089,481.62701,1.50308
1092,482.122,1.50674
1095,482.62,1.5101
1098,483.122,1.51358
1101,483.618,1.51668
1104,484.117,1.51935
1107,484.616,1.52238
1110,485.114,1.52466
1113,485.61201,1.52762
1116,486.11201,1.52945
1119,486.609,1.53173
1122,487.10599,1.53389
1125,487.605,1.53549
1128,488.10399,1.53759
1131,488.603,1.53934
1134,489.09701,1.54131
1137,489.598,1.5439
1140,490.096,1.54701
1143,490.59501,1.54935
1146,491.092,1.55167
1149,491.589,1.55336
1152,492.088,1.55535
1155,492.58401,1.55742
1158,493.081,1.55955
1161,493.58201,1.56165
1164,494.08201,1.56378
1167,494.57799,1.56577
1170,495.079,1.5677
1173,495.575,1.57005
1176,496.074,1.57231
1179,496.573,1.57447
1182,497.072,1.57694
1185,497.57,1.57927
1188,498.06901,1.58199
1191,498.568,1.58488
1194,499.066,1.58751
1197,499.56499,1.59047
1200,500.06299,1.59355
1203,500.564,1.59626
1206,501.061,1.59932
1209,501.562,1.60224
1212,502.06,1.60494
1215,502.558,1.60816
1218,503.058,1.61104
1221,503.558,1.61394
1224,504.058,1.61665
1227,504.555,1.61936
1230,505.053,1.62241
1233,505.55199,1.62552
1236,506.05199,1.62851
1239,506.551,1.63136
1242,507.051,1.63453
1245,507.551,1.63768
1248,508.04799,1.64097
1251,508.549,1.64416
1254,509.046,1.64738
1257,509.545,1.65051
1260,510.044,1.65364
1263,510.54301,1.65681
1266,511.04101,1.66013
1269,511.54,1.66328
1272,512.038,1.6667
1275,512.534,1.66978
1278,513.034,1.67311
1281,513.53,1.6766
1284,514.031,1.67978
1287,514.52801,1.68326
1290,515.02601,1.68678
1293,515.52199,1.69002
1296,516.021,1.69345
1299,516.52199,1.69692
1302,517.019,1.70037
1305,517.519,1.7038
1308,518.02,1.70685
1311,518.516,1.71057
1314,519.01301,1.71402
1317,519.512,1.71717
1320,520.01099,1.72112
1323,520.51,1.72449
1326,521.008,1.72773
1329,521.50699,1.73142
1332,522.005,1.73512
1335,522.503,1.73833
1338,523.005,1.7418
1341,523.503,1.7452
1344,524.003,1.74897
1347,524.499,1.75212
1350,524.99801,1.75593
1353,525.499,1.75959
1356,525.99801,1.76328
1359,526.49599,1.76687
1362,526.993,1.77057
1365,527.49399,1.77407
1368,527.99399,1.77616
1371,528.492,1.77992
1374,528.99,1.78361
1377,529.49,1.78728
1380,529.99201,1.79063
1383,530.48899,1.79442
1386,530.99,1.79835
1389,531.491,1.80243
1392,531.98899,1.80643
1395,532.49,1.81058
1398,532.98801,1.81394
1401,533.48701,1.81854
1404,533.98899,1.82316
1407,534.48899,1.82732
1410,534.98701,1.83183
1413,535.48899,1.8362
1416,535.99,1.84039
1419,536.49,1.84497
1422,536.98801,1.84881
1425,537.48899,1.853
1428,537.99,1.85687
1431,538.486,1.86113
1434,538.99299,1.86486
1437,539.491,1.86894
1440,539.991,1.87316
1443,540.48899,1.87677
1446,540.99,1.88101
1449,541.49299,1.88448
1452,541.991,1.88838
1455,542.49299,1.89187
1458,542.99201,1.89513
1461,543.491,1.89879
1464,543.99,1.90186
1467,544.49299,1.90536
1470,544.99,1.9087
1473,545.491,1.91226
1476,545.991,1.91566
1479,546.48899,1.91902
1482,546.991,1.92229
1485,547.49,1.92539
1488,547.98801,1.92852
1491,548.48801,1.93186
1494,548.98801,1.93501
1497,549.48801,1.93814
1500,549.98701,1.94118
1503,550.48401,1.94426
1506,550.98401,1.94729
1509,551.48499,1.95036
1512,551.98301,1.95387
1515,552.482,1.9569
1518,552.97999,1.95977
1521,553.47999,1.96284
1524,553.978,1.96571
1527,554.47599,1.96854
1530,554.973,1.97174
1533,555.47401,1.97487
1536,555.973,1.97777
1539,556.47101,1.98052
1542,556.96601,1.98275
1545,557.46799,1.98589
1548,557.965,1.98829
1551,558.461,1.99109
1554,558.961,1.99343
1557,559.45899,1.9955
1560,559.95899,1.99776
1563,560.456,1.99995
1566,560.95499,2.00234
1569,561.45099,2.00469
1572,561.95099,2.00715
1575,562.448,2.00916
1578,562.947,2.01181
1581,563.44501,2.01419
1584,563.94199,2.01633
1587,564.44199,2.01882
1590,564.94099,2.02071
1593,565.43699,2.02392
1596,565.934,2.02877
1599,566.435,2.03432
1602,566.93201,2.04077
1605,567.43,2.04691
1608,567.92802,2.05375
1611,568.42701,2.06089
1614,568.92701,2.06729
1617,569.422,2.07404
1620,569.91999,2.0807
1623,570.41999,2.08744
1626,570.91801,2.09333
1629,571.41801,2.09964
1632,571.91599,2.10595
1635,572.417,2.11177
1638,572.91501,2.11755
1641,573.41501,2.12327
1644,573.91501,2.12874
1647,574.41199,2.13481
1650,574.91099,2.1404
1653,575.41099,2.14609
1656,575.91199,2.15171
1659,576.408,2.15717
1662,576.90699,2.16253
1665,577.408,2.16833
1668,577.90601,2.17287
1671,578.40601,2.17866
1674,578.90601,2.18354
1677,579.40601,2.18858
1680,579.90699,2.19348
1683,580.40601,2.19772
1686,580.90601,2.20288
1689,581.40699,2.20756
1692,581.90601,2.21261
1695,582.40699,2.21799
1698,582.90699,2.22319
1701,583.40699,2.22894
1704,583.908,2.23419
1707,584.409,2.23971
1710,584.908,2.24564
1713,585.408,2.25102
1716,585.90601,2.25706
1719,586.40601,2.26302
1722,586.908,2.2691
1725,587.408,2.27566
1728,587.909,2.28258
1731,588.409,2.28938
1734,588.91099,2.29637
1737,589.40699,2.30397
1740,589.91001,2.31165
1743,590.408,2.32009
1746,590.90699,2.32877
1749,591.40601,2.33686
1752,591.90601,2.34602
1755,592.409,2.35474
1758,592.90601,2.36459
1761,593.404,2.3737
1764,593.90601,2.38384
1767,594.404,2.39376
1770,594.90201,2.40443
1773,595.40101,2.41506
1776,595.90101,2.42652
1779,596.40101,2.43832
1782,596.89799,2.45013
1785,597.39799,2.46176
1788,597.89799,2.47408
1791,598.39701,2.48687
1794,598.89701,2.49969
1797,599.39701,2.51296
1800,599.896,2.52661
1803,600.395,2.53986
1806,600.896,2.55382
1809,601.39301,2.56838
1812,601.892,2.58366
1815,602.39399,2.59892
1818,602.88999,2.61486
1821,603.38901,2.63097
1824,603.88999,2.64749
1827,604.391,2.66443
1830,604.88599,2.68144
1833,605.38599,2.69916
1836,605.88499,2.7178
1839,606.383,2.73689
1842,606.88199,2.75599
1845,607.38001,2.77618
1848,607.88001,2.79622
1851,608.37699,2.81681
1854,608.87699,2.83771
1857,609.379,2.85937
1860,609.87601,2.88097
1863,610.37198,2.90402
1866,610.874,2.92716
1869,611.37501,2.9507
1872,611.87101,2.97512
1875,612.37,3.00011
1878,612.87,3.02521
1881,613.37,3.05203
1884,613.866,3.07844
1887,614.36701,3.10546
1890,614.86399,3.13322
1893,615.365,3.16172
1896,615.85999,3.19033
1899,616.35999,3.21914
1902,616.861,3.24999
1905,617.361,3.28011
1908,617.85801,3.31189
1911,618.35801,3.34378
1914,618.85499,3.37645
1917,619.35401,3.4095
1920,619.85599,3.44382
1923,620.35499,3.47774
1926,620.85499,3.51272
1929,621.353,3.54863
1932,621.85499,3.585
1935,622.35401,3.62116
1938,622.85401,3.65793
1941,623.353,3.69588
1944,623.85401,3.73386
1947,624.35401,3.77251
1950,624.853,3.81126
1953,625.35099,3.85035
1956,625.85001,3.88893
1959,626.35001,3.92805
1962,626.85001,3.96747
1965,627.35001,4.00614
1968,627.84901,4.04499
1971,628.34901,4.08497
1974,628.84901,4.12365
1977,629.34901,4.16017
1980,629.848,4.19688
1983,630.348,4.23225
1986,630.84901,4.26683
1989,631.348,4.29828
1992,631.844,4.32684
1995,632.344,4.35182
1998,632.84101,4.36943
2001,633.34199,4.39029
2004,633.839,4.41226
2007,634.33701,4.42878
2010,634.836,4.43767
2013,635.33399,4.45207
2016,635.83201,4.43785
2019,636.32899,4.41097
2022,636.82499,4.40761
2025,637.32499,4.41331
2028,637.822,4.41985
2031,638.323,4.41855
2034,638.823,4.40877
2037,639.31901,4.3966
2040,639.818,4.40964
2043,640.318,4.39169
2046,640.81501,4.37191
2049,641.318,4.41884
2052,641.818,4.43453
2055,642.31501,4.40156
2058,642.81901,4.49816
2061,643.31901,4.48583
2064,643.81501,4.43721
2067,644.31299,4.40263
2070,644.814,4.39004
2073,645.318,4.47415
2076,645.82001,4.48871
2079,646.318,4.42647
2082,646.82001,4.47558
2085,647.322,4.48501
2088,647.823,4.44965
2091,648.323,4.42611
2094,648.822,4.42921
2097,649.32401,4.42462
2100,649.823,4.32905
2103,650.32801,4.35824
2106,650.82599,4.30601
2109,651.32899,4.31862
2112,651.83201,4.31904
2115,652.33301,4.31047
2118,652.83301,4.29843
2121,653.335,4.26734
2124,653.83701,4.28545
2127,654.339,4.24114
2130,654.83799,4.21007
2133,655.34299,4.20214
2136,655.844,4.19433
2139,656.344,4.13104
2142,656.84501,4.12393
2145,657.34699,4.06227
2148,657.84601,4.02583
2151,658.348,4.00061
2154,658.85099,3.98015
2157,659.352,3.97613
2160,659.85599,3.96542
2163,660.35499,3.94656
2166,660.85801,3.92879
2169,661.35999,3.91433
2172,661.86201,3.87904
2175,662.361,3.8402
2178,662.86201,3.79614
2181,663.36201,3.74566
2184,663.86399,3.70366
2187,664.36399,3.64495
2190,664.86301,3.58113
2193,665.36201,3.51829
2196,665.865,3.45679
2199,666.366,3.41425
2202,666.866,3.35732
2205,667.36701,3.30128
2208,667.866,3.25607
2211,668.37,3.20868
2214,668.87101,3.16559
2217,669.37198,3.12402
2220,669.87299,3.08158
2223,670.37601,3.03837
2226,670.87601,2.99348
2229,671.379,2.95247
2232,671.878,2.91354
2235,672.379,2.87348
2238,672.883,2.83681
2241,673.38001,2.801
2244,673.88099,2.76442
2247,674.383,2.7306
2250,674.883,2.69628
2253,675.38599,2.66499
2256,675.88599,2.63299
2259,676.38401,2.60359
2262,676.88499,2.57361
2265,677.38801,2.54833
2268,677.88599,2.52276
2271,678.383,2.49721
2274,678.88401,2.47218
2277,679.38199,2.44789
2280,679.883,2.42444
2283,680.383,2.40222
2286,680.878,2.37967
2289,681.38001,2.35976
2292,681.878,2.34246
2295,682.37601,2.32432
2298,682.87601,2.30684
2301,683.374,2.28977
2304,683.87299,2.27389
2307,684.37101,2.25819
2310,684.87,2.24324
2313,685.36799,2.22821
2316,685.866,2.21487
2319,686.365,2.20131
2322,686.86301,2.18861
2325,687.35999,2.17629
2328,687.85801,2.16483
2331,688.35801,2.15358
2334,688.85599,2.14334
2337,689.35401,2.13316
2340,689.85099,2.12387
2343,690.35001,2.11418
2346,690.84699,2.10612
2349,691.344,2.09765
2352,691.84501,2.09007
2355,692.34101,2.08214
2358,692.84,2.07497
2361,693.34,2.0681
2364,693.836,2.06182
2367,694.33301,2.0558
2370,694.82899,2.0503
2373,695.32899,2.04503
2376,695.82801,2.03982
2379,696.327,2.0358
2382,696.823,2.03079
2385,697.32001,2.02674
2388,697.82001,2.02276
2391,698.31599,2.0179
2394,698.81501,2.01405
2397,699.31299,2.00983
2400,699.81299,2.00525
2403,700.309,2.00108
2406,700.81101,1.9964
2409,701.30601,1.9913
2412,701.805,1.98651
2415,702.30399,1.98112
2418,702.79999,1.97613
2421,703.29899,1.97087
2424,703.79899,1.96582
2427,704.297,1.9608
2430,704.79499,1.95604
2433,705.29401,1.95131
2436,705.792,1.94672
2439,706.29301,1.94339
2442,706.78901,1.93975
2445,707.28901,1.93556
2448,707.788,1.9331
2451,708.288,1.93071
2454,708.78599,1.92861
2457,709.28599,1.92711
2460,709.78501,1.9252
2463,710.28699,1.92464
2466,710.78599,1.92605
2469,711.28699,1.92463
2472,711.78699,1.92249
2475,712.28599,1.91891
2478,712.784,1.91276
2481,713.28501,1.90979
2484,713.78501,1.90713
2487,714.28599,1.90474
2490,714.783,1.90261
2493,715.284,1.90084
2496,715.783,1.89957
2499,716.28101,1.89789
2502,716.78,1.89673
2505,717.279,1.89584
2508,717.77799,1.89542
2511,718.279,1.89448
2514,718.77799,1.89408
2517,719.27799,1.89416
2520,719.77799,1.89392
2523,720.27399,1.89349
2526,720.77399,1.89315
2529,721.275,1.89305
2532,721.77601,1.89193
2535,722.275,1.8914
2538,722.77601,1.8912
2541,723.27299,1.89041
2544,723.77601,1.88946
2547,724.27701,1.89004
2550,724.77799,1.8894
2553,725.27601,1.88875
2556,725.77701,1.88902
2559,726.27601,1.88884
2562,726.77799,1.88805
2565,727.28,1.88858
2568,727.779,1.8887
2571,728.28101,1.88834
2574,728.78199,1.88853
2577,729.28199,1.88843
2580,729.78101,1.88872
2583,730.283,1.88857
2586,730.783,1.88898
2589,731.283,1.88848
2592,731.78501,1.88872
2595,732.284,1.88869
2598,732.78199,1.88833
2601,733.28501,1.88916
2604,733.78199,1.88927
2607,734.28,1.8891
2610,734.78199,1.88884
2613,735.28199,1.88914
2616,735.78,1.88915
2619,736.28101,1.88859
2622,736.78,1.88928
2625,737.27701,1.88832
2628,737.779,1.8883
2631,738.27799,1.88832
2634,738.78101,1.88858
2637,739.279,1.88817
2640,739.77799,1.88857
2643,740.27701,1.88856
2646,740.77799,1.88879
2649,741.279,1.88905
2652,741.77799,1.88869
2655,742.27701,1.88955
2658,742.77701,1.88951
2661,743.27799,1.88962
2664,743.77799,1.89001
2667,744.279,1.89032
2670,744.779,1.89041
2673,745.27701,1.8904
2676,745.779,1.89119
2679,746.28101,1.89097
2682,746.78,1.89144
2685,747.279,1.89113
2688,747.78101,1.89209
2691,748.279,1.89196
2694,748.779,1.89278
2697,749.27701,1.89335
2700,749.779,1.89383
2703,750.279,1.89471
2706,750.77701,1.8953
2709,751.27701,1.89613
2712,751.77701,1.89642
2715,752.27399,1.89652
2718,752.77701,1.89734
2721,753.27601,1.89789
2724,753.77399,1.89877
2727,754.27399,1.89832
2730,754.77201,1.89848
2733,755.26899,1.89913
2736,755.77201,1.89928
2739,756.26899,1.90004
2742,756.76801,1.90097
2745,757.26801,1.9013
2748,757.77,1.90197
2751,758.26899,1.90313
2754,758.767,1.90348
2757,759.26801,1.90438
2760,759.76801,1.90589
2763,760.26801,1.90669
2766,760.77,1.9074
2769,761.26899,1.9086
2772,761.76801,1.90934
2775,762.267,1.91044
2778,762.767,1.91117
2781,763.266,1.91205
2784,763.767,1.91293
2787,764.26801,1.91351
2790,764.76899,1.9145
2793,765.26801,1.91503
2796,765.77,1.91614
2799,766.271,1.91744
2802,766.77201,1.91854
2805,767.271,1.91925
2808,767.77299,1.92062
2811,768.275,1.92237
2814,768.77701,1.92339
2817,769.27601,1.925
2820,769.77701,1.92639
2823,770.27701,1.92765
2826,770.779,1.93016
2829,771.27799,1.93137
2832,771.78,1.93324
2835,772.28199,1.93435
2838,772.78199,1.93629
2841,773.283,1.93769
2844,773.78501,1.93953
2847,774.284,1.94091
2850,774.78699,1.94271
2853,775.28699,1.94399
2856,775.78599,1.94632
2859,776.28699,1.94826
2862,776.78501,1.9499
2865,777.288,1.9515
2868,777.78599,1.95397
2871,778.28599,1.955
2874,778.78599,1.95704
2877,779.283,1.95912
2880,779.78501,1.96026
2883,780.284,1.96254
2886,780.78501,1.96367
2889,781.28501,1.96551
2892,781.78599,1.96777
2895,782.288,1.96931
2898,782.78699,1.97142
2901,783.288,1.9732
2904,783.78901,1.97544
2907,784.28901,1.97737
2910,784.792,1.97909
2913,785.29001,1.98138
2916,785.79301,1.98351
2919,786.29301,1.98487
2922,786.79203,1.98745
2925,787.29502,1.98888
2928,787.79398,1.99035
2931,788.29301,1.99274
2934,788.796,1.99378
2937,789.29398,1.99586
2940,789.796,1.99866
2943,790.29899,1.99997
2946,790.80002,2.00178
2949,791.30002,2.00406
2952,791.80002,2.00569
2955,792.29899,2.00744
2958,792.80198,2.00923
2961,793.30198,2.01101
2964,793.79899,2.01249
2967,794.29899,2.01464
2970,794.79899,2.0159
2973,795.29899,2.01766
2976,795.80002,2.0192
2979,796.30503,2.02065
2982,796.80198,2.02277
2985,797.30198,2.02344
2988,797.80302,2.02534
2991,798.30503,2.02787
2994,798.80601,2.02925
2997,799.30802,2.03134
3000,799.80698,2.03381
3003,800.30997,2.03559
3006,800.80997,2.03732
3009,801.31101,2.03854
3012,801.814,2.04056
3015,802.31302,2.04215
3018,802.814,2.04433
3021,803.31498,2.04676
3024,803.81602,2.04884
3027,804.31803,2.05125
3030,804.81602,2.05306
3033,805.31803,2.05504
3036,805.81998,2.05701
3039,806.32102,2.05839
3042,806.822,2.06064
3045,807.322,2.06217
3048,807.822,2.06459
3051,808.32297,2.06644
3054,808.82499,2.06834
3057,809.32603,2.0701
3060,809.82798,2.07113
3063,810.32902,2.07331
3066,810.827,2.0748
3069,811.32902,2.07624
3072,811.82999,2.07869
3075,812.33103,2.08012
3078,812.82902,2.08188
3081,813.33201,2.083
3084,813.83103,2.08555
3087,814.32902,2.08726
3090,814.83103,2.08878
3093,815.32798,2.09086
3096,815.83201,2.09191
3099,816.33298,2.09392
3102,816.83201,2.09555
3105,817.33103,2.09705
3108,817.83201,2.09774
3111,818.33201,2.09982
3114,818.83402,2.10113
3117,819.335,2.10248
3120,819.83402,2.10505
3123,820.335,2.10639
3126,820.83402,2.10793
3129,821.33597,2.10841
3132,821.83701,2.10914
3135,822.335,2.10981
