Repository: MaCFP/matl-db

# matl-db

#### Welcome to the MaCFP Condensed Phase Subgroup database!

The MaCFP Condensed Phase Working Group was organized to enable the fire safety science research community to make significant progress towards establishing a common framework for the selection of experiments and the methodologies used to analyze these experiments when developing pyrolysis models. Key objectives of this effort include:
- Cataloguing current approaches used to parameterize pyrolysis models;
- Developing standard data set formats for experimental data on pyrolysis;
- Developing requirements for data set quality and establishing a data review committee;
- Quantifying the inter-laboratory variability for comparable experimental datasets; and
- Assessing the impact of the variability of model parameters on fire growth predictions

#### In preparation for MaCFP-4, please read the following:

[Guidelines for Participation in the MaCFP-4 Workshop (2026)](https://github.com/MaCFP/macfp-db/releases/download/macfp-4.0/MaCFP-4_Guidelines_for_Participation.pdf)

[Presentation of Target Experiments and Modeling Guidelines for the upcoming MaCFP-4 Workshop (meeting recording and presentation slides)](https://github.com/MaCFP/macfp-db/releases/tag/macfp-4.0)

Please visit our [wiki pages](https://github.com/MaCFP/matl-db/wiki/How-to-Contribute) for additional details, including how to contribute (experimentalists and modelers).

#### Presentations for previous MaCFP workshops can be found on online:

[**MaCFP-4 (La Rochelle, 2026)**](https://github.com/MaCFP/macfp-db/releases/tag/macfp-4.0)

[**MaCFP-3 (Tsukuba, 2023)**](https://github.com/MaCFP/macfp-db/releases/tag/macfp-3.0)

[**MaCFP-2 (Waterloo, 2021)**](https://github.com/MaCFP/matl-db/releases/tag/v1.1.0)

[MaCFP-2 Preliminary Summary of Experimental Measurements](https://github.com/MaCFP/matl-db/releases/tag/v1.0.0)

#### Virtual Discusion Forum
If you have questions regarding any of the activities or measurement data of the MaCFP Condensed Subgroup, please [start a discussion post](https://github.com/MaCFP/matl-db/discussions). The purpose of this forum is to facilitate data sharing and model development to improve computational predictions of thermal degradation and pyrolysis in fire.

# Technical Institute of Fire Protection in Prague (TIFP)

### Experimental Conditions: TGA, DSC
TGA and DSC were performed simultaneously using an STA appartus.
STA experiments performed both in nitrogen and in air. Although tests were conducted simultaneously, TGA and DSC measurement data presented here are separated into two files, for consistency with other datasets.

##### STA Tests in Nitrogen
* Heating Rate: 10 K/min
* Temperature program
  - Initial temperature 300.15 K
  - Isotherm: 5 minutes
  - Maximum Temperature 823.15 K
* Sample mass: ~5.4 mg
* Sample geometry: powdered
* Calibration type: nitrogen 70 ml/min, Al2O3 crucible, open, 10 �C/min, 20 to 1000 �C, material In, Bi, Zn, Al, Ag
* Crucible type: Al2O3, 85 microliters, no lid
* Carrier Gas
  - Pure Nitrogen (0% O2)
  - Flow rate = purge flow 50 ml/min + protective 20 ml/min

| Test Name | O2 volume % |  Initial Sample Mass (mg) | 
| --------- | :---------: | :------------------------: |
|TIFP\_STA\_N2\_1 | 0 | 5.4338|  
|TIFP\_STA\_N2\_2 | 0 | 5.3668|

##### STA Tests in Air
* Heating Rate: 10 K/min
* Temperature program
  - Initial temperature 298.15 K
  - Isotherm: None
  - Maximum Temperature 1023.15 K
* Sample mass: ~5.85 mg
* Sample geometry: powdered
* Calibration type: air,  10 �C/min, material In
* Crucible type: Al2O3, 70 microliters, no lid
* Carrier Gas
  - Air (vol % O2 = ambient)
  - Flow rate = purge flow 50 ml/min + protective 10 ml/min

| Test Name | O2 volume % |  Initial Sample Mass (mg) | 
| --------- | :---------: | :------------------------: |
|TIFP\_STA\_Air\_1 | Ambient | 4.4790|  
|TIFP\_STA\_Air\_2 | Ambient | 5.2040|

### Experimental Conditions: Cone Calorimeter
* Radiant heat flux 25 and 65 kW/m2, three runs were performed for each heat flux. Backside tempereature measured by K type thermocouples glued to the sample in the middle (x=0, y=0) and at location x=-25 mm, y=0. Sample surface area 0.0084 m2.
* Extraction flow rate: 24L/s
* Sample holder dimensions:
    - according to ISO 5660-1, stainless steel
    - Retainer frame/grid: frame was used
* Backing Insulation: earth-alkali silicate wool, [thickness?], thermal conductivity at 600K 0.16 kW/m/K 
* Thermocouple location:
    - Temperature1: glued to back surface of sample, at center
    - Temperature2: glued to back surface of sample, x=-25 mm, y=0

###### Test Heating Conditions [confirm units of Temperature ?]  
|Test Name | Heat Flux (kW/m2)| Heater Temperature (K) 
|----------|:------:| :---: |
|TIFP_Cone_25_1| 25 | 1134.65 |
|TIFP_Cone_25_2| 25 | 1134.65 |
|TIFP_Cone_25_3| 25 | 1134.65 |
|TIFP_Cone_65_1| 65 | 1397.15 |
|TIFP_Cone_65_2| 65 | 1397.15 |
|TIFP_Cone_65_3| 65 | 1397.15 |

File: Non-charring/PMMA/TIFP/TIFP_Cone_25KW_3.csv
Time,mass,HRR,Back surface temperature 1,Back surface temperature 2
s,g,kW/m2,K,K
0,69.88,-1.035714286,299.15,299.45
1,69.8558,-0.666666667,299.15,299.45
2,69.6826,-0.464285714,299.05,299.35
3,70.0151,-0.726190476,299.05,299.35
4,70.1129,-0.833333333,299.05,299.35
5,70.0802,-0.904761905,298.95,299.25
6,69.9902,-0.726190476,298.95,299.25
7,69.9247,-0.428571429,298.95,299.15
8,69.7776,-0.30952381,298.85,299.05
9,69.627,-0.571428571,298.85,299.05
10,69.626,-0.714285714,298.85,299.05
11,69.6298,-0.726190476,298.85,299.05
12,69.6676,-0.583333333,298.85,299.05
13,69.6531,-0.369047619,298.85,299.05
14,69.6337,0.380952381,298.85,299.05
15,69.6018,0.333333333,298.85,299.05
16,69.598,0.25,298.95,299.15
17,69.6256,0.25,299.05,299.25
18,69.6071,1.071428571,299.05,299.25
19,69.575,1.75,299.15,299.45
20,69.6149,1.654761905,299.35,299.55
21,69.5808,1.476190476,299.65,299.85
22,69.5646,0.976190476,299.65,299.85
23,69.5373,0.416666667,299.95,300.15
24,69.5419,0.607142857,300.35,300.45
25,69.5473,0.869047619,300.75,300.85
26,69.5353,-0.095238095,300.75,300.85
27,69.526,-0.654761905,302.35,302.35
28,69.5276,-0.773809524,302.95,302.35
29,69.5254,-0.678571429,303.65,303.55
30,69.5313,-0.404761905,304.45,303.55
31,69.5221,-0.261904762,304.45,304.15
32,69.5038,-0.69047619,305.25,304.85
33,69.5101,-1.095238095,306.15,305.65
34,69.5176,0.119047619,307.05,305.65
35,69.5214,1.416666667,307.05,306.55
36,69.4872,2.154761905,307.95,307.25
37,69.5022,2.214285714,308.95,308.15
38,69.5184,2.821428571,309.95,308.15
39,69.5182,2.869047619,309.95,309.05
40,69.5145,2.857142857,310.95,309.95
41,69.5008,2.94047619,312.05,310.95
42,69.5034,4.130952381,313.15,311.95
43,69.4846,4.380952381,313.15,311.95
44,69.4755,4.05952381,314.25,312.95
45,69.4821,3.142857143,315.35,313.95
46,69.462,2.976190476,316.55,314.95
47,69.483,3.071428571,316.55,314.95
48,69.5071,3.476190476,317.85,316.05
49,69.5082,3.357142857,319.05,317.05
50,69.4868,3.19047619,320.25,318.15
51,69.4759,2.107142857,321.55,318.15
52,69.4777,1.952380952,321.55,319.25
53,69.4795,2.05952381,322.75,320.35
54,69.4882,2.380952381,324.15,321.45
55,69.4816,2.952380952,325.35,321.45
56,69.4949,2.916666667,325.35,322.55
57,69.4801,3.738095238,326.65,323.75
58,69.4637,3.892857143,328.05,324.85
59,69.4683,4.047619048,329.25,324.85
60,69.4734,4.357142857,329.25,326.05
61,69.4925,5.035714286,330.65,327.15
62,69.4921,4.916666667,331.95,328.35
63,69.4903,5,333.35,329.55
64,69.4874,5.095238095,333.35,329.55
65,69.4739,5.357142857,334.75,330.75
66,69.4782,5.619047619,335.95,331.85
67,69.4878,5.297619048,337.35,333.05
68,69.4988,5.261904762,337.35,333.05
69,69.5074,4.273809524,338.75,334.25
70,69.5374,4.226190476,340.05,335.45
71,69.5559,4.535714286,341.35,336.65
72,69.5689,3.642857143,342.75,336.65
73,69.5744,3.238095238,342.75,337.85
74,69.6002,3.023809524,344.15,339.05
75,69.6116,3.023809524,345.45,340.15
76,69.6217,3.023809524,346.85,340.15
77,69.6444,3.333333333,346.85,341.35
78,69.6312,3.238095238,348.15,342.55
79,69.6176,1.964285714,349.55,343.75
80,69.6214,2.05952381,350.75,343.75
81,69.6538,2.94047619,350.75,345.05
82,69.6602,4.642857143,352.15,346.15
83,69.6559,6.119047619,353.55,347.45
84,69.6705,7.095238095,354.85,348.65
85,69.6836,7.535714286,354.85,348.65
86,69.6903,7.476190476,356.15,349.85
87,69.684,7.738095238,357.45,351.05
88,69.7006,7.392857143,358.75,352.35
89,69.7092,7.464285714,358.75,352.35
90,69.7144,6.321428571,360.05,353.55
91,69.7416,5.214285714,361.35,354.75
92,69.7403,4.904761905,362.55,355.95
93,69.7441,3.678571429,362.55,355.95
94,69.7467,2.547619048,363.85,357.15
95,69.7348,1.666666667,365.05,358.35
96,69.7356,0.75,366.25,359.55
97,69.7281,2.75,367.65,359.55
98,69.7261,7.80952381,367.65,360.75
99,69.7066,18.79761905,368.75,361.95
100,69.6934,38.28571429,369.95,363.05
101,69.6538,66.21428571,371.05,363.05
102,69.6313,89.64285714,371.05,364.25
103,69.6237,115.7738095,372.25,365.35
104,69.5941,132.7380952,373.35,366.55
105,69.5296,157.9404762,374.55,367.65
106,69.4632,173.4285714,374.55,367.65
107,69.4023,199.5,375.65,368.75
108,69.3114,226.6666667,376.85,369.85
109,69.2102,240.8095238,377.95,371.05
110,69.1187,258.0357143,377.95,371.05
111,69.0202,266.1666667,379.15,372.05
112,68.9108,286.4761905,380.15,373.15
113,68.7734,296.047619,381.25,374.25
114,68.6412,304.5238095,381.25,374.25
115,68.5393,303.8571429,382.35,375.35
116,68.4161,313,383.45,376.35
117,68.3079,322.297619,384.45,377.45
118,68.2035,324.702381,385.55,377.45
119,68.1015,327.1190476,385.55,378.45
120,67.9969,321.75,386.55,379.45
121,67.8893,334.2857143,387.75,380.45
122,67.7835,334.2738095,388.75,380.45
123,67.6857,340.797619,388.75,381.55
124,67.5863,343.047619,389.85,382.45
125,67.4768,339.952381,390.95,383.45
126,67.3685,349.5833333,392.15,383.45
127,67.2733,336.952381,392.15,384.55
128,67.1819,346.0357143,393.35,385.55
129,67.0846,359.5595238,394.45,386.45
130,66.995,341.2142857,395.65,387.45
131,66.8967,346.7261905,395.65,387.45
132,66.7961,352.6190476,396.85,388.45
133,66.6783,346.1428571,398.05,389.35
134,66.5529,342.1904762,399.25,390.35
135,66.4177,357.297619,399.25,390.35
136,66.286,362.6428571,400.55,391.25
137,66.1522,354.3690476,401.65,392.35
138,66.0338,348.797619,402.95,393.35
139,65.9048,354.3690476,402.95,393.35
140,65.7509,367.7857143,404.15,394.45
141,65.6294,351.5595238,405.35,395.65
142,65.5067,353.8095238,406.55,396.85
143,65.3789,346.3095238,407.75,396.85
144,65.2641,366.7738095,407.75,397.95
145,65.1502,352.9761905,408.95,399.05
146,65.0359,355.797619,410.05,400.25
147,64.8944,366.547619,411.25,400.25
148,64.759,367.047619,411.25,401.45
149,64.6388,362.25,412.45,402.55
150,64.5298,361.8690476,413.65,403.75
151,64.3889,369.4642857,414.75,404.95
152,64.2541,365.8690476,414.75,404.95
153,64.1266,367.297619,415.95,406.15
154,64.0036,356.7142857,417.05,407.25
155,63.8636,361.7738095,418.25,408.35
156,63.7529,364.3809524,418.25,408.35
157,63.6176,354.6428571,419.65,409.55
158,63.4869,366.6547619,420.65,410.75
159,63.3666,370.5595238,421.65,411.85
160,63.2189,371.8333333,421.65,411.85
161,63.093,386.7261905,422.75,412.95
162,62.9748,374.3571429,423.85,414.15
163,62.844,381.6190476,424.95,415.35
164,62.7122,373.2857143,426.15,415.35
165,62.5926,368.7857143,426.15,416.35
166,62.4734,379.9166667,427.25,417.55
167,62.349,376.8333333,428.45,418.65
168,62.2273,387.6428571,429.55,418.65
169,62.0852,397.9880952,429.55,419.85
170,61.9133,379.1785714,430.65,421.05
171,61.7576,393.3928571,431.75,422.15
172,61.6293,384.8928571,432.95,423.35
173,61.5117,390.1904762,432.95,423.35
174,61.3919,394.7857143,434.15,424.45
175,61.2831,386.8809524,435.35,425.55
176,61.1663,386.25,436.55,426.55
177,61.0366,387.047619,436.55,426.55
178,60.9073,395.7142857,437.75,427.65
179,60.7541,393.797619,438.85,428.85
180,60.61,384.1309524,440.05,429.95
181,60.4822,404.5119048,440.05,429.95
182,60.3543,393.3095238,441.25,431.05
183,60.2138,383.8214286,442.35,432.25
184,60.0634,395.0357143,443.45,433.25
185,59.9198,388.9285714,444.75,433.25
186,59.793,381.0833333,444.75,434.35
187,59.6793,387.3214286,445.95,435.45
188,59.5292,398.3214286,447.05,436.65
189,59.3821,378.6190476,448.25,436.65
190,59.2481,378.5833333,448.25,437.95
191,59.1153,378.9047619,449.35,438.95
192,58.9893,379.0952381,450.55,440.05
193,58.8539,385.547619,451.65,441.15
194,58.7274,404.2738095,451.65,441.15
195,58.6023,393.0952381,452.85,442.15
196,58.4656,391.7857143,453.95,443.15
197,58.3014,401.2261905,455.15,444.25
198,58.1667,394.6666667,455.15,444.25
199,58.0371,399.6071429,456.35,445.35
200,57.9078,397.2380952,457.35,446.35
201,57.7727,411.5833333,458.35,447.35
202,57.6394,398.3571429,459.65,447.35
203,57.5038,402.5714286,459.65,448.45
204,57.3625,398.047619,460.75,449.55
205,57.222,396.4404762,461.85,450.55
206,57.095,398.75,462.85,450.55
207,56.9575,403.3690476,462.85,451.65
208,56.8098,402.6666667,463.85,452.65
209,56.6678,399.7142857,464.85,453.65
210,56.531,399.25,466.05,454.65
211,56.3963,401.7857143,466.05,454.65
212,56.2497,411.1190476,467.15,455.45
213,56.1145,400.6190476,467.95,455.45
214,55.9611,408.047619,468.85,456.15
215,55.8203,403.0714286,468.85,456.15
216,55.6747,409.4642857,469.85,456.95
217,55.5283,417.7142857,470.65,456.35
218,55.3944,414.0952381,471.65,456.35
219,55.2723,420.5119048,472.55,456.35
220,55.1196,411.2619048,472.55,457.55
221,54.9675,400.2261905,473.65,458.55
222,54.8343,400.6904762,474.55,459.55
223,54.6881,413.5357143,475.55,459.55
224,54.5216,404.8690476,475.55,460.65
225,54.3754,405.7738095,476.35,461.65
226,54.2459,411.797619,477.25,462.65
227,54.108,419.6309524,478.15,463.75
228,53.9589,406.4642857,478.15,463.75
229,53.7986,421.702381,479.05,464.95
230,53.638,414.5833333,479.85,465.85
231,53.4992,415.7619048,480.75,467.05
232,53.3205,412.3452381,480.75,467.05
233,53.1567,431.9285714,481.55,468.15
234,53.0325,429.047619,481.55,469.25
235,52.8928,417.3214286,482.85,470.35
236,52.7481,420.1309524,482.85,470.35
237,52.5624,420.1190476,483.85,471.35
238,52.4036,425.6666667,484.85,472.35
239,52.2528,430.0952381,485.75,474.25
240,52.0907,428.4761905,486.75,474.25
241,51.9198,420.7142857,486.75,476.65
242,51.7729,437.3452381,487.35,479.25
243,51.6205,433.5119048,488.15,481.15
244,51.4529,456.4880952,488.85,481.15
245,51.2816,460.6428571,488.85,482.65
246,51.1102,455.4880952,486.45,484.35
247,50.9379,463.5595238,485.25,485.85
248,50.7684,458.202381,485.25,485.85
249,50.6038,440.6666667,485.25,487.15
250,50.4785,430.952381,485.25,488.55
251,50.2936,428.4880952,485.25,489.75
252,50.1096,452.6785714,489.15,489.75
253,49.9132,468.452381,489.15,491.25
254,49.7783,453.1785714,490.05,492.35
255,49.6237,457.1190476,491.05,492.35
256,49.4539,449.8571429,492.15,492.35
257,49.2685,462.6309524,492.75,493.25
258,49.0836,450.0714286,492.75,493.25
259,48.9243,450.8571429,493.95,493.25
260,48.7665,463.4880952,495.55,493.25
261,48.5925,452.6547619,495.55,493.25
262,48.5972,473.5238095,495.55,495.25
263,48.5317,476.3809524,495.55,496.55
264,48.3504,477.047619,497.65,497.55
265,48.1996,488.1071429,497.65,497.55
266,48.0583,477.4642857,498.95,497.55
267,47.872,474.2380952,499.65,497.55
268,47.6962,474.1547619,499.65,498.75
269,47.5043,475.9285714,500.85,498.75
270,47.3129,475.5952381,500.85,499.85
271,47.0889,487.4285714,502.55,501.05
272,46.8847,467.7619048,503.95,501.05
273,46.6941,508.452381,504.95,501.05
274,46.5083,490.6904762,504.95,502.25
275,46.3361,502.8095238,506.15,502.25
276,46.1904,489.75,508.45,503.25
277,46.0235,495.4166667,509.55,503.25
278,46.007,497.1904762,509.55,503.25
279,45.8696,506.2619048,511.55,504.95
280,45.6378,487.3333333,513.05,505.95
281,45.4345,495.6190476,514.45,507.15
282,45.2644,496.0952381,514.45,507.15
283,45.092,503.3452381,515.75,509.25
284,44.9464,498.7619048,517.65,511.05
285,44.8204,516.3928571,519.65,511.95
286,44.6761,514.0357143,520.95,511.95
287,44.5915,515.8214286,520.95,511.95
288,44.4694,492.8452381,522.25,513.15
289,44.2997,522.0357143,523.35,515.15
290,44.1274,517.6071429,524.15,515.15
291,43.9309,515.702381,524.15,515.95
292,43.7628,518.452381,525.65,515.95
293,43.5806,503.7142857,526.35,517.95
294,43.4241,505.202381,527.25,519.45
295,43.2581,507,527.25,519.45
296,43.0669,513.297619,529.85,519.45
297,42.8832,509.8214286,529.85,521.15
298,42.6943,503.4047619,531.15,521.15
299,42.4892,518.7380952,532.15,522.95
300,42.3088,513.7142857,532.15,523.85
301,42.1565,506.8333333,533.45,524.85
302,41.9749,522.3214286,534.35,526.55
303,41.7881,530.047619,534.35,526.55
304,41.6152,508.4761905,535.65,527.75
305,41.4398,514.3095238,537.05,529.85
306,41.2686,503.4404762,538.65,532.35
307,41.1046,514.047619,538.65,532.35
308,40.9077,506.6190476,540.15,535.05
309,40.7125,527.7738095,540.15,537.95
310,40.5463,523.4285714,542.75,540.15
311,40.3882,511.8095238,544.35,540.15
312,40.2049,510.6190476,544.35,542.65
313,40.0059,502.3928571,545.45,546.75
314,39.7974,513.297619,546.65,549.65
315,39.6192,530.6785714,548.05,549.65
316,39.4467,507.8690476,548.05,552.55
317,39.2826,508.4166667,549.25,553.75
318,39.089,522.1190476,551.35,554.95
319,38.8812,515.0833333,552.25,556.15
320,38.7031,524.2857143,552.25,556.15
321,38.4975,510.9047619,554.35,557.25
322,38.3265,512.1904762,555.85,557.95
323,38.1456,517.6547619,558.65,559.45
324,37.9591,506.3809524,558.65,559.45
325,37.7552,520.9642857,559.55,560.35
326,37.5724,507.452381,561.35,561.15
327,37.3803,514.5357143,563.85,562.05
328,37.1755,506.547619,565.95,562.05
329,36.9882,513.5833333,565.95,563.15
330,36.7899,518.1309524,567.55,564.05
331,36.5903,510.5119048,569.75,564.95
332,36.4731,539.2142857,572.05,564.95
333,36.3544,534.6785714,572.05,564.95
334,36.1918,513.2380952,574.25,565.85
335,35.9633,526.0952381,577.35,566.65
336,35.7728,521.9404762,580.25,567.65
337,35.5661,526.6666667,580.25,567.65
338,35.379,519.8095238,583.65,568.25
339,35.2518,522.25,586.85,569.45
340,35.2322,524.5595238,588.15,570.35
341,35.116,528.4880952,588.15,570.35
342,34.9158,525.6904762,588.15,571.25
343,34.75,513.7857143,587.15,572.05
344,34.5677,518.2857143,586.45,572.95
345,34.3352,521.6309524,585.65,572.95
346,34.1323,506.297619,585.65,573.75
347,33.9257,500.952381,585.65,573.75
348,33.7311,528.9047619,584.35,574.85
349,33.5512,509.4404762,584.35,574.85
350,33.4279,498.0357143,584.35,574.85
351,33.3172,515.0357143,586.95,575.55
352,33.1338,528.702381,589.35,575.55
353,32.9474,508.5833333,590.65,575.55
354,32.7334,511.7142857,590.65,576.15
355,32.5402,521.2380952,592.05,576.15
356,32.3365,522.1547619,593.05,575.35
357,32.1274,530.0714286,594.65,575.35
358,31.9583,524.9047619,594.65,576.25
359,31.7724,527.3333333,595.75,577.15
360,31.571,547.952381,597.05,578.25
361,31.3913,537.4761905,598.35,579.15
362,31.1895,529.7738095,598.35,579.15
363,31.0098,534.9404762,599.25,580.25
364,30.8354,535.7261905,600.35,581.25
365,30.6617,555.4285714,601.95,581.95
366,30.4959,516.2142857,601.95,581.95
367,30.2822,531.4404762,604.75,583.15
368,30.1168,535.1309524,607.35,584.25
369,29.9427,518.3571429,610.15,585.35
370,29.7469,532.1904762,611.35,585.35
371,29.5477,530.9285714,611.35,586.35
372,29.3465,537.7261905,613.25,587.55
373,29.1594,535.3690476,615.05,588.55
374,28.9651,537.547619,616.15,588.55
375,28.7786,545.6666667,616.15,589.65
376,28.5991,534.75,618.05,590.65
377,28.4223,533.0357143,619.95,591.95
378,28.2298,541.0714286,621.15,593.05
379,28.0188,531.6071429,621.15,593.05
380,27.8232,542.1428571,623.15,594.05
381,27.6444,535.9285714,624.15,595.15
382,27.4548,543.797619,624.95,596.55
383,27.3231,563.4047619,624.95,596.55
384,27.2034,556.5952381,626.75,597.85
385,26.9396,531.1071429,627.95,598.95
386,26.6964,538.9166667,629.55,600.35
387,26.5039,525.0952381,631.05,600.35
388,26.3056,541.297619,631.05,601.45
389,26.104,528.8690476,632.75,602.85
390,25.9255,522.1904762,634.45,603.95
391,25.7668,503.0357143,636.45,603.95
392,25.5933,521.8571429,636.45,605.35
393,25.4356,528.8928571,638.95,606.55
394,25.2149,527.5595238,641.15,607.65
395,25.145,529.0595238,643.35,608.85
396,25.2001,545.4285714,643.35,608.85
397,25.0559,532.4047619,646.35,610.05
398,24.8632,534.7261905,649.25,611.75
399,24.6699,535.8928571,652.85,611.75
400,24.4717,534.9880952,652.85,613.55
401,24.2846,524.6428571,,
402,24.097,549.8214286,,
403,23.9246,533.8214286,,
404,23.6878,550.7738095,,
405,23.46,539.1071429,,
406,23.2848,551.9642857,,
407,23.0804,549.9761905,,
408,22.9166,528.452381,,
409,22.6762,521.8452381,,
410,22.4868,542.0833333,,
411,22.2992,539.4285714,,
412,22.1257,550.6904762,,
413,21.9535,544.4880952,,
414,21.7782,550.0119048,,
415,21.5684,543.702381,,
416,21.3839,543.1547619,,
417,21.2179,538.6428571,,
418,21.0299,540.1666667,,
419,20.8578,520.4047619,,
420,20.656,529.1071429,,
421,20.4641,531.5952381,,
422,20.2782,542.4285714,,
423,20.1126,549.3809524,,
424,19.9333,533.6190476,,
425,19.732,550.5833333,,
426,19.5308,548.3690476,,
427,19.3371,545.9642857,,
428,19.1373,537.3214286,,
429,18.9464,541.3214286,,
430,18.7342,544.452381,,
431,18.5737,555.0595238,,
432,18.3877,544.6190476,,
433,18.21,527.2619048,,
434,18.0274,512.6190476,,
435,17.8546,508.0833333,,
436,17.6914,498.4047619,,
437,17.5236,497.6547619,,
438,17.3709,487.9880952,,
439,17.1991,457.8214286,,
440,17.0264,462.3095238,,
441,16.8671,442.8809524,,
442,16.7011,433.7142857,,
443,16.5504,429.452381,,
444,16.3865,422.5,,
445,16.2392,416.4761905,,
446,16.1048,407.7619048,,
447,15.968,397.1071429,,
448,15.8562,383.3809524,,
449,15.7004,364.0357143,,
450,15.5735,360.8928571,,
451,15.4437,347.5952381,,
452,15.3205,331.2738095,,
453,15.2122,324.202381,,
454,15.1008,322.7857143,,
455,14.9852,305.9285714,,
456,14.8625,308.5595238,,
457,14.7656,303.0357143,,
458,14.6673,292.4285714,,
459,14.5552,288.1904762,,
460,14.4571,268.6190476,,
461,14.385,262.3333333,,
462,14.2816,251.4761905,,
463,14.1755,247.9285714,,
464,14.0887,243.8095238,,
465,13.9879,234.1547619,,
466,13.8884,224.4285714,,
467,13.8105,227.75,,
468,13.7407,225.4880952,,
469,13.6798,217.8452381,,
470,13.6199,214.4047619,,
471,13.5525,208.3571429,,
472,13.4678,209.0952381,,
473,13.3961,204.5357143,,
474,13.3164,198.1547619,,
475,13.2491,194.5952381,,
476,13.1817,193,,
477,13.1084,189.5952381,,
478,13.0561,187.8333333,,
479,12.9918,183.7380952,,
480,12.9366,186.4166667,,
481,12.8671,185.7738095,,
482,12.7923,182.8095238,,
483,12.7344,177.0714286,,
484,12.6709,178.797619,,
485,12.6078,176.4166667,,
486,12.5366,174.4285714,,
487,12.4798,170.6190476,,
488,12.4287,175.797619,,
489,12.3645,174.3452381,,
490,12.2932,170.5357143,,
491,12.2307,173.0119048,,
492,12.1617,172.4404762,,
493,12.1077,168.75,,
494,12.0544,165.8809524,,
495,12.0051,168.8095238,,
496,11.9513,169.297619,,
497,11.8888,165.4404762,,
498,11.8329,167.0119048,,
499,11.7715,168.8333333,,
500,11.7166,166.1547619,,
501,11.6649,169.9047619,,
502,11.6025,167.3690476,,
503,11.5553,169.047619,,
504,11.5025,165.6071429,,
505,11.4511,163.7857143,,
506,11.3964,162.3452381,,
507,11.3231,160.2142857,,
508,11.2637,160.75,,
509,11.209,159.7261905,,
510,11.1548,160.2619048,,
511,11.1078,159.202381,,
512,11.0596,161.0238095,,
513,11.0055,159.8214286,,
514,10.9406,156.6071429,,
515,10.893,155.7857143,,
516,10.8694,150.5357143,,
517,10.8182,156.4285714,,
518,10.754,155.9404762,,
519,10.6945,155.702381,,
520,10.6395,154.0714286,,
521,10.5895,157.6071429,,
522,10.5226,155.452381,,
523,10.465,160.547619,,
524,10.4137,155.9047619,,
525,10.357,154.6904762,,
526,10.3118,150.3928571,,
527,10.2485,155.5,,
528,10.1861,154.1190476,,
529,10.1435,152.8809524,,
530,10.0861,153.8809524,,
531,10.0345,150.8809524,,
532,9.9846,152.9047619,,
533,9.9393,150.1309524,,
534,9.8881,149.3690476,,
535,9.8284,145.4761905,,
536,9.7811,148.547619,,
537,9.7298,148.6785714,,
538,9.6791,149.952381,,
539,9.6272,149.6666667,,
540,9.5743,147.0714286,,
541,9.5357,148.1309524,,
542,9.478,147.3214286,,
543,9.4339,143.6666667,,
544,9.3707,142.1071429,,
545,9.3157,143.8571429,,
546,9.2769,137.75,,
547,9.2311,131.4047619,,
548,9.1746,133.4047619,,
549,9.1253,127.6666667,,
550,9.0749,125.1785714,,
551,9.0354,124.6547619,,
552,9.0071,123.4880952,,
553,8.9582,122.5833333,,
554,8.9128,124.7738095,,
555,8.8661,122.8333333,,
556,8.8318,121.3928571,,
557,8.7911,118.6428571,,
558,8.7527,116.7738095,,
559,8.7128,118.6666667,,
560,8.6673,116.8571429,,
561,8.6347,113.1785714,,
562,8.5982,113.7142857,,
563,8.5569,111.3690476,,
564,8.5278,111.547619,,
565,8.4871,110.297619,,
566,8.4529,108.9761905,,
567,8.4102,108.3452381,,
568,8.3899,108.75,,
569,8.358,107.75,,
570,8.3034,107.3452381,,
571,8.2718,107.1309524,,
572,8.25,104.9285714,,
573,8.2192,103.8690476,,
574,8.1691,107.0119048,,
575,8.1199,107.4761905,,
576,8.0941,106.0714286,,
577,8.0476,104.952381,,
578,8.0041,105.547619,,
579,7.9686,105.8214286,,
580,7.93,104.9404762,,
581,7.9057,104.4047619,,
582,7.8711,105.4166667,,
583,7.8227,105.047619,,
584,7.7822,101.3333333,,
585,7.7352,103.0714286,,
586,7.704,103.7380952,,
587,7.6704,104.6190476,,
588,7.6478,100.8095238,,
589,7.6214,101.6785714,,
590,7.5756,102.0714286,,
591,7.5417,104.8809524,,
592,7.5022,104.047619,,
593,7.4685,102.9047619,,
594,7.434,101.0357143,,
595,7.3972,102.3452381,,
596,7.3721,102.9642857,,
597,7.3349,104.2857143,,
598,7.2956,101.6309524,,
599,7.2598,101.4642857,,
600,7.2188,101.8690476,,
601,7.1866,103.7738095,,
602,7.1542,101.1547619,,
603,7.1179,100.2738095,,
604,7.0909,100.2142857,,
605,7.0616,99.76190476,,
606,7.0302,99.96428571,,
607,6.9829,101.4404762,,
608,6.9416,102.0119048,,
609,6.9061,99.30952381,,
610,6.8635,98.44047619,,
611,6.8271,100.6666667,,
612,6.7957,102.2261905,,
613,6.7607,100.1071429,,
614,6.7271,101.452381,,
615,6.6803,97.70238095,,
616,6.6482,100.5119048,,
617,6.6163,101.7261905,,
618,6.5862,97.83333333,,
619,6.5599,97.42857143,,
620,6.5194,100.2857143,,
621,6.4924,96.78571429,,
622,6.464,96.88095238,,
623,6.4385,97.8452381,,
624,6.4079,99.91666667,,
625,6.369,98.13095238,,
626,6.3251,99.21428571,,
627,6.2968,96.72619048,,
628,6.2622,96.04761905,,
629,6.2421,97.71428571,,
630,6.2026,97.17857143,,
631,6.1623,96.51190476,,
632,6.1374,97.03571429,,
633,6.1078,97.97619048,,
634,6.0688,100.2142857,,
635,6.0305,98.36904762,,
636,5.9965,99.77380952,,
637,5.9562,102.2857143,,
638,5.9238,100.7738095,,
639,5.9123,99.02380952,,
640,5.8794,99.73809524,,
641,5.8377,99.01190476,,
642,5.7966,99.67857143,,
643,5.754,99.55952381,,
644,5.715,98.0952381,,
645,5.6712,100.6666667,,
646,5.6463,100.297619,,
647,5.5971,100.452381,,
648,5.5408,101.25,,
649,5.5276,100.0595238,,
650,5.5039,100.7738095,,
651,5.4551,100,,
652,5.4247,99.28571429,,
653,5.4007,102.4642857,,
654,5.3578,99.79761905,,
655,5.3071,97.9047619,,
656,5.2986,95.6547619,,
657,5.2684,96.13095238,,
658,5.2236,94.58333333,,
659,5.1946,94.77380952,,
660,5.1692,94.26190476,,
661,5.1389,90.76190476,,
662,5.1214,88.85714286,,
663,5.0912,87.46428571,,
664,5.0512,89.28571429,,
665,5.0128,87.63095238,,
666,4.9785,87.13095238,,
667,4.9545,85.20238095,,
668,4.9138,85.16666667,,
669,4.8715,87.39285714,,
670,4.8412,85.13095238,,
671,4.8195,86.58333333,,
672,4.7858,87.96428571,,
673,4.7537,88.0952381,,
674,4.7186,86.64285714,,
675,4.6964,85.89285714,,
676,4.6752,86.28571429,,
677,4.646,85.20238095,,
678,4.6129,83.72619048,,
679,4.5842,83.77380952,,
680,4.5587,83.14285714,,
681,4.5564,82.70238095,,
682,4.5187,82.11904762,,
683,4.4746,80.63095238,,
684,4.4244,80.23809524,,
685,4.4037,80.16666667,,
686,4.3905,81.1547619,,
687,4.3848,79.70238095,,
688,4.367,79.60714286,,
689,4.3407,78.57142857,,
690,4.3047,79.72619048,,
691,4.254,79.75,,
692,4.2255,77.05952381,,
693,4.2243,77.10714286,,
694,4.2176,78.4047619,,
695,4.1595,76.17857143,,
696,4.1073,77.6547619,,
697,4.0956,75.01190476,,
698,4.0902,74.6547619,,
699,4.076,76.28571429,,
700,4.0567,76.9047619,,
701,4.0354,73.28571429,,
702,3.9993,75.88095238,,
703,3.9773,75.51190476,,
704,3.9482,73.91666667,,
705,3.9146,74.46428571,,
706,3.8953,73.54761905,,
707,3.8944,72.26190476,,
708,3.8723,72.86904762,,
709,3.8459,71.79761905,,
710,3.8142,70.38095238,,
711,3.7864,69.60714286,,
712,3.7696,68.25,,
713,3.7372,66.30952381,,
714,3.7251,65.95238095,,
715,3.7121,67.04761905,,
716,3.6796,65.01190476,,
717,3.6722,65.89285714,,
718,3.6648,64.10714286,,
719,3.6177,62.46428571,,
720,3.571,60.70238095,,
721,3.5807,60.91666667,,
722,3.5649,60.42857143,,
723,3.5013,59.79761905,,
724,3.5122,57.30952381,,
725,3.5283,56.41666667,,
726,3.5028,56.26190476,,
727,3.4426,56.4047619,,
728,3.4233,56.69047619,,
729,3.448,56.48809524,,
730,3.4198,57.95238095,,
731,3.3695,57.72619048,,
732,3.3686,57.03571429,,
733,3.371,56.45238095,,
734,3.3384,55.54761905,,
735,3.2859,53.72619048,,
736,3.2877,51.13095238,,
737,3.316,50.73809524,,
738,3.2839,48.60714286,,
739,3.2286,47.66666667,,
740,3.2356,48,,
741,3.2569,46.07142857,,
742,3.217,45.42857143,,
743,3.1667,45.39285714,,
744,3.1763,44.75,,
745,3.1889,43.01190476,,
746,3.168,44.25,,
747,3.1152,42.66666667,,
748,3.1248,42.46428571,,
749,3.1462,41.28571429,,
750,3.1131,42.42857143,,
751,3.0625,40.76190476,,
752,3.0873,40.26190476,,
753,3.1192,37.9047619,,
754,3.0791,37.20238095,,
755,3.0211,37,,
756,3.0195,38.20238095,,
757,3.0308,38.71428571,,
758,3.0087,38.07142857,,
759,2.9672,37.82142857,,
760,2.9702,37.11904762,,
761,2.9982,37.58333333,,
762,2.9702,37.88095238,,
763,2.9242,37.83333333,,
764,2.934,38.77380952,,
765,2.9535,37.9047619,,
766,2.9315,37.77380952,,
767,2.9012,37.39285714,,
768,2.9282,37.58333333,,
769,2.9248,37.8452381,,
770,2.8862,37.83333333,,
771,2.8506,37.82142857,,
772,2.8367,37.11904762,,
773,2.8597,36.98809524,,
774,2.8415,37.57142857,,
775,2.7898,37.38095238,,
776,2.8045,37.22619048,,
777,2.8336,37.32142857,,
778,2.8054,38.07142857,,
779,2.7394,36.85714286,,
780,2.7148,35.89285714,,
781,2.7609,36.0952381,,
782,2.7491,36.20238095,,
783,2.697,34.51190476,,
784,2.6979,33.77380952,,
785,2.7217,33.26190476,,
786,2.7173,32.51190476,,
787,2.6712,32.25,,
788,2.6504,32.04761905,,
789,2.6913,31.42857143,,
790,2.6852,30.70238095,,
791,2.6231,30.07142857,,
792,2.6027,30.25,,
793,2.6244,30.5,,
794,2.6149,30.58333333,,
795,2.5555,30.58333333,,
796,2.5386,30.05952381,,
797,2.5747,29.95238095,,
798,2.5808,29.72619048,,
799,2.527,29.29761905,,
800,2.5018,29.32142857,,
801,2.5393,28.36904762,,
802,2.5603,27.58333333,,
803,2.5194,28.13095238,,
804,2.4716,27.28571429,,
805,2.5007,26.52380952,,
806,2.5164,26.05952381,,
807,2.48,25.32142857,,
808,2.4462,24.98809524,,
809,2.4717,24.98809524,,
810,2.4978,25.61904762,,
811,2.4472,24.75,,
812,2.4083,24.91666667,,
813,2.4401,23.71428571,,
814,2.4701,23.61904762,,
815,2.4407,24.11904762,,
816,2.3973,23.45238095,,
817,2.4106,22.85714286,,
818,2.4376,21.64285714,,
819,2.3991,21.05952381,,
820,2.3455,20.67857143,,
821,2.3611,20.39285714,,
822,2.4052,20.64285714,,
823,2.3861,20.33333333,,
824,2.3368,19.85714286,,
825,2.3387,20.05952381,,
826,2.3794,19.46428571,,
827,2.3715,19.54761905,,
828,2.3207,19.5,,
829,2.3196,20.4047619,,
830,2.3573,20.63095238,,
831,2.3322,21.30952381,,
832,2.2804,21.46428571,,
833,2.2843,21.53571429,,
834,2.3095,21.97619048,,
835,2.3055,22.32142857,,
836,2.2696,21.45238095,,
837,2.2594,20.6547619,,
838,2.3015,20.78571429,,
839,2.2998,20.48809524,,
840,2.2422,19.42857143,,
841,2.2227,18.35714286,,
842,2.2611,18.25,,
843,2.2837,18.39285714,,
844,2.2395,18.76190476,,
845,2.1993,19.32142857,,
846,2.2342,18.22619048,,
847,2.2594,17.26190476,,
848,2.2126,17.16666667,,
849,2.1631,17.52380952,,
850,2.1885,16.46428571,,
851,2.2308,16.73809524,,
852,2.2025,16.76190476,,
853,2.1502,16.33333333,,
854,2.1596,16.53571429,,
855,2.1857,16.28571429,,
856,2.1732,16.66666667,,
857,2.1169,17.98809524,,
858,2.1154,17.85714286,,
859,2.159,17.53571429,,
860,2.1584,17.20238095,,
861,2.1164,18.13095238,,
862,2.1134,18.92857143,,
863,2.1523,18.79761905,,
864,2.1485,17.94047619,,
865,2.0916,18.39285714,,
866,2.0918,18.35714286,,
867,2.1332,18.76190476,,
868,2.142,19.36904762,,
869,2.0883,19.3452381,,
870,2.0549,18.41666667,,
871,2.0904,17.66666667,,
872,2.1123,17.5,,
873,2.0728,16.97619048,,
874,2.0362,17.60714286,,
875,2.062,16.28571429,,
876,2.0931,15.79761905,,
877,2.0574,15.52380952,,
878,2.0134,15.08333333,,
879,2.0425,15.27380952,,
880,2.0701,14.54761905,,
881,2.0358,14.14285714,,
882,1.9879,14.11904762,,
883,2.0145,14.03571429,,
884,2.0571,14.48809524,,
885,2.0322,14.64285714,,
886,1.9823,13.8452381,,
887,2.006,13.54761905,,
888,2.05,13.19047619,,
889,2.0371,13.36904762,,
890,1.9718,13,,
891,1.9829,12.66666667,,
892,2.0296,13.07142857,,
893,2.019,11.70238095,,
894,1.9485,11.30952381,,
895,1.9447,11.17857143,,
896,1.9696,11.29761905,,
897,1.9798,11.5952381,,
898,1.9417,11.64285714,,
899,1.9264,11.21428571,,
900,1.9615,11.20238095,,
901,1.971,11.27380952,,
902,1.9404,12.21428571,,
903,1.9147,12.54761905,,
904,1.9371,13.16666667,,
905,1.9703,13.21428571,,
906,1.9275,12.96428571,,
907,1.8874,12.94047619,,
908,1.9212,13.5952381,,
909,1.9433,14.39285714,,
910,1.9285,14.35714286,,
911,1.8876,14.02380952,,
912,1.9057,14.48809524,,
913,1.9511,14.76190476,,
914,1.9324,15.42857143,,
915,1.8708,15.73809524,,
916,1.8521,15.02380952,,
917,1.9169,14.29761905,,
918,1.9426,13.73809524,,
919,1.8793,13.78571429,,
920,1.8249,13.22619048,,
921,1.8552,12.95238095,,
922,1.8913,11.77380952,,
923,1.8765,11.55952381,,
924,1.8224,11.5952381,,
925,1.8355,10.77380952,,
926,1.8676,10.96428571,,
927,1.862,10.25,,
928,1.8181,9.666666667,,
929,1.7937,9.071428571,,
930,1.8398,8.797619048,,
931,1.8568,8.226190476,,
932,1.8104,8.261904762,,
933,1.7527,8.476190476,,
934,1.78,7.369047619,,
935,1.8116,6.869047619,,
936,1.7946,6.964285714,,
937,1.7529,7.107142857,,
938,1.781,7.5,,
939,1.8117,7.345238095,,
940,1.7916,6.952380952,,
941,1.7628,6.904761905,,
942,1.7713,6.928571429,,
943,1.8514,6.464285714,,
944,1.8014,6.416666667,,
945,1.7128,6.297619048,,
946,1.7214,6.071428571,,
947,1.7665,5.178571429,,
948,1.784,5.214285714,,
949,1.7337,5.285714286,,
950,1.629,5.404761905,,
951,1.6803,5.226190476,,
952,1.7421,5.80952381,,
953,1.7331,6.023809524,,
954,1.7144,6.321428571,,
955,1.7441,6.607142857,,
956,1.7836,6.607142857,,
957,1.7488,6.452380952,,
958,1.6978,6.238095238,,
959,1.7197,6.202380952,,
960,1.7517,6.392857143,,
961,1.7175,5.916666667,,
962,1.6847,5.678571429,,
963,1.7005,4.797619048,,
964,1.7714,4.357142857,,
965,1.7944,4.178571429,,
966,1.7102,4.297619048,,
967,1.7293,4.511904762,,
968,1.7321,5.035714286,,
969,1.6903,4.380952381,,
970,1.6648,4.261904762,,
971,1.6753,4.369047619,,
972,1.7164,4.488095238,,
973,1.7228,4.761904762,,
974,1.6669,4.595238095,,
975,1.6618,4.297619048,,
976,1.7034,4.25,,
977,1.7148,4.25,,
978,1.6611,4.880952381,,
979,1.6423,5.55952381,,
980,1.6886,5.321428571,,
981,1.7249,5.273809524,,
982,1.6936,5.214285714,,
983,1.6633,5.321428571,,
984,1.69,5.547619048,,
985,1.6796,5.511904762,,
986,1.6485,4.654761905,,
987,1.6499,4.273809524,,
988,1.6916,4.19047619,,
989,1.7006,4.333333333,,
990,1.6547,4.75,,
991,1.6291,4.166666667,,
992,1.6638,3.523809524,,
993,1.6881,4.05952381,,
994,1.6482,4.380952381,,
995,1.6266,4.595238095,,
996,1.6561,4.94047619,,
997,1.6901,4.75,,
998,1.6646,4.571428571,,
999,1.6188,4.511904762,,
1000,1.655,4.357142857,,

File: Non-charring/PMMA/TIFP/TIFP_Cone_25_1.csv
Time,mass,HRR,Back surface temperature 1,Back surface temperature 2
s,g,kW/m2,K,K
0,71.44,0,297.25,297.25
1,71.434627,-0.03813881,297.25,297.25
2,71.415382,-1.21343881,297.25,297.25
3,71.415618,-1.08702369,297.25,297.25
4,71.40949,-0.470610952,297.25,297.25
5,71.392156,-1.209768929,297.25,297.25
6,71.348794,-0.783725595,297.25,297.35
7,71.324588,-1.302705238,297.35,297.35
8,71.301789,-0.069619643,297.35,297.45
9,71.272604,1.022676667,297.45,297.45
10,71.230202,1.896435595,297.45,297.45
11,71.223234,1.617317024,297.45,297.45
12,71.211498,1.596645833,297.45,297.55
13,71.216982,1.249811905,297.55,297.55
14,71.207692,2.533466548,297.55,297.55
15,71.201079,3.016417738,297.55,297.55
16,71.206747,1.624365595,297.55,297.55
17,71.175141,1.817208452,297.65,297.55
18,71.224368,0.298917619,297.65,297.55
19,71.305984,1.180542381,297.65,297.65
20,71.310709,0.761805595,297.75,297.75
21,71.314419,0.717835119,297.85,297.95
22,71.315872,0.532610833,297.85,297.95
23,71.340384,-0.274975833,297.95,298.05
24,71.296872,-0.927615833,298.15,298.25
25,71.270756,1.220790357,298.35,298.55
26,71.314598,1.517845357,298.35,298.55
27,71.266819,0.729101786,298.65,298.85
28,71.232634,0.80683631,298.95,299.15
29,71.232523,0.595742857,299.25,299.55
30,71.220641,1.844744524,299.65,299.55
31,71.131919,1.355664643,299.65,299.95
32,71.041582,1.095445595,300.05,300.45
33,71.21481,1.485645238,300.55,302.05
34,71.286517,0.918044405,302.15,302.05
35,71.230893,0.512901548,302.15,302.65
36,71.171199,9.43E-03,302.75,303.25
37,71.131523,1.202468929,303.55,304.15
38,71.140196,1.43315619,304.15,304.15
39,71.163696,-0.589978095,304.15,304.85
40,71.182604,0.051018095,304.85,305.55
41,71.133844,1.088281429,305.65,306.45
42,71.114795,1.941278214,306.45,307.25
43,71.089463,0.052543214,306.45,307.25
44,70.707994,3.212497381,307.35,308.15
45,71.017447,1.288345952,308.25,309.05
46,71.091472,2.93177131,309.15,310.05
47,71.131663,3.27246381,309.15,310.05
48,71.158114,2.402619286,310.15,310.95
49,71.140719,3.510836548,311.15,311.95
50,71.236883,4.41287381,312.05,312.95
51,71.279197,4.364872262,312.95,312.95
52,71.123281,4.117655476,312.95,314.05
53,71.135747,5.718740357,314.05,315.05
54,71.25983,5.563778214,315.15,316.15
55,71.221828,5.289705119,316.15,316.15
56,71.204354,6.034678333,316.15,317.15
57,71.19597,5.579113333,317.35,318.25
58,71.180922,3.646578929,318.45,319.35
59,71.179,2.774195476,319.65,320.55
60,71.195756,3.675812381,319.65,320.55
61,71.188449,2.744690833,320.75,321.65
62,71.193331,1.95075619,321.85,322.75
63,71.192311,2.089156667,323.05,323.95
64,71.192,1.872506667,323.05,323.95
65,71.210391,2.613951429,324.25,325.05
66,71.229414,4.403306429,325.55,326.25
67,71.217093,4.939610595,326.55,327.45
68,71.20113,4.43749119,326.55,327.45
69,71.210439,5.781443214,327.75,328.65
70,71.219828,5.176771429,329.05,329.85
71,71.214042,7.056621071,330.35,331.05
72,71.216504,7.40352881,331.55,331.05
73,71.21963,8.181309881,331.55,332.15
74,71.226076,5.98958869,332.85,333.35
75,71.202586,5.366547738,334.05,334.65
76,71.205131,5.255480833,335.35,334.65
77,71.22072,6.089969881,335.35,335.95
78,71.236838,4.529709167,336.55,337.05
79,71.245067,5.661374643,337.75,338.35
80,71.23277,6.241225595,339.05,338.35
81,71.22141,7.678964405,339.05,339.45
82,71.237435,6.319458929,340.35,340.65
83,71.258206,6.871515952,341.65,341.95
84,71.249621,6.770162619,342.95,343.15
85,71.240082,6.420760595,342.95,343.15
86,71.243389,5.576484048,344.15,344.25
87,71.24576,5.402021071,345.45,345.65
88,71.244264,5.220947381,346.75,346.85
89,71.236071,4.296971786,346.75,346.85
90,71.232388,4.33113881,348.05,347.95
91,71.217704,4.769608214,349.25,349.25
92,71.197658,3.001169881,350.65,350.45
93,71.209808,4.24242631,350.65,350.45
94,71.2339,3.088471071,351.85,351.65
95,71.23437,3.722680238,353.15,352.85
96,71.225221,4.1380625,354.35,354.05
97,71.217939,4.286367262,355.75,354.05
98,71.204014,2.421780476,355.75,355.25
99,71.188984,1.082118095,356.95,356.45
100,71.180918,3.359393929,358.25,357.65
101,71.177388,8.884858333,359.45,357.65
102,71.162178,17.7652481,359.45,358.85
103,71.149515,36.97034893,360.85,360.05
104,71.162653,64.04106631,362.15,361.25
105,71.130005,89.09701536,363.45,362.45
106,71.182998,112.4614088,363.45,362.45
107,71.097733,133.040871,364.75,363.65
108,71.030331,157.0257281,366.05,364.95
109,70.964671,175.5046715,367.35,366.15
110,70.907308,194.9884649,367.35,366.15
111,70.852364,220.7235186,368.65,367.25
112,70.764937,240.3456863,369.85,368.45
113,70.648635,262.6951357,371.05,369.55
114,70.457015,283.7199527,371.05,369.55
115,70.501343,296.9988476,372.15,370.75
116,70.372137,312.6910452,373.35,371.75
117,70.221767,317.1437211,374.55,372.95
118,70.149263,322.184288,375.65,372.95
119,70.091608,325.295446,375.65,374.05
120,69.93162,318.4181677,376.85,375.05
121,69.791466,316.9662318,377.95,376.25
122,69.685896,323.2160576,379.05,376.25
123,69.561032,336.5201595,379.05,377.35
124,69.438861,328.8795315,380.15,378.45
125,69.328057,332.064334,381.35,379.45
126,69.194618,339.4842006,382.45,379.45
127,69.093914,336.0110445,382.45,380.55
128,68.974392,341.3388087,383.55,381.55
129,68.841577,331.4229639,384.65,382.65
130,68.738168,337.0571682,385.75,383.75
131,68.586552,336.0197558,385.75,383.75
132,68.455476,333.1848298,386.85,384.85
133,68.340712,336.696821,387.85,385.85
134,68.249292,339.7702135,388.95,386.85
135,68.148535,336.672011,388.95,386.85
136,68.018241,340.4674988,389.95,387.85
137,67.865812,355.7915604,391.05,388.95
138,67.741926,358.0363714,392.15,390.05
139,67.623503,353.9826562,392.15,390.05
140,67.497206,346.2771521,393.15,391.15
141,67.369383,356.258023,394.25,392.15
142,67.365025,358.5057976,395.15,393.15
143,67.264737,359.3594454,396.45,393.15
144,67.156805,365.792208,396.45,394.35
145,67.060904,369.9353,397.55,395.35
146,66.982281,352.9588306,398.65,396.65
147,66.81701,362.3621746,399.75,396.65
148,66.671517,361.1464677,399.75,397.75
149,66.536572,360.3906854,400.95,398.85
150,66.385267,361.0326004,402.05,400.05
151,66.232677,353.3662596,403.15,400.05
152,66.107303,376.1532856,404.25,401.15
153,65.975525,376.6689005,404.25,402.35
154,65.843252,392.5050962,405.35,403.45
155,65.724078,380.3243957,406.45,404.75
156,65.569288,369.2277896,407.55,404.75
157,65.418087,384.868018,407.55,405.85
158,65.280711,365.3567794,408.55,406.95
159,65.144692,374.1812926,409.75,408.15
160,65.017644,376.7608902,410.75,408.15
161,64.863551,373.2671573,410.75,409.35
162,64.740208,387.6485305,411.95,410.55
163,64.627006,368.8530986,413.05,411.65
164,64.498964,374.5084725,414.15,412.85
165,64.345079,376.0702055,414.15,412.85
166,64.210707,392.1901898,415.25,414.05
167,64.098844,372.4236889,416.45,415.35
168,63.960505,382.689245,417.55,416.55
169,63.844473,380.172759,417.55,416.55
170,63.713879,377.9406354,418.65,417.65
171,63.601681,378.1197971,419.75,418.85
172,63.410509,386.908669,420.95,420.05
173,63.260514,389.0234488,420.95,420.05
174,63.123631,393.367665,422.05,421.25
175,62.999631,390.8658775,423.15,422.45
176,62.861798,387.0770771,424.15,423.65
177,62.731997,380.7482414,425.35,423.65
178,62.588609,387.2775675,425.35,424.85
179,62.443783,378.6105587,426.45,425.95
180,62.298598,387.7690739,427.65,427.15
181,62.166413,373.9926744,428.65,427.15
182,62.022268,382.3891279,428.65,428.25
183,61.873364,389.5860513,429.75,429.35
184,61.755537,392.003798,430.85,430.65
185,61.616467,382.4296793,431.95,430.65
186,61.472335,386.8112542,431.95,431.75
187,61.335856,379.6512476,433.15,432.95
188,61.190276,391.4319182,434.25,434.15
189,61.052579,398.1703061,435.35,435.35
190,60.894577,389.7634668,435.35,435.35
191,60.757858,382.4663251,436.45,436.55
192,60.618632,412.9106706,437.55,437.65
193,60.488794,412.7266636,438.65,438.75
194,60.34763,384.0669276,438.65,438.75
195,60.200701,401.2065081,439.65,439.95
196,60.045445,402.1831236,440.75,440.95
197,59.912225,393.7118001,441.85,442.05
198,59.803224,397.2471745,442.95,442.05
199,59.658166,398.4223352,442.95,443.25
200,59.502091,382.8453705,444.05,444.35
201,59.37111,393.2777705,445.15,445.55
202,59.215575,386.1670493,446.15,445.55
203,59.144969,389.7996674,446.15,446.75
204,58.981787,385.4394356,447.45,447.95
205,58.818197,381.8207142,448.45,448.95
206,58.663462,403.9165421,449.55,450.15
207,58.503645,410.8899815,449.55,450.15
208,58.350556,405.8575299,450.65,451.25
209,58.193258,413.030902,451.65,452.45
210,58.049967,418.9013279,452.85,453.55
211,57.934056,414.0335593,452.85,453.55
212,57.803506,414.2188843,453.85,454.75
213,57.67382,405.065148,454.95,455.85
214,57.50868,401.7278851,455.95,456.95
215,57.348435,405.5735475,455.95,456.95
216,57.19179,396.5361248,457.15,458.05
217,57.054296,395.3262363,458.15,459.15
218,56.916521,403.4959369,459.25,460.35
219,56.754689,385.9290648,460.45,460.35
220,56.628243,404.1642935,460.45,461.45
221,56.468187,419.4418202,461.45,462.55
222,56.355408,415.4253146,462.65,463.75
223,56.448734,407.9224387,463.75,463.75
224,56.400791,413.8089704,463.75,464.85
225,56.25508,410.1353754,464.85,465.95
226,56.106258,420.0253676,465.95,467.05
227,55.946199,419.2499432,467.05,468.05
228,55.81941,421.9176045,467.05,468.05
229,55.625916,408.659118,468.05,469.25
230,55.473467,409.4228349,469.15,470.35
231,55.354804,422.22527,470.25,471.55
232,55.222628,412.35698,470.25,471.55
233,55.054644,399.9693919,471.35,472.55
234,54.887599,410.5682061,472.35,473.85
235,54.740943,429.0601352,473.45,474.85
236,54.587438,419.8514829,473.45,474.85
237,54.454916,415.8857565,474.55,475.95
238,54.299051,413.3813815,475.55,476.95
239,54.119064,409.9869121,476.55,478.15
240,53.968884,401.5985682,477.65,478.15
241,53.83415,410.095661,477.65,479.15
242,53.676339,419.9037985,478.65,480.35
243,53.541828,408.0307593,479.65,481.35
244,53.394067,428.0990993,480.65,481.35
245,53.25884,425.8950839,480.65,482.55
246,53.109972,417.9258517,481.85,483.65
247,52.962823,427.4786551,482.75,484.75
248,52.811775,433.2396674,483.85,484.75
249,52.646848,432.2550731,483.85,485.85
250,52.502823,422.8710936,484.85,486.95
251,52.348002,411.4069432,485.95,488.05
252,52.190709,427.015383,487.35,488.05
253,52.046233,416.087488,487.35,489.15
254,51.905038,417.3906056,488.65,490.05
255,51.766391,433.284474,489.65,491.45
256,51.586946,435.1490555,490.65,492.55
257,51.410774,436.6600619,490.65,492.55
258,51.243645,429.5056505,491.45,493.65
259,51.092666,425.0247869,492.35,494.75
260,50.950925,415.3890061,493.35,495.65
261,50.794161,436.4967779,493.35,495.65
262,50.634102,420.533302,494.25,496.85
263,50.464303,430.2642573,495.25,497.85
264,50.273048,431.5535126,495.95,499.15
265,50.097032,435.8334668,496.85,499.15
266,49.944723,435.3969888,496.85,499.95
267,49.816703,436.2311469,497.55,501.15
268,49.695846,445.3537239,498.35,502.25
269,49.548575,436.6244948,499.15,502.25
270,49.373564,455.0438948,499.15,503.35
271,49.207157,440.0516557,500.05,504.35
272,49.067593,445.2492273,500.85,505.45
273,48.879683,459.439393,501.55,506.55
274,48.689377,443.4875069,501.55,506.55
275,48.532104,441.3582205,502.25,507.65
276,48.378725,455.9675877,503.25,508.75
277,48.201189,473.9454267,504.05,509.75
278,48.023654,462.9608992,504.05,509.75
279,47.865109,454.5182768,504.85,510.85
280,47.678314,446.7879858,505.85,511.95
281,47.508104,438.05701,506.75,513.05
282,47.381575,451.1478769,507.65,513.05
283,47.414365,464.0825944,507.65,514.15
284,47.302511,463.6555555,508.65,515.25
285,47.104379,458.947522,509.65,516.35
286,46.942609,469.0082165,510.65,516.35
287,46.743834,465.6410976,510.65,517.25
288,46.542037,451.8604581,511.75,518.25
289,46.361476,476.1088973,512.85,519.25
290,46.151224,447.4462962,513.75,520.15
291,46.008114,453.8581306,513.75,520.15
292,45.832802,459.2632483,514.75,521.35
293,45.702486,465.5866121,515.75,522.35
294,45.511787,451.632063,517.25,522.35
295,45.318226,451.2420957,517.25,523.15
296,45.121096,483.6172494,518.15,524.15
297,44.974074,513.6393661,519.05,525.15
298,44.810723,488.4251077,519.95,525.15
299,44.609487,460.016077,520.95,525.95
300,44.420767,456.2628921,520.95,526.85
301,44.239003,465.5064694,521.85,527.75
302,44.049028,479.6206995,522.75,528.65
303,43.875826,471.3482489,522.75,528.65
304,43.7065,484.45823,523.65,529.45
305,43.541815,473.3218248,524.55,530.15
306,43.552804,464.2758811,525.45,530.85
307,43.54114,472.2955093,525.45,530.85
308,43.376142,477.3010585,526.45,531.55
309,43.178748,475.9665738,527.45,532.35
310,43.016721,479.2320612,528.55,533.05
311,42.869042,491.5972808,529.55,533.05
312,42.699552,486.8316902,529.55,533.95
313,42.525548,490.4217329,530.55,534.85
314,42.337994,482.0500164,531.65,535.75
315,42.167931,492.1429592,532.65,535.75
316,41.971851,491.7944605,532.65,536.75
317,41.784894,486.2933275,533.95,537.75
318,41.627962,491.424469,535.15,538.75
319,41.484004,476.6149227,536.35,539.85
320,41.300273,515.8798135,536.35,539.85
321,41.113508,498.0419342,537.55,540.95
322,40.953967,493.0293288,538.85,542.15
323,40.775653,487.6616999,540.15,543.45
324,40.591111,494.2649093,540.15,543.45
325,40.431061,488.8205443,541.55,544.65
326,40.244111,501.8755642,542.85,545.95
327,40.080906,512.0684107,544.15,547.25
328,39.899157,494.940076,545.65,547.25
329,39.727684,494.3188629,545.65,548.55
330,39.568731,477.3929279,546.85,549.95
331,39.391456,496.6075996,548.35,551.45
332,39.234631,490.3180706,549.85,552.85
333,39.068389,479.4942262,549.85,552.85
334,38.890295,483.8115461,551.25,554.25
335,38.711332,492.4285111,552.65,555.85
336,38.528042,488.9681831,554.15,555.85
337,38.365557,479.8778415,554.15,557.35
338,38.188826,485.0537533,555.55,558.85
339,38.014168,507.588357,557.05,560.35
340,37.887979,503.0024726,558.55,560.35
341,37.77011,488.4539836,560.05,562.05
342,37.632798,519.3472706,560.05,563.55
343,37.427233,502.5507779,561.55,565.05
344,37.237132,513.0856696,563.25,566.65
345,37.040112,517.9073777,563.25,566.65
346,36.842475,536.5938326,564.75,568.35
347,36.657432,513.3548277,566.35,569.75
348,36.471678,519.2265215,567.75,571.45
349,36.314226,507.7067676,569.35,571.45
350,36.153238,483.3559023,569.35,572.95
351,35.973777,503.8140242,570.95,574.45
352,35.798363,502.0258736,572.75,576.05
353,35.621411,515.943055,574.65,576.05
354,35.510642,507.4137188,574.65,577.55
355,35.296771,512.8873952,576.55,579.05
356,35.087457,520.8868025,579.05,580.65
357,34.873689,515.2833763,587.95,582.15
358,34.685441,522.7750745,587.95,582.15
359,34.518677,507.5410463,589.15,583.65
360,34.33637,490.1530617,590.35,585.25
361,34.163025,507.2198793,591.75,586.65
362,33.968204,499.6126555,591.75,586.65
363,33.782879,514.6525661,592.95,588.15
364,33.614075,527.9736631,594.25,589.55
365,33.42421,530.9237488,591.75,591.05
366,33.230625,535.5908532,591.75,591.05
367,33.048591,528.2551752,591.75,592.35
368,32.88203,525.3509221,593.35,593.85
369,32.695273,514.704105,594.65,595.25
370,32.502599,519.199949,596.55,595.25
371,32.328488,516.9747119,596.55,596.55
372,32.150796,509.3839618,598.15,597.95
373,31.972607,517.467118,599.75,599.25
374,31.773989,508.0451417,601.55,600.55
375,31.572249,545.9415029,601.55,600.55
376,31.375092,522.9307065,605.75,601.95
377,31.188257,516.483482,607.35,603.15
378,31.051859,520.6250976,607.35,603.15
379,30.93483,525.5798765,607.35,604.45
380,30.753377,519.9395293,609.65,605.75
381,30.563332,511.4207602,611.05,606.95
382,30.363536,509.0929977,612.25,606.95
383,30.178255,520.0979602,613.65,608.25
384,30.001827,541.2768943,613.65,609.55
385,29.810913,558.0372385,614.95,610.85
386,29.602919,546.2262331,616.45,612.15
387,29.40694,551.8590989,616.45,612.15
388,29.213854,540.9871148,617.75,613.55
389,29.034424,539.45127,619.45,614.95
390,28.851688,540.9006219,621.15,616.35
391,28.640763,539.909698,621.15,616.35
392,28.469159,554.4176073,622.75,617.75
393,28.326881,515.5034307,624.55,619.25
394,28.102895,560.2436314,626.15,620.75
395,27.889218,558.0975001,627.85,620.75
396,27.676958,511.9163993,627.85,622.35
397,27.498413,538.2904625,629.55,623.95
398,27.324983,539.688093,631.35,625.45
399,27.124113,541.0095943,633.15,626.95
400,26.948996,542.5036262,633.15,626.95
401,26.738973,541.977709,,
402,26.578104,538.8813458,,
403,26.408639,554.0716398,,
404,26.220577,552.5319142,,
405,26.00788,526.9850237,,
406,25.80201,560.7180446,,
407,25.648367,564.6910206,,
408,25.47289,560.3533636,,
409,25.278274,568.7669983,,
410,25.068715,559.3324646,,
411,24.870987,588.1246232,,
412,24.671902,564.467485,,
413,24.459347,545.0638024,,
414,24.267562,530.7942893,,
415,24.068255,566.2643382,,
416,23.859642,575.5553281,,
417,23.667816,560.4110482,,
418,23.472727,565.7107569,,
419,23.305243,565.9077431,,
420,23.113268,567.4632868,,
421,22.914811,555.663334,,
422,22.719708,538.2243943,,
423,22.504325,547.6240076,,
424,22.305022,549.4201837,,
425,22.123647,550.949659,,
426,21.949416,543.4594376,,
427,21.743015,549.3876751,,
428,21.534964,537.5855433,,
429,21.309729,540.0787008,,
430,21.0944,530.1807298,,
431,20.890076,539.9696399,,
432,20.698475,528.2537654,,
433,20.575214,532.6783927,,
434,20.387624,522.8312638,,
435,20.191432,531.4157877,,
436,19.991553,510.2262645,,
437,19.81483,527.2007314,,
438,19.64345,514.6492271,,
439,19.487696,499.485348,,
440,19.291229,480.6409685,,
441,19.027976,487.0564756,,
442,18.872855,466.9454513,,
443,18.698901,483.2386439,,
444,18.516615,508.2545546,,
445,18.329823,500.8843086,,
446,18.163749,479.2478204,,
447,18.008502,447.7537761,,
448,17.857164,429.8698281,,
449,17.700501,418.0269177,,
450,17.526896,422.7117299,,
451,17.35575,409.1974013,,
452,17.199382,407.8699374,,
453,17.067281,408.7230654,,
454,16.919551,388.2473062,,
455,16.773395,387.4935418,,
456,16.639409,366.6954982,,
457,16.520274,368.2832529,,
458,16.393201,363.6276883,,
459,16.28071,357.8536231,,
460,16.132329,352.2240774,,
461,15.991749,350.3936445,,
462,15.858392,339.0492617,,
463,15.69913,320.6291448,,
464,15.618959,311.9026757,,
465,15.528363,296.2751323,,
466,15.409419,280.4139512,,
467,15.290229,272.2757639,,
468,15.21116,256.5976718,,
469,15.135254,247.5217581,,
470,15.034972,247.0332917,,
471,14.923767,245.3982357,,
472,14.820411,236.4664867,,
473,14.746815,224.7576025,,
474,14.675593,220.4109232,,
475,14.600226,224.1670304,,
476,14.517229,212.3904813,,
477,14.438796,206.2118261,,
478,14.377432,196.1765561,,
479,14.313731,195.0001099,,
480,14.234071,186.8920102,,
481,14.153455,184.832066,,
482,14.075127,189.3775623,,
483,13.964614,183.0572867,,
484,13.907912,173.0521549,,
485,13.857558,176.0524475,,
486,13.797457,172.8537223,,
487,13.73457,173.6154438,,
488,13.655081,164.6087965,,
489,13.589396,166.3570458,,
490,13.522982,167.742414,,
491,13.472641,170.7963888,,
492,13.420146,169.3686618,,
493,13.347006,169.8423489,,
494,13.287187,168.8065032,,
495,13.247238,159.8369299,,
496,13.199195,157.3449808,,
497,13.142381,160.1400238,,
498,13.094692,162.9146442,,
499,13.037874,159.5683329,,
500,12.974285,156.3135825,,
501,12.911893,158.2891251,,
502,12.877688,149.3150629,,
503,12.835652,146.1527874,,
504,12.783129,144.0340426,,
505,12.728384,143.3975168,,
506,12.688354,137.7754433,,
507,12.643042,136.73651,,
508,12.59377,129.2403293,,
509,12.539524,132.0292026,,
510,12.480575,130.5644439,,
511,12.435897,132.644218,,
512,12.391345,130.2861862,,
513,12.352892,130.973455,,
514,12.309965,128.0808704,,
515,12.270555,125.7965115,,
516,12.223269,124.352174,,
517,12.130597,126.0852807,,
518,12.114062,122.875177,,
519,12.094357,122.6444612,,
520,12.027925,121.179264,,
521,11.974133,120.8949081,,
522,11.917211,124.6796099,,
523,11.882036,126.0501406,,
524,11.833101,123.9046682,,
525,11.804395,117.5164786,,
526,11.76568,120.6505633,,
527,11.737087,115.3309908,,
528,11.703409,112.849381,,
529,11.639584,112.184429,,
530,11.600564,109.9478364,,
531,11.576275,109.7311105,,
532,11.534502,106.3456052,,
533,11.477342,111.5899492,,
534,11.451388,110.966731,,
535,11.371477,107.9500893,,
536,11.330663,105.2169774,,
537,11.300524,106.8585558,,
538,11.230478,103.5330179,,
539,11.213314,106.4945806,,
540,11.169835,108.2527513,,
541,11.162226,108.1813488,,
542,11.097497,108.3192518,,
543,11.054637,108.3821656,,
544,11.044768,100.9716468,,
545,11.035098,104.7411319,,
546,11.00815,102.8577055,,
547,10.965286,99.90332536,,
548,10.917423,102.5204177,,
549,10.878626,97.754145,,
550,10.834789,97.77859214,,
551,10.801298,96.04912583,,
552,10.743253,96.40015857,,
553,10.717387,98.69580786,,
554,10.681224,102.2351133,,
555,10.664722,100.4960782,,
556,10.62824,100.0861675,,
557,10.600008,94.97871786,,
558,10.558194,93.41797917,,
559,10.520042,94.158515,,
560,10.481962,98.05246107,,
561,10.457059,94.5708544,,
562,10.403126,95.60623917,,
563,10.348157,97.15443726,,
564,10.322662,95.12841202,,
565,10.306792,93.2753294,,
566,10.271771,94.70825131,,
567,10.23074,92.90389583,,
568,10.210763,92.64458583,,
569,10.178926,90.00937702,,
570,10.136939,91.48543774,,
571,10.126385,90.63235262,,
572,10.129999,90.18706643,,
573,10.091358,89.76420464,,
574,10.028459,91.05384821,,
575,9.977415,88.43098679,,
576,9.923846,87.19006905,,
577,9.886043,89.762325,,
578,9.854122,90.5724719,,
579,9.832897,92.58380488,,
580,9.802385,91.09686214,,
581,9.774432,89.37862833,,
582,9.754424,91.12141417,,
583,9.718929,89.78692667,,
584,9.687428,91.63113679,,
585,9.644095,91.2268775,,
586,9.618569,95.66800179,,
587,9.596336,92.2049806,,
588,9.5531,93.37323464,,
589,9.51886,94.12835917,,
590,9.493569,91.64140012,,
591,9.447607,94.57160738,,
592,9.41798,93.15486679,,
593,9.387022,91.84269821,,
594,9.358266,95.22757679,,
595,9.327167,91.30516738,,
596,9.296329,90.31219298,,
597,9.275553,91.07790952,,
598,9.24534,87.28643357,,
599,9.217512,86.40659333,,
600,9.189752,88.29937857,,
601,9.151347,86.37257726,,
602,9.129282,85.60533905,,
603,9.1083,87.57002833,,
604,9.067964,86.47356833,,
605,9.043691,85.68195702,,
606,9.003745,85.25867012,,
607,8.946186,83.67247786,,
608,8.903359,82.45892131,,
609,8.882454,82.21886786,,
610,8.85396,80.85684214,,
611,8.838402,82.67373333,,
612,8.812066,83.6825094,,
613,8.78681,84.42957083,,
614,8.751539,83.16345881,,
615,8.716705,82.37552917,,
616,8.701014,79.22545274,,
617,8.67474,73.46033429,,
618,8.647538,79.17855202,,
619,8.55167,79.3683269,,
620,8.574734,79.69774536,,
621,8.556039,79.54304726,,
622,8.509713,79.76305012,,
623,8.437413,77.97209095,,
624,8.420429,77.6800706,,
625,8.405921,79.13450214,,
626,8.374615,77.69930429,,
627,8.361941,77.40181619,,
628,8.352074,77.11769655,,
629,8.330949,76.79571262,,
630,8.269513,77.86060071,,
631,8.230275,76.59969988,,
632,8.203231,79.24286548,,
633,8.178841,79.32317714,,
634,8.147375,80.35211143,,
635,8.116717,81.0927069,,
636,8.10375,81.25826143,,
637,8.075732,80.57110655,,
638,8.052351,83.97576738,,
639,8.035287,81.08643929,,
640,8.002933,79.45687738,,
641,7.968664,77.69531286,,
642,7.946771,79.44517179,,
643,7.922759,76.8598844,,
644,7.888161,74.7782419,,
645,7.858924,73.99236381,,
646,7.836763,73.92185071,,
647,7.803039,74.19460679,,
648,7.76811,72.38788905,,
649,7.757769,70.5804744,,
650,7.7562,69.10496095,,
651,7.692759,72.10847179,,
652,7.666761,70.51964881,,
653,7.655048,69.89346774,,
654,7.617548,69.74073655,,
655,7.583253,69.52584167,,
656,7.558984,72.25168714,,
657,7.553404,69.28990143,,
658,7.531573,68.21503595,,
659,7.495462,68.61148095,,
660,7.446669,68.33824845,,
661,7.416956,68.90730083,,
662,7.4437,69.19002571,,
663,7.37496,68.8831181,,
664,7.354773,66.7739644,,
665,7.346639,69.0755906,,
666,7.279639,73.38749119,,
667,7.212275,73.63585155,,
668,7.3071,73.19346298,,
669,7.280278,69.94860643,,
670,7.230561,71.73688619,,
671,7.181109,73.96237881,,
672,7.158024,71.23723024,,
673,7.184954,71.37165357,,
674,7.166649,71.97823988,,
675,7.121375,69.66352548,,
676,7.074641,69.4731331,,
677,7.071446,67.99380893,,
678,7.035502,67.83097226,,
679,7.002922,68.61140167,,
680,6.969882,69.90633679,,
681,6.97193,68.75830476,,
682,6.957925,69.18258345,,
683,6.956445,69.19306964,,
684,7.004596,70.12885679,,
685,6.915302,66.79410155,,
686,6.870002,67.52779536,,
687,6.843573,68.8781369,,
688,6.824488,66.78611071,,
689,6.777187,68.08594274,,
690,6.737279,69.36811119,,
691,6.718806,66.49012714,,
692,6.695158,64.14780833,,
693,6.676671,61.90673452,,
694,6.655977,64.91284167,,
695,6.640848,64.9501344,,
696,6.610287,66.12933607,,
697,6.587922,62.9901556,,
698,6.562519,64.02622155,,
699,6.533893,66.87845571,,
700,6.500433,66.93461417,,
701,6.477945,63.31391679,,
702,6.43734,65.12272429,,
703,6.383018,66.70402429,,
704,6.380179,68.22358667,,
705,6.379609,68.95601869,,
706,6.379793,70.36496679,,
707,6.357412,67.54866714,,
708,6.326049,69.63619214,,
709,6.287542,69.45386905,,
710,6.273586,68.08001643,,
711,6.252492,67.0209175,,
712,6.244781,65.82444143,,
713,6.250327,63.4874875,,
714,6.213171,66.89429512,,
715,6.187355,64.55250357,,
716,6.156781,66.96191845,,
717,6.138876,65.73237929,,
718,6.087456,62.32421655,,
719,6.043096,60.98980071,,
720,6.046994,61.59307393,,
721,6.038789,59.3037731,,
722,6.019145,60.10856012,,
723,5.986409,59.7047044,,
724,5.936214,59.78149952,,
725,5.920251,59.7482906,,
726,5.922174,58.83441833,,
727,5.927769,61.17690179,,
728,5.885494,59.52719952,,
729,5.860441,58.12799238,,
730,5.839003,58.18897452,,
731,5.810858,61.4716044,,
732,5.768286,61.37027655,,
733,5.465192,65.08641083,,
734,5.626815,67.62767917,,
735,5.761107,67.91062488,,
736,5.72746,67.60095679,,
737,5.680381,68.05862857,,
738,5.652877,67.17718821,,
739,5.64407,66.44619298,,
740,5.724247,68.28936595,,
741,5.72015,71.79217321,,
742,5.59587,74.2159,,
743,5.563781,73.92132488,,
744,5.525896,71.33840012,,
745,5.493124,74.37567119,,
746,5.462392,76.27577036,,
747,5.424972,78.00253,,
748,5.406631,76.55478262,,
749,5.401604,76.24930369,,
750,5.368976,73.10792821,,
751,5.327591,75.46173607,,
752,5.299026,72.24491119,,
753,5.284485,70.12191702,,
754,5.270918,70.47729345,,
755,5.251351,66.57785012,,
756,5.235876,61.74848964,,
757,5.212309,63.40879155,,
758,5.19287,59.24001262,,
759,5.165906,58.22763214,,
760,5.148606,54.4605425,,
761,5.142827,52.34206667,,
762,5.143577,49.20081571,,
763,5.083976,47.59669,,
764,5.011006,45.65854298,,
765,5.066096,43.6874356,,
766,5.039119,45.45982024,,
767,5.006047,44.50154583,,
768,5.000795,42.18650905,,
769,4.991405,39.90583774,,
770,4.996214,41.14652512,,
771,5.010845,40.16212917,,
772,4.960896,41.30082107,,
773,4.953557,40.7904119,,
774,4.925704,38.90934667,,
775,4.936253,38.22650845,,
776,4.921424,38.5886394,,
777,4.899337,40.01394036,,
778,4.874236,40.0491925,,
779,4.853804,37.78891345,,
780,4.836373,38.01701821,,
781,4.835448,38.23305833,,
782,4.810154,37.77287548,,
783,4.75081,37.43054155,,
784,4.76157,36.3241381,,
785,4.782288,37.55602214,,
786,4.773271,35.30287667,,
787,4.777178,36.91446119,,
788,4.756178,34.97566548,,
789,4.729263,34.48896464,,
790,4.692221,34.34165702,,
791,4.68742,34.27014512,,
792,4.679003,32.2734106,,
793,4.679394,35.58254702,,
794,4.699027,34.95602667,,
795,4.701654,31.82278429,,
796,4.647904,32.71132905,,
797,4.631645,33.1218269,,
798,4.619055,34.57165345,,
799,4.62641,34.80138869,,
800,4.640236,32.36073821,,
801,4.599595,34.48467226,,
802,4.599939,32.39449583,,
803,4.611672,32.16582405,,
804,4.586224,31.71276857,,
805,4.56072,34.21688357,,
806,4.551148,33.88373226,,
807,4.540391,32.71100298,,
808,4.51881,31.93357488,,
809,4.502955,31.60748964,,
810,4.508796,31.94243964,,
811,4.52763,33.68770143,,
812,4.498005,33.1364444,,
813,4.465246,32.20727298,,
814,4.449477,30.15391881,,
815,4.450978,31.26547536,,
816,4.427299,31.28804286,,
817,4.418604,28.98803214,,
818,4.41012,30.81886202,,
819,4.39682,30.56821821,,
820,4.390836,30.59924262,,
821,4.36515,32.2211544,,
822,4.355031,33.97285107,,
823,4.347759,33.63106536,,
824,4.338096,36.17210905,,
825,4.325821,34.71948012,,
826,4.313468,33.11263333,,
827,4.310188,34.81811929,,
828,4.291514,33.75361667,,
829,4.272781,34.12931321,,
830,4.271402,34.57671524,,
831,4.261527,34.62533345,,
832,4.248045,31.48898631,,
833,4.240263,31.01683905,,
834,4.228833,31.47354679,,
835,4.22283,31.53905667,,
836,4.199303,30.07198905,,
837,4.185972,29.75185048,,
838,4.190406,30.50989298,,
839,4.173041,30.37530381,,
840,4.164798,31.97440083,,
841,4.153692,31.2739269,,
842,4.128044,32.25816238,,
843,4.120413,31.07258107,,
844,4.105694,30.87017655,,
845,4.09722,31.01311655,,
846,4.11172,31.53811488,,
847,4.094493,30.34242321,,
848,4.090578,31.58595964,,
849,4.07181,29.35034845,,
850,4.066195,30.2782919,,
851,4.069176,30.48070179,,
852,4.044663,28.80658512,,
853,4.013787,29.57305786,,
854,4.010169,31.12557381,,
855,3.992945,30.60953,,
856,3.993569,30.82162095,,
857,3.983968,31.7875206,,
858,3.981799,32.08656821,,
859,3.965928,31.57415845,,
860,3.945349,31.59292726,,
861,3.941791,30.94748298,,
862,3.935759,31.82759679,,
863,3.918191,30.9191344,,
864,3.901471,30.21926988,,
865,3.895617,30.77723179,,
866,3.880834,29.40153464,,
867,3.870722,28.6539475,,
868,3.861813,27.20060512,,
869,3.848927,27.31190476,,
870,3.835568,28.99710417,,
871,3.834565,28.63027095,,
872,3.827106,27.94520857,,
873,3.807013,27.09178071,,
874,3.798038,26.7718731,,
875,3.793012,28.53065226,,
876,3.773112,28.91641298,,
877,3.763215,27.98622,,
878,3.75726,26.14269738,,
879,3.744791,27.61069321,,
880,3.721685,27.93112262,,
881,3.708904,27.71927607,,
882,3.714142,26.74614024,,
883,3.697207,28.86150726,,
884,3.684859,27.349,,
885,3.67514,27.48392393,,
886,3.667424,27.45992988,,
887,3.663633,29.14986226,,
888,3.650207,28.84880298,,
889,3.634126,29.03473583,,
890,3.615369,28.02001071,,
891,3.612577,29.19319571,,
892,3.613,26.50525286,,
893,3.604285,28.03556405,,
894,3.591795,29.07121476,,
895,3.566725,26.67179702,,
896,3.553908,27.83090714,,
897,3.550428,30.45861131,,
898,3.546798,29.22815512,,
899,3.537278,29.80956024,,
900,3.519184,30.04893071,,
901,3.502519,29.01641964,,
902,3.491096,31.83286464,,
903,3.473088,30.13756762,,
904,3.46115,29.91957905,,
905,3.454227,29.83284619,,
906,3.447484,29.82758774,,
907,3.436417,32.24066,,
908,3.435582,32.56630714,,
909,3.432052,34.06084667,,
910,3.424767,35.80132071,,
911,3.405894,35.69426321,,
912,3.390711,35.06431821,,
913,3.382512,34.44259357,,
914,3.377822,34.90863393,,
915,3.36913,35.70229024,,
916,3.359024,35.97452238,,
917,3.335672,35.43969238,,
918,3.311863,35.22286036,,
919,3.303109,36.67659976,,
920,3.291139,34.85728,,
921,3.298273,34.6122481,,
922,3.276726,37.62640821,,
923,3.252543,37.02480524,,
924,3.24082,38.5369144,,
925,3.221409,38.11835821,,
926,3.21219,37.33337738,,
927,3.209418,35.27862798,,
928,3.197777,34.75784714,,
929,3.187966,35.15815286,,
930,3.185212,35.10982167,,
931,3.151414,35.24137905,,
932,3.126947,34.51459845,,
933,3.119075,35.09252667,,
934,3.085906,36.14179286,,
935,3.113641,34.8787619,,
936,3.119844,35.3851925,,
937,3.102992,34.66784131,,
938,3.075213,36.59532333,,
939,3.03895,37.73381548,,
940,3.041141,36.19056905,,
941,3.03855,38.52184524,,
942,3.019566,37.72772964,,
943,3.007935,37.69358821,,
944,3.007567,37.3221,,
945,3.00643,36.91087202,,
946,3.002007,35.74852917,,
947,2.987339,36.74122417,,
948,2.968142,36.72976845,,
949,2.955293,35.13165714,,
950,2.940503,35.02688786,,
951,2.929877,35.59507119,,
952,2.922512,34.15232095,,
953,2.905904,34.15904429,,
954,2.88626,33.72943286,,
955,2.887499,32.81902762,,
956,2.884202,33.5085681,,
957,2.883792,34.12293036,,
958,2.880051,34.23193536,,
959,2.866535,33.12301071,,
960,2.843244,32.7201631,,
961,2.833231,31.71471821,,
962,2.812399,32.77958833,,
963,2.799174,32.80712024,,
964,2.796216,31.94640202,,
965,2.79121,33.39345,,
966,2.73859,33.42048024,,
967,2.716984,33.29419464,,
968,2.712655,35.17099798,,
969,2.638227,36.19861762,,
970,2.684187,33.23848012,,
971,2.701217,34.92858024,,
972,2.733308,35.53688381,,
973,2.788196,35.29138429,,
974,2.734091,37.51049083,,
975,2.68702,38.13521321,,
976,2.664036,36.70284738,,
977,2.656052,35.9792131,,
978,2.647988,32.84343,,
979,2.638106,34.08508714,,
980,2.611756,36.71313964,,
981,2.605,33.60171369,,
982,2.58459,34.53744381,,
983,2.571948,33.6491844,,
984,2.57,33.39243321,,
985,2.57236,33.79250548,,
986,2.549366,33.78053405,,
987,2.545369,34.96605726,,
988,2.547583,36.30159595,,
989,2.526911,34.27845488,,
990,2.502797,35.2913244,,
991,2.490944,36.99012238,,
992,2.500727,37.50229655,,
993,2.522806,35.10463702,,
994,2.500505,36.02139976,,
995,2.431431,35.3386094,,
996,2.441341,33.18574143,,
997,2.438523,32.19045619,,
998,2.46171,31.99541405,,
999,2.458114,28.57698726,,
1000,2.414463,27.25114024,,
