Repository: MaCFP/matl-db

# Technical Institute of Fire Protection in Prague (TIFP)

### Experimental Conditions: TGA, DSC
TGA and DSC were performed simultaneously using an STA appartus.
STA experiments performed both in nitrogen and in air. Although tests were conducted simultaneously, TGA and DSC measurement data presented here are separated into two files, for consistency with other datasets.

### Experimental Conditions: Cone Calorimeter
* Radiant heat flux 25 and 65 kW/m2, three runs were performed for each heat flux. Backside tempereature measured by K type thermocouples glued to the sample in the middle (x=0, y=0) and at location x=-25 mm, y=0. Sample surface area 0.0084 m2.
* Extraction flow rate: 24L/s

File: Non-charring/PMMA/TIFP/TIFP_Cone_25_2.csv
Time,mass,HRR,Back surface temperature 1,Back surface temperature 2
s,g,kW,K,K
0,71.72,0.024467679,298.15,299.25
1,71.717341,0.022972213,298.15,299.25
2,71.66126,0.017617099,298.15,299.25
3,71.640698,0.014853476,298.15,299.25
4,71.600763,0.014205718,298.15,299.25
5,71.58721,0.015215941,298.15,299.25
6,71.34995,0.017204069,298.15,299.25
7,71.294639,0.019822323,298.15,299.25
8,71.22134,0.01829169,298.15,299.25
9,71.220061,0.015530112,298.25,299.25
10,71.238028,0.014692825,298.25,299.25
11,71.218426,0.015428194,298.25,299.25
12,71.170784,0.01681255,298.25,299.35
13,71.069228,0.018551541,298.35,299.35
14,71.017894,0.015837622,298.35,299.35
15,71.085363,0.016144777,298.45,299.35
16,71.002022,0.020983731,298.45,299.45
17,70.9416,0.02136539,298.55,299.55
18,70.941284,0.031280677,298.65,299.65
19,70.933192,0.033500163,298.75,299.65
20,70.911387,0.030797738,298.75,299.75
21,70.869718,0.029474952,298.95,299.85
22,70.878449,0.028168756,299.15,300.05
23,70.917572,0.034139874,299.45,300.05
24,70.91769,0.038555389,299.45,300.25
25,70.860411,0.045532002,299.75,300.55
26,70.862811,0.043285999,300.15,300.85
27,70.872044,0.047240747,301.55,301.15
28,70.86942,0.05539542,301.55,301.15
29,70.857342,0.059559952,301.55,301.45
30,70.825923,0.055469487,302.65,301.85
31,70.812268,0.052815919,303.35,303.35
32,70.81423,0.05182083,303.35,303.35
33,70.824751,0.050307039,304.05,303.35
34,70.836186,0.050632563,304.75,304.45
35,70.815315,0.051672182,305.55,305.05
36,70.804055,0.054412925,305.55,305.05
37,70.819733,0.053754177,306.25,305.65
38,70.811441,0.044774829,307.15,306.25
39,70.801182,0.043838316,307.95,306.95
40,70.794703,0.045465068,308.95,306.95
41,70.766572,0.03878138,308.95,307.65
42,70.785169,0.038504904,309.85,308.35
43,70.778233,0.035466135,310.85,309.25
44,70.786493,0.032752841,311.85,309.25
45,70.800424,0.040312437,311.85,310.05
46,70.749278,0.048506484,312.85,310.75
47,70.812301,0.053585476,313.95,311.65
48,70.830942,0.057292656,314.95,312.55
49,70.84816,0.05529605,314.95,312.55
50,70.843708,0.050452033,316.05,313.35
51,70.82758,0.043931695,317.15,314.25
52,70.800146,0.051560918,318.25,315.15
53,70.795839,0.056264153,318.25,315.15
54,70.805139,0.056147359,319.35,316.05
55,70.815846,0.053423142,320.55,316.95
56,70.824143,0.052243388,321.65,317.95
57,70.831264,0.051487875,322.85,317.95
58,70.826704,0.052050868,322.85,318.95
59,70.827766,0.055163498,324.05,319.85
60,70.837723,0.054092757,325.25,320.85
61,70.851422,0.059215468,326.45,320.85
62,70.854823,0.056958187,326.45,321.75
63,70.841454,0.063322988,327.65,322.85
64,70.844418,0.066645491,328.95,323.85
65,70.858378,0.06895435,330.05,323.85
66,70.859106,0.077547156,330.05,324.85
67,70.854592,0.074754373,331.35,325.75
68,70.884437,0.073157112,332.55,326.85
69,70.950808,0.073935929,333.85,327.85
70,70.905029,0.080827305,333.85,327.85
71,70.908384,0.082555147,335.15,328.85
72,70.909738,0.086916285,336.35,329.85
73,70.908185,0.090372334,337.55,330.85
74,70.909753,0.097267108,337.55,330.85
75,70.940295,0.097742,338.85,331.85
76,70.952807,0.107788049,340.15,332.95
77,70.927174,0.11078634,341.35,333.95
78,70.923103,0.100349283,341.35,333.95
79,70.950423,0.101051363,342.55,335.05
80,70.871716,0.097079354,343.85,336.05
81,70.935834,0.097950571,345.05,336.85
82,70.97218,0.106977179,346.35,336.85
83,70.974135,0.110927475,346.35,337.85
84,70.977564,0.111884862,347.65,338.75
85,70.978,0.108560163,348.85,339.65
86,70.992289,0.107806581,350.15,339.65
87,70.991312,0.100184382,350.15,340.65
88,71.011323,0.089317548,351.35,341.55
89,71.032842,0.079040713,352.55,342.45
90,71.048724,0.09872199,353.85,342.45
91,71.058478,0.139679682,353.85,343.55
92,71.067553,0.198981615,355.15,344.45
93,71.103002,0.278035402,356.35,345.45
94,71.083862,0.353545771,357.55,346.25
95,71.066925,0.44671094,357.55,346.25
96,71.103407,0.540227129,358.85,347.25
97,71.115944,0.711771279,360.15,348.25
98,71.089634,0.913821581,361.35,349.35
99,71.068035,1.107490143,361.35,349.35
100,71.063337,1.32867489,362.55,350.35
101,70.994677,1.482551009,363.75,351.35
102,70.917245,1.701850339,364.95,352.35
103,70.851014,1.887342233,366.15,352.35
104,70.77286,1.961088563,366.15,353.25
105,70.694303,2.088390457,367.35,354.25
106,70.607249,2.159739343,368.55,355.25
107,70.531637,2.252969506,369.65,355.25
108,70.439513,2.314225312,369.65,356.15
109,70.34704,2.418719451,370.85,357.15
110,70.230195,2.532459833,371.95,358.05
111,70.127181,2.597522586,373.05,358.05
112,70.0323,2.609633776,373.05,359.05
113,69.931128,2.742942092,374.35,360.05
114,69.798581,2.648601951,375.45,360.95
115,69.684484,2.688770213,376.55,361.95
116,69.613808,2.776388733,376.55,361.95
117,69.486962,2.750320503,377.75,362.85
118,69.350928,2.863184291,378.85,363.85
119,69.229712,2.722089164,380.05,364.85
120,69.124778,2.778136141,380.05,364.85
121,69.005619,2.811302546,381.25,365.75
122,68.886994,2.836465997,382.35,366.75
123,68.763408,2.837548518,383.55,367.75
124,68.648036,2.918734619,383.55,367.75
125,68.554033,2.904183075,384.75,368.75
126,68.43907,2.94889814,385.95,369.75
127,68.32182,2.959438493,387.05,370.85
128,68.187768,2.930832883,388.35,370.85
129,68.052537,3.079370953,388.35,371.75
130,67.905809,3.032139276,389.65,372.75
131,67.772975,2.932244915,390.85,373.85
132,67.640256,3.001140008,392.05,373.85
133,67.486925,2.913374943,392.05,374.95
134,67.377933,2.978274495,393.25,375.95
135,67.227413,2.992961495,394.55,377.05
136,67.08743,2.983339694,395.65,377.05
137,66.949178,3.093316185,396.85,378.05
138,66.793768,3.016028649,396.85,379.05
139,66.64652,2.959994965,398.05,380.05
140,66.512126,3.023478986,399.35,381.05
141,66.384092,3.026250623,400.55,381.05
142,66.252836,2.975520878,400.55,382.05
143,66.12388,3.013244976,401.75,383.05
144,66.009896,2.983167489,403.05,384.05
145,66.089279,3.115674501,404.15,384.05
146,66.052337,3.194381709,404.15,385.05
147,65.915913,3.172103329,405.45,386.05
148,65.777908,3.111862838,406.65,386.95
149,65.630091,3.13684968,407.95,386.95
150,65.49761,3.113828035,407.95,387.95
151,65.363529,3.105535331,409.15,388.85
152,65.225133,3.133044318,410.45,390.05
153,65.079074,3.345064674,411.55,390.05
154,64.935338,3.244689967,411.55,391.15
155,64.820333,3.156652405,412.75,392.25
156,64.691517,3.244291822,414.05,393.25
157,64.554154,3.383964555,415.25,393.25
158,64.412363,3.25979923,416.45,394.35
159,64.270655,3.266655996,416.45,395.45
160,64.131116,3.226386981,417.65,396.55
161,63.996592,3.216227578,418.95,397.65
162,63.874906,3.220584492,420.15,397.65
163,63.729345,3.132379764,420.15,398.75
164,63.585076,3.280721214,421.35,399.95
165,63.457904,3.257237575,422.65,401.05
166,63.316891,3.38331551,423.85,401.05
167,63.159481,3.518164965,423.85,402.15
168,63.036626,3.3298712,425.05,403.25
169,62.871952,3.365208576,426.25,404.45
170,62.717254,3.375463085,427.45,405.35
171,62.589198,3.377553903,427.45,405.35
172,62.460372,3.26454845,428.65,406.45
173,62.312328,3.249275458,429.85,407.55
174,62.159532,3.237878274,430.95,407.55
175,61.984224,3.325996228,430.95,408.65
176,61.865013,3.295368287,432.15,409.65
177,61.752121,3.301131661,433.35,410.95
178,61.63705,3.372695099,434.55,412.05
179,61.487525,3.242171218,434.55,412.05
180,61.37302,3.192628517,435.75,413.25
181,61.251409,3.269370103,436.95,414.25
182,61.114052,3.264678719,438.15,415.25
183,60.962649,3.243479481,438.15,415.25
184,60.811156,3.354011326,439.35,416.15
185,60.70315,3.343901059,440.45,417.25
186,60.52413,3.498537357,441.65,418.35
187,60.382675,3.468020711,442.75,418.35
188,60.246858,3.49127948,442.75,419.35
189,60.118263,3.480104692,443.95,420.35
190,59.982584,3.33012493,445.15,421.45
191,59.849529,3.397649128,446.35,421.45
192,59.699733,3.45543973,446.35,422.55
193,59.569479,3.363149927,447.55,423.55
194,59.437858,3.419640011,448.75,424.65
195,59.307371,3.517698074,449.95,424.65
196,59.163982,3.574527292,449.95,425.75
197,59.023787,3.429206845,451.15,427.05
198,58.839277,3.460976427,452.45,428.55
199,58.701248,3.450446585,453.65,429.75
200,58.555391,3.359595094,453.65,429.75
201,58.408915,3.480671325,454.95,430.95
202,58.269982,3.525960453,456.15,432.25
203,58.174791,3.451702369,457.35,433.45
204,58.021317,3.514328252,457.35,433.45
205,57.845025,3.474415892,458.45,434.75
206,57.68083,3.519242355,459.55,435.95
207,57.528768,3.522538215,460.75,436.75
208,57.423674,3.494829831,462.05,436.75
209,57.283628,3.471936662,462.05,437.95
210,57.135444,3.477060643,463.15,439.05
211,56.99645,3.448790227,464.15,440.45
212,56.848054,3.447125291,465.15,440.45
213,56.7201,3.636981099,465.15,441.65
214,56.564467,3.638938941,466.15,442.85
215,56.41,3.625375338,467.15,443.95
216,56.255882,3.538055096,468.15,443.95
217,56.08765,3.558851787,468.15,445.05
218,55.928023,3.481521463,469.25,446.25
219,55.778592,3.545003554,470.25,447.75
220,55.637174,3.600317016,471.25,448.95
221,55.473092,3.456608183,471.25,448.95
222,55.331844,3.51251194,472.15,450.45
223,55.206925,3.647958093,472.95,451.45
224,55.035124,3.596780485,473.75,452.85
225,54.855102,3.681389976,473.75,452.85
226,54.698497,3.660794502,474.45,454.25
227,54.565667,3.695692367,475.15,455.55
228,54.411282,3.664093122,475.85,456.75
229,54.234327,3.672828786,476.55,456.75
230,54.04953,3.744223539,476.55,458.05
231,53.878746,3.642879567,477.25,459.45
232,53.745519,3.715602812,478.05,460.75
233,53.577781,3.577443371,478.75,460.75
234,53.438844,3.670647898,478.75,462.05
235,53.298513,3.61803668,478.75,463.25
236,53.146521,3.684088643,479.45,464.55
237,52.988076,3.733142829,479.45,464.55
238,52.821291,3.635806133,479.45,465.95
239,52.660075,3.650449106,480.65,467.05
240,52.522832,3.654976564,481.45,467.95
241,52.373225,3.665228817,482.35,469.25
242,52.176757,3.645913124,482.35,469.25
243,52.010184,3.759990979,483.35,470.45
244,51.838434,3.731789756,484.25,471.65
245,51.676597,3.696015827,485.25,472.85
246,51.522041,3.744819637,485.25,472.85
247,51.38364,3.654727226,486.35,474.05
248,51.213967,3.633825485,487.35,475.35
249,51.034872,3.485696351,488.45,476.55
250,50.884265,3.563314529,488.45,476.55
251,50.839708,3.701996628,489.45,477.85
252,50.690985,3.762298615,490.55,479.15
253,50.54329,3.725979977,491.65,480.35
254,50.389171,3.764573351,492.75,480.35
255,50.191572,3.939672783,492.75,481.65
256,49.987352,3.872121082,493.85,482.75
257,49.80342,3.791645972,495.05,483.85
258,49.634776,3.782284107,496.15,483.85
259,49.453785,3.90044251,496.15,485.05
260,49.281048,3.817859358,497.35,486.35
261,49.115198,3.876088143,498.35,487.55
262,48.908985,3.893954945,499.45,488.75
263,48.762167,3.874286421,499.45,488.75
264,48.603031,3.924669181,500.55,490.05
265,48.504803,3.825618058,501.65,491.35
266,48.381785,3.89777128,502.75,492.45
267,48.208057,3.949830002,502.75,492.45
268,48.033816,3.992975102,503.85,493.45
269,47.84387,3.944365761,504.95,494.35
270,47.677048,3.921025081,506.05,495.35
271,47.496187,4.039650147,507.25,495.35
272,47.330826,3.931663514,507.25,496.25
273,47.140608,3.957139368,508.35,497.15
274,46.986385,3.837571193,509.45,498.25
275,46.838292,4.029846885,510.65,498.25
276,46.602707,4.105822863,510.65,499.25
277,46.383893,4.147502826,511.85,500.35
278,46.202305,4.172459253,513.05,501.45
279,46.028571,4.095975322,514.25,502.45
280,45.865853,4.086498857,514.25,502.45
281,46.041084,4.022040969,515.45,503.55
282,46.294356,4.170907257,516.65,504.85
283,46.270323,4.128649404,517.85,504.85
284,45.942192,4.041894027,517.85,505.95
285,45.750256,4.24688407,518.95,507.15
286,45.558417,4.135409372,520.25,508.25
287,45.366267,4.23503689,521.35,508.25
288,45.159446,4.357052393,522.65,509.35
289,44.999118,4.327862441,522.65,510.45
290,44.812349,4.347868335,523.85,511.45
291,44.641348,4.095175103,525.15,512.55
292,44.483601,4.373163809,525.15,512.55
293,44.302554,4.152907984,526.35,513.45
294,44.121671,4.287759228,527.55,514.45
295,43.951928,4.208921589,528.75,515.45
296,43.76114,4.298847,528.75,515.45
297,43.565861,4.159376488,529.75,516.45
298,43.392974,4.269478038,531.05,517.55
299,43.252748,4.300165681,532.25,518.55
300,43.10344,4.15851208,533.45,518.55
301,42.945998,4.108046326,533.45,519.65
302,42.779893,4.148240747,534.55,520.75
303,42.580799,4.080515429,535.85,521.85
304,42.406902,4.188556871,536.95,521.85
305,42.23857,4.176396197,536.95,522.85
306,42.066497,4.201766376,538.25,523.95
307,41.901321,4.251867576,539.45,525.05
308,41.718565,4.020978751,540.75,526.25
309,41.556913,4.127674448,540.75,526.25
310,41.381479,4.164554368,541.95,527.35
311,41.21218,4.214698257,543.25,528.45
312,41.054092,4.240890023,544.45,529.55
313,40.85223,4.271041472,545.75,529.55
314,40.674556,4.080011373,545.75,530.85
315,40.508877,4.099898308,547.05,531.95
316,40.364409,4.262583444,548.35,533.25
317,40.236647,4.292222237,549.75,533.25
318,40.082819,4.296632273,549.75,534.65
319,39.930592,4.168758876,551.15,535.95
320,39.766126,4.235971952,552.45,537.35
321,39.613886,4.302353168,553.95,538.65
322,39.447227,4.32737033,553.95,538.65
323,39.252805,4.405169782,555.35,540.15
324,39.087774,4.357404222,556.55,541.65
325,38.908357,4.291466169,557.95,541.65
326,38.741485,4.272604466,557.95,543.15
327,38.56679,4.257793898,559.35,544.15
328,38.390717,4.387993436,560.75,545.35
329,38.225136,4.256312502,562.15,545.35
330,38.063901,4.198343867,563.65,547.35
331,37.891655,4.39169631,563.65,548.25
332,37.708485,4.209402054,565.05,549.75
333,37.524353,4.268056502,566.45,552.35
334,37.334582,4.277736554,566.45,552.35
335,37.160014,4.403167451,567.95,553.75
336,36.989003,4.373959824,569.35,555.05
337,36.835163,4.12464105,570.75,558.25
338,36.663486,4.2609276,570.75,558.25
339,36.502417,4.222640965,572.15,560.05
340,36.312327,4.323430682,573.45,561.75
341,36.128541,4.400473087,574.85,563.65
342,35.947487,4.382360896,576.05,563.65
343,35.765435,4.418158784,576.05,565.35
344,35.572389,4.455094948,577.35,567.15
345,35.389532,4.397642464,578.65,568.85
346,35.218059,4.33509251,579.95,570.75
347,35.033226,4.460207638,579.95,570.75
348,34.849129,4.352359103,581.25,572.55
349,34.678842,4.244086536,582.55,574.35
350,34.510247,4.445428094,583.85,576.15
351,34.333393,4.413226722,583.85,576.15
352,34.125828,4.574399996,585.25,578.05
353,33.987431,4.614001596,586.55,579.95
354,33.830576,4.643833159,587.85,581.85
355,33.630997,4.348563747,589.15,581.85
356,33.430463,4.374106993,589.15,583.55
357,33.231064,4.496156545,590.45,585.25
358,33.072756,4.4052619,591.85,586.75
359,32.894945,4.324052798,593.05,586.75
360,32.717986,4.453426403,593.05,588.15
361,32.538261,4.455497874,594.55,589.55
362,32.352493,4.492426611,595.95,590.85
363,32.17412,4.527239195,597.15,592.45
364,31.992899,4.561948323,597.15,592.45
365,31.814003,4.400123966,598.55,593.85
366,31.624918,4.298349828,599.95,595.35
367,31.430517,4.586638717,601.35,595.35
368,31.243656,4.557310698,601.35,596.65
369,31.037074,4.656846241,602.75,597.85
370,30.850247,4.559842698,604.05,599.25
371,30.699712,4.362999695,605.55,599.25
372,30.503556,4.584235812,607.05,600.55
373,30.33323,4.315526951,607.05,601.95
374,30.153018,4.407236835,608.45,603.25
375,29.961472,4.719605461,609.95,604.55
376,29.778874,4.467048987,609.95,604.55
377,29.60289,4.556881494,611.35,605.95
378,29.411275,4.583378162,612.85,607.25
379,29.212861,4.801023801,614.35,608.45
380,29.031322,4.527349286,614.35,608.45
381,28.852868,4.55782623,615.75,609.65
382,28.679247,4.385362022,617.15,610.95
383,28.490009,4.520841603,618.45,612.55
384,28.341212,4.430046555,619.65,612.55
385,28.214485,4.568380347,619.65,614.25
386,28.045436,4.47290277,620.95,615.55
387,27.85554,4.431160129,622.45,617.15
388,27.657127,4.387940294,623.95,617.15
389,27.452625,4.629213007,623.95,618.45
390,27.232336,4.60968939,625.45,619.95
391,27.046081,4.51766244,626.95,621.15
392,26.846165,4.603894635,628.55,622.35
393,26.645283,4.635346733,628.55,622.35
394,26.449101,4.604565525,630.45,623.45
395,26.248052,4.648887892,632.35,624.25
396,26.051629,4.719187484,634.75,625.45
397,25.845394,4.706693562,637.55,625.45
398,25.63467,4.641366418,637.55,626.25
399,25.418969,4.657250655,640.65,627.25
400,25.22755,4.602569102,645.05,628.25
401,25.025698,4.77848923,,
402,24.836179,4.634792217,,
403,24.62735,4.568021665,,
404,24.406124,4.604787263,,
405,24.181669,4.68801392,,
406,24.02282,4.735936072,,
407,23.83929,4.685245812,,
408,23.602448,4.707000417,,
409,23.378028,4.536306327,,
410,23.176317,4.631986436,,
411,22.961911,4.505908482,,
412,22.680129,4.529935044,,
413,22.688061,4.602608794,,
414,22.97963,4.423956416,,
415,22.884855,4.538375131,,
416,22.625807,4.426858523,,
417,22.489109,4.592929449,,
418,22.335105,4.504913152,,
419,22.174917,4.481759601,,
420,22.086012,4.359372364,,
421,21.914055,4.443091948,,
422,21.683972,4.550520009,,
423,21.448991,4.64820775,,
424,21.233576,4.371883591,,
425,21.033884,4.466464006,,
426,20.851656,4.404770102,,
427,20.680639,4.633269663,,
428,20.502372,4.435627158,,
429,20.321884,4.342744237,,
430,20.135985,4.523057404,,
431,19.954912,4.409912519,,
432,19.745251,4.277265986,,
433,19.556685,4.245314294,,
434,19.341716,4.165025929,,
435,19.142314,4.187848631,,
436,18.976847,3.995340174,,
437,18.821684,4.028934622,,
438,18.624205,3.913950943,,
439,18.396557,3.819723394,,
440,18.21806,3.68984641,,
441,18.07983,3.678497641,,
442,17.924141,3.533367054,,
443,17.782908,3.465379773,,
444,17.641496,3.448380053,,
445,17.498477,3.38322302,,
446,17.371428,3.331463054,,
447,17.268152,3.21005231,,
448,17.173185,3.10288166,,
449,17.059221,3.109759555,,
450,16.913932,3.032964294,,
451,16.665661,2.981548723,,
452,16.521516,2.817724673,,
453,16.406762,2.780988838,,
454,16.486804,2.7406882,,
455,16.476938,2.643523458,,
456,16.39248,2.484784841,,
457,16.298626,2.440914888,,
458,16.179944,2.480585416,,
459,16.061742,2.396481376,,
460,15.957589,2.302472329,,
461,15.844345,2.219942046,,
462,15.756552,2.115490665,,
463,15.667663,2.10617504,,
464,15.543446,2.068996888,,
465,15.415343,2.007283742,,
466,15.306238,1.931128874,,
467,15.204757,1.882353945,,
468,15.056125,1.893435067,,
469,14.955155,1.891757729,,
470,14.910111,1.884577879,,
471,14.783878,1.84918958,,
472,14.58811,1.831920778,,
473,14.414333,1.822689358,,
474,14.33098,1.780890781,,
475,14.362043,1.717694858,,
476,14.295229,1.71907072,,
477,14.203904,1.664907979,,
478,14.104617,1.606043122,,
479,14.018246,1.59804449,,
480,14.058462,1.553392551,,
481,13.909747,1.526787796,,
482,13.804979,1.478510119,,
483,13.741939,1.429540084,,
484,13.664297,1.413181182,,
485,13.619649,1.351384062,,
486,13.570325,1.345903261,,
487,13.52022,1.315865629,,
488,13.453645,1.292773464,,
489,13.412242,1.309464685,,
490,13.359793,1.283945742,,
491,13.304613,1.253832206,,
492,13.251879,1.270696339,,
493,13.203395,1.272052402,,
494,13.158542,1.261704596,,
495,13.106957,1.23925191,,
496,13.058697,1.22889676,,
497,13.007006,1.208856324,,
498,12.943013,1.180211175,,
499,12.890875,1.186985347,,
500,12.833417,1.159582464,,
501,12.796996,1.135531522,,
502,12.760512,1.125693347,,
503,12.712592,1.115854084,,
504,12.648736,1.115027618,,
505,12.597698,1.07109423,,
506,12.567612,1.097307431,,
507,12.512067,1.076240825,,
508,12.45012,1.074134654,,
509,12.396222,1.067728302,,
510,12.349104,1.051012339,,
511,12.298744,1.042268529,,
512,12.254912,1.050126832,,
513,12.204872,1.052413888,,
514,12.151852,1.025413471,,
515,12.090552,1.028222983,,
516,12.044667,1.007312473,,
517,12.005446,0.990431015,,
518,11.95683,1.018890915,,
519,11.933464,1.041634845,,
520,11.88947,1.002560828,,
521,11.837204,1.014593219,,
522,11.798675,0.993676655,,
523,11.766715,0.974424614,,
524,11.724764,0.979279517,,
525,11.662194,0.992482471,,
526,11.621425,1.01324945,,
527,11.57454,0.993762173,,
528,11.535147,0.97996535,,
529,11.506463,0.982004459,,
530,11.447604,0.969596329,,
531,11.395494,0.979339758,,
532,11.3608,0.961479178,,
533,11.332669,0.954311561,,
534,11.28155,0.932346356,,
535,11.239863,0.954436898,,
536,11.196604,0.969160818,,
537,11.151622,0.957971965,,
538,11.119349,0.946978736,,
539,11.082685,0.942598305,,
540,11.028868,0.935026118,,
541,10.975838,0.934162069,,
542,10.933495,0.939072504,,
543,10.900746,0.931725621,,
544,10.854651,0.946838414,,
545,10.825696,0.925181313,,
546,10.799395,0.892826746,,
547,10.776884,0.893477466,,
548,10.743042,0.894667193,,
549,10.685922,0.885699949,,
550,10.634369,0.88328184,,
551,10.587096,0.889376078,,
552,10.549639,0.874718951,,
553,10.513196,0.886537668,,
554,10.481201,0.890354141,,
555,10.442883,0.87311593,,
556,10.402271,0.872672521,,
557,10.371442,0.855822985,,
558,10.333093,0.848136103,,
559,10.313825,0.868215544,,
560,10.304416,0.869490345,,
561,10.297298,0.853242375,,
562,10.282783,0.83858106,,
563,10.508098,0.866509617,,
564,10.615436,0.823948796,,
565,10.595783,0.825352713,,
566,10.554568,0.826580394,,
567,10.531389,0.826515395,,
568,10.483414,0.828276637,,
569,10.450353,0.818840562,,
570,10.412871,0.805188317,,
571,10.365436,0.80479667,,
572,10.325154,0.812068182,,
573,10.291084,0.782936793,,
574,10.260927,0.798639371,,
575,10.243653,0.802880929,,
576,10.206545,0.819816979,,
577,10.157152,0.801936111,,
578,10.120438,0.802641749,,
579,10.100026,0.805668989,,
580,10.06771,0.800351513,,
581,10.014597,0.786172624,,
582,9.972258,0.784172552,,
583,9.916052,0.780549394,,
584,9.885487,0.781225382,,
585,9.856868,0.782059093,,
586,9.819885,0.776015801,,
587,9.774136,0.795376075,,
588,9.732983,0.783645805,,
589,9.699183,0.767482414,,
590,9.682449,0.785754161,,
591,9.664557,0.792394111,,
592,9.615465,0.794191805,,
593,9.561746,0.805911818,,
594,9.550364,0.799297755,,
595,9.525868,0.800919625,,
596,9.485591,0.794767063,,
597,9.464236,0.771249789,,
598,9.422376,0.7623103,,
599,9.38471,0.756326194,,
600,9.355269,0.740354738,,
601,9.313387,0.749597473,,
602,9.271373,0.751328925,,
603,9.233483,0.752811086,,
604,9.21138,0.743431762,,
605,9.195703,0.762576319,,
606,9.154628,0.769011291,,
607,9.120568,0.751240423,,
608,9.09144,0.756583703,,
609,9.07529,0.742191776,,
610,9.03059,0.752345351,,
611,8.987028,0.765750025,,
612,8.956507,0.765634433,,
613,8.950201,0.738498951,,
614,8.982038,0.758460217,,
615,8.969004,0.764368156,,
616,8.858645,0.765030638,,
617,8.829515,0.749576794,,
618,8.80695,0.768911533,,
619,8.777676,0.744625933,,
620,8.715116,0.741111343,,
621,8.671859,0.73299603,,
622,8.665816,0.741629927,,
623,8.660277,0.746388359,,
624,8.625428,0.758807594,,
625,8.58881,0.751489292,,
626,8.563497,0.744676624,,
627,8.533124,0.728329182,,
628,8.503956,0.716193059,,
629,8.434647,0.718474025,,
630,8.410914,0.704504828,,
631,8.407365,0.685252642,,
632,8.372558,0.672790844,,
633,8.347946,0.687140825,,
634,8.319852,0.70319935,,
635,8.300178,0.683604976,,
636,8.267042,0.681744567,,
637,8.236168,0.676565899,,
638,8.23995,0.671051901,,
639,8.232258,0.673633224,,
640,8.168164,0.680756563,,
641,8.125017,0.663871139,,
642,8.091136,0.679480857,,
643,8.071702,0.671828241,,
644,8.041858,0.670329486,,
645,8.015459,0.677705921,,
646,7.986315,0.67403109,,
647,7.961521,0.671749026,,
648,7.943219,0.683460975,,
649,7.905057,0.689746835,,
650,7.867578,0.684052815,,
651,7.829125,0.671328477,,
652,7.810381,0.680357619,,
653,7.780985,0.70649175,,
654,7.738071,0.695787506,,
655,7.723523,0.681957782,,
656,7.696958,0.681914876,,
657,7.673998,0.66766426,,
658,7.643243,0.680397576,,
659,7.606443,0.680835099,,
660,7.602453,0.684611897,,
661,7.579341,0.6759814,,
662,7.539659,0.685766694,,
663,7.50416,0.684675203,,
664,7.46464,0.688706453,,
665,7.449874,0.693749752,,
666,7.432636,0.690438112,,
667,7.374683,0.691654293,,
668,7.342635,0.672519658,,
669,7.33231,0.691679743,,
670,7.328556,0.701977358,,
671,7.298601,0.687151304,,
672,7.224939,0.700183821,,
673,7.215737,0.695659643,,
674,7.213717,0.688853565,,
675,7.157943,0.695610537,,
676,7.120741,0.699220454,,
677,7.102841,0.701199197,,
678,7.047232,0.677409641,,
679,6.99676,0.690298979,,
680,6.977235,0.691839116,,
681,7.000405,0.679921189,,
682,6.978166,0.689519661,,
683,6.950514,0.687090789,,
684,6.918022,0.69043857,,
685,6.892562,0.688079094,,
686,6.851604,0.693106432,,
687,6.792741,0.698883912,,
688,6.771248,0.688862682,,
689,6.749757,0.691487219,,
690,6.730968,0.673794969,,
691,6.721444,0.674001658,,
692,6.700353,0.703617841,,
693,6.681228,0.692301332,,
694,6.639136,0.67523151,,
695,6.592841,0.677488336,,
696,6.573475,0.670835815,,
697,6.54216,0.671339624,,
698,6.509901,0.674025432,,
699,6.46792,0.677646997,,
700,6.443556,0.685173195,,
701,6.425058,0.663839425,,
702,6.394069,0.677199716,,
703,6.370767,0.676893034,,
704,6.323278,0.678023158,,
705,6.28955,0.668471712,,
706,6.257672,0.660055392,,
707,6.246148,0.650935223,,
708,6.236872,0.636640376,,
709,6.203229,0.637339729,,
710,6.161701,0.630968137,,
711,6.1258,0.637835081,,
712,6.065902,0.636842521,,
713,6.045658,0.668191787,,
714,6.017996,0.666451303,,
715,6.019278,0.683972048,,
716,5.999924,0.701531369,,
717,5.956845,0.70614445,,
718,5.940566,0.697104437,,
719,5.926915,0.691270476,,
720,5.872749,0.685017275,,
721,5.827896,0.664030203,,
722,5.824901,0.673445352,,
723,5.81614,0.650166673,,
724,5.779142,0.64431844,,
725,5.758868,0.618969809,,
726,5.760053,0.635230684,,
727,5.727999,0.612896968,,
728,5.675272,0.619679248,,
729,5.654564,0.60469624,,
730,5.669091,0.615131442,,
731,5.603416,0.594610584,,
732,5.57487,0.587357911,,
733,5.566332,0.585015142,,
734,5.548287,0.576342951,,
735,5.525446,0.572469624,,
736,5.516946,0.56908133,,
737,5.50056,0.547173359,,
738,5.426127,0.557908513,,
739,5.394499,0.556970513,,
740,5.440058,0.541381529,,
741,5.44616,0.537143019,,
742,5.369753,0.534372197,,
743,5.331139,0.536113382,,
744,5.334086,0.538656748,,
745,5.310086,0.53256352,,
746,5.282898,0.517466936,,
747,5.269872,0.524360227,,
748,5.238196,0.510556784,,
749,5.21479,0.517116875,,
750,5.197303,0.497961303,,
751,5.171944,0.513356868,,
752,5.155321,0.505806205,,
753,5.144061,0.498819101,,
754,5.121785,0.486782404,,
755,5.085885,0.484309963,,
756,5.094984,0.48530775,,
757,5.096522,0.483485448,,
758,5.051852,0.477316482,,
759,5.02271,0.463545308,,
760,5.028604,0.473935783,,
761,5.017063,0.478194567,,
762,4.970331,0.465340812,,
763,4.949501,0.468600649,,
764,4.966124,0.453421526,,
765,4.944345,0.454584004,,
766,4.887673,0.459275458,,
767,4.861485,0.464977034,,
768,4.886547,0.465349764,,
769,4.872882,0.461729666,,
770,4.823846,0.453265575,,
771,4.810586,0.438068835,,
772,4.830165,0.424684497,,
773,4.810766,0.439220444,,
774,4.760471,0.449342668,,
775,4.752432,0.442383092,,
776,4.767396,0.432402768,,
777,4.740159,0.428431439,,
778,4.683168,0.423922642,,
779,4.677519,0.4246142,,
780,4.692314,0.429679684,,
781,4.659591,0.425710447,,
782,4.615804,0.409939134,,
783,4.610397,0.407658692,,
784,4.639605,0.407857105,,
785,4.613033,0.402753892,,
786,4.557044,0.394346096,,
787,4.550811,0.395132401,,
788,4.566646,0.401347867,,
789,4.547101,0.391346564,,
790,4.491182,0.393449662,,
791,4.4997,0.389564537,,
792,4.519159,0.387809601,,
793,4.47627,0.381002185,,
794,4.427711,0.378210758,,
795,4.437672,0.380023934,,
796,4.466824,0.375871256,,
797,4.444214,0.384041002,,
798,4.408516,0.381911019,,
799,4.395554,0.368569655,,
800,4.415239,0.368913579,,
801,4.40787,0.364272468,,
802,4.353313,0.365046863,,
803,4.335338,0.357875219,,
804,4.359531,0.362641752,,
805,4.332808,0.353162143,,
806,4.282506,0.350336056,,
807,4.276064,0.348708863,,
808,4.289876,0.339284129,,
809,4.268524,0.344053298,,
810,4.213762,0.338894819,,
811,4.20219,0.337556476,,
812,4.227042,0.340555836,,
813,4.211485,0.336737555,,
814,4.159152,0.3417858,,
815,4.1496,0.335992653,,
816,4.178406,0.333015887,,
817,4.172763,0.327525428,,
818,4.116854,0.324084691,,
819,4.104181,0.322143876,,
820,4.126615,0.327739599,,
821,4.120707,0.322533522,,
822,4.068657,0.324405598,,
823,4.036639,0.318454083,,
824,4.067148,0.31864146,,
825,4.059805,0.305828826,,
826,4.011195,0.310553583,,
827,3.993766,0.307374552,,
828,4.01726,0.302492722,,
829,4.011706,0.310074406,,
830,3.946839,0.309806415,,
831,3.924903,0.303942345,,
832,3.956962,0.302945225,,
833,3.956894,0.310186182,,
834,3.899014,0.301966099,,
835,3.867163,0.302004628,,
836,3.905546,0.304137494,,
837,3.917628,0.304212554,,
838,3.86397,0.30943751,,
839,3.833144,0.302797881,,
840,3.858579,0.304104553,,
841,3.870586,0.298102899,,
842,3.822852,0.303554121,,
843,3.7743,0.30592013,,
844,3.799002,0.303329418,,
845,3.813414,0.302859039,,
846,3.773546,0.30511685,,
847,3.729694,0.290697433,,
848,3.755035,0.301321475,,
849,3.789167,0.293178355,,
850,3.744783,0.289705118,,
851,3.690961,0.290833438,,
852,3.697734,0.294226082,,
853,3.727459,0.290431201,,
854,3.699738,0.288565285,,
855,3.646279,0.289958083,,
856,3.669138,0.298193809,,
857,3.697118,0.291740082,,
858,3.666102,0.290337286,,
859,3.615192,0.287698608,,
860,3.613066,0.29278583,,
861,3.64411,0.293666693,,
862,3.619885,0.289112716,,
863,3.56024,0.290593496,,
864,3.564016,0.285266927,,
865,3.598037,0.283794569,,
866,3.586514,0.277488628,,
867,3.529035,0.272680182,,
868,3.517,0.274953984,,
869,3.561167,0.26748756,,
870,3.560474,0.257161904,,
871,3.513432,0.257290803,,
872,3.487464,0.254173858,,
873,3.513593,0.253631239,,
874,3.512892,0.252998591,,
875,3.439296,0.255808698,,
876,3.410944,0.253766427,,
877,3.44813,0.254173305,,
878,3.459609,0.258038065,,
879,3.417416,0.259428427,,
880,3.393635,0.253279251,,
881,3.429479,0.248056481,,
882,3.430224,0.241727558,,
883,3.376997,0.235500446,,
884,3.336517,0.236629982,,
885,3.363716,0.231890638,,
886,3.400484,0.230868546,,
887,3.360268,0.216115273,,
888,3.321643,0.214284892,,
889,3.331132,0.215298165,,
890,3.339039,0.219172438,,
891,3.314501,0.219020928,,
892,3.272994,0.215410172,,
893,3.327162,0.210221621,,
894,3.353225,0.208512642,,
895,3.315359,0.213014703,,
896,3.263483,0.214074851,,
897,3.27447,0.215098106,,
898,3.317769,0.206436071,,
899,3.275397,0.201187187,,
900,3.22092,0.196804916,,
901,3.242913,0.203165804,,
902,3.285776,0.203308386,,
903,3.257164,0.200117798,,
904,3.191174,0.202507282,,
905,3.202499,0.190338491,,
906,3.249092,0.188899371,,
907,3.237297,0.180498755,,
908,3.17319,0.185932724,,
909,3.168682,0.187249683,,
910,3.2179,0.182629086,,
911,3.217651,0.175046517,,
912,3.165412,0.1757583,,
913,3.148213,0.175607885,,
914,3.192461,0.178907019,,
915,3.189336,0.174922391,,
916,3.137059,0.177686147,,
917,3.105808,0.182443605,,
918,3.148497,0.179793842,,
919,3.164675,0.183573322,,
920,3.111815,0.187247989,,
921,3.084488,0.184123696,,
922,3.123219,0.182965913,,
923,3.149405,0.17641071,,
924,3.101623,0.177429199,,
925,3.060516,0.173768451,,
926,3.096703,0.170621354,,
927,3.115046,0.165738314,,
928,3.070216,0.163990796,,
929,3.034328,0.159482547,,
930,3.068483,0.156402994,,
931,3.091729,0.158214259,,
932,3.055321,0.156737053,,
933,3.013127,0.151068239,,
934,3.022613,0.142783241,,
935,3.046556,0.139205727,,
936,3.038899,0.141138502,,
937,2.986907,0.154778466,,
938,2.967855,0.155696987,,
939,3.026412,0.154956757,,
940,3.068924,0.148101872,,
941,3.214468,0.141848491,,
942,3.056982,0.138348026,,
943,3.00161,0.135874333,,
944,3.02685,0.134084014,,
945,3.022526,0.133110855,,
946,2.966902,0.132380626,,
947,2.955809,0.132751385,,
948,2.990431,0.129111444,,
949,3,0.120001285,,
950,2.963449,0.119487271,,
951,2.965322,0.109903816,,
952,2.992824,0.106642992,,
953,2.992506,0.108324407,,
954,2.9267,0.107850514,,
955,2.902171,0.113665891,,
956,2.869425,0.104195818,,
957,2.915989,0.098498012,,
958,2.907194,0.0950562,,
959,2.880485,0.089731232,,
960,2.922656,0.092739158,,
961,2.947597,0.095872463,,
962,2.912082,0.086584865,,
963,2.849215,0.082629415,,
964,2.862453,0.084345703,,
965,2.906732,0.087111218,,
966,2.891057,0.090346891,,
967,2.832604,0.08282655,,
968,2.838022,0.077025958,,
969,2.900277,0.074631007,,
970,2.918793,0.074985044,,
971,2.846695,0.076918097,,
972,2.810145,0.080960354,,
973,2.848599,0.078127706,,
974,2.874234,0.071375568,,
975,2.833802,0.068763542,,
976,2.78783,0.067406723,,
977,2.813478,0.069526005,,
978,2.832304,0.079968973,,
979,2.807189,0.080282659,,
980,2.771351,0.078548798,,
981,2.790722,0.079428218,,
982,2.825864,0.079103201,,
983,2.778486,0.079500059,,
984,2.749886,0.086026267,,
985,2.794228,0.092003804,,
986,2.843864,0.088789346,,
987,2.810872,0.086497753,,
988,2.756396,0.080615589,,
989,2.771221,0.08375509,,
990,2.799836,0.083679717,,
991,2.777773,0.074049337,,
992,2.737417,0.07166393,,
993,2.729,0.071834628,,
994,2.759617,0.072420625,,
995,2.772632,0.074645154,,
996,2.736127,0.075035413,,
997,2.746077,0.074782563,,
998,2.77264,0.07327104,,
999,2.795953,0.071174559,,
1000,2.748599,0.073314599,,
