Repository: MaCFP/matl-db

# Technical Institute of Fire Protection in Prague (TIFP)

### Experimental Conditions: TGA, DSC
TGA and DSC were performed simultaneously using an STA appartus.
STA experiments performed both in nitrogen and in air. Although tests were conducted simultaneously, TGA and DSC measurement data presented here are separated into two files, for consistency with other datasets.

### Experimental Conditions: Cone Calorimeter
* Radiant heat flux 25 and 65 kW/m2, three runs were performed for each heat flux. Backside tempereature measured by K type thermocouples glued to the sample in the middle (x=0, y=0) and at location x=-25 mm, y=0. Sample surface area 0.0084 m2.
* Extraction flow rate: 24L/s

File: Non-charring/PMMA/TIFP/TIFP_Cone_25kW_2.csv
Time,Mass,HRR,Back Surface Temperature 1,Back Surface Temperature 2
[s],[g],[kW/m2],[K],[K]
0,71.72,2.912818929,298.15,299.25
1,71.717341,2.734787262,298.15,299.25
2,71.66126,2.09727369,298.15,299.25
3,71.640698,1.768270952,298.15,299.25
4,71.600763,1.691156905,298.15,299.25
5,71.58721,1.811421548,298.15,299.25
6,71.34995,2.048103452,298.15,299.25
7,71.294639,2.359800357,298.15,299.25
8,71.22134,2.177582143,298.15,299.25
9,71.220061,1.848822857,298.25,299.25
10,71.238028,1.749145833,298.25,299.25
11,71.218426,1.836689762,298.25,299.25
12,71.170784,2.001494048,298.25,299.35
13,71.069228,2.208516786,298.35,299.35
14,71.017894,1.88543119,298.35,299.35
15,71.085363,1.921997262,298.45,299.35
16,71.002022,2.498063214,298.45,299.45
17,70.9416,2.54349881,298.55,299.55
18,70.941284,3.723890119,298.65,299.65
19,70.933192,3.988114643,298.75,299.65
20,70.911387,3.666397381,298.75,299.75
21,70.869718,3.508922857,298.95,299.85
22,70.878449,3.353423333,299.15,300.05
23,70.917572,4.064270714,299.45,300.05
24,70.91769,4.589927262,299.45,300.25
25,70.860411,5.420476429,299.75,300.55
26,70.862811,5.153095119,300.15,300.85
27,70.872044,5.623898452,301.55,301.15
28,70.86942,6.594692857,301.55,301.15
29,70.857342,7.090470476,301.55,301.45
30,70.825923,6.603510357,302.65,301.85
31,70.812268,6.287609405,303.35,303.35
32,70.81423,6.169146429,303.35,303.35
33,70.824751,5.988933214,304.05,303.35
34,70.836186,6.027686071,304.75,304.45
35,70.815315,6.151450238,305.55,305.05
36,70.804055,6.477729167,305.55,305.05
37,70.819733,6.399306786,306.25,305.65
38,70.811441,5.330336786,307.15,306.25
39,70.801182,5.218847143,307.95,306.95
40,70.794703,5.412508095,308.95,306.95
41,70.766572,4.616830952,308.95,307.65
42,70.785169,4.583917143,309.85,308.35
43,70.778233,4.222158929,310.85,309.25
44,70.786493,3.899147738,311.85,309.25
45,70.800424,4.799099643,311.85,310.05
46,70.749278,5.774581429,312.85,310.75
47,70.812301,6.379223333,313.95,311.65
48,70.830942,6.820554286,314.95,312.55
49,70.84816,6.582863095,314.95,312.55
50,70.843708,6.006194405,316.05,313.35
51,70.82758,5.22996369,317.15,314.25
52,70.800146,6.138204524,318.25,315.15
53,70.795839,6.698113452,318.25,315.15
54,70.805139,6.684209405,319.35,316.05
55,70.815846,6.359897857,320.55,316.95
56,70.824143,6.219450952,321.65,317.95
57,70.831264,6.129508929,322.85,317.95
58,70.826704,6.196531905,322.85,318.95
59,70.827766,6.567083095,324.05,319.85
60,70.837723,6.439613929,325.25,320.85
61,70.851422,7.049460476,326.45,320.85
62,70.854823,6.780736548,326.45,321.75
63,70.841454,7.538450952,327.65,322.85
64,70.844418,7.933987024,328.95,323.85
65,70.858378,8.20885119,330.05,323.85
66,70.859106,9.231804286,330.05,324.85
67,70.854592,8.899330119,331.35,325.75
68,70.884437,8.70918,332.55,326.85
69,70.950808,8.80189631,333.85,327.85
70,70.905029,9.622298214,333.85,327.85
71,70.908384,9.82799369,335.15,328.85
72,70.909738,10.34717679,336.35,329.85
73,70.908185,10.75861119,337.55,330.85
74,70.909753,11.57941762,337.55,330.85
75,70.940295,11.63595238,338.85,331.85
76,70.952807,12.8319106,340.15,332.95
77,70.927174,13.18885,341.35,333.95
78,70.923103,11.94634321,341.35,333.95
79,70.950423,12.02992417,342.55,335.05
80,70.871716,11.55706595,343.85,336.05
81,70.935834,11.66078226,345.05,336.85
82,70.97218,12.73537845,346.35,336.85
83,70.974135,13.20565179,346.35,337.85
84,70.977564,13.31962643,347.65,338.75
85,70.978,12.92382893,348.85,339.65
86,70.992289,12.83411679,350.15,339.65
87,70.991312,11.92671214,350.15,340.65
88,71.011323,10.63304143,351.35,341.55
89,71.032842,9.40960869,352.55,342.45
90,71.048724,11.75261786,353.85,342.45
91,71.058478,16.62853357,353.85,343.55
92,71.067553,23.6882875,355.15,344.45
93,71.103002,33.09945262,356.35,345.45
94,71.083862,42.08878226,357.55,346.25
95,71.066925,53.17987381,357.55,346.25
96,71.103407,64.31275345,358.85,347.25
97,71.115944,84.73467607,360.15,348.25
98,71.089634,108.7882835,361.35,349.35
99,71.068035,131.8440646,361.35,349.35
100,71.063337,158.1755821,362.55,350.35
101,70.994677,176.4941677,363.75,351.35
102,70.917245,202.6012308,364.95,352.35
103,70.851014,224.6835992,366.15,352.35
104,70.77286,233.4629242,366.15,353.25
105,70.694303,248.6179115,367.35,354.25
106,70.607249,257.1118265,368.55,355.25
107,70.531637,268.2106555,369.65,355.25
108,70.439513,275.5030133,369.65,356.15
109,70.34704,287.9427918,370.85,357.15
110,70.230195,301.4833135,371.95,358.05
111,70.127181,309.2288793,373.05,358.05
112,70.0323,310.6706876,373.05,359.05
113,69.931128,326.5407252,374.35,360.05
114,69.798581,315.3097561,375.45,360.95
115,69.684484,320.091692,376.55,361.95
116,69.613808,330.5224682,376.55,361.95
117,69.486962,327.4191075,377.75,362.85
118,69.350928,340.8552727,378.85,363.85
119,69.229712,324.0582338,380.05,364.85
120,69.124778,330.730493,380.05,364.85
121,69.005619,334.6788745,381.25,365.75
122,68.886994,337.6745235,382.35,366.75
123,68.763408,337.803395,383.55,367.75
124,68.648036,347.468407,383.55,367.75
125,68.554033,345.7360804,384.75,368.75
126,68.43907,351.0593024,385.95,369.75
127,68.32182,352.3141063,387.05,370.85
128,68.187768,348.9086765,388.35,370.85
129,68.052537,366.5917801,388.35,371.75
130,67.905809,360.9689614,389.65,372.75
131,67.772975,349.0767756,390.85,373.85
132,67.640256,357.2785724,392.05,373.85
133,67.486925,346.8303504,392.05,374.95
134,67.377933,354.5564875,393.25,375.95
135,67.227413,356.3049399,394.55,377.05
136,67.08743,355.1594874,395.65,377.05
137,66.949178,368.2519268,396.85,378.05
138,66.793768,359.0510296,396.85,379.05
139,66.64652,352.380353,398.05,380.05
140,66.512126,359.9379745,399.35,381.05
141,66.384092,360.2679313,400.55,381.05
142,66.252836,354.228676,400.55,382.05
143,66.12388,358.71964,401.75,383.05
144,66.009896,355.1389868,403.05,384.05
145,66.089279,370.9136311,404.15,384.05
146,66.052337,380.2835368,404.15,385.05
147,65.915913,377.6313487,405.45,386.05
148,65.777908,370.4598617,406.65,386.95
149,65.630091,373.4344857,407.95,386.95
150,65.49761,370.6938137,407.95,387.95
151,65.363529,369.706587,409.15,388.85
152,65.225133,372.9814664,410.45,390.05
153,65.079074,398.221985,411.55,390.05
154,64.935338,386.2726151,411.55,391.15
155,64.820333,375.791953,412.75,392.25
156,64.691517,386.2252169,414.05,393.25
157,64.554154,402.8529232,415.25,393.25
158,64.412363,388.0713369,416.45,394.35
159,64.270655,388.8876186,416.45,395.45
160,64.131116,384.0936882,417.65,396.55
161,63.996592,382.8842355,418.95,397.65
162,63.874906,383.4029157,420.15,397.65
163,63.729345,372.9023529,420.15,398.75
164,63.585076,390.5620493,421.35,399.95
165,63.457904,387.766378,422.65,401.05
166,63.316891,402.775656,423.85,401.05
167,63.159481,418.8291625,423.85,402.15
168,63.036626,396.4132381,425.05,403.25
169,62.871952,400.6200686,426.25,404.45
170,62.717254,401.8408435,427.45,405.35
171,62.589198,402.0897504,427.45,405.35
172,62.460372,388.6367202,428.65,406.45
173,62.312328,386.8185069,429.85,407.55
174,62.159532,385.4616993,430.95,407.55
175,61.984224,395.9519319,430.95,408.65
176,61.865013,392.3057485,432.15,409.65
177,61.752121,392.9918644,433.35,410.95
178,61.63705,401.5113213,434.55,412.05
179,61.487525,385.972764,434.55,412.05
180,61.37302,380.0748235,435.75,413.25
181,61.251409,389.2107265,436.95,414.25
182,61.114052,388.6522285,438.15,415.25
183,60.962649,386.1285096,438.15,415.25
184,60.811156,399.2870626,439.35,416.15
185,60.70315,398.0834594,440.45,417.25
186,60.52413,416.4925425,441.65,418.35
187,60.382675,412.8596085,442.75,418.35
188,60.246858,415.6285095,442.75,419.35
189,60.118263,414.2981776,443.95,420.35
190,59.982584,396.443444,445.15,421.45
191,59.849529,404.482039,446.35,421.45
192,59.699733,411.3618726,446.35,422.55
193,59.569479,400.3749913,447.55,423.55
194,59.437858,407.1000013,448.75,424.65
195,59.307371,418.7735802,449.95,424.65
196,59.163982,425.5389633,449.95,425.75
197,59.023787,408.2389101,451.15,427.05
198,58.839277,412.0210032,452.45,428.55
199,58.701248,410.7674506,453.65,429.75
200,58.555391,399.9517969,453.65,429.75
201,58.408915,414.3656339,454.95,430.95
202,58.269982,419.7571968,456.15,432.25
203,58.174791,410.9169487,457.35,433.45
204,58.021317,418.372411,457.35,433.45
205,57.845025,413.6209395,458.45,434.75
206,57.68083,418.9574232,459.55,435.95
207,57.528768,419.3497875,460.75,436.75
208,57.423674,416.0511704,462.05,436.75
209,57.283628,413.3257931,462.05,437.95
210,57.135444,413.9357908,463.15,439.05
211,56.99645,410.5702651,464.15,440.45
212,56.848054,410.3720585,465.15,440.45
213,56.7201,432.9739404,465.15,441.65
214,56.564467,433.2070168,466.15,442.85
215,56.41,431.5923021,467.15,443.95
216,56.255882,421.1970352,468.15,443.95
217,56.08765,423.6728318,468.15,445.05
218,55.928023,414.4668408,469.25,446.25
219,55.778592,422.0242326,470.25,447.75
220,55.637174,428.6091686,471.25,448.95
221,55.473092,411.5009742,471.25,448.95
222,55.331844,418.1561833,472.15,450.45
223,55.206925,434.2807254,472.95,451.45
224,55.035124,428.188153,473.75,452.85
225,54.855102,438.2607114,473.75,452.85
226,54.698497,435.8088693,474.45,454.25
227,54.565667,439.963377,475.15,455.55
228,54.411282,436.2015621,475.85,456.75
229,54.234327,437.2415221,476.55,456.75
230,54.04953,445.7408975,476.55,458.05
231,53.878746,433.6761389,477.25,459.45
232,53.745519,442.3336681,478.05,460.75
233,53.577781,425.8861156,478.75,460.75
234,53.438844,436.9818926,478.75,462.05
235,53.298513,430.7186524,478.75,463.25
236,53.146521,438.5819813,479.45,464.55
237,52.988076,444.4217654,479.45,464.55
238,52.821291,432.8340635,479.45,465.95
239,52.660075,434.5772745,480.65,467.05
240,52.522832,435.1162576,481.45,467.95
241,52.373225,436.3367639,482.35,469.25
242,52.176757,434.0372767,482.35,469.25
243,52.010184,447.6179737,483.35,470.45
244,51.838434,444.2606852,484.25,471.65
245,51.676597,440.0018842,485.25,472.85
246,51.522041,445.8118615,485.25,472.85
247,51.38364,435.0865745,486.35,474.05
248,51.213967,432.598272,487.35,475.35
249,51.034872,414.9638513,488.45,476.55
250,50.884265,424.2041106,488.45,476.55
251,50.839708,440.7138843,489.45,477.85
252,50.690985,447.8926923,490.55,479.15
253,50.54329,443.5690449,491.65,480.35
254,50.389171,448.1634942,492.75,480.35
255,50.191572,469.0086646,492.75,481.65
256,49.987352,460.9667955,493.85,482.75
257,49.80342,451.3864252,495.05,483.85
258,49.634776,450.2719175,496.15,483.85
259,49.453785,464.338394,496.15,485.05
260,49.281048,454.5070664,497.35,486.35
261,49.115198,461.4390646,498.35,487.55
262,48.908985,463.5660649,499.45,488.75
263,48.762167,461.2245739,499.45,488.75
264,48.603031,467.2225215,500.55,490.05
265,48.504803,455.4307212,501.65,491.35
266,48.381785,464.0203905,502.75,492.45
267,48.208057,470.2178574,502.75,492.45
268,48.033816,475.3541788,503.85,493.45
269,47.84387,469.5673525,504.95,494.35
270,47.677048,466.7887001,506.05,495.35
271,47.496187,480.9107318,507.25,495.35
272,47.330826,468.0551802,507.25,496.25
273,47.140608,471.08802,508.35,497.15
274,46.986385,456.8537135,509.45,498.25
275,46.838292,479.7436768,510.65,498.25
276,46.602707,488.7884361,510.65,499.25
277,46.383893,493.7503364,511.85,500.35
278,46.202305,496.7213396,513.05,501.45
279,46.028571,487.6161098,514.25,502.45
280,45.865853,486.4879592,514.25,502.45
281,46.041084,478.8144011,515.45,503.55
282,46.294356,496.5365782,516.65,504.85
283,46.270323,491.5058814,517.85,504.85
284,45.942192,481.1778604,517.85,505.95
285,45.750256,505.5814369,518.95,507.15
286,45.558417,492.3106395,520.25,508.25
287,45.366267,504.1710583,521.35,508.25
288,45.159446,518.6967135,522.65,509.35
289,44.999118,515.2217192,522.65,510.45
290,44.812349,517.6033732,523.85,511.45
291,44.641348,487.5208456,525.15,512.55
292,44.483601,520.6147392,525.15,512.55
293,44.302554,494.3938076,526.35,513.45
294,44.121671,510.4475271,527.55,514.45
295,43.951928,501.0620939,528.75,515.45
296,43.76114,511.7675,528.75,515.45
297,43.565861,495.1638676,529.75,516.45
298,43.392974,508.271195,531.05,517.55
299,43.252748,511.9244858,532.25,518.55
300,43.10344,495.0609619,533.45,518.55
301,42.945998,489.053134,533.45,519.65
302,42.779893,493.8381842,534.55,520.75
303,42.580799,485.7756463,535.85,521.85
304,42.406902,498.6377227,536.95,521.85
305,42.23857,497.1900235,536.95,522.85
306,42.066497,500.2102829,538.25,523.95
307,41.901321,506.1747114,539.45,525.05
308,41.718565,478.6879465,540.75,526.25
309,41.556913,491.3898152,540.75,526.25
310,41.381479,495.7802819,541.95,527.35
311,41.21218,501.7497925,543.25,528.45
312,41.054092,504.8678599,544.45,529.55
313,40.85223,508.4573181,545.75,529.55
314,40.674556,485.7156396,545.75,530.85
315,40.508877,488.0831319,547.05,531.95
316,40.364409,507.45041,548.35,533.25
317,40.236647,510.9788377,549.75,533.25
318,40.082819,511.503842,549.75,534.65
319,39.930592,496.2808186,551.15,535.95
320,39.766126,504.2823752,552.45,537.35
321,39.613886,512.184901,553.95,538.65
322,39.447227,515.1631345,553.95,538.65
323,39.252805,524.424974,555.35,540.15
324,39.087774,518.7385979,556.55,541.65
325,38.908357,510.8888296,557.95,541.65
326,38.741485,508.6433888,557.95,543.15
327,38.56679,506.880226,559.35,544.15
328,38.390717,522.380171,560.75,545.35
329,38.225136,506.7038693,562.15,545.35
330,38.063901,499.8028413,563.65,547.35
331,37.891655,522.8209893,563.65,548.25
332,37.708485,501.1192921,565.05,549.75
333,37.524353,508.1019645,566.45,552.35
334,37.334582,509.2543517,566.45,552.35
335,37.160014,524.1866013,567.95,553.75
336,36.989003,520.7095029,569.35,555.05
337,36.835163,491.0286964,570.75,558.25
338,36.663486,507.2532857,570.75,558.25
339,36.502417,502.695353,572.15,560.05
340,36.312327,514.6941288,573.45,561.75
341,36.128541,523.8658437,574.85,563.65
342,35.947487,521.7096305,576.05,563.65
343,35.765435,525.9712838,576.05,565.35
344,35.572389,530.3684462,577.35,567.15
345,35.389532,523.5288648,578.65,568.85
346,35.218059,516.0824417,579.95,570.75
347,35.033226,530.9770998,579.95,570.75
348,34.849129,518.1379885,581.25,572.55
349,34.678842,505.2483971,582.55,574.35
350,34.510247,529.2176302,583.85,576.15
351,34.333393,525.3841336,583.85,576.15
352,34.125828,544.5714281,585.25,578.05
353,33.987431,549.2859043,586.55,579.95
354,33.830576,552.8372808,587.85,581.85
355,33.630997,517.6861604,589.15,581.85
356,33.430463,520.727023,589.15,583.55
357,33.231064,535.2567315,590.45,585.25
358,33.072756,524.4359405,591.85,586.75
359,32.894945,514.7681902,593.05,586.75
360,32.717986,530.1698099,593.05,588.15
361,32.538261,530.4164136,594.55,589.55
362,32.352493,534.8126918,595.95,590.85
363,32.17412,538.957047,597.15,592.45
364,31.992899,543.0890861,597.15,592.45
365,31.814003,523.8242817,598.55,593.85
366,31.624918,511.7083129,599.95,595.35
367,31.430517,546.0284187,601.35,595.35
368,31.243656,542.5369879,601.35,596.65
369,31.037074,554.3864573,602.75,597.85
370,30.850247,542.8384164,604.05,599.25
371,30.699712,519.4047256,605.55,599.25
372,30.503556,545.7423586,607.05,600.55
373,30.33323,513.7532085,607.05,601.95
374,30.153018,524.6710518,608.45,603.25
375,29.961472,561.857793,609.95,604.55
376,29.778874,531.7915461,609.95,604.55
377,29.60289,542.4858921,611.35,605.95
378,29.411275,545.6402574,612.85,607.25
379,29.212861,571.5504525,614.35,608.45
380,29.031322,538.9701531,614.35,608.45
381,28.852868,542.5983607,615.75,609.65
382,28.679247,522.0669074,617.15,610.95
383,28.490009,538.1954289,618.45,612.55
384,28.341212,527.3864946,619.65,612.55
385,28.214485,543.8548032,619.65,614.25
386,28.045436,532.488425,620.95,615.55
387,27.85554,527.519063,622.45,617.15
388,27.657127,522.3738445,623.95,617.15
389,27.452625,551.0967865,623.95,618.45
390,27.232336,548.7725464,625.45,619.95
391,27.046081,537.8169571,626.95,621.15
392,26.846165,548.0826946,628.55,622.35
393,26.645283,551.826992,628.55,622.35
394,26.449101,548.1625625,630.45,623.45
395,26.248052,553.4390348,632.35,624.25
396,26.051629,561.8080338,634.75,625.45
397,25.845394,560.3206621,637.55,625.45
398,25.63467,552.5436212,637.55,626.25
399,25.418969,554.4346018,640.65,627.25
400,25.22755,547.9248931,645.05,628.25
401,25.025698,568.8677655,,
402,24.836179,551.7609782,,
403,24.62735,543.812103,,
404,24.406124,548.1889599,,
405,24.181669,558.0968952,,
406,24.02282,563.8019133,,
407,23.83929,557.7673586,,
408,23.602448,560.3571925,,
409,23.378028,540.0364675,,
410,23.176317,551.4269567,,
411,22.961911,536.4176764,,
412,22.680129,539.2779814,,
413,22.688061,547.9296183,,
414,22.97963,526.6614781,,
415,22.884855,540.2827537,,
416,22.625807,527.006967,,
417,22.489109,546.7773154,,
418,22.335105,536.2991848,,
419,22.174917,533.5428096,,
420,22.086012,518.9729005,,
421,21.914055,528.9395176,,
422,21.683972,541.7285725,,
423,21.448991,553.3580655,,
424,21.233576,520.4623323,,
425,21.033884,531.7219055,,
426,20.851656,524.3773931,,
427,20.680639,551.5797218,,
428,20.502372,528.0508521,,
429,20.321884,516.9933615,,
430,20.135985,538.4592148,,
431,19.954912,524.9895856,,
432,19.745251,509.1983317,,
433,19.556685,505.3945588,,
434,19.341716,495.8364201,,
435,19.142314,498.5534085,,
436,18.976847,475.635735,,
437,18.821684,479.635074,,
438,18.624205,465.9465408,,
439,18.396557,454.7289755,,
440,18.21806,439.2674298,,
441,18.07983,437.9163858,,
442,17.924141,420.638935,,
443,17.782908,412.5452111,,
444,17.641496,410.5214349,,
445,17.498477,402.7646452,,
446,17.371428,396.6027445,,
447,17.268152,382.1490845,,
448,17.173185,369.3906738,,
449,17.059221,370.2094708,,
450,16.913932,361.0671779,,
451,16.665661,354.9462765,,
452,16.521516,335.4434135,,
453,16.406762,331.0700998,,
454,16.486804,326.2724048,,
455,16.476938,314.7051736,,
456,16.39248,295.8077192,,
457,16.298626,290.5851057,,
458,16.179944,295.3077876,,
459,16.061742,285.2954019,,
460,15.957589,274.1038487,,
461,15.844345,264.278815,,
462,15.756552,251.8441268,,
463,15.667663,250.7351238,,
464,15.543446,246.3091533,,
465,15.415343,238.9623502,,
466,15.306238,229.8962945,,
467,15.204757,224.0897554,,
468,15.056125,225.4089365,,
469,14.955155,225.2092535,,
470,14.910111,224.3545094,,
471,14.783878,220.1416167,,
472,14.58811,218.0858069,,
473,14.414333,216.9868283,,
474,14.33098,212.0108073,,
475,14.362043,204.4874831,,
476,14.295229,204.6512762,,
477,14.203904,198.2033308,,
478,14.104617,191.1956098,,
479,14.018246,190.2433917,,
480,14.058462,184.9276846,,
481,13.909747,181.7604519,,
482,13.804979,176.0131094,,
483,13.741939,170.1833433,,
484,13.664297,168.235855,,
485,13.619649,160.879055,,
486,13.570325,160.2265787,,
487,13.52022,156.6506701,,
488,13.453645,153.9016029,,
489,13.412242,155.888653,,
490,13.359793,152.8506836,,
491,13.304613,149.2657388,,
492,13.251879,151.2733737,,
493,13.203395,151.4348098,,
494,13.158542,150.2029281,,
495,13.106957,147.5299893,,
496,13.058697,146.2972333,,
497,13.007006,143.9114671,,
498,12.943013,140.5013304,,
499,12.890875,141.3077794,,
500,12.833417,138.0455314,,
501,12.796996,135.182324,,
502,12.760512,134.0111127,,
503,12.712592,132.8397719,,
504,12.648736,132.7413831,,
505,12.597698,127.5112179,,
506,12.567612,130.631837,,
507,12.512067,128.1239077,,
508,12.45012,127.8731731,,
509,12.396222,127.1105121,,
510,12.349104,125.1205165,,
511,12.298744,124.0795868,,
512,12.254912,125.015099,,
513,12.204872,125.2873676,,
514,12.151852,122.0730323,,
515,12.090552,122.407498,,
516,12.044667,119.9181515,,
517,12.005446,117.9084542,,
518,11.95683,121.2965375,,
519,11.933464,124.0041482,,
520,11.88947,119.3524795,,
521,11.837204,120.784907,,
522,11.798675,118.2948399,,
523,11.766715,116.0029302,,
524,11.724764,116.5808949,,
525,11.662194,118.1526751,,
526,11.621425,120.6249345,,
527,11.57454,118.3050206,,
528,11.535147,116.6625417,,
529,11.506463,116.9052927,,
530,11.447604,115.4281344,,
531,11.395494,116.5880664,,
532,11.3608,114.4618069,,
533,11.332669,113.6085192,,
534,11.28155,110.9936138,,
535,11.239863,113.6234402,,
536,11.196604,115.3762879,,
537,11.151622,114.0442815,,
538,11.119349,112.7355638,,
539,11.082685,112.2140839,,
540,11.028868,111.3126331,,
541,10.975838,111.2097701,,
542,10.933495,111.7943457,,
543,10.900746,110.9197168,,
544,10.854651,112.7188588,,
545,10.825696,110.1406325,,
546,10.799395,106.2888983,,
547,10.776884,106.366365,,
548,10.743042,106.5079992,,
549,10.685922,105.4404701,,
550,10.634369,105.1526,,
551,10.587096,105.8781045,,
552,10.549639,104.1332085,,
553,10.513196,105.5401986,,
554,10.481201,105.9945406,,
555,10.442883,103.9423726,,
556,10.402271,103.8895858,,
557,10.371442,101.8836887,,
558,10.333093,100.9685837,,
559,10.313825,103.3589933,,
560,10.304416,103.5107554,,
561,10.297298,101.5764732,,
562,10.282783,99.83107857,,
563,10.508098,103.1559068,,
564,10.615436,98.08914238,,
565,10.595783,98.25627536,,
566,10.554568,98.40242786,,
567,10.531389,98.39468988,,
568,10.483414,98.60436155,,
569,10.450353,97.48101929,,
570,10.412871,95.85575202,,
571,10.365436,95.80912738,,
572,10.325154,96.67478357,,
573,10.291084,93.20676107,,
574,10.260927,95.0761156,,
575,10.243653,95.58106298,,
576,10.206545,97.5972594,,
577,10.157152,95.46858464,,
578,10.120438,95.55258917,,
579,10.100026,95.91297488,,
580,10.06771,95.27994202,,
581,10.014597,93.59197905,,
582,9.972258,93.35387524,,
583,9.916052,92.9225469,,
584,9.885487,93.00302167,,
585,9.856868,93.10227298,,
586,9.819885,92.38283345,,
587,9.774136,94.68762798,,
588,9.732983,93.29116726,,
589,9.699183,91.36695405,,
590,9.682449,93.54216202,,
591,9.664557,94.33263226,,
592,9.615465,94.54664345,,
593,9.561746,95.9418831,,
594,9.550364,95.15449464,,
595,9.525868,95.3475744,,
596,9.485591,94.61512655,,
597,9.464236,91.81545107,,
598,9.422376,90.75122619,,
599,9.38471,90.03883262,,
600,9.355269,88.13746881,,
601,9.313387,89.2377944,,
602,9.271373,89.44391964,,
603,9.233483,89.62036738,,
604,9.21138,88.50378119,,
605,9.195703,90.78289512,,
606,9.154628,91.54896321,,
607,9.120568,89.43338369,,
608,9.09144,90.06948845,,
609,9.07529,88.35616381,,
610,9.03059,89.56492274,,
611,8.987028,91.16071726,,
612,8.956507,91.14695631,,
613,8.950201,87.91654179,,
614,8.982038,90.29288298,,
615,8.969004,90.99620905,,
616,8.858645,91.07507595,,
617,8.829515,89.23533262,,
618,8.80695,91.53708726,,
619,8.777676,88.6459444,,
620,8.715116,88.22754083,,
621,8.671859,87.26143214,,
622,8.665816,88.28927702,,
623,8.660277,88.85575702,,
624,8.625428,90.33423738,,
625,8.58881,89.46301095,,
626,8.563497,88.65197905,,
627,8.533124,86.705855,,
628,8.503956,85.26107845,,
629,8.434647,85.53262202,,
630,8.410914,83.86962238,,
631,8.407365,81.57769548,,
632,8.372558,80.0941481,,
633,8.347946,81.80247917,,
634,8.319852,83.71420833,,
635,8.300178,81.38154476,,
636,8.267042,81.1600675,,
637,8.236168,80.5435594,,
638,8.23995,79.88713107,,
639,8.232258,80.19443143,,
640,8.168164,81.04244798,,
641,8.125017,79.03227845,,
642,8.091136,80.89057821,,
643,8.071702,79.9795525,,
644,8.041858,79.80112929,,
645,8.015459,80.67927631,,
646,7.986315,80.24179643,,
647,7.961521,79.97012214,,
648,7.943219,81.36440179,,
649,7.905057,82.11271845,,
650,7.867578,81.43485893,,
651,7.829125,79.92005679,,
652,7.810381,80.99495464,,
653,7.780985,84.10616071,,
654,7.738071,82.83184595,,
655,7.723523,81.18545024,,
656,7.696958,81.18034238,,
657,7.673998,79.48384048,,
658,7.643243,80.99971143,,
659,7.606443,81.0517975,,
660,7.602453,81.50141631,,
661,7.579341,80.47397619,,
662,7.539659,81.63889214,,
663,7.50416,81.50895274,,
664,7.46464,81.98886345,,
665,7.449874,82.58925619,,
666,7.432636,82.19501333,,
667,7.374683,82.33979679,,
668,7.342635,80.06186405,,
669,7.33231,82.34282655,,
670,7.328556,83.5687331,,
671,7.298601,81.80372667,,
672,7.224939,83.35521679,,
673,7.215737,82.81662417,,
674,7.213717,82.00637679,,
675,7.157943,82.81077821,,
676,7.120741,83.24053024,,
677,7.102841,83.47609488,,
678,7.047232,80.64400488,,
679,6.99676,82.17844988,,
680,6.977235,82.36179952,,
681,7.000405,80.94299869,,
682,6.978166,82.08567393,,
683,6.950514,81.7965225,,
684,6.918022,82.19506786,,
685,6.892562,81.91417786,,
686,6.851604,82.51267048,,
687,6.792741,83.20046571,,
688,6.771248,82.00746214,,
689,6.749757,82.31990702,,
690,6.730968,80.21368679,,
691,6.721444,80.23829262,,
692,6.700353,83.76402869,,
693,6.681228,82.41682524,,
694,6.639136,80.38470357,,
695,6.592841,80.65337333,,
696,6.573475,79.86140655,,
697,6.54216,79.92138381,,
698,6.509901,80.24112286,,
699,6.46792,80.67226155,,
700,6.443556,81.5682375,,
701,6.425058,79.02850298,,
702,6.394069,80.61901381,,
703,6.370767,80.58250405,,
704,6.323278,80.71704262,,
705,6.28955,79.57996571,,
706,6.257672,78.57802286,,
707,6.246148,77.49228845,,
708,6.236872,75.79052095,,
709,6.203229,75.87377726,,
710,6.161701,75.1152544,,
711,6.1258,75.93274774,,
712,6.065902,75.81458583,,
713,6.045658,79.54664131,,
714,6.017996,79.33944083,,
715,6.019278,81.42524381,,
716,5.999924,83.51563917,,
717,5.956845,84.06481548,,
718,5.940566,82.98862345,,
719,5.926915,82.29410429,,
720,5.872749,81.5496756,,
721,5.827896,79.05121464,,
722,5.824901,80.17206571,,
723,5.81614,77.4007944,,
724,5.779142,76.70457619,,
725,5.758868,73.68688202,,
726,5.760053,75.62270048,,
727,5.727999,72.96392476,,
728,5.675272,73.77133905,,
729,5.654564,71.98764762,,
730,5.669091,73.22993357,,
731,5.603416,70.78697429,,
732,5.57487,69.92356083,,
733,5.566332,69.64465976,,
734,5.548287,68.61225607,,
735,5.525446,68.15114571,,
736,5.516946,67.74777738,,
737,5.50056,65.1396856,,
738,5.426127,66.41768012,,
739,5.394499,66.30601345,,
740,5.440058,64.45018202,,
741,5.44616,63.9455975,,
742,5.369753,63.61573774,,
743,5.331139,63.82302167,,
744,5.334086,64.12580333,,
745,5.310086,63.40041905,,
746,5.282898,61.60320667,,
747,5.269872,62.42383655,,
748,5.238196,60.78056952,,
749,5.21479,61.56153274,,
750,5.197303,59.2811075,,
751,5.171944,61.11391286,,
752,5.155321,60.2150244,,
753,5.144061,59.38322631,,
754,5.121785,57.95028619,,
755,5.085885,57.65594798,,
756,5.094984,57.77473214,,
757,5.096522,57.55779143,,
758,5.051852,56.82339071,,
759,5.02271,55.18396524,,
760,5.028604,56.42092655,,
761,5.017063,56.92792464,,
762,4.970331,55.39771571,,
763,4.949501,55.78579155,,
764,4.966124,53.9787531,,
765,4.944345,54.11714333,,
766,4.887673,54.67564976,,
767,4.861485,55.35440881,,
768,4.886547,55.39878143,,
769,4.872882,54.96781738,,
770,4.823846,53.9601875,,
771,4.810586,52.15105179,,
772,4.830165,50.55767821,,
773,4.810766,52.2881481,,
774,4.760471,53.49317476,,
775,4.752432,52.66465381,,
776,4.767396,51.47652,,
777,4.740159,51.00374274,,
778,4.683168,50.46698119,,
779,4.677519,50.54930952,,
780,4.692314,51.15234333,,
781,4.659591,50.67981512,,
782,4.615804,48.80227786,,
783,4.610397,48.53079667,,
784,4.639605,48.55441726,,
785,4.613033,47.9468919,,
786,4.557044,46.94596381,,
787,4.550811,47.03957155,,
788,4.566646,47.77950798,,
789,4.547101,46.58887667,,
790,4.491182,46.83924548,,
791,4.4997,46.3767306,,
792,4.519159,46.16780964,,
793,4.47627,45.35740298,,
794,4.427711,45.02509024,,
795,4.437672,45.24094452,,
796,4.466824,44.7465781,,
797,4.444214,45.7191669,,
798,4.408516,45.4655975,,
799,4.395554,43.87733988,,
800,4.415239,43.91828321,,
801,4.40787,43.36577,,
802,4.353313,43.45795988,,
803,4.335338,42.60419274,,
804,4.359531,43.17163714,,
805,4.332808,42.04311226,,
806,4.282506,41.70667333,,
807,4.276064,41.51295988,,
808,4.289876,40.39096774,,
809,4.268524,40.95872595,,
810,4.213762,40.34462131,,
811,4.20219,40.18529476,,
812,4.227042,40.54236143,,
813,4.211485,40.08780417,,
814,4.159152,40.68878571,,
815,4.1496,39.99912536,,
816,4.178406,39.64474845,,
817,4.172763,38.99112238,,
818,4.116854,38.58151083,,
819,4.104181,38.35046143,,
820,4.126615,39.01661893,,
821,4.120707,38.39684786,,
822,4.068657,38.61971405,,
823,4.036639,37.91120036,,
824,4.067148,37.93350714,,
825,4.059805,36.40819357,,
826,4.011195,36.97066464,,
827,3.993766,36.59220857,,
828,4.01726,36.01103833,,
829,4.011706,36.91361976,,
830,3.946839,36.88171607,,
831,3.924903,36.1836125,,
832,3.956962,36.06490774,,
833,3.956894,36.92692643,,
834,3.899014,35.94834512,,
835,3.867163,35.9529319,,
836,3.905546,36.20684452,,
837,3.917628,36.21578024,,
838,3.86397,36.83779881,,
839,3.833144,36.04736679,,
840,3.858579,36.20292298,,
841,3.870586,35.48844036,,
842,3.822852,36.13739536,,
843,3.7743,36.4190631,,
844,3.799002,36.110645,,
845,3.813414,36.0546475,,
846,3.773546,36.32343452,,
847,3.729694,34.60683726,,
848,3.755035,35.87160417,,
849,3.789167,34.90218512,,
850,3.744783,34.48870452,,
851,3.690961,34.62302833,,
852,3.697734,35.02691452,,
853,3.727459,34.57514298,,
854,3.699738,34.35301012,,
855,3.646279,34.5188194,,
856,3.669138,35.49926298,,
857,3.697118,34.73096214,,
858,3.666102,34.56396262,,
859,3.615192,34.24983429,,
860,3.613066,34.85545595,,
861,3.64411,34.9603206,,
862,3.619885,34.41818048,,
863,3.56024,34.59446381,,
864,3.564016,33.96034845,,
865,3.598037,33.78506774,,
866,3.586514,33.03436048,,
867,3.529035,32.46192643,,
868,3.517,32.73261714,,
869,3.561167,31.84375714,,
870,3.560474,30.61451238,,
871,3.513432,30.6298575,,
872,3.487464,30.25879262,,
873,3.513593,30.19419512,,
874,3.512892,30.11887988,,
875,3.439296,30.45341643,,
876,3.410944,30.21028893,,
877,3.44813,30.25872679,,
878,3.459609,30.71881726,,
879,3.417416,30.88433655,,
880,3.393635,30.15229179,,
881,3.429479,29.53053345,,
882,3.430224,28.77709024,,
883,3.376997,28.03576738,,
884,3.336517,28.17023595,,
885,3.363716,27.60602833,,
886,3.400484,27.48435071,,
887,3.360268,25.72800869,,
888,3.321643,25.51010619,,
889,3.331132,25.63073393,,
890,3.339039,26.0919569,,
891,3.314501,26.07392,,
892,3.272994,25.6440681,,
893,3.327162,25.02638345,,
894,3.353225,24.82293357,,
895,3.315359,25.35889321,,
896,3.263483,25.48510131,,
897,3.27447,25.60691738,,
898,3.317769,24.57572274,,
899,3.275397,23.9508556,,
900,3.22092,23.42915667,,
901,3.242913,24.18640524,,
902,3.285776,24.20337929,,
903,3.257164,23.82354738,,
904,3.191174,24.10800976,,
905,3.202499,22.65934417,,
906,3.249092,22.48802036,,
907,3.237297,21.48794702,,
908,3.17319,22.1348481,,
909,3.168682,22.29162893,,
910,3.2179,21.74155786,,
911,3.217651,20.83887107,,
912,3.165412,20.92360714,,
913,3.148213,20.9057006,,
914,3.192461,21.29845464,,
915,3.189336,20.82409417,,
916,3.137059,21.15311274,,
917,3.105808,21.71947679,,
918,3.148497,21.40402881,,
919,3.164675,21.8539669,,
920,3.111815,22.29142726,,
921,3.084488,21.91948762,,
922,3.123219,21.78165631,,
923,3.149405,21.001275,,
924,3.101623,21.12252369,,
925,3.060516,20.68672036,,
926,3.096703,20.31206595,,
927,3.115046,19.73075167,,
928,3.070216,19.52271381,,
929,3.034328,18.9860175,,
930,3.068483,18.61940405,,
931,3.091729,18.83503083,,
932,3.055321,18.65917298,,
933,3.013127,17.98431417,,
934,3.022613,16.99800488,,
935,3.046556,16.57211036,,
936,3.038899,16.80220262,,
937,2.986907,18.42600786,,
938,2.967855,18.5353556,,
939,3.026412,18.44723298,,
940,3.068924,17.63117524,,
941,3.214468,16.88672512,,
942,3.056982,16.4700031,,
943,3.00161,16.17551583,,
944,3.02685,15.96238262,,
945,3.022526,15.84653036,,
946,2.966902,15.75959833,,
947,2.955809,15.80373631,,
948,2.990431,15.37041,,
949,3,14.28586726,,
950,2.963449,14.22467512,,
951,2.965322,13.08378762,,
952,2.992824,12.69559429,,
953,2.992506,12.89576274,,
954,2.9267,12.8393469,,
955,2.902171,13.53165369,,
956,2.869425,12.40426405,,
957,2.915989,11.72595381,,
958,2.907194,11.31621429,,
959,2.880485,10.68228952,,
960,2.922656,11.04037595,,
961,2.947597,11.41338845,,
962,2.912082,10.30772202,,
963,2.849215,9.836835119,,
964,2.862453,10.04115512,,
965,2.906732,10.3703831,,
966,2.891057,10.75558226,,
967,2.832604,9.860303571,,
968,2.838022,9.169756905,,
969,2.900277,8.88464369,,
970,2.918793,8.926790952,,
971,2.846695,9.15691631,,
972,2.810145,9.638137381,,
973,2.848599,9.300917381,,
974,2.874234,8.497091429,,
975,2.833802,8.186135952,,
976,2.78783,8.024609881,,
977,2.813478,8.276905357,,
978,2.832304,9.520115833,,
979,2.807189,9.557459405,,
980,2.771351,9.351047381,,
981,2.790722,9.455740238,,
982,2.825864,9.417047738,,
983,2.778486,9.464292738,,
984,2.749886,10.24122226,,
985,2.794228,10.95283381,,
986,2.843864,10.57016024,,
987,2.810872,10.29735155,,
988,2.756396,9.597093929,,
989,2.771221,9.970844048,,
990,2.799836,9.961871071,,
991,2.777773,8.815397262,,
992,2.737417,8.531420238,,
993,2.729,8.551741429,,
994,2.759617,8.621502976,,
995,2.772632,8.886327857,,
996,2.736127,8.932787262,,
997,2.746077,8.902686071,,
998,2.77264,8.722742857,,
999,2.795953,8.473161786,,
1000,2.748599,8.727928452,,
