Repository: MaCFP/matl-db

# Technical Institute of Fire Protection in Prague (TIFP)

### Experimental Conditions: TGA, DSC
TGA and DSC were performed simultaneously using an STA appartus.
STA experiments performed both in nitrogen and in air. Although tests were conducted simultaneously, TGA and DSC measurement data presented here are separated into two files, for consistency with other datasets.

### Experimental Conditions: Cone Calorimeter
* Radiant heat flux 25 and 65 kW/m2, three runs were performed for each heat flux. Backside tempereature measured by K type thermocouples glued to the sample in the middle (x=0, y=0) and at location x=-25 mm, y=0. Sample surface area 0.0084 m2.
* Extraction flow rate: 24L/s

File: Non-charring/PMMA/TIFP/TIFP_Cone_65_1.csv
Time,mass,HRR,Back surface temperature 1,Back surface temperature 2
s,g,kW/m2,K,K
0,69.9,0.595238095,299.25,299.55
1,69.9215,0.285714286,299.25,299.25
2,69.9043,-0.071428571,299.25,299.25
3,69.8244,-0.25,299.25,299.25
4,69.7088,-0.345238095,299.25,299.25
5,69.684,0.392857143,299.25,299.25
6,69.6822,0.857142857,299.25,299.15
7,69.6107,1.476190476,299.25,299.15
8,69.6274,1.511904762,299.25,299.05
9,69.5392,1.678571429,299.15,298.95
10,69.4814,0.416666667,299.15,298.85
11,69.45,-1.392857143,299.15,298.85
12,69.5695,-6,299.15,298.75
13,69.7126,-5.130952381,299.15,298.75
14,69.7398,14.02380952,299.25,298.85
15,69.6569,78.94047619,299.45,298.85
16,69.6233,128.702381,299.45,298.95
17,69.6707,215.7619048,299.75,299.15
18,69.6762,301.5,301.05,299.55
19,69.5747,367.5714286,301.65,299.55
20,69.4209,420.2619048,301.65,300.95
21,69.3362,478.4642857,302.35,301.55
22,69.1857,506.8452381,303.25,302.25
23,68.9764,516.3809524,304.15,302.25
24,68.7574,534.9047619,304.15,303.05
25,68.5702,557.047619,305.15,303.85
26,68.3792,564.4166667,306.35,304.85
27,68.0991,594.1190476,307.65,305.85
28,67.8204,623.797619,307.65,305.85
29,67.6244,700.797619,309.05,306.95
30,67.3954,700.2261905,310.45,308.15
31,67.2147,695.5833333,311.95,309.45
32,67.0076,713.4166667,311.95,309.45
33,66.4728,708.797619,313.55,310.65
34,66.0807,725.9166667,315.15,312.05
35,65.7936,717.6904762,316.95,313.45
36,65.5318,695.1190476,316.95,313.45
37,65.2341,719.2380952,318.75,315.15
38,65.0119,696.6071429,320.55,316.65
39,64.708,703.7142857,322.45,318.35
40,64.4353,712.4642857,324.55,318.35
41,64.1949,691.8928571,324.55,320.15
42,63.9218,710.2380952,326.45,321.75
43,63.6487,784.9642857,328.55,323.55
44,63.367,769.3333333,330.65,323.55
45,63.1205,756.9404762,330.65,325.55
46,62.8231,746.3809524,332.65,327.35
47,62.567,700.9404762,334.95,329.45
48,62.3639,731.0119048,336.95,329.45
49,62.0983,721.3333333,336.95,331.45
50,61.8187,765.797619,339.25,333.25
51,61.5801,745.9166667,341.35,335.45
52,61.3142,767.5833333,343.55,337.55
53,61.0141,761.4404762,343.55,337.55
54,60.7156,731.5714286,345.85,339.55
55,60.4781,758.3928571,347.95,341.55
56,60.216,743.6547619,350.15,343.65
57,59.9263,755.8809524,350.15,343.65
58,59.6492,762.1547619,352.65,345.85
59,59.4069,766.7261905,354.85,348.05
60,59.1651,780.9761905,357.15,350.25
61,58.8732,799.1190476,357.15,350.25
62,58.5876,779.4642857,353.65,358.85
63,58.3388,770.5595238,360.45,355.95
64,58.0542,747.3333333,362.15,359.05
65,57.762,735.1071429,366.25,359.05
66,57.5176,738.4642857,366.25,360.25
67,57.2334,742.1309524,366.25,365.65
68,56.9629,746,369.95,363.05
69,56.7077,783.4880952,381.75,363.05
70,56.4303,757.1309524,381.75,365.35
71,56.1264,774.2142857,399.65,367.45
72,55.8604,783.1666667,396.05,369.45
73,55.6676,776.7738095,386.95,369.45
74,55.3297,775.702381,402.75,371.85
75,55.093,782.047619,402.75,374.05
76,54.8198,769.8571429,402.75,375.95
77,54.5431,782.5952381,408.45,377.95
78,54.2492,809.6547619,408.45,377.95
79,53.9766,837.2619048,408.45,380.05
80,53.7089,775.6071429,408.45,382.05
81,53.4188,749.9761905,406.75,384.25
82,53.1137,830.7619048,404.75,384.25
83,52.813,737.9642857,404.75,386.35
84,52.5066,815.1547619,396.55,388.25
85,52.1593,803.3214286,399.05,390.25
86,51.8309,807.2857143,401.25,392.15
87,51.5065,812.2738095,401.25,392.15
88,51.2027,799.4761905,403.45,393.95
89,50.8912,810.8214286,405.35,395.75
90,50.5969,810.6309524,407.55,395.75
91,50.3292,818.2261905,407.55,397.85
92,50.0552,794.1904762,409.45,399.95
93,49.7643,835.8214286,411.65,402.35
94,49.4577,842.6309524,413.55,402.35
95,49.1937,863.0833333,415.55,404.65
96,48.914,822.5238095,415.55,406.65
97,48.6134,825.4880952,417.45,408.65
98,48.3294,837.6428571,419.45,410.95
99,48.0357,801,421.55,410.95
100,47.7535,804.3928571,421.55,412.95
101,47.4456,812.952381,423.85,415.15
102,47.1215,806.952381,425.85,417.25
103,46.8757,816.3928571,425.85,417.25
104,46.5856,815.0833333,427.95,419.25
105,46.2904,809.4880952,429.85,421.45
106,46.0134,836.9642857,432.05,423.65
107,45.7006,868.8095238,434.65,423.65
108,45.4189,856.7857143,434.65,425.75
109,45.1244,854.0952381,437.35,427.95
110,44.8132,874.5952381,439.45,430.15
111,44.5161,877.7142857,442.05,430.15
112,44.2044,803.7738095,442.05,432.75
113,43.8751,821.9642857,447.75,434.95
114,43.5822,847.8095238,451.25,437.55
115,43.2622,848.6904762,453.75,439.85
116,42.954,852.5952381,453.75,439.85
117,42.654,901.75,456.65,442.55
118,42.3405,844.3809524,459.45,445.05
119,42.0485,883.9880952,462.25,447.35
120,41.7286,877.9761905,462.25,447.35
121,41.4204,888.2857143,465.55,450.45
122,41.082,926.2380952,468.35,452.75
123,40.7638,898.8452381,471.45,455.05
124,40.467,885.6428571,471.45,455.05
125,40.1345,885.2619048,474.15,457.85
126,39.8372,871.2619048,477.25,460.35
127,39.5125,910.8214286,480.25,463.75
128,39.1935,947.5357143,483.55,463.75
129,38.8856,918.1071429,483.55,467.05
130,38.5393,866.9404762,486.45,469.75
131,38.215,891.8809524,489.75,472.75
132,37.859,940.7261905,493.05,472.75
133,37.5436,913.1071429,493.05,476.25
134,37.2015,972.297619,496.25,479.15
135,36.8565,1054.5,499.55,482.05
136,36.5303,942.8214286,503.15,485.15
137,36.1992,926.3571429,503.15,485.15
138,35.8657,905.3928571,506.85,487.85
139,35.7656,896.547619,510.05,490.85
140,35.7078,972.7142857,513.65,494.25
141,35.406,1006.428571,513.65,494.25
142,35.0474,1001.869048,517.65,497.85
143,34.6736,1004.5,521.75,501.25
144,34.2842,1012.166667,525.55,504.95
145,33.8404,978.1904762,529.35,504.95
146,33.4711,1036.190476,529.35,508.25
147,33.1141,1060.297619,533.25,511.65
148,32.6329,1059.690476,537.65,515.45
149,32.3049,1038.404762,541.55,518.95
150,31.9336,1055.761905,541.55,518.95
151,31.5602,1051.047619,545.65,521.95
152,31.1665,1060.47619,550.15,525.45
153,30.8267,1079.202381,554.55,525.45
154,30.4421,1061.666667,554.55,529.05
155,30.0218,1026.440476,558.85,532.65
156,29.6066,1092.416667,563.85,536.15
157,29.212,1027.845238,568.75,536.15
158,28.8394,1078.904762,573.55,539.85
159,28.4424,1078.583333,573.55,543.15
160,28.022,1050.75,577.55,546.65
161,27.6052,1129.404762,,
162,27.1963,1137.071429,,
163,26.7775,1117.166667,,
164,26.4524,1107.47619,,
165,26.0748,1093.619048,,
166,25.5618,1102.535714,,
167,25.0902,1154.833333,,
168,24.679,1147.333333,,
169,24.27,1146.511905,,
170,23.8624,1128.5,,
171,23.4598,1141.083333,,
172,23.0084,1139.428571,,
173,22.6091,1100.059524,,
174,22.2341,1167.178571,,
175,21.821,1126.654762,,
176,21.3913,1141.75,,
177,20.9861,1238.630952,,
178,20.6605,1139.380952,,
179,20.2838,1220.059524,,
180,19.8445,1276.059524,,
181,19.4085,1252.309524,,
182,18.9641,1192.285714,,
183,18.494,1243.654762,,
184,18.0792,1051.583333,,
185,17.6573,1147.107143,,
186,17.2186,1099.5,,
187,16.8388,1128.761905,,
188,16.3973,1120.97619,,
189,16.0509,1093.238095,,
190,15.6119,1070.059524,,
191,15.1454,982.6785714,,
192,14.7462,945.5595238,,
193,14.2594,940.7142857,,
194,13.769,906.5238095,,
195,13.4139,868.7857143,,
196,13.0843,871.1071429,,
197,12.7968,838.6190476,,
198,12.5106,763.0595238,,
199,12.2751,755.0357143,,
200,12.0157,722.7619048,,
201,11.7499,676.7261905,,
202,11.5402,625.547619,,
203,11.3578,605.2142857,,
204,11.1074,577.7619048,,
205,10.8986,548.3809524,,
206,10.7972,512.952381,,
207,10.5827,495.25,,
208,10.3573,473.5,,
209,10.1577,461.8333333,,
210,10.0411,449.8928571,,
211,9.9513,419.2142857,,
212,9.7507,400.202381,,
213,9.5549,392.4642857,,
214,9.4228,376.1785714,,
215,9.2909,370.2380952,,
216,9.1182,354.3214286,,
217,9.0501,345.702381,,
218,8.9392,330.4285714,,
219,8.8016,326.797619,,
220,8.7474,317.4761905,,
221,8.6258,315.297619,,
222,8.4464,312.3809524,,
223,8.3466,293.5,,
224,8.321,290.8571429,,
225,8.2002,288.9166667,,
226,8.1428,279.5119048,,
227,8.0336,274.9880952,,
228,7.9057,265.3809524,,
229,7.7978,264.6666667,,
230,7.711,264.702381,,
231,7.6354,258.8095238,,
232,7.5583,260.4761905,,
233,7.441,256.6547619,,
234,7.3369,252.7380952,,
235,7.2611,254.6190476,,
236,7.2067,255.3095238,,
237,7.1285,244.6547619,,
238,7.0773,247.9404762,,
239,6.932,243.7619048,,
240,6.8828,238.3690476,,
241,6.797,236.8571429,,
242,6.6667,235.5952381,,
243,6.6018,231.2738095,,
244,6.516,227.047619,,
245,6.4687,224.3690476,,
246,6.4234,218.9285714,,
247,6.4275,214.9166667,,
248,6.2454,214.3333333,,
249,6.1611,209.0357143,,
250,6.0881,204.3809524,,
251,5.9718,204.9166667,,
252,5.8845,203.4285714,,
253,5.8508,194.7619048,,
254,5.7672,194.8928571,,
255,5.6638,194.0238095,,
256,5.612,190.4047619,,
257,5.5664,190.0357143,,
258,5.5334,191.797619,,
259,5.4764,187.8452381,,
260,5.3514,184.3690476,,
261,5.243,183.5119048,,
262,5.1673,182.4880952,,
263,5.1056,191.1547619,,
264,5.0773,186.7738095,,
265,4.9972,186.5,,
266,4.9404,184.0119048,,
267,4.8788,185.4047619,,
268,4.83,184.2738095,,
269,4.7916,181.75,,
270,4.6752,185,,
271,4.6311,183.6785714,,
272,4.6132,187.5,,
273,4.6389,185.9761905,,
274,4.6172,187.8333333,,
275,4.5379,183.3214286,,
276,4.5011,181,,
277,4.4625,180.2619048,,
278,4.3462,182.8690476,,
279,4.2443,183.8095238,,
280,4.1438,181.3809524,,
281,4.1151,179.8571429,,
282,4.1045,176.8928571,,
283,4.0328,178.6428571,,
284,3.9077,186.0238095,,
285,3.9117,183.3452381,,
286,3.8736,176.4285714,,
287,3.729,177.797619,,
288,3.7337,176.9642857,,
289,3.6028,173.1666667,,
290,3.6134,172.1309524,,
291,3.5626,174.9404762,,
292,3.4528,170.4642857,,
293,3.3443,169.7619048,,
294,3.2869,168.7380952,,
295,3.2335,168.9404762,,
296,3.2294,169.9761905,,
297,3.2022,166.75,,
298,3.0381,165.8214286,,
299,2.9461,164.3452381,,
300,2.9018,164.8333333,,
301,2.873,165.6071429,,
302,2.8707,162.9404762,,
303,2.7904,162.7857143,,
304,2.7684,164,,
305,2.704,159.3333333,,
306,2.5872,161.952381,,
307,2.5234,160.8095238,,
308,2.4937,161.5833333,,
309,2.462,160.0238095,,
310,2.418,163.797619,,
311,2.3726,160.5952381,,
312,2.2924,160.452381,,
313,2.2363,160.3928571,,
314,2.2075,157.2857143,,
315,2.1971,156.5238095,,
316,2.0839,157,,
317,2.0058,153.3928571,,
318,1.9092,152.2380952,,
319,1.8861,151.1547619,,
320,1.8423,151.0357143,,
321,1.8514,147.3214286,,
322,1.8291,147.952381,,
323,1.7435,145.5357143,,
324,1.6475,146.3214286,,
325,1.5525,142.2142857,,
326,1.5302,138.6428571,,
327,1.529,142.7857143,,
328,1.4407,142.1071429,,
329,1.4236,138.5238095,,
330,1.3847,138.9166667,,
331,1.3061,138.297619,,
332,1.2632,137.9285714,,
333,1.2717,137.2857143,,
334,1.1734,132.7380952,,
335,1.0708,128.5595238,,
336,1.0003,130.5833333,,
337,0.9919,127.9642857,,
338,0.9115,127.452381,,
339,0.8885,126.6428571,,
340,0.8863,122.4642857,,
341,0.8227,124.4285714,,
342,1.0942,122.3095238,,
343,1.2149,123.1785714,,
344,1.1788,121.297619,,
345,1.1812,119.297619,,
346,1.1831,121.547619,,
347,1.1395,121.0119048,,
348,1.285,117.9404762,,
349,2.0183,119.75,,
350,2.2986,118.3928571,,
351,2.3346,113.3095238,,
352,2.2001,113.1309524,,
353,2.1075,110.3571429,,
354,2.0357,109.3333333,,
355,2.1096,108.7380952,,
356,2.0657,107.9285714,,
357,2.0315,104.6071429,,
358,1.9444,101.2142857,,
359,1.8719,98.77380952,,
360,1.8433,97.73809524,,
361,2.007,97.35714286,,
362,1.874,95.96428571,,
363,1.7561,93.9047619,,
364,1.7374,94.9047619,,
365,1.6533,92.42857143,,
366,1.5753,87.25,,
367,1.641,88.14285714,,
368,1.5319,89.32142857,,
369,1.4407,87.1547619,,
370,1.4478,86.54761905,,
371,1.469,84.79761905,,
372,1.5705,82.4047619,,
373,1.4445,83.47619048,,
374,1.3569,80.21428571,,
375,1.3155,79.33333333,,
376,1.3443,79.05952381,,
377,1.3594,77.58333333,,
378,1.3578,75.4047619,,
379,1.2674,74.77380952,,
380,1.1959,73.07142857,,
381,1.295,72.38095238,,
382,1.2978,69.36904762,,
383,1.1891,70.79761905,,
384,1.1334,69.10714286,,
385,1.1201,65.64285714,,
386,0.96,63.77380952,,
387,0.9387,62.25,,
388,0.953,62.46428571,,
389,0.9704,60.45238095,,
390,1.0054,61.23809524,,
391,1.0201,59.57142857,,
392,0.9769,57.07142857,,
393,1.0465,55.01190476,,
394,0.3301,52.57142857,,
395,-0.5302,51.26190476,,
396,-0.7718,48.36904762,,
397,-0.7733,45.95238095,,
398,-0.7874,42.96428571,,
399,-0.7469,39.66666667,,
400,-0.7251,38.03571429,,
401,-0.8071,35.91666667,,
402,-0.7823,34.78571429,,
403,-0.8217,32.76190476,,
404,-0.8576,30.85714286,,
405,-0.9621,30.60714286,,
406,-0.9378,29.29761905,,
407,-0.9237,29.48809524,,
408,-0.8718,29.25,,
409,-0.8716,29.02380952,,
410,-0.891,27.47619048,,
411,-0.8774,26.61904762,,
412,-0.8799,26.95238095,,
413,-0.9186,26.25,,
414,-0.9135,25.71428571,,
415,-0.9485,25.35714286,,
416,-0.9396,24.29761905,,
417,-0.9043,24.8452381,,
418,-0.8928,24.82142857,,
419,-0.9439,25.33333333,,
420,-0.9642,24.46428571,,
421,-0.922,24.46428571,,
422,-0.9304,24.21428571,,
423,-0.9104,24.89285714,,
424,-0.9574,24.02380952,,
425,-1.0402,23.38095238,,
426,-1.0657,22.53571429,,
427,-1.0414,22.01190476,,
428,-1.0164,21.04761905,,
429,-1.0301,20.70238095,,
430,-1.033,20.20238095,,
431,-1.0425,19.78571429,,
432,-1.069,18.9047619,,
433,-1.0397,17.82142857,,
434,-1.045,16.47619048,,
435,-1.0367,15.8452381,,
436,-1.038,15.35714286,,
437,-1.0473,14.36904762,,
438,-1.1054,13.02380952,,
439,-1.0533,12.38095238,,
440,-1.0644,11.03571429,,
441,-1.0705,10.60714286,,
442,-1.0748,10.19047619,,
443,-1.0548,9.428571429,,
444,-1.0757,8.69047619,,
445,-1.0933,8.357142857,,
446,-1.0852,7.523809524,,
447,-1.1334,7.702380952,,
448,-1.1625,7.285714286,,
449,-1.1034,6.273809524,,
450,-1.0876,5.785714286,,
451,-1.1216,5.095238095,,
452,-1.0905,4.261904762,,
453,-1.0568,4.285714286,,
454,-1.1549,4.5,,
455,-1.1498,4.571428571,,
456,-1.1667,3.702380952,,
457,-1.1381,3.630952381,,
458,-1.0321,3.095238095,,
459,-1.0852,2.392857143,,
460,-1.098,2.547619048,,
461,-1.0911,1.75,,
462,-1.0944,0.761904762,,
463,-1.1023,-0.678571429,,
464,-1.1867,-1.571428571,,
465,-1.1877,-2.416666667,,
466,-1.1606,-3.226190476,,
467,-1.1401,-3.452380952,,
468,-1.1202,-4.404761905,,
469,-1.1806,-4.547619048,,
470,-1.0117,-4.404761905,,
471,-0.9838,-4.083333333,,
472,-1.0475,-4.047619048,,
473,-1.0919,-4.380952381,,
474,-1.1291,-5.238095238,,
475,-1.1643,-5.464285714,,
476,-1.1307,-5.464285714,,
477,-1.1592,-5.178571429,,
478,-1.1773,-5.30952381,,
479,-1.1318,-4.666666667,,
480,-1.1025,-4.595238095,,
481,-1.1429,-4.547619048,,
482,-1.071,-4.345238095,,
483,-1.11,-4.19047619,,
484,-1.1649,-3.44047619,,
485,-1.0517,-3.476190476,,
486,-1.0823,-3.511904762,,
487,-1.1214,-3.404761905,,
488,-1.1343,-3.928571429,,
489,-1.1524,-3.797619048,,
490,-1.1942,-4.130952381,,
491,-1.203,-4.476190476,,
492,-1.1966,-4.464285714,,
493,-1.1629,-4.333333333,,
494,-1.0859,-4.047619048,,
495,-1.0829,-3.976190476,,
496,-1.1754,-4.154761905,,
497,-1.1802,-4.226190476,,
498,-1.1225,-4.285714286,,
499,-1.0855,-4.095238095,,
500,-1.1473,-4.55952381,,

File: Non-charring/PMMA/TIFP/TIFP_Cone_65_3.csv
Time,mass,HRR,Back surface temperature 1,Back surface temperature 2
s,g,kW,K,K
0,69.86000000,0.025189826,298.75,298.85
1,69.82893700,0.026291542,298.75,298.85
2,69.85253600,0.027237103,298.75,298.85
3,69.87107900,0.02886447,298.75,298.85
4,69.83211800,0.027283662,298.85,298.85
5,69.78077400,0.023997191,298.85,298.85
6,69.71565200,0.021147976,298.95,298.95
7,69.67278700,0.021193436,298.95,298.95
8,69.69023200,0.008001201,298.95,298.95
9,69.70892600,-0.035102182,298.95,298.95
10,69.66974500,-0.073846936,298.95,299.05
11,69.63763400,0.02878995,299.05,299.05
12,69.47546300,0.276188987,299.05,299.15
13,69.55375200,0.712694332,299.15,299.25
14,69.69284900,1.073564115,299.35,299.35
15,69.70424500,1.577145922,299.55,299.35
16,69.65541900,2.226564752,299.55,299.55
17,69.60529100,3.026307458,299.85,300.75
18,69.48449400,3.549281968,301.35,300.75
19,69.33086700,4.106672879,302.05,301.75
20,69.13732600,4.453262388,302.05,301.75
21,68.94848500,4.902306399,302.75,302.65
22,68.72465900,4.930405424,303.55,303.55
23,68.53454300,5.128585376,304.65,304.55
24,68.31184300,5.351929806,304.65,304.55
25,68.07563400,5.562511185,305.85,305.65
26,67.85493200,5.54212691,307.05,306.75
27,67.61421100,5.619477019,308.35,308.05
28,67.38030600,5.929640593,308.35,308.05
29,67.17236900,5.893678988,309.85,309.45
30,66.93269600,5.986416675,311.45,310.85
31,66.68742900,6.218927938,313.05,312.35
32,66.44285000,6.368901075,314.85,312.35
33,66.18533300,6.043352409,314.85,313.95
34,65.90682000,6.392476253,316.75,315.75
35,65.64857600,6.627223476,318.55,317.45
36,65.38688600,6.592991987,320.45,317.45
37,65.53045200,6.304888235,320.45,319.25
38,65.03022100,6.73905444,322.25,321.15
39,64.67886600,6.653300778,324.35,323.25
40,64.37731200,6.708410861,326.35,323.25
41,64.07236800,6.473398523,326.35,325.15
42,63.85006900,6.44055766,328.35,327.25
43,63.61907700,6.368764798,330.45,329.25
44,63.33606800,6.357092215,332.55,331.45
45,63.08992300,6.403781891,332.55,331.45
46,62.82020600,6.376171061,334.55,333.65
47,62.56439800,6.495356287,336.65,335.65
48,62.31403200,6.38561823,338.95,337.95
49,62.02757300,6.405190864,338.95,337.95
50,61.78072600,6.625584814,341.25,340.15
51,61.50013800,7.155591843,343.25,342.35
52,61.23575800,6.815476958,345.45,344.65
53,60.97078500,6.866072718,347.65,344.65
54,60.71191500,6.375888325,347.65,346.95
55,60.44170500,6.50501105,349.85,349.15
56,60.16082200,6.434545972,352.25,351.55
57,59.89857100,6.634200066,354.65,351.55
58,59.61969600,6.826985895,354.65,353.75
59,59.35926300,6.644003844,356.85,356.15
60,59.09075700,7.114862996,359.05,358.45
61,58.82198400,6.865171656,361.35,358.45
62,58.54197000,6.961975601,361.35,360.75
63,58.30018500,6.907603539,363.75,363.05
64,58.02739500,6.686275027,365.95,365.25
65,57.73651300,6.920627367,368.25,367.65
66,57.47445700,6.879399665,368.25,367.65
67,57.18301800,6.700908927,370.65,369.95
68,56.91356100,6.693901781,372.95,372.25
69,56.63406900,7.107444625,375.25,374.55
70,56.36768000,6.65991963,375.25,374.55
71,56.09475300,7.004481053,377.65,376.75
72,55.82366000,6.905432933,379.75,379.05
73,55.55171200,6.953281682,382.15,381.15
74,55.25563600,6.945298149,382.15,381.15
75,54.96710100,7.180183196,384.45,383.45
76,54.68545100,7.009266223,386.55,385.55
77,54.40743100,7.184482937,388.55,387.65
78,54.13273600,6.754003559,390.85,387.65
79,53.85734200,6.649448038,390.85,389.75
80,53.59254700,7.225147412,393.15,391.75
81,53.32038200,6.9175025,395.25,393.95
82,53.02971500,6.654553589,397.65,393.95
83,52.74467900,6.72822573,397.65,396.25
84,52.43122500,6.892172717,399.85,398.55
85,52.12063400,7.025912496,402.15,400.65
86,51.82384100,7.056636598,404.35,400.65
87,51.55481600,7.120139016,406.85,403.05
88,51.28529700,7.699292493,406.85,405.45
89,50.98801800,7.032217689,409.05,407.65
90,50.69738000,6.779856577,411.55,409.95
91,50.41670800,7.243289972,413.85,409.95
92,50.12648600,7.135529189,413.85,412.25
93,49.80983600,7.35875853,416.25,414.55
94,49.52737900,7.172143783,418.75,416.85
95,49.23870900,6.925248054,420.95,416.85
96,48.93268600,7.556241021,420.95,419.15
97,48.65019500,7.576472317,423.55,421.25
98,48.33491000,7.290718051,426.05,423.35
99,48.03529600,7.180903829,428.45,425.55
100,47.73043800,7.603061416,428.45,425.55
101,47.41944800,7.384041988,430.95,427.35
102,47.11042900,7.282761083,433.25,429.85
103,46.80911100,7.49584882,435.75,429.85
104,46.51916600,7.591142602,435.75,431.75
105,46.25049900,7.204979566,438.55,433.95
106,45.93601000,6.889665214,441.25,436.45
107,45.59266800,7.445261352,444.15,436.45
108,45.29485700,7.384738524,447.35,438.95
109,44.98001600,7.282263758,447.35,441.45
110,44.68763100,7.897682292,450.05,443.75
111,44.37061100,7.641714895,453.05,446.45
112,44.06636900,8.000759484,453.05,446.45
113,43.74795600,7.996497054,456.55,448.85
114,43.45153900,7.641861541,459.55,451.65
115,43.11941600,7.486651669,462.45,454.65
116,42.82110500,7.886655263,462.45,454.65
117,42.51734400,7.845359193,465.45,457.45
118,42.18816600,7.775414006,468.75,460.55
119,41.87052000,7.679084133,472.05,463.85
120,41.55844600,7.848774573,475.55,463.85
121,41.25343100,7.798363898,475.55,467.25
122,40.93142400,7.774689377,478.75,470.65
123,40.61728800,8.437037723,482.05,474.15
124,40.29224900,8.668742755,485.35,474.15
125,39.95374000,8.500132785,485.35,477.65
126,39.62621900,8.315015914,489.05,481.05
127,39.30865200,8.116502923,492.25,484.85
128,39.02833900,8.254927583,495.95,488.85
129,38.69867600,8.575820859,495.95,488.85
130,38.36437800,7.853609803,499.95,492.75
131,37.98202500,8.588396549,503.65,496.15
132,37.62839700,8.264195783,507.45,499.85
133,37.30576400,8.679850091,507.45,499.85
134,36.95640400,8.926272392,511.35,503.75
135,36.65533000,8.995025795,515.15,507.75
136,36.29036900,8.785703889,519.05,511.85
137,35.94726200,8.87414792,523.55,511.85
138,35.57532300,8.442328616,523.55,515.95
139,35.21285500,8.901260312,527.65,520.15
140,34.87546500,9.211372227,532.05,524.65
141,34.52520400,9.472726195,535.95,524.65
142,34.16106400,8.762158949,535.95,529.35
143,33.78190600,8.799333027,540.15,534.05
144,33.42159000,9.301559539,544.95,538.65
145,33.08046400,9.00197446,549.65,543.45
146,32.69442400,9.464446354,549.65,543.45
147,32.31734100,8.846873087,553.85,548.45
148,31.92962000,9.452662693,558.35,553.65
149,31.54066500,9.288970425,562.25,553.65
150,31.14672100,9.941971166,567.15,559.25
151,30.78582800,10.57199128,567.15,564.45
152,30.38536600,9.395368935,572.35,569.95
153,29.98124400,9.263411986,577.05,577.05
154,29.59166300,8.91314099,577.05,577.05
155,29.22229100,9.266167861,580.45,583.95
156,28.81338500,9.34332965,584.35,591.65
157,28.40308900,9.450567756,588.15,599.75
158,27.99107800,9.616238515,592.25,599.75
159,27.58925300,9.46065307,592.25,607.75
160,27.09793100,9.248667694,596.85,616.05
161,26.62035200,9.455566106,,
162,26.30627600,9.553896359,,
163,25.93902500,9.523064596,,
164,25.52892100,10.38018369,,
165,25.12549400,9.740725168,,
166,24.69025300,10.13100491,,
167,24.28350900,11.22506915,,
168,23.88045900,10.60343875,,
169,23.47584000,10.29797869,,
170,23.09491600,10.25360962,,
171,22.65297800,10.34714636,,
172,22.19348600,10.4497272,,
173,21.80713800,9.807304788,,
174,21.41493400,10.23124565,,
175,21.00954700,9.779612951,,
176,20.57598900,9.925768687,,
177,20.15833300,9.862529107,,
178,19.69840100,10.4203628,,
179,19.27626400,10.09833218,,
180,18.81959300,10.11139708,,
181,18.34873300,11.38606825,,
182,17.93091400,10.98818915,,
183,17.56129700,10.38091353,,
184,17.15605500,9.479718691,,
185,16.76569200,8.933260235,,
186,16.37832700,8.586960882,,
187,15.97257900,8.337449666,,
188,15.62348700,8.385177198,,
189,15.27255700,7.371889159,,
190,14.95615500,6.923310704,,
191,14.65290600,6.259715204,,
192,14.37209000,5.799211033,,
193,14.14519800,5.943765389,,
194,13.91508100,5.35305697,,
195,13.69081900,5.113646621,,
196,13.48658000,4.891253749,,
197,13.29556600,4.51562493,,
198,13.03881400,4.108643989,,
199,12.82519500,4.009711654,,
200,12.67935700,3.712871439,,
201,12.52927300,3.601024533,,
202,12.37116800,3.456417563,,
203,12.23424900,3.294749126,,
204,12.11371700,3.254186442,,
205,11.96682200,3.040377332,,
206,11.81385000,2.951019559,,
207,11.71602700,2.85475794,,
208,11.61299300,2.821911929,,
209,11.47048400,2.727312573,,
210,11.30384500,2.610727453,,
211,11.17232500,2.527451818,,
212,11.05091500,2.520654906,,
213,10.92778000,2.499158997,,
214,10.81971300,2.454993815,,
215,10.67485900,2.463040394,,
216,10.55121600,2.433059738,,
217,10.42862200,2.430650474,,
218,10.27282500,2.378461646,,
219,10.15822400,2.323348732,,
220,10.07807900,2.278404578,,
221,9.97555000,2.328895385,,
222,9.83696000,2.357535661,,
223,9.71140900,2.317632128,,
224,9.65180500,2.304303306,,
225,9.61834700,2.310986317,,
226,9.48269300,2.327413928,,
227,9.32694600,2.370100651,,
228,9.22260200,2.388785003,,
229,9.19072600,2.310371245,,
230,9.07836800,2.278758374,,
231,8.92974800,2.298919313,,
232,8.81988700,2.33682398,,
233,8.71867300,2.333683567,,
234,8.61417300,2.300497591,,
235,8.50070300,2.368619951,,
236,8.40544500,2.339806767,,
237,8.31117700,2.36692604,,
238,8.17188400,2.369345207,,
239,8.04784000,2.407005827,,
240,7.95303300,2.427307483,,
241,7.84217900,2.378650025,,
242,7.70269800,2.370513022,,
243,7.57628400,2.42065809,,
244,7.45436500,2.393697021,,
245,7.36748200,2.383937158,,
246,7.34675400,2.335420268,,
247,7.29693900,2.375323055,,
248,7.20542000,2.361322665,,
249,7.07832700,2.294396087,,
250,6.95582200,2.334022188,,
251,6.81964000,2.341306421,,
252,6.69217000,2.325288876,,
253,6.60333500,2.318213221,,
254,6.49113400,2.308730947,,
255,6.34797200,2.2230706,,
256,6.21383800,2.222233405,,
257,6.11886100,2.244558293,,
258,6.01651900,2.189186813,,
259,5.87387800,2.156520477,,
260,5.74473400,2.218925021,,
261,5.66101400,2.150193939,,
262,5.58715900,2.172611797,,
263,5.45328400,2.134274945,,
264,5.29365100,2.060512348,,
265,5.19866900,2.036183601,,
266,5.11950400,2.039784994,,
267,5.09214700,2.059560409,,
268,5.12929000,2.107987028,,
269,5.04935500,2.039230308,,
270,4.95108600,2.097692904,,
271,4.81520600,2.127634241,,
272,4.66512000,2.167333542,,
273,4.57658100,2.10758174,,
274,4.58849100,2.101288156,,
275,4.47306300,2.123392174,,
276,4.29015300,2.146027101,,
277,4.12431500,2.118176745,,
278,4.03082000,2.106629476,,
279,4.10082000,2.088524298,,
280,4.13743900,2.164780152,,
281,4.06723900,2.11542259,,
282,4.01473800,2.109876561,,
283,3.94516500,2.046406198,,
284,3.79949100,2.004618634,,
285,3.64310200,2.020233882,,
286,3.49800500,2.041067476,,
287,3.37179600,1.965368884,,
288,3.19071000,2.002072407,,
289,3.00906600,1.995719519,,
290,2.90616600,1.955254785,,
291,2.81438500,1.921124096,,
292,2.68924900,1.900978463,,
293,2.74969800,1.840000848,,
294,2.74610300,1.750139782,,
295,2.65297800,1.73232933,,
296,2.58699600,1.680205824,,
297,2.56948600,1.610250575,,
298,2.47622200,1.612340598,,
299,2.37441400,1.519913383,,
300,2.26274800,1.463099261,,
301,2.18723600,1.435535749,,
302,2.15388400,1.33560641,,
303,2.12410600,1.293872971,,
304,2.05715700,1.263806857,,
305,1.99854600,1.269545486,,
306,1.98409600,1.229517153,,
307,1.93367400,1.202345974,,
308,1.89113100,1.157792171,,
309,1.84029800,1.155026544,,
310,1.77338200,1.10793692,,
311,1.71926100,1.088882323,,
312,1.66909000,1.075087871,,
313,1.63581200,1.080673574,,
314,1.59392800,1.080702967,,
315,1.53033700,1.080711784,,
316,1.45419200,1.058731475,,
317,1.44964600,1.015649165,,
318,1.41552100,1.007978671,,
319,1.31678600,0.996109969,,
320,1.24999900,0.987769323,,
321,1.24978400,0.982996431,,
322,1.24940300,0.967388864,,
323,1.21022800,0.973271725,,
324,1.13308800,0.965011039,,
325,1.11767100,0.967832497,,
326,1.07856400,0.968236107,,
327,1.01997200,0.939984965,,
328,0.95226100,0.900202304,,
329,0.90632900,0.846666932,,
330,0.89790600,0.724200591,,
331,0.86531500,0.655946073,,
332,0.79623200,0.583761231,,
333,0.79951600,0.527320028,,
334,0.81854200,0.489436859,,
335,0.80457800,0.433861457,,
336,0.76300200,0.392870605,,
337,0.74346300,0.359866745,,
338,0.75055000,0.318134664,,
339,0.70379000,0.298962873,,
340,0.65916100,0.29050192,,
341,0.64532400,0.281264433,,
342,0.65173700,0.271266805,,
343,0.66966300,0.25422033,,
344,0.63003400,0.244392997,,
345,0.57162100,0.234497347,,
346,0.58040800,0.227612252,,
347,0.63179500,0.23304947,,
348,0.58558800,0.231068688,,
349,0.53734700,0.230463799,,
350,0.55549400,0.228172669,,
351,0.56970200,0.222727812,,
352,0.52973300,0.220640834,,
353,0.49640700,0.217051373,,
354,0.48517700,0.202895104,,
355,0.53540600,0.190865853,,
356,0.62132800,0.184489266,,
357,0.63900000,0.17771927,,
358,0.65108500,0.168397832,,
359,0.70182700,0.159191893,,
360,0.72757700,0.150300834,,
361,0.70505500,0.140147154,,
362,0.69495100,0.135388346,,
363,0.71625100,0.126973994,,
364,0.70382700,0.117082269,,
365,0.64835100,0.107801294,,
366,0.61779700,0.101097166,,
367,0.64921100,0.093808083,,
368,0.66437500,0.085996214,,
369,0.63084300,0.082914146,,
370,0.61204200,0.081677529,,
371,0.63234800,0.07829554,,
372,0.63303200,0.072222307,,
373,0.59504600,0.071519534,,
374,0.57170800,0.071922892,,
375,0.61081700,0.073930591,,
376,0.66137900,0.074423765,,
377,0.62253200,0.06804264,,
378,0.55044000,0.064598482,,
379,0.53102200,0.065700339,,
380,0.55672200,0.066172289,,
381,0.55008200,0.064060311,,
382,0.54056400,0.062068023,,
383,0.53739100,0.060626601,,
384,0.56068400,0.05973449,,
385,0.53813600,0.060788872,,
386,0.51974900,0.056334019,,
387,0.53530500,0.056592161,,
388,0.56833500,0.054366279,,
389,0.53607700,0.0465933,,
390,0.49943600,0.045851653,,
391,0.49493900,0.045319187,,
392,0.51832100,0.048111508,,
393,0.51659600,0.046015134,,
394,0.48973400,0.041522871,,
395,0.50037500,0.039468959,,
396,0.52320600,0.03304438,,
397,0.52958700,0.032506467,,
398,0.50172900,0.035103909,,
399,0.48515600,0.03739073,,
400,0.51835100,0.029074248,,
401,0.53111600,0.025535427,,
402,0.49996700,0.025838795,,
403,0.48139600,0.026897424,,
404,0.52584600,0.022454818,,
405,0.53538800,0.021561279,,
406,0.49461900,0.020602655,,
407,0.48904400,0.018862081,,
408,0.51431900,0.019636781,,
409,0.52080000,0.020948103,,
410,0.49262300,0.023224149,,
411,0.47525300,0.023193984,,
412,0.49292900,0.022051093,,
413,0.51764300,0.020342191,,
414,0.50304300,0.020291367,,
415,0.46883200,0.022682372,,
416,0.47789800,0.025343879,,
417,0.50271800,0.0242317,,
418,0.47935900,0.022872733,,
419,0.44204600,0.022303642,,
420,0.46494200,0.01843578,,
421,0.51551700,0.01700654,,
422,0.49041700,0.019274856,,
423,0.46627400,0.018049855,,
424,0.47450100,0.015911658,,
425,0.49310900,0.015439548,,
426,0.48001900,0.015671166,,
427,0.43955900,0.011918693,,
428,0.43659200,0.012061351,,
429,0.47548700,0.010534688,,
430,0.48935800,0.008667455,,
431,0.44945000,0.009001833,,
432,0.43639700,0.004346596,,
433,0.47099500,0.004135923,,
434,0.47265700,0.004920473,,
435,0.45412300,0.007627784,,
436,0.43089900,0.009356067,,
437,0.47129200,0.009317735,,
438,0.50564500,0.010724059,,
439,0.48137100,0.01334714,,
440,0.46425800,0.013473408,,
441,0.49130800,0.011228362,,
442,0.50914100,0.009900639,,
443,0.47285100,0.009765284,,
444,0.43100200,0.009747011,,
445,0.47069200,0.006575802,,
446,0.49105700,0.004356123,,
447,0.45231100,-0.003738214,,
448,0.42766100,-0.006129499,,
449,0.45431600,-0.005961858,,
450,0.47380500,-0.003859134,,
451,0.44267000,-0.001737674,,
452,0.42502500,-0.001731487,,
453,0.46500000,0.001609947,,
454,0.48929000,0.002398771,,
455,0.44311000,0.00271839,,
456,0.41318800,0.00437142,,
457,0.43251400,0.006434883,,
458,0.47296400,0.005081472,,
459,0.46629400,0.003501046,,
460,0.43099700,0.003171334,,
461,0.43033200,0.003642625,,
462,0.45942800,0.00537772,,
463,0.44699800,0.013404676,,
464,0.41232400,0.013007246,,
465,0.41782400,0.01156002,,
466,0.46833900,0.01120062,,
467,0.49577500,0.011697658,,
468,0.48325100,0.013858923,,
469,0.47981200,0.014058023,,
470,0.51295400,0.01188074,,
471,0.50255900,0.010567945,,
472,0.46505200,0.010587109,,
473,0.45462100,0.012481311,,
474,0.47248400,0.013933745,,
475,0.47938800,0.02063183,,
476,0.45140600,0.019738952,,
477,0.42995100,0.01906311,,
478,0.44715600,0.019430536,,
479,0.45457100,0.020593423,,
480,0.44204600,0.015929055,,
481,0.44472100,0.013082224,,
482,0.45930900,0.01145649,,
483,0.47978400,0.004477258,,
484,0.49194900,0.00342965,,
485,0.48685800,0.005108785,,
486,0.47387300,0.007124593,,
487,0.45644300,0.005523641,,
488,0.46096900,0.003721114,,
489,0.46405500,0.003199442,,
490,0.44649700,0.003652541,,
491,0.45241000,0.004992076,,
492,0.45567800,0.006777145,,
493,0.45600000,0.005159609,,
494,0.46633300,0.002896668,,
495,0.47383900,0.002430059,,
496,0.46689200,0.003168338,,
497,0.45325000,0.005137337,,
498,0.44721000,0.006164579,,
499,0.44921000,0.004064583,,
500,0.45000000,0.002382206,,

File: Non-charring/PMMA/TIFP/TIFP_TGA_N2_10K_1.csv (part 1 of 4)
Time,Temperature,Mass
[s],[K],[mg]
0,300.105,5.4338
1.2,300.107,5.435139975
2.4,300.105,5.435139975
3.6,300.104,5.435139975
4.8,300.105,5.43647995
6,300.106,5.43647995
7.2,300.107,5.43647995
8.4,300.105,5.43647995
9.6,300.105,5.43647995
10.8,300.106,5.437490094
12,300.105,5.437819925
13.2,300.107,5.437819925
14.4,300.107,5.437819925
15.6,300.107,5.437819925
16.8,300.109,5.437490094
18,300.111,5.437490094
19.2,300.103,5.437490094
20.4,300.108,5.437490094
21.6,300.109,5.437490094
22.8,300.111,5.437490094
24,300.11,5.437490094
25.2,300.109,5.437819925
26.4,300.113,5.437819925
27.6,300.107,5.4391599
28.8,300.109,5.4391599
30,300.109,5.439840212
31.2,300.111,5.439170225
32.4,300.112,5.439170225
33.6,300.111,5.439170225
34.8,300.109,5.439170225
36,300.111,5.439170225
37.2,300.111,5.4405102
38.4,300.11,5.4405102
39.6,300.11,5.4405102
40.8,300.113,5.4405102
42,300.109,5.441850175
43.2,300.11,5.441850175
44.4,300.113,5.441850175
45.6,300.114,5.441850175
46.8,300.113,5.442520162
48,300.114,5.441850175
49.2,300.112,5.441850175
50.4,300.115,5.441850175
51.6,300.115,5.441850175
52.8,300.116,5.442189787
54,300.115,5.443530306
55.2,300.115,5.443530306
56.4,300.119,5.443530306
57.6,300.116,5.443530306
58.8,300.118,5.443530306
60,300.115,5.443530306
61.2,300.118,5.443530306
62.4,300.12,5.444870281
63.6,300.118,5.444870281
64.8,300.121,5.444870281
66,300.12,5.443860137
67.2,300.118,5.445200112
68.4,300.12,5.445200112
69.6,300.119,5.444870281
70.8,300.116,5.444870281
72,300.118,5.444870281
73.2,300.121,5.444870281
74.4,300.123,5.444870281
75.6,300.123,5.446210256
76.8,300.123,5.446210256
78,300.121,5.446210256
79.2,300.119,5.446210256
80.4,300.122,5.446210256
81.6,300.123,5.446210256
82.8,300.122,5.446210256
84,300.12,5.446210256
85.2,300.123,5.447550231
86.4,300.124,5.447550231
87.6,300.122,5.447550231
88.8,300.122,5.447550231
90,300.125,5.447889843
91.2,300.126,5.447550231
92.4,300.124,5.447550231
93.6,300.125,5.447550231
94.8,300.126,5.447550231
96,300.125,5.447550231
97.2,300.126,5.447550231
98.4,300.126,5.447550231
99.6,300.128,5.447550231
100.8,300.127,5.447550231
102,300.126,5.447219856
103.2,300.123,5.446210256
104.4,300.126,5.446210256
105.6,300.127,5.446210256
106.8,300.128,5.446210256
108,300.127,5.447550231
109.2,300.127,5.448890206
110.4,300.127,5.448890206
111.6,300.128,5.448890206
112.8,300.128,5.449560194
114,300.133,5.448890206
115.2,300.132,5.448890206
116.4,300.131,5.448890206
117.6,300.133,5.448890206
118.8,300.134,5.448890206
120,300.132,5.448890206
121.2,300.13,5.449560194
122.4,300.13,5.449890025
123.6,300.131,5.450230181
124.8,300.131,5.450230181
126,300.133,5.450569794
127.2,300.133,5.451910312
128.4,300.133,5.451910312
129.6,300.136,5.451910312
130.8,300.133,5.451910312
132,300.134,5.451910312
133.2,300.134,5.453250287
134.4,300.135,5.453250287
135.6,300.135,5.452910131
136.8,300.134,5.451910312
138,300.134,5.451570156
139.2,300.134,5.450569794
140.4,300.137,5.450569794
141.6,300.133,5.450569794
142.8,300.138,5.450569794
144,300.131,5.450569794
145.2,300.139,5.451240324
146.4,300.136,5.451579937
147.6,300.137,5.452249925
148.8,300.133,5.452249925
150,300.138,5.452249925
151.2,300.136,5.4525803
152.4,300.139,5.4525803
153.6,300.139,5.4525803
154.8,300.141,5.4525803
156,300.139,5.453930055
157.2,300.135,5.453930055
158.4,300.139,5.453260068
159.6,300.14,5.453260068
160.8,300.138,5.453260068
162,300.137,5.453260068
163.2,300.139,5.4535899
164.4,300.138,5.454600043
165.6,300.137,5.454600043
166.8,300.14,5.454600043
168,300.141,5.454600043
169.2,300.14,5.454600043
170.4,300.139,5.454600043
171.6,300.14,5.453920275
172.8,300.14,5.453920275
174,300.143,5.453920275
175.2,300.142,5.453920275
176.4,300.142,5.453920275
177.6,300.138,5.4525803
178.8,300.14,5.4525803
180,300.139,5.452910131
181.2,300.144,5.453920275
182.4,300.139,5.453920275
183.6,300.141,5.45526025
184.8,300.145,5.45526025
186,300.143,5.455930237
187.2,300.145,5.456600225
188.4,300.142,5.456600225
189.6,300.141,5.456600225
190.8,300.145,5.456600225
192,300.143,5.456600225
193.2,300.141,5.456600225
194.4,300.141,5.456600225
195.6,300.145,5.456600225
196.8,300.147,5.456600225
198,300.147,5.456600225
199.2,300.145,5.456600225
200.4,300.147,5.457609825
201.6,300.147,5.457609825
202.8,300.149,5.457609825
204,300.147,5.457609825
205.2,300.144,5.457609825
206.4,300.147,5.457609825
207.6,300.145,5.457609825
208.8,300.149,5.457609825
210,300.148,5.457609825
211.2,300.148,5.457949981
212.4,300.15,5.458280356
213.6,300.147,5.458280356
214.8,300.15,5.458280356
216,300.15,5.458280356
217.2,300.147,5.458280356
218.4,300.148,5.458280356
219.6,300.147,5.458619968
220.8,300.146,5.458280356
222,300.148,5.458280356
223.2,300.151,5.458280356
224.4,300.149,5.458280356
225.6,300.149,5.459630112
226.8,300.151,5.459630112
228,300.149,5.459630112
229.2,300.147,5.459630112
230.4,300.148,5.459630112
231.6,300.152,5.459630112
232.8,300.149,5.459630112
234,300.15,5.459630112
235.2,300.152,5.459630112
236.4,300.145,5.459630112
237.6,300.149,5.459630112
238.8,300.15,5.460300099
240,300.151,5.460970087
241.2,300.15,5.460970087
242.4,300.15,5.460970087
243.6,300.153,5.460970087
244.8,300.147,5.460970087
246,300.149,5.459959943
247.2,300.153,5.459959943
248.4,300.153,5.459959943
249.6,300.152,5.460970087
250.8,300.151,5.460970087
252,300.154,5.460970087
253.2,300.153,5.460970087
254.4,300.152,5.461299918
255.6,300.154,5.462310062
256.8,300.155,5.462310062
258,300.153,5.462310062
259.2,300.152,5.462310062
260.4,300.151,5.462310062
261.6,300.153,5.460970087
262.8,300.156,5.460970087
264,300.154,5.460970087
265.2,300.157,5.460970087
266.4,300.155,5.460970087
267.6,300.155,5.461640074
268.8,300.154,5.462980049
270,300.156,5.462980049
271.2,300.154,5.462980049
272.4,300.153,5.462980049
273.6,300.154,5.462639894
274.8,300.155,5.46198023
276,300.153,5.462310062
277.2,300.155,5.462310062
278.4,300.156,5.462310062
279.6,300.154,5.463650037
280.8,300.154,5.464990012
282,300.159,5.464990012
283.2,300.155,5.464990012
284.4,300.157,5.464990012
285.6,300.158,5.464990012
286.8,300.157,5.464990012
288,300.156,5.464990012
289.2,300.155,5.464990012
290.4,300.157,5.464990012
291.6,300.155,5.463650037
292.8,300.155,5.463650037
294,300.16,5.463650037
295.2,300.156,5.463650037
296.4,300.156,5.463650037
297.6,300.157,5.463650037
298.8498,300.156,5.463650037
299.4498,300.158,5.463650037
300.0498,300.154,5.463650037
300.6498,300.154,5.463650037
301.2498,300.156,5.463650037
301.8498,300.153,5.463650037
302.4498,300.153,5.463650037
303.0498,300.157,5.463650037
303.6498,300.154,5.463650037
304.2498,300.157,5.464320024
304.8498,300.156,5.464990012
305.4498,300.159,5.464990012
306.0498,300.155,5.464990012
306.6498,300.158,5.464990012
307.2498,300.153,5.464990012
307.8498,300.157,5.464990012
308.4498,300.159,5.464990012
309.0498,300.157,5.46566
309.6498,300.158,5.466450074
310.2498,300.159,5.466450074
310.8498,300.156,5.466450074
311.4498,300.159,5.467120062
312.0498,300.159,5.466890212
312.6498,300.163,5.466550056
313.2498,300.164,5.466550056
313.8498,300.164,5.466890212
314.4498,300.167,5.466890212
315.0498,300.169,5.466440293
315.6498,300.171,5.466779906
316.2498,300.175,5.467900355
316.8498,300.174,5.466670143
317.4498,300.177,5.468010118
318.0498,300.183,5.468230187
318.6498,300.185,5.467560199
319.2498,300.191,5.468570343
319.8498,300.196,5.467449893
320.4498,300.198,5.468119881
321.0498,300.199,5.467900355
321.6498,300.206,5.466999975
322.2498,300.212,5.467449893
322.8498,300.217,5.466440293
323.4498,300.224,5.466890212
324.0498,300.231,5.466220224
324.6498,300.236,5.4662099
325.2498,300.245,5.466100137
325.8498,300.253,5.465550237
326.4498,300.262,5.466000155
327.0498,300.267,5.465550237
327.6498,300.278,5.466329987
328.2498,300.286,5.465889849
328.8498,300.294,5.466220224
329.4498,300.305,5.465770306
330.0498,300.319,5.466220224
330.6498,300.331,5.467220044
331.2498,300.345,5.466999975
331.8498,300.353,5.467680286
332.4498,300.364,5.467560199
333.0498,300.378,5.468010118
333.6498,300.393,5.468900174
334.2498,300.41,5.468230187
334.8498,300.424,5.468560019
335.4498,300.441,5.467900355
336.0498,300.457,5.468010118
336.6498,300.475,5.468460037
337.2498,300.495,5.467449893
337.8498,300.511,5.467560199
338.4498,300.53,5.467110281
339.0498,300.548,5.467560199
339.6498,300.567,5.468450256
340.2498,300.589,5.467900355
340.8498,300.607,5.468460037
341.4498,300.633,5.468230187
342.0498,300.655,5.468680106
342.6498,300.68,5.469579943
343.2498,300.702,5.468680106
343.8498,300.731,5.468900174
344.4498,300.754,5.467900355
345.0498,300.784,5.467890031
345.6498,300.806,5.4681101
346.2498,300.839,5.467220044
346.8498,300.866,5.467680286
347.4498,300.899,5.467110281
348.0498,300.923,5.467560199
348.6498,300.957,5.468350274
349.2498,300.991,5.467449893
349.8498,301.022,5.467890031
350.4498,301.056,5.467220044
351.0498,301.09,5.467669962
351.6498,301.125,5.468789868
352.2498,301.162,5.467780268
352.8498,301.2,5.468119881
353.4498,301.239,5.467230368
354.0498,301.273,5.467449893
354.6498,301.317,5.468000337
355.2498,301.359,5.466890212
355.8498,301.398,5.467220044
356.4498,301.44,5.466550056
357.0498,301.48,5.466999975
357.6498,301.529,5.468010118
358.2498,301.572,5.46733035
358.8498,301.62,5.468119881
359.4498,301.664,5.467669962
360.0498,301.712,5.468230187
360.6498,301.764,5.469460399
361.2498,301.811,5.46833995
361.8498,301.86,5.468789868
362.4498,301.916,5.468119881
363.0498,301.966,5.468460037
363.6498,302.02,5.469350093
364.2498,302.071,5.468239968
364.8498,302.13,5.468789868
365.4498,302.186,5.468119881
366.0498,302.246,5.468560019
366.6498,302.303,5.469350093
367.2498,302.363,5.468460037
367.8498,302.423,5.469570162
368.4498,302.486,5.469350093
369.0498,302.548,5.470020081
369.6498,302.609,5.469910318
370.2498,302.676,5.470130387
370.8498,302.74,5.471589905
371.4498,302.805,5.47024993
372.0498,302.87,5.470919918
372.6498,302.942,5.470919918
373.2498,303.011,5.471030224
373.8498,303.081,5.470690068
374.4498,303.154,5.469690249
375.0498,303.228,5.470360237
375.6498,303.301,5.469690249
376.2498,303.373,5.47024015
376.8498,303.447,5.469790231
377.4498,303.527,5.469009937
378.0498,303.604,5.470130387
378.6498,303.683,5.469690249
379.2498,303.759,5.470130387
379.8498,303.839,5.469800012
380.4498,303.919,5.468670325
381.0498,304.003,5.46924033
381.6498,304.088,5.469120243
382.2498,304.171,5.470140168
382.8498,304.257,5.46924033
383.4498,304.341,5.470349912
384.0498,304.429,5.47137038
384.6498,304.517,5.470469999
385.2498,304.606,5.471470362
385.8498,304.696,5.47137038
386.4498,304.787,5.471360056
387.0498,304.879,5.471250293
387.6498,304.973,5.4710199
388.2498,305.069,5.471030224
388.8498,305.161,5.471360056
389.4498,305.259,5.471470362
390.0498,305.353,5.471589905
390.6498,305.45,5.470020081
391.2498,305.553,5.471589905
391.8498,305.649,5.470800374
392.4498,305.751,5.471360056
393.0498,305.849,5.472479962
393.6498,305.957,5.471360056
394.2498,306.058,5.472479962
394.8498,306.164,5.473040187
395.4498,306.267,5.473149949
396.0498,306.374,5.472700031
396.6498,306.481,5.471920281
397.2498,306.586,5.472590268
397.8498,306.694,5.471920281
398.4498,306.805,5.47215013
399.0498,306.911,5.471700212
399.6498,307.022,5.470690068
400.2498,307.135,5.471589905
400.8498,307.25,5.471250293
401.4498,307.362,5.471800194
402.0498,307.476,5.471589905
402.6498,307.592,5.470910137
403.2498,307.706,5.471809974
403.8498,307.818,5.471139987
404.4498,307.939,5.471470362
405.0498,308.059,5.471030224
405.6498,308.174,5.470690068
406.2498,308.295,5.471809974
406.8498,308.415,5.471809974
407.4498,308.542,5.473600411
408.0498,308.659,5.473490105
408.6498,308.78,5.474040006
409.2498,308.907,5.474709993
409.8498,309.027,5.473600411
410.4498,309.154,5.474600231
411.0498,309.277,5.473380343
411.6498,309.404,5.472929881
412.2498,309.529,5.473149949
412.8498,309.657,5.472040368
413.4498,309.783,5.473490105
414.0498,309.913,5.472710355
414.6498,310.044,5.472359875
415.2498,310.17,5.472700031
415.8498,310.299,5.471809974
416.4498,310.431,5.472810337
417.0498,310.561,5.472479962
417.6498,310.697,5.472370199
418.2498,310.824,5.472700031
418.8498,310.958,5.471580125
419.4498,311.094,5.472259893
420.0498,311.224,5.471139987
420.6498,311.36,5.470349912
421.2498,311.496,5.470349912
421.8498,311.636,5.469130024
422.4498,311.771,5.47024015
423.0498,311.908,5.469690249
423.6498,312.044,5.469690249
424.2498,312.181,5.470020081
424.8498,312.319,5.468789868
425.4498,312.457,5.469679925
426.0498,312.592,5.469230006
426.6498,312.734,5.469800012
427.2498,312.875,5.469690249
427.8498,313.016,5.470919918
428.4498,313.155,5.470810155
429.0498,313.3,5.471360056
429.6498,313.434,5.472259893
430.2498,313.581,5.471480143
430.8498,313.724,5.472590268
431.4498,313.863,5.471589905
432.0498,314.007,5.47215013
432.6498,314.152,5.471480143
433.2498,314.293,5.471809974
433.8498,314.439,5.471809974
434.4498,314.581,5.472030043
435.0498,314.723,5.472600049
435.6498,314.868,5.472370199
436.2498,315.013,5.473260256
436.8498,315.159,5.473040187
437.4498,315.307,5.473480325
438.0498,315.451,5.473149949
438.6498,315.598,5.473370018
439.2498,315.743,5.472820118
439.8498,315.894,5.473149949
440.4498,316.037,5.472710355
441.0498,316.185,5.473030406
441.6498,316.327,5.472590268
442.2498,316.476,5.473040187
442.8498,316.625,5.472820118
443.4498,316.771,5.473710174
444.0498,316.922,5.472929881
444.6498,317.067,5.47405033
445.2498,317.217,5.473030406
445.8498,317.365,5.473930243
446.4498,317.512,5.472590268
447.0498,317.663,5.473260256
447.6498,317.813,5.473149949
448.2498,317.959,5.473480325
448.8498,318.111,5.474150312
449.4498,318.255,5.474150312
450.0498,318.407,5.474270399
450.6498,318.554,5.474600231
451.2498,318.701,5.474270399
451.8498,318.85,5.474600231
452.4498,319.004,5.474940387
453.0498,319.152,5.474610012
453.6498,319.298,5.47483008
454.2498,319.448,5.474270399
454.8498,319.602,5.474720318
455.4498,319.746,5.474160093
456.0498,319.896,5.474160093
456.6498,320.043,5.474040006
457.2498,320.196,5.474040006
457.8498,320.342,5.473710174
458.4498,320.494,5.472479962
459.0498,320.643,5.473710174
459.6498,320.79,5.472479962
460.2498,320.94,5.472370199
460.8498,321.091,5.473600411
461.4498,321.236,5.472929881
462.0498,321.387,5.472479962
462.6498,321.538,5.473710174
463.2498,321.685,5.473710174
463.8498,321.834,5.472929881
464.4498,321.985,5.473600411
465.0498,322.133,5.473600411
465.6498,322.28,5.473600411
466.2498,322.425,5.472810337
466.8498,322.576,5.473480325
467.4498,322.725,5.473480325
468.0498,322.87,5.473149949
468.6498,323.02,5.473819937
469.2498,323.169,5.473819937
469.8498,323.314,5.474150312
470.4498,323.463,5.475379981
471.0498,323.614,5.475050149
471.6498,323.758,5.474040006
472.2498,323.907,5.474040006
472.8498,324.053,5.474040006
473.4498,324.2,5.47405033
474.0498,324.346,5.47405033
474.6498,324.494,5.47405033
475.2498,324.641,5.474380162
475.8498,324.786,5.475159912
476.4498,324.93,5.474160093
477.0498,325.076,5.474160093
477.6498,325.225,5.474160093
478.2498,325.368,5.474160093
478.8498,325.511,5.47483008
479.4498,325.66,5.475500068
480.0498,325.8,5.475500068
480.6498,325.948,5.475500068
481.2498,326.091,5.475159912
481.8498,326.234,5.475500068
482.4498,326.382,5.475500068
483.0498,326.527,5.475500068
483.6498,326.666,5.4748203
484.2498,326.809,5.474150312
484.8498,326.955,5.474150312
485.4498,327.098,5.474150312
486.0498,327.242,5.474150312
486.6498,327.381,5.473819937
487.2498,327.528,5.472810337
487.8498,327.665,5.472810337
488.4498,327.806,5.472810337
489.0498,327.95,5.472810337
489.6498,328.09,5.472810337
490.2498,328.232,5.472810337
490.8498,328.374,5.473480325
491.4498,328.517,5.474150312
492.0498,328.653,5.474150312
492.6498,328.794,5.474150312
493.2498,328.934,5.474150312
493.8498,329.073,5.474150312
494.4498,329.214,5.473819937
495.0498,329.351,5.473819937
495.6498,329.492,5.473819937
496.2498,329.626,5.473819937
496.8498,329.766,5.473819937
497.4498,329.901,5.473819937
498.0498,330.041,5.473819937
498.6498,330.177,5.473819937
499.2498,330.314,5.473819937
499.8498,330.451,5.473819937
500.4498,330.587,5.473149949
501.0498,330.725,5.472810337
501.6498,330.86,5.472810337
502.2498,330.993,5.472810337
502.8498,331.132,5.472810337
503.4498,331.268,5.472810337
504.0498,331.399,5.472810337
504.6498,331.538,5.472810337
505.2498,331.671,5.472810337
505.8498,331.807,5.472810337
506.4498,331.938,5.473819937
507.0498,332.074,5.473819937
507.6498,332.204,5.473819937
508.2498,332.336,5.47483008
508.8498,332.467,5.475170236
509.4498,332.6,5.475170236
510.0498,332.731,5.475500068
510.6498,332.863,5.475500068
511.2498,332.993,5.475500068
511.8498,333.125,5.475500068
512.4498,333.255,5.475500068
513.0498,333.385,5.4748203
513.6498,333.517,5.475159912
514.2498,333.65,5.475490287
514.8498,333.774,5.475490287
515.4498,333.906,5.475490287
516.0498,334.036,5.475490287
516.6498,334.166,5.475490287
517.2498,334.29,5.475490287
517.8498,334.419,5.475490287
518.4498,334.546,5.476499887
519.0498,334.675,5.476840043
519.6498,334.801,5.476840043
520.2498,334.93,5.476840043
520.8498,335.053,5.476840043
521.4498,335.183,5.476840043
522.0498,335.306,5.476840043
522.6498,335.432,5.476840043
523.2498,335.559,5.476840043
523.8498,335.684,5.476840043
524.4498,335.809,5.476840043
525.0498,335.933,5.476840043
525.6498,336.057,5.477840406
526.2498,336.184,5.477180199
526.8498,336.304,5.47673028
527.4498,336.433,5.47673028
528.0498,336.553,5.47673028
528.6498,336.678,5.475720137
529.2498,336.797,5.475390305
529.8498,336.922,5.475390305
530.4498,337.045,5.475390305
531.0498,337.165,5.475050149
531.6498,337.288,5.47405033
532.2498,337.409,5.47405033
532.8498,337.531,5.47405033
533.4498,337.648,5.47405033
534.0498,337.771,5.474380162
534.6498,337.893,5.475610374
535.2498,338.012,5.475610374
535.8498,338.131,5.475610374
536.4498,338.249,5.475610374
537.0498,338.366,5.476619974
537.6498,338.489,5.476950349
538.2498,338.608,5.476950349
538.8498,338.724,5.476950349
539.4498,338.841,5.476950349
540.0498,338.964,5.476950349
540.6498,339.078,5.476950349
541.2498,339.196,5.476950349
541.8498,339.315,5.476950349
542.4498,339.434,5.476950349
543.0498,339.549,5.476950349
543.6498,339.664,5.476950349
544.2498,339.781,5.477959949
544.8498,339.896,5.477620337
545.4498,340.013,5.476950349
546.0498,340.132,5.476950349
546.6498,340.244,5.476950349
547.2498,340.359,5.4758299
547.8498,340.473,5.476060293
548.4498,340.588,5.47673028
549.0498,340.704,5.476399905
549.6498,340.819,5.475390305
550.2498,340.931,5.475390305
550.8498,341.047,5.475390305
551.4498,341.161,5.475390305
552.0498,341.271,5.474380162
552.6498,341.385,5.473940024
553.2498,341.497,5.473940024
553.8498,341.613,5.473940024
554.4498,341.726,5.473940024
555.0498,341.838,5.473270036
555.6498,341.949,5.473590087
556.2498,342.061,5.473930243
556.8498,342.173,5.473930243
557.4498,342.286,5.473930243
558.0498,342.396,5.473930243
558.6498,342.507,5.473930243
559.2498,342.621,5.473930243
559.8498,342.728,5.473930243
560.4498,342.84,5.474600231
561.0498,342.953,5.475270218
561.6498,343.061,5.475270218
562.2498,343.172,5.475270218
562.8498,343.281,5.475270218
563.4498,343.388,5.475270218
564.0498,343.497,5.475270218
564.6498,343.61,5.475270218
565.2498,343.715,5.476280362
565.8498,343.827,5.476610193
566.4498,343.937,5.476610193
567.0498,344.044,5.476610193
567.6498,344.151,5.476610193
568.2498,344.262,5.476950349
568.8498,344.369,5.477950168
569.4498,344.477,5.477950168
570.0498,344.584,5.477950168
570.6498,344.694,5.477950168
571.2498,344.799,5.477950168
571.8498,344.907,5.477950168
572.4498,345.015,5.477950168
573.0498,345.122,5.477950168
573.6498,345.226,5.477950168
574.2498,345.335,5.477950168
574.8498,345.44,5.477950168
575.4498,345.548,5.477950168
576.0498,345.653,5.478620156
576.6498,345.762,5.479290143
577.2498,345.869,5.478620156
577.8498,345.976,5.477950168
578.4498,346.08,5.477950168
579.0498,346.188,5.477950168
579.6498,346.293,5.477950168
580.2498,346.399,5.477950168
580.8498,346.502,5.477950168
581.4498,346.61,5.477950168
582.0498,346.713,5.477620337
582.6498,346.818,5.477620337
583.2498,346.925,5.477620337
583.8498,347.032,5.476950349
584.4498,347.133,5.476950349
585.0498,347.239,5.476610193
585.6498,347.344,5.476610193
586.2498,347.447,5.476610193
586.8498,347.554,5.477280181
587.4498,347.658,5.477959949
588.0498,347.762,5.477959949
588.6498,347.864,5.477959949
589.2498,347.968,5.47696013
589.8498,348.071,5.476619974
590.4498,348.173,5.476619974
591.0498,348.278,5.476619974
591.6498,348.379,5.476619974
592.2498,348.485,5.476619974
592.8498,348.589,5.476950349
593.4498,348.693,5.477959949
594.0498,348.796,5.477959949
594.6498,348.898,5.477959949
595.2498,349.003,5.477959949
595.8498,349.104,5.477959949
596.4498,349.207,5.477959949
597.0498,349.307,5.477959949
597.6498,349.412,5.477959949
598.2498,349.517,5.477959949
598.8498,349.615,5.477959949
599.4498,349.72,5.477959949
600.0498,349.821,5.477959949
600.6498,349.927,5.477959949
601.2498,350.026,5.478970093
601.8498,350.13,5.479299924
602.4498,350.23,5.479299924
603.0498,350.333,5.479299924
603.6498,350.437,5.479299924
604.2498,350.537,5.479299924
604.8498,350.638,5.479299924
605.4498,350.74,5.479299924
606.0498,350.841,5.479299924
606.6498,350.942,5.479299924
607.2498,351.045,5.479299924
607.8498,351.146,5.480310068
608.4498,351.249,5.480640443
609.0498,351.35,5.480640443
609.6498,351.452,5.480640443
610.2498,351.551,5.480640443
610.8498,351.652,5.480640443
611.4498,351.751,5.480640443
612.0498,351.855,5.480640443
612.6498,351.956,5.480640443
613.2498,352.06,5.480640443
613.8498,352.159,5.480640443
614.4498,352.258,5.480640443
615.0498,352.36,5.480640443
615.6498,352.458,5.480640443
616.2498,352.56,5.47964008
616.8498,352.663,5.479299924
617.4498,352.763,5.479299924
618.0498,352.864,5.479299924
618.6498,352.961,5.479299924
619.2498,353.063,5.479299924
619.8498,353.165,5.479299924
620.4498,353.266,5.479299924
621.0498,353.367,5.479299924
621.6498,353.468,5.479299924
622.2498,353.566,5.479299924
622.8498,353.666,5.479299924
623.4498,353.769,5.479299924
624.0498,353.868,5.479299924
624.6498,353.969,5.479299924
625.2498,354.069,5.479299924
625.8498,354.167,5.479299924
626.4498,354.27,5.479299924
627.0498,354.371,5.479299924
627.6498,354.471,5.479299924
628.2498,354.569,5.479299924
628.8498,354.671,5.479299924
629.4498,354.775,5.479299924
630.0498,354.871,5.478960312
630.6498,354.974,5.477959949
631.2498,355.069,5.477959949
631.8498,355.173,5.477959949
632.4498,355.274,5.477959949
633.0498,355.373,5.478300105
633.6498,355.472,5.479299924
634.2498,355.573,5.479299924
634.8498,355.672,5.479299924
635.4498,355.772,5.479299924
636.0498,355.871,5.479299924
636.6498,355.972,5.479299924
637.2498,356.07,5.479299924
637.8498,356.17,5.479299924
638.4498,356.271,5.479299924
639.0498,356.372,5.479299924
639.6498,356.469,5.479290143
640.2498,356.571,5.479290143
640.8498,356.673,5.479290143
641.4498,356.768,5.479290143
642.0498,356.866,5.479290143
642.6498,356.97,5.479290143
643.2498,357.069,5.479290143
643.8498,357.168,5.479290143
644.4498,357.266,5.479290143
645.0498,357.369,5.479290143
645.6498,357.468,5.479290143
646.2498,357.57,5.479290143
646.8498,357.666,5.479290143
647.4498,357.765,5.479290143
648.0498,357.864,5.479290143
648.6498,357.965,5.479290143
649.2498,358.064,5.479290143
649.8498,358.162,5.479290143
650.4498,358.268,5.479290143
651.0498,358.364,5.479290143
651.6498,358.463,5.479290143
652.2498,358.564,5.479290143
652.8498,358.659,5.479290143
653.4498,358.762,5.479290143
654.0498,358.861,5.479290143
654.6498,358.96,5.479290143
655.2498,359.059,5.479290143
655.8498,359.158,5.480300287
656.4498,359.261,5.480310068
657.0498,359.361,5.479299924
657.6498,359.46,5.479299924
658.2498,359.56,5.479299924
658.8498,359.657,5.479299924
659.4498,359.756,5.479299924
660.0498,359.855,5.479299924
660.6498,359.957,5.479299924
661.2498,360.057,5.479299924
661.8498,360.156,5.478629937
662.4498,360.255,5.478290324
663.0498,360.355,5.479299924
663.6498,360.454,5.479299924
664.2498,360.553,5.479299924
664.8498,360.655,5.479299924
665.4498,360.75,5.479969912
666.0498,360.849,5.480640443
666.6498,360.949,5.480640443
667.2498,361.051,5.480640443
667.8498,361.151,5.480640443
668.4498,361.249,5.480640443
669.0498,361.35,5.480640443
669.6498,361.447,5.480640443
670.2498,361.544,5.480640443
670.8498,361.643,5.480640443
671.4498,361.744,5.479969912
672.0498,361.843,5.479299924
672.6498,361.946,5.479299924
673.2498,362.043,5.479299924
673.8498,362.142,5.479299924
674.4498,362.24,5.479299924
675.0498,362.343,5.479630299
675.6498,362.441,5.480640443
676.2498,362.538,5.480640443
676.8498,362.64,5.480640443
677.4498,362.739,5.480640443
678.0498,362.837,5.480640443
678.6498,362.935,5.480640443
679.2498,363.037,5.480640443
679.8498,363.138,5.480640443
680.4498,363.233,5.480640443
681.0498,363.334,5.480640443
681.6498,363.434,5.480640443
682.2498,363.532,5.480640443
682.8498,363.632,5.480980055
683.4498,363.729,5.481980418
684.0498,363.831,5.481980418
684.6498,363.929,5.480970274
685.2498,364.027,5.480640443
685.8498,364.127,5.480640443
686.4498,364.229,5.480640443
687.0498,364.324,5.480640443
687.6498,364.425,5.480640443
688.2498,364.525,5.480640443
688.8498,364.623,5.480980055
689.4498,364.727,5.481980418
690.0498,364.821,5.481980418
690.6498,364.925,5.481980418
691.2498,365.022,5.481980418
691.8498,365.121,5.481980418
692.4498,365.221,5.481980418
693.0498,365.319,5.481650043
693.6498,365.418,5.481990199
694.2498,365.52,5.481990199
694.8498,365.619,5.481990199
695.4498,365.716,5.481990199
696.0498,365.815,5.481990199
696.6498,365.916,5.481990199
697.2498,366.016,5.481990199
697.8498,366.116,5.481990199
698.4498,366.215,5.481990199
699.0498,366.315,5.481990199
699.6498,366.412,5.482990018
700.2498,366.513,5.483330174
700.8498,366.613,5.483330174
701.4498,366.713,5.48232003
702.0498,366.811,5.481980418
702.6498,366.908,5.481980418
703.2498,367.009,5.481980418
703.8498,367.109,5.481980418
704.4498,367.207,5.481980418
705.0498,367.306,5.482650405
705.6498,367.408,5.481980418
706.2498,367.504,5.481980418
706.8498,367.606,5.481980418
707.4498,367.704,5.481980418
708.0498,367.804,5.481980418
708.6498,367.902,5.481980418
709.2498,368.001,5.481980418
709.8498,368.102,5.481980418
710.4498,368.198,5.481980418
711.0498,368.298,5.481980418
711.6498,368.397,5.481980418
712.2498,368.499,5.481980418
712.8498,368.599,5.481980418
713.4498,368.698,5.481980418
714.0498,368.794,5.481980418
714.6498,368.893,5.481980418
715.2498,368.996,5.482650405
715.8498,369.092,5.481980418
716.4498,369.191,5.481980418
717.0498,369.291,5.481980418
717.6498,369.39,5.481980418
718.2498,369.488,5.481980418
718.8498,369.591,5.481980418
719.4498,369.685,5.481980418
720.0498,369.785,5.481980418
720.6498,369.885,5.481980418
721.2498,369.985,5.481980418
721.8498,370.084,5.481980418
722.4498,370.184,5.482990018
723.0498,370.283,5.483320393
723.6498,370.383,5.483320393
724.2498,370.479,5.48232003
724.8498,370.58,5.481980418
725.4498,370.68,5.481980418
726.0498,370.776,5.481980418
726.6498,370.878,5.481980418
727.2498,370.975,5.481980418
727.8498,371.077,5.481980418
728.4498,371.173,5.481980418
729.0498,371.273,5.481980418
729.6498,371.372,5.481980418
730.2498,371.476,5.481980418
730.8498,371.57,5.481980418
731.4498,371.669,5.48232003
732.0498,371.767,5.483320393
732.6498,371.869,5.483320393
733.2498,371.967,5.483320393
733.8498,372.065,5.483320393
734.4498,372.166,5.483320393
735.0498,372.262,5.483320393
735.6498,372.363,5.483660005
736.2498,372.461,5.484660368
736.8498,372.562,5.484660368
737.4498,372.66,5.484660368
738.0498,372.758,5.484660368
738.6498,372.862,5.48399038
739.2498,372.957,5.483100324
739.8498,373.054,5.483100324
740.4498,373.155,5.481980418
741.0498,373.255,5.481529956
741.6498,373.356,5.481529956
742.2498,373.449,5.481529956
742.8498,373.549,5.481529956
743.4498,373.65,5.481529956
744.0498,373.753,5.481529956
744.6498,373.85,5.481529956
745.2498,373.948,5.481529956
745.8498,374.046,5.481529956
746.4498,374.147,5.481529956
747.0498,374.247,5.481529956
747.6498,374.344,5.481529956
748.2498,374.442,5.481529956
748.8498,374.542,5.481529956
749.4498,374.642,5.481529956
750.0498,374.739,5.481529956
750.6498,374.836,5.481529956
751.2498,374.941,5.481529956
751.8498,375.037,5.481529956
752.4498,375.136,5.481529956
753.0498,375.234,5.481529956
753.6498,375.334,5.482210268
754.2498,375.433,5.482880255
754.8498,375.528,5.482880255
755.4498,375.63,5.482880255
756.0498,375.73,5.482880255
756.6498,375.828,5.482880255
757.2498,375.927,5.482540099
757.8498,376.029,5.48154028
758.4498,376.132,5.48154028
759.0498,376.227,5.482540099
759.6498,376.324,5.482880255
760.2498,376.423,5.482880255
760.8498,376.522,5.482880255
761.4498,376.623,5.482880255
762.0498,376.722,5.482880255
762.6498,376.821,5.482880255
763.2498,376.918,5.482880255
763.8498,377.017,5.482880255
764.4498,377.116,5.483880074
765.0498,377.217,5.483550243
765.6498,377.312,5.482880255
766.2498,377.413,5.482880255
766.8498,377.51,5.482880255
767.4498,377.611,5.482880255
768.0498,377.708,5.482880255
768.6498,377.809,5.482880255
769.2498,377.904,5.482880255
769.8498,378.007,5.482210268
770.4498,378.103,5.48154028
771.0498,378.204,5.48154028
771.6498,378.302,5.48154028
772.2498,378.399,5.48154028
772.8498,378.502,5.48154028
773.4498,378.599,5.481870112
774.0498,378.698,5.482880255
774.6498,378.798,5.482880255
775.2498,378.896,5.482880255
775.8498,378.993,5.482540099
776.4498,379.094,5.481529956
777.0498,379.192,5.481529956
777.6498,379.293,5.481529956
778.2498,379.393,5.481529956
778.8498,379.49,5.481529956
779.4498,379.589,5.481529956
780.0498,379.688,5.481529956
780.6498,379.786,5.481529956
781.2498,379.888,5.482199943
781.8498,379.989,5.482869931
782.4498,380.085,5.482869931
783.0498,380.187,5.482869931
783.6498,380.283,5.482869931
784.2498,380.384,5.482869931
784.8498,380.483,5.482869931
785.4498,380.58,5.481870112
786.0498,380.679,5.481529956
786.6498,380.779,5.481529956
787.2498,380.878,5.481529956
787.8498,380.976,5.482540099
788.4498,381.075,5.482869931
789.0498,381.175,5.482869931
789.6498,381.274,5.482869931
790.2498,381.372,5.482869931
790.8498,381.473,5.482869931
791.4498,381.571,5.482869931
792.0498,381.668,5.482869931
792.6498,381.769,5.482869931
793.2498,381.872,5.483210087
793.8498,381.965,5.484210449
794.4498,382.068,5.483880074
795.0498,382.168,5.482869931
795.6498,382.265,5.482869931
796.2498,382.365,5.482869931
796.8498,382.463,5.482869931
797.4498,382.562,5.482869931
798.0498,382.662,5.482869931
798.6498,382.759,5.482869931
799.2498,382.863,5.482869931
799.8498,382.96,5.482869931
800.4498,383.057,5.482869931
801.0498,383.158,5.482869931
801.6498,383.257,5.482869931
802.2498,383.358,5.482869931
802.8498,383.455,5.481870112
803.4498,383.555,5.481529956
804.0498,383.654,5.481529956
804.6498,383.754,5.481529956
805.2498,383.852,5.481529956
805.8498,383.952,5.482210268
806.4498,384.054,5.482880255
807.0498,384.151,5.48422023
807.6498,384.25,5.488920467
808.2498,384.35,5.495510036
808.8498,384.447,5.493949992
809.4498,384.546,5.488690074
810.0498,384.645,5.482430336
810.6498,384.744,5.475729918
811.2498,384.844,5.468789868
811.8498,384.944,5.468789868
812.4498,385.043,5.486560024
813.0498,385.143,5.502670155
813.6498,385.241,5.511830455
814.2498,385.34,5.507139999
814.8498,385.438,5.501550249
815.4498,385.541,5.497190167
816.0498,385.637,5.487240336
816.6498,385.737,5.477289962
817.2498,385.835,5.475279999
817.8498,385.938,5.480530137
818.4498,386.036,5.484000161
819.0498,386.134,5.481870112
819.6498,386.235,5.47673028
820.2498,386.335,5.479519993
820.8498,386.434,5.487240336
821.4498,386.533,5.494060299
822.0498,386.635,5.498859974
822.6498,386.731,5.504340505
823.2498,386.832,5.505570174
823.8498,386.931,5.498189987
824.4498,387.032,5.497519999
825.0498,387.128,5.497300474
825.6498,387.229,5.49897028
826.2498,387.327,5.502660374
826.8498,387.431,5.500650411
827.4498,387.529,5.495620343
828.0498,387.628,5.491040193
828.6498,387.727,5.486680111
829.2498,387.826,5.482990018
829.8498,387.928,5.484440299
830.4498,388.025,5.490250118
831.0498,388.126,5.49707008
831.6498,388.227,5.500430342
832.2498,388.324,5.501430162
832.8498,388.423,5.495060118
833.4498,388.527,5.489250299
834.0498,388.624,5.486339956
834.6498,388.725,5.488020087
835.2498,388.824,5.492490474
835.8498,388.923,5.495060118
836.4498,389.025,5.489580131
837.0498,389.125,5.485330356
837.6498,389.224,5.484670149
838.2498,389.323,5.481760349
838.8498,389.423,5.481200124
839.4498,389.524,5.490250118
840.0498,389.626,5.498080224
840.6498,389.724,5.500200493
841.2498,389.822,5.49629033
841.8498,389.922,5.49148033
842.4498,390.02,5.488690074
843.0498,390.12,5.487230012
843.6498,390.223,5.486000343
844.2498,390.321,5.485560205
844.8498,390.421,5.485560205
845.4498,390.521,5.485560205
846.0498,390.622,5.485560205
846.6498,390.72,5.485560205
847.2498,390.821,5.485560205
847.8498,390.918,5.485560205
848.4498,391.024,5.484550062
849.0498,391.122,5.48422023
849.6498,391.221,5.48422023
850.2498,391.322,5.48422023
850.8498,391.42,5.48422023
851.4498,391.52,5.48422023
852.0498,391.622,5.48422023
852.6498,391.722,5.48422023
853.2498,391.822,5.48422023
853.8498,391.924,5.484890218
854.4498,392.025,5.485230374
855.0498,392.124,5.48422023
855.6498,392.223,5.483770312
856.2498,392.324,5.484100143
856.8498,392.425,5.484100143
857.4498,392.524,5.483100324
858.0498,392.626,5.482760168
858.6498,392.724,5.482760168
859.2498,392.822,5.482760168
859.8498,392.924,5.482760168
860.4498,393.025,5.482760168
861.0498,393.125,5.482760168
861.6498,393.224,5.483770312
862.2498,393.327,5.484109924
862.8498,393.424,5.484109924
863.4498,393.525,5.484109924
864.0498,393.628,5.484109924
864.6498,393.728,5.484109924
865.2498,393.828,5.484109924
865.8498,393.927,5.484440299
866.4498,394.029,5.485450443
867.0498,394.127,5.485450443
867.6498,394.227,5.485450443
868.2498,394.329,5.485450443
868.8498,394.43,5.485450443
869.4498,394.53,5.485450443
870.0498,394.629,5.485450443
870.6498,394.731,5.485450443
871.2498,394.831,5.485120067
871.8498,394.93,5.484109924
872.4498,395.03,5.484109924
873.0498,395.13,5.484109924
873.6498,395.232,5.484109924
874.2498,395.332,5.484109924
874.8498,395.434,5.484109924
875.4498,395.533,5.484109924
876.0498,395.633,5.484109924
876.6498,395.735,5.485110287
877.2498,395.836,5.485450443
877.8498,395.939,5.485450443
878.4498,396.038,5.485450443
879.0498,396.137,5.485450443
879.6498,396.238,5.484780455
880.2498,396.339,5.484109924
880.8498,396.44,5.484109924
881.4498,396.54,5.484109924
882.0498,396.642,5.484109924
882.6498,396.74,5.484109924
883.2498,396.844,5.484109924
883.8498,396.941,5.484109924
884.4498,397.041,5.484109924
885.0498,397.14,5.484109924
885.6498,397.243,5.484440299
886.2498,397.345,5.484780455
886.8498,397.444,5.484780455
887.4498,397.545,5.484780455
888.0498,397.646,5.484780455
888.6498,397.745,5.484780455
889.2498,397.845,5.485110287
889.8498,397.947,5.485110287
890.4498,398.048,5.485110287
891.0498,398.148,5.484780455
891.6498,398.25,5.484780455
892.2498,398.351,5.484109924
892.8498,398.454,5.484109924
893.4498,398.554,5.484109924
894.0498,398.655,5.484109924
894.6498,398.754,5.484109924
895.2498,398.853,5.484780455
895.8498,398.956,5.484440299
896.4498,399.058,5.483430156
897.0498,399.157,5.483770312
897.6498,399.258,5.484100143
898.2498,399.358,5.484100143
898.8498,399.459,5.484100143
899.4498,399.559,5.484100143
900.0498,399.661,5.484100143
900.6498,399.762,5.484100143
901.2498,399.863,5.484100143
901.8498,399.965,5.484100143
902.4498,400.067,5.484100143
903.0498,400.165,5.484100143
903.6498,400.266,5.484100143
904.2498,400.367,5.484100143
904.8498,400.466,5.483100324
905.4498,400.565,5.483100324
906.0498,400.669,5.484100143
906.6498,400.769,5.484100143
907.2498,400.869,5.484100143
907.8498,400.97,5.484100143
908.4498,401.071,5.484100143
909.0498,401.171,5.484100143
909.6498,401.271,5.484100143
910.2498,401.372,5.484100143
910.8498,401.47201,5.484440299
911.4498,401.575,5.485110287
912.0498,401.676,5.485110287
912.6498,401.78,5.485110287
913.2498,401.88,5.485110287
913.8498,401.98,5.485110287
914.4498,402.083,5.485110287
915.0498,402.18,5.485110287
915.6498,402.283,5.485110287
916.2498,402.383,5.485110287
916.8498,402.486,5.485780274
917.4498,402.585,5.484770131
918.0498,402.683,5.484440299
918.6498,402.78499,5.484440299
919.2498,402.887,5.484440299
919.8498,402.98701,5.484440299
920.4498,403.09,5.484440299
921.0498,403.193,5.484440299
921.6498,403.29301,5.484440299
922.2498,403.393,5.484440299
922.8498,403.493,5.485110287
923.4498,403.59299,5.484100143
924.0498,403.695,5.483770312
924.6498,403.797,5.483770312
925.2498,403.895,5.483770312
925.8498,403.997,5.483770312
926.4498,404.09901,5.484780455
927.0498,404.199,5.484780455
927.6498,404.29799,5.484780455
928.2498,404.39899,5.484780455
928.8498,404.50201,5.484780455
929.4498,404.601,5.484780455
930.0498,404.704,5.484780455
930.6498,404.805,5.484780455
931.2498,404.906,5.484780455
931.8498,405.006,5.484780455
932.4498,405.107,5.484780455
933.0498,405.21,5.48445008
933.6498,405.31,5.483770312
934.2498,405.408,5.483770312
934.8498,405.50899,5.483770312
935.4498,405.61201,5.483770312
936.0498,405.712,5.483770312
936.6498,405.814,5.483770312
937.2498,405.91401,5.484440299
937.8498,406.01501,5.484440299
938.4498,406.113,5.484440299
939.0498,406.21799,5.484440299
939.6498,406.31701,5.484440299
940.2498,406.41801,5.484440299
940.8498,406.518,5.484440299
941.4498,406.622,5.484440299
942.0498,406.72001,5.484440299
942.6498,406.81901,5.484440299
943.2498,406.92,5.484440299
943.8498,407.023,5.483439937
944.4498,407.124,5.481760349
945.0498,407.226,5.481760349
945.6498,407.324,5.481760349
946.2498,407.426,5.481760349
946.8498,407.52801,5.481760349
947.4498,407.62701,5.481760349
948.0498,407.72899,5.481760349
948.6498,407.829,5.481760349
949.2498,407.92901,5.482660186
949.8498,408.02801,5.484560386
950.4498,408.13199,5.487020267
951.0498,408.23299,5.487020267
951.6498,408.33201,5.485230374
952.2498,408.43101,5.482210268
952.8498,408.533,5.476619974
953.4498,408.637,5.468909955
954.0498,408.73501,5.46924033
954.6498,408.835,5.473600411
955.2498,408.93799,5.471930061
955.8498,409.03901,5.462530131
956.4498,409.139,5.447219856
957.0498,409.242,5.447219856
957.6498,409.34,5.448109912
958.2498,409.44201,5.45336005
958.8498,409.54301,5.473710174
959.4498,409.641,5.491600417
960.0498,409.741,5.498530143
960.6498,409.846,5.492160099
961.2498,409.945,5.484000161
961.8498,410.045,5.48154028
962.4498,410.146,5.479969912
963.0498,410.249,5.478740243
963.6498,410.34901,5.478740243
964.2498,410.45,5.478740243
964.8498,410.54999,5.477740424
965.4498,410.65101,5.477400268
966.0498,410.75201,5.477400268
966.6498,410.853,5.477400268
967.2498,410.95099,5.477400268
967.8498,411.055,5.477400268
968.4498,411.15301,5.478070255
969.0498,411.256,5.478740243
969.6498,411.357,5.478740243
970.2498,411.456,5.478740243
970.8498,411.557,5.478740243
971.4498,411.658,5.478740243
972.0498,411.756,5.478740243
972.6498,411.859,5.478740243
973.2498,411.95901,5.478740243
973.8498,412.06299,5.478740243
974.4498,412.159,5.478740243
975.0498,412.262,5.478740243
975.6498,412.36201,5.478740243
976.2498,412.465,5.478740243
976.8498,412.562,5.478740243
977.4498,412.663,5.478740243
978.0498,412.76501,5.477740424
978.6498,412.866,5.477400268
979.2498,412.965,5.477400268
979.8498,413.06299,5.477400268
980.4498,413.167,5.477400268
981.0498,413.266,5.477400268
981.6498,413.36899,5.477400268
982.2498,413.469,5.477400268
982.8498,413.56901,5.477400268
983.4498,413.671,5.477400268
984.0498,413.769,5.477400268
984.6498,413.87099,5.477400268
985.2498,413.971,5.477400268
985.8498,414.072,5.477400268
986.4498,414.174,5.477400268
987.0498,414.27399,5.477400268
987.6498,414.372,5.477400268
988.2498,414.47401,5.477400268
988.8498,414.57599,5.477400268
989.4498,414.67901,5.477400268
990.0498,414.77601,5.477400268
990.6498,414.87701,5.477730099
991.2498,414.98,5.478740243
991.8498,415.081,5.478740243
992.4498,415.18101,5.478740243
993.0498,415.282,5.478740243
993.6498,415.38399,5.478740243
994.2498,415.482,5.478740243
994.8498,415.58201,5.478070255
995.4498,415.684,5.477400268
996.0498,415.78499,5.477400268
996.6498,415.887,5.477400268
997.2498,415.986,5.477400268
997.8498,416.085,5.477400268
