Repository: MaCFP/matl-db

# Technical Institute of Fire Protection in Prague (TIFP)

### Experimental Conditions: TGA, DSC
TGA and DSC were performed simultaneously using an STA appartus.
STA experiments performed both in nitrogen and in air. Although tests were conducted simultaneously, TGA and DSC measurement data presented here are separated into two files, for consistency with other datasets.

### Experimental Conditions: Cone Calorimeter
* Radiant heat flux 25 and 65 kW/m2, three runs were performed for each heat flux. Backside tempereature measured by K type thermocouples glued to the sample in the middle (x=0, y=0) and at location x=-25 mm, y=0. Sample surface area 0.0084 m2.
* Extraction flow rate: 24L/s

File: Non-charring/PMMA/TIFP/TIFP_TGA_N2_10K_7.csv
Time,Temperature,Mass
[s],[K],[mg]
0,300.13,5.6086
3,300.131,5.6101
6,300.129,5.6101
9,300.132,5.6087
12,300.136,5.6087
15,300.143,5.6085
18,300.157,5.6086
21,300.177,5.6102
24,300.205,5.6095
27,300.243,5.6104
30,300.289,5.6099
33,300.354,5.6093
36,300.428,5.6099
39,300.52,5.6108
42,300.63,5.611
45,300.754,5.6103
48,300.899,5.6093
51,301.062,5.6101
54,301.248,5.6103
57,301.453,5.6103
60,301.687,5.6117
63,301.937,5.6097
66,302.218,5.6106
69,302.514,5.6118
72,302.842,5.6111
75,303.195,5.611
78,303.568,5.6098
81,303.972,5.6105
84,304.396,5.6113
87,304.846,5.6117
90,305.32,5.6118
93,305.818,5.6115
96,306.339,5.6113
99,306.883,5.6117
102,307.446,5.6117
105,308.029,5.6111
108,308.628,5.6122
111,309.25,5.6113
114,309.887,5.6126
117,310.543,5.6117
120,311.207,5.6132
123,311.886,5.6124
126,312.579,5.6117
129,313.284,5.6124
132,313.997,5.613
135,314.72,5.6135
138,315.446,5.6133
141,316.183,5.6135
144,316.925,5.6122
147,317.669,5.6135
150,318.415,5.6133
153,319.165,5.615
156,319.912,5.6142
159,320.665,5.613
162,321.41,5.6143
165,322.158,5.614
168,322.906,5.6123
171,323.645,5.6149
174,324.385,5.6158
177,325.12,5.614
180,325.846,5.6134
183,326.572,5.6122
186,327.285,5.6122
189,327.995,5.6135
192,328.706,5.6135
195,329.4,5.6122
198,330.092,5.6122
201,330.777,5.6135
204,331.452,5.6135
207,332.12,5.6135
210,332.781,5.6135
213,333.435,5.6135
216,334.082,5.6135
219,334.719,5.6135
222,335.352,5.6135
225,335.98,5.6135
228,336.595,5.6135
231,337.207,5.6122
234,337.813,5.6135
237,338.405,5.6135
240,338.999,5.6125
243,339.579,5.6122
246,340.161,5.6122
249,340.73,5.6135
252,341.296,5.6149
255,341.86,5.6149
258,342.415,5.6145
261,342.968,5.6139
264,343.516,5.6149
267,344.057,5.6138
270,344.6,5.6149
273,345.131,5.6152
276,345.665,5.6149
279,346.191,5.6152
282,346.718,5.6152
285,347.238,5.6152
288,347.757,5.6152
291,348.276,5.6152
294,348.79,5.6165
297,349.299,5.6152
300,349.812,5.6152
303,350.32,5.6138
306,350.828,5.6142
309,351.335,5.6155
312,351.837,5.6162
315,352.341,5.6162
318,352.844,5.6162
321,353.347,5.6165
324,353.847,5.6162
327,354.346,5.6162
330,354.847,5.6162
333,355.346,5.6162
336,355.841,5.6162
339,356.341,5.6172
342,356.841,5.6169
345,357.336,5.6175
348,357.831,5.6175
351,358.332,5.6189
354,358.825,5.6189
357,359.325,5.6189
360,359.823,5.6175
363,360.316,5.6175
366,360.816,5.6172
369,361.311,5.6189
372,361.807,5.6168
375,362.307,5.6174
378,362.804,5.6188
381,363.297,5.6188
384,363.796,5.6188
387,364.293,5.6188
390,364.792,5.6181
393,365.286,5.6174
396,365.787,5.6174
399,366.281,5.6174
402,366.777,5.6174
405,367.273,5.6181
408,367.772,5.6184
411,368.269,5.6174
414,368.765,5.6174
417,369.259,5.6184
420,369.759,5.6181
423,370.252,5.6189
426,370.75,5.6189
429,371.245,5.6175
432,371.737,5.6189
435,372.235,5.6199
438,372.731,5.6199
441,373.224,5.6205
444,373.721,5.6205
447,374.217,5.6205
450,374.713,5.6191
453,375.207,5.6194
456,375.704,5.6205
459,376.199,5.6205
462,376.696,5.6205
465,377.187,5.6198
468,377.687,5.6191
471,378.182,5.6178
474,378.678,5.6178
477,379.172,5.6191
480,379.673,5.6198
483,380.165,5.6198
486,380.661,5.6191
489,381.156,5.6184
492,381.654,5.6191
495,382.148,5.6178
498,382.646,5.6191
501,383.144,5.6191
504,383.642,5.6198
507,384.138,5.6191
510,384.637,5.6198
513,385.134,5.6191
516,385.63,5.6178
519,386.128,5.6171
522,386.625,5.6174
525,387.127,5.6164
528,387.625,5.6178
531,388.125,5.6178
534,388.623,5.6191
537,389.122,5.6178
540,389.622,5.6178
543,390.12,5.6178
546,390.62,5.6191
549,391.12,5.6181
552,391.62,5.6191
555,392.12,5.6191
558,392.621,5.6188
561,393.121,5.6201
564,393.624,5.6191
567,394.123,5.6188
570,394.626,5.6181
573,395.127,5.6178
576,395.629,5.6178
579,396.13,5.6179
582,396.637,5.6205
585,397.138,5.6209
588,397.64,5.6209
591,398.144,5.6209
594,398.645,5.6196
597,399.152,5.6182
600,399.654,5.6165
603,400.158,5.6162
606,400.661,5.6163
609,401.16401,5.617
612,401.669,5.6176
615,402.17499,5.6176
618,402.678,5.6176
621,403.185,5.6176
624,403.68799,5.618
627,404.195,5.6166
630,404.695,5.6177
633,405.20299,5.6177
636,405.70701,5.6177
639,406.213,5.6183
642,406.717,5.6177
645,407.22401,5.6163
648,407.732,5.6163
651,408.236,5.6163
654,408.742,5.6163
657,409.247,5.6176
660,409.75201,5.6176
663,410.25699,5.6176
666,410.76301,5.6163
669,411.27,5.6163
672,411.775,5.617
675,412.282,5.6163
678,412.78699,5.6173
681,413.288,5.6177
684,413.797,5.6163
687,414.30401,5.6163
690,414.808,5.615
693,415.31499,5.615
696,415.81901,5.6136
699,416.32599,5.6146
702,416.833,5.6136
705,417.336,5.6143
708,417.84299,5.6136
711,418.34299,5.6136
714,418.853,5.6136
717,419.357,5.6123
720,419.863,5.6136
723,420.366,5.6133
726,420.872,5.6123
729,421.37501,5.6113
732,421.87701,5.6116
735,422.383,5.6123
738,422.88599,5.6109
741,423.389,5.6119
744,423.893,5.611
747,424.395,5.611
750,424.9,5.6096
753,425.40101,5.6096
756,425.904,5.6086
759,426.408,5.6083
762,426.90999,5.6083
765,427.41199,5.6076
768,427.913,5.6069
771,428.41601,5.6069
774,428.91601,5.6056
777,429.41401,5.6063
780,429.91801,5.6049
783,430.419,5.6056
786,430.921,5.6042
789,431.419,5.6046
792,431.92299,5.6032
795,432.422,5.6029
798,432.92,5.6029
801,433.421,5.6029
804,433.921,5.6026
807,434.42299,5.6002
810,434.92,5.6002
813,435.419,5.6002
816,435.919,5.5992
819,436.41601,5.5992
822,436.91601,5.5989
825,437.41401,5.5975
828,437.91401,5.5969
831,438.411,5.5962
834,438.90999,5.5962
837,439.407,5.5948
840,439.907,5.5948
843,440.405,5.5942
846,440.902,5.5922
849,441.402,5.5932
852,441.902,5.5912
855,442.39699,5.5908
858,442.896,5.5898
861,443.39699,5.5881
864,443.894,5.5881
867,444.39001,5.5871
870,444.889,5.5871
873,445.389,5.5855
876,445.88599,5.5838
879,446.38599,5.5808
882,446.88599,5.5788
885,447.38599,5.5761
888,447.883,5.5761
891,448.37701,5.5747
894,448.88,5.5747
897,449.378,5.5737
900,449.876,5.5724
903,450.37301,5.5724
906,450.874,5.571
909,451.374,5.5692
912,451.874,5.5666
915,452.37099,5.5639
918,452.868,5.5625
921,453.367,5.5615
924,453.867,5.5585
927,454.364,5.5572
930,454.865,5.5558
933,455.366,5.5542
936,455.86201,5.5532
939,456.361,5.5505
942,456.861,5.5489
945,457.36001,5.5476
948,457.85399,5.5465
951,458.352,5.5462
954,458.85399,5.5432
957,459.348,5.5391
960,459.84701,5.5366
963,460.346,5.5349
966,460.84299,5.5336
969,461.34099,5.5316
972,461.839,5.5296
975,462.337,5.5286
978,462.833,5.5254
981,463.32999,5.5241
984,463.829,5.5241
987,464.327,5.5214
990,464.824,5.5201
993,465.32101,5.5174
996,465.818,5.516
999,466.316,5.515
1002,466.814,5.5131
1005,467.31299,5.5102
1008,467.81299,5.5072
1011,468.309,5.5062
1014,468.807,5.5045
1017,469.305,5.5032
1020,469.803,5.5018
1023,470.29799,5.5018
1026,470.797,5.4974
1029,471.296,5.496
1032,471.794,5.4947
1035,472.29,5.4947
1038,472.786,5.4933
1041,473.284,5.4923
1044,473.784,5.4903
1047,474.283,5.4864
1050,474.78,5.4846
1053,475.281,5.4823
1056,475.77801,5.4803
1059,476.279,5.4783
1062,476.777,5.4783
1065,477.27399,5.4769
1068,477.775,5.4756
1071,478.271,5.4742
1074,478.771,5.4729
1077,479.27,5.4702
1080,479.769,5.4689
1083,480.26501,5.4672
1086,480.764,5.4648
1089,481.264,5.4635
1092,481.76501,5.4625
1095,482.262,5.4622
1098,482.758,5.4608
1101,483.26,5.4608
1104,483.758,5.4581
1107,484.256,5.4568
1110,484.75201,5.4541
1113,485.253,5.4541
1116,485.75001,5.4538
1119,486.249,5.4528
1122,486.747,5.4501
1125,487.24399,5.4494
1128,487.745,5.4487
1131,488.242,5.4461
1134,488.743,5.4461
1137,489.241,5.4454
1140,489.739,5.4447
1143,490.23701,5.4424
1146,490.739,5.442
1149,491.23701,5.4407
1152,491.736,5.442
1155,492.234,5.4407
1158,492.734,5.4407
1161,493.23501,5.442
1164,493.73099,5.4407
1167,494.232,5.4392
1170,494.732,5.4379
1173,495.232,5.4366
1176,495.73099,5.4366
1179,496.232,5.4339
1182,496.73099,5.4339
1185,497.232,5.4352
1188,497.732,5.4352
1191,498.228,5.4342
1194,498.72899,5.4339
1197,499.23099,5.4339
1200,499.72899,5.4325
1203,500.23,5.4325
1206,500.73,5.4325
1209,501.226,5.4312
1212,501.728,5.4312
1215,502.226,5.4312
1218,502.72401,5.4312
1221,503.225,5.4312
1224,503.723,5.4302
1227,504.223,5.4298
1230,504.72201,5.4298
1233,505.22001,5.4298
1236,505.717,5.4285
1239,506.21799,5.4298
1242,506.717,5.4298
1245,507.21599,5.4285
1248,507.713,5.4285
1251,508.211,5.4285
1254,508.711,5.4272
1257,509.21,5.4272
1260,509.70499,5.4272
1263,510.206,5.4272
1266,510.70499,5.4272
1269,511.20299,5.4272
1272,511.7,5.4265
1275,512.2,5.4278
1278,512.698,5.4278
1281,513.19601,5.4255
1284,513.693,5.4245
1287,514.191,5.4235
1290,514.68999,5.4235
1293,515.18999,5.4235
1296,515.691,5.4231
1299,516.189,5.4221
1302,516.687,5.4235
1305,517.18799,5.4235
1308,517.687,5.4235
1311,518.186,5.4225
1314,518.687,5.4211
1317,519.18799,5.4211
1320,519.687,5.4211
1323,520.186,5.4211
1326,520.687,5.4211
1329,521.184,5.4198
1332,521.684,5.4198
1335,522.184,5.4191
1338,522.685,5.4191
1341,523.184,5.4181
1344,523.682,5.4178
1347,524.182,5.4178
1350,524.68101,5.4184
1353,525.184,5.4184
1356,525.682,5.4171
1359,526.18101,5.4171
1362,526.684,5.4171
1365,527.182,5.4168
1368,527.68,5.4143
1371,528.184,5.4143
1374,528.684,5.4143
1377,529.18101,5.414
1380,529.68299,5.413
1383,530.18299,5.4123
1386,530.68,5.4116
1389,531.18101,5.4116
1392,531.68,5.4116
1395,532.17899,5.4102
1398,532.68101,5.4095
1401,533.18101,5.4088
1404,533.68101,5.4088
1407,534.17701,5.4088
1410,534.676,5.4075
1413,535.176,5.4075
1416,535.67899,5.4061
1419,536.17499,5.4061
1422,536.67499,5.4034
1425,537.176,5.4027
1428,537.67701,5.402
1431,538.17301,5.402
1434,538.676,5.3993
1437,539.17499,5.398
1440,539.67301,5.3987
1443,540.17499,5.398
1446,540.67701,5.398
1449,541.17701,5.398
1452,541.676,5.3966
1455,542.17802,5.3953
1458,542.67701,5.394
1461,543.17802,5.3926
1464,543.67899,5.3913
1467,544.17802,5.3885
1470,544.67899,5.3885
1473,545.17802,5.3858
1476,545.68,5.3848
1479,546.17802,5.3851
1482,546.67701,5.3838
1485,547.176,5.3825
1488,547.67701,5.3818
1491,548.176,5.3791
1494,548.67499,5.3784
1497,549.17301,5.3771
1500,549.67499,5.3771
1503,550.172,5.3756
1506,550.672,5.3743
1509,551.171,5.3729
1512,551.66801,5.3716
1515,552.16801,5.3703
1518,552.66401,5.3703
1521,553.163,5.3676
1524,553.66001,5.3648
1527,554.159,5.363
1530,554.659,5.36
1533,555.15699,5.3566
1536,555.66001,5.3553
1539,556.158,5.3539
1542,556.65699,5.3526
1545,557.154,5.3513
1548,557.65299,5.3497
1551,558.15201,5.3471
1554,558.65299,5.3454
1557,559.15101,5.3441
1560,559.64899,5.3397
1563,560.14799,5.3378
1566,560.645,5.3351
1569,561.14701,5.3319
1572,561.64799,5.33
1575,562.14399,5.329
1578,562.642,5.329
1581,563.142,5.3277
1584,563.63901,5.3235
1587,564.137,5.3198
1590,564.63499,5.3159
1593,565.13599,5.3136
1596,565.63499,5.3107
1599,566.13499,5.3091
1602,566.633,5.3063
1605,567.129,5.3032
1608,567.63001,5.3005
1611,568.13001,5.2984
1614,568.628,5.2949
1617,569.12699,5.2912
1620,569.629,5.2869
1623,570.124,5.2855
1626,570.62699,5.2816
1629,571.12501,5.2788
1632,571.62198,5.2755
1635,572.12299,5.272
1638,572.62198,5.2673
1641,573.11899,5.2639
1644,573.62,5.2607
1647,574.11899,5.2585
1650,574.61799,5.2568
1653,575.11701,5.2532
1656,575.61399,5.2492
1659,576.115,5.2458
1662,576.61399,5.2425
1665,577.111,5.2383
1668,577.60901,5.234
1671,578.11201,5.2307
1674,578.60999,5.2271
1677,579.10999,5.2237
1680,579.60901,5.2219
1683,580.10801,5.2184
1686,580.607,5.2132
1689,581.10499,5.2097
1692,581.60599,5.2057
1695,582.10499,5.2019
1698,582.60499,5.1977
1701,583.10401,5.1939
1704,583.60099,5.1901
1707,584.10001,5.1855
1710,584.602,5.1795
1713,585.10001,5.1749
1716,585.59901,5.1714
1719,586.09601,5.17
1722,586.598,5.1666
1725,587.098,5.1628
1728,587.598,5.1584
1731,588.09901,5.1535
1734,588.59501,5.1463
1737,589.098,5.1424
1740,589.59901,5.1365
1743,590.09699,5.1335
1746,590.59901,5.128
1749,591.09699,5.122
1752,591.598,5.1181
1755,592.09699,5.1109
1758,592.60001,5.1065
1761,593.09699,5.1027
1764,593.59699,5.0968
1767,594.09699,5.0903
1770,594.59601,5.0845
1773,595.094,5.0803
1776,595.59501,5.0728
1779,596.09699,5.0649
1782,596.59501,5.0586
1785,597.094,5.0528
1788,597.59501,5.0458
1791,598.09199,5.0406
1794,598.59199,5.0327
1797,599.09199,5.0245
1800,599.59199,5.0157
1803,600.09299,5.0077
1806,600.59199,5.0007
1809,601.09,4.9926
1812,601.59101,4.9839
1815,602.09101,4.9762
1818,602.59101,4.9661
1821,603.09,4.9564
1824,603.589,4.9469
1827,604.08799,4.9396
1830,604.589,4.9289
1833,605.08799,4.9191
1836,605.58701,4.9073
1839,606.08799,4.8957
1842,606.58799,4.8846
1845,607.086,4.8744
1848,607.58701,4.8628
1851,608.085,4.8486
1854,608.586,4.8367
1857,609.086,4.8239
1860,609.58701,4.8076
1863,610.08701,4.7959
1866,610.58799,4.7831
1869,611.08799,4.7708
1872,611.58399,4.7554
1875,612.08301,4.74
1878,612.58201,4.7268
1881,613.07999,4.7075
1884,613.581,4.6897
1887,614.077,4.6747
1890,614.57499,4.6575
1893,615.07499,4.6395
1896,615.57599,4.6198
1899,616.073,4.6007
1902,616.573,4.5813
1905,617.073,4.5599
1908,617.573,4.5395
1911,618.07099,4.5195
1914,618.57099,4.4978
1917,619.07099,4.4759
1920,619.57099,4.4521
1923,620.068,4.4295
1926,620.568,4.4062
1929,621.06699,4.3825
1932,621.56599,4.3561
1935,622.06901,4.3306
1938,622.56501,4.3042
1941,623.06699,4.2767
1944,623.56699,4.2472
1947,624.06599,4.2201
1950,624.56299,4.1924
1953,625.064,4.1635
1956,625.56199,4.1321
1959,626.06299,4.1011
1962,626.56101,4.0698
1965,627.06101,4.0368
1968,627.56,4.0024
1971,628.05799,3.9702
1974,628.55601,3.9362
1977,629.05799,3.9021
1980,629.55601,3.8639
1983,630.05601,3.8275
1986,630.555,3.7908
1989,631.05302,3.7534
1992,631.54999,3.7133
1995,632.04899,3.6763
1998,632.547,3.6343
2001,633.04499,3.5927
2004,633.547,3.5499
2007,634.04401,3.5097
2010,634.54099,3.4686
2013,635.04001,3.4272
2016,635.53599,3.3833
2019,636.029,3.339
2022,636.52799,3.2958
2025,637.02399,3.2518
2028,637.52,3.2071
2031,638.01499,3.1663
2034,638.51499,3.1221
2037,639.00901,3.0753
2040,639.50599,3.0287
2043,640.003,2.9858
2046,640.49799,2.9426
2049,640.99698,2.8991
2052,641.49299,2.8542
2055,641.99,2.8119
2058,642.48499,2.7686
2061,642.98099,2.7248
2064,643.482,2.6781
2067,643.991,2.632
2070,644.49201,2.5872
2073,644.99,2.5425
2076,645.48499,2.4978
2079,645.99601,2.4545
2082,646.50501,2.4092
2085,646.99698,2.3623
2088,647.50001,2.3131
2091,647.99399,2.269
2094,648.499,2.2241
2097,648.999,2.1765
2100,649.49698,2.1293
2103,649.99698,2.0857
2106,650.49601,2.0409
2109,650.99799,1.9927
2112,651.49698,1.9454
2115,651.99399,1.9009
2118,652.49201,1.856
2121,652.98899,1.8111
2124,653.48899,1.7637
2127,653.99601,1.7225
2130,654.49698,1.6778
2133,654.991,1.6341
2136,655.49399,1.5875
2139,655.99299,1.5462
2142,656.49299,1.5077
2145,656.995,1.4657
2148,657.49201,1.4215
2151,657.99,1.382
2154,658.49299,1.3443
2157,658.99399,1.3046
2160,659.49299,1.2638
2163,659.995,1.2249
2166,660.49399,1.1861
2169,660.99399,1.1478
2172,661.49299,1.1127
2175,661.99399,1.0769
2178,662.49399,1.0402
2181,662.995,1.0057
2184,663.49,0.9699
2187,663.98899,0.938
2190,664.48899,0.9072
2193,664.98801,0.8762
2196,665.48701,0.8467
2199,665.98401,0.82
2202,666.48301,0.7929
2205,666.982,0.7657
2208,667.47901,0.7385
2211,667.98099,0.7138
2214,668.47599,0.6909
2217,668.97901,0.6668
2220,669.47901,0.6426
2223,669.97999,0.6211
2226,670.478,0.5996
2229,670.982,0.5795
2232,671.48301,0.559
2235,671.98099,0.5373
2238,672.48301,0.5192
2241,672.986,0.5007
2244,673.482,0.4839
2247,673.98301,0.4667
2250,674.48401,0.4517
2253,674.986,0.4358
2256,675.48701,0.4194
2259,675.98701,0.4048
2262,676.486,0.391
2265,676.98801,0.3782
2268,677.48701,0.3651
2271,677.98701,0.3527
2274,678.48701,0.3416
2277,678.98801,0.3298
2280,679.48899,0.3175
2283,679.99,0.3074
2286,680.486,0.2989
2289,680.98801,0.2896
2292,681.48701,0.2805
2295,681.98499,0.2728
2298,682.48401,0.265
2301,682.97999,0.257
2304,683.48099,0.2487
2307,683.978,0.2435
2310,684.477,0.2367
2313,684.978,0.2298
2316,685.478,0.2267
2319,685.977,0.2207
2322,686.47401,0.2146
2325,686.97401,0.21
2328,687.47199,0.2041
2331,687.97101,0.199
2334,688.47001,0.1937
2337,688.973,0.1888
2340,689.47001,0.1857
2343,689.969,0.1818
2346,690.46699,0.1772
2349,690.96699,0.1757
2352,691.46601,0.1727
2355,691.96201,0.1691
2358,692.461,0.1658
2361,692.95899,0.1639
2364,693.45899,0.1601
2367,693.95701,0.1576
2370,694.45399,0.1563
2373,694.95099,0.1559
2376,695.44901,0.1534
2379,695.948,0.1508
2382,696.44599,0.1468
2385,696.943,0.1454
2388,697.44501,0.1423
2391,697.94401,0.1408
2394,698.44199,0.1394
2397,698.943,0.1381
2400,699.443,0.1365
2403,699.94001,0.1335
2406,700.44099,0.1328
2409,700.94199,0.1305
2412,701.44099,0.1284
2415,701.94001,0.1288
2418,702.43601,0.1291
2421,702.935,0.1291
2424,703.43601,0.1275
2427,703.93601,0.1243
2430,704.43601,0.1227
2433,704.93299,0.1214
2436,705.43101,0.1214
2439,705.93201,0.1204
2442,706.43101,0.1201
2445,706.92899,0.1177
2448,707.42701,0.1177
2451,707.92499,0.1191
2454,708.422,0.1205
2457,708.91901,0.1205
2460,709.41901,0.1205
2463,709.91801,0.1176
2466,710.41999,0.1156
2469,710.917,0.1156
2472,711.41999,0.1156
2475,711.91901,0.1156
2478,712.41801,0.1156
2481,712.91401,0.1156
2484,713.41501,0.1156
2487,713.913,0.1146
2490,714.41001,0.1146
2493,714.91001,0.1146
2496,715.405,0.1142
2499,715.90201,0.1156
2502,716.40101,0.1156
2505,716.895,0.1156
2508,717.39301,0.1156
2511,717.891,0.1146
2514,718.38801,0.1152
2517,718.887,0.1173
2520,719.38199,0.1173
2523,719.88199,0.1173
2526,720.379,0.1159
2529,720.87699,0.1159
2532,721.37699,0.1159
2535,721.87299,0.1159
2538,722.37,0.1159
2541,722.86701,0.1159
2544,723.36899,0.1159
2547,723.86799,0.1159
2550,724.366,0.1139
2553,724.865,0.1132
2556,725.36301,0.1146
2559,725.86399,0.1146
2562,726.365,0.1159
2565,726.86301,0.1159
2568,727.36301,0.1173
2571,727.86301,0.1159
2574,728.36201,0.1159
2577,728.865,0.1159
2580,729.366,0.1146
2583,729.866,0.1146
2586,730.366,0.1146
2589,730.86799,0.1146
2592,731.36799,0.1146
2595,731.86899,0.1146
2598,732.37,0.1146
2601,732.87101,0.1146
2604,733.374,0.1146
2607,733.874,0.1146
2610,734.37601,0.1159
2613,734.87699,0.1159
2616,735.38099,0.1159
2619,735.88499,0.1149
2622,736.387,0.1146
2625,736.88499,0.1146
2628,737.387,0.1146
2631,737.88901,0.1184
2634,738.38999,0.1187
2637,738.891,0.1187
2640,739.391,0.1169
2643,739.89399,0.1159
2646,740.39701,0.1146
2649,740.89799,0.1132
2652,741.39799,0.1129
2655,741.9,0.1129
2658,742.40201,0.1142
2661,742.90101,0.1142
2664,743.40101,0.1142
2667,743.90201,0.1142
2670,744.40201,0.1142
2673,744.90101,0.1142
2676,745.40299,0.1142
2679,745.90201,0.1142
2682,746.40101,0.1142
2685,746.90201,0.1142
2688,747.404,0.1142
2691,747.904,0.1142
2694,748.40201,0.1156
2697,748.904,0.1156
2700,749.40601,0.1169
2703,749.90201,0.1166
2706,750.40299,0.1149
2709,750.904,0.1128
2712,751.40299,0.1141
2715,751.90299,0.1141
2718,752.40299,0.1141
2721,752.90201,0.1155
2724,753.40101,0.1155
2727,753.89899,0.1155
2730,754.4,0.1155
2733,754.90201,0.1155
2736,755.396,0.1158
2739,755.896,0.1161
2742,756.39701,0.1161
2745,756.895,0.1161
2748,757.39701,0.1148
2751,757.89301,0.1148
2754,758.39399,0.1163
2757,758.89301,0.1163
2760,759.39399,0.1176
2763,759.89301,0.1176
2766,760.39301,0.1176
2769,760.89301,0.1169
2772,761.39399,0.1156
2775,761.895,0.1142
2778,762.39399,0.1126
2781,762.89701,0.1129
2784,763.39799,0.1129
2787,763.89899,0.1129
2790,764.40101,0.1129
2793,764.90101,0.1139
2796,765.40201,0.1152
2799,765.90299,0.1152
2802,766.409,0.1166
2805,766.90299,0.1166
2808,767.404,0.1152
2811,767.905,0.1156
2814,768.405,0.1166
2817,768.905,0.1166
2820,769.40699,0.1179
2823,769.90601,0.1166
2826,770.408,0.1142
2829,770.908,0.1139
2832,771.408,0.1126
2835,771.91099,0.1139
2838,772.41199,0.1159
2841,772.913,0.1146
2844,773.41199,0.1146
2847,773.913,0.1146
2850,774.41401,0.1146
2853,774.91501,0.1132
2856,775.41599,0.1132
2859,775.91401,0.1159
2862,776.41401,0.1169
2865,776.917,0.1163
2868,777.41999,0.1151
2871,777.91901,0.1141
2874,778.422,0.1155
2877,778.921,0.1155
2880,779.422,0.1145
2883,779.91999,0.1158
2886,780.42499,0.1143
2889,780.926,0.1127
2892,781.42301,0.1127
2895,781.92301,0.1127
2898,782.42499,0.112
2901,782.92701,0.112
2904,783.42499,0.1134
2907,783.92701,0.1147
2910,784.42499,0.1147
2913,784.92399,0.1147
2916,785.42502,0.1147
2919,785.926,0.1143
2922,786.43003,0.1128
2925,786.92899,0.1114
2928,787.42802,0.114
2931,787.93003,0.1158
2934,788.43003,0.1145
2937,788.93003,0.1145
2940,789.43302,0.1145
2943,789.93198,0.1151
2946,790.43198,0.1151
2949,790.93699,0.1151
2952,791.434,0.1138
2955,791.93601,0.1138
2958,792.439,0.1124
2961,792.93802,0.1124
2964,793.44102,0.1135
2967,793.94102,0.1138
2970,794.44401,0.1138
2973,794.93998,0.1131
2976,795.44102,0.1146
2979,795.94102,0.1146
2982,796.44401,0.1132
2985,796.94498,0.1132
2988,797.447,0.1122
2991,797.94498,0.1122
2994,798.44797,0.1122
2997,798.94999,0.1122
3000,799.44797,0.1122
3003,799.94797,0.1129
3006,800.44901,0.1136
3009,800.94797,0.1136
3012,801.447,0.1126
3015,801.947,0.1119
3018,802.44602,0.1116
3021,802.947,0.1116
3024,803.44498,0.1129
3027,803.94602,0.1129
3030,804.44498,0.1129
3033,804.94199,0.1129
3036,805.44498,0.1129
3039,805.94199,0.1129
3042,806.44303,0.1142
3045,806.94102,0.1142
3048,807.44199,0.1142
3051,807.94303,0.1142
3054,808.44401,0.1142
3057,808.94303,0.1119
3060,809.44602,0.1116
3063,809.94498,0.1116
3066,810.44602,0.1129
3069,810.94602,0.1132
3072,811.44901,0.1152
3075,811.952,0.1152
3078,812.45103,0.1139
3081,812.95499,0.1126
3084,813.45603,0.1126
3087,813.95902,0.1116
3090,814.46,0.1116
3093,814.96097,0.1116
3096,815.46097,0.1129
3099,815.96403,0.1129
3102,816.46702,0.1116
3105,816.96799,0.1116
3108,817.46897,0.1129
3111,817.97202,0.1129
3114,818.473,0.1129
3117,818.97501,0.1129
3120,819.47599,0.1129
3123,819.978,0.1129
3126,820.47703,0.1129
3129,820.97703,0.1129
3132,821.47703,0.1131
3135,821.98002,0.1145

File: Non-charring/PMMA/TIFP/TIFP_TGA_N2_10K_1.csv (part 2 of 4)
Time,Temperature,Mass
[s],[K],[mg]
998.4498,416.189,5.477400268
999.0498,416.28901,5.477400268
999.6498,416.389,5.477730099
1000.2498,416.491,5.478740243
1000.8498,416.585,5.478740243
1001.4498,416.68999,5.478740243
1002.0498,416.79101,5.478740243
1002.6498,416.894,5.478070255
1003.2498,416.995,5.477170418
1003.8498,417.096,5.477170418
1004.4498,417.19601,5.477170418
1005.0498,417.295,5.477170418
1005.6498,417.395,5.477170418
1006.2498,417.495,5.477170418
1006.8498,417.596,5.477170418
1007.4498,417.697,5.477170418
1008.0498,417.799,5.477170418
1008.6498,417.89899,5.477170418
1009.2498,418.00001,5.477170418
1009.8498,418.10399,5.477170418
1010.4498,418.202,5.477170418
1011.0498,418.30199,5.477170418
1011.6498,418.402,5.476499887
1012.2498,418.503,5.4758299
1012.8498,418.60399,5.4758299
1013.4498,418.704,5.4758299
1014.0498,418.805,5.4758299
1014.6498,418.907,5.4758299
1015.2498,419.008,5.4758299
1015.8498,419.10799,5.4758299
1016.4498,419.208,5.4758299
1017.0498,419.308,5.4758299
1017.6498,419.40999,5.4758299
1018.2498,419.51,5.4758299
1018.8498,419.613,5.4758299
1019.4498,419.713,5.476840043
1020.0498,419.814,5.477170418
1020.6498,419.91601,5.477170418
1021.2498,420.01301,5.477170418
1021.8498,420.114,5.477170418
1022.4498,420.215,5.477170418
1023.0498,420.31499,5.477170418
1023.6498,420.41601,5.477170418
1024.2498,420.51501,5.477170418
1024.8498,420.617,5.477170418
1025.4498,420.717,5.477170418
1026.0498,420.82,5.477170418
1026.6498,420.91801,5.477170418
1027.2498,421.019,5.476840043
1027.8498,421.122,5.4758299
1028.4498,421.22001,5.4758299
1029.0498,421.32101,5.4758299
1029.6498,421.421,5.4758299
1030.2498,421.52199,5.4758299
1030.8498,421.62501,5.4758299
1031.4498,421.723,5.4758299
1032.0498,421.827,5.4758299
1032.6498,421.92699,5.4758299
1033.2498,422.027,5.4758299
1033.8498,422.12701,5.4758299
1034.4498,422.228,5.4758299
1035.0498,422.32799,5.4758299
1035.6498,422.43101,5.4758299
1036.2498,422.53,5.4758299
1036.8498,422.631,5.475159912
1037.4498,422.728,5.474489925
1038.0498,422.833,5.474489925
1038.6498,422.93101,5.474489925
1039.2498,423.032,5.474489925
1039.8498,423.131,5.474489925
1040.4498,423.23099,5.474489925
1041.0498,423.33201,5.474489925
1041.6498,423.434,5.473819937
1042.2498,423.53499,5.473490105
1042.8498,423.635,5.474489925
1043.4498,423.738,5.474489925
1044.0498,423.837,5.474489925
1044.6498,423.93799,5.474489925
1045.2498,424.03901,5.474489925
1045.8498,424.141,5.474489925
1046.4498,424.238,5.474489925
1047.0498,424.339,5.474489925
1047.6498,424.44201,5.474489925
1048.2498,424.542,5.474489925
1048.8498,424.641,5.474489925
1049.4498,424.742,5.473819937
1050.0498,424.84701,5.473819937
1050.6498,424.945,5.473819937
1051.2498,425.044,5.473819937
1051.8498,425.146,5.473819937
1052.4498,425.245,5.473819937
1053.0498,425.34701,5.473819937
1053.6498,425.448,5.473819937
1054.2498,425.549,5.473819937
1054.8498,425.648,5.473819937
1055.4498,425.747,5.473819937
1056.0498,425.848,5.473819937
1056.6498,425.95099,5.472810337
1057.2498,426.051,5.472479962
1057.8498,426.15101,5.472479962
1058.4498,426.25001,5.472479962
1059.0498,426.351,5.472479962
1059.6498,426.452,5.472479962
1060.2498,426.55601,5.472479962
1060.8498,426.65301,5.472479962
1061.4498,426.754,5.472479962
1062.0498,426.857,5.472820118
1062.6498,426.95499,5.473819937
1063.2498,427.05601,5.473819937
1063.8498,427.157,5.473819937
1064.4498,427.256,5.473819937
1065.0498,427.35799,5.473819937
1065.6498,427.45499,5.473819937
1066.2498,427.559,5.473819937
1066.8498,427.659,5.473819937
1067.4498,427.75899,5.473819937
1068.0498,427.86001,5.473819937
1068.6498,427.958,5.472810337
1069.2498,428.061,5.47215013
1069.8498,428.161,5.471139987
1070.4498,428.26301,5.471139987
1071.0498,428.36001,5.471139987
1071.6498,428.462,5.471139987
1072.2498,428.562,5.471139987
1072.8498,428.663,5.471139987
1073.4498,428.76099,5.471139987
1074.0498,428.864,5.471470362
1074.6498,428.964,5.471470362
1075.2498,429.06299,5.471470362
1075.8498,429.16601,5.471470362
1076.4498,429.26301,5.471470362
1077.0498,429.364,5.471470362
1077.6498,429.463,5.471470362
1078.2498,429.56701,5.471470362
1078.8498,429.66601,5.472479962
1079.4498,429.766,5.472479962
1080.0498,429.868,5.472479962
1080.6498,429.965,5.472479962
1081.2498,430.068,5.472140349
1081.8498,430.16601,5.470690068
1082.4498,430.268,5.470690068
1083.0498,430.367,5.470349912
1083.6498,430.467,5.469350093
1084.2498,430.56901,5.469350093
1084.8498,430.667,5.469350093
1085.4498,430.768,5.469350093
1086.0498,430.86899,5.469679925
1086.6498,430.971,5.470690068
1087.2498,431.06901,5.470690068
1087.8498,431.167,5.470690068
1088.4498,431.27,5.470690068
1089.0498,431.37099,5.470690068
1089.6498,431.47001,5.470690068
1090.2498,431.573,5.471700212
1090.8498,431.67,5.472030043
1091.4498,431.77,5.472030043
1092.0498,431.87,5.472030043
1092.6498,431.97001,5.472030043
1093.2498,432.07101,5.472030043
1093.8498,432.171,5.472030043
1094.4498,432.271,5.471360056
1095.0498,432.372,5.470690068
1095.6498,432.47201,5.470690068
1096.2498,432.573,5.470690068
1096.8498,432.671,5.470690068
1097.4498,432.773,5.470690068
1098.0498,432.872,5.470690068
1098.6498,432.97401,5.470690068
1099.2498,433.075,5.470690068
1099.8498,433.174,5.470020081
1100.4498,433.273,5.469350093
1101.0498,433.37099,5.469350093
1101.6498,433.47401,5.469350093
1102.2498,433.575,5.469350093
1102.8498,433.67299,5.469350093
1103.4498,433.77399,5.469350093
1104.0498,433.876,5.470020081
1104.6498,433.97201,5.470690068
1105.2498,434.06901,5.470690068
1105.8498,434.17499,5.470690068
1106.4498,434.27399,5.469679925
1107.0498,434.37301,5.469350093
1107.6498,434.473,5.469350093
1108.2498,434.573,5.469350093
1108.8498,434.674,5.469350093
1109.4498,434.773,5.469350093
1110.0498,434.87301,5.469350093
1110.6498,434.975,5.469350093
1111.2498,435.073,5.469350093
1111.8498,435.172,5.469350093
1112.4498,435.273,5.469350093
1113.0498,435.372,5.469350093
1113.6498,435.47401,5.469679925
1114.2498,435.573,5.470690068
1114.8498,435.67299,5.470690068
1115.4498,435.77199,5.470690068
1116.0498,435.87301,5.470690068
1116.6498,435.97401,5.470690068
1117.2498,436.074,5.470690068
1117.8498,436.17299,5.470690068
1118.4498,436.273,5.470690068
1119.0498,436.374,5.470690068
1119.6498,436.476,5.470020081
1120.2498,436.572,5.469350093
1120.8498,436.672,5.469350093
1121.4498,436.771,5.469350093
1122.0498,436.86899,5.469350093
1122.6498,436.971,5.469350093
1123.2498,437.07101,5.469350093
1123.8498,437.172,5.469350093
1124.4498,437.273,5.469350093
1125.0498,437.372,5.469350093
1125.6498,437.473,5.469350093
1126.2498,437.572,5.469009937
1126.8498,437.67299,5.467680286
1127.4498,437.77,5.467010299
1128.0498,437.87099,5.467010299
1128.6498,437.971,5.467010299
1129.2498,438.072,5.467010299
1129.8498,438.169,5.467010299
1130.4498,438.269,5.467010299
1131.0498,438.36899,5.467010299
1131.6498,438.471,5.467010299
1132.2498,438.57,5.467010299
1132.8498,438.671,5.467010299
1133.4498,438.769,5.467010299
1134.0498,438.86899,5.467340131
1134.6498,438.971,5.468350274
1135.2498,439.07,5.468350274
1135.8498,439.171,5.468350274
1136.4498,439.27,5.468350274
1137.0498,439.36899,5.468350274
1137.6498,439.469,5.468350274
1138.2498,439.568,5.468350274
1138.8498,439.669,5.468350274
1139.4498,439.768,5.468350274
1140.0498,439.86899,5.468350274
1140.6498,439.96799,5.468350274
1141.2498,440.066,5.468350274
1141.8498,440.16801,5.468350274
1142.4498,440.267,5.468350274
1143.0498,440.366,5.468350274
1143.6498,440.465,5.468350274
1144.2498,440.568,5.468350274
1144.8498,440.669,5.467680286
1145.4498,440.766,5.467010299
1146.0498,440.868,5.467010299
1146.6498,440.967,5.467010299
1147.2498,441.064,5.466000155
1147.8498,441.165,5.46566
1148.4498,441.26501,5.46566
1149.0498,441.365,5.466329987
1149.6498,441.463,5.466999975
1150.2498,441.564,5.466999975
1150.8498,441.66401,5.466999975
1151.4498,441.76501,5.466999975
1152.0498,441.865,5.466999975
1152.6498,441.964,5.466999975
1153.2498,442.061,5.466999975
1153.8498,442.16601,5.466999975
1154.4498,442.262,5.466999975
1155.0498,442.365,5.466329987
1155.6498,442.463,5.465990375
1156.2498,442.561,5.465990375
1156.8498,442.66199,5.465990375
1157.4498,442.764,5.465990375
1158.0498,442.863,5.465990375
1158.6498,442.964,5.465990375
1159.2498,443.061,5.465990375
1159.8498,443.163,5.465990375
1160.4498,443.26,5.465990375
1161.0498,443.361,5.465990375
1161.6498,443.461,5.465990375
1162.2498,443.559,5.465990375
1162.8498,443.66199,5.465320387
1163.4498,443.76,5.464649856
1164.0498,443.859,5.464649856
1164.6498,443.96,5.464649856
1165.2498,444.061,5.46566
1165.8498,444.15999,5.46566
1166.4498,444.26,5.46566
1167.0498,444.359,5.46566
1167.6498,444.45901,5.46566
1168.2498,444.561,5.46566
1168.8498,444.658,5.46566
1169.4498,444.75699,5.46566
1170.0498,444.85799,5.466329987
1170.6498,444.958,5.466999975
1171.2498,445.059,5.466999975
1171.8498,445.156,5.466999975
1172.4498,445.256,5.466999975
1173.0498,445.35799,5.466999975
1173.6498,445.45701,5.466999975
1174.2498,445.55601,5.466999975
1174.8498,445.657,5.466999975
1175.4498,445.75699,5.466999975
1176.0498,445.85599,5.466999975
1176.6498,445.954,5.466999975
1177.2498,446.05601,5.466999975
1177.8498,446.155,5.466999975
1178.4498,446.255,5.466999975
1179.0498,446.355,5.466999975
1179.6498,446.454,5.466999975
1180.2498,446.551,5.466999975
1180.8498,446.65301,5.466670143
1181.4498,446.755,5.46566
1182.0498,446.85399,5.46566
1182.6498,446.956,5.46566
1183.2498,447.04999,5.46566
1183.8498,447.155,5.46566
1184.4498,447.25201,5.46566
1185.0498,447.355,5.46566
1185.6498,447.449,5.46566
1186.2498,447.55199,5.46566
1186.8498,447.65101,5.46566
1187.4498,447.74801,5.46566
1188.0498,447.85,5.46566
1188.6498,447.949,5.46566
1189.2498,448.051,5.46566
1189.8498,448.14899,5.46566
1190.4498,448.247,5.46566
1191.0498,448.35,5.46566
1191.6498,448.448,5.464990012
1192.2498,448.54999,5.46466018
1192.8498,448.64899,5.46466018
1193.4498,448.74801,5.46466018
1194.0498,448.84701,5.46466018
1194.6498,448.947,5.464320024
1195.2498,449.04799,5.464320024
1195.8498,449.148,5.464320024
1196.4498,449.247,5.464320024
1197.0498,449.346,5.464320024
1197.6498,449.447,5.464320024
1198.2498,449.545,5.464320024
1198.8498,449.644,5.464320024
1199.4498,449.74399,5.464320024
1200.0498,449.848,5.464320024
1200.6498,449.943,5.464320024
1201.2498,450.047,5.464320024
1201.8498,450.145,5.463320205
1202.4498,450.24399,5.462980049
1203.0498,450.346,5.462980049
1203.6498,450.44201,5.462980049
1204.2498,450.545,5.462980049
1204.8498,450.64001,5.462980049
1205.4498,450.741,5.463320205
1206.0498,450.84099,5.464320024
1206.6498,450.943,5.463309881
1207.2498,451.04101,5.462980049
1207.8498,451.142,5.462980049
1208.4498,451.242,5.462980049
1209.0498,451.344,5.462310062
1209.6498,451.44201,5.461630293
1210.2498,451.542,5.461630293
1210.8498,451.639,5.461630293
1211.4498,451.742,5.461299918
1212.0498,451.84099,5.461299918
1212.6498,451.939,5.461299918
1213.2498,452.04,5.460629931
1213.8498,452.142,5.459959943
1214.4498,452.23701,5.459959943
1215.0498,452.339,5.459959943
1215.6498,452.439,5.459959943
1216.2498,452.538,5.459959943
1216.8498,452.64001,5.459959943
1217.4498,452.738,5.459289956
1218.0498,452.837,5.458950343
1218.6498,452.936,5.458950343
1219.2498,453.03699,5.458950343
1219.8498,453.13399,5.458950343
1220.4498,453.234,5.458950343
1221.0498,453.33401,5.458950343
1221.6498,453.43799,5.459959943
1222.2498,453.534,5.460409862
1222.8498,453.633,5.460409862
1223.4498,453.734,5.460409862
1224.0498,453.83401,5.461410225
1224.6498,453.933,5.461749837
1225.2498,454.031,5.461749837
1225.8498,454.131,5.46275998
1226.4498,454.23099,5.463090356
1227.0498,454.331,5.463420187
1227.6498,454.43,5.464430331
1228.2498,454.532,5.464430331
1228.8498,454.63,5.464430331
1229.4498,454.72899,5.463429968
1230.0498,454.827,5.463090356
1230.6498,454.92299,5.463090356
1231.2498,455.03,5.463090356
1231.8498,455.128,5.463090356
1232.4498,455.226,5.463090356
1233.0498,455.325,5.463090356
1233.6498,455.428,5.464990012
1234.2498,455.52399,5.466109918
1234.8498,455.626,5.466109918
1235.4498,455.725,5.465100318
1236.0498,455.827,5.462080212
1236.6498,455.92499,5.454370193
1237.2498,456.025,5.449449887
1237.8498,456.124,5.447550231
1238.4498,456.22401,5.449899806
1239.0498,456.325,5.451679919
1239.6498,456.424,5.457279993
1240.2498,456.52,5.464430331
1240.8498,456.62,5.464769943
1241.4498,456.72401,5.463760343
1242.0498,456.81701,5.462200299
1242.6498,456.921,5.462200299
1243.2498,457.02199,5.461860143
1243.8498,457.12,5.460629931
1244.4498,457.22201,5.460629931
1245.0498,457.32101,5.460629931
1245.6498,457.419,5.460629931
1246.2498,457.521,5.460629931
1246.8498,457.62099,5.460629931
1247.4498,457.72001,5.460629931
1248.0498,457.81901,5.460629931
1248.6498,457.919,5.460300099
1249.2498,458.021,5.458619968
1249.8498,458.118,5.458619968
1250.4498,458.217,5.458619968
1251.0498,458.314,5.457609825
1251.6498,458.41601,5.457609825
1252.2498,458.51301,5.456600225
1252.8498,458.615,5.45626985
1253.4498,458.715,5.456939837
1254.0498,458.81701,5.457609825
1254.6498,458.91401,5.457609825
1255.2498,459.014,5.457609825
1255.8498,459.114,5.457609825
1256.4498,459.215,5.456610006
1257.0498,459.31299,5.45626985
1257.6498,459.41199,5.45626985
1258.2498,459.512,5.45626985
1258.8498,459.613,5.45626985
1259.4498,459.713,5.45626985
1260.0498,459.81499,5.45626985
1260.6498,459.91401,5.45626985
1261.2498,460.01301,5.45626985
1261.8498,460.11201,5.45626985
1262.4498,460.212,5.45626985
1263.0498,460.312,5.45626985
1263.6498,460.40999,5.45626985
1264.2498,460.51,5.45626985
1264.8498,460.611,5.45626985
1265.4498,460.70901,5.45626985
1266.0498,460.811,5.45626985
1266.6498,460.909,5.45626985
1267.2498,461.008,5.456939837
1267.8498,461.11201,5.456939837
1268.4498,461.21,5.456939837
1269.0498,461.309,5.456939837
1269.6498,461.411,5.456939837
1270.2498,461.51,5.456939837
1270.8498,461.61001,5.456939837
1271.4498,461.706,5.456939837
1272.0498,461.808,5.456939837
1272.6498,461.907,5.456939837
1273.2498,462.008,5.456939837
1273.8498,462.107,5.456939837
1274.4498,462.208,5.456939837
1275.0498,462.307,5.456939837
1275.6498,462.405,5.456939837
1276.2498,462.505,5.456939837
1276.8498,462.60399,5.455930237
1277.4498,462.70701,5.455930237
1278.0498,462.808,5.455930237
1278.6498,462.904,5.455930237
1279.2498,463.008,5.455930237
1279.8498,463.105,5.455930237
1280.4498,463.206,5.455930237
1281.0498,463.30601,5.455930237
1281.6498,463.406,5.455930237
1282.2498,463.504,5.455930237
1282.8498,463.60599,5.455930237
1283.4498,463.70499,5.455930237
1284.0498,463.80401,5.455930237
1284.6498,463.905,5.455599862
1285.2498,464.00699,5.454590262
1285.8498,464.101,5.454590262
1286.4498,464.20099,5.454590262
1287.0498,464.30199,5.454590262
1287.6498,464.4,5.454590262
1288.2498,464.50201,5.454590262
1288.8498,464.601,5.454590262
1289.4498,464.699,5.454590262
1290.0498,464.79999,5.454590262
1290.6498,464.9,5.454590262
1291.2498,464.999,5.454590262
1291.8498,465.09901,5.454590262
1292.4498,465.198,5.454590262
1293.0498,465.29799,5.454590262
1293.6498,465.39699,5.454929875
1294.2498,465.50001,5.455930237
1294.8498,465.598,5.455930237
1295.4498,465.699,5.455930237
1296.0498,465.79799,5.455930237
1296.6498,465.9,5.455930237
1297.2498,465.99801,5.455930237
1297.8498,466.09701,5.455930237
1298.4498,466.199,5.455930237
1299.0498,466.29799,5.455599862
1299.6498,466.39699,5.454590262
1300.2498,466.499,5.454590262
1300.8498,466.596,5.454590262
1301.4498,466.699,5.454590262
1302.0498,466.796,5.454259887
1302.6498,466.895,5.453250287
1303.2498,466.995,5.453250287
1303.8498,467.09901,5.453250287
1304.4498,467.19601,5.453250287
1305.0498,467.296,5.453250287
1305.6498,467.398,5.453250287
1306.2498,467.497,5.453250287
1306.8498,467.59701,5.453250287
1307.4498,467.697,5.452240144
1308.0498,467.796,5.451910312
1308.6498,467.896,5.451910312
1309.2498,467.99399,5.451910312
1309.8498,468.09099,5.451910312
1310.4498,468.19401,5.451910312
1311.0498,468.292,5.4525803
1311.6498,468.395,5.453250287
1312.2498,468.492,5.453250287
1312.8498,468.594,5.453250287
1313.4498,468.695,5.453250287
1314.0498,468.79301,5.453250287
1314.6498,468.89001,5.453250287
1315.2498,468.993,5.453250287
1315.8498,469.09299,5.453250287
1316.4498,469.189,5.453250287
1317.0498,469.292,5.454259887
1317.6498,469.393,5.454590262
1318.2498,469.49399,5.454590262
1318.8498,469.592,5.454590262
1319.4498,469.69201,5.45526025
1320.0498,469.79,5.455599862
1320.6498,469.891,5.455599862
1321.2498,469.991,5.455599862
1321.8498,470.089,5.455599862
1322.4498,470.187,5.455599862
1323.0498,470.29,5.455599862
1323.6498,470.389,5.454600043
1324.2498,470.492,5.454259887
1324.8498,470.592,5.454259887
1325.4498,470.689,5.454259887
1326.0498,470.79,5.454259887
1326.6498,470.889,5.454259887
1327.2498,470.99,5.454259887
1327.8498,471.089,5.454259887
1328.4498,471.18799,5.454259887
1329.0498,471.28901,5.453920275
1329.6498,471.389,5.452919912
1330.2498,471.491,5.452919912
1330.8498,471.589,5.452919912
1331.4498,471.68799,5.452919912
1332.0498,471.78699,5.4525803
1332.6498,471.88801,5.451579937
1333.2498,471.989,5.451579937
1333.8498,472.087,5.451579937
1334.4498,472.186,5.451579937
1335.0498,472.288,5.451579937
1335.6498,472.38599,5.451579937
1336.2498,472.486,5.451579937
1336.8498,472.589,5.451579937
1337.4498,472.687,5.451579937
1338.0498,472.78499,5.451579937
1338.6498,472.887,5.451579937
1339.2498,472.98701,5.451579937
1339.8498,473.086,5.451579937
1340.4498,473.189,5.451579937
1341.0498,473.28699,5.451579937
1341.6498,473.387,5.451579937
1342.2498,473.491,5.451579937
1342.8498,473.589,5.451579937
1343.4498,473.689,5.451579937
1344.0498,473.788,5.451579937
1344.6498,473.88599,5.451579937
1345.2498,473.98501,5.450900169
1345.8498,474.085,5.450230181
1346.4498,474.186,5.450230181
1347.0498,474.28499,5.450230181
1347.6498,474.38599,5.450230181
1348.2498,474.486,5.450230181
1348.8498,474.588,5.450230181
1349.4498,474.682,5.450230181
1350.0498,474.784,5.450230181
1350.6498,474.88399,5.450230181
1351.2498,474.98299,5.450230181
1351.8498,475.087,5.450569794
1352.4498,475.187,5.451579937
1353.0498,475.28499,5.451579937
1353.6498,475.38599,5.451579937
1354.2498,475.48501,5.451579937
1354.8498,475.58201,5.451579937
1355.4498,475.683,5.451579937
1356.0498,475.78499,5.451579937
1356.6498,475.88199,5.451240324
1357.2498,475.98299,5.450569794
1357.8498,476.083,5.450569794
1358.4498,476.184,5.450230181
1359.0498,476.283,5.450230181
1359.6498,476.383,5.450230181
1360.2498,476.48299,5.450230181
1360.8498,476.58401,5.449560194
1361.4498,476.683,5.448890206
1362.0498,476.78499,5.448890206
1362.6498,476.88199,5.448890206
1363.2498,476.988,5.448890206
1363.8498,477.08401,5.448890206
1364.4498,477.182,5.448890206
1365.0498,477.284,5.448890206
1365.6498,477.385,5.448890206
1366.2498,477.484,5.448890206
1366.8498,477.58401,5.448890206
1367.4498,477.683,5.448890206
1368.0498,477.783,5.448890206
1368.6498,477.883,5.448890206
1369.2498,477.986,5.448890206
1369.8498,478.079,5.448890206
1370.4498,478.182,5.448890206
1371.0498,478.284,5.448890206
1371.6498,478.381,5.449890025
1372.2498,478.48,5.450230181
1372.8498,478.583,5.450230181
1373.4498,478.684,5.450230181
1374.0498,478.783,5.450230181
1374.6498,478.88399,5.450230181
1375.2498,478.98299,5.450230181
1375.8498,479.08201,5.450230181
1376.4498,479.182,5.450230181
1377.0498,479.283,5.450230181
1377.6498,479.383,5.450230181
1378.2498,479.48501,5.450230181
1378.8498,479.58201,5.450230181
1379.4498,479.682,5.450230181
1380.0498,479.781,5.450230181
1380.6498,479.88199,5.450230181
1381.2498,479.98,5.450230181
1381.8498,480.08201,5.450230181
1382.4498,480.182,5.450230181
1383.0498,480.283,5.450230181
1383.6498,480.385,5.450230181
1384.2498,480.484,5.450230181
1384.8498,480.58201,5.450230181
1385.4498,480.683,5.450230181
1386.0498,480.781,5.450230181
1386.6498,480.88199,5.450230181
1387.2498,480.984,5.450230181
1387.8498,481.081,5.450230181
1388.4498,481.183,5.450230181
1389.0498,481.281,5.450230181
1389.6498,481.38,5.450230181
1390.2498,481.48299,5.450230181
1390.8498,481.583,5.450230181
1391.4498,481.68101,5.450230181
1392.0498,481.781,5.449220038
1392.6498,481.88199,5.448890206
1393.2498,481.98299,5.448890206
1393.8498,482.07999,5.448890206
1394.4498,482.18,5.448220218
1395.0498,482.282,5.447550231
1395.6498,482.38199,5.447550231
1396.2498,482.48,5.447550231
1396.8498,482.58401,5.447550231
1397.4498,482.682,5.447550231
1398.0498,482.783,5.447550231
1398.6498,482.88399,5.447550231
1399.2498,482.98099,5.447550231
1399.8498,483.07999,5.447550231
1400.4498,483.183,5.447550231
1401.0498,483.281,5.44855005
1401.6498,483.381,5.448890206
1402.2498,483.48099,5.448890206
1402.8498,483.58201,5.448890206
1403.4498,483.68,5.448890206
1404.0498,483.78,5.448890206
1404.6498,483.883,5.448890206
1405.2498,483.98099,5.448890206
1405.8498,484.081,5.448890206
1406.4498,484.182,5.448890206
1407.0498,484.28,5.448890206
1407.6498,484.383,5.448890206
1408.2498,484.482,5.448890206
1408.8498,484.58201,5.448890206
1409.4498,484.67901,5.447889843
1410.0498,484.781,5.447550231
1410.6498,484.88199,5.447550231
1411.2498,484.98299,5.447550231
1411.8498,485.07999,5.447550231
1412.4498,485.18,5.447550231
1413.0498,485.282,5.447550231
1413.6498,485.38,5.44855005
1414.2498,485.47899,5.448890206
1414.8498,485.581,5.448890206
1415.4498,485.682,5.448890206
1416.0498,485.78,5.448890206
1416.6498,485.88,5.448890206
1417.2498,485.98099,5.448890206
1417.8498,486.07999,5.448890206
1418.4498,486.18,5.44855005
1419.0498,486.282,5.447550231
1419.6498,486.381,5.447550231
1420.2498,486.48099,5.447550231
1420.8498,486.579,5.447550231
1421.4498,486.678,5.447550231
1422.0498,486.78,5.447550231
1422.6498,486.88,5.447550231
1423.2498,486.98,5.447550231
1423.8498,487.079,5.447219856
1424.4498,487.18101,5.446210256
1425.0498,487.279,5.446210256
1425.6498,487.38,5.446210256
1426.2498,487.47899,5.446210256
1426.8498,487.57799,5.446210256
1427.4498,487.678,5.446210256
1428.0498,487.779,5.446210256
1428.6498,487.87701,5.446210256
1429.2498,487.978,5.446210256
1429.8498,488.07599,5.446210256
1430.4498,488.176,5.4458701
1431.0498,488.27601,5.444870281
1431.6498,488.376,5.444870281
1432.2498,488.47899,5.445540268
1432.8498,488.57799,5.445879881
1433.4498,488.678,5.445879881
1434.0498,488.77601,5.445540268
1434.6498,488.87501,5.444530125
1435.2498,488.976,5.444530125
1435.8498,489.07799,5.444530125
1436.4498,489.17699,5.444530125
1437.0498,489.275,5.444530125
1437.6498,489.37701,5.443530306
1438.2498,489.477,5.44319015
1438.8498,489.57599,5.44319015
1439.4498,489.67499,5.44319015
1440.0498,489.77601,5.443519981
1440.6498,489.876,5.444310056
1441.2498,489.97401,5.445529944
1441.8498,490.075,5.4458701
1442.4498,490.17299,5.447439925
1443.0498,490.27399,5.447439925
1443.6498,490.374,5.447439925
1444.2498,490.47401,5.447439925
1444.8498,490.574,5.449560194
1445.4498,490.676,5.45045025
1446.0498,490.77399,5.45045025
1446.6498,490.87501,5.45045025
1447.2498,490.973,5.45045025
1447.8498,491.074,5.45045025
1448.4498,491.17299,5.448890206
1449.0498,491.273,5.448559831
1449.6498,491.372,5.449569974
1450.2498,491.47401,5.449569974
1450.8498,491.573,5.449569974
1451.4498,491.672,5.449229818
1452.0498,491.77199,5.448220218
1452.6498,491.87099,5.448220218
1453.2498,491.971,5.448220218
1453.8498,492.074,5.448220218
1454.4498,492.171,5.448220218
1455.0498,492.269,5.448220218
1455.6498,492.36899,5.448220218
1456.2498,492.469,5.448220218
1456.8498,492.56901,5.448220218
1457.4498,492.669,5.448220218
1458.0498,492.768,5.448220218
1458.6498,492.865,5.448220218
1459.2498,492.969,5.448220218
1459.8498,493.064,5.449229818
1460.4498,493.16199,5.449569974
1461.0498,493.266,5.449569974
1461.6498,493.365,5.449569974
1462.2498,493.46599,5.450900169
1462.8498,493.56499,5.451910312
1463.4498,493.66601,5.451910312
1464.0498,493.76501,5.451910312
1464.6498,493.864,5.451910312
1465.2498,493.967,5.451910312
1465.8498,494.064,5.452249925
1466.4498,494.16401,5.452249925
1467.0498,494.264,5.451240324
1467.6498,494.36201,5.450909949
1468.2498,494.463,5.450909949
1468.8498,494.561,5.450569794
1469.4498,494.66401,5.449449887
1470.0498,494.76,5.449449887
1470.6498,494.863,5.449449887
1471.2498,494.961,5.449449887
1471.8498,495.06299,5.449449887
1472.4498,495.161,5.449449887
1473.0498,495.262,5.449449887
1473.6498,495.364,5.449449887
1474.2498,495.465,5.449449887
1474.8498,495.56,5.449449887
1475.4498,495.659,5.449449887
1476.0498,495.76099,5.449449887
1476.6498,495.859,5.449449887
1477.2498,495.958,5.448450068
1477.8498,496.061,5.4477703
1478.4498,496.15999,5.446769937
1479.0498,496.26,5.446769937
1479.6498,496.36001,5.446769937
1480.2498,496.45901,5.446769937
1480.8498,496.557,5.446769937
1481.4498,496.658,5.446769937
1482.0498,496.758,5.446769937
1482.6498,496.85599,5.446769937
1483.2498,496.956,5.446769937
1483.8498,497.057,5.446769937
1484.4498,497.154,5.446769937
1485.0498,497.255,5.446769937
1485.6498,497.353,5.446769937
1486.2498,497.454,5.445979863
1486.8498,497.553,5.444870281
1487.4498,497.65301,5.444080206
1488.0498,497.751,5.442970081
1488.6498,497.853,5.442970081
1489.2498,497.95099,5.442970081
1489.8498,498.053,5.442970081
1490.4498,498.15101,5.442970081
1491.0498,498.251,5.442970081
1491.6498,498.352,5.442970081
1492.2498,498.45,5.442970081
1492.8498,498.547,5.442970081
1493.4498,498.64899,5.442970081
1494.0498,498.75001,5.442970081
1494.6498,498.851,5.442970081
1495.2498,498.949,5.442970081
1495.8498,499.049,5.442970081
1496.4498,499.15,5.442970081
1497.0498,499.249,5.442970081
1497.6498,499.34901,5.442970081
1498.2498,499.449,5.442300093
1498.8498,499.546,5.441630106
1499.4498,499.645,5.441630106
1500.0498,499.747,5.441630106
1500.6498,499.846,5.441630106
1501.2498,499.945,5.441630106
1501.8498,500.046,5.441630106
1502.4498,500.145,5.441630106
1503.0498,500.24399,5.441630106
1503.6498,500.34299,5.441630106
1504.2498,500.43999,5.441630106
1504.8498,500.544,5.44128995
1505.4498,500.641,5.440290131
1506.0498,500.74399,5.440290131
1506.6498,500.84099,5.440290131
1507.2498,500.94201,5.440290131
1507.8498,501.04101,5.440290131
1508.4498,501.142,5.440290131
1509.0498,501.239,5.440290131
1509.6498,501.339,5.439949975
1510.2498,501.43999,5.438939831
1510.8498,501.54101,5.438939831
1511.4498,501.635,5.438939831
1512.0498,501.736,5.438939831
1512.6498,501.837,5.438939831
1513.2498,501.93799,5.438939831
1513.8498,502.04,5.438939831
1514.4498,502.13399,5.438939831
1515.0498,502.23701,5.438939831
1515.6498,502.338,5.439609819
1516.2498,502.437,5.440279807
1516.8498,502.536,5.440279807
1517.4498,502.63399,5.440279807
1518.0498,502.73501,5.440279807
1518.6498,502.83401,5.440279807
1519.2498,502.934,5.440279807
1519.8498,503.032,5.441069881
1520.4498,503.13399,5.442070244
1521.0498,503.23299,5.442070244
1521.6498,503.333,5.442070244
1522.2498,503.432,5.442070244
1522.8498,503.53,5.442070244
1523.4498,503.63399,5.442070244
1524.0498,503.73299,5.442070244
1524.6498,503.831,5.442070244
1525.2498,503.93,5.442070244
1525.8498,504.03,5.442070244
1526.4498,504.129,5.442070244
1527.0498,504.23099,5.442070244
1527.6498,504.32999,5.442070244
1528.2498,504.42699,5.442070244
1528.8498,504.527,5.442070244
1529.4498,504.63,5.442070244
1530.0498,504.73099,5.442070244
1530.6498,504.827,5.442070244
1531.2498,504.928,5.441400256
1531.8498,505.027,5.440730269
1532.4498,505.126,5.440730269
1533.0498,505.227,5.440730269
1533.6498,505.325,5.440730269
1534.2498,505.42499,5.440730269
1534.8498,505.52801,5.440730269
1535.4498,505.62501,5.440730269
1536.0498,505.725,5.440730269
1536.6498,505.824,5.440730269
1537.2498,505.928,5.440730269
1537.8498,506.023,5.440730269
1538.4498,506.12301,5.440730269
1539.0498,506.225,5.440730269
1539.6498,506.322,5.440730269
1540.2498,506.42299,5.440730269
1540.8498,506.52399,5.440730269
1541.4498,506.622,5.440730269
1542.0498,506.72201,5.440730269
1542.6498,506.823,5.441730088
1543.2498,506.922,5.442070244
1543.8498,507.02199,5.442070244
1544.4498,507.12,5.442070244
1545.0498,507.22001,5.442070244
1545.6498,507.31901,5.442740231
1546.2498,507.421,5.443410219
1546.8498,507.519,5.443410219
1547.4498,507.62,5.443410219
1548.0498,507.719,5.443410219
1548.6498,507.81901,5.442180006
1549.2498,507.919,5.440960118
1549.8498,508.017,5.440290131
1550.4498,508.118,5.440290131
1551.0498,508.21799,5.440290131
1551.6498,508.31701,5.440290131
1552.2498,508.417,5.440290131
1552.8498,508.518,5.440290131
1553.4498,508.617,5.440290131
1554.0498,508.717,5.440290131
1554.6498,508.816,5.440290131
1555.2498,508.91601,5.440290131
1555.8498,509.01501,5.440290131
1556.4498,509.115,5.440290131
1557.0498,509.215,5.440290131
1557.6498,509.316,5.440290131
1558.2498,509.41601,5.439620143
1558.8498,509.516,5.438950156
1559.4498,509.615,5.438950156
1560.0498,509.717,5.438950156
1560.6498,509.81499,5.438950156
1561.2498,509.91601,5.439279987
1561.8498,510.017,5.440290131
1562.4498,510.114,5.440290131
1563.0498,510.21599,5.440290131
1563.6498,510.316,5.440290131
1564.2498,510.41401,5.440290131
1564.8498,510.516,5.440290131
1565.4498,510.616,5.440290131
1566.0498,510.714,5.440290131
1566.6498,510.816,5.440290131
1567.2498,510.915,5.440290131
1567.8498,511.017,5.440290131
1568.4498,511.116,5.440290131
1569.0498,511.214,5.440290131
1569.6498,511.316,5.440290131
1570.2498,511.41801,5.440290131
1570.8498,511.51301,5.440290131
1571.4498,511.614,5.439279987
1572.0498,511.713,5.438950156
1572.6498,511.814,5.438950156
1573.2498,511.91401,5.438950156
1573.8498,512.01301,5.439949975
1574.4498,512.111,5.440290131
1575.0498,512.211,5.440290131
1575.6498,512.314,5.440290131
1576.2498,512.41199,5.440290131
1576.8498,512.51501,5.440290131
1577.4498,512.615,5.440290131
1578.0498,512.713,5.439279987
1578.6498,512.81299,5.438950156
1579.2498,512.91199,5.438950156
1579.8498,513.01099,5.438950156
1580.4498,513.11201,5.438950156
1581.0498,513.211,5.438950156
1581.6498,513.31299,5.438950156
1582.2498,513.41199,5.438950156
1582.8498,513.512,5.438950156
1583.4498,513.613,5.438950156
1584.0498,513.712,5.438950156
1584.6498,513.812,5.438950156
1585.2498,513.91401,5.437940012
1585.8498,514.01,5.437599856
1586.4498,514.11201,5.437599856
1587.0498,514.20901,5.437599856
1587.6498,514.311,5.437599856
1588.2498,514.411,5.437599856
1588.8498,514.51099,5.437599856
1589.4498,514.611,5.437599856
1590.0498,514.711,5.437599856
1590.6498,514.809,5.437599856
1591.2498,514.90999,5.437599856
1591.8498,515.00699,5.437599856
1592.4498,515.109,5.437599856
1593.0498,515.212,5.437599856
1593.6498,515.308,5.437599856
1594.2498,515.41199,5.437599856
1594.8498,515.51,5.436920088
1595.4498,515.61001,5.4362501
1596.0498,515.71,5.4362501
1596.6498,515.807,5.4362501
1597.2498,515.908,5.4362501
1597.8498,516.00899,5.4362501
1598.4498,516.109,5.4362501
1599.0498,516.211,5.4362501
1599.6498,516.31,5.4362501
1600.2498,516.408,5.436920088
1600.8498,516.508,5.437599856
1601.4498,516.60599,5.437599856
1602.0498,516.711,5.437599856
1602.6498,516.809,5.437599856
1603.2498,516.908,5.437599856
1603.8498,517.00899,5.437599856
1604.4498,517.10799,5.437599856
1605.0498,517.20901,5.437599856
1605.6498,517.307,5.437599856
1606.2498,517.409,5.437599856
1606.8498,517.50699,5.437599856
1607.4498,517.607,5.437599856
1608.0498,517.708,5.437599856
1608.6498,517.81,5.437599856
1609.2498,517.905,5.437599856
1609.8498,518.008,5.437599856
1610.4498,518.107,5.437599856
1611.0498,518.20701,5.437599856
1611.6498,518.307,5.437599856
1612.2498,518.407,5.437599856
1612.8498,518.50699,5.437599856
1613.4498,518.609,5.437599856
1614.0498,518.706,5.437599856
1614.6498,518.80601,5.437599856
1615.2498,518.907,5.436929869
1615.8498,519.006,5.436259881
1616.4498,519.105,5.436259881
1617.0498,519.20499,5.436259881
1617.6498,519.307,5.436259881
1618.2498,519.407,5.436259881
1618.8498,519.506,5.436259881
1619.4498,519.609,5.436259881
1620.0498,519.708,5.436259881
1620.6498,519.80601,5.436259881
1621.2498,519.907,5.436259881
1621.8498,520.006,5.436259881
1622.4498,520.10799,5.436259881
1623.0498,520.204,5.436259881
1623.6498,520.305,5.436259881
1624.2498,520.406,5.436259881
1624.8498,520.504,5.436259881
1625.4498,520.60399,5.436259881
1626.0498,520.70299,5.436259881
1626.6498,520.80401,5.436259881
1627.2498,520.90301,5.436259881
1627.8498,521.00699,5.436259881
1628.4498,521.102,5.436259881
1629.0498,521.204,5.436259881
1629.6498,521.30199,5.435580113
1630.2498,521.406,5.434910125
1630.8498,521.503,5.434910125
1631.4498,521.60599,5.434910125
1632.0498,521.702,5.434910125
1632.6498,521.801,5.434910125
1633.2498,521.902,5.434910125
1633.8498,522.001,5.434910125
1634.4498,522.103,5.434910125
1635.0498,522.202,5.434910125
1635.6498,522.303,5.435580113
1636.2498,522.40101,5.436259881
1636.8498,522.501,5.436259881
1637.4498,522.602,5.436259881
1638.0498,522.702,5.436259881
1638.6498,522.801,5.436259881
1639.2498,522.90101,5.43593005
1639.8498,523.00201,5.434919906
1640.4498,523.102,5.434919906
1641.0498,523.2,5.434919906
1641.6498,523.303,5.434919906
1642.2498,523.402,5.434919906
1642.8498,523.501,5.434919906
1643.4498,523.601,5.434919906
1644.0498,523.702,5.434919906
1644.6498,523.79999,5.434249919
1645.2498,523.90101,5.433579931
1645.8498,524.00001,5.433579931
1646.4498,524.101,5.433579931
1647.0498,524.2,5.433579931
1647.6498,524.29999,5.433579931
1648.2498,524.4,5.433579931
1648.8498,524.50001,5.433579931
1649.4498,524.6,5.433579931
1650.0498,524.697,5.433579931
1650.6498,524.799,5.432569788
1651.2498,524.898,5.432230175
1651.8498,525.00001,5.432230175
1652.4498,525.098,5.432230175
1653.0498,525.199,5.432230175
1653.6498,525.29999,5.431890019
1654.2498,525.398,5.4308902
1654.8498,525.497,5.4308902
1655.4498,525.596,5.4308902
1656.0498,525.698,5.4308902
1656.6498,525.79799,5.431560188
1657.2498,525.89699,5.432239956
1657.8498,525.999,5.432239956
1658.4498,526.09901,5.432239956
1659.0498,526.198,5.432239956
1659.6498,526.296,5.432239956
1660.2498,526.39699,5.432909944
1660.8498,526.49801,5.433239775
1661.4498,526.596,5.432230175
1662.0498,526.69401,5.431890019
1662.6498,526.794,5.431890019
1663.2498,526.894,5.431890019
1663.8498,526.993,5.431890019
1664.4498,527.092,5.431890019
1665.0498,527.195,5.431890019
1665.6498,527.295,5.431890019
1666.2498,527.393,5.431890019
1666.8498,527.491,5.431890019
1667.4498,527.592,5.432560007
1668.0498,527.69201,5.433239775
1668.6498,527.79301,5.433239775
1669.2498,527.893,5.433239775
1669.8498,527.99,5.433239775
1670.4498,528.092,5.433239775
1671.0498,528.19201,5.4318998
1671.6498,528.292,5.430329975
1672.2498,528.391,5.430329975
1672.8498,528.489,5.430329975
1673.4498,528.589,5.430329975
1674.0498,528.689,5.430329975
1674.6498,528.78699,5.430329975
1675.2498,528.887,5.431340119
1675.8498,528.989,5.43166995
1676.4498,529.088,5.43166995
1677.0498,529.18699,5.43166995
1677.6498,529.28901,5.43166995
1678.2498,529.38999,5.43166995
1678.8498,529.48801,5.431340119
1679.4498,529.589,5.430999963
1680.0498,529.689,5.430999963
1680.6498,529.79001,5.430329975
1681.2498,529.88599,5.430329975
1681.8498,529.98701,5.430329975
1682.4498,530.08701,5.430329975
1683.0498,530.19001,5.430329975
1683.6498,530.28599,5.430329975
1684.2498,530.38499,5.430329975
1684.8498,530.48701,5.430329975
1685.4498,530.586,5.430329975
1686.0498,530.68601,5.430329975
1686.6498,530.78501,5.429330156
1687.2498,530.88599,5.42899
1687.8498,530.98701,5.42899
1688.4498,531.086,5.42899
1689.0498,531.18699,5.42899
1689.6498,531.28501,5.42899
1690.2498,531.38599,5.428649844
1690.8498,531.48301,5.426650206
1691.4498,531.586,5.42631005
1692.0498,531.68601,5.42631005
1692.6498,531.784,5.42631005
1693.2498,531.88401,5.42631005
1693.8498,531.98301,5.42631005
1694.4498,532.08201,5.42631005
1695.0498,532.184,5.42631005
1695.6498,532.28501,5.425640063
1696.2498,532.38499,5.424970075
1696.8498,532.48499,5.424970075
1697.4498,532.58201,5.424970075
1698.0498,532.684,5.424970075
1698.6498,532.78501,5.424970075
1699.2498,532.879,5.425310231
1699.8498,532.97901,5.425310231
1700.4498,533.07899,5.425310231
1701.0498,533.18201,5.42631005
1701.6498,533.28101,5.426980038
1702.2498,533.379,5.426980038
1702.8498,533.47901,5.426980038
1703.4498,533.577,5.426980038
1704.0498,533.68,5.426980038
1704.6498,533.779,5.426980038
1705.2498,533.879,5.42631005
1705.8498,533.977,5.425640063
1706.4498,534.07801,5.425640063
1707.0498,534.176,5.425969894
1707.6498,534.279,5.425969894
1708.2498,534.38001,5.425969894
1708.8498,534.478,5.425969894
1709.4498,534.57801,5.425969894
1710.0498,534.67701,5.425969894
1710.6498,534.775,5.425299907
1711.2498,534.87601,5.424629919
1711.8498,534.97599,5.424629919
1712.4498,535.07401,5.424629919
1713.0498,535.17899,5.424629919
1713.6498,535.27299,5.4236301
1714.2498,535.37501,5.423289944
1714.8498,535.47599,5.423289944
1715.4498,535.57499,5.423289944
1716.0498,535.67399,5.423289944
1716.6498,535.77601,5.423289944
1717.2498,535.87699,5.422949788
1717.8498,535.97199,5.421949969
1718.4498,536.073,5.421949969
1719.0498,536.17499,5.421949969
1719.6498,536.275,5.421949969
1720.2498,536.37601,5.421949969
1720.8498,536.47599,5.421949969
1721.4498,536.57401,5.421949969
1722.0498,536.67301,5.422290125
1722.6498,536.77601,5.422279801
1723.2498,536.87501,5.421949969
1723.8498,536.97401,5.421949969
1724.4498,537.07599,5.421949969
1725.0498,537.17399,5.421949969
1725.6498,537.27299,5.421949969
1726.2498,537.37501,5.421609813
1726.8498,537.47401,5.420609994
1727.4498,537.57499,5.420609994
1728.0498,537.67399,5.420609994
1728.6498,537.775,5.420269838
1729.2498,537.87699,5.419259695
1729.8498,537.97599,5.419259695
1730.4498,538.07599,5.419259695
1731.0498,538.176,5.419259695
1731.6498,538.27601,5.419259695
1732.2498,538.37501,5.418589707
1732.8498,538.478,5.41791972
1733.4498,538.57899,5.41791972
1734.0498,538.67802,5.41791972
1734.6498,538.77701,5.41791972
1735.2498,538.88001,5.41791972
1735.8498,538.97901,5.41791972
1736.4498,539.07999,5.417589888
1737.0498,539.18,5.416579744
1737.6498,539.28,5.416579744
1738.2498,539.38199,5.416579744
1738.8498,539.48401,5.416579744
1739.4498,539.57999,5.416579744
1740.0498,539.68299,5.416579744
1740.6498,539.78,5.416579744
1741.2498,539.88199,5.416579744
1741.8498,539.98301,5.415579925
1742.4498,540.085,5.415239769
1743.0498,540.18299,5.415239769
1743.6498,540.28199,5.415239769
1744.2498,540.38599,5.415239769
1744.8498,540.48401,5.415239769
1745.4498,540.586,5.414900157
1746.0498,540.68699,5.413899794
1746.6498,540.78699,5.413899794
1747.2498,540.88999,5.413899794
1747.8498,540.991,5.412899975
1748.4498,541.089,5.411549676
1749.0498,541.18699,5.411219844
1749.6498,541.29099,5.411219844
1750.2498,541.391,5.411219844
1750.8498,541.49,5.411219844
1751.4498,541.59199,5.410879688
1752.0498,541.69501,5.409879869
1752.6498,541.792,5.409879869
1753.2498,541.89301,5.409879869
1753.8498,541.99299,5.410890012
1754.4498,542.09501,5.410209701
1755.0498,542.19599,5.409870088
1755.6498,542.297,5.409870088
1756.2498,542.396,5.409870088
1756.8498,542.49698,5.409870088
1757.4498,542.598,5.409870088
1758.0498,542.69999,5.409200101
1758.6498,542.80302,5.408869726
1759.2498,542.9,5.409539713
1759.8498,543.00101,5.409539713
1760.4498,543.10099,5.409209881
1761.0498,543.206,5.408089975
1761.6498,543.30302,5.408089975
1762.2498,543.405,5.408089975
1762.8498,543.504,5.407419988
1763.4498,543.60599,5.40675
1764.0498,543.70701,5.40675
1764.6498,543.80701,5.40675
1765.2498,543.909,5.40675
1765.8498,544.00699,5.406080013
1766.4498,544.11301,5.405410025
1767.0498,544.21201,5.405410025
1767.6498,544.314,5.405410025
1768.2498,544.41501,5.405069869
1768.8498,544.51301,5.403949963
1769.4498,544.61301,5.403949963
1770.0498,544.71299,5.403949963
1770.6498,544.814,5.403949963
1771.2498,544.91599,5.403279976
1771.8498,545.01499,5.402499682
1772.4498,545.116,5.402499682
1773.0498,545.21601,5.401829694
1773.6498,545.31699,5.400929857
1774.2498,545.41999,5.400929857
1774.8498,545.517,5.399699645
1775.4498,545.62101,5.399149744
1776.0498,545.72199,5.398810132
1776.6498,545.82099,5.397130001
1777.2498,545.92399,5.396799626
1777.8498,546.02299,5.396799626
1778.4498,546.12299,5.396460013
1779.0498,546.22599,5.395459651
1779.6498,546.32499,5.395459651
1780.2498,546.426,5.395459651
1780.8498,546.529,5.394789663
1781.4498,546.63001,5.394789663
1782.0498,546.728,5.393669757
1782.6498,546.82801,5.393219838
1783.2498,546.92499,5.393219838
1783.8498,547.029,5.392890007
