Repository: MaCFP/matl-db

# Technical Institute of Fire Protection in Prague (TIFP)

### Experimental Conditions: TGA, DSC
TGA and DSC were performed simultaneously using an STA appartus.
STA experiments performed both in nitrogen and in air. Although tests were conducted simultaneously, TGA and DSC measurement data presented here are separated into two files, for consistency with other datasets.

### Experimental Conditions: Cone Calorimeter
* Radiant heat flux 25 and 65 kW/m2, three runs were performed for each heat flux. Backside tempereature measured by K type thermocouples glued to the sample in the middle (x=0, y=0) and at location x=-25 mm, y=0. Sample surface area 0.0084 m2.
* Extraction flow rate: 24L/s

File: Non-charring/PMMA/TIFP/TIFP_TGA_N2_10K_1.csv (part 4 of 4)
Time,Temperature,Mass
[s],[K],[mg]
2554.8498,674.568,0.227500708
2555.4498,674.67301,0.226490565
2556.0498,674.77601,0.224810977
2556.6498,674.87601,0.224370839
2557.2498,674.978,0.222350553
2557.8498,675.07899,0.221570802
2558.4498,675.18299,0.22034059
2559.0498,675.28501,0.219340771
2559.6498,675.387,0.218110558
2560.2498,675.486,0.218110558
2560.8498,675.59101,0.216990652
2561.4498,675.69199,0.216540734
2562.0498,675.792,0.216210902
2562.6498,675.896,0.21475084
2563.2498,676.00001,0.21475084
2563.8498,676.10099,0.214310702
2564.4498,676.20499,0.213970546
2565.0498,676.305,0.213640715
2565.6498,676.41099,0.211960584
2566.2498,676.512,0.211180833
2566.8498,676.615,0.209730552
2567.4498,676.71799,0.208050965
2568.0498,676.822,0.206820752
2568.6498,676.92399,0.20458094
2569.2498,677.025,0.203800646
2569.8498,677.13199,0.202570977
2570.4498,677.236,0.201231002
2571.0498,677.336,0.201010933
2571.6498,677.439,0.199780721
2572.2498,677.542,0.199220496
2572.8498,677.645,0.19810059
2573.4498,677.75101,0.197550689
2574.0498,677.853,0.196760615
2574.6498,677.95701,0.195870558
2575.2498,678.06,0.195870558
2575.8498,678.163,0.195200571
2576.4498,678.266,0.194300734
2577.0498,678.37198,0.194300734
2577.6498,678.47501,0.193520983
2578.2498,678.57499,0.192630927
2578.8498,678.68201,0.192630927
2579.4498,678.784,0.191960939
2580.0498,678.887,0.191060559
2580.6498,678.99,0.190730727
2581.2498,679.09601,0.189270665
2581.8498,679.198,0.188940833
2582.4498,679.30302,0.187480771
2583.0498,679.405,0.187480771
2583.6498,679.51099,0.186140796
2584.2498,679.615,0.185580571
2584.8498,679.715,0.184800821
2585.4498,679.823,0.183790678
2586.0498,679.92701,0.183010927
2586.6498,680.03101,0.182220853
2587.2498,680.13401,0.182450703
2587.8498,680.23701,0.181330796
2588.4498,680.34199,0.181000421
2589.0498,680.448,0.179430597
2589.6498,680.551,0.179430597
2590.2498,680.655,0.178090621
2590.8498,680.75999,0.177530397
2591.4498,680.866,0.177530397
2592.0498,680.96601,0.176300728
2592.6498,681.073,0.17586059
2593.2498,681.17701,0.175520434
2593.8498,681.283,0.17396039
2594.4498,681.38499,0.17396039
2595.0498,681.491,0.172610634
2595.6498,681.59601,0.172050409
2596.2498,681.70099,0.171270659
2596.8498,681.80601,0.17027084
2597.4498,681.91099,0.169480765
2598.0498,682.01499,0.168480403
2598.6498,682.11799,0.167700653
2599.2498,682.22501,0.166580746
2599.8498,682.331,0.166910578
2600.4498,682.434,0.166460659
2601.0498,682.53901,0.166460659
2601.6498,682.64399,0.166460659
2602.2498,682.75001,0.166460659
2602.8498,682.852,0.166120503
2603.4498,682.95899,0.165120684
2604.0498,683.06199,0.164450697
2604.6498,683.163,0.16356064
2605.2498,683.27201,0.16356064
2605.8498,683.37501,0.162440734
2606.4498,683.48099,0.161990815
2607.0498,683.585,0.161990815
2607.6498,683.69001,0.16088069
2608.2498,683.79401,0.160430771
2608.8498,683.89799,0.160430771
2609.4498,684.004,0.160430771
2610.0498,684.10801,0.159420628
2610.6498,684.21201,0.15898049
2611.2498,684.318,0.15898049
2611.8498,684.42301,0.159980853
2612.4498,684.52601,0.159310322
2613.0498,684.633,0.158860403
2613.6498,684.736,0.158860403
2614.2498,684.84199,0.157630734
2614.8498,684.94901,0.15707051
2615.4498,685.05302,0.156740678
2616.0498,685.158,0.155280616
2616.6498,685.26401,0.155280616
2617.2498,685.36701,0.154610628
2617.8498,685.473,0.153720572
2618.4498,685.57499,0.153720572
2619.0498,685.68101,0.153380416
2619.6498,685.78501,0.152380597
2620.2498,685.891,0.152380597
2620.8498,685.995,0.152380597
2621.4498,686.10001,0.152380597
2622.0498,686.20499,0.152380597
2622.6498,686.30799,0.152040441
2623.2498,686.41001,0.151040622
2623.8498,686.52,0.151040622
2624.4498,686.62198,0.151040622
2625.0498,686.728,0.150700466
2625.6498,686.83201,0.14958056
2626.2498,686.939,0.14958056
2626.8498,687.042,0.149250728
2627.4498,687.14899,0.148020516
2628.0498,687.25199,0.148020516
2628.6498,687.357,0.147240765
2629.2498,687.46201,0.146230622
2629.8498,687.56599,0.146230622
2630.4498,687.66999,0.145890466
2631.0498,687.77701,0.144660797
2631.6498,687.88099,0.145330785
2632.2498,687.986,0.146000772
2632.8498,688.08799,0.145330785
2633.4498,688.193,0.144550491
2634.0498,688.296,0.144550491
2634.6498,688.40299,0.144220659
2635.2498,688.508,0.143210516
2635.8498,688.611,0.143210516
2636.4498,688.71601,0.143210516
2637.0498,688.81901,0.143210516
2637.6498,688.926,0.142540528
2638.2498,689.03101,0.141640691
2638.8498,689.13401,0.141640691
2639.4498,689.236,0.141640691
2640.0498,689.34501,0.140970704
2640.6498,689.447,0.141310316
2641.2498,689.55399,0.141310316
2641.8498,689.659,0.141310316
2642.4498,689.76099,0.140980484
2643.0498,689.866,0.139860578
2643.6498,689.97199,0.139860578
2644.2498,690.07401,0.139860578
2644.8498,690.17899,0.139190591
2645.4498,690.28199,0.138410297
2646.0498,690.38901,0.138410297
2646.6498,690.49201,0.138410297
2647.2498,690.59699,0.138410297
2647.8498,690.70301,0.138070684
2648.4498,690.805,0.137060541
2649.0498,690.909,0.137060541
2649.6498,691.01301,0.137060541
2650.2498,691.11701,0.137060541
2650.8498,691.22001,0.137060541
2651.4498,691.32599,0.136060722
2652.0498,691.426,0.135720566
2652.6498,691.53199,0.135720566
2653.2498,691.63599,0.135720566
2653.8498,691.741,0.135720566
2654.4498,691.84299,0.135720566
2655.0498,691.948,0.135720566
2655.6498,692.04999,0.135720566
2656.2498,692.155,0.135720566
2656.8498,692.25901,0.135720566
2657.4498,692.361,0.135720566
2658.0498,692.46299,0.134040435
2658.6498,692.56901,0.133040616
2659.2498,692.672,0.133040616
2659.8498,692.77399,0.133040616
2660.4498,692.87699,0.133040616
2661.0498,692.98099,0.132710241
2661.6498,693.08399,0.131700641
2662.2498,693.18699,0.131700641
2662.8498,693.292,0.131700641
2663.4498,693.39301,0.131700641
2664.0498,693.49799,0.131030653
2664.6498,693.60401,0.130580735
2665.2498,693.70301,0.131590335
2665.8498,693.80799,0.131590335
2666.4498,693.91001,0.131250722
2667.0498,694.012,0.13025036
2667.6498,694.116,0.13025036
2668.2498,694.22101,0.13025036
2668.8498,694.32401,0.13025036
2669.4498,694.42399,0.13025036
2670.0498,694.52701,0.13025036
2670.6498,694.63099,0.129570591
2671.2498,694.73499,0.128900604
2671.8498,694.83799,0.128900604
2672.4498,694.939,0.128900604
2673.0498,695.04301,0.128900604
2673.6498,695.14701,0.128900604
2674.2498,695.249,0.128900604
2674.8498,695.352,0.128900604
2675.4498,695.45301,0.128900604
2676.0498,695.555,0.128900604
2676.6498,695.66001,0.127900241
2677.2498,695.76099,0.127560629
2677.8498,695.86201,0.127560629
2678.4498,695.96601,0.127560629
2679.0498,696.068,0.127560629
2679.6498,696.171,0.127560629
2680.2498,696.27399,0.127560629
2680.8498,696.37699,0.126560266
2681.4498,696.47901,0.126220653
2682.0498,696.57899,0.126220653
2682.6498,696.68201,0.126220653
2683.2498,696.783,0.126220653
2683.8498,696.88599,0.127220473
2684.4498,696.98801,0.127560629
2685.0498,697.09101,0.126550485
2685.6498,697.193,0.126220653
2686.2498,697.29401,0.126220653
2686.8498,697.395,0.126220653
2687.4498,697.49799,0.126220653
2688.0498,697.60001,0.126220653
2688.6498,697.70099,0.126220653
2689.2498,697.80302,0.125880498
2689.8498,697.904,0.124880678
2690.4498,698.008,0.124880678
2691.0498,698.10901,0.124880678
2691.6498,698.21,0.124880678
2692.2498,698.31101,0.124880678
2692.8498,698.41401,0.124880678
2693.4498,698.51499,0.124880678
2694.0498,698.61799,0.124880678
2694.6498,698.71799,0.124880678
2695.2498,698.82099,0.123870535
2695.8498,698.922,0.123540703
2696.4498,699.02201,0.123540703
2697.0498,699.124,0.123540703
2697.6498,699.22501,0.123540703
2698.2498,699.327,0.123200547
2698.8498,699.426,0.122190404
2699.4498,699.53,0.122190404
2700.0498,699.633,0.122190404
2700.6498,699.73401,0.122190404
2701.2498,699.836,0.123190223
2701.8498,699.935,0.123530379
2702.4498,700.03599,0.123530379
2703.0498,700.13999,0.123530379
2703.6498,700.241,0.123530379
2704.2498,700.34199,0.123530379
2704.8498,700.44199,0.123530379
2705.4498,700.54499,0.123530379
2706.0498,700.64399,0.123530379
2706.6498,700.745,0.123530379
2707.2498,700.84699,0.123530379
2707.8498,700.947,0.123530379
2708.4498,701.04899,0.122860392
2709.0498,701.14799,0.12253056
2709.6498,701.249,0.12253056
2710.2498,701.35001,0.12253056
2710.8498,701.44999,0.12253056
2711.4498,701.55399,0.12253056
2712.0498,701.654,0.12253056
2712.6498,701.75501,0.12253056
2713.2498,701.85499,0.12253056
2713.8498,701.956,0.12253056
2714.4498,702.05701,0.12253056
2715.0498,702.15699,0.12253056
2715.6498,702.258,0.12253056
2716.2498,702.35901,0.12253056
2716.8498,702.46201,0.12253056
2717.4498,702.56199,0.12253056
2718.0498,702.66199,0.12253056
2718.6498,702.75999,0.12253056
2719.2498,702.861,0.12253056
2719.8498,702.96201,0.122860392
2720.4498,703.064,0.123530379
2721.0498,703.16501,0.123530379
2721.6498,703.26401,0.123530379
2722.2498,703.365,0.123200547
2722.8498,703.465,0.122190404
2723.4498,703.56699,0.122190404
2724.0498,703.66599,0.122190404
2724.6498,703.76899,0.122190404
2725.2498,703.86701,0.122190404
2725.8498,703.96699,0.122190404
2726.4498,704.06901,0.121190585
2727.0498,704.16801,0.120850429
2727.6498,704.27,0.120850429
2728.2498,704.36799,0.120850429
2728.8498,704.469,0.120850429
2729.4498,704.57001,0.120850429
2730.0498,704.66901,0.120850429
2730.6498,704.77201,0.120850429
2731.2498,704.87101,0.120850429
2731.8498,704.97199,0.119840285
2732.4498,705.06901,0.119510454
2733.0498,705.172,0.119510454
2733.6498,705.26801,0.119510454
2734.2498,705.37101,0.119510454
2734.8498,705.47001,0.120180441
2735.4498,705.56901,0.120850429
2736.0498,705.671,0.120850429
2736.6498,705.767,0.120850429
2737.2498,705.86899,0.120850429
2737.8498,705.969,0.120850429
2738.4498,706.06599,0.120850429
2739.0498,706.16999,0.121860572
2739.6498,706.27,0.122190404
2740.2498,706.36799,0.122190404
2740.8498,706.47001,0.122190404
2741.4498,706.56901,0.122190404
2742.0498,706.66801,0.122190404
2742.6498,706.767,0.122190404
2743.2498,706.86701,0.122190404
2743.8498,706.97001,0.122190404
2744.4498,707.06699,0.123200547
2745.0498,707.16999,0.123530379
2745.6498,707.26801,0.123530379
2746.2498,707.36899,0.123530379
2746.8498,707.46699,0.123530379
2747.4498,707.568,0.123530379
2748.0498,707.66501,0.123530379
2748.6498,707.766,0.123530379
2749.2498,707.865,0.123530379
2749.8498,707.964,0.123530379
2750.4498,708.06501,0.123530379
2751.0498,708.163,0.123530379
2751.6498,708.26401,0.123530379
2752.2498,708.361,0.124540522
2752.8498,708.46299,0.124870354
2753.4498,708.56501,0.124870354
2754.0498,708.663,0.123870535
2754.6498,708.76401,0.123530379
2755.2498,708.86201,0.123530379
2755.8498,708.96,0.123530379
2756.4498,709.06101,0.123530379
2757.0498,709.158,0.12253056
2757.6498,709.25999,0.122420254
2758.2498,709.35901,0.123530379
2758.8498,709.45701,0.123190223
2759.4498,709.55701,0.122190404
2760.0498,709.66001,0.122870716
2760.6498,709.758,0.123540703
2761.2498,709.857,0.123540703
2761.8498,709.95701,0.123540703
2762.4498,710.05601,0.12253056
2763.0498,710.15299,0.122200185
2763.6498,710.25501,0.122200185
2764.2498,710.35499,0.122200185
2764.8498,710.45499,0.122200185
2765.4498,710.555,0.122200185
2766.0498,710.654,0.122200185
2766.6498,710.75501,0.122200185
2767.2498,710.852,0.121530197
2767.8498,710.95399,0.12086021
2768.4498,711.05302,0.12086021
2769.0498,711.154,0.12086021
2769.6498,711.25199,0.12086021
2770.2498,711.352,0.12086021
2770.8498,711.452,0.12086021
2771.4498,711.54999,0.121530197
2772.0498,711.65,0.122200185
2772.6498,711.75101,0.122200185
2773.2498,711.84901,0.122200185
2773.8498,711.95099,0.121520416
2774.4498,712.04801,0.120850429
2775.0498,712.15101,0.120850429
2775.6498,712.24799,0.120850429
2776.2498,712.34901,0.120850429
2776.8498,712.447,0.120850429
2777.4498,712.546,0.120850429
2778.0498,712.646,0.119840285
2778.6498,712.74601,0.119510454
2779.2498,712.84299,0.119510454
2779.8498,712.94501,0.119510454
2780.4498,713.04401,0.119510454
2781.0498,713.14301,0.119510454
2781.6498,713.24299,0.119510454
2782.2498,713.34199,0.119510454
2782.8498,713.44001,0.119510454
2783.4498,713.54099,0.119510454
2784.0498,713.63901,0.119510454
2784.6498,713.73899,0.119510454
2785.2498,713.83799,0.119510454
2785.8498,713.94099,0.119510454
2786.4498,714.03699,0.119510454
2787.0498,714.137,0.119510454
2787.6498,714.23701,0.120180441
2788.2498,714.335,0.120850429
2788.8498,714.43699,0.120850429
2789.4498,714.534,0.120850429
2790.0498,714.637,0.120850429
2790.6498,714.73301,0.120850429
2791.2498,714.83301,0.121850248
2791.8498,714.93201,0.122190404
2792.4498,715.033,0.122190404
2793.0498,715.13099,0.122190404
2793.6498,715.23099,0.122190404
2794.2498,715.32899,0.122190404
2794.8498,715.43,0.122190404
2795.4498,715.52799,0.122190404
2796.0498,715.62699,0.122190404
2796.6498,715.72599,0.122190404
2797.2498,715.82401,0.122190404
2797.8498,715.92399,0.122190404
2798.4498,716.02399,0.122190404
2799.0498,716.12299,0.122190404
2799.6498,716.223,0.122190404
2800.2498,716.322,0.122190404
2800.8498,716.41999,0.122190404
2801.4498,716.51899,0.122190404
2802.0498,716.61899,0.122190404
2802.6498,716.719,0.122190404
2803.2498,716.818,0.122190404
2803.8498,716.917,0.122190404
2804.4498,717.016,0.122190404
2805.0498,717.116,0.122190404
2805.6498,717.214,0.122190404
2806.2498,717.314,0.122190404
2806.8498,717.413,0.122190404
2807.4498,717.51099,0.122190404
2808.0498,717.61301,0.122190404
2808.6498,717.711,0.122190404
2809.2498,717.81101,0.122190404
2809.8498,717.91001,0.122190404
2810.4498,718.00901,0.122190404
2811.0498,718.10901,0.122190404
2811.6498,718.20499,0.122190404
2812.2498,718.305,0.122190404
2812.8498,718.40601,0.122190404
2813.4498,718.50501,0.122190404
2814.0498,718.60001,0.122190404
2814.6498,718.70099,0.122190404
2815.2498,718.80399,0.122860392
2815.8498,718.90299,0.121860572
2816.4498,719.00101,0.121520416
2817.0498,719.102,0.121520416
2817.6498,719.20099,0.121520416
2818.2498,719.29999,0.121520416
2818.8498,719.4,0.121520416
2819.4498,719.49799,0.121520416
2820.0498,719.59901,0.121520416
2820.6498,719.702,0.121190585
2821.2498,719.79801,0.120180441
2821.8498,719.896,0.120180441
2822.4498,719.99601,0.120180441
2823.0498,720.09299,0.120180441
2823.6498,720.19501,0.120180441
2824.2498,720.296,0.120180441
2824.8498,720.396,0.120180441
2825.4498,720.49299,0.120520597
2826.0498,720.594,0.120850429
2826.6498,720.69001,0.120180441
2827.2498,720.792,0.119510454
2827.8498,720.892,0.119510454
2828.4498,720.99201,0.119510454
2829.0498,721.089,0.119510454
2829.6498,721.19099,0.119510454
2830.2498,721.29001,0.119510454
2830.8498,721.38999,0.119510454
2831.4498,721.48899,0.119510454
2832.0498,721.58799,0.119510454
2832.6498,721.689,0.118840466
2833.2498,721.788,0.118840466
2833.8498,721.88801,0.119510454
2834.4498,721.98499,0.119510454
2835.0498,722.085,0.119510454
2835.6498,722.18601,0.119510454
2836.2498,722.284,0.120180441
2836.8498,722.38599,0.120850429
2837.4498,722.48401,0.120850429
2838.0498,722.58301,0.120850429
2838.6498,722.685,0.120850429
2839.2498,722.783,0.120850429
2839.8498,722.883,0.120850429
2840.4498,722.98099,0.120850429
2841.0498,723.081,0.120850429
2841.6498,723.17899,0.120850429
2842.2498,723.28,0.120850429
2842.8498,723.379,0.120850429
2843.4498,723.477,0.120850429
2844.0498,723.577,0.120850429
2844.6498,723.676,0.120850429
2845.2498,723.77601,0.120850429
2845.8498,723.87601,0.120850429
2846.4498,723.973,0.120850429
2847.0498,724.07499,0.120850429
2847.6498,724.17399,0.120850429
2848.2498,724.27601,0.121860572
2848.8498,724.37501,0.122190404
2849.4498,724.473,0.122190404
2850.0498,724.573,0.122190404
2850.6498,724.67399,0.122190404
2851.2498,724.77201,0.121520416
2851.8498,724.87101,0.120850429
2852.4498,724.97101,0.120850429
2853.0498,725.072,0.120850429
2853.6498,725.171,0.120850429
2854.2498,725.27,0.120850429
2854.8498,725.36899,0.120180441
2855.4498,725.47101,0.119510454
2856.0498,725.57099,0.119510454
2856.6498,725.66999,0.119510454
2857.2498,725.77,0.119510454
2857.8498,725.87101,0.119510454
2858.4498,725.97001,0.119510454
2859.0498,726.068,0.119510454
2859.6498,726.16801,0.119510454
2860.2498,726.26801,0.118840466
2860.8498,726.366,0.118170479
2861.4498,726.46799,0.118170479
2862.0498,726.56699,0.118170479
2862.6498,726.667,0.118840466
2863.2498,726.76401,0.119510454
2863.8498,726.866,0.120180441
2864.4498,726.96699,0.120850429
2865.0498,727.06699,0.120850429
2865.6498,727.167,0.120850429
2866.2498,727.266,0.120850429
2866.8498,727.366,0.120850429
2867.4498,727.465,0.120850429
2868.0498,727.564,0.120850429
2868.6498,727.66199,0.120850429
2869.2498,727.76301,0.120850429
2869.8498,727.86399,0.120850429
2870.4498,727.96299,0.120850429
2871.0498,728.06299,0.120850429
2871.6498,728.163,0.120850429
2872.2498,728.26099,0.120850429
2872.8498,728.35999,0.120850429
2873.4498,728.46201,0.120850429
2874.0498,728.56199,0.121190585
2874.6498,728.66099,0.122190404
2875.2498,728.762,0.122190404
2875.8498,728.86399,0.122190404
2876.4498,728.961,0.121520416
2877.0498,729.06101,0.120850429
2877.6498,729.16501,0.120850429
2878.2498,729.262,0.120850429
2878.8498,729.36399,0.120850429
2879.4498,729.46201,0.120850429
2880.0498,729.56101,0.120850429
2880.6498,729.66099,0.120850429
2881.2498,729.75999,0.120850429
2881.8498,729.861,0.120850429
2882.4498,729.96201,0.120850429
2883.0498,730.06299,0.119840285
2883.6498,730.16199,0.119510454
2884.2498,730.26099,0.119510454
2884.8498,730.36201,0.119510454
2885.4498,730.461,0.119510454
2886.0498,730.56299,0.119510454
2886.6498,730.663,0.119510454
2887.2498,730.76301,0.119510454
2887.8498,730.86399,0.119510454
2888.4498,730.96201,0.119510454
2889.0498,731.06199,0.119510454
2889.6498,731.159,0.119510454
2890.2498,731.262,0.119840285
2890.8498,731.35901,0.120850429
2891.4498,731.46,0.120850429
2892.0498,731.559,0.120850429
2892.6498,731.66001,0.120850429
2893.2498,731.75999,0.120850429
2893.8498,731.85901,0.120850429
2894.4498,731.96201,0.120850429
2895.0498,732.059,0.120850429
2895.6498,732.158,0.120850429
2896.2498,732.258,0.120850429
2896.8498,732.357,0.120850429
2897.4498,732.46,0.120850429
2898.0498,732.56,0.120180441
2898.6498,732.65699,0.119390367
2899.2498,732.75901,0.119390367
2899.8498,732.86201,0.119390367
2900.4498,732.95801,0.12040051
2901.0498,733.06,0.120070679
2901.6498,733.16199,0.119400691
2902.2498,733.258,0.119400691
2902.8498,733.361,0.119400691
2903.4498,733.46,0.119400691
2904.0498,733.559,0.119400691
2904.6498,733.66001,0.119400691
2905.2498,733.76099,0.119400691
2905.8498,733.85801,0.119400691
2906.4498,733.96,0.119400691
2907.0498,734.059,0.119060535
2907.6498,734.16199,0.118050392
2908.2498,734.25999,0.118050392
2908.8498,734.361,0.118050392
2909.4498,734.46,0.118050392
2910.0498,734.56199,0.118050392
2910.6498,734.659,0.118050392
2911.2498,734.75901,0.118050392
2911.8498,734.861,0.118050392
2912.4498,734.95899,0.119060535
2913.0498,735.059,0.119400691
2913.6498,735.159,0.119400691
2914.2498,735.25999,0.119400691
2914.8498,735.35999,0.119400691
2915.4498,735.46,0.119400691
2916.0498,735.56101,0.119400691
2916.6498,735.66099,0.119400691
2917.2498,735.75999,0.119400691
2917.8498,735.85901,0.119400691
2918.4498,735.96,0.119400691
2919.0498,736.06101,0.119400691
2919.6498,736.16001,0.119400691
2920.2498,736.26099,0.119400691
2920.8498,736.35999,0.119400691
2921.4498,736.461,0.119730523
2922.0498,736.56101,0.120740666
2922.6498,736.659,0.120740666
2923.2498,736.75901,0.120740666
2923.8498,736.86201,0.120740666
2924.4498,736.961,0.120740666
2925.0498,737.06,0.120740666
2925.6498,737.16001,0.120410291
2926.2498,737.25901,0.119740304
2926.8498,737.361,0.119740304
2927.4498,737.45899,0.118730704
2928.0498,737.56,0.118400328
2928.6498,737.66001,0.118400328
2929.2498,737.76099,0.118400328
2929.8498,737.86301,0.118400328
2930.4498,737.961,0.118400328
2931.0498,738.06101,0.118400328
2931.6498,738.163,0.119070316
2932.2498,738.25901,0.119400691
2932.8498,738.36201,0.119400691
2933.4498,738.46,0.119400691
2934.0498,738.56199,0.119060535
2934.6498,738.66199,0.11795041
2935.2498,738.76499,0.11795041
2935.8498,738.865,0.11795041
2936.4498,738.96299,0.11795041
2937.0498,739.06299,0.11795041
2937.6498,739.16199,0.11795041
2938.2498,739.26301,0.11795041
2938.8498,739.36399,0.117610254
2939.4498,739.465,0.116610435
2940.0498,739.564,0.116610435
2940.6498,739.663,0.116610435
2941.2498,739.76499,0.116610435
2941.8498,739.86399,0.116610435
2942.4498,739.964,0.116610435
2943.0498,740.06599,0.116610435
2943.6498,740.167,0.116610435
2944.2498,740.26499,0.117280422
2944.8498,740.36399,0.11795041
2945.4498,740.464,0.11795041
2946.0498,740.56699,0.11795041
2946.6498,740.667,0.11795041
2947.2498,740.767,0.118950229
2947.8498,740.865,0.119290385
2948.4498,740.964,0.119290385
2949.0498,741.06501,0.119290385
2949.6498,741.167,0.119290385
2950.2498,741.266,0.119290385
2950.8498,741.36701,0.119290385
2951.4498,741.46799,0.119290385
2952.0498,741.56699,0.119290385
2952.6498,741.667,0.119290385
2953.2498,741.767,0.118620397
2953.8498,741.86799,0.11795041
2954.4498,741.969,0.11795041
2955.0498,742.068,0.11795041
2955.6498,742.16801,0.11795041
2956.2498,742.26899,0.11795041
2956.8498,742.36899,0.11795041
2957.4498,742.47001,0.11795041
2958.0498,742.57099,0.11795041
2958.6498,742.66999,0.11795041
2959.2498,742.76899,0.11795041
2959.8498,742.86899,0.11795041
2960.4498,742.97001,0.117610254
2961.0498,743.06901,0.117610254
2961.6498,743.17301,0.117940629
2962.2498,743.27299,0.117940629
2962.8498,743.37198,0.117940629
2963.4498,743.473,0.117940629
2964.0498,743.57401,0.117940629
2964.6498,743.672,0.117940629
2965.2498,743.77201,0.117940629
2965.8498,743.87299,0.117940629
2966.4498,743.973,0.117940629
2967.0498,744.07099,0.117940629
2967.6498,744.17301,0.117940629
2968.2498,744.27299,0.117940629
2968.8498,744.37501,0.117940629
2969.4498,744.47401,0.117940629
2970.0498,744.57599,0.117270641
2970.6498,744.676,0.116600654
2971.2498,744.77701,0.116600654
2971.8498,744.87601,0.116600654
2972.4498,744.97599,0.116600654
2973.0498,745.077,0.116600654
2973.6498,745.17499,0.116600654
2974.2498,745.27799,0.116600654
2974.8498,745.37699,0.116600654
2975.4498,745.478,0.116600654
2976.0498,745.577,0.116940266
2976.6498,745.67802,0.117940629
2977.2498,745.77799,0.117940629
2977.8498,745.878,0.117940629
2978.4498,745.978,0.117940629
2979.0498,746.07899,0.117940629
2979.6498,746.17701,0.118610617
2980.2498,746.279,0.119280604
2980.8498,746.378,0.119280604
2981.4498,746.47901,0.119280604
2982.0498,746.577,0.118280242
2982.6498,746.67802,0.117940629
2983.2498,746.779,0.117940629
2983.8498,746.878,0.117940629
2984.4498,746.978,0.117940629
2985.0498,747.07999,0.117940629
2985.6498,747.18,0.117940629
2986.2498,747.27799,0.117940629
2986.8498,747.38099,0.117940629
2987.4498,747.47901,0.118280242
2988.0498,747.58201,0.119280604
2988.6498,747.68,0.119280604
2989.2498,747.78,0.119280604
2989.8498,747.878,0.119280604
2990.4498,747.97999,0.119280604
2991.0498,748.081,0.119280604
2991.6498,748.18299,0.119280604
2992.2498,748.28101,0.119280604
2992.8498,748.38199,0.119280604
2993.4498,748.482,0.119280604
2994.0498,748.58301,0.119280604
2994.6498,748.68299,0.119280604
2995.2498,748.783,0.119280604
2995.8498,748.88199,0.119280604
2996.4498,748.98301,0.119280604
2997.0498,749.08201,0.119280604
2997.6498,749.184,0.119280604
2998.2498,749.284,0.119280604
2998.8498,749.38401,0.119280604
2999.4498,749.482,0.118950229
3000.0498,749.58399,0.117940629
3000.6498,749.684,0.117940629
3001.2498,749.784,0.117940629
3001.8498,749.88099,0.117940629
3002.4498,749.982,0.117940629
3003.0498,750.08301,0.117940629
3003.6498,750.184,0.117940629
3004.2498,750.28199,0.117940629
3004.8498,750.38401,0.117940629
3005.4498,750.48401,0.117940629
3006.0498,750.58399,0.117610254
3006.6498,750.68299,0.116600654
3007.2498,750.783,0.116600654
3007.8498,750.88401,0.116600654
3008.4498,750.982,0.116600654
3009.0498,751.08399,0.116600654
3009.6498,751.18299,0.116600654
3010.2498,751.284,0.116600654
3010.8498,751.38599,0.116600654
3011.4498,751.48301,0.116600654
3012.0498,751.585,0.116600654
3012.6498,751.684,0.116600654
3013.2498,751.783,0.116600654
3013.8498,751.88499,0.116600654
3014.4498,751.98499,0.116600654
3015.0498,752.085,0.116600654
3015.6498,752.185,0.116600654
3016.2498,752.28501,0.116940266
3016.8498,752.38599,0.11795041
3017.4498,752.48499,0.11795041
3018.0498,752.585,0.11795041
3018.6498,752.684,0.117610254
3019.2498,752.78599,0.117280422
3019.8498,752.88499,0.117280422
3020.4498,752.986,0.117280422
3021.0498,753.085,0.117280422
3021.6498,753.18601,0.117280422
3022.2498,753.28501,0.117280422
3022.8498,753.38599,0.117280422
3023.4498,753.48401,0.117280422
3024.0498,753.585,0.117280422
3024.6498,753.68601,0.117280422
3025.2498,753.78699,0.117280422
3025.8498,753.88401,0.117280422
3026.4498,753.98701,0.117280422
3027.0498,754.085,0.117280422
3027.6498,754.18201,0.117280422
3028.2498,754.28199,0.117280422
3028.8498,754.383,0.117280422
3029.4498,754.48401,0.117280422
3030.0498,754.585,0.117280422
3030.6498,754.685,0.117280422
3031.2498,754.78501,0.117280422
3031.8498,754.88401,0.117280422
3032.4498,754.98499,0.117280422
3033.0498,755.08399,0.117280422
3033.6498,755.18101,0.117280422
3034.2498,755.284,0.117280422
3034.8498,755.38401,0.117280422
3035.4498,755.48401,0.117280422
3036.0498,755.58201,0.117280422
3036.6498,755.68299,0.117280422
3037.2498,755.783,0.11795041
3037.8498,755.88199,0.118620397
3038.4498,755.98301,0.118620397
3039.0498,756.08201,0.11795041
3039.6498,756.18201,0.11795041
3040.2498,756.28501,0.11795041
3040.8498,756.38401,0.11795041
3041.4498,756.48499,0.116940266
3042.0498,756.58399,0.116610435
3042.6498,756.68299,0.116610435
3043.2498,756.78,0.116610435
3043.8498,756.88401,0.116610435
3044.4498,756.98301,0.116610435
3045.0498,757.08301,0.116610435
3045.6498,757.18299,0.116610435
3046.2498,757.28501,0.116610435
3046.8498,757.38499,0.116610435
3047.4498,757.48301,0.116610435
3048.0498,757.58201,0.116610435
3048.6498,757.68201,0.116610435
3049.2498,757.78199,0.116610435
3049.8498,757.883,0.116610435
3050.4498,757.98301,0.116610435
3051.0498,758.08399,0.116610435
3051.6498,758.18299,0.116610435
3052.2498,758.28199,0.116610435
3052.8498,758.38199,0.116610435
3053.4498,758.48401,0.116610435
3054.0498,758.57899,0.116610435
3054.6498,758.68201,0.116610435
3055.2498,758.78,0.116610435
3055.8498,758.88001,0.116610435
3056.4498,758.97999,0.116610435
3057.0498,759.07999,0.116610435
3057.6498,759.17802,0.116610435
3058.2498,759.279,0.116610435
3058.8498,759.379,0.116270279
3059.4498,759.47901,0.115260679
3060.0498,759.57899,0.115260679
3060.6498,759.68201,0.115260679
3061.2498,759.78,0.116260498
3061.8498,759.87699,0.116600654
3062.4498,759.978,0.116600654
3063.0498,760.07801,0.116600654
3063.6498,760.17701,0.116600654
3064.2498,760.27601,0.116600654
3064.8498,760.37699,0.116600654
3065.4498,760.477,0.116600654
3066.0498,760.57599,0.116600654
3066.6498,760.676,0.116600654
3067.2498,760.77399,0.116600654
3067.8498,760.874,0.116600654
3068.4498,760.97501,0.117270641
3069.0498,761.07099,0.117940629
3069.6498,761.16901,0.117940629
3070.2498,761.27299,0.117940629
3070.8498,761.374,0.117940629
3071.4498,761.47199,0.117940629
3072.0498,761.57401,0.117940629
3072.6498,761.672,0.117940629
3073.2498,761.77,0.117940629
3073.8498,761.87101,0.117940629
3074.4498,761.97101,0.117940629
3075.0498,762.07001,0.118610617
3075.6498,762.171,0.119280604
3076.2498,762.26899,0.119280604
3076.8498,762.36899,0.118610617
3077.4498,762.469,0.117940629
3078.0498,762.568,0.117940629
3078.6498,762.671,0.117940629
3079.2498,762.77,0.117940629
3079.8498,762.86899,0.117940629
3080.4498,762.97101,0.117940629
3081.0498,763.06901,0.117940629
3081.6498,763.16801,0.117940629
3082.2498,763.267,0.117940629
3082.8498,763.36701,0.117940629
3083.4498,763.46699,0.117940629
3084.0498,763.56599,0.117940629
3084.6498,763.66599,0.117940629
3085.2498,763.76401,0.118620397
3085.8498,763.865,0.118950229
3086.4498,763.965,0.118950229
3087.0498,764.064,0.118950229
3087.6498,764.16401,0.118950229
3088.2498,764.262,0.118950229
3088.8498,764.36301,0.118950229
3089.4498,764.46201,0.118950229
3090.0498,764.56199,0.118950229
3090.6498,764.66099,0.118950229
3091.2498,764.762,0.118950229
3091.8498,764.85901,0.118950229
3092.4498,764.95899,0.118610617
3093.0498,765.06,0.118610617
3093.6498,765.16099,0.118610617
3094.2498,765.258,0.118610617
3094.8498,765.357,0.118610617
3095.4498,765.46,0.118610617
3096.0498,765.55799,0.118610617
3096.6498,765.65699,0.118610617
3097.2498,765.75501,0.118610617
3097.8498,765.85599,0.118610617
3098.4498,765.956,0.118610617
3099.0498,766.05601,0.118610617
3099.6498,766.155,0.118610617
3100.2498,766.25501,0.118610617
3100.8498,766.35401,0.118610617
3101.4498,766.456,0.118610617
3102.0498,766.55399,0.118610617
3102.6498,766.654,0.118610617
3103.2498,766.753,0.118610617
3103.8498,766.853,0.118610617
3104.4498,766.952,0.118610617
3105.0498,767.04999,0.118610617
3105.6498,767.15299,0.118610617
3106.2498,767.25101,0.118610617
3106.8498,767.35099,0.118610617
3107.4498,767.45099,0.118610617
3108.0498,767.54999,0.118610617
3108.6498,767.64899,0.117940629
3109.2498,767.75001,0.117940629
3109.8498,767.84901,0.117940629
3110.4498,767.948,0.117940629
3111.0498,768.046,0.117940629
3111.6498,768.14701,0.117940629
3112.2498,768.245,0.117940629
3112.8498,768.348,0.117940629
3113.4498,768.44901,0.117940629
3114.0498,768.54801,0.117940629
3114.6498,768.64701,0.117940629
3115.2498,768.74799,0.118280242
3115.8498,768.84699,0.11795041
3116.4498,768.94501,0.11795041
3117.0498,769.04801,0.11795041
3117.6498,769.15,0.11795041
3118.2498,769.24799,0.117610254
3118.8498,769.34699,0.117610254
3119.4498,769.447,0.117610254
3120.0498,769.54401,0.117610254
3120.6498,769.645,0.117610254
3121.2498,769.745,0.117610254
3121.8498,769.84501,0.117610254
3122.4498,769.947,0.117610254
3123.0498,770.047,0.117610254
3123.6498,770.145,0.117610254
3124.2498,770.24601,0.117610254
3124.8498,770.344,0.117610254
3125.4498,770.44599,0.117610254
3126.0498,770.546,0.117610254
3126.6498,770.64301,0.117610254
3127.2498,770.745,0.117610254
3127.8498,770.84199,0.117610254
3128.4498,770.94401,0.117610254
3129.0498,771.042,0.117280422
3129.6498,771.14399,0.116940266
3130.2498,771.24399,0.116940266
3130.8498,771.34101,0.117270641
3131.4498,771.44199,0.117270641
3132.0498,771.542,0.117270641
3132.6498,771.64399,0.117270641
3133.2498,771.74399,0.117270641
3133.8498,771.84299,0.117270641
3134.4498,771.94099,0.117270641
3135.0498,772.04099,0.117270641
3135.6498,772.142,0.117270641
3136.2498,772.24,0.117610254
3136.8498,772.34199,0.118620397
3137.4498,772.44401,0.118620397
3138.0498,772.54099,0.118620397
3138.6498,772.641,0.118620397
3139.2498,772.741,0.118620397
3139.8498,772.84,0.118620397
3140.4498,772.94199,0.11795041
3141.0498,773.04001,0.11795041
3141.6498,773.141,0.11795041
3142.2498,773.23899,0.11795041
3142.8498,773.34101,0.11795041
3143.4498,773.44001,0.11795041
3144.0498,773.53901,0.11795041
3144.6498,773.63901,0.11795041
3145.2498,773.74,0.11795041
3145.8498,773.84,0.11795041
3146.4498,773.94099,0.11795041
3147.0498,774.042,0.11795041
3147.6498,774.142,0.117610254
3148.2498,774.24201,0.117610254
3148.8498,774.34101,0.117610254
3149.4498,774.44099,0.117610254
3150.0498,774.53901,0.117610254
3150.6498,774.63999,0.117610254
3151.2498,774.73899,0.11795041
3151.8498,774.84199,0.117280422
3152.4498,774.94001,0.116610435
3153.0498,775.04099,0.116610435
3153.6498,775.13901,0.116610435
3154.2498,775.24,0.116940266
3154.8498,775.339,0.11795041
3155.4498,775.43799,0.11795041
3156.0498,775.54001,0.11795041
3156.6498,775.63999,0.11795041
3157.2498,775.73899,0.116940266
3157.8498,775.83701,0.116600654
3158.4498,775.94001,0.116600654
3159.0498,776.03901,0.116600654
3159.6498,776.137,0.116600654
3160.2498,776.241,0.116600654
3160.8498,776.34101,0.116600654
3161.4498,776.443,0.116600654
3162.0498,776.54001,0.116600654
3162.6498,776.637,0.116600654
3163.2498,776.73801,0.116600654
3163.8498,776.84,0.116600654
3164.4498,776.939,0.116600654
3165.0498,777.038,0.116600654
3165.6498,777.137,0.116600654
3166.2498,777.23701,0.116600654
3166.8498,777.33701,0.116600654
3167.4498,777.439,0.116600654
3168.0498,777.53699,0.116600654
3168.6498,777.63599,0.116600654
3169.2498,777.736,0.116600654
3169.8498,777.83799,0.116600654
3170.4498,777.93699,0.116600654
3171.0498,778.03599,0.117610254
3171.6498,778.13499,0.11795041
3172.2498,778.23701,0.11795041
3172.8498,778.336,0.11795041
3173.4498,778.435,0.11795041
3174.0498,778.53199,0.11795041
3174.6498,778.63401,0.11795041
3175.2498,778.73301,0.11795041
3175.8498,778.83399,0.11795041
3176.4498,778.93299,0.11795041
3177.0498,779.033,0.11795041
3177.6498,779.13099,0.118620397
3178.2498,779.23499,0.119290385
3178.8498,779.335,0.119290385
3179.4498,779.43299,0.119290385
3180.0498,779.533,0.119290385
3180.6498,779.629,0.119290385
3181.2498,779.73099,0.119290385
3181.8498,779.82999,0.119290385
3182.4498,779.93,0.119290385
3183.0498,780.03199,0.119290385
3183.6498,780.13001,0.119290385
3184.2498,780.23099,0.119290385
3184.8498,780.32899,0.119290385
3185.4498,780.42701,0.119290385
3186.0498,780.53,0.119290385
3186.6498,780.62601,0.119290385
3187.2498,780.72901,0.119290385
3187.8498,780.82801,0.118960553
3188.4498,780.92701,0.117610254
3189.0498,781.02601,0.117270641
3189.6498,781.12699,0.117270641
3190.2498,781.22401,0.116930486
3190.8498,781.32599,0.116930486
3191.4498,781.42701,0.116930486
3192.0498,781.52799,0.116930486
3192.6498,781.62601,0.116930486
3193.2498,781.727,0.116930486
3193.8498,781.827,0.116930486
3194.4498,781.92499,0.116930486
3195.0498,782.025,0.116930486
3195.6498,782.12299,0.116930486
3196.2498,782.22401,0.117940629
3196.8498,782.32599,0.118280242
3197.4498,782.426,0.118280242
3198.0498,782.52601,0.118280242
3198.6498,782.62601,0.118280242
3199.2498,782.72599,0.118280242
3199.8498,782.82499,0.117610254
3200.4498,782.92701,0.118280242
3201.0498,783.02701,0.118280242
3201.6498,783.128,0.118280242
3202.2498,783.22599,0.118280242
3202.8498,783.32801,0.118280242
3203.4498,783.426,0.118280242
3204.0498,783.529,0.118280242
3204.6498,783.63199,0.118280242
3205.2498,783.732,0.117610254
3205.8498,783.83201,0.116940266
3206.4498,783.93201,0.116940266
3207.0498,784.033,0.116940266
3207.6498,784.133,0.116940266
3208.2498,784.23301,0.116940266
3208.8498,784.33399,0.116940266
3209.4498,784.43699,0.116940266
3210.0498,784.53501,0.116940266
3210.6498,784.637,0.116940266
3211.2498,784.73801,0.117610254
3211.8498,784.83799,0.118280242
3212.4498,784.939,0.118280242
3213.0498,785.03901,0.118280242
3213.6498,785.14301,0.118280242
3214.2498,785.24198,0.118280242
3214.8498,785.34598,0.118280242
3215.4498,785.44602,0.118610617
3216.0498,785.546,0.118620397
3216.6498,785.64902,0.118280242
3217.2498,785.749,0.118280242
3217.8498,785.85001,0.118280242
3218.4498,785.95499,0.118280242
3219.0498,786.05399,0.118280242
3219.6498,786.15897,0.118280242
3220.2498,786.25797,0.118280242
3220.8498,786.35898,0.118280242
3221.4498,786.46097,0.118280242
3222.0498,786.56498,0.118280242
3222.6498,786.66703,0.118280242
3223.2498,786.76902,0.118280242
3223.8498,786.86997,0.118280242
3224.4498,786.97202,0.118280242
3225.0498,787.072,0.118280242
3225.6498,787.17399,0.118280242
3226.2498,787.27598,0.118280242
3226.8498,787.379,0.118280242
3227.4498,787.47898,0.118280242
3228.0498,787.58298,0.118280242
3228.6498,787.68699,0.118280242
3229.2498,787.78501,0.118280242
3229.8498,787.89103,0.118280242
3230.4498,787.991,0.118280242
3231.0498,788.09,0.118280242
3231.6498,788.197,0.11795041
3232.2498,788.29697,0.117610254
3232.8498,788.40299,0.117610254
3233.4498,788.50101,0.117610254
3234.0498,788.603,0.117280422
3234.6498,788.70798,0.117280422
3235.2498,788.80997,0.117280422
3235.8498,788.91398,0.118290566
3236.4498,789.01401,0.118620397
3237.0498,789.11698,0.118620397
3237.6498,789.22001,0.118620397
3238.2498,789.322,0.118620397
3238.8498,789.42301,0.118620397
3239.4498,789.52701,0.118620397
3240.0498,789.63102,0.118620397
3240.6498,789.73197,0.118620397
3241.2498,789.835,0.118620397
3241.8498,789.93497,0.118620397
3242.4498,790.04001,0.118620397
3243.0498,790.142,0.118620397
3243.6498,790.24399,0.118620397
3244.2498,790.34702,0.118620397
3244.8498,790.45103,0.118620397
3245.4498,790.55198,0.118620397
3246.0498,790.65598,0.118280242
3246.6498,790.75999,0.118620397
3247.2498,790.861,0.119620217
3247.8498,790.96097,0.119620217
3248.4498,791.06602,0.119620217
3249.0498,791.16898,0.118610617
3249.6498,791.27201,0.118280242
3250.2498,791.37198,0.118280242
3250.8498,791.47599,0.118280242
3251.4498,791.57798,0.118280242
3252.0498,791.68101,0.118280242
3252.6498,791.78501,0.118280242
3253.2498,791.88602,0.118280242
3253.8498,791.99198,0.118280242
3254.4498,792.09397,0.118280242
3255.0498,792.19102,0.118280242
3255.6498,792.29203,0.118280242
3256.2498,792.39799,0.118280242
3256.8498,792.50101,0.118280242
3257.4498,792.60398,0.118280242
3258.0498,792.70499,0.118280242
3258.6498,792.80997,0.118280242
3259.2498,792.91099,0.118950229
3259.8498,793.01102,0.118950229
3260.4498,793.11503,0.118950229
3261.0498,793.215,0.118950229
3261.6498,793.32102,0.118950229
3262.2498,793.42197,0.118950229
3262.8498,793.52299,0.118950229
3263.4498,793.62498,0.118950229
3264.0498,793.72599,0.11795041
3264.6498,793.82902,0.117610254
3265.2498,793.93198,0.117610254
3265.8498,794.03501,0.117610254
3266.4498,794.137,0.116600654
3267.0498,794.23801,0.116270279
3267.6498,794.34202,0.116270279
3268.2498,794.44303,0.116270279
3268.8498,794.54502,0.116270279
3269.4498,794.64597,0.116270279
3270.0498,794.749,0.116270279
3270.6498,794.84897,0.116270279
3271.2498,794.95298,0.115940447
3271.8498,795.05698,0.116270279
3272.4498,795.158,0.116270279
3273.0498,795.262,0.116270279
3273.6498,795.36002,0.116270279
3274.2498,795.46299,0.116270279
3274.8498,795.56498,0.116270279
3275.4498,795.66501,0.116270279
3276.0498,795.77097,0.116270279
3276.6498,795.87302,0.116270279
3277.2498,795.97501,0.116270279
3277.8498,796.077,0.116270279
3278.4498,796.18003,0.116270279
3279.0498,796.28202,0.116270279
3279.6498,796.38297,0.116270279
3280.2498,796.48502,0.116940266
3280.8498,796.58701,0.117610254
3281.4498,796.68998,0.117610254
3282.0498,796.79301,0.117610254
3282.6498,796.89402,0.117610254
3283.2498,796.99601,0.117610254
3283.8498,797.09702,0.117610254
3284.4498,797.19999,0.117610254
3285.0498,797.30198,0.117610254
3285.6498,797.40201,0.117610254
3286.2498,797.50498,0.117610254
3286.8498,797.60801,0.117610254
3287.4498,797.70798,0.117610254
3288.0498,797.81101,0.117610254
3288.6498,797.91099,0.117610254
3289.2498,798.01298,0.117610254
3289.8498,798.11301,0.117610254
3290.4498,798.21403,0.117610254
3291.0498,798.31699,0.117610254
3291.6498,798.41801,0.116940266
3292.2498,798.51798,0.116260498
3292.8498,798.62101,0.116600654
3293.4498,798.72001,0.117600473
3294.0498,798.82102,0.117600473
3294.6498,798.92301,0.117600473
3295.2498,799.02201,0.117600473
3295.8498,799.12198,0.117600473
3296.4498,799.22599,0.117600473
3297.0498,799.32401,0.117600473
3297.6498,799.426,0.117600473
3298.2498,799.52799,0.117600473
3298.8498,799.62699,0.117600473
3299.4498,799.728,0.117600473
3300.0498,799.82999,0.117600473
3300.6498,799.93003,0.117600473
3301.2498,800.02799,0.117600473
3301.8498,800.13199,0.117600473
3302.4498,800.23197,0.117270641
3303.0498,800.33103,0.116260498
3303.6498,800.43101,0.116260498
3304.2498,800.52903,0.116600654
3304.8498,800.63297,0.117610254
3305.4498,800.73197,0.117610254
3306.0498,800.83298,0.117610254
3306.6498,800.93198,0.117610254
3307.2498,801.03098,0.117610254
3307.8498,801.13297,0.117610254
3308.4498,801.23398,0.117610254
3309.0498,801.33201,0.117610254
3309.6498,801.43198,0.117610254
3310.2498,801.53501,0.117610254
3310.8498,801.63401,0.117610254
3311.4498,801.73398,0.117610254
3312.0498,801.83402,0.117610254
3312.6498,801.93302,0.117610254
3313.2498,802.03599,0.117610254
3313.8498,802.13401,0.117610254
3314.4498,802.23398,0.117610254
3315.0498,802.33402,0.117610254
3315.6498,802.434,0.117610254
3316.2498,802.53397,0.117610254
3316.8498,802.63401,0.117610254
3317.4498,802.73301,0.117610254
3318.0498,802.83298,0.117610254
3318.6498,802.934,0.117610254
3319.2498,803.03397,0.117610254
3319.8498,803.13199,0.116940266
3320.4498,803.22898,0.116940266
3321.0498,803.33103,0.116940266
3321.6498,803.43003,0.116940266
3322.2498,803.52598,0.116940266
3322.8498,803.62803,0.116940266
3323.4498,803.72501,0.116940266
3324.0498,803.82499,0.116940266
3324.6498,803.926,0.116270279
3325.2498,804.02402,0.116270279
3325.8498,804.124,0.116270279
3326.4498,804.22501,0.116270279
3327.0498,804.32297,0.116270279
3327.6498,804.42197,0.116270279
3328.2498,804.52299,0.116270279
3328.8498,804.61997,0.116270279
3329.4498,804.72202,0.116940266
3330.0498,804.81901,0.117610254
3330.6498,804.91801,0.117610254
3331.2498,805.01603,0.117610254
3331.8498,805.116,0.117610254
3332.4498,805.21299,0.117610254
3333.0498,805.31199,0.117610254
3333.6498,805.41099,0.117610254
3334.2498,805.50901,0.117610254
3334.8498,805.60697,0.117940629
3335.4498,805.70798,0.118950229
3336.0498,805.80601,0.118620397
3336.6498,805.905,0.117610254
3337.2498,806.00602,0.117610254
3337.8498,806.103,0.117610254
3338.4498,806.19999,0.117610254
3339.0498,806.29899,0.117610254
3339.6498,806.39902,0.117610254
3340.2498,806.49698,0.117610254
3340.8498,806.59501,0.117610254
3341.4498,806.69498,0.117610254
3342.0498,806.79398,0.117610254
3342.6498,806.89298,0.117610254
3343.2498,806.99003,0.117610254
3343.8498,807.09098,0.117610254
3344.4498,807.189,0.116940266
3345.0498,807.28702,0.116270279
3345.6498,807.38401,0.116270279
3346.2498,807.48197,0.116270279
3346.8498,807.58298,0.116270279
3347.4498,807.68003,0.116270279
3348.0498,807.77903,0.116270279
3348.6498,807.87803,0.116270279
3349.2498,807.97703,0.116270279
3349.8498,808.07401,0.116270279
3350.4498,808.17802,0.116940266
3351.0498,808.275,0.117610254
3351.6498,808.37498,0.117610254
3352.2498,808.47098,0.117610254
3352.8498,808.56699,0.117610254
3353.4498,808.66599,0.117610254
3354.0498,808.76401,0.117610254
3354.6498,808.86399,0.117610254
3355.2498,808.96097,0.117610254
3355.8498,809.06302,0.117610254
3356.4498,809.16202,0.117610254
3357.0498,809.25901,0.117610254
3357.6498,809.35697,0.117610254
3358.2498,809.45499,0.118610617
3358.8498,809.55198,0.118610617
3359.4498,809.65201,0.118610617
3360.0498,809.754,0.118610617
3360.6498,809.85001,0.118610617
3361.2498,809.94797,0.117940629
3361.8498,810.04697,0.117270641
3362.4498,810.14701,0.117270641
3363.0498,810.24302,0.117270641
3363.6498,810.34098,0.116940266
3364.2498,810.44199,0.11582036
3364.8498,810.54001,0.11582036
3365.4498,810.637,0.11582036
3366.0498,810.73502,0.116830504
3366.6498,810.835,0.117160335
3367.2498,810.93198,0.117160335
3367.8498,811.03098,0.117160335
3368.4498,811.129,0.116830504
3369.0498,811.22703,0.11582036
3369.6498,811.327,0.11582036
3370.2498,811.42301,0.11582036
3370.8498,811.52299,0.11582036
3371.4498,811.62198,0.11582036
3372.0498,811.72001,0.11582036
3372.6498,811.81699,0.116830504
3373.2498,811.91398,0.117160335
3373.8498,812.01499,0.117160335
3374.4498,812.11198,0.117160335
3375.0498,812.20902,0.117160335
3375.6498,812.30601,0.117160335
3376.2498,812.408,0.117160335
3376.8498,812.50498,0.117160335
3377.4498,812.60398,0.117160335
3378.0498,812.70298,0.116490348
3378.6498,812.79801,0.11582036
3379.2498,812.89799,0.11582036
3379.8498,812.99497,0.11582036
3380.4498,813.09397,0.11582036
3381.0498,813.19199,0.11582036
3381.6498,813.28898,0.11582036
3382.2498,813.387,0.11582036
3382.8498,813.48698,0.11582036
3383.4498,813.58298,0.11582036
3384.0498,813.68302,0.11582036
3384.6498,813.78098,0.11582036
3385.2498,813.88102,0.11582036
3385.8498,813.97501,0.116490348
3386.4498,814.07499,0.117160335
3387.0498,814.17301,0.117160335
3387.6498,814.27201,0.117160335
3388.2498,814.36997,0.117160335
3388.8498,814.47001,0.117160335
3389.4498,814.56602,0.117160335
3390.0498,814.663,0.117160335
3390.6498,814.76298,0.117160335
3391.2498,814.861,0.117160335
3391.8498,814.96,0.117160335
3392.4498,815.05802,0.117160335
3393.0498,815.15702,0.117500491
3393.6498,815.25498,0.118510635
3394.2498,815.35398,0.118510635
3394.8498,815.44901,0.118510635
3395.4498,815.55002,0.118510635
3396.0498,815.65,0.118510635
3396.6498,815.74698,0.118510635
3397.2498,815.84397,0.118510635
3397.8498,815.94498,0.118510635
3398.4498,816.04301,0.118510635
3399.0498,816.14402,0.118510635
3399.6498,816.241,0.118170479
3400.2498,816.34098,0.117160335
3400.8498,816.439,0.117160335
3401.4498,816.53702,0.116150192
3402.0498,816.63297,0.11582036
3402.6498,816.73197,0.11582036
3403.2498,816.83103,0.11582036
3403.8498,816.93198,0.11582036
3404.4498,817.03,0.11582036
3405.0498,817.12699,0.11582036
3405.6498,817.22703,0.11582036
3406.2498,817.32603,0.116490348
3406.8498,817.426,0.11717066
3407.4498,817.52402,0.11717066
3408.0498,817.62101,0.11717066
3408.6498,817.723,0.11717066
3409.2498,817.81901,0.11717066
3409.8498,817.91801,0.11717066
3410.4498,818.017,0.11717066
3411.0498,818.11698,0.11717066
3411.6498,818.21702,0.11717066
3412.2498,818.31602,0.11717066
3412.8498,818.41398,0.117500491
3413.4498,818.512,0.11717066
3414.0498,818.611,0.11717066
3414.6498,818.71097,0.11717066
3415.2498,818.81101,0.11717066
3415.8498,818.91001,0.11717066
3416.4498,819.00999,0.11717066
3417.0498,819.10801,0.11717066
3417.6498,819.20798,0.11717066
3418.2498,819.30503,0.11717066
3418.8498,819.40299,0.11717066
3419.4498,819.50101,0.11717066
3420.0498,819.603,0.11717066
3420.6498,819.69999,0.11717066
3421.2498,819.80002,0.11717066
3421.8498,819.9,0.11717066
3422.4498,819.99601,0.11717066
3423.0498,820.09397,0.11717066
3423.6498,820.19602,0.11717066
3424.2498,820.29502,0.11717066
3424.8498,820.39597,0.11717066
3425.4498,820.49198,0.11717066
3426.0498,820.59299,0.11717066
3426.6498,820.69303,0.11717066
3427.2498,820.79099,0.116490348
3427.8498,820.88901,0.11582036
3428.4498,820.991,0.11582036
3429.0498,821.08701,0.11582036
3429.6498,821.18699,0.11582036
3430.2498,821.28599,0.11582036
3430.8498,821.38499,0.11582036
3431.4498,821.486,0.116490348
3432.0498,821.58597,0.116820179
3432.6498,821.68302,0.117160335
3433.2498,821.78397,0.117160335
3433.8498,821.88401,0.117160335
3434.4498,821.98301,0.117160335
3435.0498,822.08298,0.117160335
3435.6498,822.18198,0.117160335
3436.2498,822.28098,0.117160335
3436.8498,822.38102,0.117160335
