Repository: MaCFP/matl-db

# matl-db

#### Welcome to the MaCFP Condensed Phase Subgroup database!

The MaCFP Condensed Phase Working Group was organized to enable the fire safety science research community to make significant progress towards establishing a common framework for the selection of experiments and the methodologies used to analyze these experiments when developing pyrolysis models. Key objectives of this effort include:
- Cataloguing current approaches used to parameterize pyrolysis models;
- Developing standard data set formats for experimental data on pyrolysis;
- Developing requirements for data set quality and establishing a data review committee;
- Quantifying the inter-laboratory variability for comparable experimental datasets; and
- Assessing the impact of the variability of model parameters on fire growth predictions

#### In preparation for MaCFP-4, please read the following:

[Guidelines for Participation in the MaCFP-4 Workshop (2026)](https://github.com/MaCFP/macfp-db/releases/download/macfp-4.0/MaCFP-4_Guidelines_for_Participation.pdf)

[Presentation of Target Experiments and Modeling Guidelines for the upcoming MaCFP-4 Workshop (meeting recording and presentation slides)](https://github.com/MaCFP/macfp-db/releases/tag/macfp-4.0)

Please visit our [wiki pages](https://github.com/MaCFP/matl-db/wiki/How-to-Contribute) for additional details, including how to contribute (experimentalists and modelers).

#### Presentations for previous MaCFP workshops can be found on online:

[**MaCFP-4 (La Rochelle, 2026)**](https://github.com/MaCFP/macfp-db/releases/tag/macfp-4.0)

[**MaCFP-3 (Tsukuba, 2023)**](https://github.com/MaCFP/macfp-db/releases/tag/macfp-3.0)

[**MaCFP-2 (Waterloo, 2021)**](https://github.com/MaCFP/matl-db/releases/tag/v1.1.0)

[MaCFP-2 Preliminary Summary of Experimental Measurements](https://github.com/MaCFP/matl-db/releases/tag/v1.0.0)

#### Virtual Discusion Forum
If you have questions regarding any of the activities or measurement data of the MaCFP Condensed Subgroup, please [start a discussion post](https://github.com/MaCFP/matl-db/discussions). The purpose of this forum is to facilitate data sharing and model development to improve computational predictions of thermal degradation and pyrolysis in fire.

If you find problems with the database or if you have suggestions for improvement, please submit an [Issue](https://github.com/MaCFP/matl-db/issues).

### Experimental Conditions, TGA

* Heating Rate: 10 K/min
* Temperature program
  - Initial temperature 298.15 K
  - Isotherm: None  
  - Maximum Temperature 1123.15 K
* Sample mass: 6.63 - 7.16 mg
* Sample geometry: Powdered
* Calibration type: 
* Crucible type: Platinum crucibles  
* Carrier Gas
  - Nitrogen
  - Flow rate = [?]

###### Tests Conducted in Nitrogen 

|Test Name | Initial Sample Mass (mg)|  
|----------|:------:|  
|UDRI\_TGA\_N2\_1 | 7.157|  
|UDRI\_TGA\_N2\_2 | 6.630|  
|UDRI\_TGA\_N2\_3 | 6.906|

### Experimental Conditions, Cone calorimeter
* Extraction flow rate: 24L/s
* Sample holder dimensions:
    - Square pan: 106mm x 106mm x 25mm
    - Retainer frame: 111mm x 111mm x 54mm (opening dimensions: 94mm x 94mm)
    - Retaining grid: 2mm grid, 20mm spacing
* Backing Insulation: Ceramic wool thermal conductivity (measured via guarded hot plate:  0.04 W/m-K at  30 C) 
* Sample back side temperature was not measured. 
* Note - Aluminum foil damaged in many tests, so mass losses appear to be more than 100% as some of the aluminum foil was oxidized/lost during testing

###### Test Heating Conditions  
|Test Name | Heat Flux (kW/m2)| Heater Temperature (K) 
|----------|:------:| :---: |
|UDRI\_Cone\_25kW\_1 | 25| 856  
|UDRI\_Cone\_25kW\_2 | 25| 856  
|UDRI\_Cone\_25kW\_3 | 25| 856  
|UDRI\_Cone\_65kW\_1 | 65| 1110  
|UDRI\_Cone\_65kW\_2 | 65| 1110
|UDRI\_Cone\_65kW\_3 | 65| 1110  
|UDRI\_Cone\_65kW\_4 | 65| 1110

File: Non-charring/PMMA/UDRI/UDRI_Cone_65kW_1.csv
Time,Mass,HRR
[s],[g],[kW/m2]
0,72.47,0.109528135
1,72.91976,-0.822639151
2,73.176001,0.746082362
3,73.072588,3.428083425
4,73.110854,2.271483387
5,73.180765,0.709374469
6,73.181935,0.501484794
7,73.167852,1.756709312
8,73.177822,3.391071949
9,73.207016,3.290696677
10,73.154483,1.206380368
11,73.1073,0.685162213
12,73.096408,2.112457263
13,73.123121,4.004402048
14,73.148362,2.202382762
15,73.144199,-2.510212804
16,73.111679,-10.53946921
17,73.059964,-22.20404072
18,72.951914,-28.83089215
19,72.909,-38.00289117
20,72.693764,-44.41801457
21,72.658583,-40.46989842
22,72.666232,-3.64220305
23,72.38613,65.48349646
24,72.114186,108.3192068
25,71.886456,164.2040545
26,71.674009,240.1024514
27,71.499878,284.5067928
28,71.263923,320.8044291
29,71.010757,361.8675136
30,70.814233,420.180877
31,70.613043,446.3799286
32,70.347222,454.0817743
33,70.081667,490.0509804
34,69.854644,511.3538701
35,69.645239,511.9319342
36,69.377971,520.7567989
37,69.110378,525.8893523
38,68.880227,547.3633808
39,68.626552,564.2222075
40,68.331163,555.3131276
41,68.056394,578.4911896
42,67.837498,581.0024165
43,67.606788,580.5513968
44,67.31353,590.2662661
45,67.068749,581.0388194
46,66.820484,601.1819852
47,66.541677,647.8192471
48,66.277824,620.7288904
49,66.006583,610.4167801
50,65.718715,628.4586073
51,65.401666,675.2107284
52,65.111055,672.8524829
53,64.862095,673.9267145
54,64.614327,658.2115503
55,64.341686,664.9604383
56,64.069809,672.636422
57,63.770762,658.3072346
58,63.452527,647.6485515
59,63.157309,627.2844333
60,62.884114,651.073123
61,62.62791,677.3880026
62,62.349207,677.0830453
63,62.081688,689.0761609
64,61.805786,685.1856334
65,61.520781,686.7720022
66,61.222925,671.0378875
67,60.898905,652.1238628
68,60.593337,653.9139646
69,60.328798,656.5705745
70,60.07516,709.8075553
71,59.804373,695.0220158
72,59.526225,698.3243846
73,59.217693,733.8228643
74,58.959337,689.0826537
75,58.660031,670.6692623
76,58.345704,687.0525854
77,58.047318,732.257937
78,57.75959,761.0661076
79,57.441691,729.1470109
80,57.155399,695.2046087
81,56.897187,696.2090633
82,56.606811,713.205821
83,56.281555,696.414157
84,56.022009,706.0132467
85,55.70954,720.5942369
86,55.39015,729.0914053
87,55.111506,711.1643158
88,54.790927,703.1713902
89,54.462735,723.4069125
90,54.157695,724.7264461
91,53.893017,718.2043082
92,53.61798,721.6512959
93,53.311423,739.5709482
94,52.990714,750.638111
95,52.65945,744.0937087
96,52.328044,727.5179101
97,51.964826,752.5652518
98,51.664284,757.8806756
99,51.421462,757.7148531
100,51.098971,796.9844153
101,50.740877,799.7314553
102,50.38898,774.9820991
103,50.049633,768.5671647
104,49.732676,756.7394134
105,49.458453,779.5322443
106,49.15368,795.4109497
107,48.81543,795.2801065
108,48.484965,797.0564097
109,48.163361,781.8862701
110,47.842429,777.9310352
111,47.528333,769.0872311
112,47.205786,777.7214079
113,46.886704,796.6013342
114,46.523418,839.4718451
115,46.161118,800.3318701
116,45.826758,831.3680401
117,45.520345,868.2742736
118,45.157957,869.2888582
119,44.803131,847.8241811
120,44.511737,826.7448742
121,44.189769,839.4398908
122,43.824245,835.7917531
123,43.470911,838.6449025
124,43.103201,810.0344435
125,42.727091,842.5529359
126,42.411927,858.7702392
127,42.071218,864.9101278
128,41.699781,855.0502886
129,41.330607,842.6013747
130,40.996407,844.4934166
131,40.681311,877.4762153
132,40.352249,902.1089004
133,39.975319,841.7605869
134,39.606613,842.6784149
135,39.206579,826.6884452
136,38.788412,824.702434
137,38.44199,873.8732881
138,38.140938,936.5842086
139,37.79035,914.7969891
140,37.412246,885.5969724
141,37.007448,880.5415008
142,36.606777,907.9575358
143,36.258752,876.3386322
144,35.85483,894.2258478
145,35.412726,919.6312131
146,35.041077,923.0074345
147,34.687088,924.3874276
148,34.320119,975.446544
149,33.933562,921.2304342
150,33.540376,982.2835024
151,33.166617,968.8114146
152,32.783583,946.0332218
153,32.346568,934.4629353
154,31.928671,979.8116638
155,31.50456,1036.464589
156,31.04851,1017.062879
157,30.642365,963.6980829
158,30.269439,981.7165427
159,29.794466,944.256043
160,29.33883,890.6665613
161,28.938781,994.836135
162,28.552165,1073.977128
163,28.111929,1038.294961
164,27.696935,1112.047025
165,27.284157,1123.635883
166,26.804778,1046.79312
167,26.326817,1048.775586
168,25.897501,1127.55947
169,25.498799,1048.027027
170,25.056917,975.1673595
171,24.604967,1022.65331
172,24.099482,1097.414826
173,23.637278,1118.984022
174,23.252205,1128.647553
175,22.805939,1205.621834
176,22.375114,1189.544094
177,21.912861,1097.872486
178,21.464067,1092.267581
179,21.008618,1139.799757
180,20.568912,1215.354736
181,20.137855,1102.144598
182,19.707227,1020.119937
183,19.284287,1134.226558
184,18.807855,1078.450539
185,18.349118,1082.766175
186,17.933912,1121.904463
187,17.499773,1111.282596
188,17.003632,1130.067459
189,16.574493,1133.34492
190,16.138228,1072.318042
191,15.679631,996.4564032
192,15.186754,1052.895491
193,14.680407,1068.598337
194,14.186196,1142.053506
195,13.663054,1100.582917
196,13.170609,1166.230374
197,12.707209,1295.791152
198,12.260176,1215.759551
199,11.767788,1154.883533
200,11.193063,1317.092061
201,10.648924,1270.389061
202,10.158613,1304.426578
203,9.667148,1289.04431
204,9.148497,1223.004886
205,8.598583,1293.85396
206,8.114917,1258.734205
207,7.655937,1205.487069
208,7.125219,1243.245677
209,6.619797,1228.067621
210,6.130058,1196.076127
211,5.623224,1315.88831
212,5.150454,1290.104775
213,4.747367,1300.910369
214,4.292889,1348.114766
215,3.866928,1247.580721
216,3.520685,1314.872065
217,3.169282,1402.963154
218,2.849543,1335.067989
219,2.618802,1273.171822
220,2.424434,1188.955931
221,2.22497,1145.095385
222,2.044911,1071.478084
223,1.897618,977.08565
224,1.738642,933.907134
225,1.611627,870.5534035
226,1.495353,772.6296711
227,1.353028,704.7808689
228,1.228438,622.1488065
229,1.147017,554.0101697
230,1.11107,502.4580459
231,1.049352,449.6081424
232,0.949351,419.4549799
233,0.874694,369.6497553
234,0.86231,307.1597582
235,0.874525,271.5789741
236,0.840415,236.6114301
237,0.764666,211.8489624
238,0.675142,191.1786436
239,0.6809,171.3094698
240,0.689884,160.6293515
241,0.610212,145.6101458
242,0.558583,130.9355479
243,0.5805,124.8577877
244,0.585401,115.938494
245,0.545249,108.5646885
246,0.513695,101.3593936
247,0.49624,93.16435193
248,0.462751,91.72218987
249,0.428613,86.19777895
250,0.385086,81.13682889
251,0.391572,78.41742751
252,0.363338,78.11667883
253,0.329774,76.9457045
254,0.32662,70.63644661
255,0.339325,64.81837292
256,0.302645,64.2176545
257,0.252512,61.54095903
258,0.306099,56.7516238
259,0.292816,52.19811957
260,0.241469,48.61572599
261,0.216996,47.35348827
262,0.167352,43.1083541
263,0.160168,38.33454391
264,0.197192,36.97646968
265,0.205461,37.45173548
266,0.185077,36.19303466
267,0.18103,32.74717579
268,0.176893,29.76772412
269,0.180746,30.16360563
270,0.179981,28.38062815
271,0.165924,25.89873546
272,0.126022,24.11444312
273,0.115727,24.5857654
274,0.165318,23.80930886
275,0.139255,20.29132511
276,0.032211,18.13230951
277,0.084642,18.10754291
278,0.260479,17.63919955
279,0.032391,15.70651233
280,0.031418,12.08939564
281,0.167064,9.494875208
282,0.211209,9.128514666
283,0.194795,10.07944164
284,0.18025,8.24028379
285,0.174563,6.40546553
286,0.211519,7.17972463
287,0.227269,8.435594911
288,0.217103,7.157750733
289,0.218787,6.229825184
290,0.176415,6.810207741
291,0.152637,9.655063545
292,0.157727,8.955017837
293,0.18842,6.797524091
294,0.185041,7.780141756
295,0.199767,8.203419782
296,0.15688,6.762007212
297,0.160833,4.950040541
298,0.205248,4.569859791
299,0.217317,6.616452685
300,0.142167,6.84884832
301,0.133651,4.993016686
302,0.144532,5.057822869
303,0.159289,6.494469357
304,0.148609,6.745149181
305,0.178215,5.327444865
306,0.154688,5.320010635
307,0.149285,7.16406683
308,0.178932,7.609807244
309,0.187647,5.530541634
310,0.153366,4.718015242
311,0.132954,6.545399869
312,0.134382,8.61199678
313,0.167851,7.155002481
314,0.162272,5.526344049
315,0.166861,6.100403798
316,0.137734,7.961331886
317,0.152603,7.917311294
318,0.168676,6.319916579
319,0.178403,5.787381674
320,0.137212,7.417197807
321,0.145373,8.095749536
322,0.169299,6.61741158
323,0.192672,5.851927373
324,0.197242,6.285642651
325,0.129589,8.051164498
326,0.124558,6.941334025
327,0.07147,5.333156714
328,0.073655,6.121461996
329,0.115349,7.482870866
330,0.14307,7.704533252
331,0.182741,6.050438221
332,0.130332,4.954310919
333,0.094807,5.808167979
334,0.1201,8.258125479
335,0.159258,7.561737101
336,0.121114,6.05362565
337,0.147404,5.768756919
338,0.192236,7.433775117
339,0.065455,7.551345407
340,0.078259,6.019008844
341,0.130141,5.726205889
342,0.135333,7.306877952
343,0.135679,6.712588968
344,0.112187,5.240583096
345,0.166817,5.506472712
346,0.177635,7.507231304
347,0.124825,7.264542712
348,0.127325,5.963402026
349,0.166925,4.791135245
350,0.098055,4.484470012
351,0.121514,5.8835749
352,0.145226,7.599471846
353,0.111429,7.351223656
354,0.08747,6.129114764
355,0.122577,7.506391125
356,0.128694,9.867593929
357,0.139449,8.320354703
358,0.133469,6.78219307
359,0.119284,6.812995376
360,0.101301,8.514821846
361,0.085307,8.54908909
362,0.113943,6.41228342
363,0.075632,5.778628527
364,0.096211,6.351108369
365,0.063703,7.86430346
366,0.079747,7.923711431
367,0.069276,6.649060874
368,0.069105,6.901660415
369,0.08206,8.30925961
370,0.120794,8.548660695
371,0.13191,6.67658127
372,0.045702,5.321237226
373,0.040184,6.211470948
374,0.080836,7.809542307
375,0.058389,7.723098834
376,0.024348,6.410300717
377,0.053331,6.576133823
378,0.068645,8.774100143
379,0.061937,8.075389837
380,0.017128,5.725608985
381,0.022445,5.281433144
382,0.027166,6.702134693
383,0.055977,8.02871402
384,0.001468,6.325161391
385,0.022986,5.199131557
386,0.007563,5.228360706
387,0.029592,5.785352364
388,0.064201,8.134661641
389,0.054652,7.66245479
390,0.060436,6.449077143
391,0.038057,6.69669496
392,-0.028631,7.823253588
393,0.025278,9.376783907
394,0.035388,8.26337289
395,0.005908,7.004968246
396,-0.001325,8.040785751
397,0.026525,9.86463749
398,0.038653,9.731931136
399,0.032603,7.138918353
400,0.00768,6.236511829
401,-0.001645,7.539956513
402,0.01557,8.600581846
403,-0.005828,7.411865626
404,-0.007566,6.330189402
405,-0.029603,8.26031152
406,-0.028395,9.336223417
407,-0.015955,8.129713279
408,-0.064848,7.080614909
409,-0.025842,7.096771152
410,-0.045074,9.132257002
411,-0.037755,9.105538667
412,-0.03654,7.169951701
413,-0.016339,6.921233714
414,-0.029576,8.420363178
415,-0.038923,9.031224958
416,-0.035843,7.572412284
417,-0.061668,6.802397989
418,-0.046996,8.743809943
419,-0.053261,9.827564032
420,-0.047421,8.353579302
421,-0.020997,7.013384086
422,-0.026968,8.182108443
423,-0.033318,10.69797485
424,-0.035733,10.41330977
425,-0.004992,7.851163818
426,-0.063893,6.174647709
427,-0.069748,6.666435214
428,-0.088926,8.992799639
429,-0.12426,9.564627209
430,-0.098462,7.442750211
431,-0.053288,6.870518689
432,-0.009397,8.445300775
433,-0.050414,8.93991305
434,-0.062135,7.418613668
435,-0.056838,6.898730344
436,-0.040823,8.098929387
437,-0.100321,9.179228481
438,-0.07385,8.0318829
439,-0.10339,6.075932362
440,-0.094359,5.523367621
441,-0.081355,7.344058556
442,-0.129627,8.987615442
443,-0.124097,7.355012212
444,-0.109641,6.001649079
445,-0.076852,6.892335234
446,-0.075202,9.661837885
447,-0.091384,9.351280341
448,-0.107399,7.629784676
449,-0.126857,7.571855882
450,-0.068556,9.462268604
451,-0.080884,8.378252219
452,-0.119719,7.03479122
453,-0.088627,7.48524532
454,-0.098648,10.33784948
455,-0.098666,10.24299122
456,-0.138154,9.085117389
457,-0.124807,9.497407757
458,-0.117365,11.3218111
459,-0.149362,10.85564406
460,-0.175974,8.429592093
461,-0.120265,8.194923225
462,-0.109805,10.15679409

File: Non-charring/PMMA/UDRI/UDRI_Cone_65kW_2.csv
Time,Mass,HRR
[s],[g],[kW/m2]
0,69.91,-0.429484547
1,70.037739,-0.37144779
2,70.274074,1.651224278
3,70.407565,2.085718854
4,70.456491,0.501434008
5,70.470683,-0.399862621
6,70.377389,0.439185371
7,70.440675,4.098994048
8,70.453161,5.23803644
9,70.389678,4.40028476
10,70.288345,4.292101544
11,70.147114,5.794400239
12,70.213524,5.948921629
13,70.341885,3.840007518
14,70.539208,-0.013783824
15,70.458626,-6.702257847
16,70.306734,-12.63910741
17,69.990024,-26.0397976
18,69.685236,-38.13457736
19,69.856315,-39.63755449
20,69.783405,-24.54436128
21,69.700061,10.3120948
22,69.567452,34.10889102
23,69.345643,75.1542415
24,69.116024,145.9565567
25,68.874624,199.9585019
26,68.673511,257.8159723
27,68.412988,297.1721628
28,68.213205,344.0972351
29,68.031543,403.5903253
30,67.801838,431.7368493
31,67.554433,456.1982345
32,67.305,479.2556942
33,67.092048,520.262696
34,66.806113,533.0247927
35,66.498199,546.2292827
36,66.245028,545.6619589
37,66.018706,530.3582607
38,65.773041,560.1141559
39,65.517383,566.0716206
40,65.310476,552.0631514
41,65.100216,573.7584858
42,64.832261,582.8255381
43,64.549508,572.1583504
44,64.226355,618.8019633
45,63.941693,612.5713482
46,63.707024,604.8054092
47,63.434922,612.3254983
48,63.168711,626.4945529
49,62.93189,649.0316732
50,62.585506,652.0447845
51,62.276343,649.1642158
52,61.971813,700.7404472
53,61.663396,679.2278241
54,61.474282,645.6258114
55,61.211772,674.5901661
56,60.917252,689.787572
57,60.623373,673.180588
58,60.247696,704.2109014
59,59.960585,685.427087
60,59.709392,688.6174845
61,59.448311,702.240685
62,59.119436,687.2991337
63,58.7967,693.2874076
64,58.509551,725.577359
65,58.253955,736.6994287
66,57.919562,771.9455145
67,57.629761,755.6896797
68,57.417605,726.5129231
69,57.069604,730.6531497
70,56.74652,741.1644146
71,56.513699,725.5275593
72,56.223203,739.8012588
73,55.872299,749.0009362
74,55.559916,729.7464986
75,55.237972,706.7000158
76,54.998621,704.1730114
77,54.727646,731.0061836
78,54.332104,745.097265
79,54.016087,728.5430563
80,53.811709,726.7030697
81,53.457667,705.4838282
82,53.124183,706.3016043
83,52.818771,710.9368465
84,52.472765,737.683103
85,52.176774,711.4946616
86,51.897574,771.7939886
87,51.552054,786.9119157
88,51.223222,770.0835528
89,50.94823,776.546692
90,50.617943,779.1077457
91,50.314886,791.6971443
92,49.969764,794.5613977
93,49.564064,764.5763016
94,49.285303,763.5397267
95,49.020835,782.2956004
96,48.678238,774.339629
97,48.357857,812.7716186
98,47.929611,819.9038141
99,47.603645,812.1345982
100,47.215406,774.032131
101,46.915348,785.2148175
102,46.694973,766.1751537
103,46.312422,813.2221795
104,45.927338,822.8237796
105,45.68195,781.9682139
106,45.333235,791.2464474
107,44.972775,837.3665124
108,44.654675,814.2753661
109,44.309927,788.0387729
110,43.9524,817.0011064
111,43.666851,837.6961737
112,43.283698,810.8236815
113,42.907702,774.4068874
114,42.610361,794.394413
115,42.29487,811.3748369
116,41.995616,844.4620784
117,41.588597,818.4479716
118,41.203822,796.7394788
119,40.922433,843.1811285
120,40.528296,878.4060395
121,40.192011,900.2485438
122,39.863657,861.7917419
123,39.494981,835.524802
124,39.088199,871.8611669
125,38.714442,892.5983096
126,38.306184,895.1116615
127,37.940155,845.1865732
128,37.650027,847.2153206
129,37.242219,884.6096391
130,36.840798,870.7461182
131,36.521465,835.5102564
132,36.143721,853.3317099
133,35.729107,876.8469623
134,35.389108,885.1066233
135,35.036588,927.454457
136,34.592848,937.3176291
137,34.255702,980.6489772
138,33.877311,966.2247539
139,33.483004,946.6827283
140,33.068798,917.5963939
141,32.674364,868.1473579
142,32.260037,898.7000509
143,31.931946,923.9276509
144,31.605801,932.7903587
145,31.162403,927.132025
146,30.719641,919.6525713
147,30.254341,924.0653123
148,29.80359,929.6407859
149,29.408569,908.346044
150,29.022214,968.2847813
151,28.688125,917.2300708
152,28.253358,965.3700583
153,27.801347,985.4607951
154,27.355984,951.4959959
155,26.848498,1023.203456
156,26.471287,1000.881576
157,26.091423,973.9753053
158,25.704217,1020.043034
159,25.138894,1034.180359
160,24.721724,1111.325877
161,24.279549,1105.052616
162,23.815647,1007.793439
163,23.452382,1019.730574
164,22.969964,1031.407343
165,22.533298,1080.974677
166,22.109483,1115.677704
167,21.591237,1137.465866
168,21.198701,1124.074056
169,20.798393,1048.184292
170,20.354758,988.5376217
171,19.8622,1094.12432
172,19.434601,1083.113543
173,18.922826,1063.189367
174,18.448925,1026.199521
175,18.070112,1126.656262
176,17.616487,1117.416619
177,17.148032,1082.6208
178,16.653629,1035.3707
179,16.248142,1054.696319
180,15.786013,1067.184707
181,15.360212,998.4691098
182,14.884018,1044.199094
183,14.397434,1112.836852
184,13.917407,1171.89256
185,13.461669,1153.926592
186,12.907355,1040.87176
187,12.367352,1090.741713
188,11.874651,1156.009119
189,11.356211,1172.83078
190,10.797499,1198.952096
191,10.295402,1152.67994
192,9.749527,1093.205681
193,9.199726,1252.663875
194,8.670719,1384.287791
195,8.20739,1403.28832
196,7.681522,1310.418485
197,7.21074,1239.33193
198,6.679357,1224.93799
199,6.116598,1195.806414
200,5.554901,1385.661825
201,5.085762,1448.27465
202,4.617485,1410.805372
203,4.160808,1279.836382
204,3.654384,1267.691194
205,3.151043,1358.895513
206,2.747216,1469.69949
207,2.39296,1364.069212
208,2.117538,1359.239632
209,1.872529,1352.097917
210,1.620467,1325.804028
211,1.332841,1298.632574
212,1.132577,1257.066084
213,0.978075,1153.256843
214,0.878624,1095.911483
215,0.775999,987.3837647
216,0.640087,838.882733
217,0.52741,744.848673
218,0.474859,632.3327486
219,0.373953,559.3381975
220,0.366744,497.0334098
221,0.287231,412.3269318
222,0.176012,371.8593245
223,0.18175,329.1443614
224,0.152677,274.9053824
225,0.063755,251.0635926
226,0.06828,216.9227476
227,0.013273,189.9008801
228,-0.0041,167.7541527
229,-0.010255,140.9295713
230,-0.002452,126.2133049
231,-0.056646,109.3585609
232,-0.024983,96.62503257
233,-0.04228,88.32091877
234,-0.072243,75.48351954
235,-0.107077,67.15097922
236,-0.081461,61.45766285
237,-0.088859,54.64144392
238,-0.089998,51.07124164
239,-0.100655,44.6630788
240,-0.126263,39.34439076
241,-0.126348,34.35300114
242,-0.26565,30.58552455
243,-0.16582,28.46627829
244,-0.067615,23.80563257
245,-0.067758,20.56907256
246,-0.114179,20.48876007
247,-0.138866,18.3636183
248,-0.210678,15.05975926
249,-0.180482,12.7562006
250,-0.110733,12.64055059
251,-0.094838,13.33494098
252,-0.195159,11.10422532
253,-0.153512,8.630451547
254,-0.094476,8.176981868
255,-0.079811,8.202677495
256,-0.126079,6.854135821
257,-0.047684,4.597213876
258,-0.046957,5.025492029
259,-0.101537,6.926929549
260,-0.09485,6.587528014
261,-0.066647,4.848891766
262,-0.10304,4.015476558
263,-0.105889,4.602377626
264,-0.0762,5.952612655
265,-0.064727,5.923395078
266,-0.072637,4.25906236
267,-0.121939,2.909150204
268,-0.17247,4.526587313
269,-0.110743,4.858767588
270,-0.083234,2.542957249
271,-0.063487,1.460152533
272,-0.091533,2.833978011
273,-0.071501,3.129454789
274,-0.103331,1.616126948
275,-0.117004,0.748138673
276,-0.107619,1.901039473
277,-0.086061,3.609950165
278,-0.084467,3.724551637
279,-0.112195,2.103249756
280,-0.096595,0.912315499
281,-0.071835,1.650046471
282,-0.054071,3.141108475
283,-0.085707,3.630876875
284,-0.087444,1.463732815
285,-0.11487,0.189006726
286,-0.109444,0.055489617
287,-0.095676,1.24932211
288,-0.077422,0.889512818
289,-0.108456,-1.068223011
290,-0.055043,-1.538418385
291,-0.098649,0.300648233
292,-0.107513,0.058370425
293,-0.102311,-1.340782093
294,-0.088628,-2.26973251
295,-0.07045,-1.038786569
296,-0.098615,0.495168353
297,-0.100953,-0.672978678
298,-0.143869,-1.889428814
299,-0.165571,-0.48268439
300,-0.080551,1.096308584
301,-0.088598,-0.202266043
302,-0.065496,-1.10803538
303,-0.112393,-0.411437244
304,-0.114321,1.516506791
305,-0.08492,0.903107194
306,-0.101424,-0.5409707
307,-0.127344,-0.521520695
308,-0.098279,1.030054779
309,-0.145242,2.341654292
310,-0.180094,1.726068436
311,-0.14136,0.15496813
312,-0.108234,-1.113843093
313,-0.118998,0.562428371
314,-0.190436,2.562996146
315,-0.202364,1.886613337
316,-0.168061,0.329173362
317,-0.147286,-0.195987872
318,-0.163782,1.081896253
319,-0.165903,2.585590576
320,-0.149902,1.413292082
321,-0.112541,-0.166609281
322,-0.153483,0.144304989
323,-0.1941,2.200720135
324,-0.194613,0.783123826
325,-0.12969,-0.617928966
326,-0.132695,0.036226578
327,-0.147475,0.924111669
328,-0.14343,1.347872385
329,-0.135331,0.429579493
330,-0.142862,0.162780772
331,-0.140873,1.829401772
332,-0.145078,3.301004381
333,-0.163177,2.019747504
334,-0.156035,0.698504224
335,-0.165484,0.517369547
336,-0.240715,1.456024338
337,-0.210543,3.082272778
338,-0.158211,1.944867445
339,-0.145768,-0.044768451
340,-0.163865,-0.023396027

File: Non-charring/PMMA/UDRI/UDRI_Cone_65kW_3.csv
Time,Mass,HRR
[s],[g],[kW/m2]
0,73.45,-1.889216159
1,73.1383,-0.535539574
2,72.710695,1.698058882
3,72.692367,1.273894321
4,72.858433,-0.443663419
5,72.92173,-0.465976258
6,72.907029,2.571711483
7,72.860114,4.712710981
8,72.82943,4.177612558
9,72.861209,3.605734426
10,72.836579,3.832405874
11,72.802493,5.179288717
12,72.780436,3.889588908
13,72.770158,1.83427247
14,72.763354,0.87769147
15,72.744436,2.115294122
16,72.752584,0.065475781
17,72.733145,-5.907498328
18,72.704465,-15.45456149
19,72.651609,-26.49124242
20,72.554105,-32.82354157
21,72.427576,-42.08393869
22,72.340872,-43.45515052
23,72.197024,-31.41049958
24,72.011534,13.27430195
25,71.811711,89.48950449
26,71.627334,141.7178802
27,71.436802,197.2033333
28,71.242006,262.2906959
29,71.030487,299.2871636
30,70.791893,347.2228052
31,70.551865,380.1552992
32,70.345563,412.5289218
33,70.101238,445.5657082
34,69.821103,452.4330895
35,69.586902,472.3200811
36,69.344714,502.4482812
37,69.109792,521.3535097
38,68.844668,530.2418685
39,68.579169,539.5489748
40,68.333156,581.5192232
41,68.071708,592.9285307
42,67.8016,596.4280959
43,67.560187,607.0733263
44,67.29016,621.1393695
45,67.020935,632.0442493
46,66.748601,641.9347049
47,66.486254,622.3153317
48,66.268988,627.4952736
49,66.005036,630.2857859
50,65.745856,618.1066508
51,65.456171,633.5664458
52,65.192194,644.7309736
53,64.919871,637.000398
54,64.626186,655.1296408
55,64.326789,674.2720885
56,64.061839,655.73775
57,63.784931,646.2547632
58,63.501416,658.0395933
59,63.229579,646.9694641
60,62.918614,664.3570132
61,62.628557,689.0491448
62,62.328038,698.1383099
63,62.062429,703.902088
64,61.803054,697.5016392
65,61.509952,670.647682
66,61.205551,664.9501386
67,60.919293,692.4430231
68,60.628518,712.9304966
69,60.308596,708.8310085
70,60.012373,711.9632966
71,59.730717,706.6254537
72,59.451545,710.1557711
73,59.178294,692.6307531
74,58.874957,707.9098109
75,58.564293,700.8204301
76,58.286303,682.6278958
77,57.956277,688.7105887
78,57.627638,692.0082244
79,57.335861,673.7908561
80,57.07476,680.6762117
81,56.764585,696.6906043
82,56.462897,735.2732192
83,56.170831,723.5672111
84,55.8641,712.2527158
85,55.553357,720.9470419
86,55.257929,742.1187159
87,54.966524,745.7522273
88,54.645588,745.0513642
89,54.321998,738.1515636
90,54.007975,726.1162606
91,53.699509,731.8971576
92,53.409641,742.6918199
93,53.10483,707.643542
94,52.761875,723.4331101
95,52.489183,755.6409199
96,52.228207,747.5831666
97,51.883562,747.2600531
98,51.543076,771.0268517
99,51.201979,790.6561853
100,50.833039,803.9935964
101,50.505595,760.1159227
102,50.195598,738.709253
103,49.884216,772.5106339
104,49.567379,761.6990593
105,49.220172,768.4313966
106,48.895433,764.6610302
107,48.566075,790.8424462
108,48.229207,791.421085
109,47.891154,806.4424282
110,47.51231,820.7323312
111,47.17213,806.7670399
112,46.867154,818.7112482
113,46.514861,880.1096031
114,46.157273,825.9483847
115,45.824381,822.4526995
116,45.485694,822.0038052
117,45.153743,821.8461944
118,44.812327,808.9398335
119,44.462613,800.1352781
120,44.107964,836.4546947
121,43.766773,825.4634194
122,43.442935,829.0540418
123,43.118352,822.0270467
124,42.739241,815.2417867
125,42.322858,811.8846928
126,41.975475,819.9965526
127,41.633289,811.3376119
128,41.321632,819.0460912
129,40.96287,864.632265
130,40.576314,816.7762045
131,40.219443,852.3158125
132,39.880447,851.8447013
133,39.547586,810.3011316
134,39.183399,821.0157626
135,38.820784,833.9726432
136,38.473821,866.421301
137,38.105629,905.8506003
138,37.74722,921.8934101
139,37.39275,938.7470646
140,37.040737,899.5545605
141,36.61803,894.1309444
142,36.14754,885.586487
143,35.787504,961.0017417
144,35.428488,926.9942741
145,35.047865,865.0374217
146,34.661379,959.3733875
147,34.273745,931.7024722
148,33.90075,882.2691745
149,33.507256,936.4551459
150,33.157702,977.507996
151,32.779435,968.6807895
152,32.395353,923.0250144
153,31.991497,894.3968758
154,31.577269,931.7862045
155,31.172047,935.3379541
156,30.785512,970.4977763
157,30.409119,1044.306623
158,30.00748,997.2147937
159,29.594268,1033.226386
160,29.163215,1043.926784
161,28.728158,972.9011907
162,28.31931,950.2441376
163,27.934884,1046.538326
164,27.539339,1038.754695
165,27.090479,937.5588226
166,26.663897,987.5208154
167,26.243071,1071.341787
168,25.824624,1156.81704
169,25.393816,1115.74817
170,24.933745,1034.411648
171,24.497024,1042.147417
172,24.062588,1003.423585
173,23.670323,1050.836828
174,23.267956,1133.777435
175,22.808462,1156.263373
176,22.322821,1094.165524
177,21.890483,1032.308875
178,21.491713,1066.247114
179,21.092308,1095.418829
180,20.634645,1045.459956
181,20.162432,1020.441749
182,19.709443,1053.145947
183,19.303487,1007.084759
184,18.852167,1046.903282
185,18.423043,1105.419156
186,17.993182,1045.846768
187,17.542884,1122.349798
188,17.111722,1125.706997
189,16.663456,1045.484038
190,16.196337,1086.092754
191,15.764855,1073.004224
192,15.324396,1145.105213
193,14.862812,1139.057854
194,14.388738,1159.35621
195,13.908243,1095.28599
196,13.423074,1077.971432
197,12.961843,1062.875069
198,12.470725,1125.507218
199,11.981044,1091.382025
200,11.52983,1134.488562
201,11.04138,1091.345959
202,10.529241,991.2609307
203,10.047485,1037.299504
204,9.545875,1116.340907
205,9.055872,1117.055474
206,8.548534,1303.774339
207,8.038861,1256.330853
208,7.526745,1258.98369
209,7.023116,1437.379831
210,6.486265,1361.1077
211,6.012781,1296.012542
212,5.529917,1182.415476
213,5.075299,1226.841867
214,4.534832,1188.266321
215,4.007564,1244.02204
216,3.50742,1378.080633
217,3.058282,1278.199503
218,2.607383,1318.405632
219,2.219178,1364.051948
220,1.855204,1344.10755
221,1.497556,1282.925798
222,1.224632,1336.304908
223,0.966893,1284.978998
224,0.725375,1223.894386
225,0.561655,1146.563884
226,0.404541,1091.386965
227,0.248566,1030.045305
228,0.096397,929.5138893
229,-0.039464,849.2823273
230,-0.169179,747.4488612
231,-0.228868,656.5573047
232,-0.283935,567.1140554
233,-0.385923,477.6802112
234,-0.417792,439.5308147
235,-0.504406,400.4944241
236,-0.599049,363.67186
237,-0.645406,337.1871915
238,-0.709581,300.9180085
239,-0.794787,271.3631075
240,-0.866982,244.2594097
241,-0.909741,215.0164103
242,-0.938169,200.6428027
243,-0.991548,186.9081839
244,-1.021813,176.9201587
245,-1.021812,167.04508
246,-1.051663,155.1600264
247,-1.098261,144.1213956
248,-1.082867,130.9602967
249,-1.072048,113.2272465
250,-1.10487,102.9537359
251,-1.113337,90.15840836
252,-1.116935,76.89956866
253,-1.129519,66.02471061
254,-1.140035,56.88513997
255,-1.160542,53.02406554
256,-1.195633,45.68686782
257,-1.208675,39.2927064
258,-1.180732,36.86864771
259,-1.163149,36.08864381
260,-1.196793,33.82565688
261,-1.251337,30.30015599
262,-1.269,27.85253526
263,-1.249216,27.37643778
264,-1.188801,24.50666271
265,-1.184905,22.1204094
266,-1.250163,21.27200387
267,-1.287098,22.4543173
268,-1.307163,21.80060543
269,-1.273572,20.23273156
270,-1.253763,20.09883434
271,-1.254661,21.87487529
272,-1.247269,20.68507491
273,-1.144959,17.86423908
274,-1.049869,16.48697393
275,-1.260126,16.58229376
276,-1.361309,16.13486174
277,-1.298574,12.29964202
278,-1.245103,8.648117002
279,-1.240236,8.736716835
280,-1.257845,9.496498174
281,-1.246012,8.412984518
282,-1.236512,6.47962085
283,-1.258541,7.293960077
284,-1.280848,7.470883145
285,-1.289685,5.118249058
286,-1.302038,4.296898713
287,-1.288693,4.790052366
288,-1.281361,5.068587888
289,-1.301507,3.864770474
290,-1.292543,2.264611016
291,-1.235613,2.402633447
292,-1.250767,3.715453151
293,-1.271066,3.281514854
294,-1.297544,1.813208771
295,-1.251027,0.51579726
296,-1.233247,0.709992907
297,-1.272249,1.758591163
298,-1.265402,2.961493308
299,-1.285275,1.089350308
300,-1.293356,-0.597984752
301,-1.307713,-0.153692806
302,-1.325485,1.604661753
303,-1.289992,0.598085527
304,-1.281754,-0.581403802
305,-1.31047,0.285218906
306,-1.297922,1.960075226
307,-1.306525,0.70656857
308,-1.311886,-0.584840345
309,-1.305772,-0.014729319
310,-1.284593,1.272540502
311,-1.284562,1.034038819
312,-1.320312,-0.807124508
313,-1.33872,-1.252249169
314,-1.310374,0.148886043
315,-1.279351,1.528918708
316,-1.304791,-0.203144994
317,-1.342478,-1.668094413
318,-1.342023,-1.312484441
319,-1.270109,0.365716252
320,-1.274841,0.803636688
321,-1.331595,-0.435825076
322,-1.354102,-1.416889131
323,-1.349205,-0.80400313
324,-1.344627,1.393955559
325,-1.302061,0.443008761
326,-1.308516,0.239337346
327,-1.321618,2.482005431
328,-1.322327,2.818886765
329,-1.333844,1.310359979
330,-1.34584,0.035518768
331,-1.354738,-0.24042571
332,-1.34352,1.485043405
333,-1.392574,1.215489529
334,-1.389751,-0.278353579
335,-1.359815,-1.188954171
336,-1.328319,-1.091031311
337,-1.330789,1.298892911
338,-1.340716,1.242125845
339,-1.323994,0.982632365
340,-1.344727,3.128231943
341,-1.359095,6.72735294
342,-1.346569,8.059951135
343,-1.357603,6.265511571
344,-1.33674,5.10200427
345,-1.343615,5.448093001
346,-1.388998,6.517206515
347,-1.392366,5.884994263
348,-1.373118,3.952960184
349,-1.345196,4.049548866
350,-1.372826,5.631399557
351,-1.362881,3.070679675
352,-1.373718,1.235132065
353,-1.36467,0.977855679
354,-1.36456,2.06394234
355,-1.363988,1.609984571
356,-1.356,-0.258864831
357,-1.38726,-0.85052904
358,-1.384505,0.933069362
359,-1.418801,1.452383505
360,-1.381682,-0.17460375
361,-1.385349,-0.470390275
362,-1.369995,1.473365706
363,-1.42056,1.821314648
364,-1.489021,-0.059475148
365,-1.491344,-0.368711678
