Repository: MaCFP/matl-db

# matl-db

#### Welcome to the MaCFP Condensed Phase Subgroup database!

The MaCFP Condensed Phase Working Group was organized to enable the fire safety science research community to make significant progress towards establishing a common framework for the selection of experiments and the methodologies used to analyze these experiments when developing pyrolysis models. Key objectives of this effort include:
- Cataloguing current approaches used to parameterize pyrolysis models;
- Developing standard data set formats for experimental data on pyrolysis;
- Developing requirements for data set quality and establishing a data review committee;
- Quantifying the inter-laboratory variability for comparable experimental datasets; and
- Assessing the impact of the variability of model parameters on fire growth predictions

#### In preparation for MaCFP-4, please read the following:

[Guidelines for Participation in the MaCFP-4 Workshop (2026)](https://github.com/MaCFP/macfp-db/releases/download/macfp-4.0/MaCFP-4_Guidelines_for_Participation.pdf)

[Presentation of Target Experiments and Modeling Guidelines for the upcoming MaCFP-4 Workshop (meeting recording and presentation slides)](https://github.com/MaCFP/macfp-db/releases/tag/macfp-4.0)

Please visit our [wiki pages](https://github.com/MaCFP/matl-db/wiki/How-to-Contribute) for additional details, including how to contribute (experimentalists and modelers).

#### Presentations for previous MaCFP workshops can be found on online:

[**MaCFP-4 (La Rochelle, 2026)**](https://github.com/MaCFP/macfp-db/releases/tag/macfp-4.0)

[**MaCFP-3 (Tsukuba, 2023)**](https://github.com/MaCFP/macfp-db/releases/tag/macfp-3.0)

[**MaCFP-2 (Waterloo, 2021)**](https://github.com/MaCFP/matl-db/releases/tag/v1.1.0)

[MaCFP-2 Preliminary Summary of Experimental Measurements](https://github.com/MaCFP/matl-db/releases/tag/v1.0.0)

#### Virtual Discusion Forum
If you have questions regarding any of the activities or measurement data of the MaCFP Condensed Subgroup, please [start a discussion post](https://github.com/MaCFP/matl-db/discussions). The purpose of this forum is to facilitate data sharing and model development to improve computational predictions of thermal degradation and pyrolysis in fire.

If you find problems with the database or if you have suggestions for improvement, please submit an [Issue](https://github.com/MaCFP/matl-db/issues).

### Experimental Conditions, TGA

* Heating Rate: 10 K/min
* Temperature program
  - Initial temperature 298.15 K
  - Isotherm: None  
  - Maximum Temperature 1123.15 K
* Sample mass: 6.63 - 7.16 mg
* Sample geometry: Powdered
* Calibration type: 
* Crucible type: Platinum crucibles  
* Carrier Gas
  - Nitrogen
  - Flow rate = [?]

###### Tests Conducted in Nitrogen 

|Test Name | Initial Sample Mass (mg)|  
|----------|:------:|  
|UDRI\_TGA\_N2\_1 | 7.157|  
|UDRI\_TGA\_N2\_2 | 6.630|  
|UDRI\_TGA\_N2\_3 | 6.906|

### Experimental Conditions, Cone calorimeter
* Extraction flow rate: 24L/s
* Sample holder dimensions:
    - Square pan: 106mm x 106mm x 25mm
    - Retainer frame: 111mm x 111mm x 54mm (opening dimensions: 94mm x 94mm)
    - Retaining grid: 2mm grid, 20mm spacing
* Backing Insulation: Ceramic wool thermal conductivity (measured via guarded hot plate:  0.04 W/m-K at  30 C) 
* Sample back side temperature was not measured. 
* Note - Aluminum foil damaged in many tests, so mass losses appear to be more than 100% as some of the aluminum foil was oxidized/lost during testing

###### Test Heating Conditions  
|Test Name | Heat Flux (kW/m2)| Heater Temperature (K) 
|----------|:------:| :---: |
|UDRI\_Cone\_25kW\_1 | 25| 856  
|UDRI\_Cone\_25kW\_2 | 25| 856  
|UDRI\_Cone\_25kW\_3 | 25| 856  
|UDRI\_Cone\_65kW\_1 | 65| 1110  
|UDRI\_Cone\_65kW\_2 | 65| 1110
|UDRI\_Cone\_65kW\_3 | 65| 1110  
|UDRI\_Cone\_65kW\_4 | 65| 1110

File: Non-charring/PMMA/UDRI/UDRI_TGA_N2_10K_1.csv
Time,Temperature,Mass
[s],[K],[mg]
15.6,299.15,7.148
22.2,300.15,7.15
27.6,301.15,7.15
32.4,302.15,7.15
37.8,303.15,7.15
43.2,304.15,7.15
48.6,305.15,7.149
54.6,306.15,7.148
60.6,307.15,7.147
66,308.15,7.146
72,309.15,7.145
78,310.15,7.144
84,311.15,7.143
90,312.15,7.142
96,313.15,7.141
101.4,314.15,7.141
107.4,315.15,7.14
113.4,316.15,7.139
119.4,317.15,7.139
125.4,318.15,7.138
131.4,319.15,7.137
137.4,320.15,7.137
142.8,321.15,7.136
148.8,322.15,7.136
154.8,323.15,7.135
160.8,324.15,7.135
166.8,325.15,7.134
172.8,326.15,7.134
178.8,327.15,7.134
184.8,328.15,7.133
190.8,329.15,7.133
196.8,330.15,7.132
202.8,331.15,7.132
208.8,332.15,7.132
214.8,333.15,7.132
220.8,334.15,7.131
226.8,335.15,7.131
232.8,336.15,7.131
238.8,337.15,7.13
244.8,338.15,7.13
250.8,339.15,7.13
256.8,340.15,7.13
262.8,341.15,7.129
268.8,342.15,7.129
274.8,343.15,7.129
280.8,344.15,7.129
286.8,345.15,7.129
292.8,346.15,7.129
298.8,347.15,7.128
304.8,348.15,7.128
310.8,349.15,7.128
316.8,350.15,7.128
322.8,351.15,7.128
328.8,352.15,7.128
334.8,353.15,7.127
340.8,354.15,7.127
346.8,355.15,7.127
352.8,356.15,7.127
358.8,357.15,7.127
364.8,358.15,7.127
370.8,359.15,7.126
376.8,360.15,7.126
382.8,361.15,7.126
388.8,362.15,7.126
394.8,363.15,7.126
400.8,364.15,7.126
406.8,365.15,7.125
412.8,366.15,7.125
418.8,367.15,7.125
424.8,368.15,7.125
430.8,369.15,7.124
436.8,370.15,7.124
442.8,371.15,7.124
448.8,372.15,7.123
454.8,373.15,7.123
461.4,374.15,7.123
467.4,375.15,7.122
473.4,376.15,7.122
479.4,377.15,7.122
485.4,378.15,7.121
491.4,379.15,7.121
497.4,380.15,7.12
503.4,381.15,7.12
509.4,382.15,7.119
515.4,383.15,7.119
521.4,384.15,7.118
527.4,385.15,7.118
533.4,386.15,7.117
539.4,387.15,7.116
545.4,388.15,7.116
551.4,389.15,7.115
557.4,390.15,7.114
563.4,391.15,7.114
569.4,392.15,7.113
575.4,393.15,7.112
581.4,394.15,7.111
587.4,395.15,7.111
593.4,396.15,7.11
599.4,397.15,7.109
605.4,398.15,7.108
611.4,399.15,7.107
617.4,400.15,7.107
623.4,401.15,7.106
629.4,402.15,7.105
635.4,403.15,7.104
641.4,404.15,7.104
647.4,405.15,7.103
653.4,406.15,7.102
659.4,407.15,7.101
666,408.15,7.099
672,409.15,7.098
678,410.15,7.097
684,411.15,7.096
690,412.15,7.095
696,413.15,7.094
702,414.15,7.093
708,415.15,7.091
714,416.15,7.09
720,417.15,7.088
726,418.15,7.087
732,419.15,7.085
738,420.15,7.084
744,421.15,7.082
750,422.15,7.08
756,423.15,7.078
762,424.15,7.076
768,425.15,7.074
774,426.15,7.072
780,427.15,7.07
786,428.15,7.067
792,429.15,7.064
798,430.15,7.061
804,431.15,7.058
810,432.15,7.055
816,433.15,7.052
822,434.15,7.049
828,435.15,7.045
834,436.15,7.041
840,437.15,7.038
846,438.15,7.034
852,439.15,7.03
858,440.15,7.026
864,441.15,7.022
870,442.15,7.018
876,443.15,7.014
882,444.15,7.01
888,445.15,7.007
894,446.15,7.003
900,447.15,6.999
906,448.15,6.995
912,449.15,6.991
918.6,450.15,6.987
924.6,451.15,6.983
930.6,452.15,6.979
936.6,453.15,6.974
942.6,454.15,6.969
948.6,455.15,6.964
954.6,456.15,6.96
960.6,457.15,6.955
966.6,458.15,6.95
972.6,459.15,6.946
978.6,460.15,6.942
984.6,461.15,6.938
990.6,462.15,6.933
996.6,463.15,6.929
1002.6,464.15,6.926
1008.6,465.15,6.922
1014.6,466.15,6.919
1020.6,467.15,6.916
1026.6,468.15,6.913
1032.6,469.15,6.91
1038.6,470.15,6.908
1044.6,471.15,6.906
1050.6,472.15,6.904
1056.6,473.15,6.903
1062.6,474.15,6.901
1068.6,475.15,6.9
1074.6,476.15,6.899
1080.6,477.15,6.898
1086.6,478.15,6.897
1092.6,479.15,6.896
1098.6,480.15,6.895
1104.6,481.15,6.894
1110.6,482.15,6.893
1116.6,483.15,6.892
1122.6,484.15,6.891
1128.6,485.15,6.89
1134.6,486.15,6.889
1140.6,487.15,6.888
1146.6,488.15,6.887
1152.6,489.15,6.886
1158.6,490.15,6.886
1164.6,491.15,6.885
1170.6,492.15,6.884
1176.6,493.15,6.883
1182.6,494.15,6.882
1188.6,495.15,6.88
1194.6,496.15,6.879
1200.6,497.15,6.878
1206.6,498.15,6.877
1212.6,499.15,6.876
1218.6,500.15,6.874
1224.6,501.15,6.873
1230.6,502.15,6.872
1237.2,503.15,6.87
1243.2,504.15,6.868
1249.2,505.15,6.867
1255.2,506.15,6.865
1261.2,507.15,6.863
1267.2,508.15,6.861
1273.2,509.15,6.859
1279.2,510.15,6.857
1285.2,511.15,6.855
1291.2,512.15,6.853
1297.2,513.15,6.851
1303.2,514.15,6.848
1309.2,515.15,6.846
1315.2,516.15,6.843
1321.2,517.15,6.84
1327.2,518.15,6.837
1333.2,519.15,6.834
1339.2,520.15,6.831
1345.2,521.15,6.828
1351.2,522.15,6.825
1357.2,523.15,6.821
1363.2,524.15,6.817
1369.2,525.15,6.813
1375.2,526.15,6.809
1381.2,527.15,6.805
1387.2,528.15,6.8
1393.2,529.15,6.795
1399.2,530.15,6.79
1405.2,531.15,6.785
1411.2,532.15,6.78
1417.2,533.15,6.774
1423.2,534.15,6.768
1429.2,535.15,6.762
1435.2,536.15,6.756
1441.2,537.15,6.749
1447.2,538.15,6.742
1453.2,539.15,6.736
1459.2,540.15,6.729
1465.2,541.15,6.721
1471.2,542.15,6.713
1477.2,543.15,6.705
1483.2,544.15,6.697
1489.2,545.15,6.689
1495.2,546.15,6.68
1501.2,547.15,6.672
1507.2,548.15,6.663
1513.2,549.15,6.654
1519.2,550.15,6.645
1525.8,551.15,6.636
1531.8,552.15,6.627
1537.8,553.15,6.618
1543.8,554.15,6.609
1549.8,555.15,6.6
1555.8,556.15,6.588
1561.8,557.15,6.578
1567.8,558.15,6.567
1573.8,559.15,6.554
1579.8,560.15,6.542
1585.8,561.15,6.53
1591.8,562.15,6.517
1597.8,563.15,6.503
1603.8,564.15,6.49
1609.8,565.15,6.476
1615.8,566.15,6.46
1621.8,567.15,6.444
1627.8,568.15,6.427
1633.8,569.15,6.41
1639.8,570.15,6.393
1645.8,571.15,6.373
1651.8,572.15,6.353
1657.8,573.15,6.332
1663.8,574.15,6.309
1669.8,575.15,6.286
1675.8,576.15,6.261
1681.8,577.15,6.235
1687.8,578.15,6.208
1693.8,579.15,6.179
1699.8,580.15,6.149
1705.8,581.15,6.117
1711.8,582.15,6.084
1717.8,583.15,6.049
1723.8,584.15,6.012
1729.8,585.15,5.973
1735.8,586.15,5.933
1741.8,587.15,5.89
1747.8,588.15,5.845
1753.8,589.15,5.798
1759.8,590.15,5.748
1765.8,591.15,5.696
1771.8,592.15,5.642
1777.8,593.15,5.585
1784.4,594.15,5.526
1790.4,595.15,5.464
1796.4,596.15,5.399
1802.4,597.15,5.331
1808.4,598.15,5.26
1814.4,599.15,5.186
1820.4,600.15,5.108
1826.4,601.15,5.029
1832.4,602.15,4.945
1838.4,603.15,4.86
1844.4,604.15,4.771
1850.4,605.15,4.679
1856.4,606.15,4.585
1862.4,607.15,4.486
1868.4,608.15,4.387
1874.4,609.15,4.284
1880.4,610.15,4.179
1886.4,611.15,4.072
1892.4,612.15,3.963
1898.4,613.15,3.852
1904.4,614.15,3.742
1910.4,615.15,3.629
1916.4,616.15,3.515
1922.4,617.15,3.402
1928.4,618.15,3.287
1934.4,619.15,3.172
1940.4,620.15,3.057
1946.4,621.15,2.939
1952.4,622.15,2.823
1958.4,623.15,2.706
1964.4,624.15,2.59
1970.4,625.15,2.475
1976.4,626.15,2.359
1982.4,627.15,2.247
1988.4,628.15,2.136
1994.4,629.15,2.027
2001,630.15,1.918
2007,631.15,1.813
2013,632.15,1.712
2019,633.15,1.613
2025,634.15,1.518
2031,635.15,1.424
2037,636.15,1.335
2043,637.15,1.249
2049,638.15,1.165
2055,639.15,1.087
2061,640.15,1.011
2067,641.15,0.9391
2073,642.15,0.8721
2079,643.15,0.8092
2085,644.15,0.7499
2091,645.15,0.6933
2097,646.15,0.6413
2103,647.15,0.5911
2109,648.15,0.5466
2115,649.15,0.5032
2121,650.15,0.4635
2127,651.15,0.4278
2133,652.15,0.3932
2139,653.15,0.3629
2145,654.15,0.3355
2151,655.15,0.3078
2157,656.15,0.2866
2163,657.15,0.267
2169,658.15,0.2466
2175,659.15,0.2286
2181,660.15,0.2137
2187.6,661.15,0.2002
2193.6,662.15,0.188
2199.6,663.15,0.1772
2205.6,664.15,0.1654
2211.6,665.15,0.1558
2217.6,666.15,0.1458
2223.6,667.15,0.1359
2229.6,668.15,0.1286
2235.6,669.15,0.1229
2241.6,670.15,0.1177
2247.6,671.15,0.1132
2253.6,672.15,0.1087
2259.6,673.15,0.1045
2265.6,674.15,0.1004
2271.6,675.15,0.09677
2277.6,676.15,0.09336
2283.6,677.15,0.0904
2289.6,678.15,0.08772
2295.6,679.15,0.08536
2301.6,680.15,0.08329
2307.6,681.15,0.08148
2313.6,682.15,0.07992
2319.6,683.15,0.07846
2325.6,684.15,0.07719
2331.6,685.15,0.07616
2338.2,686.15,0.07527
2344.2,687.15,0.07453
2350.2,688.15,0.07395
2356.2,689.15,0.07345
2362.2,690.15,0.07308
2368.2,691.15,0.07281
2374.2,692.15,0.07252
2380.2,693.15,0.07224
2386.2,694.15,0.07197
2392.2,695.15,0.0718
2398.2,696.15,0.07167
2404.2,697.15,0.07151
2410.2,698.15,0.07138
2416.2,699.15,0.07131
2422.2,700.15,0.07126
2428.2,701.15,0.07114
2434.2,702.15,0.07101
2440.2,703.15,0.0709
2446.2,704.15,0.07081
2452.2,705.15,0.07075
2458.2,706.15,0.07066
2464.8,707.15,0.07053
2470.8,708.15,0.07048
2476.8,709.15,0.07038
2482.8,710.15,0.07032
2488.8,711.15,0.07027
2494.8,712.15,0.07023
2500.8,713.15,0.07019
2506.8,714.15,0.0701
2512.8,715.15,0.07004
2518.8,716.15,0.06999
2524.8,717.15,0.07
2530.8,718.15,0.07
2536.8,719.15,0.06994
2542.8,720.15,0.06984
2548.8,721.15,0.0698
2554.8,722.15,0.06978
2560.8,723.15,0.06976
2566.8,724.15,0.06973
2572.8,725.15,0.06968
2578.8,726.15,0.06967
2585.4,727.15,0.06962
2591.4,728.15,0.06959
2597.4,729.15,0.06965
2603.4,730.15,0.06964
2609.4,731.15,0.06956
2615.4,732.15,0.06955
2621.4,733.15,0.06956
2627.4,734.15,0.06958
2633.4,735.15,0.06951
2639.4,736.15,0.06946
2645.4,737.15,0.06945
2651.4,738.15,0.06947
2657.4,739.15,0.06948
2663.4,740.15,0.06953
2669.4,741.15,0.0695
2675.4,742.15,0.06956
2681.4,743.15,0.06952
2688,744.15,0.06948
2694,745.15,0.06946
2700,746.15,0.06947
2706,747.15,0.06947
2712,748.15,0.06942
2718,749.15,0.06944
2724,750.15,0.06943
2730,751.15,0.06941
2736,752.15,0.06934
2742,753.15,0.06937
2748,754.15,0.06938
2754,755.15,0.06939
2760,756.15,0.06941
2766,757.15,0.06934
2772,758.15,0.06933
2778,759.15,0.06934
2784,760.15,0.0693
2790.6,761.15,0.06928
2796.6,762.15,0.06927
2802.6,763.15,0.06925
2808.6,764.15,0.06927
2814.6,765.15,0.06929
2820.6,766.15,0.06925
2826.6,767.15,0.06922
2832.6,768.15,0.06919
2838.6,769.15,0.06917
2844.6,770.15,0.06913
2850.6,771.15,0.06913
2856.6,772.15,0.06909
2862.6,773.15,0.06908
2868.6,774.15,0.06906
2874.6,775.15,0.06907
2880.6,776.15,0.06905
2887.2,777.15,0.06901
2893.2,778.15,0.06895
2899.2,779.15,0.0689
2905.2,780.15,0.06891
2911.2,781.15,0.0689
2917.2,782.15,0.06892
2923.2,783.15,0.06941
2929.2,784.15,0.06972
2935.2,785.15,0.06987
2941.2,786.15,0.06996
2947.2,787.15,0.07
2953.2,788.15,0.07004
2959.2,789.15,0.07005
2965.2,790.15,0.07005
2971.2,791.15,0.0701
2977.8,792.15,0.07012
2983.8,793.15,0.07011
2989.8,794.15,0.07005
2995.8,795.15,0.07007
3001.8,796.15,0.07007
3007.8,797.15,0.06997
3013.8,798.15,0.06995
3019.8,799.15,0.06992
3025.8,800.15,0.0699
3031.8,801.15,0.06989
3037.8,802.15,0.06989
3043.8,803.15,0.06986
3049.8,804.15,0.06988
3055.8,805.15,0.06983
3061.8,806.15,0.0698
3067.8,807.15,0.06979
3074.4,808.15,0.06977
3080.4,809.15,0.06967
3086.4,810.15,0.06967
3092.4,811.15,0.06968
3098.4,812.15,0.06969
3104.4,813.15,0.0697
3110.4,814.15,0.06973
3116.4,815.15,0.06967
3122.4,816.15,0.06967
3128.4,817.15,0.06962
3134.4,818.15,0.06961
3140.4,819.15,0.06967
3146.4,820.15,0.06967
3152.4,821.15,0.06966
3159,822.15,0.0696
3165,823.15,0.06959
3171,824.15,0.06957
3177,825.15,0.06954
3183,826.15,0.06953
3189,827.15,0.06952
3195,828.15,0.06953
3201,829.15,0.06949
3207,830.15,0.06946
3213,831.15,0.06945
3219,832.15,0.06943
3225,833.15,0.06943
3231,834.15,0.06941
3237,835.15,0.06942
3243.6,836.15,0.06946
3249.6,837.15,0.0694
3255.6,838.15,0.06936
3261.6,839.15,0.0693
3267.6,840.15,0.06936
3273.6,841.15,0.06933
3279.6,842.15,0.06934
3285.6,843.15,0.06936
3291.6,844.15,0.06929
3297.6,845.15,0.06931
3303.6,846.15,0.06927
3309.6,847.15,0.06926
3315.6,848.15,0.06924
3321.6,849.15,0.06924
3328.2,850.15,0.06919
3334.2,851.15,0.06913
3340.2,852.15,0.06917
3346.2,853.15,0.06918
3352.2,854.15,0.06921
3358.2,855.15,0.06924
3364.2,856.15,0.06922
3370.2,857.15,0.0692
3376.2,858.15,0.06921
3382.2,859.15,0.06917
3388.2,860.15,0.06923
3394.2,861.15,0.06924
3400.2,862.15,0.06926
3406.8,863.15,0.06936
3412.8,864.15,0.06931
3418.8,865.15,0.06928
3424.8,866.15,0.06935
3430.8,867.15,0.06932
3436.8,868.15,0.06937
3442.8,869.15,0.06939
3448.8,870.15,0.06936
3454.8,871.15,0.06932
3460.8,872.15,0.06931
3466.8,873.15,0.0694
3472.8,874.15,0.06935
3478.8,875.15,0.06932
3485.4,876.15,0.06936
3491.4,877.15,0.06937
3497.4,878.15,0.0694
3503.4,879.15,0.06938
3509.4,880.15,0.0694
3515.4,881.15,0.06943
3521.4,882.15,0.06948
3527.4,883.15,0.0695
3533.4,884.15,0.06949
3539.4,885.15,0.06956
3545.4,886.15,0.06951
3551.4,887.15,0.06951
3558,888.15,0.06951
3564,889.15,0.0695
3570,890.15,0.06948
3576,891.15,0.06948
3582,892.15,0.06961
3588,893.15,0.06958
3594,894.15,0.0696
3600,895.15,0.06962
3606,896.15,0.06964
3612,897.15,0.06966
3618,898.15,0.06963
3624,899.15,0.06964
3630,900.15,0.06966
3636.6,901.15,0.06964
3642.6,902.15,0.06973
3648.6,903.15,0.06977
3654.6,904.15,0.06983
3660.6,905.15,0.06983
3666.6,906.15,0.06981
3672.6,907.15,0.06983
3678.6,908.15,0.06979
3684.6,909.15,0.06987
3690.6,910.15,0.06986
3696.6,911.15,0.06988
3703.2,912.15,0.06997
3709.2,913.15,0.06994
3715.2,914.15,0.06996
3721.2,915.15,0.06996
3727.2,916.15,0.07011
3733.2,917.15,0.07019
3739.2,918.15,0.07021
3745.2,919.15,0.07024
3751.2,920.15,0.07015
3757.2,921.15,0.07017
3763.2,922.15,0.07016
3769.2,923.15,0.07014
3775.2,924.15,0.07014
3781.8,925.15,0.07018
3787.8,926.15,0.07015
3793.8,927.15,0.07022
3799.8,928.15,0.07024
3805.8,929.15,0.07023
3811.8,930.15,0.07022
3817.8,931.15,0.0703
3823.8,932.15,0.07039
3829.8,933.15,0.07044
3835.8,934.15,0.07045
3841.8,935.15,0.07047
3848.4,936.15,0.07045
3854.4,937.15,0.07045
3860.4,938.15,0.0705
3866.4,939.15,0.07055
3872.4,940.15,0.07055
3878.4,941.15,0.07055
3884.4,942.15,0.07059
3890.4,943.15,0.07065
3896.4,944.15,0.07071
3902.4,945.15,0.07072
3908.4,946.15,0.07074
3914.4,947.15,0.07072
3921,948.15,0.07068
3927,949.15,0.07069
3933,950.15,0.07078
3939,951.15,0.07082
3945,952.15,0.07085
3951,953.15,0.07086
3957,954.15,0.07086
3963,955.15,0.0709
3969,956.15,0.07093
3975,957.15,0.07095
3981,958.15,0.07096
3987,959.15,0.07104
3993.6,960.15,0.07107
3999.6,961.15,0.07115
4005.6,962.15,0.0711
4011.6,963.15,0.07113
4017.6,964.15,0.07109
4023.6,965.15,0.07106
4029.6,966.15,0.07112
4035.6,967.15,0.07117
4041.6,968.15,0.07119
4047.6,969.15,0.0712
4053.6,970.15,0.0712
4059.6,971.15,0.07119
4066.2,972.15,0.07123
4072.2,973.15,0.07132
4078.2,974.15,0.07136
4084.2,975.15,0.07141
4090.2,976.15,0.07145
4096.2,977.15,0.0715
4102.2,978.15,0.07151
4108.2,979.15,0.07155
4114.2,980.15,0.0716
4120.2,981.15,0.07155
4126.2,982.15,0.07159
4132.8,983.15,0.07158
4138.8,984.15,0.07161
4144.8,985.15,0.07161
4150.8,986.15,0.07161
4156.8,987.15,0.07165
4162.8,988.15,0.0717
4168.8,989.15,0.07172
4174.8,990.15,0.07176
4180.8,991.15,0.07174
4186.8,992.15,0.07172
4192.8,993.15,0.07174
4199.4,994.15,0.07174
4205.4,995.15,0.07173
4211.4,996.15,0.07177
4217.4,997.15,0.07181
4223.4,998.15,0.07181
4229.4,999.15,0.07189
4235.4,1000.15,0.07189
4241.4,1001.15,0.07191
4247.4,1002.15,0.0719
4253.4,1003.15,0.07193
4259.4,1004.15,0.072
4266,1005.15,0.07206
4272,1006.15,0.07207
4278,1007.15,0.07209
4284,1008.15,0.07211
4290,1009.15,0.0721
4296,1010.15,0.07211
4302,1011.15,0.07208
4308,1012.15,0.07208
4314,1013.15,0.07211
4320,1014.15,0.07217
4326,1015.15,0.07224
4332,1016.15,0.07223
4338,1017.15,0.07229
4344.6,1018.15,0.07233
4350.6,1019.15,0.0723
4356.6,1020.15,0.07231
4362.6,1021.15,0.07228
4368.6,1022.15,0.07236
4374.6,1023.15,0.07238
4380.6,1024.15,0.0724
4386.6,1025.15,0.0724
4392.6,1026.15,0.07243
4398.6,1027.15,0.07248
4404.6,1028.15,0.0725
4411.2,1029.15,0.07249
4417.2,1030.15,0.0725
4423.2,1031.15,0.07249
4429.2,1032.15,0.07255
4435.2,1033.15,0.07252
4441.2,1034.15,0.07249
4447.2,1035.15,0.07249
4453.2,1036.15,0.07261
4459.2,1037.15,0.07263
4465.2,1038.15,0.07265
4471.2,1039.15,0.07271
4477.8,1040.15,0.07275
4483.8,1041.15,0.07273
4489.8,1042.15,0.07274
4495.8,1043.15,0.07277
4501.8,1044.15,0.07283
4507.8,1045.15,0.07283
4513.8,1046.15,0.0729
4519.8,1047.15,0.07292
4525.8,1048.15,0.07294
4531.8,1049.15,0.07295
4537.8,1050.15,0.07298
4543.8,1051.15,0.07298
4550.4,1052.15,0.07302
4556.4,1053.15,0.07301
4562.4,1054.15,0.07301
4568.4,1055.15,0.07299
4574.4,1056.15,0.07299
4580.4,1057.15,0.07314
4586.4,1058.15,0.0732
4592.4,1059.15,0.07313
4598.4,1060.15,0.07313
4604.4,1061.15,0.07312
4610.4,1062.15,0.07311
4617,1063.15,0.07316
4623,1064.15,0.07324
4629,1065.15,0.07329
4635,1066.15,0.07334
4641,1067.15,0.07331
4647,1068.15,0.07336
4653,1069.15,0.07335
4659,1070.15,0.07339
4665,1071.15,0.07342
4671,1072.15,0.07342
4677,1073.15,0.07343
4683,1074.15,0.07347
4689.6,1075.15,0.07354
4695.6,1076.15,0.07354
4701.6,1077.15,0.07363
4707.6,1078.15,0.07363
4713.6,1079.15,0.07363
4719.6,1080.15,0.07365
4725.6,1081.15,0.07369
4731.6,1082.15,0.07374
4737.6,1083.15,0.07381
4743.6,1084.15,0.07389
4750.2,1085.15,0.07387
4756.2,1086.15,0.07396
4762.2,1087.15,0.074
4768.2,1088.15,0.07401
4774.2,1089.15,0.07405
4780.2,1090.15,0.07405
4786.2,1091.15,0.07408
4792.2,1092.15,0.07403
4798.2,1093.15,0.07401
4804.2,1094.15,0.07407
4810.2,1095.15,0.07408
4816.8,1096.15,0.07413
4822.8,1097.15,0.07415
4828.8,1098.15,0.07415
4834.8,1099.15,0.07419
4840.8,1100.15,0.07415
4846.8,1101.15,0.07415
4852.8,1102.15,0.07418
4858.8,1103.15,0.0742
4864.8,1104.15,0.07419
4870.8,1105.15,0.07425
4877.4,1106.15,0.07427
4883.4,1107.15,0.07428
4889.4,1108.15,0.0743
4895.4,1109.15,0.07435
4901.4,1110.15,0.07438
4907.4,1111.15,0.07438
4913.4,1112.15,0.07444
4919.4,1113.15,0.07447
4925.4,1114.15,0.07445
4931.4,1115.15,0.07447
4938,1116.15,0.07447
4944,1117.15,0.07454
4950,1118.15,0.07455
4956,1119.15,0.07458
4962,1120.15,0.07453
4968.6,1121.15,0.07451
4974.6,1122.15,0.07455
4980.6,1123.15,0.07457

File: Non-charring/PMMA/UDRI/UDRI_TGA_N2_10K_2.csv
Time,Temperature,Mass
[s],[K],[mg]
4.2,312.15,6.625
18,313.15,6.618
23.4,314.15,6.619
28.8,315.15,6.619
33.6,316.15,6.619
38.4,317.15,6.618
43.8,318.15,6.617
49.8,319.15,6.617
55.8,320.15,6.616
61.8,321.15,6.615
67.8,322.15,6.615
73.2,323.15,6.614
79.2,324.15,6.614
85.2,325.15,6.613
91.2,326.15,6.613
97.2,327.15,6.612
103.2,328.15,6.612
108.6,329.15,6.612
114.6,330.15,6.611
120.6,331.15,6.611
126.6,332.15,6.611
132.6,333.15,6.61
138.6,334.15,6.61
144.6,335.15,6.61
150.6,336.15,6.61
156.6,337.15,6.609
162.6,338.15,6.609
168.6,339.15,6.609
174.6,340.15,6.609
180.6,341.15,6.609
186.6,342.15,6.609
192.6,343.15,6.609
198.6,344.15,6.608
204.6,345.15,6.608
210.6,346.15,6.608
216.6,347.15,6.608
222.6,348.15,6.608
228.6,349.15,6.608
234.6,350.15,6.608
240.6,351.15,6.608
246.6,352.15,6.608
252.6,353.15,6.608
258.6,354.15,6.607
264.6,355.15,6.607
270.6,356.15,6.607
276.6,357.15,6.607
282.6,358.15,6.607
288.6,359.15,6.607
294.6,360.15,6.607
300.6,361.15,6.606
306.6,362.15,6.606
312.6,363.15,6.606
318.6,364.15,6.606
324.6,365.15,6.606
330.6,366.15,6.606
336.6,367.15,6.605
342.6,368.15,6.605
348.6,369.15,6.605
354.6,370.15,6.604
360.6,371.15,6.604
366.6,372.15,6.604
372.6,373.15,6.604
378.6,374.15,6.603
384.6,375.15,6.603
390.6,376.15,6.603
396.6,377.15,6.602
402.6,378.15,6.602
408.6,379.15,6.601
414.6,380.15,6.601
420.6,381.15,6.601
426.6,382.15,6.6
432.6,383.15,6.6
438.6,384.15,6.599
444.6,385.15,6.599
450.6,386.15,6.598
457.2,387.15,6.598
463.2,388.15,6.597
469.2,389.15,6.597
475.2,390.15,6.596
481.2,391.15,6.595
487.2,392.15,6.595
493.2,393.15,6.594
499.2,394.15,6.593
505.2,395.15,6.593
511.2,396.15,6.592
517.2,397.15,6.591
523.2,398.15,6.59
529.2,399.15,6.59
535.2,400.15,6.589
541.2,401.15,6.588
547.2,402.15,6.587
553.2,403.15,6.587
559.2,404.15,6.586
565.2,405.15,6.585
571.2,406.15,6.584
577.2,407.15,6.583
583.2,408.15,6.583
589.2,409.15,6.582
595.2,410.15,6.581
601.2,411.15,6.58
607.2,412.15,6.579
613.2,413.15,6.578
619.2,414.15,6.577
625.2,415.15,6.576
631.2,416.15,6.575
637.2,417.15,6.574
643.8,418.15,6.573
649.8,419.15,6.571
655.8,420.15,6.57
661.8,421.15,6.569
667.8,422.15,6.567
673.8,423.15,6.565
679.8,424.15,6.564
685.8,425.15,6.562
691.8,426.15,6.56
697.8,427.15,6.558
703.8,428.15,6.555
709.8,429.15,6.553
715.8,430.15,6.551
721.8,431.15,6.548
727.8,432.15,6.545
733.8,433.15,6.543
739.8,434.15,6.54
745.8,435.15,6.537
751.8,436.15,6.533
757.8,437.15,6.53
763.8,438.15,6.527
769.8,439.15,6.523
775.8,440.15,6.52
781.8,441.15,6.516
787.8,442.15,6.513
793.8,443.15,6.509
799.8,444.15,6.506
805.8,445.15,6.502
811.8,446.15,6.499
817.8,447.15,6.495
823.8,448.15,6.491
829.8,449.15,6.488
835.8,450.15,6.484
841.8,451.15,6.48
847.8,452.15,6.477
853.8,453.15,6.473
859.8,454.15,6.469
865.8,455.15,6.465
871.8,456.15,6.461
877.8,457.15,6.456
883.8,458.15,6.452
889.8,459.15,6.447
895.8,460.15,6.443
901.8,461.15,6.439
907.8,462.15,6.434
913.8,463.15,6.43
919.8,464.15,6.426
925.8,465.15,6.422
931.8,466.15,6.419
938.4,467.15,6.415
944.4,468.15,6.412
950.4,469.15,6.409
956.4,470.15,6.407
962.4,471.15,6.405
968.4,472.15,6.403
974.4,473.15,6.401
980.4,474.15,6.399
986.4,475.15,6.397
992.4,476.15,6.396
998.4,477.15,6.395
1004.4,478.15,6.394
1010.4,479.15,6.393
1016.4,480.15,6.392
1022.4,481.15,6.391
1028.4,482.15,6.39
1034.4,483.15,6.389
1040.4,484.15,6.388
1046.4,485.15,6.387
1052.4,486.15,6.387
1058.4,487.15,6.386
1064.4,488.15,6.385
1070.4,489.15,6.384
1076.4,490.15,6.383
1082.4,491.15,6.383
1088.4,492.15,6.382
1094.4,493.15,6.381
1100.4,494.15,6.38
1106.4,495.15,6.379
1112.4,496.15,6.378
1118.4,497.15,6.377
1124.4,498.15,6.376
1130.4,499.15,6.375
1136.4,500.15,6.374
1142.4,501.15,6.372
1148.4,502.15,6.371
1154.4,503.15,6.37
1160.4,504.15,6.368
1166.4,505.15,6.367
1172.4,506.15,6.365
1178.4,507.15,6.364
1184.4,508.15,6.362
1190.4,509.15,6.36
1196.4,510.15,6.359
1202.4,511.15,6.357
1208.4,512.15,6.355
1214.4,513.15,6.353
1220.4,514.15,6.351
1227,515.15,6.348
1233,516.15,6.346
1239,517.15,6.344
1245,518.15,6.341
1251,519.15,6.338
1257,520.15,6.336
1263,521.15,6.333
1269,522.15,6.33
1275,523.15,6.326
1281,524.15,6.323
1287,525.15,6.32
1293,526.15,6.316
1299,527.15,6.312
1305,528.15,6.308
1311,529.15,6.304
1317,530.15,6.3
1323,531.15,6.295
1329,532.15,6.29
1335,533.15,6.285
1341,534.15,6.28
1347,535.15,6.275
1353,536.15,6.269
1359,537.15,6.264
1365,538.15,6.258
1371,539.15,6.252
1377,540.15,6.245
1383,541.15,6.239
1389,542.15,6.232
1395,543.15,6.223
1401,544.15,6.217
1407,545.15,6.21
1413,546.15,6.202
1419,547.15,6.195
1425,548.15,6.187
1431,549.15,6.178
1437,550.15,6.17
1443,551.15,6.161
1449,552.15,6.153
1455,553.15,6.144
1461,554.15,6.135
1467,555.15,6.126
1473,556.15,6.118
1479,557.15,6.107
1485,558.15,6.098
1491,559.15,6.088
1497,560.15,6.079
1503,561.15,6.068
1509,562.15,6.056
1515.6,563.15,6.045
1521.6,564.15,6.033
1527.6,565.15,6.019
1533.6,566.15,6.007
1539.6,567.15,5.994
1545.6,568.15,5.98
1551.6,569.15,5.965
1557.6,570.15,5.949
1563.6,571.15,5.932
1569.6,572.15,5.914
1575.6,573.15,5.895
1581.6,574.15,5.875
1587.6,575.15,5.854
1593.6,576.15,5.832
1599.6,577.15,5.809
1605.6,578.15,5.785
1611.6,579.15,5.759
1617.6,580.15,5.733
1623.6,581.15,5.705
1629.6,582.15,5.675
1635.6,583.15,5.644
1641.6,584.15,5.611
1647.6,585.15,5.577
1653.6,586.15,5.541
1659.6,587.15,5.503
1665.6,588.15,5.463
1671.6,589.15,5.421
1677.6,590.15,5.378
1683.6,591.15,5.331
1689.6,592.15,5.283
1695.6,593.15,5.232
1701.6,594.15,5.179
1707.6,595.15,5.124
1713.6,596.15,5.065
1719.6,597.15,5.004
1725.6,598.15,4.941
1731.6,599.15,4.874
1737.6,600.15,4.806
1743.6,601.15,4.734
1749.6,602.15,4.659
1755.6,603.15,4.581
1761.6,604.15,4.501
1768.2,605.15,4.418
1774.2,606.15,4.332
1780.2,607.15,4.244
1786.2,608.15,4.153
1792.2,609.15,4.059
1798.2,610.15,3.965
1804.2,611.15,3.868
1810.2,612.15,3.769
1816.2,613.15,3.668
1822.2,614.15,3.567
1828.2,615.15,3.466
1834.2,616.15,3.364
1840.2,617.15,3.264
1846.2,618.15,3.165
1852.2,619.15,3.067
1858.2,620.15,2.958
1864.2,621.15,2.852
1870.2,622.15,2.747
1876.2,623.15,2.643
1882.2,624.15,2.54
1888.2,625.15,2.433
1894.2,626.15,2.329
1900.2,627.15,2.225
1906.2,628.15,2.123
1912.2,629.15,2.019
1918.2,630.15,1.917
1924.2,631.15,1.818
1930.2,632.15,1.718
1936.2,633.15,1.629
1942.2,634.15,1.53
1948.2,635.15,1.443
1954.2,636.15,1.351
1960.2,637.15,1.268
1966.2,638.15,1.184
1972.2,639.15,1.106
1978.8,640.15,1.029
1984.8,641.15,0.9584
1990.8,642.15,0.891
1996.8,643.15,0.8263
2002.8,644.15,0.7677
2008.8,645.15,0.7117
2014.8,646.15,0.6584
2020.8,647.15,0.6105
2026.8,648.15,0.5643
2032.8,649.15,0.5214
2038.8,650.15,0.4821
2044.8,651.15,0.4459
2050.8,652.15,0.4116
2056.8,653.15,0.3815
2062.8,654.15,0.3542
2068.8,655.15,0.329
2074.8,656.15,0.3053
2080.8,657.15,0.2842
2086.8,658.15,0.2647
2092.8,659.15,0.248
2098.8,660.15,0.2324
2104.8,661.15,0.218
2110.8,662.15,0.2051
2116.8,663.15,0.1932
2122.8,664.15,0.1825
2128.8,665.15,0.1725
2134.8,666.15,0.1619
2140.8,667.15,0.1534
2146.8,668.15,0.1451
2152.8,669.15,0.1375
2159.4,670.15,0.1305
2165.4,671.15,0.1241
2171.4,672.15,0.1181
2177.4,673.15,0.1125
2183.4,674.15,0.1074
2189.4,675.15,0.1027
2195.4,676.15,0.09839
2201.4,677.15,0.09443
2207.4,678.15,0.09083
2213.4,679.15,0.08751
2219.4,680.15,0.08447
2225.4,681.15,0.08167
2231.4,682.15,0.07915
2237.4,683.15,0.07692
2243.4,684.15,0.07494
2249.4,685.15,0.07335
2255.4,686.15,0.07204
2261.4,687.15,0.07102
2267.4,688.15,0.07014
2273.4,689.15,0.06947
2279.4,690.15,0.06892
2285.4,691.15,0.06845
2291.4,692.15,0.06809
2297.4,693.15,0.06774
2304,694.15,0.06748
2310,695.15,0.06726
2316,696.15,0.06701
2322,697.15,0.06677
2328,698.15,0.06664
2334,699.15,0.06642
2340,700.15,0.06625
2346,701.15,0.06612
2352,702.15,0.06595
2358,703.15,0.06584
2364,704.15,0.06571
2370,705.15,0.06558
2376,706.15,0.06554
2382,707.15,0.06544
2388,708.15,0.06536
2394,709.15,0.06521
2400,710.15,0.06514
2406,711.15,0.06506
2412,712.15,0.06498
2418,713.15,0.06491
2424,714.15,0.06479
2430,715.15,0.06468
2436.6,716.15,0.06463
2442.6,717.15,0.06456
2448.6,718.15,0.06449
2454.6,719.15,0.0644
2460.6,720.15,0.06436
2466.6,721.15,0.0643
2472.6,722.15,0.06428
2478.6,723.15,0.06426
2484.6,724.15,0.0642
2490.6,725.15,0.06412
2496.6,726.15,0.06409
2502.6,727.15,0.06408
2508.6,728.15,0.06399
2514.6,729.15,0.06401
2520.6,730.15,0.06389
2526.6,731.15,0.0638
2532.6,732.15,0.06376
2538.6,733.15,0.0637
2544.6,734.15,0.06362
2551.2,735.15,0.06364
2557.2,736.15,0.06357
2563.2,737.15,0.06352
2569.2,738.15,0.06353
2575.2,739.15,0.0635
2581.2,740.15,0.0635
2587.2,741.15,0.06343
2593.2,742.15,0.06334
2599.2,743.15,0.06325
2605.2,744.15,0.06319
2611.2,745.15,0.06318
2617.2,746.15,0.06314
2623.2,747.15,0.06306
2629.2,748.15,0.06305
2635.2,749.15,0.06301
2641.2,750.15,0.06298
2647.2,751.15,0.06291
2653.2,752.15,0.06288
2659.2,753.15,0.06284
2665.8,754.15,0.06281
2671.8,755.15,0.06274
2677.8,756.15,0.06268
2683.8,757.15,0.06262
2689.8,758.15,0.0626
2695.8,759.15,0.06259
2701.8,760.15,0.06256
2707.8,761.15,0.06251
2713.8,762.15,0.06251
2719.8,763.15,0.06246
2725.8,764.15,0.06246
2731.8,765.15,0.06241
2737.8,766.15,0.06233
2743.8,767.15,0.06231
2749.8,768.15,0.06228
2755.8,769.15,0.06222
2762.4,770.15,0.06222
2768.4,771.15,0.06214
2774.4,772.15,0.06216
2780.4,773.15,0.06211
2786.4,774.15,0.0621
2792.4,775.15,0.06204
2798.4,776.15,0.06202
2804.4,777.15,0.06198
2810.4,778.15,0.06197
2816.4,779.15,0.06196
2822.4,780.15,0.06192
2828.4,781.15,0.06184
2834.4,782.15,0.06181
2840.4,783.15,0.06176
2846.4,784.15,0.06176
2852.4,785.15,0.06171
2859,786.15,0.06167
2865,787.15,0.06166
2871,788.15,0.06164
2877,789.15,0.06162
2883,790.15,0.06158
2889,791.15,0.06157
2895,792.15,0.06156
2901,793.15,0.06153
2907,794.15,0.06152
2913,795.15,0.06152
2919,796.15,0.06149
2925,797.15,0.06148
2931,798.15,0.06143
2937,799.15,0.06138
2943,800.15,0.06135
2949.6,801.15,0.06133
2955.6,802.15,0.06135
2961.6,803.15,0.06131
2967.6,804.15,0.0613
2973.6,805.15,0.06126
2979.6,806.15,0.06125
2985.6,807.15,0.06122
2991.6,808.15,0.06123
2997.6,809.15,0.06118
3003.6,810.15,0.06116
3009.6,811.15,0.06114
3015.6,812.15,0.06113
3021.6,813.15,0.06105
3027.6,814.15,0.06108
3033.6,815.15,0.0611
3040.2,816.15,0.06109
3046.2,817.15,0.06104
3052.2,818.15,0.06102
3058.2,819.15,0.06101
3064.2,820.15,0.06096
3070.2,821.15,0.06101
3076.2,822.15,0.06097
3082.2,823.15,0.06094
3088.2,824.15,0.0609
3094.2,825.15,0.06093
3100.2,826.15,0.06094
3106.2,827.15,0.06092
3112.2,828.15,0.06095
3118.8,829.15,0.06096
3124.8,830.15,0.06094
3130.8,831.15,0.06087
3136.8,832.15,0.06088
3142.8,833.15,0.06085
3148.8,834.15,0.06088
3154.8,835.15,0.06089
3160.8,836.15,0.06082
3166.8,837.15,0.06077
3172.8,838.15,0.06076
3178.8,839.15,0.06073
3184.8,840.15,0.0607
3190.8,841.15,0.06066
3196.8,842.15,0.06065
3203.4,843.15,0.06063
3209.4,844.15,0.06063
3215.4,845.15,0.06064
3221.4,846.15,0.06066
3227.4,847.15,0.06065
3233.4,848.15,0.06068
3239.4,849.15,0.06065
3245.4,850.15,0.06062
3251.4,851.15,0.06064
3257.4,852.15,0.06064
3263.4,853.15,0.06057
3269.4,854.15,0.06056
3275.4,855.15,0.06057
3282,856.15,0.0605
3288,857.15,0.06047
3294,858.15,0.06047
3300,859.15,0.06044
3306,860.15,0.06041
3312,861.15,0.06036
3318,862.15,0.06039
3324,863.15,0.06039
3330,864.15,0.06039
3336,865.15,0.06035
3342,866.15,0.06034
3348,867.15,0.06033
3354,868.15,0.06034
3360.6,869.15,0.06037
3366.6,870.15,0.0603
3372.6,871.15,0.06027
3378.6,872.15,0.0603
3384.6,873.15,0.0603
3390.6,874.15,0.06032
3396.6,875.15,0.06031
3402.6,876.15,0.06027
3408.6,877.15,0.06023
3414.6,878.15,0.06022
3420.6,879.15,0.06022
3426.6,880.15,0.0602
3432.6,881.15,0.06016
3439.2,882.15,0.06014
3445.2,883.15,0.06017
3451.2,884.15,0.06012
3457.2,885.15,0.06019
3463.2,886.15,0.06017
3469.2,887.15,0.06012
3475.2,888.15,0.06009
3481.2,889.15,0.06007
3487.2,890.15,0.06004
3493.2,891.15,0.06005
3499.2,892.15,0.06005
3505.2,893.15,0.06003
3511.2,894.15,0.05999
3517.8,895.15,0.05998
3523.8,896.15,0.05995
3529.8,897.15,0.05993
3535.8,898.15,0.05992
3541.8,899.15,0.05991
3547.8,900.15,0.05995
3553.8,901.15,0.05997
3559.8,902.15,0.05991
3565.8,903.15,0.05991
3571.8,904.15,0.05986
3577.8,905.15,0.05982
3583.8,906.15,0.0598
3590.4,907.15,0.05978
3596.4,908.15,0.05976
3602.4,909.15,0.05977
3608.4,910.15,0.05973
3614.4,911.15,0.05974
3620.4,912.15,0.05973
3626.4,913.15,0.05974
3632.4,914.15,0.05973
3638.4,915.15,0.05975
3644.4,916.15,0.05975
3650.4,917.15,0.05969
3656.4,918.15,0.05969
3663,919.15,0.05967
3669,920.15,0.05972
3675,921.15,0.05969
3681,922.15,0.05959
3687,923.15,0.0596
3693,924.15,0.05964
3699,925.15,0.0596
3705,926.15,0.0596
3711,927.15,0.05965
3717,928.15,0.05962
3723,929.15,0.05961
3729,930.15,0.05961
3735.6,931.15,0.05961
3741.6,932.15,0.05958
3747.6,933.15,0.05956
3753.6,934.15,0.05955
3759.6,935.15,0.05955
3765.6,936.15,0.05953
3771.6,937.15,0.05952
3777.6,938.15,0.05952
3783.6,939.15,0.05948
3789.6,940.15,0.05949
3795.6,941.15,0.05947
3801.6,942.15,0.05942
3808.2,943.15,0.05941
3814.2,944.15,0.05945
3820.2,945.15,0.05944
3826.2,946.15,0.05943
3832.2,947.15,0.0594
3838.2,948.15,0.0594
3844.2,949.15,0.0594
3850.2,950.15,0.05943
3856.2,951.15,0.05938
3862.2,952.15,0.05939
3868.2,953.15,0.05945
3874.2,954.15,0.05944
3880.8,955.15,0.05943
3886.8,956.15,0.05941
3892.8,957.15,0.05946
3898.8,958.15,0.05944
3904.8,959.15,0.05943
3910.8,960.15,0.0594
3916.8,961.15,0.0594
3922.8,962.15,0.05941
3928.8,963.15,0.05944
3934.8,964.15,0.05943
3940.8,965.15,0.05938
3946.8,966.15,0.05935
3953.4,967.15,0.05931
3959.4,968.15,0.0592
3965.4,969.15,0.05927
3971.4,970.15,0.05932
3977.4,971.15,0.05935
3983.4,972.15,0.05933
3989.4,973.15,0.05931
3995.4,974.15,0.05931
4001.4,975.15,0.05927
4007.4,976.15,0.05926
4013.4,977.15,0.05929
4020,978.15,0.05929
4026,979.15,0.05929
4032,980.15,0.05925
4038,981.15,0.05922
4044,982.15,0.05923
4050,983.15,0.05927
4056,984.15,0.0592
4062,985.15,0.05921
4068,986.15,0.05925
4074,987.15,0.05922
4080,988.15,0.05921
4086.6,989.15,0.05923
4092.6,990.15,0.05922
4098.6,991.15,0.05921
4104.6,992.15,0.05924
4110.6,993.15,0.05925
4116.6,994.15,0.05924
4122.6,995.15,0.05924
4128.6,996.15,0.05924
4134.6,997.15,0.05928
4140.6,998.15,0.05924
4146.6,999.15,0.05922
4153.2,1000.15,0.05925

File: Non-charring/PMMA/UDRI/UDRI_TGA_N2_3.csv
Time,Temperature,Mass
[s],[K],[mg]
10.2,312.15,6.903
19.2,313.15,6.901
24.6,314.15,6.902
30,315.15,6.902
34.8,316.15,6.902
40.2,317.15,6.902
45.6,318.15,6.902
51.6,319.15,6.901
57,320.15,6.9
63,321.15,6.9
69,322.15,6.899
75,323.15,6.899
81,324.15,6.898
87,325.15,6.898
93,326.15,6.898
98.4,327.15,6.897
104.4,328.15,6.897
110.4,329.15,6.897
116.4,330.15,6.897
122.4,331.15,6.896
128.4,332.15,6.896
134.4,333.15,6.896
140.4,334.15,6.896
146.4,335.15,6.896
152.4,336.15,6.895
157.8,337.15,6.895
163.8,338.15,6.895
169.8,339.15,6.895
175.8,340.15,6.895
181.8,341.15,6.895
187.8,342.15,6.895
193.8,343.15,6.895
199.8,344.15,6.894
205.8,345.15,6.894
211.8,346.15,6.894
217.8,347.15,6.894
223.8,348.15,6.894
229.8,349.15,6.894
235.8,350.15,6.894
241.8,351.15,6.894
247.8,352.15,6.894
253.8,353.15,6.893
259.8,354.15,6.893
265.8,355.15,6.893
271.8,356.15,6.893
277.8,357.15,6.893
284.4,358.15,6.893
290.4,359.15,6.893
296.4,360.15,6.892
302.4,361.15,6.892
308.4,362.15,6.892
314.4,363.15,6.892
320.4,364.15,6.892
326.4,365.15,6.892
332.4,366.15,6.891
338.4,367.15,6.891
344.4,368.15,6.891
350.4,369.15,6.891
356.4,370.15,6.89
362.4,371.15,6.89
368.4,372.15,6.89
374.4,373.15,6.889
380.4,374.15,6.889
386.4,375.15,6.889
392.4,376.15,6.888
398.4,377.15,6.888
404.4,378.15,6.887
410.4,379.15,6.887
416.4,380.15,6.887
422.4,381.15,6.886
428.4,382.15,6.886
434.4,383.15,6.885
440.4,384.15,6.885
446.4,385.15,6.884
452.4,386.15,6.884
458.4,387.15,6.883
464.4,388.15,6.882
470.4,389.15,6.882
476.4,390.15,6.881
482.4,391.15,6.88
488.4,392.15,6.88
494.4,393.15,6.879
500.4,394.15,6.878
507,395.15,6.878
513,396.15,6.877
519,397.15,6.876
525,398.15,6.875
531,399.15,6.874
537,400.15,6.874
543,401.15,6.873
549,402.15,6.872
555,403.15,6.871
561,404.15,6.87
567,405.15,6.869
573,406.15,6.868
579,407.15,6.868
585,408.15,6.867
591,409.15,6.866
597,410.15,6.865
603,411.15,6.864
609,412.15,6.863
615,413.15,6.862
621,414.15,6.86
627,415.15,6.859
633,416.15,6.858
639,417.15,6.857
645,418.15,6.855
651,419.15,6.854
657,420.15,6.853
663,421.15,6.851
669,422.15,6.849
675,423.15,6.848
681,424.15,6.846
687,425.15,6.844
693.6,426.15,6.842
699.6,427.15,6.839
705.6,428.15,6.837
711.6,429.15,6.835
717.6,430.15,6.832
723.6,431.15,6.829
729.6,432.15,6.826
735.6,433.15,6.823
741.6,434.15,6.82
747.6,435.15,6.817
753.6,436.15,6.814
759.6,437.15,6.81
765.6,438.15,6.807
771.6,439.15,6.803
777.6,440.15,6.799
783.6,441.15,6.796
789.6,442.15,6.792
795.6,443.15,6.788
801.6,444.15,6.784
807.6,445.15,6.781
813.6,446.15,6.777
819.6,447.15,6.773
825.6,448.15,6.769
831.6,449.15,6.765
837.6,450.15,6.762
843.6,451.15,6.758
849.6,452.15,6.754
855.6,453.15,6.749
861.6,454.15,6.745
867.6,455.15,6.741
873.6,456.15,6.737
879.6,457.15,6.732
885.6,458.15,6.728
891.6,459.15,6.724
897.6,460.15,6.719
903.6,461.15,6.715
909.6,462.15,6.711
915.6,463.15,6.707
921.6,464.15,6.704
927.6,465.15,6.7
933.6,466.15,6.697
939.6,467.15,6.695
945.6,468.15,6.692
951.6,469.15,6.69
957.6,470.15,6.688
963.6,471.15,6.686
969.6,472.15,6.684
975.6,473.15,6.683
981.6,474.15,6.682
987.6,475.15,6.68
993.6,476.15,6.679
999.6,477.15,6.678
1005.6,478.15,6.677
1011.6,479.15,6.676
1018.2,480.15,6.676
1024.2,481.15,6.675
1030.2,482.15,6.674
1036.2,483.15,6.673
1042.2,484.15,6.672
1048.2,485.15,6.671
1054.2,486.15,6.671
1060.2,487.15,6.67
1066.2,488.15,6.669
1072.2,489.15,6.668
1078.2,490.15,6.667
1084.2,491.15,6.666
1090.2,492.15,6.666
1096.2,493.15,6.665
1102.2,494.15,6.664
1108.2,495.15,6.663
1114.2,496.15,6.662
1120.2,497.15,6.66
1126.2,498.15,6.659
1132.2,499.15,6.658
1138.2,500.15,6.657
1144.2,501.15,6.656
1150.2,502.15,6.654
1156.2,503.15,6.653
1162.2,504.15,6.652
1168.2,505.15,6.65
1174.2,506.15,6.649
1180.2,507.15,6.647
1186.2,508.15,6.645
1192.2,509.15,6.643
1198.2,510.15,6.641
1204.2,511.15,6.639
1210.2,512.15,6.637
1216.2,513.15,6.635
1222.2,514.15,6.633
1228.2,515.15,6.631
1234.2,516.15,6.628
1240.2,517.15,6.626
1246.2,518.15,6.623
1252.2,519.15,6.62
1258.2,520.15,6.618
1264.2,521.15,6.614
1270.2,522.15,6.611
1276.2,523.15,6.608
1282.2,524.15,6.605
1288.2,525.15,6.601
1294.2,526.15,6.597
1300.2,527.15,6.593
1306.8,528.15,6.589
1312.8,529.15,6.585
1318.8,530.15,6.58
1324.8,531.15,6.575
1330.8,532.15,6.571
1336.8,533.15,6.566
1342.8,534.15,6.56
1348.8,535.15,6.554
1354.8,536.15,6.549
1360.8,537.15,6.543
1366.8,538.15,6.536
1372.8,539.15,6.53
1378.8,540.15,6.523
1384.8,541.15,6.517
1390.8,542.15,6.509
1396.8,543.15,6.502
1402.8,544.15,6.495
1408.8,545.15,6.487
1414.8,546.15,6.48
1420.8,547.15,6.472
1426.8,548.15,6.463
1432.8,549.15,6.455
1438.8,550.15,6.447
1444.8,551.15,6.438
1450.8,552.15,6.43
1456.8,553.15,6.421
1462.8,554.15,6.412
1468.8,555.15,6.402
1474.8,556.15,6.393
1480.8,557.15,6.383
1486.8,558.15,6.374
1492.8,559.15,6.364
1498.8,560.15,6.353
1504.8,561.15,6.343
1510.8,562.15,6.331
1516.8,563.15,6.32
1522.8,564.15,6.308
1528.8,565.15,6.295
1534.8,566.15,6.281
1540.8,567.15,6.267
1546.8,568.15,6.252
1552.8,569.15,6.235
1558.8,570.15,6.218
1564.8,571.15,6.2
1570.8,572.15,6.181
1576.8,573.15,6.162
1583.4,574.15,6.141
1589.4,575.15,6.119
1595.4,576.15,6.097
1601.4,577.15,6.073
1607.4,578.15,6.048
1613.4,579.15,6.022
1619.4,580.15,5.994
1625.4,581.15,5.965
1631.4,582.15,5.934
1637.4,583.15,5.902
1643.4,584.15,5.869
1649.4,585.15,5.833
1655.4,586.15,5.795
1661.4,587.15,5.756
1667.4,588.15,5.715
1673.4,589.15,5.671
1679.4,590.15,5.625
1685.4,591.15,5.577
1691.4,592.15,5.527
1697.4,593.15,5.474
1703.4,594.15,5.418
1709.4,595.15,5.36
1715.4,596.15,5.299
1721.4,597.15,5.235
1727.4,598.15,5.168
1733.4,599.15,5.098
1739.4,600.15,5.026
1745.4,601.15,4.95
1751.4,602.15,4.872
1757.4,603.15,4.79
1763.4,604.15,4.706
1769.4,605.15,4.619
1775.4,606.15,4.529
1781.4,607.15,4.436
1787.4,608.15,4.34
1793.4,609.15,4.241
1799.4,610.15,4.141
1805.4,611.15,4.038
1811.4,612.15,3.934
1817.4,613.15,3.828
1823.4,614.15,3.721
1830,615.15,3.613
1836,616.15,3.504
1842,617.15,3.397
1848,618.15,3.29
1854,619.15,3.186
1860,620.15,3.084
1866,621.15,2.966
1872,622.15,2.861
1878,623.15,2.755
1884,624.15,2.637
1890,625.15,2.532
1896,626.15,2.414
1902,627.15,2.309
1908,628.15,2.192
1914,629.15,2.096
1920,630.15,1.996
1926,631.15,1.883
1932,632.15,1.779
1938,633.15,1.686
1944,634.15,1.59
1950,635.15,1.488
1956,636.15,1.397
1962,637.15,1.307
1968,638.15,1.22
1974,639.15,1.136
1980,640.15,1.057
1986,641.15,0.9818
1992,642.15,0.9096
1998,643.15,0.8429
2004,644.15,0.7797
2010,645.15,0.7205
2016,646.15,0.666
2022,647.15,0.6141
2028.6,648.15,0.5661
2034.6,649.15,0.5214
2040.6,650.15,0.4802
2046.6,651.15,0.4423
2052.6,652.15,0.4071
2058.6,653.15,0.3756
2064.6,654.15,0.3465
2070.6,655.15,0.3199
2076.6,656.15,0.2961
2082.6,657.15,0.2743
2088.6,658.15,0.2549
2094.6,659.15,0.2375
2100.6,660.15,0.2225
2106.6,661.15,0.2089
2112.6,662.15,0.1965
2118.6,663.15,0.1855
2124.6,664.15,0.175
2130.6,665.15,0.1652
2136.6,666.15,0.1558
2142.6,667.15,0.1467
2148.6,668.15,0.1385
2154.6,669.15,0.1308
2160.6,670.15,0.1239
2166.6,671.15,0.1177
2172.6,672.15,0.112
2178.6,673.15,0.1068
2184.6,674.15,0.1022
2190.6,675.15,0.09801
2197.2,676.15,0.09419
2203.2,677.15,0.09073
2209.2,678.15,0.08763
2215.2,679.15,0.08476
2221.2,680.15,0.08215
2227.2,681.15,0.07972
2233.2,682.15,0.07758
2239.2,683.15,0.07581
2245.2,684.15,0.07419
2251.2,685.15,0.07291
2257.2,686.15,0.07187
2263.2,687.15,0.07101
2269.2,688.15,0.07036
2275.2,689.15,0.06986
2281.2,690.15,0.06944
2287.2,691.15,0.0691
2293.2,692.15,0.06884
2299.2,693.15,0.06867
2305.2,694.15,0.06853
2311.2,695.15,0.06843
2317.2,696.15,0.06832
2323.2,697.15,0.06814
2329.2,698.15,0.06808
2335.8,699.15,0.06803
2341.8,700.15,0.06792
2347.8,701.15,0.06781
2353.8,702.15,0.06775
2359.8,703.15,0.06773
2365.8,704.15,0.06765
2371.8,705.15,0.06757
2377.8,706.15,0.06749
2383.8,707.15,0.06752
2389.8,708.15,0.06748
2395.8,709.15,0.06737
2401.8,710.15,0.06734
2407.8,711.15,0.06728
2413.8,712.15,0.06726
2419.8,713.15,0.06722
2425.8,714.15,0.06715
2431.8,715.15,0.06711
2437.8,716.15,0.06707
2443.8,717.15,0.06705
2449.8,718.15,0.06702
2455.8,719.15,0.067
2462.4,720.15,0.06699
2468.4,721.15,0.06696
2474.4,722.15,0.06694
2480.4,723.15,0.06691
2486.4,724.15,0.06695
2492.4,725.15,0.06688
2498.4,726.15,0.0669
2504.4,727.15,0.06689
2510.4,728.15,0.06687
2516.4,729.15,0.06686
2522.4,730.15,0.06684
2528.4,731.15,0.0668
2534.4,732.15,0.06678
2540.4,733.15,0.06681
2546.4,734.15,0.06672
2552.4,735.15,0.06669
2558.4,736.15,0.06663
2564.4,737.15,0.06667
2570.4,738.15,0.06663
2577,739.15,0.06659
2583,740.15,0.06657
2589,741.15,0.06654
2595,742.15,0.06651
2601,743.15,0.06656
2607,744.15,0.06653
2613,745.15,0.06648
2619,746.15,0.06649
2625,747.15,0.06651
2631,748.15,0.06651
2637,749.15,0.06647
2643,750.15,0.06641
2649,751.15,0.06633
2655,752.15,0.06633
2661,753.15,0.06636
2667,754.15,0.06634
2673,755.15,0.06631
2679.6,756.15,0.0663
2685.6,757.15,0.06626
2691.6,758.15,0.06625
2697.6,759.15,0.06621
2703.6,760.15,0.06623
2709.6,761.15,0.06622
2715.6,762.15,0.0662
2721.6,763.15,0.06618
2727.6,764.15,0.06623
2733.6,765.15,0.06622
2739.6,766.15,0.06615
2745.6,767.15,0.06615
2751.6,768.15,0.06619
2757.6,769.15,0.06618
2763.6,770.15,0.06615
2769.6,771.15,0.06611
2775.6,772.15,0.06608
2782.2,773.15,0.06632
2788.2,774.15,0.06624
2794.2,775.15,0.06611
2800.2,776.15,0.06607
2806.2,777.15,0.06602
2812.2,778.15,0.06599
2818.2,779.15,0.06595
2824.2,780.15,0.06595
2830.2,781.15,0.06594
2836.2,782.15,0.06591
2842.2,783.15,0.06583
2848.2,784.15,0.06582
2854.2,785.15,0.06585
2860.2,786.15,0.06582
2866.2,787.15,0.0658
2872.8,788.15,0.0658
2878.8,789.15,0.06579
2884.8,790.15,0.06579
2890.8,791.15,0.06583
2896.8,792.15,0.0658
2902.8,793.15,0.06578
2908.8,794.15,0.06574
2914.8,795.15,0.06572
2920.8,796.15,0.06572
2926.8,797.15,0.06571
2932.8,798.15,0.06567
2938.8,799.15,0.0657
2944.8,800.15,0.06569
2950.8,801.15,0.06567
2956.8,802.15,0.06568
2962.8,803.15,0.06566
2969.4,804.15,0.06564
2975.4,805.15,0.06558
2981.4,806.15,0.06558
2987.4,807.15,0.06554
2993.4,808.15,0.06555
2999.4,809.15,0.0656
3005.4,810.15,0.06558
3011.4,811.15,0.06558
3017.4,812.15,0.06558
3023.4,813.15,0.06553
3029.4,814.15,0.06554
3035.4,815.15,0.06554
3041.4,816.15,0.06557
3047.4,817.15,0.06553
3054,818.15,0.06548
3060,819.15,0.06549
3066,820.15,0.0655
3072,821.15,0.06549
3078,822.15,0.06554
3084,823.15,0.06549
3090,824.15,0.0654
3096,825.15,0.06536
3102,826.15,0.06539
3108,827.15,0.06534
3114,828.15,0.06535
3120,829.15,0.06536
3126,830.15,0.0654
3132,831.15,0.06535
3138.6,832.15,0.06533
3144.6,833.15,0.06527
3150.6,834.15,0.06528
3156.6,835.15,0.0653
3162.6,836.15,0.06523
3168.6,837.15,0.06518
3174.6,838.15,0.06517
3180.6,839.15,0.06512
3186.6,840.15,0.06511
3192.6,841.15,0.06514
3198.6,842.15,0.06511
3204.6,843.15,0.0651
3210.6,844.15,0.06515
3216.6,845.15,0.06513
3223.2,846.15,0.06511
3229.2,847.15,0.06511
3235.2,848.15,0.06502
3241.2,849.15,0.06497
3247.2,850.15,0.06495
3253.2,851.15,0.06494
3259.2,852.15,0.06494
3265.2,853.15,0.0649
3271.2,854.15,0.06491
3277.2,855.15,0.06495
3283.2,856.15,0.0649
3289.2,857.15,0.06488
3295.2,858.15,0.06489
3301.2,859.15,0.06489
3307.8,860.15,0.06491
3313.8,861.15,0.06486
3319.8,862.15,0.06485
3325.8,863.15,0.06479
3331.8,864.15,0.0647
3337.8,865.15,0.06465
3343.8,866.15,0.06463
3349.8,867.15,0.06467
3355.8,868.15,0.0647
3361.8,869.15,0.06468
3367.8,870.15,0.06465
3373.8,871.15,0.0647
3379.8,872.15,0.0647
3386.4,873.15,0.06465
3392.4,874.15,0.06464
3398.4,875.15,0.06469
3404.4,876.15,0.06462
3410.4,877.15,0.0646
3416.4,878.15,0.06453
3422.4,879.15,0.06447
3428.4,880.15,0.06447
3434.4,881.15,0.06445
3440.4,882.15,0.06445
3446.4,883.15,0.06448
3452.4,884.15,0.06446
3458.4,885.15,0.06438
3465,886.15,0.06437
3471,887.15,0.06437
3477,888.15,0.06434
3483,889.15,0.06433
3489,890.15,0.06432
3495,891.15,0.06433
3501,892.15,0.06433
3507,893.15,0.0643
3513,894.15,0.06427
3519,895.15,0.06427
3525,896.15,0.06425
3531,897.15,0.06429
3537.6,898.15,0.06427
3543.6,899.15,0.06421
3549.6,900.15,0.0642
3555.6,901.15,0.06423
3561.6,902.15,0.07577
3567.6,903.15,0.07786
3573.6,904.15,0.07912
3579.6,905.15,0.07983
3585.6,906.15,0.08027
3591.6,907.15,0.08061
3597.6,908.15,0.08098
3603.6,909.15,0.08119
3609.6,910.15,0.08116
3616.2,911.15,0.0811
3622.2,912.15,0.08109
3628.2,913.15,0.08106
3634.2,914.15,0.08096
3640.2,915.15,0.08097
3646.2,916.15,0.08098
3652.2,917.15,0.08091
3658.2,918.15,0.08085
3664.2,919.15,0.08087
3670.2,920.15,0.08086
3676.2,921.15,0.08084
3682.8,922.15,0.08086
3688.8,923.15,0.08087
3694.8,924.15,0.08091
3700.8,925.15,0.08093
3706.8,926.15,0.08091
3712.8,927.15,0.08087
3718.8,928.15,0.08085
3724.8,929.15,0.08083
3730.8,930.15,0.08087
3736.8,931.15,0.08086
3742.8,932.15,0.08084
3748.8,933.15,0.08083
3755.4,934.15,0.0808
3761.4,935.15,0.08072
3767.4,936.15,0.08072
3773.4,937.15,0.08073
3779.4,938.15,0.08076
3785.4,939.15,0.08073
3791.4,940.15,0.08071
3797.4,941.15,0.08071
3803.4,942.15,0.08068
3809.4,943.15,0.08063
3815.4,944.15,0.08062
3821.4,945.15,0.08065
3828,946.15,0.0807
3834,947.15,0.08069
3840,948.15,0.08072
3846,949.15,0.08068
3852,950.15,0.08069
3858,951.15,0.08066
3864,952.15,0.08062
3870,953.15,0.08061
3876,954.15,0.08061
3882,955.15,0.08063
3888,956.15,0.08063
3894,957.15,0.08059
3900.6,958.15,0.0806
3906.6,959.15,0.08056
3912.6,960.15,0.08053
3918.6,961.15,0.08049
3924.6,962.15,0.08047
3930.6,963.15,0.0805
3936.6,964.15,0.08048
3942.6,965.15,0.08045
3948.6,966.15,0.08046
3954.6,967.15,0.08046
3960.6,968.15,0.0805
3967.2,969.15,0.08052
3973.2,970.15,0.0805
3979.2,971.15,0.08051
3985.2,972.15,0.0805
3991.2,973.15,0.08055
3997.2,974.15,0.08051
4003.2,975.15,0.08046
4009.2,976.15,0.08044
4015.2,977.15,0.08044
4021.2,978.15,0.08044
4027.2,979.15,0.0805
4033.2,980.15,0.08046
4039.8,981.15,0.08047
4045.8,982.15,0.08046
4051.8,983.15,0.08045
4057.8,984.15,0.08044
4063.8,985.15,0.08046
4069.8,986.15,0.08041
4075.8,987.15,0.08045
4081.8,988.15,0.08045
4087.8,989.15,0.08039
4093.8,990.15,0.08041
4099.8,991.15,0.08037
4106.4,992.15,0.08038
4112.4,993.15,0.08035
4118.4,994.15,0.08037
4124.4,995.15,0.08038
4130.4,996.15,0.08039
4136.4,997.15,0.08046
4142.4,998.15,0.08046
4148.4,999.15,0.08045
4154.4,1000.15,0.08042
4160.4,1001.15,0.08045
4166.4,1002.15,0.08046
4172.4,1003.15,0.08046
4179,1004.15,0.0804
4185,1005.15,0.08037
4191,1006.15,0.08034
4197,1007.15,0.08035
4203,1008.15,0.08036
4209,1009.15,0.08036
4215,1010.15,0.0803
4221,1011.15,0.0803
4227,1012.15,0.08029
4233,1013.15,0.08031
4239,1014.15,0.08036
4245.6,1015.15,0.08036
4251.6,1016.15,0.0804
4257.6,1017.15,0.08041
4263.6,1018.15,0.08043
4269.6,1019.15,0.08041
4275.6,1020.15,0.08034
4281.6,1021.15,0.08042
4287.6,1022.15,0.08039
4293.6,1023.15,0.08039
4299.6,1024.15,0.08035
4305.6,1025.15,0.08036
4312.2,1026.15,0.08039
4318.2,1027.15,0.08036
4324.2,1028.15,0.0804
4330.2,1029.15,0.08035
4336.2,1030.15,0.08036
4342.2,1031.15,0.08034
4348.2,1032.15,0.08029
4354.2,1033.15,0.08032
4360.2,1034.15,0.08035
4366.2,1035.15,0.0804
4372.2,1036.15,0.08045
4378.8,1037.15,0.0804
4384.8,1038.15,0.08041
4390.8,1039.15,0.08041
4396.8,1040.15,0.08037
4402.8,1041.15,0.08041
4408.8,1042.15,0.08039
4414.8,1043.15,0.08041
4420.8,1044.15,0.08037
4426.8,1045.15,0.08037
4432.8,1046.15,0.08033
4438.8,1047.15,0.08036
4445.4,1048.15,0.08049
4451.4,1049.15,0.08045
4457.4,1050.15,0.08042
4463.4,1051.15,0.08041
4469.4,1052.15,0.08044
4475.4,1053.15,0.08044
4481.4,1054.15,0.08045
4487.4,1055.15,0.08045
4493.4,1056.15,0.08045
4499.4,1057.15,0.08044
4505.4,1058.15,0.08039
4511.4,1059.15,0.08037
4518,1060.15,0.08036
4524,1061.15,0.08037
4530,1062.15,0.08039
4536,1063.15,0.08039
4542,1064.15,0.08038
4548,1065.15,0.0804
4554,1066.15,0.08036
4560,1067.15,0.08038
4566,1068.15,0.08035
4572,1069.15,0.08033
4578,1070.15,0.08032
4584.6,1071.15,0.08029
4590.6,1072.15,0.08026
4596.6,1073.15,0.08031
4602.6,1074.15,0.08027
4608.6,1075.15,0.08027
4614.6,1076.15,0.08031
4620.6,1077.15,0.08037
4626.6,1078.15,0.08037
4632.6,1079.15,0.0803
4638.6,1080.15,0.0803
4645.2,1081.15,0.0803
4651.2,1082.15,0.08039
4657.2,1083.15,0.08033
4663.2,1084.15,0.08032
4669.2,1085.15,0.08035
4675.2,1086.15,0.08041
4681.2,1087.15,0.08037
4687.2,1088.15,0.08031
4693.2,1089.15,0.08027
4699.8,1090.15,0.08021
4705.8,1091.15,0.08022
4711.8,1092.15,0.0802
4717.8,1093.15,0.0802
4723.8,1094.15,0.08016
4729.8,1095.15,0.08013
4735.8,1096.15,0.08016
4741.8,1097.15,0.08017
4747.8,1098.15,0.08015
4753.8,1099.15,0.08019
4759.8,1100.15,0.08022
4766.4,1101.15,0.08014
4772.4,1102.15,0.08014
4778.4,1103.15,0.08014
4784.4,1104.15,0.08017
4790.4,1105.15,0.08015
4796.4,1106.15,0.08011
4802.4,1107.15,0.08008
4808.4,1108.15,0.08007
4814.4,1109.15,0.08008
4821,1110.15,0.08008
4827,1111.15,0.08002
4833,1112.15,0.08004
4839,1113.15,0.07999
4845,1114.15,0.08
4851,1115.15,0.08009
4857,1116.15,0.0801
4863,1117.15,0.0801
4869,1118.15,0.08005
4875.6,1119.15,0.08001
4881.6,1120.15,0.07998
4887.6,1121.15,0.08
4894.2,1122.15,0.07998
4900.2,1123.15,0.07994
