Repository: MaCFP/matl-db

# matl-db

#### Welcome to the MaCFP Condensed Phase Subgroup database!

The MaCFP Condensed Phase Working Group was organized to enable the fire safety science research community to make significant progress towards establishing a common framework for the selection of experiments and the methodologies used to analyze these experiments when developing pyrolysis models. Key objectives of this effort include:
- Cataloguing current approaches used to parameterize pyrolysis models;
- Developing standard data set formats for experimental data on pyrolysis;
- Developing requirements for data set quality and establishing a data review committee;
- Quantifying the inter-laboratory variability for comparable experimental datasets; and
- Assessing the impact of the variability of model parameters on fire growth predictions

#### In preparation for MaCFP-4, please read the following:

[Guidelines for Participation in the MaCFP-4 Workshop (2026)](https://github.com/MaCFP/macfp-db/releases/download/macfp-4.0/MaCFP-4_Guidelines_for_Participation.pdf)

[Presentation of Target Experiments and Modeling Guidelines for the upcoming MaCFP-4 Workshop (meeting recording and presentation slides)](https://github.com/MaCFP/macfp-db/releases/tag/macfp-4.0)

Please visit our [wiki pages](https://github.com/MaCFP/matl-db/wiki/How-to-Contribute) for additional details, including how to contribute (experimentalists and modelers).

# University of Maryland (UMD)

### Experimental Conditions: TGA, DSC
A Netzsch F3 Jupiter was used to conduct Simultaneous Thermal Analysis (TGA + DSC) experiments. Reported measurement data indicates an average of 7 repeated tests; errors are calculated as two standard deviations of the mean. More information is available at G.J. Fiola, D.M. Chaudhari, S.I. Stoliarov, "Comparison of Pyrolysis properties of extruded and cast Poly (methyl methacrylate)," submitted to IAFSS 2020. 

* Heating Rate: 10 K/min
* Temperature program
  - Initial Temperature: 313 K
  - Initial Isotherm: 1200 s (hold at 313 K for 1200 s)  
  - Maximum Temperature: 850 K
  - Final Isotherm: None
* Sample mass: 4-7 mg
* Sample geometry: Powdered
* Calibration type: Before each experiment, a baseline test was performed using an empty crucible. Temperature/Heat flow calibration were performed every 6 months using a set of 5 reference materials with melting temperatures between 60-820 C
* Crucible
  - Type: Pt-Rh
  - Volume: 85 µL
  - Diameter: 6.8 mm
  - Mass: None
  - Lid: True
  - Note: Pt-Rh crucibles (outer diameter 6.8mm / volume 85µL) with a lid ( a small hole in the lid allowed for gaseous decomposition products to escape).
* Carrier Gas
  - Type: Nitrogen
  - Flow rate: 50 ml/min
  - Note: Ultra High Purity (UHP) Nitrogen
* Instrument
  - Type: Netzsch F3 Jupiter
  - Note: Simultaneous Thermal Analysis (TGA + DSC), measurement data presented as two separated files, average of 7 repeated tests

### Experimental Conditions: MCC
An FAA microscale combustion calorimeter was used to conduct MCC experiments.  At the end of each test, the residual solid yield was measured and found to be consistent with the TGA results. Reported measurement data indicates an average of four (4) repeated tests; errors are calculated as two standard deviations of the mean. More information is available at G.J. Fiola, D.M. Chaudhari, S.I. Stoliarov, "Comparison of Pyrolysis properties of extruded and cast Poly (methyl methacrylate)," submitted to IAFSS 2020. 

* Heating Rate: 60 K/min
* Temperature program (Pyrolyzer)
  - Initial temperature 348 K
  - Isotherm: 600s (hold at 348K for 600s)  
  - Maximum Temperature 873 K
* Combustor Temperature: 1173K
* Sample mass: 4-7 mg
* Sample geometry: Powdered
* Calibration type: Before each experiment, a baseline test was performed using a 3.5 mg sample of polystyrene as a reference. O2 sensor/flow calibration was checked at the start of each day of testing, Temperature calibration was performed every 4 months.
* Crucible type: ceramic crucibles (outer diameter 5.74mm / volume 71µL) with no lid
* Pyrolyzer Carrier Gas
  - Ultra High Purity (UHP) Nitrogen 
  - N2 Flow rate = 80 ml/min
* Combustor Carrier Gas
  - Ultra High Purity (UHP) Oxygen + Pyrolyzer Carrier Gas
  - O2 Flow rate = 20 ml/min

### Experimental Conditions: Gasification Tests (CAPA II)
A custom-built [Controlled Atmosphere Pyrolysis Apparatus II (CAPA II)](https://www.sciencedirect.com/science/article/abs/pii/S0379711217300541) was used to perform anaerobic (02 concentration < 1 vol. %) gasification experiments of PMMA slabs in response to well-characterized radiant heating. 

Reported errors represent two standard deviations of the mean of the respective quantity. The temperature data were collected at 7.5 Hz and presented here without any data processing. The mass data were collected at a frequency of 2 Hz.

File: Non-charring/PMMA/UMD/README.md
# University of Maryland (UMD)

### Experimental Conditions: TGA, DSC
A Netzsch F3 Jupiter was used to conduct Simultaneous Thermal Analysis (TGA + DSC) experiments. Reported measurement data indicates an average of 7 repeated tests; errors are calculated as two standard deviations of the mean. More information is available at G.J. Fiola, D.M. Chaudhari, S.I. Stoliarov, "Comparison of Pyrolysis properties of extruded and cast Poly (methyl methacrylate)," submitted to IAFSS 2020. 

* Heating Rate: 10 K/min
* Temperature program
  - Initial Temperature: 313 K
  - Initial Isotherm: 1200 s (hold at 313 K for 1200 s)  
  - Maximum Temperature: 850 K
  - Final Isotherm: None
* Sample mass: 4-7 mg
* Sample geometry: Powdered
* Calibration type: Before each experiment, a baseline test was performed using an empty crucible. Temperature/Heat flow calibration were performed every 6 months using a set of 5 reference materials with melting temperatures between 60-820 C
* Crucible
  - Type: Pt-Rh
  - Volume: 85 µL
  - Diameter: 6.8 mm
  - Mass: None
  - Lid: True
  - Note: Pt-Rh crucibles (outer diameter 6.8mm / volume 85µL) with a lid ( a small hole in the lid allowed for gaseous decomposition products to escape).
* Carrier Gas
  - Type: Nitrogen
  - Flow rate: 50 ml/min
  - Note: Ultra High Purity (UHP) Nitrogen
* Instrument
  - Type: Netzsch F3 Jupiter
  - Note: Simultaneous Thermal Analysis (TGA + DSC), measurement data presented as two separated files, average of 7 repeated tests

### Experimental Conditions: MCC
An FAA microscale combustion calorimeter was used to conduct MCC experiments.  At the end of each test, the residual solid yield was measured and found to be consistent with the TGA results. Reported measurement data indicates an average of four (4) repeated tests; errors are calculated as two standard deviations of the mean. More information is available at G.J. Fiola, D.M. Chaudhari, S.I. Stoliarov, "Comparison of Pyrolysis properties of extruded and cast Poly (methyl methacrylate)," submitted to IAFSS 2020. 

* Heating Rate: 60 K/min
* Temperature program (Pyrolyzer)
  - Initial temperature 348 K
  - Isotherm: 600s (hold at 348K for 600s)  
  - Maximum Temperature 873 K
* Combustor Temperature: 1173K
* Sample mass: 4-7 mg
* Sample geometry: Powdered
* Calibration type: Before each experiment, a baseline test was performed using a 3.5 mg sample of polystyrene as a reference. O2 sensor/flow calibration was checked at the start of each day of testing, Temperature calibration was performed every 4 months.
* Crucible type: ceramic crucibles (outer diameter 5.74mm / volume 71µL) with no lid
* Pyrolyzer Carrier Gas
  - Ultra High Purity (UHP) Nitrogen 
  - N2 Flow rate = 80 ml/min
* Combustor Carrier Gas
  - Ultra High Purity (UHP) Oxygen + Pyrolyzer Carrier Gas
  - O2 Flow rate = 20 ml/min


### Experimental Conditions: Gasification Tests (CAPA II)
A custom-built [Controlled Atmosphere Pyrolysis Apparatus II (CAPA II)](https://www.sciencedirect.com/science/article/abs/pii/S0379711217300541) was used to perform anaerobic (02 concentration < 1 vol. %) gasification experiments of PMMA slabs in response to well-characterized radiant heating. 

Reported errors represent two standard deviations of the mean of the respective quantity. The temperature data were collected at 7.5 Hz and presented here without any data processing. The mass data were collected at a frequency of 2 Hz. The mass loss rate (MLR) was computed using a 5 s time differential and normalized by the initial top surface area of the sample. The data were subsequently grouped into 5 s bins for which mean MLR and mean time values were computed. The data is synchronized from the time when the sample is exposed to specific external heat flux. [2 repeat tests]

ore information is available at G.J. Fiola, D.M. Chaudhari, S.I. Stoliarov, Comparison of Pyrolysis properties of extruded and cast Poly (methyl methacrylate), submitted to IAFSS 2020. 

* Extraction flow rate (exhaust): 175L/s
* Nitrogen flow rate: 185 SLPM.
* Sample Surface Area: 0.00385 m2 (nominal)
* Sample holder dimensions:
    - Circular pan: diameter = 0.08 m
    - Insulation thickness around the sample 0.01m
* Sample dimensions: 
  - Diameter: 0.07 m
  - Thickness: 0.0058 m
* Backing Insulation: None  
Samples were epoxied to copper foil to reduce swelling, morphing and flowing; as well as to provide a substrate with good thermal contact to measure back surface temperatures. The exposed (back) side of the copper foil was painted with high emissivity paint (alpha = 0.95) allowing for temperature measurements on the backside of the sample using an IR camera.
* Temperature Measurements:
    Temperature measurements were made at 12 points representing 4 radial locations (r = 0, 0.01, 163 0.02 and 0.03 m from the center). However, since the temperature distribution was found to be radially uniform, average temperatures are reported here. 

##### CAPA II Boundary Conditions
The boundary conditions were averaged over the test duration for both heat fluxes. External radiation was measured by a Schmidt-Boelter heat flux gauge with a cooling water temperature of 290 K. The convective heat losses from the front and back sample surfaces were quantified through detailed simulations and further validated against experimental measurements. 

###### External Heat Flux = 25 kW/m2
_**Front surface**_  
External Radiant Heat Flux = 25 kW/m2  
Average convection coefficient = 8.6 W/(m^2  K)  
Average outside gas temperature = 330 K  
_**Back surface**_  
Average convection coefficient = 4 W/(m^2 K)  
Average outside gas temperature = 300 K  

###### External Heat Flux = 60 kW/m2  
_**Front surface**_  
External Radiant Heat Flux = 60 kW/m2  
Average convection coefficient = 8.6 W/(m^2  K)  
Average outside gas temperature = 365 K  
_**Back surface**_  
Average convection coefficient = 4 W/(m^2 K)  
Average outside gas temperature = 303 K  



### Absorption Coefficient  
The density normalized absorption coefficient was found to be 2.38 m^2/kg with an error (two times the standard error of the mean) of 0.23 m^2/kg.
