Repository: MaCFP/matl-db

# matl-db

#### Welcome to the MaCFP Condensed Phase Subgroup database!

The MaCFP Condensed Phase Working Group was organized to enable the fire safety science research community to make significant progress towards establishing a common framework for the selection of experiments and the methodologies used to analyze these experiments when developing pyrolysis models. Key objectives of this effort include:
- Cataloguing current approaches used to parameterize pyrolysis models;
- Developing standard data set formats for experimental data on pyrolysis;
- Developing requirements for data set quality and establishing a data review committee;
- Quantifying the inter-laboratory variability for comparable experimental datasets; and
- Assessing the impact of the variability of model parameters on fire growth predictions

#### In preparation for MaCFP-4, please read the following:

[Guidelines for Participation in the MaCFP-4 Workshop (2026)](https://github.com/MaCFP/macfp-db/releases/download/macfp-4.0/MaCFP-4_Guidelines_for_Participation.pdf)

[Presentation of Target Experiments and Modeling Guidelines for the upcoming MaCFP-4 Workshop (meeting recording and presentation slides)](https://github.com/MaCFP/macfp-db/releases/tag/macfp-4.0)

Please visit our [wiki pages](https://github.com/MaCFP/matl-db/wiki/How-to-Contribute) for additional details, including how to contribute (experimentalists and modelers).

# University of Maryland (UMD)

### Experimental Conditions: TGA, DSC
A Netzsch F3 Jupiter was used to conduct Simultaneous Thermal Analysis (TGA + DSC) experiments. Reported measurement data indicates an average of 7 repeated tests; errors are calculated as two standard deviations of the mean. More information is available at G.J. Fiola, D.M. Chaudhari, S.I. Stoliarov, "Comparison of Pyrolysis properties of extruded and cast Poly (methyl methacrylate)," submitted to IAFSS 2020. 

* Heating Rate: 10 K/min
* Temperature program
  - Initial Temperature: 313 K
  - Initial Isotherm: 1200 s (hold at 313 K for 1200 s)  
  - Maximum Temperature: 850 K
  - Final Isotherm: None
* Sample mass: 4-7 mg
* Sample geometry: Powdered
* Calibration type: Before each experiment, a baseline test was performed using an empty crucible. Temperature/Heat flow calibration were performed every 6 months using a set of 5 reference materials with melting temperatures between 60-820 C
* Crucible
  - Type: Pt-Rh
  - Volume: 85 µL
  - Diameter: 6.8 mm
  - Mass: None
  - Lid: True
  - Note: Pt-Rh crucibles (outer diameter 6.8mm / volume 85µL) with a lid ( a small hole in the lid allowed for gaseous decomposition products to escape).
* Carrier Gas
  - Type: Nitrogen
  - Flow rate: 50 ml/min
  - Note: Ultra High Purity (UHP) Nitrogen
* Instrument
  - Type: Netzsch F3 Jupiter
  - Note: Simultaneous Thermal Analysis (TGA + DSC), measurement data presented as two separated files, average of 7 repeated tests

### Experimental Conditions: MCC
An FAA microscale combustion calorimeter was used to conduct MCC experiments.  At the end of each test, the residual solid yield was measured and found to be consistent with the TGA results. Reported measurement data indicates an average of four (4) repeated tests; errors are calculated as two standard deviations of the mean. More information is available at G.J. Fiola, D.M. Chaudhari, S.I. Stoliarov, "Comparison of Pyrolysis properties of extruded and cast Poly (methyl methacrylate)," submitted to IAFSS 2020. 

* Heating Rate: 60 K/min
* Temperature program (Pyrolyzer)
  - Initial temperature 348 K
  - Isotherm: 600s (hold at 348K for 600s)  
  - Maximum Temperature 873 K
* Combustor Temperature: 1173K
* Sample mass: 4-7 mg
* Sample geometry: Powdered
* Calibration type: Before each experiment, a baseline test was performed using a 3.5 mg sample of polystyrene as a reference. O2 sensor/flow calibration was checked at the start of each day of testing, Temperature calibration was performed every 4 months.
* Crucible type: ceramic crucibles (outer diameter 5.74mm / volume 71µL) with no lid
* Pyrolyzer Carrier Gas
  - Ultra High Purity (UHP) Nitrogen 
  - N2 Flow rate = 80 ml/min
* Combustor Carrier Gas
  - Ultra High Purity (UHP) Oxygen + Pyrolyzer Carrier Gas
  - O2 Flow rate = 20 ml/min

### Experimental Conditions: Gasification Tests (CAPA II)
A custom-built [Controlled Atmosphere Pyrolysis Apparatus II (CAPA II)](https://www.sciencedirect.com/science/article/abs/pii/S0379711217300541) was used to perform anaerobic (02 concentration < 1 vol. %) gasification experiments of PMMA slabs in response to well-characterized radiant heating. 

Reported errors represent two standard deviations of the mean of the respective quantity. The temperature data were collected at 7.5 Hz and presented here without any data processing. The mass data were collected at a frequency of 2 Hz.

File: Non-charring/PMMA/UMD/UMD_CAPA_25kW_Mass.csv
Time,MLR_mean,Temp_avg_all4,MLR_error,Temperature_Error
[s],[kg/s/m^2],[K],[kg/s/m^2],[K]
2.493585,-0.000938839,0,0.000540742,0
7.511155,0.000401505,0,0.00014885,0
12.4411,0.000468942,0,0.000117623,0
17.37536667,0.000269239,0,0.000142155,0
22.39207167,0.0004123,0,0.000121883,0
27.40794333,0.000147808,0,9.01E-05,0
32.42319667,0.000292289,0,8.77E-05,0
37.43953333,9.41E-05,0,0.000110758,0
42.45797167,0.000253962,0,0.00017945,0
47.47785833,0.000315397,0,0.000150097,0
52.49583,0.000330686,0,0.000146755,0
57.51078333,0.000409706,0,0.000142335,0
62.52561833,2.45E-05,0,0.000236052,0
67.54207167,0.000505274,0,0.000176985,0
72.558125,0.0003016,0,0.000152919,0
77.57313,3.93E-05,0,0.00010858,0
82.58696667,0.000213859,0,0.000126045,0
87.601235,0.000603893,0,0.000233585,0
92.617855,0.000315268,0,0.00022529,0
97.63490833,0.000421617,0,0.000116133,0
102.6499117,0.000388278,0,0.000106028,0
107.6642517,4.96E-06,0,0.000141699,0
112.6803533,0.000310262,0,0.000101064,0
117.697625,4.79E-05,0,0.000157876,0
122.7152617,0.000726266,0,0.000183317,0
127.7327483,0.0003421,0,0.000137053,0
132.4986833,0.000484197,0,0.000211978,0
137.2628783,0.000991904,0,0.000140058,0
142.278315,0.001308147,0,0.000133317,0
147.2958167,0.001321059,0,0.000162496,0
152.3142183,0.001452347,0,0.000141828,0
157.3315733,0.001640742,0,0.00012725,0
162.347895,0.001610469,0,0.000155318,0
167.3627967,0.002063815,0,0.000154241,0
172.3767667,0.002275585,0,0.000128158,0
177.3921867,0.00249243,0,0.000190509,0
182.4091233,0.003193513,0,0.000287445,0
187.4261117,0.003370108,0,0.000231546,0
192.441,0.003280541,0,0.000381812,0
197.4543367,0.003379446,0,0.000281708,0
202.46959,0.003515247,0,0.000284727,0
207.48531,0.004095248,0,0.000266267,0
212.49998,0.004345897,0,0.000281083,0
217.5152033,0.004300195,0,0.00031323,0
222.5309883,0.004128328,0,0.000276753,0
227.5466567,0.005157333,0,0.000359897,0
232.5625767,0.004591777,0,0.000257827,0
237.5769633,0.004662768,0,0.000283181,0
242.5924167,0.004519994,0,0.000249993,0
247.6088217,0.004787962,0,0.000193428,0
252.62386,0.005392246,0,0.000294357,0
257.637465,0.004850133,0,0.000285065,0
262.6510667,0.00519802,0,0.000325449,0
267.6650683,0.00555693,0,0.000333331,0
272.6799383,0.00556278,0,0.000345061,0
277.6932067,0.005208184,0,0.000281193,0
282.6273983,0.005412027,0,0.000430688,0
287.5550533,0.005797924,0,0.000323697,0
292.5721933,0.005960452,0,0.000296702,0
297.5049741,0.005891516,0,0.000257119,0
302.4351217,0.005804532,0,0.000277453,0
307.4482917,0.005592762,0,0.000353232,0
312.3761707,0.005897648,0,0.000389319,0
317.3132933,0.006428489,0,0.000355703,0
322.3288467,0.006234084,0,0.000410814,0
327.3447333,0.005916415,0,0.000389993,0
332.36332,0.005478886,0,0.000368106,0
337.381825,0.006963935,0,0.000521188,0
342.3972783,0.006854029,0,0.000417884,0
347.4127467,0.006468945,0,0.000402376,0
352.4296167,0.006679915,0,0.000386477,0
357.4475867,0.006261926,0,0.000343891,0
362.464305,0.006592617,0,0.000345284,0
367.4807917,0.006818969,0,0.000245564,0
372.4973117,0.006262168,0,0.000480806,0
377.5134167,0.006465706,0,0.000463035,0
382.5297367,0.006842806,0,0.000331439,0
387.54526,0.006727351,0,0.000319431,0
392.5601133,0.006984449,0,0.000349038,0
397.5745033,0.006650168,0,0.00033217,0
402.5885883,0.00626725,0,0.000437754,0
407.6042233,0.006124365,0,0.000331963,0
412.6209767,0.008316793,0,0.000356153,0
417.637395,0.006489972,0,0.000498469,0
422.6521467,0.006823627,0,0.000391952,0
427.6665167,0.007469785,0,0.000409892,0
432.6832233,0.007400208,0,0.000378544,0
437.535,0.007311811,0,0.000265512,0
442.3807117,0.007067332,0,0.000269531,0
447.3979833,0.006915298,0,0.000252361,0
452.416405,0.007037665,0,0.000274886,0
457.4320933,0.007304447,0,0.000327403,0
462.4472117,0.00655642,0,0.000394711,0
467.4625467,0.007611007,0,0.000383903,0
472.4762833,0.007109928,0,0.000352595,0
477.4890867,0.00694343,0,0.000369338,0
482.4179103,0.007571637,0,0.000359444,0
487.35288,0.007146304,0,0.000287252,0
492.3675167,0.007281411,0,0.000320934,0
497.3850067,0.007200992,0,0.000394413,0
502.4034117,0.007274772,0,0.000299438,0
507.4207167,0.00690498,0,0.000408879,0
512.4369217,0.007803093,0,0.0003373,0
517.4520267,0.006878085,0,0.000299566,0
522.4674783,0.007545438,0,0.000234185,0
527.4826967,0.007427935,0,0.000286714,0
532.49835,0.006366305,0,0.000415614,0
537.5142533,0.008121513,0,0.000437936,0
542.532955,0.007241456,0,0.000332137,0
547.55139,0.007466546,0,0.000346119,0
552.56571,0.007237778,0,0.000266435,0
557.5789467,0.007495479,0,0.000277655,0
562.594255,0.007032848,0,0.000305445,0
567.6125083,0.007216052,0,0.000250972,0
572.5471741,0.007238977,0,0.000256291,0
577.47964,0.007304744,0,0.000240314,0
582.500695,0.007228486,0,0.000257477,0
587.51993,0.007326072,0,0.000329456,0
592.53665,0.007384795,0,0.000209308,0
597.55482,0.007065802,0,0.000306429,0
602.5727383,0.007558178,0,0.000335539,0
607.5069121,0.007235369,0,0.000232865,0
612.4402217,0.007055606,0,0.000291401,0
617.4575767,0.007453761,0,0.000308309,0
622.4768467,0.007150828,0,0.000328408,0
627.4938167,0.007108816,0,0.000290468,0
632.5096017,0.007041907,0,0.000256249,0
637.5255883,0.007511677,0,0.000275083,0
642.5399083,0.007089974,0,0.000288078,0
647.554545,0.007239632,0,0.00026882,0
652.5697,0.006994963,0,0.000301943,0
657.58597,0.007286688,0,0.000364108,0
662.5204879,0.006684625,0,0.000346411,0
667.451585,0.006835712,0,0.000354813,0
672.4650867,0.007399596,0,0.000455507,0
677.48071,0.006681887,0,0.000332911,0
682.49838,0.007357717,0,0.000390257,0
687.51295,0.007359543,0,0.000347832,0
692.525035,0.00734333,0,0.000305392,0
697.5374217,0.007085023,0,0.000307754,0
702.5536733,0.006747526,0,0.000375047,0
707.4867,0.00720621,0,0.000341441,0
712.4216233,0.007300222,0,0.000327259,0
717.4404783,0.006944355,0,0.000215163,0
722.4584667,0.006284964,0,0.000353113,0
727.4737517,0.006724015,0,0.000508043,0
732.4894883,0.007600134,0,0.000463441,0
737.506425,0.007106682,0,0.000291437,0
742.5217317,0.006751649,0,0.000361608,0
747.5376,0.007062743,0,0.00021242,0
752.5554033,0.007495446,0,0.000382337,0
757.4888345,0.007197597,0,0.000366925,0
762.4227317,0.007042791,0,0.000286203,0
767.4407683,0.007224868,0,0.000282679,0
772.458025,0.006771718,0,0.000331102,0
777.4741283,0.00710473,0,0.00030078,0
782.4887167,0.006898723,0,0.00033621,0
787.504785,0.006843801,0,0.000274649,0
792.5209883,0.006978912,0,0.000316192,0
797.5353267,0.006474132,0,0.000293319,0
802.5476967,0.0072178,0,0.000306488,0
807.5604333,0.007077992,0,0.000240778,0
812.572585,0.00693189,0,0.000301655,0
817.585855,0.006369854,0,0.000403054,0
822.6000233,0.006849391,0,0.000495707,0
827.61506,0.006834062,0,0.000429276,0
832.5484517,0.00726145,0,0.000413054,0
837.4775917,0.007222106,0,0.000357894,0
842.4927133,0.006625417,0,0.000283579,0
847.5088183,0.006611309,0,0.000395902,0
852.5241367,0.007743629,0,0.000481312,0
857.4536776,0.006804412,0,0.000321069,0
862.386835,0.006804319,0,0.000299314,0
867.402055,0.007142234,0,0.000335684,0
872.416825,0.006952873,0,0.000245522,0
877.4311283,0.006855781,0,0.000341559,0
882.4446983,0.007264931,0,0.000399108,0
887.45975,0.007075145,0,0.000235414,0
892.476705,0.006996043,0,0.000298465,0
897.4925417,0.006829581,0,0.000272185,0
902.5065117,0.006832108,0,0.000269154,0
907.5198467,0.006815466,0,0.000333593,0
912.5349033,0.006936617,0,0.000250706,0
917.5488067,0.006988264,0,0.000250885,0
922.4775517,0.006906759,0,0.000241672,0
927.409305,0.006847936,0,0.000259451,0
932.4234767,0.007171452,0,0.000265281,0
937.4364783,0.006707384,0,0.000318475,0
942.4503317,0.00697033,0,0.000333976,0
947.4661833,0.006797512,0,0.000318,0
952.4843017,0.006412585,0,0.000306831,0
957.4989883,0.006825614,0,0.000252773,0
962.5115417,0.006545263,0,0.000275566,0
967.5241817,0.006809478,0,0.00029563,0
972.537935,0.006652724,0,0.00028349,0
977.5533583,0.00657634,0,0.000261097,0
982.5681267,0.006637542,0,0.000315144,0
987.5843133,0.006317836,0,0.000321531,0
992.6002317,0.006825153,0,0.000316731,0
997.6145367,0.006300541,0,0.000320965,0
1002.627373,0.006440976,0,0.000262823,0
1007.559467,0.006297764,0,0.000366696,0
1012.489768,0.006112104,0,0.000504325,0
1017.505955,0.006296989,0,0.000399011,0
1022.521307,0.00677334,0,0.000315091,0
1027.451067,0.005853421,0,0.000477457,0
1032.384408,0.005904874,0,0.000285201,0
1037.401045,0.006044407,0,0.00032631,0
1042.4177,0.006150418,0,0.000359261,0
1047.432635,0.006474632,0,0.00047019,0
1052.448123,0.006107616,0,0.000424447,0
1057.465743,0.005643396,0,0.000358972,0
1062.484032,0.005908161,0,0.000353434,0
1067.5005,0.005729025,0,0.000184463,0
1072.515487,0.005449158,0,0.000239147,0
1077.530772,0.005496213,0,0.000341538,0
1082.462647,0.005488405,0,0.000408713,0
1087.39607,0.005384881,0,0.000323215,0
1092.411123,0.005297237,0,0.000348249,0
1097.425325,0.005313701,0,0.000378063,0
1102.439365,0.004792896,0,0.000278351,0
1107.453952,0.005155689,0,0.000444018,0
1112.46904,0.005005179,0,0.000389307,0
1117.48356,0.004532657,0,0.000363028,0
1122.499082,0.004373915,0,0.000330411,0
1127.515833,0.004969723,0,0.000345567,0
1132.531918,0.004766959,0,0.000371124,0
1137.545488,0.00471702,0,0.000286732,0
1142.55934,0.00439553,0,0.000502216,0
1147.572128,0.004704644,0,0.000331929,0
1152.583098,0.004146942,0,0.000333447,0
1157.59497,0.004029545,0,0.000370533,0
1162.609238,0.004071744,0,0.000471701,0
1167.625608,0.003958947,0,0.000394137,0
1172.642695,0.003880335,0,0.00046103,0
1177.658218,0.004067964,0,0.000512317,0
1182.590428,0.0037243,0,0.000434938,0
1187.431498,0.003234523,0,0.000551613,0
1192.364675,0.003471801,0,0.000392601,0
1197.381612,0.002626577,0,0.000287477,0
1202.398115,0.003444591,0,0.000368149,0
1207.411683,0.003457498,0,0.000539878,0
1212.425572,0.002558952,0,0.000391452,0
1217.441642,0.003126418,0,0.000380532,0
1222.457928,0.002867144,0,0.000240127,0
1227.474763,0.003002327,0,0.000517924,0
1232.491087,0.002465634,0,0.000329903,0
1237.507525,0.002587422,0,0.00055282,0
1242.524082,0.002742845,0,0.000293195,0
1247.45395,0.002030061,0,0.000512744,0
1252.38651,0.002031831,0,0.000270302,0
1257.402062,0.003044383,0,0.000472558,0
1262.416565,0.001619913,0,0.000313473,0
1267.429517,0.001977329,0,0.000405066,0
1272.442952,0.001422879,0,0.000279825,0
1277.458855,0.001735214,0,0.000343652,0
1282.475158,0.002200714,0,0.000244517,0
1287.490098,0.001778576,0,0.000310067,0
1292.503752,0.00154366,0,0.000308034,0
1297.516275,0.00137115,0,0.00027765,0
1302.529848,0.001580303,0,0.000346075,0
1307.54565,0.001668753,0,0.000179558,0
1312.563135,0.001131464,0,0.000227463,0
1317.579772,0.001299867,0,0.000258256,0
1322.59229,0.001236126,0,0.000230489,0
1327.604077,0.001133527,0,0.000148016,0
1332.617128,0.000909401,0,0.000235263,0
1337.631098,0.001025647,0,0.000204074,0
1342.645467,0.001027229,0,0.000237798,0
1347.659088,0.000760409,0,0.000216947,0
1352.672325,0.000966789,0,0.000187812,0
1357.607003,0.001143716,0,0.000237587,0
1362.450869,0.000772343,0,0.00027106,0
1367.384905,0.000555443,0,0.000164382,0
1372.399392,0.000407457,0,0.000228462,0
1377.414712,0.000712851,0,0.000169946,0
1382.429898,0.000630153,0,0.000147959,0
1387.443333,0.000580732,0,8.30E-05,0
1392.45627,0.000784031,0,0.000125058,0
1397.472155,0.000585499,0,0.000174747,0
1402.490608,0.000809679,0,0.000140504,0
1407.507678,0.000195835,0,0.000230832,0
1412.437574,0.000850405,0,0.000159049,0
1417.371808,0.000534756,0,0.000178972,0
1422.386862,0.000405341,0,9.85E-05,0
1427.400002,0.000391125,0,8.30E-05,0
1432.412873,0.000184743,0,0.000139666,0
1437.426677,0.000470046,0,0.000167534,0
1442.442782,0.000256977,0,0.000151849,0
1447.4604,0.000359926,0,0.000196936,0
1452.475002,0.000455227,0,0.00026911,0
1457.487838,0.000226678,0,0.000226828,0
1462.501973,0.000459946,0,0.000121643,0
1467.516362,0.000453103,0,0.000140896,0
1472.530015,0.000389098,0,0.000120056,0
1477.542937,0.000673712,0,0.000219732,0
1482.557805,0.000145924,0,0.000178683,0
1487.57424,0.000354124,0,0.000122337,0
1492.590027,0.000233954,0,0.000180943,0
1497.60667,0.000113884,0,0.000130994,0
1502.623623,0.000171309,0,0.000203038,0
1507.63976,5.43E-05,0,0.000129909,0
1512.655145,0.000340532,0,0.00011236,0
1517.670182,0.000375492,0,9.95E-05,0
1522.605959,0.000270272,0,0.000137006,0
1527.448993,8.98E-05,0,0.00010002,0
1532.382758,0.000255886,0,0.000102994,0
1537.39866,0.000228292,0,0.000104077,0
1542.412795,8.77E-05,0,0.000159325,0
1547.426597,0.000315677,0,0.000116807,0
1552.441102,0.00020779,0,0.000129431,0
1557.454605,0.000191032,0,0.000298414,0
1562.46718,0.000567547,0,0.000356085,0
1567.480467,0.00019615,0,0.000269942,0
1572.49587,0.000299756,0,0.000216309,0
1577.510922,-9.80E-05,0,0.00023841,0
1582.52499,1.83E-05,0,0.000155955,0
1587.453393,0.000529038,0,0.00011234,0
1592.386353,-0.000178477,0,0.000210462,0
1597.400073,-3.00E-05,0,0.000286812,0
1602.411762,0.000163166,0,0.000240251,0
1607.423648,0.000185121,0,0.000208225,0
1612.4365,0.000308098,0,0.000138209,0
1617.449737,0.000235403,0,0.000166146,0
1622.463222,-1.13E-05,0,0.000161153,0
1627.476847,7.53E-05,0,0.000137381,0
1632.491535,0.000153312,0,0.000164803,0
1637.505355,3.79E-06,0,0.000140426,0
1642.51919,0.000226947,0,0.00010308,0
1647.533943,0.000266061,0,0.000185369,0
1652.547362,5.52E-05,0,0.000160518,0
1657.560035,-0.000196388,0,0.000210526,0
1662.572772,0.000584407,0,0.000300068,0
1667.586907,0.000407577,0,0.000265234,0
1672.602208,0.000533149,0,0.000375924,0
1677.618362,-0.000789938,0,0.000293524,0
1682.5539,-0.000162649,0,0.000244549,0

File: Non-charring/PMMA/UMD/UMD_CAPA_25kW_Temp.csv (part 1 of 2)
Relative Time [s],Mass,"Temp_avg, all4 [K]",Error
[s],[g],[K],[K]
0,0,297.5492031,0.876680128
0.931,0,297.41488,0.914424154
1.862,0,297.3817575,0.892540669
2.793,0,297.4247839,0.885363768
3.724,0,297.4866539,0.901329635
4.655,0,297.4932286,0.908830964
5.586,0,297.4831164,0.901752178
6.517,0,297.416898,0.871173952
7.449,0,297.4065243,0.873485582
8.38,0,297.4127596,0.8790726
9.311,0,297.5093333,0.926197683
10.242,0,297.4882392,0.942135305
11.173,0,297.4570458,0.939413226
12.104,0,297.5104812,0.912094283
13.035,0,297.5454401,0.913941987
13.966,0,297.5717969,0.903346933
14.897,0,297.666244,0.910227852
15.828,0,297.7768675,0.925986616
16.759,0,297.8424488,0.90643859
17.691,0,298.0419661,0.936993993
18.623,0,298.1952571,0.950601651
19.554,0,298.3548402,0.95661738
20.485,0,298.4860603,0.987086409
21.416,0,298.7760722,0.980576598
22.347,0,298.9972167,0.970084015
23.278,0,299.2543197,0.983627953
24.209,0,299.5249928,0.961245827
25.14,0,299.8025758,0.979829504
26.071,0,300.2364375,1.01544583
27.002,0,300.5093603,1.007516482
27.933,0,300.9390717,1.006767197
28.864,0,301.3651775,1.042811384
29.795,0,301.8048717,1.05355408
30.727,0,302.2586122,1.046381818
31.658,0,302.7304618,1.069763891
32.589,0,303.2458356,1.041070615
33.52,0,303.8330385,1.046069812
34.451,0,304.366152,1.060468648
35.382,0,304.9738435,1.079338475
36.313,0,305.5279346,1.071053665
37.244,0,305.9428347,1.109537366
38.174,0,306.5542771,1.10891701
39.105,0,307.1747579,1.119696663
40.036,0,307.8523773,1.134193226
40.968,0,308.5020419,1.155503169
41.898,0,309.1324855,1.141734074
42.83,0,309.7781683,1.158301452
43.761,0,310.4900131,1.169889009
44.692,0,311.2460528,1.179564327
45.623,0,311.9414656,1.198278831
46.554,0,312.598982,1.208898466
47.485,0,313.3324319,1.195294457
48.416,0,314.1247469,1.206915771
49.347,0,314.847781,1.22565264
50.278,0,315.461021,1.24035536
51.209,0,316.0164383,1.200188038
52.14,0,316.7845197,1.271144264
53.071,0,317.5164576,1.290203673
54.002,0,318.2545069,1.3033482
54.934,0,319.0795889,1.300152473
55.865,0,319.9828094,1.296085701
56.796,0,320.753994,1.320423525
57.727,0,321.5930497,1.319951334
58.658,0,322.3536193,1.327459158
59.589,0,323.1476753,1.314512451
60.521,0,324.0543196,1.324897367
61.451,0,324.9526916,1.325700108
62.382,0,325.7791585,1.358187306
63.313,0,326.6064059,1.360250614
64.244,0,327.3965956,1.321943465
65.176,0,328.2375847,1.336652399
66.107,0,329.0451192,1.363978119
67.038,0,329.8774057,1.373607253
67.969,0,330.7592402,1.389578709
68.9,0,331.5571024,1.390438085
69.831,0,332.3864809,1.385989977
70.762,0,333.2970844,1.384548283
71.693,0,334.1470558,1.405618907
72.624,0,334.9964558,1.401645408
73.555,0,335.6531378,1.445266328
74.486,0,336.5386053,1.437169533
75.417,0,337.4190606,1.447866
76.349,0,338.3004603,1.44772026
77.28,0,339.1178299,1.461852078
78.211,0,339.9576454,1.46937155
79.142,0,340.7367697,1.454157991
80.073,0,341.5584391,1.453776969
81.004,0,342.4155103,1.469446648
81.935,0,343.328655,1.485376636
82.866,0,344.1813947,1.489081147
83.797,0,344.9937634,1.490288995
84.728,0,345.8357882,1.49285281
85.659,0,346.69268,1.4913134
86.59,0,347.4477818,1.505927128
87.522,0,348.2870386,1.504567289
88.453,0,349.2116731,1.50546041
89.384,0,350.0205183,1.488363537
90.315,0,350.8299,1.497223161
91.246,0,351.6390778,1.510540389
92.177,0,352.4391968,1.532022018
93.108,0,353.2579114,1.531647486
94.039,0,354.1136643,1.533339228
94.97,0,354.9859391,1.531345977
95.901,0,355.7030498,1.536351298
96.832,0,356.3812304,1.476667608
97.763,0,357.2743276,1.517469176
98.695,0,358.0786792,1.51904111
99.626,0,358.9035893,1.517462616
100.557,0,359.7523039,1.512374319
101.488,0,360.5614769,1.522438922
102.419,0,361.3662576,1.545433274
103.35,0,362.1349372,1.547389383
104.281,0,362.9593694,1.531877665
105.212,0,363.7487645,1.519709716
106.143,0,364.5319472,1.552593082
107.073,0,365.3004608,1.548537588
108.004,0,366.1128852,1.552650896
108.935,0,366.8685512,1.551649961
109.867,0,367.6124264,1.531771705
110.797,0,368.3878751,1.538386664
111.729,0,369.1141367,1.557454537
112.66,0,369.8537023,1.556575137
113.591,0,370.6451651,1.555321037
114.522,0,371.4159931,1.553847435
115.453,0,372.091342,1.535480946
116.384,0,372.8351747,1.550194521
117.316,0,373.563702,1.544596251
118.246,0,374.2654097,1.52957572
119.177,0,374.9588386,1.530644276
120.11,0,375.6102273,1.511249929
121.041,0,376.3321228,1.498664761
121.972,0,376.9836867,1.484272428
122.903,0,377.6758859,1.48174466
123.835,0,378.3143762,1.468342542
124.766,0,378.958536,1.439067601
125.697,0,379.5363646,1.413167629
126.628,0,380.0754545,1.413220776
127.559,0,380.4600104,1.480680415
128.489,0,381.2322872,1.392254255
129.42,0,381.7978117,1.377661332
130.351,0,382.3786078,1.349810716
131.282,0,382.8948041,1.308395318
132.213,0,383.4518818,1.28777494
133.144,0,383.973437,1.248360309
134.076,0,384.5064273,1.214316108
135.006,0,385.0625528,1.186736049
135.938,0,385.5466389,1.155705904
136.869,0,386.0840718,1.149105584
137.8,0,386.6884652,1.131059189
138.731,0,387.2841889,1.124490716
139.662,0,387.8476077,1.125896002
140.593,0,388.4738846,1.130340067
141.524,0,389.0304404,1.127852267
142.455,0,389.6301245,1.133687583
143.386,0,390.1624883,1.126196347
144.317,0,390.7404815,1.127846003
145.249,0,391.2649282,1.135527314
146.18,0,391.8588398,1.161368317
147.111,0,392.4474174,1.173812312
148.042,0,393.0449634,1.188655072
148.973,0,393.670011,1.186459101
149.904,0,394.2644638,1.207647493
150.835,0,394.8420903,1.21804997
151.766,0,395.4437534,1.234449778
152.697,0,395.9812703,1.233361776
153.628,0,396.5980236,1.246714876
154.559,0,397.2295401,1.258998475
155.49,0,397.8485913,1.258686317
156.422,0,398.4667138,1.285531858
157.353,0,399.0727099,1.297595396
158.284,0,399.6752494,1.30253624
159.215,0,400.2207299,1.287971366
160.146,0,400.7618706,1.280188112
161.077,0,401.3327253,1.271914023
162.008,0,401.8106693,1.249758031
162.94,0,402.3757481,1.250046498
163.871,0,402.8904156,1.239550032
164.802,0,403.3910594,1.251168014
165.733,0,403.9636168,1.241048261
166.664,0,404.4560325,1.243347464
167.595,0,404.9476481,1.231598566
168.527,0,405.4347076,1.23312399
169.458,0,406.0078246,1.235150393
170.389,0,406.5026284,1.221177443
171.32,0,406.9097802,1.216912826
172.251,0,407.4134702,1.210205652
173.182,0,407.9876538,1.201367939
174.113,0,408.4574227,1.192744437
175.044,0,408.9931314,1.187284544
175.975,0,409.5031124,1.191250995
176.905,0,410.0266631,1.185307158
177.836,0,410.5462328,1.1804394
178.767,0,411.0712134,1.186316575
179.698,0,411.6091311,1.188902723
180.63,0,412.1451414,1.183872601
181.561,0,412.6690154,1.191500249
182.492,0,413.1363552,1.209686398
183.423,0,413.6416294,1.216014716
184.355,0,414.1450837,1.219749626
185.286,0,414.6947403,1.213879897
186.217,0,415.1565542,1.223694638
187.148,0,415.6875406,1.209159588
188.079,0,416.1445086,1.199505415
189.01,0,416.6534516,1.209997201
189.941,0,417.1498871,1.210015618
190.872,0,417.6528901,1.203793322
191.804,0,418.1570669,1.21344521
192.735,0,418.6573171,1.205735049
193.666,0,419.1266334,1.208460735
194.597,0,419.4587976,1.19238899
195.528,0,419.9970928,1.200443291
196.459,0,420.5016565,1.212704337
197.39,0,421.019346,1.21222114
198.321,0,421.4921342,1.213391871
199.252,0,421.9833257,1.214709672
200.184,0,422.4707377,1.217061034
201.114,0,422.893649,1.218018219
202.045,0,423.3424695,1.22080873
202.977,0,423.772189,1.219874836
203.907,0,424.2453346,1.209285072
204.839,0,424.7021,1.205491456
205.77,0,425.1518028,1.207230323
206.701,0,425.5677327,1.216971902
207.631,0,426.0820275,1.209224022
208.562,0,426.479367,1.201995007
209.493,0,426.9202968,1.19638655
210.424,0,427.3478819,1.193694174
211.356,0,427.7831247,1.196772595
212.286,0,428.2211307,1.198303241
213.217,0,428.6379144,1.190252687
214.148,0,429.0334828,1.191303194
215.08,0,429.4999948,1.181669462
216.011,0,429.937848,1.185772486
216.942,0,430.3911852,1.195232444
217.873,0,430.7598153,1.193919032
218.804,0,431.2210336,1.200384618
219.735,0,431.6360453,1.188574551
220.666,0,432.0288441,1.184379546
221.597,0,432.4883895,1.196485776
222.528,0,432.8962938,1.202999366
223.459,0,433.3380401,1.198817769
224.39,0,433.7259906,1.198368578
225.321,0,434.1157707,1.200623668
226.253,0,434.5541405,1.21360286
227.184,0,434.966986,1.222886124
228.115,0,435.3265025,1.230569822
229.046,0,435.7222954,1.237153553
229.977,0,436.136713,1.231655571
230.908,0,436.5357419,1.226041814
231.839,0,436.8993139,1.239560683
232.77,0,437.2221964,1.226824954
233.701,0,437.5794963,1.2259613
234.632,0,437.9689835,1.227740403
235.563,0,438.3547314,1.224404157
236.494,0,438.7274939,1.221686324
237.425,0,439.0748081,1.228808136
238.357,0,439.4347571,1.226732759
239.288,0,439.7201176,1.250101918
240.351,0,440.1637383,1.236043477
241.282,0,440.5098028,1.2131166
242.215,0,440.815936,1.202473634
243.146,0,441.1197013,1.191829794
244.076,0,441.345855,1.180353335
245.007,0,441.6554546,1.178547053
245.938,0,442.044724,1.173708082
246.87,0,442.3287992,1.176725499
247.8,0,442.4925455,1.211763063
248.731,0,442.5822255,1.24839338
249.663,0,442.7306118,1.289844562
250.594,0,442.9682784,1.298121748
251.525,0,443.2322217,1.314517383
252.456,0,443.511093,1.330980134
253.387,0,443.8175779,1.353530213
254.318,0,444.085838,1.387419213
255.249,0,444.4413053,1.404387506
256.18,0,444.7801645,1.423877585
257.111,0,445.084635,1.42262286
258.042,0,445.4255713,1.423426016
258.973,0,445.7841875,1.434325273
259.904,0,446.122959,1.441336286
260.836,0,446.4091112,1.432460928
261.767,0,446.7757461,1.444495317
262.699,0,447.0774535,1.452818009
263.63,0,447.4091134,1.44485433
264.561,0,447.6822177,1.448281887
265.492,0,448.0160145,1.444248836
266.423,0,448.3013376,1.454966604
267.354,0,448.6864199,1.464862955
268.285,0,448.9746373,1.452860993
269.216,0,449.3130324,1.461478736
270.147,0,449.604264,1.46817085
271.078,0,449.8887175,1.458978053
272.007,0,450.2412719,1.464516977
272.94,0,450.5437657,1.467170068
273.872,0,450.8066499,1.465175145
274.803,0,451.1489024,1.458455542
275.734,0,451.4102015,1.465912423
276.665,0,451.7078518,1.468295339
277.596,0,452.0197107,1.488447215
278.527,0,452.2132901,1.465535241
279.458,0,452.5816931,1.473645772
280.389,0,452.8406485,1.479424951
281.32,0,453.1447544,1.489990489
282.251,0,453.4426603,1.477027762
283.182,0,453.7410199,1.464311043
284.113,0,454.0552951,1.469573337
285.045,0,454.3272977,1.467610589
285.976,0,454.6148731,1.473511084
286.907,0,454.8312537,1.475498687
287.837,0,455.1573804,1.468399895
288.768,0,455.4879502,1.4780082
289.699,0,455.7170118,1.480120946
290.631,0,456.0405042,1.489119133
291.562,0,456.2736313,1.49390352
292.493,0,456.6298329,1.486850216
293.424,0,456.8162661,1.483131621
294.355,0,457.0509233,1.483505023
295.286,0,457.2587844,1.472119306
296.217,0,457.6055228,1.487511334
297.149,0,457.8612957,1.48515637
298.08,0,458.1074335,1.488758523
299.011,0,458.3806191,1.478894002
299.942,0,458.6327131,1.49490236
300.873,0,458.7353336,1.482486529
301.804,0,459.1128359,1.469444703
302.735,0,459.3956952,1.484191526
303.666,0,459.6600449,1.487679269
304.597,0,459.9763518,1.515496005
305.528,0,460.2339871,1.502510818
306.459,0,460.4507655,1.489588763
307.39,0,460.7125857,1.485147932
308.322,0,460.9738274,1.486542418
309.253,0,461.3038754,1.475986407
310.184,0,461.5359827,1.470421655
311.115,0,461.8589302,1.473910718
312.046,0,462.0680194,1.480361873
312.977,0,462.2972207,1.478235499
313.908,0,462.5645772,1.500995271
314.839,0,462.8551899,1.501635556
315.77,0,463.0970667,1.500646977
316.701,0,463.3302099,1.496023746
317.632,0,463.5561893,1.485872433
318.562,0,463.8229033,1.475881186
319.494,0,464.0052242,1.475336981
320.425,0,464.2932952,1.47184788
321.356,0,464.5941539,1.472560792
322.288,0,464.8493591,1.477299795
323.219,0,465.0025144,1.46931763
324.15,0,465.2194384,1.469297543
325.081,0,465.4374809,1.473537185
326.012,0,465.7116667,1.475006604
326.943,0,465.9642084,1.474641833
327.874,0,466.2167894,1.490062464
328.806,0,466.4080821,1.469805905
329.736,0,466.6930763,1.454957543
330.668,0,466.8803233,1.475456022
331.599,0,467.2001407,1.494307722
332.53,0,467.4346525,1.503870147
333.461,0,467.6681876,1.508908395
334.391,0,467.9431335,1.516259638
335.322,0,468.1082801,1.510804145
336.253,0,468.313786,1.513722504
337.184,0,468.5542235,1.526572133
338.115,0,468.7754387,1.535264223
339.046,0,468.9662469,1.523467187
339.977,0,469.1685307,1.54055243
340.908,0,469.3243342,1.532253492
341.84,0,469.5485985,1.523577443
342.771,0,469.7946434,1.520914242
343.702,0,470.0237075,1.530330541
344.633,0,470.1786242,1.506704613
345.564,0,470.4263815,1.527156934
346.495,0,470.6197193,1.5277656
347.426,0,470.8582306,1.529317141
348.357,0,471.0293696,1.533206664
349.288,0,471.1391782,1.529364183
350.219,0,471.3497444,1.51325434
351.15,0,471.596156,1.515325877
352.081,0,471.7805714,1.505410602
353.012,0,471.9099648,1.5104966
353.943,0,472.1544546,1.519760498
354.875,0,472.3457287,1.512257556
355.806,0,472.5631178,1.51077007
356.737,0,472.7770931,1.49482788
357.668,0,472.947433,1.494077283
358.599,0,473.1207119,1.517182032
359.53,0,473.349976,1.524861012
360.461,0,473.5400793,1.534617417
361.525,0,473.789307,1.532167169
362.456,0,473.9496262,1.518888937
363.387,0,474.2121189,1.529156036
364.318,0,474.4137793,1.513641086
365.249,0,474.7601891,1.505812792
366.181,0,474.861557,1.503797099
367.112,0,475.0062737,1.493943863
368.043,0,475.2115104,1.471090792
368.974,0,475.3878315,1.467813165
369.905,0,475.599722,1.461968659
370.836,0,475.8643437,1.455094526
371.767,0,476.0885534,1.438967743
372.698,0,476.2633744,1.435675087
373.629,0,476.438093,1.415226726
374.56,0,476.6250374,1.414122765
375.491,0,476.7552206,1.412440362
376.422,0,477.017649,1.413491623
377.353,0,477.1860789,1.420741308
378.285,0,477.3010799,1.452317139
379.216,0,477.4807472,1.468508662
380.147,0,477.5671178,1.428590723
381.078,0,477.7879039,1.438368263
382.009,0,477.977569,1.45354997
382.94,0,478.163893,1.452312361
383.871,0,478.3578495,1.441500991
384.802,0,478.4898564,1.43484274
385.733,0,478.6622183,1.44854619
386.664,0,478.7848508,1.451680592
387.595,0,478.9488662,1.440911488
388.526,0,478.9970731,1.447193465
389.458,0,479.1012001,1.443705931
390.389,0,479.3065372,1.412257947
391.32,0,479.5569057,1.359737277
392.251,0,479.7312326,1.345089745
393.182,0,480.0425824,1.340385427
394.113,0,480.2300068,1.328451627
395.044,0,480.4418208,1.351364504
395.975,0,480.6625602,1.351343193
396.906,0,480.8008629,1.33880426
397.837,0,480.9767761,1.354733533
398.768,0,481.2584683,1.369721048
399.699,0,481.3298153,1.34077053
400.63,0,481.6499509,1.376957814
401.562,0,481.744381,1.35111392
402.493,0,481.8715711,1.359338239
403.424,0,482.0123054,1.341359957
404.355,0,482.2383872,1.350995226
405.286,0,482.4909357,1.349252327
406.217,0,482.7602623,1.347942156
407.148,0,482.9521787,1.342139515
408.079,0,483.0685351,1.325468541
409.01,0,483.3129987,1.361280044
409.941,0,483.4069084,1.349535456
410.873,0,483.5753381,1.346619487
411.803,0,483.6507343,1.340671696
412.734,0,483.852412,1.344377717
413.666,0,483.9473741,1.369073392
414.597,0,484.166753,1.367667787
415.528,0,484.3019038,1.325254646
416.459,0,484.5132589,1.335132779
417.39,0,484.6521115,1.329897518
418.321,0,484.7062037,1.297008735
419.252,0,485.0793093,1.31721793
420.183,0,485.1923109,1.30554301
421.114,0,485.4197169,1.329710887
422.178,0,485.4598477,1.338330928
423.11,0,485.6427135,1.333935147
424.041,0,485.7746299,1.322363317
424.972,0,485.9652949,1.32223155
425.903,0,486.094462,1.327505631
426.835,0,486.2476423,1.309447449
427.766,0,486.3366299,1.311634205
428.697,0,486.4056962,1.313794661
429.628,0,486.5679263,1.313768282
430.559,0,486.7119339,1.295837888
431.49,0,486.8247255,1.311077175
432.421,0,486.802428,1.304398691
433.352,0,487.0283838,1.314019774
434.283,0,487.1838386,1.326791732
435.214,0,487.3131339,1.326130092
436.145,0,487.4961618,1.334571588
437.076,0,487.6587149,1.305771766
438.007,0,487.8094689,1.296916835
438.938,0,488.0706518,1.29416443
439.869,0,488.0487734,1.287652671
440.8,0,488.1256255,1.296590973
441.731,0,488.3228552,1.304117347
442.662,0,488.4549086,1.293753878
443.593,0,488.6045755,1.318650391
444.524,0,488.7099654,1.301932876
445.455,0,488.9539469,1.330609719
446.386,0,489.1778827,1.337801579
447.317,0,489.3445216,1.344933319
448.248,0,489.4454315,1.333457276
449.18,0,489.5026195,1.323121104
450.111,0,489.6570475,1.310167906
451.042,0,489.7462278,1.307908987
451.973,0,489.9039095,1.29739584
452.904,0,490.1397149,1.326597147
453.835,0,490.2205106,1.329815759
454.766,0,490.2899388,1.314010526
455.697,0,490.4792366,1.310957274
456.628,0,490.6430491,1.325891054
457.559,0,490.7438367,1.307768935
458.49,0,490.8447754,1.317206439
459.421,0,490.9286893,1.329861543
460.352,0,491.1443501,1.312934266
461.284,0,491.2011638,1.314319046
462.215,0,491.3090782,1.344795141
463.146,0,491.4218225,1.351454409
464.077,0,491.5541075,1.347006792
465.008,0,491.5634409,1.366580393
465.939,0,491.666296,1.354449063
466.87,0,491.8687194,1.364493029
467.801,0,491.9675162,1.357595829
468.732,0,492.0807031,1.366591898
469.663,0,492.2138092,1.38419107
470.594,0,492.2502211,1.381382824
471.526,0,492.3224114,1.365140597
472.457,0,492.4387812,1.368365411
473.388,0,492.5252152,1.356684198
474.319,0,492.7052499,1.366418668
475.25,0,492.9623052,1.371043649
476.181,0,493.0462074,1.348154335
477.112,0,493.0989978,1.355775508
478.043,0,493.2527426,1.333066015
478.974,0,493.4607018,1.323888967
479.905,0,493.682672,1.313114289
480.836,0,493.7620919,1.3395911
481.767,0,493.7090165,1.330562089
482.698,0,493.9496632,1.312012824
483.63,0,494.1416874,1.323262911
484.56,0,494.2284718,1.325768572
485.492,0,494.3562884,1.336334172
486.556,0,494.4778369,1.327167046
487.487,0,494.6594859,1.343552669
488.418,0,494.8211555,1.32782663
489.349,0,494.9948651,1.33844848
490.28,0,495.0138791,1.353127023
491.211,0,495.1368588,1.377578744
492.142,0,495.3371107,1.375960092
493.073,0,495.4115428,1.350888325
494.004,0,495.6263883,1.348280839
494.935,0,495.7371804,1.369198855
495.867,0,495.8370158,1.347441974
496.798,0,496.0012313,1.341415858
497.729,0,496.1467714,1.34778068
498.66,0,496.2506304,1.326480149
499.591,0,496.4006713,1.354976996
500.522,0,496.5203816,1.338874961
501.453,0,496.5914624,1.295683431
502.384,0,496.6836428,1.306350514
503.315,0,496.8826332,1.310880737
504.246,0,497.0150654,1.336311916
505.177,0,497.0179709,1.330151685
506.108,0,497.1266927,1.308797623
507.04,0,497.2876831,1.327544535
507.971,0,497.4172016,1.340201567
508.902,0,497.6426361,1.33866569
509.833,0,497.6907084,1.327002537
510.764,0,497.825101,1.331563347
511.695,0,497.955991,1.337532336
512.626,0,498.1002886,1.348235231
513.557,0,498.1570225,1.333417597
514.488,0,498.363573,1.372518394
515.419,0,498.4572211,1.355393123
516.35,0,498.4725402,1.343289275
517.281,0,498.7399072,1.387719167
518.212,0,498.9369449,1.370759347
519.144,0,498.9774794,1.374411636
520.075,0,499.1887957,1.363696032
521.006,0,499.2915938,1.350631841
521.937,0,499.4911925,1.380215104
522.868,0,499.6354491,1.3617607
523.799,0,499.8345442,1.376337351
524.73,0,499.9474597,1.367474933
525.661,0,499.9715439,1.367419862
526.592,0,500.0539714,1.367818105
527.523,0,500.196714,1.370602162
528.454,0,500.4051721,1.382637079
529.385,0,500.4770139,1.342990078
530.317,0,500.6056586,1.348588927
531.248,0,500.9361063,1.37384065
532.179,0,501.0461383,1.344322682
533.11,0,500.9869334,1.340172391
534.041,0,501.037041,1.352519516
534.972,0,501.1405243,1.331757446
535.903,0,501.4982792,1.372683261
536.834,0,501.6452429,1.385929999
537.765,0,501.6662067,1.384908788
538.696,0,501.8240384,1.391335194
539.628,0,501.9208697,1.422077886
540.558,0,502.0815491,1.447527063
541.489,0,501.9891276,1.43469537
542.421,0,502.1147517,1.420936564
543.352,0,502.2392865,1.416251174
544.283,0,502.3693771,1.42811478
545.214,0,502.49101,1.446019084
546.145,0,502.6228352,1.423671705
547.076,0,502.6403636,1.412369942
548.007,0,502.8332731,1.424696741
548.938,0,503.0686413,1.418754619
549.869,0,503.152253,1.404360512
550.8,0,503.2230851,1.397697092
551.731,0,503.4439623,1.452372914
552.662,0,503.6219008,1.430497394
553.593,0,503.8116715,1.443349441
554.525,0,504.0100929,1.461655105
555.456,0,504.0544481,1.431731006
556.387,0,504.2473182,1.473325162
557.318,0,504.3264842,1.422132113
558.249,0,504.4385269,1.422780558
559.18,0,504.5265972,1.433284993
560.111,0,504.6280431,1.451502493
561.042,0,504.8675482,1.441351399
561.973,0,504.9416507,1.434188077
562.904,0,505.0979042,1.462866181
563.835,0,505.2737052,1.458710895
564.766,0,505.3846458,1.460855402
565.698,0,505.6139395,1.507360669
566.629,0,505.8287534,1.516493394
567.56,0,505.9053465,1.491341911
568.491,0,506.0145583,1.479782888
569.422,0,506.2044043,1.479930742
570.353,0,506.3375062,1.487404308
571.284,0,506.455659,1.457947171
572.215,0,506.5809271,1.463349705
573.146,0,506.6665656,1.472791065
574.077,0,506.8270831,1.47539367
575.008,0,506.9559147,1.485440664
575.939,0,507.103348,1.509668498
576.87,0,507.3099135,1.552541898
577.802,0,507.3944492,1.526162121
578.733,0,507.6202241,1.539286434
579.664,0,507.7331543,1.554915672
580.595,0,507.6635927,1.508725291
581.526,0,507.9925894,1.523854253
582.457,0,508.0171012,1.508470482
583.388,0,508.2642195,1.535382391
584.319,0,508.5008034,1.556692556
585.25,0,508.4483075,1.569030375
586.181,0,508.7309214,1.615137019
587.112,0,508.9152508,1.600318702
588.043,0,509.0401555,1.626626658
588.974,0,509.2034237,1.61966269
589.906,0,509.3981735,1.630052547
590.837,0,509.4843949,1.637737797
591.768,0,509.6143982,1.631776092
592.699,0,509.8175216,1.639933175
593.63,0,509.9162461,1.640498447
594.561,0,510.1487575,1.696930272
595.492,0,510.1573741,1.667655936
596.423,0,510.2934433,1.639461917
597.354,0,510.5342017,1.653070107
598.285,0,510.6649395,1.642929568
599.216,0,510.6810947,1.658388805
600.147,0,510.8176562,1.625467932
601.078,0,511.0783548,1.663089536
602.01,0,511.2593422,1.701633673
602.941,0,511.3561418,1.669541948
603.872,0,511.4626199,1.665083442
604.803,0,511.5426008,1.66672869
605.734,0,511.7030815,1.653647964
606.665,0,511.8552332,1.647844699
607.596,0,511.9124473,1.700061898
608.527,0,512.0881316,1.71779635
609.458,0,512.0757516,1.706093435
610.389,0,512.2818313,1.775655044
611.32,0,512.2818302,1.706283702
612.251,0,512.4926691,1.779109531
613.182,0,512.6863611,1.778075286
614.114,0,512.8163474,1.7350047
615.045,0,512.7684939,1.792457832
615.976,0,512.9420858,1.79806543
617.042,0,513.2781654,1.81124331
617.971,0,513.3340206,1.798621198
618.902,0,513.4982268,1.830635575
619.833,0,513.5541471,1.808828437
620.764,0,513.8407388,1.792755004
621.695,0,513.9377956,1.807567102
622.626,0,514.022491,1.816603495
623.557,0,514.2038283,1.795544739
624.488,0,514.4667426,1.839397976
625.421,0,514.7900542,1.902163658
626.353,0,514.8691914,1.883734878
627.284,0,514.9386256,1.856210788
628.215,0,514.9947283,1.83559272
629.146,0,515.0531545,1.816826594
630.076,0,515.1937729,1.847507289
631.007,0,515.381501,1.846566615
631.938,0,515.5134876,1.782338531
632.868,0,515.5796144,1.817291829
633.799,0,515.8773101,1.832303522
634.73,0,515.9402884,1.814402887
635.661,0,516.1724864,1.843317962
636.592,0,516.2258723,1.81695845
637.524,0,516.3588932,1.87666542
638.455,0,516.4590393,1.841626302
639.386,0,516.6205374,1.837630952
640.317,0,516.6863554,1.840148812
641.248,0,516.9097597,1.851336614
642.179,0,516.8757631,1.832154868
643.11,0,517.1226816,1.819660895
644.041,0,517.1671231,1.844188392
644.972,0,517.3305957,1.837004025
645.903,0,517.4867493,1.842938941
646.834,0,517.7779134,1.845262196
647.765,0,517.8843464,1.844301509
648.696,0,518.0472896,1.848500424
649.628,0,518.1314779,1.855662238
650.559,0,518.1619127,1.853074617
651.49,0,518.2405624,1.838319191
652.421,0,518.3329646,1.825056151
653.352,0,518.3410177,1.862148632
654.283,0,518.6763904,1.90933138
655.214,0,518.88463,1.883554577
656.145,0,518.8661265,1.868994817
657.076,0,518.9539345,1.877545864
658.007,0,519.2324322,1.910740828
658.938,0,519.412475,1.941484183
659.869,0,519.2881871,1.925951818
660.8,0,519.3989897,1.937963887
661.732,0,519.5241217,1.919676667
662.663,0,519.8310914,1.931890359
663.594,0,519.9738709,1.957172457
664.525,0,520.0907905,2.01672787
665.456,0,520.2667692,2.023812385
666.387,0,520.5058077,2.031901915
667.318,0,520.6566134,2.015597703
668.249,0,520.824494,2.023682466
669.18,0,520.950775,1.994866863
670.112,0,521.1135119,2.05912162
671.043,0,521.1811764,2.063364254
671.973,0,521.2610416,2.01321941
672.905,0,521.3901911,2.03363929
673.836,0,521.4283712,2.012324862
674.767,0,521.7848298,2.068297318
675.698,0,521.9327998,2.124790628
676.629,0,522.0128215,2.095746066
677.56,0,522.2250451,2.073904703
678.491,0,522.3082975,2.080024893
679.422,0,522.3233901,2.08032261
680.353,0,522.4921433,2.077098591
681.284,0,522.7059108,2.088309328
682.215,0,522.8546865,2.122657487
683.146,0,522.8948626,2.113601976
684.078,0,523.1384781,2.122992048
685.011,0,523.146575,2.132204913
685.94,0,523.3816279,2.168224509
686.871,0,523.441269,2.150792086
687.802,0,523.6572581,2.157186913
688.733,0,523.708724,2.174039599
689.664,0,523.7405928,2.17181127
690.595,0,523.8900726,2.182709628
691.526,0,523.990669,2.139871447
692.457,0,524.0504188,2.097595898
693.388,0,524.4455612,2.189512707
694.319,0,524.5759573,2.16377011
695.25,0,524.7732033,2.203498665
696.182,0,524.7525471,2.213067225
697.113,0,524.9652519,2.211304986
698.044,0,525.1821089,2.231157003
698.975,0,525.1277155,2.230783187
699.906,0,525.35083,2.238194211
700.837,0,525.5130775,2.201050382
701.768,0,525.5926235,2.211122482
702.699,0,525.7886744,2.208917437
703.63,0,526.0310592,2.230166826
704.561,0,526.139704,2.244402261
705.492,0,525.995063,2.176838144
706.423,0,526.1244464,2.200319013
707.354,0,526.3221227,2.201143937
708.287,0,526.381301,2.178362752
709.469,0,526.5226991,2.231791677
710.283,0,526.5881454,2.25783081
711.214,0,526.8183658,2.27165962
712.145,0,527.1415751,2.332897951
713.076,0,527.2280221,2.353833111
714.007,0,527.4699798,2.342954644
714.938,0,527.6076529,2.317827595
715.869,0,527.810654,2.314012949
716.8,0,527.9172108,2.276275306
717.731,0,528.0491093,2.306448568
718.662,0,528.086737,2.27400705
719.593,0,528.3235169,2.338828849
720.524,0,528.3668386,2.28346202
721.456,0,528.6115781,2.250630825
722.387,0,528.7735757,2.292204063
723.318,0,528.8670903,2.297732294
724.249,0,529.0443701,2.290910999
725.18,0,529.1236609,2.278488568
726.111,0,529.2639403,2.277724535
727.042,0,529.2395138,2.223493526
727.973,0,529.3522553,2.261610465
728.904,0,529.5579864,2.309476265
729.835,0,529.5335408,2.278886386
730.766,0,529.5921611,2.258502228
731.697,0,529.7274103,2.237576634
732.629,0,529.9512048,2.259453472
733.56,0,530.2642009,2.283900565
734.491,0,530.4227513,2.335549904
735.422,0,530.5829915,2.375496438
736.353,0,530.6831969,2.375093982
737.284,0,530.7863847,2.345203868
738.215,0,530.9240563,2.35024882
739.146,0,530.9625951,2.352859477
740.076,0,531.049369,2.34352533
741.007,0,531.1718485,2.344340614
741.938,0,531.398033,2.369921321
742.869,0,531.6277929,2.375516215
743.801,0,531.7432503,2.367057721
744.732,0,531.7765222,2.357448605
745.662,0,531.9200378,2.362334547
746.593,0,532.0903102,2.376133571
747.524,0,532.2275937,2.333585138
748.455,0,532.5267791,2.361465873
749.386,0,532.5207373,2.403863313
750.317,0,532.6204414,2.41014886
751.248,0,532.7761837,2.345808252
752.179,0,532.8885994,2.388990724
753.11,0,532.9635216,2.385075687
754.041,0,533.0336704,2.381985696
754.973,0,533.2042002,2.4082258
755.903,0,533.4090532,2.409026775
756.835,0,533.6596416,2.426435327
757.766,0,533.5773646,2.412987165
758.697,0,533.8430166,2.426378465
759.628,0,533.9923761,2.413117574
760.559,0,534.0000329,2.417530459
761.49,0,534.3129997,2.457437672
762.421,0,534.461032,2.450128263
763.352,0,534.5462153,2.47782933
764.283,0,534.6529841,2.49061605
765.214,0,534.7874169,2.472705104
766.145,0,534.7616388,2.412258764
767.078,0,534.9457612,2.434270062
768.007,0,535.0144498,2.493490154
768.939,0,535.2820486,2.511891507
769.87,0,535.4028264,2.478986088
770.801,0,535.6064363,2.504638069
771.732,0,535.7603869,2.523339828
772.663,0,535.6934086,2.483723325
773.594,0,535.9758925,2.519941702
774.525,0,536.1114908,2.553533161
775.456,0,536.2470095,2.568202755
776.387,0,536.267415,2.522318164
777.318,0,536.36142,2.535624977
778.249,0,536.3686649,2.537329963
779.18,0,536.3294797,2.514174114
780.111,0,536.3996249,2.513588027
781.043,0,536.4961094,2.465844515
781.974,0,536.7109258,2.535299024
782.905,0,536.9439946,2.569034291
783.836,0,537.0728067,2.581801343
784.767,0,537.179154,2.549641709
785.698,0,537.0727205,2.499430367
786.629,0,537.2530754,2.545688099
787.56,0,537.5592382,2.598999168
788.491,0,537.6809724,2.639381906
789.422,0,537.8175695,2.611085063
790.353,0,537.7739204,2.63061325
791.284,0,537.8740994,2.61374942
792.215,0,537.9511887,2.573626316
793.147,0,538.0423257,2.609573907
794.078,0,538.1922888,2.642582378
795.009,0,538.3288633,2.658796407
795.94,0,538.2259084,2.641960381
796.873,0,538.413022,2.645571335
797.804,0,538.5155835,2.610499802
798.735,0,538.8538207,2.705254432
799.666,0,538.8998318,2.713227622
800.598,0,539.0970832,2.728745137
801.528,0,539.1035361,2.697871838
802.459,0,539.1621926,2.676052349
803.391,0,539.305709,2.70128432
804.321,0,539.3354302,2.712790506
805.253,0,539.3907346,2.687175595
806.184,0,539.4817972,2.66259617
807.115,0,539.7844689,2.722918881
808.046,0,540.0272582,2.740611973
808.977,0,540.2849891,2.803989269
809.908,0,540.2239506,2.785085083
810.839,0,540.2630965,2.750383306
811.77,0,540.2758186,2.700264681
812.701,0,540.3922274,2.568880115
813.632,0,540.4796912,2.633981945
814.563,0,540.77795,2.793568388
815.494,0,540.6955101,2.710677173
816.425,0,540.8658557,2.751873106
817.357,0,541.0090315,2.782030649
818.288,0,540.9805371,2.751381136
819.219,0,541.0336054,2.799358878
820.15,0,541.062713,2.771791881
821.081,0,541.185968,2.784467671
822.012,0,541.2898485,2.81411111
822.943,0,541.3319026,2.792078344
823.874,0,541.2828298,2.727016903
824.805,0,541.5392785,2.774555526
825.735,0,541.7475366,2.795100703
826.667,0,541.8684459,2.759636657
827.606,0,542.0307084,2.840435754
828.662,0,542.143059,2.79510685
829.593,0,542.3416911,2.839640857
830.524,0,542.1779543,2.795715201
831.455,0,542.3700851,2.811728611
832.386,0,542.4985637,2.864274305
833.317,0,542.5931025,2.901917433
834.248,0,542.5939897,2.894254924
835.179,0,542.4464231,2.827478807
836.11,0,542.550822,2.843565087
837.04,0,542.7038472,2.915253578
837.971,0,542.9304317,2.912375784
838.902,0,542.9896261,2.911892071
839.833,0,542.9234339,2.845112222
840.765,0,543.2057868,2.875450268
841.696,0,543.3649513,2.921688068
842.627,0,543.6203976,2.972943399
843.558,0,543.597975,2.931127384
844.489,0,543.5943604,2.873726623
845.42,0,543.8169219,2.962781692
846.351,0,543.9378155,2.965157247
847.282,0,543.9207843,2.913920061
848.213,0,543.8984049,2.85476286
849.144,0,544.1245,2.943496041
850.075,0,544.2357815,2.924290134
851.006,0,544.2921439,2.907414389
851.937,0,544.6385412,2.963622351
852.869,0,544.7281916,2.984292353
853.8,0,544.8424128,2.973438585
854.731,0,544.807373,2.97112008
855.662,0,544.7561673,2.967038159
856.593,0,544.8224696,2.933724652
857.524,0,545.038652,3.007352489
858.455,0,545.1977105,3.041608103
859.386,0,545.2345781,3.035504741
860.317,0,545.1220146,3.052243181
861.248,0,545.3371999,3.113941386
862.18,0,545.3738592,3.066721826
863.11,0,545.3799625,3.13288253
864.041,0,545.419811,3.048382851
864.973,0,545.5050135,3.113017808
865.904,0,545.4109349,3.044430806
866.835,0,545.4557339,3.063596902
867.766,0,545.7156462,3.103474111
868.697,0,545.814066,3.073813027
869.628,0,545.7417345,3.001445814
870.559,0,545.5843694,3.052594331
871.49,0,545.9266073,3.12748634
872.421,0,545.8587569,3.117519737
873.352,0,545.7319567,3.054983832
874.283,0,545.9844379,3.128311482
875.214,0,546.0123946,3.134760949
876.146,0,546.1675238,3.14463106
877.077,0,546.267854,3.137692538
878.008,0,546.1420047,3.090557436
878.939,0,546.3834604,3.141259506
879.87,0,546.4085603,3.090536577
880.801,0,546.5744181,3.212686949
881.732,0,546.5179402,3.19976711
882.663,0,546.6880765,3.186272184
883.594,0,546.6895321,3.163285296
884.525,0,546.6753647,3.212140075
885.456,0,546.6739841,3.179828257
886.387,0,546.6092093,3.090621075
887.318,0,546.8324899,3.102456824
888.249,0,546.785857,3.02946487
889.181,0,547.1085635,3.141422994
890.112,0,547.2323136,3.151274429
891.043,0,547.4242336,3.165287545
891.974,0,547.5255152,3.132723493
892.905,0,547.6152942,3.093420985
893.836,0,547.8817863,3.153118686
894.767,0,548.2308636,3.070088759
895.698,0,548.5292828,3.036670803
896.629,0,548.6805878,3.041957649
897.56,0,548.9310334,3.058064915
898.491,0,549.0332978,3.041839299
899.422,0,549.119047,3.006414119
900.353,0,548.9399454,2.998050849
901.285,0,549.0885933,2.980696765
902.216,0,549.3247984,2.994722136
903.147,0,549.5120473,2.96868235
904.078,0,549.6569514,2.972654648
905.142,0,549.8259137,2.950229872
906.073,0,549.8470337,2.888159792
907.004,0,550.039462,2.94774615
907.935,0,550.2481545,2.935682366
908.866,0,550.2647297,2.873517503
909.797,0,550.3732329,2.827320753
910.728,0,550.6081016,2.800855352
911.659,0,550.7546233,2.803669785
912.59,0,551.0165162,2.775294112
913.522,0,551.1400364,2.816144727
914.453,0,551.0656521,2.757833761
915.384,0,551.3657608,2.766703274
916.315,0,551.6409026,2.726085374
917.246,0,551.9537221,2.709279887
918.177,0,552.2215793,2.666106961
919.108,0,552.5639142,2.62151669
920.039,0,552.7058319,2.614331039
920.97,0,552.6556744,2.581912637
921.901,0,553.0591876,2.648273518
922.832,0,553.225183,2.70363256
923.763,0,553.2377044,2.671210676
924.694,0,553.4937326,2.622321369
925.626,0,553.6557974,2.591740278
926.557,0,553.817096,2.573998875
927.488,0,553.9169019,2.557910425
928.421,0,553.9580925,2.525998674
929.352,0,553.8691623,2.455286381
930.281,0,554.1449698,2.512831349
931.212,0,553.9330952,2.437013578
932.143,0,554.2291417,2.492082229
933.074,0,554.0755279,2.419359272
934.005,0,554.1338553,2.421969697
934.936,0,554.3255428,2.459445982
935.867,0,554.7623727,2.556159294
936.798,0,555.1347808,2.512890838
937.73,0,555.3671438,2.510695253
938.661,0,555.3861956,2.538664602
939.592,0,555.5289616,2.583680149
940.523,0,555.8916669,2.640974517
941.454,0,556.0355594,2.6258992
942.385,0,555.7466254,2.611725813
943.316,0,556.1103185,2.629400989
944.247,0,556.571278,2.725286089
945.178,0,556.6924101,2.682648344
946.109,0,557.0965731,2.747381318
947.04,0,557.2391799,2.742978473
947.971,0,557.1185106,2.729426358
948.903,0,557.6940193,2.784461794
949.834,0,558.029921,2.786698444
950.765,0,558.342336,2.818294905
951.696,0,558.5849357,2.812422481
952.627,0,558.5139585,2.786750242
953.558,0,558.8437215,2.774671371
954.489,0,559.3646014,2.83832853
955.42,0,559.6264859,2.816800888
956.351,0,559.6814004,2.849810358
957.282,0,560.0333579,2.843332104
958.213,0,560.1927502,2.83943172
959.144,0,560.4749668,2.873182074
960.075,0,560.7089947,2.849578125
961.006,0,560.6667559,2.802182779
961.938,0,561.0155205,2.863287022
962.869,0,561.0402222,2.816486244
963.8,0,561.396388,2.838150777
964.731,0,561.5286939,2.822558523
965.662,0,561.7582708,2.781910952
966.593,0,561.8554109,2.763201518
967.524,0,562.0414759,2.77881464
968.455,0,562.2472104,2.797734056
969.386,0,562.442987,2.83118623
970.317,0,562.4063135,2.761115683
971.248,0,562.653079,2.749639412
972.179,0,562.9079902,2.881324108
973.111,0,563.18846,2.800037888
974.041,0,563.2955484,2.84483812
974.973,0,563.4520452,2.81902131
975.904,0,563.8647351,2.8251105
976.835,0,564.0275444,2.870099418
977.766,0,564.0954391,2.920723622
978.697,0,564.2949317,2.936727812
979.628,0,564.5459805,2.946799264
980.559,0,564.7166855,2.891346608
981.49,0,564.7275687,2.878754144
982.421,0,564.7356386,2.903359928
983.37,0,565.2417062,2.950691477
984.549,0,565.466861,2.912217142
985.481,0,566.0245068,2.990693146
986.412,0,566.828606,3.134786076
987.343,0,567.4719064,3.299427697
988.274,0,567.7381919,3.318134826
989.205,0,568.3290347,3.411719082
990.136,0,568.8593392,3.515612748
991.067,0,569.15036,3.535278018
991.998,0,569.4950156,3.588067184
992.929,0,569.9481624,3.645344082
993.86,0,570.0498996,3.721629221
994.791,0,570.0272406,3.751307354
995.722,0,570.2798499,3.858334043
996.654,0,570.9217811,3.985460332
997.585,0,571.2429879,3.957852352
998.516,0,571.0887562,4.0215521
999.447,0,571.1758558,3.955710156
1000.378,0,571.7153823,4.164734711
1001.309,0,571.9365388,4.115261175
1002.24,0,572.3680612,4.191497399
1003.171,0,572.4191167,4.178772367
1004.102,0,572.957657,4.228128054
1005.033,0,573.2598041,4.220134462
1005.964,0,573.4999942,4.287209701
1006.895,0,573.9172729,4.376079923
1007.826,0,574.1313082,4.380376661
1008.757,0,574.3405572,4.476543652
1009.688,0,574.6956404,4.514884082
1010.62,0,574.8711401,4.549204277
1011.551,0,574.9934836,4.509435717
1012.482,0,575.3977799,4.588567285
1013.413,0,575.5381423,4.571689799
1014.344,0,575.5686989,4.631922125
1015.275,0,575.7946744,4.670828142
1016.206,0,576.3811362,4.731972539
1017.137,0,576.3112615,4.710390307
1018.068,0,576.1771999,4.715565023
1018.999,0,576.411176,4.691306498
1019.93,0,576.7348914,4.689598087
1020.861,0,576.871411,4.696926767
1021.792,0,577.2505485,4.715698394
1022.724,0,577.1900301,4.778735976
1023.655,0,577.5903236,4.79969916
1024.586,0,577.920324,4.84268085
1025.517,0,578.4286611,4.895334686
1026.448,0,578.5688538,4.798654809
1027.379,0,578.7957144,4.893439254
1028.31,0,579.0863531,4.881179537
1029.241,0,579.5283893,4.914877458
1030.172,0,579.8470872,4.932201361
1031.103,0,579.8445667,4.945266162
1032.034,0,579.8880831,4.932020107
1032.966,0,579.8795598,4.992992872
1033.896,0,580.0831682,4.988389721
1034.828,0,580.1348423,4.961604564
1035.759,0,580.5364463,4.96055141
1036.69,0,580.8533768,5.006359831
1037.621,0,580.7157163,4.925050856
1038.552,0,580.8703365,4.864770327
1039.483,0,581.1707974,4.928494346
1040.415,0,581.4341008,4.96638273
1041.345,0,581.681936,5.032176926
1042.276,0,581.7814666,5.032207659
1043.207,0,582.1655259,5.061189478
1044.138,0,582.1866697,5.102869357
1045.069,0,582.2886051,5.078778686
1046,0,582.5737611,5.089369035
1046.932,0,582.9044682,5.11525932
1047.863,0,583.0316035,5.075813393
1048.794,0,583.3312984,5.083231653
1049.725,0,583.8830738,5.162460833
1050.656,0,584.1618067,5.258261185
1051.587,0,584.01669,5.218531675
1052.518,0,584.12684,5.092214152
1053.449,0,584.6217851,5.15542646
1054.38,0,584.9336305,5.177232205
1055.311,0,585.3863001,5.298365953
1056.243,0,585.6441882,5.349451724
1057.173,0,586.1562585,5.466982311
1058.104,0,586.2020352,5.434724651
1059.036,0,586.4188079,5.440907398
1059.967,0,587.0337847,5.611388844
1060.898,0,587.37459,5.630226896
1061.829,0,587.542252,5.59952226
1062.76,0,587.8069673,5.706841502
1063.691,0,587.8330146,5.604648336
1064.622,0,588.2646677,5.729201513
1065.553,0,588.3412433,5.748501598
1066.62,0,588.5293749,5.744545234
1067.681,0,588.9540944,5.779612356
1068.612,0,588.8043151,5.738213892
1069.543,0,589.0934939,5.789400038
1070.475,0,589.2311765,5.727463383
1071.405,0,589.370497,5.724668128
1072.337,0,589.7294474,5.79615193
1073.268,0,590.2033114,5.860167116
1074.199,0,590.3615516,5.814562837
1075.13,0,590.979583,5.938490971
1076.061,0,590.8839381,5.872888156
1076.992,0,590.9350493,5.908828692
1077.923,0,590.9314505,5.829159718
1078.854,0,591.0536017,5.952243761
1079.785,0,591.4500579,5.98312027
1080.716,0,591.4260501,6.000002472
1081.647,0,591.7950414,6.055008775
1082.579,0,592.0523871,6.058073123
1083.509,0,592.2487705,6.093884009
1084.441,0,592.7336007,6.173093456
1085.372,0,592.9403025,6.20655644
1086.303,0,592.8093547,6.171443794
1087.234,0,593.4661016,6.125929915
1088.165,0,593.5109081,6.121643009
1089.096,0,593.9774729,6.127598175
1090.027,0,594.2229801,6.197068791
1090.958,0,594.7934979,6.149401522
1091.889,0,595.3325637,6.144280082
1092.82,0,595.8021169,6.204601469
1093.751,0,596.1835241,6.149250206
1094.683,0,596.0891782,6.061043649
1095.614,0,596.6024696,5.994315378
1096.545,0,597.0763195,6.05861133
1097.476,0,597.5039609,5.996475303
1098.407,0,597.7550407,6.091833078
1099.338,0,597.9377986,6.139887677
1100.269,0,598.4936782,6.119744136
1101.2,0,598.6842005,6.100544354
1102.131,0,599.2999922,6.120235686
1103.062,0,599.573937,6.09764639
1103.993,0,600.1241831,6.01647458
1104.924,0,600.1173734,5.980377386
1105.855,0,600.4103504,5.955133024
