Repository: MaCFP/matl-db

# matl-db

#### Welcome to the MaCFP Condensed Phase Subgroup database!

The MaCFP Condensed Phase Working Group was organized to enable the fire safety science research community to make significant progress towards establishing a common framework for the selection of experiments and the methodologies used to analyze these experiments when developing pyrolysis models. Key objectives of this effort include:
- Cataloguing current approaches used to parameterize pyrolysis models;
- Developing standard data set formats for experimental data on pyrolysis;
- Developing requirements for data set quality and establishing a data review committee;
- Quantifying the inter-laboratory variability for comparable experimental datasets; and
- Assessing the impact of the variability of model parameters on fire growth predictions

#### In preparation for MaCFP-4, please read the following:

[Guidelines for Participation in the MaCFP-4 Workshop (2026)](https://github.com/MaCFP/macfp-db/releases/download/macfp-4.0/MaCFP-4_Guidelines_for_Participation.pdf)

[Presentation of Target Experiments and Modeling Guidelines for the upcoming MaCFP-4 Workshop (meeting recording and presentation slides)](https://github.com/MaCFP/macfp-db/releases/tag/macfp-4.0)

Please visit our [wiki pages](https://github.com/MaCFP/matl-db/wiki/How-to-Contribute) for additional details, including how to contribute (experimentalists and modelers).

# University of Maryland (UMD)

### Experimental Conditions: TGA, DSC
A Netzsch F3 Jupiter was used to conduct Simultaneous Thermal Analysis (TGA + DSC) experiments. Reported measurement data indicates an average of 7 repeated tests; errors are calculated as two standard deviations of the mean. More information is available at G.J. Fiola, D.M. Chaudhari, S.I. Stoliarov, "Comparison of Pyrolysis properties of extruded and cast Poly (methyl methacrylate)," submitted to IAFSS 2020. 

* Heating Rate: 10 K/min
* Temperature program
  - Initial Temperature: 313 K
  - Initial Isotherm: 1200 s (hold at 313 K for 1200 s)  
  - Maximum Temperature: 850 K
  - Final Isotherm: None
* Sample mass: 4-7 mg
* Sample geometry: Powdered
* Calibration type: Before each experiment, a baseline test was performed using an empty crucible. Temperature/Heat flow calibration were performed every 6 months using a set of 5 reference materials with melting temperatures between 60-820 C
* Crucible
  - Type: Pt-Rh
  - Volume: 85 µL
  - Diameter: 6.8 mm
  - Mass: None
  - Lid: True
  - Note: Pt-Rh crucibles (outer diameter 6.8mm / volume 85µL) with a lid ( a small hole in the lid allowed for gaseous decomposition products to escape).
* Carrier Gas
  - Type: Nitrogen
  - Flow rate: 50 ml/min
  - Note: Ultra High Purity (UHP) Nitrogen
* Instrument
  - Type: Netzsch F3 Jupiter
  - Note: Simultaneous Thermal Analysis (TGA + DSC), measurement data presented as two separated files, average of 7 repeated tests

### Experimental Conditions: MCC
An FAA microscale combustion calorimeter was used to conduct MCC experiments.  At the end of each test, the residual solid yield was measured and found to be consistent with the TGA results. Reported measurement data indicates an average of four (4) repeated tests; errors are calculated as two standard deviations of the mean. More information is available at G.J. Fiola, D.M. Chaudhari, S.I. Stoliarov, "Comparison of Pyrolysis properties of extruded and cast Poly (methyl methacrylate)," submitted to IAFSS 2020. 

* Heating Rate: 60 K/min
* Temperature program (Pyrolyzer)
  - Initial temperature 348 K
  - Isotherm: 600s (hold at 348K for 600s)  
  - Maximum Temperature 873 K
* Combustor Temperature: 1173K
* Sample mass: 4-7 mg
* Sample geometry: Powdered
* Calibration type: Before each experiment, a baseline test was performed using a 3.5 mg sample of polystyrene as a reference. O2 sensor/flow calibration was checked at the start of each day of testing, Temperature calibration was performed every 4 months.
* Crucible type: ceramic crucibles (outer diameter 5.74mm / volume 71µL) with no lid
* Pyrolyzer Carrier Gas
  - Ultra High Purity (UHP) Nitrogen 
  - N2 Flow rate = 80 ml/min
* Combustor Carrier Gas
  - Ultra High Purity (UHP) Oxygen + Pyrolyzer Carrier Gas
  - O2 Flow rate = 20 ml/min

### Experimental Conditions: Gasification Tests (CAPA II)
A custom-built [Controlled Atmosphere Pyrolysis Apparatus II (CAPA II)](https://www.sciencedirect.com/science/article/abs/pii/S0379711217300541) was used to perform anaerobic (02 concentration < 1 vol. %) gasification experiments of PMMA slabs in response to well-characterized radiant heating. 

Reported errors represent two standard deviations of the mean of the respective quantity. The temperature data were collected at 7.5 Hz and presented here without any data processing. The mass data were collected at a frequency of 2 Hz.

File: Non-charring/PMMA/UMD/UMD_CAPA_60kW_Mass.csv
Time,MLR_mean,"Temp_avg, all4",MLR_error,Temperature_Error
[s],[kg/s/m^2],[K],[kg/s/m^2],[K]
2.49315,-0.000260366,0,0.001030198,0
7.50806,-0.0002508,0,0.000454634,0
12.5234475,0.001199156,0,0.000289296,0
17.5398075,0.000973333,0,0.000337859,0
22.55627,0.004774699,0,0.000927216,0
27.57311,0.01073036,0,0.001089449,0
32.591445,0.015633281,0,0.00069556,0
37.6117575,0.017238126,0,0.00058606,0
42.6298425,0.01814478,0,0.000399137,0
47.64548,0.018913583,0,0.000304719,0
52.6607175,0.020564919,0,0.000364624,0
57.6753825,0.0209623,0,0.000343216,0
62.56814474,0.022633181,0,0.000691289,0
67.45539,0.02250719,0,0.000585457,0
72.4715,0.022839544,0,0.00071374,0
77.487735,0.023046238,0,0.000412467,0
82.5044,0.022196645,0,0.000592869,0
87.518615,0.023085009,0,0.000342244,0
92.53275,0.023889451,0,0.000370589,0
97.54921,0.024100855,0,0.000748653,0
102.5644725,0.023410945,0,0.000630322,0
107.4496,0.023942394,0,0.0007359,0
112.342405,0.024455283,0,0.000342419,0
117.3600675,0.024295505,0,0.000397993,0
122.3773325,0.024083619,0,0.000545008,0
127.3943675,0.02500547,0,0.000452827,0
132.4092275,0.024398757,0,0.000494299,0
137.42334,0.025505756,0,0.000412429,0
142.439375,0.025378656,0,0.000678547,0
147.455615,0.025327273,0,0.000354926,0
152.47018,0.024877874,0,0.00043408,0
157.48514,0.026503795,0,0.000568927,0
162.5021,0.026260242,0,0.00040276,0
167.518485,0.026796176,0,0.000324452,0
172.5329975,0.02711086,0,0.000432136,0
177.5484125,0.027360529,0,0.000420058,0
182.5651,0.02743618,0,0.000432462,0
187.581285,0.028326356,0,0.000528299,0
192.5992225,0.028500382,0,0.000493924,0
197.6157325,0.028593994,0,0.000610944,0
202.6320175,0.030100971,0,0.000446942,0
207.6474275,0.029752516,0,0.000407067,0
212.6632425,0.030082479,0,0.000738712,0
217.67848,0.030638814,0,0.000618145,0
222.6913425,0.031090109,0,0.000573707,0
227.5850289,0.031735782,0,0.000806875,0
232.4709025,0.031816067,0,0.000683193,0
237.4857175,0.033612668,0,0.000683338,0
242.505055,0.032817926,0,0.000645993,0
247.3986605,0.031188869,0,0.000496448,0
252.298335,0.032006535,0,0.000520398,0
257.3160975,0.031702024,0,0.000572916,0
262.3325575,0.031744513,0,0.000656471,0
267.3482175,0.029565877,0,0.000658074,0
272.363905,0.027907745,0,0.000555152,0
277.3795425,0.021419505,0,0.001515462,0
282.3948075,0.019496867,0,0.001064124,0
287.4084475,0.012242374,0,0.001137212,0
292.421485,0.006669651,0,0.000769452,0
297.4379975,0.003084511,0,0.000419058,0
302.4550575,0.002055262,0,0.00053601,0
307.4712925,0.000547483,0,0.000117617,0
312.4881275,0.000442644,0,0.000154365,0
317.504815,-2.57E-05,0,7.59E-05,0
322.52095,0.000402156,0,7.62E-05,0
327.535635,0.000171301,0,0.000169722,0
332.5509225,6.63E-05,0,0.000103988,0
337.5677875,0.000357048,0,0.000233377,0
342.586775,-0.000455311,0,0.000257242,0
347.6062375,0.000117551,0,0.000105651,0
352.6246275,0.000141132,0,6.95E-05,0
357.64279,0.001402371,0,0.001084554,0
362.5444842,0.002002406,0,0.001226431,0
