Repository: MaCFP/matl-db

# matl-db

#### Welcome to the MaCFP Condensed Phase Subgroup database!

The MaCFP Condensed Phase Working Group was organized to enable the fire safety science research community to make significant progress towards establishing a common framework for the selection of experiments and the methodologies used to analyze these experiments when developing pyrolysis models. Key objectives of this effort include:
- Cataloguing current approaches used to parameterize pyrolysis models;
- Developing standard data set formats for experimental data on pyrolysis;
- Developing requirements for data set quality and establishing a data review committee;
- Quantifying the inter-laboratory variability for comparable experimental datasets; and
- Assessing the impact of the variability of model parameters on fire growth predictions

#### In preparation for MaCFP-4, please read the following:

[Guidelines for Participation in the MaCFP-4 Workshop (2026)](https://github.com/MaCFP/macfp-db/releases/download/macfp-4.0/MaCFP-4_Guidelines_for_Participation.pdf)

[Presentation of Target Experiments and Modeling Guidelines for the upcoming MaCFP-4 Workshop (meeting recording and presentation slides)](https://github.com/MaCFP/macfp-db/releases/tag/macfp-4.0)

Please visit our [wiki pages](https://github.com/MaCFP/matl-db/wiki/How-to-Contribute) for additional details, including how to contribute (experimentalists and modelers).

# University of Maryland (UMD)

### Experimental Conditions: TGA, DSC
A Netzsch F3 Jupiter was used to conduct Simultaneous Thermal Analysis (TGA + DSC) experiments. Reported measurement data indicates an average of 7 repeated tests; errors are calculated as two standard deviations of the mean. More information is available at G.J. Fiola, D.M. Chaudhari, S.I. Stoliarov, "Comparison of Pyrolysis properties of extruded and cast Poly (methyl methacrylate)," submitted to IAFSS 2020. 

* Heating Rate: 10 K/min
* Temperature program
  - Initial Temperature: 313 K
  - Initial Isotherm: 1200 s (hold at 313 K for 1200 s)  
  - Maximum Temperature: 850 K
  - Final Isotherm: None
* Sample mass: 4-7 mg
* Sample geometry: Powdered
* Calibration type: Before each experiment, a baseline test was performed using an empty crucible. Temperature/Heat flow calibration were performed every 6 months using a set of 5 reference materials with melting temperatures between 60-820 C
* Crucible
  - Type: Pt-Rh
  - Volume: 85 µL
  - Diameter: 6.8 mm
  - Mass: None
  - Lid: True
  - Note: Pt-Rh crucibles (outer diameter 6.8mm / volume 85µL) with a lid ( a small hole in the lid allowed for gaseous decomposition products to escape).
* Carrier Gas
  - Type: Nitrogen
  - Flow rate: 50 ml/min
  - Note: Ultra High Purity (UHP) Nitrogen
* Instrument
  - Type: Netzsch F3 Jupiter
  - Note: Simultaneous Thermal Analysis (TGA + DSC), measurement data presented as two separated files, average of 7 repeated tests

### Experimental Conditions: MCC
An FAA microscale combustion calorimeter was used to conduct MCC experiments.  At the end of each test, the residual solid yield was measured and found to be consistent with the TGA results. Reported measurement data indicates an average of four (4) repeated tests; errors are calculated as two standard deviations of the mean. More information is available at G.J. Fiola, D.M. Chaudhari, S.I. Stoliarov, "Comparison of Pyrolysis properties of extruded and cast Poly (methyl methacrylate)," submitted to IAFSS 2020. 

* Heating Rate: 60 K/min
* Temperature program (Pyrolyzer)
  - Initial temperature 348 K
  - Isotherm: 600s (hold at 348K for 600s)  
  - Maximum Temperature 873 K
* Combustor Temperature: 1173K
* Sample mass: 4-7 mg
* Sample geometry: Powdered
* Calibration type: Before each experiment, a baseline test was performed using a 3.5 mg sample of polystyrene as a reference. O2 sensor/flow calibration was checked at the start of each day of testing, Temperature calibration was performed every 4 months.
* Crucible type: ceramic crucibles (outer diameter 5.74mm / volume 71µL) with no lid
* Pyrolyzer Carrier Gas
  - Ultra High Purity (UHP) Nitrogen 
  - N2 Flow rate = 80 ml/min
* Combustor Carrier Gas
  - Ultra High Purity (UHP) Oxygen + Pyrolyzer Carrier Gas
  - O2 Flow rate = 20 ml/min

### Experimental Conditions: Gasification Tests (CAPA II)
A custom-built [Controlled Atmosphere Pyrolysis Apparatus II (CAPA II)](https://www.sciencedirect.com/science/article/abs/pii/S0379711217300541) was used to perform anaerobic (02 concentration < 1 vol. %) gasification experiments of PMMA slabs in response to well-characterized radiant heating. 

Reported errors represent two standard deviations of the mean of the respective quantity. The temperature data were collected at 7.5 Hz and presented here without any data processing. The mass data were collected at a frequency of 2 Hz.

File: Non-charring/PMMA/UMD/UMD_DSC.csv
Time,Temp (K),DSC (mW/mg),Error (mW/mg)
0,313,0.0402,0.001958106
24.2118,314.002,0.0623,0.003017524
41.5014,315.004,0.0803,0.003883938
55.6026,316.006,0.0964,0.004893118
67.7796,317.008,0.111,0.005585987
78.6294,318.01,0.124,0.006084918
88.5384,319.012,0.136,0.006826567
97.7256,320.014,0.147,0.007364277
106.3272,321.016,0.158,0.007966211
114.4554,322.018,0.167,0.00834058
122.1888,323.02,0.177,0.008599254
129.5814,324.022,0.185,0.0094136
136.6968,325.024,0.194,0.009776172
143.5584,326.026,0.202,0.010400983
150.2028,327.028,0.21,0.011107248
156.657,328.03,0.217,0.011418659
162.9426,329.032,0.224,0.012002539
169.0746,330.034,0.231,0.012605763
175.0638,331.036,0.238,0.012461119
180.927,332.038,0.245,0.013061073
186.6816,333.04,0.25,0.013381188
192.3294,334.042,0.256,0.013503308
197.8794,335.044,0.263,0.014083976
203.3364,336.046,0.268,0.014267673
208.7088,337.048,0.273,0.014615527
214.0158,338.05,0.279,0.015189474
219.2574,339.052,0.284,0.015018353
224.4366,340.054,0.289,0.015738439
229.5492,341.056,0.293,0.016194567
234.6024,342.058,0.297,0.016566964
239.6088,343.06,0.302,0.016499165
244.5798,344.062,0.306,0.016882572
249.5052,345.064,0.31,0.017148731
254.3862,346.066,0.313,0.017344947
259.2204,347.068,0.317,0.017461613
264.0252,348.07,0.32,0.017031571
268.8006,349.072,0.323,0.017156945
273.546,350.074,0.326,0.017634642
278.2542,351.076,0.329,0.017865942
282.9336,352.078,0.332,0.018243742
287.5884,353.08,0.335,0.018254125
292.2258,354.082,0.337,0.01855442
296.8458,355.084,0.34,0.01921838
301.4466,356.086,0.342,0.019312918
306.021,357.088,0.345,0.019612515
310.5804,358.09,0.346,0.019333454
315.123,359.092,0.349,0.019090339
319.6542,360.094,0.351,0.01968866
324.1722,361.096,0.354,0.019773976
328.6764,362.098,0.355,0.020356676
333.171,363.1,0.358,0.020082675
337.6578,364.102,0.36,0.020415188
342.1386,365.104,0.361,0.020511223
346.614,366.106,0.363,0.021031117
351.0816,367.108,0.365,0.021160261
355.5426,368.11,0.367,0.021086136
359.9964,369.112,0.369,0.021483262
364.4502,370.114,0.371,0.021534375
368.8998,371.116,0.373,0.021878864
373.3476,372.118,0.374,0.021828805
377.7924,373.12,0.376,0.021618936
382.2378,374.122,0.377,0.02129952
386.6856,375.124,0.378,0.021463574
391.1394,376.126,0.38,0.021379974
395.5932,377.128,0.382,0.021802628
400.0512,378.13,0.383,0.021990722
404.5074,379.132,0.384,0.021403856
408.9714,380.134,0.386,0.021771306
413.4414,381.136,0.388,0.021754041
417.9186,382.138,0.389,0.021419276
422.4,383.14,0.39,0.021617477
426.8922,384.142,0.392,0.021620595
431.3934,385.144,0.393,0.021775165
435.9,386.146,0.395,0.021609809
440.4132,387.148,0.397,0.021686615
444.9354,388.15,0.399,0.021339564
449.4726,389.152,0.401,0.02134953
454.0182,390.154,0.402,0.021529839
458.5734,391.156,0.405,0.021613264
463.1388,392.158,0.408,0.021271166
467.7198,393.16,0.411,0.021333226
472.3116,394.162,0.414,0.021156002
476.9202,395.164,0.417,0.021475527
481.5438,396.166,0.421,0.021549702
486.1818,397.168,0.424,0.02180231
490.836,398.17,0.427,0.021682109
495.507,399.172,0.429,0.022313589
500.1924,400.174,0.431,0.02172416
504.8928,401.176,0.432,0.021491704
509.6124,402.178,0.432,0.021270444
514.3518,403.18,0.432,0.021302262
519.1062,404.182,0.431,0.020995709
523.878,405.184,0.431,0.021481247
528.6702,406.186,0.431,0.023497406
533.4852,407.188,0.43,0.02356508
538.3212,408.19,0.428,0.022366702
543.1758,409.192,0.426,0.020894673
548.0538,410.194,0.423,0.019637329
552.9522,411.196,0.422,0.018834029
557.8734,412.198,0.42,0.018264315
562.8174,413.2,0.418,0.017778669
567.7812,414.202,0.418,0.017571403
572.7702,415.204,0.418,0.017858386
577.7844,416.206,0.417,0.01835478
582.8208,417.208,0.416,0.018603404
587.8806,418.21,0.415,0.01855068
592.9626,419.212,0.414,0.018899369
598.0716,420.214,0.413,0.018936093
603.207,421.216,0.412,0.019245613
608.37,422.218,0.411,0.01880493
613.5594,423.22,0.41,0.018861021
618.7716,424.222,0.409,0.019030572
624.0096,425.224,0.408,0.019427527
629.2692,426.226,0.407,0.019128173
634.5558,427.228,0.407,0.019617554
639.8736,428.23,0.406,0.019690882
645.2154,429.232,0.406,0.019846133
650.5854,430.234,0.406,0.020644253
655.9764,431.236,0.405,0.020613948
661.395,432.238,0.406,0.022243258
666.843,433.24,0.407,0.02316245
672.3216,434.242,0.406,0.022601119
677.8272,435.244,0.406,0.021684433
683.3544,436.246,0.407,0.020729447
688.9068,437.248,0.407,0.019950915
694.485,438.25,0.407,0.02009153
700.0884,439.252,0.408,0.02027831
705.72,440.254,0.409,0.019973105
711.3768,441.256,0.41,0.019900351
717.0552,442.258,0.412,0.019673732
722.7594,443.26,0.414,0.019876145
728.4858,444.262,0.416,0.019836864
734.2356,445.264,0.418,0.019961816
740.0142,446.266,0.42,0.019913621
745.8126,447.268,0.422,0.019869967
751.6356,448.27,0.424,0.019907104
757.485,449.272,0.426,0.019976339
763.3542,450.274,0.428,0.019945862
769.2432,451.276,0.431,0.019866095
775.1532,452.278,0.433,0.020213994
781.0836,453.28,0.435,0.020244356
787.032,454.282,0.437,0.020351597
792.9996,455.284,0.438,0.02038362
798.9888,456.286,0.439,0.020505424
804.9966,457.288,0.439,0.020679308
811.017,458.29,0.439,0.020857153
817.0512,459.292,0.438,0.020991776
823.1052,460.294,0.437,0.021187423
829.1718,461.296,0.435,0.021383983
835.248,462.298,0.432,0.021490799
841.3362,463.3,0.428,0.021724917
847.4358,464.302,0.424,0.021739772
853.548,465.304,0.419,0.021793464
859.6698,466.306,0.414,0.021982544
865.7976,467.308,0.409,0.021969058
871.9386,468.31,0.403,0.022030618
878.0886,469.312,0.398,0.021761933
884.2452,470.314,0.394,0.021622578
890.4078,471.316,0.389,0.021507456
896.5782,472.318,0.386,0.021375195
902.7558,473.32,0.383,0.02101923
908.9322,474.322,0.38,0.021007616
915.1116,475.324,0.378,0.020590906
921.2964,476.326,0.377,0.020324007
927.4836,477.328,0.376,0.020312462
933.6744,478.33,0.376,0.019946818
939.8652,479.332,0.376,0.019859449
946.053,480.334,0.376,0.019704664
952.2408,481.336,0.377,0.019502802
958.431,482.338,0.377,0.019476892
964.6164,483.34,0.378,0.019463276
970.797,484.342,0.379,0.019440369
976.9836,485.344,0.38,0.019308914
983.1606,486.346,0.381,0.019240799
989.334,487.348,0.383,0.01921893
995.5068,488.35,0.384,0.019288671
1001.6724,489.352,0.385,0.019351534
1007.8356,490.354,0.387,0.018954975
1013.9958,491.356,0.387,0.018650901
1020.1494,492.358,0.388,0.018914865
1026.2922,493.36,0.389,0.018822478
1032.429,494.362,0.39,0.018765399
1038.5646,495.364,0.391,0.018701993
1044.6906,496.366,0.391,0.018689282
1050.8142,497.368,0.392,0.018601797
1056.936,498.37,0.392,0.018615235
1063.0464,499.372,0.393,0.018497838
1069.146,500.374,0.393,0.018539841
1075.2402,501.376,0.394,0.018712406
1081.3296,502.378,0.394,0.018658692
1087.4124,503.38,0.395,0.018718721
1093.4862,504.382,0.395,0.018758484
1099.5552,505.384,0.395,0.018913522
1105.6158,506.386,0.396,0.019021889
1111.6662,507.388,0.396,0.019088758
1117.7076,508.39,0.396,0.019214898
1123.7418,509.392,0.397,0.019341074
1129.7736,510.394,0.398,0.019334791
1135.794,511.396,0.399,0.019272965
1141.8078,512.398,0.399,0.01934073
1147.818,513.4,0.4,0.019424719
1153.8174,514.402,0.401,0.019729099
1159.8078,515.404,0.403,0.019609204
1165.7922,516.406,0.404,0.019548603
1171.7646,517.408,0.405,0.019654561
1177.7352,518.41,0.406,0.019634833
1183.6998,519.412,0.407,0.019536285
1189.6476,520.414,0.409,0.019406148
1195.5894,521.416,0.41,0.019466035
1201.5318,522.418,0.412,0.019502895
1207.4676,523.42,0.413,0.019298867
1213.3986,524.422,0.414,0.019112205
1219.3212,525.424,0.416,0.018989949
1225.2372,526.426,0.418,0.018822573
1231.146,527.428,0.42,0.019026807
1237.0524,528.43,0.422,0.018621091
1242.9516,529.432,0.424,0.018510256
1248.8472,530.434,0.426,0.018755524
1254.7386,531.436,0.428,0.018918331
1260.6162,532.438,0.43,0.019285167
1266.4896,533.44,0.431,0.019475983
1272.366,534.442,0.433,0.01970759
1278.2376,535.444,0.435,0.019649358
1284.1044,536.446,0.437,0.019418683
1289.9652,537.448,0.439,0.01957966
1295.8194,538.45,0.441,0.019291464
1301.6712,539.452,0.443,0.019138845
1307.5194,540.454,0.445,0.018884682
1313.3634,541.456,0.447,0.018626285
1319.2032,542.458,0.449,0.018445543
1325.0436,543.46,0.452,0.018532481
1330.8792,544.462,0.455,0.018549357
1336.7136,545.464,0.457,0.018460295
1342.5444,546.466,0.46,0.018308782
1348.3734,547.468,0.463,0.017970445
1354.2,548.47,0.466,0.0181379
1360.0242,549.472,0.47,0.018171032
1365.8466,550.474,0.473,0.017866716
1371.6594,551.476,0.477,0.0180164
1377.4662,552.478,0.481,0.017841302
1383.276,553.48,0.485,0.017943798
1389.0888,554.482,0.489,0.017938893
1394.9028,555.484,0.493,0.017944084
1400.7132,556.486,0.497,0.017466303
1406.526,557.488,0.502,0.017912072
1412.3352,558.49,0.506,0.017883783
1418.1354,559.492,0.511,0.017909645
1423.9464,560.494,0.515,0.018010567
1429.758,561.496,0.52,0.018125042
1435.5666,562.498,0.525,0.018045734
1441.3758,563.5,0.529,0.018325744
1447.1856,564.502,0.534,0.018378512
1452.999,565.504,0.538,0.018559557
1458.8112,566.506,0.543,0.018715834
1464.6312,567.508,0.547,0.018657751
1470.456,568.51,0.551,0.018842181
1476.2778,569.512,0.555,0.019278051
1482.093,570.514,0.558,0.019461502
1487.9016,571.516,0.561,0.019693762
1493.7096,572.518,0.565,0.019927656
1499.5278,573.52,0.568,0.020141888
1505.352,574.522,0.571,0.020330165
1511.1762,575.524,0.573,0.020010712
1516.9974,576.526,0.576,0.02047471
1522.8192,577.528,0.578,0.020535825
1528.6422,578.53,0.581,0.020407881
1534.467,579.532,0.584,0.020643634
1540.2918,580.534,0.587,0.020548918
1546.1184,581.536,0.591,0.020228144
1551.951,582.538,0.595,0.02042219
1557.7836,583.54,0.6,0.020162074
1563.612,584.542,0.606,0.020386018
1569.4326,585.544,0.613,0.020393339
1575.2544,586.546,0.621,0.020670051
1581.087,587.548,0.63,0.021090164
1586.9292,588.55,0.641,0.02134238
1592.7684,589.552,0.653,0.021743613
1598.6088,590.554,0.665,0.022043307
1604.4486,591.556,0.68,0.022351845
1610.286,592.558,0.696,0.02297857
1616.1222,593.56,0.714,0.023731202
1621.953,594.562,0.732,0.02421839
1627.7838,595.564,0.753,0.025250467
1633.6284,596.566,0.775,0.02594565
1639.4796,597.568,0.799,0.026894714
1645.326,598.57,0.825,0.02790668
1651.1706,599.572,0.853,0.028857548
1657.0194,600.574,0.882,0.030031294
1662.8718,601.576,0.914,0.031082412
1668.7254,602.578,0.948,0.032486827
1674.5784,603.58,0.984,0.033820956
1680.4362,604.582,1.02,0.035332263
1686.2958,605.584,1.06,0.036655325
1692.156,606.586,1.11,0.038106468
1698.0204,607.588,1.15,0.039883276
1703.8878,608.59,1.2,0.041691034
1709.754,609.592,1.25,0.043360864
1715.619,610.594,1.3,0.044970527
1721.4876,611.596,1.35,0.046835867
1727.3556,612.598,1.4,0.048421866
1733.226,613.6,1.46,0.049855475
1739.1012,614.602,1.52,0.051494423
1744.9722,615.604,1.58,0.052996389
1750.8378,616.606,1.64,0.054840025
1756.7136,617.608,1.7,0.055998063
1762.599,618.61,1.76,0.057134496
1768.4856,619.612,1.82,0.058258866
1774.3674,620.614,1.88,0.059618424
1780.2498,621.616,1.94,0.060787283
1786.134,622.618,2,0.061250299
1792.0194,623.62,2.06,0.062496049
1797.9024,624.622,2.12,0.063302339
1803.7878,625.624,2.17,0.064707037
1809.6756,626.626,2.23,0.065737065
1815.5616,627.628,2.29,0.066235184
1821.4506,628.63,2.34,0.067116507
1827.3414,629.632,2.39,0.068818691
1833.2298,630.634,2.45,0.070461527
1839.1236,631.636,2.5,0.070844811
1845.0186,632.638,2.55,0.070764804
1850.91,633.64,2.6,0.07203715
1856.8044,634.642,2.65,0.070777729
1862.6964,635.644,2.69,0.067664916
1868.5866,636.646,2.72,0.066395557
1874.4774,637.648,2.75,0.059337029
1880.37,638.65,2.76,0.060944747
1886.2644,639.652,2.77,0.050243029
1892.1558,640.654,2.75,0.045485101
1898.046,641.656,2.75,0.027801698
1903.9362,642.658,2.73,0.021634834
1909.8264,643.66,2.68,0.044178853
1915.7124,644.662,2.63,0.044503493
1921.5972,645.664,2.57,0.063258132
1927.485,646.666,2.52,0.061978279
1933.3764,647.668,2.47,0.076188469
1939.2648,648.67,2.44,0.090977193
1945.14,649.672,2.41,0.093446299
1951.0104,650.674,2.39,0.070626323
1956.888,651.676,2.36,0.074833253
1962.7638,652.678,2.31,0.03891308
1968.6306,653.68,2.29,0.032362614
1974.4872,654.682,2.23,0.041512719
1980.3456,655.684,2.2,0.057692337
1986.2058,656.686,2.16,0.122186784
1992.0594,657.688,2.06,0.103520174
1997.9076,658.69,1.95,0.121593588
2003.7516,659.692,1.87,0.141219682
2009.5908,660.694,1.78,0.155303178
2015.427,661.696,1.68,0.142565222
2021.2614,662.698,1.59,0.157133944
2027.0946,663.7,1.49,0.146397462
2032.9236,664.702,1.39,0.155103585
2038.752,665.704,1.28,0.149652719
2044.5852,666.706,1.18,0.152425143
2050.4184,667.708,1.08,0.149487707
2056.2504,668.71,0.985,0.143249652
2062.0806,669.712,0.903,0.128145805
2067.9174,670.714,0.822,0.113184776
2073.756,671.716,0.747,0.101900302
2079.5934,672.718,0.678,0.096845479
2085.4386,673.72,0.613,0.091114217
2091.2886,674.722,0.55,0.08330531
2097.147,675.724,0.491,0.077242415
2103.0174,676.726,0.435,0.070910835
2108.8914,677.728,0.386,0.06399911
2114.7726,678.73,0.339,0.058200641
2120.6634,679.732,0.296,0.052154702
2126.5656,680.734,0.257,0.047203601
2132.4774,681.736,0.223,0.042350303
2138.3898,682.738,0.192,0.03859994
2144.3112,683.74,0.164,0.035082468
2150.2542,684.742,0.139,0.032675445
2156.2008,685.744,0.118,0.030424663
2162.151,686.746,0.0986,0.028569484
2168.1198,687.748,0.081,0.026710361
2174.1,688.75,0.0665,0.025919715
2180.0874,689.752,0.0533,0.024610594
2186.0892,690.754,0.0421,0.023987228
2192.0988,691.756,0.032,0.023756142
2198.1138,692.758,0.0236,0.022996469
2204.1438,693.76,0.0155,0.022336548
2210.1834,694.762,0.00884,0.02217881
2216.2236,695.764,0.0033,0.021952519
2222.2782,696.766,-0.00156,0.02181311
2228.3484,697.768,-0.00574,0.021603123
2234.424,698.77,-0.00991,0.02168656
2240.5062,699.772,-0.0125,0.02140587
2246.5914,700.774,-0.0155,0.02132382
2252.688,701.776,-0.017,0.021812164
2258.7984,702.778,-0.0187,0.021704802
2264.9148,703.78,-0.0192,0.02084979
2271.0354,704.782,-0.0196,0.02109541
2277.1656,705.784,-0.0179,0.021603881
2283.3054,706.786,-0.0149,0.022165908
2289.4536,707.788,-0.0122,0.022708549
2295.6096,708.79,-0.0107,0.024295727
2301.7776,709.792,-0.0114,0.025226582
2307.9414,710.794,-0.0127,0.024133623
2314.1118,711.796,-0.0179,0.022878735
2320.293,712.798,-0.0231,0.022385684
2326.4748,713.8,-0.0297,0.019702191
2332.6704,714.802,-0.0328,0.016924347
2338.8774,715.804,-0.0348,0.017420798
2345.085,716.806,-0.0382,0.017130632
2351.2896,717.808,-0.0398,0.017786484
2357.5044,718.81,-0.042,0.018022236
2363.7246,719.812,-0.0417,0.018232622
2369.9478,720.814,-0.0423,0.019012123
2376.1746,721.816,-0.0429,0.019929824
2382.4098,722.818,-0.0438,0.020273033
2388.6486,723.82,-0.0445,0.020272684
2394.8928,724.822,-0.0441,0.02032593
2401.1466,725.824,-0.0445,0.020490481
2407.3914,726.826,-0.0441,0.02088156
2413.6356,727.828,-0.0445,0.019923779
2419.8954,728.83,-0.045,0.020493101
2426.1648,729.832,-0.0459,0.019757433
2432.4354,730.834,-0.0451,0.020500471
2438.7066,731.836,-0.0459,0.020057385
2444.9826,732.838,-0.0451,0.019755168
2451.2634,733.84,-0.0459,0.020236297
2457.5484,734.842,-0.0464,0.020154511
2463.8322,735.844,-0.0467,0.019900801
2470.1184,736.846,-0.0472,0.020077837
2476.4112,737.848,-0.0473,0.019779951
2482.692,738.85,-0.0467,0.019899231
2488.968,739.852,-0.048,0.01904206
2495.259,740.854,-0.0471,0.019372667
2501.5512,741.856,-0.0472,0.019340888
2507.8398,742.858,-0.0475,0.019654839
2514.1302,743.86,-0.0476,0.020276333
2520.4206,744.862,-0.0482,0.020907
2526.7134,745.864,-0.0485,0.02109689
2533.0056,746.866,-0.0486,0.021343616
2539.296,747.868,-0.048,0.021097818
2545.5804,748.87,-0.0481,0.022101672
2551.8618,749.872,-0.0486,0.021073515
2558.1462,750.874,-0.0491,0.021313337
2564.4336,751.876,-0.0492,0.021294943
2570.7228,752.878,-0.0493,0.021775414
2577.0114,753.88,-0.0496,0.020604894
2583.2952,754.882,-0.0498,0.020696846
2589.5742,755.884,-0.0504,0.020047436
2595.8556,756.886,-0.0496,0.020612975
2602.1316,757.888,-0.0502,0.020601601
2608.3986,758.89,-0.0501,0.021172602
2614.6812,759.892,-0.0505,0.020891763
2620.959,760.894,-0.0512,0.021053596
2627.2158,761.896,-0.0508,0.020437589
2633.481,762.898,-0.0511,0.019473043
2639.7546,763.9,-0.0516,0.020263581
2646.0204,764.902,-0.0528,0.01985293
2652.2832,765.904,-0.0526,0.020422053
2658.5442,766.906,-0.0527,0.019785471
2664.8004,767.908,-0.0522,0.020080285
2671.0548,768.91,-0.0536,0.020117508
2677.3062,769.912,-0.0535,0.019785723
2683.554,770.914,-0.0535,0.020015828
2689.8042,771.916,-0.0539,0.020445623
2696.0532,772.918,-0.0532,0.02053582
2702.3004,773.92,-0.054,0.019880062
2708.5464,774.922,-0.055,0.019695404
2714.787,775.924,-0.0551,0.019704881
2721.0282,776.926,-0.0549,0.019992723
2727.2676,777.928,-0.0543,0.01946167
2733.504,778.93,-0.055,0.019503461
2739.7404,779.932,-0.0554,0.020095202
2745.9684,780.934,-0.0557,0.020033179
2752.1898,781.936,-0.0561,0.019517509
2758.4214,782.938,-0.0557,0.019736972
2764.6482,783.94,-0.0559,0.019415686
2770.86,784.942,-0.0562,0.020687923
2777.0742,785.944,-0.0569,0.020028289
2783.292,786.946,-0.0557,0.020488885
2789.5044,787.948,-0.0571,0.020161038
2795.7126,788.95,-0.0568,0.020471928
2801.9172,789.952,-0.0578,0.0199251
2808.1182,790.954,-0.0569,0.020101761
2814.321,791.956,-0.0584,0.019989292
2820.5268,792.958,-0.0576,0.02064661
2826.7266,793.96,-0.0579,0.020494322
2832.9258,794.962,-0.0579,0.020110657
2839.1226,795.964,-0.0579,0.020670317
2845.3086,796.966,-0.0581,0.020699031
2851.4928,797.968,-0.0591,0.0205721
2857.6794,798.97,-0.0591,0.020673514
2863.866,799.972,-0.0594,0.020520548
2870.0496,800.974,-0.0594,0.021065046
2876.232,801.976,-0.0599,0.021425169
2882.412,802.978,-0.0603,0.020421956
2888.5914,803.98,-0.0595,0.021326323
2894.7684,804.982,-0.0607,0.020931614
2900.9448,805.984,-0.0601,0.02149543
2907.1152,806.986,-0.0605,0.021338183
2913.2808,807.988,-0.0603,0.021684673
2919.4506,808.99,-0.0604,0.021476685
2925.618,809.992,-0.0614,0.021196445
2931.786,810.994,-0.061,0.02163512
2937.9516,811.996,-0.0611,0.02162403
2944.1112,812.998,-0.0619,0.021329588
2950.2666,814,-0.0611,0.022119864
2956.4208,815.002,-0.0621,0.021710373
2962.5744,816.004,-0.0618,0.021889559
2968.731,817.006,-0.0622,0.02211135
2974.8828,818.008,-0.0621,0.022164506
2981.031,819.01,-0.0626,0.022080338
2987.1816,820.012,-0.0632,0.021913248
2993.3316,821.014,-0.0625,0.02256533
2999.4792,822.016,-0.0628,0.022142251
3005.6232,823.018,-0.0635,0.022386176
3011.763,824.02,-0.0635,0.022557733
3017.9034,825.022,-0.0637,0.022816469
3024.042,826.024,-0.0638,0.02247228
3030.1794,827.026,-0.0635,0.023105767
3036.3168,828.028,-0.0637,0.023057989
3042.4506,829.03,-0.0641,0.023100019
3048.585,830.032,-0.0643,0.023369987
3054.72,831.034,-0.0649,0.023224476
3060.8598,832.036,-0.0653,0.022949011
3066.9924,833.038,-0.0649,0.023670971
3073.1172,834.04,-0.0655,0.023607008
3079.2462,835.042,-0.0657,0.02294302
3085.3752,836.044,-0.0661,0.02388066
3091.506,837.046,-0.0667,0.023390238
3097.6392,838.048,-0.0662,0.02417564
3103.755,839.05,-0.0672,0.024685048
3109.8672,840.052,-0.0673,0.024341671
3115.992,841.054,-0.0671,0.024012296
3122.1138,842.056,-0.0676,0.025065055
3128.2338,843.058,-0.0677,0.023840072
3134.3538,844.06,-0.0684,0.024294918
3140.4798,845.062,-0.0682,0.024552204
3146.6064,846.064,-0.0679,0.025180017
3152.7252,847.066,-0.069,0.024830554
3158.8512,848.068,-0.0689,0.024930826
3164.9682,849.07,-0.0694,0.024060712
3171.0786,850.072,-0.0698,0.025156006
3177.198,851.074,-0.0699,0.025578279
3183.3168,852.076,-0.0701,0.024690563
3189.432,853.078,-0.0702,0.025200354
3195.5448,854.08,-0.0711,0.025131737
3201.6594,855.082,-0.0709,0.025570328
3207.7746,856.084,-0.0709,0.02609527
3213.8922,857.086,-0.0714,0.026086976
3220.0074,858.088,-0.072,0.027236927
3226.1256,859.09,-0.0722,0.025601496
3232.2444,860.092,-0.0721,0.026582519
3238.3602,861.094,-0.0733,0.026543616
3244.4754,862.096,-0.0731,0.026797261
3250.5954,863.098,-0.0729,0.027895767
3256.7166,864.1,-0.0733,0.025876055
3262.8348,865.102,-0.0739,0.027492236
3268.9524,866.104,-0.0738,0.02740066
3275.0796,867.106,-0.0741,0.027479071
3281.2014,868.108,-0.0742,0.027805334
3287.3082,869.11,-0.0747,0.027643005
