Repository: MaCFP/matl-db

# University of Lille - ENSCL - Unité Matériaux et Transformations (UMET)

### Experimental Conditions, TGA

* Heating Rates: 1, 2, 5, 10, 20, 50, and 100 K/min
* Temperature program
  - Initial Temperature: 313.15 K
  - Initial Isotherm: None
  - Maximum Temperature: 1273.15 K
  - Final Isotherm: None
* Sample mass: 3.93 – 5.98 mg
* Sample geometry: powdered
* Calibration type: Temperature calibration was performed every 6 months using a set of 5 reference materials with melting temperatures between 156.6 - 660 C
* Crucible
  - Type: Al2O3
  - Volume: 85 µL
  - Diameter: None
  - Mass: None
  - Lid: None
  - Note: None
* Carrier Gas
  - Type: Nitrogen
  - Flow rate: 40 ml/min

File: Non-charring/PMMA/UMET/UMET_DSC_N2_10K_1.csv (part 1 of 4)
Time;Temp;Heat Flow
[s];[k];[mW/mg]
0;273.15;0
1;312.431;0
2;312.381;0
3;312.324;0
4;312.241;-0.0419661
5;312.076;-0.0120225
6;311.858;-0.013699
7;311.606;-0.0290392
8;311.236;-0.0916158
9;310.844;-0.145778
10;310.453;-0.199081
11;309.934;-0.265045
12;309.427;-0.321873
13;308.95;-0.370087
14;308.348;-0.425414
15;307.792;-0.4729
16;307.293;-0.513647
17;306.691;-0.54931
18;306.154;-0.569656
19;305.68;-0.576609
20;305.106;-0.576734
21;304.587;-0.575998
22;304.121;-0.571639
23;303.554;-0.571576
24;303.041;-0.571043
25;302.581;-0.570685
26;302.022;-0.568718
27;301.517;-0.567392
28;301.064;-0.565179
29;300.512;-0.563231
30;300.012;-0.560929
31;299.564;-0.558965
32;299.017;-0.556885
33;298.522;-0.555037
34;298.078;-0.554103
35;297.537;-0.551914
36;297.046;-0.550381
37;296.605;-0.549433
38;296.066;-0.547955
39;295.578;-0.544967
40;295.14;-0.543437
41;294.607;-0.540273
42;294.125;-0.535659
43;293.693;-0.529458
44;293.166;-0.518449
45;292.689;-0.509511
46;292.261;-0.504495
47;291.74;-0.497574
48;291.269;-0.49103
49;290.845;-0.487107
50;290.33;-0.482616
51;289.864;-0.477669
52;289.446;-0.472821
53;288.937;-0.469128
54;288.476;-0.465357
55;288.062;-0.462472
56;287.559;-0.458456
57;287.103;-0.455271
58;286.694;-0.452776
59;286.197;-0.449876
60;285.746;-0.448313
61;285.341;-0.444518
62;284.85;-0.442213
63;284.404;-0.439232
64;284.004;-0.437531
65;283.517;-0.435644
66;283.077;-0.433396
67;282.682;-0.431555
68;282.201;-0.429147
69;281.765;-0.427218
70;281.375;-0.425312
71;280.9;-0.423021
72;280.469;-0.421179
73;280.083;-0.419675
74;279.614;-0.417589
75;279.189;-0.41615
76;278.807;-0.41458
77;278.343;-0.413338
78;277.922;-0.411879
79;277.545;-0.411113
80;277.086;-0.409488
81;276.671;-0.406922
82;276.298;-0.405965
83;275.845;-0.404592
84;275.434;-0.403247
85;275.066;-0.402461
86;274.618;-0.401026
87;274.212;-0.400229
88;273.848;-0.399385
89;273.405;-0.398297
90;273.003;-0.397025
91;272.645;-0.395808
92;272.207;-0.39455
93;271.811;-0.393619
94;271.456;-0.392026
95;271.023;-0.391002
96;270.632;-0.389108
97;270.281;-0.387557
98;269.853;-0.386463
99;269.467;-0.385113
100;269.119;-0.38432
101;268.698;-0.383133
102;268.316;-0.381852
103;267.973;-0.380606
104;267.555;-0.379098
105;267.177;-0.377699
106;266.839;-0.376643
107;266.426;-0.375579
108;266.053;-0.374499
109;265.718;-0.373582
110;265.31;-0.372216
111;264.942;-0.370716
112;264.611;-0.36975
113;264.208;-0.368444
114;263.844;-0.367184
115;263.516;-0.366217
116;263.119;-0.364781
117;262.759;-0.363603
118;262.436;-0.362038
119;262.042;-0.360891
120;261.687;-0.3598
121;261.368;-0.358356
122;260.979;-0.356895
123;260.627;-0.355838
124;260.312;-0.354803
125;259.929;-0.353072
126;259.581;-0.35161
127;259.27;-0.350623
128;258.891;-0.349071
129;258.547;-0.347944
130;258.24;-0.346708
131;257.865;-0.345086
132;257.526;-0.3436
133;257.222;-0.342133
134;256.852;-0.341006
135;256.518;-0.340029
136;256.217;-0.338611
137;255.852;-0.337222
138;255.521;-0.335922
139;255.224;-0.334806
140;254.863;-0.333727
141;254.536;-0.332486
142;254.243;-0.331419
143;253.886;-0.329601
144;253.563;-0.328395
145;253.274;-0.326944
146;252.921;-0.32581
147;252.602;-0.324744
148;252.317;-0.323853
149;251.968;-0.321874
150;251.653;-0.320713
151;251.371;-0.319661
152;251.027;-0.318367
153;250.716;-0.317109
154;250.437;-0.316184
155;250.097;-0.314782
156;249.789;-0.313684
157;249.514;-0.312091
158;249.178;-0.310932
159;248.874;-0.308127
160;248.602;-0.307185
161;248.27;-0.305986
162;247.97;-0.304703
163;247.701;-0.303778
164;247.373;-0.302713
165;247.077;-0.301366
166;246.811;-0.300447
167;246.488;-0.299143
168;246.195;-0.298052
169;245.932;-0.297072
170;245.613;-0.295865
171;245.323;-0.294902
172;245.064;-0.293792
173;244.748;-0.292715
174;244.463;-0.291526
175;244.206;-0.29049
176;243.895;-0.289201
177;243.613;-0.287814
178;243.36;-0.286877
179;243.052;-0.285704
180;242.773;-0.284267
181;242.522;-0.280026
182;242.219;-0.278778
183;241.943;-0.277885
184;241.696;-0.277131
185;241.396;-0.275982
186;241.124;-0.274914
187;240.879;-0.273825
188;240.583;-0.272888
189;240.314;-0.271971
190;240.073;-0.271172
191;239.78;-0.270074
192;239.514;-0.269177
193;239.276;-0.26833
194;238.987;-0.266846
195;238.724;-0.265908
196;238.488;-0.265114
197;238.202;-0.263974
198;237.943;-0.263016
199;237.711;-0.262141
200;237.428;-0.260946
201;237.171;-0.260004
202;236.943;-0.259105
203;236.663;-0.258027
204;236.411;-0.256665
205;236.185;-0.255886
206;235.908;-0.254626
207;235.659;-0.253643
208;235.434;-0.25241
209;235.161;-0.251136
210;234.916;-0.250204
211;234.694;-0.249259
212;234.426;-0.248108
213;234.181;-0.247231
214;233.963;-0.246205
215;233.696;-0.245204
216;233.456;-0.244295
217;233.24;-0.243396
218;232.978;-0.242375
219;232.74;-0.241407
220;232.526;-0.240607
221;232.266;-0.239573
222;232.032;-0.238674
223;231.821;-0.237597
224;231.566;-0.236578
225;231.333;-0.235689
226;231.125;-0.234841
227;230.871;-0.233763
228;230.643;-0.232581
229;230.436;-0.231762
230;230.186;-0.230805
231;229.959;-0.229893
232;229.757;-0.228883
233;229.51;-0.227864
234;229.286;-0.226971
235;229.085;-0.226102
236;228.842;-0.225135
237;228.62;-0.224059
238;228.422;-0.223202
239;228.181;-0.222228
240;227.963;-0.221139
241;227.767;-0.220369
242;227.529;-0.219147
243;227.313;-0.218288
244;227.12;-0.217499
245;226.884;-0.216589
246;226.672;-0.215666
247;226.481;-0.214934
248;226.249;-0.21396
249;226.059;-0.213121
250;225.85;-0.212282
251;225.62;-0.211338
252;225.412;-0.210504
253;225.226;-0.209731
254;224.999;-0.208772
255;224.794;-0.207939
256;224.61;-0.207179
257;224.386;-0.206253
258;224.183;-0.205401
259;224.001;-0.204629
260;223.779;-0.203758
261;223.579;-0.20279
262;223.399;-0.202039
263;223.181;-0.201152
264;222.983;-0.20032
265;222.806;-0.199609
266;222.59;-0.198736
267;222.394;-0.19791
268;222.219;-0.19711
269;222.006;-0.19622
270;221.813;-0.195395
271;221.64;-0.19472
272;221.429;-0.193852
273;221.238;-0.192946
274;221.067;-0.192014
275;220.859;-0.191161
276;220.671;-0.190368
277;220.502;-0.18969
278;220.296;-0.188857
279;220.109;-0.188086
280;219.943;-0.187363
281;219.74;-0.186517
282;219.556;-0.185751
283;219.391;-0.184956
284;219.191;-0.184153
285;219.009;-0.183241
286;218.846;-0.182547
287;218.648;-0.181707
288;218.468;-0.180983
289;218.307;-0.180275
290;218.112;-0.179473
291;217.934;-0.178705
292;217.776;-0.178025
293;217.582;-0.177212
294;217.407;-0.176422
295;217.25;-0.175763
296;217.059;-0.174976
297;216.886;-0.174265
298;216.731;-0.173602
299;216.543;-0.172773
300;216.372;-0.172047
301;216.218;-0.171403
302;216.032;-0.170652
303;215.863;-0.169922
304;215.712;-0.169204
305;215.528;-0.168433
306;215.362;-0.167697
307;215.212;-0.166993
308;215.03;-0.166172
309;214.865;-0.165493
310;214.718;-0.164886
311;214.538;-0.164093
312;214.375;-0.163442
313;214.23;-0.162667
314;214.052;-0.161926
315;213.892;-0.16127
316;213.747;-0.160589
317;213.572;-0.159704
318;213.413;-0.159033
319;213.271;-0.158491
320;213.098;-0.157716
321;212.941;-0.157031
322;212.8;-0.156472
323;212.629;-0.155683
324;212.474;-0.155007
325;212.336;-0.154421
326;212.167;-0.15369
327;212.014;-0.152994
328;211.877;-0.152415
329;211.71;-0.151695
330;211.559;-0.151046
331;211.424;-0.150444
332;211.258;-0.14972
333;211.11;-0.149044
334;210.975;-0.148496
335;210.812;-0.147723
336;210.664;-0.147109
337;210.532;-0.146512
338;210.371;-0.145809
339;210.226;-0.145165
340;210.096;-0.144583
341;209.936;-0.143865
342;209.793;-0.143201
343;209.663;-0.142621
344;209.507;-0.141962
345;209.365;-0.141337
346;209.237;-0.140764
347;209.082;-0.140075
348;208.942;-0.139435
349;208.816;-0.138952
350;208.663;-0.138246
351;208.524;-0.13766
352;208.4;-0.137021
353;208.248;-0.136362
354;208.112;-0.135764
355;207.988;-0.135209
356;207.839;-0.134597
357;207.704;-0.133966
358;207.583;-0.133414
359;207.435;-0.132765
360;207.302;-0.13216
361;207.181;-0.131658
362;207.036;-0.130999
363;206.903;-0.130422
364;206.785;-0.129882
365;206.641;-0.129286
366;206.511;-0.128643
367;206.394;-0.128176
368;206.251;-0.127548
369;206.123;-0.126996
370;206.007;-0.126493
371;205.867;-0.125862
372;205.739;-0.125335
373;205.625;-0.12484
374;205.487;-0.124185
375;205.361;-0.123622
376;205.249;-0.123106
377;205.111;-0.122496
378;204.987;-0.121993
379;204.876;-0.121459
380;204.74;-0.120903
381;204.618;-0.120413
382;204.508;-0.119944
383;204.374;-0.119362
384;204.252;-0.118817
385;204.144;-0.118378
386;204.011;-0.117725
387;203.892;-0.117179
388;203.785;-0.116723
389;203.654;-0.11613
390;203.536;-0.115589
391;203.43;-0.115173
392;203.301;-0.114622
393;203.184;-0.114104
394;203.079;-0.113635
395;202.952;-0.113111
396;202.836;-0.112579
397;202.733;-0.112072
398;202.607;-0.111543
399;202.493;-0.111022
400;202.391;-0.110594
401;202.267;-0.110001
402;202.154;-0.109467
403;202.053;-0.109027
404;201.93;-0.108487
405;201.819;-0.107988
406;201.72;-0.107576
407;201.598;-0.107066
408;201.488;-0.106508
409;201.389;-0.106143
410;201.269;-0.105629
411;201.161;-0.105166
412;201.064;-0.10474
413;200.945;-0.104187
414;200.838;-0.103752
415;200.743;-0.103363
416;200.625;-0.10284
417;200.519;-0.102302
418;200.424;-0.101859
419;200.309;-0.101386
420;200.204;-0.10095
421;200.111;-0.100557
422;199.996;-0.0998784
423;199.892;-0.0994893
424;199.801;-0.0990895
425;199.688;-0.0986322
426;199.586;-0.0981659
427;199.495;-0.0977035
428;199.383;-0.0972194
429;199.281;-0.0968185
430;199.191;-0.096405
431;199.081;-0.0959326
432;198.982;-0.095454
433;198.893;-0.0950513
434;198.784;-0.0945296
435;198.686;-0.0941506
436;198.597;-0.0937273
437;198.49;-0.0932917
438;198.393;-0.0928785
439;198.306;-0.0924628
440;198.2;-0.0919745
441;198.104;-0.0915428
442;198.018;-0.0911423
443;197.914;-0.0906626
444;197.819;-0.0902575
445;197.734;-0.0898158
446;197.63;-0.0893769
447;197.536;-0.0889783
448;197.452;-0.088615
449;197.35;-0.0881883
450;197.258;-0.0877605
451;197.175;-0.0874503
452;197.074;-0.0870264
453;196.982;-0.0866027
454;196.901;-0.0862159
455;196.801;-0.0857945
456;196.71;-0.0853411
457;196.63;-0.0849968
458;196.531;-0.0845252
459;196.441;-0.0841162
460;196.361;-0.0837945
461;196.264;-0.0832925
462;196.176;-0.0829406
463;196.097;-0.0825741
464;195.998;-0.0821059
465;195.909;-0.0815929
466;195.827;-0.0812016
467;195.727;-0.080786
468;195.637;-0.0804699
469;195.557;-0.0802772
470;195.459;-0.0800078
471;195.371;-0.0797851
472;195.291;-0.0795894
473;195.194;-0.0792356
474;195.107;-0.0789462
475;195.028;-0.0787596
476;194.933;-0.0785469
477;194.847;-0.0783289
478;194.77;-0.0780444
479;194.676;-0.0778346
480;194.591;-0.0774955
481;194.516;-0.0772302
482;194.423;-0.0768709
483;194.348;-0.0765984
484;194.265;-0.0763091
485;194.174;-0.075942
486;194.092;-0.0756409
487;194.02;-0.0753015
488;193.93;-0.074928
489;193.849;-0.0746056
490;193.777;-0.0743004
491;193.69;-0.0739485
492;193.617;-0.0736453
493;193.557;-0.0735682
494;193.496;-0.0737055
495;193.452;-0.0739145
496;193.422;-0.0739308
497;193.396;-0.0720351
498;193.379;-0.0636231
499;193.363;-0.0517903
500;193.348;-0.042481
501;193.335;-0.0362666
502;193.326;-0.0329054
503;193.316;-0.029606
504;193.31;-0.0269367
505;193.304;-0.0254909
506;193.298;-0.0225146
507;193.295;-0.0207236
508;193.29;-0.0194109
509;193.285;-0.0179149
510;193.282;-0.0168343
511;193.279;-0.0161303
512;193.275;-0.0156381
513;193.272;-0.0151183
514;193.27;-0.0146424
515;193.267;-0.0141046
516;193.265;-0.0136088
517;193.261;-0.0131988
518;193.259;-0.0126655
519;193.256;-0.012184
520;193.255;-0.0117989
521;193.253;-0.011223
522;193.25;-0.0107791
523;193.249;-0.0103821
524;193.247;-0.00989767
525;193.244;-0.00947772
526;193.243;-0.00908806
527;193.241;-0.00859544
528;193.239;-0.0082437
529;193.238;-0.00785878
530;193.235;-0.00748341
531;193.234;-0.00716524
532;193.233;-0.00681191
533;193.231;-0.00648365
534;193.23;-0.00619738
535;193.228;-0.00592186
536;193.227;-0.00557866
537;193.225;-0.00528756
538;193.225;-0.00502608
539;193.224;-0.00467565
540;193.222;-0.00443064
541;193.222;-0.0041607
542;193.22;-0.0038272
543;193.219;-0.00358727
544;193.219;-0.00330857
545;193.218;-0.00305694
546;193.217;-0.00283928
547;193.215;-0.00265061
548;193.214;-0.00241606
549;193.213;-0.00222966
550;193.212;-0.0020582
551;193.212;-0.0018336
552;193.211;-0.00165075
553;193.211;-0.00150031
554;193.21;-0.00123503
555;193.209;-0.000999692
556;193.209;-0.000868179
557;193.208;-0.000705883
558;193.207;-0.000600459
559;193.207;-0.000496043
560;193.206;-0.000248561
561;193.206;-0.000123179
562;193.205;-2.34395E-05
563;193.205;0.000131808
564;193.204;0.00028091
565;193.205;0.000436377
566;193.203;0.000480535
567;193.203;0.000632159
568;193.202;0.000727823
569;193.201;0.000895185
570;193.202;0.000981577
571;193.201;0.00104353
572;193.2;0.00117729
573;193.201;0.00123366
574;193.199;0.00133099
575;193.2;0.00146558
576;193.2;0.00157842
577;193.198;0.00162965
578;193.199;0.00177513
579;193.198;0.0018436
580;193.198;0.00193775
581;193.198;0.00204134
582;193.198;0.00208684
583;193.197;0.00222484
584;193.197;0.00232426
585;193.197;0.00242097
586;193.196;0.00249448
587;193.196;0.00255509
588;193.196;0.00262262
589;193.196;0.00267726
590;193.196;0.00275274
591;193.195;0.00283363
592;193.195;0.00287901
593;193.195;0.00295931
594;193.195;0.00308835
595;193.195;0.00312823
596;193.195;0.00316807
597;193.195;0.00318903
598;193.196;0.003273
599;193.195;0.00334381
600;193.195;0.00339433
601;193.194;0.00344016
602;193.194;0.0035409
603;193.194;0.00359847
604;193.194;0.00361638
605;193.194;0.00366363
606;193.193;0.00373093
607;193.194;0.00370447
608;193.194;0.00378624
609;193.194;0.00381264
610;193.194;0.00390066
611;193.193;0.00392928
612;193.194;0.00396468
613;193.192;0.00398387
614;193.193;0.00402324
615;193.193;0.00404741
616;193.193;0.00406555
617;193.192;0.00407392
618;193.192;0.00419333
619;193.193;0.00418432
620;193.192;0.00419792
621;193.193;0.00426074
622;193.192;0.00433684
623;193.192;0.00429069
624;193.192;0.00434358
625;193.192;0.00434622
626;193.192;0.00436231
627;193.192;0.00443855
628;193.192;0.00442624
629;193.192;0.0043606
630;193.192;0.00442969
631;193.192;0.00444474
632;193.192;0.00451686
633;193.192;0.00452068
634;193.191;0.00452929
635;193.192;0.00460751
636;193.191;0.00454577
637;193.192;0.00457674
638;193.192;0.00457198
639;193.191;0.00466341
640;193.191;0.00465711
641;193.191;0.00472657
642;193.192;0.00474133
643;193.191;0.00471731
644;193.191;0.00472786
645;193.191;0.00474629
646;193.191;0.00470814
647;193.191;0.00474172
648;193.191;0.004792
649;193.191;0.00481465
650;193.191;0.0048723
651;193.191;0.00493354
652;193.191;0.0049922
653;193.19;0.00501972
654;193.19;0.00503554
655;193.19;0.00507108
656;193.191;0.00506488
657;193.191;0.00513927
658;193.191;0.00515901
659;193.19;0.00515718
660;193.191;0.00519885
661;193.19;0.00519751
662;193.19;0.00524418
663;193.191;0.00527009
664;193.19;0.00529556
665;193.19;0.00531759
666;193.191;0.00531218
667;193.19;0.00536613
668;193.19;0.00537698
669;193.19;0.00532291
670;193.19;0.00537974
671;193.19;0.00544568
672;193.19;0.00546164
673;193.19;0.00543389
674;193.19;0.0054098
675;193.19;0.00542436
676;193.19;0.00543055
677;193.19;0.00544156
678;193.191;0.00545195
679;193.189;0.00545804
680;193.19;0.00548769
681;193.19;0.00551451
682;193.19;0.0055008
683;193.19;0.00551448
684;193.189;0.00550791
685;193.19;0.0055148
686;193.19;0.00554474
687;193.19;0.00554901
688;193.19;0.00556979
689;193.191;0.00560915
690;193.19;0.00567934
691;193.19;0.0057358
692;193.19;0.00572408
693;193.19;0.00574248
694;193.19;0.00576645
695;193.19;0.00587983
696;193.19;0.00586995
697;193.19;0.00587828
698;193.19;0.00582876
699;193.189;0.00593756
700;193.19;0.00593758
701;193.189;0.00595989
702;193.19;0.00594441
703;193.19;0.00594077
704;193.189;0.00602582
705;193.19;0.00604202
706;193.19;0.00601868
707;193.19;0.00602648
708;193.19;0.00607837
709;193.19;0.00611868
710;193.19;0.00612775
711;193.19;0.00609092
712;193.189;0.00611654
713;193.19;0.006207
714;193.191;0.00620894
715;193.19;0.00619859
716;193.19;0.0061621
717;193.19;0.00620054
718;193.19;0.00618296
719;193.19;0.00618766
720;193.19;0.0062505
721;193.19;0.00622372
722;193.189;0.00621136
723;193.19;0.00628155
724;193.19;0.006278
725;193.19;0.00639688
726;193.19;0.00633869
727;193.19;0.00632784
728;193.191;0.0063791
729;193.19;0.0063786
730;193.19;0.00637341
731;193.191;0.00639062
732;193.19;0.00639993
733;193.19;0.00642057
734;193.19;0.00637759
735;193.19;0.00638299
736;193.19;0.00640249
737;193.19;0.00640718
738;193.19;0.00639327
739;193.19;0.00639554
740;193.19;0.00634801
741;193.19;0.00639318
742;193.19;0.00641338
743;193.191;0.00641979
744;193.19;0.0064703
745;193.19;0.00646641
746;193.19;0.00650025
747;193.19;0.00650479
748;193.19;0.00648128
749;193.19;0.00648788
750;193.19;0.00652178
751;193.19;0.00647152
752;193.189;0.00651837
753;193.189;0.00648662
754;193.19;0.00650774
755;193.19;0.00655953
756;193.19;0.00651569
757;193.19;0.00652683
758;193.19;0.00652831
759;193.19;0.00652618
760;193.19;0.00648956
761;193.19;0.00649292
762;193.189;0.00646437
763;193.19;0.00650401
764;193.19;0.00647805
765;193.19;0.00642519
766;193.19;0.00640221
767;193.189;0.00641334
768;193.19;0.00645222
769;193.19;0.00642501
770;193.19;0.00635459
771;193.19;0.00639131
772;193.19;0.00634771
773;193.19;0.006368
774;193.19;0.00636514
775;193.19;0.00640717
776;193.19;0.00640341
777;193.189;0.0063711
778;193.19;0.0064473
779;193.19;0.00637585
780;193.19;0.00642405
781;193.19;0.00642545
782;193.19;0.00644445
783;193.189;0.00644132
784;193.19;0.00650091
785;193.19;0.00640715
786;193.19;0.00649674
787;193.189;0.0064435
788;193.19;0.00652864
789;193.19;0.0065351
790;193.189;0.00658287
791;193.19;0.00665379
792;193.19;0.00663032
793;193.19;0.00660222
794;193.19;0.00660719
795;193.19;0.00668521
796;193.189;0.0066798
797;193.19;0.00674836
798;193.189;0.00671069
799;193.19;0.00671036
800;193.19;0.00671156
801;193.19;0.0066977
802;193.19;0.00674983
803;193.19;0.00670815
804;193.19;0.0066961
805;193.19;0.00664178
806;193.19;0.00670202
807;193.19;0.00675444
808;193.19;0.00675018
809;193.189;0.0067856
810;193.189;0.00678814
811;193.19;0.00683952
812;193.19;0.0068155
813;193.19;0.0068378
814;193.189;0.00685793
815;193.189;0.00685973
816;193.19;0.00690188
817;193.19;0.0068152
818;193.19;0.00689159
819;193.189;0.00685936
820;193.189;0.00692152
821;193.19;0.00691954
822;193.19;0.00687066
823;193.189;0.00694961
824;193.189;0.00696374
825;193.19;0.0069712
826;193.19;0.00697394
827;193.19;0.00694519
828;193.189;0.00696628
829;193.19;0.00697939
830;193.19;0.00698114
831;193.19;0.00698922
832;193.19;0.00699563
833;193.19;0.00703806
834;193.19;0.00704386
835;193.19;0.007028
836;193.189;0.00704425
837;193.19;0.00702794
838;193.19;0.00698501
839;193.19;0.00697302
840;193.19;0.00698732
841;193.19;0.00701232
842;193.19;0.00685755
843;193.19;0.00687986
844;193.19;0.00692814
845;193.189;0.00690863
846;193.19;0.00686243
847;193.19;0.00683101
848;193.19;0.00684182
849;193.19;0.00683715
850;193.19;0.00683845
851;193.19;0.00682479
852;193.19;0.00682885
853;193.19;0.00679437
854;193.19;0.00682475
855;193.19;0.00685133
856;193.19;0.00678205
857;193.19;0.00676731
858;193.189;0.00674992
859;193.19;0.0067995
860;193.19;0.00673351
861;193.19;0.00673962
862;193.19;0.00681905
863;193.19;0.00674116
864;193.19;0.00677489
865;193.189;0.00676915
866;193.19;0.00682327
867;193.189;0.0068446
868;193.189;0.00683188
869;193.19;0.00682598
870;193.19;0.00680721
871;193.19;0.00681185
872;193.19;0.00682397
873;193.19;0.0068721
874;193.189;0.006884
875;193.189;0.00686293
876;193.19;0.006903
877;193.19;0.00691038
878;193.189;0.00690689
879;193.19;0.0068885
880;193.189;0.00687798
881;193.189;0.00685994
882;193.19;0.00687022
883;193.189;0.00686026
884;193.19;0.00688113
885;193.19;0.00693185
886;193.189;0.00693069
887;193.19;0.00693858
888;193.189;0.00695753
889;193.189;0.00698436
890;193.19;0.00693457
891;193.19;0.00693316
892;193.189;0.00692731
893;193.189;0.00689758
894;193.19;0.00692438
895;193.189;0.00695865
896;193.189;0.00695053
897;193.189;0.00696031
898;193.189;0.00697452
899;193.189;0.00702563
900;193.189;0.0069794
901;193.189;0.00695755
902;193.189;0.00697957
903;193.189;0.00696365
904;193.189;0.0069389
905;193.189;0.00698228
906;193.189;0.00696878
907;193.189;0.00700143
908;193.189;0.0069239
909;193.189;0.00693016
910;193.189;0.0069608
911;193.19;0.00693407
912;193.19;0.00697285
913;193.189;0.00699842
914;193.189;0.00697034
915;193.19;0.00698296
916;193.189;0.00697029
917;193.189;0.00698514
918;193.189;0.00693684
919;193.189;0.00695516
920;193.189;0.00695738
921;193.19;0.00695383
922;193.189;0.00687711
923;193.189;0.00691491
924;193.189;0.0069262
925;193.189;0.00692622
926;193.189;0.00696363
927;193.189;0.00691367
928;193.189;0.00685645
929;193.189;0.00687848
930;193.189;0.00688436
931;193.189;0.00683545
932;193.189;0.00686023
933;193.189;0.00683504
934;193.189;0.00679873
935;193.189;0.00680816
936;193.189;0.00683074
937;193.189;0.00677909
938;193.19;0.00678584
939;193.189;0.00681741
940;193.188;0.0068049
941;193.189;0.00680374
942;193.189;0.00685848
943;193.189;0.00681624
944;193.189;0.00686817
945;193.19;0.0068662
946;193.189;0.00686248
947;193.189;0.00688783
948;193.189;0.00692401
949;193.19;0.00695597
950;193.19;0.00696449
951;193.189;0.00695357
952;193.19;0.00698861
953;193.189;0.0069365
954;193.189;0.00699171
955;193.189;0.00699956
956;193.189;0.00704155
957;193.189;0.00700979
958;193.189;0.00702923
959;193.189;0.00699224
960;193.189;0.00702533
961;193.19;0.00701511
962;193.189;0.00709576
963;193.189;0.00705686
964;193.189;0.00710538
965;193.189;0.00709749
966;193.189;0.00712133
967;193.189;0.00714019
968;193.188;0.00711016
969;193.189;0.0071063
970;193.19;0.00715877
971;193.189;0.00710073
972;193.189;0.00712243
973;193.189;0.00711901
974;193.19;0.00711634
975;193.189;0.00709258
976;193.189;0.00707255
977;193.189;0.00705356
978;193.189;0.00705556
979;193.189;0.0070215
980;193.189;0.00701772
981;193.188;0.0069952
982;193.189;0.00701292
983;193.189;0.00703098
984;193.189;0.00700377
985;193.189;0.00699928
986;193.19;0.00699871
987;193.19;0.00701143
988;193.189;0.00700729
989;193.19;0.00701286
990;193.19;0.00703892
991;193.189;0.00706819
992;193.189;0.00706454
993;193.19;0.00698629
994;193.189;0.00700433
995;193.19;0.00699107
996;193.19;0.00697148
997;193.19;0.00700317
998;193.189;0.00694612
999;193.189;0.0069693
1000;193.189;0.00693715
1001;193.189;0.00699918
1002;193.189;0.00696461
1003;193.189;0.00697179
1004;193.189;0.00695111
1005;193.189;0.00697881
1006;193.19;0.00700127
1007;193.189;0.00696035
1008;193.189;0.00697572
1009;193.19;0.00699443
1010;193.189;0.00702456
1011;193.19;0.00699464
1012;193.189;0.00696483
1013;193.19;0.00691984
1014;193.189;0.0069007
1015;193.189;0.0069061
1016;193.189;0.00690346
1017;193.189;0.00692643
1018;193.189;0.00694713
1019;193.189;0.00691827
1020;193.189;0.00691479
1021;193.189;0.00686505
1022;193.189;0.00688325
1023;193.189;0.00681307
1024;193.189;0.00682582
1025;193.189;0.00687699
1026;193.189;0.00687397
1027;193.189;0.00684476
1028;193.19;0.00687193
1029;193.189;0.00681156
1030;193.189;0.00681642
1031;193.189;0.00684854
1032;193.189;0.00683006
1033;193.189;0.00682911
1034;193.189;0.00676899
1035;193.189;0.00682967
1036;193.189;0.00681293
1037;193.189;0.00678792
1038;193.189;0.00686665
1039;193.189;0.00688353
1040;193.189;0.00690246
1041;193.189;0.00683836
1042;193.189;0.00682902
1043;193.189;0.00681562
1044;193.188;0.00680872
1045;193.188;0.00689062
1046;193.189;0.00689038
1047;193.189;0.00697059
1048;193.189;0.00694335
1049;193.189;0.00697479
1050;193.189;0.00699165
1051;193.188;0.00693237
1052;193.188;0.00696401
1053;193.189;0.00696127
1054;193.189;0.00696348
1055;193.189;0.00696581
1056;193.188;0.00691867
1057;193.189;0.00705704
1058;193.189;0.00706357
1059;193.189;0.00705532
1060;193.188;0.0070459
1061;193.188;0.00706435
1062;193.189;0.00701707
1063;193.188;0.00702971
1064;193.188;0.00700199
1065;193.189;0.00696163
1066;193.188;0.00699987
1067;193.189;0.00700347
1068;193.188;0.00701275
1069;193.189;0.006947
1070;193.188;0.00694921
1071;193.188;0.00696124
1072;193.188;0.00698537
1073;193.188;0.00691975
1074;193.188;0.0069339
1075;193.189;0.00696801
1076;193.189;0.00693312
1077;193.189;0.00695925
1078;193.188;0.00697423
1079;193.189;0.00700351
1080;193.188;0.00703502
1081;193.189;0.00700183
1082;193.189;0.00701457
1083;193.189;0.00702381
1084;193.188;0.00700998
1085;193.188;0.00701737
1086;193.189;0.00699246
1087;193.189;0.00703681
1088;193.189;0.00702866
1089;193.189;0.00705412
1090;193.189;0.00709037
1091;193.189;0.00708897
1092;193.189;0.00711682
1093;193.189;0.00709732
1094;193.189;0.0071119
1095;193.188;0.00710387
1096;193.188;0.00709888
1097;193.188;0.00714097
1098;193.189;0.00711333
1099;193.189;0.00707689
1100;193.189;0.00708855
1101;193.189;0.00705771
1102;193.188;0.0070896
1103;193.189;0.00712282
1104;193.188;0.00713408
1105;193.189;0.00712824
1106;193.189;0.00714615
1107;193.191;0.00712034
1108;193.207;0.00696006
1109;193.251;-0.00095042
1110;193.332;-0.0193614
1111;193.448;-0.0286135
1112;193.646;-0.0267398
1113;193.873;-0.00141381
1114;194.104;0.0392044
1115;194.409;0.0882648
1116;194.7;0.12883
1117;194.966;0.156592
1118;195.297;0.181001
1119;195.602;0.194689
1120;195.881;0.203993
1121;196.227;0.215549
1122;196.546;0.222126
1123;196.835;0.229275
1124;197.191;0.234547
1125;197.517;0.241686
1126;197.809;0.244075
1127;198.168;0.247366
1128;198.494;0.248844
1129;198.787;0.250235
1130;199.148;0.251048
1131;199.474;0.251739
1132;199.769;0.252504
1133;200.13;0.25335
1134;200.458;0.254115
1135;200.753;0.254533
1136;201.114;0.254882
1137;201.443;0.255327
1138;201.738;0.255593
1139;202.1;0.256046
1140;202.428;0.256332
1141;202.724;0.256654
1142;203.086;0.257018
1143;203.414;0.257268
1144;203.711;0.257512
1145;204.072;0.257864
1146;204.402;0.258133
1147;204.699;0.258374
1148;205.061;0.258744
1149;205.39;0.259012
1150;205.687;0.259317
1151;206.05;0.259601
1152;206.379;0.259852
1153;206.676;0.260031
1154;207.039;0.260295
1155;207.369;0.26058
1156;207.667;0.260783
1157;208.03;0.261047
1158;208.36;0.261247
1159;208.657;0.261502
1160;209.02;0.261694
1161;209.351;0.261922
1162;209.649;0.262098
1163;210.013;0.262397
1164;210.344;0.26265
1165;210.641;0.262891
1166;211.005;0.263185
1167;211.336;0.263386
1168;211.634;0.263706
1169;211.999;0.26396
1170;212.33;0.264144
1171;212.628;0.264362
1172;212.993;0.264774
1173;213.324;0.265035
1174;213.622;0.265284
1175;213.988;0.265537
1176;214.319;0.265798
1177;214.617;0.266055
1178;214.982;0.266363
1179;215.314;0.266635
1180;215.613;0.266912
1181;215.978;0.267189
1182;216.31;0.267552
1183;216.609;0.267799
1184;216.975;0.268189
1185;217.307;0.26854
1186;217.605;0.268773
1187;217.971;0.269164
1188;218.303;0.269481
1189;218.602;0.269753
1190;218.968;0.27014
1191;219.3;0.270423
1192;219.599;0.27066
1193;219.965;0.271076
1194;220.298;0.271413
1195;220.597;0.271657
1196;220.962;0.272172
1197;221.295;0.272501
1198;221.594;0.272808
1199;221.96;0.273173
1200;222.293;0.273569
1201;222.593;0.273955
1202;222.959;0.274355
1203;223.292;0.274734
1204;223.591;0.275042
1205;223.958;0.275442
1206;224.291;0.275779
1207;224.59;0.276171
1208;224.956;0.276697
1209;225.289;0.276966
1210;225.589;0.277345
1211;225.956;0.277757
1212;226.289;0.278123
1213;226.589;0.278559
1214;226.955;0.279008
1215;227.288;0.279361
1216;227.587;0.279648
1217;227.954;0.280224
1218;228.288;0.280645
1219;228.587;0.281051
1220;228.953;0.281454
1221;229.287;0.281854
1222;229.587;0.28221
1223;229.953;0.282656
1224;230.286;0.28309
1225;230.586;0.283499
1226;230.953;0.283908
1227;231.287;0.284323
1228;231.587;0.284696
1229;231.953;0.285153
1230;232.287;0.285527
1231;232.586;0.285953
1232;232.952;0.286471
1233;233.286;0.28686
1234;233.586;0.287284
1235;233.953;0.28779
1236;234.287;0.28826
1237;234.587;0.288656
1238;234.955;0.289354
1239;235.288;0.289962
1240;235.588;0.290323
1241;235.954;0.29078
1242;236.287;0.291172
1243;236.587;0.291581
1244;236.954;0.292126
1245;237.288;0.292664
1246;237.588;0.29303
1247;237.954;0.293562
1248;238.289;0.293937
1249;238.588;0.294408
1250;238.956;0.294897
1251;239.29;0.295354
1252;239.589;0.29575
1253;239.957;0.296263
1254;240.29;0.296715
1255;240.59;0.297186
1256;240.957;0.297697
1257;241.291;0.29836
1258;241.592;0.298746
1259;241.959;0.299235
1260;242.292;0.299715
1261;242.591;0.300304
1262;242.958;0.300832
1263;243.291;0.301514
1264;243.592;0.301853
1265;243.96;0.302521
1266;244.293;0.303052
1267;244.594;0.303528
1268;244.961;0.304037
1269;245.294;0.304569
1270;245.594;0.305025
1271;245.962;0.305568
1272;246.295;0.306095
1273;246.595;0.306526
1274;246.962;0.307088
1275;247.296;0.307555
1276;247.596;0.307998
1277;247.963;0.308497
1278;248.296;0.308941
1279;248.596;0.309386
1280;248.964;0.309986
1281;249.298;0.310489
1282;249.597;0.310975
1283;249.965;0.311605
1284;250.298;0.312171
1285;250.598;0.312681
1286;250.965;0.313265
1287;251.299;0.313938
1288;251.599;0.31441
1289;251.965;0.314973
1290;252.299;0.315569
1291;252.599;0.31603
1292;252.966;0.31663
1293;253.3;0.317137
1294;253.6;0.31755
1295;253.967;0.318095
1296;254.301;0.318724
1297;254.601;0.319187
1298;254.968;0.319806
1299;255.302;0.320336
1300;255.603;0.32089
1301;255.97;0.321456
1302;256.303;0.321977
1303;256.604;0.322464
1304;256.971;0.32302
1305;257.304;0.323469
1306;257.605;0.324012
1307;257.971;0.324602
1308;258.305;0.32509
1309;258.605;0.3255
1310;258.973;0.326295
1311;259.306;0.326752
1312;259.607;0.327211
1313;259.974;0.327796
1314;260.307;0.328338
1315;260.608;0.328918
1316;260.975;0.329491
1317;261.308;0.329967
1318;261.608;0.330477
1319;261.975;0.331078
1320;262.31;0.331606
1321;262.61;0.332066
1322;262.976;0.332674
1323;263.31;0.333247
1324;263.61;0.333762
1325;263.977;0.334409
1326;264.311;0.334946
1327;264.611;0.335439
1328;264.978;0.336071
1329;265.312;0.336646
1330;265.612;0.33721
1331;265.979;0.337834
1332;266.312;0.338441
1333;266.612;0.338982
1334;266.98;0.339639
1335;267.313;0.34031
1336;267.613;0.340835
1337;267.98;0.341492
1338;268.314;0.342109
1339;268.614;0.34261
1340;268.981;0.343279
1341;269.314;0.344021
1342;269.614;0.344625
1343;269.982;0.345356
1344;270.316;0.345963
1345;270.616;0.346558
1346;270.983;0.347259
1347;271.316;0.347895
1348;271.616;0.34859
1349;271.983;0.349283
1350;272.317;0.350076
1351;272.617;0.350602
1352;272.984;0.351325
1353;273.317;0.352018
1354;273.617;0.352607
1355;273.984;0.353333
1356;274.318;0.353974
1357;274.618;0.354622
1358;274.984;0.355286
1359;275.318;0.356133
1360;275.618;0.356679
1361;275.985;0.357578
1362;276.318;0.358287
1363;276.619;0.359042
1364;276.985;0.359758
1365;277.319;0.360484
1366;277.619;0.361139
1367;277.986;0.36192
1368;278.319;0.362693
1369;278.619;0.363375
1370;278.987;0.364177
1371;279.32;0.364944
1372;279.62;0.366197
1373;279.987;0.367193
1374;280.321;0.367959
1375;280.62;0.368723
1376;280.988;0.369602
1377;281.321;0.370467
1378;281.621;0.371068
1379;281.988;0.371848
1380;282.321;0.372629
1381;282.621;0.373741
1382;282.988;0.374728
1383;283.321;0.375457
1384;283.621;0.376186
1385;283.988;0.377071
1386;284.321;0.377873
1387;284.622;0.378541
1388;284.988;0.379522
1389;285.322;0.380378
1390;285.623;0.38143
1391;285.989;0.382262
1392;286.323;0.383043
1393;286.623;0.384096
1394;286.99;0.384899
1395;287.324;0.38569
1396;287.624;0.386518
1397;287.991;0.387398
1398;288.325;0.388203
1399;288.625;0.388902
1400;288.993;0.389851
1401;289.326;0.390615
1402;289.626;0.391482
1403;289.993;0.392381
1404;290.327;0.393237
1405;290.627;0.39399
1406;290.994;0.394835
1407;291.328;0.395682
1408;291.627;0.396725
1409;291.994;0.397666
1410;292.328;0.398684
1411;292.628;0.39935
1412;292.995;0.400371
1413;293.329;0.401308
1414;293.629;0.402204
1415;293.996;0.403222
1416;294.329;0.404082
1417;294.63;0.405006
1418;294.997;0.405843
1419;295.33;0.406863
1420;295.631;0.40759
1421;295.998;0.408539
1422;296.331;0.409397
1423;296.631;0.410206
1424;296.998;0.411209
1425;297.332;0.412035
1426;297.631;0.412772
1427;297.999;0.413716
1428;298.332;0.414554
1429;298.633;0.415273
1430;298.999;0.416155
1431;299.333;0.417141
1432;299.633;0.417891
1433;300;0.418788
1434;300.333;0.419755
1435;300.634;0.420558
1436;301.001;0.421571
1437;301.333;0.422402
1438;301.634;0.423187
1439;302.001;0.424272
1440;302.335;0.425161
1441;302.635;0.425874
1442;303.002;0.427008
1443;303.335;0.427947
1444;303.635;0.42869
1445;304.002;0.429766
1446;304.335;0.430594
1447;304.635;0.431407
1448;305.002;0.432424
1449;305.335;0.43327
1450;305.635;0.434027
1451;306.002;0.434987
1452;306.335;0.435919
1453;306.635;0.436707
1454;307.002;0.437668
1455;307.335;0.438929
1456;307.635;0.439663
1457;308.002;0.440579
1458;308.336;0.4414
1459;308.636;0.442173
1460;309.003;0.443259
1461;309.337;0.444042
1462;309.637;0.444834
1463;310.003;0.445701
1464;310.337;0.446544
1465;310.637;0.447336
1466;311.004;0.448144
1467;311.338;0.449091
1468;311.637;0.4498
1469;312.005;0.450577
1470;312.339;0.45131
1471;312.639;0.451935
1472;313.006;0.452761
1473;313.34;0.453472
1474;313.64;0.453962
1475;314.007;0.454678
1476;314.341;0.455362
1477;314.641;0.455885
1478;315.008;0.456468
1479;315.342;0.457039
1480;315.643;0.457518
1481;316.009;0.457948
1482;316.343;0.458499
1483;316.643;0.458845
1484;317.01;0.459406
1485;317.345;0.459832
1486;317.645;0.460166
1487;318.013;0.460629
1488;318.346;0.461072
1489;318.647;0.461429
1490;319.014;0.461894
1491;319.348;0.46223
1492;319.648;0.462589
1493;320.015;0.463059
1494;320.349;0.463278
1495;320.649;0.463547
1496;321.017;0.46389
1497;321.351;0.464129
1498;321.651;0.464373
1499;322.017;0.464751
1500;322.351;0.465006
1501;322.652;0.465255
1502;323.02;0.465653
1503;323.353;0.465831
1504;323.653;0.466135
1505;324.02;0.466468
1506;324.354;0.466713
1507;324.654;0.466893
1508;325.021;0.467105
1509;325.355;0.467319
1510;325.656;0.467488
1511;326.022;0.467703
1512;326.356;0.467885
1513;326.656;0.468079
1514;327.023;0.468225
1515;327.358;0.468376
1516;327.658;0.468521
1517;328.025;0.468718
1518;328.358;0.468889
1519;328.659;0.468985
1520;329.026;0.469223
1521;329.36;0.469294
1522;329.66;0.469411
1523;330.027;0.469518
1524;330.361;0.46974
1525;330.662;0.469842
1526;331.029;0.470011
1527;331.362;0.470152
1528;331.663;0.470347
1529;332.03;0.470453
1530;332.364;0.470594
1531;332.664;0.470616
1532;333.032;0.470824
1533;333.366;0.470927
1534;333.666;0.47099
1535;334.033;0.471135
1536;334.367;0.471297
1537;334.668;0.471425
1538;335.035;0.471561
1539;335.369;0.471584
1540;335.669;0.471656
1541;336.036;0.471841
1542;336.37;0.471918
1543;336.67;0.472017
1544;337.038;0.472139
1545;337.372;0.47229
1546;337.672;0.472341
1547;338.039;0.472447
1548;338.374;0.472502
1549;338.674;0.472646
1550;339.04;0.47271
1551;339.374;0.472832
1552;339.674;0.472869
1553;340.041;0.472921
1554;340.375;0.472971
1555;340.675;0.473013
1556;341.042;0.473157
1557;341.375;0.47322
1558;341.675;0.473303
1559;342.042;0.473405
1560;342.376;0.473382
1561;342.676;0.473435
1562;343.042;0.473428
1563;343.376;0.473443
1564;343.676;0.473459
1565;344.043;0.473567
1566;344.377;0.47351
1567;344.677;0.473458
1568;345.043;0.473474
1569;345.377;0.473525
1570;345.677;0.473509
1571;346.044;0.473645
1572;346.377;0.473735
1573;346.678;0.473749
1574;347.045;0.473872
1575;347.379;0.473908
1576;347.679;0.473987
1577;348.047;0.474132
1578;348.38;0.474186
1579;348.68;0.474302
1580;349.047;0.47434
1581;349.381;0.474401
1582;349.681;0.474546
1583;350.049;0.474665
1584;350.382;0.474726
1585;350.682;0.474801
1586;351.05;0.47484
1587;351.383;0.474997
1588;351.683;0.475132
1589;352.051;0.475133
1590;352.384;0.47517
1591;352.685;0.475301
1592;353.052;0.475354
1593;353.386;0.475474
1594;353.686;0.475515
1595;354.053;0.475685
1596;354.387;0.475799
1597;354.687;0.475882
1598;355.055;0.475978
1599;355.389;0.476107
1600;355.689;0.476179
1601;356.056;0.476272
1602;356.39;0.47637
1603;356.69;0.476407
1604;357.058;0.476434
1605;357.392;0.476504
1606;357.692;0.476565
1607;358.059;0.476695
1608;358.393;0.476836
1609;358.694;0.476948
1610;359.061;0.477079
1611;359.394;0.477106
1612;359.695;0.477151
1613;360.063;0.477346
1614;360.396;0.477413
1615;360.697;0.477454
1616;361.064;0.47765
1617;361.398;0.477771
1618;361.699;0.47789
1619;362.065;0.478018
1620;362.399;0.478183
1621;362.7;0.478219
1622;363.068;0.47837
1623;363.402;0.478551
1624;363.702;0.478649
1625;364.069;0.478794
1626;364.403;0.478921
1627;364.704;0.47905
1628;365.071;0.479217
1629;365.406;0.479445
1630;365.706;0.479576
1631;366.073;0.479781
1632;366.407;0.479889
1633;366.707;0.480033
1634;367.075;0.480279
1635;367.409;0.480406
1636;367.71;0.480509
1637;368.076;0.480704
1638;368.41;0.480913
1639;368.711;0.48114
1640;369.078;0.48131
1641;369.412;0.481448
1642;369.712;0.481695
1643;370.08;0.481943
1644;370.414;0.482239
1645;370.714;0.482507
1646;371.081;0.482711
1647;371.415;0.482938
1648;371.715;0.483115
1649;372.082;0.48327
1650;372.415;0.483461
1651;372.715;0.483672
1652;373.082;0.483849
1653;373.416;0.484034
1654;373.716;0.484194
1655;374.083;0.48442
1656;374.417;0.484741
1657;374.717;0.484944
1658;375.084;0.485222
1659;375.417;0.485483
1660;375.718;0.485743
1661;376.085;0.486072
1662;376.418;0.486387
1663;376.719;0.486709
1664;377.085;0.487032
1665;377.419;0.487376
1666;377.72;0.487695
1667;378.086;0.488049
1668;378.42;0.488528
1669;378.721;0.489054
1670;379.088;0.489441
1671;379.422;0.489906
1672;379.722;0.490273
1673;380.089;0.490725
1674;380.422;0.491195
1675;380.722;0.491578
1676;381.089;0.492075
1677;381.423;0.492518
1678;381.723;0.492927
1679;382.09;0.493377
1680;382.424;0.494047
1681;382.723;0.494487
1682;383.091;0.495013
1683;383.424;0.495522
1684;383.724;0.495999
1685;384.091;0.496648
1686;384.425;0.497175
1687;384.725;0.497643
1688;385.092;0.498417
1689;385.425;0.499043
1690;385.726;0.499603
1691;386.092;0.500257
1692;386.426;0.500908
1693;386.726;0.501796
1694;387.093;0.502513
1695;387.427;0.503229
1696;387.727;0.503865
1697;388.094;0.504719
1698;388.427;0.505464
1699;388.727;0.506168
1700;389.094;0.507013
1701;389.427;0.507854
1702;389.728;0.508622
1703;390.094;0.509662
1704;390.428;0.510777
1705;390.728;0.511851
1706;391.095;0.513214
1707;391.428;0.514727
1708;391.728;0.515603
1709;392.095;0.517213
1710;392.429;0.518853
1711;392.729;0.520237
1712;393.096;0.521516
1713;393.429;0.52342
1714;393.73;0.525385
1715;394.096;0.526882
1716;394.43;0.528708
1717;394.73;0.530503
1718;395.097;0.533422
1719;395.43;0.536287
1720;395.731;0.537739
1721;396.097;0.5405
1722;396.431;0.543458
1723;396.731;0.54635
1724;397.098;0.548741
1725;397.431;0.551511
1726;397.732;0.554071
1727;398.098;0.557374
1728;398.432;0.560146
1729;398.732;0.56273
1730;399.098;0.567576
1731;399.431;0.569253
1732;399.731;0.572936
1733;400.098;0.575119
1734;400.431;0.578215
1735;400.731;0.580398
1736;401.098;0.582444
1737;401.431;0.585541
1738;401.731;0.587769
1739;402.098;0.591094
1740;402.431;0.592194
1741;402.73;0.593571
1742;403.097;0.594902
1743;403.431;0.595498
1744;403.73;0.596875
1745;404.097;0.597848
1746;404.43;0.598422
1747;404.73;0.598919
1748;405.097;0.599465
1749;405.43;0.599862
1750;405.73;0.600201
1751;406.098;0.600612
1752;406.432;0.60084
1753;406.733;0.600992
1754;407.1;0.6012
1755;407.434;0.601234
1756;407.734;0.601245
1757;408.101;0.601277
1758;408.435;0.601263
1759;408.735;0.601191
1760;409.103;0.601135
1761;409.436;0.601053
1762;409.737;0.600953
1763;410.104;0.600805
1764;410.438;0.600722
1765;410.738;0.600692
1766;411.106;0.600586
1767;411.439;0.600563
1768;411.74;0.600499
1769;412.107;0.600475
1770;412.44;0.600497
1771;412.74;0.600529
1772;413.107;0.600527
1773;413.441;0.600488
1774;413.741;0.600546
1775;414.108;0.600628
1776;414.442;0.600722
1777;414.742;0.600777
1778;415.109;0.600912
1779;415.442;0.600945
1780;415.742;0.601062
1781;416.109;0.601112
1782;416.442;0.601168
1783;416.743;0.601278
1784;417.11;0.601428
1785;417.443;0.601559
1786;417.743;0.601692
1787;418.111;0.601849
1788;418.444;0.602049
1789;418.744;0.60218
1790;419.111;0.602364
1791;419.445;0.602527
1792;419.745;0.602784
1793;420.112;0.603026
1794;420.446;0.603148
1795;420.746;0.603341
1796;421.113;0.603558
1797;421.447;0.603789
1798;421.747;0.60404
1799;422.114;0.604261
1800;422.447;0.60447
1801;422.748;0.604649
1802;423.114;0.604941
1803;423.447;0.605071
1804;423.748;0.605278
1805;424.115;0.605586
1806;424.448;0.60583
1807;424.748;0.606048
