Repository: MaCFP/matl-db

# matl-db

#### Welcome to the MaCFP Condensed Phase Subgroup database!

The MaCFP Condensed Phase Working Group was organized to enable the fire safety science research community to make significant progress towards establishing a common framework for the selection of experiments and the methodologies used to analyze these experiments when developing pyrolysis models. Key objectives of this effort include:
- Cataloguing current approaches used to parameterize pyrolysis models;
- Developing standard data set formats for experimental data on pyrolysis;
- Developing requirements for data set quality and establishing a data review committee;
- Quantifying the inter-laboratory variability for comparable experimental datasets; and
- Assessing the impact of the variability of model parameters on fire growth predictions

#### In preparation for MaCFP-4, please read the following:

[Guidelines for Participation in the MaCFP-4 Workshop (2026)](https://github.com/MaCFP/macfp-db/releases/download/macfp-4.0/MaCFP-4_Guidelines_for_Participation.pdf)

[Presentation of Target Experiments and Modeling Guidelines for the upcoming MaCFP-4 Workshop (meeting recording and presentation slides)](https://github.com/MaCFP/macfp-db/releases/tag/macfp-4.0)

Please visit our [wiki pages](https://github.com/MaCFP/matl-db/wiki/How-to-Contribute) for additional details, including how to contribute (experimentalists and modelers).

#### Presentations for previous MaCFP workshops can be found on online:

[**MaCFP-4 (La Rochelle, 2026)**](https://github.com/MaCFP/macfp-db/releases/tag/macfp-4.0)

[**MaCFP-3 (Tsukuba, 2023)**](https://github.com/MaCFP/macfp-db/releases/tag/macfp-3.0)

[**MaCFP-2 (Waterloo, 2021)**](https://github.com/MaCFP/matl-db/releases/tag/v1.1.0)

[MaCFP-2 Preliminary Summary of Experimental Measurements](https://github.com/MaCFP/matl-db/releases/tag/v1.0.0)

#### Virtual Discusion Forum
If you have questions regarding any of the activities or measurement data of the MaCFP Condensed Subgroup, please [start a discussion post](https://github.com/MaCFP/matl-db/discussions). The purpose of this forum is to facilitate data sharing and model development to improve computational predictions of thermal degradation and pyrolysis in fire.

If you find problems with the database or if you have suggestions for improvement, please submit an [Issue](https://github.com/MaCFP/matl-db/issues).

# University of Lille - ENSCL - Unité Matériaux et Transformations (UMET)

### Experimental Conditions, TGA

* Heating Rates: 1, 2, 5, 10, 20, 50, and 100 K/min
* Temperature program
  - Initial Temperature: 313.15 K
  - Initial Isotherm: None
  - Maximum Temperature: 1273.15 K
  - Final Isotherm: None
* Sample mass: 3.93 – 5.98 mg
* Sample geometry: powdered
* Calibration type: Temperature calibration was performed every 6 months using a set of 5 reference materials with melting temperatures between 156.6 - 660 C
* Crucible
  - Type: Al2O3
  - Volume: 85 µL
  - Diameter: None
  - Mass: None
  - Lid: None
  - Note: None
* Carrier Gas
  - Type: Nitrogen
  - Flow rate: 40 ml/min
  - Note: Nitrogen (Vacuuming and filling according to the desired atmosphere)
* Instrument
  - Type: Netzsch TG 209 Libra
  - Note: None


|Test Name | Heating Rate (K/min) | Initial Sample Mass (mg)|  
|----------|:------:|  :------:| 
|UMET\_TGA\_N2\_1K\_1 | 1 | 4.336 |
|UMET\_TGA\_N2\_2K\_1 | 2 | 4.845 |
|UMET\_TGA\_N2\_5K\_1 | 5 | 4.093 |
|UMET\_TGA\_N2\_10K\_1 | 10 | 5.339  |
|UMET\_TGA\_N2\_20K\_1 | 20 | 3.929  |
|UMET\_TGA\_N2\_50K\_1 | 50 | 5.980 |
|UMET\_TGA\_N2\_100K\_1 | 100 | 5.364 |

### Experimental Conditions, DSC

* Measurement of cp was made by comparison with sapphire and using modulation
* Heating Rates: 3, 10, 20 K/min
* Temperature program
  - Initial temperature 243.15 K
  - Maximum Temperature 433.15 K
* Sample mass: ~5 mg
* Sample geometry: powdered
* Calibration type: Cp, enthalpy, melting point; calibration was performed every 6 months using sapphire (Cp) and Indium (enthalpy, melting point)
* Crucible type: Aluminum
* Carrier Gas
  - Nitrogen 
  - Flow rate = 50 ml/min
* Instrument type: Discovery TA


|Test Name | Heating Rate (K/min) | 
|----------|:------:|  
|UMET\_DSC\_N2\_1K\_1 | 3 | 
|UMET\_DSC\_N2\_2K\_1 | 10 |
|UMET\_DSC\_N2\_5K\_1 | 10 |
|UMET\_DSC\_N2\_10K\_1 | 20 |
|UMET\_DSC\_N2\_20K\_1 | 20 |

### Diffusivity (LFA 467 Hyperflash- Netzsch):
* Laser flash analysis
* 3 flash for each temperature
* Square sample 25.4*25.4cm²
* Both sides of the sample coated with graphite paint

### Conductivity (TPS 2500S-Hot Disk):
* Transient Plane Source (TPS) method
* Kapton sensor (radius 2.0mm)
* Ambient temperature measurement
* 2 plates for measurement
* Isotropic material
* The material is considered as semi-infinite when using the appropriate size of the sensor.
* Energy pulse:
  - Power: 35 mW
  - Duration: 20 s

File: Non-charring/PMMA/UMET/UMET_DSC_N2_1K_1.csv (part 1 of 5)
Time,Temp,Heat Flow
[s],[k],[mW/mg]
0,273.15,0
3,312.3,0
6,311.864,-0.00355865
9,310.901,-0.1162
12,309.554,-0.285446
15,307.977,-0.427461
18,306.286,-0.531584
21,304.636,-0.596982
24,303.068,-0.586297
27,301.53,-0.571802
30,300.021,-0.558116
33,298.531,-0.531203
36,297.056,-0.508464
39,295.592,-0.494732
42,294.135,-0.491976
45,292.7,-0.49216
48,291.279,-0.491991
51,289.873,-0.492188
54,288.484,-0.492919
57,287.108,-0.495045
60,285.749,-0.497985
63,284.405,-0.495864
66,283.077,-0.477618
69,281.766,-0.456687
72,280.47,-0.442624
75,279.189,-0.43273
78,277.922,-0.425216
81,276.671,-0.418506
84,275.434,-0.412655
87,274.212,-0.406972
90,273.003,-0.401563
93,271.81,-0.396342
96,270.632,-0.391611
99,269.466,-0.38577
102,268.314,-0.382142
105,267.176,-0.37766
108,266.052,-0.373224
111,264.94,-0.368793
114,263.842,-0.364055
117,262.757,-0.360468
120,261.685,-0.355979
123,260.626,-0.351074
126,259.58,-0.34736
129,258.547,-0.343169
132,257.526,-0.33876
135,256.517,-0.334676
138,255.52,-0.331402
141,254.536,-0.326211
144,253.563,-0.323053
147,252.602,-0.318978
150,251.653,-0.314221
153,250.715,-0.310195
156,249.788,-0.306994
159,248.873,-0.303536
162,247.968,-0.300021
165,247.076,-0.29668
168,246.193,-0.292986
171,245.322,-0.28909
174,244.461,-0.284964
177,243.61,-0.280446
180,242.77,-0.276574
183,241.94,-0.272918
186,241.12,-0.26978
189,240.31,-0.266184
192,239.51,-0.262784
195,238.72,-0.259359
198,237.939,-0.256073
201,237.167,-0.253028
204,236.406,-0.249913
207,235.653,-0.246971
210,234.91,-0.243377
213,234.176,-0.240313
216,233.45,-0.237398
219,232.735,-0.234371
222,232.027,-0.231192
225,231.327,-0.228212
228,230.636,-0.225356
231,229.954,-0.22232
234,229.281,-0.219527
237,228.615,-0.216693
240,227.957,-0.213832
243,227.308,-0.211073
246,226.666,-0.208244
249,226.053,-0.205695
252,225.406,-0.203043
255,224.788,-0.200386
258,224.177,-0.197807
261,223.574,-0.195017
264,222.977,-0.19258
267,222.388,-0.190176
270,221.807,-0.187704
273,221.232,-0.185302
276,220.664,-0.183035
279,220.104,-0.180595
282,219.55,-0.178285
285,219.003,-0.175903
288,218.462,-0.173662
291,217.929,-0.171533
294,217.401,-0.169325
297,216.88,-0.167134
300,216.365,-0.165016
303,215.856,-0.162757
306,215.355,-0.160596
309,214.859,-0.158387
312,214.368,-0.156234
315,213.885,-0.154294
318,213.408,-0.152221
321,212.935,-0.150086
324,212.467,-0.148131
327,212.006,-0.146222
330,211.552,-0.14437
333,211.106,-0.142455
336,210.665,-0.140493
339,210.23,-0.138516
342,209.803,-0.136395
345,209.382,-0.134461
348,208.967,-0.132405
351,208.561,-0.130292
354,208.16,-0.128281
357,207.767,-0.126162
360,207.381,-0.123964
363,207.002,-0.121884
366,206.629,-0.119861
369,206.263,-0.11782
372,205.904,-0.115663
375,205.551,-0.113586
378,205.204,-0.111378
381,204.864,-0.109344
384,204.529,-0.107322
387,204.2,-0.105327
390,203.878,-0.103378
393,203.561,-0.101363
396,203.25,-0.0994127
399,202.945,-0.0974597
402,202.645,-0.0955801
405,202.351,-0.0936376
408,202.061,-0.0917704
411,201.778,-0.0898103
414,201.499,-0.0880944
417,201.226,-0.0863789
420,200.957,-0.0847031
423,200.693,-0.083072
426,200.434,-0.0814243
429,200.18,-0.0798019
432,199.93,-0.0783105
435,199.685,-0.0767505
438,199.445,-0.0752334
441,199.21,-0.0736847
444,198.979,-0.0721798
447,198.753,-0.0706733
450,198.531,-0.0692334
453,198.314,-0.0676809
456,198.1,-0.0661692
459,197.891,-0.064744
462,197.686,-0.0633716
465,197.484,-0.0620905
468,197.286,-0.0607226
471,197.091,-0.059368
474,196.899,-0.0580365
477,196.712,-0.0568064
480,196.527,-0.0555913
483,196.351,-0.054513
486,196.167,-0.0533195
489,195.992,-0.0521493
492,195.819,-0.051071
495,195.651,-0.0499915
498,195.491,-0.0489836
501,195.324,-0.0478419
504,195.165,-0.0467823
507,195.009,-0.0457446
510,194.856,-0.044661
513,194.707,-0.0437258
516,194.56,-0.0426951
519,194.416,-0.0417962
522,194.274,-0.0408633
525,194.135,-0.0398791
528,194,-0.0389362
531,193.867,-0.0379545
534,193.736,-0.0370576
537,193.608,-0.0360836
540,193.483,-0.0352663
543,193.361,-0.0342966
546,193.241,-0.0334416
549,193.123,-0.0326849
552,193.009,-0.0318076
555,192.896,-0.0310489
558,192.784,-0.0302031
561,192.678,-0.0294305
564,192.572,-0.0286164
567,192.485,-0.0282686
570,192.467,-0.0315892
573,192.504,-0.0173855
576,192.549,-0.00229474
579,192.602,0.00276544
582,192.656,0.00696442
585,192.707,0.00938322
588,192.755,0.0104497
591,192.798,0.0114204
594,192.839,0.0121265
597,192.875,0.0125555
600,192.908,0.0127725
603,192.938,0.0129122
606,192.965,0.0128297
609,192.989,0.0127569
612,193.01,0.0126258
615,193.029,0.0123541
618,193.046,0.0119639
621,193.062,0.0116372
624,193.077,0.0112992
627,193.088,0.0109811
630,193.1,0.0105698
633,193.109,0.0102237
636,193.118,0.00993302
639,193.126,0.00965134
642,193.133,0.0094242
645,193.139,0.00913067
648,193.145,0.00886819
651,193.149,0.00858418
654,193.154,0.00846381
657,193.158,0.0082801
660,193.161,0.00807981
663,193.164,0.00796861
666,193.167,0.00781915
669,193.169,0.00768069
672,193.171,0.00752654
675,193.173,0.00739126
678,193.175,0.00728013
681,193.175,0.00718179
684,193.176,0.00715537
687,193.177,0.00710714
690,193.178,0.00709618
693,193.179,0.00711426
696,193.18,0.00714815
699,193.181,0.00706234
702,193.18,0.00707494
705,193.181,0.00704962
708,193.181,0.00697824
711,193.182,0.00690334
714,193.182,0.00682753
717,193.182,0.00691459
720,193.183,0.00683604
723,193.183,0.00689015
726,193.184,0.00689212
729,193.185,0.00691165
732,193.184,0.00698804
735,193.185,0.00697619
738,193.185,0.00691721
741,193.185,0.00694171
744,193.185,0.0069512
747,193.185,0.00692505
750,193.185,0.00692929
753,193.186,0.00691215
756,193.186,0.00698999
759,193.186,0.00695006
762,193.186,0.00706353
765,193.186,0.00712304
768,193.186,0.00715882
771,193.186,0.00717975
774,193.186,0.00723908
777,193.186,0.00721851
780,193.186,0.00725689
783,193.186,0.00732227
786,193.187,0.00742384
789,193.186,0.00735758
792,193.186,0.00736768
795,193.186,0.00737014
798,193.186,0.00748718
801,193.186,0.0075006
804,193.186,0.00751193
807,193.186,0.00752397
810,193.187,0.00752805
813,193.186,0.00750106
816,193.186,0.00744956
819,193.186,0.00748406
822,193.187,0.0075338
825,193.187,0.00754765
828,193.187,0.00754035
831,193.186,0.00756684
834,193.187,0.0075337
837,193.187,0.00745154
840,193.187,0.00745829
843,193.188,0.00751057
846,193.187,0.00749676
849,193.187,0.00750725
852,193.187,0.00745603
855,193.188,0.00748107
858,193.188,0.00746147
861,193.188,0.00754343
864,193.186,0.00754464
867,193.186,0.00757266
870,193.184,0.00756296
873,193.182,0.00745044
876,193.182,0.00746049
879,193.18,0.00740347
882,193.181,0.00739526
885,193.18,0.00747074
888,193.179,0.00757544
891,193.178,0.00762084
894,193.178,0.00766062
897,193.177,0.00764854
900,193.177,0.00769269
903,193.177,0.00770261
906,193.177,0.00768515
909,193.177,0.00766604
912,193.177,0.00775408
915,193.179,0.00777901
918,193.178,0.00787169
921,193.179,0.00794163
924,193.179,0.0078848
927,193.179,0.00792517
930,193.18,0.00787382
933,193.18,0.0078775
936,193.181,0.00790578
939,193.181,0.00779283
942,193.181,0.00784731
945,193.181,0.00790499
948,193.181,0.00788587
951,193.182,0.0079058
954,193.182,0.00785725
957,193.182,0.0078633
960,193.182,0.00787257
963,193.183,0.00792301
966,193.183,0.00795978
969,193.184,0.007918
972,193.183,0.00785921
975,193.183,0.00780264
978,193.183,0.00784186
981,193.183,0.00786831
984,193.184,0.00786726
987,193.184,0.00787467
990,193.184,0.00796861
993,193.183,0.00794506
996,193.184,0.00792676
999,193.184,0.00791679
1002,193.185,0.00792455
1005,193.184,0.00783409
1008,193.184,0.00783654
1011,193.184,0.00788573
1014,193.185,0.00789669
1017,193.185,0.00787311
1020,193.185,0.00790008
1023,193.185,0.00782294
1026,193.184,0.00786196
1029,193.185,0.00792144
1032,193.184,0.00784548
1035,193.185,0.00786319
1038,193.184,0.00795755
1041,193.185,0.00797399
1044,193.184,0.00798706
1047,193.184,0.00795403
1050,193.184,0.00793483
1053,193.184,0.00799008
1056,193.185,0.00807139
1059,193.184,0.00816972
1062,193.184,0.00812973
1065,193.184,0.00811257
1068,193.184,0.00798429
1071,193.184,0.00793922
1074,193.184,0.0079576
1077,193.184,0.00792537
1080,193.184,0.00793465
1083,193.184,0.0079569
1086,193.185,0.00791727
1089,193.185,0.00790709
1092,193.184,0.00791971
1095,193.184,0.00790782
1098,193.185,0.00785554
1101,193.184,0.0079503
1104,193.185,0.0080114
1107,193.185,0.00807229
1110,193.185,0.00812105
1113,193.184,0.00816023
1116,193.185,0.00824314
1119,193.185,0.00817589
1122,193.185,0.00814508
1125,193.185,0.00805025
1128,193.185,0.0080222
1131,193.186,0.00807158
1134,193.186,0.00800217
1137,193.185,0.00806595
1140,193.185,0.00805818
1143,193.185,0.00805553
1146,193.185,0.00804875
1149,193.184,0.00808508
1152,193.185,0.0081004
1155,193.185,0.00812156
1158,193.185,0.00818484
1161,193.186,0.00812554
1164,193.185,0.00813267
1167,193.185,0.00803836
1170,193.185,0.00800069
1173,193.185,0.00790614
1176,193.185,0.00794436
1179,193.185,0.00789522
1182,193.184,0.00790077
1185,193.185,0.00790352
1188,193.185,0.00798486
1191,193.185,0.00799339
1194,193.185,0.00800381
1197,193.185,0.00807936
1200,193.185,0.00804802
1203,193.185,0.00805178
1206,193.185,0.00809249
1209,193.184,0.00817175
1212,193.185,0.00815803
1215,193.185,0.00817913
1218,193.184,0.00811434
1221,193.187,0.00815211
1224,193.222,0.00653956
1227,193.324,0.00423139
1230,193.45,0.0201131
1233,193.585,0.0276142
1236,193.73,0.0315186
1239,193.875,0.0340002
1242,194.022,0.0355986
1245,194.17,0.0371676
1248,194.318,0.0383908
1251,194.466,0.0395651
1254,194.614,0.0404796
1257,194.762,0.0413785
1260,194.911,0.0420324
1263,195.06,0.0426125
1266,195.208,0.0431448
1269,195.357,0.0436467
1272,195.506,0.0440296
1275,195.655,0.0443832
1278,195.804,0.0447137
1281,195.953,0.0449081
1284,196.103,0.0451484
1287,196.252,0.04538
1290,196.402,0.0455576
1293,196.551,0.0457377
1296,196.7,0.0459984
1299,196.85,0.0460999
1302,197,0.0462582
1305,197.15,0.0463857
1308,197.3,0.0465634
1311,197.449,0.0467619
1314,197.599,0.0469703
1317,197.749,0.047093
1320,197.898,0.0472274
1323,198.049,0.0473792
1326,198.198,0.0475281
1329,198.348,0.0476206
1332,198.498,0.0476471
1335,198.648,0.0478715
1338,198.797,0.0479564
1341,198.947,0.0481223
1344,199.098,0.0482104
1347,199.248,0.0482879
1350,199.397,0.0483002
1353,199.547,0.0484216
1356,199.698,0.0485364
1359,199.848,0.0486543
1362,199.998,0.0487118
1365,200.147,0.0487652
1368,200.297,0.0488518
1371,200.448,0.0489174
1374,200.599,0.0489595
1377,200.748,0.0489662
1380,200.898,0.0490086
1383,201.048,0.0490882
1386,201.198,0.0491989
1389,201.348,0.0493114
1392,201.497,0.0493368
1395,201.648,0.0494542
1398,201.798,0.0495519
1401,201.947,0.0496976
1404,202.098,0.0497339
1407,202.248,0.0498023
1410,202.397,0.0498113
1413,202.548,0.0498436
1416,202.697,0.0498305
1419,202.847,0.0499414
1422,202.998,0.0499694
1425,203.148,0.0500196
1428,203.298,0.0500679
1431,203.448,0.0501237
1434,203.598,0.0502296
1437,203.748,0.0502323
1440,203.898,0.050232
1443,204.048,0.0503206
1446,204.198,0.05038
1449,204.348,0.0504519
1452,204.498,0.050558
1455,204.648,0.050585
1458,204.798,0.0505685
1461,204.949,0.0506155
1464,205.098,0.0506288
1467,205.249,0.0506306
1470,205.398,0.0507314
1473,205.548,0.050762
1476,205.699,0.0508263
1479,205.848,0.0508258
1482,205.998,0.0508377
1485,206.148,0.0509152
1488,206.298,0.0509735
1491,206.448,0.0510561
1494,206.598,0.051098
1497,206.749,0.0511969
1500,206.898,0.0512021
1503,207.049,0.0512749
1506,207.199,0.0513454
1509,207.349,0.0513625
1512,207.498,0.0513911
1515,207.649,0.0514064
1518,207.799,0.0514168
1521,207.95,0.0514771
1524,208.1,0.0515013
1527,208.25,0.0515103
1530,208.4,0.0515818
1533,208.549,0.0515147
1536,208.699,0.0514743
1539,208.85,0.0515884
1542,208.999,0.0516429
1545,209.15,0.0516993
1548,209.299,0.0518541
1551,209.45,0.0518883
1554,209.6,0.0519682
1557,209.75,0.0520156
1560,209.9,0.0520857
1563,210.05,0.0521817
1566,210.2,0.0522307
1569,210.35,0.0521688
1572,210.5,0.0522944
1575,210.65,0.0522614
1578,210.8,0.052294
1581,210.951,0.0523501
1584,211.1,0.0523352
1587,211.25,0.0522925
1590,211.4,0.0522578
1593,211.55,0.0522685
1596,211.7,0.0523106
1599,211.85,0.0522638
1602,211.999,0.0522689
1605,212.15,0.052403
1608,212.3,0.0524903
1611,212.45,0.0525318
1614,212.6,0.0525662
1617,212.75,0.0526981
1620,212.9,0.0526672
1623,213.05,0.0527314
1626,213.2,0.0528283
1629,213.351,0.0528193
1632,213.501,0.0529358
1635,213.651,0.0527309
1638,213.801,0.0528052
1641,213.951,0.0528226
1644,214.101,0.0529201
1647,214.251,0.0528686
1650,214.401,0.0528769
1653,214.552,0.0529808
1656,214.701,0.0529147
1659,214.851,0.0530005
1662,215.001,0.0529934
1665,215.152,0.0530192
1668,215.301,0.0531051
1671,215.452,0.0531751
1674,215.601,0.0532588
1677,215.752,0.0533395
1680,215.902,0.0533786
1683,216.052,0.0533374
1686,216.202,0.0533277
1689,216.351,0.0533522
1692,216.501,0.0532428
1695,216.652,0.0533402
1698,216.802,0.0533705
1701,216.952,0.0534156
1704,217.102,0.053478
1707,217.252,0.0534961
1710,217.402,0.05352
1713,217.551,0.0534975
1716,217.702,0.0535054
1719,217.852,0.0535436
1722,218.002,0.0535521
1725,218.151,0.0535868
1728,218.301,0.0536713
1731,218.451,0.0537255
1734,218.601,0.0536884
1737,218.751,0.0537661
1740,218.9,0.0538449
1743,219.05,0.0538466
1746,219.2,0.0538732
1749,219.35,0.0539626
1752,219.5,0.0540969
1755,219.65,0.0541612
1758,219.8,0.0541588
1761,219.95,0.0542052
1764,220.1,0.0542065
1767,220.251,0.0542782
1770,220.401,0.0543667
1773,220.551,0.0543523
1776,220.702,0.0544006
1779,220.851,0.0544794
1782,221.002,0.0545229
1785,221.151,0.0545196
1788,221.302,0.0545296
1791,221.452,0.0545039
1794,221.603,0.0546047
1797,221.753,0.0545832
1800,221.903,0.0545823
1803,222.053,0.0545861
1806,222.203,0.0545976
1809,222.353,0.0546177
1812,222.504,0.0546499
1815,222.654,0.0547488
1818,222.804,0.0547098
1821,222.954,0.054746
1824,223.105,0.0548126
1827,223.254,0.0547348
1830,223.405,0.0548727
1833,223.554,0.0548525
1836,223.705,0.0549211
1839,223.855,0.0549305
1842,224.005,0.0550278
1845,224.156,0.055063
1848,224.306,0.0551161
1851,224.456,0.0551353
1854,224.606,0.0550429
1857,224.755,0.0550957
1860,224.906,0.0551012
1863,225.056,0.0551284
1866,225.206,0.0551257
1869,225.356,0.0552739
1872,225.507,0.0552884
1875,225.656,0.0553666
1878,225.807,0.0553594
1881,225.956,0.0554142
1884,226.106,0.0553841
1887,226.257,0.0553997
1890,226.407,0.0554138
1893,226.557,0.0555435
1896,226.707,0.0555771
1899,226.857,0.05555
1902,227.008,0.0555629
1905,227.158,0.0556374
1908,227.309,0.0556911
1911,227.459,0.0556506
1914,227.61,0.0557717
1917,227.761,0.0558132
1920,227.911,0.0559078
1923,228.061,0.0559244
1926,228.211,0.0559918
1929,228.359,0.0559811
1932,228.502,0.055898
1935,228.656,0.0558851
1938,228.804,0.0558272
1941,228.953,0.0557797
1944,229.103,0.0558058
1947,229.247,0.0558288
1950,229.403,0.0558975
1953,229.553,0.0559201
1956,229.705,0.0560141
1959,229.855,0.0560888
1962,230.001,0.0561802
1965,230.157,0.0562493
1968,230.309,0.0563294
1971,230.46,0.0563129
1974,230.611,0.056338
1977,230.757,0.0562742
1980,230.912,0.0562746
1983,231.062,0.0561402
1986,231.211,0.0560816
1989,231.361,0.0560915
1992,231.506,0.0561033
1995,231.66,0.0561392
1998,231.809,0.0562017
2001,231.959,0.0562427
2004,232.109,0.0563568
2007,232.253,0.0564086
2010,232.407,0.0564239
2013,232.557,0.0564084
2016,232.707,0.0564681
2019,232.854,0.0564686
2022,232.997,0.0565191
2025,233.147,0.0564309
2028,233.294,0.056329
2031,233.44,0.0562834
2034,233.587,0.0562136
2037,233.73,0.0563016
2040,233.884,0.0564515
2043,234.034,0.0565017
2046,234.184,0.0567
2049,234.334,0.0568927
2052,234.484,0.0570999
2055,234.635,0.0572812
2058,234.785,0.0574787
2061,234.936,0.0576025
2064,235.087,0.0577184
2067,235.239,0.0578001
2070,235.39,0.0579035
2073,235.542,0.0580555
2076,235.692,0.0579869
2079,235.843,0.0580728
2082,235.994,0.0581379
2085,236.145,0.0581359
2088,236.296,0.058145
2091,236.446,0.05815
2094,236.596,0.058107
2097,236.747,0.058208
2100,236.897,0.0582207
2103,237.048,0.0582477
2106,237.199,0.0582591
2109,237.349,0.0583309
2112,237.499,0.0583666
2115,237.65,0.0584457
2118,237.8,0.0585345
2121,237.95,0.0585921
2124,238.101,0.0586436
2127,238.251,0.0586701
2130,238.401,0.0587437
2133,238.552,0.0588001
2136,238.702,0.0588117
2139,238.852,0.0588941
2142,239.002,0.0589831
2145,239.153,0.0589503
2148,239.303,0.0590468
2151,239.452,0.0590476
2154,239.603,0.0590962
2157,239.753,0.0591131
2160,239.903,0.0591395
2163,240.054,0.0591515
2166,240.203,0.059298
2169,240.353,0.0592623
2172,240.503,0.0593465
2175,240.654,0.0594112
2178,240.804,0.0595017
2181,240.955,0.0595306
2184,241.105,0.0596088
2187,241.254,0.0596672
2190,241.404,0.0597317
2193,241.554,0.0597138
2196,241.705,0.0597181
2199,241.855,0.0597703
2202,242.005,0.0597958
2205,242.155,0.0598625
2208,242.305,0.0599449
2211,242.455,0.0600462
2214,242.605,0.0600559
2217,242.755,0.0601017
2220,242.906,0.0601649
2223,243.056,0.0602213
2226,243.206,0.0602963
2229,243.356,0.0603475
2232,243.505,0.0604078
2235,243.655,0.0604596
2238,243.806,0.0605036
2241,243.956,0.0605116
2244,244.106,0.0605932
2247,244.256,0.060619
2250,244.406,0.0606827
2253,244.557,0.06063
2256,244.706,0.0607236
2259,244.856,0.060752
2262,245.007,0.0608519
2265,245.156,0.0609089
2268,245.306,0.0609646
2271,245.456,0.0609694
2274,245.607,0.0610141
2277,245.756,0.061024
2280,245.906,0.0610681
2283,246.057,0.0610652
2286,246.206,0.0610784
2289,246.356,0.0610969
2292,246.506,0.0610649
2295,246.657,0.0611466
2298,246.807,0.061264
2301,246.956,0.061226
2304,247.107,0.0613125
2307,247.256,0.0613279
2310,247.406,0.0613222
2313,247.557,0.0613441
2316,247.707,0.0613731
2319,247.857,0.0614805
2322,248.007,0.0615839
2325,248.157,0.0615998
2328,248.307,0.0616465
2331,248.457,0.0616566
2334,248.607,0.0617239
2337,248.757,0.0617804
2340,248.907,0.0618716
2343,249.057,0.0619186
2346,249.207,0.0619477
2349,249.358,0.0620489
2352,249.508,0.0620471
2355,249.657,0.062142
2358,249.807,0.062171
2361,249.958,0.0621659
2364,250.108,0.0622915
2367,250.258,0.0622965
2370,250.408,0.0624378
2373,250.558,0.0624457
2376,250.708,0.0624823
2379,250.858,0.0625817
2382,251.009,0.0626368
2385,251.159,0.0626609
2388,251.308,0.0627523
2391,251.458,0.06267
2394,251.608,0.0627948
2397,251.758,0.0629747
2400,251.909,0.0629586
2403,252.059,0.063005
2406,252.209,0.0631123
2409,252.359,0.0631226
2412,252.509,0.0631843
2415,252.659,0.0632043
2418,252.809,0.0632596
2421,252.96,0.0633296
2424,253.109,0.0633851
2427,253.259,0.0634928
2430,253.41,0.0635531
2433,253.559,0.0635887
2436,253.71,0.0636593
2439,253.86,0.0636832
2442,254.01,0.0637974
2445,254.16,0.0638052
2448,254.31,0.0638756
2451,254.46,0.0639586
2454,254.61,0.0638809
2457,254.76,0.0639316
2460,254.91,0.0639411
2463,255.06,0.0639591
2466,255.21,0.0640467
2469,255.36,0.0640997
2472,255.51,0.0641922
2475,255.66,0.0642608
2478,255.81,0.0642847
2481,255.96,0.0643434
2484,256.111,0.0644296
2487,256.261,0.064587
2490,256.41,0.0646562
2493,256.561,0.0647262
2496,256.71,0.0647551
2499,256.86,0.0648696
2502,257.01,0.0649017
2505,257.16,0.0650235
2508,257.309,0.0650618
2511,257.459,0.0651245
2514,257.609,0.0652341
2517,257.76,0.0653601
2520,257.91,0.0654179
2523,258.06,0.0655824
2526,258.21,0.0656843
2529,258.36,0.0658074
2532,258.51,0.0659151
2535,258.66,0.0660494
2538,258.81,0.0660906
2541,258.96,0.0661468
2544,259.11,0.0662261
2547,259.26,0.0663346
2550,259.41,0.0664456
2553,259.559,0.0664804
2556,259.709,0.0665802
2559,259.859,0.066652
2562,260.008,0.0667412
2565,260.158,0.066861
2568,260.308,0.066956
2571,260.459,0.067101
2574,260.608,0.0672517
2577,260.758,0.06732
2580,260.908,0.0674451
2583,261.058,0.0674769
2586,261.208,0.0676881
2589,261.358,0.0677793
2592,261.508,0.0678989
2595,261.658,0.0680363
2598,261.808,0.0681049
2601,261.958,0.068258
2604,262.108,0.0684282
2607,262.258,0.0685384
2610,262.409,0.0686782
2613,262.558,0.068816
2616,262.708,0.0689986
2619,262.859,0.0691219
2622,263.009,0.0693329
2625,263.159,0.0694841
2628,263.309,0.069641
2631,263.459,0.0698291
2634,263.61,0.0699615
2637,263.759,0.070201
2640,263.909,0.070458
2643,264.059,0.0706865
2646,264.209,0.0709286
2649,264.359,0.0711538
2652,264.509,0.0713663
2655,264.659,0.0715337
2658,264.809,0.0717158
2661,264.959,0.0717956
2664,265.109,0.071915
2667,265.259,0.0720928
2670,265.409,0.0722795
2673,265.559,0.0724571
2676,265.709,0.0725269
2679,265.859,0.072767
2682,266.009,0.0729348
2685,266.158,0.0730541
2688,266.308,0.0731911
2691,266.459,0.0732753
2694,266.608,0.0734218
2697,266.758,0.0735883
2700,266.908,0.073785
2703,267.058,0.073909
2706,267.208,0.0741081
2709,267.358,0.0742616
2712,267.508,0.0743269
2715,267.658,0.0745011
2718,267.809,0.0745931
2721,267.959,0.0747862
2724,268.109,0.0750503
2727,268.259,0.0751852
2730,268.41,0.0754026
2733,268.559,0.0755994
2736,268.709,0.0758561
2739,268.859,0.0760098
2742,269.009,0.0762591
2745,269.159,0.0764261
2748,269.31,0.0766284
2751,269.459,0.0768205
2754,269.609,0.0769638
2757,269.76,0.0770928
2760,269.91,0.0773048
2763,270.06,0.0775037
2766,270.209,0.0777011
2769,270.359,0.0779596
2772,270.509,0.0781266
2775,270.659,0.0783455
2778,270.809,0.0786456
2781,270.959,0.0789088
2784,271.109,0.0790898
2787,271.259,0.0792942
2790,271.41,0.0795467
2793,271.56,0.0797584
2796,271.709,0.0799495
2799,271.859,0.080061
2802,272.009,0.0803269
2805,272.159,0.0804913
2808,272.309,0.0807478
2811,272.46,0.0808712
2814,272.609,0.081003
2817,272.759,0.081166
2820,272.909,0.0813499
2823,273.058,0.0814234
2826,273.208,0.0815857
2829,273.358,0.0816678
2832,273.508,0.0818493
2835,273.658,0.0819374
2838,273.809,0.0820804
2841,273.959,0.0822211
2844,274.108,0.0823878
2847,274.259,0.0826093
2850,274.408,0.0827084
2853,274.558,0.082836
2856,274.708,0.0829425
2859,274.858,0.0831151
2862,275.008,0.0832464
2865,275.159,0.0833598
2868,275.309,0.0835162
2871,275.458,0.0836537
2874,275.608,0.0837935
2877,275.759,0.0838891
2880,275.908,0.0839838
2883,276.058,0.0841632
2886,276.208,0.0842735
2889,276.359,0.0844245
2892,276.509,0.0845203
2895,276.659,0.084643
2898,276.809,0.0847166
2901,276.959,0.0848373
2904,277.108,0.0849368
2907,277.259,0.0850357
2910,277.408,0.0851532
2913,277.559,0.0853046
2916,277.709,0.0854011
2919,277.859,0.0855948
2922,278.009,0.0856823
2925,278.159,0.0858262
2928,278.309,0.0859118
2931,278.46,0.0859904
2934,278.609,0.0861243
2937,278.759,0.0862078
2940,278.909,0.0862699
2943,279.059,0.0863649
2946,279.209,0.0865823
2949,279.359,0.0866955
2952,279.509,0.0868029
2955,279.66,0.086992
2958,279.809,0.0870695
2961,279.959,0.0872207
2964,280.109,0.0873114
2967,280.258,0.0874783
2970,280.409,0.0876587
2973,280.559,0.0877249
2976,280.709,0.0879008
2979,280.858,0.0881002
2982,281.008,0.0882471
2985,281.159,0.0883382
2988,281.309,0.0884027
2991,281.458,0.0885866
2994,281.608,0.0886818
2997,281.759,0.0888674
3000,281.909,0.089003
3003,282.059,0.0891105
3006,282.209,0.0892289
3009,282.359,0.0893626
3012,282.508,0.0893923
3015,282.659,0.0894359
3018,282.809,0.0895021
3021,282.958,0.0895267
3024,283.108,0.0896195
3027,283.258,0.0897507
3030,283.409,0.0898411
3033,283.559,0.0898791
3036,283.709,0.0899503
3039,283.859,0.0899772
3042,284.009,0.0901021
3045,284.159,0.090052
3048,284.309,0.0901322
3051,284.459,0.0901298
3054,284.609,0.0901558
3057,284.759,0.0901714
3060,284.909,0.0902405
3063,285.058,0.0902213
3066,285.209,0.0902694
3069,285.359,0.0903045
3072,285.509,0.0903405
3075,285.659,0.0903193
3078,285.81,0.0903643
3081,285.959,0.0905038
3084,286.109,0.0905987
3087,286.259,0.090679
3090,286.409,0.0907011
3093,286.559,0.0907167
3096,286.709,0.0908809
3099,286.859,0.090904
3102,287.009,0.0910131
3105,287.159,0.0910896
3108,287.309,0.091163
3111,287.459,0.0912183
3114,287.609,0.0913043
3117,287.759,0.0913745
3120,287.909,0.0914578
3123,288.059,0.0914708
3126,288.209,0.091609
3129,288.359,0.0917009
3132,288.51,0.0918651
3135,288.659,0.0917788
3138,288.809,0.0917663
3141,288.96,0.0918353
3144,289.11,0.0919304
3147,289.26,0.0919332
3150,289.41,0.0919563
3153,289.56,0.0919849
3156,289.711,0.0920598
3159,289.86,0.0920036
3162,290.01,0.092059
3165,290.161,0.0919501
3168,290.311,0.0920917
3171,290.461,0.092082
3174,290.611,0.0920694
3177,290.761,0.0920888
3180,290.911,0.0921817
3183,291.061,0.0922474
3186,291.211,0.0922951
3189,291.361,0.0922858
3192,291.51,0.0923004
3195,291.661,0.092277
3198,291.81,0.0923138
3201,291.961,0.0923627
3204,292.111,0.092355
3207,292.26,0.0922218
3210,292.411,0.0922433
3213,292.561,0.0922088
3216,292.71,0.0921044
3219,292.86,0.092022
3222,293.01,0.0919409
3225,293.16,0.0918329
3228,293.31,0.0917868
3231,293.46,0.0918304
3234,293.61,0.0917131
3237,293.76,0.091746
3240,293.91,0.0917031
3243,294.06,0.0916956
3246,294.21,0.0916109
3249,294.36,0.0915518
3252,294.511,0.0915213
3255,294.661,0.0914839
3258,294.811,0.091424
3261,294.961,0.0913515
3264,295.112,0.0912362
3267,295.262,0.0911711
3270,295.412,0.0910626
3273,295.562,0.0911715
3276,295.712,0.0911394
3279,295.861,0.0911525
3282,296.011,0.09118
3285,296.162,0.0911285
3288,296.312,0.0911135
3291,296.462,0.0910237
3294,296.612,0.091063
3297,296.762,0.0910434
3300,296.912,0.0910489
3303,297.062,0.0909393
3306,297.212,0.0908825
3309,297.362,0.0908581
3312,297.512,0.0907893
3315,297.663,0.090799
3318,297.813,0.0907792
3321,297.963,0.0907973
3324,298.113,0.0908396
3327,298.263,0.090762
3330,298.412,0.0907669
3333,298.562,0.0907756
3336,298.712,0.0906615
3339,298.862,0.0906958
3342,299.012,0.0907182
3345,299.162,0.090712
3348,299.312,0.090724
3351,299.463,0.0906687
3354,299.613,0.0907218
3357,299.763,0.0906533
3360,299.913,0.0907473
3363,300.063,0.0907152
3366,300.213,0.0905874
3369,300.363,0.0905523
3372,300.514,0.0905531
3375,300.663,0.0905639
3378,300.813,0.090554
3381,300.964,0.0905106
3384,301.114,0.0905516
3387,301.264,0.0905722
3390,301.414,0.0905121
3393,301.564,0.0904797
3396,301.714,0.090501
3399,301.864,0.0905019
3402,302.014,0.090492
3405,302.163,0.0905001
3408,302.314,0.0904856
3411,302.465,0.0905635
3414,302.614,0.0905797
3417,302.764,0.090659
3420,302.915,0.0907254
3423,303.065,0.0907091
3426,303.215,0.0908009
3429,303.364,0.0907401
3432,303.514,0.0907969
3435,303.664,0.0908218
3438,303.814,0.090766
3441,303.964,0.0907196
3444,304.115,0.0907351
3447,304.265,0.0907113
3450,304.415,0.0907377
3453,304.565,0.0906366
3456,304.715,0.0906187
3459,304.865,0.0906162
3462,305.014,0.090583
3465,305.165,0.0905045
3468,305.314,0.0905012
3471,305.464,0.0905066
3474,305.615,0.0904051
3477,305.765,0.0904816
3480,305.915,0.0903955
3483,306.065,0.0903162
3486,306.215,0.0903338
3489,306.365,0.0903124
3492,306.514,0.0903628
3495,306.665,0.090298
3498,306.815,0.090359
3501,306.965,0.0903496
3504,307.115,0.0902819
3507,307.265,0.0903482
3510,307.416,0.090395
3513,307.565,0.0903648
3516,307.716,0.0904159
3519,307.866,0.0903958
3522,308.016,0.0903707
3525,308.166,0.0903568
3528,308.316,0.0902998
3531,308.466,0.0903768
3534,308.616,0.0903904
3537,308.766,0.0902507
3540,308.917,0.0902552
3543,309.067,0.090303
3546,309.217,0.090373
3549,309.367,0.0903867
3552,309.517,0.0903525
3555,309.667,0.0903288
3558,309.816,0.0903431
3561,309.967,0.0902811
3564,310.117,0.0902339
3567,310.267,0.0902419
3570,310.417,0.090192
3573,310.567,0.090131
3576,310.718,0.0900982
3579,310.867,0.0901182
3582,311.018,0.0900868
3585,311.167,0.090093
3588,311.318,0.0901195
3591,311.468,0.0902761
3594,311.618,0.0903074
3597,311.768,0.0903225
3600,311.918,0.0902936
3603,312.068,0.0902915
3606,312.218,0.0902955
3609,312.368,0.0903429
3612,312.518,0.0903233
3615,312.667,0.0903016
3618,312.817,0.0903832
3621,312.967,0.0902692
3624,313.117,0.0902964
3627,313.266,0.0901949
3630,313.416,0.0901621
3633,313.566,0.0901414
3636,313.717,0.0901667
3639,313.867,0.0901742
3642,314.017,0.0901704
3645,314.167,0.0901934
3648,314.317,0.0901358
3651,314.467,0.0901058
3654,314.617,0.0900909
3657,314.767,0.090068
3660,314.917,0.0900695
3663,315.068,0.090051
3666,315.217,0.0899893
3669,315.367,0.0899805
3672,315.517,0.0899733
3675,315.668,0.0899742
3678,315.818,0.089917
3681,315.968,0.0898797
3684,316.118,0.0897796
3687,316.269,0.0898229
3690,316.418,0.0898783
3693,316.568,0.0898646
3696,316.719,0.0898767
3699,316.868,0.0898873
3702,317.018,0.0899382
3705,317.169,0.0898654
3708,317.318,0.0899063
3711,317.468,0.0899277
3714,317.618,0.0898878
3717,317.768,0.0898942
3720,317.918,0.0899592
3723,318.069,0.0900082
3726,318.218,0.0900915
3729,318.369,0.0901024
3732,318.519,0.0900038
3735,318.669,0.090097
3738,318.819,0.0901164
3741,318.969,0.0901416
3744,319.119,0.0901604
3747,319.269,0.0901569
3750,319.419,0.0901239
3753,319.569,0.0901544
3756,319.719,0.0902099
3759,319.869,0.0901989
3762,320.019,0.0901185
3765,320.169,0.0900623
3768,320.32,0.0901375
3771,320.47,0.0901611
3774,320.619,0.0902003
3777,320.77,0.0902595
3780,320.919,0.090267
3783,321.07,0.0902606
3786,321.219,0.0902444
3789,321.37,0.0902612
3792,321.519,0.0902411
3795,321.669,0.0902083
3798,321.819,0.0902156
3801,321.969,0.0902034
3804,322.118,0.0901415
3807,322.268,0.0901086
3810,322.419,0.0900841
3813,322.568,0.0900252
3816,322.719,0.0899852
3819,322.868,0.0899336
3822,323.018,0.0898948
3825,323.168,0.089853
3828,323.317,0.0897795
3831,323.467,0.0897869
3834,323.618,0.0897204
3837,323.768,0.0897991
3840,323.919,0.0898134
3843,324.068,0.0898622
3846,324.218,0.0897759
3849,324.363,0.0897683
3852,324.519,0.0897905
3855,324.669,0.0898151
3858,324.819,0.0898676
3861,324.969,0.0898996
3864,325.114,0.0899365
3867,325.269,0.089948
3870,325.419,0.0899495
3873,325.57,0.0899734
3876,325.72,0.0900314
3879,325.865,0.0900038
3882,326.02,0.0900481
3885,326.17,0.0900918
3888,326.32,0.0901222
3891,326.469,0.0901065
3894,326.615,0.0899903
3897,326.769,0.0899355
3900,326.919,0.0899314
3903,327.07,0.0899035
3906,327.22,0.089888
3909,327.365,0.0899002
3912,327.519,0.0899135
3915,327.67,0.0898672
3918,327.819,0.0899223
3921,327.97,0.0899638
3924,328.115,0.0899853
3927,328.27,0.089994
3930,328.42,0.0900654
3933,328.57,0.0900961
3936,328.72,0.0901705
3939,328.865,0.0902063
3942,329.021,0.0902458
3945,329.17,0.0902061
3948,329.32,0.0901812
3951,329.47,0.0901905
3954,329.616,0.0902059
3957,329.77,0.090213
3960,329.921,0.0902561
3963,330.071,0.0902461
3966,330.22,0.0902315
3969,330.365,0.0903178
3972,330.52,0.0902824
3975,330.67,0.090375
3978,330.82,0.0903773
3981,330.97,0.0904123
3984,331.116,0.0904358
3987,331.27,0.0904598
3990,331.421,0.0905031
3993,331.571,0.0905043
3996,331.721,0.0905801
3999,331.866,0.0906502
4002,332.021,0.0907359
4005,332.171,0.0908075
4008,332.321,0.0907659
4011,332.471,0.0908082
4014,332.616,0.0907814
4017,332.771,0.0907671
4020,332.921,0.0907806
4023,333.07,0.0907738
4026,333.221,0.0908373
4029,333.366,0.0908295
4032,333.521,0.0908684
4035,333.671,0.0908593
4038,333.821,0.0909002
4041,333.971,0.0909384
4044,334.116,0.0909471
4047,334.271,0.0909583
4050,334.421,0.0909161
4053,334.572,0.0908717
4056,334.721,0.0908192
4059,334.866,0.0908434
4062,335.021,0.0909097
4065,335.171,0.0909751
4068,335.322,0.0910094
4071,335.471,0.0910392
4074,335.617,0.0910907
4077,335.772,0.0910215
4080,335.922,0.0910736
4083,336.072,0.0911046
4086,336.222,0.0911317
4089,336.367,0.0911248
4092,336.522,0.0911507
4095,336.672,0.0912118
4098,336.822,0.0912597
4101,336.973,0.0912347
4104,337.123,0.0912762
4107,337.273,0.0913285
4110,337.423,0.0914277
4113,337.573,0.0914973
4116,337.723,0.0914619
4119,337.873,0.091487
4122,338.023,0.0915933
4125,338.173,0.0916096
4128,338.322,0.0916794
4131,338.472,0.091716
4134,338.622,0.0916936
4137,338.773,0.091668
4140,338.922,0.0917316
4143,339.072,0.091733
4146,339.222,0.0916748
4149,339.372,0.0917853
4152,339.522,0.091752
4155,339.672,0.0917718
4158,339.823,0.0917944
4161,339.973,0.0918091
4164,340.122,0.0918532
4167,340.273,0.0919022
4170,340.423,0.0919826
4173,340.573,0.0919734
4176,340.723,0.0919525
4179,340.874,0.091959
4182,341.024,0.0920591
4185,341.174,0.0921894
4188,341.324,0.0921911
4191,341.474,0.0922453
4194,341.624,0.0922566
4197,341.774,0.092271
4200,341.924,0.0923195
4203,342.074,0.0923319
4206,342.224,0.0923222
4209,342.374,0.0924389
4212,342.525,0.0924868
4215,342.675,0.0925828
4218,342.825,0.0926579
4221,342.975,0.0928366
4224,343.125,0.0928859
4227,343.274,0.0929439
4230,343.424,0.0929992
4233,343.574,0.0929829
4236,343.724,0.0930019
4239,343.873,0.0930557
4242,344.023,0.093086
4245,344.173,0.0931804
4248,344.323,0.0932299
4251,344.473,0.0932264
4254,344.623,0.0932332
4257,344.774,0.0933394
4260,344.924,0.0934231
4263,345.074,0.0935416
4266,345.225,0.0935149
4269,345.374,0.0935417
4272,345.525,0.0934784
4275,345.675,0.0934951
4278,345.825,0.0935624
4281,345.975,0.0936278
4284,346.126,0.0937015
4287,346.276,0.0937016
4290,346.426,0.0938422
4293,346.577,0.0938962
4296,346.727,0.0939877
4299,346.877,0.094062
4302,347.027,0.0941753
4305,347.177,0.0942919
4308,347.326,0.0942921
4311,347.476,0.0943185
4314,347.626,0.0943011
4317,347.776,0.094294
4320,347.925,0.0943153
4323,348.075,0.0942827
4326,348.225,0.0943185
4329,348.375,0.094458
4332,348.525,0.0945316
4335,348.675,0.0944893
4338,348.825,0.0944238
4341,348.975,0.0943901
4344,349.126,0.0944344
4347,349.276,0.0944885
4350,349.426,0.0946194
4353,349.576,0.094618
4356,349.725,0.094679
4359,349.875,0.0947772
4362,350.025,0.0947729
4365,350.175,0.0947505
4368,350.325,0.0947943
4371,350.476,0.0948108
4374,350.626,0.0949019
4377,350.776,0.0950355
4380,350.926,0.0951173
4383,351.077,0.095262
4386,351.226,0.0953637
4389,351.377,0.0954016
4392,351.526,0.0954375
4395,351.676,0.0954743
4398,351.825,0.0955018
4401,351.975,0.0955379
4404,352.125,0.0954928
4407,352.275,0.0954254
4410,352.425,0.0954227
4413,352.575,0.0954864
4416,352.725,0.0955125
4419,352.875,0.0955182
4422,353.026,0.0955433
4425,353.175,0.0955476
4428,353.325,0.0955426
4431,353.476,0.0956155
4434,353.625,0.0956281
4437,353.775,0.0957075
4440,353.925,0.0957879
4443,354.075,0.0958451
4446,354.225,0.0958074
4449,354.375,0.0958627
4452,354.525,0.0958066
4455,354.675,0.095871
4458,354.825,0.0959524
4461,354.975,0.0959579
4464,355.125,0.0960127
4467,355.275,0.0960685
4470,355.425,0.0961755
4473,355.576,0.0961958
4476,355.726,0.0963022
4479,355.876,0.0963145
4482,356.026,0.0963854
4485,356.176,0.0963532
4488,356.326,0.0962804
4491,356.476,0.0963287
4494,356.627,0.0964253
4497,356.777,0.0964453
4500,356.927,0.0964624
4503,357.077,0.09658
4506,357.226,0.0965896
4509,357.376,0.0966763
4512,357.526,0.0967781
4515,357.675,0.0967841
4518,357.825,0.0967948
4521,357.975,0.0968076
4524,358.125,0.0968768
4527,358.275,0.0968845
4530,358.425,0.0968763
4533,358.576,0.0969802
4536,358.726,0.0969929
4539,358.876,0.0970853
4542,359.026,0.0972043
4545,359.176,0.0971847
4548,359.326,0.0972287
4551,359.476,0.0973818
4554,359.625,0.0973907
4557,359.776,0.0973334
4560,359.926,0.0973111
4563,360.076,0.0973146
4566,360.226,0.0973549
4569,360.377,0.0974828
4572,360.527,0.0975933
4575,360.677,0.0976218
4578,360.828,0.0977372
4581,360.977,0.0978149
4584,361.127,0.0978894
4587,361.277,0.0979542
4590,361.427,0.0980126
4593,361.577,0.098103
4596,361.727,0.098272
4599,361.877,0.0983804
4602,362.027,0.0985584
4605,362.178,0.0986296
4608,362.327,0.0987351
4611,362.478,0.0988519
4614,362.628,0.0989481
4617,362.777,0.0990621
4620,362.927,0.0991568
4623,363.077,0.0992736
4626,363.227,0.099269
4629,363.377,0.0992744
4632,363.527,0.0993564
4635,363.677,0.0993786
4638,363.827,0.0994776
4641,363.977,0.0995705
4644,364.127,0.0996201
4647,364.277,0.0997087
4650,364.428,0.0997544
4653,364.578,0.0997308
4656,364.728,0.099831
4659,364.878,0.0999382
4662,365.028,0.0999794
4665,365.178,0.099984
4668,365.327,0.0999673
4671,365.477,0.0999919
4674,365.627,0.099981
4677,365.777,0.100062
4680,365.928,0.100083
4683,366.078,0.100207
4686,366.228,0.100303
4689,366.377,0.100327
4692,366.527,0.100334
4695,366.677,0.100406
4698,366.827,0.100542
4701,366.977,0.100533
4704,367.127,0.10054
4707,367.277,0.100634
4710,367.427,0.100616
4713,367.577,0.100629
4716,367.727,0.100563
4719,367.877,0.100668
4722,368.028,0.100845
4725,368.178,0.101004
4728,368.328,0.101129
4731,368.478,0.101109
4734,368.628,0.101104
4737,368.778,0.101134
4740,368.928,0.101124
4743,369.078,0.101194
4746,369.228,0.10123
4749,369.379,0.101291
4752,369.529,0.101421
4755,369.679,0.101576
4758,369.829,0.101723
4761,369.979,0.101845
4764,370.129,0.10194
4767,370.279,0.102029
4770,370.429,0.102149
4773,370.578,0.102252
4776,370.727,0.102369
4779,370.877,0.102456
4782,371.027,0.102486
4785,371.177,0.102487
4788,371.328,0.102518
4791,371.478,0.102605
4794,371.628,0.102709
4797,371.778,0.102774
4800,371.928,0.102965
4803,372.077,0.102993
4806,372.228,0.102953
4809,372.377,0.102966
4812,372.527,0.10293
4815,372.677,0.102878
4818,372.827,0.102881
4821,372.978,0.102999
4824,373.128,0.103146
4827,373.278,0.10329
4830,373.428,0.103484
4833,373.578,0.103638
4836,373.729,0.103754
4839,373.878,0.103929
4842,374.028,0.104065
4845,374.178,0.104118
4848,374.328,0.104175
4851,374.477,0.104224
4854,374.628,0.104327
4857,374.778,0.104414
4860,374.927,0.104452
4863,375.078,0.104641
4866,375.228,0.104762
4869,375.378,0.104888
4872,375.528,0.104931
4875,375.677,0.104981
4878,375.827,0.104923
4881,375.977,0.10502
4884,376.127,0.105056
4887,376.277,0.105084
4890,376.427,0.105028
4893,376.577,0.105169
4896,376.728,0.105301
4899,376.878,0.105535
4902,377.028,0.105638
4905,377.178,0.105745
4908,377.328,0.105836
4911,377.478,0.105938
4914,377.628,0.106051
4917,377.778,0.106226
4920,377.928,0.106304
4923,378.078,0.106396
4926,378.228,0.106512
4929,378.377,0.106617
4932,378.527,0.106673
4935,378.678,0.106754
4938,378.828,0.106857
4941,378.978,0.106983
4944,379.127,0.107048
4947,379.278,0.107112
4950,379.427,0.107169
4953,379.577,0.107247
4956,379.727,0.107321
4959,379.877,0.107417
4962,380.027,0.107533
4965,380.177,0.107692
4968,380.327,0.107811
4971,380.476,0.107906
4974,380.626,0.108051
4977,380.776,0.108086
4980,380.926,0.108077
4983,381.075,0.108133
4986,381.226,0.108174
4989,381.377,0.10823
4992,381.527,0.108406
4995,381.678,0.108534
4998,381.828,0.108482
5001,381.978,0.108441
5004,382.128,0.108449
5007,382.278,0.108318
5010,382.428,0.108203
5013,382.578,0.108141
5016,382.728,0.108118
5019,382.877,0.108054
5022,383.027,0.10809
5025,383.177,0.108141
5028,383.327,0.108368
5031,383.477,0.108688
5034,383.627,0.10901
5037,383.778,0.109306
5040,383.927,0.10963
5043,384.077,0.109876
5046,384.228,0.110116
5049,384.377,0.11029
5052,384.527,0.110462
5055,384.678,0.110632
5058,384.828,0.110797
5061,384.979,0.111069
5064,385.129,0.111274
5067,385.279,0.111606
5070,385.429,0.111792
5073,385.58,0.111996
5076,385.73,0.112203
5079,385.88,0.11239
5082,386.031,0.112551
5085,386.181,0.112723
5088,386.33,0.112905
5091,386.481,0.113115
5094,386.631,0.113423
5097,386.781,0.113676
5100,386.93,0.1139
5103,387.08,0.114024
5106,387.229,0.114212
5109,387.38,0.114444
5112,387.53,0.114606
5115,387.68,0.114876
5118,387.83,0.115197
5121,387.98,0.115431
5124,388.13,0.115682
5127,388.28,0.115904
5130,388.43,0.11619
5133,388.58,0.116344
5136,388.73,0.116549
5139,388.88,0.11685
5142,389.029,0.117004
5145,389.179,0.117172
5148,389.329,0.117335
5151,389.478,0.117574
5154,389.628,0.117677
5157,389.779,0.117853
5160,389.928,0.118037
5163,390.078,0.118244
5166,390.228,0.118438
5169,390.377,0.118572
5172,390.527,0.118709
5175,390.678,0.118861
5178,390.828,0.119027
5181,390.978,0.119192
5184,391.128,0.119424
5187,391.278,0.119639
5190,391.429,0.119839
5193,391.579,0.120071
5196,391.729,0.120286
5199,391.878,0.120411
5202,392.029,0.120541
5205,392.178,0.120786
5208,392.328,0.120881
5211,392.478,0.121172
5214,392.628,0.121322
5217,392.778,0.121485
5220,392.928,0.121637
5223,393.078,0.121885
5226,393.228,0.122131
5229,393.378,0.122319
5232,393.527,0.122506
5235,393.676,0.122641
5238,393.826,0.122756
5241,393.977,0.122856
5244,394.127,0.12301
5247,394.277,0.123261
5250,394.427,0.123535
5253,394.577,0.123695
5256,394.727,0.123852
5259,394.877,0.123992
5262,395.027,0.124226
5265,395.178,0.124414
5268,395.328,0.124678
5271,395.478,0.12496
5274,395.629,0.12522
5277,395.779,0.125409
5280,395.929,0.125542
5283,396.079,0.125782
5286,396.229,0.125979
5289,396.379,0.126123
5292,396.529,0.126303
5295,396.678,0.126496
5298,396.828,0.126648
5301,396.978,0.126806
5304,397.127,0.126973
5307,397.277,0.127175
5310,397.428,0.127258
