Repository: MaCFP/matl-db

# University of Lille - ENSCL - Unité Matériaux et Transformations (UMET)

### Experimental Conditions, TGA

* Heating Rates: 1, 2, 5, 10, 20, 50, and 100 K/min
* Temperature program
  - Initial Temperature: 313.15 K
  - Initial Isotherm: None
  - Maximum Temperature: 1273.15 K
  - Final Isotherm: None
* Sample mass: 3.93 – 5.98 mg
* Sample geometry: powdered
* Calibration type: Temperature calibration was performed every 6 months using a set of 5 reference materials with melting temperatures between 156.6 - 660 C
* Crucible
  - Type: Al2O3
  - Volume: 85 µL
  - Diameter: None
  - Mass: None
  - Lid: None
  - Note: None
* Carrier Gas
  - Type: Nitrogen
  - Flow rate: 40 ml/min

File: Non-charring/PMMA/UMET/UMET_TGA_N2_1.csv
Time,Temperature,Mass
[s],[K],[mg]
0,313.115,4.3361
0.5,313.615,4.3361
1,314.115,4.3361
1.5,314.615,4.3361
2,315.115,4.3361
2.5,315.615,4.335917017
3,316.115,4.33519679
3.5,316.615,4.334543774
4,317.115,4.333034377
4.5,317.615,4.333186141
5,318.115,4.333083375
5.5,318.615,4.332989282
6,319.115,4.33140357
6.5,319.615,4.33106969
7,320.115,4.330714997
7.5,320.615,4.331109149
8,321.115,4.330313041
8.5,321.615,4.329894607
9,322.115,4.330367242
9.5,322.615,4.329114977
10,323.115,4.329300995
10.5,323.615,4.329066846
11,324.115,4.328302825
11.5,324.615,4.32823258
12,325.115,4.328704348
12.5,325.615,4.32980008
13,326.115,4.328595945
13.5,326.615,4.329298394
14,327.115,4.328265968
14.5,327.615,4.328298922
15,328.115,4.328187051
15.5,328.615,4.329510429
16,329.115,4.329276279
16.5,329.615,4.329603655
17,330.115,4.327297717
17.5,330.615,4.326300414
18,331.115,4.326820746
18.5,331.615,4.326845895
19,332.115,4.326714945
19.5,332.615,4.326491202
20,333.115,4.326684159
20.5,333.615,4.325534225
21,334.115,4.32370309
21.5,334.615,4.323408669
22,335.115,4.324506569
22.5,335.615,4.322988934
23,336.115,4.3239277
23.5,336.615,4.323414739
24,337.115,4.323891277
24.5,337.615,4.323497993
25,338.115,4.321731032
25.5,338.615,4.321744474
26,339.115,4.321865017
26.5,339.615,4.321401922
27,340.115,4.321914882
27.5,340.615,4.322200198
28,341.115,4.321266636
28.5,341.615,4.321699812
29,342.115,4.323356202
29.5,342.615,4.322296893
30,343.115,4.322279982
30.5,343.615,4.322312936
31,344.115,4.322312936
31.5,344.615,4.321018611
32,345.115,4.322159005
32.5,345.615,4.322570501
33,346.115,4.322252665
33.5,346.615,4.322707088
34,347.115,4.320705111
34.5,347.615,4.321994233
35,348.115,4.321277042
35.5,348.615,4.321595746
36,349.115,4.321908812
36.5,349.615,4.322997607
37,350.115,4.323722169
37.5,350.615,4.322190225
38,351.115,4.321804746
38.5,351.615,4.32259088
39,352.115,4.322785571
39.5,352.615,4.321301758
40,353.115,4.320891563
40.5,353.615,4.321500351
41,354.115,4.321896671
41.5,354.615,4.321700679
42,355.115,4.321605719
42.5,355.615,4.321296988
43,356.115,4.321398453
43.5,356.615,4.320093287
44,357.115,4.320088084
44.5,357.615,4.320101092
45,358.115,4.319638864
45.5,358.615,4.319618918
46,359.115,4.320020874
46.5,359.615,4.320555082
47,360.115,4.321092758
47.5,360.615,4.320300986
48,361.115,4.319906401
48.5,361.615,4.319098586
49,362.115,4.31940298
49.5,362.615,4.320377301
50,363.115,4.321707617
50.5,363.615,4.321235849
51,364.115,4.319510515
51.5,364.615,4.320207326
52,365.115,4.32051042
52.5,365.615,4.320596274
53,366.115,4.320588036
53.5,366.615,4.320408955
54,367.115,4.320455351
54.5,367.615,4.320686465
55,368.115,4.320701642
55.5,368.615,4.320294916
56,369.115,4.320588469
56.5,369.615,4.32119509
57,370.115,4.320383806
57.5,370.615,4.320350418
58,371.115,4.319855669
58.5,371.615,4.319336637
59,372.115,4.319865642
59.5,372.615,4.319398644
60,373.115,4.319478428
60.5,373.615,4.319053924
61,374.115,4.318213154
61.5,374.615,4.319114195
62,375.115,4.318266488
62.5,375.615,4.317816401
63,376.115,4.318494133
63.5,376.615,4.317121324
64,377.115,4.317155579
64.5,377.615,4.316035998
65,378.115,4.314725629
65.5,378.615,4.314964981
66,379.115,4.3146801
66.5,379.615,4.314431207
67,380.115,4.31502482
67.5,380.615,4.316187762
68,381.115,4.316613133
68.5,381.615,4.315836971
69,382.115,4.31556293
69.5,382.615,4.315492685
70,383.115,4.31601822
70.5,383.615,4.317097909
71,384.115,4.316748419
71.5,384.615,4.317378021
72,385.115,4.317708432
72.5,385.615,4.316693784
73,386.115,4.316576276
73.5,386.615,4.317054982
74,387.115,4.316304403
74.5,387.615,4.317368482
75,388.115,4.317772606
75.5,388.615,4.31648305
76,389.115,4.316797851
76.5,389.615,4.317177693
77,390.115,4.317006417
77.5,390.615,4.318087841
78,391.115,4.314991865
78.5,391.615,4.314390882
79,392.115,4.314501452
79.5,392.615,4.314694842
80,393.115,4.315058641
80.5,393.615,4.314991432
81,394.115,4.315494419
81.5,394.615,4.314229579
82,395.115,4.314828828
82.5,395.615,4.31330599
83,396.115,4.31451923
83.5,396.615,4.314337114
84,397.115,4.314854844
84.5,397.615,4.315010944
85,398.115,4.314350122
85.5,398.615,4.3144724
86,399.115,4.313792934
86.5,399.615,4.314200093
87,400.115,4.314108168
87.5,400.615,4.315094631
88,401.115,4.313676292
88.5,401.615,4.313336342
89,402.115,4.312907936
89.5,402.615,4.312828151
90,403.115,4.314171909
90.5,403.615,4.314097328
91,404.115,4.314567361
91.5,404.615,4.31419012
92,405.115,4.312910537
92.5,405.615,4.312913139
93,406.115,4.31472216
93.5,406.615,4.315618432
94,407.115,4.315214307
94.5,407.615,4.314876091
95,408.115,4.312662079
95.5,408.615,4.312511616
96,409.115,4.31210012
96.5,409.615,4.311786186
97,410.115,4.311684722
97.5,410.615,4.3121205
98,411.115,4.311712906
98.5,411.615,4.313446046
99,412.115,4.312163861
99.5,412.615,4.31190673
100,413.115,4.311258483
100.5,413.615,4.310719506
101,414.115,4.311234635
101.5,414.615,4.310611537
102,415.115,4.310494462
102.5,415.615,4.310437226
103,416.115,4.309348431
103.5,416.615,4.30999451
104,417.115,4.309470275
104.5,417.615,4.309703991
105,418.115,4.310319717
105.5,418.615,4.310689587
106,419.115,4.310367415
106.5,419.615,4.30985402
107,420.115,4.308098333
107.5,420.615,4.307343418
108,421.115,4.307191655
108.5,421.615,4.305984485
109,422.115,4.30580974
109.5,422.615,4.3057989
110,423.115,4.305274231
110.5,423.615,4.304994119
111,424.115,4.304796827
111.5,424.615,4.304656771
112,425.115,4.304398339
112.5,425.615,4.304854063
113,426.115,4.304184136
113.5,426.615,4.303894051
114,427.115,4.302904119
114.5,427.615,4.303322986
115,428.115,4.302483084
115.5,428.615,4.302712897
116,429.115,4.300906044
116.5,429.615,4.300230914
117,430.115,4.300499752
117.5,430.615,4.299751775
118,431.115,4.299933891
118.5,431.615,4.297983513
119,432.115,4.297603237
119.5,432.615,4.297882482
120,433.115,4.295915627
120.5,433.615,4.295203639
121,434.115,4.293498685
121.5,434.615,4.292176608
122,435.115,4.292114602
122.5,435.615,4.290096581
123,436.115,4.289707199
123.5,436.615,4.2873063
124,437.115,4.286302927
124.5,437.615,4.285217601
125,438.115,4.284814344
125.5,438.615,4.284618786
126,439.115,4.281834576
126.5,439.615,4.28153842
127,440.115,4.280100136
127.5,440.615,4.279000067
128,441.115,4.276790824
128.5,441.615,4.276203716
129,442.115,4.273809322
129.5,442.615,4.273473274
130,443.115,4.272783401
130.5,443.615,4.270813944
131,444.115,4.268475485
131.5,444.615,4.269589863
132,445.115,4.268328491
132.5,445.615,4.26739146
133,446.115,4.264947201
133.5,446.615,4.264149792
134,447.115,4.262669014
134.5,447.615,4.259772933
135,448.115,4.258393619
135.5,448.615,4.255666212
136,449.115,4.254695359
136.5,449.615,4.254806797
137,450.115,4.252328282
137.5,450.615,4.250879158
138,451.115,4.250285112
138.5,451.615,4.248800865
139,452.115,4.247891585
139.5,452.615,4.247599765
140,453.115,4.245895678
140.5,453.615,4.245100004
141,454.115,4.2447813
141.5,454.615,4.243096292
142,455.115,4.242595039
142.5,455.615,4.240975072
143,456.115,4.240304277
143.5,456.615,4.240378858
144,457.115,4.239528982
144.5,457.615,4.239193368
145,458.115,4.238644418
145.5,458.615,4.23859065
146,459.115,4.238402464
146.5,459.615,4.238546422
147,460.115,4.237262937
147.5,460.615,4.236633768
148,461.115,4.235805573
148.5,461.615,4.235601343
149,462.115,4.234407181
149.5,462.615,4.23436382
150,463.115,4.232172355
150.5,463.615,4.233015727
151,464.115,4.230498187
151.5,464.615,4.230406262
152,465.115,4.229764085
152.5,465.615,4.228698705
153,466.115,4.228060865
153.5,466.615,4.228725589
154,467.115,4.228069104
154.5,467.615,4.227195813
155,468.115,4.22677738
155.5,468.615,4.22749327
156,469.115,4.226368919
156.5,469.615,4.226097045
157,470.115,4.226600467
157.5,470.615,4.225835145
158,471.115,4.22641228
158.5,471.615,4.225395898
159,472.115,4.225610101
159.5,472.615,4.225767502
160,473.115,4.224974863
160.5,473.615,4.224537784
161,474.115,4.224879035
161.5,474.615,4.223928995
162,475.115,4.223957614
162.5,475.615,4.224274149
163,476.115,4.222655917
163.5,476.615,4.222909578
164,477.115,4.222599547
164.5,477.615,4.222923888
165,478.115,4.2233085
165.5,478.615,4.222696676
166,479.115,4.224057344
166.5,479.615,4.223511863
167,480.115,4.223793709
167.5,480.615,4.225413243
168,481.115,4.224689547
168.5,481.615,4.224918494
169,482.115,4.224973128
169.5,482.615,4.224968359
170,483.115,4.224837842
170.5,483.615,4.22500695
171,484.115,4.224598489
171.5,484.615,4.223952844
172,485.115,4.224021354
172.5,485.615,4.222982425
173,486.115,4.222412228
173.5,486.615,4.221770485
174,487.115,4.222493313
174.5,487.615,4.2218468
175,488.115,4.220124935
175.5,488.615,4.220599738
176,489.115,4.220244611
176.5,489.615,4.220099786
177,490.115,4.219293271
177.5,490.615,4.219816205
178,491.115,4.219300642
178.5,491.615,4.218821937
179,492.115,4.219021831
179.5,492.615,4.220005692
180,493.115,4.220794862
180.5,493.615,4.221114867
181,494.115,4.220816109
181.5,494.615,4.219279829
182,495.115,4.219063891
182.5,495.615,4.219095111
183,496.115,4.219200045
183.5,496.615,4.218679713
184,497.115,4.218892615
184.5,497.615,4.21919831
185,498.115,4.218911261
185.5,498.615,4.218428219
186,499.115,4.217815528
186.5,499.615,4.215578534
187,500.115,4.215599781
187.5,500.615,4.216002171
188,501.115,4.216399791
188.5,501.615,4.215516094
189,502.115,4.216813022
189.5,502.615,4.2163612
190,503.115,4.216700717
190.5,503.615,4.216375943
191,504.115,4.215904609
191.5,504.615,4.216294424
192,505.115,4.216209437
192.5,505.615,4.214901235
193,506.115,4.213807671
193.5,506.615,4.213700136
194,507.115,4.214256457
194.5,507.615,4.213562681
195,508.115,4.212525486
195.5,508.615,4.212791723
196,509.115,4.213657208
196.5,509.615,4.213472057
197,510.115,4.212190306
197.5,510.615,4.21212483
198,511.115,4.21199388
198.5,511.615,4.211487424
199,512.115,4.208736602
199.5,512.615,4.208593511
200,513.115,4.208133884
200.5,513.615,4.206950562
201,514.115,4.206159224
201.5,514.615,4.205847025
202,515.115,4.204900021
202.5,515.615,4.20399551
203,516.115,4.203181624
203.5,516.615,4.2033
204,517.115,4.202373375
204.5,517.615,4.201945402
205,518.115,4.200437307
205.5,518.615,4.200099958
206,519.115,4.200305055
206.5,519.615,4.199027207
207,520.115,4.19820118
207.5,520.615,4.196654059
208,521.115,4.196284624
208.5,521.615,4.195601688
209,522.115,4.194709752
209.5,522.615,4.193279273
210,523.115,4.191566513
210.5,523.615,4.190440428
211,524.115,4.189992509
211.5,524.615,4.190390563
212,525.115,4.189016019
212.5,525.615,4.186990193
213,526.115,4.184261919
213.5,526.615,4.182793716
214,527.115,4.181077487
214.5,527.615,4.180300025
215,528.115,4.180201595
215.5,528.615,4.178817512
216,529.115,4.177341937
216.5,529.615,4.176106149
217,530.115,4.173507957
217.5,530.615,4.172110432
218,531.115,4.169674411
218.5,531.615,4.168803723
219,532.115,4.167006843
219.5,532.615,4.166287917
220,533.115,4.165555116
220.5,533.615,4.16361688
221,534.115,4.160719064
221.5,534.615,4.158881425
222,535.115,4.156895925
222.5,535.615,4.155166254
223,536.115,4.153582277
223.5,536.615,4.151458022
224,537.115,4.149801198
224.5,537.615,4.148012123
225,538.115,4.146438552
225.5,538.615,4.144210664
226,539.115,4.141500602
226.5,539.615,4.13970589
227,540.115,4.136297715
227.5,540.615,4.133299736
228,541.115,4.131319439
228.5,541.615,4.129901534
229,542.115,4.126804258
229.5,542.615,4.123590341
230,543.115,4.122769517
230.5,543.615,4.120801361
231,544.115,4.118090431
231.5,544.615,4.115487037
232,545.115,4.11342262
232.5,545.615,4.112749657
233,546.115,4.110195694
233.5,546.615,4.107407582
234,547.115,4.104699687
234.5,547.615,4.101165766
235,548.115,4.097730274
235.5,548.615,4.095335012
236,549.115,4.092191773
236.5,549.615,4.08932301
237,550.115,4.086253918
237.5,550.615,4.084248472
238,551.115,4.080534602
238.5,551.615,4.075893241
239,552.115,4.073086483
239.5,552.615,4.068987134
240,553.115,4.065977447
240.5,553.615,4.063589123
241,554.115,4.060682202
241.5,554.615,4.056576349
242,555.115,4.053175112
242.5,555.615,4.048423614
243,556.115,4.044277435
243.5,556.615,4.041462439
244,557.115,4.036562212
244.5,557.615,4.033109376
245,558.115,4.029577622
245.5,558.615,4.02481485
246,559.115,4.020570675
246.5,559.615,4.015582426
247,560.115,4.012328183
247.5,560.615,4.006237697
248,561.115,4.000059621
248.5,561.615,3.993562409
249,562.115,3.987261622
249.5,562.615,3.982945468
250,563.115,3.97606798
250.5,563.615,3.971352471
251,564.115,3.965541664
251.5,564.615,3.958950792
252,565.115,3.952118833
252.5,565.615,3.945264759
253,566.115,3.93837036
253.5,566.615,3.932709148
254,567.115,3.925632199
254.5,567.615,3.918076545
255,568.115,3.908875341
255.5,568.615,3.900597726
256,569.115,3.893741918
256.5,569.615,3.884316104
257,570.115,3.87561702
257.5,570.615,3.865782745
258,571.115,3.855663155
258.5,571.615,3.846400378
259,572.115,3.836137263
259.5,572.615,3.826232744
260,573.115,3.814681807
260.5,573.615,3.80424785
261,574.115,3.789989452
261.5,574.615,3.778634507
262,575.115,3.766682047
262.5,575.615,3.754580426
263,576.115,3.742725095
263.5,576.615,3.728767189
264,577.115,3.716440524
264.5,577.615,3.702603161
265,578.115,3.688318747
265.5,578.615,3.672663692
266,579.115,3.656322665
266.5,579.615,3.642358689
267,580.115,3.625226758
267.5,580.615,3.608033688
268,581.115,3.590338497
268.5,581.615,3.572702278
269,582.115,3.55179924
269.5,582.615,3.53178944
270,583.115,3.511024724
270.5,583.615,3.490199303
271,584.115,3.470863332
271.5,584.615,3.449727446
272,585.115,3.426632944
272.5,585.615,3.404149832
273,586.115,3.380823348
273.5,586.615,3.355602423
274,587.115,3.330877981
274.5,587.615,3.305729034
275,588.115,3.279804793
275.5,588.615,3.253311222
276,589.115,3.226499381
276.5,589.615,3.199463364
277,590.115,3.170503853
277.5,590.615,3.142090257
278,591.115,3.113498881
278.5,591.615,3.082049148
279,592.115,3.052229354
279.5,592.615,3.020841627
280,593.115,2.988125319
280.5,593.615,2.955863434
281,594.115,2.920359881
281.5,594.615,2.887020909
282,595.115,2.852234113
282.5,595.615,2.816238846
283,596.115,2.780243146
283.5,596.615,2.743897956
284,597.115,2.707100076
284.5,597.615,2.669258065
285,598.115,2.630800326
285.5,598.615,2.592136624
286,599.115,2.554044852
286.5,599.615,2.513960643
287,600.115,2.47423633
287.5,600.615,2.434131741
288,601.115,2.394341953
288.5,601.615,2.354638887
289,602.115,2.314722485
289.5,602.615,2.273713819
290,603.115,2.231901674
290.5,603.615,2.190788942
291,604.115,2.150201312
291.5,604.615,2.109461484
292,605.115,2.070297829
292.5,605.615,2.029255341
293,606.115,1.988966468
293.5,606.615,1.947629993
294,607.115,1.905998664
294.5,607.615,1.864966149
295,608.115,1.824196836
295.5,608.615,1.7848012
296,609.115,1.744404791
296.5,609.615,1.705620979
297,610.115,1.663987914
297.5,610.615,1.624875425
298,611.115,1.585338865
298.5,611.615,1.545090752
299,612.115,1.506119186
299.5,612.615,1.466388802
300,613.115,1.426746875
300.5,613.615,1.38873272
301,614.115,1.348671059
301.5,614.615,1.309348702
302,615.115,1.269048555
302.5,615.615,1.230020186
303,616.115,1.190275494
303.5,616.615,1.151916185
304,617.115,1.114972613
304.5,617.615,1.077872508
305,618.115,1.040338359
305.5,618.615,1.004008345
306,619.115,0.968797045
306.5,619.615,0.934282556
307,620.115,0.900996918
307.5,620.615,0.867665317
308,621.115,0.834968522
308.5,621.615,0.80257612
309,622.115,0.772614537
309.5,622.615,0.743002876
310,623.115,0.714415402
310.5,623.615,0.687134829
311,624.115,0.659104978
311.5,624.615,0.63277748
312,625.115,0.605874581
312.5,625.615,0.581625375
313,626.115,0.556309923
313.5,626.615,0.532507335
314,627.115,0.509510829
314.5,627.615,0.487754447
315,628.115,0.466101698
315.5,628.615,0.446121817
316,629.115,0.426788447
316.5,629.615,0.407170197
317,630.115,0.390889876
317.5,630.615,0.372534297
318,631.115,0.35671447
318.5,631.615,0.339773327
319,632.115,0.325171077
319.5,632.615,0.310796905
320,633.115,0.296296553
320.5,633.615,0.281717718
321,634.115,0.268718957
321.5,634.615,0.256045404
322,635.115,0.244337934
322.5,635.615,0.231247248
323,636.115,0.220165911
323.5,636.615,0.208849991
324,637.115,0.198866121
324.5,637.615,0.188860136
325,638.115,0.179944681
325.5,638.615,0.171323647
326,639.115,0.162833563
326.5,639.615,0.154946631
327,640.115,0.145448838
327.5,640.615,0.137891449
328,641.115,0.131007023
328.5,641.615,0.123596628
329,642.115,0.11683925
329.5,642.615,0.110802965
330,643.115,0.105048527
330.5,643.615,0.100137893
331,644.115,0.094196569
331.5,644.615,0.088949455
332,645.115,0.084776392
332.5,645.615,0.080482352
333,646.115,0.076485335
333.5,646.615,0.072898513
334,647.115,0.06914822
334.5,647.615,0.066196637
335,648.115,0.062093819
335.5,648.615,0.059295734
336,649.115,0.055773086
336.5,649.615,0.052480686
337,650.115,0.050323476
337.5,650.615,0.048635866
338,651.115,0.046292204
338.5,651.615,0.043331515
339,652.115,0.041571058
339.5,652.615,0.041091052
340,653.115,0.036928829
340.5,653.615,0.035636671
341,654.115,0.034376167
341.5,654.615,0.031647893
342,655.115,0.02951193
342.5,655.615,0.028305194
343,656.115,0.027171303
343.5,656.615,0.025787654
344,657.115,0.025080436
344.5,657.615,0.024645525
345,658.115,0.023296564
345.5,658.615,0.02259455
346,659.115,0.02230143
346.5,659.615,0.021896438
347,660.115,0.021280712
347.5,660.615,0.021088189
348,661.115,0.020132512
348.5,661.615,0.021908579
349,662.115,0.021389548
349.5,662.615,0.020110832
350,663.115,0.019521556
350.5,663.615,0.020611218
351,664.115,0.020078745
351.5,664.615,0.018392002
352,665.115,0.018555039
352.5,665.615,0.017888581
353,666.115,0.0173973
353.5,666.615,0.017292367
354,667.115,0.018096713
354.5,667.615,0.017396433
355,668.115,0.017408141
355.5,668.615,0.016889977
356,669.115,0.016944178
356.5,669.615,0.016588184
357,670.115,0.016452898
357.5,670.615,0.015689311
358,671.115,0.015407031
358.5,671.615,0.015284753
359,672.115,0.014989898
359.5,672.615,0.013898068
360,673.115,0.013273669
360.5,673.615,0.013205593
361,674.115,0.012917676
361.5,674.615,0.013134914
362,675.115,0.013646574
362.5,675.615,0.013997798
363,676.115,0.015240524
363.5,676.615,0.015553591
364,677.115,0.016206607
364.5,677.615,0.017705164
365,678.115,0.018145278
365.5,678.615,0.01738039
366,679.115,0.0174489
366.5,679.615,0.016763363
367,680.115,0.018092811
367.5,680.615,0.018212054
368,681.115,0.017703863
368.5,681.615,0.016647589
369,682.115,0.01659252
369.5,682.615,0.016811493
370,683.115,0.018758402
370.5,683.615,0.018993419
371,684.115,0.018895423
371.5,684.615,0.019821614
372,685.115,0.018685989
372.5,685.615,0.019205021
373,686.115,0.019094016
373.5,686.615,0.019177703
374,687.115,0.018758836
374.5,687.615,0.01799785
375,688.115,0.017908093
375.5,688.615,0.018239371
376,689.115,0.018384197
376.5,689.615,0.019094016
377,690.115,0.019216728
377.5,690.615,0.019206755
378,691.115,0.01888545
378.5,691.615,0.017873404
379,692.115,0.017611504
379.5,692.615,0.018183002
380,693.115,0.018597967
380.5,693.615,0.018396771
381,694.115,0.018973473
381.5,694.615,0.018774879
382,695.115,0.017745923
382.5,695.615,0.018198612
383,696.115,0.017900722
383.5,696.615,0.019384101
384,697.115,0.020200589
384.5,697.615,0.018796126
385,698.115,0.017931508
385.5,698.615,0.018715041
386,699.115,0.019991155
386.5,699.615,0.01969977
387,700.115,0.01998812
387.5,700.615,0.019900097
388,701.115,0.019607411
388.5,701.615,0.020117336
389,702.115,0.019725786
389.5,702.615,0.01951245
390,703.115,0.019166429
390.5,703.615,0.020017172
391,704.115,0.018717209
391.5,704.615,0.019854568
392,705.115,0.019636029
392.5,705.615,0.020100425
393,706.115,0.020203191
393.5,706.615,0.01989923
394,707.115,0.020796369
394.5,707.615,0.020215332
395,708.115,0.019770448
395.5,708.615,0.020050126
396,709.115,0.021415564
396.5,709.615,0.021796707
397,710.115,0.021006236
397.5,710.615,0.020789865
398,711.115,0.02168527
398.5,711.615,0.022097199
399,712.115,0.022396824
399.5,712.615,0.021419033
400,713.115,0.021498817
400.5,713.615,0.021395618
401,714.115,0.021265102
401.5,714.615,0.020299019
402,715.115,0.020795502
402.5,715.615,0.020689268
403,716.115,0.021206998
403.5,716.615,0.020915612
404,717.115,0.020994095
404.5,717.615,0.021396485
405,718.115,0.022394222
405.5,718.615,0.022659158
406,719.115,0.021030519
406.5,719.615,0.020699674
407,720.115,0.021133718
407.5,720.615,0.021700012
408,721.115,0.021378274
408.5,721.615,0.021372203
409,722.115,0.021785434
409.5,722.615,0.021605919
410,723.115,0.021700012
410.5,723.615,0.022010911
411,724.115,0
411.5,724.615,0
412,725.115,0
412.5,725.615,0
413,726.115,0
413.5,726.615,0
414,727.115,0
414.5,727.615,0
415,728.115,0
415.5,728.615,0
416,729.115,0
416.5,729.615,0
417,730.115,0
417.5,730.615,0
418,731.115,0
418.5,731.615,0
419,732.115,0
419.5,732.615,0
420,733.115,0
420.5,733.615,0
421,734.115,0
421.5,734.615,0
422,735.115,0
422.5,735.615,0
423,736.115,0
423.5,736.615,0
424,737.115,0
424.5,737.615,0
425,738.115,0
425.5,738.615,0
426,739.115,0
426.5,739.615,0
427,740.115,0
427.5,740.615,0
428,741.115,0
428.5,741.615,0
429,742.115,0
429.5,742.615,0
430,743.115,0
430.5,743.615,0
431,744.115,0
431.5,744.615,0
432,745.115,0
432.5,745.615,0
433,746.115,0
433.5,746.615,0
434,747.115,0
434.5,747.615,0
435,748.115,0
435.5,748.615,0
436,749.115,0
436.5,749.615,0
437,750.115,0
437.5,750.615,0
438,751.115,0
438.5,751.615,0
439,752.115,0
439.5,752.615,0
440,753.115,0
440.5,753.615,0
441,754.115,0
441.5,754.615,0
442,755.115,0
442.5,755.615,0
443,756.115,0
443.5,756.615,0
444,757.115,0
444.5,757.615,0
445,758.115,0
445.5,758.615,0
446,759.115,0
446.5,759.615,0
447,760.115,0
447.5,760.615,0
448,761.115,0
448.5,761.615,0
449,762.115,0
449.5,762.615,0
450,763.115,0
450.5,763.615,0
451,764.115,0
451.5,764.615,0
452,765.115,0
452.5,765.615,0
453,766.115,0
453.5,766.615,0
454,767.115,0
454.5,767.615,0
455,768.115,0
455.5,768.615,0
456,769.115,0
456.5,769.615,0
457,770.115,0
457.5,770.615,0
458,771.115,0
458.5,771.615,0
459,772.115,0
459.5,772.615,0
460,773.115,0
460.5,773.615,0

File: Non-charring/PMMA/UMET/UMET_TGA_N2_100K_1.csv
Time,Temperature,Mass
[s],[K],[mg]
0,313.115,5.3644
0.005,313.615,5.356342671
0.01,314.115,5.354898575
0.015,314.615,5.354398076
0.02,315.115,5.353502221
0.025,315.615,5.352802167
0.03,316.115,5.35374952
0.035,316.615,5.353873438
0.04,317.115,5.354002183
0.045,317.615,5.354313319
0.05,318.115,5.354428117
0.055,318.615,5.354493563
0.06,319.115,5.354496781
0.065,319.615,5.354400222
0.07,320.115,5.354508583
0.075,320.615,5.354491953
0.08,321.115,5.35452253
0.085,321.615,5.354602996
0.09,322.115,5.354768756
0.095,322.615,5.354600851
0.1,323.115,5.354599778
0.105,323.615,5.354599778
0.11,324.115,5.354599778
0.115,324.615,5.354599241
0.12,325.115,5.354715649
0.125,325.615,5.354599778
0.13,326.115,5.354600314
0.135,326.615,5.354677025
0.14,327.115,5.354600314
0.145,327.615,5.354796651
0.15,328.115,5.354619089
0.155,328.615,5.354600314
0.16,329.115,5.354563836
0.165,329.615,5.354474251
0.17,330.115,5.354705456
0.175,330.615,5.354600314
0.18,331.115,5.354599778
0.185,331.615,5.354699555
0.19,332.115,5.354609434
0.195,332.615,5.354802016
0.2,333.115,5.354575101
0.205,333.615,5.354891601
0.21,334.115,5.354504291
0.215,334.615,5.354686681
0.22,335.115,5.354796651
0.225,335.615,5.354747299
0.23,336.115,5.35472155
0.235,336.615,5.354686681
0.24,337.115,5.354659322
0.245,337.615,5.35489482
0.25,338.115,5.35476822
0.255,338.615,5.354510729
0.26,339.115,5.354621772
0.265,339.615,5.354896965
0.27,340.115,5.354601923
0.275,340.615,5.354627673
0.28,341.115,5.354837421
0.285,341.615,5.354711357
0.29,342.115,5.354863706
0.295,342.615,5.354597095
0.3,343.115,5.354998889
0.305,343.615,5.354607824
0.31,344.115,5.3548857
0.315,344.615,5.354821327
0.32,345.115,5.354935053
0.325,345.615,5.354805771
0.33,346.115,5.354850295
0.335,346.615,5.354970458
0.34,347.115,5.354732278
0.345,347.615,5.354900184
0.35,348.115,5.354706529
0.355,348.615,5.354967239
0.36,349.115,5.354958656
0.365,349.615,5.355055752
0.37,350.115,5.354901257
0.375,350.615,5.354908231
0.38,351.115,5.354951682
0.385,351.615,5.354862633
0.39,352.115,5.354999962
0.395,352.615,5.354891065
0.4,353.115,5.35472745
0.405,353.615,5.355001571
0.41,354.115,5.355008008
0.415,354.615,5.354803625
0.42,355.115,5.354660932
0.425,355.615,5.354859415
0.43,356.115,5.354907694
0.435,356.615,5.35479075
0.44,357.115,5.354727987
0.445,357.615,5.354718331
0.45,358.115,5.354494635
0.455,358.615,5.354564909
0.46,359.115,5.354734961
0.465,359.615,5.3545
0.47,360.115,5.35436589
0.475,360.615,5.354525749
0.48,361.115,5.35439593
0.485,361.615,5.35444421
0.49,362.115,5.354628745
0.495,362.615,5.354272013
0.5,363.115,5.354422216
0.505,363.615,5.354399149
0.51,364.115,5.354271476
0.515,364.615,5.354474787
0.52,365.115,5.354440991
0.525,365.615,5.354278987
0.53,366.115,5.354413097
0.535,366.615,5.354327266
0.54,367.115,5.35423178
0.545,367.615,5.354246264
0.55,368.115,5.354079431
0.555,368.615,5.354362671
0.56,369.115,5.354381983
0.565,369.615,5.354173844
0.57,370.115,5.354303663
0.575,370.615,5.35431922
0.58,371.115,5.354398076
0.585,371.615,5.354400222
0.59,372.115,5.354399149
0.595,372.615,5.354402368
0.6,373.115,5.354451184
0.605,373.615,5.354399149
0.61,374.115,5.354289179
0.615,374.615,5.354295616
0.62,375.115,5.354218369
0.625,375.615,5.354394321
0.63,376.115,5.354400222
0.635,376.615,5.354400222
0.64,377.115,5.354400222
0.645,377.615,5.354400222
0.65,378.115,5.354399686
0.655,378.615,5.354399686
0.66,379.115,5.354280596
0.665,379.615,5.354403977
0.67,380.115,5.354399686
0.675,380.615,5.354400222
0.68,381.115,5.354400222
0.685,381.615,5.354400222
0.69,382.115,5.354400222
0.695,382.615,5.354400222
0.7,383.115,5.354400222
0.705,383.615,5.354400222
0.71,384.115,5.354400222
0.715,384.615,5.354410414
0.72,385.115,5.354301517
0.725,385.615,5.354300444
0.73,386.115,5.354299908
0.735,386.615,5.354299908
0.74,387.115,5.354299908
0.745,387.615,5.354299908
0.75,388.115,5.354255383
0.755,388.615,5.354200666
0.76,389.115,5.35420013
0.765,389.615,5.35420013
0.77,390.115,5.354199593
0.775,390.615,5.354112154
0.78,391.115,5.354001647
0.785,391.615,5.353994137
0.79,392.115,5.354107326
0.795,392.615,5.354099816
0.8,393.115,5.354099816
0.805,393.615,5.354098206
0.81,394.115,5.353989845
0.815,394.615,5.353989309
0.82,395.115,5.354098206
0.825,395.615,5.354097133
0.83,396.115,5.354004329
0.835,396.615,5.353991991
0.84,397.115,5.354113227
0.845,397.615,5.354002183
0.85,398.115,5.353997892
0.855,398.615,5.354009694
0.86,399.115,5.353973752
0.865,399.615,5.354000038
0.87,400.115,5.353960878
0.875,400.615,5.354005402
0.88,401.115,5.354004329
0.885,401.615,5.353895432
0.89,402.115,5.354004329
0.895,402.615,5.353947467
0.9,403.115,5.353898114
0.905,403.615,5.354014522
0.91,404.115,5.353797263
0.915,404.615,5.354018277
0.92,405.115,5.353922254
0.925,405.615,5.353919035
0.93,406.115,5.353890604
0.935,406.615,5.353899187
0.94,407.115,5.353787607
0.945,407.615,5.353700168
0.95,408.115,5.353637404
0.955,408.615,5.353703386
0.96,409.115,5.35358376
0.965,409.615,5.353715188
0.97,410.115,5.353744156
0.975,410.615,5.353593416
0.98,411.115,5.353684075
0.985,411.615,5.353571422
0.99,412.115,5.353785462
0.995,412.615,5.353904551
1,413.115,5.353602536
1.005,413.615,5.353635795
1.01,414.115,5.353599317
1.015,414.615,5.3536079
1.02,415.115,5.353777415
1.025,415.615,5.353493102
1.03,416.115,5.353491493
1.035,416.615,5.353590734
1.04,417.115,5.353399225
1.045,417.615,5.353364356
1.05,418.115,5.353340217
1.055,418.615,5.353287645
1.06,419.115,5.353390105
1.065,419.615,5.353274234
1.07,420.115,5.353168556
1.075,420.615,5.353372939
1.08,421.115,5.353266188
1.085,421.615,5.353126177
1.09,422.115,5.353032836
1.095,422.615,5.353002259
1.1,423.115,5.353197523
1.105,423.615,5.353000114
1.11,424.115,5.353003869
1.115,424.615,5.352982411
1.12,425.115,5.352602075
1.125,425.615,5.352789293
1.13,426.115,5.35279573
1.135,426.615,5.352564524
1.14,427.115,5.35251088
1.145,427.615,5.352481376
1.15,428.115,5.352194917
1.155,428.615,5.35224266
1.16,429.115,5.351980341
1.165,429.615,5.352011455
1.17,430.115,5.351923478
1.175,430.615,5.351602151
1.18,431.115,5.351809217
1.185,431.615,5.3516912
1.19,432.115,5.351181582
1.195,432.615,5.351202503
1.2,433.115,5.351298526
1.205,433.615,5.350773888
1.21,434.115,5.350545364
1.215,434.615,5.35069825
1.22,435.115,5.35039677
1.225,435.615,5.350252468
1.23,436.115,5.349911828
1.235,436.615,5.34956797
1.24,437.115,5.349587282
1.245,437.615,5.349476239
1.25,438.115,5.349297605
1.255,438.615,5.349093757
1.26,439.115,5.348747217
1.265,439.615,5.348478461
1.27,440.115,5.348492408
1.275,440.615,5.348127093
1.28,441.115,5.347998347
1.285,441.615,5.347884622
1.29,442.115,5.347516624
1.295,442.615,5.347169011
1.3,443.115,5.347169547
1.305,443.615,5.346810132
1.31,444.115,5.346472712
1.315,444.615,5.346439989
1.32,445.115,5.346008155
1.325,445.615,5.34580699
1.33,446.115,5.345536087
1.335,446.615,5.345406269
1.34,447.115,5.345001793
1.345,447.615,5.344698168
1.35,448.115,5.344610192
1.355,448.615,5.344400444
1.36,449.115,5.344039956
1.365,449.615,5.343687515
1.37,450.115,5.343485814
1.375,450.615,5.343203646
1.38,451.115,5.343009455
1.385,451.615,5.342661842
1.39,452.115,5.342166171
1.395,452.615,5.3423035
1.4,453.115,5.341915654
1.405,453.615,5.341491866
1.41,454.115,5.341151763
1.415,454.615,5.34079664
1.42,455.115,5.340499452
1.425,455.615,5.340140037
1.43,456.115,5.339914733
1.435,456.615,5.339554781
1.44,457.115,5.339002248
1.445,457.615,5.338931975
1.45,458.115,5.338373541
1.455,458.615,5.337874651
1.46,459.115,5.33763218
1.465,459.615,5.33719981
1.47,460.115,5.33682001
1.475,460.615,5.336124784
1.48,461.115,5.335807748
1.485,461.615,5.335442969
1.49,462.115,5.334775637
1.495,462.615,5.334404957
1.5,463.115,5.333662524
1.505,463.615,5.333192067
1.51,464.115,5.33276506
1.515,464.615,5.332312841
1.52,465.115,5.331749579
1.525,465.615,5.330993735
1.53,466.115,5.330621983
1.535,466.615,5.329789428
1.54,467.115,5.329189151
1.545,467.615,5.328681143
1.55,468.115,5.328108225
1.555,468.615,5.327430701
1.56,469.115,5.326493004
1.565,469.615,5.326115887
1.57,470.115,5.325372917
1.575,470.615,5.324703976
1.58,471.115,5.323932576
1.585,471.615,5.323293139
1.59,472.115,5.322661213
1.595,472.615,5.321649487
1.6,473.115,5.321333524
1.605,473.615,5.320289612
1.61,474.115,5.319909276
1.615,474.615,5.318693166
1.62,475.115,5.318134196
1.625,475.615,5.317345093
1.63,476.115,5.316675079
1.635,476.615,5.315758839
1.64,477.115,5.314773936
1.645,477.615,5.314253052
1.65,478.115,5.313206458
1.655,478.615,5.312807347
1.66,479.115,5.311481267
1.665,479.615,5.31100169
1.67,480.115,5.309825277
1.675,480.615,5.309345163
1.68,481.115,5.308017474
1.685,481.615,5.307190283
1.69,482.115,5.306164074
1.695,482.615,5.305754233
1.7,483.115,5.304466777
1.705,483.615,5.303552684
1.71,484.115,5.302614987
1.715,484.615,5.301810863
1.72,485.115,5.301137631
1.725,485.615,5.299886116
1.73,486.115,5.299272965
1.735,486.615,5.298177018
1.74,487.115,5.297646479
1.745,487.615,5.296288213
1.75,488.115,5.295785569
1.755,488.615,5.294702497
1.76,489.115,5.294011562
1.765,489.615,5.292630765
1.77,490.115,5.292234336
1.775,490.615,5.291256406
1.78,491.115,5.290627698
1.785,491.615,5.289211497
1.79,492.115,5.288734602
1.795,492.615,5.287730386
1.8,493.115,5.286353344
1.805,493.615,5.285681185
1.81,494.115,5.285012244
1.815,494.615,5.284263374
1.82,495.115,5.283385758
1.825,495.615,5.282235095
1.83,496.115,5.281510364
1.835,496.615,5.2806129
1.84,497.115,5.279758887
1.845,497.615,5.278872152
1.85,498.115,5.277987563
1.855,498.615,5.277311648
1.86,499.115,5.276281147
1.865,499.615,5.27536598
1.87,500.115,5.274493192
1.875,500.615,5.273780264
1.88,501.115,5.272815745
1.885,501.615,5.272034151
1.89,502.115,5.271071242
1.895,502.615,5.270458091
1.9,503.115,5.269409887
1.905,503.615,5.268126186
1.91,504.115,5.267513572
1.915,504.615,5.266930998
1.92,505.115,5.265891913
1.925,505.615,5.264981575
1.93,506.115,5.264293322
1.935,506.615,5.263742935
1.94,507.115,5.26268883
1.945,507.615,5.261793512
1.95,508.115,5.260974904
1.955,508.615,5.260206722
1.96,509.115,5.259318378
1.965,509.615,5.25850728
1.97,510.115,5.257698865
1.975,510.615,5.257006321
1.98,511.115,5.256451106
1.985,511.615,5.25529025
1.99,512.115,5.254672271
1.995,512.615,5.254025861
2,513.115,5.253050613
2.005,513.615,5.252298524
2.01,514.115,5.251593642
2.015,514.615,5.251040572
2.02,515.115,5.250108239
2.025,515.615,5.249397993
2.03,516.115,5.248659851
2.035,516.615,5.248125557
2.04,517.115,5.247243113
2.045,517.615,5.246610651
2.05,518.115,5.245824766
2.055,518.615,5.245540989
2.06,519.115,5.244593636
2.065,519.615,5.24412747
2.07,520.115,5.243343731
2.075,520.615,5.242807827
2.08,521.115,5.242056275
2.085,521.615,5.241609957
2.09,522.115,5.240929751
2.095,522.615,5.240517765
2.1,523.115,5.239617619
2.105,523.615,5.239204023
2.11,524.115,5.238501287
2.115,524.615,5.238294221
2.12,525.115,5.237497071
2.125,525.615,5.236991745
2.13,526.115,5.236283644
2.135,526.615,5.236157044
2.14,527.115,5.235381352
2.145,527.615,5.23496883
2.15,528.115,5.234378746
2.155,528.615,5.234206012
2.16,529.115,5.233489328
2.165,529.615,5.233056958
2.17,530.115,5.232478139
2.175,530.615,5.232092438
2.18,531.115,5.231717467
2.185,531.615,5.231202484
2.19,532.115,5.23057324
2.195,532.615,5.230241184
2.2,533.115,5.229713327
2.205,533.615,5.229203173
2.21,534.115,5.228792796
2.215,534.615,5.228271376
2.22,535.115,5.227913034
2.225,535.615,5.227322414
2.23,536.115,5.226996258
2.235,536.615,5.226610022
2.24,537.115,5.226202864
2.245,537.615,5.225671252
2.25,538.115,5.225466868
2.255,538.615,5.224863909
2.26,539.115,5.224518978
2.265,539.615,5.223941233
2.27,540.115,5.223598447
2.275,540.615,5.223009973
2.28,541.115,5.222814709
2.285,541.615,5.222121092
2.29,542.115,5.221903297
2.295,542.615,5.221101319
2.3,543.115,5.22079984
2.305,543.615,5.220198491
2.31,544.115,5.219991961
2.315,544.615,5.219486098
2.32,545.115,5.219286543
2.325,545.615,5.218715771
2.33,546.115,5.218473836
2.335,546.615,5.217882679
2.34,547.115,5.217568325
2.345,547.615,5.217069973
2.35,548.115,5.21690314
2.355,548.615,5.216242246
2.36,549.115,5.215904289
2.365,549.615,5.215498203
2.37,550.115,5.215133424
2.375,550.615,5.214639363
2.38,551.115,5.214139937
2.385,551.615,5.213796616
2.39,552.115,5.213403405
2.395,552.615,5.212905589
2.4,553.115,5.212342863
2.405,553.615,5.211986131
2.41,554.115,5.211642273
2.415,554.615,5.21119059
2.42,555.115,5.210473906
2.425,555.615,5.210109664
2.43,556.115,5.209778144
2.435,556.615,5.20894237
2.44,557.115,5.208545405
2.445,557.615,5.208313126
2.45,558.115,5.207851788
2.455,558.615,5.207403324
2.46,559.115,5.206628168
2.465,559.615,5.206416811
2.47,560.115,5.205716756
2.475,560.615,5.205402939
2.48,561.115,5.204503329
2.485,561.615,5.204099926
2.49,562.115,5.203495895
2.495,562.615,5.202489533
2.5,563.115,5.202192346
2.505,563.615,5.2016779
2.51,564.115,5.201194031
2.515,564.615,5.200581953
2.52,565.115,5.1996346
2.525,565.615,5.199164142
2.53,566.115,5.198467843
2.535,566.615,5.197464164
2.54,567.115,5.196866569
2.545,567.615,5.196484624
2.55,568.115,5.195668699
2.555,568.615,5.194489067
2.56,569.115,5.193865188
2.565,569.615,5.192980598
2.57,570.115,5.192316485
2.575,570.615,5.191170113
2.58,571.115,5.190395494
2.585,571.615,5.189607463
2.59,572.115,5.188684786
2.595,572.615,5.187586694
2.6,573.115,5.186742337
2.605,573.615,5.185887788
2.61,574.115,5.185273028
2.615,574.615,5.183769387
2.62,575.115,5.183026417
2.625,575.615,5.181775976
2.63,576.115,5.180978289
2.635,576.615,5.179466602
2.64,577.115,5.178675353
2.645,577.615,5.177381459
2.65,578.115,5.176408894
2.655,578.615,5.174872529
2.66,579.115,5.173784093
2.665,579.615,5.172489663
2.67,580.115,5.171319151
2.675,580.615,5.169427127
2.68,581.115,5.166442375
2.685,581.615,5.161708828
2.69,582.115,5.155856268
2.695,582.615,5.148120267
2.7,583.115,5.146652567
2.705,583.615,5.14513766
2.71,584.115,5.142985999
2.715,584.615,5.141461437
2.72,585.115,5.138919248
2.725,585.615,5.137360889
2.73,586.115,5.13495442
2.735,586.615,5.133552702
2.74,587.115,5.130893032
2.745,587.615,5.129535303
2.75,588.115,5.126816088
2.755,588.615,5.125291526
2.76,589.115,5.122460196
2.765,589.615,5.121117486
2.77,590.115,5.118438505
2.775,590.615,5.116921453
2.78,591.115,5.114218331
2.785,591.615,5.112647635
2.79,592.115,5.110055557
2.795,592.615,5.108027277
2.8,593.115,5.105359561
2.805,593.615,5.103199854
2.81,594.115,5.100812696
2.815,594.615,5.098297865
2.82,595.115,5.095910171
2.825,595.615,5.093209195
2.83,596.115,5.091089184
2.835,596.615,5.087846941
2.84,597.115,5.085575118
2.845,597.615,5.082234706
2.85,598.115,5.079992923
2.855,598.615,5.076301679
2.86,599.115,5.074097447
2.865,599.615,5.070062346
2.87,600.115,5.067897274
2.875,600.615,5.063774732
2.88,601.115,5.0613747
2.885,601.615,5.056798867
2.89,602.115,5.054660617
2.895,602.615,5.049820855
2.9,603.115,5.047376835
2.905,603.615,5.042250077
2.91,604.115,5.039605965
2.915,604.615,5.034413762
2.92,605.115,5.031713859
2.925,605.615,5.026072656
2.93,606.115,5.022926436
2.935,606.615,5.017264848
2.94,607.115,5.013722198
2.945,607.615,5.007711388
2.95,608.115,5.004099538
2.955,608.615,4.998066733
2.96,609.115,4.993755901
2.965,609.615,4.987663552
2.97,610.115,4.982791604
2.975,610.615,4.976754509
2.98,611.115,4.971171241
2.985,611.615,4.964944246
2.99,612.115,4.958555245
2.995,612.615,4.952346489
3,613.115,4.94541622
3.005,613.615,4.939220875
3.01,614.115,4.930871186
3.015,614.615,4.924913483
3.02,615.115,4.915887344
3.025,615.615,4.909739205
3.03,616.115,4.899561329
3.035,616.615,4.893981817
3.04,617.115,4.883043805
3.045,617.615,4.877121507
3.05,618.115,4.865232388
3.055,618.615,4.859072984
3.06,619.115,4.846646351
3.065,619.615,4.840120022
3.07,620.115,4.826901067
3.075,620.615,4.819995475
3.08,621.115,4.806364535
3.085,621.615,4.79837748
3.09,622.115,4.784469736
3.095,622.615,4.775243505
3.1,623.115,4.761510641
3.105,623.615,4.745160486
3.11,624.115,4.737788191
3.115,624.615,4.725421103
3.12,625.115,4.7126887
3.125,625.615,4.698399011
3.13,626.115,4.686426207
3.135,626.615,4.670063178
3.14,627.115,4.658831733
3.145,627.615,4.640415212
3.15,628.115,4.629736301
3.155,628.615,4.609657888
3.16,629.115,4.599048177
3.165,629.615,4.577803544
3.17,630.115,4.56654796
3.175,630.615,4.54456304
3.18,631.115,4.532915854
3.185,631.615,4.511757588
3.19,632.115,4.486418308
3.195,632.615,4.469492553
3.2,633.115,4.451005758
3.205,633.615,4.431876307
3.21,634.115,4.414179688
3.215,634.615,4.313569293
3.22,635.115,4.258723131
3.225,635.615,4.230632987
3.23,636.115,4.213766241
3.235,636.615,4.183022328
3.24,637.115,4.166328851
3.245,637.615,4.134088271
3.25,638.115,4.116339617
3.255,638.615,4.084425192
3.26,639.115,4.063885441
3.265,639.615,4.033873232
3.27,640.115,4.01012557
3.275,640.615,3.983088994
3.28,641.115,3.953062838
3.285,641.615,3.928727774
3.29,642.115,3.896124023
3.295,642.615,3.874609024
3.3,643.115,3.837229349
3.305,643.615,3.817756577
3.31,644.115,3.778711791
3.315,644.615,3.758167212
3.32,645.115,3.720632505
3.325,645.615,3.695679462
3.33,646.115,3.660716449
3.335,646.615,3.63139893
3.34,647.115,3.600647507
3.345,647.615,3.565559503
3.35,648.115,3.539100137
3.355,648.615,3.498382195
3.36,649.115,3.475297572
3.365,649.615,3.43216565
3.37,650.115,3.408684062
3.375,650.615,3.364808098
3.38,651.115,3.33976547
3.385,651.615,3.298500359
3.39,652.115,3.268450063
3.395,652.615,3.230988849
3.4,653.115,3.194619826
3.405,653.615,3.162108343
3.41,654.115,3.119016118
3.415,654.615,3.091618518
3.42,655.115,3.045076447
3.425,655.615,3.019417449
3.43,656.115,2.96917287
3.435,656.615,2.943491877
3.44,657.115,2.895856542
3.445,657.615,2.865553046
3.45,658.115,2.821079488
3.455,658.615,2.784886418
3.46,659.115,2.747325425
3.465,659.615,2.704455286
3.47,660.115,2.67056408
3.475,660.615,2.622598297
3.48,661.115,2.594225449
3.485,661.615,2.541339439
3.49,662.115,2.514266922
3.495,662.615,2.461517703
3.5,663.115,2.433350312
3.505,663.615,2.383714592
3.51,664.115,2.351160194
3.515,664.615,2.304508689
3.52,665.115,2.267638632
3.525,665.615,2.225722819
3.53,666.115,2.18623708
3.535,666.615,2.150210843
3.54,667.115,2.105757133
3.545,667.615,2.073938731
3.55,668.115,2.027866581
3.555,668.615,1.997714362
3.56,669.115,1.95127797
3.565,669.615,1.924423247
3.57,670.115,1.875660314
3.575,670.615,1.849614543
3.58,671.115,1.802698037
3.585,671.615,1.777917728
3.59,672.115,1.731361173
3.595,672.615,1.706746087
3.6,673.115,1.661393304
3.605,673.615,1.63714407
3.61,674.115,1.590116521
3.615,674.615,1.566391389
3.62,675.115,1.523382312
3.625,675.615,1.501205346
3.63,676.115,1.457604576
3.635,676.615,1.434302158
3.64,677.115,1.394592187
3.645,677.615,1.370999556
3.65,678.115,1.332314722
3.655,678.615,1.309163045
3.66,679.115,1.274282106
3.665,679.615,1.247855999
3.67,680.115,1.215551046
3.675,680.615,1.187606813
3.68,681.115,1.158098322
3.685,681.615,1.126973537
3.69,682.115,1.099152149
3.695,682.615,1.065424557
3.7,683.115,1.041623787
3.705,683.615,1.004567048
3.71,684.115,0.983405027
3.715,684.615,0.942823877
3.72,685.115,0.922430574
3.725,685.615,0.882694854
3.73,686.115,0.861933017
3.735,686.615,0.820530041
3.74,687.115,0.799365874
3.745,687.615,0.757892624
3.75,688.115,0.712437381
3.755,688.615,0.691382111
3.76,689.115,0.662335494
3.765,689.615,0.626151007
3.77,690.115,0.592404103
3.775,690.615,0.561334035
3.78,691.115,0.525232159
3.785,691.615,0.50049101
3.79,692.115,0.45819057
3.795,692.615,0.442140822
3.8,693.115,0.407615543
3.805,693.615,0.391198334
3.81,694.115,0.359781725
3.815,694.615,0.344248032
3.82,695.115,0.316179882
3.825,695.615,0.28925864
3.83,696.115,0.275329976
3.835,696.615,0.255168951
3.84,697.115,0.237287797
3.845,697.615,0.222487417
3.85,698.115,0.203742058
3.855,698.615,0.192760595
3.86,699.115,0.174067806
3.865,699.615,0.165239077
3.87,700.115,0.149171089
3.875,700.615,0.140860561
3.88,701.115,0.12729453
3.885,701.615,0.118125697
3.89,702.115,0.10935544
3.895,702.615,0.101389842
3.9,703.115,0.094695607
3.905,703.615,0.085376572
3.91,704.115,0.081470752
3.915,704.615,0.073776057
3.92,705.115,0.069324141
3.925,705.615,0.06345817
3.93,706.115,0.05966232
3.935,706.615,0.055202895
3.94,707.115,0.050494024
3.945,707.615,0.046876273
3.95,708.115,0.042842244
3.955,708.615,0.040922325
3.96,709.115,0.036677476
3.965,709.615,0.035595476
3.97,710.115,0.032551179
3.975,710.615,0.029775102
3.98,711.115,0.027529564
3.985,711.615,0.026326329
3.99,712.115,0.024780846
3.995,712.615,0.022334679
4,713.115,0.021977947
4.005,713.615,0.019156272
4.01,714.115,0.018242715
4.015,714.615,0.016359811
4.02,715.115,0.015759534
4.025,715.615,0.014409851
4.03,716.115,0.01386161
4.035,716.615,0.013821377
4.04,717.115,0.012751179
4.045,717.615,0.012060244
4.05,718.115,0.011293135
4.055,718.615,0.010760986
4.06,719.115,0.00998744
4.065,719.615,0.009696689
4.07,720.115,0.009201555
4.075,720.615,0.008798152
4.08,721.115,0.008248301
4.085,721.615,0.007918391
4.09,722.115,0.007118022
4.095,722.615,0.00680045
4.1,723.115,0.006459274
4.105,723.615,0.006220022
4.11,724.115,0
4.115,724.615,0
4.12,725.115,0
4.125,725.615,0
4.13,726.115,0
4.135,726.615,0
4.14,727.115,0
4.145,727.615,0
4.15,728.115,0
4.155,728.615,0
4.16,729.115,0
4.165,729.615,0
4.17,730.115,0
4.175,730.615,0
4.18,731.115,0
4.185,731.615,0
4.19,732.115,0
4.195,732.615,0
4.2,733.115,0
4.205,733.615,0
4.21,734.115,0
4.215,734.615,0
4.22,735.115,0
4.225,735.615,0
4.23,736.115,0
4.235,736.615,0
4.24,737.115,0
4.245,737.615,0
4.25,738.115,0
4.255,738.615,0
4.26,739.115,0
4.265,739.615,0
4.27,740.115,0
4.275,740.615,0
4.28,741.115,0
4.285,741.615,0
4.29,742.115,0
4.295,742.615,0
4.3,743.115,0
4.305,743.615,0
4.31,744.115,0
4.315,744.615,0
4.32,745.115,0
4.325,745.615,0
4.33,746.115,0
4.335,746.615,0
4.34,747.115,0
4.345,747.615,0
4.35,748.115,0
4.355,748.615,0
4.36,749.115,0
4.365,749.615,0
4.37,750.115,0
4.375,750.615,0
4.38,751.115,0
4.385,751.615,0
4.39,752.115,0
4.395,752.615,0
4.4,753.115,0
4.405,753.615,0
4.41,754.115,0
4.415,754.615,0
4.42,755.115,0
4.425,755.615,0
4.43,756.115,0
4.435,756.615,0
4.44,757.115,0
4.445,757.615,0
4.45,758.115,0
4.455,758.615,0
4.46,759.115,0
4.465,759.615,0
4.47,760.115,0
4.475,760.615,0
4.48,761.115,0
4.485,761.615,0
4.49,762.115,0
4.495,762.615,0
4.5,763.115,0
4.505,763.615,0
4.51,764.115,0
4.515,764.615,0
4.52,765.115,0
4.525,765.615,0
4.53,766.115,0
4.535,766.615,0
4.54,767.115,0
4.545,767.615,0
4.55,768.115,0
4.555,768.615,0
4.56,769.115,0
4.565,769.615,0
4.57,770.115,0
4.575,770.615,0
4.58,771.115,0
4.585,771.615,0
4.59,772.115,0
4.595,772.615,0
4.6,773.115,0
4.605,773.615,0
