Repository: MaCFP/matl-db

# University of Lille - ENSCL - Unité Matériaux et Transformations (UMET)

### Experimental Conditions, TGA

* Heating Rates: 1, 2, 5, 10, 20, 50, and 100 K/min
* Temperature program
  - Initial Temperature: 313.15 K
  - Initial Isotherm: None
  - Maximum Temperature: 1273.15 K
  - Final Isotherm: None
* Sample mass: 3.93 – 5.98 mg
* Sample geometry: powdered
* Calibration type: Temperature calibration was performed every 6 months using a set of 5 reference materials with melting temperatures between 156.6 - 660 C
* Crucible
  - Type: Al2O3
  - Volume: 85 µL
  - Diameter: None
  - Mass: None
  - Lid: None
  - Note: None
* Carrier Gas
  - Type: Nitrogen
  - Flow rate: 40 ml/min

File: Non-charring/PMMA/UMET/UMET_TGA_N2_10K_1.csv
Time,Temperature,Mass
[s],[K],[mg]
0,313.115,5.3388
3,313.615,5.3388
6,314.115,5.3388
9,314.615,5.3388
12,315.115,5.3388
15,315.615,5.3388
18,316.115,5.3388
21,316.615,5.3388
24,317.115,5.3388
27,317.615,5.3388
30,318.115,5.328126671
33,318.615,5.328001209
36,319.115,5.327918992
39,319.615,5.327983057
42,320.115,5.327784454
45,320.615,5.327726261
48,321.115,5.327723592
51,321.615,5.327613612
54,322.115,5.3274716
57,322.615,5.327520183
60,323.115,5.327394188
63,323.615,5.327395789
66,324.115,5.327200923
69,324.615,5.327084537
72,325.115,5.327037556
75,325.615,5.327200923
78,326.115,5.327309835
81,326.615,5.327227083
84,327.115,5.327197186
87,327.615,5.326899281
90,328.115,5.327004455
93,328.615,5.326898747
96,329.115,5.326798378
99,329.615,5.326795708
102,330.115,5.326798378
105,330.615,5.326700144
108,331.115,5.326704949
111,331.615,5.326500473
114,332.115,5.326306674
117,332.615,5.326200966
120,333.115,5.326098995
123,333.615,5.325893451
126,334.115,5.325699119
129,334.615,5.325604088
132,335.115,5.325466881
135,335.615,5.325526142
138,336.115,5.32539107
141,336.615,5.32556725
144,337.115,5.32563185
147,337.615,5.325493575
150,338.115,5.325303514
153,338.615,5.32479259
156,339.115,5.324700229
159,339.615,5.324584911
162,340.115,5.324521913
165,340.615,5.324698628
168,341.115,5.324600928
171,341.615,5.324387376
174,342.115,5.324099614
177,342.615,5.323978957
180,343.115,5.32379904
183,343.615,5.32380865
186,344.115,5.323700806
189,344.615,5.32350327
192,345.115,5.323510211
195,345.615,5.323484051
198,346.115,5.323399164
201,346.615,5.32350594
204,347.115,5.323293455
207,347.615,5.323241669
210,348.115,5.323196823
213,348.615,5.323212306
216,349.115,5.32306709
219,349.615,5.322873826
222,350.115,5.322873292
225,350.615,5.322769185
228,351.115,5.322637851
231,351.615,5.322675756
234,352.115,5.322594606
237,352.615,5.322601013
240,353.115,5.32241202
243,353.615,5.322499576
246,354.115,5.322291897
249,354.615,5.322388529
252,355.115,5.322400274
255,355.615,5.322288693
258,356.115,5.322200069
261,356.615,5.322298837
264,357.115,5.322400808
267,357.615,5.322301506
270,358.115,5.322299905
273,358.615,5.322098632
276,359.115,5.322203272
279,359.615,5.322210747
282,360.115,5.322288159
285,360.615,5.322455264
288,361.115,5.322319124
291,361.615,5.322460603
294,362.115,5.322290829
297,362.615,5.322306311
300,363.115,5.322282821
303,363.615,5.322295634
306,364.115,5.322304176
309,364.615,5.322257728
312,365.115,5.322202739
315,365.615,5.322177112
318,366.115,5.322093827
321,366.615,5.322089556
324,367.115,5.321981178
327,367.615,5.32210664
330,368.115,5.322009474
333,368.615,5.322084751
336,369.115,5.322064998
339,369.615,5.321906969
342,370.115,5.321801795
345,370.615,5.321493746
348,371.115,5.321599988
351,371.615,5.321500152
354,372.115,5.321599988
357,372.615,5.321500152
360,373.115,5.321301015
363,373.615,5.320999907
366,374.115,5.320999907
369,374.615,5.320999907
372,375.115,5.321100276
375,375.615,5.320897402
378,376.115,5.321004712
381,376.615,5.320900071
384,377.115,5.320897936
387,377.615,5.321099742
390,378.115,5.321101878
393,378.615,5.321097073
396,379.115,5.320794363
399,379.615,5.320802371
402,380.115,5.320910215
405,380.615,5.320701468
408,381.115,5.320794363
411,381.615,5.320901673
414,382.115,5.320699332
417,382.615,5.320702002
420,383.115,5.320500195
423,383.615,5.320301058
426,384.115,5.320201222
429,384.615,5.320002619
432,385.115,5.319900114
435,385.615,5.319797609
438,386.115,5.319597404
441,386.615,5.319395064
444,387.115,5.319398267
447,387.615,5.319298965
450,388.115,5.319198596
453,388.615,5.319001594
456,389.115,5.319002662
459,389.615,5.318801923
462,390.115,5.318698884
465,390.615,5.318506153
468,391.115,5.318496544
471,391.615,5.318215723
474,392.115,5.317998434
477,392.615,5.317805169
480,393.115,5.317309728
483,393.615,5.31720402
486,394.115,5.317000078
489,394.615,5.316800407
492,395.115,5.316708046
495,395.615,5.316502502
498,396.115,5.316304432
501,396.615,5.316199792
504,397.115,5.316399997
507,397.615,5.316300161
510,398.115,5.316099422
513,398.615,5.316000121
516,399.115,5.315998519
519,399.615,5.315899751
522,400.115,5.315900285
525,400.615,5.315799916
528,401.115,5.315708622
531,401.615,5.315503612
534,402.115,5.31529967
537,402.615,5.315199835
540,403.115,5.315205707
543,403.615,5.31480156
546,404.115,5.314905133
549,404.615,5.314699055
552,405.115,5.314500452
555,405.615,5.314181725
558,406.115,5.31410111
561,406.615,5.314011418
564,407.115,5.313613677
567,407.615,5.31330029
570,408.115,5.313236758
573,408.615,5.313178565
576,409.115,5.31287799
579,409.615,5.312609449
582,410.115,5.312180743
585,410.615,5.312103864
588,411.115,5.311921811
591,411.615,5.311671956
594,412.115,5.31170559
597,412.615,5.311496843
600,413.115,5.311210149
603,413.615,5.310810807
606,414.115,5.310497953
609,414.615,5.310596721
612,415.115,5.310401321
615,415.615,5.310090069
618,416.115,5.309621322
621,416.615,5.309101323
624,417.115,5.308403008
627,417.615,5.308122721
630,418.115,5.307696685
633,418.615,5.30739184
636,419.115,5.307010115
639,419.615,5.306802436
642,420.115,5.306691923
645,420.615,5.306302191
648,421.115,5.306200753
651,421.615,5.305892171
654,422.115,5.305307572
657,422.615,5.305117511
660,423.115,5.304700017
663,423.615,5.304520099
666,424.115,5.30399316
669,424.615,5.303698458
672,425.115,5.303410163
675,425.615,5.3032185
678,426.115,5.302689425
681,426.615,5.302398994
684,427.115,5.302202526
687,427.615,5.301989508
690,428.115,5.30173111
693,428.615,5.30165263
696,429.115,5.30141879
699,429.615,5.301102733
702,430.115,5.300915875
705,430.615,5.300609962
708,431.115,5.300204747
711,431.615,5.299897232
714,432.115,5.299603064
717,432.615,5.299206391
720,433.115,5.298762737
723,433.615,5.298290787
726,434.115,5.298100192
729,434.615,5.297679495
732,435.115,5.297179783
735,435.615,5.296697689
738,436.115,5.295957732
741,436.615,5.295660894
744,437.115,5.295011162
747,437.615,5.29451679
750,438.115,5.293903895
753,438.615,5.293313958
756,439.115,5.292901269
759,439.615,5.292363651
762,440.115,5.29230706
765,440.615,5.291988334
768,441.115,5.291412277
771,441.615,5.290905625
774,442.115,5.290262834
777,442.615,5.289679837
780,443.115,5.288837374
783,443.615,5.288016267
786,444.115,5.287311011
789,444.615,5.286762183
792,445.115,5.285834299
795,445.615,5.285064978
798,446.115,5.284265226
801,446.615,5.283338944
804,447.115,5.28252798
807,447.615,5.281529091
810,448.115,5.280858537
813,448.615,5.280064658
816,449.115,5.278965933
819,449.615,5.277910452
822,450.115,5.277002856
825,450.615,5.275880106
828,451.115,5.274752018
831,451.615,5.273602574
834,452.115,5.272573254
837,452.615,5.2712188
840,453.115,5.269600076
843,453.615,5.268186896
846,454.115,5.266911456
849,454.615,5.265597044
852,455.115,5.264277826
855,455.615,5.262717295
858,456.115,5.261283827
861,456.615,5.259580216
864,457.115,5.258263134
867,457.615,5.256760796
870,458.115,5.255848395
873,458.615,5.254693613
876,459.115,5.253062075
879,459.615,5.25102212
882,460.115,5.249301425
885,460.615,5.24681995
888,461.115,5.244455396
891,461.615,5.242319342
894,462.115,5.240785505
897,462.615,5.239243125
900,463.115,5.237670315
903,463.615,5.236466949
906,464.115,5.234791634
909,464.615,5.233254593
912,465.115,5.231584617
915,465.615,5.23016503
918,466.115,5.228657353
921,466.615,5.227200394
924,467.115,5.225491978
927,467.615,5.223984835
930,468.115,5.222497979
933,468.615,5.220794902
936,469.115,5.219292564
939,469.615,5.217800369
942,470.115,5.216383985
945,470.615,5.215086123
948,471.115,5.213387851
951,471.615,5.21208465
954,472.115,5.210392784
957,472.615,5.209300999
960,473.115,5.207980714
963,473.615,5.206698334
966,474.115,5.205485359
969,474.615,5.204295874
972,475.115,5.202673947
975,475.615,5.201393703
978,476.115,5.200197278
981,476.615,5.199088943
984,477.115,5.19775104
987,477.615,5.196284471
990,478.115,5.1954009
993,478.615,5.194284557
996,479.115,5.193281396
999,479.615,5.192383944
1002,480.115,5.191199264
1005,480.615,5.190189163
1008,481.115,5.188992204
1011,481.615,5.187776559
1014,482.115,5.186495781
1017,482.615,5.18539065
1020,483.115,5.184183013
1023,483.615,5.183198538
1026,484.115,5.182190573
1029,484.615,5.181182608
1032,485.115,5.179989386
1035,485.615,5.179173083
1038,486.115,5.178074892
1041,486.615,5.176986311
1044,487.115,5.175887052
1047,487.615,5.175093172
1050,488.115,5.174180238
1053,488.615,5.173295598
1056,489.115,5.172500117
1059,489.615,5.171299955
1062,490.115,5.17039663
1065,490.615,5.169899054
1068,491.115,5.169208747
1071,491.615,5.168399385
1074,492.115,5.167706409
1077,492.615,5.166910394
1080,493.115,5.166019882
1083,493.615,5.165302347
1086,494.115,5.164705469
1089,494.615,5.164100049
1092,495.115,5.163600338
1095,495.615,5.16279845
1098,496.115,5.162301408
1101,496.615,5.161797425
1104,497.115,5.161177056
1107,497.615,5.160491554
1110,498.115,5.159891473
1113,498.615,5.159393363
1116,499.115,5.158989216
1119,499.615,5.158402482
1122,500.115,5.158184659
1125,500.615,5.157793325
1128,501.115,5.157300554
1131,501.615,5.156797639
1134,502.115,5.156486387
1137,502.615,5.155795012
1140,503.115,5.155393
1143,503.615,5.154997929
1146,504.115,5.154898627
1149,504.615,5.154497684
1152,505.115,5.154186432
1155,505.615,5.153805241
1158,506.115,5.153375468
1161,506.615,5.153099452
1164,507.115,5.15299054
1167,507.615,5.15249243
1170,508.115,5.152102164
1173,508.615,5.151700152
1176,509.115,5.15149888
1179,509.615,5.151100071
1182,510.115,5.150700729
1185,510.615,5.150400155
1188,511.115,5.150202619
1191,511.615,5.149701306
1194,512.115,5.149296625
1197,512.615,5.149199992
1200,513.115,5.148899952
1203,513.615,5.148399172
1206,514.115,5.148200035
1209,514.615,5.147798557
1212,515.115,5.147498517
1215,515.615,5.147098107
1218,516.115,5.146703036
1221,516.615,5.146602666
1224,517.115,5.146401393
1227,517.615,5.146101887
1230,518.115,5.145802914
1233,518.615,5.145600039
1236,519.115,5.145301601
1239,519.615,5.144791211
1242,520.115,5.144492238
1245,520.615,5.144105175
1248,521.115,5.143781644
1251,521.615,5.143384971
1254,522.115,5.143301152
1257,522.615,5.143102015
1260,523.115,5.142900208
1263,523.615,5.142500332
1266,524.115,5.142391421
1269,524.615,5.142190148
1272,525.115,5.141783331
1275,525.615,5.141296433
1278,526.115,5.141001731
1281,526.615,5.140653107
1284,527.115,5.14028473
1287,527.615,5.139778078
1290,528.115,5.139342432
1293,528.615,5.138674548
1296,529.115,5.138400134
1299,529.615,5.137988512
1302,530.115,5.137593441
1305,530.615,5.13709106
1308,531.115,5.136483505
1311,531.615,5.13610178
1314,532.115,5.135689091
1317,532.615,5.135180837
1320,533.115,5.134704083
1323,533.615,5.134289792
1326,534.115,5.133789546
1329,534.615,5.132861663
1332,535.115,5.132200719
1335,535.615,5.13149226
1338,536.115,5.130887374
1341,536.615,5.13040101
1344,537.115,5.129685611
1347,537.615,5.129197644
1350,538.115,5.128700602
1353,538.615,5.128101589
1356,539.115,5.127701179
1359,539.615,5.126907299
1362,540.115,5.126407053
1365,540.615,5.125615843
1368,541.115,5.125001881
1371,541.615,5.124398597
1374,542.115,5.123699214
1377,542.615,5.123099667
1380,543.115,5.122487307
1383,543.615,5.121697164
1386,544.115,5.120793839
1389,544.615,5.120200165
1392,545.115,5.119499714
1395,545.615,5.118489613
1398,546.115,5.117696267
1401,546.615,5.116784934
1404,547.115,5.115880008
1407,547.615,5.114869373
1410,548.115,5.113687362
1413,548.615,5.112699684
1416,549.115,5.111888187
1419,549.615,5.110682686
1422,550.115,5.109580758
1425,550.615,5.108596283
1428,551.115,5.107279735
1431,551.615,5.106293124
1434,552.115,5.105079081
1437,552.615,5.104096208
1440,553.115,5.102659003
1443,553.615,5.101494077
1446,554.115,5.10006755
1449,554.615,5.098490468
1452,555.115,5.097345296
1455,555.615,5.095799713
1458,556.115,5.094350763
1461,556.615,5.092969615
1464,557.115,5.091440049
1467,557.615,5.089713481
1470,558.115,5.088174305
1473,558.615,5.086295581
1476,559.115,5.08455887
1479,559.615,5.082460721
1482,560.115,5.080156495
1485,560.615,5.077916869
1488,561.115,5.075774408
1491,561.615,5.073642091
1494,562.115,5.071241767
1497,562.615,5.069272818
1500,563.115,5.067673313
1503,563.615,5.065641366
1506,564.115,5.063523464
1509,564.615,5.061173324
1512,565.115,5.058738831
1515,565.615,5.056870251
1518,566.115,5.054685614
1521,566.615,5.052355228
1524,567.115,5.050064883
1527,567.615,5.047857289
1530,568.115,5.045869654
1533,568.615,5.043169823
1536,569.115,5.040660587
1539,569.615,5.038167367
1542,570.115,5.035470739
1545,570.615,5.03304639
1548,571.115,5.030576127
1551,571.615,5.027955844
1554,572.115,5.025558189
1557,572.615,5.022558851
1560,573.115,5.019661485
1563,573.615,5.016669621
1566,574.115,5.013628641
1569,574.615,5.011028111
1572,575.115,5.00820442
1575,575.615,5.005450133
1578,576.115,5.002506852
1581,576.615,4.999456262
1584,577.115,4.996356555
1587,577.615,4.993445841
1590,578.115,4.989912089
1593,578.615,4.986608974
1596,579.115,4.983475098
1599,579.615,4.980122866
1602,580.115,4.976593385
1605,580.615,4.972935773
1608,581.115,4.969391344
1611,581.615,4.966041781
1614,582.115,4.962098543
1617,582.615,4.958364586
1620,583.115,4.954553217
1623,583.615,4.950494661
1626,584.115,4.946573847
1629,584.615,4.942635948
1632,585.115,4.938570451
1635,585.615,4.934055962
1638,586.115,4.929292151
1641,586.615,4.924510722
1644,587.115,4.919216234
1647,587.615,4.91418922
1650,588.115,4.908962001
1653,588.615,4.903735315
1656,589.115,4.898076187
1659,589.615,4.892147984
1662,590.115,4.886047871
1665,590.615,4.880024637
1668,591.115,4.873612738
1671,591.615,4.867430941
1674,592.115,4.860796415
1677,592.615,4.853900287
1680,593.115,4.846790607
1683,593.615,4.839206307
1686,594.115,4.83113511
1689,594.615,4.823354343
1692,595.115,4.814963351
1695,595.615,4.806699422
1698,596.115,4.797553524
1701,596.615,4.788453005
1704,597.115,4.779413349
1707,597.615,4.769843016
1710,598.115,4.759100283
1713,598.615,4.7488626
1716,599.115,4.73761535
1719,599.615,4.726392125
1722,600.115,4.713624918
1725,600.615,4.701743419
1728,601.115,4.689114488
1731,601.615,4.676182312
1734,602.115,4.650492541
1737,602.615,4.640438512
1740,603.115,4.62834613
1743,603.615,4.610895729
1746,604.115,4.58922287
1749,604.615,4.578521246
1752,605.115,4.554729417
1755,605.615,4.537084683
1758,606.115,4.518666891
1761,606.615,4.500426347
1764,607.115,4.481239234
1767,607.615,4.461920786
1770,608.115,4.441665912
1773,608.615,4.421028247
1776,609.115,4.399183479
1779,609.615,4.377220724
1782,610.115,4.354690454
1785,610.615,4.331018215
1788,611.115,4.307435133
1791,611.615,4.282138831
1794,612.115,4.256890578
1797,612.615,4.230444299
1800,613.115,4.20236488
1803,613.615,4.175455193
1806,614.115,4.147746287
1809,614.615,4.119041695
1812,615.115,4.089142813
1815,615.615,4.058988737
1818,616.115,4.027814416
1821,616.615,3.995917755
1824,617.115,3.963852922
1827,617.615,3.930927475
1830,618.115,3.897210284
1833,618.615,3.862433874
1836,619.115,3.827080875
1839,619.615,3.791309847
1842,620.115,3.754220669
1845,620.615,3.7168464
1848,621.115,3.678821865
1851,621.615,3.640488747
1854,622.115,3.600802777
1857,622.615,3.56093689
1860,623.115,3.519910881
1863,623.615,3.478095264
1866,624.115,3.435022893
1869,624.615,3.392117627
1872,625.115,3.349107186
1875,625.615,3.305321018
1878,626.115,3.260647008
1881,626.615,3.212101833
1884,627.115,3.166419857
1887,627.615,3.119947205
1890,628.115,3.073248721
1893,628.615,3.025634099
1896,629.115,2.978002394
1899,629.615,2.92934457
1902,630.115,2.879948391
1905,630.615,2.830402192
1908,631.115,2.780991598
1911,631.615,2.730640841
1914,632.115,2.681008687
1917,632.615,2.631072221
1920,633.115,2.580218015
1923,633.615,2.530595471
1926,634.115,2.480741757
1929,634.615,2.430844798
1932,635.115,2.381074903
1935,635.615,2.331386157
1938,636.115,2.282193386
1941,636.615,2.233169321
1944,637.115,2.183349241
1947,637.615,2.133722426
1950,638.115,2.085172447
1953,638.615,2.035723413
1956,639.115,1.98636247
1959,639.615,1.937874421
1962,640.115,1.89033561
1965,640.615,1.84350686
1968,641.115,1.797083858
1971,641.615,1.751531615
1974,642.115,1.705678797
1977,642.615,1.659856411
1980,643.115,1.614834844
1983,643.615,1.570085556
1986,644.115,1.526886656
1989,644.615,1.484122334
1992,645.115,1.44205259
1995,645.615,1.401012701
1998,646.115,1.354083047
2001,646.615,1.312062954
2004,647.115,1.271192838
2007,647.615,1.229060097
2010,648.115,1.188109899
2013,648.615,1.147654608
2016,649.115,1.107679275
2019,649.615,1.069005008
2022,650.115,1.031396899
2025,650.615,0.993558154
2028,651.115,0.956285322
2031,651.615,0.920291133
2034,652.115,0.884639694
2037,652.615,0.849611827
2040,653.115,0.815483548
2043,653.615,0.781922784
2046,654.115,0.749228506
2049,654.615,0.718110243
2052,655.115,0.68738705
2055,655.615,0.657535684
2058,656.115,0.629470146
2061,656.615,0.601685429
2064,657.115,0.575135043
2067,657.615,0.549022438
2070,658.115,0.5241794
2073,658.615,0.500426545
2076,659.115,0.477483052
2079,659.615,0.454900996
2082,660.115,0.433702223
2085,660.615,0.412826447
2088,661.115,0.393192476
2091,661.615,0.37413296
2094,662.115,0.355844367
2097,662.615,0.338387559
2100,663.115,0.325186842
2103,663.615,0.313597375
2106,664.115,0.293588086
2109,664.615,0.283065845
2112,665.115,0.271436337
2115,665.615,0.259457672
2118,666.115,0.237424978
2121,666.615,0.228516656
2124,667.115,0.218543244
2127,667.615,0.208636033
2130,668.115,0.198075353
2133,668.615,0.187260012
2136,669.115,0.176825861
2139,669.615,0.166754215
2142,670.115,0.157326962
2145,670.615,0.148572397
2148,671.115,0.139775657
2151,671.615,0.131514398
2154,672.115,0.123740037
2157,672.615,0.116158407
2160,673.115,0.109006551
2163,673.615,0.102704097
2166,674.115,0.096594375
2169,674.615,0.090998244
2172,675.115,0.084942977
2175,675.615,0.07981506
2178,676.115,0.074794986
2181,676.615,0.069955364
2184,677.115,0.065244941
2187,677.615,0.061139938
2190,678.115,0.056840068
2193,678.615,0.053229972
2196,679.115,0.049841969
2199,679.615,0.046592775
2202,680.115,0.043319023
2205,680.615,0.040166996
2208,681.115,0.037061416
2211,681.615,0.033797273
2214,682.115,0.031048859
2217,682.615,0.02864106
2220,683.115,0.026370469
2223,683.615,0.024128173
2226,684.115,0.02254682
2229,684.615,0.021043948
2232,685.115,0.01962009
2235,685.615,0.018212782
2238,686.115,0.016951758
2241,686.615,0.015512951
2244,687.115,0.014152625
2247,687.615,0.012723428
2250,688.115,0.011249919
2253,688.615,0.010009716
2256,689.115,0.008742285
2259,689.615,0.007702821
2262,690.115,0.006550708
2265,690.615,0.005804343
2268,691.115,0.004900166
2271,691.615,0
2274,692.115,0
2277,692.615,0
2280,693.115,0
2283,693.615,0
2286,694.115,0
2289,694.615,0
2292,695.115,0
2295,695.615,0
2298,696.115,0
2301,696.615,0
2304,697.115,0
2307,697.615,0
2310,698.115,0
2313,698.615,0
2316,699.115,0
2319,699.615,0
2322,700.115,0
2325,700.615,0
2328,701.115,0
2331,701.615,0
2334,702.115,0
2337,702.615,0
2340,703.115,0
2343,703.615,0
2346,704.115,0
2349,704.615,0
2352,705.115,0
2355,705.615,0
2358,706.115,0
2361,706.615,0
2364,707.115,0
2367,707.615,0
2370,708.115,0
2373,708.615,0
2376,709.115,0
2379,709.615,0
2382,710.115,0
2385,710.615,0
2388,711.115,0
2391,711.615,0
2394,712.115,0
2397,712.615,0
2400,713.115,0
2403,713.615,0
2406,714.115,0
2409,714.615,0
2412,715.115,0
2415,715.615,0
2418,716.115,0
2421,716.615,0
2424,717.115,0
2427,717.615,0
2430,718.115,0
2433,718.615,0
2436,719.115,0
2439,719.615,0
2442,720.115,0
2445,720.615,0
2448,721.115,0
2451,721.615,0
2454,722.115,0
2457,722.615,0
2460,723.115,0
2463,723.615,0
2466,724.115,0
2469,724.615,0
2472,725.115,0
2475,725.615,0
2478,726.115,0
2481,726.615,0
2484,727.115,0
2487,727.615,0
2490,728.115,0
2493,728.615,0
2496,729.115,0
2499,729.615,0
2502,730.115,0
2505,730.615,0
2508,731.115,0
2511,731.615,0
2514,732.115,0
2517,732.615,0
2520,733.115,0
2523,733.615,0
2526,734.115,0
2529,734.615,0
2532,735.115,0
2535,735.615,0
2538,736.115,0
2541,736.615,0
2544,737.115,0
2547,737.615,0
2550,738.115,0
2553,738.615,0
2556,739.115,0
2559,739.615,0
2562,740.115,0
2565,740.615,0
2568,741.115,0
2571,741.615,0
2574,742.115,0
2577,742.615,0
2580,743.115,0
2583,743.615,0
2586,744.115,0
2589,744.615,0
2592,745.115,0
2595,745.615,0
2598,746.115,0
2601,746.615,0
2604,747.115,0
2607,747.615,0
2610,748.115,0
2613,748.615,0
2616,749.115,0
2619,749.615,0
2622,750.115,0
2625,750.615,0
2628,751.115,0
2631,751.615,0
2634,752.115,0
2637,752.615,0
2640,753.115,0
2643,753.615,0
2646,754.115,0
2649,754.615,0
2652,755.115,0
2655,755.615,0
2658,756.115,0
2661,756.615,0
2664,757.115,0
2667,757.615,0
2670,758.115,0
2673,758.615,0
2676,759.115,0
2679,759.615,0
2682,760.115,0
2685,760.615,0
2688,761.115,0
2691,761.615,0
2694,762.115,0
2697,762.615,0
2700,763.115,0
2703,763.615,0
2706,764.115,0
2709,764.615,0
2712,765.115,0
2715,765.615,0
2718,766.115,0
2721,766.615,0
2724,767.115,0
2727,767.615,0
2730,768.115,0
2733,768.615,0
2736,769.115,0
2739,769.615,0
2742,770.115,0
2745,770.615,0
2748,771.115,0
2751,771.615,0
2754,772.115,0
2757,772.615,0
2760,773.115,0
2763,773.615,0

File: Non-charring/PMMA/UMET/UMET_TGA_N2_1K_1.csv
Time,Temperature,Mass
[s],[K],[mg]
0,313.115,4.3361
30,313.615,4.3361
60,314.115,4.3361
90,314.615,4.3361
120,315.115,4.3361
150,315.615,4.335917017
180,316.115,4.33519679
210,316.615,4.334543774
240,317.115,4.333034377
270,317.615,4.333186141
300,318.115,4.333083375
330,318.615,4.332989282
360,319.115,4.33140357
390,319.615,4.33106969
420,320.115,4.330714997
450,320.615,4.331109149
480,321.115,4.330313041
510,321.615,4.329894607
540,322.115,4.330367242
570,322.615,4.329114977
600,323.115,4.329300995
630,323.615,4.329066846
660,324.115,4.328302825
690,324.615,4.32823258
720,325.115,4.328704348
750,325.615,4.32980008
780,326.115,4.328595945
810,326.615,4.329298394
840,327.115,4.328265968
870,327.615,4.328298922
900,328.115,4.328187051
930,328.615,4.329510429
960,329.115,4.329276279
990,329.615,4.329603655
1020,330.115,4.327297717
1050,330.615,4.326300414
1080,331.115,4.326820746
1110,331.615,4.326845895
1140,332.115,4.326714945
1170,332.615,4.326491202
1200,333.115,4.326684159
1230,333.615,4.325534225
1260,334.115,4.32370309
1290,334.615,4.323408669
1320,335.115,4.324506569
1350,335.615,4.322988934
1380,336.115,4.3239277
1410,336.615,4.323414739
1440,337.115,4.323891277
1470,337.615,4.323497993
1500,338.115,4.321731032
1530,338.615,4.321744474
1560,339.115,4.321865017
1590,339.615,4.321401922
1620,340.115,4.321914882
1650,340.615,4.322200198
1680,341.115,4.321266636
1710,341.615,4.321699812
1740,342.115,4.323356202
1770,342.615,4.322296893
1800,343.115,4.322279982
1830,343.615,4.322312936
1860,344.115,4.322312936
1890,344.615,4.321018611
1920,345.115,4.322159005
1950,345.615,4.322570501
1980,346.115,4.322252665
2010,346.615,4.322707088
2040,347.115,4.320705111
2070,347.615,4.321994233
2100,348.115,4.321277042
2130,348.615,4.321595746
2160,349.115,4.321908812
2190,349.615,4.322997607
2220,350.115,4.323722169
2250,350.615,4.322190225
2280,351.115,4.321804746
2310,351.615,4.32259088
2340,352.115,4.322785571
2370,352.615,4.321301758
2400,353.115,4.320891563
2430,353.615,4.321500351
2460,354.115,4.321896671
2490,354.615,4.321700679
2520,355.115,4.321605719
2550,355.615,4.321296988
2580,356.115,4.321398453
2610,356.615,4.320093287
2640,357.115,4.320088084
2670,357.615,4.320101092
2700,358.115,4.319638864
2730,358.615,4.319618918
2760,359.115,4.320020874
2790,359.615,4.320555082
2820,360.115,4.321092758
2850,360.615,4.320300986
2880,361.115,4.319906401
2910,361.615,4.319098586
2940,362.115,4.31940298
2970,362.615,4.320377301
3000,363.115,4.321707617
3030,363.615,4.321235849
3060,364.115,4.319510515
3090,364.615,4.320207326
3120,365.115,4.32051042
3150,365.615,4.320596274
3180,366.115,4.320588036
3210,366.615,4.320408955
3240,367.115,4.320455351
3270,367.615,4.320686465
3300,368.115,4.320701642
3330,368.615,4.320294916
3360,369.115,4.320588469
3390,369.615,4.32119509
3420,370.115,4.320383806
3450,370.615,4.320350418
3480,371.115,4.319855669
3510,371.615,4.319336637
3540,372.115,4.319865642
3570,372.615,4.319398644
3600,373.115,4.319478428
3630,373.615,4.319053924
3660,374.115,4.318213154
3690,374.615,4.319114195
3720,375.115,4.318266488
3750,375.615,4.317816401
3780,376.115,4.318494133
3810,376.615,4.317121324
3840,377.115,4.317155579
3870,377.615,4.316035998
3900,378.115,4.314725629
3930,378.615,4.314964981
3960,379.115,4.3146801
3990,379.615,4.314431207
4020,380.115,4.31502482
4050,380.615,4.316187762
4080,381.115,4.316613133
4110,381.615,4.315836971
4140,382.115,4.31556293
4170,382.615,4.315492685
4200,383.115,4.31601822
4230,383.615,4.317097909
4260,384.115,4.316748419
4290,384.615,4.317378021
4320,385.115,4.317708432
4350,385.615,4.316693784
4380,386.115,4.316576276
4410,386.615,4.317054982
4440,387.115,4.316304403
4470,387.615,4.317368482
4500,388.115,4.317772606
4530,388.615,4.31648305
4560,389.115,4.316797851
4590,389.615,4.317177693
4620,390.115,4.317006417
4650,390.615,4.318087841
4680,391.115,4.314991865
4710,391.615,4.314390882
4740,392.115,4.314501452
4770,392.615,4.314694842
4800,393.115,4.315058641
4830,393.615,4.314991432
4860,394.115,4.315494419
4890,394.615,4.314229579
4920,395.115,4.314828828
4950,395.615,4.31330599
4980,396.115,4.31451923
5010,396.615,4.314337114
5040,397.115,4.314854844
5070,397.615,4.315010944
5100,398.115,4.314350122
5130,398.615,4.3144724
5160,399.115,4.313792934
5190,399.615,4.314200093
5220,400.115,4.314108168
5250,400.615,4.315094631
5280,401.115,4.313676292
5310,401.615,4.313336342
5340,402.115,4.312907936
5370,402.615,4.312828151
5400,403.115,4.314171909
5430,403.615,4.314097328
5460,404.115,4.314567361
5490,404.615,4.31419012
5520,405.115,4.312910537
5550,405.615,4.312913139
5580,406.115,4.31472216
5610,406.615,4.315618432
5640,407.115,4.315214307
5670,407.615,4.314876091
5700,408.115,4.312662079
5730,408.615,4.312511616
5760,409.115,4.31210012
5790,409.615,4.311786186
5820,410.115,4.311684722
5850,410.615,4.3121205
5880,411.115,4.311712906
5910,411.615,4.313446046
5940,412.115,4.312163861
5970,412.615,4.31190673
6000,413.115,4.311258483
6030,413.615,4.310719506
6060,414.115,4.311234635
6090,414.615,4.310611537
6120,415.115,4.310494462
6150,415.615,4.310437226
6180,416.115,4.309348431
6210,416.615,4.30999451
6240,417.115,4.309470275
6270,417.615,4.309703991
6300,418.115,4.310319717
6330,418.615,4.310689587
6360,419.115,4.310367415
6390,419.615,4.30985402
6420,420.115,4.308098333
6450,420.615,4.307343418
6480,421.115,4.307191655
6510,421.615,4.305984485
6540,422.115,4.30580974
6570,422.615,4.3057989
6600,423.115,4.305274231
6630,423.615,4.304994119
6660,424.115,4.304796827
6690,424.615,4.304656771
6720,425.115,4.304398339
6750,425.615,4.304854063
6780,426.115,4.304184136
6810,426.615,4.303894051
6840,427.115,4.302904119
6870,427.615,4.303322986
6900,428.115,4.302483084
6930,428.615,4.302712897
6960,429.115,4.300906044
6990,429.615,4.300230914
7020,430.115,4.300499752
7050,430.615,4.299751775
7080,431.115,4.299933891
7110,431.615,4.297983513
7140,432.115,4.297603237
7170,432.615,4.297882482
7200,433.115,4.295915627
7230,433.615,4.295203639
7260,434.115,4.293498685
7290,434.615,4.292176608
7320,435.115,4.292114602
7350,435.615,4.290096581
7380,436.115,4.289707199
7410,436.615,4.2873063
7440,437.115,4.286302927
7470,437.615,4.285217601
7500,438.115,4.284814344
7530,438.615,4.284618786
7560,439.115,4.281834576
7590,439.615,4.28153842
7620,440.115,4.280100136
7650,440.615,4.279000067
7680,441.115,4.276790824
7710,441.615,4.276203716
7740,442.115,4.273809322
7770,442.615,4.273473274
7800,443.115,4.272783401
7830,443.615,4.270813944
7860,444.115,4.268475485
7890,444.615,4.269589863
7920,445.115,4.268328491
7950,445.615,4.26739146
7980,446.115,4.264947201
8010,446.615,4.264149792
8040,447.115,4.262669014
8070,447.615,4.259772933
8100,448.115,4.258393619
8130,448.615,4.255666212
8160,449.115,4.254695359
8190,449.615,4.254806797
8220,450.115,4.252328282
8250,450.615,4.250879158
8280,451.115,4.250285112
8310,451.615,4.248800865
8340,452.115,4.247891585
8370,452.615,4.247599765
8400,453.115,4.245895678
8430,453.615,4.245100004
8460,454.115,4.2447813
8490,454.615,4.243096292
8520,455.115,4.242595039
8550,455.615,4.240975072
8580,456.115,4.240304277
8610,456.615,4.240378858
8640,457.115,4.239528982
8670,457.615,4.239193368
8700,458.115,4.238644418
8730,458.615,4.23859065
8760,459.115,4.238402464
8790,459.615,4.238546422
8820,460.115,4.237262937
8850,460.615,4.236633768
8880,461.115,4.235805573
8910,461.615,4.235601343
8940,462.115,4.234407181
8970,462.615,4.23436382
9000,463.115,4.232172355
9030,463.615,4.233015727
9060,464.115,4.230498187
9090,464.615,4.230406262
9120,465.115,4.229764085
9150,465.615,4.228698705
9180,466.115,4.228060865
9210,466.615,4.228725589
9240,467.115,4.228069104
9270,467.615,4.227195813
9300,468.115,4.22677738
9330,468.615,4.22749327
9360,469.115,4.226368919
9390,469.615,4.226097045
9420,470.115,4.226600467
9450,470.615,4.225835145
9480,471.115,4.22641228
9510,471.615,4.225395898
9540,472.115,4.225610101
9570,472.615,4.225767502
9600,473.115,4.224974863
9630,473.615,4.224537784
9660,474.115,4.224879035
9690,474.615,4.223928995
9720,475.115,4.223957614
9750,475.615,4.224274149
9780,476.115,4.222655917
9810,476.615,4.222909578
9840,477.115,4.222599547
9870,477.615,4.222923888
9900,478.115,4.2233085
9930,478.615,4.222696676
9960,479.115,4.224057344
9990,479.615,4.223511863
10020,480.115,4.223793709
10050,480.615,4.225413243
10080,481.115,4.224689547
10110,481.615,4.224918494
10140,482.115,4.224973128
10170,482.615,4.224968359
10200,483.115,4.224837842
10230,483.615,4.22500695
10260,484.115,4.224598489
10290,484.615,4.223952844
10320,485.115,4.224021354
10350,485.615,4.222982425
10380,486.115,4.222412228
10410,486.615,4.221770485
10440,487.115,4.222493313
10470,487.615,4.2218468
10500,488.115,4.220124935
10530,488.615,4.220599738
10560,489.115,4.220244611
10590,489.615,4.220099786
10620,490.115,4.219293271
10650,490.615,4.219816205
10680,491.115,4.219300642
10710,491.615,4.218821937
10740,492.115,4.219021831
10770,492.615,4.220005692
10800,493.115,4.220794862
10830,493.615,4.221114867
10860,494.115,4.220816109
10890,494.615,4.219279829
10920,495.115,4.219063891
10950,495.615,4.219095111
10980,496.115,4.219200045
11010,496.615,4.218679713
11040,497.115,4.218892615
11070,497.615,4.21919831
11100,498.115,4.218911261
11130,498.615,4.218428219
11160,499.115,4.217815528
11190,499.615,4.215578534
11220,500.115,4.215599781
11250,500.615,4.216002171
11280,501.115,4.216399791
11310,501.615,4.215516094
11340,502.115,4.216813022
11370,502.615,4.2163612
11400,503.115,4.216700717
11430,503.615,4.216375943
11460,504.115,4.215904609
11490,504.615,4.216294424
11520,505.115,4.216209437
11550,505.615,4.214901235
11580,506.115,4.213807671
11610,506.615,4.213700136
11640,507.115,4.214256457
11670,507.615,4.213562681
11700,508.115,4.212525486
11730,508.615,4.212791723
11760,509.115,4.213657208
11790,509.615,4.213472057
11820,510.115,4.212190306
11850,510.615,4.21212483
11880,511.115,4.21199388
11910,511.615,4.211487424
11940,512.115,4.208736602
11970,512.615,4.208593511
12000,513.115,4.208133884
12030,513.615,4.206950562
12060,514.115,4.206159224
12090,514.615,4.205847025
12120,515.115,4.204900021
12150,515.615,4.20399551
12180,516.115,4.203181624
12210,516.615,4.2033
12240,517.115,4.202373375
12270,517.615,4.201945402
12300,518.115,4.200437307
12330,518.615,4.200099958
12360,519.115,4.200305055
12390,519.615,4.199027207
12420,520.115,4.19820118
12450,520.615,4.196654059
12480,521.115,4.196284624
12510,521.615,4.195601688
12540,522.115,4.194709752
12570,522.615,4.193279273
12600,523.115,4.191566513
12630,523.615,4.190440428
12660,524.115,4.189992509
12690,524.615,4.190390563
12720,525.115,4.189016019
12750,525.615,4.186990193
12780,526.115,4.184261919
12810,526.615,4.182793716
12840,527.115,4.181077487
12870,527.615,4.180300025
12900,528.115,4.180201595
12930,528.615,4.178817512
12960,529.115,4.177341937
12990,529.615,4.176106149
13020,530.115,4.173507957
13050,530.615,4.172110432
13080,531.115,4.169674411
13110,531.615,4.168803723
13140,532.115,4.167006843
13170,532.615,4.166287917
13200,533.115,4.165555116
13230,533.615,4.16361688
13260,534.115,4.160719064
13290,534.615,4.158881425
13320,535.115,4.156895925
13350,535.615,4.155166254
13380,536.115,4.153582277
13410,536.615,4.151458022
13440,537.115,4.149801198
13470,537.615,4.148012123
13500,538.115,4.146438552
13530,538.615,4.144210664
13560,539.115,4.141500602
13590,539.615,4.13970589
13620,540.115,4.136297715
13650,540.615,4.133299736
13680,541.115,4.131319439
13710,541.615,4.129901534
13740,542.115,4.126804258
13770,542.615,4.123590341
13800,543.115,4.122769517
13830,543.615,4.120801361
13860,544.115,4.118090431
13890,544.615,4.115487037
13920,545.115,4.11342262
13950,545.615,4.112749657
13980,546.115,4.110195694
14010,546.615,4.107407582
14040,547.115,4.104699687
14070,547.615,4.101165766
14100,548.115,4.097730274
14130,548.615,4.095335012
14160,549.115,4.092191773
14190,549.615,4.08932301
14220,550.115,4.086253918
14250,550.615,4.084248472
14280,551.115,4.080534602
14310,551.615,4.075893241
14340,552.115,4.073086483
14370,552.615,4.068987134
14400,553.115,4.065977447
14430,553.615,4.063589123
14460,554.115,4.060682202
14490,554.615,4.056576349
14520,555.115,4.053175112
14550,555.615,4.048423614
14580,556.115,4.044277435
14610,556.615,4.041462439
14640,557.115,4.036562212
14670,557.615,4.033109376
14700,558.115,4.029577622
14730,558.615,4.02481485
14760,559.115,4.020570675
14790,559.615,4.015582426
14820,560.115,4.012328183
14850,560.615,4.006237697
14880,561.115,4.000059621
14910,561.615,3.993562409
14940,562.115,3.987261622
14970,562.615,3.982945468
15000,563.115,3.97606798
15030,563.615,3.971352471
15060,564.115,3.965541664
15090,564.615,3.958950792
15120,565.115,3.952118833
15150,565.615,3.945264759
15180,566.115,3.93837036
15210,566.615,3.932709148
15240,567.115,3.925632199
15270,567.615,3.918076545
15300,568.115,3.908875341
15330,568.615,3.900597726
15360,569.115,3.893741918
15390,569.615,3.884316104
15420,570.115,3.87561702
15450,570.615,3.865782745
15480,571.115,3.855663155
15510,571.615,3.846400378
15540,572.115,3.836137263
15570,572.615,3.826232744
15600,573.115,3.814681807
15630,573.615,3.80424785
15660,574.115,3.789989452
15690,574.615,3.778634507
15720,575.115,3.766682047
15750,575.615,3.754580426
15780,576.115,3.742725095
15810,576.615,3.728767189
15840,577.115,3.716440524
15870,577.615,3.702603161
15900,578.115,3.688318747
15930,578.615,3.672663692
15960,579.115,3.656322665
15990,579.615,3.642358689
16020,580.115,3.625226758
16050,580.615,3.608033688
16080,581.115,3.590338497
16110,581.615,3.572702278
16140,582.115,3.55179924
16170,582.615,3.53178944
16200,583.115,3.511024724
16230,583.615,3.490199303
16260,584.115,3.470863332
16290,584.615,3.449727446
16320,585.115,3.426632944
16350,585.615,3.404149832
16380,586.115,3.380823348
16410,586.615,3.355602423
16440,587.115,3.330877981
16470,587.615,3.305729034
16500,588.115,3.279804793
16530,588.615,3.253311222
16560,589.115,3.226499381
16590,589.615,3.199463364
16620,590.115,3.170503853
16650,590.615,3.142090257
16680,591.115,3.113498881
16710,591.615,3.082049148
16740,592.115,3.052229354
16770,592.615,3.020841627
16800,593.115,2.988125319
16830,593.615,2.955863434
16860,594.115,2.920359881
16890,594.615,2.887020909
16920,595.115,2.852234113
16950,595.615,2.816238846
16980,596.115,2.780243146
17010,596.615,2.743897956
17040,597.115,2.707100076
17070,597.615,2.669258065
17100,598.115,2.630800326
17130,598.615,2.592136624
17160,599.115,2.554044852
17190,599.615,2.513960643
17220,600.115,2.47423633
17250,600.615,2.434131741
17280,601.115,2.394341953
17310,601.615,2.354638887
17340,602.115,2.314722485
17370,602.615,2.273713819
17400,603.115,2.231901674
17430,603.615,2.190788942
17460,604.115,2.150201312
17490,604.615,2.109461484
17520,605.115,2.070297829
17550,605.615,2.029255341
17580,606.115,1.988966468
17610,606.615,1.947629993
17640,607.115,1.905998664
17670,607.615,1.864966149
17700,608.115,1.824196836
17730,608.615,1.7848012
17760,609.115,1.744404791
17790,609.615,1.705620979
17820,610.115,1.663987914
17850,610.615,1.624875425
17880,611.115,1.585338865
17910,611.615,1.545090752
17940,612.115,1.506119186
17970,612.615,1.466388802
18000,613.115,1.426746875
18030,613.615,1.38873272
18060,614.115,1.348671059
18090,614.615,1.309348702
18120,615.115,1.269048555
18150,615.615,1.230020186
18180,616.115,1.190275494
18210,616.615,1.151916185
18240,617.115,1.114972613
18270,617.615,1.077872508
18300,618.115,1.040338359
18330,618.615,1.004008345
18360,619.115,0.968797045
18390,619.615,0.934282556
18420,620.115,0.900996918
18450,620.615,0.867665317
18480,621.115,0.834968522
18510,621.615,0.80257612
18540,622.115,0.772614537
18570,622.615,0.743002876
18600,623.115,0.714415402
18630,623.615,0.687134829
18660,624.115,0.659104978
18690,624.615,0.63277748
18720,625.115,0.605874581
18750,625.615,0.581625375
18780,626.115,0.556309923
18810,626.615,0.532507335
18840,627.115,0.509510829
18870,627.615,0.487754447
18900,628.115,0.466101698
18930,628.615,0.446121817
18960,629.115,0.426788447
18990,629.615,0.407170197
19020,630.115,0.390889876
19050,630.615,0.372534297
19080,631.115,0.35671447
19110,631.615,0.339773327
19140,632.115,0.325171077
19170,632.615,0.310796905
19200,633.115,0.296296553
19230,633.615,0.281717718
19260,634.115,0.268718957
19290,634.615,0.256045404
19320,635.115,0.244337934
19350,635.615,0.231247248
19380,636.115,0.220165911
19410,636.615,0.208849991
19440,637.115,0.198866121
19470,637.615,0.188860136
19500,638.115,0.179944681
19530,638.615,0.171323647
19560,639.115,0.162833563
19590,639.615,0.154946631
19620,640.115,0.145448838
19650,640.615,0.137891449
19680,641.115,0.131007023
19710,641.615,0.123596628
19740,642.115,0.11683925
19770,642.615,0.110802965
19800,643.115,0.105048527
19830,643.615,0.100137893
19860,644.115,0.094196569
19890,644.615,0.088949455
19920,645.115,0.084776392
19950,645.615,0.080482352
19980,646.115,0.076485335
20010,646.615,0.072898513
20040,647.115,0.06914822
20070,647.615,0.066196637
20100,648.115,0.062093819
20130,648.615,0.059295734
20160,649.115,0.055773086
20190,649.615,0.052480686
20220,650.115,0.050323476
20250,650.615,0.048635866
20280,651.115,0.046292204
20310,651.615,0.043331515
20340,652.115,0.041571058
20370,652.615,0.041091052
20400,653.115,0.036928829
20430,653.615,0.035636671
20460,654.115,0.034376167
20490,654.615,0.031647893
20520,655.115,0.02951193
20550,655.615,0.028305194
20580,656.115,0.027171303
20610,656.615,0.025787654
20640,657.115,0.025080436
20670,657.615,0.024645525
20700,658.115,0.023296564
20730,658.615,0.02259455
20760,659.115,0.02230143
20790,659.615,0.021896438
20820,660.115,0.021280712
20850,660.615,0.021088189
20880,661.115,0.020132512
20910,661.615,0.021908579
20940,662.115,0.021389548
20970,662.615,0.020110832
21000,663.115,0.019521556
21030,663.615,0.020611218
21060,664.115,0.020078745
21090,664.615,0.018392002
21120,665.115,0.018555039
21150,665.615,0.017888581
21180,666.115,0.0173973
21210,666.615,0.017292367
21240,667.115,0.018096713
21270,667.615,0.017396433
21300,668.115,0.017408141
21330,668.615,0.016889977
21360,669.115,0.016944178
21390,669.615,0.016588184
21420,670.115,0.016452898
21450,670.615,0.015689311
21480,671.115,0.015407031
21510,671.615,0.015284753
21540,672.115,0.014989898
21570,672.615,0.013898068
21600,673.115,0.013273669
21630,673.615,0.013205593
21660,674.115,0.012917676
21690,674.615,0.013134914
21720,675.115,0.013646574
21750,675.615,0.013997798
21780,676.115,0.015240524
21810,676.615,0.015553591
21840,677.115,0.016206607
21870,677.615,0.017705164
21900,678.115,0.018145278
21930,678.615,0.01738039
21960,679.115,0.0174489
21990,679.615,0.016763363
22020,680.115,0.018092811
22050,680.615,0.018212054
22080,681.115,0.017703863
22110,681.615,0.016647589
22140,682.115,0.01659252
22170,682.615,0.016811493
22200,683.115,0.018758402
22230,683.615,0.018993419
22260,684.115,0.018895423
22290,684.615,0.019821614
22320,685.115,0.018685989
22350,685.615,0.019205021
22380,686.115,0.019094016
22410,686.615,0.019177703
22440,687.115,0.018758836
22470,687.615,0.01799785
22500,688.115,0.017908093
22530,688.615,0.018239371
22560,689.115,0.018384197
22590,689.615,0.019094016
22620,690.115,0.019216728
22650,690.615,0.019206755
22680,691.115,0.01888545
22710,691.615,0.017873404
22740,692.115,0.017611504
22770,692.615,0.018183002
22800,693.115,0.018597967
22830,693.615,0.018396771
22860,694.115,0.018973473
22890,694.615,0.018774879
22920,695.115,0.017745923
22950,695.615,0.018198612
22980,696.115,0.017900722
23010,696.615,0.019384101
23040,697.115,0.020200589
23070,697.615,0.018796126
23100,698.115,0.017931508
23130,698.615,0.018715041
23160,699.115,0.019991155
23190,699.615,0.01969977
23220,700.115,0.01998812
23250,700.615,0.019900097
23280,701.115,0.019607411
23310,701.615,0.020117336
23340,702.115,0.019725786
23370,702.615,0.01951245
23400,703.115,0.019166429
23430,703.615,0.020017172
23460,704.115,0.018717209
23490,704.615,0.019854568
23520,705.115,0.019636029
23550,705.615,0.020100425
23580,706.115,0.020203191
23610,706.615,0.01989923
23640,707.115,0.020796369
23670,707.615,0.020215332
23700,708.115,0.019770448
23730,708.615,0.020050126
23760,709.115,0.021415564
23790,709.615,0.021796707
23820,710.115,0.021006236
23850,710.615,0.020789865
23880,711.115,0.02168527
23910,711.615,0.022097199
23940,712.115,0.022396824
23970,712.615,0.021419033
24000,713.115,0.021498817
24030,713.615,0.021395618
24060,714.115,0.021265102
24090,714.615,0.020299019
24120,715.115,0.020795502
24150,715.615,0.020689268
24180,716.115,0.021206998
24210,716.615,0.020915612
24240,717.115,0.020994095
24270,717.615,0.021396485
24300,718.115,0.022394222
24330,718.615,0.022659158
24360,719.115,0.021030519
24390,719.615,0.020699674
24420,720.115,0.021133718
24450,720.615,0.021700012
24480,721.115,0.021378274
24510,721.615,0.021372203
24540,722.115,0.021785434
24570,722.615,0.021605919
24600,723.115,0.021700012
24630,723.615,0.022010911
24660,724.115,0
24690,724.615,0
24720,725.115,0
24750,725.615,0
24780,726.115,0
24810,726.615,0
24840,727.115,0
24870,727.615,0
24900,728.115,0
24930,728.615,0
24960,729.115,0
24990,729.615,0
25020,730.115,0
25050,730.615,0
25080,731.115,0
25110,731.615,0
25140,732.115,0
25170,732.615,0
25200,733.115,0
25230,733.615,0
25260,734.115,0
25290,734.615,0
25320,735.115,0
25350,735.615,0
25380,736.115,0
25410,736.615,0
25440,737.115,0
25470,737.615,0
25500,738.115,0
25530,738.615,0
25560,739.115,0
25590,739.615,0
25620,740.115,0
25650,740.615,0
25680,741.115,0
25710,741.615,0
25740,742.115,0
25770,742.615,0
25800,743.115,0
25830,743.615,0
25860,744.115,0
25890,744.615,0
25920,745.115,0
25950,745.615,0
25980,746.115,0
26010,746.615,0
26040,747.115,0
26070,747.615,0
26100,748.115,0
26130,748.615,0
26160,749.115,0
26190,749.615,0
26220,750.115,0
26250,750.615,0
26280,751.115,0
26310,751.615,0
26340,752.115,0
26370,752.615,0
26400,753.115,0
26430,753.615,0
26460,754.115,0
26490,754.615,0
26520,755.115,0
26550,755.615,0
26580,756.115,0
26610,756.615,0
26640,757.115,0
26670,757.615,0
26700,758.115,0
26730,758.615,0
26760,759.115,0
26790,759.615,0
26820,760.115,0
26850,760.615,0
26880,761.115,0
26910,761.615,0
26940,762.115,0
26970,762.615,0
27000,763.115,0
27030,763.615,0
27060,764.115,0
27090,764.615,0
27120,765.115,0
27150,765.615,0
27180,766.115,0
27210,766.615,0
27240,767.115,0
27270,767.615,0
27300,768.115,0
27330,768.615,0
27360,769.115,0
27390,769.615,0
27420,770.115,0
27450,770.615,0
27480,771.115,0
27510,771.615,0
27540,772.115,0
27570,772.615,0
27600,773.115,0
27630,773.615,0
