Repository: MaCFP/matl-db

# University of Lille - ENSCL - Unité Matériaux et Transformations (UMET)

### Experimental Conditions, TGA

* Heating Rates: 1, 2, 5, 10, 20, 50, and 100 K/min
* Temperature program
  - Initial Temperature: 313.15 K
  - Initial Isotherm: None
  - Maximum Temperature: 1273.15 K
  - Final Isotherm: None
* Sample mass: 3.93 – 5.98 mg
* Sample geometry: powdered
* Calibration type: Temperature calibration was performed every 6 months using a set of 5 reference materials with melting temperatures between 156.6 - 660 C
* Crucible
  - Type: Al2O3
  - Volume: 85 µL
  - Diameter: None
  - Mass: None
  - Lid: None
  - Note: None
* Carrier Gas
  - Type: Nitrogen
  - Flow rate: 40 ml/min

File: Non-charring/PMMA/UMET/UMET_TGA_N2_2.csv
Time,Temperature,Mass
[s],[K],[mg]
0,313.115,4.8446
0.25,313.615,4.8446
0.5,314.115,4.8446
0.75,314.615,4.8446
1,315.115,4.8446
1.25,315.615,4.8446
1.5,316.115,4.8446
1.75,316.615,4.8446
2,317.115,4.8446
2.25,317.615,4.8446
2.5,318.115,4.8446
2.75,318.615,4.8446
3,319.115,4.8446
3.25,319.615,4.8446
3.5,320.115,4.8446
3.75,320.615,4.8446
4,321.115,4.8446
4.25,321.615,4.8446
4.5,322.115,4.8446
4.75,322.615,4.8446
5,323.115,4.8446
5.25,323.615,4.8446
5.5,324.115,4.8446
5.75,324.615,4.8446
6,325.115,4.8446
6.25,325.615,4.8446
6.5,326.115,4.8446
6.75,326.615,4.8446
7,327.115,4.8446
7.25,327.615,4.8446
7.5,328.115,4.8446
7.75,328.615,4.8446
8,329.115,4.8446
8.25,329.615,4.8446
8.5,330.115,4.8446
8.75,330.615,4.8446
9,331.115,4.8446
9.25,331.615,4.8446
9.5,332.115,4.8446
9.75,332.615,4.8446
10,333.115,4.8446
10.25,333.615,4.8446
10.5,334.115,4.8446
10.75,334.615,4.8446
11,335.115,4.8446
11.25,335.615,4.8446
11.5,336.115,4.8446
11.75,336.615,4.8446
12,337.115,4.8446
12.25,337.615,4.8446
12.5,338.115,4.8446
12.75,338.615,4.8446
13,339.115,4.8446
13.25,339.615,4.8446
13.5,340.115,4.8446
13.75,340.615,4.8446
14,341.115,4.8446
14.25,341.615,4.8446
14.5,342.115,4.8446
14.75,342.615,4.8446
15,343.115,4.8446
15.25,343.615,4.8446
15.5,344.115,4.8446
15.75,344.615,4.8446
16,345.115,4.8446
16.25,345.615,4.8446
16.5,346.115,4.8446
16.75,346.615,4.8446
17,347.115,4.8446
17.25,347.615,4.8446
17.5,348.115,4.8446
17.75,348.615,4.8446
18,349.115,4.8446
18.25,349.615,4.8446
18.5,350.115,4.8446
18.75,350.615,4.8446
19,351.115,4.8446
19.25,351.615,4.8446
19.5,352.115,4.8446
19.75,352.615,4.8446
20,353.115,4.8446
20.25,353.615,4.8446
20.5,354.115,4.8446
20.75,354.615,4.8446
21,355.115,4.8446
21.25,355.615,4.8446
21.5,356.115,4.8446
21.75,356.615,4.8446
22,357.115,4.8446
22.25,357.615,4.8446
22.5,358.115,4.8446
22.75,358.615,4.8446
23,359.115,4.8446
23.25,359.615,4.8446
23.5,360.115,4.8446
23.75,360.615,4.8446
24,361.115,4.8446
24.25,361.615,4.8446
24.5,362.115,4.8446
24.75,362.615,4.8446
25,363.115,4.8446
25.25,363.615,4.8446
25.5,364.115,4.8446
25.75,364.615,4.8446
26,365.115,4.8446
26.25,365.615,4.8446
26.5,366.115,4.8446
26.75,366.615,4.8446
27,367.115,4.8446
27.25,367.615,4.8446
27.5,368.115,4.8446
27.75,368.615,4.8446
28,369.115,4.8446
28.25,369.615,4.8446
28.5,370.115,4.8446
28.75,370.615,4.8446
29,371.115,4.8446
29.25,371.615,4.8446
29.5,372.115,4.8446
29.75,372.615,4.8446
30,373.115,4.8446
30.25,373.615,4.8446
30.5,374.115,4.8446
30.75,374.615,4.8446
31,375.115,4.8446
31.25,375.615,4.8446
31.5,376.115,4.8446
31.75,376.615,4.8446
32,377.115,4.8446
32.25,377.615,4.8446
32.5,378.115,4.8446
32.75,378.615,4.8446
33,379.115,4.8446
33.25,379.615,4.8446
33.5,380.115,4.8446
33.75,380.615,4.8446
34,381.115,4.8446
34.25,381.615,4.8446
34.5,382.115,4.8446
34.75,382.615,4.8446
35,383.115,4.8446
35.25,383.615,4.8446
35.5,384.115,4.8446
35.75,384.615,4.8446
36,385.115,4.8446
36.25,385.615,4.8446
36.5,386.115,4.8446
36.75,386.615,4.8446
37,387.115,4.8446
37.25,387.615,4.8446
37.5,388.115,4.8446
37.75,388.615,4.8446
38,389.115,4.8446
38.25,389.615,4.8446
38.5,390.115,4.8446
38.75,390.615,4.8446
39,391.115,4.8446
39.25,391.615,4.8446
39.5,392.115,4.8446
39.75,392.615,4.8446
40,393.115,4.8446
40.25,393.615,4.8446
40.5,394.115,4.8446
40.75,394.615,4.844300119
41,395.115,4.843800157
41.25,395.615,4.84408405
41.5,396.115,4.843595714
41.75,396.615,4.843396117
42,397.115,4.843296803
42.25,397.615,4.842503742
42.5,398.115,4.841700022
42.75,398.615,4.842216941
43,399.115,4.842381658
43.25,399.615,4.842007655
43.5,400.115,4.842351137
43.75,400.615,4.842401036
44,401.115,4.842115689
44.25,401.615,4.841911247
44.5,402.115,4.842684445
44.75,402.615,4.841726668
45,403.115,4.841605068
45.25,403.615,4.841360416
45.5,404.115,4.841699054
45.75,404.615,4.841682582
46,405.115,4.841384155
46.25,405.615,4.841400142
46.5,406.115,4.841017903
46.75,406.615,4.841087665
47,407.115,4.841696147
47.25,407.615,4.84149994
47.5,408.115,4.841992636
47.75,408.615,4.840457383
48,409.115,4.84170196
48.25,409.615,4.842090013
48.5,410.115,4.841696147
48.75,410.615,4.841899136
49,411.115,4.84189962
49.25,411.615,4.841796914
49.5,412.115,4.840909868
49.75,412.615,4.841107043
50,413.115,4.840199165
50.25,413.615,4.840104211
50.5,414.115,4.840297026
50.75,414.615,4.839904614
51,415.115,4.839986003
51.25,415.615,4.839487009
51.5,416.115,4.839294679
51.75,416.615,4.838800045
52,417.115,4.838355311
52.25,417.615,4.837639279
52.5,418.115,4.837071007
52.75,418.615,4.837089417
53,419.115,4.837199874
53.25,419.615,4.837712432
53.5,420.115,4.835539145
53.75,420.615,4.835795908
54,421.115,4.836300716
54.25,421.615,4.835680122
54.5,422.115,4.835440315
54.75,422.615,4.835701439
55,423.115,4.836555542
55.25,423.615,4.836909682
55.5,424.115,4.835994537
55.75,424.615,4.835404465
56,425.115,4.835303213
56.25,425.615,4.834497071
56.5,426.115,4.834905955
56.75,426.615,4.834775151
57,427.115,4.833293673
57.25,427.615,4.832903682
57.5,428.115,4.833200172
57.75,428.615,4.833719997
58,429.115,4.831723538
58.25,429.615,4.830484773
58.5,430.115,4.830399993
58.75,430.615,4.83009333
59,431.115,4.829930067
59.25,431.615,4.829000388
59.5,432.115,4.829129254
59.75,432.615,4.82810123
60,433.115,4.828331833
60.25,433.615,4.827394888
60.5,434.115,4.828077492
60.75,434.615,4.826414341
61,435.115,4.825603839
61.25,435.615,4.824306455
61.5,436.115,4.823501767
61.75,436.615,4.822677216
62,437.115,4.821339622
62.25,437.615,4.820500053
62.5,438.115,4.819251115
62.75,438.615,4.818084051
63,439.115,4.816437371
63.25,439.615,4.813997631
63.5,440.115,4.813878938
63.75,440.615,4.811879572
64,441.115,4.809900553
64.25,441.615,4.808122584
64.5,442.115,4.807409944
64.75,442.615,4.805891162
65,443.115,4.80410302
65.25,443.615,4.802552263
65.5,444.115,4.801391497
65.75,444.615,4.800300009
66,445.115,4.798895559
66.25,445.615,4.796696595
66.5,446.115,4.795214148
66.75,446.615,4.793906106
67,447.115,4.79257481
67.25,447.615,4.790797326
67.5,448.115,4.789860865
67.75,448.615,4.786617405
68,449.115,4.785194061
68.25,449.615,4.783643305
68.5,450.115,4.782317822
68.75,450.615,4.781095045
69,451.115,4.779688658
69.25,451.615,4.777980936
69.5,452.115,4.777183031
69.75,452.615,4.775083866
70,453.115,4.77330832
70.25,453.615,4.771866567
70.5,454.115,4.770800755
70.75,454.615,4.768204534
71,455.115,4.767700211
71.25,455.615,4.766514737
71.5,456.115,4.765270159
71.75,456.615,4.763335226
72,457.115,4.760687652
72.25,457.615,4.759198422
72.5,458.115,4.757591953
72.75,458.615,4.756783389
73,459.115,4.755685118
73.25,459.615,4.755098437
73.5,460.115,4.754310221
73.75,460.615,4.752410653
74,461.115,4.751151057
74.25,461.615,4.749802321
74.5,462.115,4.748814507
74.75,462.615,4.7475147
75,463.115,4.745697491
75.25,463.615,4.744745043
75.5,464.115,4.743499012
75.75,464.615,4.74258968
76,465.115,4.74154034
76.25,465.615,4.740301091
76.5,466.115,4.739371897
76.75,466.615,4.738399101
77,467.115,4.738092922
77.25,467.615,4.736507285
77.5,468.115,4.735078128
77.75,468.615,4.73438535
78,469.115,4.733858742
78.25,469.615,4.732891275
78.5,470.115,4.732011496
78.75,470.615,4.731303215
79,471.115,4.728503521
79.25,471.615,4.727408157
79.5,472.115,4.728208485
79.75,472.615,4.727699802
80,473.115,4.72652644
80.25,473.615,4.727103432
80.5,474.115,4.727097134
80.75,474.615,4.727111183
81,475.115,4.726010974
81.25,475.615,4.725591432
81.5,476.115,4.724900108
81.75,476.615,4.724295986
82,477.115,4.723912778
82.25,477.615,4.723500018
82.5,478.115,4.721885798
82.75,478.615,4.722300495
83,479.115,4.721912443
83.25,479.615,4.721000205
83.5,480.115,4.72150259
83.75,480.615,4.722599892
84,481.115,4.722402232
84.25,481.615,4.723405064
84.5,482.115,4.723709305
84.75,482.615,4.7237001
85,483.115,4.723500018
85.25,483.615,4.723397313
85.5,484.115,4.722580513
85.75,484.615,4.72200013
86,485.115,4.722102351
86.25,485.615,4.722402232
86.5,486.115,4.721689591
86.75,486.615,4.720890232
87,487.115,4.720900406
87.25,487.615,4.720600041
87.5,488.115,4.71941166
87.75,488.615,4.718102165
88,489.115,4.718407375
88.25,489.615,4.718486342
88.5,490.115,4.718400108
88.75,490.615,4.71831339
89,491.115,4.717499981
89.25,491.615,4.717512093
89.5,492.115,4.716883748
89.75,492.615,4.716388145
90,493.115,4.716705951
90.25,493.615,4.716502962
90.5,494.115,4.717732522
90.75,494.615,4.716899735
91,495.115,4.71687309
91.25,495.615,4.71759978
91.5,496.115,4.716418182
91.75,496.615,4.715698759
92,497.115,4.714400891
92.25,497.615,4.714094227
92.5,498.115,4.714900369
92.75,498.615,4.715099966
93,499.115,4.714599035
93.25,499.615,4.713622848
93.5,500.115,4.713561806
93.75,500.615,4.713307949
94,501.115,4.713563259
94.25,501.615,4.712300272
94.5,502.115,4.712609842
94.75,502.615,4.71288986
95,503.115,4.713197976
95.25,503.615,4.713083159
95.5,504.115,4.712076451
95.75,504.615,4.711623481
96,505.115,4.711705355
96.25,505.615,4.711846333
96.5,506.115,4.711688399
96.75,506.615,4.711590538
97,507.115,4.71190689
97.25,507.615,4.712397648
97.5,508.115,4.71119425
97.75,508.615,4.710099855
98,509.115,4.709539819
98.25,509.615,4.710100824
98.5,510.115,4.711199579
98.75,510.615,4.710295092
99,511.115,4.70918471
99.25,511.615,4.707872792
99.5,512.115,4.707199393
99.75,512.615,4.706900481
100,513.115,4.707457125
100.25,513.615,4.706091433
100.5,514.115,4.705206324
100.75,514.615,4.704595905
101,515.115,4.704007286
101.25,515.615,4.703595495
101.5,516.115,4.704191381
101.75,516.615,4.703707889
102,517.115,4.702782086
102.25,517.615,4.70289981
102.5,518.115,4.701091805
102.75,518.615,4.700695033
103,519.115,4.699985783
103.25,519.615,4.698856023
103.5,520.115,4.697908903
103.75,520.615,4.695892581
104,521.115,4.695293788
104.25,521.615,4.694190188
104.5,522.115,4.69125533
104.75,522.615,4.691159407
105,523.115,4.690409947
105.25,523.615,4.689993311
105.5,524.115,4.68970748
105.75,524.615,4.68910142
106,525.115,4.687798223
106.25,525.615,4.687294385
106.5,526.115,4.686707219
106.75,526.615,4.685270795
107,527.115,4.68489437
107.25,527.615,4.683405624
107.5,528.115,4.682993349
107.75,528.615,4.68220707
108,529.115,4.681298223
108.25,529.615,4.680036689
108.5,530.115,4.679398656
108.75,530.615,4.678055732
109,531.115,4.676399848
109.25,531.615,4.675506988
109.5,532.115,4.674598141
109.75,532.615,4.674352036
110,533.115,4.672399662
110.25,533.615,4.671353713
110.5,534.115,4.669900817
110.75,534.615,4.667832658
111,535.115,4.66699115
111.25,535.615,4.665283429
111.5,536.115,4.66394099
111.75,536.615,4.662600005
112,537.115,4.660045447
112.25,537.615,4.65803397
112.5,538.115,4.65769727
112.75,538.615,4.654877713
113,539.115,4.65449838
113.25,539.615,4.653083273
113.5,540.115,4.65108972
113.75,540.615,4.648373353
114,541.115,4.646809031
114.25,541.615,4.645475313
114.5,542.115,4.643797144
114.75,542.615,4.641001325
115,543.115,4.639582826
115.25,543.615,4.637409538
115.5,544.115,4.633974717
115.75,544.615,4.632146365
116,545.115,4.63006028
116.25,545.615,4.627383154
116.5,546.115,4.624826174
116.75,546.615,4.622266772
117,547.115,4.620203457
117.25,547.615,4.618025809
117.5,548.115,4.615418446
117.75,548.615,4.612506357
118,549.115,4.6100453
118.25,549.615,4.608004754
118.5,550.115,4.605539822
118.75,550.615,4.603019661
119,551.115,4.600282462
119.25,551.615,4.597492941
119.5,552.115,4.594406931
119.75,552.615,4.59202581
120,553.115,4.589172825
120.25,553.615,4.586260736
120.5,554.115,4.583600082
120.75,554.615,4.580500022
121,555.115,4.577326809
121.25,555.615,4.574267444
121.5,556.115,4.570880584
121.75,556.615,4.567715123
122,557.115,4.565325282
122.25,557.615,4.562191794
122.5,558.115,4.558335493
122.75,558.615,4.554999986
123,559.115,4.551812239
123.25,559.615,4.548709757
123.5,560.115,4.545276873
123.75,560.615,4.541452062
124,561.115,4.537791966
124.25,561.615,4.53406986
124.5,562.115,4.529769309
124.75,562.615,4.525938199
125,563.115,4.522312985
125.25,563.615,4.518045861
125.5,564.115,4.513826215
125.75,564.615,4.510005279
126,565.115,4.505527415
126.25,565.615,4.500043328
126.5,566.115,4.495180318
126.75,566.615,4.490312949
127,567.115,4.485769198
127.25,567.615,4.480922176
127.5,568.115,4.475576644
127.75,568.615,4.469300465
128,569.115,4.463904065
128.25,569.615,4.458313397
128.5,570.115,4.451614768
128.75,570.615,4.44556241
129,571.115,4.439264914
129.25,571.615,4.432377346
129.5,572.115,4.426208717
129.75,572.615,4.417888601
130,573.115,4.411865794
130.25,573.615,4.403323311
130.5,574.115,4.395121888
130.75,574.615,4.387077914
131,575.115,4.378783959
131.25,575.615,4.3702376
131.5,576.115,4.361854988
131.75,576.615,4.35229417
132,577.115,4.341694186
132.25,577.615,4.333814444
132.5,578.115,4.32316892
132.75,578.615,4.313202608
133,579.115,4.302589543
133.25,579.615,4.291607804
133.5,580.115,4.280137729
133.75,580.615,4.270489224
134,581.115,4.256620587
134.25,581.615,4.244447076
134.5,582.115,4.230186027
134.75,582.615,4.217676301
135,583.115,4.203815416
135.25,583.615,4.189665308
135.5,584.115,4.176156626
135.75,584.615,4.160918421
136,585.115,4.145957812
136.25,585.615,4.129879069
136.5,586.115,4.11424506
136.75,586.615,4.096563239
137,587.115,4.078083028
137.25,587.615,4.058647462
137.5,588.115,4.040682716
137.75,588.615,4.0213048
138,589.115,4.000713797
138.25,589.615,3.981487033
138.5,590.115,3.960438699
138.75,590.615,3.938928191
139,591.115,3.916561157
139.25,591.615,3.893899572
139.5,592.115,3.870885299
139.75,592.615,3.847619108
140,593.115,3.822994006
140.25,593.615,3.798220175
140.5,594.115,3.771586502
140.75,594.615,3.745492518
141,595.115,3.718436396
141.25,595.615,3.689223942
141.5,596.115,3.661870361
141.75,596.615,3.632774178
142,597.115,3.601899058
142.25,597.615,3.572594073
142.5,598.115,3.54048261
142.75,598.615,3.507993269
143,599.115,3.47549327
143.25,599.615,3.44170267
143.5,600.115,3.407425671
143.75,600.615,3.371808172
144,601.115,3.335505647
144.25,601.615,3.300173494
144.5,602.115,3.263809927
144.75,602.615,3.226629075
145,603.115,3.186385952
145.25,603.615,3.147885431
145.5,604.115,3.108298751
145.75,604.615,3.069162619
146,605.115,3.028766406
146.25,605.615,2.987135305
146.5,606.115,2.94569169
146.75,606.615,2.902983634
147,607.115,2.860822049
147.25,607.615,2.816576802
147.5,608.115,2.773887156
147.75,608.615,2.727715696
148,609.115,2.68374223
148.25,609.615,2.638527094
148.5,610.115,2.593943694
148.75,610.615,2.546728706
149,611.115,2.500923013
149.25,611.615,2.45672379
149.5,612.115,2.40943904
149.75,612.615,2.362779729
150,613.115,2.3189797
150.25,613.615,2.273763111
150.5,614.115,2.228593029
150.75,614.615,2.184455816
151,615.115,2.139771648
151.25,615.615,2.094659702
151.5,616.115,2.050458056
151.75,616.615,2.0071265
152,617.115,1.964329304
152.25,617.615,1.920860161
152.5,618.115,1.878607014
152.75,618.615,1.836182851
153,619.115,1.79279849
153.25,619.615,1.751131538
153.5,620.115,1.710213562
153.75,620.615,1.668017581
154,621.115,1.626893225
154.25,621.615,1.58482611
154.5,622.115,1.541128302
154.75,622.615,1.500064019
155,623.115,1.455664229
155.25,623.615,1.414187186
155.5,624.115,1.373881083
155.75,624.615,1.332150667
156,625.115,1.290631961
156.25,625.615,1.252355261
156.5,626.115,1.213892044
156.75,626.615,1.174386753
157,627.115,1.135622202
157.25,627.615,1.09783093
157.5,628.115,1.059366744
157.75,628.615,1.023523487
158,629.115,0.986563549
158.25,629.615,0.950042532
158.5,630.115,0.915983056
158.75,630.615,0.882708405
159,631.115,0.848419295
159.25,631.615,0.817402228
159.5,632.115,0.785451122
159.75,632.615,0.755826393
160,633.115,0.724265762
160.25,633.615,0.695553756
160.5,634.115,0.667490441
160.75,634.615,0.641194922
161,635.115,0.614098105
161.25,635.615,0.587568591
161.5,636.115,0.562366497
161.75,636.615,0.538738898
162,637.115,0.516564195
162.25,637.615,0.493314475
162.5,638.115,0.473325171
162.75,638.615,0.452845109
163,639.115,0.432993392
163.25,639.615,0.412543366
163.5,640.115,0.394955046
163.75,640.615,0.378429147
164,641.115,0.361512288
164.25,641.615,0.345471817
164.5,642.115,0.330147379
164.75,642.615,0.31325765
165,643.115,0.298664261
165.25,643.615,0.285034948
165.5,644.115,0.271592636
165.75,644.615,0.258677417
166,645.115,0.247380779
166.25,645.615,0.236255639
166.5,646.115,0.224222137
166.75,646.615,0.214523248
167,647.115,0.204067148
167.25,647.615,0.194268944
167.5,648.115,0.185024963
167.75,648.615,0.178202797
168,649.115,0.169178277
168.25,649.615,0.161197767
168.5,650.115,0.153553957
168.75,650.615,0.145106913
169,651.115,0.140886782
169.25,651.615,0.13470701
169.5,652.115,0.128106727
169.75,652.615,0.122555784
170,653.115,0.117168589
170.25,653.615,0.111765406
170.5,654.115,0.108251618
170.75,654.615,0.102926918
171,655.115,0.09815741
171.25,655.615,0.093384994
171.5,656.115,0.090310611
171.75,656.615,0.086697993
172,657.115,0.08295893
172.25,657.615,0.079602592
172.5,658.115,0.076893976
172.75,658.615,0.074003203
173,659.115,0.069396957
173.25,659.615,0.068387827
173.5,660.115,0.065702465
173.75,660.615,0.063444397
174,661.115,0.061408696
174.25,661.615,0.059300326
174.5,662.115,0.056274389
174.75,662.615,0.054491092
175,663.115,0.052960683
175.25,663.615,0.051189497
175.5,664.115,0.048489117
175.75,664.615,0.047157336
176,665.115,0.045297979
176.25,665.615,0.04326906
176.5,666.115,0.041791457
176.75,666.615,0.041743496
177,667.115,0.040601624
177.25,667.615,0.040195646
177.5,668.115,0.040199037
177.75,668.615,0.039277595
178,669.115,0.03799862
178.25,669.615,0.037803867
178.5,670.115,0.035406275
178.75,670.615,0.034513899
179,671.115,0.033805134
179.25,671.615,0.032936498
179.5,672.115,0.032506782
179.75,672.615,0.031501043
180,673.115,0.030800513
180.25,673.615,0.030804389
180.5,674.115,0.030496757
180.75,674.615,0.030398412
181,675.115,0.028913542
181.25,675.615,0.028898039
181.5,676.115,0.029809793
181.75,676.615,0.029897964
182,677.115,0.029696429
182.25,677.615,0.030074792
182.5,678.115,0.029612618
182.75,678.615,0.030015688
183,679.115,0.029899418
183.25,679.615,0.029502645
183.5,680.115,0.029896996
183.75,680.615,0.0297628
184,681.115,0.02989312
184.25,681.615,0.030094171
184.5,682.115,0.030097078
184.75,682.615,0.029198404
185,683.115,0.029474546
185.25,683.615,0.029309346
185.5,684.115,0.029298203
185.75,684.615,0.029398002
186,685.115,0.029895058
186.25,685.615,0.029598084
186.5,686.115,0.029396064
186.75,686.615,0.029801557
187,687.115,0.028695535
187.25,687.615,0.028303122
187.5,688.115,0.028698441
187.75,688.615,0.028789036
188,689.115,0.028104009
188.25,689.615,0.028192181
188.5,690.115,0.028597189
188.75,690.615,0.028700379
189,691.115,0.028394201
189.25,691.615,0.028496906
189.5,692.115,0.028598158
189.75,692.615,0.028198479
190,693.115,0.028206715
190.25,693.615,0.027910225
190.5,694.115,0.027345829
190.75,694.615,0.028159238
191,695.115,0.027892785
191.25,695.615,0.0270038
191.5,696.115,0.027558992
191.75,696.615,0.028098196
192,697.115,0.0276055
192.25,697.615,0.027018819
192.5,698.115,0.026309569
192.75,698.615,0.02682891
193,699.115,0.026876872
193.25,699.615,0.026905939
193.5,700.115,0.025768427
193.75,700.615,0.026247074
194,701.115,0.027549787
194.25,701.615,0.028398076
194.5,702.115,0.028197994
194.75,702.615,0.028197994
195,703.115,0.028595736
195.25,703.615,0.028402436
195.5,704.115,0.027293507
195.75,704.615,0.027326451
196,705.115,0.028472199
196.25,705.615,0.027797346
196.5,706.115,0.026897704
196.75,706.615,0.027815755
197,707.115,0.027945591
197.25,707.615,0.028103525
197.5,708.115,0.027598233
197.75,708.615,0.02820187
198,709.115,0.027992583
198.25,709.615,0.028469292
198.5,710.115,0.028603487
198.75,710.615,0.029124766
199,711.115,0.030620294
199.25,711.615,0.029073414
199.5,712.115,0.028434411
199.75,712.615,0.029696914
200,713.115,0.028825854
200.25,713.615,0.028898039
200.5,714.115,0.02959663
200.75,714.615,0.028894648
201,715.115,0.028797756
201.25,715.615,0.029196951
201.5,716.115,0.029097637
201.75,716.615,0.029685287
202,717.115,0.028701833
202.25,717.615,0.02839953
202.5,718.115,0.025800886
202.75,718.615,0.026607512
203,719.115,0.026898188
203.25,719.615,0.026585711
203.5,720.115,0.027597748
203.75,720.615,0.027491652
204,721.115,0.02749795
204.25,721.615,0.028598158
204.5,722.115,0.025472907
204.75,722.615,0.02660073
205,723.115,0.027096332
205.25,723.615,0.027300774
205.5,724.115,0
205.75,724.615,0
206,725.115,0
206.25,725.615,0
206.5,726.115,0
206.75,726.615,0
207,727.115,0
207.25,727.615,0
207.5,728.115,0
207.75,728.615,0
208,729.115,0
208.25,729.615,0
208.5,730.115,0
208.75,730.615,0
209,731.115,0
209.25,731.615,0
209.5,732.115,0
209.75,732.615,0
210,733.115,0
210.25,733.615,0
210.5,734.115,0
210.75,734.615,0
211,735.115,0
211.25,735.615,0
211.5,736.115,0
211.75,736.615,0
212,737.115,0
212.25,737.615,0
212.5,738.115,0
212.75,738.615,0
213,739.115,0
213.25,739.615,0
213.5,740.115,0
213.75,740.615,0
214,741.115,0
214.25,741.615,0
214.5,742.115,0
214.75,742.615,0
215,743.115,0
215.25,743.615,0
215.5,744.115,0
215.75,744.615,0
216,745.115,0
216.25,745.615,0
216.5,746.115,0
216.75,746.615,0
217,747.115,0
217.25,747.615,0
217.5,748.115,0
217.75,748.615,0
218,749.115,0
218.25,749.615,0
218.5,750.115,0
218.75,750.615,0
219,751.115,0
219.25,751.615,0
219.5,752.115,0
219.75,752.615,0
220,753.115,0
220.25,753.615,0
220.5,754.115,0
220.75,754.615,0
221,755.115,0
221.25,755.615,0
221.5,756.115,0
221.75,756.615,0
222,757.115,0
222.25,757.615,0
222.5,758.115,0
222.75,758.615,0
223,759.115,0
223.25,759.615,0
223.5,760.115,0
223.75,760.615,0
224,761.115,0
224.25,761.615,0
224.5,762.115,0
224.75,762.615,0
225,763.115,0
225.25,763.615,0
225.5,764.115,0
225.75,764.615,0
226,765.115,0
226.25,765.615,0
226.5,766.115,0
226.75,766.615,0
227,767.115,0
227.25,767.615,0
227.5,768.115,0
227.75,768.615,0
228,769.115,0
228.25,769.615,0
228.5,770.115,0
228.75,770.615,0
229,771.115,0
229.25,771.615,0
229.5,772.115,0
229.75,772.615,0
230,773.115,0
230.25,773.615,0

File: Non-charring/PMMA/UMET/UMET_TGA_N2_20K_1.csv
Time,Temperature,Mass
[s],[K],[mg]
0,313.115,3.9289
1.5,313.615,3.9289
3,314.115,3.9289
4.5,314.615,3.9289
6,315.115,3.9289
7.5,315.615,3.9289
9,316.115,3.9289
10.5,316.615,3.9289
12,317.115,3.9289
13.5,317.615,3.9289
15,318.115,3.9289
16.5,318.615,3.9289
18,319.115,3.9289
19.5,319.615,3.9289
21,320.115,3.9289
22.5,320.615,3.9289
24,321.115,3.9289
25.5,321.615,3.9289
27,322.115,3.9289
28.5,322.615,3.9289
30,323.115,3.9289
31.5,323.615,3.9289
33,324.115,3.9289
34.5,324.615,3.9289
36,325.115,3.9289
37.5,325.615,3.9289
39,326.115,3.9289
40.5,326.615,3.9289
42,327.115,3.9289
43.5,327.615,3.9289
45,328.115,3.9289
46.5,328.615,3.9289
48,329.115,3.9289
49.5,329.615,3.9289
51,330.115,3.9289
52.5,330.615,3.9289
54,331.115,3.9289
55.5,331.615,3.9289
57,332.115,3.9289
58.5,332.615,3.9289
60,333.115,3.9289
61.5,333.615,3.9289
63,334.115,3.9289
64.5,334.615,3.9289
66,335.115,3.9289
67.5,335.615,3.9289
69,336.115,3.9289
70.5,336.615,3.9289
72,337.115,3.9289
73.5,337.615,3.9289
75,338.115,3.9289
76.5,338.615,3.9289
78,339.115,3.9289
79.5,339.615,3.9289
81,340.115,3.9289
82.5,340.615,3.9289
84,341.115,3.9289
85.5,341.615,3.9289
87,342.115,3.9289
88.5,342.615,3.9289
90,343.115,3.9289
91.5,343.615,3.9289
93,344.115,3.9289
94.5,344.615,3.9289
96,345.115,3.9289
97.5,345.615,3.9289
99,346.115,3.9289
100.5,346.615,3.9289
102,347.115,3.9289
103.5,347.615,3.9289
105,348.115,3.9289
106.5,348.615,3.9289
108,349.115,3.9289
109.5,349.615,3.9289
111,350.115,3.9289
112.5,350.615,3.9289
114,351.115,3.9289
115.5,351.615,3.9289
117,352.115,3.9289
118.5,352.615,3.9289
120,353.115,3.9289
121.5,353.615,3.9289
123,354.115,3.9289
124.5,354.615,3.9289
126,355.115,3.9289
127.5,355.615,3.9289
129,356.115,3.9289
130.5,356.615,3.9289
132,357.115,3.9289
133.5,357.615,3.9289
135,358.115,3.9289
136.5,358.615,3.9289
138,359.115,3.9289
139.5,359.615,3.9289
141,360.115,3.9289
142.5,360.615,3.9289
144,361.115,3.9289
145.5,361.615,3.9289
147,362.115,3.9289
148.5,362.615,3.9289
150,363.115,3.9289
151.5,363.615,3.9289
153,364.115,3.9289
154.5,364.615,3.9289
156,365.115,3.9289
157.5,365.615,3.9289
159,366.115,3.9289
160.5,366.615,3.9289
162,367.115,3.9289
163.5,367.615,3.9289
165,368.115,3.9289
166.5,368.615,3.9289
168,369.115,3.9289
169.5,369.615,3.9289
171,370.115,3.9289
172.5,370.615,3.9289
174,371.115,3.9289
175.5,371.615,3.9289
177,372.115,3.9289
178.5,372.615,3.9289
180,373.115,3.9289
181.5,373.615,3.9289
183,374.115,3.9289
184.5,374.615,3.9289
186,375.115,3.9289
187.5,375.615,3.9289
189,376.115,3.9289
190.5,376.615,3.9289
192,377.115,3.9289
193.5,377.615,3.9289
195,378.115,3.9289
196.5,378.615,3.9289
198,379.115,3.9289
199.5,379.615,3.9289
201,380.115,3.9289
202.5,380.615,3.9289
204,381.115,3.9289
205.5,381.615,3.9289
207,382.115,3.9289
208.5,382.615,3.9289
210,383.115,3.9289
211.5,383.615,3.9289
213,384.115,3.9289
214.5,384.615,3.9289
216,385.115,3.9289
217.5,385.615,3.9289
219,386.115,3.9289
220.5,386.615,3.9289
222,387.115,3.9289
223.5,387.615,3.9289
225,388.115,3.9289
226.5,388.615,3.9289
228,389.115,3.9289
229.5,389.615,3.9289
231,390.115,3.9289
232.5,390.615,3.9289
234,391.115,3.9289
235.5,391.615,3.9289
237,392.115,3.9289
238.5,392.615,3.9289
240,393.115,3.9289
241.5,393.615,3.9289
243,394.115,3.9289
244.5,394.615,3.9289
246,395.115,3.9289
247.5,395.615,3.9289
249,396.115,3.9289
250.5,396.615,3.9289
252,397.115,3.9289
253.5,397.615,3.9289
255,398.115,3.9289
256.5,398.615,3.9289
258,399.115,3.9289
259.5,399.615,3.9289
261,400.115,3.9289
262.5,400.615,3.9289
264,401.115,3.9289
265.5,401.615,3.9289
267,402.115,3.9289
268.5,402.615,3.9289
270,403.115,3.9289
271.5,403.615,3.9289
273,404.115,3.9289
274.5,404.615,3.9289
276,405.115,3.9289
277.5,405.615,3.9289
279,406.115,3.9289
280.5,406.615,3.9289
282,407.115,3.9289
283.5,407.615,3.9289
285,408.115,3.9289
286.5,408.615,3.9289
288,409.115,3.9289
289.5,409.615,3.9289
291,410.115,3.9289
292.5,410.615,3.9289
294,411.115,3.9289
295.5,411.615,3.9289
297,412.115,3.9289
298.5,412.615,3.9289
300,413.115,3.9289
301.5,413.615,3.9289
303,414.115,3.9289
304.5,414.615,3.9289
306,415.115,3.9289
307.5,415.615,3.9289
309,416.115,3.9289
310.5,416.615,3.9289
312,417.115,3.9289
313.5,417.615,3.9289
315,418.115,3.9289
316.5,418.615,3.9289
318,419.115,3.9289
319.5,419.615,3.9289
321,420.115,3.9289
322.5,420.615,3.9289
324,421.115,3.9289
325.5,421.615,3.9289
327,422.115,3.9289
328.5,422.615,3.9289
330,423.115,3.9289
331.5,423.615,3.9289
333,424.115,3.9289
334.5,424.615,3.9289
336,425.115,3.9289
337.5,425.615,3.9289
339,426.115,3.9289
340.5,426.615,3.9289
342,427.115,3.9289
343.5,427.615,3.9289
345,428.115,3.9289
346.5,428.615,3.9289
348,429.115,3.9289
349.5,429.615,3.9289
351,430.115,3.9289
352.5,430.615,3.9289
354,431.115,3.9289
355.5,431.615,3.9289
357,432.115,3.9289
358.5,432.615,3.9289
360,433.115,3.9289
361.5,433.615,3.9289
363,434.115,3.9289
364.5,434.615,3.9289
366,435.115,3.9289
367.5,435.615,3.9289
369,436.115,3.9289
370.5,436.615,3.928384921
372,437.115,3.927878486
373.5,437.615,3.927588926
375,438.115,3.927209394
376.5,438.615,3.927201144
378,439.115,3.927193679
379.5,439.615,3.927442771
381,440.115,3.928007747
382.5,440.615,3.928134257
384,441.115,3.928019926
385.5,441.615,3.927564567
387,442.115,3.92640122
388.5,442.615,3.925272054
390,443.115,3.924535385
391.5,443.615,3.923964516
393,444.115,3.92369185
394.5,444.615,3.923185415
396,445.115,3.922791346
397.5,445.615,3.922603152
399,446.115,3.922697053
400.5,446.615,3.922920607
402,447.115,3.923295424
403.5,447.615,3.923704423
405,448.115,3.924003019
406.5,448.615,3.924201036
408,449.115,3.924600212
409.5,449.615,3.924384908
411,450.115,3.92409967
412.5,450.615,3.923392075
414,451.115,3.922694695
415.5,451.615,3.922001244
417,452.115,3.921180497
418.5,452.615,3.920164877
420,453.115,3.919087179
421.5,453.615,3.917696742
423,454.115,3.91657897
424.5,454.615,3.914990122
426,455.115,3.913700265
427.5,455.615,3.912164065
429,456.115,3.910489567
430.5,456.615,3.909385154
432,457.115,3.908292527
433.5,457.615,3.907487102
435,458.115,3.906796009
436.5,458.615,3.907314623
438,459.115,3.908325529
439.5,459.615,3.909998848
441,460.115,3.910703693
442.5,460.615,3.910386237
444,461.115,3.9090842
445.5,461.615,3.907590039
447,462.115,3.905985869
448.5,462.615,3.903779792
450,463.115,3.901088496
451.5,463.615,3.898176002
453,464.115,3.895270973
454.5,464.615,3.893082576
456,465.115,3.891689388
457.5,465.615,3.891114983
459,466.115,3.890784562
460.5,466.615,3.889993282
462,467.115,3.890212515
463.5,467.615,3.890716985
465,468.115,3.891411222
466.5,468.615,3.890987294
468,469.115,3.8902962
469.5,469.615,3.889297081
471,470.115,3.888300712
472.5,470.615,3.887204156
474,471.115,3.885802717
475.5,471.615,3.884406779
477,472.115,3.883110242
478.5,472.615,3.882206202
480,473.115,3.882001506
481.5,473.615,3.881194903
483,474.115,3.880709291
484.5,474.615,3.880285363
486,475.115,3.880299114
487.5,475.615,3.880418946
489,476.115,3.87933339
490.5,476.615,3.877361083
492,477.115,3.874746793
493.5,477.615,3.872348985
495,478.115,3.870429324
496.5,478.615,3.869128859
498,479.115,3.867729777
499.5,479.615,3.866509461
501,480.115,3.865210174
502.5,480.615,3.864700595
504,481.115,3.864403963
505.5,481.615,3.864010288
507,482.115,3.86320447
508.5,482.615,3.862508662
510,483.115,3.862102414
511.5,483.615,3.861899683
513,484.115,3.861900075
514.5,484.615,3.862099271
516,485.115,3.861703238
517.5,485.615,3.861003108
519,486.115,3.859196206
520.5,486.615,3.857487135
522,487.115,3.855587512
523.5,487.615,3.854892489
525,488.115,3.854296868
526.5,488.615,3.854197074
528,489.115,3.853798684
529.5,489.615,3.85329657
531,490.115,3.85269977
532.5,490.615,3.851900239
534,491.115,3.851199323
535.5,491.615,3.85069996
537,492.115,3.850300784
538.5,492.615,3.850100017
540,493.115,3.849997866
541.5,493.615,3.849603797
543,494.115,3.849100505
544.5,494.615,3.848401554
546,495.115,3.847702602
547.5,495.615,3.84629527
549,496.115,3.844688743
550.5,496.615,3.842651609
552,497.115,3.841181414
553.5,497.615,3.840169722
555,498.115,3.839289256
556.5,498.615,3.838592269
558,499.115,3.838094085
559.5,499.615,3.837908248
561,500.115,3.837700802
562.5,500.615,3.837590007
564,501.115,3.837396705
565.5,501.615,3.837500035
567,502.115,3.837400634
568.5,502.615,3.837199867
570,503.115,3.836599924
571.5,503.615,3.835898615
573,504.115,3.834899889
574.5,504.615,3.833408478
576,505.115,3.832613269
577.5,505.615,3.831801951
579,506.115,3.831791736
580.5,506.615,3.832181483
582,507.115,3.832478115
583.5,507.615,3.83288122
585,508.115,3.832612876
586.5,508.615,3.831819631
588,509.115,3.831031101
589.5,509.615,3.829843002
591,510.115,3.828328411
592.5,510.615,3.82613412
594,511.115,3.824705965
595.5,511.615,3.82428793
597,512.115,3.824496162
598.5,512.615,3.824501269
600,513.115,3.825092962
601.5,513.615,3.825902708
603,514.115,3.826868431
604.5,514.615,3.827598814
606,515.115,3.828200329
607.5,515.615,3.828526427
609,516.115,3.826838965
610.5,516.615,3.824745647
612,517.115,3.8225655
613.5,517.615,3.819871453
615,518.115,3.818664102
616.5,518.615,3.820269844
618,519.115,3.821297644
619.5,519.615,3.820133511
621,520.115,3.820153941
622.5,520.615,3.822047278
624,521.115,3.824151597
625.5,521.615,3.824788079
627,522.115,3.824403832
628.5,522.615,3.824005835
630,523.115,3.823296668
631.5,523.615,3.823203554
633,524.115,3.823491149
634.5,524.615,3.823217305
636,525.115,3.822525818
637.5,525.615,3.821653602
639,526.115,3.82073424
640.5,526.615,3.819245187
642,527.115,3.817678341
643.5,527.615,3.816703188
645,528.115,3.815976735
646.5,528.615,3.81619086
648,529.115,3.816831664
649.5,529.615,3.81810502
651,530.115,3.818833831
652.5,530.615,3.81878747
654,531.115,3.818626385
655.5,531.615,3.818108163
657,532.115,3.817787565
658.5,532.615,3.818015834
660,533.115,3.817615479
661.5,533.615,3.816820663
663,534.115,3.815608597
664.5,534.615,3.814499861
666,535.115,3.814204015
667.5,535.615,3.814504183
669,536.115,3.814599655
670.5,536.615,3.8147022
672,537.115,3.815205099
673.5,537.615,3.816603002
675,538.115,3.81832661
676.5,538.615,3.821420619
678,539.115,3.822697904
679.5,539.615,3.82198638
681,540.115,3.81993628
682.5,540.615,3.816816341
684,541.115,3.813801696
685.5,541.615,3.809530982
687,542.115,3.805221371
688.5,542.615,3.802581543
690,543.115,3.801581245
691.5,543.615,3.80207943
693,544.115,3.803078942
694.5,544.615,3.804476845
696,545.115,3.805198976
697.5,545.615,3.805644907
699,546.115,3.806088872
700.5,546.615,3.805816992
702,547.115,3.8041201
703.5,547.615,3.801694005
705,548.115,3.799527216
706.5,548.615,3.798367798
708,549.115,3.798110848
709.5,549.615,3.799382633
711,550.115,3.802979148
712.5,550.615,3.804921596
714,551.115,3.804454057
715.5,551.615,3.803095836
717,552.115,3.803749998
718.5,552.615,3.805435889
720,553.115,3.806094766
721.5,553.615,3.80513415
723,554.115,3.802117933
724.5,554.615,3.799327628
726,555.115,3.798825908
727.5,555.615,3.800030508
729,556.115,3.800899974
730.5,556.615,3.800913725
732,557.115,3.799865495
733.5,557.615,3.798166245
735,558.115,3.796332628
736.5,558.615,3.794131265
738,559.115,3.792170744
739.5,559.615,3.79138575
741,560.115,3.790665582
742.5,560.615,3.789771758
744,561.115,3.78910463
745.5,561.615,3.788580908
747,562.115,3.787307552
748.5,562.615,3.785210698
750,563.115,3.783675676
751.5,563.615,3.782787745
753,564.115,3.782341029
754.5,564.615,3.782062077
756,565.115,3.780920732
757.5,565.615,3.779452502
759,566.115,3.777334039
760.5,566.615,3.776059111
762,567.115,3.775197896
763.5,567.615,3.774372434
765,568.115,3.773310845
766.5,568.615,3.771410829
768,569.115,3.768973733
769.5,569.615,3.766812052
771,570.115,3.764921858
772.5,570.615,3.763112992
774,571.115,3.760682575
775.5,571.615,3.757798369
777,572.115,3.755571469
778.5,572.615,3.753653773
780,573.115,3.752328555
781.5,573.615,3.751260287
783,574.115,3.75051026
784.5,574.615,3.750127192
786,575.115,3.750212056
787.5,575.615,3.750220307
789,576.115,3.750405751
790.5,576.615,3.749373629
792,577.115,3.747564764
793.5,577.615,3.745630959
795,578.115,3.743232366
796.5,578.615,3.739804793
798,579.115,3.736005547
799.5,579.615,3.732844747
801,580.115,3.73061156
802.5,580.615,3.729291843
804,581.115,3.727214633
805.5,581.615,3.72548356
807,582.115,3.722899522
808.5,582.615,3.719962277
810,583.115,3.71709418
811.5,583.615,3.715418111
813,584.115,3.71390902
814.5,584.615,3.711831418
816,585.115,3.709451291
817.5,585.615,3.706858609
819,586.115,3.70419678
820.5,586.615,3.701799758
822,587.115,3.699630612
823.5,587.615,3.698015441
825,588.115,3.696613217
826.5,588.615,3.695325323
828,589.115,3.69374787
829.5,589.615,3.69227414
831,590.115,3.689968661
832.5,590.615,3.687169713
834,591.115,3.683751177
835.5,591.615,3.680566018
837,592.115,3.676640654
838.5,592.615,3.672494878
840,593.115,3.668787568
841.5,593.615,3.664910137
843,594.115,3.661005203
844.5,594.615,3.656741561
846,595.115,3.652850771
847.5,595.615,3.649508063
849,596.115,3.646302081
850.5,596.615,3.642882759
852,597.115,3.638958574
853.5,597.615,3.634382977
855,598.115,3.629753161
856.5,598.615,3.62489429
858,599.115,3.62054932
859.5,599.615,3.616275855
861,600.115,3.611567855
862.5,600.615,3.606263054
864,601.115,3.600677337
865.5,601.615,3.590868838
867,602.115,3.575232209
868.5,602.615,3.571869856
870,603.115,3.567377552
871.5,603.615,3.562254266
873,604.115,3.556383311
874.5,604.615,3.550148147
876,605.115,3.541843631
877.5,605.615,3.530981401
879,606.115,3.512891567
880.5,606.615,3.507918365
882,607.115,3.499946627
883.5,607.615,3.488015736
885,608.115,3.480023568
886.5,608.615,3.472072653
888,609.115,3.463407857
889.5,609.615,3.452516946
891,610.115,3.441313295
892.5,610.615,3.429220534
894,611.115,3.419467825
895.5,611.615,3.408535661
897,612.115,3.397587388
898.5,612.615,3.3853469
900,613.115,3.374798589
901.5,613.615,3.363079859
903,614.115,3.35279007
904.5,614.615,3.339898171
906,615.115,3.328384136
907.5,615.615,3.313697122
909,616.115,3.299239556
910.5,616.615,3.282068299
912,617.115,3.266566431
913.5,617.615,3.250204527
915,618.115,3.235813752
916.5,618.615,3.218105414
918,619.115,3.19806881
919.5,619.615,3.180193493
921,620.115,3.160909273
922.5,620.615,3.142815903
924,621.115,3.122780478
925.5,621.615,3.10328174
927,622.115,3.081507776
928.5,622.615,3.061010312
930,623.115,3.03936718
931.5,623.615,3.018484684
933,624.115,2.995339534
934.5,624.615,2.974059433
936,625.115,2.951709885
937.5,625.615,2.930182264
939,626.115,2.905556704
940.5,626.615,2.880528825
942,627.115,2.853196254
943.5,627.615,2.827277693
945,628.115,2.800136459
946.5,628.615,2.774626112
948,629.115,2.74867062
949.5,629.615,2.723439617
951,630.115,2.695015204
952.5,630.615,2.664850288
954,631.115,2.631457781
955.5,631.615,2.601362015
957,632.115,2.571675246
958.5,632.615,2.540374879
960,633.115,2.510100347
961.5,633.615,2.479983757
963,634.115,2.450784958
964.5,634.615,2.419138454
966,635.115,2.384918128
967.5,635.615,2.351762534
969,636.115,2.318533469
970.5,636.615,2.286664197
972,637.115,2.253431989
973.5,637.615,2.218994787
975,638.115,2.181401894
976.5,638.615,2.142794165
978,639.115,2.105470008
979.5,639.615,2.070171591
981,640.115,2.036166569
982.5,640.615,2.001256721
984,641.115,1.967679163
985.5,641.615,1.929070256
987,642.115,1.889833117
988.5,642.615,1.849789375
990,643.115,1.817078925
991.5,643.615,1.781606066
993,644.115,1.743272967
994.5,644.615,1.710005792
996,645.115,1.672571233
997.5,645.615,1.639922467
999,646.115,1.602526411
1000.5,646.615,1.570389974
1002,647.115,1.534017003
1003.5,647.615,1.500923486
1005,648.115,1.462742042
1006.5,648.615,1.429310247
1008,649.115,1.392925489
1009.5,649.615,1.360610287
1011,650.115,1.325751515
1012.5,650.615,1.293247725
1014,651.115,1.259076117
1015.5,651.615,1.226329521
1017,652.115,1.192642347
1018.5,652.615,1.15972013
1020,653.115,1.127989547
1021.5,653.615,1.096355223
1023,654.115,1.066195808
1024.5,654.615,1.034023618
1026,655.115,1.003874811
1027.5,655.615,0.971961142
1029,656.115,0.942998077
1030.5,656.615,0.91178218
1032,657.115,0.884146298
1033.5,657.615,0.853741326
1035,658.115,0.823741425
1036.5,658.615,0.798860487
1038,659.115,0.771094165
1039.5,659.615,0.745994387
1041,660.115,0.717326382
1042.5,660.615,0.691155587
1044,661.115,0.662254598
1045.5,661.615,0.64025708
1047,662.115,0.616264859
1048.5,662.615,0.595238172
1050,663.115,0.57093714
1051.5,663.615,0.549755261
1053,664.115,0.526671795
1054.5,664.615,0.507394254
1056,665.115,0.48614362
1057.5,665.615,0.466824826
1059,666.115,0.446465266
1060.5,666.615,0.428056012
1062,667.115,0.409202007
1063.5,667.615,0.392507325
1065,668.115,0.375610698
1066.5,668.615,0.360043217
1068,669.115,0.344309152
1069.5,669.615,0.330237796
1071,670.115,0.316889358
1072.5,670.615,0.302949621
1074,671.115,0.290049471
1075.5,671.615,0.27791192
1077,672.115,0.266182189
1078.5,672.615,0.254985217
1080,673.115,0.242597788
1081.5,673.615,0.231623585
1083,674.115,0.220333498
1084.5,674.615,0.210112464
1086,675.115,0.200121272
1087.5,675.615,0.192031274
1089,676.115,0.187399886
1090.5,676.615,0.18331383
1092,677.115,0.179122873
1093.5,677.615,0.173939868
1095,678.115,0.16728824
1096.5,678.615,0.154826948
1098,679.115,0.137723268
1099.5,679.615,0.13498286
1101,680.115,0.133608138
1102.5,680.615,0.133232142
1104,681.115,0.130567955
1105.5,681.615,0.125689047
1107,682.115,0.121217173
1108.5,682.615,0.11765759
1110,683.115,0.113828484
1111.5,683.615,0.109142878
1113,684.115,0.104264362
1114.5,684.615,0.099183509
1116,685.115,0.093837848
1117.5,685.615,0.089077199
1119,686.115,0.085046541
1120.5,686.615,0.08195489
1122,687.115,0.07933392
1123.5,687.615,0.076869714
1125,688.115,0.073125473
1126.5,688.615,0.068816648
1128,689.115,0.063832445
1129.5,689.615,0.060571851
1131,690.115,0.057303007
1132.5,690.615,0.054640784
1134,691.115,0.052406026
1135.5,691.615,0.051599029
1137,692.115,0.050601089
1138.5,692.615,0.04888416
1140,693.115,0.047491757
1141.5,693.615,0.046782198
1143,694.115,0.04598581
1144.5,694.615,0.045048375
1146,695.115,0.043805271
1147.5,695.615,0.043927852
1149,696.115,0.04516742
1150.5,696.615,0.046297372
1152,697.115,0.046834452
1153.5,697.615,0.04704622
1155,698.115,0.046692619
1156.5,698.615,0.045953986
1158,699.115,0.044550583
1159.5,699.615,0.042870192
1161,700.115,0.041384675
1162.5,700.615,0.040297549
1164,701.115,0.039599776
1165.5,701.615,0.039287821
1167,702.115,0.038839927
1168.5,702.615,0.037887954
1170,703.115,0.036784719
1171.5,703.615,0.035972616
1173,704.115,0.035258734
1174.5,704.615,0.034601037
1176,705.115,0.03373275
1177.5,705.615,0.032595726
1179,706.115,0.031028095
1180.5,706.615,0.029084468
1182,707.115,0.02782722
1183.5,707.615,0.027409971
1185,708.115,0.027659063
1186.5,708.615,0.02830301
1188,709.115,0.028230718
1189.5,709.615,0.027529017
1191,710.115,0.02642146
1192.5,710.615,0.02539916
1194,711.115,0.025260077
1195.5,711.615,0.025770048
1197,712.115,0.026928681
1198.5,712.615,0.027861009
1200,713.115,0.028697471
1201.5,713.615,0.028974852
1203,714.115,0.029271091
1204.5,714.615,0.029692269
1206,715.115,0.030205776
1207.5,715.615,0.030498872
1209,716.115,0.030015617
1210.5,716.615,0.02960544
1212,717.115,0.029008247
1213.5,717.615,0.028207145
1215,718.115,0.027603273
1216.5,718.615,0.026791562
1218,719.115,0.026393564
1219.5,719.615,0.026494144
1221,720.115,0.026696876
1222.5,720.615,0.02719231
1224,721.115,0.027591879
1225.5,721.615,0.027288175
1227,722.115,0.027091337
1228.5,722.615,0.026694911
1230,723.115,0.026598653
1231.5,723.615,0.026181011
1233,724.115,0
1234.5,724.615,0
1236,725.115,0
1237.5,725.615,0
1239,726.115,0
1240.5,726.615,0
1242,727.115,0
1243.5,727.615,0
1245,728.115,0
1246.5,728.615,0
1248,729.115,0
1249.5,729.615,0
1251,730.115,0
1252.5,730.615,0
1254,731.115,0
1255.5,731.615,0
1257,732.115,0
1258.5,732.615,0
1260,733.115,0
1261.5,733.615,0
1263,734.115,0
1264.5,734.615,0
1266,735.115,0
1267.5,735.615,0
1269,736.115,0
1270.5,736.615,0
1272,737.115,0
1273.5,737.615,0
1275,738.115,0
1276.5,738.615,0
1278,739.115,0
1279.5,739.615,0
1281,740.115,0
1282.5,740.615,0
1284,741.115,0
1285.5,741.615,0
1287,742.115,0
1288.5,742.615,0
1290,743.115,0
1291.5,743.615,0
1293,744.115,0
1294.5,744.615,0
1296,745.115,0
1297.5,745.615,0
1299,746.115,0
1300.5,746.615,0
1302,747.115,0
1303.5,747.615,0
1305,748.115,0
1306.5,748.615,0
1308,749.115,0
1309.5,749.615,0
1311,750.115,0
1312.5,750.615,0
1314,751.115,0
1315.5,751.615,0
1317,752.115,0
1318.5,752.615,0
1320,753.115,0
1321.5,753.615,0
1323,754.115,0
1324.5,754.615,0
1326,755.115,0
1327.5,755.615,0
1329,756.115,0
1330.5,756.615,0
1332,757.115,0
1333.5,757.615,0
1335,758.115,0
1336.5,758.615,0
1338,759.115,0
1339.5,759.615,0
1341,760.115,0
1342.5,760.615,0
1344,761.115,0
1345.5,761.615,0
1347,762.115,0
1348.5,762.615,0
1350,763.115,0
1351.5,763.615,0
1353,764.115,0
1354.5,764.615,0
1356,765.115,0
1357.5,765.615,0
1359,766.115,0
1360.5,766.615,0
1362,767.115,0
1363.5,767.615,0
1365,768.115,0
1366.5,768.615,0
1368,769.115,0
1369.5,769.615,0
1371,770.115,0
1372.5,770.615,0
1374,771.115,0
1375.5,771.615,0
1377,772.115,0
1378.5,772.615,0
1380,773.115,0
1381.5,773.615,0
