Repository: MaCFP/matl-db

# University of Lille - ENSCL - Unité Matériaux et Transformations (UMET)

### Experimental Conditions, TGA

* Heating Rates: 1, 2, 5, 10, 20, 50, and 100 K/min
* Temperature program
  - Initial Temperature: 313.15 K
  - Initial Isotherm: None
  - Maximum Temperature: 1273.15 K
  - Final Isotherm: None
* Sample mass: 3.93 – 5.98 mg
* Sample geometry: powdered
* Calibration type: Temperature calibration was performed every 6 months using a set of 5 reference materials with melting temperatures between 156.6 - 660 C
* Crucible
  - Type: Al2O3
  - Volume: 85 µL
  - Diameter: None
  - Mass: None
  - Lid: None
  - Note: None
* Carrier Gas
  - Type: Nitrogen
  - Flow rate: 40 ml/min

File: Non-charring/PMMA/UMET/UMET_TGA_N2_2K_1.csv
Time,Temperature,Mass
[s],[K],[mg]
0,313.115,4.8446
15,313.615,4.8446
30,314.115,4.8446
45,314.615,4.8446
60,315.115,4.8446
75,315.615,4.8446
90,316.115,4.8446
105,316.615,4.8446
120,317.115,4.8446
135,317.615,4.8446
150,318.115,4.8446
165,318.615,4.8446
180,319.115,4.8446
195,319.615,4.8446
210,320.115,4.8446
225,320.615,4.8446
240,321.115,4.8446
255,321.615,4.8446
270,322.115,4.8446
285,322.615,4.8446
300,323.115,4.8446
315,323.615,4.8446
330,324.115,4.8446
345,324.615,4.8446
360,325.115,4.8446
375,325.615,4.8446
390,326.115,4.8446
405,326.615,4.8446
420,327.115,4.8446
435,327.615,4.8446
450,328.115,4.8446
465,328.615,4.8446
480,329.115,4.8446
495,329.615,4.8446
510,330.115,4.8446
525,330.615,4.8446
540,331.115,4.8446
555,331.615,4.8446
570,332.115,4.8446
585,332.615,4.8446
600,333.115,4.8446
615,333.615,4.8446
630,334.115,4.8446
645,334.615,4.8446
660,335.115,4.8446
675,335.615,4.8446
690,336.115,4.8446
705,336.615,4.8446
720,337.115,4.8446
735,337.615,4.8446
750,338.115,4.8446
765,338.615,4.8446
780,339.115,4.8446
795,339.615,4.8446
810,340.115,4.8446
825,340.615,4.8446
840,341.115,4.8446
855,341.615,4.8446
870,342.115,4.8446
885,342.615,4.8446
900,343.115,4.8446
915,343.615,4.8446
930,344.115,4.8446
945,344.615,4.8446
960,345.115,4.8446
975,345.615,4.8446
990,346.115,4.8446
1005,346.615,4.8446
1020,347.115,4.8446
1035,347.615,4.8446
1050,348.115,4.8446
1065,348.615,4.8446
1080,349.115,4.8446
1095,349.615,4.8446
1110,350.115,4.8446
1125,350.615,4.8446
1140,351.115,4.8446
1155,351.615,4.8446
1170,352.115,4.8446
1185,352.615,4.8446
1200,353.115,4.8446
1215,353.615,4.8446
1230,354.115,4.8446
1245,354.615,4.8446
1260,355.115,4.8446
1275,355.615,4.8446
1290,356.115,4.8446
1305,356.615,4.8446
1320,357.115,4.8446
1335,357.615,4.8446
1350,358.115,4.8446
1365,358.615,4.8446
1380,359.115,4.8446
1395,359.615,4.8446
1410,360.115,4.8446
1425,360.615,4.8446
1440,361.115,4.8446
1455,361.615,4.8446
1470,362.115,4.8446
1485,362.615,4.8446
1500,363.115,4.8446
1515,363.615,4.8446
1530,364.115,4.8446
1545,364.615,4.8446
1560,365.115,4.8446
1575,365.615,4.8446
1590,366.115,4.8446
1605,366.615,4.8446
1620,367.115,4.8446
1635,367.615,4.8446
1650,368.115,4.8446
1665,368.615,4.8446
1680,369.115,4.8446
1695,369.615,4.8446
1710,370.115,4.8446
1725,370.615,4.8446
1740,371.115,4.8446
1755,371.615,4.8446
1770,372.115,4.8446
1785,372.615,4.8446
1800,373.115,4.8446
1815,373.615,4.8446
1830,374.115,4.8446
1845,374.615,4.8446
1860,375.115,4.8446
1875,375.615,4.8446
1890,376.115,4.8446
1905,376.615,4.8446
1920,377.115,4.8446
1935,377.615,4.8446
1950,378.115,4.8446
1965,378.615,4.8446
1980,379.115,4.8446
1995,379.615,4.8446
2010,380.115,4.8446
2025,380.615,4.8446
2040,381.115,4.8446
2055,381.615,4.8446
2070,382.115,4.8446
2085,382.615,4.8446
2100,383.115,4.8446
2115,383.615,4.8446
2130,384.115,4.8446
2145,384.615,4.8446
2160,385.115,4.8446
2175,385.615,4.8446
2190,386.115,4.8446
2205,386.615,4.8446
2220,387.115,4.8446
2235,387.615,4.8446
2250,388.115,4.8446
2265,388.615,4.8446
2280,389.115,4.8446
2295,389.615,4.8446
2310,390.115,4.8446
2325,390.615,4.8446
2340,391.115,4.8446
2355,391.615,4.8446
2370,392.115,4.8446
2385,392.615,4.8446
2400,393.115,4.8446
2415,393.615,4.8446
2430,394.115,4.8446
2445,394.615,4.844300119
2460,395.115,4.843800157
2475,395.615,4.84408405
2490,396.115,4.843595714
2505,396.615,4.843396117
2520,397.115,4.843296803
2535,397.615,4.842503742
2550,398.115,4.841700022
2565,398.615,4.842216941
2580,399.115,4.842381658
2595,399.615,4.842007655
2610,400.115,4.842351137
2625,400.615,4.842401036
2640,401.115,4.842115689
2655,401.615,4.841911247
2670,402.115,4.842684445
2685,402.615,4.841726668
2700,403.115,4.841605068
2715,403.615,4.841360416
2730,404.115,4.841699054
2745,404.615,4.841682582
2760,405.115,4.841384155
2775,405.615,4.841400142
2790,406.115,4.841017903
2805,406.615,4.841087665
2820,407.115,4.841696147
2835,407.615,4.84149994
2850,408.115,4.841992636
2865,408.615,4.840457383
2880,409.115,4.84170196
2895,409.615,4.842090013
2910,410.115,4.841696147
2925,410.615,4.841899136
2940,411.115,4.84189962
2955,411.615,4.841796914
2970,412.115,4.840909868
2985,412.615,4.841107043
3000,413.115,4.840199165
3015,413.615,4.840104211
3030,414.115,4.840297026
3045,414.615,4.839904614
3060,415.115,4.839986003
3075,415.615,4.839487009
3090,416.115,4.839294679
3105,416.615,4.838800045
3120,417.115,4.838355311
3135,417.615,4.837639279
3150,418.115,4.837071007
3165,418.615,4.837089417
3180,419.115,4.837199874
3195,419.615,4.837712432
3210,420.115,4.835539145
3225,420.615,4.835795908
3240,421.115,4.836300716
3255,421.615,4.835680122
3270,422.115,4.835440315
3285,422.615,4.835701439
3300,423.115,4.836555542
3315,423.615,4.836909682
3330,424.115,4.835994537
3345,424.615,4.835404465
3360,425.115,4.835303213
3375,425.615,4.834497071
3390,426.115,4.834905955
3405,426.615,4.834775151
3420,427.115,4.833293673
3435,427.615,4.832903682
3450,428.115,4.833200172
3465,428.615,4.833719997
3480,429.115,4.831723538
3495,429.615,4.830484773
3510,430.115,4.830399993
3525,430.615,4.83009333
3540,431.115,4.829930067
3555,431.615,4.829000388
3570,432.115,4.829129254
3585,432.615,4.82810123
3600,433.115,4.828331833
3615,433.615,4.827394888
3630,434.115,4.828077492
3645,434.615,4.826414341
3660,435.115,4.825603839
3675,435.615,4.824306455
3690,436.115,4.823501767
3705,436.615,4.822677216
3720,437.115,4.821339622
3735,437.615,4.820500053
3750,438.115,4.819251115
3765,438.615,4.818084051
3780,439.115,4.816437371
3795,439.615,4.813997631
3810,440.115,4.813878938
3825,440.615,4.811879572
3840,441.115,4.809900553
3855,441.615,4.808122584
3870,442.115,4.807409944
3885,442.615,4.805891162
3900,443.115,4.80410302
3915,443.615,4.802552263
3930,444.115,4.801391497
3945,444.615,4.800300009
3960,445.115,4.798895559
3975,445.615,4.796696595
3990,446.115,4.795214148
4005,446.615,4.793906106
4020,447.115,4.79257481
4035,447.615,4.790797326
4050,448.115,4.789860865
4065,448.615,4.786617405
4080,449.115,4.785194061
4095,449.615,4.783643305
4110,450.115,4.782317822
4125,450.615,4.781095045
4140,451.115,4.779688658
4155,451.615,4.777980936
4170,452.115,4.777183031
4185,452.615,4.775083866
4200,453.115,4.77330832
4215,453.615,4.771866567
4230,454.115,4.770800755
4245,454.615,4.768204534
4260,455.115,4.767700211
4275,455.615,4.766514737
4290,456.115,4.765270159
4305,456.615,4.763335226
4320,457.115,4.760687652
4335,457.615,4.759198422
4350,458.115,4.757591953
4365,458.615,4.756783389
4380,459.115,4.755685118
4395,459.615,4.755098437
4410,460.115,4.754310221
4425,460.615,4.752410653
4440,461.115,4.751151057
4455,461.615,4.749802321
4470,462.115,4.748814507
4485,462.615,4.7475147
4500,463.115,4.745697491
4515,463.615,4.744745043
4530,464.115,4.743499012
4545,464.615,4.74258968
4560,465.115,4.74154034
4575,465.615,4.740301091
4590,466.115,4.739371897
4605,466.615,4.738399101
4620,467.115,4.738092922
4635,467.615,4.736507285
4650,468.115,4.735078128
4665,468.615,4.73438535
4680,469.115,4.733858742
4695,469.615,4.732891275
4710,470.115,4.732011496
4725,470.615,4.731303215
4740,471.115,4.728503521
4755,471.615,4.727408157
4770,472.115,4.728208485
4785,472.615,4.727699802
4800,473.115,4.72652644
4815,473.615,4.727103432
4830,474.115,4.727097134
4845,474.615,4.727111183
4860,475.115,4.726010974
4875,475.615,4.725591432
4890,476.115,4.724900108
4905,476.615,4.724295986
4920,477.115,4.723912778
4935,477.615,4.723500018
4950,478.115,4.721885798
4965,478.615,4.722300495
4980,479.115,4.721912443
4995,479.615,4.721000205
5010,480.115,4.72150259
5025,480.615,4.722599892
5040,481.115,4.722402232
5055,481.615,4.723405064
5070,482.115,4.723709305
5085,482.615,4.7237001
5100,483.115,4.723500018
5115,483.615,4.723397313
5130,484.115,4.722580513
5145,484.615,4.72200013
5160,485.115,4.722102351
5175,485.615,4.722402232
5190,486.115,4.721689591
5205,486.615,4.720890232
5220,487.115,4.720900406
5235,487.615,4.720600041
5250,488.115,4.71941166
5265,488.615,4.718102165
5280,489.115,4.718407375
5295,489.615,4.718486342
5310,490.115,4.718400108
5325,490.615,4.71831339
5340,491.115,4.717499981
5355,491.615,4.717512093
5370,492.115,4.716883748
5385,492.615,4.716388145
5400,493.115,4.716705951
5415,493.615,4.716502962
5430,494.115,4.717732522
5445,494.615,4.716899735
5460,495.115,4.71687309
5475,495.615,4.71759978
5490,496.115,4.716418182
5505,496.615,4.715698759
5520,497.115,4.714400891
5535,497.615,4.714094227
5550,498.115,4.714900369
5565,498.615,4.715099966
5580,499.115,4.714599035
5595,499.615,4.713622848
5610,500.115,4.713561806
5625,500.615,4.713307949
5640,501.115,4.713563259
5655,501.615,4.712300272
5670,502.115,4.712609842
5685,502.615,4.71288986
5700,503.115,4.713197976
5715,503.615,4.713083159
5730,504.115,4.712076451
5745,504.615,4.711623481
5760,505.115,4.711705355
5775,505.615,4.711846333
5790,506.115,4.711688399
5805,506.615,4.711590538
5820,507.115,4.71190689
5835,507.615,4.712397648
5850,508.115,4.71119425
5865,508.615,4.710099855
5880,509.115,4.709539819
5895,509.615,4.710100824
5910,510.115,4.711199579
5925,510.615,4.710295092
5940,511.115,4.70918471
5955,511.615,4.707872792
5970,512.115,4.707199393
5985,512.615,4.706900481
6000,513.115,4.707457125
6015,513.615,4.706091433
6030,514.115,4.705206324
6045,514.615,4.704595905
6060,515.115,4.704007286
6075,515.615,4.703595495
6090,516.115,4.704191381
6105,516.615,4.703707889
6120,517.115,4.702782086
6135,517.615,4.70289981
6150,518.115,4.701091805
6165,518.615,4.700695033
6180,519.115,4.699985783
6195,519.615,4.698856023
6210,520.115,4.697908903
6225,520.615,4.695892581
6240,521.115,4.695293788
6255,521.615,4.694190188
6270,522.115,4.69125533
6285,522.615,4.691159407
6300,523.115,4.690409947
6315,523.615,4.689993311
6330,524.115,4.68970748
6345,524.615,4.68910142
6360,525.115,4.687798223
6375,525.615,4.687294385
6390,526.115,4.686707219
6405,526.615,4.685270795
6420,527.115,4.68489437
6435,527.615,4.683405624
6450,528.115,4.682993349
6465,528.615,4.68220707
6480,529.115,4.681298223
6495,529.615,4.680036689
6510,530.115,4.679398656
6525,530.615,4.678055732
6540,531.115,4.676399848
6555,531.615,4.675506988
6570,532.115,4.674598141
6585,532.615,4.674352036
6600,533.115,4.672399662
6615,533.615,4.671353713
6630,534.115,4.669900817
6645,534.615,4.667832658
6660,535.115,4.66699115
6675,535.615,4.665283429
6690,536.115,4.66394099
6705,536.615,4.662600005
6720,537.115,4.660045447
6735,537.615,4.65803397
6750,538.115,4.65769727
6765,538.615,4.654877713
6780,539.115,4.65449838
6795,539.615,4.653083273
6810,540.115,4.65108972
6825,540.615,4.648373353
6840,541.115,4.646809031
6855,541.615,4.645475313
6870,542.115,4.643797144
6885,542.615,4.641001325
6900,543.115,4.639582826
6915,543.615,4.637409538
6930,544.115,4.633974717
6945,544.615,4.632146365
6960,545.115,4.63006028
6975,545.615,4.627383154
6990,546.115,4.624826174
7005,546.615,4.622266772
7020,547.115,4.620203457
7035,547.615,4.618025809
7050,548.115,4.615418446
7065,548.615,4.612506357
7080,549.115,4.6100453
7095,549.615,4.608004754
7110,550.115,4.605539822
7125,550.615,4.603019661
7140,551.115,4.600282462
7155,551.615,4.597492941
7170,552.115,4.594406931
7185,552.615,4.59202581
7200,553.115,4.589172825
7215,553.615,4.586260736
7230,554.115,4.583600082
7245,554.615,4.580500022
7260,555.115,4.577326809
7275,555.615,4.574267444
7290,556.115,4.570880584
7305,556.615,4.567715123
7320,557.115,4.565325282
7335,557.615,4.562191794
7350,558.115,4.558335493
7365,558.615,4.554999986
7380,559.115,4.551812239
7395,559.615,4.548709757
7410,560.115,4.545276873
7425,560.615,4.541452062
7440,561.115,4.537791966
7455,561.615,4.53406986
7470,562.115,4.529769309
7485,562.615,4.525938199
7500,563.115,4.522312985
7515,563.615,4.518045861
7530,564.115,4.513826215
7545,564.615,4.510005279
7560,565.115,4.505527415
7575,565.615,4.500043328
7590,566.115,4.495180318
7605,566.615,4.490312949
7620,567.115,4.485769198
7635,567.615,4.480922176
7650,568.115,4.475576644
7665,568.615,4.469300465
7680,569.115,4.463904065
7695,569.615,4.458313397
7710,570.115,4.451614768
7725,570.615,4.44556241
7740,571.115,4.439264914
7755,571.615,4.432377346
7770,572.115,4.426208717
7785,572.615,4.417888601
7800,573.115,4.411865794
7815,573.615,4.403323311
7830,574.115,4.395121888
7845,574.615,4.387077914
7860,575.115,4.378783959
7875,575.615,4.3702376
7890,576.115,4.361854988
7905,576.615,4.35229417
7920,577.115,4.341694186
7935,577.615,4.333814444
7950,578.115,4.32316892
7965,578.615,4.313202608
7980,579.115,4.302589543
7995,579.615,4.291607804
8010,580.115,4.280137729
8025,580.615,4.270489224
8040,581.115,4.256620587
8055,581.615,4.244447076
8070,582.115,4.230186027
8085,582.615,4.217676301
8100,583.115,4.203815416
8115,583.615,4.189665308
8130,584.115,4.176156626
8145,584.615,4.160918421
8160,585.115,4.145957812
8175,585.615,4.129879069
8190,586.115,4.11424506
8205,586.615,4.096563239
8220,587.115,4.078083028
8235,587.615,4.058647462
8250,588.115,4.040682716
8265,588.615,4.0213048
8280,589.115,4.000713797
8295,589.615,3.981487033
8310,590.115,3.960438699
8325,590.615,3.938928191
8340,591.115,3.916561157
8355,591.615,3.893899572
8370,592.115,3.870885299
8385,592.615,3.847619108
8400,593.115,3.822994006
8415,593.615,3.798220175
8430,594.115,3.771586502
8445,594.615,3.745492518
8460,595.115,3.718436396
8475,595.615,3.689223942
8490,596.115,3.661870361
8505,596.615,3.632774178
8520,597.115,3.601899058
8535,597.615,3.572594073
8550,598.115,3.54048261
8565,598.615,3.507993269
8580,599.115,3.47549327
8595,599.615,3.44170267
8610,600.115,3.407425671
8625,600.615,3.371808172
8640,601.115,3.335505647
8655,601.615,3.300173494
8670,602.115,3.263809927
8685,602.615,3.226629075
8700,603.115,3.186385952
8715,603.615,3.147885431
8730,604.115,3.108298751
8745,604.615,3.069162619
8760,605.115,3.028766406
8775,605.615,2.987135305
8790,606.115,2.94569169
8805,606.615,2.902983634
8820,607.115,2.860822049
8835,607.615,2.816576802
8850,608.115,2.773887156
8865,608.615,2.727715696
8880,609.115,2.68374223
8895,609.615,2.638527094
8910,610.115,2.593943694
8925,610.615,2.546728706
8940,611.115,2.500923013
8955,611.615,2.45672379
8970,612.115,2.40943904
8985,612.615,2.362779729
9000,613.115,2.3189797
9015,613.615,2.273763111
9030,614.115,2.228593029
9045,614.615,2.184455816
9060,615.115,2.139771648
9075,615.615,2.094659702
9090,616.115,2.050458056
9105,616.615,2.0071265
9120,617.115,1.964329304
9135,617.615,1.920860161
9150,618.115,1.878607014
9165,618.615,1.836182851
9180,619.115,1.79279849
9195,619.615,1.751131538
9210,620.115,1.710213562
9225,620.615,1.668017581
9240,621.115,1.626893225
9255,621.615,1.58482611
9270,622.115,1.541128302
9285,622.615,1.500064019
9300,623.115,1.455664229
9315,623.615,1.414187186
9330,624.115,1.373881083
9345,624.615,1.332150667
9360,625.115,1.290631961
9375,625.615,1.252355261
9390,626.115,1.213892044
9405,626.615,1.174386753
9420,627.115,1.135622202
9435,627.615,1.09783093
9450,628.115,1.059366744
9465,628.615,1.023523487
9480,629.115,0.986563549
9495,629.615,0.950042532
9510,630.115,0.915983056
9525,630.615,0.882708405
9540,631.115,0.848419295
9555,631.615,0.817402228
9570,632.115,0.785451122
9585,632.615,0.755826393
9600,633.115,0.724265762
9615,633.615,0.695553756
9630,634.115,0.667490441
9645,634.615,0.641194922
9660,635.115,0.614098105
9675,635.615,0.587568591
9690,636.115,0.562366497
9705,636.615,0.538738898
9720,637.115,0.516564195
9735,637.615,0.493314475
9750,638.115,0.473325171
9765,638.615,0.452845109
9780,639.115,0.432993392
9795,639.615,0.412543366
9810,640.115,0.394955046
9825,640.615,0.378429147
9840,641.115,0.361512288
9855,641.615,0.345471817
9870,642.115,0.330147379
9885,642.615,0.31325765
9900,643.115,0.298664261
9915,643.615,0.285034948
9930,644.115,0.271592636
9945,644.615,0.258677417
9960,645.115,0.247380779
9975,645.615,0.236255639
9990,646.115,0.224222137
10005,646.615,0.214523248
10020,647.115,0.204067148
10035,647.615,0.194268944
10050,648.115,0.185024963
10065,648.615,0.178202797
10080,649.115,0.169178277
10095,649.615,0.161197767
10110,650.115,0.153553957
10125,650.615,0.145106913
10140,651.115,0.140886782
10155,651.615,0.13470701
10170,652.115,0.128106727
10185,652.615,0.122555784
10200,653.115,0.117168589
10215,653.615,0.111765406
10230,654.115,0.108251618
10245,654.615,0.102926918
10260,655.115,0.09815741
10275,655.615,0.093384994
10290,656.115,0.090310611
10305,656.615,0.086697993
10320,657.115,0.08295893
10335,657.615,0.079602592
10350,658.115,0.076893976
10365,658.615,0.074003203
10380,659.115,0.069396957
10395,659.615,0.068387827
10410,660.115,0.065702465
10425,660.615,0.063444397
10440,661.115,0.061408696
10455,661.615,0.059300326
10470,662.115,0.056274389
10485,662.615,0.054491092
10500,663.115,0.052960683
10515,663.615,0.051189497
10530,664.115,0.048489117
10545,664.615,0.047157336
10560,665.115,0.045297979
10575,665.615,0.04326906
10590,666.115,0.041791457
10605,666.615,0.041743496
10620,667.115,0.040601624
10635,667.615,0.040195646
10650,668.115,0.040199037
10665,668.615,0.039277595
10680,669.115,0.03799862
10695,669.615,0.037803867
10710,670.115,0.035406275
10725,670.615,0.034513899
10740,671.115,0.033805134
10755,671.615,0.032936498
10770,672.115,0.032506782
10785,672.615,0.031501043
10800,673.115,0.030800513
10815,673.615,0.030804389
10830,674.115,0.030496757
10845,674.615,0.030398412
10860,675.115,0.028913542
10875,675.615,0.028898039
10890,676.115,0.029809793
10905,676.615,0.029897964
10920,677.115,0.029696429
10935,677.615,0.030074792
10950,678.115,0.029612618
10965,678.615,0.030015688
10980,679.115,0.029899418
10995,679.615,0.029502645
11010,680.115,0.029896996
11025,680.615,0.0297628
11040,681.115,0.02989312
11055,681.615,0.030094171
11070,682.115,0.030097078
11085,682.615,0.029198404
11100,683.115,0.029474546
11115,683.615,0.029309346
11130,684.115,0.029298203
11145,684.615,0.029398002
11160,685.115,0.029895058
11175,685.615,0.029598084
11190,686.115,0.029396064
11205,686.615,0.029801557
11220,687.115,0.028695535
11235,687.615,0.028303122
11250,688.115,0.028698441
11265,688.615,0.028789036
11280,689.115,0.028104009
11295,689.615,0.028192181
11310,690.115,0.028597189
11325,690.615,0.028700379
11340,691.115,0.028394201
11355,691.615,0.028496906
11370,692.115,0.028598158
11385,692.615,0.028198479
11400,693.115,0.028206715
11415,693.615,0.027910225
11430,694.115,0.027345829
11445,694.615,0.028159238
11460,695.115,0.027892785
11475,695.615,0.0270038
11490,696.115,0.027558992
11505,696.615,0.028098196
11520,697.115,0.0276055
11535,697.615,0.027018819
11550,698.115,0.026309569
11565,698.615,0.02682891
11580,699.115,0.026876872
11595,699.615,0.026905939
11610,700.115,0.025768427
11625,700.615,0.026247074
11640,701.115,0.027549787
11655,701.615,0.028398076
11670,702.115,0.028197994
11685,702.615,0.028197994
11700,703.115,0.028595736
11715,703.615,0.028402436
11730,704.115,0.027293507
11745,704.615,0.027326451
11760,705.115,0.028472199
11775,705.615,0.027797346
11790,706.115,0.026897704
11805,706.615,0.027815755
11820,707.115,0.027945591
11835,707.615,0.028103525
11850,708.115,0.027598233
11865,708.615,0.02820187
11880,709.115,0.027992583
11895,709.615,0.028469292
11910,710.115,0.028603487
11925,710.615,0.029124766
11940,711.115,0.030620294
11955,711.615,0.029073414
11970,712.115,0.028434411
11985,712.615,0.029696914
12000,713.115,0.028825854
12015,713.615,0.028898039
12030,714.115,0.02959663
12045,714.615,0.028894648
12060,715.115,0.028797756
12075,715.615,0.029196951
12090,716.115,0.029097637
12105,716.615,0.029685287
12120,717.115,0.028701833
12135,717.615,0.02839953
12150,718.115,0.025800886
12165,718.615,0.026607512
12180,719.115,0.026898188
12195,719.615,0.026585711
12210,720.115,0.027597748
12225,720.615,0.027491652
12240,721.115,0.02749795
12255,721.615,0.028598158
12270,722.115,0.025472907
12285,722.615,0.02660073
12300,723.115,0.027096332
12315,723.615,0.027300774
12330,724.115,0
12345,724.615,0
12360,725.115,0
12375,725.615,0
12390,726.115,0
12405,726.615,0
12420,727.115,0
12435,727.615,0
12450,728.115,0
12465,728.615,0
12480,729.115,0
12495,729.615,0
12510,730.115,0
12525,730.615,0
12540,731.115,0
12555,731.615,0
12570,732.115,0
12585,732.615,0
12600,733.115,0
12615,733.615,0
12630,734.115,0
12645,734.615,0
12660,735.115,0
12675,735.615,0
12690,736.115,0
12705,736.615,0
12720,737.115,0
12735,737.615,0
12750,738.115,0
12765,738.615,0
12780,739.115,0
12795,739.615,0
12810,740.115,0
12825,740.615,0
12840,741.115,0
12855,741.615,0
12870,742.115,0
12885,742.615,0
12900,743.115,0
12915,743.615,0
12930,744.115,0
12945,744.615,0
12960,745.115,0
12975,745.615,0
12990,746.115,0
13005,746.615,0
13020,747.115,0
13035,747.615,0
13050,748.115,0
13065,748.615,0
13080,749.115,0
13095,749.615,0
13110,750.115,0
13125,750.615,0
13140,751.115,0
13155,751.615,0
13170,752.115,0
13185,752.615,0
13200,753.115,0
13215,753.615,0
13230,754.115,0
13245,754.615,0
13260,755.115,0
13275,755.615,0
13290,756.115,0
13305,756.615,0
13320,757.115,0
13335,757.615,0
13350,758.115,0
13365,758.615,0
13380,759.115,0
13395,759.615,0
13410,760.115,0
13425,760.615,0
13440,761.115,0
13455,761.615,0
13470,762.115,0
13485,762.615,0
13500,763.115,0
13515,763.615,0
13530,764.115,0
13545,764.615,0
13560,765.115,0
13575,765.615,0
13590,766.115,0
13605,766.615,0
13620,767.115,0
13635,767.615,0
13650,768.115,0
13665,768.615,0
13680,769.115,0
13695,769.615,0
13710,770.115,0
13725,770.615,0
13740,771.115,0
13755,771.615,0
13770,772.115,0
13785,772.615,0
13800,773.115,0
13815,773.615,0

File: Non-charring/PMMA/UMET/UMET_TGA_N2_3.csv
Time,Temperature,Mass
[s],[K],[mg]
0,313.115,4.0931
0.1,313.615,4.0931
0.2,314.115,4.0931
0.3,314.615,4.0931
0.4,315.115,4.0931
0.5,315.615,4.0931
0.6,316.115,4.0931
0.7,316.615,4.0931
0.8,317.115,4.0931
0.9,317.615,4.0931
1,318.115,4.0931
1.1,318.615,4.0931
1.2,319.115,4.0931
1.3,319.615,4.0931
1.4,320.115,4.0931
1.5,320.615,4.0931
1.6,321.115,4.0931
1.7,321.615,4.0931
1.8,322.115,4.0931
1.9,322.615,4.0931
2,323.115,4.0931
2.1,323.615,4.0931
2.2,324.115,4.0931
2.3,324.615,4.0931
2.4,325.115,4.0931
2.5,325.615,4.0931
2.6,326.115,4.0931
2.7,326.615,4.0931
2.8,327.115,4.0931
2.9,327.615,4.0931
3,328.115,4.0931
3.1,328.615,4.0931
3.2,329.115,4.0931
3.3,329.615,4.0931
3.4,330.115,4.0931
3.5,330.615,4.0931
3.6,331.115,4.0931
3.7,331.615,4.0931
3.8,332.115,4.0931
3.9,332.615,4.0931
4,333.115,4.0931
4.1,333.615,4.0931
4.2,334.115,4.0931
4.3,334.615,4.0931
4.4,335.115,4.0931
4.5,335.615,4.0931
4.6,336.115,4.0931
4.7,336.615,4.0931
4.8,337.115,4.0931
4.9,337.615,4.0931
5,338.115,4.0931
5.1,338.615,4.0931
5.2,339.115,4.0931
5.3,339.615,4.0931
5.4,340.115,4.0931
5.5,340.615,4.0931
5.6,341.115,4.0931
5.7,341.615,4.0931
5.8,342.115,4.0931
5.9,342.615,4.0931
6,343.115,4.0931
6.1,343.615,4.0931
6.2,344.115,4.0931
6.3,344.615,4.0931
6.4,345.115,4.0931
6.5,345.615,4.0931
6.6,346.115,4.0931
6.7,346.615,4.0931
6.8,347.115,4.0931
6.9,347.615,4.0931
7,348.115,4.0931
7.1,348.615,4.0931
7.2,349.115,4.0931
7.3,349.615,4.0931
7.4,350.115,4.0931
7.5,350.615,4.0931
7.6,351.115,4.0931
7.7,351.615,4.0931
7.8,352.115,4.0931
7.9,352.615,4.0931
8,353.115,4.0931
8.1,353.615,4.0931
8.2,354.115,4.0931
8.3,354.615,4.0931
8.4,355.115,4.0931
8.5,355.615,4.0931
8.6,356.115,4.0931
8.7,356.615,4.0931
8.8,357.115,4.0931
8.9,357.615,4.0931
9,358.115,4.0931
9.1,358.615,4.0931
9.2,359.115,4.0931
9.3,359.615,4.0931
9.4,360.115,4.0931
9.5,360.615,4.0931
9.6,361.115,4.0931
9.7,361.615,4.0931
9.8,362.115,4.0931
9.9,362.615,4.0931
10,363.115,4.0931
10.1,363.615,4.0931
10.2,364.115,4.0931
10.3,364.615,4.0931
10.4,365.115,4.0931
10.5,365.615,4.0931
10.6,366.115,4.0931
10.7,366.615,4.0931
10.8,367.115,4.0931
10.9,367.615,4.0931
11,368.115,4.0931
11.1,368.615,4.0931
11.2,369.115,4.0931
11.3,369.615,4.0931
11.4,370.115,4.0931
11.5,370.615,4.0931
11.6,371.115,4.0931
11.7,371.615,4.0931
11.8,372.115,4.0931
11.9,372.615,4.0931
12,373.115,4.0931
12.1,373.615,4.0931
12.2,374.115,4.0931
12.3,374.615,4.0931
12.4,375.115,4.0931
12.5,375.615,4.0931
12.6,376.115,4.0931
12.7,376.615,4.0931
12.8,377.115,4.0931
12.9,377.615,4.0931
13,378.115,4.0931
13.1,378.615,4.0931
13.2,379.115,4.0931
13.3,379.615,4.0931
13.4,380.115,4.0931
13.5,380.615,4.0931
13.6,381.115,4.0931
13.7,381.615,4.0931
13.8,382.115,4.0931
13.9,382.615,4.0931
14,383.115,4.0931
14.1,383.615,4.0931
14.2,384.115,4.0931
14.3,384.615,4.0931
14.4,385.115,4.0931
14.5,385.615,4.0931
14.6,386.115,4.0931
14.7,386.615,4.0931
14.8,387.115,4.0931
14.9,387.615,4.0931
15,388.115,4.0931
15.1,388.615,4.0931
15.2,389.115,4.0931
15.3,389.615,4.0931
15.4,390.115,4.0931
15.5,390.615,4.0931
15.6,391.115,4.0931
15.7,391.615,4.0931
15.8,392.115,4.0931
15.9,392.615,4.0931
16,393.115,4.0931
16.1,393.615,4.0931
16.2,394.115,4.0931
16.3,394.615,4.0931
16.4,395.115,4.0931
16.5,395.615,4.0931
16.6,396.115,4.0931
16.7,396.615,4.0931
16.8,397.115,4.0931
16.9,397.615,4.0931
17,398.115,4.0931
17.1,398.615,4.0931
17.2,399.115,4.0931
17.3,399.615,4.0931
17.4,400.115,4.0931
17.5,400.615,4.0931
17.6,401.115,4.0931
17.7,401.615,4.0931
17.8,402.115,4.0931
17.9,402.615,4.0931
18,403.115,4.0931
18.1,403.615,4.0931
18.2,404.115,4.0931
18.3,404.615,4.0931
18.4,405.115,4.0931
18.5,405.615,4.0931
18.6,406.115,4.0931
18.7,406.615,4.0931
18.8,407.115,4.0931
18.9,407.615,4.0931
19,408.115,4.0931
19.1,408.615,4.0931
19.2,409.115,4.0931
19.3,409.615,4.0931
19.4,410.115,4.0931
19.5,410.615,4.0931
19.6,411.115,4.0931
19.7,411.615,4.0931
19.8,412.115,4.0931
19.9,412.615,4.0931
20,413.115,4.0931
20.1,413.615,4.0931
20.2,414.115,4.0931
20.3,414.615,4.0931
20.4,415.115,4.0931
20.5,415.615,4.0931
20.6,416.115,4.0931
20.7,416.615,4.0931
20.8,417.115,4.0931
20.9,417.615,4.0931
21,418.115,4.0931
21.1,418.615,4.0931
21.2,419.115,4.0931
21.3,419.615,4.0931
21.4,420.115,4.0931
21.5,420.615,4.0931
21.6,421.115,4.0931
21.7,421.615,4.0931
21.8,422.115,4.0931
21.9,422.615,4.0931
22,423.115,4.0931
22.1,423.615,4.0931
22.2,424.115,4.0931
22.3,424.615,4.0931
22.4,425.115,4.0931
22.5,425.615,4.0931
22.6,426.115,4.0931
22.7,426.615,4.0931
22.8,427.115,4.0931
22.9,427.615,4.0931
23,428.115,4.0931
23.1,428.615,4.0931
23.2,429.115,4.0931
23.3,429.615,4.0931
23.4,430.115,4.0931
23.5,430.615,4.0931
23.6,431.115,4.0931
23.7,431.615,4.0931
23.8,432.115,4.0931
23.9,432.615,4.0931
24,433.115,4.0931
24.1,433.615,4.0931
24.2,434.115,4.0931
24.3,434.615,4.0931
24.4,435.115,4.0931
24.5,435.615,4.0931
24.6,436.115,4.0931
24.7,436.615,4.0931
24.8,437.115,4.0931
24.9,437.615,4.0931
25,438.115,4.0931
25.1,438.615,4.0931
25.2,439.115,4.0931
25.3,439.615,4.092899847
25.4,440.115,4.091904405
25.5,440.615,4.0911128
25.6,441.115,4.090103851
25.7,441.615,4.088804292
25.8,442.115,4.088808794
25.9,442.615,4.088501402
26,443.115,4.088487895
26.1,443.615,4.087190792
26.2,444.115,4.086529347
26.3,444.615,4.082899585
26.4,445.115,4.084040742
26.5,445.615,4.084259313
26.6,446.115,4.083246271
26.7,446.615,4.082441568
26.8,447.115,4.081059328
26.9,447.615,4.07762931
27,448.115,4.078395129
27.1,448.615,4.076640417
27.2,449.115,4.073967213
27.3,449.615,4.073691748
27.4,450.115,4.072451129
27.5,450.615,4.071617365
27.6,451.115,4.071295647
27.7,451.615,4.068993278
27.8,452.115,4.067399834
27.9,452.615,4.066468245
28,453.115,4.065259552
28.1,453.615,4.062800009
28.2,454.115,4.06150004
28.3,454.615,4.060297897
28.4,455.115,4.059288538
28.5,455.615,4.057993891
28.6,456.115,4.057298473
28.7,456.615,4.054994467
28.8,457.115,4.053600766
28.9,457.615,4.052171047
29,458.115,4.050441712
29.1,458.615,4.049647241
29.2,459.115,4.047671502
29.3,459.615,4.046465265
29.4,460.115,4.046489414
29.5,460.615,4.045199679
29.6,461.115,4.043374975
29.7,461.615,4.04179995
29.8,462.115,4.038825494
29.9,462.615,4.03840104
30,463.115,4.038202115
30.1,463.615,4.037191938
30.2,464.115,4.035753622
30.3,464.615,4.035300926
30.4,465.115,4.034299344
30.5,465.615,4.033878164
30.6,466.115,4.03259334
30.7,466.615,4.031892601
30.8,467.115,4.03099744
30.9,467.615,4.030121926
31,468.115,4.028414285
31.1,468.615,4.026890833
31.2,469.115,4.025899484
31.3,469.615,4.026088176
31.4,470.115,4.023552091
31.5,470.615,4.022076938
31.6,471.115,4.022655293
31.7,471.615,4.021763816
31.8,472.115,4.019998462
31.9,472.615,4.019546993
32,473.115,4.018038686
32.1,473.615,4.01698021
32.2,474.115,4.016403083
32.3,474.615,4.016230763
32.4,475.115,4.015160008
32.5,475.615,4.013801099
32.6,476.115,4.015628668
32.7,476.615,4.013523996
32.8,477.115,4.012084044
32.9,477.615,4.011508554
33,478.115,4.01120239
33.1,478.615,4.010599886
33.2,479.115,4.009704315
33.3,479.615,4.008705599
33.4,480.115,4.00780348
33.5,480.615,4.007609058
33.6,481.115,4.007042982
33.7,481.615,4.007747404
33.8,482.115,4.007190333
33.9,482.615,4.006096248
34,483.115,4.004384104
34.1,483.615,4.002001101
34.2,484.115,4.00159834
34.3,484.615,4.005199859
34.4,485.115,4.004293237
34.5,485.615,4.001851703
34.6,486.115,4.001102256
34.7,486.615,4.00099952
34.8,487.115,4.000377368
34.9,487.615,3.999993845
35,488.115,3.999798604
35.1,488.615,3.999888652
35.2,489.115,3.999500626
35.3,489.615,3.998998812
35.4,490.115,3.998607921
35.5,490.615,3.997917415
35.6,491.115,3.997913322
35.7,491.615,3.997413145
35.8,492.115,3.997086925
35.9,492.615,3.997908411
36,493.115,3.997401275
36.1,493.615,3.997399229
36.2,494.115,3.995597446
36.3,494.615,3.99599857
36.4,495.115,3.995202462
36.5,495.615,3.995597856
36.6,496.115,3.99529865
36.7,496.615,3.994199243
36.8,497.115,3.993792798
36.9,497.615,3.992899684
37,498.115,3.993799757
37.1,498.615,3.993200527
37.2,499.115,3.992799812
37.3,499.615,3.992501835
37.4,500.115,3.994180824
37.5,500.615,3.993396177
37.6,501.115,3.992007798
37.7,501.615,3.99120555
37.8,502.115,3.992794901
37.9,502.615,3.991790454
38,503.115,3.991301329
38.1,503.615,3.991699587
38.2,504.115,3.9904999
38.3,504.615,3.989706657
38.4,505.115,3.992503472
38.5,505.615,3.990876874
38.6,506.115,3.988670284
38.7,506.615,3.988400139
38.8,507.115,3.988090292
38.9,507.615,3.98769981
39,508.115,3.988999778
39.1,508.615,3.989501183
39.2,509.115,3.988597427
39.3,509.615,3.987792314
39.4,510.115,3.987798454
39.5,510.615,3.9878181
39.6,511.115,3.987789858
39.7,511.615,3.988204489
39.8,512.115,3.988401776
39.9,512.615,3.987793542
40,513.115,3.987799681
40.1,513.615,3.987698582
40.2,514.115,3.986901655
40.3,514.615,3.988999778
40.4,515.115,3.989700108
40.5,515.615,3.987294593
40.6,516.115,3.985076542
40.7,516.615,3.984005787
40.8,517.115,3.983999238
40.9,517.615,3.983296453
41,518.115,3.9831974
41.1,518.615,3.984503917
41.2,519.115,3.985309439
41.3,519.615,3.985002048
41.4,520.115,3.983881766
41.5,520.615,3.982391468
41.6,521.115,3.981187688
41.7,521.615,3.980685464
41.8,522.115,3.980299485
41.9,522.615,3.980802936
42,523.115,3.98029662
42.1,523.615,3.979593425
42.2,524.115,3.978697036
42.3,524.615,3.978900054
42.4,525.115,3.97928235
42.5,525.615,3.980300304
42.6,526.115,3.979812406
42.7,526.615,3.979028577
42.8,527.115,3.978537815
42.9,527.615,3.977206739
43,528.115,3.978301234
43.1,528.615,3.974787307
43.2,529.115,3.975899812
43.3,529.615,3.977705278
43.4,530.115,3.975800759
43.5,530.615,3.9760136
43.6,531.115,3.975210534
43.7,531.615,3.975003014
43.8,532.115,3.973313382
43.9,532.615,3.97080554
44,533.115,3.971597964
44.1,533.615,3.970839922
44.2,534.115,3.970194849
44.3,534.615,3.970099889
44.4,535.115,3.970203854
44.5,535.615,3.968734022
44.6,536.115,3.966602745
44.7,536.615,3.966594558
44.8,537.115,3.967268283
44.9,537.615,3.966084149
45,538.115,3.965423113
45.1,538.615,3.963881242
45.2,539.115,3.963817799
45.3,539.615,3.962294347
45.4,540.115,3.961785984
45.5,540.615,3.959716513
45.6,541.115,3.959604362
45.7,541.615,3.957999867
45.8,542.115,3.957199666
45.9,542.615,3.957501737
46,543.115,3.957793984
46.1,543.615,3.954003773
46.2,544.115,3.954163814
46.3,544.615,3.951782448
46.4,545.115,3.950797648
46.5,545.615,3.950399799
46.6,546.115,3.949299983
46.7,546.615,3.94879776
46.8,547.115,3.947120407
46.9,547.615,3.945508135
47,548.115,3.94399819
47.1,548.615,3.9428951
47.2,549.115,3.94309689
47.3,549.615,3.940410179
47.4,550.115,3.939303405
47.5,550.615,3.937296558
47.6,551.115,3.935285618
47.7,551.615,3.934487054
47.8,552.115,3.933746203
47.9,552.615,3.93238934
48,553.115,3.930473769
48.1,553.615,3.929256072
48.2,554.115,3.927994579
48.3,554.615,3.923693549
48.4,555.115,3.922796342
48.5,555.615,3.921092384
48.6,556.115,3.919186637
48.7,556.615,3.916688209
48.8,557.115,3.91513324
48.9,557.615,3.911593936
49,558.115,3.909606327
49.1,558.615,3.909502772
49.2,559.115,3.907793902
49.3,559.615,3.90475191
49.4,560.115,3.899103842
49.5,560.615,3.897915615
49.6,561.115,3.897567701
49.7,561.615,3.896306208
49.8,562.115,3.89293554
49.9,562.615,3.888889101
50,563.115,3.887138892
50.1,563.615,3.886217944
50.2,564.115,3.884667887
50.3,564.615,3.883767405
50.4,565.115,3.881091746
50.5,565.615,3.877090331
50.6,566.115,3.872989045
50.7,566.615,3.871603121
50.8,567.115,3.871300641
50.9,567.615,3.870908522
51,568.115,3.86681706
51.1,568.615,3.863716536
51.2,569.115,3.86204737
51.3,569.615,3.856721428
51.4,570.115,3.855072728
51.5,570.615,3.853455135
51.6,571.115,3.849801224
51.7,571.615,3.848218423
51.8,572.115,3.84528367
51.9,572.615,3.838814525
52,573.115,3.836599749
52.1,573.615,3.834636289
52.2,574.115,3.831943438
52.3,574.615,3.827186028
52.4,575.115,3.824464935
52.5,575.615,3.820664901
52.6,576.115,3.816119514
52.7,576.615,3.811125522
52.8,577.115,3.80873065
52.9,577.615,3.81027866
53,578.115,3.805957984
53.1,578.615,3.798086134
53.2,579.115,3.792876845
53.3,579.615,3.790895785
53.4,580.115,3.787081834
53.5,580.615,3.782527033
53.6,581.115,3.776024325
53.7,581.615,3.771978705
53.8,582.115,3.765994183
53.9,582.615,3.762767592
54,583.115,3.757977438
54.1,583.615,3.749778958
54.2,584.115,3.746292865
54.3,584.615,3.74012047
54.4,585.115,3.731957191
54.5,585.615,3.727697912
54.6,586.115,3.718688999
54.7,586.615,3.711282534
54.8,587.115,3.704966062
54.9,587.615,3.696860906
55,588.115,3.688371407
55.1,588.615,3.681148313
55.2,589.115,3.674893238
55.3,589.615,3.665326026
55.4,590.115,3.657886817
55.5,590.615,3.649929421
55.6,591.115,3.64084192
55.7,591.615,3.630658288
55.8,592.115,3.621053419
55.9,592.615,3.610310669
56,593.115,3.599214275
56.1,593.615,3.588410537
56.2,594.115,3.576516807
56.3,594.615,3.5648351
56.4,595.115,3.553641699
56.5,595.615,3.540725104
56.6,596.115,3.527052103
56.7,596.615,3.513037329
56.8,597.115,3.499318895
56.9,597.615,3.485720798
57,598.115,3.474854845
57.1,598.615,3.458622839
57.2,599.115,3.441373287
57.3,599.615,3.425042637
57.4,600.115,3.408298993
57.5,600.615,3.390255789
57.6,601.115,3.372295676
57.7,601.615,3.355141494
57.8,602.115,3.334863048
57.9,602.615,3.316724066
58,603.115,3.298263776
58.1,603.615,3.278530941
58.2,604.115,3.25893236
58.3,604.615,3.236168584
58.4,605.115,3.217612106
58.5,605.615,3.193238514
58.6,606.115,3.169496897
58.7,606.615,3.146593956
58.8,607.115,3.121365725
58.9,607.615,3.087735587
59,608.115,3.068869261
59.1,608.615,3.034000961
59.2,609.115,3.011807763
59.3,609.615,2.980068229
59.4,610.115,2.960013676
59.5,610.615,2.920416617
59.6,611.115,2.898245522
59.7,611.615,2.861109235
59.8,612.115,2.840805413
59.9,612.615,2.805148782
60,613.115,2.775705885
60.1,613.615,2.736364236
60.2,614.115,2.703228545
60.3,614.615,2.671902414
60.4,615.115,2.637628022
60.5,615.615,2.602336905
60.6,616.115,2.568843886
60.7,616.615,2.534799117
60.8,617.115,2.500371235
60.9,617.615,2.46147164
61,618.115,2.425838749
61.1,618.615,2.390676564
61.2,619.115,2.350292402
61.3,619.615,2.31045999
61.4,620.115,2.274755879
61.5,620.615,2.237833252
61.6,621.115,2.194249514
61.7,621.615,2.15899769
61.8,622.115,2.113383365
61.9,622.615,2.079232585
62,623.115,2.040716105
62.1,623.615,2.000875506
62.2,624.115,1.964318802
62.3,624.615,1.923573629
62.4,625.115,1.884551242
62.5,625.615,1.844848581
62.6,626.115,1.80271421
62.7,626.615,1.762588322
62.8,627.115,1.726728264
62.9,627.615,1.689158927
63,628.115,1.65185073
63.1,628.615,1.616043472
63.2,629.115,1.575069495
63.3,629.615,1.53845958
63.4,630.115,1.501442812
63.5,630.615,1.466276943
63.6,631.115,1.426899684
63.7,631.615,1.392024426
63.8,632.115,1.355229912
63.9,632.615,1.316106425
64,633.115,1.281771456
64.1,633.615,1.248357434
64.2,634.115,1.211479831
64.3,634.615,1.176869805
64.4,635.115,1.147381885
64.5,635.615,1.111564395
64.6,636.115,1.076279417
64.7,636.615,1.038744462
64.8,637.115,1.016120671
64.9,637.615,0.977595185
65,638.115,0.942650753
65.1,638.615,0.908035407
65.2,639.115,0.882354479
65.3,639.615,0.858902244
65.4,640.115,0.82314001
65.5,640.615,0.789147224
65.6,641.115,0.769352993
65.7,641.615,0.731461938
65.8,642.115,0.708646589
65.9,642.615,0.678411269
66,643.115,0.657141475
66.1,643.615,0.624194476
66.2,644.115,0.604180854
66.3,644.615,0.581532504
66.4,645.115,0.544911538
66.5,645.615,0.525594152
66.6,646.115,0.509266367
66.7,646.615,0.476495371
66.8,647.115,0.459505323
66.9,647.615,0.439444221
67,648.115,0.419507549
67.1,648.615,0.401788519
67.2,649.115,0.381824834
67.3,649.615,0.362254085
67.4,650.115,0.343991082
67.5,650.615,0.32468352
67.6,651.115,0.311850015
67.7,651.615,0.296119413
67.8,652.115,0.279464589
67.9,652.615,0.263284974
68,653.115,0.250834173
68.1,653.615,0.237917577
68.2,654.115,0.225337434
68.3,654.615,0.211508896
68.4,655.115,0.196868287
68.5,655.615,0.186129629
68.6,656.115,0.176327883
68.7,656.615,0.163544722
68.8,657.115,0.153334484
68.9,657.615,0.144538003
69,658.115,0.136872036
69.1,658.615,0.124576364
69.2,659.115,0.113573702
69.3,659.615,0.106132036
69.4,660.115,0.099475837
69.5,660.615,0.093793796
69.6,661.115,0.085984161
69.7,661.615,0.079348837
69.8,662.115,0.070270341
69.9,662.615,0.067952828
70,663.115,0.058854276
70.1,663.615,0.054555293
70.2,664.115,0.050365596
70.3,664.615,0.046138242
70.4,665.115,0.038851296
70.5,665.615,0.036791239
70.6,666.115,0.032701413
70.7,666.615,0.025145141
70.8,667.115,0.021653318
70.9,667.615,0.021289441
71,668.115,0.019116824
71.1,668.615,0.013616516
71.2,669.115,0.010781635
71.3,669.615,0.005632515
71.4,670.115,0.00379095
71.5,670.615,0.002661774
71.6,671.115,0
71.7,671.615,0
71.8,672.115,0
71.9,672.615,0
72,673.115,0
72.1,673.615,0
72.2,674.115,0
72.3,674.615,0
72.4,675.115,0
72.5,675.615,0
72.6,676.115,0
72.7,676.615,0
72.8,677.115,0
72.9,677.615,0
73,678.115,0
73.1,678.615,0
73.2,679.115,0
73.3,679.615,0
73.4,680.115,0
73.5,680.615,0
73.6,681.115,0
73.7,681.615,0
73.8,682.115,0
73.9,682.615,0
74,683.115,0
74.1,683.615,0
74.2,684.115,0
74.3,684.615,0
74.4,685.115,0
74.5,685.615,0
74.6,686.115,0
74.7,686.615,0
74.8,687.115,0
74.9,687.615,0
75,688.115,0
75.1,688.615,0
75.2,689.115,0
75.3,689.615,0
75.4,690.115,0
75.5,690.615,0
75.6,691.115,0
75.7,691.615,0
75.8,692.115,0
75.9,692.615,0
76,693.115,0
76.1,693.615,0
76.2,694.115,0
76.3,694.615,0
76.4,695.115,0
76.5,695.615,0
76.6,696.115,0
76.7,696.615,0
76.8,697.115,0
76.9,697.615,0
77,698.115,0
77.1,698.615,0
77.2,699.115,0
77.3,699.615,0
77.4,700.115,0
77.5,700.615,0
77.6,701.115,0
77.7,701.615,0
77.8,702.115,0
77.9,702.615,0
78,703.115,0
78.1,703.615,0
78.2,704.115,0
78.3,704.615,0
78.4,705.115,0
78.5,705.615,0
78.6,706.115,0
78.7,706.615,0
78.8,707.115,0
78.9,707.615,0
79,708.115,0
79.1,708.615,0
79.2,709.115,0
79.3,709.615,0
79.4,710.115,0
79.5,710.615,0
79.6,711.115,0
79.7,711.615,0
79.8,712.115,0
79.9,712.615,0
80,713.115,0
80.1,713.615,0
80.2,714.115,0
80.3,714.615,0
80.4,715.115,0
80.5,715.615,0
80.6,716.115,0
80.7,716.615,0
80.8,717.115,0
80.9,717.615,0
81,718.115,0
81.1,718.615,0
81.2,719.115,0
81.3,719.615,0
81.4,720.115,0
81.5,720.615,0
81.6,721.115,0
81.7,721.615,0
81.8,722.115,0
81.9,722.615,0
82,723.115,0
82.1,723.615,0
82.2,724.115,0
82.3,724.615,0
82.4,725.115,0
82.5,725.615,0
82.6,726.115,0
82.7,726.615,0
82.8,727.115,0
82.9,727.615,0
83,728.115,0
83.1,728.615,0
83.2,729.115,0
83.3,729.615,0
83.4,730.115,0
83.5,730.615,0
83.6,731.115,0
83.7,731.615,0
83.8,732.115,0
83.9,732.615,0
84,733.115,0
84.1,733.615,0
84.2,734.115,0
84.3,734.615,0
84.4,735.115,0
84.5,735.615,0
84.6,736.115,0
84.7,736.615,0
84.8,737.115,0
84.9,737.615,0
85,738.115,0
85.1,738.615,0
85.2,739.115,0
85.3,739.615,0
85.4,740.115,0
85.5,740.615,0
85.6,741.115,0
85.7,741.615,0
85.8,742.115,0
85.9,742.615,0
86,743.115,0
86.1,743.615,0
86.2,744.115,0
86.3,744.615,0
86.4,745.115,0
86.5,745.615,0
86.6,746.115,0
86.7,746.615,0
86.8,747.115,0
86.9,747.615,0
87,748.115,0
87.1,748.615,0
87.2,749.115,0
87.3,749.615,0
87.4,750.115,0
87.5,750.615,0
87.6,751.115,0
87.7,751.615,0
87.8,752.115,0
87.9,752.615,0
88,753.115,0
88.1,753.615,0
88.2,754.115,0
88.3,754.615,0
88.4,755.115,0
88.5,755.615,0
88.6,756.115,0
88.7,756.615,0
88.8,757.115,0
88.9,757.615,0
89,758.115,0
89.1,758.615,0
89.2,759.115,0
89.3,759.615,0
89.4,760.115,0
89.5,760.615,0
89.6,761.115,0
89.7,761.615,0
89.8,762.115,0
89.9,762.615,0
90,763.115,0
90.1,763.615,0
90.2,764.115,0
90.3,764.615,0
90.4,765.115,0
90.5,765.615,0
90.6,766.115,0
90.7,766.615,0
90.8,767.115,0
90.9,767.615,0
91,768.115,0
91.1,768.615,0
91.2,769.115,0
91.3,769.615,0
91.4,770.115,0
91.5,770.615,0
91.6,771.115,0
91.7,771.615,0
91.8,772.115,0
91.9,772.615,0
92,773.115,0
92.1,773.615,0
