Repository: MaCFP/matl-db

# University of Lille - ENSCL - Unité Matériaux et Transformations (UMET)

### Experimental Conditions, TGA

* Heating Rates: 1, 2, 5, 10, 20, 50, and 100 K/min
* Temperature program
  - Initial Temperature: 313.15 K
  - Initial Isotherm: None
  - Maximum Temperature: 1273.15 K
  - Final Isotherm: None
* Sample mass: 3.93 – 5.98 mg
* Sample geometry: powdered
* Calibration type: Temperature calibration was performed every 6 months using a set of 5 reference materials with melting temperatures between 156.6 - 660 C
* Crucible
  - Type: Al2O3
  - Volume: 85 µL
  - Diameter: None
  - Mass: None
  - Lid: None
  - Note: None
* Carrier Gas
  - Type: Nitrogen
  - Flow rate: 40 ml/min

File: Non-charring/PMMA/UMET/UMET_TGA_N2_6.csv
Time,Temperature,Mass
[s],[K],[mg]
0,313.115,5.9802
0.01,313.615,5.9802
0.02,314.115,5.9802
0.03,314.615,5.9802
0.04,315.115,5.9802
0.05,315.615,5.9802
0.06,316.115,5.9802
0.07,316.615,5.9802
0.08,317.115,5.9802
0.09,317.615,5.9802
0.1,318.115,5.9802
0.11,318.615,5.9802
0.12,319.115,5.9802
0.13,319.615,5.9802
0.14,320.115,5.9802
0.15,320.615,5.9802
0.16,321.115,5.9802
0.17,321.615,5.9802
0.18,322.115,5.9802
0.19,322.615,5.9802
0.2,323.115,5.9802
0.21,323.615,5.9802
0.22,324.115,5.9802
0.23,324.615,5.9802
0.24,325.115,5.9802
0.25,325.615,5.9802
0.26,326.115,5.9802
0.27,326.615,5.9802
0.28,327.115,5.9802
0.29,327.615,5.9802
0.3,328.115,5.9802
0.31,328.615,5.9802
0.32,329.115,5.9802
0.33,329.615,5.9802
0.34,330.115,5.9802
0.35,330.615,5.9802
0.36,331.115,5.9802
0.37,331.615,5.9802
0.38,332.115,5.9802
0.39,332.615,5.9802
0.4,333.115,5.9802
0.41,333.615,5.9802
0.42,334.115,5.9802
0.43,334.615,5.9802
0.44,335.115,5.9802
0.45,335.615,5.9802
0.46,336.115,5.9802
0.47,336.615,5.9802
0.48,337.115,5.9802
0.49,337.615,5.9802
0.5,338.115,5.9802
0.51,338.615,5.9802
0.52,339.115,5.9802
0.53,339.615,5.9802
0.54,340.115,5.9802
0.55,340.615,5.9802
0.56,341.115,5.9802
0.57,341.615,5.9802
0.58,342.115,5.9802
0.59,342.615,5.9802
0.6,343.115,5.9802
0.61,343.615,5.9802
0.62,344.115,5.9802
0.63,344.615,5.9802
0.64,345.115,5.9802
0.65,345.615,5.9802
0.66,346.115,5.9802
0.67,346.615,5.9802
0.68,347.115,5.9802
0.69,347.615,5.9802
0.7,348.115,5.9802
0.71,348.615,5.9802
0.72,349.115,5.9802
0.73,349.615,5.9802
0.74,350.115,5.9802
0.75,350.615,5.9802
0.76,351.115,5.9802
0.77,351.615,5.9802
0.78,352.115,5.9802
0.79,352.615,5.9802
0.8,353.115,5.9802
0.81,353.615,5.9802
0.82,354.115,5.9802
0.83,354.615,5.9802
0.84,355.115,5.9802
0.85,355.615,5.9802
0.86,356.115,5.9802
0.87,356.615,5.9802
0.88,357.115,5.9802
0.89,357.615,5.9802
0.9,358.115,5.9802
0.91,358.615,5.9802
0.92,359.115,5.9802
0.93,359.615,5.9802
0.94,360.115,5.9802
0.95,360.615,5.9802
0.96,361.115,5.9802
0.97,361.615,5.9802
0.98,362.115,5.9802
0.99,362.615,5.9802
1,363.115,5.9802
1.01,363.615,5.9802
1.02,364.115,5.9802
1.03,364.615,5.9802
1.04,365.115,5.9802
1.05,365.615,5.9802
1.06,366.115,5.9802
1.07,366.615,5.9802
1.08,367.115,5.9802
1.09,367.615,5.9802
1.1,368.115,5.9802
1.11,368.615,5.9802
1.12,369.115,5.9802
1.13,369.615,5.9802
1.14,370.115,5.9802
1.15,370.615,5.9802
1.16,371.115,5.9802
1.17,371.615,5.9802
1.18,372.115,5.9802
1.19,372.615,5.9802
1.2,373.115,5.9802
1.21,373.615,5.9802
1.22,374.115,5.9802
1.23,374.615,5.9802
1.24,375.115,5.9802
1.25,375.615,5.9802
1.26,376.115,5.9802
1.27,376.615,5.9802
1.28,377.115,5.9802
1.29,377.615,5.9802
1.3,378.115,5.9802
1.31,378.615,5.9802
1.32,379.115,5.9802
1.33,379.615,5.9802
1.34,380.115,5.9802
1.35,380.615,5.9802
1.36,381.115,5.9802
1.37,381.615,5.9802
1.38,382.115,5.9802
1.39,382.615,5.9802
1.4,383.115,5.9802
1.41,383.615,5.9802
1.42,384.115,5.9802
1.43,384.615,5.9802
1.44,385.115,5.9802
1.45,385.615,5.9802
1.46,386.115,5.9802
1.47,386.615,5.9802
1.48,387.115,5.9802
1.49,387.615,5.9802
1.5,388.115,5.9802
1.51,388.615,5.9802
1.52,389.115,5.9802
1.53,389.615,5.9802
1.54,390.115,5.9802
1.55,390.615,5.9802
1.56,391.115,5.9802
1.57,391.615,5.9802
1.58,392.115,5.9802
1.59,392.615,5.9802
1.6,393.115,5.9802
1.61,393.615,5.9802
1.62,394.115,5.9802
1.63,394.615,5.9802
1.64,395.115,5.9802
1.65,395.615,5.9802
1.66,396.115,5.9802
1.67,396.615,5.9802
1.68,397.115,5.9802
1.69,397.615,5.9802
1.7,398.115,5.9802
1.71,398.615,5.9802
1.72,399.115,5.9802
1.73,399.615,5.9802
1.74,400.115,5.9802
1.75,400.615,5.9802
1.76,401.115,5.9802
1.77,401.615,5.9802
1.78,402.115,5.9802
1.79,402.615,5.9802
1.8,403.115,5.9802
1.81,403.615,5.9802
1.82,404.115,5.9802
1.83,404.615,5.9802
1.84,405.115,5.9802
1.85,405.615,5.9802
1.86,406.115,5.9802
1.87,406.615,5.9802
1.88,407.115,5.9802
1.89,407.615,5.9802
1.9,408.115,5.9802
1.91,408.615,5.9802
1.92,409.115,5.9802
1.93,409.615,5.9802
1.94,410.115,5.9802
1.95,410.615,5.9802
1.96,411.115,5.9802
1.97,411.615,5.9802
1.98,412.115,5.9802
1.99,412.615,5.9802
2,413.115,5.9802
2.01,413.615,5.9802
2.02,414.115,5.9802
2.03,414.615,5.9802
2.04,415.115,5.9802
2.05,415.615,5.9802
2.06,416.115,5.9802
2.07,416.615,5.9802
2.08,417.115,5.9802
2.09,417.615,5.9802
2.1,418.115,5.9802
2.11,418.615,5.9802
2.12,419.115,5.9802
2.13,419.615,5.9802
2.14,420.115,5.9802
2.15,420.615,5.9802
2.16,421.115,5.9802
2.17,421.615,5.9802
2.18,422.115,5.9802
2.19,422.615,5.9802
2.2,423.115,5.9802
2.21,423.615,5.9802
2.22,424.115,5.9802
2.23,424.615,5.9802
2.24,425.115,5.9802
2.25,425.615,5.9802
2.26,426.115,5.9802
2.27,426.615,5.9802
2.28,427.115,5.9802
2.29,427.615,5.9802
2.3,428.115,5.9802
2.31,428.615,5.9802
2.32,429.115,5.9802
2.33,429.615,5.9802
2.34,430.115,5.9802
2.35,430.615,5.9802
2.36,431.115,5.9802
2.37,431.615,5.9802
2.38,432.115,5.9802
2.39,432.615,5.9802
2.4,433.115,5.9802
2.41,433.615,5.9802
2.42,434.115,5.9802
2.43,434.615,5.9802
2.44,435.115,5.9802
2.45,435.615,5.9802
2.46,436.115,5.979823845
2.47,436.615,5.97894954
2.48,437.115,5.978301885
2.49,437.615,5.978075833
2.5,438.115,5.977593231
2.51,438.615,5.977348641
2.52,439.115,5.976990427
2.53,439.615,5.976863048
2.54,440.115,5.976479718
2.55,440.615,5.976336193
2.56,441.115,5.976163365
2.57,441.615,5.97582967
2.58,442.115,5.975570129
2.59,442.615,5.975499563
2.6,443.115,5.975517503
2.61,443.615,5.975603618
2.62,444.115,5.975772858
2.63,444.615,5.97606828
2.64,445.115,5.976456993
2.65,445.615,5.976922252
2.66,446.115,5.977223654
2.67,446.615,5.977533429
2.68,447.115,5.97791676
2.69,447.615,5.977985532
2.7,448.115,5.977990914
2.71,448.615,5.978017825
2.72,449.115,5.97762074
2.73,449.615,5.977148304
2.74,450.115,5.976586165
2.75,450.615,5.975936117
2.76,451.115,5.975025333
2.77,451.615,5.974425519
2.78,452.115,5.973381974
2.79,452.615,5.972714584
2.8,453.115,5.972168591
2.81,453.615,5.971608247
2.82,454.115,5.970844575
2.83,454.615,5.9702029
2.84,455.115,5.969444012
2.85,455.615,5.968693497
2.86,456.115,5.968044645
2.87,456.615,5.967387422
2.88,457.115,5.96662375
2.89,457.615,5.965983271
2.9,458.115,5.965203452
2.91,458.615,5.964680783
2.92,459.115,5.964074391
2.93,459.615,5.963475175
2.94,460.115,5.963103206
2.95,460.615,5.962580537
2.96,461.115,5.962155345
2.97,461.615,5.961881451
2.98,462.115,5.961195522
2.99,462.615,5.960567003
3,463.115,5.959849977
3.01,463.615,5.959061189
3.02,464.115,5.958280773
3.03,464.615,5.957319157
3.04,465.115,5.956208036
3.05,465.615,5.955310408
3.06,466.115,5.954152043
3.07,466.615,5.95310491
3.08,467.115,5.951800628
3.09,467.615,5.950789974
3.1,468.115,5.949354128
3.11,468.615,5.94827829
3.12,469.115,5.946966235
3.13,469.615,5.945885014
3.14,470.115,5.944640535
3.15,470.615,5.943793738
3.16,471.115,5.942601287
3.17,471.615,5.941785587
3.18,472.115,5.940752807
3.19,472.615,5.940023222
3.2,473.115,5.939267923
3.21,473.615,5.938626248
3.22,474.115,5.937773471
3.23,474.615,5.93702176
3.24,475.115,5.936123534
3.25,475.615,5.935099724
3.26,476.115,5.933869597
3.27,476.615,5.932899608
3.28,477.115,5.93163061
3.29,477.615,5.930590653
3.3,478.115,5.929266637
3.31,478.615,5.928309805
3.32,479.115,5.927057551
3.33,479.615,5.926347103
3.34,480.115,5.925268873
3.35,480.615,5.924541083
3.36,481.115,5.923618338
3.37,481.615,5.922715926
3.38,482.115,5.921669391
3.39,482.615,5.920494281
3.4,483.115,5.919118835
3.41,483.615,5.917876748
3.42,484.115,5.916276446
3.43,484.615,5.915098945
3.44,485.115,5.913738449
3.45,485.615,5.912498156
3.46,486.115,5.911212413
3.47,486.615,5.91021671
3.48,487.115,5.909181537
3.49,487.615,5.90844358
3.5,488.115,5.907472994
3.51,488.615,5.906852847
3.52,489.115,5.905763255
3.53,489.615,5.905156264
3.54,490.115,5.903865737
3.55,490.615,5.902955551
3.56,491.115,5.901680572
3.57,491.615,5.900653174
3.58,492.115,5.899285502
3.59,492.615,5.898154048
3.6,493.115,5.896750495
3.61,493.615,5.895455782
3.62,494.115,5.893982859
3.63,494.615,5.892755722
3.64,495.115,5.891340208
3.65,495.615,5.890159717
3.66,496.115,5.888791447
3.67,496.615,5.887774813
3.68,497.115,5.886599704
3.69,497.615,5.885784004
3.7,498.115,5.884819398
3.71,498.615,5.884089814
3.72,499.115,5.883233449
3.73,499.615,5.882392633
3.74,500.115,5.880967551
3.75,500.615,5.879791246
3.76,501.115,5.878113202
3.77,501.615,5.876679748
3.78,502.115,5.87508124
3.79,502.615,5.874200357
3.8,503.115,5.873052757
3.81,503.615,5.872401513
3.82,504.115,5.871746083
3.83,504.615,5.871203679
3.84,505.115,5.870754566
3.85,505.615,5.870304855
3.86,506.115,5.869648229
3.87,506.615,5.869104031
3.88,507.115,5.868673456
3.89,507.615,5.868010252
3.9,508.115,5.867427182
3.91,508.615,5.867211895
3.92,509.115,5.866466164
3.93,509.615,5.866115725
3.94,510.115,5.865560164
3.95,510.615,5.865018956
3.96,511.115,5.864519011
3.97,511.615,5.863922785
3.98,512.115,5.863328353
3.99,512.615,5.862629866
4,513.115,5.861820745
4.01,513.615,5.861031957
4.02,514.115,5.860281441
4.03,514.615,5.859527338
4.04,515.115,5.858779813
4.05,515.615,5.858028102
4.06,516.115,5.857271009
4.07,516.615,5.856543218
4.08,517.115,5.855298141
4.09,517.615,5.85443759
4.1,518.115,5.853388663
4.11,518.615,5.852349304
4.12,519.115,5.851231007
4.13,519.615,5.850147993
4.14,520.115,5.84927907
4.15,520.615,5.848436459
4.16,521.115,5.847612388
4.17,521.615,5.846922871
4.18,522.115,5.846319469
4.19,522.615,5.845809956
4.2,523.115,5.845463104
4.21,523.615,5.845111468
4.22,524.115,5.844740696
4.23,524.615,5.844514046
4.24,525.115,5.844070913
4.25,525.615,5.843606252
4.26,526.115,5.84350698
4.27,526.615,5.842919127
4.28,527.115,5.84247719
4.29,527.615,5.84192761
4.3,528.115,5.841282944
4.31,528.615,5.840632298
4.32,529.115,5.839937997
4.33,529.615,5.839050535
4.34,530.115,5.838039284
4.35,530.615,5.837034012
4.36,531.115,5.836124424
4.37,531.615,5.835326067
4.38,532.115,5.834457742
4.39,532.615,5.833723971
4.4,533.115,5.833055385
4.41,533.615,5.832513579
4.42,534.115,5.832058486
4.43,534.615,5.831614755
4.44,535.115,5.831196739
4.45,535.615,5.830903709
4.46,536.115,5.83098803
4.47,536.615,5.830797261
4.48,537.115,5.830998794
4.49,537.615,5.831199131
4.5,538.115,5.831190161
4.51,538.615,5.831200925
4.52,539.115,5.831253551
4.53,539.615,5.831300196
4.54,540.115,5.83129003
4.55,540.615,5.83130199
4.56,541.115,5.831291226
4.57,541.615,5.831400664
4.58,542.115,5.831355214
4.59,542.615,5.831202719
4.6,543.115,5.83112677
4.61,543.615,5.830816398
4.62,544.115,5.830393598
4.63,544.615,5.829969602
4.64,545.115,5.829234635
4.65,545.615,5.828579803
4.66,546.115,5.827645696
4.67,546.615,5.826691256
4.68,547.115,5.825803794
4.69,547.615,5.824818855
4.7,548.115,5.823787869
4.71,548.615,5.822886653
4.72,549.115,5.821938791
4.73,549.615,5.821063888
4.74,550.115,5.820193171
4.75,550.615,5.819526378
4.76,551.115,5.819059923
4.77,551.615,5.818515725
4.78,552.115,5.818186216
4.79,552.615,5.818011594
4.8,553.115,5.817833384
4.81,553.615,5.817409986
4.82,554.115,5.817281411
4.83,554.615,5.816806584
4.84,555.115,5.816413684
4.85,555.615,5.815896995
4.86,556.115,5.815450274
4.87,556.615,5.814993387
4.88,557.115,5.814660888
4.89,557.615,5.814084396
4.9,558.115,5.813700468
4.91,558.615,5.813084507
4.92,559.115,5.812681442
4.93,559.615,5.812055913
4.94,560.115,5.811423207
4.95,560.615,5.810751631
4.96,561.115,5.80987613
4.97,561.615,5.808928866
4.98,562.115,5.807800402
4.99,562.615,5.806594196
5,563.115,5.805315031
5.01,563.615,5.804081914
5.02,564.115,5.802797367
5.03,564.615,5.80157322
5.04,565.115,5.800461501
5.05,565.615,5.799278019
5.06,566.115,5.798158526
5.07,566.615,5.796992985
5.08,567.115,5.795682125
5.09,567.615,5.794376049
5.1,568.115,5.793005986
5.11,568.615,5.791930148
5.12,569.115,5.790609719
5.13,569.615,5.78938019
5.14,570.115,5.788162622
5.15,570.615,5.786983326
5.16,571.115,5.785919449
5.17,571.615,5.785099563
5.18,572.115,5.784161868
5.19,572.615,5.783740862
5.2,573.115,5.783048355
5.21,573.615,5.782425816
5.22,574.115,5.781522806
5.23,574.615,5.780338726
5.24,575.115,5.778865205
5.25,575.615,5.777599196
5.26,576.115,5.775540213
5.27,576.615,5.773842435
5.28,577.115,5.771719464
5.29,577.615,5.769920619
5.3,578.115,5.767773728
5.31,578.615,5.765985648
5.32,579.115,5.763947596
5.33,579.615,5.762353872
5.34,580.115,5.760449777
5.35,580.615,5.758969677
5.36,581.115,5.75667328
5.37,581.615,5.755724821
5.38,582.115,5.753286693
5.39,582.615,5.751497417
5.4,583.115,5.749514981
5.41,583.615,5.747744842
5.42,584.115,5.745538148
5.43,584.615,5.743367933
5.44,585.115,5.741025489
5.45,585.615,5.738930027
5.46,586.115,5.736514026
5.47,586.615,5.734263079
5.48,587.115,5.731808207
5.49,587.615,5.729531545
5.5,588.115,5.727106574
5.51,588.615,5.724877155
5.52,589.115,5.72209397
5.53,589.615,5.719521288
5.54,590.115,5.713467531
5.55,590.615,5.700543123
5.56,591.115,5.692649857
5.57,591.615,5.689283603
5.58,592.115,5.685533419
5.59,592.615,5.683847003
5.6,593.115,5.681522499
5.61,593.615,5.679482653
5.62,594.115,5.677085789
5.63,594.615,5.674758295
5.64,595.115,5.672664029
5.65,595.615,5.670541656
5.66,596.115,5.668327188
5.67,596.615,5.662126916
5.68,597.115,5.654243817
5.69,597.615,5.651053978
5.7,598.115,5.647576492
5.71,598.615,5.643797603
5.72,599.115,5.639830339
5.73,599.615,5.635624464
5.74,600.115,5.63180491
5.75,600.615,5.627800568
5.76,601.115,5.623775894
5.77,601.615,5.619528158
5.78,602.115,5.615663155
5.79,602.615,5.611430369
5.8,603.115,5.607226886
5.81,603.615,5.602983336
5.82,604.115,5.598810951
5.83,604.615,5.594606272
5.84,605.115,5.589837063
5.85,605.615,5.584876487
5.86,606.115,5.579125329
5.87,606.615,5.57354939
5.88,607.115,5.56725822
5.89,607.615,5.561154828
5.9,608.115,5.554425309
5.91,608.615,5.547209599
5.92,609.115,5.539671557
5.93,609.615,5.531958295
5.94,610.115,5.523603358
5.95,610.615,5.515063632
5.96,611.115,5.506120243
5.97,611.615,5.496995056
5.98,612.115,5.487238958
5.99,612.615,5.477204182
6,613.115,5.466922424
6.01,613.615,5.456504916
6.02,614.115,5.445861954
6.03,614.615,5.435149023
6.04,615.115,5.424638224
6.05,615.615,5.413681302
6.06,616.115,5.40219872
6.07,616.615,5.39115927
6.08,617.115,5.3796127
6.09,617.615,5.367699544
6.1,618.115,5.355378538
6.11,618.615,5.342536058
6.12,619.115,5.32931264
6.13,619.615,5.315579111
6.14,620.115,5.301089086
6.15,620.615,5.28624623
6.16,621.115,5.270308399
6.17,621.615,5.254166045
6.18,622.115,5.237123073
6.19,622.615,5.219184865
6.2,623.115,5.201072633
6.21,623.615,5.18257109
6.22,624.115,5.163927817
6.23,624.615,5.144834832
6.24,625.115,5.125524767
6.25,625.615,5.106120214
6.26,626.115,5.086259371
6.27,626.615,5.066341119
6.28,627.115,5.045818867
6.29,627.615,5.025132159
6.3,628.115,5.004132089
6.31,628.615,4.982508284
6.32,629.115,4.960419817
6.33,629.615,4.937610736
6.34,630.115,4.914003896
6.35,630.615,4.889739833
6.36,631.115,4.864314415
6.37,631.615,4.837471091
6.38,632.115,4.809401826
6.39,632.615,4.780419385
6.4,633.115,4.750212199
6.41,633.615,4.719221008
6.42,634.115,4.687679041
6.43,634.615,4.655348884
6.44,635.115,4.622985238
6.45,635.615,4.589929084
6.46,636.115,4.556927351
6.47,636.615,4.523617038
6.48,637.115,4.490280414
6.49,637.615,4.456501254
6.5,638.115,4.420686434
6.51,638.615,4.39466778
6.52,639.115,4.240851654
6.53,639.615,4.214483756
6.54,640.115,4.174393093
6.55,640.615,4.137624431
6.56,641.115,4.096893289
6.57,641.615,4.058501601
6.58,642.115,4.016837548
6.59,642.615,3.974357197
6.6,643.115,3.929152267
6.61,643.615,3.884691872
6.62,644.115,3.839424151
6.63,644.615,3.793251624
6.64,645.115,3.747225015
6.65,645.615,3.698835031
6.66,646.115,3.640125613
6.67,646.615,3.591811577
6.68,647.115,3.543757082
6.69,647.615,3.49272385
6.7,648.115,3.442167239
6.71,648.615,3.391758937
6.72,649.115,3.340123498
6.73,649.615,3.28909505
6.74,650.115,3.235536976
6.75,650.615,3.182275521
6.76,651.115,3.129040977
6.77,651.615,3.075282567
6.78,652.115,3.020416026
6.79,652.615,2.965571014
6.8,653.115,2.910046053
6.81,653.615,2.853859084
6.82,654.115,2.800593442
6.83,654.615,2.747293116
6.84,655.115,2.696805875
6.85,655.615,2.646491462
6.86,656.115,2.594098332
6.87,656.615,2.542277507
6.88,657.115,2.489911886
6.89,657.615,2.436967381
6.9,658.115,2.382775407
6.91,658.615,2.329637742
6.92,659.115,2.277278699
6.93,659.615,2.223939501
6.94,660.115,2.172324395
6.95,660.615,2.120909625
6.96,661.115,2.071388187
6.97,661.615,2.021474448
6.98,662.115,1.971824435
6.99,662.615,1.923046336
7,663.115,1.875331516
7.01,663.615,1.828406681
7.02,664.115,1.780565679
7.03,664.615,1.734055869
7.04,665.115,1.688582428
7.05,665.615,1.642347708
7.06,666.115,1.596407214
7.07,666.615,1.550630577
7.08,667.115,1.507919988
7.09,667.615,1.463496671
7.1,668.115,1.42119154
7.11,668.615,1.376063755
7.12,669.115,1.333344794
7.13,669.615,1.290904511
7.14,670.115,1.249110089
7.15,670.615,1.206507742
7.16,671.115,1.167306335
7.17,671.615,1.12660629
7.18,672.115,1.08780137
7.19,672.615,1.048525211
7.2,673.115,1.009462544
7.21,673.615,0.972748302
7.22,674.115,0.935721296
7.23,674.615,0.900521241
7.24,675.115,0.86586957
7.25,675.615,0.830463198
7.26,676.115,0.796389812
7.27,676.615,0.763008336
7.28,677.115,0.729504265
7.29,677.615,0.695993617
7.3,678.115,0.663761535
7.31,678.615,0.633495742
7.32,679.115,0.606101044
7.33,679.615,0.579249946
7.34,680.115,0.553370033
7.35,680.615,0.530705075
7.36,681.115,0.505337664
7.37,681.615,0.483902235
7.38,682.115,0.461891511
7.39,682.615,0.441451786
7.4,683.115,0.422360595
7.41,683.615,0.403389009
7.42,684.115,0.385472928
7.43,684.615,0.368206296
7.44,685.115,0.349831534
7.45,685.615,0.33248417
7.46,686.115,0.316714382
7.47,686.615,0.302122096
7.48,687.115,0.287890416
7.49,687.615,0.273905718
7.5,688.115,0.260712201
7.51,688.615,0.248230926
7.52,689.115,0.237035393
7.53,689.615,0.226421734
7.54,690.115,0.215649002
7.55,690.615,0.205194416
7.56,691.115,0.197470988
7.57,691.615,0.187941539
7.58,692.115,0.179893386
7.59,692.615,0.169772496
7.6,693.115,0.160830303
7.61,693.615,0.1533407
7.62,694.115,0.145571822
7.63,694.615,0.138307076
7.64,695.115,0.13271499
7.65,695.615,0.126977587
7.66,696.115,0.121731157
7.67,696.615,0.115666636
7.68,697.115,0.109880195
7.69,697.615,0.103514272
7.7,698.115,0.09783069
7.71,698.615,0.093166732
7.72,699.115,0.088531479
7.73,699.615,0.084779501
7.74,700.115,0.081088522
7.75,700.615,0.077640339
7.76,701.115,0.075216564
7.77,701.615,0.071651168
7.78,702.115,0.069915714
7.79,702.615,0.06776045
7.8,703.115,0.066756973
7.81,703.615,0.066411915
7.82,704.115,0.064476124
7.83,704.615,0.062596547
7.84,705.115,0.061091929
7.85,705.615,0.060124931
7.86,706.115,0.058739318
7.87,706.615,0.057259219
7.88,707.115,0.056315543
7.89,707.615,0.055463963
7.9,708.115,0.054979567
7.91,708.615,0.054254766
7.92,709.115,0.053348168
7.93,709.615,0.052147344
7.94,710.115,0.05075934
7.95,710.615,0.049091462
7.96,711.115,0.047305176
7.97,711.615,0.044881999
7.98,712.115,0.043486818
7.99,712.615,0.041894889
8,713.115,0.039930393
8.01,713.615,0.038987914
8.02,714.115,0.038495743
8.03,714.615,0.038185371
8.04,715.115,0.038209292
8.05,715.615,0.038377335
8.06,716.115,0.038408433
8.07,716.615,0.038655415
8.08,717.115,0.038742726
8.09,717.615,0.039025589
8.1,718.115,0.038998678
8.11,718.615,0.038746314
8.12,719.115,0.038723589
8.13,719.615,0.038482587
8.14,720.115,0.038069355
8.15,720.615,0.037760777
8.16,721.115,0.037285949
8.17,721.615,0.036848796
8.18,722.115,0.036287256
8.19,722.615,0.035926052
8.2,723.115,0.035404578
8.21,723.615,0.035005699
8.22,724.115,0
8.23,724.615,0
8.24,725.115,0
8.25,725.615,0
8.26,726.115,0
8.27,726.615,0
8.28,727.115,0
8.29,727.615,0
8.3,728.115,0
8.31,728.615,0
8.32,729.115,0
8.33,729.615,0
8.34,730.115,0
8.35,730.615,0
8.36,731.115,0
8.37,731.615,0
8.38,732.115,0
8.39,732.615,0
8.4,733.115,0
8.41,733.615,0
8.42,734.115,0
8.43,734.615,0
8.44,735.115,0
8.45,735.615,0
8.46,736.115,0
8.47,736.615,0
8.48,737.115,0
8.49,737.615,0
8.5,738.115,0
8.51,738.615,0
8.52,739.115,0
8.53,739.615,0
8.54,740.115,0
8.55,740.615,0
8.56,741.115,0
8.57,741.615,0
8.58,742.115,0
8.59,742.615,0
8.6,743.115,0
8.61,743.615,0
8.62,744.115,0
8.63,744.615,0
8.64,745.115,0
8.65,745.615,0
8.66,746.115,0
8.67,746.615,0
8.68,747.115,0
8.69,747.615,0
8.7,748.115,0
8.71,748.615,0
8.72,749.115,0
8.73,749.615,0
8.74,750.115,0
8.75,750.615,0
8.76,751.115,0
8.77,751.615,0
8.78,752.115,0
8.79,752.615,0
8.8,753.115,0
8.81,753.615,0
8.82,754.115,0
8.83,754.615,0
8.84,755.115,0
8.85,755.615,0
8.86,756.115,0
8.87,756.615,0
8.88,757.115,0
8.89,757.615,0
8.9,758.115,0
8.91,758.615,0
8.92,759.115,0
8.93,759.615,0
8.94,760.115,0
8.95,760.615,0
8.96,761.115,0
8.97,761.615,0
8.98,762.115,0
8.99,762.615,0
9,763.115,0
9.01,763.615,0
9.02,764.115,0
9.03,764.615,0
9.04,765.115,0
9.05,765.615,0
9.06,766.115,0
9.07,766.615,0
9.08,767.115,0
9.09,767.615,0
9.1,768.115,0
9.11,768.615,0
9.12,769.115,0
9.13,769.615,0
9.14,770.115,0
9.15,770.615,0
9.16,771.115,0
9.17,771.615,0
9.18,772.115,0
9.19,772.615,0
9.2,773.115,0
9.21,773.615,0

File: Non-charring/PMMA/UMET/UMET_DSC_N2_1K_1.csv (part 2 of 5)
Time,Temp,Heat Flow
[s],[k],[mW/mg]
5313,397.577,0.127427
5316,397.727,0.127649
5319,397.877,0.127783
5322,398.028,0.12791
5325,398.177,0.128101
5328,398.327,0.128321
5331,398.477,0.128587
5334,398.627,0.12866
5337,398.777,0.128804
5340,398.927,0.128966
5343,399.078,0.129107
5346,399.228,0.129333
5349,399.378,0.129536
5352,399.528,0.129674
5355,399.678,0.129788
5358,399.828,0.129907
5361,399.977,0.129936
5364,400.128,0.130028
5367,400.278,0.130164
5370,400.427,0.13026
5373,400.577,0.130313
5376,400.727,0.130347
5379,400.877,0.130321
5382,401.027,0.13042
5385,401.177,0.130402
5388,401.327,0.130472
5391,401.477,0.130628
5394,401.627,0.130651
5397,401.777,0.130614
5400,401.927,0.130671
5403,402.077,0.130699
5406,402.227,0.130771
5409,402.376,0.130817
5412,402.525,0.130748
5415,402.675,0.130787
5418,402.826,0.130776
5421,402.976,0.130769
5424,403.125,0.130767
5427,403.275,0.13077
5430,403.425,0.130819
5433,403.576,0.130823
5436,403.726,0.130826
5439,403.876,0.130946
5442,404.026,0.130963
5445,404.176,0.130959
5448,404.326,0.130945
5451,404.476,0.130935
5454,404.626,0.130981
5457,404.776,0.130999
5460,404.926,0.131136
5463,405.077,0.131213
5466,405.227,0.13134
5469,405.378,0.131417
5472,405.528,0.13155
5475,405.679,0.131626
5478,405.828,0.131628
5481,405.979,0.13174
5484,406.128,0.131745
5487,406.278,0.131755
5490,406.428,0.131781
5493,406.578,0.131824
5496,406.727,0.131925
5499,406.878,0.131968
5502,407.028,0.131974
5505,407.178,0.132111
5508,407.328,0.132092
5511,407.478,0.13219
5514,407.629,0.132261
5517,407.779,0.132379
5520,407.93,0.13238
5523,408.08,0.132532
5526,408.231,0.132685
5529,408.382,0.132684
5532,408.532,0.132755
5535,408.682,0.132837
5538,408.832,0.132877
5541,408.981,0.132847
5544,409.131,0.132836
5547,409.28,0.132859
5550,409.43,0.132975
5553,409.58,0.133126
5556,409.731,0.133259
5559,409.881,0.133363
5562,410.031,0.133502
5565,410.18,0.133569
5568,410.33,0.133649
5571,410.479,0.133714
5574,410.63,0.133749
5577,410.78,0.13382
5580,410.93,0.13396
5583,411.08,0.134018
5586,411.229,0.134057
5589,411.379,0.134081
5592,411.529,0.13419
5595,411.679,0.134138
5598,411.828,0.134188
5601,411.978,0.134199
5604,412.129,0.134279
5607,412.279,0.134307
5610,412.428,0.134372
5613,412.578,0.134418
5616,412.728,0.134506
5619,412.879,0.134607
5622,413.029,0.134693
5625,413.179,0.134729
5628,413.328,0.134779
5631,413.479,0.134892
5634,413.628,0.134905
5637,413.778,0.134928
5640,413.928,0.134989
5643,414.078,0.135017
5646,414.228,0.135159
5649,414.378,0.135175
5652,414.528,0.135207
5655,414.678,0.135297
5658,414.828,0.135378
5661,414.978,0.135396
5664,415.128,0.135406
5667,415.278,0.135429
5670,415.428,0.13551
5673,415.578,0.135506
5676,415.728,0.13557
5679,415.878,0.135612
5682,416.028,0.135682
5685,416.178,0.135701
5688,416.327,0.135707
5691,416.477,0.13563
5694,416.626,0.135681
5697,416.777,0.135702
5700,416.927,0.135819
5703,417.078,0.135886
5706,417.228,0.135986
5709,417.378,0.136027
5712,417.528,0.136143
5715,417.678,0.13609
5718,417.828,0.136082
5721,417.978,0.136066
5724,418.128,0.136056
5727,418.278,0.136107
5730,418.428,0.136139
5733,418.579,0.136149
5736,418.729,0.136212
5739,418.879,0.136238
5742,419.029,0.136239
5745,419.178,0.136219
5748,419.329,0.13621
5751,419.479,0.136291
5754,419.628,0.136306
5757,419.778,0.136309
5760,419.928,0.13627
5763,420.077,0.1363
5766,420.227,0.136293
5769,420.376,0.136345
5772,420.526,0.136471
5775,420.676,0.136602
5778,420.826,0.13665
5781,420.976,0.136782
5784,421.126,0.136899
5787,421.276,0.136923
5790,421.426,0.136977
5793,421.576,0.137039
5796,421.726,0.137101
5799,421.876,0.137157
5802,422.025,0.137229
5805,422.175,0.137281
5808,422.326,0.137353
5811,422.476,0.137421
5814,422.626,0.137537
5817,422.776,0.137575
5820,422.926,0.137601
5823,423.076,0.137664
5826,423.225,0.137689
5829,423.376,0.137644
5832,423.525,0.137708
5835,423.675,0.137774
5838,423.825,0.137784
5841,423.975,0.13784
5844,424.125,0.137824
5847,424.275,0.137827
5850,424.424,0.137695
5853,424.574,0.137704
5856,424.725,0.137813
5859,424.875,0.137844
5862,425.024,0.13785
5865,425.174,0.137853
5868,425.324,0.137884
5871,425.474,0.13793
5874,425.624,0.137938
5877,425.775,0.138034
5880,425.926,0.138113
5883,426.077,0.138272
5886,426.227,0.138345
5889,426.377,0.138362
5892,426.525,0.138282
5895,426.676,0.138239
5898,426.825,0.13824
5901,426.974,0.138315
5904,427.125,0.138393
5907,427.275,0.138472
5910,427.425,0.138555
5913,427.575,0.138606
5916,427.725,0.138617
5919,427.876,0.138674
5922,428.026,0.13873
5925,428.176,0.138834
5928,428.326,0.138817
5931,428.476,0.138904
5934,428.627,0.13899
5937,428.777,0.138957
5940,428.927,0.138907
5943,429.078,0.138976
5946,429.231,0.13897
5949,429.382,0.13899
5952,429.532,0.138753
5955,429.682,0.138393
5958,429.831,0.137977
5961,429.98,0.137583
5964,430.129,0.137162
5967,430.279,0.136835
5970,430.428,0.136511
5973,430.578,0.136286
5976,430.727,0.136128
5979,430.877,0.135956
5982,431.027,0.135776
5985,431.177,0.135694
5988,431.327,0.135621
5991,431.476,0.135504
5994,431.626,0.135407
5997,431.777,0.135355
6000,431.927,0.135311
6003,432.077,0.135239
6006,432.228,0.135267
6009,432.377,0.135305
6012,432.528,0.135292
6015,432.677,0.135223
6018,432.827,0.13521
6021,432.974,0.135152
6024,433.093,0.135652
6027,433.151,0.122774
6030,433.17,0.087405
6033,433.179,0.0699932
6036,433.182,0.0643647
6039,433.184,0.0619806
6042,433.185,0.0605858
6045,433.185,0.0594396
6048,433.187,0.0585128
6051,433.188,0.0577526
6054,433.188,0.057088
6057,433.19,0.0565182
6060,433.191,0.0560841
6063,433.192,0.0556983
6066,433.192,0.055327
6069,433.193,0.0550006
6072,433.193,0.0546801
6075,433.195,0.0544246
6078,433.196,0.0541424
6081,433.196,0.0539782
6084,433.196,0.0537993
6087,433.196,0.0535707
6090,433.195,0.0533364
6093,433.196,0.0531546
6096,433.196,0.0529856
6099,433.196,0.0528984
6102,433.197,0.0528352
6105,433.197,0.0527639
6108,433.198,0.0526561
6111,433.198,0.0525544
6114,433.199,0.0525135
6117,433.199,0.0524954
6120,433.199,0.0524109
6123,433.199,0.0522557
6126,433.198,0.0521235
6129,433.198,0.0520112
6132,433.198,0.0520241
6135,433.197,0.0518819
6138,433.197,0.0517799
6141,433.196,0.0517226
6144,433.196,0.0516802
6147,433.196,0.0516236
6150,433.196,0.0515973
6153,433.195,0.0516175
6156,433.196,0.051643
6159,433.196,0.0516063
6162,433.196,0.0515811
6165,433.196,0.0515486
6168,433.195,0.0514994
6171,433.196,0.0514939
6174,433.195,0.051424
6177,433.195,0.051352
6180,433.196,0.051294
6183,433.195,0.0512993
6186,433.196,0.0513247
6189,433.196,0.0513504
6192,433.196,0.0513396
6195,433.197,0.0513235
6198,433.197,0.0513135
6201,433.197,0.0512542
6204,433.198,0.0512245
6207,433.197,0.0511217
6210,433.198,0.0510607
6213,433.197,0.0509303
6216,433.196,0.0508306
6219,433.196,0.0507384
6222,433.196,0.0507087
6225,433.197,0.0506541
6228,433.197,0.0506942
6231,433.197,0.0507139
6234,433.196,0.0507139
6237,433.196,0.0506414
6240,433.196,0.0506014
6243,433.197,0.0505597
6246,433.197,0.0506041
6249,433.197,0.0506232
6252,433.198,0.0505857
6255,433.198,0.0505792
6258,433.197,0.0505818
6261,433.198,0.0505732
6264,433.197,0.0505614
6267,433.197,0.0504955
6270,433.198,0.0505007
6273,433.198,0.0504802
6276,433.198,0.0505031
6279,433.198,0.0504122
6282,433.197,0.0503979
6285,433.197,0.0503645
6288,433.197,0.0503337
6291,433.197,0.0503266
6294,433.197,0.050306
6297,433.196,0.0502209
6300,433.196,0.0502082
6303,433.196,0.0502245
6306,433.196,0.0502505
6309,433.196,0.0502298
6312,433.196,0.0502142
6315,433.196,0.050152
6318,433.195,0.0501215
6321,433.196,0.0501016
6324,433.196,0.0501296
6327,433.197,0.0500887
6330,433.197,0.0500751
6333,433.197,0.0500797
6336,433.197,0.0500028
6339,433.197,0.049992
6342,433.197,0.0499944
6345,433.197,0.0500193
6348,433.196,0.049966
6351,433.196,0.0499469
6354,433.196,0.0499319
6357,433.196,0.0498627
6360,433.196,0.0499202
6363,433.196,0.0499241
6366,433.196,0.0499403
6369,433.197,0.0499689
6372,433.197,0.0499459
6375,433.197,0.0499302
6378,433.197,0.0498577
6381,433.197,0.0498335
6384,433.197,0.0498724
6387,433.197,0.0498017
6390,433.196,0.0497863
6393,433.197,0.0497263
6396,433.197,0.0497615
6399,433.198,0.0497421
6402,433.198,0.049755
6405,433.198,0.0497603
6408,433.198,0.0497609
6411,433.197,0.0496464
6414,433.197,0.0496124
6417,433.197,0.0495957
6420,433.197,0.0495541
6423,433.197,0.0495898
6426,433.196,0.0495281
6429,433.196,0.0494801
6432,433.195,0.049431
6435,433.196,0.0493598
6438,433.196,0.0494485
6441,433.196,0.0494269
6444,433.197,0.0494578
6447,433.198,0.0495427
6450,433.199,0.0496134
6453,433.199,0.0496204
6456,433.199,0.0496406
6459,433.199,0.0496311
6462,433.199,0.0495549
6465,433.198,0.0494841
6468,433.197,0.0493941
6471,433.197,0.0493988
6474,433.197,0.0493342
6477,433.198,0.0493694
6480,433.198,0.0494549
6483,433.198,0.049506
6486,433.198,0.049557
6489,433.198,0.0494778
6492,433.198,0.0494377
6495,433.198,0.0494382
6498,433.198,0.0493878
6501,433.198,0.0493623
6504,433.197,0.0492857
6507,433.197,0.0492284
6510,433.197,0.0492221
6513,433.197,0.0492453
6516,433.198,0.0491737
6519,433.197,0.0491726
6522,433.197,0.049146
6525,433.198,0.0491545
6528,433.197,0.0491429
6531,433.198,0.0491065
6534,433.197,0.0490596
6537,433.198,0.0490794
6540,433.198,0.0491132
6543,433.197,0.0491282
6546,433.197,0.0491271
6549,433.197,0.0490704
6552,433.197,0.0490296
6555,433.197,0.0489802
6558,433.198,0.0490209
6561,433.198,0.0490606
6564,433.197,0.0490472
6567,433.197,0.049022
6570,433.197,0.0490367
6573,433.196,0.0489836
6576,433.195,0.0489544
6579,433.195,0.0489748
6582,433.195,0.0489696
6585,433.196,0.0489922
6588,433.196,0.0490023
6591,433.196,0.0491039
6594,433.196,0.0491222
6597,433.196,0.0490901
6600,433.196,0.0490635
6603,433.197,0.0491419
6606,433.197,0.0490924
6609,433.197,0.0491378
6612,433.197,0.0491484
6615,433.197,0.0491298
6618,433.197,0.0490972
6621,433.196,0.0490911
6624,433.174,0.0497307
6627,433.091,0.0256455
6630,432.966,-0.0142249
6633,432.828,-0.0253662
6636,432.684,-0.027139
6639,432.538,-0.0281165
6642,432.391,-0.0286773
6645,432.243,-0.0291283
6648,432.094,-0.0296678
6651,431.946,-0.0300515
6654,431.798,-0.0303533
6657,431.649,-0.030626
6660,431.5,-0.0309471
6663,431.351,-0.0311602
6666,431.203,-0.031383
6669,431.053,-0.0315475
6672,430.904,-0.0317758
6675,430.755,-0.0320105
6678,430.605,-0.0321035
6681,430.456,-0.0322281
6684,430.307,-0.0323526
6687,430.158,-0.0324181
6690,430.008,-0.0325129
6693,429.86,-0.032626
6696,429.71,-0.0326996
6699,429.561,-0.0328144
6702,429.411,-0.0329777
6705,429.262,-0.0330176
6708,429.111,-0.0331123
6711,428.962,-0.0333911
6714,428.812,-0.0334199
6717,428.662,-0.0335478
6720,428.513,-0.0335761
6723,428.363,-0.0336156
6726,428.212,-0.0336406
6729,428.062,-0.0336224
6732,427.912,-0.0337903
6735,427.763,-0.0338409
6738,427.613,-0.0338747
6741,427.463,-0.0339674
6744,427.313,-0.0340912
6747,427.164,-0.0341559
6750,427.013,-0.0340421
6753,426.863,-0.0340776
6756,426.713,-0.0342007
6759,426.563,-0.0341422
6762,426.413,-0.0341894
6765,426.263,-0.0341985
6768,426.113,-0.0342431
6771,425.963,-0.0343083
6774,425.813,-0.034289
6777,425.662,-0.0344058
6780,425.511,-0.0344174
6783,425.36,-0.0347667
6786,425.21,-0.0346245
6789,425.061,-0.0345402
6792,424.911,-0.0345388
6795,424.762,-0.034474
6798,424.612,-0.0344236
6801,424.462,-0.034408
6804,424.312,-0.0343706
6807,424.162,-0.0344305
6810,424.012,-0.0345438
6813,423.862,-0.0346037
6816,423.713,-0.0346136
6819,423.563,-0.0344458
6822,423.413,-0.0345767
6825,423.263,-0.034543
6828,423.114,-0.0345617
6831,422.964,-0.034537
6834,422.814,-0.0345202
6837,422.665,-0.0346366
6840,422.514,-0.0345672
6843,422.365,-0.0346133
6846,422.215,-0.0346482
6849,422.065,-0.0347212
6852,421.915,-0.0348074
6855,421.765,-0.0347828
6858,421.614,-0.0349561
6861,421.464,-0.0349276
6864,421.315,-0.0350282
6867,421.165,-0.034902
6870,421.015,-0.0348806
6873,420.865,-0.0350221
6876,420.714,-0.0351105
6879,420.565,-0.0350865
6882,420.415,-0.0350436
6885,420.265,-0.0350367
6888,420.114,-0.0350965
6891,419.965,-0.0351491
6894,419.814,-0.0350595
6897,419.665,-0.0351625
6900,419.515,-0.0350889
6903,419.365,-0.0350733
6906,419.215,-0.0351492
6909,419.065,-0.0351931
6912,418.915,-0.0352091
6915,418.765,-0.0352054
6918,418.615,-0.0352205
6921,418.465,-0.0352044
6924,418.316,-0.0351088
6927,418.165,-0.0351004
6930,418.015,-0.0351658
6933,417.865,-0.0352835
6936,417.715,-0.0352575
6939,417.566,-0.0353016
6942,417.416,-0.0351675
6945,417.266,-0.0352783
6948,417.115,-0.0353482
6951,416.965,-0.0352629
6954,416.814,-0.0353353
6957,416.665,-0.0354068
6960,416.516,-0.0353224
6963,416.366,-0.0352985
6966,416.217,-0.0353043
6969,416.067,-0.035289
6972,415.917,-0.0353008
6975,415.768,-0.0352831
6978,415.617,-0.0353488
6981,415.467,-0.0353511
6984,415.317,-0.0353334
6987,415.167,-0.035426
6990,415.016,-0.0354352
6993,414.867,-0.0355211
6996,414.716,-0.0355069
6999,414.566,-0.0355642
7002,414.416,-0.0356136
7005,414.266,-0.0355728
7008,414.116,-0.0355641
7011,413.966,-0.0355341
7014,413.816,-0.0354168
7017,413.667,-0.0354491
7020,413.517,-0.0355793
7023,413.367,-0.0354991
7026,413.217,-0.0354489
7029,413.068,-0.0354762
7032,412.918,-0.0353727
7035,412.768,-0.0354201
7038,412.617,-0.0354578
7041,412.467,-0.0356919
7044,412.317,-0.0357367
7047,412.167,-0.0356182
7050,412.016,-0.0356961
7053,411.866,-0.0356823
7056,411.716,-0.0356342
7059,411.566,-0.0355597
7062,411.416,-0.0355256
7065,411.266,-0.0355311
7068,411.116,-0.035569
7071,410.967,-0.035579
7074,410.817,-0.0355038
7077,410.667,-0.0354923
7080,410.518,-0.035331
7083,410.368,-0.0353844
7086,410.217,-0.035357
7089,410.067,-0.0353672
7092,409.917,-0.0354478
7095,409.767,-0.0354455
7098,409.617,-0.0353301
7101,409.467,-0.0353203
7104,409.318,-0.035385
7107,409.168,-0.0353769
7110,409.017,-0.0353352
7113,408.867,-0.0353029
7116,408.717,-0.0353989
7119,408.567,-0.0353744
7122,408.417,-0.035303
7125,408.267,-0.0353382
7128,408.118,-0.0351507
7131,407.968,-0.0351357
7134,407.818,-0.0350216
7137,407.668,-0.0350376
7140,407.519,-0.0351203
7143,407.369,-0.0350821
7146,407.218,-0.0351898
7149,407.068,-0.0351608
7152,406.919,-0.0351669
7155,406.769,-0.0351715
7158,406.619,-0.035038
7161,406.469,-0.0352157
7164,406.318,-0.0352242
7167,406.168,-0.0353873
7170,406.018,-0.0353907
7173,405.867,-0.0353266
7176,405.717,-0.0351128
7179,405.568,-0.0351684
7182,405.417,-0.0351189
7185,405.267,-0.0351007
7188,405.118,-0.0350828
7191,404.968,-0.0350068
7194,404.818,-0.0350019
7197,404.667,-0.0349714
7200,404.517,-0.0349935
7203,404.366,-0.034886
7206,404.216,-0.0348755
7209,404.066,-0.0348246
7212,403.917,-0.0346908
7215,403.767,-0.0346773
7218,403.617,-0.0345318
7221,403.468,-0.0346296
7224,403.319,-0.0345197
7227,403.17,-0.0344414
7230,403.02,-0.0345106
7233,402.869,-0.0345704
7236,402.72,-0.0346488
7239,402.57,-0.0346767
7242,402.42,-0.0347557
7245,402.27,-0.0348134
7248,402.12,-0.0348572
7251,401.969,-0.0348222
7254,401.819,-0.0348039
7257,401.669,-0.0347314
7260,401.52,-0.0346243
7263,401.37,-0.034526
7266,401.219,-0.0344996
7269,401.069,-0.0344837
7272,400.92,-0.0343524
7275,400.77,-0.0342582
7278,400.619,-0.0342306
7281,400.469,-0.0342094
7284,400.319,-0.0342329
7287,400.169,-0.0341208
7290,400.02,-0.0340927
7293,399.87,-0.0339103
7296,399.72,-0.0338188
7299,399.57,-0.0340053
7302,399.421,-0.0339928
7305,399.27,-0.0337798
7308,399.12,-0.0338407
7311,398.971,-0.0338097
7314,398.821,-0.0337048
7317,398.671,-0.0336485
7320,398.521,-0.0336236
7323,398.371,-0.0334932
7326,398.221,-0.0334834
7329,398.071,-0.0334948
7332,397.921,-0.0334009
7335,397.771,-0.0332561
7338,397.621,-0.0332142
7341,397.47,-0.0331728
7344,397.321,-0.0331762
7347,397.17,-0.033013
7350,397.02,-0.0329094
7353,396.87,-0.0328347
7356,396.72,-0.0328079
7359,396.57,-0.032594
7362,396.42,-0.0324487
7365,396.27,-0.0323576
7368,396.121,-0.0321031
7371,395.971,-0.0320376
7374,395.821,-0.0320813
7377,395.672,-0.0319556
7380,395.521,-0.0318816
7383,395.371,-0.0318426
7386,395.221,-0.0318852
7389,395.071,-0.0318178
7392,394.921,-0.0315758
7395,394.771,-0.0315036
7398,394.622,-0.0312744
7401,394.472,-0.0311732
7404,394.322,-0.0311077
7407,394.173,-0.0309443
7410,394.023,-0.0308322
7413,393.873,-0.0307401
7416,393.724,-0.0307364
7419,393.574,-0.0306945
7422,393.424,-0.0304907
7425,393.274,-0.0305897
7428,393.123,-0.0303551
7431,392.973,-0.0304072
7434,392.822,-0.0303412
7437,392.672,-0.0301589
7440,392.522,-0.0299064
7443,392.372,-0.0298788
7446,392.221,-0.0297281
7449,392.071,-0.0296528
7452,391.921,-0.0293606
7455,391.77,-0.0293354
7458,391.62,-0.0291284
7461,391.47,-0.0288759
7464,391.32,-0.0287394
7467,391.17,-0.0286464
7470,391.019,-0.0284447
7473,390.87,-0.028294
7476,390.72,-0.0282325
7479,390.57,-0.027983
7482,390.42,-0.0277317
7485,390.269,-0.0276771
7488,390.12,-0.0274828
7491,389.97,-0.0272007
7494,389.82,-0.0271552
7497,389.67,-0.0270742
7500,389.52,-0.0268773
7503,389.371,-0.0267053
7506,389.221,-0.0266143
7509,389.072,-0.0265961
7512,388.922,-0.0263858
7515,388.772,-0.0263326
7518,388.622,-0.0264094
7521,388.472,-0.0261964
7524,388.323,-0.0260929
7527,388.172,-0.0261048
7530,388.023,-0.0261134
7533,387.873,-0.0259874
7536,387.724,-0.0260419
7539,387.574,-0.0257782
7542,387.424,-0.0257892
7545,387.274,-0.0257244
7548,387.123,-0.0256862
7551,386.973,-0.0256106
7554,386.823,-0.0255835
7557,386.673,-0.0254225
7560,386.522,-0.0252984
7563,386.372,-0.0251904
7566,386.222,-0.0250756
7569,386.073,-0.0249762
7572,385.923,-0.0250545
7575,385.773,-0.0248968
7578,385.623,-0.0248832
7581,385.473,-0.0247831
7584,385.324,-0.0247188
7587,385.174,-0.0246751
7590,385.024,-0.0246214
7593,384.874,-0.0244768
7596,384.724,-0.0243598
7599,384.574,-0.0243955
7602,384.425,-0.0241657
7605,384.275,-0.0241356
7608,384.124,-0.0240791
7611,383.975,-0.0239995
7614,383.825,-0.0238735
7617,383.675,-0.0239608
7620,383.525,-0.0239122
7623,383.375,-0.0238467
7626,383.225,-0.0237696
7629,383.075,-0.0237645
7632,382.925,-0.0237093
7635,382.775,-0.0236514
7638,382.625,-0.0234694
7641,382.476,-0.0233873
7644,382.326,-0.0235205
7647,382.176,-0.0234481
7650,382.026,-0.0234653
7653,381.876,-0.0234619
7656,381.726,-0.0233106
7659,381.576,-0.0232785
7662,381.426,-0.0232993
7665,381.276,-0.0232129
7668,381.126,-0.0232348
7671,380.976,-0.0233428
7674,380.827,-0.0231904
7677,380.676,-0.0231997
7680,380.526,-0.0231732
7683,380.38,-0.0232134
7686,380.225,-0.0230961
7689,380.075,-0.0230415
7692,379.924,-0.0229683
7695,379.773,-0.0228507
7698,379.628,-0.0227616
7701,379.474,-0.0225739
7704,379.324,-0.0224338
7707,379.175,-0.0222658
7710,379.026,-0.0222879
7713,378.881,-0.0221799
7716,378.726,-0.0221235
7719,378.577,-0.0219444
7722,378.427,-0.0219703
7725,378.277,-0.0220556
7728,378.133,-0.021959
7731,377.978,-0.0220194
7734,377.829,-0.0219468
7737,377.678,-0.0218331
7740,377.529,-0.0219884
7743,377.384,-0.0218864
7746,377.228,-0.0218953
7749,377.079,-0.0219522
7752,376.929,-0.0220154
7755,376.778,-0.0220004
7758,376.633,-0.0219927
7761,376.478,-0.0219701
7764,376.328,-0.0219789
7767,376.178,-0.0217953
7770,376.028,-0.0218379
7773,375.884,-0.021839
7776,375.728,-0.0218167
7779,375.578,-0.0218097
7782,375.428,-0.0217353
7785,375.278,-0.0216199
7788,375.133,-0.0216501
7791,374.979,-0.0217238
7794,374.828,-0.0217257
7797,374.679,-0.021682
7800,374.529,-0.0216341
7803,374.384,-0.0216976
7806,374.229,-0.0217164
7809,374.079,-0.0217948
7812,373.929,-0.0217745
7815,373.779,-0.0217457
7818,373.634,-0.0217554
7821,373.479,-0.0217921
7824,373.329,-0.0216525
7827,373.178,-0.0216935
7830,373.028,-0.0216992
7833,372.883,-0.0215992
7836,372.728,-0.0215019
7839,372.577,-0.0215542
7842,372.427,-0.0214647
7845,372.276,-0.021446
7848,372.13,-0.0212877
7851,371.973,-0.0213517
7854,371.823,-0.0210845
7857,371.673,-0.0209958
7860,371.522,-0.0209154
7863,371.377,-0.0208044
7866,371.222,-0.0206583
7869,371.073,-0.0205598
7872,370.923,-0.0204766
7875,370.774,-0.0203809
7878,370.629,-0.0202866
7881,370.474,-0.020122
7884,370.324,-0.020155
7887,370.175,-0.0201159
7890,370.025,-0.0200371
7893,369.88,-0.0199912
7896,369.724,-0.0198916
7899,369.574,-0.0199258
7902,369.424,-0.019905
7905,369.274,-0.0197778
7908,369.129,-0.0197681
7911,368.974,-0.0196468
7914,368.824,-0.01966
7917,368.675,-0.0197387
7920,368.526,-0.0196111
7923,368.381,-0.0197007
7926,368.226,-0.0196687
7929,368.077,-0.0197238
7932,367.927,-0.0196536
7935,367.777,-0.0196795
7938,367.631,-0.0197806
7941,367.476,-0.0197919
7944,367.326,-0.0197103
7947,367.176,-0.0196359
7950,367.026,-0.0196391
7953,366.882,-0.0195818
7956,366.727,-0.0196543
7959,366.578,-0.0195896
7962,366.428,-0.0194483
7965,366.278,-0.0195509
7968,366.133,-0.0195859
7971,365.977,-0.0196296
7974,365.827,-0.0195286
7977,365.677,-0.0195232
7980,365.527,-0.0195217
7983,365.381,-0.0194735
7986,365.226,-0.0193005
7989,365.075,-0.0192332
7992,364.925,-0.0192784
7995,364.775,-0.019145
7998,364.63,-0.0192715
8001,364.476,-0.0190666
8004,364.326,-0.019041
8007,364.176,-0.019017
8010,364.026,-0.0189217
8013,363.881,-0.0189856
8016,363.726,-0.0189663
8019,363.575,-0.0188981
8022,363.426,-0.0188825
8025,363.276,-0.0188124
8028,363.132,-0.0188234
8031,362.978,-0.0186964
8034,362.827,-0.0187726
8037,362.678,-0.0187714
8040,362.527,-0.0188158
8043,362.382,-0.0188452
8046,362.227,-0.0189687
8049,362.077,-0.0188446
8052,361.926,-0.018861
8055,361.777,-0.018936
8058,361.633,-0.0188025
8061,361.479,-0.0187369
8064,361.328,-0.0187317
8067,361.177,-0.0188478
8070,361.027,-0.0189183
8073,360.882,-0.0188323
8076,360.726,-0.0187642
8079,360.576,-0.0188433
8082,360.425,-0.0189551
8085,360.275,-0.0188724
8088,360.13,-0.0187686
8091,359.975,-0.0187714
8094,359.825,-0.0187359
8097,359.676,-0.0187127
8100,359.527,-0.0187469
8103,359.382,-0.0187464
8106,359.227,-0.0187548
8109,359.077,-0.0188498
8112,358.927,-0.0189797
8115,358.777,-0.0188539
8118,358.632,-0.0188852
8121,358.477,-0.0189111
8124,358.328,-0.0190296
8127,358.178,-0.0191228
8130,358.028,-0.0191374
8133,357.883,-0.0192322
8136,357.729,-0.0192159
8139,357.579,-0.0193435
8142,357.429,-0.0193497
8145,357.279,-0.0195757
8148,357.134,-0.0195781
8151,356.979,-0.0195853
8154,356.829,-0.0196321
8157,356.68,-0.0195958
8160,356.53,-0.0197121
8163,356.385,-0.0197324
8166,356.229,-0.0197277
8169,356.079,-0.0197057
8172,355.929,-0.0198446
8175,355.779,-0.019801
8178,355.634,-0.0199424
8181,355.479,-0.0199253
8184,355.33,-0.0197951
8187,355.18,-0.0198284
8190,355.03,-0.0200682
8193,354.88,-0.0199927
8196,354.73,-0.0201035
8199,354.581,-0.020093
8202,354.431,-0.020172
8205,354.281,-0.0201851
8208,354.131,-0.0202
8211,353.981,-0.020226
8214,353.831,-0.0203865
8217,353.68,-0.0203394
8220,353.53,-0.0204591
8223,353.379,-0.020421
8226,353.23,-0.0204253
8229,353.08,-0.0205005
8232,352.93,-0.0206209
8235,352.78,-0.0205715
8238,352.63,-0.0206004
8241,352.48,-0.0206929
8244,352.33,-0.0207865
8247,352.179,-0.0206687
8250,352.029,-0.0206849
8253,351.879,-0.0206946
8256,351.729,-0.0208192
8259,351.578,-0.0208301
8262,351.429,-0.0208203
8265,351.279,-0.0208778
8268,351.129,-0.0208673
8271,350.98,-0.0208444
8274,350.829,-0.0208128
8277,350.679,-0.0208339
8280,350.529,-0.0209465
8283,350.379,-0.0209703
8286,350.229,-0.0210465
8289,350.079,-0.0211465
8292,349.93,-0.0211165
8295,349.78,-0.02106
8298,349.63,-0.021217
8301,349.48,-0.0213094
8304,349.33,-0.0212324
8307,349.18,-0.0212129
8310,349.03,-0.0211625
8313,348.88,-0.0213035
8316,348.729,-0.021199
8319,348.579,-0.0212882
8322,348.43,-0.0212764
8325,348.28,-0.0213444
8328,348.13,-0.0215029
8331,347.981,-0.0213358
8334,347.831,-0.0214531
8337,347.681,-0.0215386
8340,347.531,-0.0216741
8343,347.382,-0.0216428
8346,347.231,-0.0217177
8349,347.082,-0.0217753
8352,346.932,-0.0217913
8355,346.782,-0.0218513
8358,346.631,-0.0218861
8361,346.481,-0.0218904
8364,346.331,-0.0218309
8367,346.181,-0.0217922
8370,346.031,-0.0216639
8373,345.881,-0.0217587
8376,345.731,-0.0217348
8379,345.582,-0.0217236
8382,345.432,-0.0218327
8385,345.282,-0.0218198
8388,345.132,-0.0218622
8391,344.982,-0.0219813
8394,344.833,-0.0219879
8397,344.683,-0.0220031
8400,344.532,-0.0221161
8403,344.383,-0.0221038
8406,344.233,-0.0220392
8409,344.083,-0.0220566
8412,343.933,-0.0219986
8415,343.783,-0.0220039
8418,343.633,-0.0221145
8421,343.483,-0.0221585
8424,343.333,-0.0221502
8427,343.183,-0.0221256
8430,343.034,-0.022192
8433,342.883,-0.0223091
8436,342.733,-0.0222678
8439,342.584,-0.0223819
8442,342.434,-0.0224032
8445,342.284,-0.0224885
8448,342.134,-0.0225847
8451,341.984,-0.0226354
8454,341.834,-0.02261
8457,341.684,-0.0227798
8460,341.534,-0.022846
8463,341.384,-0.022878
8466,341.235,-0.0228399
8469,341.084,-0.0227824
8472,340.935,-0.022873
8475,340.785,-0.0229042
8478,340.634,-0.0229942
8481,340.485,-0.0229482
8484,340.335,-0.0230985
8487,340.185,-0.0230622
8490,340.035,-0.023087
8493,339.885,-0.0231024
8496,339.735,-0.0230606
8499,339.585,-0.0230596
8502,339.434,-0.0229781
8505,339.285,-0.0229397
8508,339.135,-0.0229557
8511,338.985,-0.0229983
8514,338.835,-0.0230242
8517,338.685,-0.0232053
8520,338.535,-0.0231623
8523,338.386,-0.0232127
8526,338.236,-0.0232826
8529,338.087,-0.0232363
8532,337.936,-0.0232889
8535,337.787,-0.0234284
8538,337.637,-0.0235106
8541,337.487,-0.0233498
8544,337.337,-0.023413
8547,337.187,-0.023518
8550,337.037,-0.0234158
8553,336.887,-0.0234954
8556,336.737,-0.0234888
8559,336.587,-0.0234728
8562,336.436,-0.0235343
8565,336.286,-0.023637
8568,336.137,-0.023663
8571,335.987,-0.0235174
8574,335.837,-0.0236532
8577,335.687,-0.0235526
8580,335.537,-0.023655
8583,335.387,-0.0235231
8586,335.237,-0.0235048
8589,335.087,-0.0235388
8592,334.937,-0.0235873
8595,334.787,-0.0234651
8598,334.637,-0.0234057
8601,334.487,-0.0234396
8604,334.337,-0.0235327
8607,334.188,-0.0234474
8610,334.038,-0.0235815
8613,333.887,-0.0236318
8616,333.737,-0.0236668
8619,333.587,-0.0238138
8622,333.438,-0.0238621
8625,333.288,-0.0237107
8628,333.138,-0.0237931
8631,332.988,-0.0238694
8634,332.838,-0.0237584
8637,332.688,-0.0237412
8640,332.538,-0.0238297
8643,332.387,-0.0237515
8646,332.237,-0.0238512
8649,332.087,-0.0237698
8652,331.938,-0.0238661
8655,331.787,-0.0237307
8658,331.637,-0.0239542
8661,331.487,-0.0239233
8664,331.338,-0.0241057
8667,331.188,-0.0241263
8670,331.038,-0.0240449
8673,330.889,-0.0240375
8676,330.739,-0.0240813
8679,330.589,-0.0241821
8682,330.439,-0.0239946
8685,330.289,-0.0240698
8688,330.139,-0.0240678
8691,329.989,-0.0241518
8694,329.839,-0.0241924
8697,329.689,-0.024277
8700,329.539,-0.0242861
8703,329.389,-0.0243122
8706,329.239,-0.0242334
8709,329.088,-0.0242557
8712,328.939,-0.0243762
8715,328.788,-0.0243383
8718,328.638,-0.0243034
8721,328.488,-0.024267
8724,328.338,-0.0243302
8727,328.188,-0.0243367
8730,328.038,-0.0243081
8733,327.888,-0.0243519
8736,327.737,-0.024378
8739,327.588,-0.0243567
8742,327.438,-0.024403
8745,327.288,-0.0243855
8748,327.138,-0.0243367
8751,326.987,-0.0243585
8754,326.837,-0.0243067
8757,326.687,-0.0242788
8760,326.537,-0.0242727
8763,326.387,-0.0243363
8766,326.237,-0.0244734
8769,326.087,-0.0243894
8772,325.937,-0.0245101
8775,325.788,-0.0243663
8778,325.637,-0.0243776
8781,325.487,-0.0245427
8784,325.337,-0.0244958
8787,325.187,-0.0243609
8790,325.037,-0.0244681
8793,324.888,-0.0245254
8796,324.738,-0.0245024
8799,324.588,-0.0245311
8802,324.437,-0.0245905
8805,324.287,-0.0246145
8808,324.137,-0.0247628
8811,323.987,-0.0247864
8814,323.837,-0.0248744
8817,323.687,-0.0249143
8820,323.537,-0.0248981
8823,323.387,-0.0248889
8826,323.237,-0.0247456
8829,323.086,-0.0249342
8832,322.936,-0.0247819
8835,322.786,-0.0247984
8838,322.637,-0.0247215
8841,322.486,-0.0247882
8844,322.337,-0.0247454
8847,322.187,-0.0247446
8850,322.037,-0.0247782
8853,321.887,-0.0247696
8856,321.737,-0.0247233
8859,321.587,-0.0248251
8862,321.437,-0.0245169
8865,321.287,-0.0246517
8868,321.137,-0.0246774
8871,320.986,-0.0247776
8874,320.837,-0.0247161
8877,320.686,-0.0248212
8880,320.536,-0.0247577
8883,320.387,-0.0247106
8886,320.237,-0.0247901
8889,320.088,-0.0247786
8892,319.937,-0.0247334
8895,319.787,-0.0247512
8898,319.637,-0.024808
8901,319.486,-0.0247739
8904,319.337,-0.0248078
8907,319.187,-0.0248401
8910,319.037,-0.0248282
8913,318.887,-0.0248168
8916,318.738,-0.0244221
8919,318.587,-0.0243513
8922,318.437,-0.0244477
8925,318.288,-0.0245341
8928,318.137,-0.0247134
8931,317.988,-0.0246326
8934,317.838,-0.0246523
8937,317.688,-0.0246483
8940,317.538,-0.0246721
8943,317.387,-0.0246964
8946,317.237,-0.0245847
8949,317.087,-0.0246285
8952,316.937,-0.0245916
8955,316.788,-0.0245958
8958,316.638,-0.0246646
8961,316.488,-0.0245803
8964,316.338,-0.0246576
8967,316.188,-0.0245968
8970,316.038,-0.0246744
8973,315.888,-0.0246699
8976,315.738,-0.0247655
8979,315.588,-0.0248571
8982,315.438,-0.0247756
8985,315.288,-0.0248735
8988,315.138,-0.0248871
8991,314.988,-0.0248736
8994,314.838,-0.0249105
8997,314.688,-0.0249249
9000,314.538,-0.0248984
9003,314.388,-0.0249356
9006,314.238,-0.0248738
9009,314.089,-0.0248499
9012,313.939,-0.0248628
9015,313.79,-0.0247852
9018,313.639,-0.0248112
9021,313.489,-0.0247999
9024,313.339,-0.0248723
9027,313.189,-0.0247763
9030,313.039,-0.0249251
9033,312.889,-0.0247513
9036,312.739,-0.0246582
9039,312.589,-0.0248208
9042,312.438,-0.0247119
9045,312.288,-0.0249628
9048,312.138,-0.0249537
9051,311.988,-0.0249676
9054,311.838,-0.0249801
9057,311.688,-0.0250186
9060,311.538,-0.0248652
9063,311.389,-0.0249401
9066,311.239,-0.0249461
9069,311.089,-0.0250502
9072,310.94,-0.0250807
9075,310.79,-0.025055
9078,310.64,-0.0250793
9081,310.49,-0.0251009
9084,310.34,-0.0252532
9087,310.19,-0.0253064
9090,310.04,-0.0253948
9093,309.891,-0.0253432
9096,309.741,-0.0254601
9099,309.591,-0.0254845
9102,309.441,-0.0254375
9105,309.291,-0.0252962
9108,309.141,-0.0253976
9111,308.991,-0.0252707
9114,308.841,-0.0254394
9117,308.691,-0.0254844
9120,308.54,-0.0256093
9123,308.391,-0.025574
9126,308.241,-0.0256599
9129,308.091,-0.0256231
9132,307.94,-0.0256469
9135,307.79,-0.0256099
9138,307.64,-0.0257651
9141,307.49,-0.0256968
9144,307.34,-0.0257555
9147,307.191,-0.0257032
9150,307.041,-0.0257563
9153,306.89,-0.025664
9156,306.74,-0.0257046
9159,306.59,-0.0257091
9162,306.439,-0.0257676
9165,306.29,-0.0258544
9168,306.14,-0.025774
9171,305.989,-0.0257192
9174,305.839,-0.0257943
9177,305.69,-0.0257663
9180,305.54,-0.0256876
9183,305.39,-0.0257065
9186,305.24,-0.0257222
9189,305.088,-0.025812
9192,304.939,-0.025811
9195,304.79,-0.0258671
9198,304.639,-0.0259491
9201,304.489,-0.0258239
9204,304.34,-0.0258488
9207,304.19,-0.0258146
9210,304.04,-0.0258121
9213,303.89,-0.0257566
9216,303.74,-0.025777
9219,303.59,-0.0258219
9222,303.44,-0.0256664
9225,303.29,-0.0257344
9228,303.14,-0.0257137
9231,302.99,-0.0257424
9234,302.84,-0.0257698
9237,302.69,-0.0257959
9240,302.54,-0.0257527
9243,302.39,-0.0258954
9246,302.239,-0.0258644
9249,302.089,-0.0259884
9252,301.938,-0.0258856
9255,301.789,-0.0260186
9258,301.639,-0.0258897
9261,301.489,-0.0258675
9264,301.338,-0.0258601
9267,301.188,-0.0258003
9270,301.038,-0.0258934
9273,300.888,-0.0258725
9276,300.737,-0.0258865
9279,300.587,-0.0259843
9282,300.436,-0.0260806
9285,300.287,-0.0260051
9288,300.137,-0.0259769
9291,299.987,-0.0260303
9294,299.837,-0.0260661
9297,299.687,-0.0260297
9300,299.536,-0.0259843
9303,299.386,-0.0260636
9306,299.236,-0.0261051
9309,299.086,-0.0260387
9312,298.937,-0.0261097
9315,298.787,-0.026052
9318,298.637,-0.0260252
9321,298.488,-0.0261028
9324,298.338,-0.026109
9327,298.188,-0.0260331
9330,298.038,-0.026085
9333,297.888,-0.0260394
9336,297.738,-0.0259825
9339,297.588,-0.0260378
9342,297.439,-0.0259289
9345,297.288,-0.0259409
9348,297.139,-0.0258884
9351,296.988,-0.0259583
9354,296.838,-0.0258894
9357,296.688,-0.0258019
9360,296.539,-0.0257267
9363,296.388,-0.025787
9366,296.238,-0.0258197
9369,296.088,-0.0257767
9372,295.938,-0.0257611
9375,295.787,-0.0258399
9378,295.637,-0.0258416
9381,295.487,-0.0258502
9384,295.336,-0.0258902
9387,295.186,-0.0259721
9390,295.037,-0.0259748
9393,294.887,-0.0258503
9396,294.737,-0.0259392
9399,294.587,-0.0258818
9402,294.437,-0.0258777
9405,294.287,-0.0258735
9408,294.138,-0.025761
9411,293.987,-0.0258204
9414,293.837,-0.0259033
9417,293.688,-0.0260054
9420,293.538,-0.0260296
9423,293.388,-0.0259496
9426,293.238,-0.0260765
9429,293.088,-0.0260359
9432,292.938,-0.0260086
9435,292.788,-0.0259768
9438,292.638,-0.025852
9441,292.489,-0.025909
9444,292.339,-0.0259124
9447,292.189,-0.0258927
9450,292.039,-0.0258235
9453,291.888,-0.0259081
9456,291.738,-0.0259187
9459,291.589,-0.0259689
9462,291.439,-0.0259481
9465,291.289,-0.0259279
9468,291.139,-0.0259464
9471,290.989,-0.0258727
9474,290.838,-0.0258783
9477,290.689,-0.0258317
9480,290.539,-0.0259686
9483,290.389,-0.0258873
9486,290.239,-0.0259575
9489,290.089,-0.0258416
9492,289.939,-0.025846
9495,289.789,-0.0258279
9498,289.639,-0.025896
9501,289.489,-0.0258237
9504,289.339,-0.0259384
9507,289.189,-0.0260411
9510,289.039,-0.0259832
9513,288.888,-0.0259649
9516,288.738,-0.0260158
9519,288.588,-0.0260867
9522,288.438,-0.0261673
9525,288.288,-0.0260965
9528,288.138,-0.0260895
9531,287.988,-0.0260908
9534,287.838,-0.0259669
9537,287.688,-0.0258733
9540,287.538,-0.0259035
9543,287.388,-0.0261935
9546,287.238,-0.0261081
9549,287.088,-0.0261817
9552,286.938,-0.0261071
9555,286.788,-0.0260956
9558,286.638,-0.026105
9561,286.488,-0.0260433
9564,286.338,-0.0261481
9567,286.188,-0.0260951
9570,286.038,-0.0262085
9573,285.889,-0.0262232
9576,285.738,-0.026217
9579,285.588,-0.0262367
9582,285.438,-0.0262703
9585,285.289,-0.0262447
9588,285.139,-0.026223
9591,284.989,-0.0262928
9594,284.839,-0.0260584
9597,284.689,-0.0262037
9600,284.539,-0.0261402
9603,284.389,-0.0260971
9606,284.239,-0.0261891
9609,284.089,-0.0262898
9612,283.939,-0.0262595
9615,283.789,-0.0262914
9618,283.639,-0.0262295
9621,283.489,-0.026341
9624,283.339,-0.026371
9627,283.189,-0.0263816
9630,283.039,-0.0264486
9633,282.888,-0.0264601
9636,282.738,-0.0265491
9639,282.589,-0.0264245
9642,282.438,-0.0266092
9645,282.288,-0.026411
9648,282.139,-0.0264983
9651,281.989,-0.0265368
9654,281.839,-0.0265984
9657,281.689,-0.026558
9660,281.539,-0.026459
9663,281.389,-0.0264937
9666,281.239,-0.0265353
9669,281.09,-0.0264636
9672,280.94,-0.0266074
9675,280.79,-0.0265533
9678,280.64,-0.0266076
9681,280.49,-0.0265515
9684,280.34,-0.0265308
9687,280.19,-0.0265613
9690,280.04,-0.0265135
9693,279.89,-0.026605
9696,279.74,-0.0265109
9699,279.59,-0.026604
9702,279.439,-0.0265976
9705,279.29,-0.0267989
9708,279.139,-0.0266466
9711,278.989,-0.0266952
9714,278.839,-0.0266262
9717,278.689,-0.0266099
9720,278.538,-0.0266586
9723,278.389,-0.0267118
9726,278.238,-0.0266576
9729,278.088,-0.0267746
9732,277.938,-0.0267468
9735,277.788,-0.026811
9738,277.638,-0.0268684
9741,277.489,-0.0269524
9744,277.339,-0.0268103
9747,277.189,-0.0269182
9750,277.039,-0.0267387
9753,276.889,-0.0267775
9756,276.739,-0.0268233
9759,276.59,-0.0268387
9762,276.439,-0.0267877
9765,276.289,-0.0267725
9768,276.14,-0.0267629
9771,275.989,-0.0267026
9774,275.839,-0.0267492
9777,275.689,-0.0267582
9780,275.539,-0.0267826
9783,275.389,-0.0267226
9786,275.239,-0.0266915
9789,275.089,-0.0267713
9792,274.939,-0.0267472
9795,274.789,-0.0267687
9798,274.639,-0.0268278
9801,274.489,-0.026756
9804,274.339,-0.0268141
9807,274.188,-0.0267017
9810,274.039,-0.0267087
9813,273.889,-0.0267512
9816,273.739,-0.026782
9819,273.589,-0.0268415
9822,273.438,-0.0268427
9825,273.289,-0.0268205
9828,273.139,-0.0268021
9831,272.989,-0.0268531
9834,272.839,-0.0268576
9837,272.689,-0.0268898
9840,272.539,-0.0269048
9843,272.389,-0.0269523
9846,272.239,-0.0270004
9849,272.089,-0.0268989
9852,271.939,-0.0269556
9855,271.789,-0.0270637
9858,271.639,-0.0270488
9861,271.49,-0.0268351
9864,271.339,-0.0270077
9867,271.189,-0.0270546
9870,271.039,-0.0270172
9873,270.889,-0.0270105
9876,270.739,-0.0270054
9879,270.59,-0.0270693
9882,270.439,-0.0271698
9885,270.289,-0.0270442
9888,270.139,-0.0271948
9891,269.989,-0.0272158
9894,269.84,-0.0272363
9897,269.69,-0.0272513
9900,269.539,-0.027383
9903,269.39,-0.0274242
9906,269.24,-0.0274398
9909,269.09,-0.0273102
9912,268.94,-0.02741
9915,268.789,-0.0274117
9918,268.639,-0.0274358
9921,268.489,-0.0274868
9924,268.339,-0.0273606
9927,268.189,-0.0276169
9930,268.039,-0.0275629
9933,267.889,-0.0274719
9936,267.739,-0.0275293
9939,267.589,-0.0274378
9942,267.439,-0.0274629
9945,267.288,-0.0275352
9948,267.138,-0.0273994
9951,266.989,-0.0272645
9954,266.839,-0.0273071
9957,266.688,-0.027332
9960,266.539,-0.0272887
9963,266.389,-0.0272804
9966,266.238,-0.0273145
9969,266.089,-0.0273622
9972,265.938,-0.0272369
9975,265.789,-0.0272583
9978,265.639,-0.0272699
9981,265.488,-0.0272716
9984,265.339,-0.0273025
9987,265.189,-0.0274288
9990,265.038,-0.0274802
9993,264.889,-0.0273492
9996,264.739,-0.0274687
9999,264.589,-0.0274845
10002,264.439,-0.0274726
10005,264.288,-0.0275986
10008,264.139,-0.0275837
10011,263.988,-0.0275626
10014,263.839,-0.0275226
10017,263.688,-0.0274848
10020,263.538,-0.0275254
10023,263.388,-0.0275689
10026,263.238,-0.0273791
10029,263.088,-0.0275312
10032,262.938,-0.0276286
10035,262.788,-0.0276777
10038,262.638,-0.0275831
10041,262.488,-0.0275083
10044,262.338,-0.0275876
10047,262.188,-0.0277012
10050,262.039,-0.0276912
10053,261.888,-0.0276529
10056,261.738,-0.0276377
10059,261.588,-0.0276324
10062,261.439,-0.0276872
10065,261.288,-0.0276308
10068,261.139,-0.0275835
10071,260.989,-0.0276833
10074,260.839,-0.0277705
10077,260.689,-0.0278568
10080,260.538,-0.0278786
10083,260.389,-0.0279312
10086,260.239,-0.0279615
10089,260.089,-0.027836
10092,259.939,-0.0279586
10095,259.789,-0.0278354
10098,259.639,-0.0278952
10101,259.489,-0.0280287
10104,259.339,-0.0280318
10107,259.189,-0.0279994
10110,259.04,-0.028027
10113,258.889,-0.0279401
10116,258.739,-0.0279616
10119,258.589,-0.0279732
10122,258.44,-0.0278932
10125,258.29,-0.0279563
10128,258.139,-0.0280734
10131,257.989,-0.0279587
10134,257.84,-0.028026
10137,257.689,-0.0281115
10140,257.539,-0.0281499
10143,257.389,-0.0280956
10146,257.239,-0.028028
10149,257.089,-0.0281773
10152,256.939,-0.0281739
10155,256.789,-0.0281162
10158,256.639,-0.0281913
10161,256.488,-0.0282691
10164,256.338,-0.0282619
10167,256.189,-0.0282836
10170,256.039,-0.0283044
10173,255.888,-0.0284032
10176,255.739,-0.0283615
10179,255.589,-0.0283235
10182,255.439,-0.0285005
10185,255.289,-0.0284476
10188,255.139,-0.0285266
10191,254.988,-0.0285307
10194,254.839,-0.0284522
10197,254.689,-0.0284177
10200,254.539,-0.0285008
10203,254.389,-0.0285761
10206,254.238,-0.0285903
10209,254.089,-0.0284896
10212,253.939,-0.0285089
10215,253.789,-0.028552
10218,253.639,-0.0285931
10221,253.489,-0.0285539
10224,253.339,-0.0286502
10227,253.189,-0.0287464
10230,253.039,-0.0286527
10233,252.889,-0.0287274
10236,252.739,-0.0288587
10239,252.589,-0.0287946
10242,252.439,-0.0288148
10245,252.288,-0.0288349
10248,252.139,-0.0288762
10251,251.989,-0.0288533
10254,251.839,-0.0288717
10257,251.69,-0.0288514
10260,251.539,-0.0288562
10263,251.388,-0.0288264
10266,251.239,-0.0288685
10269,251.089,-0.0287741
10272,250.939,-0.0288511
10275,250.788,-0.0288851
10278,250.638,-0.0289453
10281,250.489,-0.0289986
10284,250.339,-0.0289739
10287,250.188,-0.0288751
10290,250.039,-0.028919
10293,249.888,-0.0289184
10296,249.738,-0.0289295
10299,249.589,-0.0287827
10302,249.439,-0.0288599
10305,249.289,-0.0288083
10308,249.138,-0.0288667
10311,248.988,-0.0288581
10314,248.839,-0.0289293
10317,248.688,-0.0289436
10320,248.539,-0.0289433
10323,248.388,-0.0289319
10326,248.238,-0.0290283
10329,248.088,-0.0290632
10332,247.938,-0.0287796
10335,247.788,-0.0288468
10338,247.637,-0.0288738
10341,247.488,-0.0288428
10344,247.338,-0.028881
10347,247.187,-0.0289757
10350,247.038,-0.0290174
10353,246.888,-0.0290863
10356,246.738,-0.0292038
10359,246.588,-0.0290948
10362,246.437,-0.0290624
10365,246.287,-0.0290396
10368,246.138,-0.0289858
10371,245.987,-0.0291658
10374,245.838,-0.0291934
10377,245.687,-0.0291503
10380,245.538,-0.0291968
10383,245.387,-0.0291743
10386,245.238,-0.0292586
10389,245.088,-0.0291963
10392,244.938,-0.0292066
10395,244.788,-0.0291262
10398,244.638,-0.0292063
10401,244.488,-0.0292103
10404,244.338,-0.0291807
10407,244.188,-0.0291785
10410,244.038,-0.02931
10413,243.889,-0.0292049
10416,243.738,-0.0292517
