Repository: MaCFP/matl-db

# University of Lille - ENSCL - Unité Matériaux et Transformations (UMET)

### Experimental Conditions, TGA

* Heating Rates: 1, 2, 5, 10, 20, 50, and 100 K/min
* Temperature program
  - Initial Temperature: 313.15 K
  - Initial Isotherm: None
  - Maximum Temperature: 1273.15 K
  - Final Isotherm: None
* Sample mass: 3.93 – 5.98 mg
* Sample geometry: powdered
* Calibration type: Temperature calibration was performed every 6 months using a set of 5 reference materials with melting temperatures between 156.6 - 660 C
* Crucible
  - Type: Al2O3
  - Volume: 85 µL
  - Diameter: None
  - Mass: None
  - Lid: None
  - Note: None
* Carrier Gas
  - Type: Nitrogen
  - Flow rate: 40 ml/min

File: Non-charring/PMMA/UMET/UMET_DSC_N2_2.csv (part 2 of 6)
Time;Temp;Heat Flow
[s];[k];[mW/mg]
1585.002;271.932;0.195229
1585.998;272.099;0.195442
1587;272.265;0.195679
1588.002;272.432;0.195937
1588.998;272.598;0.196142
1590;272.766;0.196396
1591.002;272.932;0.196609
1591.998;273.099;0.19687
1593;273.266;0.197148
1594.002;273.432;0.197369
1594.998;273.6;0.197679
1596;273.766;0.197897
1597.002;273.933;0.198118
1597.998;274.1;0.198333
1599;274.267;0.198606
1600.002;274.433;0.198819
1600.998;274.599;0.199099
1602;274.767;0.199378
1603.002;274.934;0.199632
1603.998;275.1;0.199904
1605;275.267;0.200135
1606.002;275.433;0.200429
1606.998;275.6;0.200581
1608;275.767;0.200886
1609.002;275.933;0.20118
1609.998;276.1;0.201454
1611;276.266;0.201699
1612.002;276.433;0.201909
1612.998;276.6;0.202142
1614;276.767;0.202373
1615.002;276.933;0.20265
1615.998;277.101;0.202932
1617;277.267;0.203203
1618.002;277.433;0.203429
1618.998;277.6;0.203703
1620;277.767;0.203979
1621.002;277.934;0.204271
1621.998;278.1;0.204504
1623;278.267;0.204836
1624.002;278.434;0.205087
1624.998;278.6;0.20536
1626;278.767;0.205617
1627.002;278.935;0.205958
1627.998;279.101;0.206239
1629;279.267;0.206597
1630.002;279.435;0.206874
1630.998;279.601;0.20714
1632;279.768;0.207388
1633.002;279.935;0.207713
1633.998;280.102;0.207963
1635;280.269;0.208313
1636.002;280.435;0.208599
1636.998;280.603;0.208891
1638;280.769;0.209258
1639.002;280.936;0.209532
1639.998;281.103;0.20983
1641;281.269;0.210057
1642.002;281.436;0.21047
1642.998;281.602;0.210769
1644;281.769;0.210963
1645.002;281.936;0.211295
1645.998;282.103;0.211532
1647;282.269;0.211828
1648.002;282.436;0.212111
1648.998;282.603;0.212377
1650;282.77;0.212633
1651.002;282.937;0.212905
1651.998;283.103;0.213181
1653;283.27;0.213506
1654.002;283.437;0.213721
1654.998;283.603;0.213946
1656;283.77;0.214258
1657.002;283.936;0.214598
1657.998;284.103;0.214905
1659;284.269;0.215177
1660.002;284.436;0.215463
1660.998;284.603;0.215681
1662;284.769;0.215937
1663.002;284.936;0.216198
1663.998;285.102;0.216512
1665;285.27;0.21678
1666.002;285.436;0.217029
1666.998;285.603;0.21737
1668;285.769;0.217581
1669.002;285.936;0.21784
1669.998;286.103;0.218131
1671;286.27;0.218362
1672.002;286.437;0.218678
1672.998;286.603;0.218885
1674;286.77;0.219179
1675.002;286.937;0.219447
1675.998;287.103;0.219753
1677;287.27;0.220038
1678.002;287.437;0.220305
1678.998;287.603;0.22056
1680;287.77;0.220812
1681.002;287.937;0.221087
1681.998;288.104;0.221379
1683;288.27;0.221547
1684.002;288.437;0.221796
1684.998;288.604;0.222104
1686;288.77;0.222346
1687.002;288.937;0.222563
1687.998;289.104;0.222784
1689;289.269;0.223091
1690.002;289.436;0.223394
1690.998;289.602;0.223747
1692;289.769;0.224059
1693.002;289.935;0.2243
1693.998;290.102;0.224706
1695;290.268;0.224911
1696.002;290.435;0.2252
1696.998;290.602;0.225509
1698;290.769;0.225817
1699.002;290.935;0.226083
1699.998;291.101;0.226427
1701;291.268;0.226711
1702.002;291.435;0.226976
1702.998;291.601;0.227269
1704;291.768;0.227559
1705.002;291.934;0.227867
1705.998;292.101;0.228145
1707;292.268;0.228451
1708.002;292.434;0.228766
1708.998;292.601;0.229027
1710;292.768;0.229366
1711.002;292.934;0.22964
1711.998;293.101;0.229904
1713;293.268;0.230179
1714.002;293.435;0.230518
1714.998;293.601;0.230822
1716;293.768;0.231055
1717.002;293.935;0.231327
1717.998;294.102;0.231711
1719;294.268;0.231922
1720.002;294.435;0.232236
1720.998;294.602;0.232516
1722;294.769;0.232817
1723.002;294.936;0.233111
1723.998;295.102;0.233395
1725;295.269;0.233681
1726.002;295.436;0.233903
1726.998;295.602;0.234158
1728;295.769;0.234423
1729.002;295.936;0.234684
1729.998;296.103;0.234972
1731;296.27;0.235225
1732.002;296.436;0.235511
1732.998;296.603;0.235675
1734;296.77;0.235983
1735.002;296.937;0.236156
1735.998;297.104;0.236436
1737;297.27;0.236653
1738.002;297.437;0.236857
1738.998;297.604;0.237161
1740;297.77;0.237359
1741.002;297.937;0.237592
1741.998;298.104;0.237825
1743;298.27;0.238045
1744.002;298.437;0.238231
1744.998;298.604;0.238484
1746;298.77;0.238721
1747.002;298.937;0.238999
1747.998;299.104;0.239234
1749;299.271;0.239382
1750.002;299.437;0.239624
1750.998;299.604;0.239832
1752;299.771;0.240037
1753.002;299.938;0.240193
1753.998;300.104;0.240482
1755;300.271;0.240688
1756.002;300.437;0.240937
1756.998;300.604;0.24115
1758;300.771;0.241339
1759.002;300.937;0.241547
1759.998;301.104;0.241717
1761;301.27;0.241865
1762.002;301.437;0.242009
1762.998;301.603;0.242169
1764;301.77;0.242348
1765.002;301.937;0.242613
1765.998;302.104;0.242819
1767;302.27;0.243007
1768.002;302.437;0.243232
1768.998;302.604;0.243381
1770;302.77;0.243547
1771.002;302.937;0.243773
1771.998;303.103;0.243971
1773;303.27;0.244175
1774.002;303.437;0.244387
1774.998;303.604;0.244635
1776;303.77;0.244838
1777.002;303.937;0.245078
1777.998;304.103;0.245348
1779;304.27;0.245567
1780.002;304.437;0.245819
1780.998;304.604;0.245959
1782;304.771;0.246167
1783.002;304.937;0.246324
1783.998;305.104;0.246478
1785;305.27;0.246651
1786.002;305.438;0.246799
1786.998;305.604;0.246889
1788;305.77;0.24701
1789.002;305.937;0.247179
1789.998;306.104;0.24726
1791;306.271;0.24738
1792.002;306.438;0.247419
1792.998;306.604;0.247533
1794;306.771;0.247621
1795.002;306.938;0.247712
1795.998;307.105;0.247798
1797;307.271;0.24787
1798.002;307.438;0.247927
1798.998;307.605;0.247975
1800;307.772;0.248003
1801.002;307.939;0.248069
1801.998;308.105;0.248102
1803;308.272;0.248182
1804.002;308.439;0.248242
1804.998;308.606;0.248293
1806;308.773;0.248304
1807.002;308.939;0.248357
1807.998;309.107;0.248401
1809;309.273;0.248343
1810.002;309.44;0.248352
1810.998;309.606;0.248315
1812;309.774;0.248346
1813.002;309.94;0.248348
1813.998;310.107;0.24837
1815;310.274;0.248351
1816.002;310.44;0.248403
1816.998;310.608;0.248422
1818;310.775;0.248448
1819.002;310.942;0.248457
1819.998;311.108;0.248433
1821;311.275;0.248423
1822.002;311.442;0.248439
1822.998;311.609;0.24848
1824;311.776;0.248441
1825.002;311.943;0.248388
1825.998;312.109;0.248456
1827;312.276;0.248492
1828.002;312.443;0.248504
1828.998;312.61;0.248502
1830;312.776;0.248486
1831.002;312.943;0.248467
1831.998;313.109;0.248473
1833;313.276;0.248489
1834.002;313.443;0.248489
1834.998;313.609;0.248525
1836;313.777;0.248482
1837.002;313.943;0.24848
1837.998;314.11;0.248445
1839;314.277;0.248427
1840.002;314.443;0.24835
1840.998;314.61;0.248354
1842;314.777;0.248357
1843.002;314.943;0.24839
1843.998;315.11;0.248364
1845;315.277;0.248429
1846.002;315.444;0.248391
1846.998;315.611;0.248399
1848;315.778;0.248349
1849.002;315.945;0.248359
1849.998;316.111;0.248386
1851;316.278;0.24838
1852.002;316.445;0.248425
1852.998;316.612;0.248404
1854;316.779;0.248411
1855.002;316.946;0.248387
1855.998;317.113;0.248377
1857;317.279;0.24845
1858.002;317.446;0.248452
1858.998;317.613;0.248433
1860;317.78;0.248456
1861.002;317.947;0.248478
1861.998;318.114;0.248424
1863;318.281;0.248491
1864.002;318.447;0.248529
1864.998;318.614;0.248425
1866;318.781;0.248416
1867.002;318.948;0.248439
1867.998;319.114;0.248462
1869;319.281;0.24845
1870.002;319.449;0.248542
1870.998;319.615;0.248569
1872;319.782;0.248582
1873.002;319.949;0.248596
1873.998;320.115;0.248625
1875;320.282;0.248667
1876.002;320.449;0.248613
1876.998;320.616;0.248652
1878;320.783;0.248677
1879.002;320.95;0.248657
1879.998;321.117;0.24867
1881;321.283;0.248647
1882.002;321.45;0.248584
1882.998;321.617;0.248602
1884;321.783;0.248652
1885.002;321.95;0.248642
1885.998;322.118;0.248637
1887;322.284;0.248681
1888.002;322.451;0.248654
1888.998;322.617;0.248697
1890;322.785;0.248599
1891.002;322.951;0.248633
1891.998;323.118;0.248677
1893;323.284;0.248612
1894.002;323.452;0.248606
1894.998;323.619;0.248617
1896;323.785;0.248618
1897.002;323.952;0.248633
1897.998;324.119;0.24863
1899;324.286;0.248607
1900.002;324.452;0.24861
1900.998;324.619;0.248643
1902;324.786;0.248694
1903.002;324.953;0.248661
1903.998;325.12;0.248617
1905;325.286;0.248545
1906.002;325.453;0.248548
1906.998;325.62;0.248616
1908;325.787;0.248584
1909.002;325.954;0.248543
1909.998;326.12;0.24855
1911;326.287;0.248532
1912.002;326.454;0.248482
1912.998;326.62;0.248474
1914;326.787;0.248494
1915.002;326.954;0.248486
1915.998;327.121;0.248457
1917;327.288;0.248452
1918.002;327.454;0.248424
1918.998;327.621;0.248471
1920;327.788;0.248475
1921.002;327.955;0.248491
1921.998;328.121;0.248466
1923;328.288;0.248488
1924.002;328.455;0.248504
1924.998;328.622;0.248561
1926;328.788;0.248512
1927.002;328.955;0.248566
1927.998;329.122;0.248597
1929;329.289;0.248534
1930.002;329.455;0.248586
1930.998;329.622;0.248504
1932;329.789;0.24852
1933.002;329.955;0.248493
1933.998;330.123;0.24846
1935;330.29;0.248483
1936.002;330.456;0.248496
1936.998;330.623;0.248503
1938;330.789;0.248529
1939.002;330.957;0.24855
1939.998;331.123;0.248504
1941;331.29;0.248507
1942.002;331.456;0.248478
1942.998;331.623;0.248442
1944;331.79;0.248457
1945.002;331.957;0.248487
1945.998;332.124;0.248482
1947;332.29;0.248494
1948.002;332.457;0.248498
1948.998;332.623;0.248479
1950;332.791;0.248533
1951.002;332.958;0.248586
1951.998;333.124;0.248598
1953;333.291;0.24856
1954.002;333.458;0.248581
1954.998;333.625;0.248566
1956;333.792;0.248544
1957.002;333.959;0.248576
1957.998;334.126;0.248674
1959;334.293;0.248618
1960.002;334.46;0.248625
1960.998;334.626;0.248635
1962;334.793;0.24863
1963.002;334.96;0.248669
1963.998;335.127;0.248618
1965;335.293;0.248604
1966.002;335.461;0.248634
1966.998;335.627;0.248641
1968;335.794;0.248636
1969.002;335.96;0.248624
1969.998;336.127;0.248585
1971;336.294;0.248619
1972.002;336.46;0.248638
1972.998;336.627;0.248634
1974;336.794;0.248667
1975.002;336.961;0.248681
1975.998;337.127;0.248663
1977;337.294;0.248666
1978.002;337.462;0.248657
1978.998;337.628;0.248683
1980;337.795;0.248663
1981.002;337.962;0.248617
1981.998;338.128;0.248706
1983;338.295;0.248728
1984.002;338.462;0.248756
1984.998;338.628;0.248723
1986;338.795;0.248689
1987.002;338.962;0.248649
1987.998;339.129;0.248687
1989;339.295;0.24873
1990.002;339.462;0.248725
1990.998;339.629;0.248704
1992;339.795;0.248676
1993.002;339.962;0.248739
1993.998;340.129;0.248763
1995;340.295;0.248803
1996.002;340.463;0.248729
1996.998;340.629;0.248781
1998;340.796;0.248751
1999.002;340.963;0.248758
1999.998;341.129;0.248819
2001;341.296;0.248781
2002.002;341.463;0.248758
2002.998;341.629;0.248829
2004;341.797;0.24885
2005.002;341.963;0.248902
2005.998;342.129;0.248844
2007;342.297;0.248781
2008.002;342.463;0.248805
2008.998;342.63;0.248866
2010;342.796;0.248835
2011.002;342.963;0.248802
2011.998;343.13;0.248852
2013;343.296;0.248801
2014.002;343.463;0.248855
2014.998;343.63;0.248868
2016;343.797;0.248878
2017.002;343.964;0.24888
2017.998;344.131;0.248989
2019;344.297;0.248985
2020.002;344.464;0.249005
2020.998;344.631;0.24904
2022;344.798;0.249089
2023.002;344.964;0.24909
2023.998;345.131;0.249048
2025;345.298;0.249136
2026.002;345.465;0.249162
2026.998;345.631;0.249172
2028;345.799;0.249247
2029.002;345.965;0.249263
2029.998;346.132;0.24927
2031;346.298;0.249358
2032.002;346.466;0.249339
2032.998;346.632;0.24937
2034;346.799;0.249456
2035.002;346.966;0.249505
2035.998;347.133;0.249542
2037;347.3;0.249564
2038.002;347.466;0.249601
2038.998;347.633;0.249699
2040;347.8;0.24969
2041.002;347.967;0.249708
2041.998;348.133;0.249722
2043;348.301;0.24975
2044.002;348.467;0.24975
2044.998;348.634;0.249764
2046;348.8;0.249848
2047.002;348.968;0.249847
2047.998;349.134;0.249916
2049;349.301;0.249956
2050.002;349.467;0.25001
2050.998;349.634;0.249962
2052;349.801;0.250055
2053.002;349.967;0.250044
2053.998;350.134;0.250113
2055;350.301;0.250114
2056.002;350.468;0.250156
2056.998;350.635;0.250242
2058;350.801;0.250275
2059.002;350.968;0.250269
2059.998;351.135;0.250384
2061;351.302;0.250374
2062.002;351.468;0.250376
2062.998;351.635;0.250385
2064;351.803;0.25047
2065.002;351.969;0.250567
2065.998;352.136;0.250659
2067;352.304;0.250711
2068.002;352.47;0.250745
2068.998;352.637;0.250786
2070;352.804;0.250713
2071.002;352.971;0.250865
2071.998;353.137;0.25099
2073;353.305;0.25103
2074.002;353.471;0.251099
2074.998;353.638;0.251125
2076;353.805;0.251154
2077.002;353.971;0.251173
2077.998;354.138;0.251249
2079;354.305;0.251281
2080.002;354.472;0.251383
2080.998;354.638;0.251379
2082;354.805;0.251371
2083.002;354.971;0.251411
2083.998;355.138;0.25146
2085;355.305;0.251528
2086.002;355.471;0.251559
2086.998;355.638;0.251607
2088;355.805;0.251687
2089.002;355.972;0.251667
2089.998;356.138;0.251746
2091;356.305;0.251835
2092.002;356.472;0.251855
2092.998;356.638;0.251916
2094;356.806;0.25198
2095.002;356.973;0.251969
2095.998;357.139;0.252029
2097;357.306;0.252075
2098.002;357.473;0.252137
2098.998;357.639;0.25218
2100;357.805;0.252211
2101.002;357.973;0.252311
2101.998;358.139;0.252323
2103;358.306;0.252341
2104.002;358.473;0.252455
2104.998;358.639;0.252574
2106;358.806;0.252628
2107.002;358.973;0.252637
2107.998;359.14;0.252702
2109;359.306;0.25277
2110.002;359.473;0.252869
2110.998;359.64;0.252999
2112;359.807;0.253032
2113.002;359.973;0.253118
2113.998;360.14;0.253223
2115;360.307;0.253288
2116.002;360.474;0.253362
2116.998;360.64;0.253368
2118;360.807;0.253436
2119.002;360.974;0.253474
2119.998;361.141;0.253623
2121;361.307;0.253696
2122.002;361.474;0.253786
2122.998;361.641;0.253865
2124;361.807;0.253917
2125.002;361.974;0.253909
2125.998;362.141;0.25399
2127;362.307;0.254072
2128.002;362.474;0.25415
2128.998;362.641;0.254178
2130;362.808;0.254242
2131.002;362.975;0.254339
2131.998;363.142;0.254501
2133;363.309;0.254517
2134.002;363.476;0.254603
2134.998;363.642;0.25473
2136;363.809;0.254842
2137.002;363.976;0.254848
2137.998;364.142;0.254924
2139;364.309;0.254921
2140.002;364.476;0.25494
2140.998;364.642;0.254984
2142;364.81;0.255088
2143.002;364.977;0.25514
2143.998;365.144;0.255248
2145;365.311;0.255389
2146.002;365.478;0.255499
2146.998;365.645;0.255615
2148;365.811;0.255736
2149.002;365.978;0.25578
2149.998;366.145;0.255789
2151;366.311;0.25596
2152.002;366.478;0.256088
2152.998;366.645;0.256135
2154;366.811;0.256274
2155.002;366.978;0.256394
2155.998;367.144;0.25642
2157;367.311;0.256515
2158.002;367.477;0.256516
2158.998;367.644;0.256615
2160;367.811;0.256746
2161.002;367.978;0.256892
2161.998;368.144;0.256941
2163;368.311;0.256983
2164.002;368.477;0.257079
2164.998;368.644;0.257226
2166;368.811;0.257346
2167.002;368.977;0.257355
2167.998;369.144;0.257493
2169;369.311;0.257617
2170.002;369.478;0.257693
2170.998;369.645;0.25779
2172;369.811;0.257981
2173.002;369.978;0.258101
2173.998;370.145;0.258251
2175;370.312;0.258369
2176.002;370.479;0.258553
2176.998;370.646;0.258722
2178;370.812;0.258836
2179.002;370.979;0.258949
2179.998;371.146;0.259006
2181;371.313;0.25912
2182.002;371.48;0.259188
2182.998;371.646;0.259334
2184;371.813;0.259404
2185.002;371.979;0.259521
2185.998;372.146;0.259666
2187;372.312;0.259747
2188.002;372.479;0.259816
2188.998;372.646;0.259906
2190;372.813;0.260031
2191.002;372.979;0.260111
2191.998;373.146;0.26022
2193;373.313;0.260319
2194.002;373.48;0.260445
2194.998;373.646;0.260545
2196;373.813;0.2606
2197.002;373.98;0.260711
2197.998;374.146;0.260792
2199;374.314;0.260978
2200.002;374.48;0.261101
2200.998;374.647;0.261221
2202;374.814;0.261312
2203.002;374.981;0.261403
2203.998;375.148;0.261547
2205;375.315;0.261626
2206.002;375.481;0.261736
2206.998;375.648;0.26189
2208;375.815;0.261984
2209.002;375.981;0.262171
2209.998;376.148;0.262344
2211;376.316;0.26243
2212.002;376.482;0.262577
2212.998;376.649;0.262718
2214;376.817;0.262892
2215.002;376.983;0.263072
2215.998;377.15;0.263236
2217;377.317;0.263383
2218.002;377.484;0.263552
2218.998;377.651;0.263778
2220;377.817;0.263927
2221.002;377.985;0.264132
2221.998;378.151;0.264249
2223;378.318;0.264427
2224.002;378.485;0.264563
2224.998;378.651;0.264762
2226;378.818;0.265001
2227.002;378.985;0.26514
2227.998;379.152;0.265386
2229;379.318;0.265517
2230.002;379.485;0.265673
2230.998;379.653;0.265893
2232;379.819;0.266098
2233.002;379.986;0.266302
2233.998;380.153;0.266447
2235;380.319;0.266617
2236.002;380.487;0.266888
2236.998;380.653;0.267004
2238;380.82;0.267201
2239.002;380.986;0.267315
2239.998;381.153;0.267536
2241;381.319;0.267719
2242.002;381.486;0.267909
2242.998;381.653;0.268118
2244;381.819;0.2683
2245.002;381.986;0.268459
2245.998;382.153;0.268712
2247;382.319;0.268864
2248.002;382.486;0.269167
2248.998;382.653;0.26942
2250;382.82;0.269605
2251.002;382.987;0.269799
2251.998;383.153;0.270034
2253;383.32;0.27022
2254.002;383.486;0.270448
2254.998;383.652;0.270652
2256;383.819;0.270894
2257.002;383.985;0.271062
2257.998;384.152;0.271296
2259;384.319;0.271526
2260.002;384.486;0.271756
2260.998;384.653;0.272036
2262;384.821;0.272313
2263.002;384.988;0.272648
2263.998;385.155;0.272966
2265;385.322;0.273252
2266.002;385.488;0.273543
2266.998;385.655;0.273838
2268;385.821;0.274044
2269.002;385.987;0.274297
2269.998;386.154;0.274577
2271;386.32;0.274795
2272.002;386.487;0.275061
2272.998;386.654;0.275311
2274;386.82;0.275582
2275.002;386.987;0.275906
2275.998;387.154;0.276175
2277;387.32;0.276416
2278.002;387.486;0.276675
2278.998;387.653;0.276971
2280;387.82;0.277348
2281.002;387.986;0.277665
2281.998;388.153;0.278049
2283;388.319;0.278351
2284.002;388.486;0.278712
2284.998;388.653;0.279076
2286;388.819;0.279341
2287.002;388.986;0.279695
2287.998;389.152;0.280019
2289;389.318;0.280396
2290.002;389.485;0.280769
2290.998;389.652;0.281101
2292;389.818;0.281438
2293.002;389.985;0.281917
2293.998;390.152;0.282275
2295;390.319;0.282664
2296.002;390.485;0.283059
2296.998;390.652;0.283519
2298;390.819;0.283893
2299.002;390.986;0.284317
2299.998;391.153;0.284771
2301;391.32;0.285174
2302.002;391.487;0.285623
2302.998;391.653;0.286131
2304;391.82;0.286556
2305.002;391.987;0.286958
2305.998;392.153;0.287448
2307;392.321;0.287921
2308.002;392.487;0.288353
2308.998;392.654;0.288815
2310;392.82;0.289419
2311.002;392.987;0.28986
2311.998;393.154;0.290294
2313;393.32;0.290764
2314.002;393.487;0.291487
2314.998;393.654;0.291999
2316;393.82;0.292496
2317.002;393.986;0.292959
2317.998;394.153;0.293479
2319;394.32;0.294024
2320.002;394.486;0.294518
2320.998;394.653;0.295051
2322;394.819;0.295664
2323.002;394.987;0.296213
2323.998;395.153;0.296791
2325;395.319;0.297365
2326.002;395.486;0.297933
2326.998;395.653;0.298625
2328;395.819;0.299363
2329.002;395.986;0.299957
2329.998;396.152;0.300567
2331;396.319;0.301224
2332.002;396.485;0.301852
2332.998;396.652;0.302638
2334;396.819;0.303262
2335.002;396.985;0.303895
2335.998;397.151;0.304507
2337;397.318;0.305178
2338.002;397.485;0.305921
2338.998;397.651;0.306608
2340;397.818;0.307313
2341.002;397.985;0.307955
2341.998;398.151;0.308644
2343;398.317;0.309332
2344.002;398.484;0.309994
2344.998;398.651;0.310986
2346;398.817;0.311625
2347.002;398.984;0.312332
2347.998;399.15;0.313007
2349;399.317;0.313668
2350.002;399.484;0.314379
2350.998;399.65;0.315011
2352;399.816;0.315779
2353.002;399.983;0.316475
2353.998;400.15;0.317122
2355;400.316;0.317828
2356.002;400.483;0.318395
2356.998;400.649;0.319035
2358;400.816;0.319694
2359.002;400.983;0.320294
2359.998;401.149;0.320953
2361;401.316;0.321624
2362.002;401.483;0.322099
2362.998;401.65;0.322715
2364;401.816;0.32329
2365.002;401.983;0.323785
2365.998;402.15;0.324354
2367;402.317;0.324813
2368.002;402.484;0.325304
2368.998;402.651;0.325727
2370;402.817;0.326151
2371.002;402.984;0.32647
2371.998;403.151;0.326871
2373;403.318;0.327159
2374.002;403.486;0.327486
2374.998;403.652;0.327694
2376;403.819;0.327934
2377.002;403.986;0.328121
2377.998;404.152;0.328251
2379;404.319;0.328386
2380.002;404.486;0.328504
2380.998;404.653;0.328591
2382;404.82;0.328661
2383.002;404.986;0.328678
2383.998;405.153;0.328689
2385;405.32;0.328664
2386.002;405.487;0.328686
2386.998;405.654;0.328643
2388;405.82;0.32863
2389.002;405.987;0.32857
2389.998;406.154;0.32851
2391;406.32;0.328469
2392.002;406.487;0.328381
2392.998;406.654;0.328314
2394;406.82;0.328144
2395.002;406.987;0.32812
2395.998;407.154;0.328035
2397;407.32;0.327924
2398.002;407.487;0.327859
2398.998;407.654;0.327832
2400;407.82;0.327744
2401.002;407.987;0.327767
2401.998;408.154;0.327724
2403;408.321;0.327701
2404.002;408.487;0.327632
2404.998;408.654;0.327621
2406;408.821;0.327645
2407.002;408.988;0.327605
2407.998;409.155;0.32763
2409;409.321;0.32759
2410.002;409.488;0.32764
2410.998;409.655;0.327621
2412;409.822;0.327635
2413.002;409.989;0.327623
2413.998;410.155;0.32769
2415;410.322;0.327702
2416.002;410.489;0.327751
2416.998;410.656;0.327806
2418;410.823;0.327837
2419.002;410.989;0.327888
2419.998;411.156;0.327959
2421;411.323;0.327978
2422.002;411.49;0.327986
2422.998;411.656;0.327995
2424;411.823;0.328021
2425.002;411.989;0.328069
2425.998;412.156;0.328139
2427;412.324;0.328202
2428.002;412.49;0.328247
2428.998;412.657;0.328283
2430;412.823;0.328319
2431.002;412.989;0.328391
2431.998;413.157;0.328459
2433;413.323;0.328463
2434.002;413.49;0.328566
2434.998;413.657;0.328639
2436;413.824;0.328743
2437.002;413.991;0.328749
2437.998;414.158;0.328837
2439;414.325;0.328943
2440.002;414.492;0.329065
2440.998;414.658;0.329134
2442;414.825;0.329171
2443.002;414.992;0.329218
2443.998;415.158;0.32934
2445;415.326;0.329401
2446.002;415.492;0.329443
2446.998;415.658;0.329458
2448;415.825;0.329569
2449.002;415.992;0.329564
2449.998;416.158;0.329621
2451;416.325;0.329729
2452.002;416.492;0.329785
2452.998;416.659;0.329841
2454;416.825;0.329942
2455.002;416.991;0.330022
2455.998;417.158;0.330151
2457;417.325;0.330261
2458.002;417.491;0.330322
2458.998;417.658;0.330355
2460;417.825;0.330431
2461.002;417.992;0.330456
2461.998;418.158;0.330576
2463;418.325;0.330682
2464.002;418.492;0.330728
2464.998;418.659;0.330748
2466;418.825;0.330844
2467.002;418.992;0.330879
2467.998;419.158;0.330953
2469;419.325;0.331091
2470.002;419.491;0.331149
2470.998;419.658;0.331211
2472;419.825;0.331302
2473.002;419.992;0.331348
2473.998;420.158;0.331396
2475;420.325;0.331435
2476.002;420.492;0.331568
2476.998;420.658;0.331651
2478;420.825;0.331743
2479.002;420.992;0.331837
2479.998;421.158;0.331872
2481;421.325;0.33202
2482.002;421.492;0.332075
2482.998;421.658;0.332222
2484;421.825;0.332313
2485.002;421.992;0.332358
2485.998;422.159;0.33245
2487;422.325;0.332503
2488.002;422.492;0.33265
2488.998;422.659;0.332757
2490;422.825;0.332842
2491.002;422.992;0.332907
2491.998;423.158;0.332945
2493;423.325;0.333055
2494.002;423.492;0.333129
2494.998;423.658;0.333187
2496;423.825;0.333319
2497.002;423.992;0.333394
2497.998;424.158;0.333435
2499;424.325;0.333538
2500.002;424.492;0.333591
2500.998;424.658;0.333655
2502;424.826;0.333814
2503.002;424.992;0.333915
2503.998;425.159;0.334042
2505;425.326;0.334121
2506.002;425.493;0.334253
2506.998;425.66;0.334343
2508;425.827;0.334511
2509.002;425.994;0.334627
2509.998;426.161;0.334813
2511;426.328;0.334889
2512.002;426.495;0.334936
2512.998;426.662;0.334999
2514;426.829;0.33508
2515.002;426.995;0.335197
2515.998;427.162;0.335292
2517;427.329;0.335397
2518.002;427.496;0.33549
2518.998;427.663;0.335538
2520;427.829;0.33566
2521.002;427.996;0.33571
2521.998;428.162;0.335737
2523;428.329;0.335798
2524.002;428.496;0.335883
2524.998;428.662;0.335895
2526;428.829;0.335958
2527.002;428.996;0.335984
2527.998;429.162;0.336055
2529;429.329;0.336125
2530.002;429.496;0.336164
2530.998;429.662;0.336233
2532;429.829;0.336318
2533.002;429.996;0.336402
2533.998;430.162;0.336434
2535;430.329;0.336493
2536.002;430.496;0.336657
2536.998;430.662;0.336737
2538;430.829;0.336787
2539.002;430.996;0.336839
2539.998;431.163;0.336997
2541;431.33;0.337001
2542.002;431.497;0.3371
2542.998;431.664;0.337194
2544;431.83;0.33729
2545.002;431.997;0.337416
2545.998;432.163;0.337513
2547;432.329;0.337601
2548.002;432.488;0.337842
2548.998;432.637;0.338513
2550;432.766;0.340962
2551.002;432.873;0.341534
2551.998;432.953;0.331608
2553;433.011;0.29577
2554.002;433.051;0.261659
2554.998;433.078;0.224221
2556;433.096;0.19046
2557.002;433.108;0.16066
2557.998;433.118;0.137973
2559;433.125;0.119046
2560.002;433.13;0.108078
2560.998;433.134;0.0975193
2562;433.138;0.0898077
2563.002;433.14;0.0858461
2563.998;433.142;0.0818095
2565;433.144;0.0775993
2566.002;433.146;0.0753093
2566.998;433.146;0.0738623
2568;433.148;0.0725838
2569.002;433.149;0.072109
2569.998;433.15;0.0716336
2571;433.151;0.071143
2572.002;433.153;0.0706858
2572.998;433.154;0.0701388
2574;433.155;0.0698264
2575.002;433.157;0.0695278
2575.998;433.158;0.0692903
2577;433.159;0.0690525
2578.002;433.16;0.0687726
2578.998;433.162;0.0685082
2580;433.163;0.0682717
2581.002;433.163;0.0680436
2581.998;433.165;0.0678127
2583;433.166;0.0675902
2584.002;433.167;0.0673748
2584.998;433.168;0.0671456
2586;433.169;0.0669422
2587.002;433.17;0.0667407
2587.998;433.171;0.0665419
2589;433.172;0.0663317
2590.002;433.173;0.0661272
2590.998;433.174;0.0659567
2592;433.175;0.0657207
2593.002;433.176;0.0655768
2593.998;433.176;0.0654079
2595;433.177;0.0652204
2596.002;433.178;0.0650441
2596.998;433.179;0.0648903
2598;433.18;0.0647246
2599.002;433.181;0.064559
2599.998;433.181;0.0644311
2601;433.182;0.0642952
2602.002;433.183;0.0641829
2602.998;433.184;0.0640451
2604;433.184;0.0638404
2605.002;433.185;0.0637016
2605.998;433.186;0.0635537
2607;433.186;0.0634763
2608.002;433.187;0.0633113
2608.998;433.188;0.0631924
2610;433.189;0.0630539
2611.002;433.189;0.0629186
2611.998;433.189;0.0627979
2613;433.19;0.0626507
2614.002;433.191;0.0624666
2614.998;433.191;0.0623442
2616;433.192;0.0622003
2617.002;433.192;0.0620495
2617.998;433.192;0.0619102
2619;433.193;0.0617698
2620.002;433.193;0.0616543
2620.998;433.193;0.0615571
2622;433.194;0.0614388
2623.002;433.194;0.0612786
2623.998;433.194;0.061181
2625;433.195;0.0610332
2626.002;433.195;0.0609075
2626.998;433.195;0.0608143
2628;433.195;0.0607175
2629.002;433.195;0.0605156
2629.998;433.195;0.0604383
2631;433.195;0.0603064
2632.002;433.195;0.060199
2632.998;433.196;0.0600811
2634;433.196;0.0599777
2635.002;433.196;0.0599006
2635.998;433.196;0.059812
2637;433.196;0.0597816
2638.002;433.197;0.0597223
2638.998;433.197;0.0596372
2640;433.197;0.0595904
2641.002;433.197;0.0594976
2641.998;433.197;0.0594084
2643;433.198;0.059335
2644.002;433.198;0.0592803
2644.998;433.198;0.0591492
2646;433.198;0.0590961
2647.002;433.199;0.0590564
2647.998;433.199;0.0589765
2649;433.199;0.0589137
2650.002;433.199;0.0588375
2650.998;433.199;0.058783
2652;433.199;0.0586847
2653.002;433.199;0.0585916
2653.998;433.199;0.0584995
2655;433.199;0.0583772
2656.002;433.199;0.0583308
2656.998;433.199;0.0582255
2658;433.199;0.0581335
2659.002;433.199;0.0580866
2659.998;433.199;0.0579731
2661;433.199;0.0578801
2662.002;433.199;0.057791
2662.998;433.2;0.057739
2664;433.199;0.0576451
2665.002;433.2;0.057603
2665.998;433.2;0.0575145
2667;433.2;0.0574513
2668.002;433.2;0.0573668
2668.998;433.2;0.0572803
2670;433.2;0.0572735
2671.002;433.2;0.0571797
2671.998;433.201;0.0571263
2673;433.201;0.0570939
2674.002;433.2;0.0570343
2674.998;433.2;0.0569915
2676;433.2;0.0569133
2677.002;433.2;0.0568854
2677.998;433.2;0.0568158
2679;433.2;0.0567441
2680.002;433.2;0.0566381
2680.998;433.2;0.056588
2682;433.2;0.0564774
2683.002;433.199;0.0564372
2683.998;433.199;0.0563683
2685;433.199;0.0563323
2686.002;433.199;0.0562532
2686.998;433.199;0.0562345
2688;433.199;0.0561897
2689.002;433.199;0.0561418
2689.998;433.199;0.0561049
2691;433.199;0.0560777
2692.002;433.199;0.0560468
2692.998;433.198;0.0560304
2694;433.199;0.0559871
2695.002;433.199;0.0559795
2695.998;433.198;0.0559332
2697;433.199;0.0559368
2698.002;433.198;0.0558632
2698.998;433.198;0.0558108
2700;433.198;0.0557966
2701.002;433.199;0.0557444
2701.998;433.199;0.055744
2703;433.198;0.0557507
2704.002;433.198;0.055731
2704.998;433.198;0.0557362
2706;433.198;0.0557466
2707.002;433.198;0.0556984
2707.998;433.198;0.0556717
2709;433.198;0.0556614
2710.002;433.198;0.0555927
2710.998;433.198;0.0556212
2712;433.198;0.05556
2713.002;433.198;0.0555112
2713.998;433.198;0.0554476
2715;433.198;0.0554569
2716.002;433.198;0.0554367
2716.998;433.198;0.0553961
2718;433.198;0.0553726
2719.002;433.197;0.0553174
2719.998;433.198;0.0552835
2721;433.197;0.0552788
2722.002;433.197;0.0552446
2722.998;433.197;0.0552548
2724;433.197;0.0552026
2725.002;433.197;0.0551884
2725.998;433.196;0.0551884
2727;433.197;0.0551686
2728.002;433.196;0.0551586
2728.998;433.196;0.055118
2730;433.196;0.0550965
2731.002;433.197;0.0550671
2731.998;433.197;0.0550645
2733;433.197;0.0550182
2734.002;433.197;0.0549988
2734.998;433.197;0.0550044
2736;433.197;0.0549967
2737.002;433.197;0.0549802
2737.998;433.198;0.0550235
2739;433.197;0.0549285
2740.002;433.197;0.0549523
2740.998;433.197;0.0549519
2742;433.197;0.0549185
2743.002;433.198;0.0548626
2743.998;433.198;0.0548174
2745;433.197;0.0547672
2746.002;433.198;0.05473
2746.998;433.197;0.0546976
2748;433.198;0.0546384
2749.002;433.198;0.0546363
2749.998;433.197;0.0546061
2751;433.197;0.0545697
2752.002;433.197;0.0545171
2752.998;433.197;0.054489
2754;433.197;0.0544635
2755.002;433.197;0.0544386
2755.998;433.197;0.0543972
2757;433.197;0.0543284
2758.002;433.197;0.0542907
2758.998;433.196;0.0542829
2760;433.196;0.054257
2761.002;433.197;0.0542221
2761.998;433.197;0.0542044
2763;433.196;0.054197
2764.002;433.196;0.0541838
2764.998;433.196;0.0541615
2766;433.196;0.0541377
2767.002;433.196;0.0541206
2767.998;433.196;0.0540999
2769;433.196;0.0540259
2770.002;433.197;0.0540041
2770.998;433.196;0.0539939
2772;433.196;0.0539918
2773.002;433.196;0.0539713
2773.998;433.196;0.0539648
2775;433.196;0.0539543
2776.002;433.196;0.053917
2776.998;433.196;0.0539399
2778;433.196;0.053918
2779.002;433.196;0.0539311
2779.998;433.196;0.0539356
2781;433.197;0.0538996
2782.002;433.197;0.0539488
2782.998;433.197;0.0539023
2784;433.196;0.0538801
2785.002;433.196;0.0538941
2785.998;433.196;0.0539248
2787;433.196;0.0538264
2788.002;433.197;0.0538235
2788.998;433.196;0.0538224
2790;433.196;0.0537871
2791.002;433.197;0.0537432
2791.998;433.197;0.0537172
2793;433.196;0.0537206
2794.002;433.197;0.0536124
2794.998;433.197;0.0535068
2796;433.197;0.0535081
2797.002;433.196;0.0534413
2797.998;433.197;0.0534655
2799;433.196;0.0534198
2800.002;433.197;0.0533601
2800.998;433.197;0.0533115
2802;433.197;0.0533469
2803.002;433.197;0.0533258
2803.998;433.197;0.0533325
2805;433.197;0.053304
2806.002;433.197;0.0532527
2806.998;433.197;0.0532292
2808;433.197;0.0532332
2809.002;433.197;0.0531733
2809.998;433.197;0.0531471
2811;433.196;0.0531698
2812.002;433.197;0.053123
2812.998;433.196;0.0530741
2814;433.196;0.0530548
2815.002;433.196;0.0530529
2815.998;433.196;0.0530003
2817;433.196;0.0529275
2818.002;433.196;0.0529029
2818.998;433.196;0.052955
2820;433.196;0.0529125
2821.002;433.196;0.0528823
2821.998;433.196;0.0528338
2823;433.196;0.0528431
2824.002;433.196;0.0528325
2824.998;433.196;0.0528452
2826;433.196;0.0528588
2827.002;433.196;0.0528451
2827.998;433.196;0.0528474
2829;433.196;0.0528098
2830.002;433.196;0.0528257
2830.998;433.196;0.0528553
2832;433.195;0.0528188
2833.002;433.196;0.0527701
2833.998;433.196;0.0527479
2835;433.196;0.0527452
2836.002;433.196;0.0528017
2836.998;433.196;0.0528145
2838;433.196;0.0527499
2839.002;433.196;0.052764
2839.998;433.196;0.0527288
2841;433.196;0.0526907
2842.002;433.196;0.0526626
2842.998;433.196;0.0527064
2844;433.196;0.0526869
2845.002;433.196;0.0526966
2845.998;433.196;0.0526798
2847;433.196;0.0526801
2848.002;433.196;0.0525763
2848.998;433.197;0.0525969
2850;433.196;0.0525567
2851.002;433.196;0.052525
2851.998;433.196;0.0524812
2853;433.196;0.0524613
2854.002;433.196;0.0524733
2854.998;433.197;0.0524553
2856;433.196;0.0524533
2857.002;433.196;0.0524262
2857.998;433.196;0.0524159
2859;433.196;0.0523697
2860.002;433.196;0.0523701
2860.998;433.195;0.0523115
2862;433.195;0.0522681
2863.002;433.196;0.0522471
2863.998;433.196;0.052265
2865;433.196;0.0522104
2866.002;433.196;0.0522177
2866.998;433.195;0.0521886
2868;433.196;0.0521744
2869.002;433.196;0.0521929
2869.998;433.196;0.0522276
2871;433.196;0.0521615
2872.002;433.196;0.0521633
2872.998;433.196;0.0521639
2874;433.196;0.0521428
2875.002;433.196;0.0521214
2875.998;433.195;0.0520915
2877;433.195;0.0520561
2878.002;433.196;0.052022
2878.998;433.196;0.0520495
2880;433.196;0.0520409
2881.002;433.196;0.0520223
2881.998;433.195;0.0520292
2883;433.196;0.0520356
2884.002;433.196;0.0520071
2884.998;433.196;0.0520064
2886;433.195;0.0520084
2887.002;433.195;0.0520116
2887.998;433.196;0.0519862
2889;433.195;0.0520133
2890.002;433.195;0.0519541
2890.998;433.195;0.0519328
2892;433.195;0.0519037
2893.002;433.195;0.0519284
2893.998;433.195;0.0518881
2895;433.195;0.0518942
2896.002;433.195;0.0518926
2896.998;433.195;0.0518725
2898;433.195;0.0518322
2899.002;433.195;0.0518302
2899.998;433.195;0.0518511
2901;433.195;0.0518184
2902.002;433.195;0.051853
2902.998;433.195;0.0518677
2904;433.195;0.05183
2905.002;433.195;0.0518413
2905.998;433.195;0.0518241
2907;433.195;0.0518855
2908.002;433.196;0.0518666
2908.998;433.195;0.0518448
2910;433.195;0.0518406
2911.002;433.195;0.0518551
2911.998;433.195;0.0518485
2913;433.195;0.0518062
2914.002;433.195;0.0518121
2914.998;433.195;0.0517539
2916;433.195;0.0517271
2917.002;433.195;0.0517058
2917.998;433.195;0.0516953
2919;433.195;0.0516602
2920.002;433.195;0.0516215
2920.998;433.195;0.0515895
2922;433.195;0.0515867
2923.002;433.195;0.051574
2923.998;433.195;0.0515761
2925;433.196;0.0515876
2926.002;433.196;0.0515871
2926.998;433.196;0.0516023
2928;433.196;0.0516112
2929.002;433.196;0.0516366
2929.998;433.196;0.0516096
2931;433.196;0.0515649
2932.002;433.196;0.0515569
2932.998;433.196;0.0516005
2934;433.196;0.0516004
2935.002;433.197;0.0515751
2935.998;433.197;0.0515544
2937;433.197;0.0515737
2938.002;433.197;0.0516131
2938.998;433.197;0.0515544
2940;433.197;0.0515604
2941.002;433.197;0.0514993
2941.998;433.197;0.0514773
2943;433.197;0.0514441
2944.002;433.197;0.0514293
2944.998;433.197;0.0514107
2946;433.197;0.0513592
2947.002;433.197;0.0513036
2947.998;433.197;0.0512833
2949;433.197;0.0513162
2950.002;433.197;0.0512712
2950.998;433.197;0.0512379
2952;433.197;0.0512313
2953.002;433.197;0.051233
2953.998;433.197;0.0511998
2955;433.197;0.0511933
2956.002;433.197;0.051178
2956.998;433.197;0.0511428
2958;433.197;0.0511256
2959.002;433.196;0.0511293
2959.998;433.196;0.0511401
2961;433.197;0.0510744
2962.002;433.196;0.051042
2962.998;433.196;0.0510093
2964;433.196;0.050984
2965.002;433.196;0.0509841
2965.998;433.197;0.0509832
2967;433.196;0.0509955
2968.002;433.197;0.051026
2968.998;433.197;0.0509715
2970;433.196;0.0509679
2971.002;433.197;0.0509742
2971.998;433.196;0.050952
2973;433.197;0.0509162
2974.002;433.197;0.0508786
2974.998;433.196;0.050905
2976;433.197;0.0509116
2977.002;433.196;0.0509112
2977.998;433.197;0.0509465
2979;433.196;0.05094
2980.002;433.196;0.0509224
2980.998;433.196;0.050935
2982;433.196;0.0509202
2983.002;433.196;0.0509037
2983.998;433.196;0.0508773
2985;433.196;0.0508625
2986.002;433.196;0.0508526
2986.998;433.196;0.0508074
2988;433.196;0.0507847
2989.002;433.196;0.0507336
2989.998;433.196;0.0506973
2991;433.196;0.0507029
2992.002;433.196;0.050667
2992.998;433.196;0.0506523
2994;433.196;0.0506438
2995.002;433.196;0.0506359
2995.998;433.196;0.0506433
2997;433.196;0.0506239
2998.002;433.196;0.0505819
2998.998;433.196;0.0505315
3000;433.196;0.0505331
3001.002;433.196;0.0504965
3001.998;433.196;0.0504669
3003;433.196;0.0504528
3004.002;433.196;0.0504745
3004.998;433.196;0.0504615
3006;433.196;0.0504853
3007.002;433.196;0.050491
3007.998;433.196;0.0504788
3009;433.196;0.0504588
3010.002;433.196;0.0504992
3010.998;433.196;0.050476
3012;433.196;0.0504548
3013.002;433.196;0.0504616
3013.998;433.196;0.0504396
3015;433.196;0.0504244
3016.002;433.196;0.0503834
3016.998;433.196;0.0503427
3018;433.196;0.0503281
3019.002;433.196;0.0503379
3019.998;433.197;0.0503354
3021;433.197;0.0503132
3022.002;433.196;0.0503255
3022.998;433.197;0.050342
3024;433.197;0.0503278
3025.002;433.196;0.0502956
3025.998;433.196;0.0502638
3027;433.196;0.0502881
3028.002;433.196;0.0502792
3028.998;433.196;0.0502841
3030;433.196;0.0503013
3031.002;433.196;0.0502206
3031.998;433.195;0.0502788
3033;433.195;0.0502706
3034.002;433.195;0.0502761
3034.998;433.195;0.0502135
3036;433.195;0.0502172
3037.002;433.195;0.0501702
3037.998;433.194;0.050159
3039;433.194;0.0501402
3040.002;433.194;0.0501268
3040.998;433.194;0.0501454
3042;433.194;0.0501285
3043.002;433.194;0.0501211
3043.998;433.194;0.0501234
3045;433.194;0.0500907
3046.002;433.195;0.0500994
3046.998;433.195;0.0501442
3048;433.194;0.0501291
3049.002;433.195;0.0501605
3049.998;433.194;0.050159
3051;433.195;0.0501843
3052.002;433.195;0.0501653
3052.998;433.195;0.0501765
3054;433.195;0.0502211
3055.002;433.195;0.0501823
3055.998;433.195;0.0502171
3057;433.195;0.0502424
3058.002;433.196;0.0502269
3058.998;433.195;0.0502234
3060;433.195;0.050248
3061.002;433.195;0.0502027
3061.998;433.196;0.0502016
3063;433.195;0.0502177
3064.002;433.195;0.0501971
3064.998;433.195;0.0502072
3066;433.196;0.0501781
3067.002;433.196;0.0501711
3067.998;433.195;0.0501396
3069;433.196;0.0501594
3070.002;433.196;0.0501597
3070.998;433.196;0.0501806
3072;433.196;0.0501632
3073.002;433.196;0.0501796
3073.998;433.196;0.0501935
3075;433.196;0.0501953
3076.002;433.196;0.050234
3076.998;433.196;0.0501859
3078;433.196;0.0501766
3079.002;433.196;0.05016
3079.998;433.196;0.0501626
3081;433.196;0.050138
3082.002;433.196;0.0501761
3082.998;433.197;0.0501726
3084;433.196;0.0501781
3085.002;433.196;0.0501751
3085.998;433.196;0.0501918
3087;433.196;0.0501737
3088.002;433.196;0.0501829
3088.998;433.196;0.0501398
3090;433.196;0.05012
3091.002;433.196;0.0500799
3091.998;433.196;0.0500539
3093;433.196;0.0500345
3094.002;433.196;0.0500176
3094.998;433.196;0.0499923
3096;433.196;0.0499161
3097.002;433.196;0.0499465
3097.998;433.196;0.0499588
3099;433.196;0.0498743
3100.002;433.196;0.0499032
3100.998;433.196;0.0498516
3102;433.196;0.0498955
3103.002;433.195;0.0498489
3103.998;433.196;0.0498236
3105;433.196;0.0498496
3106.002;433.196;0.0498436
3106.998;433.195;0.0498535
3108;433.196;0.0498422
3109.002;433.196;0.0498197
3109.998;433.195;0.0498153
3111;433.196;0.0497809
3112.002;433.195;0.0497716
3112.998;433.195;0.0497443
3114;433.195;0.0497427
3115.002;433.195;0.0497386
3115.998;433.195;0.0497044
3117;433.195;0.0496953
3118.002;433.195;0.0496684
3118.998;433.195;0.0497279
3120;433.195;0.0497016
3121.002;433.195;0.0497745
3121.998;433.195;0.0497742
3123;433.194;0.049749
3124.002;433.195;0.0497708
3124.998;433.195;0.0497403
3126;433.195;0.0496972
3127.002;433.194;0.0497053
3127.998;433.195;0.0496779
3129;433.194;0.0496783
3130.002;433.195;0.0496568
3130.998;433.195;0.0496702
3132;433.196;0.0496845
3133.002;433.196;0.0496834
3133.998;433.196;0.0497371
3135;433.196;0.0497792
3136.002;433.196;0.049768
3136.998;433.196;0.0497833
3138;433.196;0.0497759
3139.002;433.196;0.0497581
3139.998;433.196;0.0497444
3141;433.196;0.0497434
3142.002;433.196;0.0497799
3142.998;433.196;0.0497448
3144;433.196;0.0497342
3145.002;433.196;0.0496811
3145.998;433.196;0.0497049
3147;433.196;0.0497265
3148.002;433.191;0.0497178
3148.998;433.177;0.0504351
3150;433.147;0.0533324
3151.002;433.095;0.0555807
3151.998;433.016;0.0440019
3153;432.914;-0.00193114
3154.002;432.794;-0.046681
3154.998;432.66;-0.093001
3156;432.517;-0.129735
3157.002;432.368;-0.157696
3157.998;432.216;-0.176155
3159;432.061;-0.186135
3160.002;431.904;-0.195729
3160.998;431.745;-0.201744
3162;431.584;-0.205441
3163.002;431.422;-0.209562
3163.998;431.259;-0.212213
3165;431.096;-0.213176
3166.002;430.933;-0.214843
3166.998;430.769;-0.215653
3168;430.605;-0.216329
3169.002;430.44;-0.216936
3169.998;430.276;-0.217428
3171;430.112;-0.217758
3172.002;429.947;-0.218181
3172.998;429.783;-0.218466
3174;429.618;-0.218587
3175.002;429.454;-0.218817
3175.998;429.289;-0.218986
3177;429.124;-0.219209
3178.002;428.959;-0.219344
3178.998;428.794;-0.219599
3180;428.63;-0.219752
3181.002;428.465;-0.219978
3181.998;428.299;-0.220119
3183;428.135;-0.220344
3184.002;427.97;-0.220526
3184.998;427.804;-0.22072
3186;427.639;-0.220843
3187.002;427.474;-0.221003
3187.998;427.309;-0.221199
3189;427.143;-0.221333
3190.002;426.978;-0.221528
3190.998;426.813;-0.221641
3192;426.646;-0.221888
