Repository: MaCFP/matl-db

# University of Lille - ENSCL - Unité Matériaux et Transformations (UMET)

### Experimental Conditions, TGA

* Heating Rates: 1, 2, 5, 10, 20, 50, and 100 K/min
* Temperature program
  - Initial Temperature: 313.15 K
  - Initial Isotherm: None
  - Maximum Temperature: 1273.15 K
  - Final Isotherm: None
* Sample mass: 3.93 – 5.98 mg
* Sample geometry: powdered
* Calibration type: Temperature calibration was performed every 6 months using a set of 5 reference materials with melting temperatures between 156.6 - 660 C
* Crucible
  - Type: Al2O3
  - Volume: 85 µL
  - Diameter: None
  - Mass: None
  - Lid: None
  - Note: None
* Carrier Gas
  - Type: Nitrogen
  - Flow rate: 40 ml/min

File: Non-charring/PMMA/UMET/UMET_DSC_N2_1K_1.csv (part 3 of 5)
Time,Temp,Heat Flow
[s],[k],[mW/mg]
10419,243.588,-0.0293246
10422,243.438,-0.0293253
10425,243.288,-0.0294817
10428,243.138,-0.0294217
10431,242.988,-0.0294495
10434,242.838,-0.0294786
10437,242.688,-0.0295055
10440,242.537,-0.0294845
10443,242.388,-0.0295742
10446,242.237,-0.0294991
10449,242.087,-0.0295206
10452,241.937,-0.0295435
10455,241.787,-0.0295277
10458,241.637,-0.0295189
10461,241.486,-0.0296099
10464,241.337,-0.0296776
10467,241.187,-0.0296957
10470,241.037,-0.0297403
10473,240.887,-0.0296501
10476,240.736,-0.0297015
10479,240.586,-0.0296295
10482,240.436,-0.029577
10485,240.287,-0.0296649
10488,240.136,-0.0296336
10491,239.986,-0.0297063
10494,239.836,-0.0297961
10497,239.687,-0.029741
10500,239.537,-0.0297471
10503,239.386,-0.0297294
10506,239.236,-0.0297684
10509,239.086,-0.0297617
10512,238.936,-0.0297592
10515,238.786,-0.029697
10518,238.637,-0.0297348
10521,238.486,-0.0297582
10524,238.336,-0.0298871
10527,238.186,-0.0297937
10530,238.036,-0.0298173
10533,237.886,-0.0299602
10536,237.736,-0.029949
10539,237.587,-0.0299314
10542,237.436,-0.0300174
10545,237.287,-0.0300454
10548,237.137,-0.0300465
10551,236.986,-0.0299578
10554,236.836,-0.0299763
10557,236.686,-0.0300478
10560,236.537,-0.0301931
10563,236.386,-0.0301058
10566,236.237,-0.0301148
10569,236.086,-0.0301096
10572,235.937,-0.0302222
10575,235.787,-0.0301613
10578,235.637,-0.0301822
10581,235.487,-0.0303108
10584,235.337,-0.0302879
10587,235.187,-0.0303138
10590,235.037,-0.0302904
10593,234.886,-0.0303755
10596,234.736,-0.0302983
10599,234.586,-0.0303128
10602,234.437,-0.0303001
10605,234.286,-0.0303165
10608,234.136,-0.0303299
10611,233.987,-0.0302578
10614,233.836,-0.030272
10617,233.686,-0.0302985
10620,233.536,-0.0304635
10623,233.386,-0.0304877
10626,233.236,-0.0305174
10629,233.086,-0.0305809
10632,232.936,-0.0306224
10635,232.786,-0.0305802
10638,232.635,-0.0305556
10641,232.486,-0.0305683
10644,232.335,-0.0304652
10647,232.185,-0.0305721
10650,232.036,-0.0306263
10653,231.885,-0.0306255
10656,231.735,-0.0306293
10659,231.585,-0.0306644
10662,231.435,-0.0306639
10665,231.285,-0.0306494
10668,231.135,-0.0306553
10671,230.985,-0.0306734
10674,230.835,-0.0307041
10677,230.685,-0.0305818
10680,230.535,-0.030566
10683,230.385,-0.0306899
10686,230.235,-0.0307454
10689,230.085,-0.0308339
10692,229.936,-0.0307639
10695,229.785,-0.0308895
10698,229.635,-0.0309287
10701,229.486,-0.0308441
10704,229.335,-0.0309284
10707,229.186,-0.030948
10710,229.036,-0.0309401
10713,228.886,-0.030916
10716,228.736,-0.030725
10719,228.586,-0.0308466
10722,228.435,-0.0309057
10725,228.285,-0.0309916
10728,228.135,-0.0310253
10731,227.985,-0.0310223
10734,227.836,-0.031038
10737,227.685,-0.0311488
10740,227.536,-0.0311685
10743,227.386,-0.0312103
10746,227.235,-0.0312023
10749,227.085,-0.0312407
10752,226.935,-0.0311926
10755,226.786,-0.0312372
10758,226.636,-0.0311862
10761,226.486,-0.0312737
10764,226.335,-0.0312173
10767,226.185,-0.0312129
10770,226.036,-0.0314447
10773,225.885,-0.0314676
10776,225.735,-0.0313024
10779,225.585,-0.0312899
10782,225.435,-0.0313092
10785,225.285,-0.0313813
10788,225.134,-0.03148
10791,224.985,-0.0314949
10794,224.834,-0.0314037
10797,224.684,-0.0314962
10800,224.535,-0.0313775
10803,224.385,-0.0314598
10806,224.234,-0.0314812
10809,224.084,-0.0316971
10812,223.934,-0.0316211
10815,223.784,-0.0316424
10818,223.634,-0.0315752
10821,223.484,-0.0315415
10824,223.334,-0.031675
10827,223.184,-0.0316429
10830,223.034,-0.0315934
10833,222.885,-0.0315103
10836,222.734,-0.031585
10839,222.584,-0.0315486
10842,222.434,-0.0315772
10845,222.284,-0.0315739
10848,222.134,-0.0316297
10851,221.984,-0.0316745
10854,221.834,-0.0315521
10857,221.683,-0.0316692
10860,221.534,-0.0316167
10863,221.383,-0.0314729
10866,221.233,-0.0315655
10869,221.083,-0.0317078
10872,220.933,-0.0317653
10875,220.783,-0.0317339
10878,220.633,-0.0317996
10881,220.483,-0.0318892
10884,220.332,-0.0317885
10887,220.183,-0.0319031
10890,220.033,-0.0319427
10893,219.883,-0.0319981
10896,219.733,-0.0319211
10899,219.583,-0.0319705
10902,219.433,-0.0320055
10905,219.283,-0.031943
10908,219.133,-0.0320048
10911,218.983,-0.0321466
10914,218.832,-0.0321639
10917,218.683,-0.0321186
10920,218.532,-0.0319926
10923,218.383,-0.0320787
10926,218.232,-0.0321524
10929,218.083,-0.0322211
10932,217.933,-0.0322805
10935,217.782,-0.0323102
10938,217.632,-0.0322602
10941,217.482,-0.0323175
10944,217.332,-0.0323264
10947,217.182,-0.0323034
10950,217.032,-0.032334
10953,216.882,-0.0322195
10956,216.732,-0.0322116
10959,216.583,-0.0323252
10962,216.432,-0.0322875
10965,216.282,-0.0322573
10968,216.131,-0.0322613
10971,215.982,-0.0323034
10974,215.832,-0.032332
10977,215.682,-0.0323675
10980,215.532,-0.0323296
10983,215.382,-0.0323274
10986,215.232,-0.0325152
10989,215.082,-0.0326416
10992,214.932,-0.0326374
10995,214.782,-0.0327605
10998,214.632,-0.0326297
11001,214.482,-0.0327136
11004,214.332,-0.0326797
11007,214.182,-0.0326857
11010,214.032,-0.0326212
11013,213.882,-0.0326086
11016,213.732,-0.0326104
11019,213.582,-0.0326866
11022,213.431,-0.0326973
11025,213.282,-0.0327038
11028,213.131,-0.0328651
11031,212.981,-0.0327443
11034,212.832,-0.0327997
11037,212.682,-0.0328455
11040,212.531,-0.0327628
11043,212.381,-0.0329704
11046,212.231,-0.032905
11049,212.081,-0.0328305
11052,211.931,-0.0328252
11055,211.782,-0.0327202
11058,211.632,-0.0327225
11061,211.481,-0.0327751
11064,211.331,-0.0327807
11067,211.181,-0.0328012
11070,211.031,-0.0328043
11073,210.881,-0.0326692
11076,210.73,-0.0326272
11079,210.581,-0.032667
11082,210.431,-0.0326403
11085,210.281,-0.0326706
11088,210.13,-0.0327794
11091,209.981,-0.0327425
11094,209.831,-0.0326635
11097,209.681,-0.0326481
11100,209.531,-0.0326164
11103,209.381,-0.032603
11106,209.231,-0.032672
11109,209.081,-0.0326178
11112,208.931,-0.0326032
11115,208.781,-0.0326604
11118,208.63,-0.03265
11121,208.481,-0.0327568
11124,208.331,-0.0327932
11127,208.18,-0.0327911
11130,208.03,-0.032825
11133,207.88,-0.0328837
11136,207.73,-0.0329059
11139,207.58,-0.0328754
11142,207.43,-0.0329675
11145,207.28,-0.0328511
11148,207.13,-0.0328542
11151,206.98,-0.0329464
11154,206.83,-0.0329102
11157,206.68,-0.03307
11160,206.53,-0.0330235
11163,206.38,-0.0330283
11166,206.23,-0.0330016
11169,206.08,-0.0330301
11172,205.929,-0.0331017
11175,205.78,-0.033135
11178,205.63,-0.0331602
11181,205.48,-0.0330888
11184,205.33,-0.0331314
11187,205.18,-0.033104
11190,205.03,-0.0330862
11193,204.879,-0.0330613
11196,204.73,-0.0331165
11199,204.579,-0.0330817
11202,204.43,-0.0331973
11205,204.28,-0.033163
11208,204.13,-0.0331821
11211,203.98,-0.0333378
11214,203.829,-0.0333247
11217,203.679,-0.0331418
11220,203.529,-0.0332368
11223,203.379,-0.0332708
11226,203.229,-0.0332734
11229,203.079,-0.0333486
11232,202.929,-0.0333191
11235,202.779,-0.0332401
11238,202.629,-0.0331468
11241,202.479,-0.0332022
11244,202.329,-0.0331652
11247,202.178,-0.0331545
11250,202.029,-0.0331087
11253,201.879,-0.0332508
11256,201.728,-0.0332266
11259,201.579,-0.0332174
11262,201.428,-0.0332531
11265,201.278,-0.033292
11268,201.128,-0.0334122
11271,200.978,-0.0333348
11274,200.828,-0.0333642
11277,200.678,-0.033477
11280,200.528,-0.0333643
11283,200.378,-0.0334114
11286,200.227,-0.0334704
11289,200.078,-0.0332934
11292,199.928,-0.0333965
11295,199.778,-0.033408
11298,199.628,-0.0334013
11301,199.477,-0.0333899
11304,199.328,-0.0332944
11307,199.178,-0.0332479
11310,199.027,-0.033337
11313,198.877,-0.0332335
11316,198.727,-0.03326
11319,198.578,-0.0332478
11322,198.428,-0.0331745
11325,198.278,-0.03314
11328,198.127,-0.0330989
11331,197.977,-0.0330506
11334,197.827,-0.0331327
11337,197.675,-0.0330869
11340,197.526,-0.0331629
11343,197.375,-0.0330215
11346,197.225,-0.0331219
11349,197.075,-0.0330544
11352,196.925,-0.0329299
11355,196.775,-0.0329138
11358,196.625,-0.0328718
11361,196.475,-0.0327425
11364,196.326,-0.0326447
11367,196.176,-0.0327493
11370,196.026,-0.0326143
11373,195.876,-0.032591
11376,195.726,-0.0324717
11379,195.576,-0.032371
11382,195.426,-0.0324019
11385,195.277,-0.0324358
11388,195.127,-0.0323942
11391,194.978,-0.0325675
11394,194.829,-0.0324707
11397,194.679,-0.0324344
11400,194.53,-0.0323205
11403,194.381,-0.032355
11406,194.231,-0.0323284
11409,194.082,-0.0323729
11412,193.932,-0.0323226
11415,193.784,-0.0322097
11418,193.635,-0.0319947
11421,193.486,-0.0319394
11424,193.363,-0.0329585
11427,193.304,-0.0345684
11430,193.277,-0.021807
11433,193.258,-0.0129427
11436,193.249,-0.00950409
11439,193.242,-0.00682233
11442,193.237,-0.00516654
11445,193.233,-0.0037001
11448,193.229,-0.00228714
11451,193.225,-0.00105319
11454,193.222,9.60033E-05
11457,193.219,0.0010652
11460,193.217,0.00189345
11463,193.216,0.00258397
11466,193.214,0.00318276
11469,193.212,0.00365364
11472,193.21,0.00414402
11475,193.209,0.00455533
11478,193.208,0.00499067
11481,193.206,0.00531976
11484,193.206,0.00563778
11487,193.204,0.00595353
11490,193.203,0.00615326
11493,193.201,0.00646467
11496,193.201,0.00669049
11499,193.2,0.00681003
11502,193.199,0.00695349
11505,193.199,0.00709761
11508,193.199,0.00725638
11511,193.197,0.0072775
11514,193.197,0.00739144
11517,193.197,0.00747442
11520,193.196,0.00763331
11523,193.196,0.00768825
11526,193.195,0.00777365
11529,193.195,0.00786527
11532,193.195,0.0079734
11535,193.194,0.00812291
11538,193.195,0.00826539
11541,193.194,0.00831224
11544,193.193,0.00834849
11547,193.194,0.00844635
11550,193.194,0.00849836
11553,193.194,0.00848886
11556,193.193,0.00858534
11559,193.193,0.00855057
11562,193.193,0.00860154
11565,193.193,0.00864751
11568,193.193,0.00872415
11571,193.193,0.00876308
11574,193.193,0.00875807
11577,193.193,0.00876713
11580,193.192,0.0088877
11583,193.192,0.00894039
11586,193.192,0.0089801
11589,193.192,0.00900367
11592,193.192,0.00896753
11595,193.192,0.00897932
11598,193.192,0.00910019
11601,193.192,0.00909761
11604,193.192,0.00910432
11607,193.192,0.00906606
11610,193.192,0.00908215
11613,193.192,0.00906908
11616,193.192,0.00912204
11619,193.192,0.00916396
11622,193.192,0.0092012
11625,193.192,0.00918172
11628,193.192,0.0091832
11631,193.192,0.00921775
11634,193.192,0.00922941
11637,193.192,0.00923741
11640,193.192,0.00931256
11643,193.192,0.00927047
11646,193.192,0.00928462
11649,193.191,0.00934748
11652,193.192,0.00940463
11655,193.192,0.00940778
11658,193.192,0.00936077
11661,193.192,0.00934712
11664,193.191,0.00927687
11667,193.192,0.00925893
11670,193.192,0.0093532
11673,193.192,0.009335
11676,193.192,0.00929117
11679,193.192,0.00933933
11682,193.192,0.00939814
11685,193.192,0.00945258
11688,193.192,0.00940473
11691,193.192,0.00938154
11694,193.192,0.00932432
11697,193.193,0.00935385
11700,193.192,0.00939466
11703,193.193,0.00937359
11706,193.192,0.00944826
11709,193.192,0.00936782
11712,193.192,0.00942899
11715,193.192,0.00947213
11718,193.192,0.00938971
11721,193.192,0.0094253
11724,193.192,0.00943721
11727,193.191,0.00942806
11730,193.192,0.0094907
11733,193.192,0.009471
11736,193.191,0.00945808
11739,193.192,0.00946051
11742,193.192,0.00935337
11745,193.192,0.00934138
11748,193.192,0.00929114
11751,193.191,0.0093145
11754,193.191,0.00918815
11757,193.191,0.00914575
11760,193.192,0.00918842
11763,193.191,0.00920677
11766,193.191,0.00924369
11769,193.192,0.00923498
11772,193.192,0.00927402
11775,193.191,0.00921591
11778,193.191,0.00931786
11781,193.192,0.00936261
11784,193.191,0.00930211
11787,193.191,0.00925385
11790,193.191,0.00933791
11793,193.192,0.00934229
11796,193.192,0.00933758
11799,193.191,0.00933983
11802,193.192,0.00943748
11805,193.191,0.00938919
11808,193.192,0.00939151
11811,193.192,0.00940843
11814,193.192,0.00945926
11817,193.192,0.00942198
11820,193.191,0.00943283
11823,193.191,0.0094886
11826,193.191,0.00955059
11829,193.191,0.00950953
11832,193.191,0.00962288
11835,193.191,0.00963456
11838,193.191,0.00954767
11841,193.191,0.00961864
11844,193.192,0.00959988
11847,193.191,0.00967629
11850,193.191,0.00967511
11853,193.191,0.0096489
11856,193.191,0.00967659
11859,193.191,0.00958771
11862,193.191,0.00964088
11865,193.191,0.00963921
11868,193.191,0.00961607
11871,193.191,0.00972014
11874,193.191,0.00967033
11877,193.191,0.00969682
11880,193.192,0.00974504
11883,193.192,0.00975092
11886,193.192,0.00976897
11889,193.191,0.00976496
11892,193.192,0.00975168
11895,193.191,0.00970362
11898,193.192,0.00969938
11901,193.192,0.00976383
11904,193.191,0.00970856
11907,193.191,0.00973109
11910,193.192,0.00974066
11913,193.192,0.00971095
11916,193.191,0.00969206
11919,193.191,0.0096866
11922,193.191,0.0097679
11925,193.191,0.00969917
11928,193.191,0.00978792
11931,193.191,0.00984628
11934,193.191,0.00991936
11937,193.191,0.00987164
11940,193.191,0.00989225
11943,193.191,0.00981109
11946,193.191,0.00979763
11949,193.192,0.00979737
11952,193.191,0.00970663
11955,193.191,0.0096619
11958,193.191,0.00967151
11961,193.191,0.0097279
11964,193.191,0.00971023
11967,193.192,0.00977996
11970,193.191,0.00975238
11973,193.191,0.00980842
11976,193.191,0.00980615
11979,193.191,0.00985958
11982,193.191,0.00979274
11985,193.191,0.00976624
11988,193.191,0.00976944
11991,193.191,0.00971803
11994,193.191,0.00973623
11997,193.191,0.00975416
12000,193.191,0.00980775
12003,193.191,0.0097663
12006,193.191,0.00977688
12009,193.191,0.00968636
12012,193.191,0.00972443
12015,193.191,0.0097623
12018,193.192,0.00972284
12021,193.191,0.00977838
12024,193.21,0.00961296
12027,193.287,0.00802211
12030,193.41,0.0149606
12033,193.542,0.0283246
12036,193.684,0.0330573
12039,193.83,0.0354427
12042,193.975,0.0371012
12045,194.123,0.0385598
12048,194.271,0.0398121
12051,194.419,0.0410233
12054,194.567,0.0420312
12057,194.715,0.042894
12060,194.864,0.0435549
12063,195.012,0.0441946
12066,195.161,0.0448037
12069,195.309,0.0453233
12072,195.458,0.0457391
12075,195.607,0.0460696
12078,195.756,0.046468
12081,195.905,0.0467601
12084,196.055,0.047083
12087,196.203,0.0474104
12090,196.353,0.0476742
12093,196.502,0.0478727
12096,196.65,0.0480292
12099,196.801,0.0482106
12102,196.95,0.0484013
12105,197.1,0.0485479
12108,197.249,0.0486386
12111,197.399,0.0487808
12114,197.549,0.04904
12117,197.698,0.0491849
12120,197.848,0.0492582
12123,197.997,0.0494425
12126,198.148,0.049584
12129,198.297,0.049602
12132,198.448,0.0497266
12135,198.597,0.0498187
12138,198.747,0.0499018
12141,198.896,0.0499529
12144,199.047,0.0500059
12147,199.196,0.050036
12150,199.346,0.0501884
12153,199.496,0.0502901
12156,199.646,0.0503957
12159,199.796,0.0504992
12162,199.946,0.050494
12165,200.096,0.0505789
12168,200.246,0.0506782
12171,200.397,0.0506962
12174,200.546,0.0508766
12177,200.696,0.050908
12180,200.846,0.0510025
12183,200.996,0.0510521
12186,201.146,0.0510677
12189,201.296,0.0511412
12192,201.446,0.0512284
12195,201.596,0.0513027
12198,201.746,0.0513632
12201,201.895,0.0513798
12204,202.046,0.0514932
12207,202.196,0.0514789
12210,202.346,0.0514756
12213,202.496,0.0516487
12216,202.646,0.0517543
12219,202.796,0.0517879
12222,202.946,0.0518884
12225,203.095,0.0519159
12228,203.246,0.0520653
12231,203.396,0.0520942
12234,203.546,0.05222
12237,203.696,0.0523237
12240,203.846,0.0524239
12243,203.996,0.0524506
12246,204.147,0.0525618
12249,204.296,0.0526286
12252,204.446,0.0526941
12255,204.596,0.0527422
12258,204.746,0.0527553
12261,204.897,0.0528009
12264,205.046,0.0528391
12267,205.196,0.0528986
12270,205.346,0.0529185
12273,205.497,0.0529887
12276,205.647,0.0530024
12279,205.797,0.0531393
12282,205.947,0.0531991
12285,206.096,0.0533308
12288,206.246,0.0533721
12291,206.397,0.0533872
12294,206.547,0.0534407
12297,206.696,0.0535378
12300,206.847,0.0535494
12303,206.997,0.0536028
12306,207.146,0.0537019
12309,207.297,0.0537675
12312,207.447,0.0538038
12315,207.596,0.0537452
12318,207.747,0.053829
12321,207.897,0.0538373
12324,208.047,0.0538608
12327,208.197,0.0539565
12330,208.347,0.0538989
12333,208.497,0.0539835
12336,208.647,0.054069
12339,208.797,0.0541612
12342,208.947,0.0541516
12345,209.097,0.0541819
12348,209.247,0.0541876
12351,209.397,0.0542208
12354,209.546,0.0543563
12357,209.696,0.0544168
12360,209.847,0.0544798
12363,209.997,0.0545037
12366,210.147,0.0544952
12369,210.296,0.0546077
12372,210.447,0.0546519
12375,210.597,0.0547927
12378,210.747,0.054788
12381,210.896,0.0547889
12384,211.047,0.054838
12387,211.197,0.0548123
12390,211.347,0.0549359
12393,211.497,0.0549232
12396,211.647,0.0550134
12399,211.797,0.0550695
12402,211.947,0.05506
12405,212.097,0.0550609
12408,212.247,0.0550825
12411,212.397,0.055164
12414,212.548,0.0551554
12417,212.698,0.055166
12420,212.848,0.0552918
12423,212.999,0.0553508
12426,213.148,0.0553604
12429,213.297,0.055407
12432,213.447,0.055367
12435,213.598,0.0554603
12438,213.748,0.0554495
12441,213.897,0.055418
12444,214.048,0.0554317
12447,214.198,0.0554275
12450,214.348,0.0554365
12453,214.498,0.0554609
12456,214.648,0.0555509
12459,214.798,0.0556035
12462,214.948,0.0555881
12465,215.098,0.0556158
12468,215.248,0.0556562
12471,215.398,0.0557157
12474,215.548,0.0558017
12477,215.697,0.0558291
12480,215.848,0.055811
12483,215.998,0.055863
12486,216.147,0.0559322
12489,216.298,0.0559155
12492,216.448,0.0559445
12495,216.598,0.0560113
12498,216.748,0.0559951
12501,216.898,0.056014
12504,217.048,0.0561538
12507,217.198,0.0561938
12510,217.348,0.0562442
12513,217.498,0.0563472
12516,217.648,0.056377
12519,217.798,0.0563489
12522,217.948,0.0563487
12525,218.098,0.056329
12528,218.249,0.0563952
12531,218.398,0.0564072
12534,218.549,0.0565023
12537,218.699,0.0565024
12540,218.849,0.0566046
12543,218.998,0.0565708
12546,219.148,0.0565949
12549,219.298,0.0566363
12552,219.449,0.0567553
12555,219.599,0.0567814
12558,219.749,0.0568211
12561,219.899,0.0568638
12564,220.049,0.0568513
12567,220.199,0.0568355
12570,220.348,0.0569814
12573,220.498,0.0569729
12576,220.648,0.0569797
12579,220.798,0.0569959
12582,220.949,0.0570786
12585,221.099,0.0571006
12588,221.249,0.0571499
12591,221.399,0.057194
12594,221.549,0.0571721
12597,221.699,0.0572234
12600,221.848,0.057266
12603,221.999,0.0573457
12606,222.149,0.0573976
12609,222.299,0.0574711
12612,222.449,0.0575262
12615,222.598,0.0574556
12618,222.749,0.0574337
12621,222.9,0.0575835
12624,223.05,0.0576457
12627,223.199,0.0575739
12630,223.349,0.0576132
12633,223.499,0.0576953
12636,223.649,0.0576627
12639,223.799,0.0576716
12642,223.949,0.0576574
12645,224.099,0.0576497
12648,224.249,0.0576662
12651,224.399,0.0576158
12654,224.549,0.0576476
12657,224.699,0.0577539
12660,224.849,0.0577077
12663,225,0.0577922
12666,225.149,0.0578249
12669,225.299,0.0578863
12672,225.449,0.057886
12675,225.6,0.0578707
12678,225.749,0.0578872
12681,225.9,0.0579328
12684,226.049,0.0579817
12687,226.2,0.0580173
12690,226.35,0.0580377
12693,226.5,0.0580702
12696,226.65,0.05814
12699,226.8,0.0581188
12702,226.95,0.058164
12705,227.1,0.0581864
12708,227.25,0.0582493
12711,227.4,0.0582544
12714,227.55,0.0582924
12717,227.7,0.0583022
12720,227.85,0.0583642
12723,228,0.0583709
12726,228.15,0.0584976
12729,228.3,0.0584827
12732,228.45,0.0585486
12735,228.6,0.0585567
12738,228.75,0.0584851
12741,228.9,0.0585187
12744,229.05,0.0585516
12747,229.2,0.0585709
12750,229.349,0.0586133
12753,229.5,0.0586377
12756,229.65,0.0586584
12759,229.8,0.0586855
12762,229.95,0.058764
12765,230.1,0.0588364
12768,230.25,0.0588696
12771,230.4,0.0588514
12774,230.55,0.0588981
12777,230.7,0.0588748
12780,230.851,0.0589391
12783,231,0.058945
12786,231.151,0.0590137
12789,231.3,0.0590297
12792,231.451,0.0590126
12795,231.601,0.0590572
12798,231.751,0.0589722
12801,231.9,0.0590075
12804,232.051,0.0591305
12807,232.201,0.0591821
12810,232.351,0.0591565
12813,232.501,0.0592704
12816,232.651,0.059348
12819,232.801,0.0592827
12822,232.95,0.0593877
12825,233.101,0.05948
12828,233.251,0.0594408
12831,233.401,0.05955
12834,233.551,0.0596286
12837,233.701,0.0596657
12840,233.851,0.059771
12843,234.001,0.0598151
12846,234.152,0.0598301
12849,234.301,0.0598846
12852,234.452,0.0599309
12855,234.602,0.0600638
12858,234.752,0.0600872
12861,234.902,0.0601791
12864,235.052,0.0602054
12867,235.202,0.0602477
12870,235.352,0.060297
12873,235.502,0.0602826
12876,235.652,0.0603615
12879,235.802,0.0603682
12882,235.952,0.0604272
12885,236.102,0.0605111
12888,236.252,0.0604956
12891,236.402,0.0605692
12894,236.551,0.0605809
12897,236.701,0.0605455
12900,236.851,0.0605574
12903,237.002,0.0606175
12906,237.151,0.0607019
12909,237.302,0.0607183
12912,237.451,0.0607694
12915,237.601,0.0607901
12918,237.751,0.060933
12921,237.901,0.060944
12924,238.051,0.0609734
12927,238.201,0.0609332
12930,238.351,0.0609389
12933,238.501,0.0610429
12936,238.651,0.0610108
12939,238.801,0.0611138
12942,238.951,0.0612122
12945,239.101,0.0612042
12948,239.252,0.0612212
12951,239.401,0.0612211
12954,239.551,0.0611096
12957,239.701,0.0611854
12960,239.851,0.0612412
12963,240.001,0.0612133
12966,240.152,0.0612832
12969,240.302,0.0613658
12972,240.452,0.0614276
12975,240.602,0.0615264
12978,240.752,0.061517
12981,240.902,0.0615992
12984,241.052,0.0616505
12987,241.202,0.0617139
12990,241.352,0.0617129
12993,241.502,0.061763
12996,241.653,0.0618217
12999,241.803,0.0619448
13002,241.953,0.0619123
13005,242.102,0.0620443
13008,242.252,0.0620633
13011,242.402,0.0620809
13014,242.552,0.0620782
13017,242.702,0.0621239
13020,242.852,0.0621468
13023,243.003,0.0621427
13026,243.153,0.0622038
13029,243.303,0.0622521
13032,243.453,0.0623036
13035,243.602,0.0623319
13038,243.752,0.0623078
13041,243.902,0.0624022
13044,244.053,0.0624475
13047,244.203,0.062496
13050,244.353,0.0624854
13053,244.503,0.0625304
13056,244.653,0.0626715
13059,244.802,0.0627007
13062,244.953,0.0626821
13065,245.103,0.0627051
13068,245.253,0.0626426
13071,245.402,0.0626668
13074,245.553,0.0627324
13077,245.702,0.0627979
13080,245.853,0.0627637
13083,246.003,0.062871
13086,246.152,0.062921
13089,246.302,0.0629195
13092,246.453,0.0630033
13095,246.603,0.0630525
13098,246.752,0.0630868
13101,246.902,0.0631348
13104,247.052,0.0632112
13107,247.203,0.0631791
13110,247.353,0.0632518
13113,247.503,0.0632879
13116,247.653,0.0633202
13119,247.803,0.0634089
13122,247.953,0.0634224
13125,248.103,0.0635108
13128,248.253,0.0636155
13131,248.403,0.0636346
13134,248.553,0.0636652
13137,248.703,0.0637586
13140,248.853,0.0637411
13143,249.003,0.0637218
13146,249.153,0.0637531
13149,249.303,0.0637774
13152,249.452,0.0638488
13155,249.602,0.06387
13158,249.753,0.0637938
13161,249.902,0.0637868
13164,250.053,0.0638463
13167,250.203,0.0639546
13170,250.353,0.0640173
13173,250.502,0.0640437
13176,250.653,0.0641137
13179,250.803,0.0641237
13182,250.953,0.0642394
13185,251.103,0.0642946
13188,251.253,0.0643057
13191,251.404,0.0643292
13194,251.554,0.0644367
13197,251.703,0.0644835
13200,251.853,0.0645065
13203,252.003,0.0646243
13206,252.154,0.0646831
13209,252.304,0.0647197
13212,252.454,0.0647415
13215,252.604,0.0647869
13218,252.754,0.0648372
13221,252.904,0.0648408
13224,253.054,0.0649067
13227,253.204,0.0648318
13230,253.354,0.0648763
13233,253.504,0.0649563
13236,253.654,0.0650633
13239,253.804,0.0650564
13242,253.954,0.0651149
13245,254.104,0.065091
13248,254.254,0.0652331
13251,254.404,0.0652992
13254,254.554,0.0651838
13257,254.704,0.0651961
13260,254.854,0.0652039
13263,255.004,0.0652332
13266,255.154,0.0652772
13269,255.304,0.0652257
13272,255.454,0.0652703
13275,255.603,0.0653824
13278,255.754,0.0654353
13281,255.904,0.0655011
13284,256.054,0.0654972
13287,256.204,0.0655491
13290,256.354,0.0655732
13293,256.504,0.0656163
13296,256.654,0.0657151
13299,256.805,0.0657249
13302,256.954,0.0657415
13305,257.104,0.0658042
13308,257.254,0.0658096
13311,257.404,0.0658466
13314,257.555,0.0658154
13317,257.704,0.0659481
13320,257.854,0.0659519
13323,258.005,0.066019
13326,258.154,0.0660232
13329,258.305,0.0661242
13332,258.455,0.066165
13335,258.605,0.0661903
13338,258.755,0.0662542
13341,258.905,0.0663164
13344,259.055,0.0663918
13347,259.205,0.0663981
13350,259.355,0.0663892
13353,259.506,0.0663653
13356,259.656,0.0664113
13359,259.805,0.0664602
13362,259.956,0.0665451
13365,260.105,0.066561
13368,260.255,0.0666055
13371,260.406,0.066547
13374,260.556,0.0667354
13377,260.705,0.0668216
13380,260.856,0.0668651
13383,261.006,0.0670664
13386,261.156,0.0670905
13389,261.306,0.0671365
13392,261.456,0.0672369
13395,261.607,0.067279
13398,261.756,0.0673449
13401,261.906,0.0674086
13404,262.056,0.0673693
13407,262.206,0.0673873
13410,262.355,0.0674724
13413,262.506,0.067559
13416,262.655,0.0675096
13419,262.805,0.0676072
13422,262.955,0.067682
13425,263.104,0.0677105
13428,263.254,0.0677296
13431,263.404,0.0676374
13434,263.554,0.0675873
13437,263.704,0.0676422
13440,263.853,0.0677141
13443,264.004,0.0677694
13446,264.154,0.0678938
13449,264.304,0.0679301
13452,264.453,0.0679877
13455,264.603,0.0680673
13458,264.753,0.0681835
13461,264.904,0.0682518
13464,265.054,0.0682567
13467,265.204,0.0682809
13470,265.354,0.068347
13473,265.503,0.068319
13476,265.653,0.0684238
13479,265.803,0.0683266
13482,265.954,0.0684173
13485,266.104,0.0684761
13488,266.254,0.0686027
13491,266.404,0.0686607
13494,266.554,0.0687464
13497,266.705,0.068766
13500,266.854,0.0687631
13503,267.005,0.0688367
13506,267.154,0.0688402
13509,267.305,0.0689164
13512,267.454,0.0690262
13515,267.605,0.0690579
13518,267.754,0.0691914
13521,267.904,0.0693187
13524,268.054,0.0693047
13527,268.204,0.0693419
13530,268.354,0.0693498
13533,268.505,0.0694435
13536,268.655,0.0695456
13539,268.804,0.0696214
13542,268.955,0.0697173
13545,269.105,0.0696959
13548,269.255,0.0698129
13551,269.405,0.0698366
13554,269.556,0.0697965
13557,269.706,0.0699281
13560,269.857,0.069999
13563,270.007,0.0700895
13566,270.157,0.0701981
13569,270.307,0.0701932
13572,270.456,0.070259
13575,270.606,0.0702851
13578,270.756,0.0703384
13581,270.906,0.0703679
13584,271.056,0.0705188
13587,271.207,0.0705796
13590,271.357,0.0706092
13593,271.508,0.0707473
13596,271.657,0.0707591
13599,271.807,0.0708279
13602,271.957,0.0708235
13605,272.107,0.0708693
13608,272.257,0.070897
13611,272.407,0.0710206
13614,272.557,0.0710123
13617,272.707,0.0709782
13620,272.857,0.0710901
13623,273.007,0.0712105
13626,273.156,0.0712747
13629,273.307,0.0712783
13632,273.457,0.0712965
13635,273.607,0.0713945
13638,273.757,0.0714322
13641,273.907,0.0714899
13644,274.057,0.0713943
13647,274.208,0.0715274
13650,274.357,0.0714655
13653,274.507,0.0715563
13656,274.657,0.0715688
13659,274.807,0.0715943
13662,274.957,0.0716289
13665,275.108,0.0716351
13668,275.258,0.07167
13671,275.408,0.0717427
13674,275.558,0.0717934
13677,275.709,0.0718839
13680,275.859,0.0718983
13683,276.008,0.07194
13686,276.158,0.0719867
13689,276.309,0.0720346
13692,276.458,0.0720491
13695,276.609,0.0721765
13698,276.758,0.0721514
13701,276.909,0.0721949
13704,277.058,0.0722514
13707,277.209,0.0723601
13710,277.358,0.0723617
13713,277.509,0.0724597
13716,277.659,0.072518
13719,277.809,0.0726393
13722,277.959,0.0726882
13725,278.109,0.0727672
13728,278.259,0.0727485
13731,278.409,0.0728132
13734,278.559,0.0728501
13737,278.709,0.0729166
13740,278.859,0.0730739
13743,279.009,0.0731327
13746,279.159,0.0732025
13749,279.309,0.0731769
13752,279.458,0.07322
13755,279.608,0.0731869
13758,279.758,0.073222
13761,279.909,0.0731972
13764,280.058,0.0732725
13767,280.208,0.0733431
13770,280.358,0.0734296
13773,280.509,0.0734075
13776,280.658,0.0734571
13779,280.808,0.0734949
13782,280.958,0.0735569
13785,281.109,0.0736659
13788,281.258,0.0736466
13791,281.408,0.073748
13794,281.559,0.0738127
13797,281.709,0.07393
13800,281.859,0.0739556
13803,282.009,0.0740389
13806,282.159,0.07405
13809,282.309,0.0741069
13812,282.459,0.0740838
13815,282.609,0.0741517
13818,282.759,0.0742153
13821,282.909,0.0742889
13824,283.06,0.0742887
13827,283.209,0.0743537
13830,283.359,0.0743726
13833,283.509,0.0744029
13836,283.659,0.0744723
13839,283.809,0.074571
13842,283.959,0.0746065
13845,284.11,0.0746789
13848,284.26,0.0747721
13851,284.41,0.0748715
13854,284.56,0.0749368
13857,284.71,0.0749709
13860,284.86,0.0750116
13863,285.01,0.0750716
13866,285.159,0.0750782
13869,285.31,0.0751953
13872,285.46,0.075214
13875,285.611,0.0752754
13878,285.76,0.0752942
13881,285.91,0.0753608
13884,286.06,0.075457
13887,286.21,0.0754093
13890,286.36,0.0754559
13893,286.51,0.0755103
13896,286.66,0.0755228
13899,286.81,0.0755515
13902,286.96,0.0756115
13905,287.111,0.075606
13908,287.261,0.0756786
13911,287.41,0.0757562
13914,287.561,0.0757804
13917,287.71,0.075807
13920,287.86,0.075785
13923,288.01,0.0758875
13926,288.161,0.0758669
13929,288.311,0.0758866
13932,288.46,0.0759674
13935,288.611,0.0761327
13938,288.761,0.0762374
13941,288.911,0.0763095
13944,289.061,0.0763478
13947,289.211,0.0764598
13950,289.362,0.0765724
13953,289.512,0.076613
13956,289.662,0.0766715
13959,289.812,0.0767068
13962,289.962,0.0767201
13965,290.111,0.0767876
13968,290.261,0.0769238
13971,290.411,0.0769703
13974,290.562,0.0770523
13977,290.712,0.0772011
13980,290.861,0.0772823
13983,291.011,0.0773049
13986,291.161,0.0773307
13989,291.311,0.0773214
13992,291.461,0.07736
13995,291.612,0.0774558
13998,291.761,0.0775756
14001,291.912,0.0776456
14004,292.062,0.0776857
14007,292.212,0.0778198
14010,292.362,0.0778245
14013,292.512,0.0778731
14016,292.662,0.0779356
14019,292.811,0.0779062
14022,292.962,0.0778931
14025,293.112,0.0779311
14028,293.262,0.0779793
14031,293.411,0.0780102
14034,293.561,0.0781057
14037,293.712,0.0782181
14040,293.862,0.078212
14043,294.012,0.0782261
14046,294.162,0.0782924
14049,294.312,0.0783512
14052,294.462,0.0783809
14055,294.612,0.0784279
14058,294.762,0.0784472
14061,294.912,0.0784719
14064,295.063,0.0785882
14067,295.213,0.0785485
14070,295.363,0.0786998
14073,295.513,0.0787153
14076,295.663,0.0788077
14079,295.813,0.078761
14082,295.962,0.0788323
14085,296.112,0.0788749
14088,296.262,0.078972
14091,296.412,0.0790192
14094,296.562,0.0790534
14097,296.712,0.079084
14100,296.862,0.0791457
14103,297.013,0.0792666
14106,297.164,0.0793371
14109,297.313,0.0793684
14112,297.463,0.0794094
14115,297.613,0.079408
14118,297.763,0.0794638
14121,297.913,0.0794959
14124,298.063,0.0796102
14127,298.213,0.0795765
14130,298.363,0.0796843
14133,298.513,0.0797234
14136,298.663,0.0797525
14139,298.813,0.0797902
14142,298.964,0.0798548
14145,299.114,0.0799331
14148,299.263,0.0800097
14151,299.413,0.0800368
14154,299.564,0.0800986
14157,299.713,0.080105
14160,299.863,0.0801603
14163,300.013,0.0801939
14166,300.164,0.0802699
14169,300.313,0.0802978
14172,300.463,0.0803197
14175,300.614,0.080345
14178,300.764,0.0803808
14181,300.913,0.0804723
14184,301.064,0.0805569
14187,301.214,0.0805654
14190,301.364,0.0805685
14193,301.514,0.0805992
14196,301.664,0.0807138
14199,301.814,0.0807558
14202,301.964,0.0807364
14205,302.114,0.0808131
14208,302.264,0.0808592
14211,302.414,0.0808968
14214,302.564,0.0809358
14217,302.714,0.0809236
14220,302.865,0.0809875
14223,303.014,0.0810404
14226,303.164,0.0810748
14229,303.314,0.0811509
14232,303.464,0.0811689
14235,303.614,0.0812754
14238,303.764,0.0813283
14241,303.914,0.0813727
14244,304.064,0.0814591
14247,304.214,0.0815527
14250,304.364,0.0814788
14253,304.514,0.0816019
14256,304.665,0.0817305
14259,304.815,0.0817785
14262,304.965,0.0818014
14265,305.115,0.0818196
14268,305.265,0.0818228
14271,305.415,0.0819086
14274,305.565,0.0820098
14277,305.715,0.0820287
14280,305.864,0.0820789
14283,306.015,0.0821143
14286,306.165,0.0821903
14289,306.315,0.0822331
14292,306.466,0.0823071
14295,306.616,0.0824222
14298,306.765,0.0824967
14301,306.916,0.0825544
14304,307.066,0.0825986
14307,307.216,0.0827026
14310,307.366,0.0827499
14313,307.516,0.0828084
14316,307.666,0.0828032
14319,307.816,0.0828283
14322,307.966,0.082863
14325,308.116,0.0828769
14328,308.266,0.0829695
14331,308.415,0.0829949
14334,308.565,0.0830117
14337,308.715,0.0830971
14340,308.865,0.0832391
14343,309.015,0.083283
14346,309.166,0.0833396
14349,309.316,0.0834004
14352,309.466,0.0833868
14355,309.616,0.0834178
14358,309.766,0.0834103
14361,309.916,0.0834606
14364,310.066,0.0834264
14367,310.216,0.0834967
14370,310.365,0.0835633
14373,310.516,0.0835769
14376,310.667,0.0836196
14379,310.816,0.0836638
14382,310.966,0.0837276
14385,311.116,0.0838046
14388,311.266,0.0839005
14391,311.416,0.0839543
14394,311.566,0.0839254
14397,311.716,0.08394
14400,311.866,0.0839726
14403,312.015,0.0839667
14406,312.165,0.0840252
14409,312.315,0.0840438
14412,312.466,0.08414
14415,312.616,0.0842476
14418,312.766,0.0843177
14421,312.916,0.0844374
14424,313.066,0.0845424
14427,313.216,0.0845597
14430,313.366,0.084595
14433,313.516,0.0846268
14436,313.666,0.0847015
14439,313.816,0.0847348
14442,313.966,0.0847354
14445,314.116,0.0847856
14448,314.265,0.0849104
14451,314.416,0.0849365
14454,314.566,0.0848766
14457,314.716,0.0848414
14460,314.866,0.0848591
14463,315.017,0.08485
14466,315.167,0.0849285
14469,315.317,0.0850491
14472,315.467,0.0850772
14475,315.617,0.0850858
14478,315.767,0.0851081
14481,315.917,0.0851596
14484,316.067,0.0851404
14487,316.217,0.0851867
14490,316.367,0.085305
14493,316.517,0.0854254
14496,316.667,0.0854643
14499,316.817,0.085629
14502,316.967,0.0856813
14505,317.117,0.0858039
14508,317.267,0.0858427
14511,317.417,0.0858057
14514,317.567,0.0859038
14517,317.717,0.0859703
14520,317.868,0.0859505
14523,318.018,0.0860149
14526,318.167,0.0860264
14529,318.318,0.0860469
14532,318.467,0.0860929
14535,318.617,0.0861614
14538,318.767,0.0861285
14541,318.917,0.0861525
14544,319.067,0.0862093
14547,319.217,0.0862635
14550,319.367,0.0863792
14553,319.518,0.0864486
14556,319.668,0.0865135
14559,319.818,0.0866341
14562,319.968,0.0866422
14565,320.118,0.0866731
14568,320.268,0.0867231
14571,320.418,0.0867371
14574,320.568,0.0867853
14577,320.718,0.0868021
14580,320.868,0.0868318
14583,321.018,0.0868229
14586,321.168,0.0868356
14589,321.318,0.0868083
14592,321.468,0.0868473
14595,321.618,0.0869803
14598,321.768,0.0869366
14601,321.918,0.0869694
14604,322.068,0.0870608
14607,322.218,0.0870816
14610,322.369,0.0872154
14613,322.519,0.0872954
14616,322.669,0.0874111
14619,322.819,0.0873976
14622,322.968,0.0873113
14625,323.119,0.087407
14628,323.269,0.0873624
14631,323.418,0.0874819
14634,323.568,0.0875639
14637,323.718,0.0876767
14640,323.868,0.0877144
14643,324.018,0.0878764
14646,324.167,0.0878607
14649,324.318,0.0879064
14652,324.468,0.0879431
14655,324.619,0.0879162
14658,324.769,0.0880292
14661,324.919,0.0881052
14664,325.069,0.0881689
14667,325.219,0.0881999
14670,325.369,0.088293
14673,325.519,0.088375
14676,325.669,0.0884595
14679,325.819,0.0884354
14682,325.969,0.0884498
14685,326.118,0.0885081
14688,326.268,0.0885337
14691,326.418,0.0885708
14694,326.568,0.0886143
14697,326.719,0.0886896
14700,326.869,0.0887159
14703,327.019,0.0887737
14706,327.169,0.0888831
14709,327.32,0.0889424
14712,327.469,0.0889989
14715,327.62,0.0890676
14718,327.771,0.0891577
14721,327.92,0.0891917
14724,328.071,0.0892657
14727,328.22,0.0893119
14730,328.371,0.0892431
14733,328.52,0.0892523
14736,328.67,0.089194
14739,328.82,0.0892285
14742,328.97,0.0892668
14745,329.12,0.0892951
14748,329.27,0.0893239
14751,329.419,0.0892383
14754,329.569,0.0892793
14757,329.72,0.08928
14760,329.87,0.0893838
14763,330.02,0.089433
14766,330.17,0.0895465
14769,330.32,0.089594
14772,330.47,0.0896653
14775,330.62,0.0896923
14778,330.77,0.0897249
14781,330.92,0.0897839
14784,331.07,0.089773
14787,331.22,0.0898681
14790,331.37,0.0898297
14793,331.52,0.0898964
14796,331.67,0.0899764
14799,331.819,0.0899958
14802,331.969,0.090099
14805,332.119,0.0902186
14808,332.27,0.0903208
14811,332.419,0.0903866
14814,332.569,0.0904032
14817,332.719,0.0903988
14820,332.869,0.0904454
14823,333.02,0.0904961
14826,333.17,0.0906329
14829,333.32,0.0906403
14832,333.47,0.0906558
14835,333.619,0.0906631
14838,333.769,0.0907597
14841,333.919,0.0907703
14844,334.069,0.0908299
14847,334.22,0.0909672
14850,334.37,0.091105
14853,334.519,0.0911905
14856,334.67,0.0911653
14859,334.82,0.0912508
14862,334.97,0.0912744
14865,335.121,0.0913087
14868,335.27,0.0913716
14871,335.419,0.0913838
14874,335.57,0.0914688
14877,335.72,0.091438
14880,335.87,0.0914084
14883,336.021,0.0914839
14886,336.17,0.0915819
14889,336.32,0.0915765
14892,336.469,0.0916035
14895,336.62,0.0915799
14898,336.77,0.091735
14901,336.92,0.0917941
14904,337.07,0.0918436
14907,337.22,0.0918689
14910,337.37,0.0919432
14913,337.52,0.0920019
14916,337.67,0.0920672
14919,337.82,0.0921404
14922,337.971,0.0922902
14925,338.121,0.0923228
14928,338.271,0.0923003
14931,338.42,0.0923463
14934,338.57,0.0923068
14937,338.721,0.0923379
14940,338.871,0.0923557
14943,339.021,0.0924058
14946,339.17,0.0925879
14949,339.321,0.0926961
14952,339.471,0.0927816
14955,339.621,0.0927612
14958,339.771,0.0927739
14961,339.921,0.0928813
14964,340.071,0.0928887
14967,340.221,0.0928914
14970,340.371,0.0929034
14973,340.521,0.0929242
14976,340.671,0.0929409
14979,340.82,0.0929584
14982,340.97,0.0930076
14985,341.12,0.0930437
14988,341.27,0.093143
14991,341.42,0.0932414
14994,341.57,0.0933388
14997,341.72,0.0933641
15000,341.871,0.0933723
15003,342.021,0.0934081
15006,342.171,0.0934873
15009,342.321,0.0935195
15012,342.471,0.0935958
15015,342.621,0.0936767
15018,342.77,0.0937035
15021,342.921,0.0937885
15024,343.071,0.0938826
15027,343.22,0.0939145
15030,343.37,0.0938957
15033,343.519,0.0940167
15036,343.67,0.0941109
15039,343.82,0.0942939
15042,343.971,0.0942751
15045,344.121,0.0943678
15048,344.271,0.0944153
15051,344.421,0.0943559
15054,344.571,0.0944268
15057,344.721,0.0943832
15060,344.871,0.094371
15063,345.021,0.0944546
15066,345.171,0.094457
15069,345.321,0.0944549
15072,345.471,0.0945292
15075,345.621,0.0946893
15078,345.771,0.0947828
15081,345.92,0.0949091
15084,346.071,0.0949569
15087,346.221,0.0950696
15090,346.371,0.0951643
15093,346.521,0.0952758
15096,346.671,0.0953016
15099,346.821,0.0952651
15102,346.971,0.0952698
15105,347.121,0.0953049
15108,347.271,0.0952865
15111,347.421,0.0953237
15114,347.571,0.0953507
15117,347.722,0.0954219
15120,347.872,0.0955008
15123,348.022,0.095576
15126,348.172,0.0956146
15129,348.322,0.0956473
15132,348.472,0.0956626
15135,348.622,0.0957774
15138,348.773,0.0959127
15141,348.923,0.0960518
15144,349.073,0.0960871
15147,349.222,0.0962389
15150,349.372,0.0962627
15153,349.523,0.0963418
15156,349.673,0.0964214
15159,349.823,0.0964528
15162,349.973,0.0964504
15165,350.123,0.0965269
15168,350.273,0.0965906
15171,350.423,0.0966064
15174,350.573,0.0966711
15177,350.723,0.0967288
15180,350.873,0.0968089
15183,351.023,0.0967938
15186,351.173,0.096965
15189,351.323,0.0969381
15192,351.473,0.0969513
15195,351.624,0.096926
15198,351.773,0.0970473
15201,351.923,0.0970952
15204,352.073,0.0970987
15207,352.223,0.097104
15210,352.374,0.0971479
15213,352.523,0.0971453
15216,352.673,0.0971515
15219,352.823,0.0971681
15222,352.973,0.0971784
15225,353.123,0.0972636
15228,353.273,0.0972696
15231,353.423,0.0972652
15234,353.573,0.0973698
15237,353.723,0.0974205
15240,353.873,0.0975154
15243,354.023,0.0975585
15246,354.173,0.0976009
15249,354.323,0.0975835
15252,354.473,0.0975909
15255,354.623,0.0977549
15258,354.773,0.0977589
15261,354.923,0.0978382
15264,355.074,0.0978521
15267,355.223,0.0979137
15270,355.373,0.0979584
15273,355.523,0.0979835
15276,355.673,0.0980649
15279,355.823,0.0981217
15282,355.974,0.0982741
15285,356.124,0.0983402
15288,356.274,0.0984205
15291,356.424,0.0984873
15294,356.574,0.0985105
15297,356.724,0.0985405
15300,356.874,0.0985921
15303,357.024,0.0986102
15306,357.174,0.0986841
15309,357.324,0.0987438
15312,357.474,0.0988237
15315,357.624,0.0989068
15318,357.773,0.0989102
15321,357.923,0.098928
15324,358.074,0.0990047
15327,358.224,0.0990656
15330,358.374,0.0991504
15333,358.525,0.0992048
15336,358.675,0.0992976
15339,358.825,0.0993845
15342,358.975,0.0994462
15345,359.125,0.0995156
15348,359.275,0.0995879
15351,359.426,0.0996421
15354,359.575,0.0996844
15357,359.726,0.0998118
15360,359.875,0.099853
15363,360.025,0.099976
15366,360.17,0.0999999
15369,360.326,0.10001
15372,360.476,0.10014
15375,360.626,0.100208
15378,360.775,0.100296
15381,360.921,0.100416
15384,361.075,0.100482
15387,361.226,0.100603
15390,361.375,0.100659
15393,361.525,0.100689
15396,361.669,0.100853
