Repository: MaCFP/matl-db

# University of Lille - ENSCL - Unité Matériaux et Transformations (UMET)

### Experimental Conditions, TGA

* Heating Rates: 1, 2, 5, 10, 20, 50, and 100 K/min
* Temperature program
  - Initial Temperature: 313.15 K
  - Initial Isotherm: None
  - Maximum Temperature: 1273.15 K
  - Final Isotherm: None
* Sample mass: 3.93 – 5.98 mg
* Sample geometry: powdered
* Calibration type: Temperature calibration was performed every 6 months using a set of 5 reference materials with melting temperatures between 156.6 - 660 C
* Crucible
  - Type: Al2O3
  - Volume: 85 µL
  - Diameter: None
  - Mass: None
  - Lid: None
  - Note: None
* Carrier Gas
  - Type: Nitrogen
  - Flow rate: 40 ml/min

File: Non-charring/PMMA/UMET/UMET_DSC_N2_2.csv (part 3 of 6)
Time;Temp;Heat Flow
[s];[k];[mW/mg]
3193.002;426.482;-0.222023
3193.998;426.316;-0.222137
3195;426.15;-0.222213
3196.002;425.985;-0.222383
3196.998;425.819;-0.222466
3198;425.654;-0.222578
3199.002;425.488;-0.222697
3199.998;425.322;-0.222816
3201;425.156;-0.222947
3202.002;424.99;-0.223134
3202.998;424.825;-0.223271
3204;424.659;-0.223375
3205.002;424.493;-0.223488
3205.998;424.327;-0.223557
3207;424.161;-0.22364
3208.002;423.996;-0.223805
3208.998;423.83;-0.223947
3210;423.664;-0.224041
3211.002;423.498;-0.224089
3211.998;423.332;-0.224192
3213;423.166;-0.224332
3214.002;423;-0.224447
3214.998;422.833;-0.224466
3216;422.667;-0.224508
3217.002;422.501;-0.22463
3217.998;422.335;-0.224719
3219;422.169;-0.224826
3220.002;422.003;-0.224855
3220.998;421.837;-0.224957
3222;421.67;-0.225054
3223.002;421.504;-0.225139
3223.998;421.338;-0.225182
3225;421.172;-0.225233
3226.002;421.006;-0.225341
3226.998;420.839;-0.22544
3228;420.673;-0.225523
3229.002;420.507;-0.225537
3229.998;420.34;-0.225645
3231;420.174;-0.225733
3232.002;420.008;-0.225833
3232.998;419.842;-0.225913
3234;419.675;-0.225941
3235.002;419.51;-0.226043
3235.998;419.343;-0.226142
3237;419.176;-0.226136
3238.002;419.01;-0.226243
3238.998;418.844;-0.226188
3240;418.678;-0.226273
3241.002;418.512;-0.226336
3241.998;418.346;-0.226334
3243;418.179;-0.226417
3244.002;418.012;-0.226411
3244.998;417.846;-0.226492
3246;417.679;-0.226508
3247.002;417.513;-0.22659
3247.998;417.347;-0.226641
3249;417.18;-0.226741
3250.002;417.014;-0.22677
3250.998;416.847;-0.226792
3252;416.68;-0.22694
3253.002;416.514;-0.226886
3253.998;416.347;-0.226921
3255;416.181;-0.227001
3256.002;416.014;-0.227032
3256.998;415.848;-0.227067
3258;415.681;-0.227102
3259.002;415.515;-0.227054
3259.998;415.349;-0.22705
3261;415.182;-0.227068
3262.002;415.015;-0.227032
3262.998;414.849;-0.227085
3264;414.683;-0.227053
3265.002;414.516;-0.227105
3265.998;414.349;-0.227174
3267;414.183;-0.227131
3268.002;414.017;-0.22716
3268.998;413.85;-0.227114
3270;413.684;-0.227119
3271.002;413.518;-0.227173
3271.998;413.351;-0.227203
3273;413.185;-0.227158
3274.002;413.018;-0.227201
3274.998;412.852;-0.227261
3276;412.686;-0.2272
3277.002;412.519;-0.227316
3277.998;412.353;-0.22732
3279;412.186;-0.227314
3280.002;412.02;-0.22735
3280.998;411.853;-0.227335
3282;411.686;-0.227349
3283.002;411.52;-0.227406
3283.998;411.353;-0.227431
3285;411.186;-0.227445
3286.002;411.02;-0.227498
3286.998;410.853;-0.227489
3288;410.686;-0.227636
3289.002;410.519;-0.227571
3289.998;410.352;-0.227597
3291;410.186;-0.227563
3292.002;410.019;-0.227577
3292.998;409.852;-0.227634
3294;409.686;-0.227598
3295.002;409.519;-0.227613
3295.998;409.352;-0.227623
3297;409.186;-0.227627
3298.002;409.019;-0.227636
3298.998;408.853;-0.227644
3300;408.686;-0.227598
3301.002;408.519;-0.22754
3301.998;408.352;-0.227575
3303;408.185;-0.227569
3304.002;408.018;-0.227621
3304.998;407.852;-0.227571
3306;407.685;-0.227532
3307.002;407.518;-0.22746
3307.998;407.352;-0.227452
3309;407.185;-0.227383
3310.002;407.018;-0.227344
3310.998;406.852;-0.227361
3312;406.685;-0.227248
3313.002;406.519;-0.227289
3313.998;406.352;-0.227155
3315;406.186;-0.227114
3316.002;406.019;-0.227053
3316.998;405.853;-0.227033
3318;405.686;-0.227018
3319.002;405.519;-0.226961
3319.998;405.353;-0.226913
3321;405.186;-0.226892
3322.002;405.019;-0.22682
3322.998;404.853;-0.226757
3324;404.686;-0.226718
3325.002;404.52;-0.226701
3325.998;404.354;-0.226627
3327;404.187;-0.226534
3328.002;404.02;-0.226393
3328.998;403.854;-0.22639
3330;403.687;-0.22627
3331.002;403.52;-0.226159
3331.998;403.354;-0.226004
3333;403.187;-0.225955
3334.002;403.02;-0.225879
3334.998;402.854;-0.225834
3336;402.687;-0.225712
3337.002;402.52;-0.225659
3337.998;402.354;-0.225504
3339;402.187;-0.225447
3340.002;402.021;-0.225288
3340.998;401.854;-0.225213
3342;401.687;-0.225075
3343.002;401.521;-0.225013
3343.998;401.354;-0.224853
3345;401.188;-0.224713
3346.002;401.021;-0.224647
3346.998;400.854;-0.224463
3348;400.688;-0.224291
3349.002;400.522;-0.22411
3349.998;400.355;-0.223968
3351;400.188;-0.223744
3352.002;400.022;-0.223666
3352.998;399.855;-0.223439
3354;399.688;-0.223347
3355.002;399.521;-0.223135
3355.998;399.355;-0.22292
3357;399.188;-0.222737
3358.002;399.021;-0.22249
3358.998;398.855;-0.222308
3360;398.688;-0.22203
3361.002;398.521;-0.221815
3361.998;398.355;-0.22161
3363;398.188;-0.221438
3364.002;398.022;-0.221252
3364.998;397.855;-0.22087
3366;397.689;-0.220586
3367.002;397.522;-0.220375
3367.998;397.355;-0.220042
3369;397.189;-0.219734
3370.002;397.023;-0.219378
3370.998;396.856;-0.219164
3372;396.69;-0.218838
3373.002;396.523;-0.21857
3373.998;396.357;-0.21822
3375;396.19;-0.217906
3376.002;396.024;-0.217629
3376.998;395.858;-0.217307
3378;395.691;-0.217007
3379.002;395.524;-0.216621
3379.998;395.357;-0.216354
3381;395.191;-0.216063
3382.002;395.024;-0.215707
3382.998;394.857;-0.215462
3384;394.691;-0.215137
3385.002;394.524;-0.214733
3385.998;394.357;-0.214314
3387;394.191;-0.214021
3388.002;394.024;-0.213676
3388.998;393.857;-0.213317
3390;393.69;-0.212962
3391.002;393.524;-0.212545
3391.998;393.357;-0.212225
3393;393.19;-0.211869
3394.002;393.024;-0.211454
3394.998;392.857;-0.211094
3396;392.69;-0.210748
3397.002;392.523;-0.210408
3397.998;392.357;-0.210041
3399;392.19;-0.209665
3400.002;392.023;-0.209328
3400.998;391.857;-0.209021
3402;391.69;-0.20869
3403.002;391.524;-0.208302
3403.998;391.357;-0.207906
3405;391.191;-0.207552
3406.002;391.024;-0.207216
3406.998;390.858;-0.206832
3408;390.691;-0.206463
3409.002;390.524;-0.206109
3409.998;390.358;-0.205692
3411;390.191;-0.205354
3412.002;390.025;-0.204985
3412.998;389.858;-0.204593
3414;389.691;-0.204274
3415.002;389.524;-0.203931
3415.998;389.358;-0.203503
3417;389.191;-0.203158
3418.002;389.024;-0.202811
3418.998;388.857;-0.202477
3420;388.691;-0.20209
3421.002;388.524;-0.201796
3421.998;388.358;-0.201353
3423;388.191;-0.201113
3424.002;388.024;-0.200786
3424.998;387.857;-0.200442
3426;387.691;-0.200058
3427.002;387.524;-0.199734
3427.998;387.357;-0.199371
3429;387.191;-0.199018
3430.002;387.025;-0.198726
3430.998;386.858;-0.198476
3432;386.691;-0.198113
3433.002;386.524;-0.197774
3433.998;386.357;-0.197422
3435;386.191;-0.197145
3436.002;386.024;-0.196868
3436.998;385.857;-0.196616
3438;385.69;-0.196273
3439.002;385.524;-0.195963
3439.998;385.357;-0.195693
3441;385.191;-0.195297
3442.002;385.024;-0.194979
3442.998;384.858;-0.194691
3444;384.692;-0.194426
3445.002;384.525;-0.194114
3445.998;384.358;-0.193759
3447;384.192;-0.193438
3448.002;384.025;-0.193257
3448.998;383.858;-0.192988
3450;383.691;-0.192724
3451.002;383.525;-0.192458
3451.998;383.358;-0.192229
3453;383.191;-0.192014
3454.002;383.025;-0.191844
3454.998;382.858;-0.191572
3456;382.692;-0.191306
3457.002;382.525;-0.19101
3457.998;382.359;-0.190878
3459;382.192;-0.190663
3460.002;382.025;-0.190413
3460.998;381.858;-0.19021
3462;381.692;-0.189962
3463.002;381.525;-0.189685
3463.998;381.359;-0.189514
3465;381.192;-0.189274
3466.002;381.026;-0.189075
3466.998;380.859;-0.188881
3468;380.692;-0.188667
3469.002;380.526;-0.188463
3469.998;380.359;-0.188247
3471;380.193;-0.188027
3472.002;380.026;-0.187821
3472.998;379.859;-0.187586
3474;379.693;-0.187398
3475.002;379.527;-0.187134
3475.998;379.36;-0.186883
3477;379.193;-0.186612
3478.002;379.027;-0.186415
3478.998;378.86;-0.186297
3480;378.693;-0.186012
3481.002;378.527;-0.185815
3481.998;378.36;-0.185603
3483;378.193;-0.185425
3484.002;378.026;-0.185281
3484.998;377.86;-0.185084
3486;377.693;-0.184816
3487.002;377.527;-0.184644
3487.998;377.36;-0.184421
3489;377.193;-0.184246
3490.002;377.027;-0.184071
3490.998;376.859;-0.183808
3492;376.693;-0.183679
3493.002;376.527;-0.183354
3493.998;376.36;-0.1832
3495;376.193;-0.183066
3496.002;376.026;-0.182834
3496.998;375.86;-0.18264
3498;375.693;-0.182384
3499.002;375.526;-0.182213
3499.998;375.36;-0.182078
3501;375.193;-0.181873
3502.002;375.026;-0.181653
3502.998;374.859;-0.181536
3504;374.693;-0.181344
3505.002;374.526;-0.181083
3505.998;374.359;-0.180977
3507;374.193;-0.180841
3508.002;374.026;-0.180634
3508.998;373.86;-0.180465
3510;373.693;-0.180168
3511.002;373.527;-0.180022
3511.998;373.36;-0.179927
3513;373.193;-0.179718
3514.002;373.027;-0.17951
3514.998;372.86;-0.179346
3516;372.694;-0.179153
3517.002;372.527;-0.178951
3517.998;372.361;-0.178786
3519;372.194;-0.178673
3520.002;372.028;-0.17849
3520.998;371.862;-0.178356
3522;371.695;-0.178238
3523.002;371.528;-0.178076
3523.998;371.362;-0.177958
3525;371.195;-0.177793
3526.002;371.029;-0.177645
3526.998;370.862;-0.177546
3528;370.695;-0.177391
3529.002;370.529;-0.177266
3529.998;370.363;-0.177137
3531;370.195;-0.177019
3532.002;370.029;-0.176901
3532.998;369.862;-0.176654
3534;369.696;-0.176672
3535.002;369.529;-0.176538
3535.998;369.362;-0.176389
3537;369.196;-0.176295
3538.002;369.029;-0.176211
3538.998;368.863;-0.176101
3540;368.696;-0.175957
3541.002;368.529;-0.1758
3541.998;368.362;-0.175708
3543;368.196;-0.175553
3544.002;368.029;-0.175511
3544.998;367.863;-0.17541
3546;367.696;-0.175308
3547.002;367.529;-0.175169
3547.998;367.363;-0.175047
3549;367.196;-0.174936
3550.002;367.03;-0.174845
3550.998;366.864;-0.174733
3552;366.697;-0.174655
3553.002;366.531;-0.174523
3553.998;366.364;-0.174443
3555;366.198;-0.174317
3556.002;366.031;-0.174231
3556.998;365.865;-0.1742
3558;365.698;-0.174064
3559.002;365.532;-0.173941
3559.998;365.365;-0.173864
3561;365.199;-0.17385
3562.002;365.032;-0.17374
3562.998;364.866;-0.173629
3564;364.699;-0.173582
3565.002;364.532;-0.173496
3565.998;364.366;-0.173456
3567;364.199;-0.173329
3568.002;364.033;-0.173231
3568.998;363.866;-0.173156
3570;363.699;-0.173023
3571.002;363.532;-0.17296
3571.998;363.366;-0.172907
3573;363.199;-0.172868
3574.002;363.032;-0.172743
3574.998;362.866;-0.172712
3576;362.699;-0.172644
3577.002;362.532;-0.172554
3577.998;362.366;-0.172518
3579;362.199;-0.172389
3580.002;362.032;-0.172345
3580.998;361.865;-0.17227
3582;361.699;-0.172172
3583.002;361.532;-0.172099
3583.998;361.366;-0.171914
3585;361.199;-0.171887
3586.002;361.033;-0.17175
3586.998;360.866;-0.171605
3588;360.7;-0.171533
3589.002;360.533;-0.171456
3589.998;360.366;-0.171367
3591;360.199;-0.171224
3592.002;360.033;-0.171172
3592.998;359.867;-0.171003
3594;359.699;-0.170919
3595.002;359.533;-0.170892
3595.998;359.367;-0.170761
3597;359.2;-0.170722
3598.002;359.033;-0.170623
3598.998;358.867;-0.170549
3600;358.7;-0.170423
3601.002;358.534;-0.170333
3601.998;358.367;-0.170229
3603;358.2;-0.170169
3604.002;358.034;-0.170102
3604.998;357.867;-0.170062
3606;357.701;-0.16995
3607.002;357.535;-0.169854
3607.998;357.368;-0.169818
3609;357.201;-0.169658
3610.002;357.035;-0.169592
3610.998;356.868;-0.169465
3612;356.701;-0.169378
3613.002;356.534;-0.169366
3613.998;356.368;-0.169209
3615;356.201;-0.169102
3616.002;356.035;-0.169021
3616.998;355.868;-0.169036
3618;355.701;-0.168861
3619.002;355.535;-0.168766
3619.998;355.368;-0.168751
3621;355.202;-0.168638
3622.002;355.035;-0.16853
3622.998;354.869;-0.168389
3624;354.702;-0.168292
3625.002;354.535;-0.168315
3625.998;354.369;-0.16819
3627;354.202;-0.168129
3628.002;354.036;-0.168071
3628.998;353.869;-0.168038
3630;353.703;-0.167986
3631.002;353.536;-0.167852
3631.998;353.37;-0.167794
3633;353.204;-0.1678
3634.002;353.038;-0.167711
3634.998;352.871;-0.167557
3636;352.705;-0.167467
3637.002;352.538;-0.167379
3637.998;352.372;-0.167223
3639;352.205;-0.167132
3640.002;352.039;-0.167096
3640.998;351.872;-0.167013
3642;351.706;-0.166966
3643.002;351.538;-0.166969
3643.998;351.372;-0.167037
3645;351.205;-0.166966
3646.002;351.039;-0.166886
3646.998;350.872;-0.166801
3648;350.705;-0.166743
3649.002;350.539;-0.166687
3649.998;350.373;-0.166653
3651;350.206;-0.166554
3652.002;350.039;-0.166521
3652.998;349.873;-0.16645
3654;349.706;-0.166417
3655.002;349.539;-0.16629
3655.998;349.372;-0.166278
3657;349.206;-0.166253
3658.002;349.039;-0.166252
3658.998;348.873;-0.166132
3660;348.707;-0.166049
3661.002;348.54;-0.165917
3661.998;348.373;-0.165868
3663;348.206;-0.165813
3664.002;348.04;-0.165803
3664.998;347.873;-0.16566
3666;347.707;-0.165582
3667.002;347.54;-0.165525
3667.998;347.374;-0.165356
3669;347.207;-0.165339
3670.002;347.041;-0.165313
3670.998;346.874;-0.165237
3672;346.708;-0.165244
3673.002;346.542;-0.165179
3673.998;346.375;-0.16508
3675;346.208;-0.165022
3676.002;346.042;-0.164932
3676.998;345.875;-0.164933
3678;345.709;-0.164861
3679.002;345.543;-0.164926
3679.998;345.375;-0.164841
3681;345.21;-0.164869
3682.002;345.043;-0.164726
3682.998;344.876;-0.16473
3684;344.71;-0.164675
3685.002;344.543;-0.164664
3685.998;344.377;-0.164581
3687;344.21;-0.164549
3688.002;344.043;-0.164445
3688.998;343.876;-0.16446
3690;343.71;-0.164383
3691.002;343.543;-0.164319
3691.998;343.377;-0.164336
3693;343.21;-0.164257
3694.002;343.044;-0.164199
3694.998;342.877;-0.164141
3696;342.71;-0.164121
3697.002;342.544;-0.164176
3697.998;342.378;-0.164145
3699;342.21;-0.164178
3700.002;342.044;-0.164215
3700.998;341.878;-0.164227
3702;341.711;-0.164204
3703.002;341.544;-0.164233
3703.998;341.377;-0.164267
3705;341.211;-0.164213
3706.002;341.044;-0.164231
3706.998;340.878;-0.164295
3708;340.711;-0.16428
3709.002;340.545;-0.164263
3709.998;340.378;-0.164359
3711;340.212;-0.16434
3712.002;340.045;-0.164345
3712.998;339.878;-0.164372
3714;339.712;-0.164418
3715.002;339.545;-0.164381
3715.998;339.378;-0.164366
3717;339.212;-0.164287
3718.002;339.045;-0.164282
3718.998;338.878;-0.164256
3720;338.711;-0.164223
3721.002;338.545;-0.164137
3721.998;338.378;-0.164102
3723;338.212;-0.163991
3724.002;338.045;-0.163976
3724.998;337.879;-0.163964
3726;337.712;-0.163962
3727.002;337.545;-0.163956
3727.998;337.379;-0.163742
3729;337.212;-0.16372
3730.002;337.046;-0.163633
3730.998;336.88;-0.163651
3732;336.713;-0.163583
3733.002;336.547;-0.163492
3733.998;336.379;-0.163432
3735;336.213;-0.163368
3736.002;336.046;-0.163279
3736.998;335.879;-0.163229
3738;335.713;-0.163096
3739.002;335.547;-0.162945
3739.998;335.38;-0.162877
3741;335.213;-0.162793
3742.002;335.047;-0.162674
3742.998;334.88;-0.162549
3744;334.714;-0.16251
3745.002;334.547;-0.162468
3745.998;334.381;-0.162349
3747;334.214;-0.162333
3748.002;334.048;-0.162275
3748.998;333.88;-0.162196
3750;333.714;-0.162183
3751.002;333.548;-0.162171
3751.998;333.381;-0.162149
3753;333.214;-0.162088
3754.002;333.048;-0.16197
3754.998;332.881;-0.161945
3756;332.715;-0.161969
3757.002;332.548;-0.161981
3757.998;332.381;-0.161953
3759;332.215;-0.161915
3760.002;332.048;-0.161798
3760.998;331.882;-0.161746
3762;331.715;-0.161761
3763.002;331.549;-0.161786
3763.998;331.382;-0.161681
3765;331.215;-0.161667
3766.002;331.048;-0.161674
3766.998;330.882;-0.161631
3768;330.715;-0.161562
3769.002;330.548;-0.161536
3769.998;330.382;-0.161492
3771;330.215;-0.161439
3772.002;330.049;-0.161457
3772.998;329.882;-0.161384
3774;329.716;-0.161342
3775.002;329.549;-0.161315
3775.998;329.382;-0.161327
3777;329.215;-0.161285
3778.002;329.049;-0.16123
3778.998;328.882;-0.161285
3780;328.716;-0.161203
3781.002;328.549;-0.161197
3781.998;328.383;-0.161147
3783;328.217;-0.161118
3784.002;328.05;-0.161036
3784.998;327.883;-0.160988
3786;327.717;-0.161056
3787.002;327.55;-0.161061
3787.998;327.384;-0.160972
3789;327.217;-0.160961
3790.002;327.05;-0.160866
3790.998;326.883;-0.160886
3792;326.717;-0.160907
3793.002;326.55;-0.160801
3793.998;326.384;-0.160867
3795;326.217;-0.160886
3796.002;326.051;-0.160806
3796.998;325.884;-0.160764
3798;325.718;-0.160703
3799.002;325.551;-0.160776
3799.998;325.385;-0.160826
3801;325.218;-0.160794
3802.002;325.051;-0.160779
3802.998;324.885;-0.160722
3804;324.718;-0.160787
3805.002;324.552;-0.160735
3805.998;324.385;-0.160778
3807;324.218;-0.160719
3808.002;324.052;-0.160826
3808.998;323.885;-0.16081
3810;323.719;-0.160791
3811.002;323.552;-0.16074
3811.998;323.386;-0.160738
3813;323.219;-0.160724
3814.002;323.053;-0.160838
3814.998;322.886;-0.160759
3816;322.719;-0.160478
3817.002;322.553;-0.160422
3817.998;322.386;-0.160352
3819;322.219;-0.160327
3820.002;322.052;-0.160373
3820.998;321.886;-0.160421
3822;321.719;-0.160427
3823.002;321.552;-0.160436
3823.998;321.385;-0.160343
3825;321.219;-0.160397
3826.002;321.052;-0.160308
3826.998;320.886;-0.160352
3828;320.719;-0.16035
3829.002;320.552;-0.160296
3829.998;320.386;-0.160245
3831;320.219;-0.160204
3832.002;320.053;-0.160155
3832.998;319.887;-0.160292
3834;319.72;-0.160218
3835.002;319.553;-0.160244
3835.998;319.387;-0.160268
3837;319.22;-0.160244
3838.002;319.053;-0.160209
3838.998;318.887;-0.160186
3840;318.72;-0.160238
3841.002;318.554;-0.160151
3841.998;318.387;-0.160173
3843;318.22;-0.16014
3844.002;318.054;-0.160168
3844.998;317.887;-0.16018
3846;317.72;-0.160133
3847.002;317.553;-0.160122
3847.998;317.387;-0.160072
3849;317.22;-0.160089
3850.002;317.054;-0.160104
3850.998;316.887;-0.160136
3852;316.721;-0.160181
3853.002;316.554;-0.160069
3853.998;316.387;-0.160073
3855;316.221;-0.160067
3856.002;316.055;-0.160138
3856.998;315.888;-0.160135
3858;315.721;-0.160141
3859.002;315.555;-0.160145
3859.998;315.388;-0.160121
3861;315.221;-0.160229
3862.002;315.055;-0.160153
3862.998;314.889;-0.160142
3864;314.722;-0.160083
3865.002;314.556;-0.160077
3865.998;314.389;-0.16002
3867;314.223;-0.159973
3868.002;314.056;-0.159941
3868.998;313.889;-0.159946
3870;313.723;-0.159932
3871.002;313.556;-0.15996
3871.998;313.389;-0.159903
3873;313.223;-0.159843
3874.002;313.056;-0.160019
3874.998;312.89;-0.159966
3876;312.724;-0.159997
3877.002;312.557;-0.159984
3877.998;312.39;-0.159984
3879;312.224;-0.160002
3880.002;312.058;-0.15998
3880.998;311.89;-0.159943
3882;311.724;-0.159948
3883.002;311.557;-0.15993
3883.998;311.39;-0.159923
3885;311.224;-0.159921
3886.002;311.057;-0.159906
3886.998;310.891;-0.159902
3888;310.724;-0.159866
3889.002;310.557;-0.159914
3889.998;310.391;-0.159902
3891;310.224;-0.159949
3892.002;310.057;-0.159902
3892.998;309.891;-0.159946
3894;309.725;-0.159927
3895.002;309.558;-0.159863
3895.998;309.391;-0.159891
3897;309.225;-0.15988
3898.002;309.058;-0.159971
3898.998;308.892;-0.159882
3900;308.726;-0.159874
3901.002;308.559;-0.159887
3901.998;308.392;-0.15982
3903;308.226;-0.15998
3904.002;308.059;-0.159948
3904.998;307.893;-0.159873
3906;307.726;-0.159787
3907.002;307.56;-0.159712
3907.998;307.393;-0.159766
3909;307.227;-0.159781
3910.002;307.06;-0.159705
3910.998;306.894;-0.159728
3912;306.728;-0.159677
3913.002;306.561;-0.15962
3913.998;306.395;-0.159648
3915;306.228;-0.159605
3916.002;306.062;-0.159616
3916.998;305.896;-0.159627
3918;305.729;-0.159503
3919.002;305.562;-0.159536
3919.998;305.395;-0.159466
3921;305.229;-0.159467
3922.002;305.062;-0.159416
3922.998;304.896;-0.159421
3924;304.729;-0.159356
3925.002;304.563;-0.159298
3925.998;304.396;-0.159298
3927;304.23;-0.15922
3928.002;304.063;-0.159212
3928.998;303.897;-0.15919
3930;303.73;-0.159186
3931.002;303.564;-0.15912
3931.998;303.397;-0.159049
3933;303.23;-0.158936
3934.002;303.064;-0.158825
3934.998;302.898;-0.158786
3936;302.731;-0.158672
3937.002;302.565;-0.158623
3937.998;302.398;-0.158641
3939;302.231;-0.15857
3940.002;302.065;-0.158468
3940.998;301.898;-0.158452
3942;301.732;-0.15844
3943.002;301.565;-0.158315
3943.998;301.399;-0.158377
3945;301.232;-0.158286
3946.002;301.066;-0.158305
3946.998;300.899;-0.158231
3948;300.732;-0.158129
3949.002;300.566;-0.15817
3949.998;300.4;-0.158164
3951;300.233;-0.158035
3952.002;300.067;-0.158027
3952.998;299.9;-0.157957
3954;299.734;-0.157862
3955.002;299.567;-0.157854
3955.998;299.401;-0.157811
3957;299.235;-0.15779
3958.002;299.068;-0.157763
3958.998;298.902;-0.157637
3960;298.735;-0.157686
3961.002;298.569;-0.157523
3961.998;298.402;-0.157413
3963;298.235;-0.1574
3964.002;298.069;-0.157281
3964.998;297.902;-0.157309
3966;297.735;-0.157282
3967.002;297.569;-0.15727
3967.998;297.403;-0.157211
3969;297.236;-0.157159
3970.002;297.069;-0.15709
3970.998;296.903;-0.157036
3972;296.736;-0.157068
3973.002;296.569;-0.15701
3973.998;296.403;-0.157124
3975;296.236;-0.15691
3976.002;296.069;-0.156883
3976.998;295.903;-0.156864
3978;295.736;-0.156834
3979.002;295.57;-0.156755
3979.998;295.404;-0.15666
3981;295.236;-0.156693
3982.002;295.07;-0.156693
3982.998;294.903;-0.156642
3984;294.736;-0.15661
3985.002;294.57;-0.15654
3985.998;294.403;-0.156533
3987;294.236;-0.156466
3988.002;294.07;-0.156353
3988.998;293.902;-0.156407
3990;293.736;-0.156421
3991.002;293.569;-0.156368
3991.998;293.402;-0.156321
3993;293.236;-0.156377
3994.002;293.069;-0.156347
3994.998;292.902;-0.156278
3996;292.736;-0.156196
3997.002;292.569;-0.156059
3997.998;292.402;-0.155989
3999;292.235;-0.155967
4000.002;292.069;-0.156
4000.998;291.902;-0.155972
4002;291.735;-0.155946
4003.002;291.568;-0.155895
4003.998;291.402;-0.155793
4005;291.235;-0.155659
4006.002;291.068;-0.155761
4006.998;290.902;-0.155675
4008;290.735;-0.155634
4009.002;290.568;-0.155667
4009.998;290.401;-0.155616
4011;290.235;-0.155667
4012.002;290.068;-0.155664
4012.998;289.902;-0.155548
4014;289.734;-0.155529
4015.002;289.568;-0.15558
4015.998;289.402;-0.155437
4017;289.235;-0.155402
4018.002;289.068;-0.155341
4018.998;288.902;-0.155304
4020;288.736;-0.155269
4021.002;288.569;-0.155254
4021.998;288.402;-0.155302
4023;288.235;-0.155246
4024.002;288.069;-0.155167
4024.998;287.902;-0.155161
4026;287.736;-0.155168
4027.002;287.569;-0.155152
4027.998;287.402;-0.155109
4029;287.236;-0.155101
4030.002;287.069;-0.154985
4030.998;286.902;-0.15503
4032;286.736;-0.155006
4033.002;286.569;-0.154998
4033.998;286.402;-0.155026
4035;286.236;-0.154912
4036.002;286.069;-0.154841
4036.998;285.903;-0.154833
4038;285.736;-0.154787
4039.002;285.57;-0.154778
4039.998;285.402;-0.154682
4041;285.237;-0.154619
4042.002;285.07;-0.154606
4042.998;284.903;-0.154531
4044;284.736;-0.154471
4045.002;284.57;-0.154495
4045.998;284.403;-0.154454
4047;284.237;-0.154423
4048.002;284.071;-0.154369
4048.998;283.904;-0.154306
4050;283.737;-0.154164
4051.002;283.571;-0.15415
4051.998;283.404;-0.154112
4053;283.238;-0.154167
4054.002;283.07;-0.15407
4054.998;282.904;-0.153997
4056;282.737;-0.15403
4057.002;282.571;-0.153971
4057.998;282.405;-0.153992
4059;282.237;-0.153879
4060.002;282.071;-0.153911
4060.998;281.904;-0.153833
4062;281.738;-0.153812
4063.002;281.571;-0.153758
4063.998;281.405;-0.1537
4065;281.239;-0.153701
4066.002;281.072;-0.153636
4066.998;280.905;-0.153603
4068;280.739;-0.153567
4069.002;280.571;-0.153533
4069.998;280.406;-0.153552
4071;280.239;-0.153449
4072.002;280.072;-0.153488
4072.998;279.906;-0.153375
4074;279.739;-0.153271
4075.002;279.572;-0.153283
4075.998;279.406;-0.153305
4077;279.239;-0.153107
4078.002;279.074;-0.153161
4078.998;278.907;-0.153129
4080;278.74;-0.152999
4081.002;278.574;-0.15301
4081.998;278.407;-0.152994
4083;278.241;-0.152928
4084.002;278.074;-0.152898
4084.998;277.908;-0.1529
4086;277.741;-0.152795
4087.002;277.575;-0.15282
4087.998;277.408;-0.152715
4089;277.241;-0.152666
4090.002;277.075;-0.152659
4090.998;276.908;-0.152596
4092;276.742;-0.152574
4093.002;276.575;-0.152536
4093.998;276.409;-0.152506
4095;276.242;-0.152344
4096.002;276.075;-0.152306
4096.998;275.909;-0.152219
4098;275.742;-0.15211
4099.002;275.575;-0.152136
4099.998;275.408;-0.152128
4101;275.242;-0.152083
4102.002;275.075;-0.152063
4102.998;274.909;-0.152037
4104;274.742;-0.151949
4105.002;274.575;-0.151923
4105.998;274.408;-0.151902
4107;274.241;-0.151935
4108.002;274.076;-0.151864
4108.998;273.908;-0.151798
4110;273.741;-0.151785
4111.002;273.574;-0.151656
4111.998;273.408;-0.15167
4113;273.241;-0.151637
4114.002;273.075;-0.151631
4114.998;272.908;-0.15152
4116;272.742;-0.151544
4117.002;272.576;-0.151527
4117.998;272.409;-0.151441
4119;272.241;-0.151497
4120.002;272.075;-0.151443
4120.998;271.909;-0.151475
4122;271.742;-0.151402
4123.002;271.575;-0.151374
4123.998;271.409;-0.151257
4125;271.242;-0.151258
4126.002;271.076;-0.151311
4126.998;270.91;-0.151298
4128;270.743;-0.151286
4129.002;270.577;-0.151244
4129.998;270.41;-0.151175
4131;270.244;-0.151087
4132.002;270.076;-0.151175
4132.998;269.91;-0.151126
4134;269.744;-0.151084
4135.002;269.577;-0.151063
4135.998;269.41;-0.151058
4137;269.243;-0.151116
4138.002;269.077;-0.150961
4138.998;268.91;-0.150941
4140;268.743;-0.150927
4141.002;268.577;-0.150917
4141.998;268.411;-0.150949
4143;268.244;-0.150921
4144.002;268.077;-0.150894
4144.998;267.911;-0.150896
4146;267.744;-0.150789
4147.002;267.577;-0.1508
4147.998;267.411;-0.150762
4149;267.244;-0.150761
4150.002;267.078;-0.150641
4150.998;266.911;-0.150695
4152;266.744;-0.150718
4153.002;266.578;-0.150719
4153.998;266.411;-0.150691
4155;266.245;-0.150627
4156.002;266.077;-0.150636
4156.998;265.911;-0.150666
4158;265.745;-0.150583
4159.002;265.578;-0.150597
4159.998;265.411;-0.150522
4161;265.245;-0.150507
4162.002;265.079;-0.150484
4162.998;264.911;-0.150483
4164;264.744;-0.150432
4165.002;264.578;-0.150482
4165.998;264.411;-0.150424
4167;264.244;-0.150421
4168.002;264.078;-0.150375
4168.998;263.911;-0.150371
4170;263.744;-0.150281
4171.002;263.578;-0.15026
4171.998;263.411;-0.15025
4173;263.244;-0.150244
4174.002;263.078;-0.150223
4174.998;262.911;-0.150218
4176;262.744;-0.15015
4177.002;262.578;-0.150163
4177.998;262.411;-0.150105
4179;262.245;-0.150031
4180.002;262.078;-0.150048
4180.998;261.911;-0.150038
4182;261.745;-0.150057
4183.002;261.578;-0.149976
4183.998;261.411;-0.149926
4185;261.245;-0.150029
4186.002;261.078;-0.149979
4186.998;260.911;-0.150063
4188;260.745;-0.149955
4189.002;260.578;-0.149981
4189.998;260.412;-0.150006
4191;260.245;-0.149967
4192.002;260.079;-0.149878
4192.998;259.912;-0.149902
4194;259.745;-0.149898
4195.002;259.579;-0.149967
4195.998;259.413;-0.149913
4197;259.245;-0.149885
4198.002;259.079;-0.149867
4198.998;258.912;-0.1499
4200;258.745;-0.149899
4201.002;258.579;-0.149973
4201.998;258.412;-0.149934
4203;258.246;-0.149989
4204.002;258.079;-0.150006
4204.998;257.912;-0.149903
4206;257.746;-0.149996
4207.002;257.579;-0.149954
4207.998;257.412;-0.149988
4209;257.246;-0.149899
4210.002;257.079;-0.149887
4210.998;256.913;-0.149965
4212;256.746;-0.149963
4213.002;256.579;-0.149921
4213.998;256.412;-0.14999
4215;256.246;-0.149928
4216.002;256.079;-0.149932
4216.998;255.913;-0.149988
4218;255.746;-0.149926
4219.002;255.579;-0.149982
4219.998;255.412;-0.149985
4221;255.246;-0.149936
4222.002;255.079;-0.149934
4222.998;254.913;-0.150036
4224;254.746;-0.150019
4225.002;254.58;-0.150017
4225.998;254.413;-0.149983
4227;254.246;-0.150007
4228.002;254.08;-0.149991
4228.998;253.913;-0.150044
4230;253.746;-0.150035
4231.002;253.579;-0.150085
4231.998;253.413;-0.150006
4233;253.246;-0.15009
4234.002;253.079;-0.150077
4234.998;252.913;-0.150144
4236;252.747;-0.150066
4237.002;252.58;-0.150034
4237.998;252.413;-0.150032
4239;252.246;-0.149994
4240.002;252.08;-0.149995
4240.998;251.913;-0.150082
4242;251.747;-0.150088
4243.002;251.579;-0.15011
4243.998;251.413;-0.150081
4245;251.246;-0.150131
4246.002;251.079;-0.15016
4246.998;250.913;-0.150178
4248;250.746;-0.150138
4249.002;250.58;-0.150121
4249.998;250.412;-0.150149
4251;250.246;-0.150077
4252.002;250.079;-0.150119
4252.998;249.912;-0.150063
4254;249.746;-0.150075
4255.002;249.58;-0.150132
4255.998;249.413;-0.150084
4257;249.246;-0.15012
4258.002;249.079;-0.150085
4258.998;248.913;-0.150102
4260;248.746;-0.150129
4261.002;248.579;-0.150156
4261.998;248.413;-0.150111
4263;248.246;-0.150161
4264.002;248.079;-0.150108
4264.998;247.913;-0.150178
4266;247.746;-0.150173
4267.002;247.579;-0.150242
4267.998;247.413;-0.150158
4269;247.246;-0.150124
4270.002;247.079;-0.150076
4270.998;246.912;-0.150195
4272;246.745;-0.150261
4273.002;246.579;-0.150271
4273.998;246.413;-0.150225
4275;246.246;-0.150176
4276.002;246.079;-0.150226
4276.998;245.912;-0.150309
4278;245.746;-0.150287
4279.002;245.579;-0.150379
4279.998;245.412;-0.150232
4281;245.246;-0.150271
4282.002;245.079;-0.150202
4282.998;244.913;-0.150309
4284;244.746;-0.150288
4285.002;244.579;-0.150194
4285.998;244.413;-0.15027
4287;244.247;-0.150233
4288.002;244.08;-0.150258
4288.998;243.913;-0.150302
4290;243.746;-0.150255
4291.002;243.579;-0.150312
4291.998;243.413;-0.150332
4293;243.246;-0.150375
4294.002;243.079;-0.150426
4294.998;242.913;-0.150383
4296;242.747;-0.150329
4297.002;242.58;-0.150325
4297.998;242.413;-0.150388
4299;242.246;-0.1503
4300.002;242.079;-0.15033
4300.998;241.913;-0.150332
4302;241.746;-0.150374
4303.002;241.579;-0.15032
4303.998;241.413;-0.150301
4305;241.246;-0.150384
4306.002;241.079;-0.150348
4306.998;240.913;-0.150321
4308;240.746;-0.150391
4309.002;240.58;-0.150334
4309.998;240.413;-0.150187
4311;240.246;-0.150059
4312.002;240.079;-0.149944
4312.998;239.913;-0.149967
4314;239.746;-0.149978
4315.002;239.579;-0.150026
4315.998;239.413;-0.150112
4317;239.246;-0.150074
4318.002;239.08;-0.150096
4318.998;238.913;-0.150134
4320;238.746;-0.150167
4321.002;238.579;-0.15021
4321.998;238.413;-0.150185
4323;238.246;-0.150239
4324.002;238.08;-0.150228
4324.998;237.913;-0.150257
4326;237.746;-0.150234
4327.002;237.58;-0.150221
4327.998;237.413;-0.15022
4329;237.246;-0.150246
4330.002;237.08;-0.150331
4330.998;236.912;-0.150353
4332;236.746;-0.150266
4333.002;236.58;-0.150261
4333.998;236.413;-0.150278
4335;236.246;-0.150346
4336.002;236.08;-0.150315
4336.998;235.914;-0.150293
4338;235.747;-0.150341
4339.002;235.58;-0.150244
4339.998;235.413;-0.150301
4341;235.246;-0.150254
4342.002;235.08;-0.150187
4342.998;234.913;-0.150227
4344;234.746;-0.150224
4345.002;234.579;-0.150234
4345.998;234.413;-0.150301
4347;234.246;-0.150296
4348.002;234.079;-0.150251
4348.998;233.912;-0.150266
4350;233.745;-0.150283
4351.002;233.578;-0.15031
4351.998;233.411;-0.150318
4353;233.245;-0.150389
4354.002;233.078;-0.150476
4354.998;232.911;-0.150437
4356;232.745;-0.150455
4357.002;232.578;-0.150483
4357.998;232.411;-0.150513
4359;232.245;-0.150529
4360.002;232.078;-0.150526
4360.998;231.912;-0.150521
4362;231.744;-0.150593
4363.002;231.578;-0.150575
4363.998;231.411;-0.150538
4365;231.245;-0.150645
4366.002;231.078;-0.150574
4366.998;230.911;-0.150557
4368;230.745;-0.150622
4369.002;230.578;-0.150634
4369.998;230.411;-0.150658
4371;230.244;-0.150704
4372.002;230.077;-0.150613
4372.998;229.911;-0.15069
4374;229.744;-0.150678
4375.002;229.577;-0.150692
4375.998;229.411;-0.150631
4377;229.244;-0.150608
4378.002;229.077;-0.150721
4378.998;228.91;-0.150706
4380;228.743;-0.150745
4381.002;228.576;-0.150677
4381.998;228.41;-0.15072
4383;228.243;-0.150725
4384.002;228.076;-0.150796
4384.998;227.909;-0.150759
4386;227.742;-0.150783
4387.002;227.575;-0.150743
4387.998;227.409;-0.150809
4389;227.242;-0.150777
4390.002;227.075;-0.150868
4390.998;226.909;-0.150887
4392;226.742;-0.150833
4393.002;226.575;-0.150815
4393.998;226.408;-0.150888
4395;226.241;-0.150843
4396.002;226.075;-0.150912
4396.998;225.908;-0.150869
4398;225.741;-0.150918
4399.002;225.574;-0.150967
4399.998;225.408;-0.150925
4401;225.241;-0.15104
4402.002;225.074;-0.15098
4402.998;224.908;-0.151011
4404;224.741;-0.151086
4405.002;224.574;-0.151078
4405.998;224.407;-0.151079
4407;224.24;-0.150786
4408.002;224.074;-0.150752
4408.998;223.907;-0.150893
4410;223.74;-0.15083
4411.002;223.574;-0.150774
4411.998;223.407;-0.150855
4413;223.24;-0.150871
4414.002;223.073;-0.150959
4414.998;222.906;-0.150899
4416;222.74;-0.150932
4417.002;222.573;-0.150919
4417.998;222.406;-0.150921
4419;222.24;-0.150937
4420.002;222.072;-0.150951
4420.998;221.906;-0.150976
4422;221.74;-0.150945
4423.002;221.573;-0.150982
4423.998;221.406;-0.151081
4425;221.239;-0.150996
4426.002;221.073;-0.151038
4426.998;220.906;-0.150969
4428;220.74;-0.150919
4429.002;220.572;-0.150997
4429.998;220.406;-0.150943
4431;220.239;-0.150996
4432.002;220.072;-0.151096
4432.998;219.906;-0.15105
4434;219.739;-0.151042
4435.002;219.573;-0.151023
4435.998;219.405;-0.151017
4437;219.238;-0.151074
4438.002;219.072;-0.151105
4438.998;218.905;-0.151142
4440;218.739;-0.151171
4441.002;218.572;-0.151248
4441.998;218.404;-0.151219
4443;218.238;-0.151165
4444.002;218.071;-0.151094
4444.998;217.905;-0.151138
4446;217.738;-0.151197
4447.002;217.571;-0.151203
4447.998;217.404;-0.151284
4449;217.238;-0.151343
4450.002;217.071;-0.151313
4450.998;216.904;-0.151294
4452;216.737;-0.151315
4453.002;216.571;-0.151406
4453.998;216.403;-0.15144
4455;216.237;-0.151414
4456.002;216.07;-0.151485
4456.998;215.903;-0.151496
4458;215.737;-0.151485
4459.002;215.57;-0.151486
4459.998;215.404;-0.151529
4461;215.239;-0.151566
4462.002;215.073;-0.151607
4462.998;214.908;-0.151645
4464;214.745;-0.151613
4465.002;214.582;-0.151507
4465.998;214.419;-0.151471
4467;214.257;-0.15147
4468.002;214.095;-0.151248
4468.998;213.935;-0.151134
4470;213.775;-0.151032
4471.002;213.615;-0.150835
4471.998;213.457;-0.150374
4473;213.299;-0.150207
4474.002;213.141;-0.149797
4474.998;212.985;-0.149523
4476;212.829;-0.149143
4477.002;212.673;-0.148854
4477.998;212.519;-0.148542
4479;212.365;-0.148091
4480.002;212.211;-0.147688
4480.998;212.058;-0.147427
4482;211.906;-0.146887
4483.002;211.755;-0.146418
4483.998;211.604;-0.146002
4485;211.454;-0.145691
4486.002;211.304;-0.145094
4486.998;211.155;-0.14467
4488;211.007;-0.144163
4489.002;210.86;-0.143667
4489.998;210.713;-0.143213
4491;210.567;-0.142689
4492.002;210.421;-0.142147
4492.998;210.276;-0.141606
4494;210.132;-0.141167
4495.002;209.988;-0.140678
4495.998;209.844;-0.140151
4497;209.702;-0.139618
4498.002;209.559;-0.139162
4498.998;209.417;-0.138667
4500;209.276;-0.138002
4501.002;209.136;-0.137558
4501.998;208.996;-0.137103
4503;208.857;-0.136534
4504.002;208.718;-0.135847
4504.998;208.58;-0.135341
4506;208.444;-0.134773
4507.002;208.307;-0.134365
4507.998;208.17;-0.133831
4509;208.034;-0.133405
4510.002;207.899;-0.13287
4510.998;207.765;-0.132424
4512;207.63;-0.13186
4513.002;207.496;-0.131188
4513.998;207.364;-0.13075
4515;207.231;-0.130209
4516.002;207.099;-0.129724
4516.998;206.968;-0.129151
4518;206.837;-0.12861
4519.002;206.707;-0.128201
4519.998;206.577;-0.127671
4521;206.448;-0.127188
4522.002;206.318;-0.126712
4522.998;206.19;-0.126239
4524;206.063;-0.125748
4525.002;205.936;-0.125169
4525.998;205.809;-0.123102
4527;205.683;-0.122629
4528.002;205.557;-0.122216
4528.998;205.433;-0.121752
4530;205.307;-0.121289
4531.002;205.184;-0.120977
4531.998;205.06;-0.120603
4533;204.937;-0.120157
4534.002;204.814;-0.119687
4534.998;204.692;-0.119202
4536;204.571;-0.118748
4537.002;204.449;-0.118266
4537.998;204.328;-0.117879
4539;204.209;-0.117317
4540.002;204.089;-0.116917
4540.998;203.97;-0.116488
4542;203.852;-0.116082
4543.002;203.734;-0.115627
4543.998;203.616;-0.115213
4545;203.498;-0.114738
4546.002;203.382;-0.114303
4546.998;203.266;-0.113932
4548;203.151;-0.113451
4549.002;203.035;-0.112979
4549.998;202.92;-0.112491
4551;202.806;-0.112075
4552.002;202.692;-0.111602
4552.998;202.578;-0.11117
4554;202.466;-0.110707
4555.002;202.353;-0.110252
4555.998;202.241;-0.10982
4557;202.129;-0.109391
4558.002;202.018;-0.108916
4558.998;201.907;-0.108453
4560;201.798;-0.108013
4561.002;201.687;-0.10762
4561.998;201.578;-0.107173
4563;201.469;-0.106766
4564.002;201.361;-0.106305
4564.998;201.253;-0.105678
4566;201.145;-0.105365
4567.002;201.038;-0.104878
4567.998;200.932;-0.104451
4569;200.825;-0.104017
4570.002;200.719;-0.103684
4570.998;200.613;-0.103259
4572;200.508;-0.102818
4573.002;200.404;-0.102385
4573.998;200.299;-0.101943
4575;200.196;-0.101547
4576.002;200.093;-0.101103
4576.998;199.99;-0.100691
4578;199.888;-0.100191
4579.002;199.786;-0.099765
4579.998;199.684;-0.0993426
4581;199.582;-0.0989239
4582.002;199.481;-0.0983893
4582.998;199.382;-0.0979888
4584;199.281;-0.0975047
4585.002;199.182;-0.0970863
4585.998;199.082;-0.0966867
4587;198.984;-0.0963489
4588.002;198.885;-0.0959832
4588.998;198.787;-0.0956363
4590;198.69;-0.0951077
4591.002;198.593;-0.0946685
4591.998;198.496;-0.0942644
4593;198.4;-0.0938971
4594.002;198.303;-0.0935
4594.998;198.207;-0.0929872
4596;198.112;-0.0926019
4597.002;198.018;-0.0921837
4597.998;197.923;-0.0917545
4599;197.829;-0.0913652
4600.002;197.735;-0.0909848
4600.998;197.642;-0.0904536
4602;197.548;-0.0900014
4603.002;197.456;-0.0896955
4603.998;197.363;-0.0894065
4605;197.272;-0.0889774
4606.002;197.18;-0.0885612
4606.998;197.09;-0.0881544
4608;196.999;-0.087815
4609.002;196.909;-0.087414
4609.998;196.819;-0.0870284
4611;196.729;-0.0866743
4612.002;196.64;-0.0862843
4612.998;196.551;-0.0858686
4614;196.462;-0.0854916
4615.002;196.374;-0.0851849
4615.998;196.286;-0.0848016
4617;196.199;-0.0844388
4618.002;196.112;-0.0840588
4618.998;196.025;-0.0836729
4620;195.938;-0.0833713
4621.002;195.853;-0.0830241
4621.998;195.767;-0.0826575
4623;195.682;-0.0823148
4624.002;195.597;-0.0818566
4624.998;195.512;-0.0815088
4626;195.428;-0.0812191
4627.002;195.343;-0.0808845
4627.998;195.26;-0.0804603
4629;195.176;-0.0800856
4630.002;195.093;-0.0797796
4630.998;195.009;-0.0793078
4632;194.927;-0.0788771
4633.002;194.843;-0.0786659
4633.998;194.761;-0.0782322
4635;194.678;-0.0778569
4636.002;194.595;-0.0774368
4636.998;194.512;-0.0771793
4638;194.43;-0.0769
4639.002;194.347;-0.0765804
4639.998;194.264;-0.0762482
4641;194.181;-0.0760103
4642.002;194.098;-0.075733
4642.998;194.015;-0.0755537
4644;193.932;-0.0753529
4645.002;193.849;-0.0751708
4645.998;193.765;-0.0749197
4647;193.681;-0.0746998
4648.002;193.595;-0.0745139
4648.998;193.509;-0.0743139
4650;193.424;-0.0741
4651.002;193.345;-0.0741176
4651.998;193.275;-0.0749497
4653;193.218;-0.0780705
4654.002;193.178;-0.0799332
4654.998;193.15;-0.080249
4656;193.134;-0.0782151
4657.002;193.124;-0.0670671
4657.998;193.116;-0.0518488
4659;193.11;-0.042174
4660.002;193.104;-0.0370342
4660.998;193.102;-0.0313478
4662;193.101;-0.0282953
4663.002;193.102;-0.0251804
4663.998;193.105;-0.0230112
4665;193.108;-0.0199896
4666.002;193.111;-0.0180335
4666.998;193.114;-0.0158089
4668;193.117;-0.014586
4669.002;193.121;-0.0133323
4669.998;193.123;-0.0125617
4671;193.126;-0.0119518
4672.002;193.129;-0.0115524
4672.998;193.133;-0.0110211
4674;193.136;-0.0106899
4675.002;193.139;-0.0102701
4675.998;193.141;-0.00993594
4677;193.144;-0.00954718
4678.002;193.146;-0.00914479
4678.998;193.15;-0.00876934
4680;193.152;-0.00841675
4681.002;193.154;-0.00809089
4681.998;193.155;-0.00778886
4683;193.158;-0.00747648
4684.002;193.16;-0.00727213
4684.998;193.161;-0.00691819
4686;193.163;-0.00668754
4687.002;193.165;-0.00648882
4687.998;193.167;-0.0061396
4689;193.169;-0.00592954
4690.002;193.169;-0.00562611
4690.998;193.171;-0.00543952
4692;193.173;-0.00523354
4693.002;193.174;-0.00503464
4693.998;193.175;-0.00488462
4695;193.176;-0.00467454
4696.002;193.178;-0.00444148
4696.998;193.179;-0.00423433
4698;193.179;-0.00408241
4699.002;193.181;-0.00389959
4699.998;193.181;-0.00375798
4701;193.182;-0.00355707
4702.002;193.183;-0.00339029
4702.998;193.184;-0.00326329
4704;193.184;-0.00310537
4705.002;193.185;-0.00301201
4705.998;193.186;-0.00287955
4707;193.187;-0.00278331
4708.002;193.187;-0.00261811
4708.998;193.188;-0.00253775
4710;193.188;-0.00246822
4711.002;193.189;-0.00236359
4711.998;193.19;-0.00222023
4713;193.19;-0.00214741
4714.002;193.19;-0.00203034
4714.998;193.191;-0.00191662
4716;193.19;-0.00184104
4717.002;193.19;-0.00178193
4717.998;193.192;-0.00167563
4719;193.191;-0.00161677
4720.002;193.192;-0.00150696
4720.998;193.193;-0.00141791
4722;193.192;-0.00131757
4723.002;193.193;-0.00122734
4723.998;193.193;-0.00116589
4725;193.193;-0.00110449
4726.002;193.194;-0.00102012
4726.998;193.194;-0.00100844
4728;193.194;-0.000929072
4729.002;193.194;-0.000813967
4729.998;193.195;-0.000748557
4731;193.194;-0.000719868
4732.002;193.195;-0.000604772
4732.998;193.195;-0.00055918
4734;193.194;-0.000550574
4735.002;193.195;-0.000443895
4735.998;193.195;-0.000447788
4737;193.195;-0.000386116
4738.002;193.195;-0.000362425
4738.998;193.195;-0.000289231
4740;193.195;-0.000223214
4741.002;193.196;-0.000138887
4741.998;193.196;-9.64E-05
4743;193.196;9.02E-06
4744.002;193.196;4.61E-05
4744.998;193.196;0.000120327
4746;193.196;0.000140437
4747.002;193.197;0.00020057
4747.998;193.196;0.000247599
4749;193.196;0.000347929
4750.002;193.196;0.000375846
4750.998;193.196;0.000427619
4752;193.196;0.000483945
