Repository: MaCFP/matl-db

# matl-db

#### Welcome to the MaCFP Condensed Phase Subgroup database!

The MaCFP Condensed Phase Working Group was organized to enable the fire safety science research community to make significant progress towards establishing a common framework for the selection of experiments and the methodologies used to analyze these experiments when developing pyrolysis models. Key objectives of this effort include:
- Cataloguing current approaches used to parameterize pyrolysis models;
- Developing standard data set formats for experimental data on pyrolysis;
- Developing requirements for data set quality and establishing a data review committee;
- Quantifying the inter-laboratory variability for comparable experimental datasets; and
- Assessing the impact of the variability of model parameters on fire growth predictions

#### In preparation for MaCFP-4, please read the following:

[Guidelines for Participation in the MaCFP-4 Workshop (2026)](https://github.com/MaCFP/macfp-db/releases/download/macfp-4.0/MaCFP-4_Guidelines_for_Participation.pdf)

[Presentation of Target Experiments and Modeling Guidelines for the upcoming MaCFP-4 Workshop (meeting recording and presentation slides)](https://github.com/MaCFP/macfp-db/releases/tag/macfp-4.0)

Please visit our [wiki pages](https://github.com/MaCFP/matl-db/wiki/How-to-Contribute) for additional details, including how to contribute (experimentalists and modelers).

#### Presentations for previous MaCFP workshops can be found on online:

[**MaCFP-4 (La Rochelle, 2026)**](https://github.com/MaCFP/macfp-db/releases/tag/macfp-4.0)

[**MaCFP-3 (Tsukuba, 2023)**](https://github.com/MaCFP/macfp-db/releases/tag/macfp-3.0)

[**MaCFP-2 (Waterloo, 2021)**](https://github.com/MaCFP/matl-db/releases/tag/v1.1.0)

[MaCFP-2 Preliminary Summary of Experimental Measurements](https://github.com/MaCFP/matl-db/releases/tag/v1.0.0)

#### Virtual Discusion Forum
If you have questions regarding any of the activities or measurement data of the MaCFP Condensed Subgroup, please [start a discussion post](https://github.com/MaCFP/matl-db/discussions). The purpose of this forum is to facilitate data sharing and model development to improve computational predictions of thermal degradation and pyrolysis in fire.

If you find problems with the database or if you have suggestions for improvement, please submit an [Issue](https://github.com/MaCFP/matl-db/issues).

# University of Queensland (UQ)

### Experimental Conditions, TGA

* Heating Rate: 10 K/min
* Temperature program
  - Initial Temperature: 323.15 K
  - Initial Isotherm: 60 s (hold at 323.15 K for 60 s)  
  - Maximum Temperature 1223.15 K
  - Final Isotherm: None
* Sample mass: 5.1-5.6 mg
* Sample geometry: powdered
* Calibration type: Annual internal mass calibration  
* Crucible
  - Type: Al2O3
  - Volume: 85 µL
  - Diameter: 6.8 mm [?]
  - Mass: None
  - Lid: None
  - Note: None
* Carrier Gas
  - Type: Air, Nitrogen
  - Flow rate: 150 ml/min
  - Note: None
* Instrument
  - Type: None [?]
  - Note: None

###### Tests Conducted in Air (flow rate = 150 ml/min)  

 
| Test Name | Initial Sample Mass (mg) | 
| --------- | :------------------------:|
|UQ\_TGA\_O2-21\_10K\_1 | 5.1|  
|UQ\_TGA\_O2-21\_10K\_2 | 5.2|  
|UQ\_TGA\_O2-21\_10K\_3 | 5.4|

###### Tests Conducted in Nitrogen (flow rate = 150 ml/min)  

|Test Name | Initial Sample Mass (mg)|  
|----------|:------:|  
|UQ\_TGA\_N2\_10K\_1 | 5.3|  
|UQ\_TGA\_N2\_10K\_2 | 5.1|  
|UQ\_TGA\_N2\_10K\_3 | 5.6|

### Experimental Conditions, Cone calorimeter
* Extraction flow rate: 24L/s
* Sample holder dimensions:
    - Square pan: 106mm x 106mm x 25mm
    - Retainer frame: 111mm x 111mm x 54mm (opening dimensions: 94mm x 94mm)
    - Retaining grid: 2mm grid, 20mm spacing
* Backing Insulation: Vermiculite with Dow Corning Dowsil 340 paste
* Thermocouple location:
    - Back surface 1: central on sample back surface
    - Back surface 2: 25mm left from central thermocouple
    - Back surface 3: 25mm right from central thermocouple

###### Test Heating Conditions  
|Test Name | Heat Flux (kW/m2)| Heater Temperature (K) 
|----------|:------:| :---: |
|UQ\_Cone\_25KW\_1 | 25| 856  
|UQ\_Cone\_25KW\_2 | 25| 856
|UQ\_Cone\_65KW\_1 | 65| 1110
|UQ\_Cone\_65KW\_2 | 65| 1110

File: Non-charring/PMMA/UQ/UQ_TGA_Air_2.csv
Time,Temperature,Mass,,,,
[min],[K],[mg],,,,
0,316.497,5.1344,,,,
0.1,317.497,5.1324,,,,
0.2,318.497,5.1326,,,,
0.3,319.497,5.1322,,,,
0.4,320.497,5.1317,,,,
0.5,321.497,5.1319,,,,
0.6,322.497,5.1321,,,,
0.7,323.497,5.1324,,,,
0.8,324.497,5.1346,,,,
0.9,325.497,5.1385,,,,
1,326.497,5.1423,,,,
1.1,327.497,5.1479,,,,
1.2,328.497,5.1522,,,,
1.3,329.497,5.1559,,,,
1.4,330.497,5.1609,,,,
1.5,331.497,5.1663,,,,
1.6,332.497,5.1718,,,,
1.7,333.497,5.1765,,,,
1.8,334.497,5.1796,,,,
1.9,335.497,5.1833,,,,
2,336.497,5.1856,,,,
2.1,337.497,5.1888,,,,
2.2,338.497,5.1913,,,,
2.3,339.497,5.1929,,,,
2.4,340.497,5.1945,,,,
2.5,341.497,5.1951,,,,
2.6,342.497,5.1984,,,,
2.7,343.497,5.1984,,,,
2.8,344.497,5.1986,,,,
2.9,345.497,5.1999,,,,
3,346.497,5.1991,,,,
3.1,347.497,5.2041,,,,
3.2,348.497,5.1989,,,,
3.3,349.497,5.1977,,,,
3.4,350.497,5.1955,,,,
3.5,351.497,5.1959,,,,
3.6,352.497,5.1952,,,,
3.7,353.497,5.194,,,,
3.8,354.497,5.1923,,,,
3.9,355.497,5.1906,,,,
4,356.497,5.1909,,,,
4.1,357.497,5.1921,,,,
4.2,358.497,5.1918,,,,
4.3,359.497,5.1918,,,,
4.4,360.497,5.1914,,,,
4.5,361.497,5.1895,,,,
4.6,362.497,5.1889,,,,
4.7,363.497,5.1882,,,,
4.8,364.497,5.1883,,,,
4.9,365.497,5.189,,,,
5,366.497,5.1902,,,,
5.1,367.497,5.19,,,,
5.2,368.497,5.1882,,,,
5.3,369.497,5.1867,,,,
5.4,370.497,5.1878,,,,
5.5,371.497,5.1898,,,,
5.6,372.497,5.1897,,,,
5.7,373.497,5.19,,,,
5.8,374.497,5.1902,,,,
5.9,375.497,5.1899,,,,
6,376.497,5.1901,,,,
6.1,377.497,5.1906,,,,
6.2,378.497,5.1912,,,,
6.3,379.497,5.1921,,,,
6.4,380.497,5.195,,,,
6.5,381.497,5.1992,,,,
6.6,382.497,5.1989,,,,
6.7,383.497,5.1957,,,,
6.8,384.497,5.1938,,,,
6.9,385.497,5.1913,,,,
7,386.497,5.1916,,,,
7.1,387.497,5.1916,,,,
7.2,388.497,5.1924,,,,
7.3,389.497,5.1938,,,,
7.4,390.497,5.1958,,,,
7.5,391.497,5.196,,,,
7.6,392.497,5.1981,,,,
7.7,393.497,5.1971,,,,
7.8,394.497,5.1948,,,,
7.9,395.497,5.1937,,,,
8,396.497,5.193,,,,
8.1,397.497,5.192,,,,
8.2,398.497,5.1918,,,,
8.3,399.497,5.1916,,,,
8.4,400.497,5.191,,,,
8.5,401.497,5.1916,,,,
8.6,402.497,5.1935,,,,
8.7,403.497,5.1941,,,,
8.8,404.497,5.1937,,,,
8.9,405.497,5.1932,,,,
9,406.497,5.1928,,,,
9.1,407.497,5.1924,,,,
9.2,408.497,5.1923,,,,
9.3,409.497,5.1922,,,,
9.4,410.497,5.1911,,,,
9.5,411.497,5.1904,,,,
9.6,412.497,5.1905,,,,
9.7,413.497,5.1904,,,,
9.8,414.497,5.1897,,,,
9.9,415.497,5.1882,,,,
10,416.497,5.1896,,,,
10.1,417.497,5.1899,,,,
10.2,418.497,5.1892,,,,
10.3,419.497,5.1881,,,,
10.4,420.497,5.1881,,,,
10.5,421.497,5.1881,,,,
10.6,422.497,5.1881,,,,
10.7,423.497,5.1881,,,,
10.8,424.497,5.1881,,,,
10.9,425.497,5.1881,,,,
11,426.497,5.1881,,,,
11.1,427.497,5.1888,,,,
11.2,428.497,5.1917,,,,
11.3,429.497,5.1915,,,,
11.4,430.497,5.1903,,,,
11.5,431.497,5.1882,,,,
11.6,432.497,5.1869,,,,
11.7,433.497,5.1863,,,,
11.8,434.497,5.1855,,,,
11.9,435.497,5.1862,,,,
12,436.497,5.1853,,,,
12.1,437.497,5.185,,,,
12.2,438.497,5.1837,,,,
12.3,439.497,5.1834,,,,
12.4,440.497,5.1838,,,,
12.5,441.497,5.1855,,,,
12.6,442.497,5.186,,,,
12.7,443.497,5.185,,,,
12.8,444.497,5.1843,,,,
12.9,445.497,5.183,,,,
13,446.497,5.1821,,,,
13.1,447.497,5.1814,,,,
13.2,448.497,5.18,,,,
13.3,449.497,5.1797,,,,
13.4,450.497,5.1789,,,,
13.5,451.497,5.1777,,,,
13.6,452.497,5.1771,,,,
13.7,453.497,5.1775,,,,
13.8,454.497,5.1785,,,,
13.9,455.497,5.1773,,,,
14,456.497,5.1773,,,,
14.1,457.497,5.1775,,,,
14.2,458.497,5.1779,,,,
14.3,459.497,5.1782,,,,
14.4,460.497,5.1782,,,,
14.5,461.497,5.1781,,,,
14.6,462.497,5.177,,,,
14.7,463.497,5.1763,,,,
14.8,464.497,5.1763,,,,
14.9,465.497,5.1763,,,,
15,466.497,5.1762,,,,
15.1,467.497,5.176,,,,
15.2,468.497,5.1749,,,,
15.3,469.497,5.174,,,,
15.4,470.497,5.1734,,,,
15.5,471.497,5.1736,,,,
15.6,472.497,5.1743,,,,
15.7,473.497,5.1753,,,,
15.8,474.497,5.1757,,,,
15.9,475.497,5.176,,,,
16,476.497,5.1764,,,,
16.1,477.497,5.1766,,,,
16.2,478.497,5.1764,,,,
16.3,479.497,5.1762,,,,
16.4,480.497,5.1757,,,,
16.5,481.497,5.1754,,,,
16.6,482.497,5.1763,,,,
16.7,483.497,5.1767,,,,
16.8,484.497,5.1766,,,,
16.9,485.497,5.1763,,,,
17,486.497,5.1763,,,,
17.1,487.497,5.1764,,,,
17.2,488.497,5.1749,,,,
17.3,489.497,5.1744,,,,
17.4,490.497,5.174,,,,
17.5,491.497,5.1741,,,,
17.6,492.497,5.1743,,,,
17.7,493.497,5.1744,,,,
17.8,494.497,5.1744,,,,
17.9,495.497,5.1744,,,,
18,496.497,5.1741,,,,
18.1,497.497,5.175,,,,
18.2,498.497,5.1756,,,,
18.3,499.497,5.1766,,,,
18.4,500.497,5.1771,,,,
18.5,501.497,5.1767,,,,
18.6,502.497,5.1761,,,,
18.7,503.497,5.176,,,,
18.8,504.497,5.1763,,,,
18.9,505.497,5.1765,,,,
19,506.497,5.1767,,,,
19.1,507.497,5.1768,,,,
19.2,508.497,5.1767,,,,
19.3,509.497,5.1765,,,,
19.4,510.497,5.1764,,,,
19.5,511.497,5.1758,,,,
19.6,512.497,5.1755,,,,
19.7,513.497,5.1756,,,,
19.8,514.497,5.1757,,,,
19.9,515.497,5.1754,,,,
20,516.497,5.1739,,,,
20.1,517.497,5.1722,,,,
20.2,518.497,5.1716,,,,
20.3,519.497,5.1716,,,,
20.4,520.497,5.1716,,,,
20.5,521.497,5.1716,,,,
20.6,522.497,5.1716,,,,
20.7,523.497,5.1708,,,,
20.8,524.497,5.1698,,,,
20.9,525.497,5.1697,,,,
21,526.497,5.1697,,,,
21.1,527.497,5.1695,,,,
21.2,528.497,5.1675,,,,
21.3,529.497,5.1664,,,,
21.4,530.497,5.1655,,,,
21.5,531.497,5.1635,,,,
21.6,532.497,5.1611,,,,
21.7,533.497,5.1585,,,,
21.8,534.497,5.1547,,,,
21.9,535.497,5.1524,,,,
22,536.497,5.1492,,,,
22.1,537.497,5.1446,,,,
22.2,538.497,5.1405,,,,
22.3,539.497,5.1354,,,,
22.4,540.497,5.1305,,,,
22.5,541.497,5.1239,,,,
22.6,542.497,5.1171,,,,
22.7,543.497,5.1087,,,,
22.8,544.497,5.1035,,,,
22.9,545.497,5.0955,,,,
23,546.497,5.0868,,,,
23.1,547.497,5.0765,,,,
23.2,548.497,5.0656,,,,
23.3,549.497,5.056,,,,
23.4,550.497,5.0462,,,,
23.5,551.497,5.0382,,,,
23.6,552.497,5.0301,,,,
23.7,553.497,5.0195,,,,
23.8,554.497,5.0096,,,,
23.9,555.497,4.998,,,,
24,556.497,4.9892,,,,
24.1,557.497,4.9794,,,,
24.2,558.497,4.9701,,,,
24.3,559.497,4.9592,,,,
24.4,560.497,4.9467,,,,
24.5,561.497,4.9321,,,,
24.6,562.497,4.9161,,,,
24.7,563.497,4.8979,,,,
24.8,564.497,4.883,,,,
24.9,565.497,4.8689,,,,
25,566.497,4.8519,,,,
25.1,567.497,4.8275,,,,
25.2,568.497,4.805,,,,
25.3,569.497,4.7805,,,,
25.4,570.497,4.7549,,,,
25.5,571.497,4.7152,,,,
25.6,572.497,4.6816,,,,
25.7,573.497,4.6438,,,,
25.8,574.497,4.6026,,,,
25.9,575.497,4.5547,,,,
26,576.497,4.4985,,,,
26.1,577.497,4.4367,,,,
26.2,578.497,4.3704,,,,
26.3,579.497,4.2992,,,,
26.4,580.497,4.2322,,,,
26.5,581.497,4.1595,,,,
26.6,582.497,4.0882,,,,
26.7,583.497,4.0164,,,,
26.8,584.497,3.9428,,,,
26.9,585.497,3.8618,,,,
27,586.497,3.7766,,,,
27.1,587.497,3.6921,,,,
27.2,588.497,3.6165,,,,
27.3,589.497,3.5391,,,,
27.4,590.497,3.4433,,,,
27.5,591.497,3.3648,,,,
27.6,592.497,3.2787,,,,
27.7,593.497,3.1965,,,,
27.8,594.497,3.1189,,,,
27.9,595.497,3.0281,,,,
28,596.497,2.9181,,,,
28.1,597.497,2.8098,,,,
28.2,598.497,2.6886,,,,
28.3,599.497,2.5728,,,,
28.4,600.497,2.4545,,,,
28.5,601.497,2.3341,,,,
28.6,602.497,2.2273,,,,
28.7,603.497,2.1128,,,,
28.8,604.497,2.0028,,,,
28.9,605.497,1.894,,,,
29,606.497,1.7861,,,,
29.1,607.497,1.6863,,,,
29.2,608.497,1.5896,,,,
29.3,609.497,1.4947,,,,
29.4,610.497,1.4099,,,,
29.5,611.497,1.3363,,,,
29.6,612.497,1.2606,,,,
29.7,613.497,1.1908,,,,
29.8,614.497,1.1246,,,,
29.9,615.497,1.0588,,,,
30,616.497,0.995,,,,
30.1,617.497,0.9354,,,,
30.2,618.497,0.8819,,,,
30.3,619.497,0.8287,,,,
30.4,620.497,0.7849,,,,
30.5,621.497,0.7423,,,,
30.6,622.497,0.7007,,,,
30.7,623.497,0.6622,,,,
30.8,624.497,0.627,,,,
30.9,625.497,0.5946,,,,
31,626.497,0.5665,,,,
31.1,627.497,0.5356,,,,
31.2,628.497,0.5128,,,,
31.3,629.497,0.4831,,,,
31.4,630.497,0.4592,,,,
31.5,631.497,0.4401,,,,
31.6,632.497,0.4195,,,,
31.7,633.497,0.3983,,,,
31.8,634.497,0.3812,,,,
31.9,635.497,0.3602,,,,
32,636.497,0.3413,,,,
32.1,637.497,0.3228,,,,
32.2,638.497,0.3067,,,,
32.3,639.497,0.2894,,,,
32.4,640.497,0.2755,,,,
32.5,641.497,0.2631,,,,
32.6,642.497,0.2495,,,,
32.7,643.497,0.2357,,,,
32.8,644.497,0.2224,,,,
32.9,645.497,0.2127,,,,
33,646.497,0.2023,,,,
33.1,647.497,0.1917,,,,
33.2,648.497,0.1829,,,,
33.3,649.497,0.1747,,,,
33.4,650.497,0.1651,,,,
33.5,651.497,0.1562,,,,
33.6,652.497,0.1477,,,,
33.7,653.497,0.1396,,,,
33.8,654.497,0.1339,,,,
33.9,655.497,0.1273,,,,
34,656.497,0.1214,,,,
34.1,657.497,0.1119,,,,
34.2,658.497,0.1042,,,,
34.3,659.497,0.0976,,,,
34.4,660.497,0.0919,,,,
34.5,661.497,0.0867,,,,
34.6,662.497,0.0803,,,,
34.7,663.497,0.0761,,,,
34.8,664.497,0.0718,,,,
34.9,665.497,0.067,,,,
35,666.497,0.0627,,,,
35.1,667.497,0.0579,,,,
35.2,668.497,0.053,,,,
35.3,669.497,0.0491,,,,
35.4,670.497,0.0455,,,,
35.5,671.497,0.0414,,,,
35.6,672.497,0.0363,,,,
35.7,673.497,0.0323,,,,
35.8,674.497,0.0282,,,,
35.9,675.497,0.0263,,,,
36,676.497,0.0234,,,,
36.1,677.497,0.0227,,,,
36.2,678.497,0.02,,,,
36.3,679.497,0.0194,,,,
36.4,680.497,0.0177,,,,
36.5,681.497,0.0142,,,,
36.6,682.497,0.0125,,,,
36.7,683.497,0.0134,,,,
36.8,684.497,0.0128,,,,
36.9,685.497,0.0119,,,,
37,686.497,0.0118,,,,
37.1,687.497,0.0105,,,,
37.2,688.497,0.0101,,,,
37.3,689.497,0.0098,,,,
37.4,690.497,0.0092,,,,
37.5,691.497,0.0089,,,,
37.6,692.497,0.0085,,,,
37.7,693.497,0.0077,,,,
37.8,694.497,0.0062,,,,
37.9,695.497,0.0057,,,,
38,696.497,0.0057,,,,
38.1,697.497,0.0056,,,,
38.2,698.497,0.0054,,,,
38.3,699.497,0.0068,,,,
38.4,700.497,0.0071,,,,
38.5,701.497,0.0074,,,,
38.6,702.497,0.0075,,,,
38.7,703.497,0.0077,,,,
38.8,704.497,0.0069,,,,
38.9,705.497,0.0063,,,,
39,706.497,0.0062,,,,
39.1,707.497,0.0054,,,,
39.2,708.497,0.0045,,,,
39.3,709.497,0.0029,,,,
39.4,710.497,0.0019,,,,
39.5,711.497,0.0035,,,,
39.6,712.497,0.0069,,,,
39.7,713.497,0.0076,,,,
39.8,714.497,0.0066,,,,
39.9,715.497,0.0057,,,,
40,716.497,0.0053,,,,
40.1,717.497,0.0052,,,,
40.2,718.497,0.0052,,,,
40.3,719.497,0.0052,,,,
40.4,720.497,0.004,,,,
40.5,721.497,0.0037,,,,
40.6,722.497,0.0037,,,,
40.7,723.497,0.0036,,,,
40.8,724.497,0.0036,,,,
40.9,725.497,0.0036,,,,
41,726.497,0.0035,,,,
41.1,727.497,0.0035,,,,
41.2,728.497,0.0048,,,,
41.3,729.497,0.005,,,,
41.4,730.497,0.0031,,,,
41.5,731.497,0.0005,,,,
41.6,732.497,0,,,,
41.7,733.497,0.0012,,,,
41.8,734.497,0.0026,,,,
41.9,735.497,0.0054,,,,
42,736.497,0.0054,,,,
42.1,737.497,0.0062,,,,
42.2,738.497,0.0055,,,,
42.3,739.497,0.0048,,,,
42.4,740.497,0.0041,,,,
42.5,741.497,0.0038,,,,
42.6,742.497,0.0038,,,,
42.7,743.497,0.0038,,,,
42.8,744.497,0.0038,,,,
42.9,745.497,0.0038,,,,
43,746.497,0.0038,,,,
43.1,747.497,0.0037,,,,
43.2,748.497,0.0036,,,,
43.3,749.497,0.0035,,,,
43.4,750.497,0.0033,,,,

File: Non-charring/PMMA/UQ/UQ_TGA_Air_3.csv
Time,Temperature,Mass,
[s],[K],[mg],
0,316.205,5.3138,
0.1,317.205,5.3137,
0.2,318.205,5.3165,
0.3,319.205,5.3183,
0.4,320.205,5.3201,
0.5,321.205,5.3205,
0.6,322.205,5.3212,
0.7,323.205,5.3235,
0.8,324.205,5.3258,
0.9,325.205,5.33,
1,326.205,5.3342,
1.1,327.205,5.3404,
1.2,328.205,5.3451,
1.3,329.205,5.3508,
1.4,330.205,5.3573,
1.5,331.205,5.3628,
1.6,332.205,5.3698,
1.7,333.205,5.3752,
1.8,334.205,5.3794,
1.9,335.205,5.3831,
2,336.205,5.3867,
2.1,337.205,5.3899,
2.2,338.205,5.3924,
2.3,339.205,5.3943,
2.4,340.205,5.3949,
2.5,341.205,5.3949,
2.6,342.205,5.3949,
2.7,343.205,5.3949,
2.8,344.205,5.3964,
2.9,345.205,5.3982,
3,346.205,5.3997,
3.1,347.205,5.3994,
3.2,348.205,5.3969,
3.3,349.205,5.3948,
3.4,350.205,5.3922,
3.5,351.205,5.3911,
3.6,352.205,5.3937,
3.7,353.205,5.3935,
3.8,354.205,5.3917,
3.9,355.205,5.3897,
4,356.205,5.3886,
4.1,357.205,5.3885,
4.2,358.205,5.3884,
4.3,359.205,5.3892,
4.4,360.205,5.3897,
4.5,361.205,5.3887,
4.6,362.205,5.3878,
4.7,363.205,5.3878,
4.8,364.205,5.389,
4.9,365.205,5.3911,
5,366.205,5.3915,
5.1,367.205,5.391,
5.2,368.205,5.3891,
5.3,369.205,5.3869,
5.4,370.205,5.3874,
5.5,371.205,5.388,
5.6,372.205,5.3877,
5.7,373.205,5.387,
5.8,374.205,5.3867,
5.9,375.205,5.3878,
6,376.205,5.391,
6.1,377.205,5.3917,
6.2,378.205,5.3926,
6.3,379.205,5.3935,
6.4,380.205,5.3943,
6.5,381.205,5.3979,
6.6,382.205,5.3995,
6.7,383.205,5.3996,
6.8,384.205,5.3983,
6.9,385.205,5.3963,
7,386.205,5.3949,
7.1,387.205,5.3945,
7.2,388.205,5.3933,
7.3,389.205,5.3969,
7.4,390.205,5.3986,
7.5,391.205,5.3986,
7.6,392.205,5.3973,
7.7,393.205,5.3961,
7.8,394.205,5.3952,
7.9,395.205,5.3946,
8,396.205,5.3946,
8.1,397.205,5.394,
8.2,398.205,5.3945,
8.3,399.205,5.3952,
8.4,400.205,5.3947,
8.5,401.205,5.3941,
8.6,402.205,5.3934,
8.7,403.205,5.3934,
8.8,404.205,5.3934,
8.9,405.205,5.3942,
9,406.205,5.3951,
9.1,407.205,5.3956,
9.2,408.205,5.3955,
9.3,409.205,5.3953,
9.4,410.205,5.3943,
9.5,411.205,5.393,
9.6,412.205,5.3928,
9.7,413.205,5.3927,
9.8,414.205,5.3922,
9.9,415.205,5.3906,
10,416.205,5.3903,
10.1,417.205,5.3905,
10.2,418.205,5.3907,
10.3,419.205,5.3893,
10.4,420.205,5.3894,
10.5,421.205,5.3896,
10.6,422.205,5.3898,
10.7,423.205,5.39,
10.8,424.205,5.3901,
10.9,425.205,5.3901,
11,426.205,5.3901,
11.1,427.205,5.3902,
11.2,428.205,5.3903,
11.3,429.205,5.3909,
11.4,430.205,5.3913,
11.5,431.205,5.3902,
11.6,432.205,5.3892,
11.7,433.205,5.3884,
11.8,434.205,5.3874,
11.9,435.205,5.3879,
12,436.205,5.3888,
12.1,437.205,5.3895,
12.2,438.205,5.3897,
12.3,439.205,5.3899,
12.4,440.205,5.3883,
12.5,441.205,5.3879,
12.6,442.205,5.3874,
12.7,443.205,5.3862,
12.8,444.205,5.3855,
12.9,445.205,5.3842,
13,446.205,5.383,
13.1,447.205,5.3822,
13.2,448.205,5.3821,
13.3,449.205,5.382,
13.4,450.205,5.3821,
13.5,451.205,5.3823,
13.6,452.205,5.3826,
13.7,453.205,5.3826,
13.8,454.205,5.3826,
13.9,455.205,5.3816,
14,456.205,5.3805,
14.1,457.205,5.3805,
14.2,458.205,5.3805,
14.3,459.205,5.3812,
14.4,460.205,5.3815,
14.5,461.205,5.3818,
14.6,462.205,5.3811,
14.7,463.205,5.3804,
14.8,464.205,5.3812,
14.9,465.205,5.3817,
15,466.205,5.3822,
15.1,467.205,5.3823,
15.2,468.205,5.382,
15.3,469.205,5.3806,
15.4,470.205,5.3796,
15.5,471.205,5.3798,
15.6,472.205,5.3801,
15.7,473.205,5.3797,
15.8,474.205,5.3793,
15.9,475.205,5.3789,
16,476.205,5.3789,
16.1,477.205,5.3788,
16.2,478.205,5.3786,
16.3,479.205,5.3784,
16.4,480.205,5.3781,
16.5,481.205,5.3778,
16.6,482.205,5.3791,
16.7,483.205,5.3793,
16.8,484.205,5.3792,
16.9,485.205,5.3792,
17,486.205,5.3791,
17.1,487.205,5.3791,
17.2,488.205,5.3777,
17.3,489.205,5.377,
17.4,490.205,5.3764,
17.5,491.205,5.3762,
17.6,492.205,5.3762,
17.7,493.205,5.3764,
17.8,494.205,5.3767,
17.9,495.205,5.3769,
18,496.205,5.3769,
18.1,497.205,5.3768,
18.2,498.205,5.3768,
18.3,499.205,5.3768,
18.4,500.205,5.3776,
18.5,501.205,5.3776,
18.6,502.205,5.3771,
18.7,503.205,5.3768,
18.8,504.205,5.377,
18.9,505.205,5.3771,
19,506.205,5.3772,
19.1,507.205,5.3773,
19.2,508.205,5.3772,
19.3,509.205,5.3776,
19.4,510.205,5.3774,
19.5,511.205,5.3769,
19.6,512.205,5.3764,
19.7,513.205,5.3761,
19.8,514.205,5.3758,
19.9,515.205,5.3756,
20,516.205,5.3753,
20.1,517.205,5.3749,
20.2,518.205,5.3741,
20.3,519.205,5.374,
20.4,520.205,5.3739,
20.5,521.205,5.3738,
20.6,522.205,5.3736,
20.7,523.205,5.3732,
20.8,524.205,5.3715,
20.9,525.205,5.3711,
21,526.205,5.371,
21.1,527.205,5.3709,
21.2,528.205,5.3693,
21.3,529.205,5.3686,
21.4,530.205,5.3661,
21.5,531.205,5.3634,
21.6,532.205,5.3597,
21.7,533.205,5.3571,
21.8,534.205,5.3541,
21.9,535.205,5.3512,
22,536.205,5.3473,
22.1,537.205,5.3437,
22.2,538.205,5.3385,
22.3,539.205,5.3344,
22.4,540.205,5.3293,
22.5,541.205,5.3186,
22.6,542.205,5.3116,
22.7,543.205,5.3041,
22.8,544.205,5.2992,
22.9,545.205,5.2943,
23,546.205,5.2858,
23.1,547.205,5.2743,
23.2,548.205,5.2644,
23.3,549.205,5.2543,
23.4,550.205,5.2411,
23.5,551.205,5.2323,
23.6,552.205,5.2233,
23.7,553.205,5.2147,
23.8,554.205,5.2057,
23.9,555.205,5.1966,
24,556.205,5.1845,
24.1,557.205,5.1734,
24.2,558.205,5.1638,
24.3,559.205,5.1532,
24.4,560.205,5.1403,
24.5,561.205,5.1274,
24.6,562.205,5.112,
24.7,563.205,5.0966,
24.8,564.205,5.0795,
24.9,565.205,5.0598,
25,566.205,5.0373,
25.1,567.205,5.0155,
25.2,568.205,4.9948,
25.3,569.205,4.9695,
25.4,570.205,4.9409,
25.5,571.205,4.9046,
25.6,572.205,4.8637,
25.7,573.205,4.8218,
25.8,574.205,4.7808,
25.9,575.205,4.7288,
26,576.205,4.6758,
26.1,577.205,4.6105,
26.2,578.205,4.5389,
26.3,579.205,4.4679,
26.4,580.205,4.3943,
26.5,581.205,4.3252,
26.6,582.205,4.2528,
26.7,583.205,4.1758,
26.8,584.205,4.0958,
26.9,585.205,4.0115,
27,586.205,3.929,
27.1,587.205,3.845,
27.2,588.205,3.7527,
27.3,589.205,3.6758,
27.4,590.205,3.6021,
27.5,591.205,3.5245,
27.6,592.205,3.4478,
27.7,593.205,3.3647,
27.8,594.205,3.2716,
27.9,595.205,3.1902,
28,596.205,3.0951,
28.1,597.205,3.0055,
28.2,598.205,2.9105,
28.3,599.205,2.8069,
28.4,600.205,2.7012,
28.5,601.205,2.5876,
28.6,602.205,2.4669,
28.7,603.205,2.3492,
28.8,604.205,2.2287,
28.9,605.205,2.1114,
29,606.205,1.9968,
29.1,607.205,1.8881,
29.2,608.205,1.784,
29.3,609.205,1.6825,
29.4,610.205,1.585,
29.5,611.205,1.4973,
29.6,612.205,1.4119,
29.7,613.205,1.3289,
29.8,614.205,1.2538,
29.9,615.205,1.1809,
30,616.205,1.115,
30.1,617.205,1.0573,
30.2,618.205,0.9936,
30.3,619.205,0.9382,
30.4,620.205,0.8865,
30.5,621.205,0.8386,
30.6,622.205,0.7931,
30.7,623.205,0.7513,
30.8,624.205,0.7107,
30.9,625.205,0.6724,
31,626.205,0.6408,
31.1,627.205,0.6135,
31.2,628.205,0.5818,
31.3,629.205,0.5459,
31.4,630.205,0.522,
31.5,631.205,0.5005,
31.6,632.205,0.479,
31.7,633.205,0.4544,
31.8,634.205,0.4321,
31.9,635.205,0.4107,
32,636.205,0.39,
32.1,637.205,0.3696,
32.2,638.205,0.3531,
32.3,639.205,0.3393,
32.4,640.205,0.323,
32.5,641.205,0.3086,
32.6,642.205,0.2952,
32.7,643.205,0.2803,
32.8,644.205,0.2658,
32.9,645.205,0.2536,
33,646.205,0.2413,
33.1,647.205,0.2315,
33.2,648.205,0.2224,
33.3,649.205,0.212,
33.4,650.205,0.2007,
33.5,651.205,0.1909,
33.6,652.205,0.1803,
33.7,653.205,0.1714,
33.8,654.205,0.1649,
33.9,655.205,0.1581,
34,656.205,0.1508,
34.1,657.205,0.1436,
34.2,658.205,0.1355,
34.3,659.205,0.1282,
34.4,660.205,0.12,
34.5,661.205,0.1135,
34.6,662.205,0.1066,
34.7,663.205,0.1025,
34.8,664.205,0.0967,
34.9,665.205,0.0923,
35,666.205,0.0872,
35.1,667.205,0.0822,
35.2,668.205,0.0778,
35.3,669.205,0.0743,
35.4,670.205,0.0704,
35.5,671.205,0.0653,
35.6,672.205,0.0594,
35.7,673.205,0.0539,
35.8,674.205,0.0498,
35.9,675.205,0.0483,
36,676.205,0.0467,
36.1,677.205,0.0449,
36.2,678.205,0.0419,
36.3,679.205,0.0397,
36.4,680.205,0.0384,
36.5,681.205,0.0351,
36.6,682.205,0.0318,
36.7,683.205,0.0316,
36.8,684.205,0.0316,
36.9,685.205,0.0324,
37,686.205,0.0325,
37.1,687.205,0.0317,
37.2,688.205,0.0305,
37.3,689.205,0.0297,
37.4,690.205,0.0291,
37.5,691.205,0.0282,
37.6,692.205,0.0276,
37.7,693.205,0.0273,
37.8,694.205,0.0258,
37.9,695.205,0.0226,
38,696.205,0.0219,
38.1,697.205,0.0219,
38.2,698.205,0.0219,
38.3,699.205,0.0232,
38.4,700.205,0.024,
38.5,701.205,0.0244,
38.6,702.205,0.0248,
38.7,703.205,0.0253,
38.8,704.205,0.0256,
38.9,705.205,0.0256,
39,706.205,0.0255,
39.1,707.205,0.0241,
39.2,708.205,0.0235,
39.3,709.205,0.0235,
39.4,710.205,0.0235,
39.5,711.205,0.0235,
39.6,712.205,0.0235,
39.7,713.205,0.0235,
39.8,714.205,0.0235,
39.9,715.205,0.0235,
40,716.205,0.0235,
40.1,717.205,0.0235,
40.2,718.205,0.0235,
40.3,719.205,0.0229,
40.4,720.205,0.0206,
40.5,721.205,0.0197,
40.6,722.205,0.0196,
40.7,723.205,0.0196,
40.8,724.205,0.0195,
40.9,725.205,0.0195,
41,726.205,0.0194,
41.1,727.205,0.0194,
41.2,728.205,0.0193,
41.3,729.205,0.0193,
41.4,730.205,0.0192,
41.5,731.205,0.0192,
41.6,732.205,0.0194,
41.7,733.205,0.0208,
41.8,734.205,0.0209,
41.9,735.205,0.021,
42,736.205,0.0211,
42.1,737.205,0.0212,
42.2,738.205,0.0214,
42.3,739.205,0.0211,
42.4,740.205,0.0208,
42.5,741.205,0.0205,
42.6,742.205,0.0203,
42.7,743.205,0.0201,
42.8,744.205,0.02,
42.9,745.205,0.0198,
43,746.205,0.0196,
43.1,747.205,0.0194,
43.2,748.205,0.0193,
43.3,749.205,0.0191,
43.4,750.205,0.019,

File: Non-charring/PMMA/UQ/UQ_TGA_N2_1.csv
Time,Temperature,Mass
[s],[K],[mg]
0,316.651,5.2963
6,317.651,5.2966
12,318.651,5.2951
18,319.651,5.2963
24,320.651,5.2965
30,321.651,5.298
36,322.651,5.2976
42,323.651,5.2983
48,324.651,5.2981
54,325.651,5.2989
60,326.651,5.299
66,327.651,5.299
72,328.651,5.295
78,329.651,5.2992
84,330.651,5.2983
90,331.651,5.2978
96,332.651,5.2971
102,333.651,5.2967
108,334.651,5.2972
114,335.651,5.2965
120,336.651,5.2958
126,337.651,5.2951
132,338.651,5.2936
138,339.651,5.2932
144,340.651,5.2919
150,341.651,5.291
156,342.651,5.2916
162,343.651,5.2932
168,344.651,5.2936
174,345.651,5.2933
180,346.651,5.2931
186,347.651,5.2933
192,348.651,5.2935
198,349.651,5.2924
204,350.651,5.2919
210,351.651,5.2917
216,352.651,5.2918
222,353.651,5.2922
228,354.651,5.2944
234,355.651,5.2935
240,356.651,5.2926
246,357.651,5.2926
252,358.651,5.2925
258,359.651,5.2922
264,360.651,5.2918
270,361.651,5.291
276,362.651,5.291
282,363.651,5.2914
288,364.651,5.2917
294,365.651,5.2905
300,366.651,5.2891
306,367.651,5.2895
312,368.651,5.2896
318,369.651,5.2893
324,370.651,5.2893
330,371.651,5.2895
336,372.651,5.2897
342,373.651,5.2882
348,374.651,5.2874
354,375.651,5.2872
360,376.651,5.2871
366,377.651,5.2872
372,378.651,5.2884
378,379.651,5.288
384,380.651,5.2873
390,381.651,5.2871
396,382.651,5.2859
402,383.651,5.2843
408,384.651,5.2852
414,385.651,5.2864
420,386.651,5.2868
426,387.651,5.2864
432,388.651,5.2861
438,389.651,5.2859
444,390.651,5.2857
450,391.651,5.286
456,392.651,5.2863
462,393.651,5.2855
468,394.651,5.2854
474,395.651,5.2851
480,396.651,5.2843
486,397.651,5.2833
492,398.651,5.2819
498,399.651,5.2817
504,400.651,5.2813
510,401.651,5.281
516,402.651,5.28
522,403.651,5.2791
528,404.651,5.279
534,405.651,5.279
540,406.651,5.2787
546,407.651,5.2779
552,408.651,5.2766
558,409.651,5.2755
564,410.651,5.2746
570,411.651,5.2741
576,412.651,5.2743
582,413.651,5.2731
588,414.651,5.2722
594,415.651,5.2714
600,416.651,5.2712
606,417.651,5.2704
612,418.651,5.2693
618,419.651,5.2689
624,420.651,5.2683
630,421.651,5.2678
636,422.651,5.2673
642,423.651,5.2672
648,424.651,5.2672
654,425.651,5.2668
660,426.651,5.2646
666,427.651,5.2633
672,428.651,5.2619
678,429.651,5.2618
684,430.651,5.2591
690,431.651,5.2575
696,432.651,5.2553
702,433.651,5.2544
708,434.651,5.2537
714,435.651,5.2521
720,436.651,5.2506
726,437.651,5.2492
732,438.651,5.2478
738,439.651,5.2453
744,440.651,5.2424
750,441.651,5.2402
756,442.651,5.2373
762,443.651,5.2361
768,444.651,5.2335
774,445.651,5.2299
780,446.651,5.2262
786,447.651,5.223
792,448.651,5.2202
798,449.651,5.2171
804,450.651,5.2148
810,451.651,5.212
816,452.651,5.2091
822,453.651,5.2048
828,454.651,5.2016
834,455.651,5.1984
840,456.651,5.1949
846,457.651,5.1898
852,458.651,5.1875
858,459.651,5.1846
864,460.651,5.1814
870,461.651,5.178
876,462.651,5.1747
882,463.651,5.1725
888,464.651,5.1706
894,465.651,5.1684
900,466.651,5.1654
906,467.651,5.1627
912,468.651,5.1585
918,469.651,5.1551
924,470.651,5.1516
930,471.651,5.1481
936,472.651,5.1451
942,473.651,5.1416
948,474.651,5.1392
954,475.651,5.1357
960,476.651,5.1339
966,477.651,5.1315
972,478.651,5.1286
978,479.651,5.1257
984,480.651,5.122
990,481.651,5.1188
996,482.651,5.1168
1002,483.651,5.1152
1008,484.651,5.1131
1014,485.651,5.1092
1020,486.651,5.1069
1026,487.651,5.1049
1032,488.651,5.1036
1038,489.651,5.1027
1044,490.651,5.1023
1050,491.651,5.1016
1056,492.651,5.0995
1062,493.651,5.098
1068,494.651,5.0974
1074,495.651,5.0964
1080,496.651,5.0959
1086,497.651,5.0951
1092,498.651,5.0939
1098,499.651,5.0924
1104,500.651,5.0908
1110,501.651,5.0901
1116,502.651,5.089
1122,503.651,5.0885
1128,504.651,5.0869
1134,505.651,5.0858
1140,506.651,5.0851
1146,507.651,5.0851
1152,508.651,5.0851
1158,509.651,5.0851
1164,510.651,5.0851
1170,511.651,5.085
1176,512.651,5.0847
1182,513.651,5.0842
1188,514.651,5.0838
1194,515.651,5.0822
1200,516.651,5.0805
1206,517.651,5.0787
1212,518.651,5.0764
1218,519.651,5.0753
1224,520.651,5.0747
1230,521.651,5.0739
1236,522.651,5.0729
1242,523.651,5.0725
1248,524.651,5.0716
1254,525.651,5.0712
1260,526.651,5.0704
1266,527.651,5.0689
1272,528.651,5.0674
1278,529.651,5.0656
1284,530.651,5.0633
1290,531.651,5.062
1296,532.651,5.0613
1302,533.651,5.0591
1308,534.651,5.0564
1314,535.651,5.0534
1320,536.651,5.0515
1326,537.651,5.0492
1332,538.651,5.047
1338,539.651,5.0445
1344,540.651,5.042
1350,541.651,5.0395
1356,542.651,5.0361
1362,543.651,5.0337
1368,544.651,5.0297
1374,545.651,5.0273
1380,546.651,5.0244
1386,547.651,5.0208
1392,548.651,5.017
1398,549.651,5.0126
1404,550.651,5.0078
1410,551.651,5.0026
1416,552.651,4.998
1422,553.651,4.9918
1428,554.651,4.9862
1434,555.651,4.9815
1440,556.651,4.9767
1446,557.651,4.9712
1452,558.651,4.9653
1458,559.651,4.9588
1464,560.651,4.9538
1470,561.651,4.9475
1476,562.651,4.941
1482,563.651,4.9348
1488,564.651,4.9283
1494,565.651,4.9213
1500,566.651,4.914
1506,567.651,4.9074
1512,568.651,4.9008
1518,569.651,4.8943
1524,570.651,4.8869
1530,571.651,4.8793
1536,572.651,4.8727
1542,573.651,4.8655
1548,574.651,4.8579
1554,575.651,4.8497
1560,576.651,4.842
1566,577.651,4.8337
1572,578.651,4.8243
1578,579.651,4.8139
1584,580.651,4.8042
1590,581.651,4.794
1596,582.651,4.7826
1602,583.651,4.7707
1608,584.651,4.7599
1614,585.651,4.7463
1620,586.651,4.7331
1626,587.651,4.7196
1632,588.651,4.7062
1638,589.651,4.6923
1644,590.651,4.6772
1650,591.651,4.6602
1656,592.651,4.6427
1662,593.651,4.623
1668,594.651,4.6018
1674,595.651,4.5815
1680,596.651,4.56
1686,597.651,4.538
1692,598.651,4.515
1698,599.651,4.4904
1704,600.651,4.4642
1710,601.651,4.4371
1716,602.651,4.403
1722,603.651,4.364
1728,604.651,4.3334
1734,605.651,4.2961
1740,606.651,4.256
1746,607.651,4.2186
1752,608.651,4.1776
1758,609.651,4.1358
1764,610.651,4.0888
1770,611.651,4.043
1776,612.651,3.9933
1782,613.651,3.9426
1788,614.651,3.8872
1794,615.651,3.8288
1800,616.651,3.7697
1806,617.651,3.7073
1812,618.651,3.6437
1818,619.651,3.5769
1824,620.651,3.509
1830,621.651,3.4374
1836,622.651,3.3656
1842,623.651,3.2925
1848,624.651,3.2168
1854,625.651,3.1408
1860,626.651,3.0624
1866,627.651,2.9816
1872,628.651,2.9005
1878,629.651,2.819
1884,630.651,2.7365
1890,631.651,2.6496
1896,632.651,2.5691
1902,633.651,2.4843
1908,634.651,2.3957
1914,635.651,2.305
1920,636.651,2.221
1926,637.651,2.1302
1932,638.651,2.0445
1938,639.651,1.9623
1944,640.651,1.8656
1950,641.651,1.7802
1956,642.651,1.6918
1962,643.651,1.6053
1968,644.651,1.5233
1974,645.651,1.44
1980,646.651,1.3604
1986,647.651,1.2814
1992,648.651,1.2053
1998,649.651,1.1328
2004,650.651,1.062
2010,651.651,0.9939
2016,652.651,0.9259
2022,653.651,0.8613
2028,654.651,0.802
2034,655.651,0.7483
2040,656.651,0.695
2046,657.651,0.644
2052,658.651,0.5973
2058,659.651,0.5523
2064,660.651,0.5121
2070,661.651,0.4729
2076,662.651,0.4364
2082,663.651,0.4049
2088,664.651,0.3766
2094,665.651,0.3489
2100,666.651,0.3202
2106,667.651,0.2963
2112,668.651,0.2721
2118,669.651,0.2504
2124,670.651,0.2298
2130,671.651,0.2106
2136,672.651,0.1942
2142,673.651,0.181
2148,674.651,0.1675
2154,675.651,0.155
2160,676.651,0.1432
2166,677.651,0.1328
2172,678.651,0.1221
2178,679.651,0.1137
2184,680.651,0.1059
2190,681.651,0.0987
2196,682.651,0.0917
2202,683.651,0.0858
2208,684.651,0.0791
2214,685.651,0.0737
2220,686.651,0.0683
2226,687.651,0.0639
2232,688.651,0.0598
2238,689.651,0.0548
2244,690.651,0.0521
2250,691.651,0.0486
2256,692.651,0.046
2262,693.651,0.0413
2268,694.651,0.0389
2274,695.651,0.0365
2280,696.651,0.0339
2286,697.651,0.0313
2292,698.651,0.0286
2298,699.651,0.0256
2304,700.651,0.0248
2310,701.651,0.0236
2316,702.651,0.0228
2322,703.651,0.0228
2328,704.651,0.0228
2334,705.651,0.0228
2340,706.651,0.0228
2346,707.651,0.0228
2352,708.651,0.0228
2358,709.651,0.0228
2364,710.651,0.0228
2370,711.651,0.0228
2376,712.651,0.0228
2382,713.651,0.0227
2388,714.651,0.0226
2394,715.651,0.0224
2400,716.651,0.0222
2406,717.651,0.0221
2412,718.651,0.0219
2418,719.651,0.0217
2424,720.651,0.0216
2430,721.651,0.0214
2436,722.651,0.0212
2442,723.651,0.021
2448,724.651,0.0208
2454,725.651,0.0207
2460,726.651,0.0207
2466,727.651,0.0207
2472,728.651,0.0207
2478,729.651,0.0207
2484,730.651,0.0207
2490,731.651,0.0207
2496,732.651,0.0207
2502,733.651,0.0207
2508,734.651,0.0207
2514,735.651,0.0207
2520,736.651,0.0207
2526,737.651,0.0207
2532,738.651,0.0207
2538,739.651,0.0207
2544,740.651,0.0207
2550,741.651,0.0207
2556,742.651,0.0207
2562,743.651,0.0206
2568,744.651,0.0206
2574,745.651,0.0205
2580,746.651,0.0204
2586,747.651,0.0204
2592,748.651,0.0203
2598,749.651,0.0202
2604,750.651,0.0202

File: Non-charring/PMMA/UQ/UQ_TGA_N2_2.csv
Time,Temperature,Mass
[min],[K],[mg]
0,316.797,5.092
0.1,317.797,5.0909
0.2,318.797,5.0921
0.3,319.797,5.094
0.4,320.797,5.0966
0.5,321.797,5.0983
0.6,322.797,5.0985
0.7,323.797,5.101
0.8,324.797,5.0986
0.9,325.797,5.0988
1,326.797,5.0983
1.1,327.797,5.0981
1.2,328.797,5.0981
1.3,329.797,5.0977
1.4,330.797,5.0975
1.5,331.797,5.0977
1.6,332.797,5.097
1.7,333.797,5.0965
1.8,334.797,5.0973
1.9,335.797,5.0967
2,336.797,5.096
2.1,337.797,5.0954
2.2,338.797,5.0945
2.3,339.797,5.0945
2.4,340.797,5.0936
2.5,341.797,5.0936
2.6,342.797,5.0943
2.7,343.797,5.095
2.8,344.797,5.0954
2.9,345.797,5.0959
3,346.797,5.096
3.1,347.797,5.0964
3.2,348.797,5.0962
3.3,349.797,5.0946
3.4,350.797,5.094
3.5,351.797,5.0935
3.6,352.797,5.0936
3.7,353.797,5.0935
3.8,354.797,5.0938
3.9,355.797,5.0938
4,356.797,5.0937
4.1,357.797,5.0942
4.2,358.797,5.0942
4.3,359.797,5.0936
4.4,360.797,5.0936
4.5,361.797,5.0933
4.6,362.797,5.094
4.7,363.797,5.095
4.8,364.797,5.0948
4.9,365.797,5.0938
5,366.797,5.0931
5.1,367.797,5.0941
5.2,368.797,5.0944
5.3,369.797,5.0948
5.4,370.797,5.0954
5.5,371.797,5.0967
5.6,372.797,5.0963
5.7,373.797,5.0945
5.8,374.797,5.094
5.9,375.797,5.0936
6,376.797,5.0931
6.1,377.797,5.0928
6.2,378.797,5.093
6.3,379.797,5.0925
6.4,380.797,5.0915
6.5,381.797,5.091
6.6,382.797,5.0895
6.7,383.797,5.0888
6.8,384.797,5.089
6.9,385.797,5.0889
7,386.797,5.0889
7.1,387.797,5.0895
7.2,388.797,5.0885
7.3,389.797,5.0878
7.4,390.797,5.0868
7.5,391.797,5.0868
7.6,392.797,5.0867
7.7,393.797,5.0857
7.8,394.797,5.0856
7.9,395.797,5.0856
8,396.797,5.0853
8.1,397.797,5.0852
8.2,398.797,5.0863
8.3,399.797,5.0854
8.4,400.797,5.0841
8.5,401.797,5.0835
8.6,402.797,5.0822
8.7,403.797,5.0816
8.8,404.797,5.0827
8.9,405.797,5.0834
9,406.797,5.0835
9.1,407.797,5.0824
9.2,408.797,5.0809
9.3,409.797,5.0795
9.4,410.797,5.0781
9.5,411.797,5.0777
9.6,412.797,5.0775
9.7,413.797,5.076
9.8,414.797,5.0752
9.9,415.797,5.0746
10,416.797,5.0747
10.1,417.797,5.074
10.2,418.797,5.0733
10.3,419.797,5.073
10.4,420.797,5.0726
10.5,421.797,5.0723
10.6,422.797,5.0718
10.7,423.797,5.0718
10.8,424.797,5.0717
10.9,425.797,5.071
11,426.797,5.0689
11.1,427.797,5.068
11.2,428.797,5.068
11.3,429.797,5.0679
11.4,430.797,5.0659
11.5,431.797,5.064
11.6,432.797,5.0617
11.7,433.797,5.0599
11.8,434.797,5.0585
11.9,435.797,5.0573
12,436.797,5.0558
12.1,437.797,5.0549
12.2,438.797,5.0527
12.3,439.797,5.0502
12.4,440.797,5.0479
12.5,441.797,5.0452
12.6,442.797,5.0435
12.7,443.797,5.0416
12.8,444.797,5.0376
12.9,445.797,5.0337
13,446.797,5.0305
13.1,447.797,5.028
13.2,448.797,5.0251
13.3,449.797,5.0227
13.4,450.797,5.0205
13.5,451.797,5.0171
13.6,452.797,5.014
13.7,453.797,5.0113
13.8,454.797,5.008
13.9,455.797,5.0057
14,456.797,5.0023
14.1,457.797,4.9984
14.2,458.797,4.9952
14.3,459.797,4.9918
14.4,460.797,4.9881
14.5,461.797,4.9849
14.6,462.797,4.9817
14.7,463.797,4.9791
14.8,464.797,4.977
14.9,465.797,4.9749
15,466.797,4.9719
15.1,467.797,4.9698
15.2,468.797,4.9671
15.3,469.797,4.9638
15.4,470.797,4.9606
15.5,471.797,4.9575
15.6,472.797,4.9536
15.7,473.797,4.9502
15.8,474.797,4.9479
15.9,475.797,4.9451
16,476.797,4.942
16.1,477.797,4.9395
16.2,478.797,4.9373
16.3,479.797,4.9343
16.4,480.797,4.9324
16.5,481.797,4.9291
16.6,482.797,4.9268
16.7,483.797,4.9246
16.8,484.797,4.9229
16.9,485.797,4.9206
17,486.797,4.9185
17.1,487.797,4.9167
17.2,488.797,4.9154
17.3,489.797,4.9146
17.4,490.797,4.9137
17.5,491.797,4.9128
17.6,492.797,4.9118
17.7,493.797,4.9109
17.8,494.797,4.9097
17.9,495.797,4.9081
18,496.797,4.9074
18.1,497.797,4.9061
18.2,498.797,4.9048
18.3,499.797,4.9037
18.4,500.797,4.9025
18.5,501.797,4.9019
18.6,502.797,4.9008
18.7,503.797,4.9001
18.8,504.797,4.8983
18.9,505.797,4.8972
19,506.797,4.8966
19.1,507.797,4.8966
19.2,508.797,4.8966
19.3,509.797,4.8966
19.4,510.797,4.8966
19.5,511.797,4.8966
19.6,512.797,4.8964
19.7,513.797,4.8962
19.8,514.797,4.8957
19.9,515.797,4.8939
20,516.797,4.8928
20.1,517.797,4.8916
20.2,518.797,4.8904
20.3,519.797,4.8893
20.4,520.797,4.8889
20.5,521.797,4.8879
20.6,522.797,4.8868
20.7,523.797,4.8859
20.8,524.797,4.8851
20.9,525.797,4.8841
21,526.797,4.8827
21.1,527.797,4.881
21.2,528.797,4.8797
21.3,529.797,4.8778
21.4,530.797,4.8762
21.5,531.797,4.8744
21.6,532.797,4.8738
21.7,533.797,4.8725
21.8,534.797,4.8685
21.9,535.797,4.8669
22,536.797,4.8653
22.1,537.797,4.8632
22.2,538.797,4.861
22.3,539.797,4.8586
22.4,540.797,4.8563
22.5,541.797,4.8545
22.6,542.797,4.8507
22.7,543.797,4.8484
22.8,544.797,4.8458
22.9,545.797,4.8431
23,546.797,4.8404
23.1,547.797,4.8365
23.2,548.797,4.8331
23.3,549.797,4.8277
23.4,550.797,4.8229
23.5,551.797,4.8188
23.6,552.797,4.814
23.7,553.797,4.8093
23.8,554.797,4.8053
23.9,555.797,4.7998
24,556.797,4.7949
24.1,557.797,4.79
24.2,558.797,4.7849
24.3,559.797,4.7797
24.4,560.797,4.774
24.5,561.797,4.7673
24.6,562.797,4.7624
24.7,563.797,4.7559
24.8,564.797,4.7513
24.9,565.797,4.7445
25,566.797,4.7386
25.1,567.797,4.7321
25.2,568.797,4.7243
25.3,569.797,4.718
25.4,570.797,4.7102
25.5,571.797,4.7026
25.6,572.797,4.6974
25.7,573.797,4.6911
25.8,574.797,4.6829
25.9,575.797,4.6744
26,576.797,4.6675
26.1,577.797,4.66
26.2,578.797,4.6517
26.3,579.797,4.6419
26.4,580.797,4.6308
26.5,581.797,4.6218
26.6,582.797,4.6123
26.7,583.797,4.6025
26.8,584.797,4.591
26.9,585.797,4.5803
27,586.797,4.5677
27.1,587.797,4.5544
27.2,588.797,4.5403
27.3,589.797,4.5257
27.4,590.797,4.5102
27.5,591.797,4.4939
27.6,592.797,4.4782
27.7,593.797,4.4583
27.8,594.797,4.4362
27.9,595.797,4.4155
28,596.797,4.3943
28.1,597.797,4.3724
28.2,598.797,4.3505
28.3,599.797,4.3266
28.4,600.797,4.3014
28.5,601.797,4.2745
28.6,602.797,4.2448
28.7,603.797,4.2046
28.8,604.797,4.1664
28.9,605.797,4.1297
29,606.797,4.0986
29.1,607.797,4.0543
29.2,608.797,4.0134
29.3,609.797,3.9711
29.4,610.797,3.9256
29.5,611.797,3.877
29.6,612.797,3.8291
29.7,613.797,3.7773
29.8,614.797,3.7209
29.9,615.797,3.6638
30,616.797,3.6039
30.1,617.797,3.5445
30.2,618.797,3.4804
30.3,619.797,3.4138
30.4,620.797,3.3459
30.5,621.797,3.2767
30.6,622.797,3.2062
30.7,623.797,3.1306
30.8,624.797,3.0569
30.9,625.797,2.9788
31,626.797,2.9024
31.1,627.797,2.8257
31.2,628.797,2.7467
31.3,629.797,2.666
31.4,630.797,2.5834
31.5,631.797,2.5019
31.6,632.797,2.4197
31.7,633.797,2.3381
31.8,634.797,2.2578
31.9,635.797,2.1751
32,636.797,2.0869
32.1,637.797,2.0033
32.2,638.797,1.9217
32.3,639.797,1.8371
32.4,640.797,1.7554
32.5,641.797,1.6713
32.6,642.797,1.5889
32.7,643.797,1.5067
32.8,644.797,1.4293
32.9,645.797,1.3519
33,646.797,1.273
33.1,647.797,1.1994
33.2,648.797,1.1292
33.3,649.797,1.0598
33.4,650.797,0.9943
33.5,651.797,0.9297
33.6,652.797,0.8686
33.7,653.797,0.8104
33.8,654.797,0.7561
33.9,655.797,0.7043
34,656.797,0.653
34.1,657.797,0.6055
34.2,658.797,0.5613
34.3,659.797,0.52
34.4,660.797,0.4808
34.5,661.797,0.4449
34.6,662.797,0.4118
34.7,663.797,0.3792
34.8,664.797,0.3496
34.9,665.797,0.3227
35,666.797,0.2981
35.1,667.797,0.2733
35.2,668.797,0.2515
35.3,669.797,0.2294
35.4,670.797,0.2121
35.5,671.797,0.1971
35.6,672.797,0.1811
35.7,673.797,0.1682
35.8,674.797,0.1539
35.9,675.797,0.1421
36,676.797,0.1308
36.1,677.797,0.1196
36.2,678.797,0.1118
36.3,679.797,0.1035
36.4,680.797,0.0973
36.5,681.797,0.0901
36.6,682.797,0.0829
36.7,683.797,0.0762
36.8,684.797,0.07
36.9,685.797,0.0651
37,686.797,0.0617
37.1,687.797,0.0574
37.2,688.797,0.0527
37.3,689.797,0.0503
37.4,690.797,0.0472
37.5,691.797,0.0441
37.6,692.797,0.0409
37.7,693.797,0.037
37.8,694.797,0.0342
37.9,695.797,0.0315
38,696.797,0.0282
38.1,697.797,0.026
38.2,698.797,0.0243
38.3,699.797,0.0224
38.4,700.797,0.0212
38.5,701.797,0.0211
38.6,702.797,0.0202
38.7,703.797,0.0192
38.8,704.797,0.019
38.9,705.797,0.019
39,706.797,0.019
39.1,707.797,0.019
39.2,708.797,0.019
39.3,709.797,0.019
39.4,710.797,0.019
39.5,711.797,0.019
39.6,712.797,0.019
39.7,713.797,0.019
39.8,714.797,0.019
39.9,715.797,0.019
40,716.797,0.019
40.1,717.797,0.019
40.2,718.797,0.019
40.3,719.797,0.019
40.4,720.797,0.019
40.5,721.797,0.019
40.6,722.797,0.019
40.7,723.797,0.019
40.8,724.797,0.019
40.9,725.797,0.019
41,726.797,0.019
41.1,727.797,0.019
41.2,728.797,0.019
41.3,729.797,0.019
41.4,730.797,0.019
41.5,731.797,0.019
41.6,732.797,0.019
41.7,733.797,0.019
41.8,734.797,0.019
41.9,735.797,0.019
42,736.797,0.019
42.1,737.797,0.019
42.2,738.797,0.0189
42.3,739.797,0.0189
42.4,740.797,0.0188
42.5,741.797,0.0188
42.6,742.797,0.0187
42.7,743.797,0.0187
42.8,744.797,0.0186
42.9,745.797,0.0186
43,746.797,0.0185
43.1,747.797,0.0184
43.2,748.797,0.0184
43.3,749.797,0.0183
43.4,750.797,0.0183

File: Non-charring/PMMA/UQ/UQ_TGA_N2_3.csv
Time,Temperature,Mass
[s],[K],[mg]
0,316.816,5.5945
0.1,317.816,5.5946
0.2,318.816,5.5943
0.3,319.816,5.5946
0.4,320.816,5.5967
0.5,321.816,5.5987
0.6,322.816,5.5986
0.7,323.816,5.5996
0.8,324.816,5.5995
0.9,325.816,5.5998
1,326.816,5.5998
1.1,327.816,5.5993
1.2,328.816,5.5993
1.3,329.816,5.5989
1.4,330.816,5.5987
1.5,331.816,5.5988
1.6,332.816,5.5992
1.7,333.816,5.5995
1.8,334.816,5.5999
1.9,335.816,5.5985
2,336.816,5.5973
2.1,337.816,5.5965
2.2,338.816,5.5957
2.3,339.816,5.5955
2.4,340.816,5.5945
2.5,341.816,5.5943
2.6,342.816,5.5947
2.7,343.816,5.5962
2.8,344.816,5.5968
2.9,345.816,5.5979
3,346.816,5.5986
3.1,347.816,5.5988
3.2,348.816,5.5984
3.3,349.816,5.5976
3.4,350.816,5.5969
3.5,351.816,5.5963
3.6,352.816,5.5957
3.7,353.816,5.5956
3.8,354.816,5.5956
3.9,355.816,5.5947
4,356.816,5.5942
4.1,357.816,5.5942
4.2,358.816,5.5938
4.3,359.816,5.5945
4.4,360.816,5.5951
4.5,361.816,5.5944
4.6,362.816,5.5941
4.7,363.816,5.5945
4.8,364.816,5.5942
4.9,365.816,5.5929
5,366.816,5.5917
5.1,367.816,5.5922
5.2,368.816,5.5922
5.3,369.816,5.5926
5.4,370.816,5.5929
5.5,371.816,5.5938
5.6,372.816,5.594
5.7,373.816,5.5924
5.8,374.816,5.5918
5.9,375.816,5.5911
6,376.816,5.5902
6.1,377.816,5.5897
6.2,378.816,5.5908
6.3,379.816,5.5912
6.4,380.816,5.5906
6.5,381.816,5.5893
6.6,382.816,5.5873
6.7,383.816,5.5861
6.8,384.816,5.5867
6.9,385.816,5.5874
7,386.816,5.5883
7.1,387.816,5.5889
7.2,388.816,5.5882
7.3,389.816,5.5884
7.4,390.816,5.5891
7.5,391.816,5.5891
7.6,392.816,5.5882
7.7,393.816,5.587
7.8,394.816,5.5871
7.9,395.816,5.5871
8,396.816,5.5864
8.1,397.816,5.5853
8.2,398.816,5.5841
8.3,399.816,5.583
8.4,400.816,5.5822
8.5,401.816,5.5816
8.6,402.816,5.5802
8.7,403.816,5.5806
8.8,404.816,5.5807
8.9,405.816,5.5807
9,406.816,5.5802
9.1,407.816,5.5791
9.2,408.816,5.5791
9.3,409.816,5.5783
9.4,410.816,5.577
9.5,411.816,5.5766
9.6,412.816,5.5764
9.7,413.816,5.5748
9.8,414.816,5.5738
9.9,415.816,5.5731
10,416.816,5.5728
10.1,417.816,5.572
10.2,418.816,5.5711
10.3,419.816,5.5706
10.4,420.816,5.57
10.5,421.816,5.5695
10.6,422.816,5.5674
10.7,423.816,5.5672
10.8,424.816,5.5669
10.9,425.816,5.5652
11,426.816,5.5627
11.1,427.816,5.5617
11.2,428.816,5.5614
11.3,429.816,5.5612
11.4,430.816,5.5606
11.5,431.816,5.5596
11.6,432.816,5.5577
11.7,433.816,5.5555
11.8,434.816,5.5539
11.9,435.816,5.5528
12,436.816,5.5513
12.1,437.816,5.5494
12.2,438.816,5.5469
12.3,439.816,5.5436
12.4,440.816,5.5415
12.5,441.816,5.539
12.6,442.816,5.5363
12.7,443.816,5.5334
12.8,444.816,5.5295
12.9,445.816,5.524
13,446.816,5.5204
13.1,447.816,5.5169
13.2,448.816,5.5136
13.3,449.816,5.5105
13.4,450.816,5.507
13.5,451.816,5.5037
13.6,452.816,5.501
13.7,453.816,5.4981
13.8,454.816,5.4942
13.9,455.816,5.492
14,456.816,5.4878
14.1,457.816,5.4838
14.2,458.816,5.4792
14.3,459.816,5.4763
14.4,460.816,5.4732
14.5,461.816,5.4699
14.6,462.816,5.4674
14.7,463.816,5.4656
14.8,464.816,5.4627
14.9,465.816,5.4601
15,466.816,5.4574
15.1,467.816,5.4542
15.2,468.816,5.4503
15.3,469.816,5.447
15.4,470.816,5.443
15.5,471.816,5.4407
15.6,472.816,5.438
15.7,473.816,5.4338
15.8,474.816,5.4312
15.9,475.816,5.4272
16,476.816,5.4245
16.1,477.816,5.4217
16.2,478.816,5.419
16.3,479.816,5.4168
16.4,480.816,5.4151
16.5,481.816,5.4122
16.6,482.816,5.4089
16.7,483.816,5.4077
16.8,484.816,5.4058
16.9,485.816,5.4037
17,486.816,5.4016
17.1,487.816,5.3999
17.2,488.816,5.3991
17.3,489.816,5.3973
17.4,490.816,5.3963
17.5,491.816,5.3949
17.6,492.816,5.3938
17.7,493.816,5.3928
17.8,494.816,5.3915
17.9,495.816,5.39
18,496.816,5.3896
18.1,497.816,5.3887
18.2,498.816,5.3872
18.3,499.816,5.3858
18.4,500.816,5.3848
18.5,501.816,5.3843
18.6,502.816,5.3824
18.7,503.816,5.3808
18.8,504.816,5.3789
18.9,505.816,5.3779
19,506.816,5.3773
19.1,507.816,5.3772
19.2,508.816,5.3768
19.3,509.816,5.3764
19.4,510.816,5.376
19.5,511.816,5.3756
19.6,512.816,5.3751
19.7,513.816,5.3749
19.8,514.816,5.3746
19.9,515.816,5.373
20,516.816,5.3721
20.1,517.816,5.3709
20.2,518.816,5.3703
20.3,519.816,5.37
20.4,520.816,5.3683
20.5,521.816,5.3677
20.6,522.816,5.367
20.7,523.816,5.3658
20.8,524.816,5.3643
20.9,525.816,5.3633
21,526.816,5.3625
21.1,527.816,5.361
21.2,528.816,5.3598
21.3,529.816,5.3577
21.4,530.816,5.356
21.5,531.816,5.3539
21.6,532.816,5.3515
21.7,533.816,5.3502
21.8,534.816,5.3476
21.9,535.816,5.3455
22,536.816,5.342
22.1,537.816,5.3397
22.2,538.816,5.3375
22.3,539.816,5.3352
22.4,540.816,5.3324
22.5,541.816,5.3301
22.6,542.816,5.3271
22.7,543.816,5.3243
22.8,544.816,5.321
22.9,545.816,5.3179
23,546.816,5.315
23.1,547.816,5.3116
23.2,548.816,5.3083
23.3,549.816,5.3032
23.4,550.816,5.2986
23.5,551.816,5.2938
23.6,552.816,5.2888
23.7,553.816,5.2827
23.8,554.816,5.2775
23.9,555.816,5.2719
24,556.816,5.2667
24.1,557.816,5.2612
24.2,558.816,5.2556
24.3,559.816,5.2504
24.4,560.816,5.2448
24.5,561.816,5.2386
24.6,562.816,5.2326
24.7,563.816,5.2256
24.8,564.816,5.219
24.9,565.816,5.2119
25,566.816,5.2036
25.1,567.816,5.1969
25.2,568.816,5.1899
25.3,569.816,5.1823
25.4,570.816,5.1753
25.5,571.816,5.1683
25.6,572.816,5.1609
25.7,573.816,5.1516
25.8,574.816,5.1426
25.9,575.816,5.1354
26,576.816,5.1262
26.1,577.816,5.1169
26.2,578.816,5.1074
26.3,579.816,5.0958
26.4,580.816,5.0868
26.5,581.816,5.0757
26.6,582.816,5.0651
26.7,583.816,5.0534
26.8,584.816,5.0398
26.9,585.816,5.0278
27,586.816,5.0147
27.1,587.816,5.0012
27.2,588.816,4.9861
27.3,589.816,4.9701
27.4,590.816,4.9523
27.5,591.816,4.9352
27.6,592.816,4.915
27.7,593.816,4.8959
27.8,594.816,4.875
27.9,595.816,4.8542
28,596.816,4.8331
28.1,597.816,4.8098
28.2,598.816,4.7848
28.3,599.816,4.7599
28.4,600.816,4.7319
28.5,601.816,4.6932
28.6,602.816,4.6593
28.7,603.816,4.6283
28.8,604.816,4.5904
28.9,605.816,4.5534
29,606.816,4.5142
29.1,607.816,4.4724
29.2,608.816,4.4291
29.3,609.816,4.3848
29.4,610.816,4.3388
29.5,611.816,4.2902
29.6,612.816,4.2377
29.7,613.816,4.1827
29.8,614.816,4.1263
29.9,615.816,4.0667
30,616.816,4.0056
30.1,617.816,3.9415
30.2,618.816,3.8745
30.3,619.816,3.8079
30.4,620.816,3.739
30.5,621.816,3.6658
30.6,622.816,3.5925
30.7,623.816,3.5145
30.8,624.816,3.4373
30.9,625.816,3.3586
31,626.816,3.2784
31.1,627.816,3.1977
31.2,628.816,3.1145
31.3,629.816,3.029
31.4,630.816,2.942
31.5,631.816,2.8573
31.6,632.816,2.7691
31.7,633.816,2.6813
31.8,634.816,2.5898
31.9,635.816,2.4987
32,636.816,2.4077
32.1,637.816,2.3138
32.2,638.816,2.2229
32.3,639.816,2.1281
32.4,640.816,2.0347
32.5,641.816,1.9416
32.6,642.816,1.848
32.7,643.816,1.7529
32.8,644.816,1.6608
32.9,645.816,1.5771
33,646.816,1.478
33.1,647.816,1.3949
33.2,648.816,1.314
33.3,649.816,1.2244
33.4,650.816,1.1449
33.5,651.816,1.0681
33.6,652.816,0.9938
33.7,653.816,0.9257
33.8,654.816,0.8574
33.9,655.816,0.7941
34,656.816,0.7342
34.1,657.816,0.6795
34.2,658.816,0.6283
34.3,659.816,0.58
34.4,660.816,0.5324
34.5,661.816,0.4912
34.6,662.816,0.4526
34.7,663.816,0.4149
34.8,664.816,0.3823
34.9,665.816,0.3553
35,666.816,0.33
35.1,667.816,0.3035
35.2,668.816,0.278
35.3,669.816,0.2557
35.4,670.816,0.2336
35.5,671.816,0.2148
35.6,672.816,0.1986
35.7,673.816,0.1839
35.8,674.816,0.1696
35.9,675.816,0.1564
36,676.816,0.1445
36.1,677.816,0.1342
36.2,678.816,0.123
36.3,679.816,0.1151
36.4,680.816,0.1078
36.5,681.816,0.1002
36.6,682.816,0.0931
36.7,683.816,0.0859
36.8,684.816,0.0814
36.9,685.816,0.0757
37,686.816,0.0708
37.1,687.816,0.0657
37.2,688.816,0.0616
37.3,689.816,0.0573
37.4,690.816,0.0543
37.5,691.816,0.0512
37.6,692.816,0.049
37.7,693.816,0.0439
37.8,694.816,0.0417
37.9,695.816,0.04
38,696.816,0.0383
38.1,697.816,0.0355
38.2,698.816,0.0336
38.3,699.816,0.0323
38.4,700.816,0.0316
38.5,701.816,0.0304
38.6,702.816,0.0297
38.7,703.816,0.0292
38.8,704.816,0.0292
38.9,705.816,0.0281
39,706.816,0.0274
39.1,707.816,0.0267
39.2,708.816,0.0266
39.3,709.816,0.0266
39.4,710.816,0.0266
39.5,711.816,0.0266
39.6,712.816,0.0266
39.7,713.816,0.0266
39.8,714.816,0.0266
39.9,715.816,0.0266
40,716.816,0.0266
40.1,717.816,0.0266
40.2,718.816,0.0266
40.3,719.816,0.0266
40.4,720.816,0.0266
40.5,721.816,0.0266
40.6,722.816,0.0266
40.7,723.816,0.0266
40.8,724.816,0.0266
40.9,725.816,0.0265
41,726.816,0.0264
41.1,727.816,0.0263
41.2,728.816,0.0262
41.3,729.816,0.0261
41.4,730.816,0.026
41.5,731.816,0.0258
41.6,732.816,0.0257
41.7,733.816,0.0261
41.8,734.816,0.0262
41.9,735.816,0.0263
42,736.816,0.0265
42.1,737.816,0.0266
42.2,738.816,0.0267
42.3,739.816,0.0268
42.4,740.816,0.0269
42.5,741.816,0.027
42.6,742.816,0.0271
42.7,743.816,0.0271
42.8,744.816,0.0271
42.9,745.816,0.0271
43,746.816,0.0271
43.1,747.816,0.0271
43.2,748.816,0.0271
43.3,749.816,0.0271
43.4,750.816,0.0271
43.5,751.816,0.0271
43.6,752.816,0.0271
43.7,753.816,0.0271
43.8,754.816,0.0271
43.9,755.816,0.0271
44,756.816,0.0271
44.1,757.816,0.0271
44.2,758.816,0.0271
44.3,759.816,0.0271
44.4,760.816,0.0271
44.5,761.816,0.0271
44.6,762.816,0.027
44.7,763.816,0.027
44.8,764.816,0.027
44.9,765.816,0.0269
45,766.816,0.0254
45.1,767.816,0.0253
45.2,768.816,0.0251
45.3,769.816,0.0251
45.4,770.816,0.025
45.5,771.816,0.0249
45.6,772.816,0.0247
45.7,773.816,0.0246
45.8,774.816,0.0246
45.9,775.816,0.0235
46,776.816,0.0233
46.1,777.816,0.0232
46.2,778.816,0.023
46.3,779.816,0.0229
46.4,780.816,0.0228
46.5,781.816,0.0227
46.6,782.816,0.0225
46.7,783.816,0.0224
46.8,784.816,0.0225
46.9,785.816,0.0228
47,786.816,0.0229
47.1,787.816,0.0229
47.2,788.816,0.0228
47.3,789.816,0.0229
47.4,790.816,0.0228
47.5,791.816,0.0229
47.6,792.816,0.0218
47.7,793.816,0.0215
47.8,794.816,0.0212
47.9,795.816,0.0209
48,796.816,0.0204
48.1,797.816,0.0202
48.2,798.816,0.0198
48.3,799.816,0.0195
48.4,800.816,0.0195
48.5,801.816,0.0193
48.6,802.816,0.0191
48.7,803.816,0.0188
48.8,804.816,0.0186
48.9,805.816,0.0183
49,806.816,0.018
49.1,807.816,0.0177
49.2,808.816,0.0174
49.3,809.816,0.0172
49.4,810.816,0.0169
49.5,811.816,0.0169
49.6,812.816,0.0174
49.7,813.816,0.0179
49.8,814.816,0.0192
49.9,815.816,0.0199
50,816.816,0.0199
50.1,817.816,0.0199
50.2,818.816,0.0193
50.3,819.816,0.0187
50.4,820.816,0.0185
50.5,821.816,0.0182
50.6,822.816,0.018
50.7,823.816,0.0179
50.8,824.816,0.0179
50.9,825.816,0.0189
51,826.816,0.0191
51.1,827.816,0.0193
51.2,828.816,0.0194
51.3,829.816,0.0201
51.4,830.816,0.0204
51.5,831.816,0.0205
51.6,832.816,0.0209
51.7,833.816,0.021
51.8,834.816,0.021
51.9,835.816,0.0192
52,836.816,0.0187
52.1,837.816,0.0183
52.2,838.816,0.0187
52.3,839.816,0.019
52.4,840.816,0.0195
52.5,841.816,0.0199
52.6,842.816,0.0201
52.7,843.816,0.0204
52.8,844.816,0.0207
52.9,845.816,0.021
53,846.816,0.0212
53.1,847.816,0.0214
53.2,848.816,0.0215
53.3,849.816,0.0215
53.4,850.816,0.0215
53.5,851.816,0.0215
53.6,852.816,0.0215
53.7,853.816,0.0216
53.8,854.816,0.0217
53.9,855.816,0.0219
54,856.816,0.022
54.1,857.816,0.0221
54.2,858.816,0.0222
54.3,859.816,0.0223
54.4,860.816,0.0224
54.5,861.816,0.0225
54.6,862.816,0.0209
54.7,863.816,0.0209
54.8,864.816,0.0209
54.9,865.816,0.0197
55,866.816,0.0193
55.1,867.816,0.019
55.2,868.816,0.0185
55.3,869.816,0.0182
55.4,870.816,0.0181
55.5,871.816,0.0182
55.6,872.816,0.0183
55.7,873.816,0.0184
55.8,874.816,0.0184
55.9,875.816,0.0184
56,876.816,0.0184
56.1,877.816,0.0184
56.2,878.816,0.0184
56.3,879.816,0.0184
56.4,880.816,0.0184
56.5,881.816,0.0168
56.6,882.816,0.0167
56.7,883.816,0.0165
56.8,884.816,0.0164
56.9,885.816,0.0163
57,886.816,0.0165
57.1,887.816,0.0168
57.2,888.816,0.0171
57.3,889.816,0.0172
57.4,890.816,0.0173
57.5,891.816,0.0172
57.6,892.816,0.0172
57.7,893.816,0.0171
57.8,894.816,0.0171
57.9,895.816,0.017
58,896.816,0.017
58.1,897.816,0.0169
58.2,898.816,0.0168
58.3,899.816,0.0164
58.4,900.816,0.0163
58.5,901.816,0.0151
58.6,902.816,0.0147
58.7,903.816,0.0148
58.8,904.816,0.0148
58.9,905.816,0.0149
59,906.816,0.015
59.1,907.816,0.0151
59.2,908.816,0.0152
59.3,909.816,0.0152
59.4,910.816,0.0153
59.5,911.816,0.0153
59.6,912.816,0.0153
59.7,913.816,0.0153
59.8,914.816,0.0153
59.9,915.816,0.0153
60,916.816,0.014
60.1,917.816,0.0137
60.2,918.816,0.0135
60.3,919.816,0.0136
60.4,920.816,0.014
60.5,921.816,0.0143
60.6,922.816,0.0147
60.7,923.816,0.015
60.8,924.816,0.0151
60.9,925.816,0.015
61,926.816,0.015
61.1,927.816,0.0149
61.2,928.816,0.0149
61.3,929.816,0.0143
61.4,930.816,0.0142
61.5,931.816,0.014
61.6,932.816,0.0139
61.7,933.816,0.0138
61.8,934.816,0.0137
61.9,935.816,0.0136
62,936.816,0.0132
62.1,937.816,0.013
62.2,938.816,0.0129
62.3,939.816,0.0127
62.4,940.816,0.0127
62.5,941.816,0.0133
62.6,942.816,0.0132
62.7,943.816,0.0132
62.8,944.816,0.0128
62.9,945.816,0.0124
63,946.816,0.0122
63.1,947.816,0.0118
63.2,948.816,0.0117
63.3,949.816,0.0117
63.4,950.816,0.0117
63.5,951.816,0.0117
63.6,952.816,0.0117
63.7,953.816,0.0117
63.8,954.816,0.0117
63.9,955.816,0.0117
64,956.816,0.0117
64.1,957.816,0.0117
64.2,958.816,0.0117
64.3,959.816,0.0117
64.4,960.816,0.0117
64.5,961.816,0.0116
64.6,962.816,0.0115
64.7,963.816,0.0114
64.8,964.816,0.0113
64.9,965.816,0.0112
65,966.816,0.0111
65.1,967.816,0.011
65.2,968.816,0.0104
65.3,969.816,0.0096
65.4,970.816,0.0093
65.5,971.816,0.0092
65.6,972.816,0.0089
65.7,973.816,0.0088
65.8,974.816,0.0085
65.9,975.816,0.0078
66,976.816,0.0076
66.1,977.816,0.0073
66.2,978.816,0.0071
66.3,979.816,0.0068
66.4,980.816,0.0065
66.5,981.816,0.0063
66.6,982.816,0.0066
66.7,983.816,0.0071
66.8,984.816,0.0071
66.9,985.816,0.0071
67,986.816,0.0076
67.1,987.816,0.0079
67.2,988.816,0.0082
67.3,989.816,0.0085
67.4,990.816,0.0087
67.5,991.816,0.0087
67.6,992.816,0.007
67.7,993.816,0.0067
67.8,994.816,0.0062
67.9,995.816,0.0058
68,996.816,0.0053
68.1,997.816,0.0062
68.2,998.816,0.0064
68.3,999.816,0.0068
68.4,1000.816,0.0072
68.5,1001.816,0.0075
68.6,1002.816,0.0077
68.7,1003.816,0.0083
68.8,1004.816,0.0084
68.9,1005.816,0.0085
69,1006.816,0.0086
69.1,1007.816,0.0087
69.2,1008.816,0.0088
69.3,1009.816,0.0089
69.4,1010.816,0.009
69.5,1011.816,0.0091
69.6,1012.816,0.0092
69.7,1013.816,0.0075
69.8,1014.816,0.0073
69.9,1015.816,0.0076
70,1016.816,0.0075
70.1,1017.816,0.0075
70.2,1018.816,0.0074
70.3,1019.816,0.007
70.4,1020.816,0.007
70.5,1021.816,0.0069
70.6,1022.816,0.0069
70.7,1023.816,0.0068
70.8,1024.816,0.0068
70.9,1025.816,0.0069
71,1026.816,0.007
71.1,1027.816,0.0071
71.2,1028.816,0.0073
71.3,1029.816,0.0073
71.4,1030.816,0.0064
71.5,1031.816,0.0059
71.6,1032.816,0.0057
71.7,1033.816,0.0059
71.8,1034.816,0.006
71.9,1035.816,0.006
72,1036.816,0.0059
72.1,1037.816,0.0058
72.2,1038.816,0.0057
72.3,1039.816,0.0056
72.4,1040.816,0.0057
72.5,1041.816,0.0059
72.6,1042.816,0.006
72.7,1043.816,0.0061
72.8,1044.816,0.0062
72.9,1045.816,0.0065
73,1046.816,0.0066
73.1,1047.816,0.0066
73.2,1048.816,0.0067
73.3,1049.816,0.0067
73.4,1050.816,0.0067
73.5,1051.816,0.0068
73.6,1052.816,0.0068
73.7,1053.816,0.0069
73.8,1054.816,0.0069
73.9,1055.816,0.007
74,1056.816,0.007
74.1,1057.816,0.007
74.2,1058.816,0.0071
74.3,1059.816,0.0071
74.4,1060.816,0.0066
74.5,1061.816,0.0064
74.6,1062.816,0.0062
74.7,1063.816,0.0061
74.8,1064.816,0.0061
74.9,1065.816,0.006
75,1066.816,0.006
75.1,1067.816,0.0061
75.2,1068.816,0.0062
75.3,1069.816,0.0064
75.4,1070.816,0.0065
75.5,1071.816,0.0065
75.6,1072.816,0.0065
75.7,1073.816,0.0063
75.8,1074.816,0.0056
75.9,1075.816,0.0054
76,1076.816,0.0053
76.1,1077.816,0.0053
76.2,1078.816,0.0054
76.3,1079.816,0.0056
76.4,1080.816,0.0057
76.5,1081.816,0.0076
76.6,1082.816,0.0091
76.7,1083.816,0.0092
76.8,1084.816,0.0092
76.9,1085.816,0.0088
77,1086.816,0.0084
77.1,1087.816,0.0083
77.2,1088.816,0.0078
77.3,1089.816,0.0062
77.4,1090.816,0.0043
77.5,1091.816,0.0035
77.6,1092.816,0.0035
77.7,1093.816,0.0034
77.8,1094.816,0.0034
77.9,1095.816,0.0035
78,1096.816,0.0037
78.1,1097.816,0.0041
78.2,1098.816,0.0043
78.3,1099.816,0.0046
78.4,1100.816,0.0046
78.5,1101.816,0.0046
78.6,1102.816,0.0046
78.7,1103.816,0.0046
78.8,1104.816,0.0046
78.9,1105.816,0.0045
79,1106.816,0.0044
79.1,1107.816,0.0042
79.2,1108.816,0.0041
79.3,1109.816,0.0039
79.4,1110.816,0.0039
79.5,1111.816,0.0036
79.6,1112.816,0.0035
79.7,1113.816,0.0034
79.8,1114.816,0.0032
79.9,1115.816,0.0031
80,1116.816,0.003
80.1,1117.816,0.0028
80.2,1118.816,0.0027
80.3,1119.816,0.0026
80.4,1120.816,0.0025
80.5,1121.816,0.0025
80.6,1122.816,0.0025
80.7,1123.816,0.0025
80.8,1124.816,0.0025
80.9,1125.816,0.0024
81,1126.816,0.0024
81.1,1127.816,0.0033
81.2,1128.816,0.0037
81.3,1129.816,0.004
81.4,1130.816,0.0039
81.5,1131.816,0.0038
81.6,1132.816,0.0037
81.7,1133.816,0.0036
81.8,1134.816,0.0035
81.9,1135.816,0.0034
82,1136.816,0.0033
82.1,1137.816,0.0032
82.2,1138.816,0.0031
82.3,1139.816,0.003
82.4,1140.816,0.003
82.5,1141.816,0.0029
82.6,1142.816,0.0029
82.7,1143.816,0.0029
82.8,1144.816,0.0029
82.9,1145.816,0.0029
83,1146.816,0.0028
83.1,1147.816,0.0033
83.2,1148.816,0.0027
83.3,1149.816,0.0027
83.4,1150.816,0.003
83.5,1151.816,0.0031
83.6,1152.816,0.003
83.7,1153.816,0.003
83.8,1154.816,0.0029
83.9,1155.816,0.0027
84,1156.816,0.0019
84.1,1157.816,0.0013
84.2,1158.816,0.001
84.3,1159.816,0.001
84.4,1160.816,0.001
84.5,1161.816,0.001
84.6,1162.816,0.0008
84.7,1163.816,0.0006
84.8,1164.816,0.0004
84.9,1165.816,0.0003
85,1166.816,0
85.1,1167.816,0
85.2,1168.816,0
85.3,1169.816,0
85.4,1170.816,0.0003
85.5,1171.816,0.0018
85.6,1172.816,0.002
85.7,1173.816,0.0022
85.8,1174.816,0.0031
85.9,1175.816,0.0038
86,1176.816,0.0045
86.1,1177.816,0.0046
86.2,1178.816,0.0046
86.3,1179.816,0.0046
86.4,1180.816,0.0046
86.5,1181.816,0.0046
86.6,1182.816,0.0048
86.7,1183.816,0.005
86.8,1184.816,0.0042
86.9,1185.816,0.0036
87,1186.816,0.0037
87.1,1187.816,0.0039
87.2,1188.816,0.004
87.3,1189.816,0.0037
87.4,1190.816,0.003
87.5,1191.816,0.0025
87.6,1192.816,0.0025
87.7,1193.816,0.0026
87.8,1194.816,0.0028
87.9,1195.816,0.003
88,1196.816,0.003
88.1,1197.816,0.0031
88.2,1198.816,0.0018
88.3,1199.816,0.001
88.4,1200.816,0.0004
88.5,1201.816,0.0005
88.6,1202.816,0.0007
88.7,1203.816,0.0009
88.8,1204.816,0.001
88.9,1205.816,0.001
89,1206.816,0.0008
89.1,1207.816,0.0005
89.2,1208.816,0.0003
89.3,1209.816,0
89.4,1210.816,0
89.5,1211.816,0.0004
89.6,1212.816,0.0019
89.7,1213.816,0.0024
89.8,1214.816,0.003
89.9,1215.816,0.0027
90,1216.816,0.0027
90.1,1217.816,0.0027
90.2,1218.816,0.0031
90.3,1219.816,0.0036
90.4,1220.816,0.0041
90.5,1221.816,0.004
