Repository: MaCFP/matl-db

### Experimental Conditions, TGA

* Heating Rate: 10 K/min
* Temperature program
  - Initial Temperature: 323.15 K
  - Initial Isotherm: 60 s (hold at 323.15 K for 60 s)  
  - Maximum Temperature 1223.15 K
  - Final Isotherm: None
* Sample mass: 5.1-5.6 mg
* Sample geometry: powdered
* Calibration type: Annual internal mass calibration  
* Crucible
  - Type: Al2O3
  - Volume: 85 µL
  - Diameter: 6.8 mm [?]
  - Mass: None
  - Lid: None
  - Note: None
* Carrier Gas
  - Type: Air, Nitrogen
  - Flow rate: 150 ml/min
  - Note: None
* Instrument
  - Type: None [?]
  - Note: None

File: Non-charring/PMMA/UQ/UQ_TGA_O2-21_10K_1.csv
Time,Temperature,Mass
[s],[K],[mg]
0,316.009,5.0169
6,317.009,5.0169
12,318.009,5.0183
18,319.009,5.0172
24,320.009,5.0166
30,321.009,5.0174
36,322.009,5.0181
42,323.009,5.02
48,324.009,5.0239
54,325.009,5.0283
60,326.009,5.0326
66,327.009,5.0387
72,328.009,5.0437
78,329.009,5.0468
84,330.009,5.0541
90,331.009,5.0596
96,332.009,5.0667
102,333.009,5.0739
108,334.009,5.0774
114,335.009,5.0815
120,336.009,5.0858
126,337.009,5.0892
132,338.009,5.092
138,339.009,5.0939
144,340.009,5.0946
150,341.009,5.0944
156,342.009,5.0944
162,343.009,5.0944
168,344.009,5.0955
174,345.009,5.0974
180,346.009,5.0986
186,347.009,5.0981
192,348.009,5.0969
198,349.009,5.0956
204,350.009,5.0945
210,351.009,5.0921
216,352.009,5.0925
222,353.009,5.0923
228,354.009,5.0908
234,355.009,5.0888
240,356.009,5.0875
246,357.009,5.0875
252,358.009,5.0883
258,359.009,5.0895
264,360.009,5.09
270,361.009,5.0885
276,362.009,5.0862
282,363.009,5.0868
288,364.009,5.0891
294,365.009,5.0892
300,366.009,5.0891
306,367.009,5.0888
312,368.009,5.0881
318,369.009,5.0854
324,370.009,5.0861
330,371.009,5.0873
336,372.009,5.0878
342,373.009,5.0881
348,374.009,5.0904
354,375.009,5.0905
360,376.009,5.0904
366,377.009,5.0929
372,378.009,5.0942
378,379.009,5.0944
384,380.009,5.0941
390,381.009,5.0939
396,382.009,5.0936
402,383.009,5.0935
408,384.009,5.094
414,385.009,5.0943
420,386.009,5.0953
426,387.009,5.097
432,388.009,5.0956
438,389.009,5.096
444,390.009,5.0994
450,391.009,5.111
456,392.009,5.0989
462,393.009,5.0976
468,394.009,5.096
474,395.009,5.0936
480,396.009,5.0937
486,397.009,5.093
492,398.009,5.0937
498,399.009,5.0944
504,400.009,5.0937
510,401.009,5.093
516,402.009,5.0922
522,403.009,5.0921
528,404.009,5.0918
534,405.009,5.0914
540,406.009,5.0911
546,407.009,5.0907
552,408.009,5.091
558,409.009,5.0923
564,410.009,5.0927
570,411.009,5.0917
576,412.009,5.0915
582,413.009,5.0925
588,414.009,5.0933
594,415.009,5.0913
600,416.009,5.0903
606,417.009,5.0912
612,418.009,5.0919
618,419.009,5.0905
624,420.009,5.0908
630,421.009,5.0909
636,422.009,5.0909
642,423.009,5.0913
648,424.009,5.0916
654,425.009,5.092
660,426.009,5.0924
666,427.009,5.0929
672,428.009,5.0933
678,429.009,5.0925
684,430.009,5.0915
690,431.009,5.0899
696,432.009,5.0884
702,433.009,5.0875
708,434.009,5.0866
714,435.009,5.0862
720,436.009,5.0874
726,437.009,5.088
732,438.009,5.0891
738,439.009,5.09
744,440.009,5.0889
750,441.009,5.0883
756,442.009,5.0881
762,443.009,5.0874
768,444.009,5.0866
774,445.009,5.0859
780,446.009,5.0846
786,447.009,5.0837
792,448.009,5.0837
798,449.009,5.085
804,450.009,5.0854
810,451.009,5.085
816,452.009,5.0848
822,453.009,5.0846
828,454.009,5.085
834,455.009,5.0849
840,456.009,5.0835
846,457.009,5.0835
852,458.009,5.0835
858,459.009,5.0835
864,460.009,5.0835
870,461.009,5.0835
876,462.009,5.0828
882,463.009,5.0815
888,464.009,5.0813
894,465.009,5.0814
900,466.009,5.083
906,467.009,5.0843
912,468.009,5.084
918,469.009,5.0822
924,470.009,5.0809
930,471.009,5.0806
936,472.009,5.0806
942,473.009,5.0806
948,474.009,5.0806
954,475.009,5.0806
960,476.009,5.0812
966,477.009,5.0815
972,478.009,5.0815
978,479.009,5.0814
984,480.009,5.0814
990,481.009,5.0815
996,482.009,5.0824
1002,483.009,5.0826
1008,484.009,5.0828
1014,485.009,5.0828
1020,486.009,5.083
1026,487.009,5.083
1032,488.009,5.0809
1038,489.009,5.0785
1044,490.009,5.0775
1050,491.009,5.0767
1056,492.009,5.0765
1062,493.009,5.0764
1068,494.009,5.0762
1074,495.009,5.0761
1080,496.009,5.0769
1086,497.009,5.0775
1092,498.009,5.0775
1098,499.009,5.079
1104,500.009,5.0807
1110,501.009,5.0817
1116,502.009,5.0812
1122,503.009,5.0806
1128,504.009,5.0806
1134,505.009,5.0806
1140,506.009,5.0806
1146,507.009,5.0806
1152,508.009,5.0805
1158,509.009,5.0804
1164,510.009,5.0825
1170,511.009,5.0828
1176,512.009,5.0829
1182,513.009,5.0829
1188,514.009,5.0826
1194,515.009,5.0822
1200,516.009,5.082
1206,517.009,5.0817
1212,518.009,5.0813
1218,519.009,5.0812
1224,520.009,5.0812
1230,521.009,5.0812
1236,522.009,5.0812
1242,523.009,5.0811
1248,524.009,5.0794
1254,525.009,5.0789
1260,526.009,5.0774
1266,527.009,5.077
1272,528.009,5.0756
1278,529.009,5.0745
1284,530.009,5.0734
1290,531.009,5.0713
1296,532.009,5.0685
1302,533.009,5.0642
1308,534.009,5.0622
1314,535.009,5.0579
1320,536.009,5.0541
1326,537.009,5.0499
1332,538.009,5.0472
1338,539.009,5.0428
1344,540.009,5.0379
1350,541.009,5.0326
1356,542.009,5.0276
1362,543.009,5.0227
1368,544.009,5.0137
1374,545.009,5.0056
1380,546.009,4.9982
1386,547.009,4.9874
1392,548.009,4.9762
1398,549.009,4.9683
1404,550.009,4.9598
1410,551.009,4.951
1416,552.009,4.9412
1422,553.009,4.9326
1428,554.009,4.9218
1434,555.009,4.9135
1440,556.009,4.903
1446,557.009,4.8934
1452,558.009,4.883
1458,559.009,4.8708
1464,560.009,4.8594
1470,561.009,4.8469
1476,562.009,4.8322
1482,563.009,4.8179
1488,564.009,4.8038
1494,565.009,4.7871
1500,566.009,4.7652
1506,567.009,4.7426
1512,568.009,4.72
1518,569.009,4.6966
1524,570.009,4.6675
1530,571.009,4.6377
1536,572.009,4.604
1542,573.009,4.555
1548,574.009,4.5122
1554,575.009,4.4616
1560,576.009,4.4043
1566,577.009,4.3393
1572,578.009,4.2712
1578,579.009,4.2044
1584,580.009,4.1329
1590,581.009,4.0627
1596,582.009,3.9954
1602,583.009,3.921
1608,584.009,3.8457
1614,585.009,3.7734
1620,586.009,3.7022
1626,587.009,3.6277
1632,588.009,3.5547
1638,589.009,3.4819
1644,590.009,3.3949
1650,591.009,3.3217
1656,592.009,3.2467
1662,593.009,3.1689
1668,594.009,3.0716
1674,595.009,2.9911
1680,596.009,2.9118
1686,597.009,2.8264
1692,598.009,2.7296
1698,599.009,2.6258
1704,600.009,2.5111
1710,601.009,2.3953
1716,602.009,2.2768
1722,603.009,2.1621
1728,604.009,2.051
1734,605.009,1.9435
1740,606.009,1.8375
1746,607.009,1.7393
1752,608.009,1.65
1758,609.009,1.5614
1764,610.009,1.4832
1770,611.009,1.4011
1776,612.009,1.3184
1782,613.009,1.242
1788,614.009,1.1679
1794,615.009,1.0959
1800,616.009,1.0277
1806,617.009,0.975
1812,618.009,0.9198
1818,619.009,0.8674
1824,620.009,0.8134
1830,621.009,0.7711
1836,622.009,0.7326
1842,623.009,0.702
1848,624.009,0.6523
1854,625.009,0.622
1860,626.009,0.5938
1866,627.009,0.5656
1872,628.009,0.5365
1878,629.009,0.5092
1884,630.009,0.4822
1890,631.009,0.4571
1896,632.009,0.434
1902,633.009,0.4127
1908,634.009,0.3925
1914,635.009,0.3714
1920,636.009,0.3521
1926,637.009,0.3357
1932,638.009,0.3213
1938,639.009,0.3074
1944,640.009,0.2924
1950,641.009,0.277
1956,642.009,0.264
1962,643.009,0.2502
1968,644.009,0.2385
1974,645.009,0.2286
1980,646.009,0.2157
1986,647.009,0.2052
1992,648.009,0.1954
1998,649.009,0.1865
2004,650.009,0.1759
2010,651.009,0.1649
2016,652.009,0.1551
2022,653.009,0.146
2028,654.009,0.1384
2034,655.009,0.1298
2040,656.009,0.1246
2046,657.009,0.1177
2052,658.009,0.1103
2058,659.009,0.1031
2064,660.009,0.0967
2070,661.009,0.0911
2076,662.009,0.0841
2082,663.009,0.0796
2088,664.009,0.0759
2094,665.009,0.0695
2100,666.009,0.0632
2106,667.009,0.0591
2112,668.009,0.0549
2118,669.009,0.051
2124,670.009,0.0464
2130,671.009,0.0419
2136,672.009,0.0393
2142,673.009,0.0342
2148,674.009,0.0277
2154,675.009,0.0245
2160,676.009,0.0235
2166,677.009,0.0202
2172,678.009,0.0193
2178,679.009,0.017
2184,680.009,0.0156
2190,681.009,0.0127
2196,682.009,0.0089
2202,683.009,0.0063
2208,684.009,0.0073
2214,685.009,0.0084
2220,686.009,0.0088
2226,687.009,0.0086
2232,688.009,0.0068
2238,689.009,0.0066
2244,690.009,0.0062
2250,691.009,0.006
2256,692.009,0.0058
2262,693.009,0.0054
2268,694.009,0.0043
2274,695.009,0.0026
2280,696.009,0.0025
2286,697.009,0.0025
2292,698.009,0.0025
2298,699.009,0.0035
2304,700.009,0.0046
2310,701.009,0.0051
2316,702.009,0.0055
2322,703.009,0.0061
2328,704.009,0.0065
2334,705.009,0.0065
2340,706.009,0.0065
2346,707.009,0.0065
2352,708.009,0.0065
2358,709.009,0.0065
2364,710.009,0.0065
2370,711.009,0.0065
2376,712.009,0.0065
2382,713.009,0.0065
2388,714.009,0.0065
2394,715.009,0.0064
2400,716.009,0.0064
2406,717.009,0.0062
2412,718.009,0.0061
2418,719.009,0.0038
2424,720.009,0.0031
2430,721.009,0.001
2436,722.009,0.0003
2442,723.009,0.0001
2448,724.009,0
2454,725.009,0.0016
2460,726.009,0.0018
2466,727.009,0.002
2472,728.009,0.0028
2478,729.009,0.0033
2484,730.009,0.0036
2490,731.009,0.0036
2496,732.009,0.0035
2502,733.009,0.0035
2508,734.009,0.0035
2514,735.009,0.0034
2520,736.009,0.0034
2526,737.009,0.0033
2532,738.009,0.0033
2538,739.009,0.0032
2544,740.009,0.0032
2550,741.009,0.0014
2556,742.009,0.0011
2562,743.009,0.0011
2568,744.009,0.0017
2574,745.009,0.0025
2580,746.009,0.0049
2586,747.009,0.0059
2592,748.009,0.0047
2598,749.009,0.0028
2604,750.009,0.0042

File: Non-charring/PMMA/UQ/UQ_TGA_O2-21_10K_2.csv
Time,Temperature,Mass
[s],[K],[mg]
0,316.497,5.1344
6,317.497,5.1324
12,318.497,5.1326
18,319.497,5.1322
24,320.497,5.1317
30,321.497,5.1319
36,322.497,5.1321
42,323.497,5.1324
48,324.497,5.1346
54,325.497,5.1385
60,326.497,5.1423
66,327.497,5.1479
72,328.497,5.1522
78,329.497,5.1559
84,330.497,5.1609
90,331.497,5.1663
96,332.497,5.1718
102,333.497,5.1765
108,334.497,5.1796
114,335.497,5.1833
120,336.497,5.1856
126,337.497,5.1888
132,338.497,5.1913
138,339.497,5.1929
144,340.497,5.1945
150,341.497,5.1951
156,342.497,5.1984
162,343.497,5.1984
168,344.497,5.1986
174,345.497,5.1999
180,346.497,5.1991
186,347.497,5.2041
192,348.497,5.1989
198,349.497,5.1977
204,350.497,5.1955
210,351.497,5.1959
216,352.497,5.1952
222,353.497,5.194
228,354.497,5.1923
234,355.497,5.1906
240,356.497,5.1909
246,357.497,5.1921
252,358.497,5.1918
258,359.497,5.1918
264,360.497,5.1914
270,361.497,5.1895
276,362.497,5.1889
282,363.497,5.1882
288,364.497,5.1883
294,365.497,5.189
300,366.497,5.1902
306,367.497,5.19
312,368.497,5.1882
318,369.497,5.1867
324,370.497,5.1878
330,371.497,5.1898
336,372.497,5.1897
342,373.497,5.19
348,374.497,5.1902
354,375.497,5.1899
360,376.497,5.1901
366,377.497,5.1906
372,378.497,5.1912
378,379.497,5.1921
384,380.497,5.195
390,381.497,5.1992
396,382.497,5.1989
402,383.497,5.1957
408,384.497,5.1938
414,385.497,5.1913
420,386.497,5.1916
426,387.497,5.1916
432,388.497,5.1924
438,389.497,5.1938
444,390.497,5.1958
450,391.497,5.196
456,392.497,5.1981
462,393.497,5.1971
468,394.497,5.1948
474,395.497,5.1937
480,396.497,5.193
486,397.497,5.192
492,398.497,5.1918
498,399.497,5.1916
504,400.497,5.191
510,401.497,5.1916
516,402.497,5.1935
522,403.497,5.1941
528,404.497,5.1937
534,405.497,5.1932
540,406.497,5.1928
546,407.497,5.1924
552,408.497,5.1923
558,409.497,5.1922
564,410.497,5.1911
570,411.497,5.1904
576,412.497,5.1905
582,413.497,5.1904
588,414.497,5.1897
594,415.497,5.1882
600,416.497,5.1896
606,417.497,5.1899
612,418.497,5.1892
618,419.497,5.1881
624,420.497,5.1881
630,421.497,5.1881
636,422.497,5.1881
642,423.497,5.1881
648,424.497,5.1881
654,425.497,5.1881
660,426.497,5.1881
666,427.497,5.1888
672,428.497,5.1917
678,429.497,5.1915
684,430.497,5.1903
690,431.497,5.1882
696,432.497,5.1869
702,433.497,5.1863
708,434.497,5.1855
714,435.497,5.1862
720,436.497,5.1853
726,437.497,5.185
732,438.497,5.1837
738,439.497,5.1834
744,440.497,5.1838
750,441.497,5.1855
756,442.497,5.186
762,443.497,5.185
768,444.497,5.1843
774,445.497,5.183
780,446.497,5.1821
786,447.497,5.1814
792,448.497,5.18
798,449.497,5.1797
804,450.497,5.1789
810,451.497,5.1777
816,452.497,5.1771
822,453.497,5.1775
828,454.497,5.1785
834,455.497,5.1773
840,456.497,5.1773
846,457.497,5.1775
852,458.497,5.1779
858,459.497,5.1782
864,460.497,5.1782
870,461.497,5.1781
876,462.497,5.177
882,463.497,5.1763
888,464.497,5.1763
894,465.497,5.1763
900,466.497,5.1762
906,467.497,5.176
912,468.497,5.1749
918,469.497,5.174
924,470.497,5.1734
930,471.497,5.1736
936,472.497,5.1743
942,473.497,5.1753
948,474.497,5.1757
954,475.497,5.176
960,476.497,5.1764
966,477.497,5.1766
972,478.497,5.1764
978,479.497,5.1762
984,480.497,5.1757
990,481.497,5.1754
996,482.497,5.1763
1002,483.497,5.1767
1008,484.497,5.1766
1014,485.497,5.1763
1020,486.497,5.1763
1026,487.497,5.1764
1032,488.497,5.1749
1038,489.497,5.1744
1044,490.497,5.174
1050,491.497,5.1741
1056,492.497,5.1743
1062,493.497,5.1744
1068,494.497,5.1744
1074,495.497,5.1744
1080,496.497,5.1741
1086,497.497,5.175
1092,498.497,5.1756
1098,499.497,5.1766
1104,500.497,5.1771
1110,501.497,5.1767
1116,502.497,5.1761
1122,503.497,5.176
1128,504.497,5.1763
1134,505.497,5.1765
1140,506.497,5.1767
1146,507.497,5.1768
1152,508.497,5.1767
1158,509.497,5.1765
1164,510.497,5.1764
1170,511.497,5.1758
1176,512.497,5.1755
1182,513.497,5.1756
1188,514.497,5.1757
1194,515.497,5.1754
1200,516.497,5.1739
1206,517.497,5.1722
1212,518.497,5.1716
1218,519.497,5.1716
1224,520.497,5.1716
1230,521.497,5.1716
1236,522.497,5.1716
1242,523.497,5.1708
1248,524.497,5.1698
1254,525.497,5.1697
1260,526.497,5.1697
1266,527.497,5.1695
1272,528.497,5.1675
1278,529.497,5.1664
1284,530.497,5.1655
1290,531.497,5.1635
1296,532.497,5.1611
1302,533.497,5.1585
1308,534.497,5.1547
1314,535.497,5.1524
1320,536.497,5.1492
1326,537.497,5.1446
1332,538.497,5.1405
1338,539.497,5.1354
1344,540.497,5.1305
1350,541.497,5.1239
1356,542.497,5.1171
1362,543.497,5.1087
1368,544.497,5.1035
1374,545.497,5.0955
1380,546.497,5.0868
1386,547.497,5.0765
1392,548.497,5.0656
1398,549.497,5.056
1404,550.497,5.0462
1410,551.497,5.0382
1416,552.497,5.0301
1422,553.497,5.0195
1428,554.497,5.0096
1434,555.497,4.998
1440,556.497,4.9892
1446,557.497,4.9794
1452,558.497,4.9701
1458,559.497,4.9592
1464,560.497,4.9467
1470,561.497,4.9321
1476,562.497,4.9161
1482,563.497,4.8979
1488,564.497,4.883
1494,565.497,4.8689
1500,566.497,4.8519
1506,567.497,4.8275
1512,568.497,4.805
1518,569.497,4.7805
1524,570.497,4.7549
1530,571.497,4.7152
1536,572.497,4.6816
1542,573.497,4.6438
1548,574.497,4.6026
1554,575.497,4.5547
1560,576.497,4.4985
1566,577.497,4.4367
1572,578.497,4.3704
1578,579.497,4.2992
1584,580.497,4.2322
1590,581.497,4.1595
1596,582.497,4.0882
1602,583.497,4.0164
1608,584.497,3.9428
1614,585.497,3.8618
1620,586.497,3.7766
1626,587.497,3.6921
1632,588.497,3.6165
1638,589.497,3.5391
1644,590.497,3.4433
1650,591.497,3.3648
1656,592.497,3.2787
1662,593.497,3.1965
1668,594.497,3.1189
1674,595.497,3.0281
1680,596.497,2.9181
1686,597.497,2.8098
1692,598.497,2.6886
1698,599.497,2.5728
1704,600.497,2.4545
1710,601.497,2.3341
1716,602.497,2.2273
1722,603.497,2.1128
1728,604.497,2.0028
1734,605.497,1.894
1740,606.497,1.7861
1746,607.497,1.6863
1752,608.497,1.5896
1758,609.497,1.4947
1764,610.497,1.4099
1770,611.497,1.3363
1776,612.497,1.2606
1782,613.497,1.1908
1788,614.497,1.1246
1794,615.497,1.0588
1800,616.497,0.995
1806,617.497,0.9354
1812,618.497,0.8819
1818,619.497,0.8287
1824,620.497,0.7849
1830,621.497,0.7423
1836,622.497,0.7007
1842,623.497,0.6622
1848,624.497,0.627
1854,625.497,0.5946
1860,626.497,0.5665
1866,627.497,0.5356
1872,628.497,0.5128
1878,629.497,0.4831
1884,630.497,0.4592
1890,631.497,0.4401
1896,632.497,0.4195
1902,633.497,0.3983
1908,634.497,0.3812
1914,635.497,0.3602
1920,636.497,0.3413
1926,637.497,0.3228
1932,638.497,0.3067
1938,639.497,0.2894
1944,640.497,0.2755
1950,641.497,0.2631
1956,642.497,0.2495
1962,643.497,0.2357
1968,644.497,0.2224
1974,645.497,0.2127
1980,646.497,0.2023
1986,647.497,0.1917
1992,648.497,0.1829
1998,649.497,0.1747
2004,650.497,0.1651
2010,651.497,0.1562
2016,652.497,0.1477
2022,653.497,0.1396
2028,654.497,0.1339
2034,655.497,0.1273
2040,656.497,0.1214
2046,657.497,0.1119
2052,658.497,0.1042
2058,659.497,0.0976
2064,660.497,0.0919
2070,661.497,0.0867
2076,662.497,0.0803
2082,663.497,0.0761
2088,664.497,0.0718
2094,665.497,0.067
2100,666.497,0.0627
2106,667.497,0.0579
2112,668.497,0.053
2118,669.497,0.0491
2124,670.497,0.0455
2130,671.497,0.0414
2136,672.497,0.0363
2142,673.497,0.0323
2148,674.497,0.0282
2154,675.497,0.0263
2160,676.497,0.0234
2166,677.497,0.0227
2172,678.497,0.02
2178,679.497,0.0194
2184,680.497,0.0177
2190,681.497,0.0142
2196,682.497,0.0125
2202,683.497,0.0134
2208,684.497,0.0128
2214,685.497,0.0119
2220,686.497,0.0118
2226,687.497,0.0105
2232,688.497,0.0101
2238,689.497,0.0098
2244,690.497,0.0092
2250,691.497,0.0089
2256,692.497,0.0085
2262,693.497,0.0077
2268,694.497,0.0062
2274,695.497,0.0057
2280,696.497,0.0057
2286,697.497,0.0056
2292,698.497,0.0054
2298,699.497,0.0068
2304,700.497,0.0071
2310,701.497,0.0074
2316,702.497,0.0075
2322,703.497,0.0077
2328,704.497,0.0069
2334,705.497,0.0063
2340,706.497,0.0062
2346,707.497,0.0054
2352,708.497,0.0045
2358,709.497,0.0029
2364,710.497,0.0019
2370,711.497,0.0035
2376,712.497,0.0069
2382,713.497,0.0076
2388,714.497,0.0066
2394,715.497,0.0057
2400,716.497,0.0053
2406,717.497,0.0052
2412,718.497,0.0052
2418,719.497,0.0052
2424,720.497,0.004
2430,721.497,0.0037
2436,722.497,0.0037
2442,723.497,0.0036
2448,724.497,0.0036
2454,725.497,0.0036
2460,726.497,0.0035
2466,727.497,0.0035
2472,728.497,0.0048
2478,729.497,0.005
2484,730.497,0.0031
2490,731.497,0.0005
2496,732.497,0
2502,733.497,0.0012
2508,734.497,0.0026
2514,735.497,0.0054
2520,736.497,0.0054
2526,737.497,0.0062
2532,738.497,0.0055
2538,739.497,0.0048
2544,740.497,0.0041
2550,741.497,0.0038
2556,742.497,0.0038
2562,743.497,0.0038
2568,744.497,0.0038
2574,745.497,0.0038
2580,746.497,0.0038
2586,747.497,0.0037
2592,748.497,0.0036
2598,749.497,0.0035
2604,750.497,0.0033
