Repository: MaCFP/matl-db

# matl-db

#### Welcome to the MaCFP Condensed Phase Subgroup database!

The MaCFP Condensed Phase Working Group was organized to enable the fire safety science research community to make significant progress towards establishing a common framework for the selection of experiments and the methodologies used to analyze these experiments when developing pyrolysis models. Key objectives of this effort include:
- Cataloguing current approaches used to parameterize pyrolysis models;
- Developing standard data set formats for experimental data on pyrolysis;
- Developing requirements for data set quality and establishing a data review committee;
- Quantifying the inter-laboratory variability for comparable experimental datasets; and
- Assessing the impact of the variability of model parameters on fire growth predictions

#### In preparation for MaCFP-4, please read the following:

[Guidelines for Participation in the MaCFP-4 Workshop (2026)](https://github.com/MaCFP/macfp-db/releases/download/macfp-4.0/MaCFP-4_Guidelines_for_Participation.pdf)

[Presentation of Target Experiments and Modeling Guidelines for the upcoming MaCFP-4 Workshop (meeting recording and presentation slides)](https://github.com/MaCFP/macfp-db/releases/tag/macfp-4.0)

Please visit our [wiki pages](https://github.com/MaCFP/matl-db/wiki/How-to-Contribute) for additional details, including how to contribute (experimentalists and modelers).

# University of Edinburgh

### Test Summary
Standard cone calorimeter tests were carried out on 100 x 100 x 6 mm slabs of cast black PMMA. Standard cone calorimeter sample holders were used to expose a 95 x 95 mm face of the material to the heating element. A Schmidt-boelter heat flux gauge was used to calibrate the conical heater to within 1% of the desired heat flux. 

For experiments 1-3 (both 25 and 65 kW/m2):

The sample was wrapped with 1 layer of aluminum foil to contain the melting of the PMMA slab over the course of the experiment. The foil was in contact with an aluminum block 10 mm thick with a hole milled for a 1 mm K-type thermocouple. The thermocouple was located 5 mm from the surface that was in contact with the foil. The remaining sample holder depth was filled with ceramic paper.

Before each trial the sample mass was recorded. The sample was observed to be entirely consumed in all of the experiments. The thermocouple wire leading from the sample holder was ran between the opening of the glass doors of the cone calorimeter so that the doors could remain closed. Some slack was provided in the cable to mitigate tension on the sample, however the mass readings may have been influenced by the presence of the thermocouple wire. The reported mass includes the mass of the sample holder, aluminum block, and backing insulation. 

Difference between total mass lost and reported initial sample mass is generally within 5-10%; the highest difference observed was approximately 10 g. The difference in recorded mass loss and initial sample mass may be a result of the thermocouple wire interfering with load cell measurements.

For experiments 4-6 (both 25 and 65 kW/m2):

The sample was wrapped with 1 layer of aluminum foil to contain the melting of the PMMA slab over the course of the experiment. The sample was backed by 12 sheets of 3 mm thick Superwool XTRA Paper (per the product literature - avg density: ~200 kg/m3; Thermal conductivity 0.05 W/mK (200C), 0.08 W/mk (400C), 0.13 W/mK (600C), 0.3 W/m/K @ 1000)

No thermocouples were used in experiments 4-6. All mass was observed to be consumed.

#### Experimental Conditions
* Extraction flow rate: 24L/s nominal
* Sample Surface Area: 0.009 m2 (nominal)
* Note: Samples were 10x10cm, but supported in holders that exposed a 95 x 95 mm face of the material to the heating element
* Sample holder dimensions:
    - Square pan complying with specifications of standard ISO 5660-1
    - Retainer frame: None
* Backing Insulation: For experiments 1-3: 3 mm thick Superwool brand cermaic paper on the back face of an aluminum block in contact with sample. Density ~200 kg/m3; thermal conductivity 0.05 W/m/K @ 200 C, 0.3 W/m/K @ 1000 C; specific heat capacity unknown, but estimated ~1100 J/kg/K based on similar material
For experiments 4-6: no aluminum block; only Superwool paper (12 sheets of 3 mm in total)
* Thermocouple location: For tests 1-3, a 1-mm thermocouple was placed in the aluminum block 5 mm from the surface on the block in contact with the foil (back face of the tested sample). For tests 4-6, a thermocouple was not used.
* Sample chamber doors were closed

###### Sample Mass and Test Heating Conditions  
|Test Name | Initial sample mass (g)| Heat Flux (kW/m2)| HeaterTemperature [C]| Time to ignition (s)|
|----------|:------:| :---: | :---:  | :---: |
|Edinburgh_Cone_25kW_1| 69.99 | 25 | 575 | 103 |
|Edinburgh_Cone_25kW_2 | 69.23 | 25 | 575 | 104 |

File: PMMA/Calibration_Data/Edinburgh/Edinburgh_Cone_65kW_4.csv
Time,Mass,HRR
[s],[g],[kW/m2]
0,71.16,-0.017950028
1,71.41,-0.069021717
2,71.66,0.017382271
3,71.91,0.119708033
4,72.16,0.086536731
5,72.43,0.102570526
6.01,72.7,-0.035204211
7.02,72.97,-0.033831468
8.03,73.23,-0.048136399
9.04,73.52,0.019946482
10.06,73.8,-0.014792687
11.07,74.09,0.036417618
12.08,74.38,0.033969861
13.09,74.66,0.015244986
14.09,74.94,0.136878338
15.11,75.23,0.016162659
16.11,75.53,2.568626482
17.12,75.82,4.822321108
18.12,76.11,8.565851967
19.13,76.42,11.76694737
20.12,76.71,21.29056022
21.13,77.01,30.13009573
22.13,77.31,43.77388399
23.12,77.61,54.33760366
24.13,77.89,60.99329064
25.13,78.2,83.76420898
26.13,78.51,97.31288986
27.13,78.81,119.144466
28.12,79.11,140.3136909
29.13,79.41,146.9894377
30.13,79.72,168.0148484
31.13,80.03,194.7111377
32.13,80.34,221.2252671
33.12,80.65,228.0719639
34.12,80.95,251.6300864
35.13,81.26,274.5181839
36.14,81.58,284.7158412
37.16,81.88,338.3923616
38.16,82.19,312.8805414
39.15,82.51,343.2510435
40.16,82.81,386.7902014
41.17,83.11,390.0811538
42.17,83.43,415.7472094
43.17,83.75,416.4081073
44.17,84.05,447.5346277
45.17,84.37,459.155845
46.18,84.69,446.1391555
47.18,85,482.6345053
48.18,85.32,497.4236416
49.18,85.63,484.3174717
50.19,85.94,488.1920985
51.19,86.24,546.2425762
52.19,86.56,534.2549303
53.2,86.89,554.3806264
54.2,87.22,539.0320875
55.2,87.53,550.2319214
56.22,87.86,579.8896823
57.21,88.19,566.0105393
58.21,88.5,577.5202012
59.22,88.81,578.2990249
60.21,89.13,590.7808404
61.22,89.46,597.5657399
62.23,89.78,635.4769268
63.23,90.09,622.8002947
64.23,90.41,621.6636064
65.23,90.73,620.7215011
66.24,91.04,632.4967064
67.25,91.36,635.7748913
68.25,91.69,648.152442
69.25,92.01,647.7722991
70.26,92.34,662.0659853
71.25,92.67,637.3524985
72.25,93.01,652.3554645
73.25,93.35,654.9978363
74.25,93.67,696.8225311
75.25,93.98,634.1448183
76.24,94.31,669.9657537
77.25,94.64,673.4330472
78.26,94.97,680.4990746
79.26,95.31,698.7345866
80.26,95.65,713.1439984
81.25,95.97,695.3049115
82.26,96.3,678.8663241
83.26,96.63,702.4568132
84.26,96.96,700.2026331
85.26,97.29,681.1507075
86.26,97.63,707.9030526
87.25,97.98,702.8340593
88.25,98.3,733.0550653
89.25,98.65,727.189036
90.25,98.99,736.6722654
91.25,99.32,717.6691209
92.25,99.66,719.9299111
93.25,100.01,705.2778438
94.25,100.33,732.2063811
95.26,100.68,715.197022
96.26,101.03,723.6988235
97.26,101.37,731.847248
98.26,101.72,732.2697813
99.25,102.07,728.9405325
100.25,102.41,709.3027754
101.25,102.76,750.0397276
102.25,103.13,756.0743498
103.26,103.48,725.4868336
104.25,103.85,720.7026635
105.25,104.21,748.1119796
106.26,104.56,739.5842574
107.26,104.93,742.9102899
108.26,105.29,770.6280232
109.26,105.65,762.0670317
110.26,106.01,742.5254192
111.26,106.38,736.0620345
112.25,106.74,742.5202453
113.25,107.11,784.324004
114.25,107.48,715.7776017
115.26,107.87,745.0802098
116.26,108.25,709.7680151
117.25,108.63,747.0069294
118.25,109.02,750.9820186
119.25,109.42,743.0340217
120.24,109.81,721.6159516
121.25,110.21,741.8510671
122.26,110.62,703.4937293
123.26,111.02,724.3311401
124.25,111.42,768.1659191
125.25,111.83,803.4328356
126.26,112.25,747.2444983
127.26,112.67,773.6142007
128.25,113.11,757.9993478
129.25,113.53,802.0195624
130.24,113.97,733.0673528
131.26,114.41,789.0477959
132.26,114.84,767.6359376
133.25,115.28,736.5601534
134.25,115.72,756.4328129
135.25,116.17,767.6557061
136.25,116.6,838.9436883
137.25,117.04,786.4002298
138.25,117.48,788.2426382
139.25,117.92,802.6525571
140.24,118.36,786.8445173
141.24,118.8,766.963066
142.24,119.25,738.0543518
143.25,119.7,769.2185136
144.25,120.18,802.6760096
145.25,120.65,795.9107946
146.25,121.12,795.1128233
147.25,121.6,785.3563709
148.25,122.07,808.3921471
149.25,122.56,866.2052912
150.25,123.04,914.2817282
151.24,123.52,835.6133351
152.24,123.99,858.8161393
153.24,124.45,842.4330434
154.25,124.91,861.8397642
155.25,125.39,815.5343949
156.25,125.84,891.8137311
157.25,126.27,916.395486
158.26,126.67,928.3206515
159.26,127.06,964.7965763
160.26,127.42,963.8671961
161.25,127.76,1021.035442
162.26,128.09,1015.581561
163.25,128.38,1066.336032
164.26,128.66,1103.734503
165.25,128.9,1119.189203
166.24,129.13,1117.641546
167.25,129.33,1174.60783
168.25,129.53,1167.846533
169.25,129.71,1202.167754
170.26,129.89,1218.943224
171.25,130.07,1214.401107
172.25,130.23,1238.007494
173.24,130.4,1256.72756
174.24,130.56,1302.287415
175.26,130.71,1293.542195
176.26,130.87,1280.203658
177.25,131.02,1324.663782
178.26,131.17,1320.198489
179.26,131.32,1361.348192
180.29,131.46,1364.533019
181.28,131.59,1353.785832
182.28,131.71,1376.920032
183.29,131.85,1366.007475
184.29,131.99,1386.788584
185.3,132.12,1394.18135
186.3,132.25,1381.43823
187.3,132.37,1355.265563
188.31,132.49,1346.052571
189.31,132.62,1332.210614
190.32,132.74,1318.316946
191.32,132.86,1301.393147
192.33,132.98,1268.769511
193.33,133.1,1268.760717
194.34,133.22,1234.366222
195.35,133.34,1225.992683
196.34,133.45,1176.767631
197.34,133.56,1129.547998
198.34,133.68,1109.486181
199.34,133.8,1112.069783
200.35,133.91,1037.338747
201.34,134.03,1004.560122
202.34,134.14,980.4999742
203.35,134.25,967.4410185
204.35,134.37,950.5460468
205.35,134.48,914.2114748
206.36,134.59,875.6235294
207.37,134.69,875.9727445
208.38,134.79,820.0523412
209.38,134.9,794.6176418
210.37,135,767.1258788
211.38,135.1,737.9674506
212.37,135.2,705.3511732
213.38,135.3,691.7977997
214.38,135.4,688.6702523
215.37,135.5,645.265359
216.38,135.6,631.888684
217.41,135.69,595.6519681
218.42,135.77,593.3194167
219.43,135.86,572.6227612
220.44,135.95,547.8240081
221.45,136.04,535.2794307
222.45,136.13,511.9122945
223.46,136.22,511.6113611
224.48,136.32,493.0399518
225.49,136.4,478.6218018
226.5,136.48,469.9276119
227.5,136.58,457.6964587
228.5,136.66,445.7218971
229.51,136.75,431.7518649
230.49,136.83,428.8690825
231.51,136.91,407.5770543
232.5,136.99,404.5473052
233.5,137.07,393.5533684
234.5,137.15,387.6768162
235.5,137.23,377.6469547
236.49,137.31,372.6662751
237.5,137.38,374.2320079
238.5,137.46,359.4978382
239.5,137.54,352.0993176
240.5,137.61,345.5439904
241.5,137.68,340.593273
242.5,137.74,336.0387266
243.5,137.82,331.4788922
244.51,137.88,323.07167
245.49,137.95,315.4576958
246.71,138.02,308.7656555
247.5,138.1,308.0862519
248.5,138.14,303.5673612
249.49,138.21,296.2073373
250.51,138.27,290.5209271
251.51,138.33,289.3425818
252.49,138.39,283.5183202
253.5,138.45,280.1823121
254.5,138.51,273.6195504
255.5,138.57,270.66972
256.5,138.63,269.7531078
257.5,138.68,267.9330881
258.5,138.74,262.7893798
259.5,138.79,257.2926626
260.5,138.84,253.1265701
261.5,138.9,255.2118126
262.5,138.95,248.3281169
263.49,139,241.0952136
264.5,139.05,244.6094358
265.49,139.11,244.1792674
266.5,139.16,230.3823158
267.5,139.2,232.9909143
268.5,139.26,224.6519386
269.5,139.31,230.2147853
270.5,139.36,223.4237762
271.51,139.4,218.9522961
272.5,139.44,221.1659741
273.5,139.48,212.7108224
274.5,139.53,213.7470296
275.5,139.57,208.5607714
276.5,139.61,207.6151915
277.5,139.65,201.730308
278.5,139.69,197.8263435
279.51,139.72,197.5761962
280.51,139.76,194.0641932
281.52,139.79,190.7440127
282.53,139.82,192.6280575
283.54,139.87,187.0920511
284.54,139.9,183.3865762
285.55,139.93,181.1344414
286.56,139.96,179.8279956
287.56,139.99,174.947945
288.56,140.02,171.0452264
289.58,140.04,170.8080992
290.6,140.07,167.4250076
291.6,140.1,165.1533647
292.61,140.12,164.066132
293.61,140.15,160.5987417
294.62,140.18,159.5178155
295.62,140.2,156.6908699
296.62,140.23,157.8848939
297.63,140.26,152.777142
298.63,140.28,150.127848
299.62,140.3,146.4025096
300.63,140.32,143.2515206
301.63,140.32,142.6115148
302.62,140.34,137.525927
303.62,140.36,138.3103394
304.63,140.39,137.2049766
305.63,140.4,137.0305596
306.63,140.43,131.5167081
307.62,140.45,127.1677579
308.62,140.47,129.1531128
309.62,140.49,126.698822
310.62,140.51,122.8794279
311.63,140.51,120.9660778
312.63,140.52,119.0445812
313.62,140.54,117.2387648
314.63,140.57,113.5537138
315.62,140.59,111.4036925
316.63,140.61,109.0082247
317.62,140.63,108.1409789
318.63,140.65,107.67239
319.63,140.67,101.5085445
320.63,140.67,99.26901175
321.62,140.68,98.2821077
322.63,140.69,98.77511435
323.63,140.71,95.00697285
324.66,140.71,93.03140565
325.66,140.73,91.43406227
326.66,140.74,91.31965861
327.67,140.75,88.63994371
328.67,140.75,86.51055114
329.67,140.77,85.50668155
330.67,140.78,82.90190958
331.68,140.79,81.30590681
332.68,140.8,80.27903712
333.68,140.82,79.27923202
334.69,140.83,75.37108543
335.7,140.84,76.06740421
336.7,140.86,73.05090737
337.74,140.87,70.71236798
338.73,140.89,70.11018648
339.72,140.9,68.78392177
340.72,140.91,66.34905175
341.72,140.92,64.50717385
342.73,140.93,62.64900211
343.74,140.94,63.09000565
344.74,140.95,61.25694338
345.74,140.96,58.31065507
346.76,140.97,58.96474715
347.75,140.98,59.38260853
348.75,140.98,56.41159003
349.75,140.98,56.5852851
350.75,140.99,54.49066582
351.75,141,54.43060155
352.75,141.01,52.0554954
353.76,141.02,52.80057008
354.74,141.02,49.83697485
355.75,141.03,49.56490814
356.75,141.04,50.30399657
357.76,141.05,47.48929795
358.76,141.04,48.07194216
359.75,141.05,44.92812942
360.75,141.06,45.24805873
361.75,141.06,45.28663346
362.76,141.07,46.61697474
363.78,141.08,42.24905861
364.78,141.09,42.98620233
365.79,141.09,43.12355657
366.78,141.09,40.5367662
367.8,141.1,40.09730249
368.81,141.11,40.38970216
369.81,141.11,37.57228853
370.81,141.12,37.40661961
371.81,141.13,37.45802438
372.81,141.14,37.9037908
373.81,141.14,35.09226582
374.82,141.15,35.09013241
375.82,141.16,34.95259158
376.83,141.16,35.45910061
377.84,141.17,35.13746183
378.85,141.18,32.74289895
379.86,141.19,32.85837629
380.86,141.19,33.21676266
381.85,141.19,32.91558249

File: PMMA/Calibration_Data/Edinburgh/Edinburgh_Cone_65kW_6.csv
Time,Mass,HRR
[s],[g],[kW]
0.040006332,69.59,0.261923767
1.053006821,69.36,0.351968864
2.046006851,69.13,0.286069363
3.039006882,68.89,0.203855623
4.045007401,68.64,0.181772964
5.051007919,68.38,0.205364211
6.051007919,68.13,0.345331413
7.051007919,67.87,0.374864598
8.051007919,67.61,0.327672244
9.042009048,67.35,0.237709474
10.04400795,67.09,0.351978947
11.03900688,66.82,0.377333518
12.03800934,66.56,0.347681551
13.05100983,66.29,0.306667479
14.04400604,66.02,0.270171191
15.04500549,65.74,0.277497618
16.04901093,65.46,0.254828255
17.05300873,65.18,2.526636565
18.04801147,64.9,7.225288753
19.05901306,64.62,13.54358294
20.06001251,64.35,18.40673208
21.06801575,64.07,26.27256
22.08201569,63.79,38.22357729
23.09001892,63.5,52.45011756
24.09401672,63.21,66.25216942
25.10201996,62.92,74.34687324
26.11202209,62.63,90.30134825
27.11701935,62.35,109.3413897
28.14302032,62.06,138.9041063
29.16402405,61.76,151.6652612
30.1630246,61.45,155.9898903
31.16402405,61.17,181.8164492
32.17802399,60.89,208.4377341
33.19402283,60.58,228.9936459
34.20802277,60.27,252.0964823
35.22402161,59.98,259.6314864
36.21202057,59.68,278.4832765
37.21902435,59.41,303.0862084
38.21902435,59.12,311.9267229
39.22802704,58.83,330.2787815
40.24002808,58.53,348.3506357
41.22802704,58.23,363.3603042
42.24502533,57.94,393.8796263
43.25002258,57.63,399.3252848
44.26202362,57.34,414.2489015
45.27702301,57.04,421.2047324
46.2960202,56.75,438.0704606
47.29302185,56.45,468.2816709
48.2940213,56.15,495.7087198
49.28902405,55.85,489.695791
50.29702728,55.56,496.6256314
51.29302948,55.25,520.3824719
52.29402893,54.95,514.0542238
53.29003113,54.64,518.3977886
54.29203003,54.34,527.539085
55.30503052,54.05,531.8134655
56.29402893,53.75,526.779201
57.29302948,53.45,560.4669517
58.30303162,53.15,580.3320966
59.29203003,52.84,602.4705858
60.30203217,52.54,587.7490717
61.28903168,52.22,601.6741996
62.29103058,51.93,603.055368
63.28903168,51.63,588.7286122
64.28903168,51.32,636.0350892
65.29302948,51.01,603.7399327
66.30203217,50.7,626.3966489
67.28803223,50.39,622.3739894
68.29302948,50.09,614.7631269
69.30403107,49.78,615.4014629
70.3120343,49.46,599.0935776
71.33203094,49.15,638.8414551
72.33602875,48.84,647.5876906
73.34303253,48.52,650.3457075
74.35403412,48.2,666.3027701
75.36603516,47.89,652.0349442
76.38903778,47.57,669.7291874
77.40303772,47.24,655.1427378
78.41703766,46.92,658.1469873
79.42103546,46.59,696.6389131
80.41903656,46.27,656.324763
81.41303986,45.95,649.5782425
82.41303223,45.63,648.8537647
83.41303223,45.3,673.9606861
84.41403931,44.97,645.0614089
85.42003601,44.65,661.6904162
86.42003601,44.31,693.4586811
87.42104309,44,661.7805757
88.41403931,43.69,675.0282695
89.41704529,43.37,673.5982305
90.42703979,43.04,684.7294348
91.41403931,42.7,700.118568
92.41504639,42.38,676.5137266
93.42404907,42.04,692.8258299
94.42604797,41.7,713.9244311
95.42504089,41.36,704.3024479
96.41704529,41.03,707.6428482
97.4290387,40.7,696.3293977
98.4330365,40.36,720.3141837
99.44904297,40.02,704.9673069
100.4650494,39.67,705.5445136
101.4820477,39.33,718.1121196
102.5010449,38.99,690.4429365
103.5210492,38.64,695.3026971
104.5120465,38.28,697.1172683
105.5070416,37.94,686.2366859
106.5170361,37.59,741.178607
107.5300366,37.23,701.2882375
108.5500409,36.87,722.694711
109.5400464,36.5,726.3176129
110.5470502,36.15,711.1156145
111.5420453,35.79,750.6909118
112.5420453,35.43,733.295479
113.5490491,35.06,697.8836435
114.5450513,34.68,691.5307925
115.5390546,34.32,713.660416
116.5390546,33.95,740.654151
117.5440594,33.58,767.677172
118.5480573,33.19,687.8113452
119.5420605,32.81,708.3656177
120.5530621,32.42,731.6856377
121.5470654,32.04,727.0744898
122.5500714,31.65,757.2298427
123.5500714,31.27,746.6980049
124.5420758,30.88,755.1481837
125.5510785,30.48,719.2481222
126.5520856,30.05,762.7009804
127.5450818,29.64,752.208735
128.5450818,29.22,737.1105075
129.5510785,28.81,718.0967628
130.5490796,28.4,726.1847987
131.5430829,27.98,734.1663939
132.5430829,27.57,744.0886013
133.5510785,27.14,773.2163201
134.5390851,26.71,789.8089108
135.5510785,26.31,752.6445412
136.5440747,25.88,788.7876599
137.5510785,25.46,783.392125
138.5400769,25.04,743.5134625
139.5430829,24.62,798.2044428
140.5500867,24.21,843.9378453
141.5520856,23.77,817.0317063
142.5490796,23.33,802.1017891
143.5500867,22.89,807.6938496
144.5380933,22.44,811.8108357
145.5400922,21.98,797.7351815
146.545097,21.53,783.4675809
147.5461041,21.06,781.4246247
148.5461041,20.59,773.1910861
149.5461041,20.12,829.4956468
150.551109,19.65,794.3121976
151.5431134,19.17,809.4222663
152.5461194,18.71,847.8839168
153.5491254,18.25,844.0880769
154.5501324,17.82,884.8992078
155.5801312,17.37,883.3340709
156.5401379,16.93,904.0008581
157.5531384,16.53,895.0141955
158.538139,16.15,944.7444696
159.5521466,15.8,973.9564263
160.5471417,15.48,996.817704
161.5471417,15.2,1015.0933
162.5421368,14.95,1053.778081
163.5491406,14.74,1068.469312
164.5391461,14.52,1091.676388
165.5511395,14.33,1116.892061
166.5431439,14.14,1119.156542
167.5401379,13.96,1139.434548
168.5441357,13.79,1157.628308
169.5431287,13.62,1158.96247
170.5471265,13.47,1165.778431
171.5461194,13.31,1193.730515
172.5521161,13.16,1228.062399
173.551109,13.01,1235.158591
174.5431134,12.86,1242.399261
175.5451123,12.72,1245.626209
176.5531079,12.59,1269.22109
177.5381085,12.44,1282.691949
178.5461041,12.31,1281.961461
179.5501019,12.17,1306.534529
180.5410992,12.03,1307.833917
181.5410992,11.89,1321.248808
182.5521008,11.76,1310.298666
183.545097,11.63,1350.921545
184.5560986,11.5,1339.815088
185.568092,11.38,1325.12237
186.5580975,11.25,1311.474252
187.5781018,11.13,1292.995098
188.5931012,11.02,1301.643705
189.6120984,10.9,1246.700349
190.6250989,10.78,1240.701969
191.6191022,10.66,1216.284074
192.626106,10.55,1219.711467
193.6361005,10.44,1179.46937
194.6541058,10.31,1164.51046
195.6601025,10.19,1115.945282
196.6541058,10.08,1077.704654
197.6701123,9.97,1035.495494
198.6681134,9.86,1033.88359
199.6841199,9.75,991.8408053
200.7041241,9.64,943.3504483
201.7171246,9.53,887.1368759
202.7271191,9.42,904.1925118
203.7361218,9.33,873.9108943
204.7461163,9.22,839.5321606
205.7671124,9.11,806.017315
206.7831189,9.01,772.8474258
207.7861249,8.92,753.2730319
208.7911298,8.83,744.5729949
209.8011243,8.74,717.8229694
210.7881238,8.65,675.166357
211.7891309,8.56,654.5925531
212.8021313,8.47,641.2629298
213.8021313,8.39,627.2200156
214.7951428,8.3,604.8474188
215.7871472,8.22,572.8477333
216.7901379,8.14,559.5911493
217.7981335,8.05,537.268057
218.810127,7.97,550.6414571
219.8051221,7.88,522.3952978
220.8281323,7.8,503.6834725
221.8481213,7.72,490.9592398
222.8641125,7.64,479.730834
223.8511121,7.55,476.1142466
224.8671033,7.47,457.498226
225.8811108,7.39,444.8758069
226.8841016,7.31,432.5096274
227.9050977,7.24,422.5000706
228.923103,7.16,410.6220102
229.9130933,7.08,401.5147695
230.9200818,7.01,393.277934
231.9290845,6.93,387.183785
232.9290845,6.85,373.7579391
233.9370801,6.78,376.4836893
234.9560925,6.7,364.685185
235.9720837,6.63,351.6251094
236.9590833,6.56,345.9009772
237.9710767,6.49,335.2328803
238.9800793,6.41,329.4155569
239.989082,6.34,334.1843232
240.9810864,6.26,317.4437038
241.9930798,6.19,322.2128308
243.0080945,6.11,299.9557153
244.0280835,6.05,304.4921896
245.0400769,5.97,303.0133128
246.0400769,5.9,290.9843408
247.0390698,5.83,281.7986122
248.0470654,5.76,282.7801278
249.0500562,5.69,278.9393093
250.0460583,5.61,273.0074137
251.0430676,5.54,267.9451342
252.0450818,5.47,269.0945335
253.0430676,5.41,261.9660072
254.0440747,5.34,252.9408466
255.0530774,5.26,259.6460561
256.1010815,5.19,247.8659403
257.0490796,5.11,246.6652409
258.0440747,5.05,242.4592993
259.0440747,4.99,236.3510073
260.0470654,4.92,240.9656468
261.0490796,4.85,231.6942558
262.0480725,4.78,228.4802743
263.0470654,4.73,229.1595623
264.0380627,4.67,224.0191701
265.0430676,4.6,222.0802141
266.0530774,4.53,217.5911906
267.068092,4.46,215.2028664
268.0530774,4.38,214.6180484
269.0570752,4.31,212.2534429
270.0720898,4.24,216.9712755
271.0810925,4.18,209.8207427
272.0880811,4.11,204.6659175
273.1040723,4.04,205.0260081
274.1120679,3.98,203.2016749
275.1220776,3.92,199.8224239
276.1390759,3.85,197.6067996
277.1550671,3.79,196.2320012
278.1560742,3.72,195.1657668
279.1630627,3.66,194.9579253
280.1640698,3.59,189.1234625
281.1620557,3.52,194.4167172
282.1720654,3.47,192.1773234
283.1730725,3.41,184.5080113
284.1740796,3.37,187.4284683
285.1780774,3.33,188.6032338
286.1640698,3.27,182.0543868
287.1700818,3.22,181.3834038
288.1720959,3.16,184.5234611
289.1720959,3.11,182.0451828
290.1630933,3.07,180.379883
291.1630933,3.03,180.1631327
292.1740796,2.99,181.688399
293.1670911,2.94,175.4847857
294.1750867,2.9,176.920969
295.1720959,2.86,173.1321893
296.1741101,2.81,175.1524618
297.1761243,2.77,173.0527314
298.1721265,2.72,171.2874512
299.1701123,2.68,170.0509884
300.1680981,2.65,171.850723
301.1750867,2.6,170.0101676
302.1750867,2.54,168.5339556
303.1760938,2.5,174.9081782
304.173103,2.47,168.2322373
305.1680981,2.44,165.4294541
306.1790845,2.4,166.6335151
307.1940991,2.36,165.1265609
308.2131116,2.32,163.9925059
309.232124,2.29,163.513137
310.2431104,2.24,162.9888878
311.2491223,2.22,162.6756342
312.2571179,2.19,160.6681958
313.2671277,2.16,156.7513698
314.2731396,2.13,157.0623715
315.2811353,2.1,154.693116
316.2881238,2.08,155.5675848
317.2971265,2.06,151.9049778
318.3011243,2.03,149.0203206
319.3001172,2.01,146.1664274
320.298103,1.99,147.381069
321.2880933,1.96,146.2734919
322.2990796,1.94,143.8950647
323.2990796,1.92,140.058069
324.3010938,1.91,138.8620109
325.3021008,1.88,138.1103817
326.2880933,1.85,135.8704047
327.2930981,1.83,135.4771619
328.298103,1.82,131.6425812
329.2991101,1.81,131.9685458
330.3011243,1.79,130.8707762
331.2891309,1.78,128.5047681
332.291145,1.76,124.2875714
333.2991406,1.74,123.6065508
334.2991406,1.72,118.7784452
335.3021313,1.71,118.6506525
336.2941357,1.7,115.4439674
337.2981335,1.69,111.7897117
338.2891309,1.67,109.0902858
339.2891309,1.66,109.0327659
340.2991406,1.65,108.8500216
341.2991406,1.64,106.349466
342.2931287,1.62,104.1118737
343.2951428,1.6,100.1009801
344.2991406,1.59,102.6740775
345.291145,1.58,97.90406349
346.2981335,1.57,96.96226039
347.2921216,1.57,93.49457562
348.2991101,1.55,92.12726139
349.3021008,1.53,88.27630981
350.2960889,1.52,90.38728388
351.3080823,1.51,86.4666574
352.3250806,1.5,84.81580576
353.3430859,1.48,82.64106283
354.3400952,1.48,79.78216831
355.3510815,1.47,78.1288523
356.3980786,1.45,78.55503147
357.3700635,1.43,76.18886316
358.3810498,1.43,73.45456986
359.4010388,1.43,70.36558903
360.4130322,1.42,71.51748266
361.4270398,1.4,69.03030803
362.4220349,1.39,66.50040166
363.423042,1.39,63.78045529
364.4270398,1.38,63.61780321
365.4250256,1.37,61.19182604
366.4130322,1.36,58.94341662
367.4180371,1.36,57.25249618
368.4270398,1.35,56.69877928
369.4250256,1.35,55.15784066
370.4250256,1.34,55.0549969
371.41703,1.33,52.4407559
372.4190442,1.32,50.86002183
373.4260327,1.31,50.15859601
374.4210278,1.31,50.12558271
375.4130322,1.3,48.69218936
376.4260327,1.3,45.41165651
377.4160229,1.29,45.65072288
378.4240186,1.29,46.23127191
379.4150159,1.27,43.25955036
380.4190137,1.27,43.0107744
381.4190137,1.27,40.87444321
382.4140088,1.26,41.59946582
383.4220044,1.26,37.7992092
384.4199902,1.25,38.43099435
385.4189832,1.25,38.82821729
386.422981,1.25,34.9679364
387.4159924,1.23,36.01089917
388.422981,1.22,35.04536587
389.4329907,1.21,33.08306294
390.4459912,1.2,33.0023795
391.4520032,1.2,32.71538482
392.4599988,1.2,29.99651479
393.4650037,1.19,30.41955324
394.4719922,1.18,30.73583524
395.4729993,1.17,31.19900321
396.4799878,1.18,27.63845053
397.4879834,1.18,27.97816886
398.4869763,1.17,28.16942349
399.4769666,1.17,25.50199468
400.489967,1.17,25.12713053
401.4919812,1.16,25.82101917
402.4919812,1.15,25.86513784
403.5039746,1.13,22.79893651
404.5009839,1.13,22.8482103
405.4969861,1.13,23.52056909
406.5039746,1.13,23.27019313
407.4969861,1.13,23.63600798
408.4990002,1.12,20.92154072
409.4910046,1.12,20.47430449
410.5050122,1.12,21.0554667
411.5190198,1.11,21.38414515
412.5230176,1.1,20.98214748
413.5280225,1.09,21.42595734
414.5370251,1.08,18.4289046
415.5270154,1.08,18.28814848
416.5310132,1.07,18.36978061
417.5260083,1.07,18.63412122
418.5300061,1.06,18.58815623
419.535011,1.06,18.52842648
420.5329968,1.06,15.72713695
421.5319897,1.06,15.87612997
