Repository: MaCFP/matl-db

# matl-db

#### Welcome to the MaCFP Condensed Phase Subgroup database!

The MaCFP Condensed Phase Working Group was organized to enable the fire safety science research community to make significant progress towards establishing a common framework for the selection of experiments and the methodologies used to analyze these experiments when developing pyrolysis models. Key objectives of this effort include:
- Cataloguing current approaches used to parameterize pyrolysis models;
- Developing standard data set formats for experimental data on pyrolysis;
- Developing requirements for data set quality and establishing a data review committee;
- Quantifying the inter-laboratory variability for comparable experimental datasets; and
- Assessing the impact of the variability of model parameters on fire growth predictions

#### In preparation for MaCFP-4, please read the following:

[Guidelines for Participation in the MaCFP-4 Workshop (2026)](https://github.com/MaCFP/macfp-db/releases/download/macfp-4.0/MaCFP-4_Guidelines_for_Participation.pdf)

[Presentation of Target Experiments and Modeling Guidelines for the upcoming MaCFP-4 Workshop (meeting recording and presentation slides)](https://github.com/MaCFP/macfp-db/releases/tag/macfp-4.0)

Please visit our [wiki pages](https://github.com/MaCFP/matl-db/wiki/How-to-Contribute) for additional details, including how to contribute (experimentalists and modelers).

#### Presentations for previous MaCFP workshops can be found on online:

[**MaCFP-4 (La Rochelle, 2026)**](https://github.com/MaCFP/macfp-db/releases/tag/macfp-4.0)

[**MaCFP-3 (Tsukuba, 2023)**](https://github.com/MaCFP/macfp-db/releases/tag/macfp-3.0)

[**MaCFP-2 (Waterloo, 2021)**](https://github.com/MaCFP/matl-db/releases/tag/v1.1.0)

[MaCFP-2 Preliminary Summary of Experimental Measurements](https://github.com/MaCFP/matl-db/releases/tag/v1.0.0)

# UL's Fire Safety Research Insistute (FSRI)

### Experimental Conditions: TGA and DSC
A Netzsch STA 449 F3 Jupiter was used to conduct Thermogravimetric Analysis (TGA) and Differential Scanning Calorimetry (DSC) experiments. 

* Heating Rate: 3, 10, and 30 K/min
* Temperature program
  - Initial Temperature: 323 K
  - Initial Isotherm: 600 s (hold at 323 K for 600 s)  
  - Maximum Temperature: 823 K
  - Final Isotherm: 300 s (hold at 823 K for 300 s)
* Sample mass: 4.0 +/- 0.1 mg
* Sample geometry: Powdered (Supplied by NIST)
* Calibration type: Before each experiment, a baseline test was performed using an empty crucible. Temperature/Heat flow calibration were performed every 200 temperature cycles using a set of 6 reference materials with melting temperatures between 60-820 C (biphenyl, benzoic acid, )
* Crucible
  - Type: Pt-Rh
  - Volume: 85 µL
  - Diameter: 6.6 mm
  - Mass: None
  - Lid: True
  - Note: Pt-Rh crucibles (outer diameter 6.6mm / volume 85µL) with a pierced lid.
* Carrier Gas
  - Type: Nitrogen
  - Flow rate: 70 mL/min (20 mL/min protective, 50 mL/min purge)
  - Note: Ultra High Purity (UHP) Nitrogen
* Instrument
  - Type: Netzsch F3 Jupiter
  - Note: None
| Test Name		| O2 volume %	|  Initial Sample Mass (mg)	| 
| ---------		| :---------:	| :------------------------:	|
|FSRI\_STA\_N2\_3K\_1 	| 0 		| 3.98				|  
|FSRI\_STA\_N2\_10K\_1 	| 0 		| 3.97				|  
|FSRI\_STA\_N2\_10K\_2 	| 0 		| 3.98				|  
|FSRI\_STA\_N2\_10K\_3 	| 0 		| 3.94				|  
|FSRI\_STA\_N2\_30K\_1 	| 0 		| 4.06				| 
|FSRI\_STA\_N2\_30K\_2 	| 0 		| 4.09				| 
|FSRI\_STA\_N2\_30K\_3 	| 0 		| 3.95				|

### Experimental Conditions: Specific Heat Capacity by ASTM E 1269 (Sapphire Method)
A Netzsch STA 449 F3 Jupiter was used to conduct Differential Scanning Calorimetry (DSC) experiments consistent with ASTM E1269.

* Heating Rate: 20 K/min
* Temperature program
  - Initial Temperature: 323 K
  - Initial Isotherm: 600 s (hold at 323 K for 600 s)  
  - Maximum Temperature: 823 K
  - Final Isotherm: 300 s (hold at 823 K for 300 s)
* Sample mass: 4.0 +/- 0.1 mg
* Sample geometry: Powdered (Supplied by NIST)
* Calibration type: Temperature calibration performed with 6 reference materials. Sapphire (Al2O3) standard tested for sensible enthalpy heat flow calibration.
* Crucible
  - Type: Pt-Rh
  - Volume: 85 µL
  - Diameter: 6.6 mm
  - Mass: None
  - Lid: True
  - Note: Pt-Rh crucibles (outer diameter 6.6mm / volume 85µL) with a pierced lid.
* Carrier Gas
  - Type: Nitrogen
  - Flow rate: 70 mL/min (20 mL/min protective, 50 mL/min purge)
  - Note: Ultra High Purity (UHP) Nitrogen
* Instrument
  - Type: Netzsch F3 Jupiter
  - Note: Calculated heat capacity data is displayed for all temperatures, although only heat capacity in temperature ranges where no mass loss occurs are accurate
| Test Name			| O2 volume %	|  Initial Sample Mass (mg)	| 
| ---------			| :---------:	| :------------------------:	|
|FSRI\_STA\_N2\_20K\_1 		| 0 		| 3.99				|  
|FSRI\_STA\_N2\_20K\_2 		| 0 		| 3.96				|  
|FSRI\_STA\_N2\_20K\_3 		| 0 		| 4.00				| 
|FSRI\_STA\_N2\_Sapphire_20K\_1 | 0 		| 20.56				|

File: PMMA/Calibration_Data/FSRI/FSRI_STA_N2_Sapphire_20K_1.csv (part 1 of 5)
Temp,time,DSC,Heat Capacity,Heating Rate,Sensitivity
[K],[s],[uV/mg],[J/g/K],[K/s],[mW/uV]
321.9,0,1.71E-03,0.8233,0.0049,2.361
322,20.4,5.00E-03,0.8235,0.0081,1.335
322.1,24.7,7.60E-03,0.8237,0.0264,2.861
322.2,28,1.17E-02,0.8239,0.0322,2.269
322.3,30.9,1.57E-02,0.824,0.0392,2.059
322.4,33.1,1.92E-02,0.8242,0.0496,2.129
322.5,34.9,2.21E-02,0.8244,0.0569,2.123
322.6,36.6,2.58E-02,0.8246,0.0628,2.008
322.7,38.1,2.83E-02,0.8248,0.0682,1.988
322.8,39.5,3.15E-02,0.825,0.0736,1.927
322.9,40.8,3.52E-02,0.8252,0.0782,1.834
323,42.1,3.80E-02,0.8253,0.0826,1.793
323.1,43.2,4.08E-02,0.8255,0.0872,1.764
323.2,44.4,4.37E-02,0.8257,0.0919,1.736
323.3,45.4,4.63E-02,0.8259,0.0961,1.715
323.4,46.4,4.90E-02,0.8261,0.0996,1.68
323.5,47.4,5.19E-02,0.8263,0.1031,1.642
323.6,48.4,5.41E-02,0.8265,0.1073,1.639
323.7,49.3,5.68E-02,0.8266,0.1118,1.627
323.8,50.2,5.98E-02,0.8268,0.1147,1.586
323.9,51,6.20E-02,0.827,0.1176,1.568
324,51.9,6.47E-02,0.8272,0.1195,1.528
324.1,52.7,6.73E-02,0.8274,0.1224,1.505
324.2,53.5,6.94E-02,0.8276,0.1253,1.494
324.3,54.3,7.19E-02,0.8278,0.1294,1.49
324.4,55.1,7.40E-02,0.8279,0.1327,1.485
324.5,55.8,7.66E-02,0.8281,0.135,1.46
324.6,56.5,7.91E-02,0.8283,0.1387,1.452
324.7,57.3,8.12E-02,0.8285,0.1409,1.438
324.8,58,8.31E-02,0.8287,0.1433,1.429
324.9,58.6,8.60E-02,0.8289,0.1465,1.412
325,59.3,8.78E-02,0.829,0.1489,1.406
325.1,60,9.00E-02,0.8292,0.1517,1.398
325.2,60.6,9.18E-02,0.8294,0.155,1.4
325.3,61.3,9.44E-02,0.8296,0.157,1.38
325.4,61.9,9.65E-02,0.8298,0.1594,1.371
325.5,62.5,9.84E-02,0.83,0.1608,1.356
325.6,63.2,0.10051,0.8301,0.162,1.338
325.7,63.8,0.10256,0.8303,0.1648,1.334
325.8,64.4,0.10481,0.8305,0.1683,1.333
325.9,65,0.10663,0.8307,0.1706,1.329
326,65.5,0.10838,0.8309,0.1721,1.319
326.1,66.1,0.11029,0.8311,0.1735,1.308
326.2,66.7,0.11205,0.8312,0.1745,1.295
326.3,67.3,0.11409,0.8314,0.1766,1.287
326.4,67.8,0.11599,0.8316,0.1797,1.288
326.5,68.4,0.11776,0.8318,0.1805,1.275
326.6,68.9,0.11937,0.832,0.1815,1.265
326.7,69.5,0.12124,0.8322,0.1847,1.268
326.8,70,0.1232,0.8323,0.1874,1.266
326.9,70.6,0.12462,0.8325,0.1883,1.258
327,71.1,0.12601,0.8327,0.1879,1.242
327.1,71.6,0.12792,0.8329,0.1897,1.235
327.2,72.1,0.12987,0.8331,0.1938,1.243
327.3,72.6,0.13161,0.8332,0.1958,1.24
327.4,73.2,0.13356,0.8334,0.1961,1.224
327.5,73.7,0.1349,0.8336,0.1981,1.224
327.6,74.2,0.13632,0.8338,0.1997,1.222
327.7,74.7,0.13808,0.834,0.1998,1.207
327.8,75.2,0.13985,0.8342,0.202,1.205
327.9,75.7,0.14135,0.8343,0.205,1.21
328,76.1,0.14256,0.8345,0.2068,1.21
328.1,76.6,0.14414,0.8347,0.2076,1.202
328.2,77.1,0.14581,0.8349,0.2086,1.194
328.3,77.6,0.14735,0.8351,0.212,1.202
328.4,78.1,0.14877,0.8352,0.2152,1.208
328.5,78.5,0.15011,0.8354,0.2153,1.198
328.6,79,0.15148,0.8356,0.2157,1.19
328.7,79.4,0.15288,0.8358,0.2186,1.195
328.8,79.9,0.15424,0.836,0.2209,1.197
328.9,80.3,0.15553,0.8361,0.22,1.183
329,80.8,0.15672,0.8363,0.2192,1.169
329.1,81.3,0.15805,0.8365,0.2219,1.175
329.2,81.7,0.15956,0.8367,0.2258,1.184
329.3,82.1,0.16114,0.8369,0.226,1.174
329.4,82.6,0.16281,0.837,0.224,1.152
329.5,83,0.16412,0.8372,0.2249,1.147
329.6,83.5,0.1652,0.8374,0.2285,1.158
329.7,83.9,0.16654,0.8376,0.2297,1.155
329.8,84.3,0.16777,0.8378,0.2283,1.14
329.9,84.8,0.16886,0.8379,0.2278,1.131
330,85.2,0.17008,0.8381,0.2297,1.132
330.1,85.7,0.17159,0.8383,0.2321,1.134
330.2,86.1,0.17294,0.8385,0.2323,1.126
330.3,86.5,0.1741,0.8387,0.2316,1.116
330.4,87,0.17528,0.8388,0.2333,1.116
330.5,87.4,0.17648,0.839,0.2367,1.126
330.6,87.8,0.1779,0.8392,0.2384,1.125
330.7,88.2,0.17927,0.8394,0.2371,1.11
330.8,88.6,0.18017,0.8396,0.2374,1.106
330.9,89.1,0.18131,0.8397,0.241,1.116
331,89.5,0.18268,0.8399,0.243,1.117
331.1,89.9,0.18378,0.8401,0.2419,1.106
331.2,90.3,0.18471,0.8403,0.2426,1.104
331.3,90.7,0.18578,0.8404,0.248,1.122
331.4,91.1,0.18704,0.8406,0.2525,1.135
331.5,91.5,0.18802,0.8408,0.2531,1.132
331.6,91.9,0.18882,0.841,0.2523,1.124
331.7,92.3,0.18979,0.8412,0.2489,1.103
331.8,92.7,0.19104,0.8413,0.2464,1.085
331.9,93.1,0.1923,0.8415,0.2497,1.093
332,93.5,0.19332,0.8417,0.2529,1.101
332.1,93.9,0.19422,0.8419,0.2521,1.093
332.2,94.3,0.19522,0.842,0.2514,1.084
332.3,94.7,0.19635,0.8422,0.2523,1.082
332.4,95.1,0.19729,0.8424,0.2535,1.082
332.5,95.5,0.19827,0.8426,0.2533,1.076
332.6,95.9,0.19956,0.8427,0.2539,1.072
332.7,96.3,0.2008,0.8429,0.2558,1.074
332.8,96.7,0.20181,0.8431,0.2564,1.071
332.9,97,0.20258,0.8433,0.2543,1.058
333,97.4,0.20306,0.8435,0.252,1.047
333.1,97.8,0.20385,0.8436,0.2521,1.043
333.2,98.2,0.20534,0.8438,0.2539,1.043
333.3,98.6,0.20629,0.844,0.2564,1.049
333.4,99,0.20676,0.8442,0.2604,1.063
333.5,99.4,0.20774,0.8443,0.2631,1.069
333.6,99.8,0.20875,0.8445,0.2625,1.062
333.7,100.2,0.20951,0.8447,0.2625,1.058
333.8,100.5,0.21028,0.8449,0.2635,1.059
333.9,100.9,0.21139,0.845,0.2641,1.056
334,101.3,0.21269,0.8452,0.2652,1.054
334.1,101.7,0.21339,0.8454,0.2669,1.057
334.2,102,0.21395,0.8456,0.2688,1.062
334.3,102.4,0.21505,0.8457,0.2693,1.059
334.4,102.8,0.21591,0.8459,0.2686,1.052
334.5,103.2,0.21642,0.8461,0.2695,1.053
334.6,103.5,0.21726,0.8463,0.271,1.056
334.7,103.9,0.21833,0.8464,0.271,1.051
334.8,104.3,0.21932,0.8466,0.2706,1.044
334.9,104.6,0.22016,0.8468,0.2712,1.043
335,105,0.22091,0.847,0.2721,1.043
335.1,105.4,0.22175,0.8471,0.2728,1.042
335.2,105.7,0.22266,0.8473,0.2734,1.041
335.3,106.1,0.22348,0.8475,0.2741,1.04
335.4,106.5,0.22403,0.8477,0.275,1.041
335.5,106.8,0.22465,0.8478,0.2753,1.039
335.6,107.2,0.22566,0.848,0.2757,1.036
335.7,107.6,0.22652,0.8482,0.2773,1.038
335.8,107.9,0.22707,0.8484,0.2782,1.04
335.9,108.3,0.22775,0.8485,0.2778,1.035
336,108.6,0.22855,0.8487,0.2771,1.029
336.1,109,0.2293,0.8489,0.2773,1.027
336.2,109.4,0.2301,0.8491,0.2782,1.027
336.3,109.7,0.23098,0.8492,0.2787,1.025
336.4,110.1,0.2318,0.8494,0.2792,1.023
336.5,110.4,0.2325,0.8496,0.2811,1.027
336.6,110.8,0.23313,0.8497,0.2818,1.027
336.7,111.1,0.23379,0.8499,0.2801,1.018
336.8,111.5,0.23445,0.8501,0.2796,1.014
336.9,111.9,0.23488,0.8503,0.2803,1.015
337,112.2,0.23536,0.8504,0.2806,1.014
337.1,112.6,0.23623,0.8506,0.2808,1.011
337.2,112.9,0.23711,0.8508,0.2818,1.011
337.3,113.3,0.23781,0.851,0.282,1.009
337.4,113.6,0.23857,0.8511,0.2813,1.004
337.5,114,0.2394,0.8513,0.2811,0.999
337.6,114.3,0.24013,0.8515,0.2815,0.998
337.7,114.7,0.2406,0.8516,0.2832,1.002
337.8,115.1,0.24087,0.8518,0.2847,1.007
337.9,115.4,0.24133,0.852,0.2849,1.006
338,115.8,0.24203,0.8522,0.2847,1.002
338.1,116.1,0.24276,0.8523,0.2851,1.001
338.2,116.5,0.24347,0.8525,0.2866,1.004
338.3,116.8,0.24414,0.8527,0.2874,1.004
338.4,117.2,0.24468,0.8529,0.2871,1.001
338.5,117.5,0.2451,0.853,0.2881,1.003
338.6,117.8,0.2455,0.8532,0.2901,1.008
338.7,118.2,0.24597,0.8534,0.2896,1.005
338.8,118.5,0.24652,0.8535,0.2891,1.001
338.9,118.9,0.24714,0.8537,0.2911,1.006
339,119.2,0.24777,0.8539,0.2916,1.005
339.1,119.6,0.24831,0.854,0.2899,0.997
339.2,119.9,0.24879,0.8542,0.2899,0.995
339.3,120.3,0.24935,0.8544,0.2916,0.999
339.4,120.6,0.25003,0.8546,0.2921,0.998
339.5,120.9,0.25078,0.8547,0.2911,0.992
339.6,121.3,0.25145,0.8549,0.2904,0.987
339.7,121.6,0.252,0.8551,0.2906,0.986
339.8,122,0.25254,0.8552,0.2914,0.987
339.9,122.3,0.2531,0.8554,0.2921,0.987
340,122.7,0.25357,0.8556,0.2932,0.989
340.1,123,0.254,0.8558,0.2945,0.992
340.2,123.3,0.2545,0.8559,0.2945,0.99
340.3,123.7,0.25507,0.8561,0.2932,0.984
340.4,124,0.25566,0.8563,0.2929,0.981
340.5,124.4,0.25604,0.8564,0.2942,0.984
340.6,124.7,0.25624,0.8566,0.2945,0.984
340.7,125,0.25653,0.8568,0.2937,0.981
340.8,125.4,0.25708,0.8569,0.2939,0.98
340.9,125.7,0.25793,0.8571,0.2947,0.979
341,126.1,0.25877,0.8573,0.2947,0.976
341.1,126.4,0.25937,0.8575,0.2947,0.974
341.2,126.7,0.25983,0.8576,0.2952,0.975
341.3,127.1,0.26027,0.8578,0.2963,0.977
341.4,127.4,0.2607,0.858,0.2976,0.979
341.5,127.7,0.26116,0.8581,0.2987,0.981
341.6,128.1,0.26169,0.8583,0.299,0.981
341.7,128.4,0.26228,0.8585,0.2974,0.973
341.8,128.8,0.26286,0.8586,0.2966,0.969
341.9,129.1,0.26311,0.8588,0.2982,0.973
342,129.4,0.263,0.859,0.2987,0.976
342.1,129.8,0.26309,0.8591,0.2974,0.971
342.2,130.1,0.26362,0.8593,0.2974,0.969
342.3,130.4,0.26438,0.8595,0.299,0.972
342.4,130.8,0.26502,0.8596,0.2987,0.969
342.5,131.1,0.2653,0.8598,0.2976,0.965
342.6,131.4,0.2656,0.86,0.2984,0.966
342.7,131.8,0.26624,0.8601,0.2995,0.968
342.8,132.1,0.26672,0.8603,0.3003,0.969
342.9,132.4,0.26687,0.8605,0.3003,0.968
343,132.8,0.26726,0.8606,0.2998,0.965
343.1,133.1,0.26791,0.8608,0.3003,0.965
343.2,133.4,0.26833,0.861,0.3014,0.967
343.3,133.8,0.26853,0.8612,0.3008,0.965
343.4,134.1,0.26884,0.8613,0.2992,0.959
343.5,134.4,0.26937,0.8615,0.2987,0.955
343.6,134.8,0.27005,0.8617,0.2998,0.956
343.7,135.1,0.27058,0.8618,0.3019,0.962
343.8,135.4,0.27084,0.862,0.3025,0.963
343.9,135.8,0.27102,0.8622,0.3008,0.957
344,136.1,0.27132,0.8623,0.3008,0.956
344.1,136.4,0.27184,0.8625,0.3025,0.96
344.2,136.8,0.27246,0.8627,0.3022,0.957
344.3,137.1,0.27292,0.8628,0.3011,0.952
344.4,137.4,0.27321,0.863,0.3022,0.955
344.5,137.8,0.2734,0.8632,0.3036,0.958
344.6,138.1,0.27376,0.8633,0.3033,0.956
344.7,138.4,0.27431,0.8635,0.3022,0.951
344.8,138.7,0.27459,0.8637,0.3014,0.948
344.9,139.1,0.2746,0.8638,0.3028,0.952
345,139.4,0.27485,0.864,0.305,0.959
345.1,139.7,0.27543,0.8641,0.3058,0.959
345.2,140.1,0.27609,0.8643,0.3058,0.957
345.3,140.4,0.27659,0.8645,0.3064,0.958
345.4,140.7,0.27676,0.8646,0.3067,0.958
345.5,141,0.27675,0.8648,0.3058,0.956
345.6,141.4,0.27679,0.865,0.3047,0.952
345.7,141.7,0.27711,0.8651,0.3044,0.95
345.8,142,0.27774,0.8653,0.3047,0.949
345.9,142.4,0.27836,0.8655,0.3047,0.947
346,142.7,0.27877,0.8656,0.305,0.947
346.1,143,0.27897,0.8658,0.3053,0.947
346.2,143.3,0.27917,0.866,0.3064,0.95
346.3,143.7,0.27965,0.8661,0.3081,0.954
346.4,144,0.28015,0.8663,0.3092,0.956
346.5,144.3,0.28032,0.8665,0.3101,0.958
346.6,144.6,0.2804,0.8666,0.3109,0.961
346.7,145,0.28069,0.8668,0.3127,0.966
346.8,145.3,0.281,0.867,0.3145,0.97
346.9,145.6,0.28121,0.8671,0.3148,0.971
347,145.9,0.28145,0.8673,0.3121,0.962
347.1,146.2,0.2818,0.8674,0.3081,0.948
347.2,146.6,0.28223,0.8676,0.3053,0.938
347.3,146.9,0.2826,0.8678,0.3058,0.939
347.4,147.2,0.28277,0.8679,0.3089,0.948
347.5,147.5,0.28284,0.8681,0.3101,0.952
347.6,147.9,0.28309,0.8683,0.3092,0.948
347.7,148.2,0.28351,0.8684,0.3086,0.945
347.8,148.5,0.28397,0.8686,0.3084,0.943
347.9,148.8,0.28439,0.8688,0.3072,0.938
348,149.2,0.28475,0.8689,0.3064,0.935
348.1,149.5,0.28507,0.8691,0.3072,0.937
348.2,149.8,0.28537,0.8692,0.3075,0.937
348.3,150.1,0.28566,0.8694,0.3064,0.932
348.4,150.5,0.28591,0.8696,0.3058,0.93
348.5,150.8,0.28608,0.8697,0.3055,0.929
348.6,151.1,0.28625,0.8699,0.3044,0.925
348.7,151.4,0.2866,0.8701,0.303,0.92
348.8,151.8,0.28697,0.8702,0.3025,0.917
348.9,152.1,0.28712,0.8704,0.303,0.919
349,152.4,0.28719,0.8705,0.3044,0.923
349.1,152.8,0.28741,0.8707,0.3072,0.931
349.2,153.1,0.28777,0.8709,0.3107,0.94
349.3,153.4,0.2882,0.871,0.3112,0.941
349.4,153.7,0.28857,0.8712,0.3081,0.93
349.5,154.1,0.28885,0.8714,0.3061,0.923
349.6,154.4,0.2891,0.8715,0.3069,0.925
349.7,154.7,0.28939,0.8717,0.3084,0.929
349.8,155,0.2897,0.8718,0.3101,0.933
349.9,155.3,0.28997,0.872,0.3121,0.939
350,155.7,0.29013,0.8722,0.3136,0.943
350.1,156,0.29032,0.8723,0.3124,0.939
350.2,156.3,0.29069,0.8725,0.3107,0.932
350.3,156.6,0.29107,0.8727,0.3118,0.935
350.4,157,0.29127,0.8728,0.313,0.938
350.5,157.3,0.2914,0.873,0.3118,0.934
350.6,157.6,0.29156,0.8731,0.3112,0.932
350.7,157.9,0.29173,0.8733,0.3115,0.933
350.8,158.2,0.29192,0.8735,0.3118,0.933
350.9,158.6,0.29208,0.8736,0.3115,0.932
351,158.9,0.29223,0.8738,0.3109,0.93
351.1,159.2,0.29243,0.8739,0.3107,0.928
351.2,159.5,0.29268,0.8741,0.3107,0.928
351.3,159.8,0.29295,0.8743,0.3112,0.929
351.4,160.2,0.2932,0.8744,0.3118,0.93
351.5,160.5,0.2934,0.8746,0.3124,0.931
351.6,160.8,0.29368,0.8747,0.3127,0.931
351.7,161.1,0.29413,0.8749,0.3127,0.93
351.8,161.4,0.29448,0.8751,0.313,0.93
351.9,161.8,0.29452,0.8752,0.313,0.93
352,162.1,0.29468,0.8754,0.3124,0.928
352.1,162.4,0.29516,0.8755,0.3118,0.925
352.2,162.7,0.29566,0.8757,0.3118,0.924
352.3,163,0.29593,0.8759,0.3121,0.924
352.4,163.4,0.29595,0.876,0.3124,0.925
352.5,163.7,0.2959,0.8762,0.313,0.927
352.6,164,0.29611,0.8763,0.3136,0.928
352.7,164.3,0.29654,0.8765,0.3139,0.928
352.8,164.6,0.2969,0.8767,0.3139,0.927
352.9,165,0.29716,0.8768,0.3136,0.925
353,165.3,0.29741,0.877,0.3133,0.924
353.1,165.6,0.2976,0.8771,0.3142,0.926
353.2,165.9,0.2977,0.8773,0.3148,0.928
353.3,166.2,0.29781,0.8775,0.3142,0.926
353.4,166.6,0.29803,0.8776,0.3136,0.923
353.5,166.9,0.2983,0.8778,0.3139,0.924
353.6,167.2,0.29854,0.8779,0.3151,0.927
353.7,167.5,0.29868,0.8781,0.3157,0.928
353.8,167.8,0.29875,0.8782,0.3157,0.928
353.9,168.1,0.29894,0.8784,0.3148,0.925
354,168.5,0.29924,0.8786,0.3133,0.92
354.1,168.8,0.29943,0.8787,0.313,0.919
354.2,169.1,0.29948,0.8789,0.3145,0.923
354.3,169.4,0.29956,0.879,0.316,0.927
354.4,169.7,0.29974,0.8792,0.3154,0.925
354.5,170,0.30005,0.8794,0.3136,0.919
354.6,170.4,0.3004,0.8795,0.3133,0.917
354.7,170.7,0.30062,0.8797,0.3142,0.919
354.8,171,0.30069,0.8798,0.3145,0.92
354.9,171.3,0.30064,0.88,0.3148,0.921
355,171.6,0.30066,0.8801,0.3151,0.922
355.1,172,0.30089,0.8803,0.3154,0.923
355.2,172.3,0.30126,0.8805,0.3163,0.924
355.3,172.6,0.30168,0.8806,0.3157,0.921
355.4,172.9,0.30207,0.8808,0.3136,0.914
355.5,173.2,0.30231,0.8809,0.3124,0.91
355.6,173.5,0.30225,0.8811,0.3124,0.911
355.7,173.9,0.30204,0.8812,0.3139,0.916
355.8,174.2,0.30212,0.8814,0.3151,0.919
355.9,174.5,0.30252,0.8816,0.3151,0.918
356,174.8,0.30292,0.8817,0.3145,0.915
356.1,175.1,0.30318,0.8819,0.3148,0.916
356.2,175.5,0.30327,0.882,0.3163,0.92
356.3,175.8,0.30331,0.8822,0.3166,0.921
356.4,176.1,0.30344,0.8823,0.3166,0.92
356.5,176.4,0.30362,0.8825,0.3169,0.921
356.6,176.7,0.30379,0.8827,0.3172,0.921
356.7,177,0.30393,0.8828,0.3175,0.922
356.8,177.3,0.30404,0.883,0.3175,0.922
356.9,177.7,0.30417,0.8831,0.3175,0.922
357,178,0.30437,0.8833,0.3172,0.92
357.1,178.3,0.30469,0.8834,0.3172,0.92
357.2,178.6,0.30506,0.8836,0.3172,0.919
357.3,178.9,0.30525,0.8837,0.3166,0.916
357.4,179.2,0.30527,0.8839,0.3172,0.918
357.5,179.6,0.30544,0.8841,0.3193,0.924
357.6,179.9,0.30579,0.8842,0.3205,0.927
357.7,180.2,0.30601,0.8844,0.3199,0.925
357.8,180.5,0.30602,0.8845,0.3187,0.921
357.9,180.8,0.30592,0.8847,0.3178,0.919
358,181.1,0.30591,0.8848,0.3175,0.918
358.1,181.4,0.30621,0.885,0.3178,0.918
358.2,181.7,0.30667,0.8851,0.3187,0.92
358.3,182.1,0.30699,0.8853,0.3193,0.921
358.4,182.4,0.30711,0.8855,0.3181,0.917
358.5,182.7,0.30705,0.8856,0.3169,0.914
358.6,183,0.30707,0.8858,0.3178,0.917
358.7,183.3,0.30737,0.8859,0.319,0.919
358.8,183.6,0.30773,0.8861,0.319,0.918
358.9,183.9,0.30791,0.8862,0.319,0.918
359,184.3,0.30796,0.8864,0.3193,0.919
359.1,184.6,0.30799,0.8865,0.319,0.918
359.2,184.9,0.30813,0.8867,0.3181,0.915
359.3,185.2,0.30841,0.8868,0.3184,0.915
359.4,185.5,0.3086,0.887,0.3199,0.919
359.5,185.8,0.30867,0.8872,0.3208,0.922
359.6,186.1,0.30884,0.8873,0.3205,0.921
359.7,186.5,0.3091,0.8875,0.3199,0.918
359.8,186.8,0.3091,0.8876,0.3199,0.919
359.9,187.1,0.30888,0.8878,0.3202,0.92
360,187.4,0.30881,0.8879,0.3208,0.922
360.1,187.7,0.30903,0.8881,0.3214,0.924
360.2,188,0.30946,0.8882,0.3211,0.922
360.3,188.3,0.30992,0.8884,0.3208,0.92
360.4,188.6,0.31014,0.8885,0.3214,0.921
360.5,188.9,0.31016,0.8887,0.3218,0.922
360.6,189.3,0.31011,0.8888,0.3214,0.921
360.7,189.6,0.31017,0.889,0.3199,0.917
360.8,189.9,0.31043,0.8891,0.3187,0.913
360.9,190.2,0.31059,0.8893,0.3193,0.914
361,190.5,0.31041,0.8895,0.3202,0.918
361.1,190.8,0.3103,0.8896,0.3202,0.918
361.2,191.1,0.31063,0.8898,0.3205,0.918
361.3,191.4,0.311,0.8899,0.3214,0.92
361.4,191.8,0.31109,0.8901,0.3218,0.921
361.5,192.1,0.31125,0.8902,0.3208,0.918
361.6,192.4,0.31171,0.8904,0.3205,0.916
361.7,192.7,0.31214,0.8905,0.3218,0.918
361.8,193,0.31235,0.8907,0.3224,0.919
361.9,193.3,0.31251,0.8908,0.3218,0.917
362,193.6,0.31271,0.891,0.3211,0.915
362.1,193.9,0.31289,0.8911,0.3214,0.915
362.2,194.2,0.31304,0.8913,0.3221,0.917
362.3,194.6,0.31321,0.8914,0.3227,0.918
362.4,194.9,0.31343,0.8916,0.3221,0.916
362.5,195.2,0.31364,0.8917,0.3208,0.912
362.6,195.5,0.31373,0.8919,0.3202,0.91
362.7,195.8,0.3136,0.892,0.3205,0.912
362.8,196.1,0.31347,0.8922,0.3227,0.918
362.9,196.4,0.3137,0.8923,0.3246,0.923
363,196.7,0.3141,0.8925,0.3239,0.92
363.1,197,0.31419,0.8926,0.3227,0.917
363.2,197.3,0.31412,0.8928,0.323,0.918
363.3,197.7,0.31423,0.8929,0.3243,0.921
363.4,198,0.3145,0.8931,0.3243,0.921
363.5,198.3,0.31473,0.8932,0.3233,0.918
363.6,198.6,0.31489,0.8934,0.3224,0.915
363.7,198.9,0.31499,0.8935,0.3211,0.911
363.8,199.2,0.31509,0.8937,0.3205,0.909
363.9,199.5,0.31524,0.8938,0.3205,0.909
364,199.8,0.31539,0.894,0.3211,0.91
364.1,200.1,0.31548,0.8941,0.3221,0.913
364.2,200.5,0.31559,0.8943,0.3224,0.914
364.3,200.8,0.31581,0.8944,0.3227,0.914
364.4,201.1,0.31607,0.8946,0.323,0.914
364.5,201.4,0.31631,0.8947,0.3233,0.915
364.6,201.7,0.31645,0.8949,0.3233,0.914
364.7,202,0.31647,0.895,0.3236,0.915
364.8,202.3,0.31645,0.8952,0.3252,0.92
364.9,202.6,0.31649,0.8953,0.3258,0.922
365,202.9,0.31673,0.8955,0.3252,0.919
365.1,203.2,0.31712,0.8956,0.3246,0.917
365.2,203.5,0.3174,0.8958,0.3236,0.913
365.3,203.8,0.31749,0.8959,0.323,0.911
365.4,204.2,0.31751,0.8961,0.323,0.912
365.5,204.5,0.31755,0.8962,0.3236,0.913
365.6,204.8,0.3176,0.8964,0.3246,0.916
365.7,205.1,0.31769,0.8965,0.3246,0.916
365.8,205.4,0.3179,0.8967,0.3243,0.915
365.9,205.7,0.31818,0.8968,0.3262,0.919
366,206,0.31844,0.897,0.3284,0.925
366.1,206.3,0.31862,0.8971,0.3274,0.922
366.2,206.6,0.31867,0.8973,0.3252,0.916
366.3,206.9,0.31872,0.8974,0.3249,0.915
366.4,207.2,0.31894,0.8976,0.3258,0.917
366.5,207.5,0.31923,0.8977,0.3262,0.917
366.6,207.8,0.3194,0.8979,0.3258,0.916
366.7,208.2,0.31946,0.898,0.3255,0.915
366.8,208.5,0.31949,0.8982,0.3255,0.915
366.9,208.8,0.31956,0.8983,0.3252,0.914
367,209.1,0.31973,0.8985,0.3249,0.913
367.1,209.4,0.31993,0.8986,0.3243,0.911
367.2,209.7,0.3201,0.8988,0.3239,0.91
367.3,210,0.32024,0.8989,0.3246,0.911
367.4,210.3,0.32039,0.8991,0.3249,0.912
367.5,210.6,0.32059,0.8992,0.3246,0.91
367.6,210.9,0.32081,0.8994,0.3246,0.91
367.7,211.2,0.32091,0.8995,0.3255,0.912
367.8,211.5,0.32085,0.8997,0.3268,0.916
367.9,211.8,0.32095,0.8998,0.3278,0.919
368,212.1,0.32138,0.9,0.3274,0.917
368.1,212.5,0.32177,0.9001,0.3258,0.911
368.2,212.8,0.32181,0.9002,0.3255,0.911
368.3,213.1,0.32171,0.9004,0.3268,0.915
368.4,213.4,0.32169,0.9005,0.3278,0.918
368.5,213.7,0.32187,0.9007,0.3278,0.917
368.6,214,0.3222,0.9008,0.3268,0.914
368.7,214.3,0.32243,0.901,0.3262,0.911
368.8,214.6,0.32244,0.9011,0.3265,0.912
368.9,214.9,0.32244,0.9013,0.3271,0.914
369,215.2,0.32254,0.9014,0.3271,0.914
369.1,215.5,0.32265,0.9016,0.3268,0.913
369.2,215.8,0.32277,0.9017,0.3268,0.913
369.3,216.1,0.32306,0.9019,0.3268,0.912
369.4,216.4,0.3235,0.902,0.3274,0.913
369.5,216.7,0.32387,0.9022,0.3281,0.914
369.6,217,0.32401,0.9023,0.3278,0.913
369.7,217.3,0.32392,0.9024,0.3274,0.912
369.8,217.7,0.3237,0.9026,0.3262,0.909
369.9,218,0.32358,0.9027,0.3246,0.905
370,218.3,0.32367,0.9029,0.3249,0.906
370.1,218.6,0.32394,0.903,0.3262,0.909
370.2,218.9,0.32431,0.9032,0.3268,0.91
370.3,219.2,0.3246,0.9033,0.3258,0.907
370.4,219.5,0.32479,0.9035,0.3249,0.904
370.5,219.8,0.32494,0.9036,0.3252,0.904
370.6,220.1,0.32511,0.9038,0.3258,0.906
370.7,220.4,0.32536,0.9039,0.3265,0.907
370.8,220.7,0.32556,0.904,0.3262,0.906
370.9,221,0.32557,0.9042,0.3255,0.904
371,221.3,0.32556,0.9043,0.3268,0.908
371.1,221.6,0.32583,0.9045,0.3284,0.912
371.2,221.9,0.32612,0.9046,0.3287,0.912
371.3,222.2,0.32604,0.9048,0.3287,0.912
371.4,222.6,0.32585,0.9049,0.3287,0.913
371.5,222.9,0.32602,0.9051,0.3291,0.913
371.6,223.2,0.3264,0.9052,0.3291,0.913
371.7,223.5,0.32665,0.9054,0.3284,0.91
371.8,223.8,0.3267,0.9055,0.3284,0.91
371.9,224.1,0.32663,0.9056,0.3294,0.913
372,224.4,0.32665,0.9058,0.33,0.915
372.1,224.7,0.32693,0.9059,0.33,0.915
372.2,225,0.32714,0.9061,0.3287,0.91
372.3,225.3,0.32697,0.9062,0.3271,0.907
372.4,225.6,0.32677,0.9064,0.3274,0.908
372.5,225.9,0.32698,0.9065,0.3287,0.911
372.6,226.2,0.32737,0.9066,0.3297,0.913
372.7,226.5,0.32763,0.9068,0.3297,0.913
372.8,226.8,0.32766,0.9069,0.3287,0.91
372.9,227.1,0.32753,0.9071,0.3281,0.909
373,227.4,0.32757,0.9072,0.3287,0.91
373.1,227.7,0.32801,0.9074,0.3297,0.912
373.2,228,0.32851,0.9075,0.3304,0.913
373.3,228.3,0.32875,0.9077,0.3304,0.912
373.4,228.6,0.32886,0.9078,0.3287,0.907
373.5,228.9,0.32903,0.9079,0.3274,0.904
373.6,229.2,0.32925,0.9081,0.3274,0.903
373.7,229.5,0.32946,0.9082,0.3281,0.904
373.8,229.9,0.32956,0.9084,0.3291,0.907
373.9,230.2,0.32951,0.9085,0.3294,0.908
374,230.5,0.32949,0.9087,0.3291,0.907
374.1,230.8,0.3296,0.9088,0.3291,0.907
374.2,231.1,0.32973,0.9089,0.3297,0.909
374.3,231.4,0.32982,0.9091,0.33,0.91
374.4,231.7,0.32998,0.9092,0.33,0.909
374.5,232,0.33028,0.9094,0.3297,0.908
374.6,232.3,0.33066,0.9095,0.3291,0.905
374.7,232.6,0.331,0.9097,0.3287,0.903
374.8,232.9,0.33118,0.9098,0.3297,0.906
374.9,233.2,0.33118,0.9099,0.3307,0.909
375,233.5,0.33122,0.9101,0.3307,0.909
375.1,233.8,0.33139,0.9102,0.3307,0.908
375.2,234.1,0.33158,0.9104,0.3307,0.908
375.3,234.4,0.33173,0.9105,0.3304,0.907
375.4,234.7,0.33193,0.9106,0.3294,0.904
375.5,235,0.33214,0.9108,0.3287,0.901
375.6,235.3,0.33216,0.9109,0.33,0.905
375.7,235.6,0.33204,0.9111,0.331,0.908
375.8,235.9,0.33219,0.9112,0.3307,0.907
375.9,236.2,0.33262,0.9114,0.3304,0.905
376,236.5,0.33278,0.9115,0.3307,0.906
376.1,236.8,0.33256,0.9116,0.3317,0.909
376.2,237.1,0.33245,0.9118,0.332,0.911
376.3,237.4,0.33262,0.9119,0.3317,0.909
376.4,237.7,0.33281,0.9121,0.3313,0.908
376.5,238,0.33289,0.9122,0.3313,0.908
376.6,238.3,0.33298,0.9123,0.3317,0.909
376.7,238.6,0.33315,0.9125,0.332,0.909
376.8,238.9,0.33337,0.9126,0.3313,0.907
376.9,239.2,0.33363,0.9128,0.331,0.906
377,239.5,0.33392,0.9129,0.3313,0.906
377.1,239.8,0.33417,0.913,0.3317,0.906
377.2,240.1,0.33432,0.9132,0.332,0.907
377.3,240.4,0.33437,0.9133,0.332,0.907
377.4,240.7,0.33449,0.9135,0.3313,0.905
377.5,241,0.33467,0.9136,0.3313,0.905
377.6,241.3,0.3348,0.9138,0.332,0.906
377.7,241.6,0.33487,0.9139,0.3317,0.905
377.8,241.9,0.33505,0.914,0.3313,0.904
377.9,242.3,0.33528,0.9142,0.331,0.903
378,242.6,0.33525,0.9143,0.3304,0.901
378.1,242.9,0.33507,0.9145,0.33,0.901
378.2,243.2,0.33524,0.9146,0.3307,0.902
378.3,243.5,0.33574,0.9147,0.332,0.905
378.4,243.8,0.33607,0.9149,0.333,0.907
378.5,244.1,0.33609,0.915,0.3327,0.906
378.6,244.4,0.336,0.9152,0.331,0.902
378.7,244.7,0.33595,0.9153,0.3294,0.897
378.8,245,0.33606,0.9154,0.3291,0.896
378.9,245.3,0.33634,0.9156,0.3307,0.9
379,245.6,0.33674,0.9157,0.333,0.906
379.1,245.9,0.33715,0.9158,0.3333,0.905
379.2,246.2,0.33737,0.916,0.3323,0.902
379.3,246.5,0.33738,0.9161,0.3317,0.901
379.4,246.8,0.33729,0.9163,0.3323,0.903
379.5,247.1,0.3372,0.9164,0.333,0.905
379.6,247.4,0.33724,0.9165,0.3323,0.903
379.7,247.7,0.33735,0.9167,0.332,0.902
379.8,248,0.3374,0.9168,0.332,0.902
379.9,248.3,0.33746,0.917,0.3323,0.903
380,248.6,0.33773,0.9171,0.333,0.904
380.1,248.9,0.3382,0.9172,0.3333,0.904
380.2,249.2,0.33865,0.9174,0.3333,0.903
380.3,249.5,0.33892,0.9175,0.333,0.901
380.4,249.8,0.33888,0.9177,0.332,0.899
380.5,250.1,0.33873,0.9178,0.3307,0.896
380.6,250.4,0.33883,0.9179,0.3294,0.892
380.7,250.7,0.33919,0.9181,0.33,0.893
380.8,251,0.33949,0.9182,0.332,0.898
380.9,251.3,0.33966,0.9183,0.333,0.9
381,251.6,0.33972,0.9185,0.333,0.9
381.1,251.9,0.33981,0.9186,0.3323,0.898
381.2,252.2,0.34005,0.9188,0.3313,0.895
381.3,252.5,0.34033,0.9189,0.331,0.894
381.4,252.8,0.34041,0.919,0.332,0.896
381.5,253.1,0.34031,0.9192,0.3323,0.898
381.6,253.4,0.34024,0.9193,0.3323,0.898
381.7,253.7,0.34026,0.9194,0.3327,0.899
381.8,254,0.34033,0.9196,0.3323,0.898
381.9,254.3,0.34043,0.9197,0.332,0.897
382,254.6,0.34054,0.9199,0.3323,0.898
382.1,254.9,0.34069,0.92,0.3327,0.898
382.2,255.2,0.34096,0.9201,0.333,0.899
382.3,255.5,0.34127,0.9203,0.3337,0.9
382.4,255.8,0.34149,0.9204,0.3343,0.901
382.5,256.1,0.34155,0.9205,0.3343,0.901
382.6,256.4,0.34148,0.9207,0.3333,0.899
382.7,256.7,0.34142,0.9208,0.333,0.898
382.8,257,0.34154,0.9209,0.3337,0.9
382.9,257.3,0.34182,0.9211,0.334,0.9
383,257.6,0.34211,0.9212,0.334,0.899
383.1,257.9,0.3423,0.9214,0.3343,0.9
383.2,258.2,0.34231,0.9215,0.3353,0.903
383.3,258.5,0.34227,0.9216,0.3353,0.903
383.4,258.8,0.34239,0.9218,0.3347,0.901
383.5,259.1,0.34264,0.9219,0.3347,0.9
383.6,259.4,0.34287,0.922,0.3343,0.899
383.7,259.7,0.34306,0.9222,0.3333,0.896
383.8,260,0.34329,0.9223,0.3317,0.891
383.9,260.3,0.3435,0.9224,0.332,0.892
384,260.6,0.34357,0.9226,0.3337,0.896
384.1,260.9,0.34359,0.9227,0.3337,0.896
384.2,261.2,0.34376,0.9229,0.3333,0.895
384.3,261.5,0.34403,0.923,0.3347,0.898
384.4,261.8,0.34419,0.9231,0.336,0.901
384.5,262.1,0.34426,0.9233,0.3347,0.898
384.6,262.4,0.34437,0.9234,0.3327,0.892
384.7,262.7,0.34451,0.9235,0.3333,0.894
384.8,263,0.34458,0.9237,0.3357,0.9
384.9,263.3,0.3446,0.9238,0.3357,0.9
385,263.6,0.34469,0.9239,0.3343,0.896
385.1,263.9,0.34483,0.9241,0.334,0.895
385.2,264.2,0.34494,0.9242,0.3343,0.896
385.3,264.5,0.34494,0.9243,0.334,0.895
385.4,264.8,0.34485,0.9245,0.3333,0.894
385.5,265.1,0.34482,0.9246,0.3333,0.894
385.6,265.4,0.34511,0.9247,0.334,0.895
385.7,265.7,0.34558,0.9249,0.3343,0.895
385.8,266,0.34588,0.925,0.3343,0.894
385.9,266.3,0.34599,0.9251,0.3353,0.897
386,266.6,0.34614,0.9253,0.336,0.898
386.1,266.9,0.34634,0.9254,0.336,0.898
386.2,267.2,0.34646,0.9256,0.336,0.898
386.3,267.5,0.34651,0.9257,0.3367,0.899
386.4,267.8,0.34663,0.9258,0.3374,0.901
386.5,268.1,0.3468,0.926,0.3357,0.896
386.6,268.4,0.34687,0.9261,0.3323,0.887
386.7,268.7,0.34687,0.9262,0.332,0.887
386.8,269,0.34695,0.9264,0.3347,0.894
386.9,269.3,0.3471,0.9265,0.3353,0.895
387,269.6,0.34717,0.9266,0.3337,0.891
387.1,269.9,0.34717,0.9268,0.3333,0.89
387.2,270.2,0.34724,0.9269,0.3347,0.893
387.3,270.5,0.34743,0.927,0.335,0.894
387.4,270.8,0.34772,0.9272,0.3343,0.891
387.5,271.1,0.34801,0.9273,0.3343,0.891
387.6,271.4,0.34818,0.9274,0.335,0.892
387.7,271.7,0.34826,0.9276,0.3357,0.894
387.8,272,0.34847,0.9277,0.3364,0.895
387.9,272.3,0.34873,0.9278,0.336,0.894
388,272.6,0.34873,0.928,0.3343,0.89
388.1,272.9,0.34853,0.9281,0.3347,0.891
388.2,273.1,0.34862,0.9282,0.3367,0.896
388.3,273.4,0.34898,0.9284,0.3367,0.896
388.4,273.7,0.34914,0.9285,0.3347,0.89
388.5,274,0.34909,0.9286,0.333,0.886
388.6,274.3,0.34922,0.9288,0.3327,0.885
388.7,274.6,0.34959,0.9289,0.334,0.887
388.8,274.9,0.34982,0.929,0.3364,0.893
388.9,275.2,0.34984,0.9292,0.3374,0.896
389,275.5,0.3499,0.9293,0.3367,0.894
389.1,275.8,0.35007,0.9294,0.336,0.892
389.2,276.1,0.35019,0.9295,0.3364,0.893
389.3,276.4,0.35024,0.9297,0.3381,0.897
389.4,276.7,0.35037,0.9298,0.3394,0.901
389.5,277,0.35058,0.9299,0.3388,0.899
389.6,277.3,0.35069,0.9301,0.337,0.894
389.7,277.6,0.35067,0.9302,0.3367,0.893
389.8,277.9,0.35062,0.9303,0.3384,0.898
389.9,278.2,0.35067,0.9305,0.3388,0.899
390,278.5,0.35093,0.9306,0.337,0.894
390.1,278.8,0.35135,0.9307,0.3357,0.889
390.2,279.1,0.35167,0.9309,0.336,0.889
390.3,279.4,0.35175,0.931,0.3364,0.89
390.4,279.7,0.35174,0.9311,0.3357,0.889
390.5,280,0.35177,0.9313,0.3357,0.889
390.6,280.3,0.35191,0.9314,0.337,0.892
390.7,280.6,0.35212,0.9315,0.3381,0.894
390.8,280.9,0.35218,0.9317,0.3381,0.894
390.9,281.2,0.35207,0.9318,0.3384,0.896
391,281.5,0.35207,0.9319,0.3384,0.896
391.1,281.8,0.35233,0.932,0.3377,0.893
391.2,282.1,0.3526,0.9322,0.3367,0.89
391.3,282.4,0.35272,0.9323,0.3364,0.889
391.4,282.7,0.35281,0.9324,0.3374,0.892
391.5,282.9,0.35295,0.9326,0.3374,0.891
391.6,283.2,0.35305,0.9327,0.3357,0.887
391.7,283.5,0.35307,0.9328,0.3343,0.883
391.8,283.8,0.35314,0.933,0.3357,0.887
391.9,284.1,0.35335,0.9331,0.3384,0.894
392,284.4,0.35354,0.9332,0.3401,0.898
392.1,284.7,0.35361,0.9334,0.3401,0.898
392.2,285,0.35364,0.9335,0.3377,0.891
392.3,285.3,0.35375,0.9336,0.336,0.887
392.4,285.6,0.35403,0.9337,0.3377,0.891
392.5,285.9,0.35451,0.9339,0.3401,0.896
392.6,286.2,0.35483,0.934,0.3398,0.894
392.7,286.5,0.35475,0.9341,0.3381,0.89
392.8,286.8,0.35457,0.9343,0.3377,0.89
392.9,287.1,0.35461,0.9344,0.3381,0.891
393,287.4,0.35478,0.9345,0.3384,0.891
393.1,287.7,0.35492,0.9347,0.3391,0.893
393.2,288,0.3551,0.9348,0.3384,0.891
393.3,288.3,0.35544,0.9349,0.3374,0.887
393.4,288.6,0.35571,0.935,0.3377,0.888
393.5,288.9,0.35569,0.9352,0.3384,0.89
393.6,289.2,0.35557,0.9353,0.3377,0.888
393.7,289.5,0.35563,0.9354,0.337,0.887
393.8,289.8,0.35578,0.9356,0.3388,0.891
393.9,290.1,0.35583,0.9357,0.3412,0.897
394,290.3,0.35593,0.9358,0.3422,0.9
394.1,290.6,0.35627,0.9359,0.3405,0.894
394.2,290.9,0.35663,0.9361,0.337,0.885
394.3,291.2,0.35669,0.9362,0.3353,0.88
394.4,291.5,0.35658,0.9363,0.3364,0.883
394.5,291.8,0.35662,0.9365,0.3391,0.89
394.6,292.1,0.35679,0.9366,0.3412,0.896
394.7,292.4,0.35689,0.9367,0.3412,0.895
394.8,292.7,0.35693,0.9368,0.3405,0.894
394.9,293,0.357,0.937,0.3394,0.891
395,293.3,0.35716,0.9371,0.3398,0.892
395.1,293.6,0.3574,0.9372,0.3405,0.893
395.2,293.9,0.3576,0.9374,0.3388,0.888
395.3,294.2,0.35753,0.9375,0.3367,0.883
395.4,294.5,0.35738,0.9376,0.3367,0.883
395.5,294.8,0.35765,0.9377,0.3384,0.887
395.6,295.1,0.35817,0.9379,0.3398,0.89
395.7,295.4,0.3583,0.938,0.3405,0.891
395.8,295.7,0.35807,0.9381,0.3412,0.894
395.9,295.9,0.35811,0.9383,0.3415,0.895
396,296.2,0.35849,0.9384,0.3405,0.891
396.1,296.5,0.35867,0.9385,0.3388,0.886
396.2,296.8,0.35853,0.9386,0.3377,0.884
396.3,297.1,0.35847,0.9388,0.3377,0.884
396.4,297.4,0.35862,0.9389,0.3384,0.886
396.5,297.7,0.35877,0.939,0.3394,0.888
396.6,298,0.35883,0.9392,0.3405,0.891
396.7,298.3,0.3589,0.9393,0.3412,0.893
396.8,298.6,0.35904,0.9394,0.3408,0.892
396.9,298.9,0.35929,0.9395,0.3391,0.887
397,299.2,0.3596,0.9397,0.3384,0.884
397.1,299.5,0.35973,0.9398,0.3391,0.886
397.2,299.8,0.35963,0.9399,0.3394,0.887
397.3,300.1,0.35947,0.94,0.3401,0.889
397.4,300.4,0.35945,0.9402,0.3412,0.892
397.5,300.7,0.35958,0.9403,0.3422,0.895
397.6,300.9,0.35983,0.9404,0.3433,0.897
397.7,301.2,0.36004,0.9405,0.344,0.899
397.8,301.5,0.36009,0.9407,0.3433,0.897
397.9,301.8,0.36001,0.9408,0.3412,0.892
398,302.1,0.3599,0.9409,0.3398,0.888
398.1,302.4,0.35995,0.9411,0.3398,0.888
398.2,302.7,0.36029,0.9412,0.3408,0.89
398.3,303,0.36061,0.9413,0.3419,0.892
398.4,303.3,0.36065,0.9414,0.3422,0.893
398.5,303.6,0.36061,0.9416,0.3429,0.895
398.6,303.9,0.36077,0.9417,0.3433,0.896
398.7,304.2,0.361,0.9418,0.3422,0.893
398.8,304.5,0.3611,0.9419,0.3408,0.889
398.9,304.7,0.3611,0.9421,0.3408,0.889
399,305,0.3611,0.9422,0.3415,0.891
399.1,305.3,0.3611,0.9423,0.3412,0.89
399.2,305.6,0.36106,0.9424,0.3405,0.889
399.3,305.9,0.36109,0.9426,0.3398,0.887
399.4,306.2,0.36135,0.9427,0.3398,0.886
399.5,306.5,0.36167,0.9428,0.3408,0.888
399.6,306.8,0.36175,0.9429,0.3419,0.891
399.7,307.1,0.36164,0.9431,0.3419,0.892
399.8,307.4,0.36163,0.9432,0.3405,0.888
399.9,307.7,0.36175,0.9433,0.3394,0.885
400,308,0.36186,0.9434,0.3391,0.884
400.1,308.3,0.36189,0.9436,0.3405,0.888
400.2,308.6,0.36183,0.9437,0.3433,0.895
400.3,308.9,0.36174,0.9438,0.3436,0.897
400.4,309.1,0.36175,0.9439,0.3422,0.893
400.5,309.4,0.36192,0.9441,0.3405,0.888
400.6,309.7,0.36221,0.9442,0.3398,0.886
400.7,310,0.36254,0.9443,0.3401,0.886
400.8,310.3,0.36277,0.9444,0.3408,0.887
400.9,310.6,0.36287,0.9446,0.3419,0.89
401,310.9,0.36295,0.9447,0.3426,0.892
401.1,311.2,0.36309,0.9448,0.3433,0.893
401.2,311.5,0.36327,0.9449,0.3433,0.893
401.3,311.8,0.36343,0.9451,0.3433,0.893
401.4,312.1,0.36347,0.9452,0.344,0.895
401.5,312.4,0.36338,0.9453,0.3447,0.897
401.6,312.7,0.36332,0.9454,0.3454,0.899
401.7,312.9,0.36339,0.9456,0.3454,0.899
401.8,313.2,0.36352,0.9457,0.3447,0.897
401.9,313.5,0.36364,0.9458,0.3444,0.896
402,313.8,0.36374,0.9459,0.344,0.895
402.1,314.1,0.36384,0.9461,0.3433,0.893
402.2,314.4,0.36399,0.9462,0.3433,0.892
402.3,314.7,0.36421,0.9463,0.3433,0.892
402.4,315,0.36439,0.9464,0.3433,0.892
402.5,315.3,0.36441,0.9466,0.3436,0.893
402.6,315.6,0.36439,0.9467,0.344,0.894
402.7,315.9,0.3645,0.9468,0.3444,0.894
402.8,316.1,0.36467,0.9469,0.3444,0.894
402.9,316.4,0.36478,0.947,0.344,0.893
403,316.7,0.36486,0.9472,0.3433,0.891
403.1,317,0.36498,0.9473,0.3426,0.889
403.2,317.3,0.36513,0.9474,0.3422,0.888
403.3,317.6,0.36526,0.9475,0.3422,0.888
403.4,317.9,0.36534,0.9477,0.3422,0.888
403.5,318.2,0.36539,0.9478,0.3426,0.889
403.6,318.5,0.36546,0.9479,0.3422,0.888
403.7,318.8,0.36561,0.948,0.3412,0.885
403.8,319.1,0.36578,0.9482,0.3408,0.883
403.9,319.4,0.36578,0.9483,0.3408,0.884
404,319.6,0.36565,0.9484,0.3408,0.884
404.1,319.9,0.36566,0.9485,0.3408,0.884
404.2,320.2,0.36585,0.9486,0.3419,0.886
404.3,320.5,0.36601,0.9488,0.3436,0.891
404.4,320.8,0.36605,0.9489,0.3444,0.893
404.5,321.1,0.36602,0.949,0.3444,0.893
404.6,321.4,0.366,0.9491,0.3433,0.89
404.7,321.7,0.36607,0.9493,0.3419,0.887
404.8,322,0.36625,0.9494,0.3412,0.884
404.9,322.3,0.36651,0.9495,0.3415,0.885
405,322.6,0.36682,0.9496,0.3426,0.887
405.1,322.9,0.36714,0.9497,0.344,0.89
405.2,323.1,0.36743,0.9499,0.3454,0.893
405.3,323.4,0.3676,0.95,0.3465,0.895
405.4,323.7,0.3676,0.9501,0.3469,0.897
405.5,324,0.36751,0.9502,0.3461,0.895
405.6,324.3,0.36744,0.9504,0.3454,0.893
405.7,324.6,0.36741,0.9505,0.3451,0.893
405.8,324.9,0.36741,0.9506,0.3454,0.894
405.9,325.2,0.3675,0.9507,0.3461,0.895
406,325.5,0.36772,0.9508,0.3465,0.896
406.1,325.8,0.36796,0.951,0.3469,0.896
406.2,326,0.36812,0.9511,0.3465,0.895
406.3,326.3,0.36813,0.9512,0.3458,0.893
406.4,326.6,0.368,0.9513,0.3454,0.893
406.5,326.9,0.36786,0.9514,0.3447,0.892
406.6,327.2,0.36793,0.9516,0.344,0.89
406.7,327.5,0.36818,0.9517,0.3444,0.89
406.8,327.8,0.36846,0.9518,0.3451,0.891
406.9,328.1,0.36867,0.9519,0.3451,0.891
407,328.4,0.3688,0.9521,0.3454,0.892
407.1,328.6,0.36889,0.9522,0.3454,0.892
407.2,328.9,0.36905,0.9523,0.3458,0.892
407.3,329.2,0.36925,0.9524,0.3461,0.893
407.4,329.5,0.36935,0.9525,0.3458,0.892
407.5,329.8,0.36933,0.9527,0.3451,0.89
407.6,330.1,0.36936,0.9528,0.344,0.887
407.7,330.4,0.36951,0.9529,0.344,0.887
407.8,330.7,0.36967,0.953,0.3458,0.891
407.9,331,0.36978,0.9531,0.3469,0.894
408,331.3,0.36987,0.9533,0.3454,0.89
408.1,331.5,0.37,0.9534,0.3444,0.887
408.2,331.8,0.37013,0.9535,0.3451,0.889
408.3,332.1,0.37023,0.9536,0.3454,0.89
408.4,332.4,0.37026,0.9537,0.3447,0.888
408.5,332.7,0.37022,0.9539,0.3444,0.887
408.6,333,0.37026,0.954,0.3454,0.89
408.7,333.3,0.37048,0.9541,0.3465,0.892
408.8,333.6,0.37067,0.9542,0.3451,0.888
408.9,333.9,0.37061,0.9543,0.3436,0.885
409,334.2,0.37054,0.9545,0.3454,0.89
409.1,334.4,0.37079,0.9546,0.3476,0.895
409.2,334.7,0.37118,0.9547,0.3479,0.895
409.3,335,0.37141,0.9548,0.3469,0.892
409.4,335.3,0.37148,0.9549,0.3461,0.89
409.5,335.6,0.37153,0.9551,0.3465,0.891
409.6,335.9,0.37162,0.9552,0.3454,0.888
409.7,336.2,0.37175,0.9553,0.3444,0.885
409.8,336.5,0.37185,0.9554,0.3454,0.888
409.9,336.8,0.37182,0.9555,0.3469,0.891
410,337,0.37171,0.9557,0.3465,0.891
410.1,337.3,0.37169,0.9558,0.3447,0.886
410.2,337.6,0.37183,0.9559,0.3444,0.885
410.3,337.9,0.37207,0.956,0.3458,0.888
410.4,338.2,0.37233,0.9561,0.3465,0.89
410.5,338.5,0.37254,0.9562,0.3458,0.888
410.6,338.8,0.37263,0.9564,0.3454,0.887
410.7,339.1,0.37263,0.9565,0.3469,0.89
410.8,339.4,0.37256,0.9566,0.3476,0.892
410.9,339.6,0.37243,0.9567,0.3469,0.891
411,339.9,0.37229,0.9568,0.3469,0.891
411.1,340.2,0.37235,0.957,0.3483,0.895
411.2,340.5,0.37273,0.9571,0.349,0.896
411.3,340.8,0.37311,0.9572,0.3476,0.892
411.4,341.1,0.37318,0.9573,0.3454,0.886
411.5,341.4,0.37306,0.9574,0.3458,0.887
411.6,341.7,0.37298,0.9575,0.3472,0.891
411.7,341.9,0.37297,0.9577,0.3472,0.892
411.8,342.2,0.37301,0.9578,0.3472,0.892
411.9,342.5,0.37314,0.9579,0.3483,0.894
412,342.8,0.37337,0.958,0.3494,0.897
412.1,343.1,0.37366,0.9581,0.3487,0.894
412.2,343.4,0.37387,0.9583,0.3472,0.89
412.3,343.7,0.37392,0.9584,0.3465,0.888
412.4,344,0.37372,0.9585,0.3465,0.889
412.5,344.2,0.37343,0.9586,0.3461,0.889
412.6,344.5,0.37346,0.9587,0.3458,0.888
412.7,344.8,0.37386,0.9588,0.3465,0.889
412.8,345.1,0.37433,0.959,0.3479,0.891
412.9,345.4,0.37462,0.9591,0.3487,0.893
413,345.7,0.37466,0.9592,0.3476,0.89
413.1,346,0.37452,0.9593,0.3476,0.89
413.2,346.3,0.37447,0.9594,0.3505,0.898
413.3,346.5,0.37463,0.9595,0.3516,0.901
413.4,346.8,0.3748,0.9597,0.349,0.894
413.5,347.1,0.37484,0.9598,0.3461,0.886
413.6,347.4,0.37487,0.9599,0.3458,0.885
413.7,347.7,0.37499,0.96,0.3465,0.887
413.8,348,0.37515,0.9601,0.3465,0.887
413.9,348.3,0.37528,0.9602,0.3465,0.887
414,348.6,0.37535,0.9604,0.3465,0.887
414.1,348.9,0.37533,0.9605,0.3465,0.887
414.2,349.1,0.37536,0.9606,0.3461,0.886
414.3,349.4,0.37555,0.9607,0.3465,0.886
414.4,349.7,0.37576,0.9608,0.3469,0.887
414.5,350,0.37578,0.9609,0.3469,0.887
414.6,350.3,0.37569,0.9611,0.3479,0.89
414.7,350.6,0.37572,0.9612,0.3494,0.894
414.8,350.9,0.3759,0.9613,0.3501,0.895
414.9,351.2,0.37615,0.9614,0.3501,0.895
415,351.4,0.37637,0.9615,0.3494,0.893
415.1,351.7,0.37651,0.9616,0.3479,0.889
415.2,352,0.37653,0.9618,0.3479,0.889
415.3,352.3,0.37647,0.9619,0.349,0.892
415.4,352.6,0.37638,0.962,0.3487,0.891
415.5,352.9,0.37641,0.9621,0.3461,0.885
415.6,353.2,0.3766,0.9622,0.344,0.879
415.7,353.5,0.37683,0.9623,0.3451,0.881
415.8,353.7,0.37701,0.9625,0.3476,0.887
415.9,354,0.37714,0.9626,0.3498,0.893
416,354.3,0.37724,0.9627,0.3509,0.895
416.1,354.6,0.37728,0.9628,0.3501,0.894
416.2,354.9,0.37723,0.9629,0.3494,0.892
416.3,355.2,0.37726,0.963,0.3494,0.892
416.4,355.5,0.37751,0.9631,0.3498,0.892
416.5,355.7,0.37777,0.9633,0.3494,0.891
416.6,356,0.37776,0.9634,0.3479,0.887
416.7,356.3,0.37758,0.9635,0.3483,0.889
416.8,356.6,0.3775,0.9636,0.3494,0.892
416.9,356.9,0.37756,0.9637,0.3483,0.889
417,357.2,0.3777,0.9638,0.3461,0.883
417.1,357.5,0.3779,0.964,0.3458,0.882
417.2,357.8,0.37818,0.9641,0.3472,0.885
417.3,358,0.37844,0.9642,0.3479,0.886
417.4,358.3,0.37848,0.9643,0.3483,0.887
417.5,358.6,0.37833,0.9644,0.3479,0.887
417.6,358.9,0.37822,0.9645,0.3472,0.885
417.7,359.2,0.37828,0.9646,0.3472,0.885
417.8,359.5,0.37838,0.9648,0.3483,0.888
417.9,359.8,0.37845,0.9649,0.3505,0.894
418,360.1,0.37857,0.965,0.3516,0.896
418.1,360.3,0.37874,0.9651,0.3509,0.894
418.2,360.6,0.37888,0.9652,0.3487,0.888
418.3,360.9,0.37891,0.9653,0.3472,0.885
418.4,361.2,0.37891,0.9654,0.3487,0.888
418.5,361.5,0.37895,0.9656,0.3505,0.893
418.6,361.8,0.37908,0.9657,0.3505,0.893
418.7,362.1,0.37928,0.9658,0.3501,0.892
418.8,362.3,0.37945,0.9659,0.3501,0.891
418.9,362.6,0.37945,0.966,0.3498,0.89
419,362.9,0.37937,0.9661,0.3494,0.89
419.1,363.2,0.37937,0.9662,0.3498,0.891
419.2,363.5,0.37942,0.9664,0.3512,0.895
419.3,363.8,0.3794,0.9665,0.3531,0.899
419.4,364.1,0.37937,0.9666,0.3542,0.903
419.5,364.3,0.37956,0.9667,0.3542,0.902
419.6,364.6,0.37994,0.9668,0.3527,0.898
419.7,364.9,0.38025,0.9669,0.3505,0.891
419.8,365.2,0.38036,0.967,0.3498,0.889
419.9,365.5,0.38041,0.9671,0.3505,0.891
420,365.8,0.38048,0.9673,0.3512,0.893
420.1,366,0.38046,0.9674,0.3505,0.891
420.2,366.3,0.38033,0.9675,0.349,0.888
420.3,366.6,0.38037,0.9676,0.349,0.888
420.4,366.9,0.38072,0.9677,0.3498,0.889
420.5,367.2,0.38109,0.9678,0.3509,0.891
420.6,367.5,0.38116,0.9679,0.3516,0.893
420.7,367.8,0.3811,0.9681,0.3512,0.892
420.8,368,0.38115,0.9682,0.3505,0.89
420.9,368.3,0.38126,0.9683,0.3501,0.889
421,368.6,0.3813,0.9684,0.3505,0.89
421.1,368.9,0.3813,0.9685,0.3509,0.891
421.2,369.2,0.38141,0.9686,0.3505,0.89
421.3,369.5,0.38154,0.9687,0.3498,0.888
421.4,369.8,0.38148,0.9688,0.3494,0.887
421.5,370,0.38129,0.969,0.3487,0.886
421.6,370.3,0.38129,0.9691,0.3483,0.885
421.7,370.6,0.38153,0.9692,0.3479,0.884
421.8,370.9,0.38175,0.9693,0.3472,0.882
421.9,371.2,0.3818,0.9694,0.3479,0.883
422,371.5,0.38181,0.9695,0.3501,0.889
422.1,371.8,0.38188,0.9696,0.3516,0.893
422.2,372,0.38196,0.9697,0.3512,0.892
422.3,372.3,0.38202,0.9699,0.3505,0.89
422.4,372.6,0.38207,0.97,0.3505,0.89
422.5,372.9,0.38213,0.9701,0.3505,0.89
422.6,373.2,0.38224,0.9702,0.3501,0.889
422.7,373.5,0.38242,0.9703,0.3498,0.887
422.8,373.8,0.38257,0.9704,0.3494,0.886
422.9,374,0.3826,0.9705,0.3494,0.886
423,374.3,0.38258,0.9706,0.3494,0.886
423.1,374.6,0.38262,0.9707,0.3494,0.886
423.2,374.9,0.38272,0.9709,0.3494,0.886
423.3,375.2,0.38286,0.971,0.3494,0.886
423.4,375.5,0.383,0.9711,0.3501,0.888
423.5,375.8,0.38314,0.9712,0.3509,0.889
423.6,376,0.38326,0.9713,0.3509,0.889
423.7,376.3,0.38338,0.9714,0.3512,0.89
423.8,376.6,0.38346,0.9715,0.3512,0.89
423.9,376.9,0.38339,0.9716,0.3505,0.888
