Repository: MaCFP/matl-db

# matl-db

#### Welcome to the MaCFP Condensed Phase Subgroup database!

The MaCFP Condensed Phase Working Group was organized to enable the fire safety science research community to make significant progress towards establishing a common framework for the selection of experiments and the methodologies used to analyze these experiments when developing pyrolysis models. Key objectives of this effort include:
- Cataloguing current approaches used to parameterize pyrolysis models;
- Developing standard data set formats for experimental data on pyrolysis;
- Developing requirements for data set quality and establishing a data review committee;
- Quantifying the inter-laboratory variability for comparable experimental datasets; and
- Assessing the impact of the variability of model parameters on fire growth predictions

#### In preparation for MaCFP-4, please read the following:

[Guidelines for Participation in the MaCFP-4 Workshop (2026)](https://github.com/MaCFP/macfp-db/releases/download/macfp-4.0/MaCFP-4_Guidelines_for_Participation.pdf)

[Presentation of Target Experiments and Modeling Guidelines for the upcoming MaCFP-4 Workshop (meeting recording and presentation slides)](https://github.com/MaCFP/macfp-db/releases/tag/macfp-4.0)

Please visit our [wiki pages](https://github.com/MaCFP/matl-db/wiki/How-to-Contribute) for additional details, including how to contribute (experimentalists and modelers).

#### Presentations for previous MaCFP workshops can be found on online:

[**MaCFP-4 (La Rochelle, 2026)**](https://github.com/MaCFP/macfp-db/releases/tag/macfp-4.0)

[**MaCFP-3 (Tsukuba, 2023)**](https://github.com/MaCFP/macfp-db/releases/tag/macfp-3.0)

[**MaCFP-2 (Waterloo, 2021)**](https://github.com/MaCFP/matl-db/releases/tag/v1.1.0)

[MaCFP-2 Preliminary Summary of Experimental Measurements](https://github.com/MaCFP/matl-db/releases/tag/v1.0.0)

# UL's Fire Safety Research Insistute (FSRI)

### Experimental Conditions: TGA and DSC
A Netzsch STA 449 F3 Jupiter was used to conduct Thermogravimetric Analysis (TGA) and Differential Scanning Calorimetry (DSC) experiments. 

* Heating Rate: 3, 10, and 30 K/min
* Temperature program
  - Initial Temperature: 323 K
  - Initial Isotherm: 600 s (hold at 323 K for 600 s)  
  - Maximum Temperature: 823 K
  - Final Isotherm: 300 s (hold at 823 K for 300 s)
* Sample mass: 4.0 +/- 0.1 mg
* Sample geometry: Powdered (Supplied by NIST)
* Calibration type: Before each experiment, a baseline test was performed using an empty crucible. Temperature/Heat flow calibration were performed every 200 temperature cycles using a set of 6 reference materials with melting temperatures between 60-820 C (biphenyl, benzoic acid, )
* Crucible
  - Type: Pt-Rh
  - Volume: 85 µL
  - Diameter: 6.6 mm
  - Mass: None
  - Lid: True
  - Note: Pt-Rh crucibles (outer diameter 6.6mm / volume 85µL) with a pierced lid.
* Carrier Gas
  - Type: Nitrogen
  - Flow rate: 70 mL/min (20 mL/min protective, 50 mL/min purge)
  - Note: Ultra High Purity (UHP) Nitrogen
* Instrument
  - Type: Netzsch F3 Jupiter
  - Note: None
| Test Name		| O2 volume %	|  Initial Sample Mass (mg)	| 
| ---------		| :---------:	| :------------------------:	|
|FSRI\_STA\_N2\_3K\_1 	| 0 		| 3.98				|  
|FSRI\_STA\_N2\_10K\_1 	| 0 		| 3.97				|  
|FSRI\_STA\_N2\_10K\_2 	| 0 		| 3.98				|  
|FSRI\_STA\_N2\_10K\_3 	| 0 		| 3.94				|  
|FSRI\_STA\_N2\_30K\_1 	| 0 		| 4.06				| 
|FSRI\_STA\_N2\_30K\_2 	| 0 		| 4.09				| 
|FSRI\_STA\_N2\_30K\_3 	| 0 		| 3.95				|

### Experimental Conditions: Specific Heat Capacity by ASTM E 1269 (Sapphire Method)
A Netzsch STA 449 F3 Jupiter was used to conduct Differential Scanning Calorimetry (DSC) experiments consistent with ASTM E1269.

* Heating Rate: 20 K/min
* Temperature program
  - Initial Temperature: 323 K
  - Initial Isotherm: 600 s (hold at 323 K for 600 s)  
  - Maximum Temperature: 823 K
  - Final Isotherm: 300 s (hold at 823 K for 300 s)
* Sample mass: 4.0 +/- 0.1 mg
* Sample geometry: Powdered (Supplied by NIST)
* Calibration type: Temperature calibration performed with 6 reference materials. Sapphire (Al2O3) standard tested for sensible enthalpy heat flow calibration.
* Crucible
  - Type: Pt-Rh
  - Volume: 85 µL
  - Diameter: 6.6 mm
  - Mass: None
  - Lid: True
  - Note: Pt-Rh crucibles (outer diameter 6.6mm / volume 85µL) with a pierced lid.
* Carrier Gas
  - Type: Nitrogen
  - Flow rate: 70 mL/min (20 mL/min protective, 50 mL/min purge)
  - Note: Ultra High Purity (UHP) Nitrogen
* Instrument
  - Type: Netzsch F3 Jupiter
  - Note: Calculated heat capacity data is displayed for all temperatures, although only heat capacity in temperature ranges where no mass loss occurs are accurate
| Test Name			| O2 volume %	|  Initial Sample Mass (mg)	| 
| ---------			| :---------:	| :------------------------:	|
|FSRI\_STA\_N2\_20K\_1 		| 0 		| 3.99				|  
|FSRI\_STA\_N2\_20K\_2 		| 0 		| 3.96				|  
|FSRI\_STA\_N2\_20K\_3 		| 0 		| 4.00				| 
|FSRI\_STA\_N2\_Sapphire_20K\_1 | 0 		| 20.56				|

File: PMMA/Calibration_Data/FSRI/FSRI_DSC_N2_10K_1.csv
time,Temp,Heat Flow Rate
[s],[K],[mW/mg]
28.4,323,6.87E-03
45.1,323.5,3.71E-02
54.2,324,5.73E-02
61.2,324.5,7.56E-02
67.3,325,9.24E-02
72.8,325.5,0.10651
77.9,326,0.11758
82.7,326.5,0.13048
87.3,327,0.14272
91.6,327.5,0.14939
95.8,328,0.15837
99.8,328.5,0.16506
103.7,329,0.17209
107.6,329.5,0.17797
111.3,330,0.1838
115,330.5,0.18952
118.6,331,0.19437
122.2,331.5,0.19799
125.7,332,0.2008
129.2,332.5,0.2044
132.7,333,0.20721
136.1,333.5,0.21045
139.5,334,0.21454
142.9,334.5,0.21697
146.2,335,0.21764
149.6,335.5,0.21966
153,336,0.22176
156.3,336.5,0.2245
159.7,337,0.22759
162.9,337.5,0.22974
166.2,338,0.232
169.6,338.5,0.23264
172.8,339,0.23382
176.1,339.5,0.23301
179.3,340,0.23445
182.6,340.5,0.23782
185.8,341,0.2405
189.1,341.5,0.24133
192.3,342,0.24092
195.5,342.5,0.24334
198.7,343,0.24521
201.9,343.5,0.24573
205.1,344,0.24612
208.3,344.5,0.24816
211.5,345,0.25088
214.7,345.5,0.25403
217.8,346,0.25399
221,346.5,0.2557
224.2,347,0.25645
227.3,347.5,0.25764
230.5,348,0.2599
233.7,348.5,0.26086
236.8,349,0.26283
239.9,349.5,0.26424
243,350,0.26468
246.1,350.5,0.26706
249.3,351,0.26546
252.4,351.5,0.26869
255.4,352,0.26857
258.6,352.5,0.27096
261.7,353,0.27165
264.8,353.5,0.27049
267.9,354,0.2685
271,354.5,0.27107
274,355,0.27003
277.1,355.5,0.26862
280.2,356,0.27014
283.2,356.5,0.27076
286.3,357,0.26911
289.4,357.5,0.26959
292.4,358,0.26728
295.5,358.5,0.26707
298.5,359,0.26949
301.6,359.5,0.2683
304.6,360,0.26914
307.6,360.5,0.26902
310.7,361,0.2684
313.7,361.5,0.26942
316.7,362,0.26726
319.7,362.5,0.26783
322.7,363,0.26899
325.7,363.5,0.2715
328.7,364,0.27145
331.7,364.5,0.27317
334.7,365,0.2736
337.7,365.5,0.27454
340.7,366,0.27472
343.7,366.5,0.27544
346.7,367,0.27778
349.6,367.5,0.28035
352.6,368,0.2789
355.6,368.5,0.27812
358.6,369,0.28111
361.6,369.5,0.28052
364.6,370,0.28093
367.6,370.5,0.28094
370.5,371,0.2833
373.5,371.5,0.2857
376.4,372,0.28439
379.4,372.5,0.2867
382.4,373,0.28662
385.3,373.5,0.28574
388.3,374,0.28767
391.3,374.5,0.29121
394.2,375,0.2908
397.2,375.5,0.29245
400.1,376,0.29423
403.1,376.5,0.29443
406,377,0.29228
408.9,377.5,0.29546
411.9,378,0.29891
414.8,378.5,0.29719
417.8,379,0.29956
420.7,379.5,0.30076
423.6,380,0.30292
426.6,380.5,0.30314
429.5,381,0.30528
432.4,381.5,0.30781
435.4,382,0.3075
438.3,382.5,0.31008
441.3,383,0.31183
444.2,383.5,0.31126
447.1,384,0.31364
450,384.5,0.31548
453,385,0.31503
455.9,385.5,0.31661
458.8,386,0.31918
461.8,386.5,0.32012
464.7,387,0.32096
467.6,387.5,0.32345
470.6,388,0.32319
473.5,388.5,0.32458
476.4,389,0.32637
479.3,389.5,0.32843
482.3,390,0.33133
485.2,390.5,0.33405
488.2,391,0.33535
491.1,391.5,0.33782
494,392,0.33976
496.9,392.5,0.3428
499.9,393,0.34621
502.8,393.5,0.34805
505.7,394,0.34821
508.7,394.5,0.35076
511.6,395,0.35475
514.5,395.5,0.35657
517.4,396,0.35939
520.3,396.5,0.36205
523.2,397,0.36231
526.2,397.5,0.36634
529.1,398,0.36841
532,398.5,0.36964
534.9,399,0.3721
537.8,399.5,0.37373
540.7,400,0.37639
543.7,400.5,0.37627
546.6,401,0.379
549.5,401.5,0.37805
552.4,402,0.38188
555.3,402.5,0.38332
558.2,403,0.38401
561.1,403.5,0.38443
564,404,0.3855
566.9,404.5,0.38702
569.9,405,0.38862
572.8,405.5,0.38889
575.7,406,0.38789
578.5,406.5,0.39037
581.4,407,0.39063
584.4,407.5,0.38778
587.3,408,0.38815
590.2,408.5,0.39212
593.2,409,0.39
596.1,409.5,0.39074
599,410,0.39297
601.9,410.5,0.39297
604.7,411,0.39521
607.6,411.5,0.39513
610.5,412,0.39348
613.4,412.5,0.39634
616.4,413,0.39559
619.3,413.5,0.39644
622.2,414,0.39699
625.1,414.5,0.39682
628,415,0.39768
630.9,415.5,0.39846
633.8,416,0.39761
636.7,416.5,0.39756
639.6,417,0.40073
642.5,417.5,0.39938
645.4,418,0.40239
648.3,418.5,0.40133
651.2,419,0.40128
654.1,419.5,0.40216
657,420,0.40112
659.9,420.5,0.4029
662.8,421,0.40419
665.7,421.5,0.40588
668.5,422,0.40674
671.4,422.5,0.40634
674.3,423,0.40589
677.2,423.5,0.4098
680.1,424,0.4098
683,424.5,0.4094
685.9,425,0.41067
688.8,425.5,0.41315
691.6,426,0.41379
694.5,426.5,0.4142
697.4,427,0.41285
700.3,427.5,0.41773
703.2,428,0.41761
706.1,428.5,0.41959
708.9,429,0.42049
711.8,429.5,0.42023
714.7,430,0.42035
717.6,430.5,0.42238
720.5,431,0.42554
723.3,431.5,0.42392
726.2,432,0.42613
729.1,432.5,0.42744
732,433,0.42638
734.9,433.5,0.4296
737.8,434,0.43067
740.7,434.5,0.43174
743.6,435,0.43501
746.4,435.5,0.43518
749.3,436,0.43536
752.2,436.5,0.43793
755.1,437,0.43898
758,437.5,0.43931
760.9,438,0.44311
763.8,438.5,0.44364
766.6,439,0.44548
769.5,439.5,0.44612
772.4,440,0.44946
775.3,440.5,0.44968
778.2,441,0.45408
781.1,441.5,0.45457
783.9,442,0.45522
786.8,442.5,0.4573
789.7,443,0.45879
792.6,443.5,0.46198
795.5,444,0.46334
798.3,444.5,0.46285
801.2,445,0.46853
804.1,445.5,0.47119
807,446,0.47144
809.9,446.5,0.47535
812.7,447,0.47385
815.6,447.5,0.47747
818.5,448,0.48024
821.4,448.5,0.48136
824.3,449,0.48156
827.1,449.5,0.48574
830,450,0.48798
832.9,450.5,0.4874
835.8,451,0.49041
838.6,451.5,0.49168
841.5,452,0.49269
844.4,452.5,0.49551
847.3,453,0.49672
850.2,453.5,0.49937
853.1,454,0.49813
856,454.5,0.49942
858.8,455,0.50124
861.7,455.5,0.50283
864.6,456,0.50343
867.5,456.5,0.5052
870.3,457,0.50804
873.2,457.5,0.50915
876.1,458,0.5097
878.9,458.5,0.50923
881.8,459,0.51088
884.7,459.5,0.51116
887.5,460,0.51127
890.4,460.5,0.5124
893.3,461,0.51229
896.1,461.5,0.51358
899,462,0.51376
901.9,462.5,0.51161
904.7,463,0.5119
907.6,463.5,0.50934
910.5,464,0.50889
913.3,464.5,0.50884
916.2,465,0.50674
919.1,465.5,0.50657
922,466,0.50571
924.9,466.5,0.50331
927.7,467,0.50147
930.6,467.5,0.50135
933.5,468,0.49951
936.3,468.5,0.49875
939.2,469,0.49793
942.1,469.5,0.49736
945,470,0.49641
947.8,470.5,0.49606
950.7,471,0.49658
953.6,471.5,0.49561
956.4,472,0.49534
959.3,472.5,0.49426
962.2,473,0.4956
965,473.5,0.49522
967.9,474,0.49768
970.8,474.5,0.49688
973.6,475,0.49818
976.5,475.5,0.49688
979.4,476,0.49988
982.3,476.5,0.49872
985.1,477,0.50122
988,477.5,0.50129
990.9,478,0.5035
993.7,478.5,0.50321
996.6,479,0.50291
999.5,479.5,0.5051
1002.3,480,0.50412
1005.2,480.5,0.50732
1008.1,481,0.51128
1011,481.5,0.51065
1013.8,482,0.51053
1016.7,482.5,0.51234
1019.6,483,0.51144
1022.5,483.5,0.51306
1025.3,484,0.51381
1028.2,484.5,0.51533
1031.1,485,0.51326
1033.9,485.5,0.51665
1036.8,486,0.51419
1039.7,486.5,0.51478
1042.5,487,0.51504
1045.4,487.5,0.51216
1048.3,488,0.51545
1051.1,488.5,0.51361
1054,489,0.51099
1056.8,489.5,0.51004
1059.7,490,0.50907
1062.6,490.5,0.50683
1065.4,491,0.5054
1068.3,491.5,0.50298
1071.2,492,0.50263
1074,492.5,0.49825
1076.9,493,0.49817
1079.8,493.5,0.49281
1082.6,494,0.48988
1085.5,494.5,0.49031
1088.3,495,0.48898
1091.2,495.5,0.48486
1094.1,496,0.48389
1096.9,496.5,0.4809
1099.8,497,0.48135
1102.6,497.5,0.47906
1105.5,498,0.47702
1108.3,498.5,0.47488
1111.2,499,0.4779
1114,499.5,0.47476
1116.9,500,0.47322
1119.7,500.5,0.47309
1122.6,501,0.47441
1125.5,501.5,0.47136
1128.3,502,0.47039
1131.2,502.5,0.4712
1134,503,0.47
1136.9,503.5,0.46783
1139.7,504,0.46727
1142.6,504.5,0.46667
1145.5,505,0.46839
1148.3,505.5,0.46649
1151.2,506,0.46903
1154.1,506.5,0.46814
1156.9,507,0.46751
1159.8,507.5,0.4666
1162.7,508,0.46735
1165.5,508.5,0.46885
1168.4,509,0.46988
1171.3,509.5,0.4696
1174.1,510,0.47041
1177,510.5,0.46967
1179.9,511,0.46822
1182.7,511.5,0.47088
1185.6,512,0.46925
1188.5,512.5,0.47162
1191.3,513,0.47354
1194.2,513.5,0.4728
1197.1,514,0.47473
1199.9,514.5,0.47511
1202.8,515,0.47523
1205.7,515.5,0.47515
1208.5,516,0.47614
1211.4,516.5,0.47951
1214.2,517,0.47789
1217.1,517.5,0.48123
1220,518,0.48187
1222.8,518.5,0.48363
1225.7,519,0.48728
1228.6,519.5,0.4879
1231.4,520,0.48845
1234.3,520.5,0.48888
1237.2,521,0.48801
1240,521.5,0.49248
1242.9,522,0.48996
1245.7,522.5,0.49349
1248.6,523,0.49325
1251.5,523.5,0.49435
1254.3,524,0.49486
1257.2,524.5,0.4957
1260.1,525,0.49879
1262.9,525.5,0.4989
1265.8,526,0.49982
1268.6,526.5,0.50136
1271.5,527,0.50237
1274.3,527.5,0.50379
1277.2,528,0.5051
1280.1,528.5,0.50676
1282.9,529,0.50604
1285.8,529.5,0.50858
1288.7,530,0.50802
1291.5,530.5,0.50983
1294.4,531,0.51071
1297.2,531.5,0.51262
1300.1,532,0.51312
1303,532.5,0.51386
1305.9,533,0.51583
1308.7,533.5,0.51813
1311.6,534,0.51751
1314.5,534.5,0.52068
1317.3,535,0.52107
1320.2,535.5,0.52305
1323.1,536,0.52598
1325.9,536.5,0.52662
1328.8,537,0.5316
1331.7,537.5,0.53107
1334.5,538,0.53442
1337.4,538.5,0.53704
1340.3,539,0.53731
1343.2,539.5,0.53831
1346,540,0.54119
1348.9,540.5,0.54278
1351.8,541,0.54555
1354.6,541.5,0.54854
1357.5,542,0.55254
1360.4,542.5,0.55188
1363.3,543,0.55328
1366.1,543.5,0.55529
1369,544,0.5578
1371.9,544.5,0.55914
1374.7,545,0.56568
1377.6,545.5,0.56371
1380.5,546,0.56825
1383.4,546.5,0.5708
1386.3,547,0.57434
1389.1,547.5,0.57455
1392,548,0.57755
1394.9,548.5,0.58147
1397.7,549,0.58377
1400.6,549.5,0.58407
1403.5,550,0.58688
1406.4,550.5,0.59096
1409.2,551,0.59065
1412.1,551.5,0.59554
1415,552,0.59684
1417.8,552.5,0.60273
1420.7,553,0.60533
1423.5,553.5,0.61028
1426.4,554,0.61079
1429.3,554.5,0.61361
1432.1,555,0.61397
1435,555.5,0.61673
1437.9,556,0.61829
1440.8,556.5,0.62062
1443.6,557,0.61991
1446.5,557.5,0.62199
1449.4,558,0.62387
1452.3,558.5,0.62813
1455.2,559,0.63006
1458.1,559.5,0.63335
1460.9,560,0.63118
1463.8,560.5,0.63418
1466.7,561,0.63603
1469.6,561.5,0.63725
1472.4,562,0.64162
1475.3,562.5,0.64226
1478.2,563,0.64539
1481,563.5,0.64708
1483.9,564,0.6487
1486.8,564.5,0.652
1489.7,565,0.65215
1492.6,565.5,0.65565
1495.5,566,0.65858
1498.3,566.5,0.66135
1501.2,567,0.6652
1504.1,567.5,0.66592
1507,568,0.66818
1509.9,568.5,0.66863
1512.7,569,0.67108
1515.6,569.5,0.67278
1518.5,570,0.67331
1521.4,570.5,0.6745
1524.2,571,0.67598
1527.1,571.5,0.67878
1530,572,0.68043
1532.8,572.5,0.68429
1535.7,573,0.6831
1538.6,573.5,0.68872
1541.5,574,0.68941
1544.4,574.5,0.69226
1547.3,575,0.691
1550.2,575.5,0.69371
1553,576,0.69394
1555.9,576.5,0.69617
1558.8,577,0.69425
1561.7,577.5,0.69403
1564.6,578,0.69357
1567.4,578.5,0.69036
1570.3,579,0.6847
1573.2,579.5,0.68016
1576,580,0.67405
1578.9,580.5,0.66984
1581.8,581,0.66862
1584.7,581.5,0.66659
1587.5,582,0.66797
1590.4,582.5,0.66962
1593.3,583,0.67083
1596.1,583.5,0.67621
1599,584,0.68361
1601.9,584.5,0.69145
1604.7,585,0.70083
1607.6,585.5,0.71068
1610.5,586,0.71962
1613.3,586.5,0.72895
1616.2,587,0.74186
1619.1,587.5,0.752
1622,588,0.76212
1624.8,588.5,0.77686
1627.7,589,0.78755
1630.6,589.5,0.79943
1633.4,590,0.81207
1636.3,590.5,0.82601
1639.2,591,0.83734
1642.1,591.5,0.85127
1645,592,0.86578
1647.9,592.5,0.87686
1650.8,593,0.8928
1653.7,593.5,0.90546
1656.6,594,0.91857
1659.5,594.5,0.93059
1662.4,595,0.94415
1665.3,595.5,0.9595
1668.2,596,0.97262
1671.1,596.5,0.98443
1674,597,0.99889
1676.9,597.5,1.01537
1679.8,598,1.02818
1682.7,598.5,1.04424
1685.6,599,1.05921
1688.5,599.5,1.07361
1691.4,600,1.0937
1694.3,600.5,1.11035
1697.2,601,1.12735
1700.1,601.5,1.1435
1703,602,1.16196
1706,602.5,1.18079
1708.9,603,1.19767
1711.8,603.5,1.21966
1714.7,604,1.23952
1717.6,604.5,1.26092
1720.5,605,1.28458
1723.5,605.5,1.30622
1726.4,606,1.32743
1729.3,606.5,1.34928
1732.2,607,1.37406
1735.1,607.5,1.40078
1738,608,1.4283
1741,608.5,1.45216
1743.9,609,1.47805
1746.8,609.5,1.50764
1749.7,610,1.53509
1752.6,610.5,1.56554
1755.5,611,1.59239
1758.5,611.5,1.62349
1761.4,612,1.65433
1764.3,612.5,1.68695
1767.2,613,1.71648
1770.1,613.5,1.75062
1773.1,614,1.77881
1776,614.5,1.815
1779,615,1.84598
1781.9,615.5,1.8823
1784.8,616,1.91659
1787.7,616.5,1.95007
1790.6,617,1.98607
1793.5,617.5,2.01854
1796.5,618,2.05547
1799.4,618.5,2.09013
1802.3,619,2.12827
1805.3,619.5,2.16329
1808.2,620,2.1989
1811.1,620.5,2.23408
1814.1,621,2.26987
1817,621.5,2.30283
1820,622,2.33938
1823,622.5,2.37405
1825.9,623,2.41006
1828.9,623.5,2.44375
1831.8,624,2.47886
1834.8,624.5,2.51014
1837.7,625,2.54321
1840.7,625.5,2.57639
1843.6,626,2.61128
1846.5,626.5,2.64172
1849.5,627,2.67176
1852.4,627.5,2.70239
1855.3,628,2.72995
1858.2,628.5,2.75837
1861.2,629,2.78431
1864.1,629.5,2.80855
1867.1,630,2.83233
1870,630.5,2.85226
1872.9,631,2.87183
1875.9,631.5,2.89014
1878.8,632,2.90898
1881.7,632.5,2.91978
1884.7,633,2.93069
1887.6,633.5,2.94076
1890.6,634,2.94872
1893.5,634.5,2.9544
1896.4,635,2.96178
1899.4,635.5,2.96613
1902.3,636,2.96876
1905.3,636.5,2.96617
1908.2,637,2.95714
1911.1,637.5,2.94947
1914.1,638,2.93156
1917,638.5,2.91861
1919.9,639,2.9183
1922.9,639.5,2.91077
1925.8,640,2.88938
1928.7,640.5,2.88782
1931.6,641,2.88489
1934.6,641.5,2.85794
1937.5,642,2.85472
1940.4,642.5,2.84276
1943.3,643,2.84165
1946.2,643.5,2.84714
1949.1,644,2.79425
1952,644.5,2.80089
1954.9,645,2.75361
1957.8,645.5,2.76744
1960.7,646,2.7084
1963.6,646.5,2.69466
1966.6,647,2.63601
1969.5,647.5,2.62493
1972.4,648,2.59471
1975.3,648.5,2.54385
1978.2,649,2.52265
1981.1,649.5,2.47714
1984,650,2.45394
1986.9,650.5,2.39575
1989.8,651,2.36701
1992.7,651.5,2.31741
1995.6,652,2.2935
1998.5,652.5,2.23995
2001.4,653,2.20981
2004.3,653.5,2.16387
2007.2,654,2.11812
2010.1,654.5,2.08069
2013,655,2.02351
2015.9,655.5,1.98929
2018.8,656,1.94859
2021.7,656.5,1.90471
2024.6,657,1.86634
2027.5,657.5,1.82305
2030.4,658,1.77719
2033.3,658.5,1.73403
2036.2,659,1.68558
2039,659.5,1.63777
2041.9,660,1.59033
2044.8,660.5,1.54624
2047.7,661,1.49791
2050.5,661.5,1.44929
2053.4,662,1.40906
2056.3,662.5,1.36227
2059.2,663,1.31313
2062.1,663.5,1.28022
2065,664,1.23562
2067.9,664.5,1.19608
2070.8,665,1.15663
2073.7,665.5,1.1162
2076.6,666,1.07875
2079.5,666.5,1.04152
2082.4,667,1.00273
2085.3,667.5,0.96893
2088.2,668,0.93579
2091.1,668.5,0.90276
2094.1,669,0.86644
2097,669.5,0.83757
2099.9,670,0.80424
2102.8,670.5,0.77461
2105.7,671,0.74415
2108.6,671.5,0.71496
2111.5,672,0.68553
2114.4,672.5,0.6576
2117.3,673,0.62995
2120.2,673.5,0.60481
2123.1,674,0.58186
2126,674.5,0.55674
2128.9,675,0.53195
2131.8,675.5,0.51276
2134.7,676,0.49042
2137.6,676.5,0.46576
2140.6,677,0.44576
2143.5,677.5,0.42808
2146.4,678,0.40811
2149.3,678.5,0.3888
2152.2,679,0.3728
2155.2,679.5,0.3545
2158.1,680,0.33698
2161,680.5,0.32467
2163.9,681,0.3096
2166.8,681.5,0.29484
2169.8,682,0.28321
2172.7,682.5,0.27106
2175.6,683,0.26103
2178.5,683.5,0.25481
2181.4,684,0.24374
2184.3,684.5,0.23752
2187.2,685,0.23459
2190.1,685.5,0.23062
2193,686,0.22667
2195.9,686.5,0.22653
2198.8,687,0.21786
2201.7,687.5,0.2149
2204.7,688,0.2122
2207.6,688.5,0.20886
2210.5,689,0.20882
2213.4,689.5,0.20523
2216.4,690,0.20294
2219.3,690.5,0.20107
2222.2,691,0.20061
2225.1,691.5,0.19972
2228,692,0.19788
2231,692.5,0.19855
2233.9,693,0.19571
2236.8,693.5,0.19891
2239.7,694,0.19604
2242.6,694.5,0.19678
2245.6,695,0.19336
2248.5,695.5,0.18863
2251.4,696,0.18033
2254.4,696.5,0.17295
2257.3,697,0.16593
2260.3,697.5,0.15875
2263.3,698,0.15185
2266.2,698.5,0.14467
2269.2,699,0.13674
2272.1,699.5,0.12815
2275.1,700,0.12181
2278,700.5,0.11276
2281,701,0.10791
2283.9,701.5,0.10042
2286.9,702,9.12E-02
2289.8,702.5,8.10E-02
2292.8,703,7.42E-02
2295.8,703.5,6.14E-02
2298.7,704,5.31E-02
2301.7,704.5,3.82E-02
2304.6,705,2.55E-02
2307.6,705.5,1.05E-02
2310.6,706,-4.61E-03
2313.5,706.5,-1.63E-02
2316.5,707,-2.51E-02
2319.5,707.5,-3.42E-02
2322.4,708,-3.20E-02
2325.4,708.5,-3.32E-02
2328.4,709,-3.65E-02
2331.3,709.5,-2.96E-02
2334.3,710,-2.21E-02
2337.2,710.5,-1.32E-02
2340.2,711,-2.66E-03
2343.2,711.5,3.72E-03
2346.1,712,1.16E-02
2349.1,712.5,1.85E-02
2352.1,713,2.15E-02
2355,713.5,2.41E-02
2358,714,2.84E-02
2361,714.5,3.01E-02
2363.9,715,3.13E-02
2366.9,715.5,3.34E-02
2369.8,716,3.15E-02
2372.8,716.5,3.50E-02
2375.8,717,3.66E-02
2378.7,717.5,3.56E-02
2381.7,718,3.56E-02
2384.6,718.5,3.59E-02
2387.6,719,3.78E-02
2390.6,719.5,3.98E-02
2393.6,720,3.87E-02
2396.5,720.5,4.04E-02
2399.5,721,4.04E-02
2402.4,721.5,4.15E-02
2405.4,722,4.37E-02
2408.3,722.5,4.22E-02
2411.3,723,4.12E-02
2414.3,723.5,4.00E-02
2417.2,724,4.01E-02
2420.2,724.5,4.25E-02
2423.1,725,4.24E-02
2426.1,725.5,4.25E-02
2429,726,4.14E-02
2432,726.5,4.19E-02
2434.9,727,4.38E-02
2437.9,727.5,4.45E-02
2440.8,728,4.24E-02
2443.8,728.5,4.68E-02
2446.7,729,4.61E-02
2449.7,729.5,4.54E-02
2452.6,730,4.44E-02
2455.6,730.5,4.74E-02
2458.6,731,4.92E-02
2461.5,731.5,4.77E-02
2464.5,732,4.79E-02
2467.4,732.5,5.06E-02
2470.4,733,4.83E-02
2473.3,733.5,4.77E-02
2476.3,734,4.69E-02
2479.3,734.5,4.93E-02
2482.2,735,4.86E-02
2485.2,735.5,4.73E-02
2488.2,736,4.96E-02
2491.1,736.5,4.80E-02
2494.1,737,4.70E-02
2497,737.5,4.68E-02
2500,738,4.93E-02
2502.9,738.5,4.98E-02
2505.9,739,5.25E-02
2508.8,739.5,4.97E-02
2511.8,740,5.18E-02
2514.7,740.5,5.48E-02
2517.7,741,5.09E-02
2520.7,741.5,5.23E-02
2523.6,742,5.05E-02
2526.6,742.5,5.31E-02
2529.5,743,5.21E-02
2532.5,743.5,5.30E-02
2535.5,744,5.56E-02
2538.4,744.5,5.17E-02
2541.4,745,5.41E-02
2544.3,745.5,5.51E-02
2547.2,746,5.82E-02
2550.2,746.5,5.71E-02
2553.2,747,5.43E-02
2556.1,747.5,5.55E-02
2559.1,748,5.70E-02
2562.1,748.5,5.83E-02
2565,749,5.72E-02
2568,749.5,5.64E-02
2570.9,750,5.60E-02
2573.9,750.5,5.91E-02
2576.8,751,5.78E-02
2579.8,751.5,5.90E-02
2582.7,752,5.90E-02
2585.7,752.5,6.08E-02
2588.7,753,6.26E-02
2591.6,753.5,6.22E-02
2594.6,754,6.16E-02
2597.5,754.5,6.30E-02
2600.5,755,6.57E-02
2603.4,755.5,6.58E-02
2606.4,756,6.50E-02
2609.3,756.5,6.30E-02
2612.3,757,6.50E-02
2615.3,757.5,6.54E-02
2618.2,758,6.60E-02
2621.2,758.5,6.80E-02
2624.1,759,6.40E-02
2627.1,759.5,6.58E-02
2630,760,6.65E-02
2633,760.5,6.60E-02
2635.9,761,6.82E-02
2638.9,761.5,6.60E-02
2641.8,762,6.81E-02
2644.8,762.5,6.70E-02
2647.8,763,7.03E-02
2650.7,763.5,6.64E-02
2653.7,764,6.71E-02
2656.7,764.5,6.96E-02
2659.7,765,7.15E-02
2662.6,765.5,7.16E-02
2665.6,766,7.14E-02
2668.6,766.5,7.04E-02
2671.6,767,7.24E-02
2674.6,767.5,7.29E-02
2677.5,768,7.46E-02
2680.5,768.5,7.55E-02
2683.5,769,7.10E-02
2686.4,769.5,7.45E-02
2689.4,770,7.33E-02
2692.3,770.5,7.18E-02
2695.3,771,7.40E-02
2698.3,771.5,7.56E-02
2701.2,772,7.48E-02
2704.2,772.5,7.52E-02
2707.2,773,7.51E-02
2710.2,773.5,7.88E-02
2713.2,774,7.75E-02
2716.2,774.5,7.82E-02
2719.1,775,7.85E-02
2722.1,775.5,7.74E-02
2725.1,776,8.00E-02
2728.1,776.5,8.21E-02
2731.1,777,8.10E-02
2734,777.5,7.86E-02
2737,778,8.13E-02
2740,778.5,7.88E-02
2743,779,7.96E-02
2746,779.5,7.94E-02
2748.9,780,7.99E-02
2751.9,780.5,8.18E-02
2754.9,781,8.22E-02
2757.9,781.5,7.93E-02
2760.8,782,8.22E-02
2763.8,782.5,8.52E-02
2766.8,783,8.44E-02
2769.8,783.5,8.33E-02
2772.7,784,8.52E-02
2775.7,784.5,8.58E-02
2778.7,785,8.50E-02
2781.7,785.5,8.58E-02
2784.7,786,8.80E-02
2787.7,786.5,8.68E-02
2790.7,787,8.75E-02
2793.6,787.5,9.25E-02
2796.6,788,8.79E-02
2799.6,788.5,8.90E-02
2802.6,789,9.14E-02
2805.6,789.5,8.94E-02
2808.5,790,9.18E-02
2811.5,790.5,9.30E-02
2814.5,791,9.33E-02
2817.4,791.5,9.10E-02
2820.4,792,9.84E-02
2823.4,792.5,9.56E-02
2826.3,793,9.72E-02
2829.3,793.5,9.64E-02
2832.3,794,9.54E-02
2835.2,794.5,9.55E-02
2838.2,795,9.72E-02
2841.2,795.5,9.92E-02
2844.1,796,0.10142
2847.1,796.5,9.78E-02
2850.1,797,0.10295
2853.1,797.5,0.10055
2856.1,798,0.10197
2859.1,798.5,0.1023
2862.1,799,0.10032
2865,799.5,0.1017
2868,800,0.10353
2871,800.5,0.10666
2873.9,801,0.10816
2876.9,801.5,0.10681
2879.9,802,0.10632
2882.8,802.5,0.10593
2885.8,803,0.10621
2888.8,803.5,0.10832
2891.8,804,0.10933
2894.7,804.5,0.10778
2897.7,805,0.10994
2900.7,805.5,0.10935
2903.7,806,0.10813
2906.6,806.5,0.10748
2909.6,807,0.10731
2912.6,807.5,0.1071
2915.6,808,0.11037
2918.5,808.5,0.10899
2921.5,809,0.10817
2924.5,809.5,0.10759
2927.5,810,0.10929
2930.4,810.5,0.11287
2933.4,811,0.11144
2936.4,811.5,0.1107
2939.4,812,0.11239
2942.4,812.5,0.11077
2945.4,813,0.11346
2948.4,813.5,0.11017
2951.4,814,0.1126
2954.3,814.5,0.11093
2957.3,815,0.11267
2960.3,815.5,0.11225
2963.3,816,0.11279
2966.3,816.5,0.11207
2969.3,817,0.11334
2972.3,817.5,0.11216
2975.3,818,0.11432
2978.3,818.5,0.11379
2981.4,819,0.11149
2984.4,819.5,0.11251
2987.4,820,0.11141
2990.4,820.5,0.11414
2993.4,821,0.11383
2996.4,821.5,0.11097
2999.4,822,0.11372

File: PMMA/Calibration_Data/FSRI/FSRI_DSC_N2_10K_2.csv
time,Temp,Heat Flow Rate
[s],[K],[mW/mg]
0,323,8.92E-04
40.3,323.5,3.07E-02
50.9,324,5.22E-02
58.7,324.5,6.84E-02
65.2,325,8.46E-02
70.9,325.5,9.83E-02
76.1,326,0.1112
81,326.5,0.12055
85.6,327,0.13042
90,327.5,0.13652
94.2,328,0.14714
98.3,328.5,0.15383
102.2,329,0.15916
106.1,329.5,0.16619
109.9,330,0.17113
113.6,330.5,0.17686
117.3,331,0.18311
120.9,331.5,0.18339
124.5,332,0.19043
128,332.5,0.19222
131.5,333,0.19357
134.9,333.5,0.19925
138.3,334,0.20001
141.8,334.5,0.20355
145.1,335,0.20725
148.5,335.5,0.20763
151.8,336,0.2094
155.1,336.5,0.21278
158.5,337,0.21433
161.8,337.5,0.21695
165.1,338,0.21914
168.4,338.5,0.21925
171.7,339,0.22196
175,339.5,0.22253
178.2,340,0.22327
181.5,340.5,0.22491
184.7,341,0.22697
188,341.5,0.22733
191.2,342,0.22914
194.4,342.5,0.23083
197.7,343,0.23071
200.9,343.5,0.23406
204.1,344,0.23422
207.3,344.5,0.23522
210.4,345,0.23601
213.6,345.5,0.23669
216.8,346,0.23984
220,346.5,0.24204
223.1,347,0.2435
226.3,347.5,0.24285
229.4,348,0.24374
232.6,348.5,0.24453
235.7,349,0.24762
238.9,349.5,0.24603
242,350,0.24824
245.1,350.5,0.2491
248.3,351,0.25199
251.4,351.5,0.25279
254.5,352,0.25318
257.6,352.5,0.25134
260.7,353,0.25466
263.8,353.5,0.25475
266.9,354,0.25543
270,354.5,0.25674
273,355,0.25425
276.1,355.5,0.2555
279.2,356,0.25458
282.3,356.5,0.25432
285.3,357,0.25358
288.4,357.5,0.2535
291.4,358,0.25345
294.5,358.5,0.25507
297.5,359,0.25329
300.6,359.5,0.25215
303.6,360,0.25071
306.6,360.5,0.2504
309.6,361,0.2525
312.7,361.5,0.2509
315.7,362,0.2516
318.7,362.5,0.25244
321.7,363,0.25204
324.7,363.5,0.25412
327.7,364,0.2535
330.7,364.5,0.25265
333.7,365,0.25417
336.7,365.5,0.25274
339.7,366,0.25281
342.7,366.5,0.25445
345.7,367,0.25345
348.7,367.5,0.25536
351.7,368,0.25567
354.7,368.5,0.25919
357.6,369,0.25818
360.6,369.5,0.25935
363.6,370,0.26003
366.6,370.5,0.2598
369.6,371,0.25849
372.6,371.5,0.26067
375.6,372,0.26238
378.5,372.5,0.2625
381.5,373,0.26373
384.5,373.5,0.26429
387.4,374,0.26656
390.4,374.5,0.26548
393.3,375,0.26404
396.3,375.5,0.26656
399.3,376,0.26834
402.2,376.5,0.26838
405.2,377,0.26934
408.1,377.5,0.26897
411.1,378,0.2729
414,378.5,0.27334
417,379,0.27523
419.9,379.5,0.2747
422.9,380,0.2761
425.8,380.5,0.27699
428.8,381,0.27964
431.7,381.5,0.27969
434.7,382,0.27976
437.6,382.5,0.28172
440.5,383,0.27985
443.5,383.5,0.283
446.4,384,0.28194
449.4,384.5,0.28772
452.3,385,0.28816
455.3,385.5,0.28843
458.2,386,0.28781
461.1,386.5,0.29123
464.1,387,0.29259
467,387.5,0.2949
469.9,388,0.29438
472.9,388.5,0.29726
475.8,389,0.2985
478.7,389.5,0.30156
481.7,390,0.30101
484.6,390.5,0.3032
487.6,391,0.3043
490.5,391.5,0.30573
493.4,392,0.30951
496.4,392.5,0.31259
499.3,393,0.31333
502.2,393.5,0.31706
505.1,394,0.32014
508.1,394.5,0.3198
511,395,0.32443
513.9,395.5,0.32697
516.8,396,0.32778
519.7,396.5,0.32962
522.7,397,0.33261
525.6,397.5,0.33421
528.5,398,0.3362
531.4,398.5,0.33678
534.3,399,0.33959
537.3,399.5,0.33986
540.2,400,0.34556
543.1,400.5,0.34561
546,401,0.34618
549,401.5,0.34955
551.9,402,0.35025
554.8,402.5,0.35081
557.7,403,0.35112
560.6,403.5,0.35406
563.5,404,0.35565
566.4,404.5,0.35463
569.3,405,0.35573
572.3,405.5,0.3575
575.2,406,0.3562
578.1,406.5,0.3571
581,407,0.35823
583.9,407.5,0.36064
586.8,408,0.35852
589.7,408.5,0.35874
592.6,409,0.36002
595.5,409.5,0.36295
598.4,410,0.36089
601.3,410.5,0.36011
604.2,411,0.36234
607.1,411.5,0.36354
610,412,0.36308
612.9,412.5,0.36411
615.8,413,0.36381
618.7,413.5,0.36538
621.6,414,0.36469
624.5,414.5,0.36659
627.4,415,0.36483
630.3,415.5,0.36719
633.2,416,0.36692
636.1,416.5,0.36678
638.9,417,0.3664
641.8,417.5,0.36833
644.7,418,0.37011
647.6,418.5,0.37108
650.5,419,0.37001
653.4,419.5,0.37082
656.3,420,0.37136
659.2,420.5,0.37193
662,421,0.37654
664.9,421.5,0.37484
667.8,422,0.37599
670.7,422.5,0.37515
673.6,423,0.37586
676.4,423.5,0.37611
679.3,424,0.37931
682.2,424.5,0.37927
685.1,425,0.37927
688,425.5,0.37914
690.9,426,0.38127
693.8,426.5,0.38032
696.7,427,0.38354
699.6,427.5,0.38269
702.4,428,0.38336
705.3,428.5,0.38345
708.2,429,0.38509
711.1,429.5,0.38443
714,430,0.3865
716.9,430.5,0.38941
719.8,431,0.38945
722.7,431.5,0.39105
725.6,432,0.38985
728.5,432.5,0.39438
731.3,433,0.39294
734.2,433.5,0.39317
737.1,434,0.39657
740,434.5,0.39624
742.9,435,0.39975
745.8,435.5,0.3998
748.7,436,0.40305
751.5,436.5,0.40399
754.4,437,0.40693
757.3,437.5,0.40944
760.2,438,0.41069
763.1,438.5,0.41199
766,439,0.41437
768.8,439.5,0.41557
771.7,440,0.41628
774.6,440.5,0.41988
777.5,441,0.42213
780.4,441.5,0.42312
783.2,442,0.42662
786.1,442.5,0.4265
789,443,0.43044
791.9,443.5,0.43192
794.8,444,0.4323
797.6,444.5,0.43712
800.5,445,0.43812
803.4,445.5,0.44006
806.3,446,0.44129
809.2,446.5,0.44478
812,447,0.44398
814.9,447.5,0.44811
817.8,448,0.4478
820.7,448.5,0.45109
823.6,449,0.45096
826.5,449.5,0.45234
829.3,450,0.45686
832.2,450.5,0.45882
835.1,451,0.45867
838,451.5,0.46195
840.8,452,0.46364
843.7,452.5,0.46655
846.6,453,0.46623
849.5,453.5,0.46807
852.4,454,0.46929
855.2,454.5,0.46843
858.1,455,0.47062
861,455.5,0.46816
863.9,456,0.47301
866.7,456.5,0.47336
869.6,457,0.47093
872.5,457.5,0.47266
875.4,458,0.47471
878.2,458.5,0.47365
881.1,459,0.47442
884,459.5,0.47469
886.8,460,0.47221
889.7,460.5,0.47198
892.6,461,0.47094
895.5,461.5,0.47184
898.4,462,0.47147
901.3,462.5,0.46963
904.1,463,0.4699
907,463.5,0.46798
909.9,464,0.46761
912.8,464.5,0.46651
915.7,465,0.46399
918.6,465.5,0.46314
921.4,466,0.46267
924.3,466.5,0.46082
927.2,467,0.45964
930.1,467.5,0.45764
932.9,468,0.45809
935.8,468.5,0.45537
938.7,469,0.45467
941.6,469.5,0.45455
944.4,470,0.45637
947.3,470.5,0.45565
950.2,471,0.45452
953.1,471.5,0.45055
956,472,0.45268
958.8,472.5,0.44985
961.7,473,0.4514
964.6,473.5,0.4522
967.4,474,0.45067
970.3,474.5,0.4497
973.2,475,0.4542
976,475.5,0.45271
978.9,476,0.45329
981.8,476.5,0.45443
984.7,477,0.45333
987.6,477.5,0.45737
990.4,478,0.45805
993.3,478.5,0.45799
996.2,479,0.46004
999,479.5,0.4601
1001.9,480,0.46261
1004.8,480.5,0.45957
1007.6,481,0.46142
1010.5,481.5,0.46204
1013.4,482,0.46147
1016.3,482.5,0.4625
1019.1,483,0.46416
1022,483.5,0.4636
1024.9,484,0.46796
1027.7,484.5,0.46552
1030.6,485,0.46527
1033.5,485.5,0.46474
1036.4,486,0.46451
1039.2,486.5,0.46427
1042.1,487,0.46141
1045,487.5,0.46231
1047.8,488,0.46065
1050.7,488.5,0.45954
1053.6,489,0.45645
1056.4,489.5,0.45577
1059.3,490,0.45551
1062.2,490.5,0.45338
1065,491,0.44944
1067.9,491.5,0.44619
1070.7,492,0.44534
1073.6,492.5,0.44574
1076.5,493,0.44167
1079.3,493.5,0.44114
1082.2,494,0.43789
1085.1,494.5,0.43903
1087.9,495,0.43594
1090.8,495.5,0.434
1093.7,496,0.4328
1096.5,496.5,0.43058
1099.4,497,0.43152
1102.3,497.5,0.42897
1105.1,498,0.42764
1108,498.5,0.42719
1110.8,499,0.42775
1113.7,499.5,0.42646
1116.5,500,0.42646
1119.4,500.5,0.42597
1122.3,501,0.42616
1125.2,501.5,0.42275
1128,502,0.42529
1130.9,502.5,0.42596
1133.7,503,0.42259
1136.6,503.5,0.42361
1139.5,504,0.42237
1142.3,504.5,0.42397
1145.2,505,0.42207
1148.1,505.5,0.42336
1150.9,506,0.42416
1153.8,506.5,0.42302
1156.6,507,0.42452
1159.5,507.5,0.42261
1162.4,508,0.4247
1165.2,508.5,0.42305
1168.1,509,0.42333
1171,509.5,0.42244
1173.9,510,0.42452
1176.7,510.5,0.42183
1179.6,511,0.42474
1182.5,511.5,0.42402
1185.4,512,0.4245
1188.2,512.5,0.42511
1191.1,513,0.42655
1193.9,513.5,0.42726
1196.8,514,0.42744
1199.7,514.5,0.42841
1202.6,515,0.42864
1205.4,515.5,0.42934
1208.3,516,0.42794
1211.2,516.5,0.43075
1214.1,517,0.43124
1216.9,517.5,0.43185
1219.8,518,0.42901
1222.7,518.5,0.4307
1225.6,519,0.43008
1228.4,519.5,0.43347
1231.3,520,0.43507
1234.2,520.5,0.43445
1237,521,0.43533
1239.9,521.5,0.43703
1242.8,522,0.4373
1245.6,522.5,0.43817
1248.5,523,0.43928
1251.4,523.5,0.4394
1254.2,524,0.44121
1257.1,524.5,0.44261
1260,525,0.4431
1262.8,525.5,0.44293
1265.7,526,0.44352
1268.6,526.5,0.44546
1271.5,527,0.44725
1274.3,527.5,0.45203
1277.2,528,0.45456
1280.1,528.5,0.45756
1282.9,529,0.45962
1285.8,529.5,0.4618
1288.6,530,0.46369
1291.5,530.5,0.46518
1294.4,531,0.46866
1297.2,531.5,0.46588
1300.1,532,0.46968
1303,532.5,0.47198
1305.8,533,0.47295
1308.7,533.5,0.47463
1311.5,534,0.47469
1314.4,534.5,0.47688
1317.2,535,0.48113
1320.1,535.5,0.48036
1323,536,0.48065
1325.8,536.5,0.48495
1328.7,537,0.48639
1331.6,537.5,0.4869
1334.4,538,0.48759
1337.3,538.5,0.48944
1340.1,539,0.49113
1343,539.5,0.49232
1345.9,540,0.49358
1348.7,540.5,0.49481
1351.6,541,0.49516
1354.5,541.5,0.49769
1357.3,542,0.49872
1360.2,542.5,0.49905
1363.1,543,0.50025
1365.9,543.5,0.50191
1368.8,544,0.50249
1371.6,544.5,0.50628
1374.5,545,0.50609
1377.4,545.5,0.5065
1380.3,546,0.50851
1383.1,546.5,0.5077
1386,547,0.50981
1388.9,547.5,0.51313
1391.7,548,0.51416
1394.6,548.5,0.51621
1397.5,549,0.51523
1400.4,549.5,0.51789
1403.3,550,0.51884
1406.2,550.5,0.52098
1409,551,0.52375
1411.9,551.5,0.52546
1414.8,552,0.52819
1417.7,552.5,0.53113
1420.6,553,0.53613
1423.4,553.5,0.53579
1426.3,554,0.53428
1429.2,554.5,0.53812
1432.1,555,0.54101
1435,555.5,0.54348
1437.8,556,0.54443
1440.7,556.5,0.54483
1443.6,557,0.54724
1446.5,557.5,0.54975
1449.4,558,0.55335
1452.3,558.5,0.55711
1455.1,559,0.55781
1458,559.5,0.56006
1460.9,560,0.5646
1463.8,560.5,0.56425
1466.7,561,0.56655
1469.5,561.5,0.57011
1472.4,562,0.57202
1475.3,562.5,0.57616
1478.2,563,0.57656
1481,563.5,0.57862
1483.9,564,0.58068
1486.8,564.5,0.58369
1489.7,565,0.58406
1492.5,565.5,0.58562
1495.4,566,0.58656
1498.3,566.5,0.58855
1501.1,567,0.59284
1504,567.5,0.59334
1506.9,568,0.59587
1509.8,568.5,0.59549
1512.7,569,0.59708
1515.6,569.5,0.5966
1518.4,570,0.60169
1521.3,570.5,0.6036
1524.2,571,0.60582
1527.1,571.5,0.60633
1529.9,572,0.60779
1532.8,572.5,0.60908
1535.7,573,0.61065
1538.6,573.5,0.61186
1541.5,574,0.61178
1544.4,574.5,0.61191
1547.3,575,0.61365
1550.1,575.5,0.61442
1553,576,0.61666
1555.9,576.5,0.6155
1558.8,577,0.61214
1561.7,577.5,0.6129
1564.6,578,0.61155
1567.4,578.5,0.60764
1570.3,579,0.6123
1573.1,579.5,0.60931
1576,580,0.61052
1578.9,580.5,0.61074
1581.8,581,0.61345
1584.7,581.5,0.61605
1587.5,582,0.62044
1590.4,582.5,0.62322
1593.3,583,0.62876
1596.2,583.5,0.63382
1599.1,584,0.64071
1601.9,584.5,0.64683
1604.8,585,0.6514
1607.7,585.5,0.65665
1610.6,586,0.66618
1613.5,586.5,0.67331
1616.4,587,0.68019
1619.3,587.5,0.69007
1622.3,588,0.69515
1625.2,588.5,0.7042
1628.1,589,0.71328
1630.9,589.5,0.72365
1633.8,590,0.72781
1636.7,590.5,0.73697
1639.6,591,0.75002
1642.5,591.5,0.75769
1645.4,592,0.76792
1648.3,592.5,0.7787
1651.2,593,0.78818
1654.1,593.5,0.79878
1657,594,0.81052
1659.9,594.5,0.82286
1662.8,595,0.83382
1665.7,595.5,0.84493
1668.6,596,0.85768
1671.5,596.5,0.87354
1674.4,597,0.88698
1677.3,597.5,0.90067
1680.2,598,0.91228
1683.1,598.5,0.93043
1686,599,0.94272
1688.9,599.5,0.96044
1691.8,600,0.97887
1694.7,600.5,0.99543
1697.6,601,1.01484
1700.5,601.5,1.03239
1703.4,602,1.04656
1706.3,602.5,1.06808
1709.2,603,1.08927
1712.1,603.5,1.10747
1715,604,1.12864
1718,604.5,1.15063
1720.9,605,1.17167
1723.8,605.5,1.19435
1726.7,606,1.21785
1729.6,606.5,1.24201
1732.5,607,1.26702
1735.4,607.5,1.29155
1738.3,608,1.31675
1741.2,608.5,1.3473
1744.1,609,1.37191
1747,609.5,1.3994
1750,610,1.42861
1752.8,610.5,1.45535
1755.7,611,1.48516
1758.6,611.5,1.51554
1761.5,612,1.54337
1764.4,612.5,1.5766
1767.4,613,1.60879
1770.3,613.5,1.63901
1773.2,614,1.67344
1776.2,614.5,1.70709
1779.1,615,1.74161
1782.1,615.5,1.77669
1785,616,1.81129
1787.9,616.5,1.8483
1790.8,617,1.8807
1793.8,617.5,1.91635
1796.7,618,1.94992
1799.6,618.5,1.98397
1802.5,619,2.0239
1805.5,619.5,2.06039
1808.4,620,2.09561
1811.4,620.5,2.12911
1814.3,621,2.16805
1817.2,621.5,2.20468
1820.2,622,2.24014
1823.1,622.5,2.2744
1826,623,2.30921
1829,623.5,2.34573
1831.9,624,2.38057
1834.8,624.5,2.41263
1837.8,625,2.44579
1840.7,625.5,2.48016
1843.6,626,2.51286
1846.6,626.5,2.54352
1849.5,627,2.57488
1852.4,627.5,2.60415
1855.4,628,2.63318
1858.3,628.5,2.66366
1861.2,629,2.68571
1864.2,629.5,2.71259
1867.1,630,2.73593
1870,630.5,2.76026
1873,631,2.77985
1875.9,631.5,2.79921
1878.8,632,2.81817
1881.8,632.5,2.83315
1884.7,633,2.84777
1887.6,633.5,2.86383
1890.6,634,2.87401
1893.5,634.5,2.87925
1896.4,635,2.88467
1899.4,635.5,2.88282
1902.3,636,2.88399
1905.2,636.5,2.88041
1908.1,637,2.87219
1911,637.5,2.87174
1914,638,2.86387
1916.9,638.5,2.83737
1919.8,639,2.81698
1922.7,639.5,2.8139
1925.6,640,2.85174
1928.5,640.5,2.83646
1931.5,641,2.82132
1934.4,641.5,2.81621
1937.3,642,2.79996
1940.2,642.5,2.79185
1943.1,643,2.80225
1946,643.5,2.77297
1948.9,644,2.77574
1951.9,644.5,2.74727
1954.8,645,2.73739
1957.7,645.5,2.70261
1960.6,646,2.68537
1963.5,646.5,2.66171
1966.4,647,2.63067
1969.3,647.5,2.58955
1972.2,648,2.55673
1975.1,648.5,2.52495
1978,649,2.48689
1980.9,649.5,2.4517
1983.8,650,2.4143
1986.7,650.5,2.37424
1989.6,651,2.3288
1992.5,651.5,2.29649
1995.4,652,2.25819
1998.3,652.5,2.2153
2001.1,653,2.17341
2004,653.5,2.13134
2006.9,654,2.08592
2009.8,654.5,2.03879
2012.7,655,1.9955
2015.6,655.5,1.9475
2018.5,656,1.90598
2021.4,656.5,1.86227
2024.3,657,1.8149
2027.1,657.5,1.77563
2030,658,1.7303
2032.9,658.5,1.68544
2035.8,659,1.64035
2038.7,659.5,1.59249
2041.6,660,1.55002
2044.5,660.5,1.5028
2047.4,661,1.45876
2050.3,661.5,1.41582
2053.1,662,1.37
2056,662.5,1.32021
2058.9,663,1.28053
2061.8,663.5,1.23748
2064.7,664,1.19674
2067.6,664.5,1.15812
2070.5,665,1.11901
2073.4,665.5,1.07643
2076.3,666,1.03711
2079.2,666.5,1.00855
2082.1,667,0.97161
2084.9,667.5,0.93585
2087.8,668,0.9002
2090.7,668.5,0.86685
2093.6,669,0.83366
2096.5,669.5,0.80154
2099.4,670,0.77068
2102.3,670.5,0.73668
2105.2,671,0.70958
2108.1,671.5,0.68247
2111,672,0.65048
2113.9,672.5,0.62421
2116.9,673,0.59803
2119.8,673.5,0.57395
2122.7,674,0.54636
2125.6,674.5,0.52339
2128.5,675,0.49829
2131.4,675.5,0.47438
2134.3,676,0.45154
2137.2,676.5,0.43274
2140.1,677,0.4104
2143,677.5,0.39218
2146,678,0.37423
2148.9,678.5,0.35424
2151.8,679,0.33737
2154.7,679.5,0.31959
2157.6,680,0.30345
2160.5,680.5,0.2883
2163.4,681,0.27428
2166.4,681.5,0.26055
2169.3,682,0.24742
2172.2,682.5,0.23409
2175.1,683,0.21939
2178,683.5,0.21134
2181,684,0.20004
2183.9,684.5,0.18881
2186.8,685,0.17757
2189.7,685.5,0.17049
2192.7,686,0.16012
2195.6,686.5,0.15106
2198.5,687,0.14263
2201.4,687.5,0.13713
2204.4,688,0.13082
2207.3,688.5,0.1234
2210.2,689,0.11554
2213.1,689.5,0.10939
2216.1,690,0.1031
2219,690.5,9.91E-02
2221.9,691,9.49E-02
2224.9,691.5,9.01E-02
2227.8,692,8.57E-02
2230.7,692.5,8.44E-02
2233.7,693,8.00E-02
2236.6,693.5,7.81E-02
2239.5,694,7.64E-02
2242.5,694.5,7.59E-02
2245.4,695,7.37E-02
2248.3,695.5,7.49E-02
2251.3,696,7.26E-02
2254.2,696.5,7.51E-02
2257.1,697,7.61E-02
2260.1,697.5,7.50E-02
2263,698,7.34E-02
2265.9,698.5,7.73E-02
2268.9,699,7.64E-02
2271.8,699.5,7.30E-02
2274.8,700,7.37E-02
2277.7,700.5,7.09E-02
2280.6,701,6.94E-02
2283.6,701.5,7.00E-02
2286.5,702,6.81E-02
2289.4,702.5,6.71E-02
2292.4,703,6.35E-02
2295.3,703.5,6.28E-02
2298.3,704,6.19E-02
2301.2,704.5,5.47E-02
2304.1,705,5.65E-02
2307.1,705.5,5.25E-02
2310,706,5.01E-02
2313,706.5,4.61E-02
2315.9,707,4.17E-02
2318.8,707.5,3.59E-02
2321.8,708,3.10E-02
2324.7,708.5,2.67E-02
2327.7,709,1.92E-02
2330.6,709.5,7.25E-03
2333.6,710,1.31E-04
2336.5,710.5,-7.35E-03
2339.4,711,-2.15E-02
2342.4,711.5,-2.98E-02
2345.3,712,-3.28E-02
2348.3,712.5,-3.43E-02
2351.2,713,-3.41E-02
2354.2,713.5,-3.49E-02
2357.1,714,-2.98E-02
2360.1,714.5,-2.67E-02
2363,715,-2.02E-02
2366,715.5,-1.93E-02
2368.9,716,-1.46E-02
2371.9,716.5,-1.28E-02
2374.9,717,-1.05E-02
2377.8,717.5,-7.98E-03
2380.8,718,-4.45E-03
2383.7,718.5,-3.13E-03
2386.7,719,-3.93E-03
2389.6,719.5,-5.25E-03
2392.6,720,-2.90E-03
2395.5,720.5,-1.26E-03
2398.5,721,-1.03E-03
2401.4,721.5,-7.35E-04
2404.4,722,3.59E-04
2407.3,722.5,1.79E-03
2410.3,723,-2.70E-03
2413.3,723.5,1.41E-03
2416.2,724,1.34E-03
2419.2,724.5,1.31E-03
2422.1,725,2.55E-03
2425.1,725.5,4.17E-03
2428.1,726,6.40E-03
2431,726.5,4.98E-03
2434,727,5.76E-03
2436.9,727.5,7.12E-03
2439.9,728,6.88E-03
2442.8,728.5,8.51E-03
2445.8,729,1.28E-02
2448.7,729.5,8.88E-03
2451.7,730,1.02E-02
2454.7,730.5,1.08E-02
2457.6,731,1.25E-02
2460.6,731.5,8.91E-03
2463.5,732,9.00E-03
2466.5,732.5,1.06E-02
2469.4,733,1.15E-02
2472.4,733.5,1.25E-02
2475.4,734,1.20E-02
2478.4,734.5,1.46E-02
2481.3,735,1.31E-02
2484.3,735.5,1.39E-02
2487.2,736,1.30E-02
2490.2,736.5,1.26E-02
2493.1,737,1.22E-02
2496.1,737.5,1.23E-02
2499,738,1.43E-02
2502,738.5,1.15E-02
2504.9,739,1.35E-02
2507.9,739.5,1.15E-02
2510.8,740,1.32E-02
2513.8,740.5,1.26E-02
2516.8,741,1.31E-02
2519.7,741.5,1.08E-02
2522.7,742,1.40E-02
2525.7,742.5,1.46E-02
2528.7,743,1.43E-02
2531.7,743.5,1.63E-02
2534.6,744,1.52E-02
2537.6,744.5,1.70E-02
2540.6,745,1.76E-02
2543.5,745.5,1.73E-02
2546.5,746,1.80E-02
2549.4,746.5,1.88E-02
2552.4,747,1.67E-02
2555.4,747.5,1.69E-02
2558.3,748,1.90E-02
2561.3,748.5,1.96E-02
2564.2,749,1.94E-02
2567.2,749.5,2.13E-02
2570.2,750,2.06E-02
2573.1,750.5,2.00E-02
2576.1,751,2.07E-02
2579,751.5,1.91E-02
2582,752,1.84E-02
2585,752.5,2.07E-02
2587.9,753,2.13E-02
2590.9,753.5,2.19E-02
2593.8,754,1.95E-02
2596.8,754.5,2.09E-02
2599.8,755,2.15E-02
2602.8,755.5,2.08E-02
2605.7,756,2.18E-02
2608.7,756.5,2.17E-02
2611.6,757,2.23E-02
2614.6,757.5,2.44E-02
2617.5,758,2.65E-02
2620.5,758.5,2.57E-02
2623.5,759,2.38E-02
2626.4,759.5,2.62E-02
2629.4,760,2.74E-02
2632.4,760.5,2.59E-02
2635.3,761,2.62E-02
2638.3,761.5,2.74E-02
2641.3,762,2.78E-02
2644.2,762.5,2.69E-02
2647.2,763,2.96E-02
2650.2,763.5,3.22E-02
2653.1,764,2.99E-02
2656.1,764.5,2.81E-02
2659,765,3.08E-02
2662,765.5,3.10E-02
2665,766,3.20E-02
2667.9,766.5,3.15E-02
2670.9,767,3.14E-02
2673.9,767.5,3.54E-02
2676.8,768,3.19E-02
2679.8,768.5,3.35E-02
2682.8,769,3.56E-02
2685.7,769.5,3.41E-02
2688.7,770,3.39E-02
2691.7,770.5,3.33E-02
2694.6,771,3.53E-02
2697.6,771.5,3.61E-02
2700.5,772,3.83E-02
2703.5,772.5,3.78E-02
2706.4,773,3.79E-02
2709.4,773.5,3.54E-02
2712.4,774,3.67E-02
2715.3,774.5,3.76E-02
2718.3,775,3.67E-02
2721.3,775.5,3.77E-02
2724.3,776,4.04E-02
2727.2,776.5,3.64E-02
2730.2,777,4.10E-02
2733.2,777.5,3.85E-02
2736.1,778,4.09E-02
2739.1,778.5,3.78E-02
2742.1,779,3.78E-02
2745.1,779.5,4.06E-02
2748,780,4.07E-02
2751,780.5,4.25E-02
2754,781,4.03E-02
2756.9,781.5,4.09E-02
2759.9,782,4.25E-02
2762.9,782.5,4.07E-02
2765.9,783,4.21E-02
2768.8,783.5,4.17E-02
2771.8,784,4.09E-02
2774.8,784.5,4.11E-02
2777.8,785,4.35E-02
2780.8,785.5,4.13E-02
2783.8,786,3.92E-02
2786.8,786.5,4.57E-02
2789.7,787,4.18E-02
2792.7,787.5,4.21E-02
2795.7,788,4.38E-02
2798.7,788.5,4.19E-02
2801.6,789,4.26E-02
2804.6,789.5,4.73E-02
2807.6,790,4.47E-02
2810.6,790.5,4.79E-02
2813.6,791,4.52E-02
2816.5,791.5,4.67E-02
2819.5,792,4.91E-02
2822.5,792.5,4.91E-02
2825.5,793,4.81E-02
2828.5,793.5,4.81E-02
2831.4,794,4.85E-02
2834.4,794.5,5.00E-02
2837.4,795,4.98E-02
2840.4,795.5,4.98E-02
2843.4,796,4.64E-02
2846.3,796.5,5.09E-02
2849.3,797,4.98E-02
2852.3,797.5,5.16E-02
2855.3,798,5.13E-02
2858.3,798.5,5.22E-02
2861.3,799,5.37E-02
2864.2,799.5,5.53E-02
2867.2,800,5.30E-02
2870.2,800.5,5.45E-02
2873.2,801,5.27E-02
2876.2,801.5,5.23E-02
2879.2,802,5.47E-02
2882.1,802.5,5.43E-02
2885.1,803,5.39E-02
2888.1,803.5,5.23E-02
2891.1,804,5.37E-02
2894.1,804.5,5.46E-02
2897.1,805,5.31E-02
2900.1,805.5,5.37E-02
2903,806,5.39E-02
2906,806.5,5.27E-02
2909,807,5.42E-02
2912,807.5,5.64E-02
2915,808,5.73E-02
2917.9,808.5,5.63E-02
2920.9,809,5.59E-02
2923.9,809.5,5.88E-02
2927,810,5.82E-02
2929.9,810.5,5.95E-02
2932.9,811,5.78E-02
2935.9,811.5,5.95E-02
2938.9,812,5.90E-02
2941.9,812.5,5.61E-02
2944.9,813,5.81E-02
2947.9,813.5,5.91E-02
2950.9,814,5.78E-02
2953.8,814.5,5.81E-02
2956.8,815,5.91E-02
2959.8,815.5,5.63E-02
2962.8,816,5.64E-02
2965.8,816.5,5.85E-02
2968.8,817,6.19E-02
2971.8,817.5,5.93E-02
2974.8,818,5.74E-02
2977.8,818.5,6.10E-02
2980.8,819,6.17E-02
2983.8,819.5,5.90E-02
2986.8,820,5.90E-02
2989.7,820.5,6.05E-02
2992.7,821,6.15E-02
2995.7,821.5,6.18E-02
2998.7,822,6.13E-02

File: PMMA/Calibration_Data/FSRI/FSRI_DSC_N2_10K_3.csv
time,Temp,Heat Flow Rate
[s],[K],[mW/mg]
0,323,-2.16E-03
40.7,323.5,2.67E-02
51.2,324,5.20E-02
59,324.5,7.10E-02
65.4,325,8.73E-02
71.1,325.5,0.10022
76.4,326,0.11565
81.2,326.5,0.12635
85.8,327,0.13626
90.2,327.5,0.14577
94.4,328,0.15476
98.5,328.5,0.16037
102.4,329,0.16735
106.2,329.5,0.17463
110,330,0.18024
113.7,330.5,0.1862
117.3,331,0.18869
120.9,331.5,0.19395
124.4,332,0.19906
127.9,332.5,0.19873
131.4,333,0.20271
134.9,333.5,0.20535
138.4,334,0.20919
141.8,334.5,0.21049
145.2,335,0.21451
148.6,335.5,0.21642
151.9,336,0.21734
155.2,336.5,0.22229
158.6,337,0.22054
161.9,337.5,0.22437
165.2,338,0.22745
168.4,338.5,0.22592
171.7,339,0.23007
174.9,339.5,0.23004
178.2,340,0.23171
181.4,340.5,0.23372
184.6,341,0.2349
187.8,341.5,0.23777
191,342,0.23703
194.3,342.5,0.23901
197.5,343,0.24107
200.8,343.5,0.24121
204,344,0.24236
207.2,344.5,0.24461
210.4,345,0.24633
213.6,345.5,0.24658
216.7,346,0.24873
219.9,346.5,0.25067
223.1,347,0.25097
226.3,347.5,0.2559
229.4,348,0.25461
232.6,348.5,0.2577
235.7,349,0.25751
238.8,349.5,0.26083
242,350,0.26223
245.1,350.5,0.26364
248.2,351,0.26457
251.3,351.5,0.26573
254.4,352,0.26555
257.6,352.5,0.26545
260.7,353,0.26424
263.9,353.5,0.26598
267,354,0.26536
270.1,354.5,0.26791
273.1,355,0.26534
276.2,355.5,0.26487
279.3,356,0.26647
282.4,356.5,0.26403
285.5,357,0.266
288.5,357.5,0.26507
291.6,358,0.26597
294.6,358.5,0.26465
297.7,359,0.26361
300.7,359.5,0.26387
303.8,360,0.2635
306.9,360.5,0.26436
309.9,361,0.26388
313,361.5,0.26477
316,362,0.2628
319,362.5,0.26455
322,363,0.26711
325,363.5,0.26496
328.1,364,0.26721
331.1,364.5,0.26627
334.1,365,0.26719
337.1,365.5,0.2672
340.1,366,0.26641
343.1,366.5,0.26835
346.1,367,0.26853
349.1,367.5,0.27151
352.1,368,0.27426
355.1,368.5,0.27312
358.1,369,0.27557
361,369.5,0.27448
364,370,0.27579
367,370.5,0.27574
370,371,0.27688
372.9,371.5,0.27768
375.9,372,0.27859
378.9,372.5,0.2801
381.8,373,0.28047
384.8,373.5,0.28065
387.8,374,0.28226
390.8,374.5,0.28307
393.7,375,0.28478
396.7,375.5,0.28421
399.7,376,0.284
402.6,376.5,0.28678
405.6,377,0.28956
408.5,377.5,0.28686
411.5,378,0.28868
414.4,378.5,0.29026
417.4,379,0.29087
420.3,379.5,0.29323
423.3,380,0.29275
426.2,380.5,0.29369
429.1,381,0.29669
432.1,381.5,0.29699
435,382,0.29882
437.9,382.5,0.2973
440.9,383,0.29993
443.8,383.5,0.30228
446.8,384,0.30066
449.7,384.5,0.30546
452.6,385,0.30594
455.6,385.5,0.30644
458.5,386,0.30658
461.4,386.5,0.30675
464.4,387,0.3088
467.3,387.5,0.31102
470.2,388,0.31345
473.2,388.5,0.31241
476.1,389,0.31517
479,389.5,0.31675
482,390,0.31759
484.9,390.5,0.32177
487.8,391,0.32238
490.8,391.5,0.32504
493.7,392,0.32781
496.6,392.5,0.33007
499.5,393,0.33257
502.4,393.5,0.33363
505.4,394,0.33646
508.3,394.5,0.33994
511.2,395,0.34273
514.1,395.5,0.34579
517.1,396,0.34736
520,396.5,0.34985
522.9,397,0.3506
525.8,397.5,0.35479
528.7,398,0.35694
531.7,398.5,0.35727
534.6,399,0.36001
537.5,399.5,0.36124
540.5,400,0.36488
543.4,400.5,0.36508
546.3,401,0.36719
549.2,401.5,0.36843
552.1,402,0.37023
555.1,402.5,0.36954
558,403,0.37254
560.9,403.5,0.37401
563.8,404,0.3754
566.7,404.5,0.37701
569.7,405,0.3775
572.6,405.5,0.37767
575.5,406,0.37769
578.4,406.5,0.3803
581.3,407,0.37952
584.2,407.5,0.38045
587.2,408,0.38241
590.1,408.5,0.38045
593,409,0.38281
595.9,409.5,0.38393
598.8,410,0.38352
601.7,410.5,0.38792
604.6,411,0.38435
607.5,411.5,0.38838
610.4,412,0.38624
613.3,412.5,0.38907
616.2,413,0.38872
619.1,413.5,0.39055
622,414,0.39183
624.9,414.5,0.39131
627.8,415,0.39082
630.7,415.5,0.39258
633.6,416,0.39319
636.5,416.5,0.39306
639.4,417,0.39502
642.3,417.5,0.39368
645.2,418,0.39216
648.1,418.5,0.39459
650.9,419,0.39495
653.8,419.5,0.39648
656.7,420,0.39628
659.5,420.5,0.39784
662.4,421,0.39663
665.3,421.5,0.39912
668.3,422,0.39944
671.2,422.5,0.40118
674.1,423,0.40101
677,423.5,0.39878
679.9,424,0.4004
682.8,424.5,0.40285
685.7,425,0.4034
688.5,425.5,0.40466
691.4,426,0.40558
694.3,426.5,0.40539
697.2,427,0.40768
700.1,427.5,0.40839
703,428,0.41017
705.9,428.5,0.4117
708.7,429,0.4116
711.6,429.5,0.41451
714.4,430,0.41619
717.3,430.5,0.41729
720.2,431,0.41993
723.1,431.5,0.42416
726,432,0.42332
728.9,432.5,0.42538
731.8,433,0.42495
734.7,433.5,0.42606
737.5,434,0.42849
740.4,434.5,0.43072
743.3,435,0.43094
746.2,435.5,0.43284
749,436,0.43367
751.9,436.5,0.43642
754.9,437,0.43821
757.7,437.5,0.43891
760.6,438,0.4418
763.5,438.5,0.44213
766.4,439,0.44429
769.2,439.5,0.44746
772.1,440,0.44809
775,440.5,0.44973
777.8,441,0.45243
780.7,441.5,0.45538
783.6,442,0.45369
786.5,442.5,0.45644
789.4,443,0.45785
792.3,443.5,0.45982
795.2,444,0.46059
798,444.5,0.4653
800.9,445,0.46687
803.8,445.5,0.46905
806.7,446,0.47218
809.6,446.5,0.47269
812.5,447,0.47613
815.3,447.5,0.4797
818.2,448,0.48105
821.1,448.5,0.48062
823.9,449,0.48359
826.8,449.5,0.48627
829.7,450,0.48778
832.6,450.5,0.49013
835.4,451,0.4941
838.3,451.5,0.49246
841.2,452,0.49655
844.1,452.5,0.49603
846.9,453,0.49737
849.8,453.5,0.49854
852.7,454,0.4997
855.6,454.5,0.50112
858.5,455,0.5008
861.4,455.5,0.50053
864.2,456,0.50327
867.1,456.5,0.50612
870,457,0.50218
872.8,457.5,0.50463
875.7,458,0.50235
878.6,458.5,0.50414
881.5,459,0.50502
884.3,459.5,0.50441
887.2,460,0.50408
890.1,460.5,0.50356
893,461,0.50433
895.9,461.5,0.50466
898.7,462,0.50274
901.6,462.5,0.50512
904.5,463,0.50035
907.3,463.5,0.50215
910.2,464,0.50117
913.1,464.5,0.50313
915.9,465,0.50032
918.8,465.5,0.49869
921.7,466,0.49828
924.5,466.5,0.49669
927.4,467,0.49649
930.3,467.5,0.49343
933.1,468,0.494
936,468.5,0.49165
938.8,469,0.4886
941.7,469.5,0.48775
944.6,470,0.48936
947.4,470.5,0.48733
950.3,471,0.48728
953.1,471.5,0.48716
956,472,0.48481
958.8,472.5,0.48741
961.7,473,0.48584
964.5,473.5,0.48514
967.4,474,0.48164
970.3,474.5,0.48225
973.2,475,0.48417
976.1,475.5,0.48356
978.9,476,0.48306
981.8,476.5,0.48154
984.6,477,0.4838
987.5,477.5,0.48627
990.4,478,0.4863
993.3,478.5,0.48559
996.1,479,0.48665
999,479.5,0.48709
1001.9,480,0.4853
1004.8,480.5,0.48622
1007.6,481,0.48526
1010.5,481.5,0.48766
1013.4,482,0.48835
1016.2,482.5,0.48986
1019.1,483,0.4903
1022,483.5,0.4914
1024.8,484,0.49029
1027.7,484.5,0.49301
1030.6,485,0.49302
1033.4,485.5,0.49289
1036.3,486,0.49268
1039.2,486.5,0.49078
1042,487,0.49302
1044.9,487.5,0.49145
1047.8,488,0.49135
1050.6,488.5,0.49062
1053.5,489,0.48939
1056.3,489.5,0.48791
1059.2,490,0.48781
1062.1,490.5,0.48564
1065,491,0.48504
1067.8,491.5,0.48252
1070.7,492,0.48017
1073.5,492.5,0.47867
1076.4,493,0.4759
1079.2,493.5,0.47249
1082.1,494,0.47211
1084.9,494.5,0.46961
1087.8,495,0.46954
1090.7,495.5,0.46613
1093.6,496,0.46482
1096.4,496.5,0.46291
1099.3,497,0.46265
1102.2,497.5,0.46165
1105,498,0.45867
1107.9,498.5,0.45655
1110.7,499,0.45683
1113.6,499.5,0.45642
1116.5,500,0.4555
1119.3,500.5,0.45319
1122.2,501,0.45407
1125,501.5,0.45259
1127.9,502,0.45077
1130.8,502.5,0.4533
1133.7,503,0.45378
1136.5,503.5,0.45404
1139.4,504,0.4492
1142.3,504.5,0.45121
1145.1,505,0.45299
1148,505.5,0.45149
1150.8,506,0.45203
1153.7,506.5,0.45202
1156.5,507,0.45174
1159.4,507.5,0.45417
1162.3,508,0.4522
1165.1,508.5,0.45541
1168,509,0.45508
1170.8,509.5,0.45722
1173.7,510,0.45437
1176.6,510.5,0.45464
1179.4,511,0.45542
1182.3,511.5,0.45486
1185.1,512,0.45384
1188,512.5,0.45569
1190.9,513,0.45561
1193.7,513.5,0.45858
1196.6,514,0.45717
1199.4,514.5,0.45562
1202.3,515,0.45875
1205.2,515.5,0.45727
1208,516,0.45928
1210.9,516.5,0.46025
1213.7,517,0.46054
1216.6,517.5,0.45974
1219.4,518,0.46267
1222.3,518.5,0.46139
1225.2,519,0.46317
1228.1,519.5,0.46045
1230.9,520,0.46267
1233.8,520.5,0.46489
1236.6,521,0.4648
1239.5,521.5,0.46318
1242.4,522,0.46332
1245.3,522.5,0.46316
1248.1,523,0.46292
1251,523.5,0.46311
1253.9,524,0.4661
1256.7,524.5,0.46644
1259.6,525,0.46768
1262.5,525.5,0.46703
1265.3,526,0.46728
1268.2,526.5,0.46899
1271.1,527,0.47018
1273.9,527.5,0.47239
1276.8,528,0.47178
1279.7,528.5,0.47326
1282.6,529,0.47153
1285.4,529.5,0.47395
1288.3,530,0.47318
1291.2,530.5,0.47335
1294.1,531,0.47682
1296.9,531.5,0.47556
1299.8,532,0.47614
1302.7,532.5,0.48141
1305.5,533,0.47933
1308.4,533.5,0.48074
1311.3,534,0.48114
1314.2,534.5,0.48146
1317,535,0.48377
1319.9,535.5,0.48506
1322.8,536,0.48489
1325.7,536.5,0.48751
1328.5,537,0.48814
1331.4,537.5,0.49161
1334.3,538,0.49104
1337.2,538.5,0.49266
1340.1,539,0.49412
1343,539.5,0.4948
1345.8,540,0.49691
1348.7,540.5,0.49791
1351.6,541,0.50104
1354.5,541.5,0.50209
1357.4,542,0.50284
1360.2,542.5,0.50378
1363.1,543,0.50565
1366,543.5,0.50821
1368.9,544,0.50747
1371.7,544.5,0.51004
1374.6,545,0.51377
1377.5,545.5,0.51452
1380.4,546,0.51526
1383.3,546.5,0.51646
1386.2,547,0.52213
1389.1,547.5,0.52712
1391.9,548,0.5275
1394.8,548.5,0.52683
1397.7,549,0.53178
1400.6,549.5,0.53544
1403.4,550,0.53513
1406.3,550.5,0.54029
1409.2,551,0.54144
1412.1,551.5,0.54616
1415,552,0.54986
1417.9,552.5,0.55199
1420.7,553,0.55375
1423.6,553.5,0.55535
1426.5,554,0.55845
1429.4,554.5,0.56258
1432.2,555,0.56463
1435.1,555.5,0.56693
1438,556,0.56964
1440.9,556.5,0.57242
1443.8,557,0.57324
1446.6,557.5,0.57669
1449.5,558,0.57804
1452.4,558.5,0.57893
1455.2,559,0.58175
1458.1,559.5,0.58352
1461,560,0.58762
1463.9,560.5,0.59134
1466.7,561,0.58957
1469.6,561.5,0.59382
1472.5,562,0.59371
1475.3,562.5,0.59664
1478.2,563,0.59653
1481.1,563.5,0.59683
1484,564,0.60031
1486.8,564.5,0.60205
1489.7,565,0.60214
1492.6,565.5,0.60164
1495.5,566,0.60551
1498.4,566.5,0.60779
1501.2,567,0.60846
1504.1,567.5,0.60844
1507,568,0.60879
1509.8,568.5,0.61105
1512.7,569,0.6117
1515.6,569.5,0.61244
1518.5,570,0.61341
1521.4,570.5,0.61354
1524.3,571,0.61274
1527.2,571.5,0.61158
1530,572,0.61391
1532.9,572.5,0.61231
1535.8,573,0.61295
1538.7,573.5,0.61415
1541.6,574,0.61609
1544.4,574.5,0.61499
1547.3,575,0.61622
1550.2,575.5,0.61938
1553.1,576,0.62073
1555.9,576.5,0.62219
1558.8,577,0.62564
1561.7,577.5,0.62884
1564.6,578,0.63
1567.5,578.5,0.63276
1570.3,579,0.63747
1573.2,579.5,0.64078
1576.1,580,0.64515
1579,580.5,0.64738
1581.9,581,0.65217
1584.8,581.5,0.65616
1587.6,582,0.66037
1590.5,582.5,0.664
1593.4,583,0.67049
1596.3,583.5,0.67436
1599.2,584,0.67916
1602.1,584.5,0.68258
1605,585,0.68858
1607.9,585.5,0.69419
1610.8,586,0.7009
1613.7,586.5,0.7047
1616.5,587,0.71014
1619.4,587.5,0.71721
1622.3,588,0.72425
1625.2,588.5,0.72953
1628.1,589,0.73717
1631,589.5,0.74642
1633.9,590,0.75387
1636.8,590.5,0.76323
1639.7,591,0.77127
1642.5,591.5,0.78212
1645.4,592,0.79105
1648.3,592.5,0.79817
1651.2,593,0.80975
1654.1,593.5,0.82156
1656.9,594,0.8297
1659.8,594.5,0.84135
1662.7,595,0.85435
1665.6,595.5,0.86556
1668.5,596,0.87837
1671.4,596.5,0.89161
1674.3,597,0.90272
1677.2,597.5,0.9177
1680.1,598,0.93003
1683,598.5,0.94724
1685.9,599,0.959
1688.8,599.5,0.97687
1691.7,600,0.99321
1694.6,600.5,1.01012
1697.5,601,1.02817
1700.4,601.5,1.04647
1703.3,602,1.06548
1706.1,602.5,1.08381
1709,603,1.10323
1711.9,603.5,1.12351
1714.8,604,1.14281
1717.7,604.5,1.16211
1720.6,605,1.18423
1723.5,605.5,1.20692
1726.4,606,1.22967
1729.3,606.5,1.25332
1732.2,607,1.27868
1735.1,607.5,1.30494
1738,608,1.33093
1740.9,608.5,1.35463
1743.8,609,1.38034
1746.7,609.5,1.41057
1749.6,610,1.43872
1752.6,610.5,1.46752
1755.5,611,1.49639
1758.4,611.5,1.5267
1761.3,612,1.55562
1764.2,612.5,1.58752
1767.2,613,1.61992
1770.1,613.5,1.65122
1773,614,1.68501
1775.9,614.5,1.71954
1778.9,615,1.74891
1781.8,615.5,1.78557
1784.7,616,1.81777
1787.6,616.5,1.85364
1790.6,617,1.89062
1793.5,617.5,1.92254
1796.4,618,1.96058
1799.4,618.5,1.99603
1802.3,619,2.03492
1805.2,619.5,2.07032
1808.2,620,2.10892
1811.1,620.5,2.14526
1814.1,621,2.17965
1817,621.5,2.2187
1819.9,622,2.25398
1822.9,622.5,2.29033
1825.8,623,2.32664
1828.8,623.5,2.36226
1831.7,624,2.39974
1834.7,624.5,2.43285
1837.6,625,2.46811
1840.5,625.5,2.50092
1843.5,626,2.53491
1846.5,626.5,2.56783
1849.4,627,2.59923
1852.4,627.5,2.6304
1855.3,628,2.65922
1858.2,628.5,2.68916
1861.2,629,2.71623
1864.1,629.5,2.74241
1867.1,630,2.76794
1870,630.5,2.79097
1873,631,2.81844
1875.9,631.5,2.83723
1878.9,632,2.8598
1881.8,632.5,2.87654
1884.8,633,2.89347
1887.7,633.5,2.90685
1890.6,634,2.91802
1893.6,634.5,2.92934
1896.5,635,2.94007
1899.4,635.5,2.94815
1902.4,636,2.9504
1905.3,636.5,2.95215
1908.2,637,2.94421
1911.1,637.5,2.93106
1914.1,638,2.93258
1917,638.5,2.93126
1919.9,639,2.9237
1922.8,639.5,2.90492
1925.7,640,2.87796
1928.7,640.5,2.85229
1931.6,641,2.87631
1934.5,641.5,2.89099
1937.4,642,2.87312
1940.3,642.5,2.85506
1943.2,643,2.84259
1946.2,643.5,2.84121
1949,644,2.80822
1951.9,644.5,2.80168
1954.8,645,2.77597
1957.7,645.5,2.74212
1960.6,646,2.72447
1963.6,646.5,2.69126
1966.5,647,2.66712
1969.4,647.5,2.63477
1972.3,648,2.59542
1975.2,648.5,2.55844
1978.1,649,2.51901
1981,649.5,2.48305
1983.8,650,2.43829
1986.7,650.5,2.39631
1989.6,651,2.35328
1992.5,651.5,2.30651
1995.4,652,2.26294
1998.3,652.5,2.22051
2001.2,653,2.17742
2004.1,653.5,2.12917
2007,654,2.08407
2009.8,654.5,2.03863
2012.7,655,1.99377
2015.6,655.5,1.94888
2018.5,656,1.90466
2021.3,656.5,1.85925
2024.2,657,1.8106
2027.1,657.5,1.76727
2030,658,1.72724
2032.8,658.5,1.68228
2035.7,659,1.63476
2038.6,659.5,1.58898
2041.5,660,1.54476
2044.4,660.5,1.49905
2047.2,661,1.45833
2050.1,661.5,1.41224
2053,662,1.36803
2055.9,662.5,1.32062
2058.8,663,1.27956
2061.7,663.5,1.2348
2064.5,664,1.19209
2067.4,664.5,1.1611
2070.3,665,1.12215
2073.2,665.5,1.08464
2076.1,666,1.04367
2079,666.5,1.00724
2081.9,667,0.96921
2084.8,667.5,0.93412
2087.7,668,0.89771
2090.6,668.5,0.86367
2093.5,669,0.82983
2096.4,669.5,0.79906
2099.3,670,0.76684
2102.2,670.5,0.73272
2105.1,671,0.70479
2108,671.5,0.67663
2110.9,672,0.64714
2113.8,672.5,0.62257
2116.8,673,0.59349
2119.7,673.5,0.56767
2122.6,674,0.54252
2125.5,674.5,0.51842
2128.4,675,0.49529
2131.3,675.5,0.47177
2134.3,676,0.45065
2137.2,676.5,0.42855
2140.1,677,0.40829
2143,677.5,0.38931
2145.9,678,0.37003
2148.8,678.5,0.35442
2151.8,679,0.33582
2154.7,679.5,0.31824
2157.6,680,0.30287
2160.5,680.5,0.28901
2163.4,681,0.27404
2166.4,681.5,0.26029
2169.3,682,0.24579
2172.2,682.5,0.23313
2175.1,683,0.21969
2178.1,683.5,0.20893
2181,684,0.1994
2183.9,684.5,0.19156
2186.8,685,0.17965
2189.8,685.5,0.16957
2192.7,686,0.16008
2195.6,686.5,0.15324
2198.5,687,0.14119
2201.5,687.5,0.13707
2204.4,688,0.1293
2207.3,688.5,0.11836
2210.2,689,0.11413
2213.1,689.5,0.10885
2216.1,690,0.10355
2219,690.5,9.54E-02
2221.9,691,9.39E-02
2224.8,691.5,8.64E-02
2227.8,692,8.42E-02
2230.7,692.5,8.07E-02
2233.6,693,7.45E-02
2236.5,693.5,6.90E-02
2239.5,694,6.52E-02
2242.4,694.5,6.19E-02
2245.3,695,6.14E-02
2248.2,695.5,5.72E-02
2251.2,696,5.65E-02
2254.1,696.5,5.53E-02
2257,697,5.18E-02
2260,697.5,4.61E-02
2262.9,698,4.51E-02
2265.8,698.5,4.41E-02
2268.8,699,4.53E-02
2271.7,699.5,4.60E-02
2274.6,700,4.61E-02
2277.5,700.5,4.59E-02
2280.5,701,4.53E-02
2283.4,701.5,4.77E-02
2286.3,702,4.37E-02
2289.3,702.5,4.72E-02
2292.2,703,4.85E-02
2295.1,703.5,4.61E-02
2298.1,704,4.92E-02
2301,704.5,5.20E-02
2303.9,705,4.76E-02
2306.8,705.5,4.62E-02
2309.7,706,4.57E-02
2312.7,706.5,4.54E-02
2315.6,707,4.20E-02
2318.6,707.5,3.84E-02
2321.6,708,3.57E-02
2324.5,708.5,3.39E-02
2327.5,709,3.06E-02
2330.4,709.5,2.33E-02
2333.4,710,2.09E-02
2336.3,710.5,1.46E-02
2339.2,711,9.74E-03
2342.2,711.5,1.60E-03
2345.2,712,-4.54E-03
2348.1,712.5,-1.48E-02
2351.1,713,-2.24E-02
2354,713.5,-3.03E-02
2357,714,-3.28E-02
2359.9,714.5,-3.41E-02
2362.9,715,-3.53E-02
2365.9,715.5,-3.28E-02
2368.8,716,-2.90E-02
2371.8,716.5,-2.54E-02
2374.8,717,-2.18E-02
2377.7,717.5,-1.68E-02
2380.7,718,-1.26E-02
2383.6,718.5,-7.28E-03
2386.6,719,-1.28E-03
2389.6,719.5,-9.59E-04
2392.5,720,4.97E-03
2395.5,720.5,8.26E-03
2398.5,721,1.04E-02
2401.4,721.5,1.60E-02
2404.4,722,1.61E-02
2407.3,722.5,1.73E-02
2410.2,723,2.36E-02
2413.2,723.5,2.01E-02
2416.1,724,2.22E-02
2419.1,724.5,2.25E-02
2422.1,725,2.60E-02
2425,725.5,2.54E-02
2428,726,2.81E-02
2430.9,726.5,2.65E-02
2433.9,727,3.07E-02
2436.8,727.5,2.90E-02
2439.8,728,2.69E-02
2442.7,728.5,2.74E-02
2445.7,729,2.73E-02
2448.6,729.5,2.34E-02
2451.6,730,2.56E-02
2454.5,730.5,2.41E-02
2457.4,731,2.54E-02
2460.4,731.5,2.45E-02
2463.3,732,2.70E-02
2466.3,732.5,2.79E-02
2469.2,733,2.82E-02
2472.2,733.5,2.96E-02
2475.1,734,2.73E-02
2478.1,734.5,3.01E-02
2481,735,2.91E-02
2484,735.5,2.80E-02
2486.9,736,3.03E-02
2489.9,736.5,3.29E-02
2492.9,737,3.16E-02
2495.8,737.5,3.10E-02
2498.8,738,3.30E-02
2501.7,738.5,3.27E-02
2504.7,739,3.06E-02
2507.6,739.5,3.14E-02
2510.6,740,3.13E-02
2513.6,740.5,3.24E-02
2516.5,741,3.16E-02
2519.5,741.5,3.25E-02
2522.4,742,3.47E-02
2525.4,742.5,3.04E-02
2528.3,743,3.54E-02
2531.3,743.5,3.66E-02
2534.2,744,3.57E-02
2537.2,744.5,3.53E-02
2540.2,745,3.54E-02
2543.1,745.5,3.53E-02
2546.1,746,3.62E-02
2549.1,746.5,3.46E-02
2552,747,3.50E-02
2555,747.5,3.53E-02
2557.9,748,3.65E-02
2560.9,748.5,3.50E-02
2563.9,749,3.63E-02
2566.8,749.5,3.81E-02
2569.8,750,3.79E-02
2572.7,750.5,3.47E-02
2575.7,751,3.56E-02
2578.7,751.5,3.83E-02
2581.7,752,3.26E-02
2584.6,752.5,3.73E-02
2587.6,753,3.62E-02
2590.6,753.5,3.62E-02
2593.5,754,3.71E-02
2596.5,754.5,3.87E-02
2599.5,755,3.77E-02
2602.4,755.5,3.67E-02
2605.4,756,4.05E-02
2608.4,756.5,4.01E-02
2611.3,757,3.72E-02
2614.3,757.5,3.92E-02
2617.3,758,3.72E-02
2620.2,758.5,3.99E-02
2623.2,759,3.95E-02
2626.2,759.5,3.95E-02
2629.1,760,4.19E-02
2632.1,760.5,4.16E-02
2635.1,761,4.23E-02
2638,761.5,4.08E-02
2641,762,4.30E-02
2644,762.5,4.41E-02
2646.9,763,4.06E-02
2649.9,763.5,4.53E-02
2652.9,764,4.33E-02
2655.8,764.5,4.26E-02
2658.8,765,4.33E-02
2661.8,765.5,4.58E-02
2664.7,766,4.41E-02
2667.7,766.5,4.42E-02
2670.6,767,4.23E-02
2673.6,767.5,4.19E-02
2676.5,768,4.67E-02
2679.5,768.5,4.41E-02
2682.5,769,4.46E-02
2685.4,769.5,4.66E-02
2688.4,770,4.86E-02
2691.4,770.5,4.81E-02
2694.4,771,4.56E-02
2697.3,771.5,4.62E-02
2700.3,772,4.56E-02
2703.3,772.5,4.61E-02
2706.3,773,4.30E-02
2709.3,773.5,4.65E-02
2712.3,774,4.81E-02
2715.3,774.5,4.74E-02
2718.3,775,4.83E-02
2721.3,775.5,4.66E-02
2724.3,776,4.85E-02
2727.2,776.5,4.79E-02
2730.2,777,4.62E-02
2733.2,777.5,4.64E-02
2736.1,778,4.73E-02
2739.1,778.5,4.46E-02
2742.1,779,5.24E-02
2745,779.5,5.04E-02
2748,780,5.36E-02
2751,780.5,5.14E-02
2754,781,5.19E-02
2757,781.5,4.95E-02
2760,782,5.06E-02
2763,782.5,4.99E-02
2765.9,783,5.47E-02
2768.9,783.5,5.07E-02
2771.9,784,5.47E-02
2774.9,784.5,5.26E-02
2777.9,785,5.53E-02
2780.8,785.5,5.52E-02
2783.8,786,5.37E-02
2786.8,786.5,5.43E-02
2789.7,787,5.49E-02
2792.7,787.5,5.62E-02
2795.7,788,5.89E-02
2798.6,788.5,5.95E-02
2801.6,789,5.71E-02
2804.6,789.5,5.81E-02
2807.6,790,5.87E-02
2810.5,790.5,6.34E-02
2813.5,791,6.05E-02
2816.5,791.5,6.08E-02
2819.4,792,6.38E-02
2822.4,792.5,6.27E-02
2825.4,793,6.24E-02
2828.4,793.5,6.29E-02
2831.3,794,6.00E-02
2834.3,794.5,6.44E-02
2837.3,795,6.50E-02
2840.3,795.5,6.49E-02
2843.3,796,6.41E-02
2846.2,796.5,6.29E-02
2849.2,797,6.59E-02
2852.2,797.5,6.62E-02
2855.2,798,6.55E-02
2858.2,798.5,6.68E-02
2861.1,799,6.90E-02
2864.1,799.5,6.65E-02
2867.1,800,6.81E-02
2870.1,800.5,6.49E-02
2873,801,6.66E-02
2876,801.5,6.58E-02
2879,802,6.70E-02
2882,802.5,6.88E-02
2885,803,6.61E-02
2888,803.5,6.62E-02
2891,804,6.95E-02
2894,804.5,6.65E-02
2897,805,7.02E-02
2899.9,805.5,7.24E-02
2902.9,806,7.15E-02
2905.9,806.5,6.91E-02
2908.9,807,7.10E-02
2911.9,807.5,7.02E-02
2914.9,808,7.29E-02
2917.9,808.5,7.32E-02
2920.8,809,7.35E-02
2923.8,809.5,7.21E-02
2926.8,810,7.44E-02
2929.8,810.5,7.13E-02
2932.8,811,7.16E-02
2935.8,811.5,7.04E-02
2938.7,812,7.32E-02
2941.7,812.5,7.23E-02
2944.7,813,6.95E-02
2947.7,813.5,7.52E-02
2950.6,814,7.24E-02
2953.6,814.5,7.16E-02
2956.6,815,7.56E-02
2959.6,815.5,7.58E-02
2962.6,816,7.29E-02
2965.6,816.5,7.45E-02
2968.6,817,7.27E-02
2971.6,817.5,7.31E-02
2974.6,818,7.44E-02
2977.6,818.5,7.32E-02
2980.6,819,7.48E-02
2983.6,819.5,7.47E-02
2986.6,820,7.54E-02
2989.6,820.5,7.71E-02
2992.6,821,7.52E-02
2995.6,821.5,7.57E-02
2998.6,822,7.50E-02
