Repository: MaCFP/matl-db

### Experimental Conditions: TGA and DSC
A Netzsch STA 449 F3 Jupiter was used to conduct Thermogravimetric Analysis (TGA) and Differential Scanning Calorimetry (DSC) experiments. 

* Heating Rate: 3, 10, and 30 K/min
* Temperature program
  - Initial Temperature: 323 K
  - Initial Isotherm: 600 s (hold at 323 K for 600 s)  
  - Maximum Temperature: 823 K
  - Final Isotherm: 300 s (hold at 823 K for 300 s)
* Sample mass: 4.0 +/- 0.1 mg
* Sample geometry: Powdered (Supplied by NIST)
* Calibration type: Before each experiment, a baseline test was performed using an empty crucible.

File: PMMA/Calibration_Data/FSRI/FSRI_DSC_N2_20K_1.csv
time,Temp,Heat Flow Rate
[s],[K],[mW/mg]
31.2,322.5,0.04848
39.5,323,0.08541
45.5,323.5,0.12672
50.2,324,0.15232
54.4,324.5,0.18048
58.1,325,0.20016
61.4,325.5,0.22436
64.5,326,0.2397
67.3,326.5,0.25597
70,327,0.2726
72.6,327.5,0.28457
75.1,328,0.29784
77.5,328.5,0.30952
79.8,329,0.31603
82.1,329.5,0.324
84.3,330,0.33552
86.4,330.5,0.34128
88.5,331,0.35136
90.5,331.5,0.36803
92.5,332,0.36852
94.5,332.5,0.3723
96.5,333,0.36894
98.4,333.5,0.38776
100.3,334,0.3886
102.1,334.5,0.39837
104,335,0.40404
105.8,335.5,0.40866
107.6,336,0.41144
109.4,336.5,0.4172
111.2,337,0.4215
112.9,337.5,0.41748
114.7,338,0.42624
116.4,338.5,0.4321
118.1,339,0.43508
119.9,339.5,0.43508
121.6,340,0.43956
123.2,340.5,0.44545
124.9,341,0.444
126.6,341.5,0.453
128.3,342,0.45276
129.9,342.5,0.44998
131.6,343,0.45602
133.2,343.5,0.45602
134.9,344,0.459
136.5,344.5,0.4636
138.2,345,0.46818
139.8,345.5,0.46971
141.4,346,0.46818
143,346.5,0.47895
144.7,347,0.48513
146.3,347.5,0.48516
147.9,348,0.47736
149.5,348.5,0.47894
151.1,349,0.4774
152.7,349.5,0.47895
154.3,350,0.4929
155.9,350.5,0.4898
157.5,351,0.49612
159.1,351.5,0.49612
160.7,352,0.49926
162.3,352.5,0.49926
163.9,353,0.50085
165.5,353.5,0.50244
167.1,354,0.5056
168.6,354.5,0.50876
170.2,355,0.51037
171.8,355.5,0.50562
173.4,356,0.5104
174.9,356.5,0.51198
176.5,357,0.5104
178.1,357.5,0.51198
179.7,358,0.512
181.2,358.5,0.50402
182.8,359,0.50876
184.3,359.5,0.51034
185.9,360,0.51039
187.4,360.5,0.50711
189,361,0.50397
190.6,361.5,0.50397
192.1,362,0.50375
193.7,362.5,0.50065
195.2,363,0.507
196.7,363.5,0.50375
198.3,364,0.5005
199.8,364.5,0.50204
201.4,365,0.50544
202.9,365.5,0.50375
204.4,366,0.51025
206,366.5,0.50868
207.5,367,0.50375
209.1,367.5,0.50204
210.6,368,0.50856
212.1,368.5,0.50666
213.6,369,0.5084
215.2,369.5,0.50512
216.7,370,0.50512
218.2,370.5,0.50358
219.7,371,0.50685
221.3,371.5,0.5148
222.8,372,0.51653
224.3,372.5,0.5148
225.8,373,0.51305
227.3,373.5,0.51168
228.8,374,0.51636
230.4,374.5,0.5181
231.9,375,0.51982
233.4,375.5,0.51792
234.9,376,0.52298
236.4,376.5,0.52614
237.9,377,0.52614
239.4,377.5,0.52629
240.9,378,0.52629
242.4,378.5,0.5296
243.9,379,0.5296
245.5,379.5,0.53291
247,380,0.5328
248.5,380.5,0.53106
250,381,0.5344
251.5,381.5,0.53613
252.9,382,0.53784
254.4,382.5,0.54108
255.9,383,0.54096
257.4,383.5,0.54448
258.9,384,0.54448
260.4,384.5,0.54442
261.9,385,0.54605
263.4,385.5,0.54918
264.9,386,0.5508
266.4,386.5,0.55268
267.9,387,0.55275
269.3,387.5,0.55608
270.9,388,0.55601
272.4,388.5,0.56108
273.9,389,0.56616
275.4,389.5,0.57104
276.8,390,0.5729
278.3,390.5,0.56784
279.8,391,0.57798
281.3,391.5,0.57456
282.8,392,0.58625
284.3,392.5,0.58647
285.8,393,0.588
287.2,393.5,0.5915
288.7,394,0.60323
290.2,394.5,0.59664
291.7,395,0.60323
293.1,395.5,0.60342
294.6,396,0.61039
296.1,396.5,0.612
297.6,397,0.61359
299,397.5,0.6256
300.5,398,0.62192
302,398.5,0.63085
303.4,399,0.6327
304.9,399.5,0.63612
306.4,400,0.63426
307.8,400.5,0.64108
309.3,401,0.64328
310.8,401.5,0.65472
312.2,402,0.65513
313.7,402.5,0.65472
315.2,403,0.65664
316.6,403.5,0.65664
318.1,404,0.65704
319.5,404.5,0.66542
321,405,0.66348
322.5,405.5,0.6708
323.9,406,0.67665
325.4,406.5,0.67424
326.8,407,0.67374
328.3,407.5,0.67424
329.7,408,0.6762
331.2,408.5,0.67374
332.6,409,0.68112
334.1,409.5,0.6831
335.5,410,0.68655
337,410.5,0.68456
338.4,411,0.69
339.9,411.5,0.68359
341.3,412,0.694
342.7,412.5,0.692
344.2,413,0.694
345.6,413.5,0.69345
347.1,414,0.692
348.5,414.5,0.694
350,415,0.69892
351.4,415.5,0.69451
352.8,416,0.70048
354.2,416.5,0.70296
355.7,417,0.69747
357.1,417.5,0.69747
358.6,418,0.70725
360,418.5,0.70658
361.5,419,0.70498
362.9,419.5,0.71545
364.3,420,0.71135
365.8,420.5,0.70953
367.2,421,0.71604
368.6,421.5,0.70902
370,422,0.7134
371.5,422.5,0.714
372.9,423,0.71482
374.4,423.5,0.71545
375.8,424,0.71894
377.2,424.5,0.71955
378.6,425,0.71955
380.1,425.5,0.721
381.5,426,0.72243
382.9,426.5,0.7216
384.4,427,0.73008
385.8,427.5,0.72864
387.2,428,0.7315
388.6,428.5,0.73359
390.1,429,0.73216
391.5,429.5,0.72864
392.9,430,0.73216
394.3,430.5,0.73216
395.8,431,0.7385
397.2,431.5,0.7371
398.6,432,0.73639
400,432.5,0.74483
401.5,433,0.7413
402.9,433.5,0.74272
404.3,434,0.7434
405.7,434.5,0.74483
407.1,435,0.75328
408.6,435.5,0.74624
410,436,0.74976
411.4,436.5,0.75114
412.8,437,0.7526
414.2,437.5,0.75465
415.7,438,0.7568
417.1,438.5,0.75816
418.5,439,0.7568
419.9,439.5,0.76518
421.3,440,0.76896
422.7,440.5,0.77307
424.2,441,0.76818
425.6,441.5,0.76869
427,442,0.78075
428.4,442.5,0.7788
429.9,443,0.78588
431.3,443.5,0.78496
432.7,444,0.78848
434.1,444.5,0.79552
435.5,445,0.79223
437,445.5,0.792
438.4,446,0.79677
439.8,446.5,0.79778
441.2,447,0.80131
442.6,447.5,0.81081
444.1,448,0.80608
445.5,448.5,0.8142
446.9,449,0.81896
448.3,449.5,0.81892
449.7,450,0.833
451.2,450.5,0.8307
452.6,451,0.82955
454,451.5,0.833
455.4,452,0.83072
456.8,452.5,0.83544
458.2,453,0.8448
459.7,453.5,0.85184
461.1,454,0.85555
462.5,454.5,0.85536
463.9,455,0.8662
465.3,455.5,0.86132
466.7,456,0.87084
468.1,456.5,0.8673
469.5,457,0.87191
471,457.5,0.86864
472.4,458,0.87576
473.8,458.5,0.87792
475.2,459,0.88352
476.6,459.5,0.88395
478,460,0.88603
479.4,460.5,0.885
480.8,461,0.89309
482.2,461.5,0.895
483.7,462,0.89562
485.1,462.5,0.89105
486.5,463,0.90321
487.9,463.5,0.8975
489.3,464,0.90424
490.7,464.5,0.91392
492.1,465,0.90321
493.5,465.5,0.90574
494.9,466,0.8995
496.3,466.5,0.89607
497.7,467,0.9017
499.1,467.5,0.90678
500.5,468,0.90678
501.9,468.5,0.90321
503.3,469,0.90424
504.7,469.5,0.9078
506.1,470,0.9017
507.5,470.5,0.90068
508.9,471,0.90424
510.3,471.5,0.90424
511.7,472,0.90574
513.1,472.5,0.90216
514.5,473,0.89607
515.9,473.5,0.90216
517.3,474,0.89858
518.7,474.5,0.89391
520.1,475,0.895
521.5,475.5,0.895
522.9,476,0.88784
524.3,476.5,0.89607
525.7,477,0.89
527.1,477.5,0.88644
528.5,478,0.88536
529.9,478.5,0.88536
531.3,479,0.88784
532.7,479.5,0.88288
534.1,480,0.88426
535.5,480.5,0.8875
536.9,481,0.88288
538.3,481.5,0.87822
539.7,482,0.88179
541.1,482.5,0.88893
542.5,483,0.88314
543.9,483.5,0.88536
545.3,484,0.89032
546.7,484.5,0.8856
548.1,485,0.88314
549.5,485.5,0.89858
550.9,486,0.89391
552.3,486.5,0.88673
553.7,487,0.88426
555.1,487.5,0.88893
556.5,488,0.8856
557.9,488.5,0.89167
559.3,489,0.89167
560.7,489.5,0.89776
562,490,0.8928
563.4,490.5,0.89607
564.8,491,0.89858
566.2,491.5,0.90109
567.6,492,0.89964
569,492.5,0.90321
570.4,493,0.9036
571.8,493.5,0.90678
573.2,494,0.89815
574.6,494.5,0.91235
576,495,0.90574
577.4,495.5,0.89916
578.8,496,0.90109
580.2,496.5,0.90216
581.6,497,0.89858
583,497.5,0.90574
584.4,498,0.90321
585.8,498.5,0.90321
587.2,499,0.89889
588.6,499.5,0.89964
590,500,0.88893
591.4,500.5,0.8928
592.8,501,0.88426
594.2,501.5,0.88288
595.6,502,0.8892
597,502.5,0.8856
598.4,503,0.87955
599.8,503.5,0.8771
601.2,504,0.87237
602.6,504.5,0.86975
604,505,0.86519
605.4,505.5,0.864
606.8,506,0.86156
608.1,506.5,0.8568
609.5,507,0.85442
610.9,507.5,0.8507
612.3,508,0.8616
613.7,508.5,0.84609
615.1,509,0.8413
616.5,509.5,0.846
617.9,510,0.84016
619.3,510.5,0.8316
620.7,511,0.84006
622.1,511.5,0.84474
623.5,512,0.83772
624.9,512.5,0.8388
626.3,513,0.8388
627.7,513.5,0.83391
629,514,0.83056
630.4,514.5,0.83391
631.8,515,0.8352
633.2,515.5,0.8352
634.6,516,0.82955
636,516.5,0.82669
637.4,517,0.828
638.8,517.5,0.8257
640.2,518,0.83538
641.6,518.5,0.828
643,519,0.83181
644.4,519.5,0.828
645.8,520,0.82929
647.2,520.5,0.83056
648.6,521,0.83414
649.9,521.5,0.8316
651.3,522,0.83181
652.7,522.5,0.82824
654.1,523,0.83288
655.5,523.5,0.83538
656.9,524,0.83288
658.3,524.5,0.83288
659.7,525,0.83772
661.1,525.5,0.83288
662.5,526,0.8316
663.9,526.5,0.83181
665.3,527,0.83647
666.7,527.5,0.8388
668.1,528,0.83752
669.5,528.5,0.83772
670.9,529,0.84006
672.3,529.5,0.83752
673.7,530,0.84365
675.1,530.5,0.84365
676.4,531,0.846
677.8,531.5,0.84724
679.2,532,0.84252
680.6,532.5,0.8413
682,533,0.84488
683.4,533.5,0.84488
684.8,534,0.85084
686.2,534.5,0.85562
687.6,535,0.85562
689,535.5,0.85442
690.4,536,0.85323
691.8,536.5,0.8532
693.2,537,0.86037
694.6,537.5,0.86152
696,538,0.8544
697.4,538.5,0.8604
698.8,539,0.86636
700.2,539.5,0.8616
701.6,540,0.8592
703,540.5,0.86994
704.4,541,0.86994
705.8,541.5,0.8712
707.2,542,0.86636
708.5,542.5,0.87237
709.9,543,0.8748
711.3,543.5,0.8771
712.7,544,0.88068
714.1,544.5,0.882
715.5,545,0.87822
716.9,545.5,0.88426
718.3,546,0.88288
719.7,546.5,0.8856
721.1,547,0.88288
722.5,547.5,0.89142
723.9,548,0.895
725.3,548.5,0.89032
726.7,549,0.89607
728.1,549.5,0.90468
729.5,550,0.90068
730.9,550.5,0.90468
732.3,551,0.90827
733.7,551.5,0.9078
735.1,552,0.91035
736.5,552.5,0.91186
737.9,553,0.91392
739.3,553.5,0.91848
740.7,554,0.9282
742.1,554.5,0.9252
743.5,555,0.9282
744.9,555.5,0.93177
746.3,556,0.93272
747.7,556.5,0.93534
749.1,557,0.93534
750.5,557.5,0.93891
751.9,558,0.94154
753.3,558.5,0.94605
754.7,559,0.95319
756.1,559.5,0.95676
757.5,560,0.97188
758.9,560.5,0.96476
760.3,561,0.97018
761.7,561.5,0.97104
763.1,562,0.97818
764.5,562.5,0.96205
765.9,563,0.98335
767.3,563.5,0.98256
768.7,564,0.9845
770.1,564.5,0.99603
771.5,565,0.99882
772.9,565.5,0.9996
774.3,566,1.00598
775.7,566.5,1.0146
777.1,567,1.01745
778.5,567.5,1.02388
779.9,568,1.03751
781.3,568.5,1.04308
782.7,569,1.04244
784.1,569.5,1.04601
785.5,570,1.04958
786.9,570.5,1.0561
788.3,571,1.06029
789.7,571.5,1.06855
791.1,572,1.07457
792.5,572.5,1.08528
793.9,573,1.07868
795.3,573.5,1.08936
796.7,574,1.08528
798.1,574.5,1.09548
799.5,575,1.09242
800.9,575.5,1.10313
802.3,576,1.09956
803.7,576.5,1.11428
805.1,577,1.11115
806.5,577.5,1.1124
807.9,578,1.1124
809.3,578.5,1.11825
810.7,579,1.11825
812.1,579.5,1.1268
813.5,580,1.12607
814.9,580.5,1.13666
816.3,581,1.13169
817.7,581.5,1.14372
819.2,582,1.14075
820.6,582.5,1.14954
822,583,1.1392
823.4,583.5,1.1502
824.8,584,1.14632
826.2,584.5,1.15344
827.6,585,1.14777
829,585.5,1.16466
830.4,586,1.16412
831.8,586.5,1.16739
833.2,587,1.17124
834.6,587.5,1.18215
836,588,1.1786
837.4,588.5,1.1857
838.8,589,1.18961
840.2,589.5,1.19652
841.6,590,1.19667
843.1,590.5,1.20684
844.5,591,1.21079
845.9,591.5,1.21752
847.3,592,1.22108
848.7,592.5,1.2283
850.1,593,1.2425
851.5,593.5,1.246
852.9,594,1.24962
854.3,594.5,1.25668
855.7,595,1.2638
857.1,595.5,1.27092
858.5,596,1.2816
859.9,596.5,1.29564
861.3,597,1.30662
862.7,597.5,1.30995
864.2,598,1.32415
865.6,598.5,1.33835
867,599,1.34946
868.4,599.5,1.3629
869.8,600,1.37352
871.2,600.5,1.39122
872.6,601,1.40494
874,601.5,1.40847
875.4,602,1.43016
876.9,602.5,1.44024
878.3,603,1.46615
879.7,603.5,1.4868
881.1,604,1.50731
882.5,604.5,1.51866
883.9,605,1.54261
885.3,605.5,1.56732
886.7,606,1.59104
888.2,606.5,1.60262
889.6,607,1.63439
891,607.5,1.6638
892.4,608,1.68381
893.8,608.5,1.70146
895.2,609,1.72617
896.7,609.5,1.77145
898.1,610,1.78971
899.5,610.5,1.82148
900.9,611,1.85142
902.3,611.5,1.88502
903.7,612,1.91488
905.1,612.5,1.94895
906.6,613,1.9768
908,613.5,2.00992
909.4,614,2.06028
910.8,614.5,2.0709
912.2,615,2.12541
913.7,615.5,2.16389
915.1,616,2.19726
916.5,616.5,2.2352
917.9,617,2.27799
919.3,617.5,2.32713
920.8,618,2.37276
922.2,618.5,2.4185
923.6,619,2.46753
925,619.5,2.50263
926.5,620,2.55177
927.9,620.5,2.59038
929.3,621,2.65056
930.7,621.5,2.6775
932.2,622,2.758
933.6,622.5,2.79747
935,623,2.84518
936.4,623.5,2.90752
937.9,624,2.97088
939.3,624.5,3.00256
940.7,625,3.0712
942.1,625.5,3.1185
943.6,626,3.18546
945,626.5,3.25486
946.5,627,3.31468
947.9,627.5,3.36937
949.4,628,3.41795
950.8,628.5,3.486
952.2,629,3.5385
953.7,629.5,3.60528
955.1,630,3.66792
956.5,630.5,3.73404
958,631,3.77618
959.4,631.5,3.87174
960.8,632,3.91014
962.2,632.5,3.96274
963.7,633,4.0194
965.1,633.5,4.116
966.6,634,4.15012
968,634.5,4.21547
969.5,635,4.26116
970.9,635.5,4.34097
972.4,636,4.37088
973.8,636.5,4.47465
975.2,637,4.4892
976.7,637.5,4.58387
978.1,638,4.61448
979.6,638.5,4.66408
981,639,4.67756
982.5,639.5,4.7539
983.9,640,4.77472
985.3,640.5,4.84759
986.8,641,4.87514
988.2,641.5,4.91625
989.7,642,4.9478
991.1,642.5,4.9611
992.6,643,5.01415
994,643.5,5.02665
995.5,644,5.05926
996.9,644.5,5.06748
998.3,645,5.11285
999.8,645.5,5.10784
1001.2,646,5.12952
1002.6,646.5,5.17128
1004.1,647,5.19216
1005.5,647.5,5.15642
1007,648,5.15989
1008.4,648.5,5.14948
1009.8,649,5.19564
1011.3,649.5,5.21652
1012.7,650,5.22348
1014.1,650.5,5.19912
1015.6,651,5.20608
1017,651.5,5.20708
1018.5,652,5.19216
1019.9,652.5,5.15822
1021.3,653,5.19312
1022.8,653.5,5.16672
1024.2,654,5.12332
1025.6,654.5,5.09652
1027.1,655,5.0785
1028.5,655.5,5.03258
1029.9,656,5.03258
1031.4,656.5,4.97024
1032.8,657,4.9525
1034.2,657.5,4.928
1035.6,658,4.84412
1037.1,658.5,4.7915
1038.5,659,4.71192
1039.9,659.5,4.65344
1041.4,660,4.634
1042.8,660.5,4.53252
1044.2,661,4.46472
1045.6,661.5,4.4
1047,662,4.36644
1048.5,662.5,4.22988
1049.9,663,4.19232
1051.3,663.5,4.11372
1052.7,664,4.02688
1054.2,664.5,3.93536
1055.6,665,3.89754
1057,665.5,3.8016
1058.4,666,3.7346
1059.8,666.5,3.63264
1061.2,667,3.54932
1062.6,667.5,3.47456
1064,668,3.40194
1065.5,668.5,3.31584
1066.9,669,3.2123
1068.3,669.5,3.14706
1069.7,670,3.0798
1071.1,670.5,2.9744
1072.5,671,2.89572
1073.9,671.5,2.82664
1075.3,672,2.74176
1076.8,672.5,2.64475
1078.2,673,2.57032
1079.6,673.5,2.47776
1081,674,2.40618
1082.4,674.5,2.33536
1083.8,675,2.272
1085.2,675.5,2.21056
1086.6,676,2.12046
1088,676.5,2.06703
1089.4,677,1.99155
1090.8,677.5,1.91679
1092.3,678,1.86375
1093.7,678.5,1.79275
1095.1,679,1.72885
1096.5,679.5,1.66026
1097.9,680,1.60362
1099.3,680.5,1.56468
1100.7,681,1.50025
1102.1,681.5,1.43318
1103.5,682,1.36998
1105,682.5,1.32042
1106.4,683,1.25316
1107.8,683.5,1.20345
1109.2,684,1.1644
1110.6,684.5,1.1147
1112,685,1.06908
1113.4,685.5,1.03076
1114.8,686,0.97704
1116.2,686.5,0.9372
1117.7,687,0.89916
1119.1,687.5,0.8591
1120.5,688,0.81774
1121.9,688.5,0.7832
1123.3,689,0.7434
1124.7,689.5,0.7171
1126.1,690,0.68129
1127.5,690.5,0.6512
1129,691,0.61952
1130.4,691.5,0.59304
1131.8,692,0.56286
1133.2,692.5,0.53352
1134.6,693,0.5104
1136,693.5,0.48928
1137.5,694,0.46816
1138.9,694.5,0.44478
1140.3,695,0.42245
1141.7,695.5,0.40242
1143.2,696,0.38368
1144.6,696.5,0.36296
1146,697,0.348
1147.5,697.5,0.33408
1148.9,698,0.31577
1150.3,698.5,0.30276
1151.8,699,0.28884
1153.2,699.5,0.27571
1154.6,700,0.266
1156.1,700.5,0.25128
1157.5,701,0.2415
1158.9,701.5,0.22968
1160.4,702,0.224
1161.8,702.5,0.2094
1163.2,703,0.20358
1164.7,703.5,0.19544
1166.1,704,0.18738
1167.5,704.5,0.17799
1169,705,0.17052
1170.4,705.5,0.16403
1171.8,706,0.1566
1173.3,706.5,0.15356
1174.7,707,0.14921
1176.1,707.5,0.14268
1177.6,708,0.13572
1179,708.5,0.13572
1180.5,709,0.12492
1181.9,709.5,0.1218
1183.3,710,0.12145
1184.8,710.5,0.11168
1186.2,711,0.10788
1187.6,711.5,0.10788
1189.1,712,0.1041
1190.5,712.5,0.10121
1192,713,0.10063
1193.4,713.5,0.10034
1194.8,714,0.09744
1196.3,714.5,0.09396
1197.7,715,0.09688
1199.2,715.5,0.09342
1200.6,716,0.09342
1202,716.5,0.09369
1203.5,717,0.09688
1204.9,717.5,0.09688
1206.4,718,0.09744
1207.8,718.5,0.09716
1209.2,719,0.09716
1210.7,719.5,0.09716
1212.1,720,0.09632
1213.6,720.5,0.09688
1215,721,0.09342
1216.5,721.5,0.09744
1217.9,722,0.09396
1219.4,722.5,0.0897
1220.8,723,0.08675
1222.3,723.5,0.07935
1223.7,724,0.07612
1225.2,724.5,0.0688
1226.6,725,0.06246
1228.1,725.5,0.0552
1229.5,726,0.05145
1231,726.5,0.04485
1232.4,727,0.0414
1233.9,727.5,0.0414
1235.3,728,0.03795
1236.8,728.5,0.03773
1238.2,729,0.03795
1239.7,729.5,0.03784
1241.1,730,0.04128
1242.6,730.5,0.04485
1244,731,0.04816
1245.5,731.5,0.0516
1247,732,0.05504
1248.4,732.5,0.05848
1249.9,733,0.0621
1251.3,733.5,0.06228
1252.8,734,0.0688
1254.2,734.5,0.069
1255.7,735,0.07568
1257.1,735.5,0.07935
1258.6,736,0.07912
1260,736.5,0.0855
1261.5,737,0.08918
1262.9,737.5,0.08918
1264.4,738,0.08944
1265.9,738.5,0.09576
1267.3,739,0.09576
1268.8,739.5,0.09632
1270.2,740,0.1032
1271.7,740.5,0.1032
1273.1,741,0.1029
1274.6,741.5,0.1029
1276,742,0.10664
1277.5,742.5,0.10633
1279,743,0.10695
1280.4,743.5,0.10976
1281.9,744,0.10976
1283.3,744.5,0.10695
1284.8,745,0.11286
1286.2,745.5,0.11352
1287.7,746,0.11319
1289.2,746.5,0.11319
1290.6,747,0.11628
1292.1,747.5,0.1197
1293.5,748,0.11662
1295,748.5,0.11662
1296.4,749,0.12005
1297.9,749.5,0.12005
1299.4,750,0.1204
1300.8,750.5,0.12348
1302.3,751,0.1173
1303.7,751.5,0.12075
1305.2,752,0.1173
1306.6,752.5,0.12145
1308.1,753,0.12075
1309.5,753.5,0.1197
1311,754,0.12312
1312.5,754.5,0.12348
1313.9,755,0.1224
1315.4,755.5,0.1224
1316.9,756,0.12168
1318.3,756.5,0.12276
1319.8,757,0.1224
1321.3,757.5,0.12312
1322.7,758,0.12348
1324.2,758.5,0.12348
1325.6,759,0.12348
1327.1,759.5,0.12384
1328.6,760,0.12384
1330,760.5,0.12312
1331.5,761,0.12543
1332.9,761.5,0.12654
1334.4,762,0.12958
1335.9,762.5,0.12654
1337.3,763,0.12654
1338.8,763.5,0.12996
1340.3,764,0.1292
1341.7,764.5,0.12617
1343.2,765,0.12654
1344.6,765.5,0.12654
1346.1,766,0.13104
1347.6,766.5,0.13338
1349,767,0.13338
1350.5,767.5,0.1326
1352,768,0.12996
1353.4,768.5,0.13034
1354.9,769,0.12958
1356.4,769.5,0.13338
1357.8,770,0.13299
1359.3,770.5,0.1326
1360.8,771,0.1326
1362.2,771.5,0.13299
1363.7,772,0.1364
1365.2,772.5,0.13338
1366.6,773,0.13299
1368.1,773.5,0.1372
1369.6,774,0.136
1371,774.5,0.14063
1372.5,775,0.1368
1373.9,775.5,0.13981
1375.4,776,0.14022
1376.9,776.5,0.14022
1378.4,777,0.1394
1379.8,777.5,0.1394
1381.3,778,0.1428
1382.8,778.5,0.1428
1384.2,779,0.1394
1385.7,779.5,0.1428
1387.2,780,0.14322
1388.6,780.5,0.14364
1390.1,781,0.14364
1391.6,781.5,0.14706
1393,782,0.14406
1394.5,782.5,0.1462
1396,783,0.1462
1397.4,783.5,0.1462
1398.9,784,0.1462
1400.4,784.5,0.1462
1401.8,785,0.14706
1403.3,785.5,0.14916
1404.8,786,0.15004
1406.3,786.5,0.1496
1407.7,787,0.1496
1409.2,787.5,0.15004
1410.7,788,0.1462
1412.1,788.5,0.14916
1413.6,789,0.15255
1415.1,789.5,0.1496
1416.5,790,0.1496
1418,790.5,0.15004
1419.5,791,0.153
1420.9,791.5,0.1539
1422.4,792,0.15435
1423.9,792.5,0.153
1425.3,793,0.153
1426.8,793.5,0.15255
1428.3,794,0.15502
1429.8,794.5,0.1564
1431.2,795,0.15435
1432.7,795.5,0.15345
1434.2,796,0.1564
1435.6,796.5,0.15732
1437.1,797,0.1564
1438.6,797.5,0.1598
1440.1,798,0.1564
1441.5,798.5,0.15594
1443,799,0.1564
1444.5,799.5,0.15594
1445.9,800,0.1564
1447.4,800.5,0.16027
1448.9,801,0.15933
1450.4,801.5,0.153
1451.8,802,0.15933
1453.3,802.5,0.15548
1454.8,803,0.15933
1456.3,803.5,0.15886
1457.7,804,0.1632
1459.2,804.5,0.1598
1460.7,805,0.16272
1462.1,805.5,0.1632
1463.6,806,0.15933
1465.1,806.5,0.16272
1466.5,807,0.1598
1468,807.5,0.1598
1469.5,808,0.16027
1471,808.5,0.16272
1472.4,809,0.16224
1473.9,809.5,0.16416
1475.4,810,0.16272
1476.9,810.5,0.1632
1478.3,811,0.16272
1479.8,811.5,0.1632
1481.3,812,0.1666
1482.8,812.5,0.16513
1484.2,813,0.16611
1485.7,813.5,0.169
1487.2,814,0.16513
1488.7,814.5,0.16416
1490.1,815,0.16562
1491.6,815.5,0.1685
1493.1,816,0.1695
1494.6,816.5,0.1695
1496,817,0.16562
1497.5,817.5,0.17

File: PMMA/Calibration_Data/FSRI/FSRI_DSC_N2_20K_2.csv
time,Temp,Heat Flow Rate
[s],[K],[mW/mg]
20.2,322,0.01312
35,322.5,0.08892
42.1,323,0.1302
47.4,323.5,0.159
51.8,324,0.1845
55.7,324.5,0.2077
59.3,325,0.2265
62.4,325.5,0.24613
65.4,326,0.26505
68.3,326.5,0.27482
70.9,327,0.28841
73.5,327.5,0.30351
76,328,0.312
78.3,328.5,0.3268
80.6,329,0.33376
82.8,329.5,0.33972
85,330,0.3495
87.1,330.5,0.35955
89.2,331,0.36784
91.3,331.5,0.38532
93.3,332,0.38403
95.2,332.5,0.38505
97.2,333,0.3822
99.1,333.5,0.39976
101,334,0.4005
102.8,334.5,0.40888
104.7,335,0.4095
106.5,335.5,0.41525
108.3,336,0.4185
110.1,336.5,0.42431
111.8,337,0.42864
113.6,337.5,0.426
115.3,338,0.4335
117.1,338.5,0.43488
118.8,339,0.4437
120.5,339.5,0.44092
122.2,340,0.44545
123.9,340.5,0.44992
125.6,341,0.44982
127.3,341.5,0.45594
129,342,0.46046
130.6,342.5,0.45451
132.3,343,0.46359
133.9,343.5,0.46056
135.6,344,0.46512
137.2,344.5,0.47124
138.9,345,0.4758
140.5,345.5,0.4743
142.1,346,0.47424
143.8,346.5,0.48495
145.4,347,0.49131
147,347.5,0.4867
148.6,348,0.4805
150.2,348.5,0.4836
151.9,349,0.4805
153.5,349.5,0.4836
155.1,350,0.4991
156.7,350.5,0.49767
158.3,351,0.49767
159.9,351.5,0.4992
161.5,352,0.5024
163.1,352.5,0.5024
164.7,353,0.50393
166.3,353.5,0.5056
167.9,354,0.50393
169.5,354.5,0.50715
171,355,0.5103
172.6,355.5,0.50393
174.2,356,0.50562
175.8,356.5,0.5104
177.4,357,0.512
178.9,357.5,0.51359
180.5,358,0.50562
182.1,358.5,0.50403
183.6,359,0.5104
185.2,359.5,0.50721
186.8,360,0.5104
188.3,360.5,0.51034
189.9,361,0.50718
191.5,361.5,0.50544
193,362,0.4991
194.6,362.5,0.49755
196.1,363,0.50711
197.7,363.5,0.50232
199.2,364,0.5005
200.7,364.5,0.5005
202.3,365,0.50388
203.8,365.5,0.5005
205.4,366,0.51012
206.9,366.5,0.50358
208.4,367,0.5053
210,367.5,0.50358
211.5,368,0.50685
213,368.5,0.50856
214.5,369,0.50685
216.1,369.5,0.50856
217.6,370,0.507
219.1,370.5,0.50358
220.7,371,0.50685
222.2,371.5,0.51339
223.7,372,0.5148
225.2,372.5,0.51636
226.7,373,0.51436
228.2,373.5,0.5146
229.7,374,0.51824
231.3,374.5,0.5214
232.8,375,0.5216
234.3,375.5,0.51744
235.8,376,0.52438
237.3,376.5,0.52629
238.8,377,0.52629
240.3,377.5,0.52629
241.8,378,0.52788
243.4,378.5,0.5328
244.9,379,0.53613
246.4,379.5,0.5344
247.9,380,0.53784
249.4,380.5,0.53452
250.9,381,0.53774
252.4,381.5,0.53774
253.9,382,0.53946
255.4,382.5,0.54432
256.9,383,0.54448
258.4,383.5,0.54776
259.8,384,0.54776
261.3,384.5,0.5511
262.8,385,0.54931
264.3,385.5,0.55104
265.8,386,0.55776
267.3,386.5,0.5561
268.8,387,0.5561
270.3,387.5,0.55942
271.8,388,0.561
273.2,388.5,0.561
274.7,389,0.56953
276.2,389.5,0.5746
277.7,390,0.5746
279.2,390.5,0.57768
280.7,391,0.58128
282.1,391.5,0.58301
283.6,392,0.5915
285.1,392.5,0.595
286.6,393,0.5916
288.1,393.5,0.59312
289.5,394,0.60698
291,394.5,0.60368
292.5,395,0.6086
293.9,395.5,0.6102
295.4,396,0.61698
296.9,396.5,0.6179
298.4,397,0.62113
299.8,397.5,0.63154
301.3,398,0.63169
302.7,398.5,0.64108
304.2,399,0.63984
305.7,399.5,0.6403
307.1,400,0.6417
308.6,400.5,0.64702
310.1,401,0.6555
311.5,401.5,0.66199
313,402,0.66199
314.4,402.5,0.66495
315.9,403,0.66495
317.4,403.5,0.66736
318.8,404,0.66392
320.3,404.5,0.67177
321.8,405,0.6693
323.2,405.5,0.67816
324.7,406,0.68456
326.1,406.5,0.68112
327.6,407,0.68456
329,407.5,0.6831
330.5,408,0.68456
331.9,408.5,0.6831
333.4,409,0.68655
334.8,409.5,0.68854
336.3,410,0.68904
337.7,410.5,0.68706
339.2,411,0.69546
340.6,411.5,0.69
342,412,0.698
343.5,412.5,0.694
344.9,413,0.69747
346.4,413.5,0.69488
347.8,414,0.70035
349.3,414.5,0.696
350.7,415,0.70296
352.1,415.5,0.698
353.6,416,0.707
355,416.5,0.70551
356.4,417,0.7
357.9,417.5,0.7035
359.3,418,0.7134
360.7,418.5,0.70992
362.1,419,0.70992
363.6,419.5,0.72306
365,420,0.71196
366.4,420.5,0.71545
367.9,421,0.71604
369.3,421.5,0.71253
370.7,422,0.71808
372.1,422.5,0.7216
373.5,423,0.71604
375,423.5,0.72176
376.4,424,0.72365
377.8,424.5,0.72176
379.3,425,0.72657
380.7,425.5,0.728
382.1,426,0.72657
383.5,426.5,0.72657
385,427,0.73359
386.4,427.5,0.73216
387.8,428,0.73568
389.2,428.5,0.7385
390.7,429,0.74048
392.1,429.5,0.73568
393.5,430,0.7392
394.9,430.5,0.7392
396.3,431,0.7413
397.8,431.5,0.7392
399.2,432,0.73777
400.6,432.5,0.74624
402,433,0.74694
403.4,433.5,0.7455
404.8,434,0.7452
406.3,434.5,0.74836
407.7,435,0.756
409.1,435.5,0.75114
410.5,436,0.75384
412,436.5,0.75402
413.4,437,0.75465
414.8,437.5,0.75895
416.2,438,0.75465
417.6,438.5,0.75816
419.1,439,0.75816
420.5,439.5,0.76818
421.9,440,0.77088
423.3,440.5,0.77307
424.7,441,0.76954
426.2,441.5,0.76818
427.6,442,0.78013
429,442.5,0.78234
430.4,443,0.7881
431.8,443.5,0.7881
433.2,444,0.79165
434.6,444.5,0.79778
436.1,445,0.79552
437.5,445.5,0.7952
438.9,446,0.80004
440.3,446.5,0.80358
441.7,447,0.81039
443.1,447.5,0.81066
444.5,448,0.81
445.9,448.5,0.81783
447.3,449,0.82134
448.7,449.5,0.8272
450.2,450,0.83424
451.6,450.5,0.83308
453,451,0.83308
454.4,451.5,0.84135
455.8,452,0.84016
457.2,452.5,0.84135
458.6,453,0.852
460,453.5,0.85796
461.4,454,0.8591
462.8,454.5,0.86132
464.3,455,0.86975
465.7,455.5,0.87108
467.1,456,0.87576
468.5,456.5,0.86975
469.9,457,0.8771
471.3,457.5,0.87596
472.7,458,0.8804
474.1,458.5,0.88179
475.5,459,0.89142
476.9,459.5,0.89
478.3,460,0.89105
479.7,460.5,0.8925
481.1,461,0.89964
482.5,461.5,0.8946
483.9,462,0.8975
485.3,462.5,0.89607
486.7,463,0.90574
488.1,463.5,0.90216
489.5,464,0.91035
490.9,464.5,0.9159
492.3,465,0.90574
493.7,465.5,0.90678
495.1,466,0.89815
496.5,466.5,0.89815
497.9,467,0.90068
499.3,467.5,0.90525
500.7,468,0.9078
502.1,468.5,0.90468
503.5,469,0.90678
504.9,469.5,0.9072
506.3,470,0.90678
507.7,470.5,0.90216
509.1,471,0.90424
510.5,471.5,0.90678
511.9,472,0.90574
513.3,472.5,0.89964
514.7,473,0.89858
516.1,473.5,0.89964
517.5,474,0.89712
518.9,474.5,0.8925
520.3,475,0.89142
521.7,475.5,0.89356
523.1,476,0.88536
524.5,476.5,0.89208
525.9,477,0.88673
527.3,477.5,0.88784
528.7,478,0.88314
530.1,478.5,0.88893
531.5,479,0.8856
532.9,479.5,0.87822
534.3,480,0.88179
535.7,480.5,0.88179
537.1,481,0.8771
538.5,481.5,0.8712
539.9,482,0.8771
541.3,482.5,0.88426
542.7,483,0.88068
544.1,483.5,0.88426
545.5,484,0.8856
546.9,484.5,0.88179
548.3,485,0.88068
549.7,485.5,0.89356
551.1,486,0.88784
552.5,486.5,0.88288
553.9,487,0.87955
555.3,487.5,0.88572
556.7,488,0.87822
558.1,488.5,0.88536
559.5,489,0.88784
560.8,489.5,0.8925
562.3,490,0.88956
563.7,490.5,0.88893
565.1,491,0.89391
566.4,491.5,0.8925
567.8,492,0.89607
569.2,492.5,0.89607
570.6,493,0.89858
572,493.5,0.90216
573.4,494,0.895
574.8,494.5,0.9072
576.2,495,0.89858
577.6,495.5,0.8925
579,496,0.89391
580.4,496.5,0.895
581.8,497,0.89356
583.2,497.5,0.90109
584.6,498,0.89607
586,498.5,0.89607
587.4,499,0.8925
588.8,499.5,0.89607
590.2,500,0.88644
591.6,500.5,0.89391
593,501,0.88426
594.4,501.5,0.8771
595.8,502,0.88426
597.2,502.5,0.88314
598.6,503,0.87576
600,503.5,0.87352
601.4,504,0.87108
602.8,504.5,0.86636
604.2,505,0.86394
605.6,505.5,0.8592
607,506,0.8592
608.4,506.5,0.85442
609.8,507,0.85562
611.2,507.5,0.84966
612.6,508,0.8616
614,508.5,0.8413
615.4,509,0.8413
616.8,509.5,0.84488
618.1,510,0.83752
619.5,510.5,0.8316
620.9,511,0.83622
622.3,511.5,0.8424
623.7,512,0.83288
625.1,512.5,0.83772
626.5,513,0.83647
627.9,513.5,0.82929
629.3,514,0.82824
630.7,514.5,0.8316
632.1,515,0.82929
633.5,515.5,0.83056
634.9,516,0.82698
636.3,516.5,0.82467
637.7,517,0.82824
639.1,517.5,0.81982
640.5,518,0.83056
641.9,518.5,0.82467
643.3,519,0.828
644.7,519.5,0.8257
646.1,520,0.8257
647.5,520.5,0.8234
648.9,521,0.82698
650.3,521.5,0.82467
651.6,522,0.828
653,522.5,0.828
654.4,523,0.8257
655.8,523.5,0.8352
657.2,524,0.8316
658.6,524.5,0.83414
660,525,0.83772
661.4,525.5,0.82824
662.8,526,0.83181
664.2,526.5,0.83056
665.6,527,0.83414
667,527.5,0.83414
668.4,528,0.83647
669.8,528.5,0.83647
671.2,529,0.8388
672.6,529.5,0.84113
673.9,530,0.84365
675.3,530.5,0.84315
676.7,531,0.84365
678.1,531.5,0.84609
679.5,532,0.84372
680.9,532.5,0.8413
682.3,533,0.84609
683.7,533.5,0.84724
685.1,534,0.84966
686.5,534.5,0.85204
687.9,535,0.8532
689.3,535.5,0.85442
690.7,536,0.8532
692.1,536.5,0.85442
693.5,537,0.85801
694.9,537.5,0.8592
696.3,538,0.85442
697.7,538.5,0.8592
699.1,539,0.86519
700.4,539.5,0.86037
701.9,540,0.86394
703.3,540.5,0.87108
704.7,541,0.86864
706.1,541.5,0.86878
707.5,542,0.86994
708.8,542.5,0.8748
710.2,543,0.8748
711.6,543.5,0.8748
713,544,0.88179
714.4,544.5,0.88179
715.8,545,0.87822
717.2,545.5,0.88426
718.6,546,0.88536
720,546.5,0.88288
721.4,547,0.88426
722.8,547.5,0.8925
724.2,548,0.89607
725.6,548.5,0.8925
727,549,0.8964
728.4,549.5,0.90321
729.8,550,0.90216
731.2,550.5,0.90321
732.6,551,0.90574
734,551.5,0.90678
735.4,552,0.90932
736.8,552.5,0.91035
738.2,553,0.90932
739.6,553.5,0.91545
741,554,0.92006
742.4,554.5,0.91648
743.8,555,0.9282
745.2,555.5,0.9308
746.6,556,0.923
748,556.5,0.92722
749.4,557,0.92655
750.8,557.5,0.93534
752.2,558,0.93534
753.6,558.5,0.94154
755,559,0.94696
756.4,559.5,0.94962
757.8,560,0.9612
759.2,560.5,0.95319
760.6,561,0.96476
762,561.5,0.9639
763.4,562,0.96832
764.8,562.5,0.95319
766.2,563,0.97104
767.6,563.5,0.97544
769,564,0.97818
770.4,564.5,0.98256
771.8,565,0.98725
773.2,565.5,0.99
774.6,566,0.99166
776,566.5,1.0008
777.4,567,1.0024
778.8,567.5,1.00956
780.2,568,1.02388
781.6,568.5,1.02816
783,569,1.02746
784.4,569.5,1.03173
785.8,570,1.0324
787.2,570.5,1.04308
788.6,571,1.04664
790,571.5,1.0561
791.4,572,1.0579
792.8,572.5,1.06743
794.2,573,1.065
795.6,573.5,1.07262
797,574,1.07312
798.4,574.5,1.07616
799.8,575,1.08018
801.3,575.5,1.08832
802.7,576,1.08224
804.1,576.5,1.09695
805.5,577,1.09599
806.9,577.5,1.09906
808.3,578,1.0974
809.7,578.5,1.10313
811.1,579,1.1005
812.5,579.5,1.10448
813.9,580,1.10489
815.3,580.5,1.11784
816.7,581,1.11428
818.1,581.5,1.12412
819.5,582,1.12054
820.9,582.5,1.13245
822.3,583,1.11428
823.7,583.5,1.12852
825.1,584,1.12852
826.5,584.5,1.13526
827.9,585,1.12812
829.3,585.5,1.13955
830.7,586,1.1424
832.2,586.5,1.1431
833.6,587,1.14988
835,587.5,1.1573
836.4,588,1.1552
837.8,588.5,1.1635
839.2,589,1.16708
840.6,589.5,1.17505
842,590,1.17424
843.4,590.5,1.18287
844.8,591,1.18925
846.2,591.5,1.1928
847.6,592,1.19972
849,592.5,1.20646
850.4,593,1.21765
851.8,593.5,1.2212
853.2,594,1.22475
854.6,594.5,1.22808
856.1,595,1.24254
857.5,595.5,1.25315
858.9,596,1.26024
860.3,596.5,1.27092
861.7,597,1.2816
863.1,597.5,1.28856
864.5,598,1.29948
865.9,598.5,1.3104
867.3,599,1.3206
868.7,599.5,1.33104
870.1,600,1.34545
871.5,600.5,1.35936
872.9,601,1.37506
874.4,601.5,1.37772
875.8,602,1.39515
877.2,602.5,1.40538
878.6,603,1.42259
880,603.5,1.44377
881.4,604,1.46848
882.8,604.5,1.47618
884.2,605,1.50165
885.7,605.5,1.52439
887.1,606,1.54504
888.5,606.5,1.5576
889.9,607,1.58685
891.3,607.5,1.61424
892.7,608,1.633
894.1,608.5,1.65204
895.5,609,1.68381
896.9,609.5,1.7253
898.3,610,1.74522
899.8,610.5,1.77559
901.2,611,1.80928
902.6,611.5,1.83913
904,612,1.86737
905.4,612.5,1.91326
906.9,613,1.93952
908.3,613.5,1.97327
909.7,614,2.02176
911.1,614.5,2.037
912.5,615,2.09088
914,615.5,2.13312
915.4,616,2.1576
916.8,616.5,2.20284
918.3,617,2.24756
919.7,617.5,2.29293
921.1,618,2.34468
922.5,618.5,2.394
924,619,2.44296
925.4,619.5,2.471
926.8,620,2.53071
928.2,620.5,2.56515
929.7,621,2.62944
931.1,621.5,2.66112
932.5,622,2.74208
933.9,622.5,2.7808
935.4,623,2.83257
936.8,623.5,2.88992
938.2,624,2.94905
939.7,624.5,2.9925
941.1,625,3.05724
942.5,625.5,3.10284
944,626,3.1668
945.4,626.5,3.2445
946.8,627,3.30503
948.3,627.5,3.35738
949.7,628,3.40754
951.1,628.5,3.46906
952.6,629,3.528
954,629.5,3.5805
955.4,630,3.654
956.9,630.5,3.72012
958.3,631,3.76842
959.7,631.5,3.85864
961.2,632,3.89681
962.6,632.5,3.9444
964.1,633,4.00091
965.5,633.5,4.09318
966.9,634,4.12728
968.4,634.5,4.20036
969.8,635,4.24728
971.2,635.5,4.3194
972.7,636,4.35138
974.1,636.5,4.44854
975.6,637,4.46484
977,637.5,4.56305
978.5,638,4.57815
979.9,638.5,4.63536
981.3,639,4.65674
982.8,639.5,4.72584
984.2,640,4.74349
985.7,640.5,4.8233
987.1,641,4.84416
988.5,641.5,4.8927
990,642,4.92046
991.4,642.5,4.94475
992.9,643,4.9968
994.3,643.5,5.01552
995.8,644,5.04735
997.2,644.5,5.04885
998.6,645,5.0922
1000.1,645.5,5.09743
1001.5,646,5.10587
1003,646.5,5.13907
1004.4,647,5.15656
1005.9,647.5,5.13728
1007.3,648,5.15388
1008.7,648.5,5.15642
1010.2,649,5.1765
1011.6,649.5,5.1695
1013,650,5.18172
1014.5,650.5,5.1678
1015.9,651,5.18172
1017.4,651.5,5.1678
1018.8,652,5.14775
1020.2,652.5,5.12332
1021.7,653,5.14077
1023.1,653.5,5.10238
1024.5,654,5.0645
1026,654.5,5.0286
1027.4,655,5.01513
1028.8,655.5,4.96665
1030.3,656,4.95616
1031.7,656.5,4.886
1033.1,657,4.86135
1034.5,657.5,4.83327
1036,658,4.75605
1037.4,658.5,4.7005
1038.8,659,4.61565
1040.2,659.5,4.54896
1041.7,660,4.53252
1043.1,660.5,4.41909
1044.5,661,4.3648
1045.9,661.5,4.29792
1047.3,662,4.24473
1048.7,662.5,4.1322
1050.2,663,4.09127
1051.6,663.5,4.0128
1053,664,3.92536
1054.4,664.5,3.839
1055.8,665,3.81457
1057.3,665.5,3.73105
1058.7,666,3.6565
1060.1,666.5,3.56478
1061.5,667,3.48058
1062.9,667.5,3.40445
1064.3,668,3.33345
1065.7,668.5,3.25535
1067.1,669,3.15768
1068.5,669.5,3.0885
1070,670,3.0246
1071.4,670.5,2.93112
1072.8,671,2.85065
1074.2,671.5,2.77324
1075.6,672,2.69535
1077,672.5,2.5915
1078.4,673,2.53828
1079.8,673.5,2.44968
1081.2,674,2.38596
1082.6,674.5,2.30395
1084,675,2.24005
1085.4,675.5,2.17615
1086.9,676,2.09805
1088.3,676.5,2.0349
1089.7,677,1.95408
1091.1,677.5,1.88505
1092.5,678,1.82984
1093.9,678.5,1.76001
1095.3,679,1.6969
1096.7,679.5,1.62945
1098.1,680,1.57975
1099.5,680.5,1.5407
1100.9,681,1.47488
1102.4,681.5,1.40892
1103.8,682,1.349
1105.2,682.5,1.2993
1106.6,683,1.2355
1108,683.5,1.18548
1109.4,684,1.14342
1110.8,684.5,1.09386
1112.2,685,1.0508
1113.6,685.5,1.0116
1115,686,0.9639
1116.4,686.5,0.923
1117.9,687,0.88704
1119.3,687.5,0.8448
1120.7,688,0.805
1122.1,688.5,0.77129
1123.5,689,0.73278
1125,689.5,0.70551
1126.4,690,0.67041
1127.8,690.5,0.6405
1129.2,691,0.60723
1130.7,691.5,0.58432
1132.1,692,0.55264
1133.5,692.5,0.52448
1134.9,693,0.50193
1136.3,693.5,0.48008
1137.8,694,0.46332
1139.2,694.5,0.43875
1140.6,695,0.41418
1142,695.5,0.39663
1143.5,696,0.37908
1144.9,696.5,0.35802
1146.3,697,0.34398
1147.7,697.5,0.33088
1149.2,698,0.315
1150.6,698.5,0.30014
1152,699,0.28618
1153.5,699.5,0.273
1154.9,700,0.26524
1156.3,700.5,0.252
1157.7,701,0.2457
1159.2,701.5,0.22968
1160.6,702,0.21987
1162,702.5,0.21167
1163.5,703,0.20532
1164.9,703.5,0.19432
1166.3,704,0.18497
1167.8,704.5,0.18148
1169.2,705,0.1715
1170.6,705.5,0.16608
1172.1,706,0.161
1173.5,706.5,0.15356
1174.9,707,0.14964
1176.4,707.5,0.14309
1177.8,708,0.14
1179.2,708.5,0.13533
1180.7,709,0.13224
1182.1,709.5,0.12839
1183.6,710,0.12492
1185,710.5,0.12145
1186.4,711,0.11583
1187.9,711.5,0.11418
1189.3,712,0.11104
1190.7,712.5,0.10726
1192.2,713,0.1038
1193.6,713.5,0.1041
1195.1,714,0.10092
1196.5,714.5,0.10092
1198,715,0.10063
1199.4,715.5,0.09716
1200.8,716,0.09688
1202.3,716.5,0.10034
1203.7,717,0.10063
1205.2,717.5,0.10092
1206.6,718,0.1041
1208,718.5,0.10063
1209.5,719,0.09688
1210.9,719.5,0.1041
1212.4,720,0.10063
1213.8,720.5,0.09716
1215.3,721,0.09369
1216.7,721.5,0.09048
1218.1,722,0.08304
1219.6,722.5,0.07935
1221,723,0.07266
1222.5,723.5,0.0621
1223.9,724,0.05536
1225.4,724.5,0.05175
1226.8,725,0.04472
1228.3,725.5,0.03806
1229.7,726,0.03096
1231.2,726.5,0.03087
1232.6,727,0.0276
1234.1,727.5,0.02768
1235.5,728,0.02768
1237,728.5,0.0348
1238.4,729,0.03784
1239.9,729.5,0.04472
1241.3,730,0.05175
1242.8,730.5,0.0552
1244.2,731,0.06192
1245.7,731.5,0.0692
1247.1,732,0.07912
1248.6,732.5,0.08892
1250,733,0.09288
1251.5,733.5,0.1032
1252.9,734,0.1104
1254.4,734.5,0.1173
1255.8,735,0.12075
1257.3,735.5,0.12728
1258.7,736,0.13416
1260.2,736.5,0.13416
1261.6,737,0.14104
1263.1,737.5,0.14406
1264.5,738,0.14792
1266,738.5,0.1518
1267.4,739,0.15268
1268.9,739.5,0.15435
1270.3,740,0.15824
1271.8,740.5,0.15778
1273.3,741,0.16215
1274.7,741.5,0.16416
1276.2,742,0.1656
1277.6,742.5,0.16905
1279.1,743,0.16709
1280.5,743.5,0.16758
1282,744,0.16856
1283.4,744.5,0.16807
1284.9,745,0.171
1286.4,745.5,0.1715
1287.8,746,0.1715
1289.3,746.5,0.171
1290.8,747,0.17442
1292.2,747.5,0.171
1293.7,748,0.17493
1295.1,748.5,0.172
1296.6,749,0.16758
1298,749.5,0.171
1299.5,750,0.1705
1301,750.5,0.171
1302.4,751,0.16758
1303.9,751.5,0.16758
1305.4,752,0.1705
1306.8,752.5,0.1715
1308.3,753,0.171
1309.7,753.5,0.1705
1311.2,754,0.16807
1312.7,754.5,0.171
1314.1,755,0.17
1315.6,755.5,0.1705
1317,756,0.17391
1318.5,756.5,0.17442
1320,757,0.171
1321.4,757.5,0.172
1322.9,758,0.17493
1324.4,758.5,0.17442
1325.8,759,0.17493
1327.3,759.5,0.17732
1328.7,760,0.17493
1330.2,760.5,0.171
1331.7,761,0.17289
1333.1,761.5,0.17391
1334.6,762,0.17391
1336.1,762.5,0.1734
1337.5,763,0.1768
1339,763.5,0.17442
1340.5,764,0.17784
1341.9,764.5,0.171
1343.4,765,0.17628
1344.9,765.5,0.1768
1346.3,766,0.17784
1347.8,766.5,0.17391
1349.3,767,0.17442
1350.7,767.5,0.17442
1352.2,768,0.17442
1353.7,768.5,0.1768
1355.1,769,0.1768
1356.6,769.5,0.1768
1358.1,770,0.17784
1359.5,770.5,0.17784
1361,771,0.18126
1362.5,771.5,0.18073
1363.9,772,0.18179
1365.4,772.5,0.1768
1366.9,773,0.18414
1368.3,773.5,0.18126
1369.8,774,0.18073
1371.3,774.5,0.1836
1372.7,775,0.18414
1374.2,775.5,0.1836
1375.6,776,0.18414
1377.1,776.5,0.1836
1378.6,777,0.18414
1380,777.5,0.18414
1381.5,778,0.18414
1383,778.5,0.18468
1384.4,779,0.18126
1385.9,779.5,0.18645
1387.4,780,0.1881
1388.8,780.5,0.187
1390.3,781,0.18468
1391.8,781.5,0.18755
1393.2,782,0.1836
1394.7,782.5,0.187
1396.2,783,0.187
1397.6,783.5,0.18645
1399.1,784,0.18755
1400.6,784.5,0.187
1402,785,0.187
1403.5,785.5,0.187
1405,786,0.1859
1406.5,786.5,0.18984
1407.9,787,0.1904
1409.4,787.5,0.18984
1410.9,788,0.18984
1412.3,788.5,0.1938
1413.8,789,0.1904
1415.3,789.5,0.1904
1416.7,790,0.19152
1418.2,790.5,0.19096
1419.7,791,0.19323
1421.1,791.5,0.1972
1422.6,792,0.19437
1424.1,792.5,0.1972
1425.6,793,0.19662
1427,793.5,0.1972
1428.5,794,0.19952
1430,794.5,0.19952
1431.4,795,0.19551
1432.9,795.5,0.20178
1434.3,796,0.19662
1435.8,796.5,0.19883
1437.3,797,0.19942
1438.8,797.5,0.19942
1440.3,798,0.2022
1441.7,798.5,0.20001
1443.2,799,0.2006
1444.7,799.5,0.2022
1446.2,800,0.20618
1447.6,800.5,0.2074
1449.1,801,0.204
1450.6,801.5,0.20801
1452,802,0.2074
1453.5,802.5,0.20618
1455,803,0.2074
1456.5,803.5,0.20679
1457.9,804,0.2074
1459.4,804.5,0.20801
1460.9,805,0.2074
1462.3,805.5,0.20984
1463.8,806,0.2108
1465.3,806.5,0.20679
1466.7,807,0.21142
1468.2,807.5,0.20894
1469.7,808,0.2077
1471.2,808.5,0.2074
1472.7,809,0.2108
1474.1,809.5,0.21142
1475.6,810,0.2108
1477.1,810.5,0.2142
1478.5,811,0.2176
1480,811.5,0.2142
1481.5,812,0.21294
1482.9,812.5,0.21357
1484.4,813,0.2142
1485.9,813.5,0.2176
1487.4,814,0.2176
1488.8,814.5,0.22035
1490.3,815,0.22035
1491.8,815.5,0.221
1493.3,816,0.2197
1494.7,816.5,0.221
1496.2,817,0.22035
1497.7,817.5,0.22165
