Repository: MaCFP/matl-db

### Experimental Conditions: TGA and DSC
A Netzsch STA 449 F3 Jupiter was used to conduct Thermogravimetric Analysis (TGA) and Differential Scanning Calorimetry (DSC) experiments. 

* Heating Rate: 3, 10, and 30 K/min
* Temperature program
  - Initial Temperature: 323 K
  - Initial Isotherm: 600 s (hold at 323 K for 600 s)  
  - Maximum Temperature: 823 K
  - Final Isotherm: 300 s (hold at 823 K for 300 s)
* Sample mass: 4.0 +/- 0.1 mg
* Sample geometry: Powdered (Supplied by NIST)
* Calibration type: Before each experiment, a baseline test was performed using an empty crucible.

File: PMMA/Calibration_Data/FSRI/FSRI_DSC_N2_30K_1.csv
time,Temp,Heat Flow Rate
[s],[K],[mW/mg]
27.3,322.5,2.96E-02
34.5,323,5.59E-02
39.5,323.5,8.18E-02
43.6,324,0.10885
47,324.5,0.13396
50,325,0.15791
52.8,325.5,0.17758
55.3,326,0.19847
57.6,326.5,0.21736
59.8,327,0.23451
61.9,327.5,0.25428
63.8,328,0.2685
65.7,328.5,0.28712
67.6,329,0.30125
69.3,329.5,0.31558
71.1,330,0.33052
72.7,330.5,0.34374
74.3,331,0.35902
75.9,331.5,0.37374
77.4,332,0.3833
78.9,332.5,0.39749
80.4,333,0.40932
81.9,333.5,0.41973
83.3,334,0.43383
84.7,334.5,0.44454
86.1,335,0.45316
87.5,335.5,0.46401
88.8,336,0.47419
90.1,336.5,0.48304
91.4,337,0.49135
92.7,337.5,0.50217
94,338,0.51167
95.3,338.5,0.52115
96.5,339,0.5297
97.8,339.5,0.54072
99,340,0.54652
100.2,340.5,0.55737
101.5,341,0.56442
102.7,341.5,0.57261
103.9,342,0.57924
105,342.5,0.58811
106.2,343,0.59539
107.4,343.5,0.60118
108.6,344,0.60822
109.7,344.5,0.61693
110.9,345,0.62461
112.1,345.5,0.63144
113.2,346,0.63701
114.3,346.5,0.64493
115.5,347,0.6526
116.6,347.5,0.65945
117.7,348,0.66495
118.8,348.5,0.67081
120,349,0.67838
121.1,349.5,0.68248
122.2,350,0.69091
123.3,350.5,0.69739
124.4,351,0.70287
125.5,351.5,0.70903
126.6,352,0.71293
127.7,352.5,0.7215
128.8,353,0.72858
129.9,353.5,0.73533
130.9,354,0.74139
132,354.5,0.74632
133.1,355,0.75094
134.1,355.5,0.75759
135.2,356,0.7611
136.3,356.5,0.7656
137.4,357,0.76989
138.4,357.5,0.774
139.5,358,0.77756
140.6,358.5,0.78065
141.6,359,0.78167
142.7,359.5,0.7855
143.7,360,0.7882
144.7,360.5,0.79089
145.8,361,0.79044
146.8,361.5,0.79049
147.9,362,0.7925
148.9,362.5,0.79304
150,363,0.79406
151,363.5,0.79238
152.1,364,0.7933
153.1,364.5,0.79555
154.1,365,0.79437
155.2,365.5,0.7957
156.2,366,0.79697
157.2,366.5,0.7976
158.2,367,0.79899
159.3,367.5,0.79899
160.3,368,0.79981
161.3,368.5,0.8029
162.3,369,0.80451
163.4,369.5,0.80434
164.4,370,0.80675
165.4,370.5,0.80732
166.4,371,0.81063
167.5,371.5,0.80975
168.5,372,0.81369
169.5,372.5,0.81625
170.5,373,0.81907
171.5,373.5,0.82116
172.5,374,0.82213
173.6,374.5,0.82574
174.6,375,0.82844
175.6,375.5,0.83149
176.6,376,0.83158
177.6,376.5,0.83158
178.6,377,0.83647
179.6,377.5,0.83932
180.7,378,0.84242
181.7,378.5,0.84484
182.7,379,0.84567
183.7,379.5,0.84852
184.7,380,0.85265
185.7,380.5,0.85488
186.7,381,0.85759
187.7,381.5,0.85946
188.7,382,0.86265
189.8,382.5,0.86582
190.8,383,0.86983
191.8,383.5,0.87176
192.8,384,0.87477
193.8,384.5,0.87606
194.8,385,0.8825
195.8,385.5,0.8842
196.8,386,0.88584
197.8,386.5,0.88953
198.8,387,0.89522
199.8,387.5,0.90101
200.8,388,0.90078
201.8,388.5,0.90572
202.8,389,0.90996
203.8,389.5,0.91538
204.8,390,0.9183
205.8,390.5,0.92245
206.8,391,0.92574
207.8,391.5,0.92968
208.8,392,0.93619
209.8,392.5,0.93911
210.8,393,0.94585
211.8,393.5,0.94932
212.8,394,0.95453
213.8,394.5,0.96106
214.8,395,0.96586
215.8,395.5,0.97124
216.8,396,0.97567
217.8,396.5,0.98223
218.8,397,0.98832
219.8,397.5,0.99317
220.8,398,0.99967
221.8,398.5,1.00681
222.8,399,1.01416
223.8,399.5,1.01975
224.7,400,1.02704
225.7,400.5,1.03266
226.7,401,1.03769
227.7,401.5,1.04541
228.7,402,1.05001
229.7,402.5,1.05707
230.7,403,1.06248
231.6,403.5,1.06704
232.6,404,1.07379
233.6,404.5,1.07629
234.6,405,1.08076
235.6,405.5,1.08649
236.6,406,1.08965
237.5,406.5,1.09582
238.5,407,1.09948
239.5,407.5,1.10462
240.5,408,1.10804
241.5,408.5,1.11196
242.4,409,1.11361
243.4,409.5,1.11976
244.4,410,1.12328
245.4,410.5,1.12833
246.3,411,1.12854
247.3,411.5,1.13199
248.3,412,1.13429
249.2,412.5,1.13662
250.2,413,1.14159
251.2,413.5,1.14331
252.2,414,1.14959
253.1,414.5,1.15047
254.1,415,1.15089
255.1,415.5,1.15545
256,416,1.15772
257,416.5,1.16222
258,417,1.16408
258.9,417.5,1.16767
259.9,418,1.1705
260.9,418.5,1.17268
261.8,419,1.17671
262.8,419.5,1.17954
263.7,420,1.18199
264.7,420.5,1.18386
265.7,421,1.18739
266.6,421.5,1.1881
267.6,422,1.19029
268.5,422.5,1.1907
269.5,423,1.19453
270.5,423.5,1.19698
271.4,424,1.20089
272.4,424.5,1.20269
273.3,425,1.2048
274.3,425.5,1.20575
275.2,426,1.21045
276.2,426.5,1.21099
277.1,427,1.21395
278.1,427.5,1.21629
279.1,428,1.22189
280,428.5,1.22068
281,429,1.22409
281.9,429.5,1.22725
282.9,430,1.22787
283.8,430.5,1.23052
284.8,431,1.23395
285.7,431.5,1.23765
286.7,432,1.23907
287.6,432.5,1.24272
288.6,433,1.24498
289.5,433.5,1.24824
290.5,434,1.25076
291.4,434.5,1.25286
292.4,435,1.25719
293.3,435.5,1.25985
294.2,436,1.26248
295.2,436.5,1.26552
296.1,437,1.26923
297.1,437.5,1.26966
298,438,1.27469
299,438.5,1.27668
299.9,439,1.27918
300.9,439.5,1.28425
301.8,440,1.28834
302.8,440.5,1.28996
303.7,441,1.29315
304.7,441.5,1.29638
305.6,442,1.29975
306.5,442.5,1.30545
307.5,443,1.30758
308.4,443.5,1.31263
309.4,444,1.31606
310.3,444.5,1.31969
311.2,445,1.32307
312.2,445.5,1.32764
313.1,446,1.33263
314.1,446.5,1.33546
315,447,1.33925
315.9,447.5,1.34518
316.9,448,1.34791
317.8,448.5,1.35492
318.7,449,1.35847
319.7,449.5,1.36438
320.6,450,1.36819
321.6,450.5,1.37331
322.5,451,1.37901
323.4,451.5,1.38543
324.4,452,1.39066
325.3,452.5,1.39484
326.2,453,1.3995
327.2,453.5,1.40654
328.1,454,1.41116
329,454.5,1.41564
330,455,1.42069
330.9,455.5,1.42814
331.8,456,1.4351
332.8,456.5,1.43859
333.7,457,1.4433
334.6,457.5,1.45178
335.5,458,1.45763
336.5,458.5,1.46247
337.4,459,1.46931
338.3,459.5,1.47221
339.3,460,1.4775
340.2,460.5,1.48545
341.1,461,1.48991
342,461.5,1.49439
343,462,1.50063
343.9,462.5,1.50508
344.8,463,1.51185
345.7,463.5,1.51545
346.7,464,1.52104
347.6,464.5,1.52518
348.5,465,1.5311
349.4,465.5,1.53388
350.4,466,1.54131
351.3,466.5,1.54262
352.2,467,1.54721
353.1,467.5,1.55249
354,468,1.55678
355,468.5,1.55998
355.9,469,1.56385
356.8,469.5,1.56711
357.7,470,1.57068
358.7,470.5,1.57178
359.6,471,1.57522
360.5,471.5,1.57579
361.4,472,1.5787
362.3,472.5,1.58082
363.2,473,1.58044
364.2,473.5,1.58442
365.1,474,1.58442
366,474.5,1.58745
366.9,475,1.58931
367.8,475.5,1.59016
368.8,476,1.59131
369.7,476.5,1.59021
370.6,477,1.59045
371.5,477.5,1.5916
372.4,478,1.58842
373.4,478.5,1.58916
374.3,479,1.59004
375.2,479.5,1.58739
376.1,480,1.58744
377,480.5,1.58796
377.9,481,1.58757
378.9,481.5,1.58617
379.8,482,1.58583
380.7,482.5,1.58601
381.6,483,1.58412
382.5,483.5,1.58455
383.4,484,1.58298
384.4,484.5,1.58047
385.3,485,1.58195
386.2,485.5,1.5805
387.1,486,1.58202
388,486.5,1.58208
388.9,487,1.58008
389.9,487.5,1.5815
390.8,488,1.58317
391.7,488.5,1.58374
392.6,489,1.58402
393.5,489.5,1.58421
394.4,490,1.58642
395.3,490.5,1.58701
396.3,491,1.58712
397.2,491.5,1.59023
398.1,492,1.59203
399,492.5,1.59443
399.9,493,1.59538
400.8,493.5,1.59871
401.7,494,1.5997
402.7,494.5,1.60207
403.6,495,1.60554
404.5,495.5,1.60914
405.4,496,1.61
406.3,496.5,1.61185
407.2,497,1.61307
408.1,497.5,1.61652
409,498,1.61872
410,498.5,1.62168
410.9,499,1.62389
411.8,499.5,1.62693
412.7,500,1.62975
413.6,500.5,1.6318
414.5,501,1.63549
415.4,501.5,1.63834
416.3,502,1.6401
417.3,502.5,1.64105
418.2,503,1.64023
419.1,503.5,1.64383
420,504,1.64529
420.9,504.5,1.64555
421.8,505,1.64607
422.7,505.5,1.6468
423.6,506,1.64903
424.5,506.5,1.64768
425.5,507,1.64644
426.4,507.5,1.64397
427.3,508,1.64696
428.2,508.5,1.64212
429.1,509,1.64169
430,509.5,1.63915
430.9,510,1.63763
431.8,510.5,1.63408
432.7,511,1.63247
433.6,511.5,1.6277
434.5,512,1.62244
435.5,512.5,1.61862
436.4,513,1.61431
437.3,513.5,1.61064
438.2,514,1.60607
439.1,514.5,1.60353
440,515,1.59745
440.9,515.5,1.59271
441.8,516,1.58889
442.7,516.5,1.58331
443.6,517,1.5782
444.5,517.5,1.57449
445.5,518,1.57132
446.4,518.5,1.56745
447.3,519,1.56372
448.2,519.5,1.56002
449.1,520,1.55572
450,520.5,1.55534
450.9,521,1.5496
451.8,521.5,1.54775
452.7,522,1.54617
453.6,522.5,1.54443
454.5,523,1.54176
455.4,523.5,1.54034
456.4,524,1.53754
457.3,524.5,1.53663
458.2,525,1.53318
459.1,525.5,1.53219
460,526,1.53271
460.9,526.5,1.52969
461.8,527,1.5306
462.7,527.5,1.52959
463.6,528,1.52781
464.5,528.5,1.52776
465.4,529,1.52681
466.3,529.5,1.52714
467.3,530,1.52777
468.2,530.5,1.5248
469.1,531,1.52744
470,531.5,1.5272
470.9,532,1.5267
471.8,532.5,1.52617
472.7,533,1.52746
473.6,533.5,1.52796
474.5,534,1.5268
475.4,534.5,1.52902
476.3,535,1.53066
477.2,535.5,1.53103
478.2,536,1.53288
479.1,536.5,1.53417
480,537,1.53324
480.9,537.5,1.53619
481.8,538,1.53677
482.7,538.5,1.53853
483.6,539,1.54244
484.5,539.5,1.54137
485.4,540,1.54336
486.3,540.5,1.54456
487.2,541,1.54602
488.1,541.5,1.54761
489,542,1.54982
489.9,542.5,1.54937
490.9,543,1.55331
491.8,543.5,1.55237
492.7,544,1.55574
493.6,544.5,1.55677
494.5,545,1.56031
495.4,545.5,1.56078
496.3,546,1.56244
497.2,546.5,1.56532
498.1,547,1.566
499,547.5,1.56742
499.9,548,1.57423
500.9,548.5,1.57385
501.8,549,1.57641
502.7,549.5,1.57883
503.6,550,1.581
504.5,550.5,1.58371
505.4,551,1.58612
506.3,551.5,1.58934
507.2,552,1.59321
508.1,552.5,1.59519
509,553,1.59979
510,553.5,1.60256
510.9,554,1.60728
511.8,554.5,1.60757
512.7,555,1.61236
513.6,555.5,1.61336
514.5,556,1.61907
515.4,556.5,1.62281
516.3,557,1.62516
517.2,557.5,1.62942
518.1,558,1.63552
519,558.5,1.63766
520,559,1.64031
520.9,559.5,1.64738
521.8,560,1.64751
522.7,560.5,1.65306
523.6,561,1.65711
524.5,561.5,1.66207
525.4,562,1.66667
526.3,562.5,1.66982
527.2,563,1.67661
528.1,563.5,1.68004
529.1,564,1.68433
530,564.5,1.68882
530.9,565,1.69609
531.8,565.5,1.7003
532.7,566,1.70722
533.6,566.5,1.71053
534.5,567,1.7168
535.4,567.5,1.72188
536.3,568,1.72773
537.3,568.5,1.73472
538.2,569,1.74219
539.1,569.5,1.75207
540,570,1.75974
540.9,570.5,1.76971
541.8,571,1.77994
542.7,571.5,1.78953
543.6,572,1.79755
544.5,572.5,1.80498
545.4,573,1.81395
546.3,573.5,1.82291
547.2,574,1.8334
548.2,574.5,1.83932
549.1,575,1.84892
550,575.5,1.85706
550.9,576,1.86535
551.8,576.5,1.87079
552.7,577,1.87842
553.6,577.5,1.88589
554.5,578,1.89317
555.4,578.5,1.90016
556.4,579,1.90626
557.3,579.5,1.90959
558.2,580,1.91738
559.1,580.5,1.92798
560,581,1.93071
560.9,581.5,1.93618
561.8,582,1.94269
562.7,582.5,1.9492
563.6,583,1.95178
564.6,583.5,1.96106
565.5,584,1.96509
566.4,584.5,1.96979
567.3,585,1.97786
568.2,585.5,1.98264
569.1,586,1.98864
570,586.5,1.99081
570.9,587,1.99954
571.9,587.5,2.00407
572.8,588,2.01018
573.7,588.5,2.01539
574.6,589,2.02221
575.5,589.5,2.02672
576.4,590,2.03038
577.3,590.5,2.03547
578.3,591,2.04387
579.2,591.5,2.04852
580.1,592,2.05546
581,592.5,2.05991
581.9,593,2.06687
582.8,593.5,2.07354
583.7,594,2.07736
584.6,594.5,2.08433
585.6,595,2.09088
586.5,595.5,2.0951
587.4,596,2.10191
588.3,596.5,2.11199
589.2,597,2.11898
590.1,597.5,2.12711
591,598,2.13742
592,598.5,2.14428
592.9,599,2.15382
593.8,599.5,2.16386
594.7,600,2.17583
595.6,600.5,2.18724
596.5,601,2.19877
597.4,601.5,2.21246
598.4,602,2.22591
599.3,602.5,2.24039
600.2,603,2.25934
601.1,603.5,2.27117
602,604,2.29214
602.9,604.5,2.31092
603.8,605,2.33228
604.8,605.5,2.35234
605.7,606,2.37542
606.6,606.5,2.39819
607.5,607,2.42171
608.4,607.5,2.44604
609.3,608,2.47254
610.3,608.5,2.50072
611.2,609,2.52625
612.1,609.5,2.55716
613,610,2.58548
613.9,610.5,2.61718
614.8,611,2.6488
615.8,611.5,2.67874
616.7,612,2.71484
617.6,612.5,2.74931
618.5,613,2.78478
619.4,613.5,2.82296
620.4,614,2.86077
621.3,614.5,2.90125
622.2,615,2.94304
623.1,615.5,2.98321
624,616,3.02773
625,616.5,3.07127
625.9,617,3.11553
626.8,617.5,3.16597
627.7,618,3.21525
628.7,618.5,3.26499
629.6,619,3.31415
630.5,619.5,3.36771
631.4,620,3.42352
632.3,620.5,3.4782
633.3,621,3.53638
634.2,621.5,3.5959
635.1,622,3.65366
636.1,622.5,3.71675
637,623,3.77857
637.9,623.5,3.84479
638.8,624,3.91075
639.8,624.5,3.98029
640.7,625,4.04871
641.6,625.5,4.11793
642.5,626,4.19077
643.5,626.5,4.26419
644.4,627,4.33965
645.3,627.5,4.41606
646.3,628,4.49411
647.2,628.5,4.57189
648.1,629,4.65454
649.1,629.5,4.73928
650,630,4.82281
650.9,630.5,4.90614
651.8,631,4.99396
652.8,631.5,5.08143
653.7,632,5.16949
654.6,632.5,5.26186
655.6,633,5.35056
656.5,633.5,5.44524
657.4,634,5.53871
658.4,634.5,5.63365
659.3,635,5.72892
660.3,635.5,5.82278
661.2,636,5.92072
662.1,636.5,6.02107
663.1,637,6.11619
664,637.5,6.21252
664.9,638,6.312
665.9,638.5,6.40988
666.8,639,6.50785
667.8,639.5,6.60682
668.7,640,6.70466
669.6,640.5,6.79931
670.6,641,6.9002
671.5,641.5,6.99864
672.5,642,7.09436
673.4,642.5,7.18799
674.3,643,7.28102
675.3,643.5,7.37243
676.2,644,7.46403
677.2,644.5,7.55148
678.1,645,7.63992
679.1,645.5,7.72322
680,646,7.80193
680.9,646.5,7.88099
681.9,647,7.95538
682.8,647.5,8.02569
683.8,648,8.09322
684.7,648.5,8.15803
685.6,649,8.22005
686.6,649.5,8.27247
687.5,650,8.32271
688.5,650.5,8.37883
689.4,651,8.4323
690.4,651.5,8.48357
691.3,652,8.53295
692.3,652.5,8.57471
693.2,653,8.61353
694.1,653.5,8.63666
695.1,654,8.66612
696,654.5,8.70084
697,655,8.72411
697.9,655.5,8.75231
698.9,656,8.7708
699.8,656.5,8.79351
700.8,657,8.80958
701.7,657.5,8.82197
702.6,658,8.83019
703.6,658.5,8.83605
704.5,659,8.83448
705.5,659.5,8.83254
706.4,660,8.82267
707.3,660.5,8.8034
708.3,661,8.7763
709.2,661.5,8.74814
710.1,662,8.71118
711.1,662.5,8.67468
712,663,8.62801
713,663.5,8.58101
713.9,664,8.53203
714.8,664.5,8.47524
715.8,665,8.40932
716.7,665.5,8.34065
717.6,666,8.26264
718.6,666.5,8.18454
719.5,667,8.09778
720.4,667.5,8.00377
721.4,668,7.90852
722.3,668.5,7.80531
723.2,669,7.69701
724.2,669.5,7.58369
725.1,670,7.47036
726,670.5,7.34542
726.9,671,7.22445
727.9,671.5,7.10085
728.8,672,6.97164
729.7,672.5,6.84122
730.6,673,6.70988
731.6,673.5,6.57946
732.5,674,6.44612
733.4,674.5,6.31699
734.3,675,6.18053
735.3,675.5,6.04268
736.2,676,5.90451
737.1,676.5,5.76368
738,677,5.62251
738.9,677.5,5.48532
739.9,678,5.35072
740.8,678.5,5.21292
741.7,679,5.07533
742.6,679.5,4.93604
743.6,680,4.79519
744.5,680.5,4.65038
745.4,681,4.51703
746.3,681.5,4.38013
747.2,682,4.2423
748.1,682.5,4.11264
749.1,683,3.98547
750,683.5,3.85327
750.9,684,3.73775
751.8,684.5,3.6206
752.7,685,3.50584
753.7,685.5,3.39016
754.6,686,3.27687
755.5,686.5,3.17129
756.4,687,3.05998
757.3,687.5,2.95186
758.2,688,2.84552
759.2,688.5,2.74394
760.1,689,2.64343
761,689.5,2.54263
761.9,690,2.44523
762.8,690.5,2.34898
763.7,691,2.25428
764.7,691.5,2.16585
765.6,692,2.07751
766.5,692.5,1.98808
767.4,693,1.90362
768.3,693.5,1.82358
769.3,694,1.74254
770.2,694.5,1.66727
771.1,695,1.59054
772,695.5,1.5225
772.9,696,1.45128
773.9,696.5,1.38907
774.8,697,1.3219
775.7,697.5,1.26102
776.6,698,1.20174
777.5,698.5,1.14625
778.5,699,1.09004
779.4,699.5,1.03824
780.3,700,0.98845
781.2,700.5,0.94008
782.2,701,0.89586
783.1,701.5,0.85097
784,702,0.8096
784.9,702.5,0.77083
785.9,703,0.73131
786.8,703.5,0.69903
787.7,704,0.66434
788.6,704.5,0.63329
789.6,705,0.59999
790.5,705.5,0.57135
791.4,706,0.54511
792.4,706.5,0.5178
793.3,707,0.49162
794.2,707.5,0.46793
795.1,708,0.44692
796.1,708.5,0.42619
797,709,0.40653
797.9,709.5,0.38662
798.9,710,0.37093
799.8,710.5,0.35349
800.7,711,0.33724
801.7,711.5,0.32014
802.6,712,0.30738
803.5,712.5,0.2933
804.5,713,0.28309
805.4,713.5,0.27397
806.3,714,0.26045
807.3,714.5,0.25497
808.2,715,0.24563
809.1,715.5,0.24182
810.1,716,0.23561
811,716.5,0.2335
811.9,717,0.2299
812.9,717.5,0.22651
813.8,718,0.22457
814.7,718.5,0.22733
815.7,719,0.23011
816.6,719.5,0.22936
817.5,720,0.23284
818.5,720.5,0.23581
819.4,721,0.23715
820.3,721.5,0.23909
821.3,722,0.23994
822.2,722.5,0.2409
823.1,723,0.24116
824.1,723.5,0.24018
825,724,0.23612
826,724.5,0.23008
826.9,725,0.22336
827.9,725.5,0.21409
828.8,726,0.2038
829.8,726.5,0.19371
830.7,727,0.18377
831.7,727.5,0.16926
832.6,728,0.15735
833.6,728.5,0.1366
834.5,729,0.12312
835.5,729.5,0.10044
836.4,730,8.05E-02
837.4,730.5,6.13E-02
838.3,731,4.31E-02
839.3,731.5,2.84E-02
840.2,732,1.88E-02
841.2,732.5,1.33E-02
842.1,733,1.10E-02
843.1,733.5,1.46E-02
844,734,2.01E-02
845,734.5,2.48E-02
845.9,735,3.58E-02
846.9,735.5,4.50E-02
847.8,736,5.34E-02
848.8,736.5,6.51E-02
849.7,737,7.41E-02
850.7,737.5,8.55E-02
851.6,738,9.35E-02
852.6,738.5,0.10077
853.5,739,0.10977
854.5,739.5,0.11682
855.4,740,0.12546
856.4,740.5,0.12984
857.4,741,0.13658
858.3,741.5,0.14095
859.3,742,0.14479
860.2,742.5,0.1495
861.2,743,0.1535
862.1,743.5,0.15763
863.1,744,0.1618
864,744.5,0.15683
865,745,0.16134
865.9,745.5,0.16019
866.9,746,0.16113
867.8,746.5,0.16338
868.8,747,0.16172
869.8,747.5,0.1633
870.7,748,0.16284
871.7,748.5,0.16322
872.6,749,0.16429
873.6,749.5,0.16322
874.5,750,0.16543
875.5,750.5,0.16149
876.4,751,0.1651
877.4,751.5,0.16637
878.3,752,0.16571
879.3,752.5,0.16732
880.3,753,0.16772
881.2,753.5,0.16568
882.2,754,0.16473
883.1,754.5,0.16565
884.1,755,0.16617
885,755.5,0.1657
886,756,0.16706
886.9,756.5,0.16815
887.9,757,0.17014
888.9,757.5,0.16892
889.8,758,0.16981
890.8,758.5,0.16855
891.7,759,0.16812
892.7,759.5,0.17142
893.6,760,0.16934
894.6,760.5,0.17011
895.6,761,0.1738
896.5,761.5,0.17007
897.5,762,0.17136
898.4,762.5,0.17219
899.4,763,0.17265
900.3,763.5,0.17289
901.3,764,0.17562
902.3,764.5,0.17351
903.2,765,0.17583
904.2,765.5,0.17778
905.1,766,0.17719
906.1,766.5,0.17697
907,767,0.17704
908,767.5,0.17962
909,768,0.17731
909.9,768.5,0.17832
910.9,769,0.17954
911.8,769.5,0.18147
912.8,770,0.17879
913.7,770.5,0.18103
914.7,771,0.18076
915.7,771.5,0.18091
916.6,772,0.18112
917.6,772.5,0.18328
918.6,773,0.18306
919.5,773.5,0.18198
920.5,774,0.18492
921.4,774.5,0.18257
922.4,775,0.18336
923.4,775.5,0.18491
924.3,776,0.18695
925.3,776.5,0.1869
926.2,777,0.18565
927.2,777.5,0.18728
928.2,778,0.18802
929.1,778.5,0.19212
930.1,779,0.19101
931,779.5,0.18898
932,780,0.19399
933,780.5,0.19412
933.9,781,0.19413
934.9,781.5,0.19446
935.9,782,0.19579
936.8,782.5,0.19617
937.8,783,0.19651
938.7,783.5,0.1973
939.7,784,0.19893
940.7,784.5,0.19877
941.6,785,0.19721
942.6,785.5,0.19729
943.5,786,0.19755
944.5,786.5,0.19971
945.5,787,0.19912
946.4,787.5,0.19981
947.4,788,0.19764
948.3,788.5,0.20171
949.3,789,0.20209
950.3,789.5,0.20048
951.2,790,0.2015
952.2,790.5,0.20123
953.2,791,0.2044
954.1,791.5,0.20126
955.1,792,0.20459
956.1,792.5,0.20499
957,793,0.20668
958,793.5,0.20703
959,794,0.20783
959.9,794.5,0.20764
960.9,795,0.20732
961.8,795.5,0.2066
962.8,796,0.20974
963.8,796.5,0.20792
964.8,797,0.20955
965.7,797.5,0.20956
966.7,798,0.21182
967.7,798.5,0.21113
968.6,799,0.21363
969.6,799.5,0.21275
970.6,800,0.21376
971.5,800.5,0.2115
972.5,801,0.21265
973.5,801.5,0.21116
974.4,802,0.21566
975.4,802.5,0.21357
976.4,803,0.21714
977.3,803.5,0.21508
978.3,804,0.213
979.3,804.5,0.21627
980.2,805,0.21682
981.2,805.5,0.21709
982.2,806,0.21528
983.1,806.5,0.21788
984.1,807,0.22072
985.1,807.5,0.22286
986.1,808,0.21917
987,808.5,0.2199
988,809,0.22203
989,809.5,0.22172
989.9,810,0.22121
990.9,810.5,0.22172
991.9,811,0.22423
992.8,811.5,0.22105
993.8,812,0.22385
994.8,812.5,0.22357
995.7,813,0.22601
996.7,813.5,0.22394
997.7,814,0.22509
998.7,814.5,0.2262

File: PMMA/Calibration_Data/FSRI/FSRI_DSC_N2_30K_2.csv
time,Temp,Heat Flow Rate
[s],[K],[mW/mg]
27.7,322.5,1.68E-02
35,323,4.42E-02
39.9,323.5,7.03E-02
43.9,324,9.61E-02
47.3,324.5,0.11872
50.3,325,0.14049
53,325.5,0.16202
55.5,326,0.18149
57.8,326.5,0.20154
60,327,0.21827
62,327.5,0.23629
64,328,0.25227
65.9,328.5,0.26828
67.7,329,0.28325
69.4,329.5,0.29402
71.1,330,0.31313
72.8,330.5,0.32657
74.4,331,0.34003
76,331.5,0.35124
77.5,332,0.36539
79,332.5,0.3761
80.5,333,0.3892
81.9,333.5,0.39993
83.3,334,0.41022
84.7,334.5,0.42014
86.1,335,0.42987
87.5,335.5,0.4406
88.8,336,0.44917
90.1,336.5,0.45951
91.4,337,0.46887
92.7,337.5,0.47665
94,338,0.48637
95.2,338.5,0.49528
96.5,339,0.50282
97.8,339.5,0.51101
99,340,0.51877
100.2,340.5,0.52636
101.4,341,0.53421
102.6,341.5,0.54136
103.8,342,0.54875
105,342.5,0.55737
106.2,343,0.56308
107.3,343.5,0.57067
108.5,344,0.5745
109.7,344.5,0.58327
110.8,345,0.58855
112,345.5,0.5956
113.1,346,0.60069
114.3,346.5,0.60689
115.4,347,0.615
116.5,347.5,0.61982
117.6,348,0.62525
118.8,348.5,0.63155
119.9,349,0.63655
121,349.5,0.64276
122.1,350,0.64878
123.2,350.5,0.65332
124.3,351,0.65929
125.4,351.5,0.66431
126.5,352,0.66911
127.6,352.5,0.67568
128.7,353,0.68115
129.7,353.5,0.6846
130.8,354,0.69028
131.9,354.5,0.69728
133,355,0.70209
134.1,355.5,0.70658
135.1,356,0.708
136.2,356.5,0.71305
137.3,357,0.71703
138.3,357.5,0.72147
139.4,358,0.72378
140.5,358.5,0.72755
141.5,359,0.72937
142.6,359.5,0.72983
143.6,360,0.73262
144.7,360.5,0.73197
145.7,361,0.73217
146.8,361.5,0.73394
147.8,362,0.73333
148.8,362.5,0.73385
149.9,363,0.73435
150.9,363.5,0.73344
152,364,0.73234
153,364.5,0.73424
154,365,0.73298
155.1,365.5,0.73272
156.1,366,0.73572
157.1,366.5,0.73437
158.1,367,0.73471
159.2,367.5,0.73538
160.2,368,0.73509
161.2,368.5,0.73683
162.3,369,0.73727
163.3,369.5,0.73846
164.3,370,0.73964
165.3,370.5,0.74118
166.3,371,0.74334
167.4,371.5,0.74331
168.4,372,0.74537
169.4,372.5,0.74853
170.4,373,0.74864
171.4,373.5,0.75292
172.5,374,0.75364
173.5,374.5,0.75384
174.5,375,0.75703
175.5,375.5,0.76008
176.5,376,0.75955
177.5,376.5,0.76291
178.5,377,0.76813
179.6,377.5,0.76986
180.6,378,0.7722
181.6,378.5,0.77369
182.6,379,0.77325
183.6,379.5,0.77715
184.6,380,0.78148
185.6,380.5,0.78148
186.6,381,0.78333
187.6,381.5,0.7886
188.7,382,0.78884
189.7,382.5,0.79123
190.7,383,0.79399
191.7,383.5,0.79821
192.7,384,0.8
193.7,384.5,0.80442
194.7,385,0.80603
195.7,385.5,0.80732
196.7,386,0.80894
197.7,386.5,0.81278
198.7,387,0.81669
199.7,387.5,0.81979
200.8,388,0.82324
201.8,388.5,0.82687
202.8,389,0.83282
203.8,389.5,0.83451
204.8,390,0.83783
205.8,390.5,0.8428
206.8,391,0.84575
207.8,391.5,0.85011
208.8,392,0.85548
209.8,392.5,0.85904
210.8,393,0.86175
211.8,393.5,0.86705
212.8,394,0.87235
213.8,394.5,0.8766
214.8,395,0.88098
215.8,395.5,0.887
216.8,396,0.89354
217.8,396.5,0.90101
218.8,397,0.90403
219.8,397.5,0.90903
220.8,398,0.91554
221.7,398.5,0.92235
222.7,399,0.92544
223.7,399.5,0.9313
224.7,400,0.9374
225.7,400.5,0.94157
226.7,401,0.9479
227.7,401.5,0.95364
228.7,402,0.95724
229.7,402.5,0.96234
230.7,403,0.969
231.6,403.5,0.9738
232.6,404,0.97875
233.6,404.5,0.98281
234.6,405,0.98766
235.6,405.5,0.99238
236.6,406,0.99659
237.6,406.5,0.99992
238.5,407,1.00493
239.5,407.5,1.00888
240.5,408,1.0097
241.5,408.5,1.01419
242.4,409,1.01879
243.4,409.5,1.02356
244.4,410,1.02512
245.4,410.5,1.02869
246.3,411,1.03339
247.3,411.5,1.03561
248.3,412,1.03799
249.3,412.5,1.04215
250.2,413,1.0467
251.2,413.5,1.04663
252.2,414,1.04927
253.2,414.5,1.04967
254.1,415,1.05251
255.1,415.5,1.05843
256.1,416,1.05786
257,416.5,1.05979
258,417,1.06617
259,417.5,1.06512
259.9,418,1.06719
260.9,418.5,1.07137
261.9,419,1.07236
262.8,419.5,1.07327
263.8,420,1.07823
264.8,420.5,1.07816
265.7,421,1.08348
266.7,421.5,1.08434
267.6,422,1.08659
268.6,422.5,1.08777
269.6,423,1.09104
270.5,423.5,1.09049
271.5,424,1.09416
272.4,424.5,1.09738
273.4,425,1.09933
274.4,425.5,1.10186
275.3,426,1.10303
276.3,426.5,1.10373
277.3,427,1.10818
278.2,427.5,1.10979
279.2,428,1.11299
280.1,428.5,1.1168
281.1,429,1.1164
282,429.5,1.11911
283,430,1.12171
283.9,430.5,1.12256
284.9,431,1.12739
285.8,431.5,1.12754
286.8,432,1.12942
287.8,432.5,1.13396
288.7,433,1.13541
289.7,433.5,1.13827
290.6,434,1.14157
291.6,434.5,1.1427
292.5,435,1.14545
293.5,435.5,1.14697
294.4,436,1.15014
295.4,436.5,1.15332
296.3,437,1.15654
297.3,437.5,1.15916
298.2,438,1.16139
299.2,438.5,1.1644
300.1,439,1.1655
301.1,439.5,1.17011
302,440,1.17409
303,440.5,1.17756
303.9,441,1.18239
304.8,441.5,1.18419
305.8,442,1.18903
306.7,442.5,1.19165
307.7,443,1.19413
308.6,443.5,1.19794
309.6,444,1.20306
310.5,444.5,1.20556
311.5,445,1.21039
312.4,445.5,1.21599
313.4,446,1.21902
314.3,446.5,1.22202
315.2,447,1.22764
316.2,447.5,1.23454
317.1,448,1.23816
318.1,448.5,1.24319
319,449,1.24679
319.9,449.5,1.2519
320.9,450,1.25676
321.8,450.5,1.26468
322.7,451,1.2657
323.7,451.5,1.27394
324.6,452,1.27796
325.6,452.5,1.28173
326.5,453,1.28747
327.4,453.5,1.29469
328.4,454,1.29872
329.3,454.5,1.30403
330.2,455,1.30899
331.2,455.5,1.31637
332.1,456,1.32306
333,456.5,1.32459
334,457,1.33184
334.9,457.5,1.33853
335.8,458,1.34533
336.8,458.5,1.34986
337.7,459,1.35587
338.6,459.5,1.3634
339.5,460,1.36747
340.5,460.5,1.37203
341.4,461,1.37608
342.3,461.5,1.38388
343.3,462,1.38744
344.2,462.5,1.39359
345.1,463,1.39725
346,463.5,1.40143
347,464,1.40584
347.9,464.5,1.4111
348.8,465,1.41562
349.7,465.5,1.41987
350.7,466,1.42237
351.6,466.5,1.42735
352.5,467,1.4309
353.4,467.5,1.43671
354.4,468,1.43838
355.3,468.5,1.44026
356.2,469,1.4442
357.1,469.5,1.44444
358,470,1.44958
359,470.5,1.45202
359.9,471,1.45469
360.8,471.5,1.4575
361.7,472,1.4564
362.7,472.5,1.45688
363.6,473,1.45954
364.5,473.5,1.46024
365.4,474,1.46158
366.3,474.5,1.46134
367.3,475,1.46247
368.2,475.5,1.46041
369.1,476,1.46414
370,476.5,1.46172
370.9,477,1.46086
371.9,477.5,1.45998
372.8,478,1.45953
373.7,478.5,1.45805
374.6,479,1.45709
375.5,479.5,1.45773
376.4,480,1.45459
377.4,480.5,1.45274
378.3,481,1.45305
379.2,481.5,1.45074
380.1,482,1.44862
381,482.5,1.44792
381.9,483,1.4467
382.8,483.5,1.44295
383.8,484,1.44449
384.7,484.5,1.44291
385.6,485,1.44142
386.5,485.5,1.4416
387.4,486,1.43936
388.4,486.5,1.43829
389.3,487,1.43846
390.2,487.5,1.43967
391.1,488,1.43933
392,488.5,1.43673
392.9,489,1.44051
393.8,489.5,1.44022
394.8,490,1.44037
395.7,490.5,1.44238
396.6,491,1.4422
397.5,491.5,1.44294
398.4,492,1.44497
399.3,492.5,1.448
400.2,493,1.44851
401.1,493.5,1.44901
402.1,494,1.45573
403,494.5,1.45546
403.9,495,1.45786
404.8,495.5,1.46159
405.7,496,1.4641
406.6,496.5,1.46589
407.5,497,1.46901
408.4,497.5,1.47131
409.4,498,1.47551
410.3,498.5,1.47494
411.2,499,1.47846
412.1,499.5,1.4809
413,500,1.48363
413.9,500.5,1.48314
414.8,501,1.48634
415.7,501.5,1.48823
416.6,502,1.48906
417.6,502.5,1.48992
418.5,503,1.49192
419.4,503.5,1.49484
420.3,504,1.49476
421.2,504.5,1.49692
422.1,505,1.4942
423,505.5,1.49525
423.9,506,1.49471
424.9,506.5,1.49453
425.8,507,1.49369
426.7,507.5,1.49008
427.6,508,1.48916
428.5,508.5,1.48672
429.4,509,1.4845
430.3,509.5,1.48169
431.2,510,1.47785
432.1,510.5,1.47574
433,511,1.47411
433.9,511.5,1.46624
434.9,512,1.46228
435.8,512.5,1.45644
436.7,513,1.45404
437.6,513.5,1.44916
438.5,514,1.4421
439.4,514.5,1.43923
440.3,515,1.43437
441.2,515.5,1.42663
442.1,516,1.42236
443,516.5,1.41754
443.9,517,1.41406
444.9,517.5,1.40951
445.8,518,1.40468
446.7,518.5,1.40286
447.6,519,1.3985
448.5,519.5,1.39261
449.4,520,1.39117
450.3,520.5,1.38699
451.2,521,1.38267
452.1,521.5,1.38051
453,522,1.37831
453.9,522.5,1.37678
454.8,523,1.37436
455.7,523.5,1.3702
456.7,524,1.37086
457.6,524.5,1.36914
458.5,525,1.36769
459.4,525.5,1.36774
460.3,526,1.3661
461.2,526.5,1.36368
462.1,527,1.36319
463,527.5,1.3635
463.9,528,1.35954
464.8,528.5,1.36011
465.7,529,1.35873
466.6,529.5,1.35901
467.5,530,1.3604
468.4,530.5,1.35807
469.4,531,1.35899
470.3,531.5,1.35832
471.2,532,1.35801
472.1,532.5,1.35969
473,533,1.36081
473.9,533.5,1.36103
474.8,534,1.36249
475.7,534.5,1.36262
476.6,535,1.36205
477.5,535.5,1.36322
478.4,536,1.36425
479.3,536.5,1.36507
480.2,537,1.36404
481.1,537.5,1.36653
482.1,538,1.36885
483,538.5,1.37164
483.9,539,1.37029
484.8,539.5,1.37392
485.7,540,1.37531
486.6,540.5,1.37574
487.5,541,1.37677
488.4,541.5,1.3803
489.3,542,1.38148
490.2,542.5,1.38132
491.1,543,1.38333
492,543.5,1.38565
492.9,544,1.38585
493.8,544.5,1.38796
494.7,545,1.39075
495.7,545.5,1.39235
496.6,546,1.39356
497.5,546.5,1.39966
498.4,547,1.39934
499.3,547.5,1.40155
500.2,548,1.40507
501.1,548.5,1.40667
502,549,1.41122
502.9,549.5,1.41181
503.8,550,1.41402
504.7,550.5,1.41628
505.6,551,1.41625
506.5,551.5,1.4204
507.4,552,1.42038
508.3,552.5,1.42512
509.2,553,1.42882
510.2,553.5,1.43116
511.1,554,1.43479
512,554.5,1.4365
512.9,555,1.44101
513.8,555.5,1.44616
514.7,556,1.44474
515.6,556.5,1.45199
516.5,557,1.45451
517.4,557.5,1.45672
518.4,558,1.46064
519.3,558.5,1.46373
520.2,559,1.46581
521.1,559.5,1.47034
522,560,1.47567
522.9,560.5,1.47815
523.8,561,1.4828
524.7,561.5,1.48448
525.6,562,1.49149
526.5,562.5,1.4935
527.4,563,1.49935
528.3,563.5,1.50552
529.2,564,1.50927
530.1,564.5,1.51456
531,565,1.51986
531.9,565.5,1.52803
532.8,566,1.53384
533.8,566.5,1.53912
534.7,567,1.54813
535.6,567.5,1.55249
536.5,568,1.55972
537.4,568.5,1.56788
538.3,569,1.5772
539.2,569.5,1.58101
540.1,570,1.59054
541,570.5,1.59373
541.9,571,1.60572
542.8,571.5,1.61055
543.8,572,1.61997
544.7,572.5,1.62316
545.6,573,1.63121
546.5,573.5,1.63871
547.4,574,1.64401
548.3,574.5,1.65004
549.2,575,1.65664
550.1,575.5,1.66374
551,576,1.67059
551.9,576.5,1.67948
552.9,577,1.68547
553.8,577.5,1.6893
554.7,578,1.69384
555.6,578.5,1.70165
556.5,579,1.70957
557.4,579.5,1.714
558.3,580,1.72245
559.2,580.5,1.72573
560.1,581,1.73388
561.1,581.5,1.7399
562,582,1.74281
562.9,582.5,1.74703
563.8,583,1.75375
564.7,583.5,1.7581
565.6,584,1.76438
566.5,584.5,1.76803
567.4,585,1.77692
568.4,585.5,1.77809
569.3,586,1.78637
570.2,586.5,1.78976
571.1,587,1.79652
572,587.5,1.80031
572.9,588,1.80442
573.8,588.5,1.81137
574.7,589,1.81592
575.6,589.5,1.82146
576.6,590,1.82264
577.5,590.5,1.83144
578.4,591,1.83566
579.3,591.5,1.8391
580.2,592,1.84525
581.1,592.5,1.85283
582.1,593,1.85586
583,593.5,1.86151
583.9,594,1.86779
584.8,594.5,1.8723
585.7,595,1.88026
586.6,595.5,1.88499
587.5,596,1.89337
588.5,596.5,1.8996
589.4,597,1.90837
590.3,597.5,1.91472
591.2,598,1.92562
592.1,598.5,1.93393
593,599,1.94342
593.9,599.5,1.9536
594.9,600,1.96296
595.8,600.5,1.97716
596.7,601,1.98689
597.6,601.5,2.00233
598.5,602,2.01285
599.4,602.5,2.02911
600.3,603,2.04413
601.3,603.5,2.05661
602.2,604,2.0748
603.1,604.5,2.09095
604,605,2.10788
604.9,605.5,2.12699
605.8,606,2.14862
606.8,606.5,2.1666
607.7,607,2.18749
608.6,607.5,2.21125
609.5,608,2.23331
610.4,608.5,2.2559
611.3,609,2.27746
612.3,609.5,2.30657
613.2,610,2.33105
614.1,610.5,2.36124
615,611,2.38554
615.9,611.5,2.41779
616.9,612,2.44856
617.8,612.5,2.47702
618.7,613,2.51043
619.6,613.5,2.54539
620.5,614,2.5806
621.5,614.5,2.61654
622.4,615,2.6522
623.3,615.5,2.69208
624.2,616,2.72914
625.1,616.5,2.77125
626.1,617,2.81311
627,617.5,2.85617
627.9,618,2.90057
628.8,618.5,2.94588
629.8,619,2.99512
630.7,619.5,3.04377
631.6,620,3.0949
632.5,620.5,3.14587
633.4,621,3.19773
634.3,621.5,3.25247
635.3,622,3.31071
636.2,622.5,3.36614
637.1,623,3.42447
638,623.5,3.4866
639,624,3.54819
639.9,624.5,3.6131
640.8,625,3.67944
641.8,625.5,3.74457
642.7,626,3.81531
643.6,626.5,3.8837
644.6,627,3.95448
645.5,627.5,4.02762
646.4,628,4.10157
647.4,628.5,4.17379
648.3,629,4.25029
649.2,629.5,4.32864
650.1,630,4.40856
651.1,630.5,4.48835
652,631,4.56898
653,631.5,4.64708
653.9,632,4.72845
654.8,632.5,4.81748
655.8,633,4.90106
656.7,633.5,4.98728
657.6,634,5.07358
658.5,634.5,5.15993
659.5,635,5.24934
660.4,635.5,5.33791
661.4,636,5.42859
662.3,636.5,5.51765
663.2,637,5.6095
664.2,637.5,5.70292
665.1,638,5.79504
666.1,638.5,5.88608
667,639,5.97951
667.9,639.5,6.07152
668.9,640,6.16419
669.8,640.5,6.25501
670.8,641,6.34774
671.7,641.5,6.43663
672.6,642,6.52774
673.6,642.5,6.61811
674.5,643,6.70692
675.5,643.5,6.79578
676.4,644,6.8794
677.4,644.5,6.96187
678.3,645,7.04075
679.2,645.5,7.11713
680.2,646,7.18966
681.1,646.5,7.25931
682.1,647,7.32774
683,647.5,7.3912
683.9,648,7.44785
684.9,648.5,7.50131
685.8,649,7.55831
686.8,649.5,7.6188
687.7,650,7.66922
688.7,650.5,7.71329
689.6,651,7.75395
690.6,651.5,7.79736
691.5,652,7.85047
692.5,652.5,7.89774
693.4,653,7.93079
694.4,653.5,7.97145
695.3,654,8.00502
696.2,654.5,8.03163
697.2,655,8.0598
698.1,655.5,8.07434
699.1,656,8.08156
700,656.5,8.06832
701,657,8.05991
701.9,657.5,8.05191
702.8,658,8.05189
703.8,658.5,8.04477
704.7,659,8.02497
705.7,659.5,8.01589
706.6,660,7.97494
707.5,660.5,8.02646
708.5,661,8.03672
709.4,661.5,7.96601
710.4,662,7.9878
711.3,662.5,7.96638
712.2,663,7.90377
713.2,663.5,7.83719
714.1,664,7.76979
715.1,664.5,7.69729
716,665,7.66537
716.9,665.5,7.63043
717.9,666,7.59177
718.8,666.5,7.56604
719.7,667,7.48758
720.7,667.5,7.43636
721.6,668,7.38634
722.5,668.5,7.32093
723.5,669,7.2423
724.4,669.5,7.17166
725.3,670,7.10151
726.3,670.5,7.01256
727.2,671,6.92785
728.1,671.5,6.82954
729.1,672,6.72684
730,672.5,6.62224
730.9,673,6.51283
731.8,673.5,6.40025
732.8,674,6.28224
733.7,674.5,6.16023
734.6,675,6.02905
735.5,675.5,5.9005
736.5,676,5.7647
737.4,676.5,5.62795
738.3,677,5.48893
739.3,677.5,5.34826
740.2,678,5.21395
741.1,678.5,5.072
742,679,4.92746
742.9,679.5,4.78794
743.9,680,4.65075
744.8,680.5,4.50876
745.7,681,4.36595
746.6,681.5,4.23696
747.5,682,4.10609
748.5,682.5,3.97235
749.4,683,3.83622
750.3,683.5,3.70881
751.2,684,3.58688
752.1,684.5,3.46226
753,685,3.3418
754,685.5,3.21846
754.9,686,3.10417
755.8,686.5,2.99011
756.7,687,2.87802
757.6,687.5,2.76562
758.5,688,2.6563
759.5,688.5,2.54981
760.4,689,2.44553
761.3,689.5,2.34296
762.2,690,2.2427
763.1,690.5,2.14624
764,691,2.05072
765,691.5,1.95838
765.9,692,1.86794
766.8,692.5,1.77912
767.7,693,1.69688
768.6,693.5,1.61381
769.6,694,1.53658
770.5,694.5,1.45644
771.4,695,1.38528
772.3,695.5,1.3137
773.2,696,1.24761
774.2,696.5,1.1785
775.1,697,1.11597
776,697.5,1.05463
776.9,698,0.99644
777.8,698.5,0.93752
778.8,699,0.88924
779.7,699.5,0.83618
780.6,700,0.7881
781.5,700.5,0.74148
782.4,701,0.69868
783.4,701.5,0.65409
784.3,702,0.61385
785.2,702.5,0.57344
786.1,703,0.53921
787.1,703.5,0.50447
788,704,0.47201
788.9,704.5,0.43902
789.9,705,0.40906
790.8,705.5,0.38179
791.7,706,0.35525
792.6,706.5,0.33015
793.6,707,0.30344
794.5,707.5,0.28315
795.4,708,0.25993
796.4,708.5,0.2391
797.3,709,0.21902
798.2,709.5,0.20268
799.1,710,0.1844
800.1,710.5,0.16856
801,711,0.1499
801.9,711.5,0.13607
802.9,712,0.12149
803.8,712.5,0.10919
804.8,713,9.67E-02
805.7,713.5,8.45E-02
806.6,714,7.34E-02
807.6,714.5,6.16E-02
808.5,715,5.06E-02
809.4,715.5,4.28E-02
810.4,716,3.34E-02
811.3,716.5,2.38E-02
812.2,717,1.89E-02
813.2,717.5,9.80E-03
814.1,718,2.86E-03
815,718.5,-2.91E-03
816,719,-1.01E-02
816.9,719.5,-1.73E-02
817.9,720,-2.19E-02
818.8,720.5,-2.46E-02
819.7,721,-2.98E-02
820.7,721.5,-3.22E-02
821.6,722,-3.72E-02
822.6,722.5,-4.12E-02
823.5,723,-4.42E-02
824.4,723.5,-5.07E-02
825.4,724,-5.22E-02
826.3,724.5,-5.37E-02
827.3,725,-5.92E-02
828.2,725.5,-5.88E-02
829.1,726,-5.88E-02
830.1,726.5,-6.45E-02
831,727,-6.02E-02
832,727.5,-6.14E-02
832.9,728,-6.24E-02
833.8,728.5,-5.84E-02
834.8,729,-5.52E-02
835.7,729.5,-5.54E-02
836.7,730,-5.08E-02
837.6,730.5,-4.87E-02
838.6,731,-4.82E-02
839.5,731.5,-5.03E-02
840.5,732,-4.97E-02
841.4,732.5,-5.21E-02
842.3,733,-5.27E-02
843.3,733.5,-5.93E-02
844.2,734,-5.89E-02
845.2,734.5,-6.44E-02
846.1,735,-6.94E-02
847.1,735.5,-7.19E-02
848,736,-7.63E-02
849,736.5,-8.26E-02
849.9,737,-8.54E-02
850.9,737.5,-9.02E-02
851.8,738,-9.68E-02
852.8,738.5,-0.10147
853.7,739,-0.10612
854.7,739.5,-0.10696
855.6,740,-0.11521
856.6,740.5,-0.11644
857.5,741,-0.1195
858.5,741.5,-0.12132
859.4,742,-0.12302
860.4,742.5,-0.125
861.3,743,-0.12537
862.3,743.5,-0.12799
863.3,744,-0.12947
864.2,744.5,-0.12929
865.2,745,-0.12878
866.1,745.5,-0.12599
867.1,746,-0.12726
868,746.5,-0.12773
869,747,-0.12716
869.9,747.5,-0.12756
870.9,748,-0.1276
871.8,748.5,-0.12606
872.8,749,-0.1247
873.7,749.5,-0.12436
874.7,750,-0.12472
875.7,750.5,-0.12267
876.6,751,-0.12144
877.6,751.5,-0.12233
878.5,752,-0.12169
879.5,752.5,-0.11673
880.4,753,-0.11879
881.4,753.5,-0.11471
882.3,754,-0.11219
883.3,754.5,-0.11349
884.3,755,-0.11031
885.2,755.5,-0.10838
886.2,756,-0.1086
887.1,756.5,-0.10678
888.1,757,-0.10724
889,757.5,-0.10287
890,758,-0.10301
891,758.5,-0.10192
891.9,759,-9.85E-02
892.9,759.5,-9.57E-02
893.8,760,-9.71E-02
894.8,760.5,-9.47E-02
895.7,761,-9.43E-02
896.7,761.5,-9.36E-02
897.7,762,-9.19E-02
898.6,762.5,-8.83E-02
899.6,763,-9.04E-02
900.5,763.5,-8.74E-02
901.5,764,-8.89E-02
902.4,764.5,-8.73E-02
903.4,765,-8.60E-02
904.4,765.5,-8.43E-02
905.3,766,-8.36E-02
906.3,766.5,-8.40E-02
907.2,767,-8.23E-02
908.2,767.5,-8.22E-02
909.2,768,-8.29E-02
910.1,768.5,-8.11E-02
911.1,769,-8.03E-02
912,769.5,-7.99E-02
913,770,-8.02E-02
914,770.5,-7.89E-02
914.9,771,-8.08E-02
915.9,771.5,-7.80E-02
916.8,772,-7.49E-02
917.8,772.5,-7.60E-02
918.8,773,-7.62E-02
919.7,773.5,-7.46E-02
920.7,774,-7.36E-02
921.6,774.5,-7.02E-02
922.6,775,-7.17E-02
923.6,775.5,-7.03E-02
924.5,776,-6.80E-02
925.5,776.5,-6.58E-02
926.5,777,-6.51E-02
927.4,777.5,-6.46E-02
928.4,778,-6.33E-02
929.3,778.5,-5.98E-02
930.3,779,-6.03E-02
931.3,779.5,-5.86E-02
932.2,780,-5.62E-02
933.2,780.5,-5.73E-02
934.1,781,-5.64E-02
935.1,781.5,-5.43E-02
936.1,782,-4.99E-02
937,782.5,-5.27E-02
938,783,-4.90E-02
939,783.5,-4.84E-02
939.9,784,-4.70E-02
940.9,784.5,-4.63E-02
941.8,785,-4.34E-02
942.8,785.5,-4.12E-02
943.8,786,-4.16E-02
944.7,786.5,-4.08E-02
945.7,787,-4.07E-02
946.7,787.5,-3.96E-02
947.6,788,-4.07E-02
948.6,788.5,-3.77E-02
949.6,789,-3.65E-02
950.5,789.5,-3.74E-02
951.5,790,-3.61E-02
952.5,790.5,-3.30E-02
953.4,791,-3.44E-02
954.4,791.5,-3.25E-02
955.4,792,-3.05E-02
956.3,792.5,-3.16E-02
957.3,793,-3.08E-02
958.3,793.5,-3.04E-02
959.2,794,-2.91E-02
960.2,794.5,-2.88E-02
961.2,795,-3.19E-02
962.1,795.5,-2.85E-02
963.1,796,-2.60E-02
964.1,796.5,-2.74E-02
965,797,-2.57E-02
966,797.5,-2.76E-02
966.9,798,-2.11E-02
967.9,798.5,-2.41E-02
968.9,799,-2.36E-02
969.8,799.5,-2.73E-02
970.8,800,-2.28E-02
971.8,800.5,-2.26E-02
972.7,801,-2.52E-02
973.7,801.5,-2.23E-02
974.7,802,-2.17E-02
975.6,802.5,-1.84E-02
976.6,803,-1.97E-02
977.6,803.5,-2.06E-02
978.6,804,-1.82E-02
979.5,804.5,-1.82E-02
980.5,805,-1.65E-02
981.5,805.5,-1.64E-02
982.4,806,-1.76E-02
983.4,806.5,-1.55E-02
984.4,807,-1.51E-02
985.3,807.5,-1.36E-02
986.3,808,-1.46E-02
987.3,808.5,-1.32E-02
988.2,809,-1.25E-02
989.2,809.5,-1.45E-02
990.2,810,-1.22E-02
991.1,810.5,-1.26E-02
992.1,811,-1.23E-02
993.1,811.5,-8.03E-03
994,812,-1.07E-02
995,812.5,-9.70E-03
996,813,-1.07E-02
997,813.5,-9.29E-03
997.9,814,-8.35E-03
999,814.5,-8.57E-03
