Repository: MaCFP/matl-db

### Experimental Conditions: TGA and DSC
A Netzsch STA 449 F3 Jupiter was used to conduct Thermogravimetric Analysis (TGA) and Differential Scanning Calorimetry (DSC) experiments. 

* Heating Rate: 3, 10, and 30 K/min
* Temperature program
  - Initial Temperature: 323 K
  - Initial Isotherm: 600 s (hold at 323 K for 600 s)  
  - Maximum Temperature: 823 K
  - Final Isotherm: 300 s (hold at 823 K for 300 s)
* Sample mass: 4.0 +/- 0.1 mg
* Sample geometry: Powdered (Supplied by NIST)
* Calibration type: Before each experiment, a baseline test was performed using an empty crucible.

File: PMMA/Calibration_Data/FSRI/FSRI_DSC_N2_30K_3.csv
time,Temp,Heat Flow Rate
[s],[K],[mW/mg]
24.9,322.5,1.60E-02
33.6,323,4.60E-02
38.9,323.5,7.63E-02
43.1,324,0.10047
46.6,324.5,0.12514
49.6,325,0.14671
52.3,325.5,0.16919
54.9,326,0.18866
57.3,326.5,0.20854
59.5,327,0.22554
61.6,327.5,0.2449
63.6,328,0.26146
65.5,328.5,0.27981
67.3,329,0.29306
69.1,329.5,0.30914
70.8,330,0.32494
72.5,330.5,0.33772
74.1,331,0.35298
75.7,331.5,0.36563
77.2,332,0.37735
78.7,332.5,0.38921
80.2,333,0.40274
81.7,333.5,0.41404
83.1,334,0.4258
84.5,334.5,0.43731
85.9,335,0.44663
87.3,335.5,0.45738
88.6,336,0.46784
89.9,336.5,0.47582
91.2,337,0.48484
92.5,337.5,0.49735
93.8,338,0.50456
95.1,338.5,0.51412
96.3,339,0.52268
97.6,339.5,0.53193
98.8,340,0.5397
100.1,340.5,0.54906
101.3,341,0.5564
102.5,341.5,0.5648
103.7,342,0.57394
104.8,342.5,0.57885
106,343,0.58568
107.2,343.5,0.59387
108.4,344,0.60142
109.5,344.5,0.60994
110.7,345,0.61604
111.8,345.5,0.62173
113,346,0.63053
114.1,346.5,0.63604
115.3,347,0.64073
116.4,347.5,0.64946
117.5,348,0.65571
118.6,348.5,0.66135
119.8,349,0.66853
120.9,349.5,0.67445
122,350,0.68102
123.1,350.5,0.68559
124.2,351,0.69268
125.2,351.5,0.69987
126.3,352,0.70233
127.4,352.5,0.71097
128.5,353,0.71691
129.6,353.5,0.72266
130.7,354,0.72655
131.8,354.5,0.73236
132.9,355,0.73832
133.9,355.5,0.74287
135,356,0.74753
136.1,356.5,0.75406
137.1,357,0.75924
138.2,357.5,0.76324
139.3,358,0.76474
140.3,358.5,0.76963
141.4,359,0.77216
142.4,359.5,0.77566
143.5,360,0.77618
144.5,360.5,0.77782
145.6,361,0.7788
146.6,361.5,0.77986
147.6,362,0.77921
148.7,362.5,0.78205
149.7,363,0.78177
150.7,363.5,0.78304
151.8,364,0.78256
152.8,364.5,0.7823
153.9,365,0.78239
154.9,365.5,0.78174
155.9,366,0.784
156.9,366.5,0.78403
158,367,0.78414
159,367.5,0.78453
160,368,0.78462
161,368.5,0.78526
162.1,369,0.78848
163.1,369.5,0.78893
164.1,370,0.79089
165.1,370.5,0.79412
166.2,371,0.79239
167.2,371.5,0.79455
168.2,372,0.79667
169.2,372.5,0.79882
170.2,373,0.80184
171.2,373.5,0.80412
172.2,374,0.80503
173.3,374.5,0.80652
174.3,375,0.80939
175.3,375.5,0.81118
176.3,376,0.81409
177.3,376.5,0.8169
178.3,377,0.81742
179.4,377.5,0.8203
180.4,378,0.82359
181.4,378.5,0.82239
182.4,379,0.82718
183.4,379.5,0.82808
184.4,380,0.83234
185.4,380.5,0.83498
186.4,381,0.8381
187.4,381.5,0.84084
188.4,382,0.84232
189.5,382.5,0.84464
190.5,383,0.84858
191.5,383.5,0.85072
192.5,384,0.85532
193.5,384.5,0.85742
194.5,385,0.85911
195.5,385.5,0.86175
196.5,386,0.86753
197.5,386.5,0.87085
198.5,387,0.87288
199.5,387.5,0.87603
200.5,388,0.87757
201.5,388.5,0.88632
202.5,389,0.88715
203.6,389.5,0.88807
204.6,390,0.89312
205.6,390.5,0.89836
206.6,391,0.90301
207.6,391.5,0.9074
208.6,392,0.90972
209.6,392.5,0.91507
210.6,393,0.91747
211.6,393.5,0.92245
212.6,394,0.92659
213.6,394.5,0.93353
214.6,395,0.93991
215.5,395.5,0.94569
216.5,396,0.94996
217.5,396.5,0.95423
218.5,397,0.96213
219.5,397.5,0.96963
220.5,398,0.97309
221.5,398.5,0.97913
222.5,399,0.98633
223.5,399.5,0.99323
224.5,400,0.99849
225.5,400.5,1.00417
226.5,401,1.012
227.4,401.5,1.01666
228.4,402,1.02308
229.4,402.5,1.02742
230.4,403,1.03496
231.4,403.5,1.03958
232.4,404,1.04397
233.4,404.5,1.04755
234.3,405,1.05391
235.3,405.5,1.05863
236.3,406,1.06307
237.3,406.5,1.06859
238.3,407,1.07316
239.2,407.5,1.07866
240.2,408,1.08256
241.2,408.5,1.08591
242.2,409,1.09122
243.1,409.5,1.09496
244.1,410,1.09921
245.1,410.5,1.10351
246.1,411,1.10827
247,411.5,1.11039
248,412,1.11484
249,412.5,1.11897
250,413,1.12387
250.9,413.5,1.12626
251.9,414,1.13144
252.9,414.5,1.13001
253.8,415,1.13536
254.8,415.5,1.13664
255.8,416,1.14062
256.7,416.5,1.1442
257.7,417,1.14458
258.6,417.5,1.15091
259.6,418,1.15069
260.6,418.5,1.15581
261.5,419,1.15655
262.5,419.5,1.16192
263.5,420,1.1626
264.4,420.5,1.16798
265.4,421,1.16763
266.3,421.5,1.17259
267.3,422,1.17453
268.2,422.5,1.17743
269.2,423,1.18
270.2,423.5,1.18226
271.1,424,1.1817
272.1,424.5,1.1856
273,425,1.1893
274,425.5,1.19095
274.9,426,1.1922
275.9,426.5,1.19575
276.8,427,1.19819
277.8,427.5,1.20213
278.7,428,1.20308
279.7,428.5,1.20489
280.7,429,1.20874
281.6,429.5,1.21113
282.6,430,1.21341
283.5,430.5,1.21599
284.5,431,1.2173
285.4,431.5,1.21961
286.4,432,1.22301
287.3,432.5,1.22509
288.3,433,1.22912
289.2,433.5,1.23114
290.2,434,1.23434
291.1,434.5,1.23673
292.1,435,1.24126
293,435.5,1.24299
294,436,1.24652
294.9,436.5,1.25045
295.8,437,1.25275
296.8,437.5,1.25593
297.7,438,1.25757
298.7,438.5,1.26258
299.6,439,1.26466
300.6,439.5,1.26658
301.5,440,1.27441
302.5,440.5,1.27526
303.4,441,1.28044
304.3,441.5,1.28403
305.3,442,1.28642
306.2,442.5,1.28923
307.2,443,1.29646
308.1,443.5,1.299
309.1,444,1.30621
310,444.5,1.30848
310.9,445,1.31385
311.9,445.5,1.31834
312.8,446,1.32342
313.8,446.5,1.32759
314.7,447,1.33317
315.6,447.5,1.33972
316.6,448,1.34356
317.5,448.5,1.34802
318.4,449,1.35468
319.4,449.5,1.35892
320.3,450,1.3666
321.3,450.5,1.37206
322.2,451,1.3751
323.1,451.5,1.38334
324.1,452,1.3881
325,452.5,1.39328
325.9,453,1.39877
326.9,453.5,1.40708
327.8,454,1.41139
328.7,454.5,1.41675
329.7,455,1.42268
330.6,455.5,1.42722
331.5,456,1.43514
332.5,456.5,1.4412
333.4,457,1.44403
334.3,457.5,1.44974
335.2,458,1.45571
336.2,458.5,1.4636
337.1,459,1.46881
338,459.5,1.47512
339,460,1.48155
339.9,460.5,1.48489
340.8,461,1.49136
341.7,461.5,1.49501
342.7,462,1.50443
343.6,462.5,1.50671
344.5,463,1.51152
345.4,463.5,1.51654
346.4,464,1.51969
347.3,464.5,1.52535
348.2,465,1.52945
349.1,465.5,1.53346
350.1,466,1.53838
351,466.5,1.54194
351.9,467,1.54548
352.8,467.5,1.54863
353.8,468,1.55082
354.7,468.5,1.55536
355.6,469,1.55822
356.5,469.5,1.5613
357.4,470,1.56177
358.3,470.5,1.56707
359.3,471,1.56751
360.2,471.5,1.5709
361.1,472,1.56933
362,472.5,1.57603
362.9,473,1.57465
363.9,473.5,1.57754
364.8,474,1.57465
365.7,474.5,1.57844
366.6,475,1.57422
367.5,475.5,1.57604
368.5,476,1.57661
369.4,476.5,1.57676
370.3,477,1.57644
371.2,477.5,1.57476
372.1,478,1.57528
373.1,478.5,1.57476
374,479,1.5743
374.9,479.5,1.57074
375.8,480,1.57213
376.7,480.5,1.56802
377.7,481,1.5706
378.6,481.5,1.56832
379.5,482,1.56513
380.4,482.5,1.56326
381.3,483,1.56383
382.2,483.5,1.56207
383.2,484,1.56278
384.1,484.5,1.55812
385,485,1.55877
385.9,485.5,1.55756
386.8,486,1.55599
387.7,486.5,1.5556
388.7,487,1.5568
389.6,487.5,1.55552
390.5,488,1.55551
391.4,488.5,1.55387
392.3,489,1.55257
393.2,489.5,1.55408
394.2,490,1.55566
395.1,490.5,1.55549
396,491,1.55642
396.9,491.5,1.55749
397.8,492,1.55653
398.7,492.5,1.55679
399.7,493,1.55931
400.6,493.5,1.562
401.5,494,1.56216
402.4,494.5,1.56354
403.3,495,1.56668
404.2,495.5,1.56735
405.1,496,1.56935
406.1,496.5,1.57044
407,497,1.57303
407.9,497.5,1.57408
408.8,498,1.57577
409.7,498.5,1.57856
410.6,499,1.57888
411.6,499.5,1.58118
412.5,500,1.58247
413.4,500.5,1.58736
414.3,501,1.58687
415.2,501.5,1.58832
416.1,502,1.58964
417,502.5,1.5893
418,503,1.58777
418.9,503.5,1.59002
419.8,504,1.59362
420.7,504.5,1.592
421.6,505,1.59048
422.5,505.5,1.59066
423.4,506,1.58951
424.3,506.5,1.59028
425.3,507,1.58646
426.2,507.5,1.58605
427.1,508,1.58419
428,508.5,1.58265
428.9,509,1.58032
429.8,509.5,1.57393
430.7,510,1.57387
431.6,510.5,1.56715
432.6,511,1.56729
433.5,511.5,1.56216
434.4,512,1.55652
435.3,512.5,1.55355
436.2,513,1.5466
437.1,513.5,1.54455
438,514,1.54057
438.9,514.5,1.53775
439.9,515,1.5343
440.8,515.5,1.53149
441.7,516,1.52685
442.6,516.5,1.52463
443.5,517,1.51916
444.4,517.5,1.51841
445.3,518,1.51174
446.2,518.5,1.51169
447.1,519,1.50747
448,519.5,1.50608
449,520,1.50535
449.9,520.5,1.50029
450.8,521,1.4971
451.7,521.5,1.49868
452.6,522,1.49481
453.5,522.5,1.49407
454.4,523,1.49295
455.3,523.5,1.49053
456.2,524,1.49086
457.1,524.5,1.48963
458.1,525,1.48956
459,525.5,1.48949
459.9,526,1.48583
460.8,526.5,1.48922
461.7,527,1.48667
462.6,527.5,1.4856
463.5,528,1.48543
464.4,528.5,1.48489
465.3,529,1.48676
466.2,529.5,1.488
467.1,530,1.48615
468,530.5,1.48681
469,531,1.48823
469.9,531.5,1.4885
470.8,532,1.48844
471.7,532.5,1.48755
472.6,533,1.49114
473.5,533.5,1.49029
474.4,534,1.48976
475.3,534.5,1.49186
476.2,535,1.49197
477.1,535.5,1.49191
478,536,1.49254
479,536.5,1.49419
479.9,537,1.49541
480.8,537.5,1.49682
481.7,538,1.49907
482.6,538.5,1.49929
483.5,539,1.50035
484.4,539.5,1.50276
485.3,540,1.50296
486.2,540.5,1.505
487.1,541,1.50654
488,541.5,1.50649
488.9,542,1.51031
489.8,542.5,1.51226
490.7,543,1.51429
491.7,543.5,1.51379
492.6,544,1.51943
493.5,544.5,1.51862
494.4,545,1.52147
495.3,545.5,1.52275
496.2,546,1.525
497.1,546.5,1.52765
498,547,1.53104
498.9,547.5,1.53287
499.8,548,1.53296
500.7,548.5,1.53825
501.6,549,1.53951
502.5,549.5,1.54156
503.4,550,1.54562
504.4,550.5,1.54803
505.3,551,1.55108
506.2,551.5,1.5541
507.1,552,1.55521
508,552.5,1.56163
508.9,553,1.56342
509.8,553.5,1.56573
510.7,554,1.5691
511.6,554.5,1.57128
512.5,555,1.57419
513.4,555.5,1.5797
514.3,556,1.58178
515.2,556.5,1.58637
516.1,557,1.59089
517.1,557.5,1.59196
518,558,1.59787
518.9,558.5,1.6022
519.8,559,1.60597
520.7,559.5,1.60759
521.6,560,1.61365
522.5,560.5,1.61487
523.4,561,1.62265
524.3,561.5,1.62505
525.2,562,1.62781
526.1,562.5,1.63655
527,563,1.64066
527.9,563.5,1.6458
528.8,564,1.65154
529.7,564.5,1.65493
530.7,565,1.66054
531.6,565.5,1.66415
532.5,566,1.66876
533.4,566.5,1.67497
534.3,567,1.68157
535.2,567.5,1.68923
536.1,568,1.69275
537,568.5,1.69857
537.9,569,1.7073
538.8,569.5,1.71213
539.7,570,1.72098
540.6,570.5,1.72818
541.5,571,1.73615
542.4,571.5,1.74219
543.4,572,1.75104
544.3,572.5,1.76001
545.2,573,1.7656
546.1,573.5,1.77387
547,574,1.78289
547.9,574.5,1.78849
548.8,575,1.79675
549.7,575.5,1.80424
550.6,576,1.80906
551.5,576.5,1.81809
552.4,577,1.82249
553.3,577.5,1.83186
554.2,578,1.83699
555.2,578.5,1.84548
556.1,579,1.85232
557,579.5,1.85699
557.9,580,1.86325
558.8,580.5,1.8683
559.7,581,1.87427
560.6,581.5,1.88346
561.5,582,1.88828
562.4,582.5,1.89289
563.3,583,1.89804
564.2,583.5,1.90545
565.2,584,1.91222
566.1,584.5,1.91685
567,585,1.92126
567.9,585.5,1.92753
568.8,586,1.93483
569.7,586.5,1.94102
570.6,587,1.94571
571.5,587.5,1.95266
572.4,588,1.95958
573.4,588.5,1.96466
574.3,589,1.97063
575.2,589.5,1.9769
576.1,590,1.98128
577,590.5,1.98736
577.9,591,1.99438
578.8,591.5,1.99988
579.7,592,2.00429
580.6,592.5,2.01078
581.6,593,2.01655
582.5,593.5,2.0226
583.4,594,2.02675
584.3,594.5,2.03566
585.2,595,2.0418
586.1,595.5,2.04751
587,596,2.05599
587.9,596.5,2.06355
588.8,597,2.0691
589.8,597.5,2.08036
590.7,598,2.08859
591.6,598.5,2.09703
592.5,599,2.10964
593.4,599.5,2.11717
594.3,600,2.12874
595.2,600.5,2.1391
596.1,601,2.15131
597.1,601.5,2.16438
598,602,2.17619
598.9,602.5,2.19525
599.8,603,2.20497
600.7,603.5,2.22234
601.6,604,2.23772
602.5,604.5,2.25722
603.4,605,2.27435
604.4,605.5,2.2906
605.3,606,2.31281
606.2,606.5,2.33532
607.1,607,2.35506
608,607.5,2.37768
608.9,608,2.39895
609.8,608.5,2.42385
610.8,609,2.44852
611.7,609.5,2.47546
612.6,610,2.50213
613.5,610.5,2.53147
614.4,611,2.55908
615.3,611.5,2.59059
616.2,612,2.62181
617.2,612.5,2.65533
618.1,613,2.68907
619,613.5,2.72297
619.9,614,2.75788
620.8,614.5,2.7979
621.8,615,2.83593
622.7,615.5,2.87393
623.6,616,2.91573
624.5,616.5,2.95737
625.4,617,2.99764
626.3,617.5,3.04279
627.3,618,3.08789
628.2,618.5,3.13682
629.1,619,3.18183
630,619.5,3.23396
631,620,3.28471
631.9,620.5,3.33747
632.8,621,3.3883
633.7,621.5,3.44592
634.6,622,3.5008
635.6,622.5,3.55951
636.5,623,3.6176
637.4,623.5,3.67729
638.3,624,3.73959
639.2,624.5,3.80082
640.1,625,3.86435
641.1,625.5,3.93106
642,626,3.99649
642.9,626.5,4.06853
643.9,627,4.14054
644.8,627.5,4.21125
645.7,628,4.28605
646.6,628.5,4.35919
647.6,629,4.43509
648.5,629.5,4.51309
649.5,630,4.59089
650.4,630.5,4.67505
651.3,631,4.75173
652.3,631.5,4.83955
653.2,632,4.92258
654.1,632.5,5.00586
655,633,5.08985
656,633.5,5.17966
656.9,634,5.26857
657.8,634.5,5.3574
658.8,635,5.44483
659.7,635.5,5.53845
660.6,636,5.63031
661.6,636.5,5.72358
662.5,637,5.81542
663.5,637.5,5.91217
664.4,638,6.00455
665.3,638.5,6.10185
666.3,639,6.19685
667.2,639.5,6.29095
668.1,640,6.38823
669.1,640.5,6.48421
670,641,6.57871
670.9,641.5,6.67465
671.9,642,6.77043
672.8,642.5,6.86667
673.8,643,6.96126
674.7,643.5,7.05616
675.6,644,7.15118
676.6,644.5,7.24473
677.5,645,7.33544
678.4,645.5,7.43031
679.4,646,7.52266
680.3,646.5,7.60966
681.3,647,7.69476
682.2,647.5,7.7734
683.1,648,7.84572
684.1,648.5,7.91469
685,649,7.97893
686,649.5,8.0371
686.9,650,8.09625
687.8,650.5,8.14919
688.8,651,8.1968
689.7,651.5,8.22195
690.7,652,8.25327
691.6,652.5,8.29361
692.6,653,8.32661
693.5,653.5,8.36831
694.4,654,8.41944
695.4,654.5,8.45293
696.3,655,8.48784
697.3,655.5,8.52812
698.2,656,8.56538
699.2,656.5,8.57727
700.1,657,8.60914
701.1,657.5,8.6161
702,658,8.61069
702.9,658.5,8.6084
703.9,659,8.58457
704.8,659.5,8.55614
705.8,660,8.54409
706.7,660.5,8.52858
707.7,661,8.49106
708.6,661.5,8.45434
709.5,662,8.42761
710.5,662.5,8.3938
711.4,663,8.34691
712.3,663.5,8.30305
713.3,664,8.22117
714.2,664.5,8.16273
715.2,665,8.13698
716.1,665.5,8.09003
717,666,8.06376
717.9,666.5,7.96733
718.9,667,7.90788
719.8,667.5,7.79507
720.7,668,7.69554
721.7,668.5,7.59287
722.6,669,7.49834
723.6,669.5,7.42551
724.5,670,7.3427
725.4,670.5,7.25807
726.4,671,7.16052
727.3,671.5,7.10139
728.2,672,7.05986
729.1,672.5,7.039
730.1,673,6.93148
731,673.5,6.88067
731.9,674,6.79493
732.9,674.5,6.66929
733.8,675,6.58392
734.7,675.5,6.47287
735.6,676,6.36078
736.6,676.5,6.25349
737.5,677,6.1193
738.4,677.5,5.97981
739.4,678,5.84263
740.3,678.5,5.71303
741.2,679,5.56341
742.1,679.5,5.41418
743.1,680,5.28649
744,680.5,5.14287
744.9,681,4.98307
745.8,681.5,4.83566
746.7,682,4.70007
747.7,682.5,4.55188
748.6,683,4.39157
749.5,683.5,4.26582
750.4,684,4.12296
751.4,684.5,3.9928
752.3,685,3.84996
753.2,685.5,3.71721
754.1,686,3.59901
755,686.5,3.47706
756,687,3.34903
756.9,687.5,3.23269
757.8,688,3.11424
758.7,688.5,2.9975
759.6,689,2.88391
760.6,689.5,2.77364
761.5,690,2.66382
762.4,690.5,2.55794
763.3,691,2.45001
764.2,691.5,2.35056
765.1,692,2.24864
766.1,692.5,2.15091
767,693,2.05685
767.9,693.5,1.96649
768.8,694,1.87797
769.7,694.5,1.79094
770.7,695,1.70684
771.6,695.5,1.6261
772.5,696,1.54899
773.4,696.5,1.47559
774.4,697,1.40242
775.3,697.5,1.33591
776.2,698,1.26975
777.1,698.5,1.20855
778,699,1.14455
779,699.5,1.08807
779.9,700,1.03292
780.8,700.5,0.9824
781.7,701,0.93121
782.7,701.5,0.88206
783.6,702,0.83776
784.5,702.5,0.79223
785.5,703,0.75267
786.4,703.5,0.71376
787.3,704,0.67482
788.2,704.5,0.64004
789.2,705,0.60963
790.1,705.5,0.57528
791,706,0.54507
792,706.5,0.51785
792.9,707,0.48736
793.8,707.5,0.46532
794.8,708,0.4373
795.7,708.5,0.41599
796.6,709,0.39537
797.6,709.5,0.37332
798.5,710,0.35446
799.4,710.5,0.33593
800.4,711,0.32061
801.3,711.5,0.30347
802.2,712,0.28646
803.2,712.5,0.2738
804.1,713,0.25831
805,713.5,0.2435
806,714,0.23313
806.9,714.5,0.2197
807.9,715,0.21024
808.8,715.5,0.19875
809.7,716,0.18853
810.7,716.5,0.18204
811.6,717,0.17003
812.5,717.5,0.16545
813.5,718,0.15665
814.4,718.5,0.14712
815.4,719,0.14235
816.3,719.5,0.13568
817.2,720,0.13379
818.2,720.5,0.12378
819.1,721,0.11797
820.1,721.5,0.11405
821,722,0.11015
822,722.5,0.10414
822.9,723,0.10243
823.8,723.5,9.79E-02
824.8,724,9.14E-02
825.7,724.5,8.84E-02
826.7,725,8.48E-02
827.6,725.5,8.27E-02
828.6,726,7.75E-02
829.5,726.5,7.89E-02
830.5,727,7.22E-02
831.4,727.5,7.06E-02
832.4,728,6.82E-02
833.3,728.5,6.85E-02
834.2,729,6.35E-02
835.2,729.5,6.50E-02
836.1,730,6.52E-02
837.1,730.5,6.29E-02
838,731,6.27E-02
839,731.5,6.70E-02
839.9,732,6.61E-02
840.9,732.5,6.85E-02
841.8,733,6.88E-02
842.8,733.5,7.13E-02
843.7,734,7.26E-02
844.7,734.5,6.97E-02
845.6,735,7.20E-02
846.6,735.5,7.21E-02
847.5,736,6.95E-02
848.5,736.5,6.72E-02
849.4,737,6.81E-02
850.4,737.5,6.46E-02
851.3,738,6.37E-02
852.3,738.5,5.77E-02
853.2,739,5.59E-02
854.2,739.5,5.48E-02
855.1,740,5.16E-02
856.1,740.5,5.02E-02
857,741,4.78E-02
858,741.5,4.58E-02
858.9,742,4.16E-02
859.9,742.5,4.17E-02
860.8,743,4.26E-02
861.8,743.5,4.03E-02
862.8,744,4.30E-02
863.7,744.5,3.95E-02
864.7,745,4.18E-02
865.6,745.5,4.24E-02
866.6,746,4.25E-02
867.5,746.5,4.31E-02
868.5,747,4.76E-02
869.4,747.5,4.67E-02
870.4,748,4.94E-02
871.4,748.5,5.28E-02
872.3,749,5.82E-02
873.3,749.5,5.79E-02
874.2,750,6.32E-02
875.2,750.5,6.54E-02
876.1,751,7.17E-02
877.1,751.5,7.25E-02
878.1,752,7.64E-02
879,752.5,7.96E-02
880,753,8.67E-02
880.9,753.5,8.79E-02
881.9,754,9.02E-02
882.8,754.5,8.98E-02
883.8,755,9.75E-02
884.8,755.5,9.72E-02
885.7,756,0.10061
886.7,756.5,0.103
887.6,757,0.10769
888.6,757.5,0.10508
889.5,758,0.1123
890.5,758.5,0.11356
891.5,759,0.11511
892.4,759.5,0.11818
893.4,760,0.12066
894.3,760.5,0.1218
895.3,761,0.12384
896.3,761.5,0.127
897.2,762,0.12895
898.2,762.5,0.13186
899.1,763,0.13542
900.1,763.5,0.1359
901.1,764,0.13727
902,764.5,0.13855
903,765,0.14219
903.9,765.5,0.14364
904.9,766,0.1457
905.9,766.5,0.14562
906.8,767,0.14834
907.8,767.5,0.14994
908.8,768,0.15148
909.7,768.5,0.15177
910.7,769,0.15413
911.6,769.5,0.15596
912.6,770,0.15534
913.6,770.5,0.15875
914.5,771,0.15673
915.5,771.5,0.1582
916.5,772,0.16053
917.4,772.5,0.16335
918.4,773,0.16458
919.3,773.5,0.16463
920.3,774,0.16595
921.3,774.5,0.16912
922.2,775,0.16898
923.2,775.5,0.17013
924.2,776,0.16669
925.1,776.5,0.17028
926.1,777,0.17222
927,777.5,0.17347
928,778,0.17426
929,778.5,0.17354
929.9,779,0.17703
930.9,779.5,0.17665
931.9,780,0.17424
932.8,780.5,0.17569
933.8,781,0.17764
934.8,781.5,0.17998
935.7,782,0.17842
936.7,782.5,0.18007
937.7,783,0.18149
938.6,783.5,0.18182
939.6,784,0.18325
940.6,784.5,0.18196
941.5,785,0.18365
942.5,785.5,0.18332
943.4,786,0.18535
944.4,786.5,0.18426
945.4,787,0.1847
946.3,787.5,0.18646
947.3,788,0.18806
948.3,788.5,0.18459
949.2,789,0.18429
950.2,789.5,0.18495
951.2,790,0.18485
952.1,790.5,0.18527
953.1,791,0.18575
954.1,791.5,0.18474
955,792,0.18353
956,792.5,0.18599
957,793,0.1868
957.9,793.5,0.18539
958.9,794,0.18961
959.9,794.5,0.18757
960.8,795,0.18617
961.8,795.5,0.18875
962.8,796,0.18855
963.7,796.5,0.18688
964.7,797,0.19063
965.7,797.5,0.18703
966.6,798,0.19078
967.6,798.5,0.19118
968.6,799,0.19109
969.5,799.5,0.18973
970.5,800,0.19456
971.4,800.5,0.19247
972.4,801,0.19459
973.4,801.5,0.19157
974.4,802,0.19134
975.3,802.5,0.19446
976.3,803,0.19349
977.3,803.5,0.1955
978.2,804,0.19577
979.2,804.5,0.19499
980.2,805,0.19596
981.2,805.5,0.19632
982.1,806,0.19554
983.1,806.5,0.19618
984.1,807,0.19925
985,807.5,0.19762
986,808,0.19865
987,808.5,0.19788
987.9,809,0.20101
988.9,809.5,0.20162
989.9,810,0.20315
990.8,810.5,0.20018
991.8,811,0.20747
992.8,811.5,0.20615
993.8,812,0.20465
994.7,812.5,0.20522
995.7,813,0.20614
996.7,813.5,0.20874
997.7,814,0.20667
998.7,814.5,0.20763

File: PMMA/Calibration_Data/FSRI/FSRI_DSC_N2_3K_1.csv
time,Temp,Heat Flow Rate
[s],[K],[mW/mg]
31.6,323.5,1.29E-02
63.5,324,3.42E-02
81.7,324.5,4.73E-02
96.7,325,5.95E-02
110.2,325.5,6.49E-02
122.8,326,6.77E-02
134.9,326.5,7.32E-02
146.7,327,7.27E-02
158.3,327.5,7.55E-02
169.7,328,7.81E-02
181.1,328.5,7.57E-02
192.3,329,7.68E-02
203.4,329.5,7.65E-02
214.3,330,7.92E-02
225.2,330.5,7.92E-02
236,331,8.06E-02
246.8,331.5,7.97E-02
257.5,332,8.03E-02
268.2,332.5,8.18E-02
278.7,333,8.25E-02
289.2,333.5,8.54E-02
299.6,334,8.55E-02
309.9,334.5,8.91E-02
320.3,335,8.52E-02
330.6,335.5,8.56E-02
341,336,8.68E-02
351.4,336.5,8.68E-02
361.7,337,8.77E-02
371.9,337.5,8.67E-02
382.2,338,8.92E-02
392.4,338.5,8.93E-02
402.7,339,8.90E-02
413,339.5,8.92E-02
423.2,340,8.90E-02
433.4,340.5,8.92E-02
443.7,341,8.68E-02
453.9,341.5,9.01E-02
464,342,9.13E-02
474.2,342.5,8.83E-02
484.2,343,9.15E-02
494.3,343.5,9.05E-02
504.4,344,9.37E-02
514.5,344.5,9.43E-02
524.5,345,9.61E-02
534.6,345.5,9.49E-02
544.6,346,9.73E-02
554.7,346.5,9.34E-02
564.8,347,9.42E-02
574.8,347.5,9.18E-02
585,348,9.46E-02
595.1,348.5,9.27E-02
605.1,349,9.40E-02
615.2,349.5,9.22E-02
625.3,350,9.05E-02
635.3,350.5,9.26E-02
645.4,351,9.28E-02
655.4,351.5,9.11E-02
665.5,352,9.19E-02
675.5,352.5,9.07E-02
685.6,353,9.13E-02
695.7,353.5,9.38E-02
705.7,354,9.57E-02
715.8,354.5,9.30E-02
725.9,355,9.21E-02
736,355.5,9.40E-02
746.2,356,9.16E-02
756.4,356.5,9.21E-02
766.6,357,9.26E-02
776.7,357.5,9.22E-02
786.8,358,9.20E-02
796.8,358.5,9.26E-02
806.8,359,9.50E-02
816.7,359.5,9.42E-02
826.7,360,9.62E-02
836.6,360.5,9.65E-02
846.5,361,9.74E-02
856.5,361.5,9.71E-02
866.6,362,9.57E-02
876.7,362.5,9.40E-02
886.8,363,9.49E-02
896.8,363.5,9.43E-02
906.8,364,9.52E-02
916.8,364.5,9.61E-02
926.8,365,9.33E-02
936.9,365.5,9.61E-02
946.9,366,9.50E-02
956.9,366.5,9.56E-02
966.9,367,9.56E-02
976.9,367.5,9.60E-02
986.8,368,9.70E-02
996.8,368.5,9.79E-02
1006.7,369,0.10033
1016.7,369.5,9.99E-02
1026.6,370,9.73E-02
1036.6,370.5,9.65E-02
1046.6,371,9.77E-02
1056.5,371.5,9.77E-02
1066.4,372,9.75E-02
1076.3,372.5,9.70E-02
1086.2,373,9.86E-02
1096,373.5,9.96E-02
1105.9,374,9.86E-02
1115.8,374.5,9.86E-02
1125.7,375,0.10093
1135.7,375.5,9.86E-02
1145.6,376,0.10078
1155.5,376.5,0.10343
1165.5,377,0.10098
1175.4,377.5,9.88E-02
1185.4,378,9.82E-02
1195.4,378.5,9.84E-02
1205.4,379,9.95E-02
1215.4,379.5,9.87E-02
1225.3,380,0.10224
1235.2,380.5,0.10412
1245,381,0.10062
1254.9,381.5,0.10337
1264.7,382,0.10555
1274.6,382.5,0.10564
1284.4,383,0.1059
1294.2,383.5,0.10737
1304.1,384,0.10577
1314,384.5,0.10787
1323.9,385,0.10807
1333.8,385.5,0.10606
1343.7,386,0.10721
1353.6,386.5,0.10743
1363.6,387,0.10759
1373.5,387.5,0.10797
1383.4,388,0.10953
1393.3,388.5,0.11052
1403.3,389,0.10885
1413.2,389.5,0.10841
1423.1,390,0.10924
1433,390.5,0.10965
1442.9,391,0.11186
1452.8,391.5,0.11361
1462.7,392,0.11357
1472.6,392.5,0.1148
1482.6,393,0.11445
1492.5,393.5,0.11285
1502.5,394,0.11445
1512.5,394.5,0.11364
1522.6,395,0.1163
1532.6,395.5,0.11672
1542.6,396,0.11588
1552.6,396.5,0.11967
1562.5,397,0.11932
1572.5,397.5,0.11772
1582.4,398,0.11979
1592.3,398.5,0.12142
1602.2,399,0.1249
1612,399.5,0.12437
1621.9,400,0.12439
1631.7,400.5,0.12888
1641.5,401,0.12897
1651.3,401.5,0.12915
1661.1,402,0.12884
1670.9,402.5,0.12715
1680.7,403,0.12599
1690.5,403.5,0.12793
1700.3,404,0.12879
1710.1,404.5,0.12847
1720,405,0.13052
1729.9,405.5,0.13036
1739.8,406,0.12946
1749.7,406.5,0.13303
1759.5,407,0.13397
1769.4,407.5,0.13131
1779.2,408,0.13063
1789.1,408.5,0.12883
1798.9,409,0.1299
1808.8,409.5,0.13174
1818.7,410,0.1325
1828.6,410.5,0.13019
1838.5,411,0.13001
1848.4,411.5,0.12973
1858.2,412,0.13069
1868.1,412.5,0.13414
1877.9,413,0.13052
1887.8,413.5,0.1314
1897.6,414,0.13144
1907.4,414.5,0.13128
1917.3,415,0.13038
1927.1,415.5,0.12973
1937,416,0.12958
1946.9,416.5,0.12959
1956.7,417,0.1334
1966.6,417.5,0.13193
1976.4,418,0.13299
1986.2,418.5,0.13256
1996,419,0.13387
2005.8,419.5,0.13435
2015.6,420,0.13425
2025.4,420.5,0.13708
2035.2,421,0.1347
2045,421.5,0.13712
2054.8,422,0.13754
2064.6,422.5,0.13616
2074.3,423,0.13784
2084.1,423.5,0.13731
2093.9,424,0.13707
2103.7,424.5,0.13742
2113.6,425,0.13793
2123.3,425.5,0.13941
2133.1,426,0.14148
2142.9,426.5,0.14219
2152.7,427,0.14315
2162.4,427.5,0.14313
2172.2,428,0.14035
2182,428.5,0.14381
2191.8,429,0.14139
2201.7,429.5,0.14346
2211.6,430,0.14389
2221.4,430.5,0.14294
2231.2,431,0.14254
2241,431.5,0.14339
2250.8,432,0.14484
2260.6,432.5,0.14562
2270.4,433,0.14676
2280.2,433.5,0.14841
2290,434,0.14833
2299.8,434.5,0.14806
2309.6,435,0.14938
2319.4,435.5,0.14893
2329.2,436,0.14811
2339,436.5,0.15102
2348.8,437,0.15046
2358.7,437.5,0.15148
2368.5,438,0.14902
2378.3,438.5,0.1503
2388.1,439,0.1518
2398,439.5,0.15277
2407.8,440,0.15466
2417.6,440.5,0.15446
2427.4,441,0.15664
2437.2,441.5,0.15885
2447,442,0.15955
2456.7,442.5,0.15918
2466.5,443,0.16012
2476.3,443.5,0.15916
2486,444,0.16218
2495.8,444.5,0.15867
2505.5,445,0.16046
2515.3,445.5,0.15836
2525.1,446,0.15919
2534.8,446.5,0.16193
2544.6,447,0.16022
2554.3,447.5,0.15987
2564.1,448,0.15938
2573.8,448.5,0.16054
2583.5,449,0.1602
2593.3,449.5,0.15896
2603.1,450,0.16094
2612.9,450.5,0.15917
2622.7,451,0.15853
2632.5,451.5,0.15969
2642.2,452,0.15857
2652,452.5,0.15851
2661.8,453,0.15723
2671.6,453.5,0.15736
2681.4,454,0.15851
2691.3,454.5,0.15522
2701.1,455,0.15583
2711,455.5,0.15581
2720.9,456,0.15325
2730.8,456.5,0.15076
2740.7,457,0.15129
2750.5,457.5,0.1523
2760.4,458,0.15142
2770.2,458.5,0.15093
2779.9,459,0.15098
2789.7,459.5,0.15333
2799.5,460,0.15256
2809.2,460.5,0.15635
2819,461,0.15417
2828.7,461.5,0.15283
2838.4,462,0.15517
2848.2,462.5,0.15275
2858,463,0.15493
2867.7,463.5,0.15274
2877.5,464,0.15308
2887.3,464.5,0.15389
2897,465,0.15464
2906.8,465.5,0.15715
2916.6,466,0.15528
2926.3,466.5,0.15637
2936.2,467,0.15435
2946,467.5,0.1519
2955.9,468,0.1531
2965.7,468.5,0.155
2975.6,469,0.15185
2985.5,469.5,0.15001
2995.4,470,0.14854
3005.3,470.5,0.14866
3015.2,471,0.14797
3025,471.5,0.1494
3034.8,472,0.14944
3044.6,472.5,0.14997
3054.4,473,0.14877
3064.1,473.5,0.14976
3073.7,474,0.15184
3083.3,474.5,0.15103
3092.9,475,0.15081
3102.5,475.5,0.14943
3112.2,476,0.14829
3121.9,476.5,0.14904
3131.5,477,0.1491
3141.2,477.5,0.14877
3150.8,478,0.14814
3160.4,478.5,0.14916
3170,479,0.14969
3179.6,479.5,0.14793
3189.1,480,0.14833
3198.7,480.5,0.14952
3208.3,481,0.14695
3217.9,481.5,0.14606
3227.6,482,0.14627
3237.3,482.5,0.14479
3246.9,483,0.14337
3256.6,483.5,0.14254
3266.4,484,0.14107
3276.2,484.5,0.13881
3286,485,0.14068
3295.9,485.5,0.14249
3305.7,486,0.13975
3315.5,486.5,0.14077
3325.3,487,0.13993
3335,487.5,0.13975
3344.9,488,0.13872
3354.7,488.5,0.13894
3364.5,489,0.14036
3374.3,489.5,0.14253
3384.1,490,0.13963
3393.8,490.5,0.13955
3403.6,491,0.14133
3413.3,491.5,0.14118
3423,492,0.13797
3432.8,492.5,0.14318
3442.5,493,0.13857
3452.3,493.5,0.14071
3462.1,494,0.14353
3471.8,494.5,0.14373
3481.6,495,0.1449
3491.3,495.5,0.14266
3501.1,496,0.14645
3510.8,496.5,0.14341
3520.6,497,0.14158
3530.4,497.5,0.14164
3540.2,498,0.14292
3550,498.5,0.1438
3559.8,499,0.14282
3569.5,499.5,0.14492
3579.3,500,0.14302
3589,500.5,0.14358
3598.7,501,0.14436
3608.5,501.5,0.14575
3618.2,502,0.14601
3627.9,502.5,0.14684
3637.7,503,0.14682
3647.4,503.5,0.14792
3657.1,504,0.14577
3666.8,504.5,0.14818
3676.5,505,0.1476
3686.3,505.5,0.14948
3696,506,0.14986
3705.6,506.5,0.1487
3715.3,507,0.15235
3725,507.5,0.15287
3734.7,508,0.1524
3744.4,508.5,0.15315
3754.2,509,0.15212
3763.9,509.5,0.14915
3773.8,510,0.14782
3783.6,510.5,0.14951
3793.5,511,0.14927
3803.3,511.5,0.14981
3813.2,512,0.15036
3822.9,512.5,0.15186
3832.7,513,0.15314
3842.5,513.5,0.15426
3852.3,514,0.15135
3862.1,514.5,0.15311
3871.8,515,0.1559
3881.6,515.5,0.15603
3891.3,516,0.15571
3901,516.5,0.15738
3910.7,517,0.1594
3920.5,517.5,0.15856
3930.2,518,0.15817
3939.9,518.5,0.15969
3949.7,519,0.1604
3959.4,519.5,0.16044
3969.1,520,0.1592
3978.8,520.5,0.1598
3988.4,521,0.16212
3998.2,521.5,0.16176
4008,522,0.16376
4017.7,522.5,0.16156
4027.5,523,0.16216
4037.2,523.5,0.16289
4047,524,0.16454
4056.7,524.5,0.16388
4066.5,525,0.16635
4076.2,525.5,0.16264
4086,526,0.16658
4095.7,526.5,0.16975
4105.5,527,0.17105
4115.2,527.5,0.17582
4124.9,528,0.17756
4134.6,528.5,0.17809
4144.3,529,0.17962
4154,529.5,0.17924
4163.7,530,0.18254
4173.4,530.5,0.18495
4183.2,531,0.1848
4192.9,531.5,0.18423
4202.6,532,0.18537
4212.4,532.5,0.18531
4222.2,533,0.18479
4232,533.5,0.1859
4241.8,534,0.18773
4251.6,534.5,0.18717
4261.3,535,0.19128
4271,535.5,0.18965
4280.7,536,0.19089
4290.4,536.5,0.19269
4300.1,537,0.19298
4309.8,537.5,0.19394
4319.5,538,0.19557
4329.2,538.5,0.19512
4338.9,539,0.19625
4348.6,539.5,0.19394
4358.4,540,0.19849
4368.2,540.5,0.19728
4377.9,541,0.19324
4387.7,541.5,0.19616
4397.4,542,0.19625
4407,542.5,0.19967
4416.8,543,0.20125
4426.5,543.5,0.20104
4436.4,544,0.20282
4446.2,544.5,0.20083
4456,545,0.20386
4465.8,545.5,0.2061
4475.6,546,0.2047
4485.4,546.5,0.20651
4495.1,547,0.20675
4504.8,547.5,0.20721
4514.6,548,0.21018
4524.3,548.5,0.20981
4534,549,0.21142
4543.8,549.5,0.20668
4553.6,550,0.20973
4563.4,550.5,0.21014
4573.1,551,0.21
4582.8,551.5,0.21181
4592.5,552,0.21366
4602.2,552.5,0.21516
4612,553,0.21688
4621.7,553.5,0.21452
4631.4,554,0.21738
4641.1,554.5,0.2212
4650.8,555,0.21756
4660.5,555.5,0.21781
4670.3,556,0.22025
4680.1,556.5,0.21653
4689.9,557,0.21692
4699.7,557.5,0.21665
4709.5,558,0.21625
4719.3,558.5,0.21419
4729.1,559,0.2164
4738.9,559.5,0.21786
4748.7,560,0.21698
4758.4,560.5,0.21933
4768.2,561,0.22327
4778,561.5,0.22236
4787.7,562,0.22354
4797.5,562.5,0.22359
4807.3,563,0.22599
4817.1,563.5,0.22238
4826.8,564,0.22391
4836.6,564.5,0.2239
4846.4,565,0.2272
4856.1,565.5,0.22535
4865.9,566,0.22612
4875.7,566.5,0.22619
4885.4,567,0.22398
4895.2,567.5,0.22479
4905,568,0.2281
4914.8,568.5,0.22763
4924.5,569,0.23246
4934.3,569.5,0.23323
4944,570,0.23541
4953.7,570.5,0.23702
4963.4,571,0.24054
4973.2,571.5,0.24352
4982.9,572,0.24746
4992.7,572.5,0.24893
5002.5,573,0.25038
5012.3,573.5,0.25234
5022.1,574,0.25356
5032,574.5,0.25659
5041.8,575,0.2601
5051.6,575.5,0.26161
5061.4,576,0.26264
5071.1,576.5,0.26794
5080.8,577,0.26643
5090.5,577.5,0.27127
5100.2,578,0.27487
5110,578.5,0.27862
5119.7,579,0.28215
5129.5,579.5,0.28687
5139.3,580,0.29143
5149.1,580.5,0.29453
5158.9,581,0.29879
5168.7,581.5,0.29958
5178.6,582,0.30507
5188.5,582.5,0.30862
5198.4,583,0.31402
5208.3,583.5,0.31687
5218.1,584,0.323
5227.8,584.5,0.32997
5237.6,585,0.3344
5247.3,585.5,0.34232
5257,586,0.34483
5266.7,586.5,0.3509
5276.4,587,0.35773
5286.1,587.5,0.36411
5295.9,588,0.366
5305.7,588.5,0.37734
5315.5,589,0.38347
5325.3,589.5,0.3859
5335.1,590,0.3942
5345,590.5,0.39858
5354.8,591,0.40779
5364.8,591.5,0.41371
5374.7,592,0.42143
5384.5,592.5,0.43086
5394.4,593,0.43536
5404.3,593.5,0.44547
5414.1,594,0.4548
5423.9,594.5,0.46278
5433.7,595,0.47235
5443.5,595.5,0.48136
5453.3,596,0.49061
5463.1,596.5,0.50282
5472.8,597,0.5098
5482.6,597.5,0.5231
5492.3,598,0.53332
5502.1,598.5,0.54416
5511.9,599,0.55252
5521.6,599.5,0.56943
5531.4,600,0.57681
5541.2,600.5,0.59018
5551,601,0.6006
5560.8,601.5,0.61225
5570.6,602,0.6232
5580.4,602.5,0.63314
5590.2,603,0.64711
5600,603.5,0.65839
5609.9,604,0.67089
5619.9,604.5,0.68086
5629.7,605,0.69311
5639.6,605.5,0.70543
5649.5,606,0.71604
5659.3,606.5,0.72815
5669.2,607,0.74271
5679.1,607.5,0.75487
5688.9,608,0.76605
5698.7,608.5,0.77934
5708.6,609,0.79053
5718.5,609.5,0.79958
5728.3,610,0.81017
5738.2,610.5,0.81988
5748,611,0.82831
5757.9,611.5,0.84079
5767.7,612,0.84704
5777.6,612.5,0.85905
5787.4,613,0.8653
5797.3,613.5,0.87448
5807.2,614,0.88161
5817.1,614.5,0.88701
5827,615,0.89833
5836.8,615.5,0.9054
5846.7,616,0.9089
5856.5,616.5,0.91552
5866.4,617,0.91773
5876.2,617.5,0.9212
5886.1,618,0.92226
5896,618.5,0.92636
5905.8,619,0.92437
5915.7,619.5,0.92605
5925.6,620,0.92232
5935.4,620.5,0.92159
5945.3,621,0.9216
5955.1,621.5,0.91456
5964.9,622,0.92002
5974.7,622.5,0.91522
5984.5,623,0.91136
5994.3,623.5,0.90779
6004.1,624,0.90674
6014,624.5,0.89525
6023.8,625,0.89039
6033.6,625.5,0.8822
6043.5,626,0.87491
6053.3,626.5,0.86239
6063.2,627,0.8581
6073,627.5,0.85305
6082.8,628,0.84419
6092.6,628.5,0.83482
6102.3,629,0.83298
6112,629.5,0.8247
6121.7,630,0.81853
6131.5,630.5,0.80709
6141.2,631,0.80074
6151,631.5,0.78919
6160.8,632,0.78249
6170.5,632.5,0.77252
6180.3,633,0.76302
6190.1,633.5,0.75105
6199.9,634,0.74115
6209.8,634.5,0.72665
6219.6,635,0.71575
6229.4,635.5,0.70288
6239.3,636,0.69041
6249.1,636.5,0.67613
6258.9,637,0.66345
6268.7,637.5,0.65105
6278.6,638,0.63531
6288.4,638.5,0.62317
6298.2,639,0.60827
6308.1,639.5,0.59529
6317.9,640,0.58295
6327.8,640.5,0.56406
6337.7,641,0.55202
6347.6,641.5,0.53599
6357.5,642,0.52311
6367.4,642.5,0.5119
6377.2,643,0.49418
6387,643.5,0.48283
6396.7,644,0.4698
6406.5,644.5,0.45445
6416.3,645,0.44032
6426.1,645.5,0.42538
6435.8,646,0.41421
6445.6,646.5,0.40708
6455.3,647,0.39576
6465.1,647.5,0.3854
6474.9,648,0.3699
6484.7,648.5,0.35692
6494.5,649,0.34689
6504.3,649.5,0.33326
6514.1,650,0.32304
6524,650.5,0.31069
6533.8,651,0.30119
6543.7,651.5,0.28965
6553.5,652,0.28121
6563.4,652.5,0.27006
6573.3,653,0.26256
6583.3,653.5,0.25293
6593.2,654,0.24502
6603.1,654.5,0.23491
6613,655,0.22775
6622.8,655.5,0.21877
6632.7,656,0.21086
6642.5,656.5,0.20273
6652.4,657,0.19272
6662.2,657.5,0.1858
6672,658,0.17841
6681.8,658.5,0.17361
6691.5,659,0.16773
6701.2,659.5,0.16108
6711,660,0.1554
6720.8,660.5,0.14823
6730.6,661,0.14059
6740.5,661.5,0.1358
6750.4,662,0.12958
6760.3,662.5,0.12624
6770.3,663,0.12146
6780.2,663.5,0.11377
6790.1,664,0.11271
6799.9,664.5,0.10746
6809.8,665,0.10157
6819.6,665.5,0.10031
6829.5,666,9.68E-02
6839.4,666.5,9.22E-02
6849.3,667,8.90E-02
6859.1,667.5,8.58E-02
6869,668,8.42E-02
6878.8,668.5,8.50E-02
6888.6,669,8.20E-02
6898.5,669.5,7.64E-02
6908.4,670,7.68E-02
6918.2,670.5,8.07E-02
6928.1,671,7.71E-02
6938,671.5,7.76E-02
6947.9,672,7.81E-02
6957.8,672.5,7.69E-02
6967.7,673,7.50E-02
6977.6,673.5,7.47E-02
6987.4,674,7.43E-02
6997.3,674.5,7.68E-02
7007.2,675,7.43E-02
7017.1,675.5,7.33E-02
7026.9,676,7.47E-02
7036.8,676.5,7.61E-02
7046.6,677,7.63E-02
7056.4,677.5,7.39E-02
7066.3,678,7.14E-02
7076.1,678.5,7.14E-02
7085.9,679,7.03E-02
7095.7,679.5,6.73E-02
7105.5,680,6.37E-02
7115.4,680.5,6.41E-02
7125.2,681,5.90E-02
7135.1,681.5,5.71E-02
7145,682,5.29E-02
7154.9,682.5,5.04E-02
7164.8,683,4.55E-02
7174.8,683.5,4.42E-02
7184.7,684,3.61E-02
7194.6,684.5,3.36E-02
7204.6,685,2.95E-02
7214.5,685.5,2.69E-02
7224.3,686,2.26E-02
7234.2,686.5,1.51E-02
7244.1,687,1.21E-02
7254.1,687.5,7.64E-03
7264.1,688,2.29E-03
7274.1,688.5,-4.78E-03
7284.1,689,-9.59E-03
7294,689.5,-1.25E-02
7304,690,-1.84E-02
7313.9,690.5,-2.11E-02
7323.8,691,-2.36E-02
7333.7,691.5,-2.12E-02
7343.7,692,-1.83E-02
7353.5,692.5,-1.55E-02
7363.4,693,-8.32E-03
7373.3,693.5,-4.78E-03
7383.3,694,-5.14E-03
7393.2,694.5,1.65E-03
7403.2,695,2.76E-03
7413.2,695.5,4.19E-03
7423.2,696,3.63E-03
7433.2,696.5,5.20E-03
7443.1,697,6.17E-03
7453,697.5,6.95E-03
7463,698,8.90E-03
7472.8,698.5,7.98E-03
7482.7,699,8.00E-03
7492.6,699.5,9.77E-03
7502.5,700,9.87E-03
7512.3,700.5,9.30E-03
7522.2,701,1.06E-02
7532,701.5,1.55E-02
7541.8,702,1.46E-02
7551.7,702.5,1.22E-02
7561.5,703,1.20E-02
7571.4,703.5,1.18E-02
7581.4,704,1.27E-02
7591.4,704.5,7.75E-03
7601.3,705,9.53E-03
7611.2,705.5,1.02E-02
7621.2,706,1.20E-02
7631.2,706.5,7.74E-03
7641.3,707,9.78E-03
7651.3,707.5,1.17E-02
7661.4,708,1.39E-02
7671.3,708.5,1.33E-02
7681.1,709,1.13E-02
7691,709.5,9.77E-03
7700.8,710,1.14E-02
7710.7,710.5,1.17E-02
7720.6,711,1.38E-02
7730.6,711.5,1.47E-02
7740.6,712,1.42E-02
7750.5,712.5,1.15E-02
7760.4,713,1.13E-02
7770.4,713.5,1.21E-02
7780.2,714,1.49E-02
7790.2,714.5,1.35E-02
7800.1,715,1.36E-02
7810.1,715.5,1.41E-02
7820,716,1.32E-02
7829.9,716.5,1.34E-02
7839.8,717,1.24E-02
7849.7,717.5,1.30E-02
7859.6,718,1.19E-02
7869.6,718.5,1.16E-02
7879.6,719,1.02E-02
7889.5,719.5,1.05E-02
7899.5,720,1.26E-02
7909.5,720.5,1.55E-02
7919.4,721,1.30E-02
7929.3,721.5,1.22E-02
7939.1,722,1.30E-02
7949,722.5,1.37E-02
7958.9,723,1.21E-02
7968.9,723.5,1.24E-02
7978.8,724,1.45E-02
7988.8,724.5,1.36E-02
7998.9,725,1.40E-02
8008.9,725.5,1.22E-02
8019,726,8.61E-03
8029,726.5,1.33E-02
8039,727,9.52E-03
8049,727.5,1.08E-02
8058.9,728,1.25E-02
8068.8,728.5,1.24E-02
8078.7,729,1.45E-02
8088.6,729.5,1.43E-02
8098.4,730,1.54E-02
8108.3,730.5,1.52E-02
8118.2,731,1.43E-02
8128,731.5,1.38E-02
8137.9,732,1.81E-02
8147.8,732.5,1.75E-02
8157.7,733,1.51E-02
8167.6,733.5,1.57E-02
8177.6,734,1.72E-02
8187.6,734.5,1.84E-02
8197.7,735,1.69E-02
8207.7,735.5,1.71E-02
8217.7,736,1.56E-02
8227.8,736.5,1.48E-02
8237.8,737,1.63E-02
8247.8,737.5,1.76E-02
8257.8,738,1.51E-02
8267.8,738.5,1.61E-02
8277.8,739,1.53E-02
8287.8,739.5,1.80E-02
8297.7,740,1.66E-02
8307.8,740.5,1.64E-02
8317.8,741,1.82E-02
8327.9,741.5,1.79E-02
8337.9,742,1.76E-02
8347.9,742.5,2.04E-02
8357.9,743,2.15E-02
8367.9,743.5,1.99E-02
8377.8,744,2.01E-02
8387.7,744.5,1.89E-02
8397.6,745,2.20E-02
8407.5,745.5,1.95E-02
8417.3,746,2.07E-02
8427.2,746.5,1.82E-02
8437.1,747,2.04E-02
8447,747.5,2.15E-02
8456.9,748,2.26E-02
8466.9,748.5,2.52E-02
8476.9,749,2.17E-02
8486.8,749.5,2.39E-02
8496.8,750,2.52E-02
8506.8,750.5,2.20E-02
8516.8,751,2.29E-02
8526.8,751.5,2.30E-02
8536.8,752,2.43E-02
8546.8,752.5,2.12E-02
8556.7,753,2.09E-02
8566.6,753.5,2.01E-02
8576.7,754,2.16E-02
8586.6,754.5,2.23E-02
8596.6,755,2.11E-02
8606.6,755.5,2.46E-02
8616.4,756,2.24E-02
8626.3,756.5,2.33E-02
8636.2,757,2.15E-02
8646.2,757.5,2.18E-02
8656.2,758,2.16E-02
8666.2,758.5,2.30E-02
8676.3,759,2.39E-02
8686.2,759.5,2.25E-02
8696.2,760,2.45E-02
8706.1,760.5,2.34E-02
8716.1,761,2.44E-02
8726,761.5,2.47E-02
8736,762,2.45E-02
8745.9,762.5,2.57E-02
8755.9,763,2.44E-02
8765.9,763.5,2.43E-02
8775.8,764,2.45E-02
8785.8,764.5,2.46E-02
8795.8,765,2.73E-02
8805.8,765.5,2.88E-02
8815.9,766,2.76E-02
8825.9,766.5,2.62E-02
8836,767,2.61E-02
8846,767.5,2.37E-02
8856.1,768,2.55E-02
8866.1,768.5,2.47E-02
8876,769,2.64E-02
8886,769.5,2.71E-02
8895.9,770,2.72E-02
8905.8,770.5,2.68E-02
8915.7,771,2.46E-02
8925.7,771.5,2.68E-02
8935.7,772,2.59E-02
8945.7,772.5,2.63E-02
8955.7,773,2.46E-02
8965.8,773.5,2.36E-02
8975.9,774,2.39E-02
8986,774.5,2.36E-02
8996.1,775,2.31E-02
9006.1,775.5,2.44E-02
9016.2,776,2.35E-02
9026.1,776.5,2.37E-02
9036.1,777,2.23E-02
9046,777.5,2.43E-02
9055.9,778,2.36E-02
9065.8,778.5,2.57E-02
9075.7,779,2.30E-02
9085.6,779.5,2.20E-02
9095.5,780,2.42E-02
9105.4,780.5,2.62E-02
9115.3,781,2.62E-02
9125.3,781.5,2.52E-02
9135.3,782,2.55E-02
9145.3,782.5,2.61E-02
9155.2,783,2.47E-02
9165.3,783.5,2.91E-02
9175.3,784,2.65E-02
9185.4,784.5,2.76E-02
9195.5,785,2.78E-02
9205.5,785.5,2.87E-02
9215.6,786,2.74E-02
9225.6,786.5,2.88E-02
9235.7,787,3.01E-02
9245.7,787.5,2.80E-02
9255.8,788,2.62E-02
9265.8,788.5,2.47E-02
9275.8,789,2.80E-02
9285.8,789.5,2.86E-02
9295.7,790,2.60E-02
9305.7,790.5,2.65E-02
9315.6,791,2.83E-02
9325.5,791.5,2.76E-02
9335.4,792,2.85E-02
9345.4,792.5,2.80E-02
9355.4,793,3.07E-02
9365.4,793.5,3.00E-02
9375.5,794,3.09E-02
9385.5,794.5,2.94E-02
9395.6,795,2.97E-02
9405.6,795.5,2.98E-02
9415.6,796,2.85E-02
9425.7,796.5,2.95E-02
9435.7,797,2.99E-02
9445.7,797.5,3.14E-02
9455.8,798,2.96E-02
9465.8,798.5,2.98E-02
9475.9,799,3.07E-02
9485.9,799.5,2.93E-02
9496,800,2.92E-02
9506.1,800.5,3.14E-02
9516.1,801,3.38E-02
9526,801.5,3.22E-02
9536,802,3.56E-02
9546,802.5,3.02E-02
9555.9,803,3.05E-02
9565.9,803.5,3.25E-02
9575.9,804,3.40E-02
9585.9,804.5,3.66E-02
9595.9,805,3.53E-02
9605.9,805.5,3.45E-02
9615.9,806,3.67E-02
9625.9,806.5,3.62E-02
9635.9,807,3.66E-02
9645.9,807.5,3.49E-02
9656,808,3.72E-02
9666,808.5,3.58E-02
9676.1,809,3.61E-02
9686.1,809.5,3.58E-02
9696.1,810,3.54E-02
9706.2,810.5,3.54E-02
9716.2,811,3.52E-02
9726.4,811.5,3.53E-02
9736.4,812,3.71E-02
9746.4,812.5,3.50E-02
9756.5,813,3.64E-02
9766.5,813.5,3.88E-02
9776.6,814,3.94E-02
9786.7,814.5,3.71E-02
9796.7,815,4.06E-02
9806.8,815.5,4.02E-02
9816.8,816,3.99E-02
9826.8,816.5,4.58E-02
9836.8,817,4.13E-02
9846.9,817.5,4.12E-02
9856.9,818,4.08E-02
9866.9,818.5,3.88E-02
9876.9,819,3.88E-02
9887,819.5,3.96E-02
9897,820,3.66E-02
9906.9,820.5,4.14E-02
9916.9,821,4.01E-02
9926.8,821.5,3.96E-02
9936.8,822,4.16E-02
9946.7,822.5,4.37E-02
9956.7,823,4.10E-02
9966.7,823.5,4.27E-02
9976.7,824,4.34E-02
9986.7,824.5,4.37E-02
9996.8,825,4.28E-02
