Repository: MaCFP/matl-db

### Experimental Conditions: TGA and DSC
A Netzsch STA 449 F3 Jupiter was used to conduct Thermogravimetric Analysis (TGA) and Differential Scanning Calorimetry (DSC) experiments. 

* Heating Rate: 3, 10, and 30 K/min
* Temperature program
  - Initial Temperature: 323 K
  - Initial Isotherm: 600 s (hold at 323 K for 600 s)  
  - Maximum Temperature: 823 K
  - Final Isotherm: 300 s (hold at 823 K for 300 s)
* Sample mass: 4.0 +/- 0.1 mg
* Sample geometry: Powdered (Supplied by NIST)
* Calibration type: Before each experiment, a baseline test was performed using an empty crucible.

File: PMMA/Calibration_Data/FSRI/FSRI_STA_N2_10K_1.csv (part 1 of 4)
Temp,time,TGA,DSC
[K],[s],[mg],[mW/mg]
322.8,0.0,3.9785,-3.57E-03
322.9,21.6,3.9774,2.02E-03
323.0,28.4,3.9791,6.87E-03
323.1,33.0,3.9790,1.28E-02
323.2,36.8,3.9789,1.92E-02
323.3,39.9,3.9780,2.45E-02
323.4,42.7,3.9787,3.14E-02
323.5,45.1,3.9793,3.71E-02
323.6,47.2,3.9794,4.04E-02
323.7,49.1,3.9791,4.46E-02
323.8,50.9,3.9789,4.73E-02
323.9,52.6,3.9790,5.35E-02
324.0,54.2,3.9785,5.73E-02
324.1,55.7,3.9792,6.10E-02
324.2,57.2,3.9794,6.44E-02
324.3,58.6,3.9793,6.78E-02
324.4,59.9,3.9798,7.13E-02
324.5,61.2,3.9805,7.56E-02
324.6,62.5,3.9804,7.74E-02
324.7,63.8,3.9802,8.28E-02
324.8,65.0,3.9801,8.66E-02
324.9,66.2,3.9805,8.61E-02
325.0,67.3,3.9813,9.24E-02
325.1,68.4,3.9810,9.55E-02
325.2,69.6,3.9813,9.84E-02
325.3,70.6,3.9804,0.10128
325.4,71.7,3.9795,0.10469
325.5,72.8,3.9804,0.10651
325.6,73.8,3.9792,0.10937
325.7,74.8,3.9792,0.11065
325.8,75.9,3.9796,0.11333
325.9,76.9,3.9787,0.11795
326.0,77.9,3.9797,0.11758
326.1,78.9,3.9790,0.1192
326.2,79.9,3.9799,0.12494
326.3,80.8,3.9787,0.12592
326.4,81.8,3.9793,0.1289
326.5,82.7,3.9783,0.13048
326.6,83.7,3.9786,0.13305
326.7,84.6,3.9787,0.1354
326.8,85.5,3.9793,0.1373
326.9,86.4,3.9792,0.13804
327.0,87.3,3.9798,0.14272
327.1,88.2,3.9788,0.14276
327.2,89.1,3.9800,0.14585
327.3,89.9,3.9789,0.14586
327.4,90.8,3.9801,0.15051
327.5,91.6,3.9802,0.14939
327.6,92.5,3.9804,0.15241
327.7,93.3,3.9804,0.15202
327.8,94.1,3.9803,0.15446
327.9,95.0,3.9807,0.15659
328.0,95.8,3.9801,0.15837
328.1,96.6,3.9793,0.15788
328.2,97.4,3.9802,0.15962
328.3,98.2,3.9792,0.16195
328.4,99.0,3.9788,0.16365
328.5,99.8,3.9783,0.16506
328.6,100.6,3.9794,0.16696
328.7,101.4,3.9798,0.16918
328.8,102.2,3.9804,0.16941
328.9,103.0,3.9803,0.17127
329.0,103.7,3.9797,0.17209
329.1,104.5,3.9798,0.17328
329.2,105.3,3.9800,0.17367
329.3,106.0,3.9797,0.17672
329.4,106.8,3.9794,0.17751
329.5,107.6,3.9783,0.17797
329.6,108.3,3.9785,0.17923
329.7,109.1,3.9779,0.17917
329.8,109.8,3.9781,0.18205
329.9,110.6,3.9785,0.18119
330.0,111.3,3.9781,0.1838
330.1,112.0,3.9783,0.18277
330.2,112.8,3.9785,0.18523
330.3,113.5,3.9784,0.18487
330.4,114.2,3.9782,0.18898
330.5,115.0,3.9785,0.18952
330.6,115.7,3.9785,0.18964
330.7,116.4,3.9781,0.1913
330.8,117.1,3.9782,0.19223
330.9,117.9,3.9785,0.19361
331.0,118.6,3.9784,0.19437
331.1,119.3,3.9782,0.19248
331.2,120.0,3.9771,0.19588
331.3,120.7,3.9780,0.19537
331.4,121.5,3.9785,0.19736
331.5,122.2,3.9784,0.19799
331.6,122.9,3.9785,0.19886
331.7,123.6,3.9781,0.19888
331.8,124.3,3.9786,0.20162
331.9,125.0,3.9786,0.20084
332.0,125.7,3.9795,0.2008
332.1,126.4,3.9803,0.20089
332.2,127.1,3.9792,0.20298
332.3,127.8,3.9791,0.20193
332.4,128.5,3.9803,0.20573
332.5,129.2,3.9801,0.2044
332.6,129.9,3.9798,0.20555
332.7,130.6,3.9802,0.20452
332.8,131.3,3.9803,0.20678
332.9,132.0,3.9803,0.2089
333.0,132.7,3.9803,0.20721
333.1,133.4,3.9803,0.20963
333.2,134.1,3.9803,0.20877
333.3,134.7,3.9802,0.20939
333.4,135.4,3.9809,0.21095
333.5,136.1,3.9805,0.21045
333.6,136.8,3.9804,0.21325
333.7,137.5,3.9805,0.21319
333.8,138.2,3.9816,0.21123
333.9,138.8,3.9818,0.21384
334.0,139.5,3.9815,0.21454
334.1,140.2,3.9806,0.21546
334.2,140.9,3.9804,0.21563
334.3,141.6,3.9804,0.21534
334.4,142.2,3.9804,0.2154
334.5,142.9,3.9804,0.21697
334.6,143.6,3.9803,0.21779
334.7,144.2,3.9794,0.21748
334.8,144.9,3.9792,0.21755
334.9,145.6,3.9801,0.21766
335.0,146.2,3.9803,0.21764
335.1,146.9,3.9801,0.21971
335.2,147.6,3.9790,0.22064
335.3,148.3,3.9790,0.22098
335.4,149.0,3.9790,0.22035
335.5,149.6,3.9790,0.21966
335.6,150.3,3.9791,0.21978
335.7,151.0,3.9796,0.22012
335.8,151.6,3.9795,0.22201
335.9,152.3,3.9784,0.22342
336.0,153.0,3.9790,0.22176
336.1,153.6,3.9790,0.22573
336.2,154.3,3.9789,0.22438
336.3,155.0,3.9781,0.22441
336.4,155.6,3.9776,0.22559
336.5,156.3,3.9777,0.2245
336.6,157.0,3.9777,0.22618
336.7,157.7,3.9775,0.2282
336.8,158.3,3.9770,0.22718
336.9,159.0,3.9777,0.22766
337.0,159.7,3.9777,0.22759
337.1,160.3,3.9777,0.22911
337.2,161.0,3.9777,0.22786
337.3,161.6,3.9782,0.22926
337.4,162.3,3.9780,0.22987
337.5,162.9,3.9776,0.22974
337.6,163.6,3.9776,0.22967
337.7,164.3,3.9781,0.23028
337.8,164.9,3.9789,0.23041
337.9,165.6,3.9790,0.23171
338.0,166.2,3.9790,0.232
338.1,166.9,3.9795,0.23258
338.2,167.6,3.9803,0.23049
338.3,168.2,3.9793,0.23137
338.4,168.9,3.9789,0.23169
338.5,169.6,3.9790,0.23264
338.6,170.2,3.9789,0.23156
338.7,170.9,3.9798,0.23272
338.8,171.5,3.9803,0.23418
338.9,172.2,3.9803,0.23384
339.0,172.8,3.9803,0.23382
339.1,173.5,3.9803,0.23379
339.2,174.1,3.9802,0.23501
339.3,174.8,3.9796,0.23442
339.4,175.4,3.9797,0.23285
339.5,176.1,3.9796,0.23301
339.6,176.7,3.9797,0.23622
339.7,177.4,3.9796,0.23704
339.8,178.0,3.9797,0.23873
339.9,178.7,3.9796,0.23749
340.0,179.3,3.9805,0.23445
340.1,180.0,3.9810,0.23733
340.2,180.6,3.9810,0.23646
340.3,181.3,3.9810,0.23745
340.4,181.9,3.9810,0.23844
340.5,182.6,3.9808,0.23782
340.6,183.2,3.9802,0.23806
340.7,183.9,3.9803,0.23853
340.8,184.5,3.9803,0.23865
340.9,185.2,3.9803,0.23861
341.0,185.8,3.9804,0.2405
341.1,186.5,3.9798,0.24014
341.2,187.1,3.9793,0.23938
341.3,187.8,3.9803,0.24096
341.4,188.4,3.9803,0.23952
341.5,189.1,3.9802,0.24133
341.6,189.7,3.9792,0.24187
341.7,190.4,3.9790,0.24176
341.8,191.0,3.9790,0.24181
341.9,191.6,3.9790,0.2402
342.0,192.3,3.9790,0.24092
342.1,192.9,3.9790,0.24167
342.2,193.6,3.9790,0.24229
342.3,194.2,3.9790,0.24217
342.4,194.9,3.9789,0.24329
342.5,195.5,3.9795,0.24334
342.6,196.1,3.9803,0.24537
342.7,196.8,3.9803,0.24402
342.8,197.4,3.9803,0.24476
342.9,198.1,3.9799,0.24463
343.0,198.7,3.9789,0.24521
343.1,199.4,3.9790,0.24373
343.2,200.0,3.9790,0.2442
343.3,200.6,3.9790,0.2455
343.4,201.3,3.9790,0.24643
343.5,201.9,3.9790,0.24573
343.6,202.5,3.9789,0.24683
343.7,203.2,3.9780,0.24628
343.8,203.8,3.9776,0.24697
343.9,204.5,3.9777,0.24811
344.0,205.1,3.9777,0.24612
344.1,205.8,3.9777,0.24812
344.2,206.4,3.9780,0.2467
344.3,207.0,3.9790,0.24997
344.4,207.7,3.9790,0.24656
344.5,208.3,3.9790,0.24816
344.6,208.9,3.9789,0.24974
344.7,209.6,3.9787,0.2505
344.8,210.2,3.9790,0.24948
344.9,210.9,3.9790,0.25032
345.0,211.5,3.9790,0.25088
345.1,212.1,3.9790,0.25048
345.2,212.8,3.9787,0.24881
345.3,213.4,3.9778,0.25038
345.4,214.0,3.9776,0.25244
345.5,214.7,3.9777,0.25403
345.6,215.3,3.9777,0.25299
345.7,215.9,3.9777,0.2534
345.8,216.6,3.9780,0.25249
345.9,217.2,3.9790,0.25433
346.0,217.8,3.9790,0.25399
346.1,218.5,3.9790,0.25564
346.2,219.1,3.9790,0.25595
346.3,219.7,3.9784,0.25417
346.4,220.4,3.9776,0.25461
346.5,221.0,3.9777,0.2557
346.6,221.6,3.9784,0.25572
346.7,222.3,3.9791,0.25577
346.8,222.9,3.9790,0.25641
346.9,223.5,3.9790,0.25714
347.0,224.2,3.9790,0.25645
347.1,224.8,3.9791,0.25881
347.2,225.4,3.9783,0.25821
347.3,226.1,3.9777,0.25855
347.4,226.7,3.9779,0.25725
347.5,227.3,3.9789,0.25764
347.6,228.0,3.9790,0.2587
347.7,228.6,3.9790,0.25816
347.8,229.2,3.9790,0.25882
347.9,229.9,3.9790,0.25981
348.0,230.5,3.9790,0.2599
348.1,231.1,3.9790,0.26156
348.2,231.8,3.9790,0.26043
348.3,232.4,3.9790,0.26017
348.4,233.0,3.9790,0.26074
348.5,233.7,3.9790,0.26086
348.6,234.3,3.9791,0.2612
348.7,234.9,3.9799,0.26334
348.8,235.5,3.9804,0.26579
348.9,236.2,3.9803,0.26302
349.0,236.8,3.9803,0.26283
349.1,237.4,3.9803,0.2636
349.2,238.0,3.9803,0.2636
349.3,238.7,3.9803,0.26411
349.4,239.3,3.9803,0.26293
349.5,239.9,3.9803,0.26424
349.6,240.5,3.9797,0.26402
349.7,241.2,3.9790,0.26492
349.8,241.8,3.9790,0.26496
349.9,242.4,3.9790,0.26641
350.0,243.0,3.9790,0.26468
350.1,243.7,3.9790,0.26474
350.2,244.3,3.9789,0.26663
350.3,244.9,3.9779,0.2686
350.4,245.5,3.9777,0.26782
350.5,246.1,3.9777,0.26706
350.6,246.8,3.9777,0.26732
350.7,247.4,3.9777,0.2669
350.8,248.0,3.9777,0.2669
350.9,248.6,3.9777,0.2657
351.0,249.3,3.9777,0.26546
351.1,249.9,3.9777,0.26637
351.2,250.5,3.9777,0.26547
351.3,251.1,3.9785,0.26749
351.4,251.7,3.9791,0.26937
351.5,252.4,3.9790,0.26869
351.6,253.0,3.9790,0.26704
351.7,253.6,3.9790,0.2672
351.8,254.2,3.9790,0.26781
351.9,254.8,3.9790,0.26913
352.0,255.4,3.9790,0.26857
352.1,256.1,3.9789,0.26897
352.2,256.7,3.9795,0.26952
352.3,257.3,3.9803,0.26912
352.4,257.9,3.9803,0.27134
352.5,258.6,3.9803,0.27096
352.6,259.2,3.9797,0.27094
352.7,259.8,3.9790,0.27061
352.8,260.4,3.9797,0.27103
352.9,261.1,3.9803,0.26972
353.0,261.7,3.9803,0.27165
353.1,262.3,3.9803,0.26829
353.2,262.9,3.9803,0.27109
353.3,263.6,3.9803,0.27221
353.4,264.2,3.9802,0.27074
353.5,264.8,3.9794,0.27049
353.6,265.4,3.9789,0.26967
353.7,266.0,3.9790,0.2707
353.8,266.7,3.9790,0.27084
353.9,267.3,3.9790,0.26911
354.0,267.9,3.9790,0.2685
354.1,268.5,3.9790,0.26862
354.2,269.1,3.9790,0.26994
354.3,269.7,3.9790,0.27083
354.4,270.4,3.9790,0.27067
354.5,271.0,3.9790,0.27107
354.6,271.6,3.9790,0.27002
354.7,272.2,3.9789,0.26832
354.8,272.8,3.9797,0.2697
354.9,273.4,3.9801,0.26949
355.0,274.0,3.9792,0.27003
355.1,274.6,3.9789,0.2701
355.2,275.3,3.9790,0.26897
355.3,275.9,3.9790,0.26865
355.4,276.5,3.9790,0.27199
355.5,277.1,3.9790,0.26862
355.6,277.7,3.9792,0.26964
355.7,278.3,3.9803,0.26703
355.8,279.0,3.9794,0.26821
355.9,279.6,3.9790,0.2706
356.0,280.2,3.9790,0.27014
356.1,280.8,3.9790,0.26976
356.2,281.4,3.9790,0.27014
356.3,282.0,3.9790,0.27035
356.4,282.6,3.9790,0.2709
356.5,283.2,3.9790,0.27076
356.6,283.9,3.9790,0.27074
356.7,284.5,3.9790,0.2679
356.8,285.1,3.9790,0.26716
356.9,285.7,3.9790,0.26838
357.0,286.3,3.9790,0.26911
357.1,286.9,3.9790,0.26775
357.2,287.5,3.9790,0.26927
357.3,288.2,3.9796,0.26997
357.4,288.8,3.9804,0.27038
357.5,289.4,3.9803,0.26959
357.6,290.0,3.9797,0.26851
357.7,290.6,3.9788,0.26825
357.8,291.2,3.9793,0.27054
357.9,291.8,3.9802,0.26867
358.0,292.4,3.9803,0.26728
358.1,293.0,3.9803,0.2697
358.2,293.6,3.9803,0.2685
358.3,294.3,3.9803,0.26783
358.4,294.9,3.9803,0.26762
358.5,295.5,3.9795,0.26707
358.6,296.1,3.9790,0.26736
358.7,296.7,3.9797,0.26882
358.8,297.3,3.9800,0.26882
358.9,297.9,3.9800,0.269
359.0,298.5,3.9800,0.26949
359.1,299.1,3.9800,0.26876
359.2,299.7,3.9800,0.26957
359.3,300.3,3.9800,0.26895
359.4,300.9,3.9800,0.26826
359.5,301.6,3.9800,0.2683
359.6,302.2,3.9801,0.26683
359.7,302.8,3.9794,0.26842
359.8,303.4,3.9787,0.26908
359.9,304.0,3.9787,0.27025
360.0,304.6,3.9787,0.26914
360.1,305.2,3.9787,0.26752
360.2,305.8,3.9787,0.26841
360.3,306.4,3.9787,0.26781
360.4,307.0,3.9786,0.26814
360.5,307.6,3.9788,0.26902
360.6,308.2,3.9780,0.26899
360.7,308.8,3.9774,0.26872
360.8,309.4,3.9773,0.26905
360.9,310.0,3.9773,0.26889
361.0,310.7,3.9776,0.2684
361.1,311.3,3.9777,0.26769
361.2,311.9,3.9777,0.26862
361.3,312.5,3.9779,0.26979
361.4,313.1,3.9788,0.2686
361.5,313.7,3.9790,0.26942
361.6,314.3,3.9790,0.27033
361.7,314.9,3.9790,0.27007
361.8,315.5,3.9790,0.27072
361.9,316.1,3.9790,0.26773
362.0,316.7,3.9790,0.26726
362.1,317.3,3.9790,0.26808
362.2,317.9,3.9790,0.26873
362.3,318.5,3.9790,0.26854
362.4,319.1,3.9790,0.26918
362.5,319.7,3.9790,0.26783
362.6,320.3,3.9790,0.26801
362.7,320.9,3.9790,0.26828
362.8,321.5,3.9790,0.2705
362.9,322.1,3.9790,0.26978
363.0,322.7,3.9790,0.26899
363.1,323.3,3.9790,0.27208
363.2,323.9,3.9790,0.26953
363.3,324.5,3.9784,0.27005
363.4,325.1,3.9777,0.27214
363.5,325.7,3.9777,0.2715
363.6,326.3,3.9777,0.2722
363.7,326.9,3.9777,0.27081
363.8,327.5,3.9777,0.26936
363.9,328.1,3.9777,0.26992
364.0,328.7,3.9777,0.27145
364.1,329.3,3.9777,0.27178
364.2,329.9,3.9777,0.27353
364.3,330.5,3.9777,0.27222
364.4,331.1,3.9777,0.27342
364.5,331.7,3.9777,0.27317
364.6,332.3,3.9777,0.27332
364.7,332.9,3.9768,0.27451
364.8,333.5,3.9767,0.27601
364.9,334.1,3.9767,0.27468
365.0,334.7,3.9767,0.2736
365.1,335.3,3.9767,0.27498
365.2,335.9,3.9767,0.27484
365.3,336.5,3.9767,0.27352
365.4,337.1,3.9767,0.27471
365.5,337.7,3.9767,0.27454
365.6,338.3,3.9767,0.27672
365.7,338.9,3.9767,0.27569
365.8,339.5,3.9772,0.27678
365.9,340.1,3.9779,0.27571
366.0,340.7,3.9780,0.27472
366.1,341.3,3.9780,0.27529
366.2,341.9,3.9780,0.27688
366.3,342.5,3.9780,0.27828
366.4,343.1,3.9780,0.27634
366.5,343.7,3.9782,0.27544
366.6,344.3,3.9789,0.27632
366.7,344.9,3.9790,0.27641
366.8,345.5,3.9790,0.27567
366.9,346.1,3.9790,0.27582
367.0,346.7,3.9791,0.27778
367.1,347.3,3.9782,0.27834
367.2,347.9,3.9777,0.27725
367.3,348.5,3.9777,0.27731
367.4,349.1,3.9777,0.27919
367.5,349.6,3.9776,0.28035
367.6,350.2,3.9779,0.2791
367.7,350.8,3.9780,0.2788
367.8,351.4,3.9780,0.27821
367.9,352.0,3.9780,0.27857
368.0,352.6,3.9779,0.2789
368.1,353.2,3.9787,0.27892
368.2,353.8,3.9791,0.28017
368.3,354.4,3.9790,0.27756
368.4,355.0,3.9790,0.27884
368.5,355.6,3.9791,0.27812
368.6,356.2,3.9786,0.27999
368.7,356.8,3.9778,0.2807
368.8,357.4,3.9777,0.28084
368.9,358.0,3.9777,0.28136
369.0,358.6,3.9777,0.28111
369.1,359.2,3.9777,0.27961
369.2,359.8,3.9777,0.28097
369.3,360.4,3.9777,0.2814
369.4,361.0,3.9776,0.28039
369.5,361.6,3.9781,0.28052
369.6,362.2,3.9788,0.28101
369.7,362.8,3.9790,0.28181
369.8,363.4,3.9790,0.27995
369.9,364.0,3.9791,0.27949
370.0,364.6,3.9784,0.28093
370.1,365.2,3.9777,0.28334
370.2,365.8,3.9777,0.28226
370.3,366.4,3.9777,0.28037
370.4,367.0,3.9777,0.28082
370.5,367.6,3.9777,0.28094
370.6,368.1,3.9778,0.28169
370.7,368.7,3.9786,0.28354
370.8,369.3,3.9791,0.28361
370.9,369.9,3.9790,0.28196
371.0,370.5,3.9790,0.2833
371.1,371.1,3.9790,0.28348
371.2,371.7,3.9790,0.28205
371.3,372.3,3.9790,0.28294
371.4,372.9,3.9790,0.28518
371.5,373.5,3.9790,0.2857
371.6,374.1,3.9790,0.28326
371.7,374.7,3.9790,0.28259
371.8,375.3,3.9789,0.28509
371.9,375.9,3.9783,0.28564
372.0,376.4,3.9775,0.28439
372.1,377.0,3.9781,0.28463
372.2,377.6,3.9788,0.28633
372.3,378.2,3.9786,0.28677
372.4,378.8,3.9787,0.2848
372.5,379.4,3.9787,0.2867
372.6,380.0,3.9787,0.2866
372.7,380.6,3.9787,0.28574
372.8,381.2,3.9787,0.28581
372.9,381.8,3.9787,0.28641
373.0,382.4,3.9787,0.28662
373.1,383.0,3.9787,0.28719
373.2,383.6,3.9787,0.28637
373.3,384.2,3.9787,0.28709
373.4,384.8,3.9790,0.28629
373.5,385.3,3.9790,0.28574
373.6,385.9,3.9785,0.28732
373.7,386.5,3.9781,0.28847
373.8,387.1,3.9791,0.28613
373.9,387.7,3.9790,0.28816
374.0,388.3,3.9790,0.28767
374.1,388.9,3.9790,0.28935
374.2,389.5,3.9790,0.28888
374.3,390.1,3.9790,0.2877
374.4,390.7,3.9790,0.28775
374.5,391.3,3.9790,0.29121
374.6,391.9,3.9790,0.28917
374.7,392.4,3.9790,0.2877
374.8,393.0,3.9790,0.29052
374.9,393.6,3.9790,0.29149
375.0,394.2,3.9790,0.2908
375.1,394.8,3.9790,0.29208
375.2,395.4,3.9790,0.29063
375.3,396.0,3.9790,0.2912
375.4,396.6,3.9790,0.29045
375.5,397.2,3.9790,0.29245
375.6,397.8,3.9790,0.29156
375.7,398.3,3.9790,0.29084
375.8,398.9,3.9790,0.29199
375.9,399.5,3.9790,0.29366
376.0,400.1,3.9784,0.29423
376.1,400.7,3.9783,0.29185
376.2,401.3,3.9783,0.29117
376.3,401.9,3.9789,0.29248
376.4,402.5,3.9790,0.29388
376.5,403.1,3.9790,0.29443
376.6,403.6,3.9790,0.29372
376.7,404.2,3.9790,0.29599
376.8,404.8,3.9790,0.29387
376.9,405.4,3.9790,0.29453
377.0,406.0,3.9790,0.29228
377.1,406.6,3.9790,0.29383
377.2,407.2,3.9790,0.29499
377.3,407.8,3.9790,0.29433
377.4,408.4,3.9790,0.29495
377.5,408.9,3.9790,0.29546
377.6,409.5,3.9787,0.29468
377.7,410.1,3.9779,0.29466
377.8,410.7,3.9776,0.29548
377.9,411.3,3.9777,0.29662
378.0,411.9,3.9777,0.29891
378.1,412.5,3.9777,0.29797
378.2,413.1,3.9775,0.29664
378.3,413.6,3.9767,0.29837
378.4,414.2,3.9763,0.29866
378.5,414.8,3.9764,0.29719
378.6,415.4,3.9764,0.29661
378.7,416.0,3.9764,0.29891
378.8,416.6,3.9764,0.29992
378.9,417.2,3.9763,0.29883
379.0,417.8,3.9765,0.29956
379.1,418.3,3.9771,0.30078
379.2,418.9,3.9767,0.30257
379.3,419.5,3.9764,0.3011
379.4,420.1,3.9765,0.30096
379.5,420.7,3.9773,0.30076
379.6,421.3,3.9779,0.30142
379.7,421.9,3.9779,0.30334
379.8,422.5,3.9780,0.30342
379.9,423.0,3.9789,0.30339
380.0,423.6,3.9792,0.30292
380.1,424.2,3.9792,0.30382
380.2,424.8,3.9792,0.30256
380.3,425.4,3.9792,0.30435
380.4,426.0,3.9792,0.30468
380.5,426.6,3.9792,0.30314
380.6,427.1,3.9792,0.30503
380.7,427.7,3.9792,0.30484
380.8,428.3,3.9792,0.3037
380.9,428.9,3.9793,0.30507
381.0,429.5,3.9784,0.30528
381.1,430.1,3.9779,0.30705
381.2,430.7,3.9779,0.30526
381.3,431.3,3.9780,0.30594
381.4,431.9,3.9771,0.307
381.5,432.4,3.9766,0.30781
381.6,433.0,3.9766,0.30621
381.7,433.6,3.9766,0.30623
381.8,434.2,3.9766,0.30981
381.9,434.8,3.9766,0.30793
382.0,435.4,3.9766,0.3075
382.1,436.0,3.9766,0.3088
382.2,436.6,3.9766,0.30869
382.3,437.1,3.9766,0.3082
382.4,437.7,3.9766,0.30966
382.5,438.3,3.9766,0.31008
382.6,438.9,3.9766,0.31096
382.7,439.5,3.9766,0.31037
382.8,440.1,3.9766,0.31006
382.9,440.7,3.9766,0.31337
383.0,441.3,3.9766,0.31183
383.1,441.8,3.9766,0.31008
383.2,442.4,3.9766,0.31117
383.3,443.0,3.9766,0.31117
383.4,443.6,3.9766,0.31146
383.5,444.2,3.9766,0.31126
383.6,444.8,3.9766,0.31257
383.7,445.3,3.9760,0.31262
383.8,445.9,3.9751,0.31345
383.9,446.5,3.9745,0.31325
384.0,447.1,3.9739,0.31364
384.1,447.7,3.9740,0.31365
384.2,448.3,3.9740,0.31431
384.3,448.8,3.9739,0.31421
384.4,449.4,3.9740,0.31206
384.5,450.0,3.9746,0.31548
384.6,450.6,3.9753,0.31607
384.7,451.2,3.9753,0.31428
384.8,451.8,3.9753,0.31537
384.9,452.4,3.9753,0.31581
385.0,453.0,3.9752,0.31503
385.1,453.5,3.9758,0.31703
385.2,454.1,3.9765,0.31864
385.3,454.7,3.9766,0.31698
385.4,455.3,3.9766,0.31671
385.5,455.9,3.9766,0.31661
385.6,456.5,3.9767,0.3158
385.7,457.1,3.9758,0.31882
385.8,457.7,3.9752,0.31831
385.9,458.2,3.9757,0.32084
386.0,458.8,3.9765,0.31918
386.1,459.4,3.9766,0.31889
386.2,460.0,3.9766,0.31982
386.3,460.6,3.9766,0.31941
386.4,461.2,3.9766,0.32021
386.5,461.8,3.9766,0.32012
386.6,462.4,3.9766,0.32093
386.7,462.9,3.9766,0.32023
386.8,463.5,3.9766,0.32021
386.9,464.1,3.9766,0.32126
387.0,464.7,3.9766,0.32096
387.1,465.3,3.9766,0.31897
387.2,465.9,3.9764,0.31982
387.3,466.5,3.9764,0.32269
387.4,467.1,3.9773,0.32226
387.5,467.6,3.9776,0.32345
387.6,468.2,3.9776,0.32501
387.7,468.8,3.9775,0.32466
387.8,469.4,3.9772,0.32386
387.9,470.0,3.9773,0.32299
388.0,470.6,3.9771,0.32319
388.1,471.2,3.9769,0.32444
388.2,471.7,3.9769,0.32486
388.3,472.3,3.9769,0.32548
388.4,472.9,3.9766,0.32561
388.5,473.5,3.9766,0.32458
388.6,474.1,3.9766,0.32566
388.7,474.7,3.9766,0.32696
388.8,475.2,3.9766,0.32532
388.9,475.8,3.9766,0.32787
389.0,476.4,3.9766,0.32637
389.1,477.0,3.9766,0.32809
389.2,477.6,3.9766,0.32864
389.3,478.2,3.9775,0.32859
389.4,478.8,3.9779,0.33071
389.5,479.3,3.9779,0.32843
389.6,479.9,3.9779,0.32973
389.7,480.5,3.9779,0.33121
389.8,481.1,3.9779,0.33155
389.9,481.7,3.9779,0.33099
390.0,482.3,3.9779,0.33133
390.1,482.9,3.9779,0.33097
390.2,483.5,3.9779,0.33202
390.3,484.1,3.9779,0.33232
390.4,484.6,3.9779,0.33188
390.5,485.2,3.9779,0.33405
390.6,485.8,3.9775,0.3344
390.7,486.4,3.9767,0.3346
390.8,487.0,3.9765,0.33457
390.9,487.6,3.9766,0.33473
391.0,488.2,3.9766,0.33535
391.1,488.7,3.9766,0.33681
391.2,489.3,3.9766,0.33739
391.3,489.9,3.9766,0.33501
391.4,490.5,3.9763,0.33481
391.5,491.1,3.9755,0.33782
391.6,491.7,3.9752,0.3384
391.7,492.3,3.9753,0.33918
391.8,492.8,3.9753,0.34049
391.9,493.4,3.9753,0.34015
392.0,494.0,3.9753,0.33976
392.1,494.6,3.9753,0.33864
392.2,495.2,3.9753,0.34026
392.3,495.8,3.9753,0.34053
392.4,496.3,3.9753,0.34094
392.5,496.9,3.9753,0.3428
392.6,497.5,3.9753,0.34323
392.7,498.1,3.9753,0.34367
392.8,498.7,3.9753,0.34446
392.9,499.3,3.9753,0.34409
393.0,499.9,3.9753,0.34621
393.1,500.5,3.9753,0.34448
393.2,501.0,3.9753,0.34717
393.3,501.6,3.9753,0.3481
393.4,502.2,3.9753,0.35096
393.5,502.8,3.9753,0.34805
393.6,503.4,3.9759,0.34692
393.7,504.0,3.9766,0.34728
393.8,504.5,3.9766,0.34795
393.9,505.1,3.9766,0.34937
394.0,505.7,3.9763,0.34821
394.1,506.3,3.9754,0.34894
394.2,506.9,3.9752,0.35063
394.3,507.5,3.9753,0.35185
394.4,508.1,3.9753,0.351
394.5,508.7,3.9753,0.35076
394.6,509.2,3.9753,0.35186
394.7,509.8,3.9753,0.35228
394.8,510.4,3.9753,0.35265
394.9,511.0,3.9753,0.35429
395.0,511.6,3.9753,0.35475
395.1,512.2,3.9753,0.35453
395.2,512.7,3.9753,0.35472
395.3,513.3,3.9753,0.35628
395.4,513.9,3.9753,0.35637
395.5,514.5,3.9753,0.35657
395.6,515.1,3.9753,0.35811
395.7,515.7,3.9753,0.35816
395.8,516.3,3.9753,0.3579
395.9,516.8,3.9753,0.35808
396.0,517.4,3.9753,0.35939
396.1,518.0,3.9753,0.36012
396.2,518.6,3.9753,0.35933
396.3,519.2,3.9753,0.35948
396.4,519.7,3.9753,0.36057
396.5,520.3,3.9758,0.36205
396.6,520.9,3.9767,0.36365
396.7,521.5,3.9764,0.36193
396.8,522.1,3.9755,0.36293
396.9,522.7,3.9756,0.36388
397.0,523.2,3.9756,0.36231
397.1,523.8,3.9756,0.36351
397.2,524.4,3.9753,0.36347
397.3,525.0,3.9756,0.36461
397.4,525.6,3.9756,0.36813
397.5,526.2,3.9759,0.36634
397.6,526.8,3.9759,0.36807
397.7,527.3,3.9759,0.36824
397.8,527.9,3.9759,0.36861
397.9,528.5,3.9759,0.36992
398.0,529.1,3.9759,0.36841
398.1,529.7,3.9759,0.368
398.2,530.3,3.9759,0.37084
398.3,530.8,3.9759,0.36929
398.4,531.4,3.9759,0.36922
398.5,532.0,3.9759,0.36964
398.6,532.6,3.9759,0.37045
398.7,533.2,3.9759,0.3713
398.8,533.7,3.9759,0.37075
398.9,534.3,3.9759,0.37105
399.0,534.9,3.9759,0.3721
399.1,535.5,3.9759,0.37363
399.2,536.1,3.9759,0.37335
399.3,536.7,3.9759,0.37235
399.4,537.2,3.9752,0.37339
399.5,537.8,3.9745,0.37373
399.6,538.4,3.9746,0.3748
399.7,539.0,3.9746,0.37551
399.8,539.6,3.9746,0.37351
399.9,540.2,3.9748,0.37448
400.0,540.7,3.9753,0.37639
400.1,541.3,3.9753,0.3756
400.2,541.9,3.9753,0.3766
400.3,542.5,3.9753,0.37627
400.4,543.1,3.9753,0.37749
400.5,543.7,3.9753,0.37627
400.6,544.2,3.9753,0.37872
400.7,544.8,3.9753,0.37593
400.8,545.4,3.9753,0.37714
400.9,546.0,3.9753,0.37768
401.0,546.6,3.9753,0.379
401.1,547.2,3.9746,0.37785
401.2,547.7,3.9746,0.37695
401.3,548.3,3.9746,0.37855
401.4,548.9,3.9746,0.37864
401.5,549.5,3.9746,0.37805
401.6,550.1,3.9746,0.37818
401.7,550.7,3.9746,0.37971
401.8,551.2,3.9746,0.38159
401.9,551.8,3.9746,0.3803
402.0,552.4,3.9746,0.38188
402.1,553.0,3.9746,0.38334
402.2,553.6,3.9746,0.38121
402.3,554.1,3.9746,0.38165
402.4,554.7,3.9747,0.38284
402.5,555.3,3.9743,0.38332
402.6,555.9,3.9739,0.38477
402.7,556.5,3.9740,0.38432
402.8,557.0,3.9739,0.38273
402.9,557.6,3.9740,0.38271
403.0,558.2,3.9739,0.38401
403.1,558.8,3.9740,0.38522
403.2,559.4,3.9745,0.38535
403.3,559.9,3.9754,0.38476
403.4,560.5,3.9751,0.38414
403.5,561.1,3.9746,0.38443
403.6,561.7,3.9746,0.38401
403.7,562.3,3.9746,0.38474
403.8,562.9,3.9746,0.38509
403.9,563.4,3.9746,0.38699
404.0,564.0,3.9746,0.3855
404.1,564.6,3.9746,0.38609
404.2,565.2,3.9746,0.38482
404.3,565.8,3.9743,0.38609
404.4,566.4,3.9743,0.38615
404.5,566.9,3.9743,0.38702
404.6,567.5,3.9734,0.38706
404.7,568.1,3.9730,0.38582
404.8,568.7,3.9730,0.38576
404.9,569.3,3.9730,0.38807
405.0,569.9,3.9730,0.38862
405.1,570.4,3.9730,0.3871
405.2,571.0,3.9730,0.38719
405.3,571.6,3.9730,0.3874
405.4,572.2,3.9730,0.38642
405.5,572.8,3.9730,0.38889
405.6,573.3,3.9730,0.38979
405.7,573.9,3.9730,0.38727
405.8,574.5,3.9730,0.38796
405.9,575.1,3.9729,0.38903
406.0,575.7,3.9732,0.38789
406.1,576.2,3.9738,0.38999
406.2,576.8,3.9739,0.39112
406.3,577.4,3.9736,0.38875
406.4,578.0,3.9736,0.39069
406.5,578.5,3.9736,0.39037
406.6,579.1,3.9736,0.38819
406.7,579.7,3.9736,0.38989
406.8,580.3,3.9735,0.38746
406.9,580.9,3.9726,0.38802
407.0,581.4,3.9726,0.39063
407.1,582.0,3.9726,0.3898
407.2,582.6,3.9726,0.39007
407.3,583.2,3.9726,0.39083
407.4,583.8,3.9726,0.38832
407.5,584.4,3.9726,0.38778
407.6,584.9,3.9726,0.38946
407.7,585.5,3.9726,0.38916
407.8,586.1,3.9726,0.3884
407.9,586.7,3.9726,0.38962
408.0,587.3,3.9726,0.38815
408.1,587.9,3.9726,0.38897
408.2,588.5,3.9727,0.38939
408.3,589.1,3.9724,0.38972
408.4,589.7,3.9723,0.39285
408.5,590.2,3.9723,0.39212
408.6,590.8,3.9723,0.39144
408.7,591.4,3.9723,0.38974
408.8,592.0,3.9724,0.39068
408.9,592.6,3.9717,0.39149
409.0,593.2,3.9710,0.39
409.1,593.7,3.9710,0.38978
409.2,594.3,3.9710,0.39012
409.3,594.9,3.9710,0.3893
409.4,595.5,3.9710,0.38865
409.5,596.1,3.9710,0.39074
409.6,596.7,3.9710,0.39117
409.7,597.2,3.9710,0.39071
409.8,597.8,3.9710,0.39139
409.9,598.4,3.9710,0.39054
410.0,599.0,3.9710,0.39297
410.1,599.5,3.9710,0.39274
410.2,600.1,3.9710,0.39225
410.3,600.7,3.9710,0.39328
410.4,601.3,3.9710,0.39266
410.5,601.9,3.9710,0.39297
410.6,602.4,3.9713,0.39375
410.7,603.0,3.9713,0.39404
410.8,603.6,3.9713,0.39222
410.9,604.2,3.9713,0.39507
411.0,604.7,3.9713,0.39521
411.1,605.3,3.9713,0.39391
411.2,605.9,3.9713,0.39183
411.3,606.5,3.9713,0.39329
411.4,607.0,3.9713,0.39447
411.5,607.6,3.9713,0.39513
411.6,608.2,3.9713,0.39432
411.7,608.8,3.9712,0.39185
411.8,609.3,3.9719,0.39256
411.9,609.9,3.9726,0.39533
412.0,610.5,3.9726,0.39348
412.1,611.1,3.9726,0.39331
412.2,611.7,3.9727,0.39554
412.3,612.3,3.9722,0.39483
412.4,612.8,3.9714,0.3955
412.5,613.4,3.9713,0.39634
412.6,614.0,3.9713,0.39474
412.7,614.6,3.9713,0.3939
412.8,615.2,3.9713,0.39458
412.9,615.8,3.9713,0.39473
413.0,616.4,3.9713,0.39559
413.1,616.9,3.9713,0.39442
413.2,617.5,3.9713,0.39666
413.3,618.1,3.9713,0.39728
413.4,618.7,3.9713,0.39544
413.5,619.3,3.9713,0.39644
413.6,619.9,3.9713,0.39566
413.7,620.5,3.9713,0.39444
413.8,621.0,3.9713,0.39753
413.9,621.6,3.9713,0.39596
414.0,622.2,3.9713,0.39699
414.1,622.8,3.9713,0.39828
414.2,623.4,3.9713,0.39816
414.3,624.0,3.9713,0.39749
414.4,624.5,3.9713,0.39949
414.5,625.1,3.9713,0.39682
414.6,625.7,3.9719,0.39714
414.7,626.3,3.9723,0.39842
414.8,626.9,3.9723,0.39908
414.9,627.4,3.9723,0.39799
415.0,628.0,3.9723,0.39768
415.1,628.6,3.9723,0.39546
415.2,629.2,3.9723,0.39627
415.3,629.7,3.9723,0.39685
415.4,630.3,3.9723,0.3959
415.5,630.9,3.9723,0.39846
415.6,631.5,3.9723,0.39942
415.7,632.1,3.9723,0.39857
415.8,632.7,3.9723,0.40019
415.9,633.2,3.9723,0.40014
416.0,633.8,3.9716,0.39761
416.1,634.4,3.9709,0.39731
416.2,635.0,3.9710,0.39883
416.3,635.5,3.9710,0.39909
416.4,636.1,3.9710,0.39815
416.5,636.7,3.9710,0.39756
416.6,637.3,3.9710,0.40003
416.7,637.9,3.9710,0.39908
416.8,638.4,3.9710,0.39947
416.9,639.0,3.9710,0.40092
417.0,639.6,3.9710,0.40073
417.1,640.2,3.9710,0.40055
417.2,640.8,3.9701,0.40116
417.3,641.3,3.9697,0.39999
417.4,641.9,3.9697,0.39934
417.5,642.5,3.9697,0.39938
417.6,643.1,3.9697,0.40035
417.7,643.7,3.9697,0.3988
417.8,644.2,3.9697,0.39895
417.9,644.8,3.9697,0.40034
418.0,645.4,3.9697,0.40239
418.1,646.0,3.9697,0.40147
418.2,646.5,3.9697,0.40178
418.3,647.1,3.9697,0.40067
418.4,647.7,3.9696,0.39996
418.5,648.3,3.9688,0.40133
418.6,648.9,3.9683,0.40069
418.7,649.5,3.9684,0.4007
418.8,650.0,3.9684,0.40216
418.9,650.6,3.9683,0.40249
419.0,651.2,3.9685,0.40128
419.1,651.8,3.9693,0.40215
419.2,652.4,3.9698,0.40262
419.3,652.9,3.9698,0.40157
419.4,653.5,3.9697,0.40239
419.5,654.1,3.9699,0.40216
419.6,654.7,3.9708,0.40184
419.7,655.2,3.9711,0.40122
419.8,655.8,3.9711,0.40394
419.9,656.4,3.9711,0.40203
420.0,657.0,3.9711,0.40112
420.1,657.6,3.9711,0.4029
420.2,658.1,3.9711,0.40441
420.3,658.7,3.9709,0.40266
420.4,659.3,3.9699,0.40299
420.5,659.9,3.9697,0.4029
420.6,660.5,3.9698,0.40394
420.7,661.0,3.9698,0.40453
420.8,661.6,3.9698,0.40317
420.9,662.2,3.9698,0.40385
421.0,662.8,3.9698,0.40419
421.1,663.3,3.9698,0.40416
421.2,663.9,3.9698,0.40428
421.3,664.5,3.9698,0.40442
421.4,665.1,3.9698,0.40448
421.5,665.7,3.9699,0.40588
421.6,666.2,3.9694,0.40675
421.7,666.8,3.9686,0.40641
421.8,667.4,3.9685,0.40724
421.9,668.0,3.9685,0.40594
422.0,668.5,3.9685,0.40674
422.1,669.1,3.9685,0.40617
422.2,669.7,3.9685,0.40625
422.3,670.3,3.9685,0.40779
422.4,670.9,3.9685,0.40494
422.5,671.4,3.9685,0.40634
422.6,672.0,3.9685,0.40541
422.7,672.6,3.9685,0.40763
422.8,673.2,3.9685,0.40699
422.9,673.7,3.9685,0.40738
423.0,674.3,3.9685,0.40589
423.1,674.9,3.9685,0.4057
423.2,675.5,3.9685,0.40687
423.3,676.0,3.9685,0.40708
423.4,676.6,3.9685,0.40749
423.5,677.2,3.9685,0.4098
423.6,677.8,3.9685,0.4098
423.7,678.4,3.9685,0.4093
423.8,678.9,3.9684,0.4084
423.9,679.5,3.9676,0.40813
424.0,680.1,3.9671,0.4098
424.1,680.7,3.9672,0.40916
424.2,681.3,3.9671,0.4089
424.3,681.8,3.9672,0.40959
424.4,682.4,3.9671,0.40854
424.5,683.0,3.9672,0.4094
424.6,683.6,3.9671,0.41028
424.7,684.1,3.9672,0.41075
424.8,684.7,3.9671,0.40907
424.9,685.3,3.9672,0.40892
425.0,685.9,3.9679,0.41067
425.1,686.5,3.9685,0.41069
425.2,687.0,3.9685,0.41236
425.3,687.6,3.9685,0.41215
425.4,688.2,3.9685,0.41234
425.5,688.8,3.9685,0.41315
425.6,689.3,3.9685,0.41205
425.7,689.9,3.9679,0.41292
425.8,690.5,3.9672,0.41244
425.9,691.1,3.9671,0.41369
426.0,691.6,3.9672,0.41379
426.1,692.2,3.9671,0.41351
426.2,692.8,3.9672,0.41319
426.3,693.4,3.9671,0.4151
426.4,694.0,3.9671,0.41444
426.5,694.5,3.9671,0.4142
426.6,695.1,3.9671,0.41407
426.7,695.7,3.9671,0.41411
426.8,696.3,3.9671,0.41418
426.9,696.8,3.9671,0.41214
427.0,697.4,3.9671,0.41285
427.1,698.0,3.9671,0.41522
427.2,698.6,3.9671,0.41526
427.3,699.2,3.9671,0.41481
427.4,699.7,3.9672,0.4165
427.5,700.3,3.9671,0.41773
427.6,700.9,3.9672,0.41838
427.7,701.5,3.9671,0.4173
427.8,702.0,3.9672,0.41779
427.9,702.6,3.9681,0.41814
428.0,703.2,3.9685,0.41761
428.1,703.7,3.9679,0.41749
428.2,704.3,3.9672,0.41693
428.3,704.9,3.9671,0.41944
428.4,705.5,3.9671,0.41933
428.5,706.1,3.9671,0.41959
428.6,706.6,3.9671,0.41868
428.7,707.2,3.9672,0.42039
428.8,707.8,3.9665,0.4209
428.9,708.4,3.9659,0.41927
429.0,708.9,3.9658,0.42049
429.1,709.5,3.9658,0.42084
429.2,710.1,3.9658,0.42046
429.3,710.7,3.9658,0.42142
429.4,711.2,3.9658,0.42064
429.5,711.8,3.9658,0.42023
429.6,712.4,3.9658,0.42179
429.7,713.0,3.9658,0.42271
429.8,713.6,3.9658,0.42299
429.9,714.1,3.9658,0.42139
430.0,714.7,3.9658,0.42035
430.1,715.3,3.9658,0.42364
430.2,715.9,3.9658,0.42426
430.3,716.4,3.9658,0.42388
430.4,717.0,3.9658,0.4228
430.5,717.6,3.9658,0.42238
430.6,718.2,3.9658,0.42517
430.7,718.7,3.9658,0.42471
430.8,719.3,3.9658,0.42448
430.9,719.9,3.9658,0.42525
431.0,720.5,3.9657,0.42554
431.1,721.0,3.9646,0.42569
431.2,721.6,3.9642,0.42488
431.3,722.2,3.9643,0.42396
431.4,722.8,3.9643,0.4243
431.5,723.3,3.9644,0.42392
431.6,723.9,3.9638,0.42665
431.7,724.5,3.9630,0.42785
431.8,725.1,3.9630,0.4249
431.9,725.6,3.9630,0.42535
432.0,726.2,3.9630,0.42613
432.1,726.8,3.9630,0.42557
432.2,727.4,3.9630,0.427
432.3,728.0,3.9630,0.42764
432.4,728.6,3.9630,0.42738
432.5,729.1,3.9630,0.42744
432.6,729.7,3.9630,0.42768
432.7,730.3,3.9630,0.42611
432.8,730.9,3.9630,0.42739
432.9,731.5,3.9630,0.42699
433.0,732.0,3.9629,0.42638
433.1,732.6,3.9620,0.42802
433.2,733.2,3.9617,0.43
433.3,733.8,3.9616,0.4265
433.4,734.4,3.9623,0.42829
433.5,734.9,3.9623,0.4296
433.6,735.5,3.9623,0.42796
433.7,736.1,3.9623,0.42847
433.8,736.7,3.9623,0.42811
433.9,737.2,3.9623,0.42903
434.0,737.8,3.9623,0.43067
434.1,738.4,3.9623,0.43193
434.2,739.0,3.9623,0.4315
434.3,739.5,3.9623,0.42915
434.4,740.1,3.9623,0.43108
434.5,740.7,3.9623,0.43174
434.6,741.3,3.9624,0.43157
434.7,741.8,3.9621,0.43286
434.8,742.4,3.9614,0.43123
434.9,743.0,3.9610,0.43318
435.0,743.6,3.9609,0.43501
435.1,744.1,3.9602,0.43353
435.2,744.7,3.9597,0.43278
435.3,745.3,3.9597,0.43424
435.4,745.9,3.9597,0.43506
435.5,746.4,3.9597,0.43518
435.6,747.0,3.9597,0.43467
435.7,747.6,3.9597,0.43562
435.8,748.2,3.9597,0.43587
435.9,748.8,3.9597,0.43496
436.0,749.3,3.9597,0.43536
436.1,749.9,3.9597,0.43651
436.2,750.5,3.9597,0.43526
436.3,751.1,3.9597,0.43624
436.4,751.6,3.9597,0.43516
436.5,752.2,3.9597,0.43793
436.6,752.8,3.9593,0.43786
436.7,753.4,3.9586,0.43788
436.8,753.9,3.9583,0.43886
436.9,754.5,3.9584,0.43892
437.0,755.1,3.9584,0.43898
437.1,755.7,3.9584,0.43937
437.2,756.2,3.9584,0.4388
437.3,756.8,3.9584,0.4383
437.4,757.4,3.9584,0.43918
437.5,758.0,3.9584,0.43931
437.6,758.6,3.9584,0.44211
437.7,759.1,3.9584,0.4425
437.8,759.7,3.9584,0.44322
437.9,760.3,3.9584,0.44255
438.0,760.9,3.9584,0.44311
438.1,761.4,3.9584,0.44331
438.2,762.0,3.9584,0.44562
438.3,762.6,3.9584,0.44339
438.4,763.2,3.9584,0.44433
438.5,763.8,3.9584,0.44364
438.6,764.3,3.9584,0.4445
438.7,764.9,3.9583,0.44428
438.8,765.5,3.9589,0.44475
438.9,766.1,3.9596,0.44609
439.0,766.6,3.9597,0.44548
439.1,767.2,3.9597,0.4452
439.2,767.8,3.9597,0.4445
439.3,768.4,3.9597,0.44865
439.4,769.0,3.9597,0.44933
439.5,769.5,3.9598,0.44612
439.6,770.1,3.9592,0.44672
439.7,770.7,3.9584,0.44797
439.8,771.3,3.9584,0.4466
439.9,771.8,3.9584,0.44715
440.0,772.4,3.9582,0.44946
440.1,773.0,3.9575,0.44923
440.2,773.6,3.9570,0.45042
440.3,774.1,3.9571,0.45046
440.4,774.7,3.9571,0.44816
440.5,775.3,3.9571,0.44968
440.6,775.9,3.9571,0.45041
440.7,776.4,3.9567,0.4531
440.8,777.0,3.9557,0.45306
440.9,777.6,3.9557,0.45476
441.0,778.2,3.9554,0.45408
441.1,778.8,3.9545,0.45321
441.2,779.3,3.9544,0.45499
441.3,779.9,3.9544,0.4531
441.4,780.5,3.9544,0.45287
441.5,781.1,3.9544,0.45457
441.6,781.6,3.9546,0.45654
441.7,782.2,3.9555,0.45559
441.8,782.8,3.9558,0.45717
441.9,783.4,3.9557,0.45582
442.0,783.9,3.9557,0.45522
442.1,784.5,3.9557,0.45837
442.2,785.1,3.9557,0.45982
442.3,785.7,3.9558,0.45957
442.4,786.2,3.9555,0.45908
442.5,786.8,3.9549,0.4573
442.6,787.4,3.9548,0.45736
442.7,788.0,3.9547,0.45978
442.8,788.6,3.9544,0.45993
442.9,789.1,3.9545,0.46121
443.0,789.7,3.9543,0.45879
443.1,790.3,3.9534,0.46185
443.2,790.9,3.9535,0.4607
443.3,791.4,3.9534,0.46143
443.4,792.0,3.9534,0.46215
443.5,792.6,3.9534,0.46198
443.6,793.2,3.9534,0.46214
443.7,793.7,3.9534,0.46297
443.8,794.3,3.9534,0.46241
443.9,794.9,3.9534,0.46361
444.0,795.5,3.9535,0.46334
444.1,796.0,3.9530,0.46395
444.2,796.6,3.9523,0.46548
444.3,797.2,3.9521,0.4668
444.4,797.8,3.9521,0.46607
444.5,798.3,3.9521,0.46285
444.6,798.9,3.9521,0.46488
444.7,799.5,3.9521,0.46625
444.8,800.1,3.9521,0.46641
444.9,800.6,3.9521,0.46948
445.0,801.2,3.9514,0.46853
445.1,801.8,3.9507,0.46679
445.2,802.4,3.9508,0.46725
445.3,802.9,3.9508,0.46905
445.4,803.5,3.9508,0.46949
445.5,804.1,3.9508,0.47119
445.6,804.7,3.9508,0.47129
445.7,805.2,3.9508,0.46997
445.8,805.8,3.9508,0.47021
445.9,806.4,3.9508,0.47355
446.0,807.0,3.9508,0.47144
446.1,807.6,3.9508,0.46916
446.2,808.1,3.9503,0.47147
446.3,808.7,3.9496,0.46958
446.4,809.3,3.9495,0.47231
446.5,809.9,3.9495,0.47535
446.6,810.4,3.9495,0.47529
446.7,811.0,3.9495,0.47264
446.8,811.6,3.9495,0.4744
446.9,812.2,3.9493,0.47504
447.0,812.7,3.9491,0.47385
447.1,813.3,3.9492,0.47629
447.2,813.9,3.9492,0.47656
447.3,814.5,3.9492,0.47598
447.4,815.0,3.9491,0.47688
447.5,815.6,3.9495,0.47747
447.6,816.2,3.9504,0.47845
447.7,816.8,3.9504,0.47829
447.8,817.3,3.9500,0.48068
447.9,817.9,3.9494,0.47997
448.0,818.5,3.9495,0.48024
448.1,819.1,3.9494,0.4807
448.2,819.6,3.9484,0.48014
448.3,820.2,3.9482,0.48107
448.4,820.8,3.9482,0.48326
448.5,821.4,3.9478,0.48136
448.6,822.0,3.9478,0.48425
448.7,822.5,3.9478,0.48136
448.8,823.1,3.9478,0.48414
448.9,823.7,3.9479,0.483
449.0,824.3,3.9469,0.48156
449.1,824.8,3.9454,0.48296
449.2,825.4,3.9451,0.48531
449.3,826.0,3.9452,0.48564
449.4,826.6,3.9452,0.48528
449.5,827.1,3.9452,0.48574
449.6,827.7,3.9452,0.48617
449.7,828.3,3.9452,0.485
449.8,828.9,3.9452,0.48474
449.9,829.4,3.9452,0.48656
450.0,830.0,3.9452,0.48798
450.1,830.6,3.9452,0.48767
450.2,831.2,3.9452,0.48648
450.3,831.7,3.9451,0.48787
450.4,832.3,3.9444,0.48746
450.5,832.9,3.9439,0.4874
450.6,833.5,3.9439,0.48713
450.7,834.0,3.9439,0.48719
450.8,834.6,3.9439,0.49014
450.9,835.2,3.9439,0.48883
451.0,835.8,3.9433,0.49041
451.1,836.3,3.9426,0.49123
451.2,836.9,3.9426,0.49034
451.3,837.5,3.9426,0.49201
451.4,838.1,3.9427,0.49106
451.5,838.6,3.9419,0.49168
451.6,839.2,3.9412,0.49182
451.7,839.8,3.9416,0.49184
451.8,840.4,3.9424,0.49153
451.9,841.0,3.9427,0.49308
452.0,841.5,3.9423,0.49269
452.1,842.1,3.9415,0.49206
452.2,842.7,3.9412,0.49271
452.3,843.3,3.9413,0.49359
452.4,843.8,3.9413,0.49509
452.5,844.4,3.9413,0.49551
452.6,845.0,3.9413,0.49654
452.7,845.6,3.9413,0.49597
452.8,846.1,3.9413,0.49603
452.9,846.7,3.9412,0.49637
453.0,847.3,3.9408,0.49672
453.1,847.9,3.9399,0.49778
453.2,848.4,3.9400,0.49735
453.3,849.0,3.9399,0.49742
453.4,849.6,3.9400,0.49818
453.5,850.2,3.9399,0.49937
453.6,850.8,3.9400,0.49798
453.7,851.3,3.9391,0.49807
453.8,851.9,3.9386,0.50016
453.9,852.5,3.9386,0.49848
454.0,853.1,3.9386,0.49813
454.1,853.6,3.9387,0.49767
454.2,854.2,3.9385,0.49948
454.3,854.8,3.9393,0.49926
454.4,855.4,3.9397,0.49892
454.5,856.0,3.9396,0.49942
454.6,856.5,3.9396,0.49952
454.7,857.1,3.9396,0.50059
454.8,857.7,3.9396,0.50142
454.9,858.3,3.9397,0.50146
455.0,858.8,3.9393,0.50124
455.1,859.4,3.9384,0.5008
455.2,860.0,3.9383,0.50067
455.3,860.6,3.9377,0.50141
455.4,861.1,3.9369,0.50281
455.5,861.7,3.9370,0.50283
455.6,862.3,3.9370,0.50353
455.7,862.9,3.9370,0.50338
455.8,863.5,3.9370,0.50371
455.9,864.0,3.9363,0.50302
456.0,864.6,3.9357,0.50343
456.1,865.2,3.9357,0.50282
456.2,865.7,3.9357,0.50526
456.3,866.3,3.9357,0.50459
456.4,866.9,3.9357,0.50478
456.5,867.5,3.9349,0.5052
456.6,868.0,3.9344,0.50959
456.7,868.6,3.9344,0.5071
456.8,869.2,3.9342,0.50576
456.9,869.8,3.9338,0.50629
457.0,870.3,3.9336,0.50804
457.1,870.9,3.9338,0.50732
457.2,871.5,3.9333,0.50702
457.3,872.1,3.9325,0.50804
457.4,872.6,3.9324,0.50701
457.5,873.2,3.9324,0.50915
457.6,873.8,3.9324,0.51051
457.7,874.3,3.9324,0.50888
457.8,874.9,3.9323,0.50787
457.9,875.5,3.9320,0.50859
458.0,876.1,3.9317,0.5097
458.1,876.6,3.9317,0.51117
458.2,877.2,3.9317,0.50929
458.3,877.8,3.9317,0.50992
458.4,878.4,3.9317,0.5098
458.5,878.9,3.9317,0.50923
458.6,879.5,3.9317,0.50988
458.7,880.1,3.9317,0.51211
458.8,880.7,3.9317,0.5114
458.9,881.2,3.9318,0.50968
459.0,881.8,3.9311,0.51088
459.1,882.4,3.9304,0.51155
459.2,882.9,3.9304,0.51261
459.3,883.5,3.9304,0.51224
459.4,884.1,3.9303,0.51066
459.5,884.7,3.9297,0.51116
459.6,885.2,3.9294,0.51065
459.7,885.8,3.9293,0.51112
459.8,886.4,3.9285,0.51344
459.9,887.0,3.9280,0.51255
460.0,887.5,3.9281,0.51127
460.1,888.1,3.9280,0.51157
460.2,888.7,3.9273,0.51505
460.3,889.3,3.9264,0.5128
460.4,889.8,3.9265,0.51313
460.5,890.4,3.9265,0.5124
460.6,891.0,3.9265,0.51321
460.7,891.6,3.9259,0.51159
460.8,892.1,3.9252,0.51205
460.9,892.7,3.9251,0.51367
461.0,893.3,3.9251,0.51229
461.1,893.9,3.9251,0.51329
461.2,894.4,3.9250,0.5124
461.3,895.0,3.9241,0.51155
461.4,895.6,3.9237,0.51272
461.5,896.1,3.9238,0.51358
461.6,896.7,3.9238,0.51286
461.7,897.3,3.9238,0.5134
461.8,897.9,3.9230,0.51424
461.9,898.4,3.9224,0.51348
462.0,899.0,3.9225,0.51376
462.1,899.6,3.9225,0.51287
462.2,900.2,3.9225,0.5113
462.3,900.7,3.9225,0.51243
462.4,901.3,3.9225,0.51197
462.5,901.9,3.9225,0.51161
462.6,902.4,3.9218,0.51098
462.7,903.0,3.9212,0.5082
462.8,903.6,3.9212,0.5116
462.9,904.2,3.9212,0.5119
463.0,904.7,3.9212,0.5119
463.1,905.3,3.9213,0.51109
463.2,905.9,3.9204,0.50874
463.3,906.5,3.9199,0.50916
463.4,907.0,3.9199,0.50978
463.5,907.6,3.9199,0.50934
463.6,908.2,3.9199,0.50792
463.7,908.8,3.9198,0.50743
463.8,909.3,3.9200,0.50795
463.9,909.9,3.9194,0.50755
464.0,910.5,3.9186,0.50889
464.1,911.1,3.9186,0.50931
464.2,911.6,3.9186,0.50776
464.3,912.2,3.9186,0.50795
464.4,912.8,3.9186,0.50808
464.5,913.3,3.9185,0.50884
464.6,913.9,3.9186,0.50708
464.7,914.5,3.9184,0.50499
464.8,915.1,3.9175,0.50587
464.9,915.6,3.9172,0.50549
465.0,916.2,3.9172,0.50674
465.1,916.8,3.9172,0.50763
465.2,917.4,3.9172,0.50538
465.3,918.0,3.9172,0.50718
465.4,918.5,3.9172,0.50708
465.5,919.1,3.9172,0.50657
465.6,919.7,3.9173,0.5067
465.7,920.3,3.9163,0.50426
465.8,920.8,3.9151,0.50419
465.9,921.4,3.9149,0.50592
466.0,922.0,3.9150,0.50571
466.1,922.6,3.9149,0.50524
466.2,923.1,3.9149,0.50426
466.3,923.7,3.9149,0.50433
466.4,924.3,3.9149,0.50364
466.5,924.9,3.9150,0.50331
466.6,925.4,3.9148,0.50383
466.7,926.0,3.9146,0.50249
466.8,926.6,3.9147,0.50348
466.9,927.2,3.9144,0.50323
467.0,927.7,3.9134,0.50147
467.1,928.3,3.9132,0.50145
467.2,928.9,3.9132,0.50031
467.3,929.4,3.9128,0.5011
467.4,930.0,3.9118,0.50056
467.5,930.6,3.9109,0.50135
467.6,931.2,3.9105,0.50043
467.7,931.7,3.9105,0.50126
467.8,932.3,3.9105,0.50209
467.9,932.9,3.9105,0.50044
468.0,933.5,3.9105,0.49951
468.1,934.0,3.9104,0.49993
468.2,934.6,3.9095,0.49935
468.3,935.2,3.9092,0.49668
468.4,935.8,3.9093,0.49716
468.5,936.3,3.9091,0.49875
468.6,936.9,3.9098,0.49997
468.7,937.5,3.9100,0.50011
468.8,938.1,3.9093,0.4991
468.9,938.6,3.9092,0.49931
469.0,939.2,3.9092,0.49793
469.1,939.8,3.9093,0.49716
469.2,940.4,3.9091,0.49828
469.3,940.9,3.9084,0.49782
469.4,941.5,3.9079,0.49972
469.5,942.1,3.9079,0.49736
469.6,942.7,3.9079,0.49864
469.7,943.2,3.9079,0.49787
469.8,943.8,3.9079,0.49886
469.9,944.4,3.9079,0.49777
470.0,945.0,3.9073,0.49641
470.1,945.5,3.9066,0.49742
470.2,946.1,3.9066,0.49787
470.3,946.7,3.9066,0.49511
470.4,947.3,3.9066,0.49537
470.5,947.8,3.9066,0.49606
470.6,948.4,3.9066,0.4955
470.7,949.0,3.9066,0.49476
470.8,949.6,3.9067,0.49666
470.9,950.1,3.9061,0.49684
471.0,950.7,3.9053,0.49658
471.1,951.3,3.9053,0.4975
471.2,951.9,3.9053,0.49741
471.3,952.4,3.9053,0.49712
471.4,953.0,3.9052,0.49603
