Repository: MaCFP/matl-db

### Experimental Conditions: TGA and DSC
A Netzsch STA 449 F3 Jupiter was used to conduct Thermogravimetric Analysis (TGA) and Differential Scanning Calorimetry (DSC) experiments. 

* Heating Rate: 3, 10, and 30 K/min
* Temperature program
  - Initial Temperature: 323 K
  - Initial Isotherm: 600 s (hold at 323 K for 600 s)  
  - Maximum Temperature: 823 K
  - Final Isotherm: 300 s (hold at 823 K for 300 s)
* Sample mass: 4.0 +/- 0.1 mg
* Sample geometry: Powdered (Supplied by NIST)
* Calibration type: Before each experiment, a baseline test was performed using an empty crucible.

File: PMMA/Calibration_Data/FSRI/FSRI_STA_N2_10K_2.csv (part 1 of 4)
Temp,time,TGA,DSC
[K],[s],[mg],[mW/mg]
323,0,3.9537,8.92E-04
323.1,23.9,3.9549,6.42E-03
323.2,30,3.9551,1.21E-02
323.3,34.1,3.9537,1.91E-02
323.4,37.5,3.9537,2.53E-02
323.5,40.3,3.9525,3.07E-02
323.6,42.8,3.953,3.24E-02
323.7,45.1,3.9525,3.81E-02
323.8,47.2,3.9519,4.31E-02
323.9,49.1,3.9521,4.65E-02
324,50.9,3.9521,5.22E-02
324.1,52.6,3.9518,5.53E-02
324.2,54.2,3.9512,5.88E-02
324.3,55.8,3.9517,6.24E-02
324.4,57.3,3.9524,6.48E-02
324.5,58.7,3.9527,6.84E-02
324.6,60.1,3.953,7.38E-02
324.7,61.4,3.9529,7.71E-02
324.8,62.7,3.9537,7.76E-02
324.9,64,3.9534,7.94E-02
325,65.2,3.9518,8.46E-02
325.1,66.4,3.9521,8.50E-02
325.2,67.5,3.951,8.93E-02
325.3,68.7,3.9516,9.34E-02
325.4,69.8,3.9508,9.62E-02
325.5,70.9,3.9502,9.83E-02
325.6,72,3.9513,9.97E-02
325.7,73,3.9512,0.1043
325.8,74.1,3.9517,0.10243
325.9,75.1,3.9524,0.10638
326,76.1,3.9519,0.1112
326.1,77.1,3.9526,0.11198
326.2,78.1,3.9533,0.11446
326.3,79.1,3.9526,0.11719
326.4,80,3.9528,0.11872
326.5,81,3.9525,0.12055
326.6,81.9,3.9526,0.12198
326.7,82.9,3.9526,0.12345
326.8,83.8,3.9527,0.12608
326.9,84.7,3.953,0.12645
327,85.6,3.9526,0.13042
327.1,86.5,3.9524,0.13238
327.2,87.4,3.9522,0.13373
327.3,88.3,3.9523,0.13457
327.4,89.2,3.9516,0.13701
327.5,90,3.9522,0.13652
327.6,90.9,3.9514,0.13841
327.7,91.7,3.952,0.14187
327.8,92.6,3.9514,0.14414
327.9,93.4,3.9523,0.14492
328,94.2,3.9524,0.14714
328.1,95.1,3.9534,0.14763
328.2,95.9,3.9528,0.15036
328.3,96.7,3.9535,0.15009
328.4,97.5,3.9537,0.15385
328.5,98.3,3.9529,0.15383
328.6,99.1,3.9541,0.15648
328.7,99.9,3.9526,0.15477
328.8,100.7,3.9531,0.15883
328.9,101.5,3.9534,0.15805
329,102.2,3.9524,0.15916
329.1,103,3.9533,0.16065
329.2,103.8,3.9537,0.16399
329.3,104.6,3.9526,0.16217
329.4,105.3,3.9527,0.16514
329.5,106.1,3.9527,0.16619
329.6,106.9,3.9527,0.16707
329.7,107.6,3.9526,0.16877
329.8,108.4,3.9533,0.16961
329.9,109.1,3.954,0.17134
330,109.9,3.9539,0.17113
330.1,110.6,3.953,0.1728
330.2,111.4,3.9535,0.17355
330.3,112.1,3.954,0.17558
330.4,112.9,3.9528,0.17617
330.5,113.6,3.9524,0.17686
330.6,114.4,3.9529,0.17813
330.7,115.1,3.9526,0.18029
330.8,115.8,3.9525,0.17915
330.9,116.6,3.9527,0.1807
331,117.3,3.9537,0.18311
331.1,118,3.9528,0.18194
331.2,118.7,3.9526,0.18262
331.3,119.5,3.953,0.18315
331.4,120.2,3.9541,0.18297
331.5,120.9,3.9531,0.18339
331.6,121.6,3.9524,0.18486
331.7,122.3,3.9535,0.18522
331.8,123,3.9532,0.18724
331.9,123.7,3.9524,0.18932
332,124.5,3.9525,0.19043
332.1,125.2,3.9522,0.19065
332.2,125.9,3.9512,0.18922
332.3,126.6,3.9517,0.18987
332.4,127.3,3.9525,0.19269
332.5,128,3.9518,0.19222
332.6,128.7,3.951,0.1922
332.7,129.4,3.9521,0.19532
332.8,130.1,3.9516,0.1965
332.9,130.8,3.9508,0.19509
333,131.5,3.9508,0.19357
333.1,132.1,3.9509,0.19559
333.2,132.8,3.9511,0.19618
333.3,133.5,3.9508,0.19686
333.4,134.2,3.9508,0.19742
333.5,134.9,3.9508,0.19925
333.6,135.6,3.9505,0.19715
333.7,136.3,3.9505,0.19977
333.8,137,3.9508,0.20097
333.9,137.6,3.9509,0.20148
334,138.3,3.9504,0.20001
334.1,139,3.9508,0.20153
334.2,139.7,3.9511,0.20114
334.3,140.4,3.951,0.20166
334.4,141.1,3.951,0.20275
334.5,141.8,3.951,0.20355
334.6,142.4,3.951,0.20421
334.7,143.1,3.951,0.20523
334.8,143.8,3.951,0.20557
334.9,144.4,3.9511,0.20689
335,145.1,3.9505,0.20725
335.1,145.8,3.9501,0.20554
335.2,146.5,3.9511,0.2071
335.3,147.1,3.951,0.20694
335.4,147.8,3.9511,0.20628
335.5,148.5,3.951,0.20763
335.6,149.1,3.9504,0.20876
335.7,149.8,3.9508,0.20945
335.8,150.5,3.9511,0.21074
335.9,151.1,3.951,0.20856
336,151.8,3.951,0.2094
336.1,152.5,3.951,0.20853
336.2,153.1,3.9511,0.21076
336.3,153.8,3.9508,0.21208
336.4,154.5,3.9502,0.21265
336.5,155.1,3.9508,0.21278
336.6,155.8,3.9511,0.21139
336.7,156.5,3.951,0.21185
336.8,157.1,3.951,0.21116
336.9,157.8,3.951,0.21376
337,158.5,3.9514,0.21433
337.1,159.1,3.9516,0.2164
337.2,159.8,3.951,0.21499
337.3,160.5,3.9511,0.21564
337.4,161.1,3.9507,0.21648
337.5,161.8,3.9499,0.21695
337.6,162.5,3.9499,0.21618
337.7,163.1,3.951,0.21669
337.8,163.8,3.951,0.21658
337.9,164.5,3.951,0.21537
338,165.1,3.9505,0.21914
338.1,165.8,3.9496,0.21768
338.2,166.5,3.9498,0.21685
338.3,167.1,3.9497,0.21771
338.4,167.8,3.9497,0.22081
338.5,168.4,3.9498,0.21925
338.6,169.1,3.9489,0.22053
338.7,169.8,3.9484,0.21943
338.8,170.4,3.9494,0.22089
338.9,171.1,3.9497,0.22189
339,171.7,3.9497,0.22196
339.1,172.4,3.9497,0.22314
339.2,173,3.9497,0.22401
339.3,173.7,3.9502,0.22333
339.4,174.4,3.951,0.22116
339.5,175,3.9511,0.22253
339.6,175.7,3.9509,0.22443
339.7,176.3,3.9499,0.22318
339.8,176.9,3.9497,0.22095
339.9,177.6,3.9497,0.22253
340,178.2,3.9497,0.22327
340.1,178.9,3.9505,0.22327
340.2,179.6,3.9511,0.2244
340.3,180.2,3.951,0.22299
340.4,180.8,3.951,0.22319
340.5,181.5,3.951,0.22491
340.6,182.1,3.951,0.22616
340.7,182.8,3.951,0.22539
340.8,183.4,3.9512,0.22406
340.9,184.1,3.9522,0.22711
341,184.7,3.9524,0.22697
341.1,185.4,3.9524,0.22644
341.2,186,3.952,0.22735
341.3,186.7,3.952,0.22594
341.4,187.3,3.9516,0.22755
341.5,188,3.9513,0.22733
341.6,188.6,3.951,0.22794
341.7,189.3,3.9511,0.2294
341.8,189.9,3.951,0.22771
341.9,190.6,3.9516,0.22874
342,191.2,3.9522,0.22914
342.1,191.9,3.9512,0.23015
342.2,192.5,3.951,0.2289
342.3,193.2,3.951,0.22952
342.4,193.8,3.951,0.23111
342.5,194.4,3.951,0.23083
342.6,195.1,3.951,0.22987
342.7,195.7,3.951,0.23153
342.8,196.4,3.951,0.22992
342.9,197,3.951,0.2307
343,197.7,3.9511,0.23071
343.1,198.3,3.9519,0.23211
343.2,198.9,3.9524,0.23255
343.3,199.6,3.9524,0.2323
343.4,200.2,3.9517,0.23242
343.5,200.9,3.9511,0.23406
343.6,201.5,3.951,0.23387
343.7,202.1,3.951,0.23287
343.8,202.8,3.951,0.23588
343.9,203.4,3.951,0.23432
344,204.1,3.9514,0.23422
344.1,204.7,3.9513,0.23528
344.2,205.3,3.951,0.23674
344.3,206,3.9511,0.23635
344.4,206.6,3.951,0.23518
344.5,207.3,3.9511,0.23522
344.6,207.9,3.951,0.23598
344.7,208.5,3.951,0.2357
344.8,209.2,3.951,0.23503
344.9,209.8,3.9511,0.23647
345,210.4,3.951,0.23601
345.1,211.1,3.9511,0.23688
345.2,211.7,3.951,0.2376
345.3,212.4,3.9511,0.23733
345.4,213,3.9501,0.23848
345.5,213.6,3.9501,0.23669
345.6,214.3,3.9511,0.23955
345.7,214.9,3.951,0.24106
345.8,215.5,3.951,0.23999
345.9,216.2,3.951,0.239
346,216.8,3.951,0.23984
346.1,217.4,3.951,0.24118
346.2,218.1,3.951,0.24267
346.3,218.7,3.951,0.24257
346.4,219.3,3.95,0.24167
346.5,220,3.9493,0.24204
346.6,220.6,3.9502,0.24175
346.7,221.2,3.9508,0.24125
346.8,221.9,3.9508,0.24301
346.9,222.5,3.9506,0.24182
347,223.1,3.9499,0.2435
347.1,223.8,3.9498,0.24291
347.2,224.4,3.9498,0.24285
347.3,225,3.9498,0.2425
347.4,225.6,3.9498,0.24447
347.5,226.3,3.9495,0.24285
347.6,226.9,3.9495,0.2437
347.7,227.5,3.9501,0.24284
347.8,228.2,3.9509,0.2433
347.9,228.8,3.9508,0.24248
348,229.4,3.9509,0.24374
348.1,230.1,3.9506,0.24264
348.2,230.7,3.9498,0.24388
348.3,231.3,3.9495,0.24501
348.4,232,3.9495,0.24493
348.5,232.6,3.9499,0.24453
348.6,233.2,3.9507,0.24612
348.7,233.9,3.9508,0.24635
348.8,234.5,3.9508,0.24685
348.9,235.1,3.9509,0.24555
349,235.7,3.9503,0.24762
349.1,236.4,3.9495,0.24624
349.2,237,3.9495,0.24559
349.3,237.6,3.9495,0.2469
349.4,238.3,3.9495,0.24622
349.5,238.9,3.9495,0.24603
349.6,239.5,3.9495,0.24798
349.7,240.2,3.9495,0.24747
349.8,240.8,3.9495,0.2478
349.9,241.4,3.9495,0.24847
350,242,3.9488,0.24824
350.1,242.7,3.9481,0.2492
350.2,243.3,3.9482,0.24783
350.3,243.9,3.9484,0.24848
350.4,244.5,3.9493,0.2489
350.5,245.1,3.9496,0.2491
350.6,245.8,3.9495,0.24912
350.7,246.4,3.9495,0.24934
350.8,247,3.9495,0.25159
350.9,247.6,3.9495,0.25185
351,248.3,3.9495,0.25199
351.1,248.9,3.9493,0.25102
351.2,249.5,3.9483,0.25033
351.3,250.1,3.9487,0.25258
351.4,250.7,3.9495,0.25333
351.5,251.4,3.9495,0.25279
351.6,252,3.9495,0.25241
351.7,252.6,3.9495,0.25223
351.8,253.2,3.9495,0.25262
351.9,253.8,3.9495,0.25317
352,254.5,3.9495,0.25318
352.1,255.1,3.9495,0.2531
352.2,255.7,3.9495,0.25253
352.3,256.3,3.949,0.25405
352.4,256.9,3.9481,0.25381
352.5,257.6,3.9482,0.25134
352.6,258.2,3.9482,0.25204
352.7,258.8,3.9482,0.25332
352.8,259.4,3.9481,0.25494
352.9,260.1,3.9485,0.25495
353,260.7,3.9489,0.25466
353.1,261.3,3.9488,0.25373
353.2,261.9,3.949,0.25428
353.3,262.6,3.9494,0.25409
353.4,263.2,3.9495,0.25458
353.5,263.8,3.9495,0.25475
353.6,264.4,3.9494,0.25493
353.7,265,3.9484,0.25577
353.8,265.6,3.9481,0.25526
353.9,266.3,3.9482,0.25462
354,266.9,3.9482,0.25543
354.1,267.5,3.9482,0.25549
354.2,268.1,3.9482,0.25549
354.3,268.7,3.9482,0.2564
354.4,269.4,3.9476,0.25508
354.5,270,3.9478,0.25674
354.6,270.6,3.9482,0.25461
354.7,271.2,3.9482,0.25587
354.8,271.8,3.9482,0.25406
354.9,272.4,3.9482,0.25753
355,273,3.9482,0.25425
355.1,273.7,3.9482,0.25411
355.2,274.3,3.9482,0.25632
355.3,274.9,3.9482,0.25454
355.4,275.5,3.9482,0.2542
355.5,276.1,3.9482,0.2555
355.6,276.7,3.9482,0.25396
355.7,277.4,3.9483,0.25357
355.8,278,3.9491,0.25302
355.9,278.6,3.9496,0.25407
356,279.2,3.9495,0.25458
356.1,279.8,3.9495,0.25585
356.2,280.4,3.9495,0.25513
356.3,281,3.9495,0.25344
356.4,281.7,3.9495,0.25321
356.5,282.3,3.9487,0.25432
356.6,282.9,3.9481,0.25486
356.7,283.5,3.9482,0.25169
356.8,284.1,3.9482,0.25174
356.9,284.7,3.9482,0.25221
357,285.3,3.9482,0.25358
357.1,285.9,3.9482,0.25414
357.2,286.6,3.9482,0.25247
357.3,287.2,3.9482,0.2527
357.4,287.8,3.9483,0.25393
357.5,288.4,3.9492,0.2535
357.6,289,3.9496,0.25113
357.7,289.6,3.9495,0.25271
357.8,290.2,3.9495,0.25257
357.9,290.8,3.9496,0.25428
358,291.4,3.9488,0.25345
358.1,292,3.9482,0.25167
358.2,292.7,3.9482,0.2515
358.3,293.3,3.9482,0.2522
358.4,293.9,3.9482,0.25373
358.5,294.5,3.9482,0.25507
358.6,295.1,3.9482,0.2525
358.7,295.7,3.9482,0.25178
358.8,296.3,3.9482,0.25307
358.9,296.9,3.9482,0.25241
359,297.5,3.9482,0.25329
359.1,298.1,3.9485,0.25189
359.2,298.7,3.9482,0.25127
359.3,299.3,3.9482,0.2522
359.4,300,3.9482,0.25228
359.5,300.6,3.9482,0.25215
359.6,301.2,3.9482,0.25091
359.7,301.8,3.9482,0.25016
359.8,302.4,3.9482,0.24993
359.9,303,3.9472,0.25105
360,303.6,3.9469,0.25071
360.1,304.2,3.9469,0.25143
360.2,304.8,3.9469,0.25164
360.3,305.4,3.9472,0.25148
360.4,306,3.9482,0.25328
360.5,306.6,3.9482,0.2504
360.6,307.2,3.9482,0.2532
360.7,307.8,3.9482,0.25297
360.8,308.4,3.9482,0.25251
360.9,309,3.9482,0.24958
361,309.6,3.9482,0.2525
361.1,310.2,3.9482,0.25087
361.2,310.8,3.9482,0.25306
361.3,311.4,3.9482,0.25114
361.4,312.1,3.9482,0.25124
361.5,312.7,3.9486,0.2509
361.6,313.3,3.9496,0.25123
361.7,313.9,3.9495,0.2501
361.8,314.5,3.9495,0.2501
361.9,315.1,3.9495,0.25117
362,315.7,3.9495,0.2516
362.1,316.3,3.9495,0.25306
362.2,316.9,3.9488,0.2526
362.3,317.5,3.9482,0.25067
362.4,318.1,3.9482,0.25121
362.5,318.7,3.9482,0.25244
362.6,319.3,3.9482,0.25104
362.7,319.9,3.9482,0.25097
362.8,320.5,3.9482,0.25206
362.9,321.1,3.9482,0.25211
363,321.7,3.9482,0.25204
363.1,322.3,3.9482,0.25285
363.2,322.9,3.9482,0.25329
363.3,323.5,3.9482,0.2525
363.4,324.1,3.9482,0.25212
363.5,324.7,3.9482,0.25412
363.6,325.3,3.9482,0.253
363.7,325.9,3.9482,0.2536
363.8,326.5,3.9483,0.25436
363.9,327.1,3.9493,0.25355
364,327.7,3.9494,0.2535
364.1,328.3,3.9484,0.25232
364.2,328.9,3.9482,0.25335
364.3,329.5,3.9482,0.25387
364.4,330.1,3.9482,0.25356
364.5,330.7,3.9482,0.25265
364.6,331.3,3.9482,0.25564
364.7,331.9,3.9482,0.25233
364.8,332.5,3.9482,0.25259
364.9,333.1,3.9482,0.25285
365,333.7,3.9482,0.25417
365.1,334.3,3.9487,0.25411
365.2,334.9,3.9496,0.25409
365.3,335.5,3.9495,0.25334
365.4,336.1,3.9495,0.25346
365.5,336.7,3.9494,0.25274
365.6,337.3,3.9487,0.25329
365.7,337.9,3.9481,0.25385
365.8,338.5,3.9482,0.25298
365.9,339.1,3.9482,0.253
366,339.7,3.9482,0.25281
366.1,340.3,3.9482,0.25413
366.2,340.9,3.9482,0.25551
366.3,341.5,3.9482,0.25542
366.4,342.1,3.9482,0.25397
366.5,342.7,3.9482,0.25445
366.6,343.3,3.9482,0.25364
366.7,343.9,3.9482,0.25315
366.8,344.5,3.9482,0.25511
366.9,345.1,3.9482,0.25487
367,345.7,3.9482,0.25345
367.1,346.3,3.9481,0.25533
367.2,346.9,3.9474,0.25601
367.3,347.5,3.9468,0.25537
367.4,348.1,3.9469,0.25377
367.5,348.7,3.9469,0.25536
367.6,349.3,3.9469,0.25674
367.7,349.9,3.9469,0.25651
367.8,350.5,3.9473,0.25759
367.9,351.1,3.9479,0.25558
368,351.7,3.9479,0.25567
368.1,352.3,3.9479,0.25592
368.2,352.9,3.9479,0.25854
368.3,353.5,3.9479,0.25648
368.4,354.1,3.9479,0.2553
368.5,354.7,3.9479,0.25919
368.6,355.3,3.9479,0.25738
368.7,355.9,3.9479,0.25695
368.8,356.5,3.9475,0.25804
368.9,357,3.9465,0.25819
369,357.6,3.9466,0.25818
369.1,358.2,3.9465,0.25746
369.2,358.8,3.9466,0.25712
369.3,359.4,3.9466,0.25843
369.4,360,3.9469,0.25971
369.5,360.6,3.9469,0.25935
369.6,361.2,3.9469,0.25992
369.7,361.8,3.9469,0.25997
369.8,362.4,3.9469,0.26059
369.9,363,3.9472,0.25721
370,363.6,3.9482,0.26003
370.1,364.2,3.9482,0.25882
370.2,364.8,3.9482,0.2574
370.3,365.4,3.9482,0.25732
370.4,366,3.9482,0.26042
370.5,366.6,3.9482,0.2598
370.6,367.2,3.9482,0.25879
370.7,367.8,3.9482,0.26171
370.8,368.4,3.9482,0.26058
370.9,369,3.9478,0.2575
371,369.6,3.9469,0.25849
371.1,370.2,3.9469,0.26141
371.2,370.8,3.9469,0.26081
371.3,371.4,3.9469,0.26114
371.4,372,3.9469,0.26285
371.5,372.6,3.9469,0.26067
371.6,373.2,3.9469,0.26184
371.7,373.8,3.9469,0.2618
371.8,374.4,3.9469,0.25874
371.9,375,3.9469,0.25998
372,375.6,3.9469,0.26238
372.1,376.2,3.9469,0.26161
372.2,376.8,3.9462,0.26039
372.3,377.4,3.9465,0.26217
372.4,378,3.9469,0.26211
372.5,378.5,3.9469,0.2625
372.6,379.1,3.9469,0.26158
372.7,379.7,3.9469,0.26274
372.8,380.3,3.9469,0.26289
372.9,380.9,3.9469,0.2651
373,381.5,3.9469,0.26373
373.1,382.1,3.9467,0.26238
373.2,382.7,3.946,0.26283
373.3,383.3,3.9459,0.2644
373.4,383.9,3.9459,0.2642
373.5,384.5,3.9459,0.26429
373.6,385,3.9459,0.26459
373.7,385.6,3.9459,0.26481
373.8,386.2,3.9459,0.26471
373.9,386.8,3.9459,0.26585
374,387.4,3.9459,0.26656
374.1,388,3.9459,0.26443
374.2,388.6,3.9459,0.2638
374.3,389.2,3.9459,0.26476
374.4,389.8,3.9457,0.26487
374.5,390.4,3.9455,0.26548
374.6,391,3.9456,0.2669
374.7,391.6,3.9456,0.26598
374.8,392.2,3.9456,0.26608
374.9,392.8,3.9455,0.26639
375,393.3,3.946,0.26404
375.1,393.9,3.9461,0.26522
375.2,394.5,3.9456,0.26699
375.3,395.1,3.9455,0.26582
375.4,395.7,3.9456,0.26654
375.5,396.3,3.9455,0.26656
375.6,396.9,3.9455,0.26683
375.7,397.5,3.9456,0.26621
375.8,398.1,3.9455,0.2657
375.9,398.7,3.9456,0.26762
376,399.3,3.9455,0.26834
376.1,399.9,3.9459,0.26851
376.2,400.5,3.9468,0.26828
376.3,401,3.9469,0.26881
376.4,401.6,3.9469,0.26831
376.5,402.2,3.9467,0.26838
376.6,402.8,3.9459,0.26841
376.7,403.4,3.9455,0.26846
376.8,404,3.9456,0.26812
376.9,404.6,3.9456,0.2681
377,405.2,3.9456,0.26934
377.1,405.8,3.9456,0.26686
377.2,406.4,3.9456,0.26679
377.3,407,3.9456,0.27045
377.4,407.5,3.9456,0.27048
377.5,408.1,3.9456,0.26897
377.6,408.7,3.9456,0.27098
377.7,409.3,3.9456,0.27131
377.8,409.9,3.9456,0.2728
377.9,410.5,3.9456,0.27189
378,411.1,3.9456,0.2729
378.1,411.7,3.9451,0.27074
378.2,412.3,3.9442,0.273
378.3,412.8,3.9442,0.27173
378.4,413.4,3.9442,0.27191
378.5,414,3.9442,0.27334
378.6,414.6,3.9442,0.27315
378.7,415.2,3.9442,0.27316
378.8,415.8,3.9442,0.27153
378.9,416.4,3.9442,0.27347
379,417,3.9442,0.27523
379.1,417.6,3.9442,0.27381
379.2,418.2,3.9442,0.27476
379.3,418.7,3.9448,0.27532
379.4,419.3,3.9455,0.27425
379.5,419.9,3.9456,0.2747
379.6,420.5,3.9455,0.27645
379.7,421.1,3.9456,0.27451
379.8,421.7,3.945,0.27624
379.9,422.3,3.9443,0.27648
380,422.9,3.9442,0.2761
380.1,423.5,3.9443,0.27906
380.2,424.1,3.9444,0.27926
380.3,424.7,3.9454,0.27655
380.4,425.2,3.9456,0.27642
380.5,425.8,3.9455,0.27699
380.6,426.4,3.9456,0.27738
380.7,427,3.9456,0.27615
380.8,427.6,3.9455,0.27554
380.9,428.2,3.9456,0.27851
381,428.8,3.9452,0.27964
381.1,429.4,3.9444,0.2801
381.2,430,3.9442,0.27856
381.3,430.5,3.9443,0.27701
381.4,431.1,3.9442,0.27795
381.5,431.7,3.9443,0.27969
381.6,432.3,3.9442,0.27894
381.7,432.9,3.9443,0.27845
381.8,433.5,3.945,0.28063
381.9,434.1,3.9457,0.28015
382,434.7,3.9455,0.27976
382.1,435.2,3.9456,0.28027
382.2,435.8,3.9456,0.27961
382.3,436.4,3.9456,0.28051
382.4,437,3.9456,0.28125
382.5,437.6,3.9455,0.28172
382.6,438.2,3.9456,0.28168
382.7,438.8,3.9454,0.27885
382.8,439.3,3.9444,0.27951
382.9,439.9,3.9442,0.28195
383,440.5,3.9443,0.27985
383.1,441.1,3.9447,0.28174
383.2,441.7,3.9456,0.28089
383.3,442.3,3.9455,0.28073
383.4,442.9,3.9456,0.28015
383.5,443.5,3.9456,0.283
383.6,444.1,3.9456,0.28163
383.7,444.6,3.9456,0.28439
383.8,445.2,3.9456,0.28336
383.9,445.8,3.9456,0.28339
384,446.4,3.9452,0.28194
384.1,447,3.9446,0.28233
384.2,447.6,3.9446,0.28486
384.3,448.2,3.9446,0.28678
384.4,448.8,3.9443,0.28602
384.5,449.4,3.9442,0.28772
384.6,450,3.9442,0.28582
384.7,450.5,3.9443,0.28669
384.8,451.1,3.9442,0.28748
384.9,451.7,3.9451,0.28881
385,452.3,3.9455,0.28816
385.1,452.9,3.9456,0.28767
385.2,453.5,3.9455,0.28898
385.3,454.1,3.9456,0.28848
385.4,454.7,3.9455,0.28762
385.5,455.3,3.9455,0.28843
385.6,455.8,3.9455,0.28816
385.7,456.4,3.9455,0.28642
385.8,457,3.9455,0.28814
385.9,457.6,3.9455,0.28871
386,458.2,3.9456,0.28781
386.1,458.8,3.9455,0.28977
386.2,459.4,3.9456,0.28969
386.3,460,3.9455,0.28976
386.4,460.5,3.9446,0.28929
386.5,461.1,3.9442,0.29123
386.6,461.7,3.9443,0.29264
386.7,462.3,3.9442,0.29132
386.8,462.9,3.9442,0.29198
386.9,463.5,3.9442,0.29216
387,464.1,3.9442,0.29259
387.1,464.6,3.9442,0.29316
387.2,465.2,3.9442,0.29308
387.3,465.8,3.9442,0.29326
387.4,466.4,3.9442,0.29321
387.5,467,3.9442,0.2949
387.6,467.6,3.9442,0.29395
387.7,468.2,3.9442,0.29135
387.8,468.8,3.9442,0.29289
387.9,469.3,3.9442,0.29456
388,469.9,3.9443,0.29438
388.1,470.5,3.9448,0.29476
388.2,471.1,3.9456,0.29449
388.3,471.7,3.9455,0.29583
388.4,472.3,3.9456,0.29556
388.5,472.9,3.9456,0.29726
388.6,473.5,3.9456,0.29727
388.7,474,3.9455,0.29679
388.8,474.6,3.9449,0.2978
388.9,475.2,3.9442,0.29958
389,475.8,3.9442,0.2985
389.1,476.4,3.9442,0.29773
389.2,477,3.9442,0.30015
389.3,477.6,3.9442,0.29845
389.4,478.1,3.9442,0.29937
389.5,478.7,3.9442,0.30156
389.6,479.3,3.9442,0.29954
389.7,479.9,3.9442,0.30139
389.8,480.5,3.9442,0.29803
389.9,481.1,3.9442,0.30031
390,481.7,3.9442,0.30101
390.1,482.3,3.9442,0.30119
390.2,482.8,3.9442,0.29936
390.3,483.4,3.9442,0.30145
390.4,484,3.9442,0.30249
390.5,484.6,3.9442,0.3032
390.6,485.2,3.9442,0.30399
390.7,485.8,3.9442,0.30462
390.8,486.4,3.9442,0.30636
390.9,487,3.9442,0.30603
391,487.6,3.9442,0.3043
391.1,488.1,3.9442,0.30539
391.2,488.7,3.9442,0.30554
391.3,489.3,3.9443,0.3069
391.4,489.9,3.944,0.30748
391.5,490.5,3.9432,0.30573
391.6,491.1,3.9429,0.30794
391.7,491.7,3.9429,0.30868
391.8,492.3,3.9429,0.3067
391.9,492.8,3.9429,0.30861
392,493.4,3.9429,0.30951
392.1,494,3.9429,0.30833
392.2,494.6,3.9431,0.31081
392.3,495.2,3.9438,0.31043
392.4,495.8,3.9443,0.30941
392.5,496.4,3.9442,0.31259
392.6,496.9,3.9437,0.31256
392.7,497.5,3.9429,0.31228
392.8,498.1,3.9429,0.31266
392.9,498.7,3.9429,0.31346
393,499.3,3.9429,0.31333
393.1,499.9,3.9429,0.31427
393.2,500.4,3.9429,0.31464
393.3,501,3.9429,0.31575
393.4,501.6,3.9429,0.31666
393.5,502.2,3.9429,0.31706
393.6,502.8,3.9429,0.31618
393.7,503.4,3.9429,0.31609
393.8,503.9,3.9429,0.31752
393.9,504.5,3.9429,0.31862
394,505.1,3.9429,0.32014
394.1,505.7,3.9429,0.32007
394.2,506.3,3.9429,0.31889
394.3,506.9,3.9429,0.31793
394.4,507.5,3.9429,0.31997
394.5,508.1,3.9429,0.3198
394.6,508.6,3.943,0.32038
394.7,509.2,3.9428,0.32218
394.8,509.8,3.9436,0.32428
394.9,510.4,3.9442,0.32516
395,511,3.9442,0.32443
395.1,511.6,3.9442,0.32232
395.2,512.2,3.9442,0.32277
395.3,512.7,3.9442,0.32317
395.4,513.3,3.9442,0.32483
395.5,513.9,3.9442,0.32697
395.6,514.5,3.9442,0.32718
395.7,515.1,3.9442,0.32714
395.8,515.7,3.9442,0.32632
395.9,516.2,3.9442,0.32663
396,516.8,3.9442,0.32778
396.1,517.4,3.9442,0.32692
396.2,518,3.9442,0.32684
396.3,518.6,3.9442,0.32938
396.4,519.2,3.9437,0.32897
396.5,519.7,3.9428,0.32962
396.6,520.3,3.9429,0.3298
396.7,520.9,3.9429,0.33009
396.8,521.5,3.9429,0.33029
396.9,522.1,3.9429,0.33223
397,522.7,3.9429,0.33261
397.1,523.2,3.9429,0.3305
397.2,523.8,3.9429,0.33154
397.3,524.4,3.9429,0.33281
397.4,525,3.9429,0.33427
397.5,525.6,3.9439,0.33421
397.6,526.2,3.9442,0.33219
397.7,526.7,3.944,0.33314
397.8,527.3,3.943,0.3358
397.9,527.9,3.9429,0.33626
398,528.5,3.9429,0.3362
398.1,529.1,3.9429,0.33513
398.2,529.7,3.9429,0.33676
398.3,530.3,3.9429,0.33727
398.4,530.8,3.9429,0.33654
398.5,531.4,3.9429,0.33678
398.6,532,3.9429,0.33689
398.7,532.6,3.9429,0.33816
398.8,533.2,3.9429,0.33922
398.9,533.8,3.9429,0.33962
399,534.3,3.9429,0.33959
399.1,534.9,3.9429,0.33921
399.2,535.5,3.9429,0.34
399.3,536.1,3.9429,0.33987
399.4,536.7,3.9429,0.3381
399.5,537.3,3.9429,0.33986
399.6,537.9,3.9429,0.34162
399.7,538.4,3.9429,0.34138
399.8,539,3.9429,0.34252
399.9,539.6,3.9429,0.3439
400,540.2,3.943,0.34556
400.1,540.8,3.9428,0.34361
400.2,541.4,3.9421,0.34394
400.3,541.9,3.9416,0.34356
400.4,542.5,3.9416,0.34484
400.5,543.1,3.9416,0.34561
400.6,543.7,3.9416,0.34548
400.7,544.3,3.9417,0.34505
400.8,544.9,3.9427,0.34653
400.9,545.4,3.9429,0.34798
401,546,3.9429,0.34618
401.1,546.6,3.9429,0.34713
401.2,547.2,3.9429,0.34567
401.3,547.8,3.9429,0.3475
401.4,548.4,3.9429,0.3473
401.5,549,3.9429,0.34955
401.6,549.5,3.9429,0.34807
401.7,550.1,3.9429,0.34887
401.8,550.7,3.9429,0.34766
401.9,551.3,3.9427,0.3496
402,551.9,3.9418,0.35025
402.1,552.5,3.9416,0.35085
402.2,553,3.9414,0.34941
402.3,553.6,3.9408,0.34833
402.4,554.2,3.9406,0.35117
402.5,554.8,3.9406,0.35081
402.6,555.4,3.9406,0.34952
402.7,556,3.9406,0.34979
402.8,556.6,3.9406,0.35053
402.9,557.1,3.9406,0.35063
403,557.7,3.9406,0.35112
403.1,558.3,3.9406,0.35209
403.2,558.9,3.9406,0.35193
403.3,559.5,3.9406,0.3519
403.4,560,3.9406,0.35323
403.5,560.6,3.9406,0.35406
403.6,561.2,3.9406,0.35396
403.7,561.8,3.9406,0.35375
403.8,562.4,3.9406,0.35261
403.9,563,3.9406,0.3537
404,563.5,3.9406,0.35565
404.1,564.1,3.9406,0.35428
404.2,564.7,3.9406,0.35275
404.3,565.3,3.9407,0.35649
404.4,565.9,3.9413,0.35613
404.5,566.4,3.9416,0.35463
404.6,567,3.9416,0.35315
404.7,567.6,3.9416,0.35646
404.8,568.2,3.9416,0.35616
404.9,568.8,3.9416,0.3554
405,569.3,3.9416,0.35573
405.1,569.9,3.9416,0.35613
405.2,570.5,3.9416,0.35626
405.3,571.1,3.9416,0.35582
405.4,571.7,3.9414,0.35795
405.5,572.3,3.9408,0.3575
405.6,572.8,3.9406,0.35737
405.7,573.4,3.9406,0.35861
405.8,574,3.9406,0.35809
405.9,574.6,3.9406,0.35857
406,575.2,3.9406,0.3562
406.1,575.7,3.9406,0.35787
406.2,576.3,3.9406,0.35874
406.3,576.9,3.9406,0.3576
406.4,577.5,3.9406,0.35814
406.5,578.1,3.9406,0.3571
406.6,578.7,3.9406,0.35782
406.7,579.2,3.9406,0.36018
406.8,579.8,3.9408,0.36013
406.9,580.4,3.9415,0.35814
407,581,3.942,0.35823
407.1,581.6,3.9419,0.3577
407.2,582.1,3.9419,0.35693
407.3,582.7,3.9419,0.35817
407.4,583.3,3.942,0.35982
407.5,583.9,3.9419,0.36064
407.6,584.5,3.9416,0.35944
407.7,585,3.9416,0.35821
407.8,585.6,3.9409,0.35779
407.9,586.2,3.9403,0.35908
408,586.8,3.9403,0.35852
408.1,587.4,3.9403,0.3604
408.2,588,3.9394,0.35823
408.3,588.5,3.939,0.35763
408.4,589.1,3.939,0.35984
408.5,589.7,3.939,0.35874
408.6,590.3,3.939,0.3616
408.7,590.9,3.939,0.36029
408.8,591.5,3.939,0.35915
408.9,592,3.939,0.36147
409,592.6,3.9391,0.36002
409.1,593.2,3.94,0.35944
409.2,593.8,3.9404,0.35996
409.3,594.4,3.9403,0.35915
409.4,594.9,3.9403,0.36008
409.5,595.5,3.9403,0.36295
409.6,596.1,3.9403,0.36247
409.7,596.7,3.9403,0.36187
409.8,597.3,3.9401,0.36311
409.9,597.8,3.9393,0.36311
410,598.4,3.9389,0.36089
410.1,599,3.939,0.35997
410.2,599.6,3.939,0.36366
410.3,600.1,3.939,0.36083
410.4,600.7,3.939,0.36011
410.5,601.3,3.939,0.36011
410.6,601.9,3.939,0.36276
410.7,602.4,3.939,0.36321
410.8,603,3.939,0.36068
410.9,603.6,3.939,0.3607
411,604.2,3.939,0.36234
411.1,604.8,3.939,0.36321
411.2,605.3,3.939,0.36245
411.3,605.9,3.939,0.36336
411.4,606.5,3.939,0.36254
411.5,607.1,3.939,0.36354
411.6,607.7,3.939,0.36217
411.7,608.2,3.939,0.36127
411.8,608.8,3.9388,0.36294
411.9,609.4,3.9384,0.36299
412,610,3.9383,0.36308
412.1,610.6,3.9383,0.36327
412.2,611.1,3.9383,0.3627
412.3,611.7,3.9383,0.3642
412.4,612.3,3.9383,0.36429
412.5,612.9,3.9383,0.36411
412.6,613.5,3.9383,0.36418
412.7,614.1,3.9383,0.36351
412.8,614.6,3.9376,0.36514
412.9,615.2,3.9369,0.36462
413,615.8,3.937,0.36381
413.1,616.4,3.937,0.3648
413.2,617,3.937,0.36423
413.3,617.5,3.937,0.36386
413.4,618.1,3.937,0.36486
413.5,618.7,3.937,0.36538
413.6,619.3,3.937,0.36562
413.7,619.9,3.937,0.36495
413.8,620.4,3.937,0.36574
413.9,621,3.937,0.36573
414,621.6,3.937,0.36469
414.1,622.2,3.937,0.36318
414.2,622.7,3.937,0.36371
414.3,623.3,3.937,0.36324
414.4,623.9,3.937,0.36409
414.5,624.5,3.937,0.36659
414.6,625.1,3.937,0.36456
414.7,625.6,3.937,0.36668
414.8,626.2,3.937,0.36531
414.9,626.8,3.937,0.36564
415,627.4,3.937,0.36483
415.1,628,3.937,0.36471
415.2,628.5,3.937,0.36525
415.3,629.1,3.937,0.36503
415.4,629.7,3.937,0.36751
415.5,630.3,3.937,0.36719
415.6,630.8,3.937,0.36539
415.7,631.4,3.937,0.36558
415.8,632,3.937,0.36614
415.9,632.6,3.937,0.36835
416,633.2,3.9364,0.36692
416.1,633.7,3.9356,0.36652
416.2,634.3,3.9358,0.36773
416.3,634.9,3.9368,0.36686
416.4,635.5,3.937,0.36602
416.5,636.1,3.937,0.36678
416.6,636.6,3.937,0.36683
416.7,637.2,3.937,0.36868
416.8,637.8,3.937,0.36874
416.9,638.4,3.937,0.36659
417,638.9,3.937,0.3664
417.1,639.5,3.937,0.36698
417.2,640.1,3.937,0.36749
417.3,640.7,3.937,0.36838
417.4,641.2,3.937,0.36887
417.5,641.8,3.937,0.36833
417.6,642.4,3.937,0.36867
417.7,643,3.937,0.36852
417.8,643.5,3.937,0.3685
417.9,644.1,3.937,0.36995
418,644.7,3.9371,0.37011
418.1,645.3,3.9367,0.37031
418.2,645.9,3.9361,0.37094
418.3,646.4,3.936,0.37126
418.4,647,3.936,0.37175
418.5,647.6,3.936,0.37108
418.6,648.2,3.936,0.37013
418.7,648.7,3.936,0.3678
418.8,649.3,3.936,0.3697
418.9,649.9,3.936,0.3707
419,650.5,3.936,0.37001
419.1,651.1,3.936,0.37092
419.2,651.7,3.936,0.37156
419.3,652.2,3.936,0.37116
419.4,652.8,3.936,0.37046
419.5,653.4,3.936,0.37082
419.6,654,3.936,0.37144
419.7,654.5,3.9357,0.3712
419.8,655.1,3.9357,0.37239
419.9,655.7,3.9357,0.37114
420,656.3,3.9357,0.37136
420.1,656.9,3.9357,0.37134
420.2,657.4,3.9354,0.37205
420.3,658,3.9353,0.3721
420.4,658.6,3.9354,0.37121
420.5,659.2,3.9354,0.37193
420.6,659.7,3.9354,0.37291
420.7,660.3,3.9354,0.37292
420.8,660.9,3.9354,0.37377
420.9,661.5,3.9354,0.37576
421,662,3.9354,0.37654
421.1,662.6,3.9354,0.37476
421.2,663.2,3.9354,0.37411
421.3,663.8,3.9354,0.37601
421.4,664.3,3.9354,0.37496
421.5,664.9,3.9354,0.37484
421.6,665.5,3.9354,0.37813
421.7,666.1,3.9354,0.3757
421.8,666.6,3.9354,0.37728
421.9,667.2,3.9354,0.37576
422,667.8,3.9354,0.37599
422.1,668.4,3.9354,0.37582
422.2,668.9,3.9354,0.37624
422.3,669.5,3.9354,0.37537
422.4,670.1,3.9348,0.37566
422.5,670.7,3.9344,0.37515
422.6,671.3,3.9344,0.37465
422.7,671.8,3.9344,0.37477
422.8,672.4,3.9341,0.37687
422.9,673,3.934,0.37553
423,673.6,3.934,0.37586
423.1,674.1,3.934,0.37656
423.2,674.7,3.934,0.37602
423.3,675.3,3.934,0.37609
423.4,675.9,3.934,0.37488
423.5,676.4,3.934,0.37611
423.6,677,3.934,0.37757
423.7,677.6,3.934,0.37749
423.8,678.2,3.934,0.37847
423.9,678.7,3.934,0.37637
424,679.3,3.9335,0.37931
424.1,679.9,3.9326,0.3794
424.2,680.5,3.9327,0.37644
424.3,681.1,3.9327,0.37918
424.4,681.6,3.9327,0.37868
424.5,682.2,3.9327,0.37927
424.6,682.8,3.9327,0.37909
424.7,683.4,3.9327,0.38003
424.8,683.9,3.9327,0.38002
424.9,684.5,3.9327,0.38107
425,685.1,3.9327,0.37927
425.1,685.7,3.9327,0.37912
425.2,686.3,3.9327,0.37893
425.3,686.8,3.9327,0.38016
425.4,687.4,3.9327,0.37842
425.5,688,3.9327,0.37914
425.6,688.6,3.9327,0.37981
425.7,689.2,3.9327,0.38205
425.8,689.7,3.9327,0.383
425.9,690.3,3.9327,0.38161
426,690.9,3.9328,0.38127
426.1,691.5,3.9324,0.38199
426.2,692.1,3.932,0.38092
426.3,692.6,3.9321,0.38062
426.4,693.2,3.9321,0.3822
426.5,693.8,3.932,0.38032
426.6,694.4,3.9317,0.38215
426.7,694.9,3.9317,0.38446
426.8,695.5,3.9314,0.38272
426.9,696.1,3.9314,0.38098
427,696.7,3.9317,0.38354
427.1,697.2,3.9317,0.3803
427.2,697.8,3.9317,0.38365
427.3,698.4,3.9317,0.38374
427.4,699,3.9317,0.38059
427.5,699.6,3.9317,0.38269
427.6,700.1,3.9317,0.38289
427.7,700.7,3.9317,0.38344
427.8,701.3,3.9317,0.38428
427.9,701.9,3.9317,0.38313
428,702.4,3.9317,0.38336
428.1,703,3.9317,0.38433
428.2,703.6,3.9317,0.38532
428.3,704.2,3.9317,0.38409
428.4,704.8,3.9317,0.38546
428.5,705.3,3.9317,0.38345
428.6,705.9,3.9317,0.38217
428.7,706.5,3.9317,0.38509
428.8,707.1,3.9317,0.38561
428.9,707.6,3.9318,0.38489
429,708.2,3.9314,0.38509
429.1,708.8,3.9305,0.38447
429.2,709.4,3.9304,0.38413
429.3,710,3.9304,0.38737
429.4,710.5,3.9304,0.38474
429.5,711.1,3.9304,0.38443
429.6,711.7,3.9304,0.38585
429.7,712.3,3.9304,0.38736
429.8,712.9,3.9304,0.38676
429.9,713.4,3.9304,0.38854
430,714,3.9304,0.3865
430.1,714.6,3.9304,0.38763
430.2,715.2,3.9295,0.38715
430.3,715.7,3.9291,0.38754
430.4,716.3,3.9291,0.38926
430.5,716.9,3.9291,0.38941
430.6,717.5,3.9291,0.38979
430.7,718.1,3.9291,0.38792
430.8,718.6,3.9291,0.38848
430.9,719.2,3.9291,0.38988
431,719.8,3.9291,0.38945
431.1,720.4,3.9291,0.38983
431.2,720.9,3.9291,0.39048
431.3,721.5,3.9291,0.38859
431.4,722.1,3.9292,0.38877
431.5,722.7,3.9289,0.39105
431.6,723.2,3.9282,0.3904
431.7,723.8,3.9284,0.38965
431.8,724.4,3.9292,0.39057
431.9,725,3.9291,0.3906
432,725.6,3.9291,0.38985
432.1,726.1,3.9291,0.39048
432.2,726.7,3.9291,0.39116
432.3,727.3,3.9291,0.39123
432.4,727.9,3.9291,0.39194
432.5,728.5,3.9291,0.39438
432.6,729,3.9287,0.39337
432.7,729.6,3.9278,0.39342
432.8,730.2,3.9278,0.39287
432.9,730.8,3.9278,0.394
433,731.3,3.9278,0.39294
433.1,731.9,3.9278,0.392
433.2,732.5,3.9278,0.39436
433.3,733.1,3.9278,0.39389
433.4,733.6,3.9278,0.39337
433.5,734.2,3.9278,0.39317
433.6,734.8,3.9278,0.39487
433.7,735.4,3.9278,0.39443
433.8,736,3.9278,0.39403
433.9,736.5,3.9278,0.39589
434,737.1,3.9278,0.39657
434.1,737.7,3.9278,0.39734
434.2,738.3,3.9278,0.39686
434.3,738.8,3.9278,0.39553
434.4,739.4,3.9278,0.39606
434.5,740,3.9278,0.39624
434.6,740.6,3.9278,0.39759
434.7,741.1,3.9278,0.39868
434.8,741.7,3.9278,0.39799
434.9,742.3,3.9278,0.39701
435,742.9,3.9278,0.39975
435.1,743.5,3.9278,0.40094
435.2,744,3.9278,0.39937
435.3,744.6,3.9278,0.40052
435.4,745.2,3.9278,0.39923
435.5,745.8,3.9278,0.3998
435.6,746.4,3.9278,0.39976
435.7,746.9,3.9278,0.40161
435.8,747.5,3.9278,0.40121
435.9,748.1,3.9278,0.40253
436,748.7,3.9275,0.40305
436.1,749.2,3.9274,0.40169
436.2,749.8,3.9275,0.4039
436.3,750.4,3.9275,0.40419
436.4,751,3.9275,0.4042
436.5,751.5,3.9275,0.40399
436.6,752.1,3.9275,0.40412
436.7,752.7,3.9274,0.40523
436.8,753.3,3.9267,0.40562
436.9,753.8,3.926,0.40637
437,754.4,3.9256,0.40693
437.1,755,3.9251,0.40694
437.2,755.6,3.9252,0.40702
437.3,756.1,3.9251,0.40783
437.4,756.7,3.9252,0.40783
437.5,757.3,3.9251,0.40944
437.6,757.9,3.9252,0.40858
437.7,758.5,3.9252,0.41034
437.8,759,3.9252,0.41044
437.9,759.6,3.9252,0.41047
438,760.2,3.9252,0.41069
438.1,760.8,3.9252,0.41029
438.2,761.3,3.9252,0.41144
438.3,761.9,3.9251,0.41051
438.4,762.5,3.9252,0.41088
438.5,763.1,3.925,0.41199
438.6,763.6,3.924,0.41202
438.7,764.2,3.9238,0.41203
438.8,764.8,3.9239,0.41357
438.9,765.4,3.9238,0.41415
439,766,3.9238,0.41437
439.1,766.5,3.9238,0.41494
439.2,767.1,3.923,0.41583
439.3,767.7,3.9224,0.4155
439.4,768.3,3.9226,0.41465
439.5,768.8,3.9225,0.41557
439.6,769.4,3.9225,0.41527
439.7,770,3.9225,0.41584
439.8,770.6,3.9225,0.41762
439.9,771.1,3.9225,0.4157
440,771.7,3.9225,0.41628
440.1,772.3,3.9221,0.41558
440.2,772.9,3.9212,0.41825
440.3,773.4,3.9212,0.41962
440.4,774,3.9212,0.41852
440.5,774.6,3.9212,0.41988
440.6,775.2,3.9209,0.42149
440.7,775.8,3.9199,0.41798
440.8,776.3,3.9199,0.41981
440.9,776.9,3.9199,0.42066
441,777.5,3.9199,0.42213
441.1,778.1,3.9199,0.42428
441.2,778.6,3.9199,0.4232
441.3,779.2,3.9199,0.42351
441.4,779.8,3.9199,0.42434
441.5,780.4,3.9199,0.42312
441.6,780.9,3.9199,0.42391
441.7,781.5,3.9199,0.4245
441.8,782.1,3.9199,0.42433
441.9,782.7,3.9199,0.42526
442,783.2,3.9198,0.42662
442.1,783.8,3.9201,0.42816
442.2,784.4,3.9207,0.42658
442.3,785,3.9209,0.4261
442.4,785.6,3.9209,0.42854
442.5,786.1,3.9209,0.4265
442.6,786.7,3.9209,0.4279
442.7,787.3,3.9208,0.42971
442.8,787.9,3.9201,0.42914
442.9,788.4,3.9195,0.42876
443,789,3.9196,0.43044
443.1,789.6,3.9196,0.43043
443.2,790.2,3.9196,0.43189
443.3,790.7,3.9196,0.43194
443.4,791.3,3.9196,0.43091
443.5,791.9,3.9196,0.43192
443.6,792.5,3.9196,0.43306
443.7,793,3.9195,0.43346
443.8,793.6,3.9196,0.43303
443.9,794.2,3.9192,0.43282
444,794.8,3.9184,0.4323
444.1,795.3,3.9183,0.43406
444.2,795.9,3.918,0.43466
444.3,796.5,3.9172,0.43463
444.4,797.1,3.9169,0.43653
444.5,797.6,3.9169,0.43712
444.6,798.2,3.9169,0.4382
444.7,798.8,3.9169,0.4394
444.8,799.4,3.9169,0.43838
444.9,799.9,3.9169,0.43763
445,800.5,3.9169,0.43812
445.1,801.1,3.9169,0.43857
445.2,801.7,3.9169,0.43898
445.3,802.2,3.9169,0.43857
445.4,802.8,3.9159,0.44043
445.5,803.4,3.9156,0.44006
445.6,804,3.9156,0.44098
445.7,804.5,3.9156,0.441
445.8,805.1,3.9156,0.44201
445.9,805.7,3.9156,0.44088
446,806.3,3.9156,0.44129
446.1,806.9,3.9156,0.44313
446.2,807.4,3.9156,0.44212
446.3,808,3.9156,0.44203
446.4,808.6,3.9156,0.44351
446.5,809.2,3.9156,0.44478
446.6,809.7,3.9157,0.44416
446.7,810.3,3.9151,0.44404
446.8,810.9,3.9144,0.44572
446.9,811.5,3.9143,0.44493
447,812,3.9143,0.44398
447.1,812.6,3.9143,0.44663
447.2,813.2,3.9143,0.44759
447.3,813.8,3.9143,0.44565
447.4,814.3,3.9143,0.44639
447.5,814.9,3.9143,0.44811
447.6,815.5,3.9143,0.44581
447.7,816.1,3.9142,0.44711
447.8,816.7,3.9132,0.44888
447.9,817.2,3.913,0.44737
448,817.8,3.913,0.4478
448.1,818.4,3.913,0.44824
448.2,819,3.913,0.44713
448.3,819.5,3.913,0.44802
448.4,820.1,3.913,0.4497
448.5,820.7,3.9128,0.45109
448.6,821.3,3.9118,0.45184
448.7,821.8,3.9116,0.45068
448.8,822.4,3.9117,0.44981
448.9,823,3.9117,0.45039
449,823.6,3.9117,0.45096
449.1,824.2,3.9117,0.45222
449.2,824.7,3.9117,0.45438
449.3,825.3,3.9116,0.45461
449.4,825.9,3.9117,0.45307
449.5,826.5,3.9113,0.45234
449.6,827,3.9105,0.45336
449.7,827.6,3.9103,0.45474
449.8,828.2,3.9103,0.45485
449.9,828.8,3.9104,0.45603
450,829.3,3.9103,0.45686
450.1,829.9,3.91,0.4545
450.2,830.5,3.91,0.45564
450.3,831.1,3.91,0.45778
450.4,831.6,3.91,0.45841
450.5,832.2,3.91,0.45882
450.6,832.8,3.91,0.4596
450.7,833.4,3.9094,0.45884
450.8,833.9,3.9087,0.4601
450.9,834.5,3.9087,0.45984
451,835.1,3.9082,0.45867
451.1,835.7,3.9078,0.45897
451.2,836.2,3.9077,0.46206
451.3,836.8,3.9077,0.46184
451.4,837.4,3.9077,0.46209
451.5,838,3.9077,0.46195
451.6,838.5,3.9078,0.46165
451.7,839.1,3.9074,0.46249
451.8,839.7,3.9068,0.46025
451.9,840.3,3.9067,0.4607
452,840.8,3.9068,0.46364
452.1,841.4,3.9065,0.46444
452.2,842,3.9058,0.46448
452.3,842.6,3.9053,0.4618
452.4,843.1,3.9051,0.46405
452.5,843.7,3.9051,0.46655
452.6,844.3,3.9051,0.46584
452.7,844.9,3.9051,0.46384
452.8,845.4,3.905,0.46386
452.9,846,3.9041,0.46663
453,846.6,3.9038,0.46623
453.1,847.2,3.9038,0.4664
453.2,847.7,3.9038,0.46698
453.3,848.3,3.9038,0.46756
453.4,848.9,3.9038,0.46799
453.5,849.5,3.903,0.46807
453.6,850.1,3.9025,0.46797
453.7,850.6,3.9024,0.46745
453.8,851.2,3.9025,0.46639
453.9,851.8,3.9025,0.46676
454,852.4,3.9024,0.46929
454.1,852.9,3.9025,0.4691
454.2,853.5,3.9024,0.46673
454.3,854.1,3.9016,0.46722
454.4,854.7,3.901,0.46854
454.5,855.2,3.9012,0.46843
454.6,855.8,3.9012,0.46857
454.7,856.4,3.901,0.46915
454.8,857,3.9003,0.47052
454.9,857.5,3.8998,0.47137
455,858.1,3.8998,0.47062
455.1,858.7,3.8998,0.47065
455.2,859.3,3.8998,0.46944
455.3,859.8,3.8998,0.46892
455.4,860.4,3.8998,0.47059
455.5,861,3.8998,0.46816
455.6,861.6,3.8999,0.47042
455.7,862.1,3.899,0.47107
455.8,862.7,3.8982,0.47158
455.9,863.3,3.8982,0.47318
456,863.9,3.8982,0.47301
456.1,864.4,3.8983,0.47155
456.2,865,3.8975,0.47166
456.3,865.6,3.8969,0.47205
456.4,866.2,3.8968,0.47183
456.5,866.7,3.8969,0.47336
456.6,867.3,3.8966,0.47385
456.7,867.9,3.8958,0.47349
456.8,868.5,3.8955,0.47351
456.9,869,3.8956,0.47249
457,869.6,3.8955,0.47093
457.1,870.2,3.8955,0.47047
457.2,870.8,3.895,0.47276
457.3,871.3,3.8945,0.47287
457.4,871.9,3.8946,0.47281
457.5,872.5,3.8945,0.47266
457.6,873.1,3.8946,0.47216
457.7,873.6,3.8945,0.47338
457.8,874.2,3.8935,0.47172
457.9,874.8,3.8932,0.47379
458,875.4,3.8932,0.47471
458.1,875.9,3.8932,0.47309
458.2,876.5,3.8933,0.47565
458.3,877.1,3.8928,0.47557
458.4,877.7,3.8919,0.47326
458.5,878.2,3.8918,0.47365
458.6,878.8,3.8918,0.47423
458.7,879.4,3.8918,0.47506
458.8,880,3.8919,0.47287
458.9,880.5,3.8914,0.47384
459,881.1,3.8911,0.47442
459.1,881.7,3.8912,0.47299
459.2,882.2,3.8911,0.47334
459.3,882.8,3.8912,0.47313
459.4,883.4,3.8912,0.47496
459.5,884,3.8911,0.47469
459.6,884.5,3.8912,0.47294
459.7,885.1,3.8911,0.47272
459.8,885.7,3.8904,0.47074
459.9,886.3,3.8898,0.47023
460,886.8,3.8891,0.47221
460.1,887.4,3.8885,0.47279
460.2,888,3.8885,0.47113
460.3,888.6,3.8885,0.47491
460.4,889.2,3.8879,0.47279
460.5,889.7,3.8873,0.47198
460.6,890.3,3.8872,0.47166
460.7,890.9,3.8872,0.47195
460.8,891.5,3.8872,0.4719
460.9,892,3.8873,0.47076
461,892.6,3.8865,0.47094
461.1,893.2,3.8859,0.47206
461.2,893.8,3.886,0.47155
461.3,894.3,3.8855,0.47136
461.4,894.9,3.8852,0.47164
461.5,895.5,3.8852,0.47184
461.6,896.1,3.8852,0.47139
461.7,896.6,3.8852,0.4717
461.8,897.2,3.8845,0.47306
461.9,897.8,3.8838,0.47239
462,898.4,3.8839,0.47147
462.1,899,3.8839,0.47142
462.2,899.5,3.8839,0.47184
462.3,900.1,3.8839,0.47026
462.4,900.7,3.8835,0.4697
462.5,901.3,3.8824,0.46963
462.6,901.8,3.8825,0.47021
462.7,902.4,3.8825,0.47001
462.8,903,3.8822,0.46874
462.9,903.6,3.8812,0.46847
463,904.1,3.8812,0.4699
463.1,904.7,3.8812,0.46818
463.2,905.3,3.8812,0.46679
463.3,905.9,3.8812,0.46692
463.4,906.4,3.881,0.46903
463.5,907,3.8801,0.46798
463.6,907.6,3.8798,0.46844
463.7,908.2,3.8799,0.46912
463.8,908.7,3.8798,0.46823
463.9,909.3,3.88,0.4672
464,909.9,3.8794,0.46761
464.1,910.5,3.8786,0.46707
464.2,911.1,3.8785,0.46697
464.3,911.6,3.8786,0.46744
464.4,912.2,3.8783,0.46578
464.5,912.8,3.8778,0.46651
464.6,913.4,3.8779,0.46565
464.7,913.9,3.8773,0.46507
464.8,914.5,3.8764,0.46668
464.9,915.1,3.8765,0.46266
465,915.7,3.8765,0.46399
465.1,916.2,3.8765,0.46387
465.2,916.8,3.8765,0.46372
465.3,917.4,3.8765,0.46335
465.4,918,3.8755,0.46454
465.5,918.6,3.8751,0.46314
465.6,919.1,3.8751,0.46321
465.7,919.7,3.8751,0.46242
465.8,920.3,3.8752,0.45914
465.9,920.9,3.8747,0.46078
466,921.4,3.8739,0.46267
466.1,922,3.8738,0.46286
466.2,922.6,3.8738,0.46251
466.3,923.2,3.8739,0.46267
466.4,923.7,3.8735,0.46273
466.5,924.3,3.8728,0.46082
466.6,924.9,3.872,0.45984
466.7,925.5,3.8713,0.46137
466.8,926,3.8712,0.46137
466.9,926.6,3.8712,0.45944
467,927.2,3.8712,0.45964
467.1,927.8,3.8712,0.45983
467.2,928.3,3.8712,0.45847
467.3,928.9,3.8707,0.46049
467.4,929.5,3.8698,0.45902
467.5,930.1,3.8699,0.45764
467.6,930.6,3.8699,0.45661
467.7,931.2,3.8699,0.45646
467.8,931.8,3.8699,0.45663
467.9,932.4,3.8693,0.45833
468,932.9,3.8686,0.45809
468.1,933.5,3.8685,0.45603
468.2,934.1,3.8686,0.45561
468.3,934.7,3.8686,0.45553
468.4,935.2,3.8686,0.45658
468.5,935.8,3.8686,0.45537
468.6,936.4,3.8685,0.45458
468.7,937,3.8686,0.45482
468.8,937.5,3.8683,0.45472
468.9,938.1,3.8675,0.45377
469,938.7,3.8672,0.45467
469.1,939.3,3.8673,0.45454
469.2,939.8,3.8672,0.45259
469.3,940.4,3.8673,0.45328
469.4,941,3.867,0.45373
469.5,941.6,3.8661,0.45455
469.6,942.1,3.8659,0.45398
469.7,942.7,3.8659,0.4549
469.8,943.3,3.8659,0.4563
469.9,943.9,3.8659,0.4566
470,944.4,3.8659,0.45637
470.1,945,3.8659,0.45587
470.2,945.6,3.8659,0.45728
470.3,946.2,3.8653,0.4534
470.4,946.7,3.8647,0.4545
470.5,947.3,3.8646,0.45565
470.6,947.9,3.8646,0.45673
470.7,948.5,3.8646,0.4568
470.8,949,3.8646,0.45344
470.9,949.6,3.8644,0.45456
471,950.2,3.8638,0.45452
471.1,950.8,3.8636,0.45348
471.2,951.3,3.8636,0.45281
471.3,951.9,3.8636,0.45278
471.4,952.5,3.8635,0.45208
471.5,953.1,3.8633,0.45055
471.6,953.7,3.8633,0.45149
471.7,954.2,3.8633,0.45254
471.8,954.8,3.8633,0.4524
471.9,955.4,3.8627,0.45238
472,956,3.8619,0.45268
472.1,956.5,3.862,0.4535
472.2,957.1,3.862,0.45262
472.3,957.7,3.862,0.45183
472.4,958.3,3.862,0.45223
472.5,958.8,3.8616,0.44985
472.6,959.4,3.8607,0.45049
472.7,960,3.86,0.44935
472.8,960.6,3.8594,0.45135
472.9,961.1,3.8593,0.45177
473,961.7,3.8594,0.4514
473.1,962.3,3.8593,0.45101
473.2,962.9,3.8594,0.4497
473.3,963.4,3.8593,0.44976
473.4,964,3.8594,0.4508
473.5,964.6,3.859,0.4522
473.6,965.1,3.8582,0.45196
473.7,965.7,3.858,0.45285
473.8,966.3,3.8579,0.45259
473.9,966.9,3.8575,0.45114
474,967.4,3.8574,0.45067
474.1,968,3.8573,0.44948
474.2,968.6,3.8567,0.4503
474.3,969.2,3.856,0.4519
474.4,969.7,3.8561,0.45149
474.5,970.3,3.8561,0.4497
474.6,970.9,3.8561,0.45155
474.7,971.5,3.8561,0.4506
