Repository: MaCFP/matl-db

### Experimental Conditions: TGA and DSC
A Netzsch STA 449 F3 Jupiter was used to conduct Thermogravimetric Analysis (TGA) and Differential Scanning Calorimetry (DSC) experiments. 

* Heating Rate: 3, 10, and 30 K/min
* Temperature program
  - Initial Temperature: 323 K
  - Initial Isotherm: 600 s (hold at 323 K for 600 s)  
  - Maximum Temperature: 823 K
  - Final Isotherm: 300 s (hold at 823 K for 300 s)
* Sample mass: 4.0 +/- 0.1 mg
* Sample geometry: Powdered (Supplied by NIST)
* Calibration type: Before each experiment, a baseline test was performed using an empty crucible.

File: PMMA/Calibration_Data/FSRI/FSRI_STA_N2_10K_3.csv (part 1 of 4)
Temp,time,TGA,DSC
[K],[s],[mg],[mW/mg]
323,0,3.9002,-2.16E-03
323.1,24.8,3.8998,3.83E-03
323.2,30.5,3.8991,1.03E-02
323.3,34.6,3.8982,1.76E-02
323.4,37.9,3.898,2.33E-02
323.5,40.7,3.8984,2.67E-02
323.6,43.1,3.8983,3.34E-02
323.7,45.4,3.8992,3.78E-02
323.8,47.5,3.8999,4.36E-02
323.9,49.4,3.8988,4.83E-02
324,51.2,3.8978,5.20E-02
324.1,52.9,3.8974,5.67E-02
324.2,54.5,3.8976,6.08E-02
324.3,56.1,3.8978,6.31E-02
324.4,57.5,3.8976,6.79E-02
324.5,59,3.8967,7.10E-02
324.6,60.3,3.8966,7.56E-02
324.7,61.7,3.8981,7.75E-02
324.8,62.9,3.8981,8.04E-02
324.9,64.2,3.8981,8.22E-02
325,65.4,3.8976,8.73E-02
325.1,66.6,3.8983,8.92E-02
325.2,67.8,3.9005,9.07E-02
325.3,68.9,3.9003,9.45E-02
325.4,70.1,3.8999,9.90E-02
325.5,71.1,3.8989,0.10022
325.6,72.2,3.8981,0.10471
325.7,73.3,3.8973,0.10698
325.8,74.3,3.8973,0.10865
325.9,75.4,3.8969,0.1125
326,76.4,3.8973,0.11565
326.1,77.4,3.8967,0.11819
326.2,78.4,3.8969,0.11968
326.3,79.3,3.8961,0.12147
326.4,80.3,3.8964,0.12477
326.5,81.2,3.8966,0.12635
326.6,82.2,3.8961,0.12681
326.7,83.1,3.8972,0.12917
326.8,84,3.8957,0.13318
326.9,84.9,3.8972,0.13385
327,85.8,3.8969,0.13626
327.1,86.7,3.8971,0.13964
327.2,87.6,3.8974,0.13843
327.3,88.5,3.8963,0.14079
327.4,89.3,3.8972,0.14318
327.5,90.2,3.896,0.14577
327.6,91,3.8971,0.14765
327.7,91.9,3.8968,0.14913
327.8,92.7,3.8975,0.15151
327.9,93.6,3.8965,0.15154
328,94.4,3.8972,0.15476
328.1,95.2,3.8959,0.15613
328.2,96,3.8956,0.15694
328.3,96.9,3.8964,0.15864
328.4,97.7,3.8955,0.15996
328.5,98.5,3.8956,0.16037
328.6,99.3,3.8965,0.16181
328.7,100.1,3.8957,0.16156
328.8,100.8,3.8964,0.16656
328.9,101.6,3.8962,0.16732
329,102.4,3.8958,0.16735
329.1,103.2,3.8962,0.17011
329.2,104,3.895,0.17124
329.3,104.7,3.8954,0.17236
329.4,105.5,3.895,0.17265
329.5,106.2,3.8949,0.17463
329.6,107,3.8949,0.1751
329.7,107.8,3.8939,0.1784
329.8,108.5,3.8944,0.17727
329.9,109.3,3.8949,0.17968
330,110,3.895,0.18024
330.1,110.8,3.8947,0.18113
330.2,111.5,3.8949,0.18257
330.3,112.2,3.8949,0.18214
330.4,113,3.8949,0.18515
330.5,113.7,3.8949,0.1862
330.6,114.5,3.8948,0.18589
330.7,115.2,3.8955,0.18707
330.8,115.9,3.8953,0.18651
330.9,116.6,3.895,0.18873
331,117.3,3.8962,0.18869
331.1,118.1,3.8959,0.18942
331.2,118.8,3.8952,0.19335
331.3,119.5,3.896,0.19404
331.4,120.2,3.8969,0.19225
331.5,120.9,3.8967,0.19395
331.6,121.6,3.8958,0.1933
331.7,122.3,3.8956,0.19256
331.8,123,3.8968,0.19398
331.9,123.7,3.8968,0.19857
332,124.4,3.8968,0.19906
332.1,125.1,3.8964,0.19769
332.2,125.8,3.8954,0.19736
332.3,126.5,3.8963,0.19684
332.4,127.2,3.8965,0.19934
332.5,127.9,3.8952,0.19873
332.6,128.6,3.8955,0.19964
332.7,129.3,3.8959,0.20084
332.8,130,3.8953,0.20195
332.9,130.7,3.8952,0.20208
333,131.4,3.8953,0.20271
333.1,132.1,3.8949,0.20179
333.2,132.8,3.8953,0.20501
333.3,133.5,3.8952,0.20506
333.4,134.2,3.8959,0.20377
333.5,134.9,3.8964,0.20535
333.6,135.6,3.8954,0.20531
333.7,136.3,3.8954,0.20657
333.8,137,3.8954,0.20777
333.9,137.7,3.8953,0.20726
334,138.4,3.896,0.20919
334.1,139.1,3.8959,0.2109
334.2,139.8,3.8954,0.211
334.3,140.4,3.8953,0.21007
334.4,141.1,3.8955,0.21012
334.5,141.8,3.8966,0.21049
334.6,142.5,3.8967,0.21337
334.7,143.2,3.8967,0.21251
334.8,143.9,3.8965,0.21356
334.9,144.5,3.8954,0.2141
335,145.2,3.896,0.21451
335.1,145.9,3.8967,0.21214
335.2,146.5,3.8965,0.21414
335.3,147.2,3.8954,0.21425
335.4,147.9,3.8956,0.21656
335.5,148.6,3.8965,0.21642
335.6,149.2,3.8967,0.21543
335.7,149.9,3.8967,0.21887
335.8,150.6,3.8967,0.21649
335.9,151.2,3.8963,0.21807
336,151.9,3.8954,0.21734
336.1,152.6,3.8962,0.21828
336.2,153.2,3.8968,0.21872
336.3,153.9,3.8962,0.21816
336.4,154.5,3.8953,0.2184
336.5,155.2,3.8952,0.22229
336.6,155.9,3.8952,0.22278
336.7,156.5,3.8956,0.22248
336.8,157.2,3.8952,0.22249
336.9,157.9,3.8953,0.22155
337,158.6,3.8952,0.22054
337.1,159.2,3.8953,0.22313
337.2,159.9,3.8948,0.22346
337.3,160.5,3.894,0.22174
337.4,161.2,3.8939,0.22346
337.5,161.9,3.894,0.22437
337.6,162.5,3.8939,0.2251
337.7,163.2,3.8949,0.22407
337.8,163.8,3.8953,0.22371
337.9,164.5,3.8952,0.22544
338,165.2,3.8952,0.22745
338.1,165.8,3.8953,0.22558
338.2,166.5,3.8952,0.22454
338.3,167.1,3.8953,0.22597
338.4,167.8,3.8954,0.22601
338.5,168.4,3.8955,0.22592
338.6,169.1,3.8966,0.22766
338.7,169.7,3.8961,0.22587
338.8,170.4,3.8954,0.2274
338.9,171.1,3.8954,0.2299
339,171.7,3.8954,0.23007
339.1,172.3,3.8954,0.22973
339.2,173,3.8954,0.22967
339.3,173.6,3.8954,0.22881
339.4,174.3,3.8954,0.22998
339.5,174.9,3.8954,0.23004
339.6,175.6,3.8964,0.22912
339.7,176.2,3.8967,0.22956
339.8,176.9,3.8967,0.23323
339.9,177.5,3.8958,0.23213
340,178.2,3.8954,0.23171
340.1,178.8,3.8954,0.23283
340.2,179.5,3.8954,0.2327
340.3,180.1,3.8953,0.23467
340.4,180.8,3.8956,0.23318
340.5,181.4,3.8966,0.23372
340.6,182.1,3.8967,0.23371
340.7,182.7,3.8967,0.23334
340.8,183.3,3.8967,0.23449
340.9,184,3.8967,0.23581
341,184.6,3.8963,0.2349
341.1,185.3,3.8955,0.23492
341.2,185.9,3.8953,0.23558
341.3,186.5,3.8954,0.23655
341.4,187.2,3.8954,0.23679
341.5,187.8,3.8961,0.23777
341.6,188.5,3.8967,0.23814
341.7,189.1,3.8958,0.23585
341.8,189.8,3.8955,0.23597
341.9,190.4,3.8967,0.23595
342,191,3.8968,0.23703
342.1,191.7,3.8973,0.238
342.2,192.3,3.8982,0.23822
342.3,193,3.8982,0.23947
342.4,193.6,3.8982,0.23887
342.5,194.3,3.8982,0.23901
342.6,194.9,3.8977,0.23838
342.7,195.6,3.8956,0.23931
342.8,196.2,3.8956,0.23814
342.9,196.9,3.8956,0.23757
343,197.5,3.8956,0.24107
343.1,198.2,3.8956,0.2423
343.2,198.8,3.8956,0.24127
343.3,199.5,3.8957,0.24165
343.4,200.1,3.8951,0.24245
343.5,200.8,3.8943,0.24121
343.6,201.4,3.8943,0.24149
343.7,202.1,3.8943,0.24124
343.8,202.7,3.8943,0.24247
343.9,203.4,3.8943,0.24317
344,204,3.8943,0.24236
344.1,204.6,3.8943,0.24573
344.2,205.3,3.8943,0.24451
344.3,205.9,3.8942,0.24489
344.4,206.6,3.8944,0.24433
344.5,207.2,3.8945,0.24461
344.6,207.8,3.8942,0.24433
344.7,208.5,3.8943,0.24559
344.8,209.1,3.8943,0.24569
344.9,209.8,3.8943,0.24621
345,210.4,3.8942,0.24633
345.1,211,3.8947,0.24525
345.2,211.7,3.8955,0.24731
345.3,212.3,3.8956,0.24675
345.4,212.9,3.8956,0.24833
345.5,213.6,3.8947,0.24658
345.6,214.2,3.8943,0.24875
345.7,214.8,3.8943,0.24745
345.8,215.5,3.8943,0.24791
345.9,216.1,3.8954,0.24795
346,216.7,3.8954,0.24873
346.1,217.4,3.8944,0.24958
346.2,218,3.8943,0.2512
346.3,218.6,3.8943,0.2498
346.4,219.3,3.8942,0.2493
346.5,219.9,3.8934,0.25067
346.6,220.6,3.8929,0.25028
346.7,221.2,3.893,0.25278
346.8,221.8,3.8929,0.25192
346.9,222.5,3.893,0.25228
347,223.1,3.8925,0.25097
347.1,223.7,3.8917,0.25337
347.2,224.3,3.8922,0.25293
347.3,225,3.8929,0.2524
347.4,225.6,3.8929,0.25452
347.5,226.3,3.893,0.2559
347.6,226.9,3.8929,0.25519
347.7,227.5,3.8931,0.2549
347.8,228.2,3.8938,0.25402
347.9,228.8,3.894,0.25509
348,229.4,3.8939,0.25461
348.1,230.1,3.8939,0.25587
348.2,230.7,3.8939,0.25633
348.3,231.3,3.8939,0.25555
348.4,231.9,3.8939,0.2562
348.5,232.6,3.8939,0.2577
348.6,233.2,3.8939,0.25884
348.7,233.8,3.8939,0.25857
348.8,234.4,3.8939,0.25954
348.9,235.1,3.8939,0.25947
349,235.7,3.8939,0.25751
349.1,236.3,3.8942,0.25949
349.2,237,3.8943,0.25816
349.3,237.6,3.894,0.25993
349.4,238.2,3.8929,0.25962
349.5,238.8,3.893,0.26083
349.6,239.5,3.894,0.26177
349.7,240.1,3.8942,0.2616
349.8,240.7,3.8932,0.26329
349.9,241.3,3.8929,0.25958
350,242,3.893,0.26223
350.1,242.6,3.8929,0.26262
350.2,243.2,3.893,0.26313
350.3,243.8,3.8929,0.26468
350.4,244.5,3.8934,0.264
350.5,245.1,3.8938,0.26364
350.6,245.7,3.893,0.26341
350.7,246.3,3.8929,0.26394
350.8,247,3.893,0.26456
350.9,247.6,3.8929,0.26302
351,248.2,3.893,0.26457
351.1,248.8,3.8929,0.26431
351.2,249.5,3.893,0.26445
351.3,250.1,3.8927,0.26422
351.4,250.7,3.8923,0.26407
351.5,251.3,3.892,0.26573
351.6,251.9,3.8916,0.266
351.7,252.6,3.8916,0.26488
351.8,253.2,3.8916,0.26467
351.9,253.8,3.8926,0.26562
352,254.4,3.8929,0.26555
352.1,255.1,3.8929,0.26496
352.2,255.7,3.8929,0.26611
352.3,256.3,3.8929,0.26628
352.4,257,3.8929,0.26611
352.5,257.6,3.8923,0.26545
352.6,258.2,3.8915,0.26675
352.7,258.8,3.8917,0.26601
352.8,259.5,3.8916,0.26575
352.9,260.1,3.8919,0.26617
353,260.7,3.8927,0.26424
353.1,261.3,3.893,0.26518
353.2,262,3.8929,0.26482
353.3,262.6,3.893,0.2644
353.4,263.2,3.893,0.26549
353.5,263.9,3.8929,0.26598
353.6,264.5,3.893,0.26807
353.7,265.1,3.8924,0.26657
353.8,265.7,3.8917,0.26613
353.9,266.3,3.8916,0.26611
354,267,3.8916,0.26536
354.1,267.6,3.8916,0.26515
354.2,268.2,3.8916,0.26498
354.3,268.8,3.8916,0.26462
354.4,269.4,3.8926,0.26533
354.5,270.1,3.8919,0.26791
354.6,270.7,3.8916,0.2652
354.7,271.3,3.8916,0.26632
354.8,271.9,3.8916,0.2671
354.9,272.5,3.8916,0.26406
355,273.1,3.8916,0.26534
355.1,273.8,3.8916,0.26595
355.2,274.4,3.8916,0.26464
355.3,275,3.8916,0.26567
355.4,275.6,3.8916,0.26577
355.5,276.2,3.8916,0.26487
355.6,276.8,3.8916,0.26532
355.7,277.4,3.8916,0.26566
355.8,278.1,3.8916,0.26567
355.9,278.7,3.8916,0.2667
356,279.3,3.8917,0.26647
356.1,279.9,3.8915,0.2652
356.2,280.5,3.8921,0.2661
356.3,281.1,3.8929,0.2655
356.4,281.8,3.893,0.26451
356.5,282.4,3.8929,0.26403
356.6,283,3.893,0.2645
356.7,283.6,3.8923,0.26461
356.8,284.2,3.8917,0.26406
356.9,284.8,3.8916,0.26443
357,285.5,3.8916,0.266
357.1,286.1,3.8916,0.26603
357.2,286.7,3.8916,0.26448
357.3,287.3,3.8916,0.26424
357.4,287.9,3.8919,0.2644
357.5,288.5,3.892,0.26507
357.6,289.1,3.8919,0.26427
357.7,289.7,3.8926,0.26565
357.8,290.4,3.8926,0.26291
357.9,291,3.8926,0.26308
358,291.6,3.8926,0.26597
358.1,292.2,3.8926,0.26515
358.2,292.8,3.8926,0.26513
358.3,293.4,3.893,0.26532
358.4,294,3.8926,0.26405
358.5,294.6,3.8916,0.26465
358.6,295.2,3.8916,0.26521
358.7,295.9,3.8916,0.26534
358.8,296.5,3.8916,0.26486
358.9,297.1,3.8916,0.26491
359,297.7,3.8912,0.26361
359.1,298.3,3.8907,0.26419
359.2,298.9,3.8917,0.26204
359.3,299.5,3.8916,0.26253
359.4,300.1,3.8916,0.26434
359.5,300.7,3.8916,0.26387
359.6,301.4,3.8916,0.26331
359.7,302,3.8916,0.26214
359.8,302.6,3.8916,0.26172
359.9,303.2,3.8916,0.26353
360,303.8,3.8916,0.2635
360.1,304.4,3.8918,0.26308
360.2,305,3.8926,0.26499
360.3,305.6,3.8931,0.26498
360.4,306.3,3.8926,0.26286
360.5,306.9,3.8917,0.26436
360.6,307.5,3.8916,0.2649
360.7,308.1,3.8916,0.26316
360.8,308.7,3.8916,0.26471
360.9,309.3,3.8916,0.26515
361,309.9,3.8916,0.26388
361.1,310.5,3.8916,0.26404
361.2,311.1,3.8915,0.2637
361.3,311.8,3.8907,0.26213
361.4,312.4,3.8902,0.26461
361.5,313,3.8903,0.26477
361.6,313.6,3.8903,0.26465
361.7,314.2,3.8903,0.26421
361.8,314.8,3.8903,0.26355
361.9,315.4,3.8902,0.26372
362,316,3.8894,0.2628
362.1,316.6,3.8899,0.26493
362.2,317.2,3.8904,0.26396
362.3,317.8,3.8903,0.26426
362.4,318.4,3.8903,0.26472
362.5,319,3.8903,0.26455
362.6,319.6,3.8903,0.26611
362.7,320.2,3.8903,0.26708
362.8,320.8,3.8903,0.26527
362.9,321.4,3.8903,0.26537
363,322,3.8903,0.26711
363.1,322.6,3.8903,0.2675
363.2,323.2,3.8903,0.26631
363.3,323.8,3.8903,0.26775
363.4,324.4,3.8903,0.26652
363.5,325,3.8904,0.26496
363.6,325.7,3.8899,0.26491
363.7,326.3,3.8891,0.26508
363.8,326.9,3.889,0.2665
363.9,327.5,3.8892,0.26696
364,328.1,3.8901,0.26721
364.1,328.7,3.8904,0.2666
364.2,329.3,3.8903,0.26776
364.3,329.9,3.8904,0.26747
364.4,330.5,3.8895,0.26783
364.5,331.1,3.889,0.26627
364.6,331.7,3.889,0.26612
364.7,332.3,3.889,0.26853
364.8,332.9,3.889,0.26611
364.9,333.5,3.889,0.26569
365,334.1,3.889,0.26719
365.1,334.7,3.889,0.26544
365.2,335.3,3.8892,0.2669
365.3,335.9,3.8896,0.26767
365.4,336.5,3.8897,0.26829
365.5,337.1,3.8897,0.2672
365.6,337.7,3.8896,0.26716
365.7,338.3,3.8897,0.26712
365.8,338.9,3.8888,0.26954
365.9,339.5,3.8886,0.26695
366,340.1,3.8887,0.26641
366.1,340.7,3.8887,0.26754
366.2,341.3,3.8887,0.26896
366.3,341.9,3.8887,0.26737
366.4,342.5,3.8887,0.26792
366.5,343.1,3.8887,0.26835
366.6,343.7,3.8887,0.26791
366.7,344.3,3.8887,0.2682
366.8,344.9,3.8886,0.26962
366.9,345.5,3.8889,0.26906
367,346.1,3.889,0.26853
367.1,346.7,3.889,0.26843
367.2,347.3,3.889,0.27054
367.3,347.9,3.889,0.26964
367.4,348.5,3.889,0.27022
367.5,349.1,3.889,0.27151
367.6,349.7,3.889,0.27079
367.7,350.3,3.8892,0.27195
367.8,350.9,3.8902,0.27283
367.9,351.5,3.8904,0.27285
368,352.1,3.8903,0.27426
368.1,352.7,3.8903,0.27308
368.2,353.3,3.8903,0.27346
368.3,353.9,3.8903,0.27318
368.4,354.5,3.8903,0.2734
368.5,355.1,3.8903,0.27312
368.6,355.7,3.8901,0.2737
368.7,356.3,3.8892,0.2738
368.8,356.9,3.889,0.27323
368.9,357.5,3.889,0.27334
369,358.1,3.889,0.27557
369.1,358.7,3.889,0.27413
369.2,359.3,3.889,0.27361
369.3,359.8,3.889,0.27605
369.4,360.4,3.889,0.27643
369.5,361,3.889,0.27448
369.6,361.6,3.889,0.27448
369.7,362.2,3.8894,0.27492
369.8,362.8,3.8903,0.27614
369.9,363.4,3.8897,0.27607
370,364,3.889,0.27579
370.1,364.6,3.889,0.2741
370.2,365.2,3.889,0.27531
370.3,365.8,3.889,0.27655
370.4,366.4,3.889,0.27539
370.5,367,3.8891,0.27574
370.6,367.6,3.8886,0.27649
370.7,368.2,3.8878,0.27645
370.8,368.8,3.8876,0.27613
370.9,369.4,3.8877,0.27668
371,370,3.8877,0.27688
371.1,370.6,3.8877,0.27749
371.2,371.2,3.8877,0.27642
371.3,371.8,3.8876,0.27635
371.4,372.3,3.888,0.27728
371.5,372.9,3.8888,0.27768
371.6,373.5,3.889,0.27733
371.7,374.1,3.889,0.27791
371.8,374.7,3.8891,0.2784
371.9,375.3,3.8887,0.27712
372,375.9,3.8881,0.27859
372.1,376.5,3.888,0.28042
372.2,377.1,3.888,0.27822
372.3,377.7,3.888,0.27687
372.4,378.3,3.888,0.27905
372.5,378.9,3.888,0.2801
372.6,379.5,3.888,0.27919
372.7,380.1,3.888,0.2791
372.8,380.6,3.888,0.27957
372.9,381.2,3.888,0.2794
373,381.8,3.8879,0.28047
373.1,382.4,3.8876,0.28185
373.2,383,3.8877,0.28177
373.3,383.6,3.8877,0.28221
373.4,384.2,3.8877,0.28102
373.5,384.8,3.8883,0.28065
373.6,385.4,3.8884,0.28081
373.7,386,3.8876,0.28189
373.8,386.6,3.8877,0.28181
373.9,387.2,3.8877,0.28056
374,387.8,3.8877,0.28226
374.1,388.4,3.8877,0.28353
374.2,389,3.8871,0.28127
374.3,389.6,3.8863,0.28283
374.4,390.2,3.8864,0.28321
374.5,390.8,3.8864,0.28307
374.6,391.4,3.8864,0.28382
374.7,392,3.8864,0.28397
374.8,392.6,3.8863,0.28473
374.9,393.1,3.8864,0.28546
375,393.7,3.8862,0.28478
375.1,394.3,3.8852,0.28422
375.2,394.9,3.8851,0.28563
375.3,395.5,3.8859,0.28628
375.4,396.1,3.8864,0.28447
375.5,396.7,3.8864,0.28421
375.6,397.3,3.8864,0.28593
375.7,397.9,3.8864,0.28392
375.8,398.5,3.8864,0.28551
375.9,399.1,3.8864,0.28582
376,399.7,3.8864,0.284
376.1,400.3,3.8864,0.28616
376.2,400.9,3.8864,0.28456
376.3,401.5,3.8864,0.28513
376.4,402,3.8864,0.28603
376.5,402.6,3.8864,0.28678
376.6,403.2,3.8864,0.28729
376.7,403.8,3.8864,0.28639
376.8,404.4,3.8864,0.28697
376.9,405,3.8864,0.28771
377,405.6,3.8864,0.28956
377.1,406.2,3.8864,0.28981
377.2,406.8,3.8863,0.28877
377.3,407.4,3.8873,0.28716
377.4,408,3.8877,0.28612
377.5,408.5,3.8868,0.28686
377.6,409.1,3.8864,0.28633
377.7,409.7,3.8864,0.28748
377.8,410.3,3.8864,0.28794
377.9,410.9,3.8864,0.28906
378,411.5,3.8864,0.28868
378.1,412.1,3.8864,0.28942
378.2,412.7,3.8864,0.29067
378.3,413.3,3.8864,0.28985
378.4,413.9,3.8864,0.28943
378.5,414.4,3.8864,0.29026
378.6,415,3.8864,0.28903
378.7,415.6,3.8864,0.29143
378.8,416.2,3.8864,0.29204
378.9,416.8,3.8864,0.28965
379,417.4,3.8864,0.29087
379.1,418,3.8864,0.29333
379.2,418.5,3.8864,0.29165
379.3,419.1,3.8864,0.29089
379.4,419.7,3.8864,0.29198
379.5,420.3,3.8864,0.29323
379.6,420.9,3.8863,0.29428
379.7,421.5,3.8856,0.29354
379.8,422.1,3.8858,0.29303
379.9,422.7,3.8865,0.29213
380,423.3,3.8863,0.29275
380.1,423.9,3.8864,0.29464
380.2,424.4,3.8864,0.2934
380.3,425,3.8864,0.29325
380.4,425.6,3.8864,0.29397
380.5,426.2,3.8864,0.29369
380.6,426.8,3.8864,0.29444
380.7,427.4,3.8864,0.29427
380.8,428,3.8864,0.29572
380.9,428.6,3.8864,0.29605
381,429.1,3.8863,0.29669
381.1,429.7,3.8855,0.29636
381.2,430.3,3.885,0.29643
381.3,430.9,3.8851,0.29672
381.4,431.5,3.8851,0.29581
381.5,432.1,3.885,0.29699
381.6,432.7,3.8851,0.29665
381.7,433.3,3.8858,0.29615
381.8,433.8,3.8864,0.29667
381.9,434.4,3.8863,0.29885
382,435,3.8854,0.29882
382.1,435.6,3.8851,0.29883
382.2,436.2,3.885,0.29978
382.3,436.8,3.8851,0.2989
382.4,437.4,3.8851,0.29878
382.5,437.9,3.8851,0.2973
382.6,438.5,3.8851,0.30057
382.7,439.1,3.885,0.29924
382.8,439.7,3.8851,0.30087
382.9,440.3,3.885,0.30069
383,440.9,3.8855,0.29993
383.1,441.5,3.8863,0.29987
383.2,442.1,3.8864,0.30039
383.3,442.7,3.8864,0.30175
383.4,443.2,3.8864,0.30093
383.5,443.8,3.8864,0.30228
383.6,444.4,3.8864,0.30114
383.7,445,3.8864,0.3002
383.8,445.6,3.8864,0.3013
383.9,446.2,3.8864,0.30212
384,446.8,3.8864,0.30066
384.1,447.3,3.8861,0.30126
384.2,447.9,3.8853,0.30269
384.3,448.5,3.885,0.3029
384.4,449.1,3.8851,0.30367
384.5,449.7,3.885,0.30546
384.6,450.3,3.8851,0.30486
384.7,450.9,3.885,0.30402
384.8,451.5,3.8851,0.30548
384.9,452,3.885,0.30629
385,452.6,3.8851,0.30594
385.1,453.2,3.8848,0.30411
385.2,453.8,3.8839,0.304
385.3,454.4,3.8837,0.30332
385.4,455,3.8837,0.30539
385.5,455.6,3.8837,0.30644
385.6,456.1,3.8837,0.30546
385.7,456.7,3.8837,0.30674
385.8,457.3,3.8837,0.30693
385.9,457.9,3.8837,0.3055
386,458.5,3.8838,0.30658
386.1,459.1,3.8848,0.30587
386.2,459.7,3.8851,0.30477
386.3,460.2,3.885,0.30775
386.4,460.8,3.8851,0.3072
386.5,461.4,3.8851,0.30675
386.6,462,3.8851,0.30767
386.7,462.6,3.8851,0.3075
386.8,463.2,3.8851,0.30935
386.9,463.8,3.8851,0.30906
387,464.4,3.8851,0.3088
387.1,465,3.885,0.31011
387.2,465.5,3.8851,0.30916
387.3,466.1,3.8848,0.30664
387.4,466.7,3.8838,0.3095
387.5,467.3,3.8837,0.31102
387.6,467.9,3.8837,0.3105
387.7,468.5,3.8837,0.31061
387.8,469.1,3.8837,0.31199
387.9,469.7,3.8837,0.31293
388,470.2,3.8837,0.31345
388.1,470.8,3.8837,0.313
388.2,471.4,3.8837,0.31236
388.3,472,3.8837,0.3127
388.4,472.6,3.8837,0.31155
388.5,473.2,3.8837,0.31241
388.6,473.7,3.8837,0.31298
388.7,474.3,3.8837,0.31293
388.8,474.9,3.8837,0.31364
388.9,475.5,3.8837,0.31536
389,476.1,3.8838,0.31517
389.1,476.7,3.8836,0.3147
389.2,477.3,3.8841,0.31654
389.3,477.9,3.885,0.31461
389.4,478.4,3.8851,0.31476
389.5,479,3.885,0.31675
389.6,479.6,3.8851,0.31602
389.7,480.2,3.885,0.31786
389.8,480.8,3.8851,0.31797
389.9,481.4,3.8857,0.3178
390,482,3.8865,0.31759
390.1,482.5,3.8863,0.3176
390.2,483.1,3.8864,0.3185
390.3,483.7,3.8863,0.31932
390.4,484.3,3.8856,0.32027
390.5,484.9,3.885,0.32177
390.6,485.5,3.8851,0.32139
390.7,486.1,3.885,0.32144
390.8,486.7,3.8851,0.32221
390.9,487.2,3.885,0.32097
391,487.8,3.8851,0.32238
391.1,488.4,3.885,0.32344
391.2,489,3.8841,0.32344
391.3,489.6,3.8837,0.32404
391.4,490.2,3.8837,0.32327
391.5,490.8,3.8837,0.32504
391.6,491.3,3.8837,0.32509
391.7,491.9,3.8837,0.32476
391.8,492.5,3.8837,0.32594
391.9,493.1,3.8837,0.32696
392,493.7,3.8837,0.32781
392.1,494.3,3.8837,0.32873
392.2,494.8,3.8837,0.3275
392.3,495.4,3.8837,0.32951
392.4,496,3.8838,0.32868
392.5,496.6,3.8831,0.33007
392.6,497.2,3.8824,0.33223
392.7,497.8,3.8824,0.33205
392.8,498.3,3.8824,0.33096
392.9,498.9,3.8824,0.33087
393,499.5,3.8824,0.33257
393.1,500.1,3.8823,0.33281
393.2,500.7,3.8819,0.33356
393.3,501.3,3.8817,0.33523
393.4,501.9,3.8818,0.33438
393.5,502.4,3.8817,0.33363
393.6,503,3.8819,0.334
393.7,503.6,3.8827,0.33512
393.8,504.2,3.8831,0.33614
393.9,504.8,3.8831,0.33526
394,505.4,3.8831,0.33646
394.1,505.9,3.8831,0.33881
394.2,506.5,3.8831,0.33864
394.3,507.1,3.883,0.33759
394.4,507.7,3.8824,0.33798
394.5,508.3,3.8824,0.33994
394.6,508.9,3.8824,0.34119
394.7,509.5,3.8824,0.34097
394.8,510.1,3.8824,0.34097
394.9,510.6,3.8824,0.34087
395,511.2,3.8824,0.34273
395.1,511.8,3.8824,0.34292
395.2,512.4,3.8824,0.3427
395.3,513,3.8824,0.34483
395.4,513.5,3.8824,0.34628
395.5,514.1,3.8824,0.34579
395.6,514.7,3.8824,0.34411
395.7,515.3,3.8825,0.3459
395.8,515.9,3.8819,0.34603
395.9,516.5,3.8812,0.34563
396,517.1,3.8811,0.34736
396.1,517.6,3.8811,0.34787
396.2,518.2,3.8811,0.34865
396.3,518.8,3.8811,0.34782
396.4,519.4,3.8811,0.34952
396.5,520,3.8811,0.34985
396.6,520.5,3.8811,0.34922
396.7,521.1,3.8811,0.35004
396.8,521.7,3.8811,0.35003
396.9,522.3,3.8811,0.34991
397,522.9,3.8811,0.3506
397.1,523.5,3.8811,0.35214
397.2,524,3.8811,0.35187
397.3,524.6,3.8811,0.35297
397.4,525.2,3.8813,0.35642
397.5,525.8,3.882,0.35479
397.6,526.4,3.8825,0.35316
397.7,526.9,3.8824,0.35428
397.8,527.5,3.8824,0.35513
397.9,528.1,3.8825,0.3561
398,528.7,3.8823,0.35694
398.1,529.3,3.8813,0.35733
398.2,529.9,3.8811,0.35838
398.3,530.5,3.8811,0.35911
398.4,531.1,3.8811,0.35793
398.5,531.7,3.8811,0.35727
398.6,532.3,3.8811,0.35767
398.7,532.8,3.8811,0.35961
398.8,533.4,3.8811,0.3593
398.9,534,3.8811,0.36169
399,534.6,3.8811,0.36001
399.1,535.2,3.8811,0.36132
399.2,535.8,3.8811,0.3632
399.3,536.4,3.8811,0.36315
399.4,537,3.8802,0.36095
399.5,537.5,3.8798,0.36124
399.6,538.1,3.8798,0.36304
399.7,538.7,3.8798,0.36288
399.8,539.3,3.8798,0.36451
399.9,539.9,3.8798,0.36399
400,540.5,3.8798,0.36488
400.1,541.1,3.8798,0.36432
400.2,541.7,3.8798,0.36212
400.3,542.2,3.8798,0.36531
400.4,542.8,3.88,0.36589
400.5,543.4,3.8806,0.36508
400.6,544,3.8808,0.366
400.7,544.6,3.8808,0.36553
400.8,545.1,3.8808,0.36477
400.9,545.7,3.8807,0.36647
401,546.3,3.8809,0.36719
401.1,546.9,3.8803,0.36796
401.2,547.5,3.8795,0.36799
401.3,548,3.8794,0.36722
401.4,548.6,3.8795,0.3687
401.5,549.2,3.8794,0.36843
401.6,549.8,3.8795,0.36748
401.7,550.4,3.8795,0.3682
401.8,551,3.8795,0.37102
401.9,551.6,3.8795,0.37139
402,552.1,3.8795,0.37023
402.1,552.7,3.8795,0.37172
402.2,553.3,3.8795,0.37092
402.3,553.9,3.8795,0.37133
402.4,554.5,3.8795,0.37224
402.5,555.1,3.8794,0.36954
402.6,555.6,3.8795,0.37131
402.7,556.2,3.8794,0.37282
402.8,556.8,3.8795,0.37099
402.9,557.4,3.8795,0.37267
403,558,3.8788,0.37254
403.1,558.6,3.8785,0.37334
403.2,559.1,3.8785,0.37519
403.3,559.7,3.8785,0.37381
403.4,560.3,3.8785,0.37454
403.5,560.9,3.8785,0.37401
403.6,561.5,3.8785,0.37309
403.7,562.1,3.8785,0.37441
403.8,562.6,3.8785,0.37357
403.9,563.2,3.8785,0.37474
404,563.8,3.8785,0.3754
404.1,564.4,3.8785,0.3748
404.2,565,3.8785,0.37438
404.3,565.6,3.8785,0.37666
404.4,566.1,3.8785,0.37674
404.5,566.7,3.8785,0.37701
404.6,567.3,3.8785,0.37759
404.7,567.9,3.8785,0.37564
404.8,568.5,3.8784,0.37578
404.9,569.1,3.8786,0.37696
405,569.7,3.8788,0.3775
405.1,570.2,3.8788,0.37762
405.2,570.8,3.8787,0.37726
405.3,571.4,3.8784,0.37784
405.4,572,3.8785,0.37794
405.5,572.6,3.8785,0.37767
405.6,573.2,3.8785,0.37793
405.7,573.7,3.8785,0.37818
405.8,574.3,3.8785,0.37911
405.9,574.9,3.878,0.37975
406,575.5,3.8771,0.37769
406.1,576.1,3.8772,0.37628
406.2,576.7,3.8776,0.379
406.3,577.2,3.8785,0.37779
406.4,577.8,3.8785,0.37903
406.5,578.4,3.8785,0.3803
406.6,579,3.8785,0.37883
406.7,579.6,3.8785,0.38006
406.8,580.2,3.8785,0.38065
406.9,580.7,3.8785,0.37878
407,581.3,3.8785,0.37952
407.1,581.9,3.8785,0.37914
407.2,582.5,3.8785,0.37832
407.3,583.1,3.8785,0.37932
407.4,583.6,3.8785,0.38057
407.5,584.2,3.8785,0.38045
407.6,584.8,3.8785,0.38112
407.7,585.4,3.8785,0.37987
407.8,586,3.8785,0.38192
407.9,586.6,3.8785,0.38317
408,587.2,3.8785,0.38241
408.1,587.7,3.8785,0.38159
408.2,588.3,3.8785,0.38007
408.3,588.9,3.8785,0.38093
408.4,589.5,3.8785,0.3811
408.5,590.1,3.8785,0.38045
408.6,590.7,3.8785,0.38279
408.7,591.2,3.8785,0.38232
408.8,591.8,3.8785,0.38125
408.9,592.4,3.8783,0.3834
409,593,3.8776,0.38281
409.1,593.6,3.8771,0.38289
409.2,594.1,3.8772,0.3827
409.3,594.7,3.8772,0.38427
409.4,595.3,3.8771,0.3843
409.5,595.9,3.8772,0.38393
409.6,596.5,3.8775,0.38464
409.7,597,3.8775,0.38363
409.8,597.6,3.8775,0.38238
409.9,598.2,3.8775,0.38188
410,598.8,3.8775,0.38352
410.1,599.4,3.8775,0.38493
410.2,599.9,3.8775,0.3839
410.3,600.5,3.8775,0.38447
410.4,601.1,3.8775,0.38728
410.5,601.7,3.8775,0.38792
410.6,602.3,3.8775,0.38761
410.7,602.8,3.8775,0.38813
410.8,603.4,3.877,0.38793
410.9,604,3.8767,0.38603
411,604.6,3.8771,0.38435
411.1,605.2,3.8772,0.38608
411.2,605.7,3.8772,0.38634
411.3,606.3,3.8772,0.38648
411.4,606.9,3.8772,0.38744
411.5,607.5,3.8772,0.38838
411.6,608.1,3.8772,0.38911
411.7,608.7,3.877,0.38723
411.8,609.2,3.8768,0.38615
411.9,609.8,3.8768,0.38665
412,610.4,3.8768,0.38624
412.1,611,3.8768,0.38654
412.2,611.6,3.8768,0.38748
412.3,612.1,3.8768,0.38851
412.4,612.7,3.8768,0.39042
412.5,613.3,3.8768,0.38907
412.6,613.9,3.8768,0.38953
412.7,614.4,3.8761,0.38852
412.8,615,3.8755,0.38831
412.9,615.6,3.8755,0.38997
413,616.2,3.8755,0.38872
413.1,616.8,3.8755,0.3885
413.2,617.3,3.8755,0.38875
413.3,617.9,3.8755,0.39087
413.4,618.5,3.8755,0.39005
413.5,619.1,3.8755,0.39055
413.6,619.7,3.8755,0.39137
413.7,620.2,3.8755,0.39043
413.8,620.8,3.8755,0.39224
413.9,621.4,3.8755,0.39217
414,622,3.8755,0.39183
414.1,622.6,3.8755,0.39273
414.2,623.1,3.8755,0.3912
414.3,623.7,3.8755,0.39068
414.4,624.3,3.8755,0.39116
414.5,624.9,3.8755,0.39131
414.6,625.5,3.8755,0.39079
414.7,626,3.8755,0.3901
414.8,626.6,3.8755,0.3916
414.9,627.2,3.8755,0.392
415,627.8,3.8755,0.39082
415.1,628.4,3.8755,0.39053
415.2,628.9,3.8755,0.39199
415.3,629.5,3.8755,0.39132
415.4,630.1,3.8755,0.39218
415.5,630.7,3.8755,0.39258
415.6,631.3,3.8755,0.39058
415.7,631.8,3.8755,0.39092
415.8,632.4,3.8755,0.39089
415.9,633,3.8755,0.39072
416,633.6,3.8755,0.39319
416.1,634.1,3.8755,0.39176
416.2,634.7,3.8755,0.39359
416.3,635.3,3.8755,0.39379
416.4,635.9,3.8755,0.39499
416.5,636.5,3.8753,0.39306
416.6,637.1,3.8744,0.3928
416.7,637.6,3.8741,0.39504
416.8,638.2,3.8742,0.39609
416.9,638.8,3.8742,0.39466
417,639.4,3.8742,0.39502
417.1,640,3.8742,0.39421
417.2,640.5,3.8742,0.39157
417.3,641.1,3.8742,0.39305
417.4,641.7,3.8742,0.39434
417.5,642.3,3.8742,0.39368
417.6,642.8,3.8742,0.39417
417.7,643.4,3.8742,0.39316
417.8,644,3.8742,0.39343
417.9,644.6,3.8742,0.39437
418,645.2,3.8736,0.39216
418.1,645.7,3.8728,0.39403
418.2,646.3,3.8729,0.39644
418.3,646.9,3.8729,0.39494
418.4,647.5,3.8729,0.39573
418.5,648.1,3.8729,0.39459
418.6,648.6,3.8729,0.39528
418.7,649.2,3.8729,0.39621
418.8,649.8,3.8729,0.39389
418.9,650.3,3.8729,0.39344
419,650.9,3.8729,0.39495
419.1,651.5,3.8729,0.3934
419.2,652.1,3.8731,0.39483
419.3,652.6,3.8732,0.3967
419.4,653.2,3.8732,0.39594
419.5,653.8,3.8732,0.39648
419.6,654.4,3.8732,0.39686
419.7,654.9,3.8732,0.39712
419.8,655.5,3.8732,0.39697
419.9,656.1,3.8732,0.39622
420,656.7,3.8733,0.39628
420.1,657.2,3.8728,0.39674
420.2,657.8,3.8723,0.39688
420.3,658.4,3.873,0.39621
420.4,658.9,3.8732,0.39676
420.5,659.5,3.8732,0.39784
420.6,660.1,3.8732,0.39773
420.7,660.7,3.8732,0.39626
420.8,661.3,3.8732,0.39657
420.9,661.8,3.8732,0.39849
421,662.4,3.8732,0.39663
421.1,663,3.8732,0.39855
421.2,663.6,3.8732,0.39973
421.3,664.2,3.8732,0.39804
421.4,664.8,3.8732,0.39945
421.5,665.3,3.8732,0.39912
421.6,665.9,3.8726,0.39866
421.7,666.5,3.8725,0.39854
421.8,667.1,3.8726,0.39815
421.9,667.7,3.8725,0.39848
422,668.3,3.8726,0.39944
422.1,668.8,3.8721,0.3989
422.2,669.4,3.8714,0.39933
422.3,670,3.8712,0.40127
422.4,670.6,3.8712,0.40132
422.5,671.2,3.8712,0.40118
422.6,671.8,3.8712,0.39938
422.7,672.3,3.8712,0.39868
422.8,672.9,3.8712,0.39954
422.9,673.5,3.8712,0.40127
423,674.1,3.8712,0.40101
423.1,674.7,3.8712,0.39925
423.2,675.2,3.8712,0.39997
423.3,675.8,3.8712,0.40107
423.4,676.4,3.8712,0.40035
423.5,677,3.8712,0.39878
423.6,677.6,3.8712,0.40197
423.7,678.1,3.8712,0.40163
423.8,678.7,3.8712,0.40039
423.9,679.3,3.8712,0.40216
424,679.9,3.8712,0.4004
424.1,680.5,3.8712,0.40048
424.2,681,3.8712,0.40292
424.3,681.6,3.8719,0.39975
424.4,682.2,3.8725,0.40154
424.5,682.8,3.8726,0.40285
424.6,683.3,3.8726,0.40188
424.7,683.9,3.8723,0.40313
424.8,684.5,3.8714,0.40227
424.9,685.1,3.8712,0.40137
425,685.7,3.8712,0.4034
425.1,686.2,3.8713,0.40502
425.2,686.8,3.8708,0.40438
425.3,687.4,3.8703,0.40327
425.4,688,3.8702,0.40435
425.5,688.5,3.8702,0.40466
425.6,689.1,3.8702,0.40459
425.7,689.7,3.8702,0.40424
425.8,690.3,3.8702,0.40379
425.9,690.8,3.8702,0.40527
426,691.4,3.8702,0.40558
426.1,692,3.8703,0.40634
426.2,692.6,3.87,0.40848
426.3,693.2,3.8691,0.40846
426.4,693.7,3.8689,0.40821
426.5,694.3,3.8689,0.40539
426.6,694.9,3.8689,0.40586
426.7,695.5,3.8689,0.40675
426.8,696,3.8689,0.40681
426.9,696.6,3.8689,0.40616
427,697.2,3.8689,0.40768
427.1,697.8,3.8689,0.40767
427.2,698.4,3.8686,0.40952
427.3,698.9,3.8686,0.40913
427.4,699.5,3.8686,0.40651
427.5,700.1,3.8686,0.40839
427.6,700.7,3.8686,0.41002
427.7,701.3,3.8686,0.4084
427.8,701.8,3.8686,0.40802
427.9,702.4,3.8686,0.40862
428,703,3.8686,0.41017
428.1,703.6,3.8686,0.41002
428.2,704.1,3.8686,0.40989
428.3,704.7,3.8686,0.41156
428.4,705.3,3.8686,0.41275
428.5,705.9,3.8686,0.4117
428.6,706.4,3.8686,0.41149
428.7,707,3.8686,0.41164
428.8,707.6,3.8686,0.41133
428.9,708.2,3.8681,0.41327
429,708.7,3.8671,0.4116
429.1,709.3,3.8666,0.41343
429.2,709.9,3.8666,0.41447
429.3,710.4,3.8666,0.41285
429.4,711,3.8666,0.41405
429.5,711.6,3.8666,0.41451
429.6,712.1,3.8666,0.41242
429.7,712.7,3.8666,0.41417
429.8,713.3,3.8666,0.41501
429.9,713.9,3.8666,0.41585
430,714.4,3.8669,0.41619
430.1,715,3.867,0.41783
430.2,715.6,3.867,0.41823
430.3,716.1,3.867,0.41835
430.4,716.7,3.867,0.41896
430.5,717.3,3.867,0.41729
430.6,717.9,3.867,0.41673
430.7,718.4,3.867,0.41889
430.8,719,3.867,0.41929
430.9,719.6,3.867,0.41948
431,720.2,3.867,0.41993
431.1,720.7,3.867,0.41864
431.2,721.3,3.867,0.41974
431.3,721.9,3.867,0.41925
431.4,722.5,3.8669,0.42174
431.5,723.1,3.8662,0.42416
431.6,723.6,3.8656,0.42217
431.7,724.2,3.865,0.42216
431.8,724.8,3.865,0.42327
431.9,725.4,3.865,0.42177
432,726,3.865,0.42332
432.1,726.6,3.865,0.42132
432.2,727.1,3.865,0.42267
432.3,727.7,3.865,0.42199
432.4,728.3,3.865,0.42273
432.5,728.9,3.865,0.42538
432.6,729.5,3.865,0.42426
432.7,730,3.865,0.42627
432.8,730.6,3.865,0.4248
432.9,731.2,3.865,0.42427
433,731.8,3.865,0.42495
433.1,732.4,3.865,0.42516
433.2,732.9,3.865,0.425
433.3,733.5,3.865,0.42756
433.4,734.1,3.865,0.4279
433.5,734.7,3.8651,0.42606
433.6,735.2,3.8646,0.42849
433.7,735.8,3.8639,0.43012
433.8,736.4,3.864,0.43034
433.9,737,3.8639,0.42892
434,737.5,3.8636,0.42849
434.1,738.1,3.8637,0.43112
434.2,738.7,3.8637,0.42876
434.3,739.3,3.8637,0.42882
434.4,739.8,3.8637,0.4275
434.5,740.4,3.8637,0.43072
434.6,741,3.8637,0.43065
434.7,741.6,3.8637,0.4279
434.8,742.1,3.8637,0.43355
434.9,742.7,3.8637,0.43158
435,743.3,3.8637,0.43094
435.1,743.9,3.8636,0.43143
435.2,744.4,3.8638,0.43259
435.3,745,3.863,0.43191
435.4,745.6,3.8624,0.43141
435.5,746.2,3.8623,0.43284
435.6,746.7,3.8624,0.43288
435.7,747.3,3.8623,0.43249
435.8,747.9,3.8624,0.43465
435.9,748.5,3.8624,0.43502
436,749,3.8623,0.43367
436.1,749.6,3.8624,0.43528
436.2,750.2,3.8623,0.43638
436.3,750.8,3.8624,0.43493
436.4,751.4,3.8621,0.43496
436.5,751.9,3.8612,0.43642
436.6,752.5,3.861,0.43615
436.7,753.1,3.861,0.43809
436.8,753.7,3.8611,0.43748
436.9,754.3,3.861,0.43851
437,754.9,3.86,0.43821
437.1,755.4,3.8597,0.43752
437.2,756,3.8597,0.43756
437.3,756.6,3.8597,0.43865
437.4,757.2,3.8597,0.44065
437.5,757.7,3.8597,0.43891
437.6,758.3,3.8597,0.43944
437.7,758.9,3.8597,0.43925
437.8,759.5,3.8599,0.44119
437.9,760,3.8603,0.44072
438,760.6,3.8604,0.4418
438.1,761.2,3.8601,0.44095
438.2,761.8,3.86,0.44132
438.3,762.3,3.8599,0.44241
438.4,762.9,3.8597,0.44205
438.5,763.5,3.8597,0.44213
438.6,764.1,3.8597,0.44513
438.7,764.6,3.8597,0.44499
438.8,765.2,3.8597,0.44169
438.9,765.8,3.8597,0.4438
439,766.4,3.8597,0.44429
439.1,766.9,3.8597,0.4452
439.2,767.5,3.8597,0.44664
439.3,768.1,3.8597,0.4451
439.4,768.7,3.8597,0.44393
439.5,769.2,3.8597,0.44746
439.6,769.8,3.8597,0.44591
439.7,770.4,3.8597,0.44532
439.8,771,3.8594,0.44642
439.9,771.5,3.8591,0.44718
440,772.1,3.8582,0.44809
440.1,772.7,3.858,0.4472
440.2,773.2,3.8581,0.4472
440.3,773.8,3.8581,0.4486
440.4,774.4,3.8581,0.44905
440.5,775,3.8581,0.44973
440.6,775.5,3.8581,0.45095
440.7,776.1,3.8581,0.45068
440.8,776.7,3.8581,0.45
440.9,777.3,3.8581,0.45164
441,777.8,3.8581,0.45243
441.1,778.4,3.8581,0.4511
441.2,779,3.8581,0.45046
441.3,779.6,3.8581,0.44979
441.4,780.1,3.8581,0.45272
441.5,780.7,3.8581,0.45538
441.6,781.3,3.8581,0.45274
441.7,781.9,3.8581,0.4524
441.8,782.5,3.8581,0.45224
441.9,783,3.858,0.45445
442,783.6,3.8571,0.45369
442.1,784.2,3.8568,0.45558
442.2,784.8,3.8567,0.45639
442.3,785.4,3.8568,0.45667
442.4,785.9,3.8567,0.45571
442.5,786.5,3.8568,0.45644
442.6,787.1,3.8568,0.45565
442.7,787.7,3.8568,0.45647
442.8,788.2,3.8567,0.45766
442.9,788.8,3.8568,0.45737
443,789.4,3.8567,0.45785
443.1,790,3.8568,0.45811
443.2,790.5,3.8567,0.45869
443.3,791.1,3.8568,0.4593
443.4,791.7,3.8564,0.45953
443.5,792.3,3.8549,0.45982
443.6,792.9,3.854,0.45974
443.7,793.4,3.8542,0.46049
443.8,794,3.8541,0.46201
443.9,794.6,3.8541,0.46172
444,795.2,3.8541,0.46059
444.1,795.7,3.8541,0.46106
444.2,796.3,3.8541,0.46218
444.3,796.9,3.8541,0.46448
444.4,797.5,3.8541,0.46284
444.5,798,3.8541,0.4653
444.6,798.6,3.8541,0.46652
444.7,799.2,3.8535,0.46616
444.8,799.8,3.8528,0.46612
444.9,800.4,3.8528,0.46792
445,800.9,3.8529,0.46687
445.1,801.5,3.852,0.47019
445.2,802.1,3.8515,0.46865
445.3,802.7,3.8515,0.46792
445.4,803.2,3.8515,0.46668
445.5,803.8,3.8515,0.46905
445.6,804.4,3.8515,0.47115
445.7,805,3.8515,0.47002
445.8,805.6,3.8515,0.46995
445.9,806.1,3.8515,0.47094
446,806.7,3.8515,0.47218
446.1,807.3,3.8514,0.47167
446.2,807.9,3.8507,0.47118
446.3,808.4,3.8501,0.47341
446.4,809,3.8502,0.47352
446.5,809.6,3.8502,0.47269
446.6,810.2,3.8502,0.47522
446.7,810.7,3.8502,0.47615
446.8,811.3,3.8502,0.47397
446.9,811.9,3.8502,0.47418
447,812.5,3.8501,0.47613
447.1,813,3.8495,0.47613
447.2,813.6,3.8488,0.47745
447.3,814.2,3.8488,0.47593
447.4,814.8,3.8489,0.47878
447.5,815.3,3.8489,0.4797
447.6,815.9,3.8486,0.4795
447.7,816.5,3.848,0.48085
447.8,817,3.8478,0.47908
447.9,817.6,3.8479,0.47903
448,818.2,3.8479,0.48105
448.1,818.8,3.8479,0.4814
448.2,819.3,3.8479,0.48091
448.3,819.9,3.8478,0.48056
448.4,820.5,3.8479,0.48104
448.5,821.1,3.8475,0.48062
448.6,821.6,3.8465,0.48227
448.7,822.2,3.8462,0.48432
448.8,822.8,3.8462,0.48243
448.9,823.4,3.8456,0.48333
449,823.9,3.8448,0.48359
449.1,824.5,3.8449,0.48544
449.2,825.1,3.8449,0.48399
449.3,825.7,3.8449,0.48654
449.4,826.2,3.8449,0.48597
449.5,826.8,3.8449,0.48627
449.6,827.4,3.8449,0.48761
449.7,828,3.844,0.48632
449.8,828.5,3.8436,0.48737
449.9,829.1,3.8436,0.48714
450,829.7,3.8436,0.48778
450.1,830.3,3.8436,0.48773
450.2,830.8,3.8436,0.48852
450.3,831.4,3.8436,0.48972
450.4,832,3.8437,0.48993
450.5,832.6,3.843,0.49013
450.6,833.1,3.8423,0.49058
450.7,833.7,3.8423,0.49157
450.8,834.3,3.8422,0.49166
450.9,834.8,3.8415,0.49229
451,835.4,3.8409,0.4941
451.1,836,3.841,0.49313
451.2,836.6,3.8409,0.49168
451.3,837.1,3.841,0.49258
451.4,837.7,3.8409,0.49307
451.5,838.3,3.8405,0.49246
451.6,838.9,3.8396,0.494
451.7,839.4,3.84,0.49256
451.8,840,3.8403,0.49529
451.9,840.6,3.8403,0.49679
452,841.2,3.8403,0.49655
452.1,841.7,3.8403,0.49525
452.2,842.3,3.8403,0.49758
452.3,842.9,3.8403,0.49719
452.4,843.5,3.8403,0.49647
452.5,844.1,3.8399,0.49603
452.6,844.6,3.8391,0.49898
452.7,845.2,3.8389,0.50003
452.8,845.8,3.839,0.50042
452.9,846.4,3.839,0.50018
453,846.9,3.839,0.49737
453.1,847.5,3.839,0.4977
453.2,848.1,3.8391,0.49945
453.3,848.7,3.8386,0.49848
453.4,849.3,3.8378,0.49732
453.5,849.8,3.8377,0.49854
453.6,850.4,3.8377,0.50026
453.7,851,3.8377,0.49919
453.8,851.6,3.8377,0.50041
453.9,852.1,3.8376,0.50192
454,852.7,3.8373,0.4997
454.1,853.3,3.837,0.50218
454.2,853.9,3.8366,0.5017
454.3,854.4,3.8357,0.50169
454.4,855,3.8357,0.50241
454.5,855.6,3.8357,0.50112
454.6,856.2,3.8357,0.50031
454.7,856.8,3.8354,0.50235
454.8,857.3,3.8351,0.50237
454.9,857.9,3.835,0.50027
455,858.5,3.8351,0.5008
455.1,859.1,3.8343,0.50419
455.2,859.6,3.8337,0.50417
455.3,860.2,3.8337,0.5026
455.4,860.8,3.8337,0.50173
455.5,861.4,3.8338,0.50053
455.6,861.9,3.8332,0.50048
455.7,862.5,3.8325,0.5016
455.8,863.1,3.8324,0.50281
455.9,863.7,3.8324,0.50351
456,864.2,3.8324,0.50327
456.1,864.8,3.8318,0.50337
456.2,865.4,3.831,0.50358
456.3,865.9,3.8311,0.50367
456.4,866.5,3.8311,0.5054
456.5,867.1,3.8311,0.50612
456.6,867.7,3.8311,0.50482
456.7,868.2,3.8311,0.50492
456.8,868.8,3.8311,0.50435
456.9,869.4,3.8311,0.50366
457,870,3.8311,0.50218
457.1,870.5,3.8311,0.50273
457.2,871.1,3.8306,0.50425
457.3,871.7,3.8299,0.50509
457.4,872.3,3.8297,0.50463
457.5,872.8,3.8298,0.50463
457.6,873.4,3.8297,0.50373
457.7,874,3.8299,0.5027
457.8,874.5,3.8292,0.50142
457.9,875.1,3.8284,0.50189
458,875.7,3.8276,0.50235
458.1,876.3,3.827,0.50236
458.2,876.9,3.8272,0.50365
458.3,877.4,3.8271,0.50461
458.4,878,3.8271,0.50427
458.5,878.6,3.8271,0.50414
458.6,879.2,3.8271,0.50513
458.7,879.7,3.8266,0.50337
458.8,880.3,3.8257,0.5046
458.9,880.9,3.8258,0.50552
459,881.5,3.8258,0.50502
459.1,882,3.8258,0.50394
459.2,882.6,3.8258,0.50343
459.3,883.2,3.8255,0.50365
459.4,883.8,3.8245,0.50442
459.5,884.3,3.8245,0.50441
459.6,884.9,3.8245,0.50308
459.7,885.5,3.8245,0.50538
459.8,886.1,3.8245,0.50533
459.9,886.7,3.8243,0.50653
460,887.2,3.8234,0.50408
460.1,887.8,3.8231,0.50282
460.2,888.4,3.8232,0.50425
460.3,889,3.8232,0.5049
460.4,889.5,3.8232,0.50402
460.5,890.1,3.8232,0.50356
460.6,890.7,3.8229,0.50324
460.7,891.3,3.8222,0.5035
460.8,891.8,3.8218,0.50369
460.9,892.4,3.8219,0.50387
461,893,3.8219,0.50433
461.1,893.6,3.8219,0.50302
461.2,894.1,3.8218,0.5054
461.3,894.7,3.8211,0.50371
461.4,895.3,3.8205,0.50161
461.5,895.9,3.8205,0.50466
461.6,896.4,3.8199,0.50472
461.7,897,3.8199,0.5033
461.8,897.6,3.8199,0.50355
461.9,898.2,3.8199,0.50166
462,898.7,3.8193,0.50274
462.1,899.3,3.8187,0.50197
462.2,899.9,3.8183,0.5045
462.3,900.5,3.818,0.50464
462.4,901,3.8178,0.50492
462.5,901.6,3.8169,0.50512
462.6,902.2,3.8165,0.50247
462.7,902.8,3.8166,0.50273
462.8,903.3,3.8166,0.50479
462.9,903.9,3.8167,0.50268
463,904.5,3.8164,0.50035
463.1,905,3.8156,0.50085
463.2,905.6,3.8152,0.50171
463.3,906.2,3.8153,0.50258
463.4,906.8,3.8153,0.50304
463.5,907.3,3.8153,0.50215
463.6,907.9,3.8153,0.50138
463.7,908.5,3.8152,0.50276
463.8,909.1,3.8146,0.49867
463.9,909.6,3.814,0.50026
464,910.2,3.814,0.50117
464.1,910.8,3.814,0.50184
464.2,911.3,3.8137,0.4998
464.3,911.9,3.8133,0.50048
464.4,912.5,3.8133,0.50142
464.5,913.1,3.8133,0.50313
464.6,913.6,3.8133,0.50187
464.7,914.2,3.8133,0.49995
464.8,914.8,3.8133,0.49925
464.9,915.4,3.8134,0.49968
465,915.9,3.8128,0.50032
465.1,916.5,3.8121,0.49926
465.2,917.1,3.8117,0.49759
465.3,917.6,3.8113,0.49885
465.4,918.2,3.8114,0.50036
465.5,918.8,3.8111,0.49869
465.6,919.4,3.8102,0.49777
465.7,919.9,3.81,0.49742
465.8,920.5,3.81,0.49761
465.9,921.1,3.81,0.49903
466,921.7,3.81,0.49828
466.1,922.2,3.81,0.49724
466.2,922.8,3.81,0.49672
466.3,923.4,3.8094,0.49488
466.4,924,3.8087,0.4947
466.5,924.5,3.8087,0.49669
466.6,925.1,3.8087,0.49751
466.7,925.7,3.8087,0.49486
466.8,926.2,3.8087,0.49573
466.9,926.8,3.8087,0.49626
467,927.4,3.8084,0.49649
467.1,928,3.8075,0.49649
467.2,928.5,3.8071,0.49513
467.3,929.1,3.8072,0.49459
467.4,929.7,3.8071,0.49392
467.5,930.3,3.8064,0.49343
467.6,930.8,3.8051,0.49316
467.7,931.4,3.8045,0.49216
467.8,932,3.8046,0.49287
467.9,932.5,3.8045,0.49364
468,933.1,3.8045,0.494
468.1,933.7,3.8045,0.49298
468.2,934.2,3.8045,0.49284
468.3,934.8,3.8045,0.49371
468.4,935.4,3.8045,0.49109
468.5,936,3.8055,0.49165
468.6,936.5,3.8059,0.49108
468.7,937.1,3.8053,0.49259
468.8,937.7,3.8046,0.4916
468.9,938.3,3.8045,0.49147
469,938.8,3.8045,0.4886
469.1,939.4,3.8045,0.48694
469.2,940,3.8044,0.48877
469.3,940.5,3.8037,0.48987
469.4,941.1,3.8029,0.48947
469.5,941.7,3.8022,0.48775
469.6,942.3,3.8019,0.48827
469.7,942.8,3.8019,0.49027
469.8,943.4,3.8019,0.48937
469.9,944,3.8019,0.4899
470,944.6,3.8019,0.48936
470.1,945.1,3.8014,0.48654
470.2,945.7,3.8005,0.48764
470.3,946.3,3.8006,0.48641
470.4,946.8,3.8006,0.48676
470.5,947.4,3.8006,0.48733
470.6,948,3.8006,0.48736
470.7,948.6,3.8006,0.48736
470.8,949.1,3.8006,0.4876
470.9,949.7,3.8004,0.48728
471,950.3,3.7995,0.48728
471.1,950.8,3.7992,0.48687
471.2,951.4,3.7993,0.4865
471.3,952,3.7992,0.48578
471.4,952.5,3.7994,0.48515
471.5,953.1,3.7988,0.48716
471.6,953.7,3.798,0.48832
471.7,954.3,3.798,0.48613
471.8,954.8,3.7979,0.48512
471.9,955.4,3.798,0.48548
472,956,3.7977,0.48481
472.1,956.5,3.7968,0.48458
472.2,957.1,3.7966,0.48408
472.3,957.7,3.7967,0.48385
472.4,958.2,3.7966,0.48642
472.5,958.8,3.796,0.48741
472.6,959.4,3.7952,0.48428
472.7,960,3.7952,0.48279
472.8,960.5,3.7952,0.48446
472.9,961.1,3.795,0.48665
473,961.7,3.7941,0.48584
473.1,962.3,3.7939,0.48452
473.2,962.8,3.7937,0.48603
473.3,963.4,3.7931,0.48387
473.4,964,3.7929,0.48318
473.5,964.5,3.7929,0.48514
473.6,965.1,3.793,0.48355
473.7,965.7,3.7927,0.4816
473.8,966.3,3.7919,0.4842
473.9,966.8,3.7915,0.48437
474,967.4,3.7916,0.48164
474.1,968,3.7916,0.48311
474.2,968.6,3.7916,0.48302
474.3,969.1,3.7916,0.48141
474.4,969.7,3.7916,0.48167
474.5,970.3,3.7916,0.48225
