Repository: MaCFP/matl-db

### Experimental Conditions: TGA and DSC
A Netzsch STA 449 F3 Jupiter was used to conduct Thermogravimetric Analysis (TGA) and Differential Scanning Calorimetry (DSC) experiments. 

* Heating Rate: 3, 10, and 30 K/min
* Temperature program
  - Initial Temperature: 323 K
  - Initial Isotherm: 600 s (hold at 323 K for 600 s)  
  - Maximum Temperature: 823 K
  - Final Isotherm: 300 s (hold at 823 K for 300 s)
* Sample mass: 4.0 +/- 0.1 mg
* Sample geometry: Powdered (Supplied by NIST)
* Calibration type: Before each experiment, a baseline test was performed using an empty crucible.

File: PMMA/Calibration_Data/FSRI/FSRI_STA_N2_20K_1.csv (part 1 of 6)
Temp,time,TGA,DSC,Sensitivity,Heating Rate,Heat Capacity
[K],[s],[mg],[uV/mg],[mW/uV],[K/s],[J/g/K]
322.1,0.0,3.9605,-3.63E-03,2.861,0.005,-2.21
322.2,21.3,3.9586,1.78E-03,2.269,0.008,0.52
322.3,25.8,3.9588,7.48E-03,2.059,0.026,0.59
322.4,28.9,3.9588,1.70E-02,2.129,0.037,0.97
322.5,31.2,3.9576,2.27E-02,2.123,0.048,1.01
322.6,33.1,3.9567,2.54E-02,2.008,0.054,0.95
322.7,34.9,3.9572,3.25E-02,1.988,0.058,1.11
322.8,36.5,3.9586,3.88E-02,1.927,0.062,1.20
322.9,38.1,3.9588,4.33E-02,1.834,0.067,1.19
323.0,39.5,3.9583,4.77E-02,1.793,0.073,1.17
323.1,40.9,3.9581,5.58E-02,1.764,0.078,1.26
323.2,42.1,3.9585,6.10E-02,1.736,0.082,1.29
323.3,43.3,3.9586,6.66E-02,1.715,0.087,1.31
323.4,44.4,3.9581,7.21E-02,1.680,0.091,1.33
323.5,45.5,3.9573,7.69E-02,1.642,0.096,1.32
323.6,46.5,3.9578,7.96E-02,1.639,0.100,1.31
323.7,47.5,3.9577,8.67E-02,1.627,0.104,1.36
323.8,48.4,3.9577,8.92E-02,1.586,0.108,1.31
323.9,49.3,3.9574,9.45E-02,1.568,0.111,1.33
324.0,50.2,3.9576,0.10007,1.528,0.112,1.36
324.1,51.1,3.9575,0.10575,1.505,0.115,1.39
324.2,52.0,3.9576,0.10947,1.494,0.119,1.38
324.3,52.8,3.9578,0.11528,1.490,0.123,1.40
324.4,53.6,3.9582,0.11925,1.485,0.126,1.41
324.5,54.4,3.9581,0.12374,1.460,0.128,1.41
324.6,55.2,3.9575,0.12599,1.452,0.130,1.41
324.7,55.9,3.9572,0.13233,1.438,0.133,1.44
324.8,56.7,3.9566,0.13787,1.429,0.138,1.43
324.9,57.4,3.9562,0.1405,1.412,0.143,1.39
325.0,58.1,3.9573,0.14317,1.406,0.144,1.39
325.1,58.8,3.9574,0.1485,1.398,0.146,1.43
325.2,59.4,3.9587,0.15179,1.400,0.149,1.43
325.3,60.1,3.9594,0.15461,1.380,0.152,1.40
325.4,60.8,3.9597,0.16061,1.371,0.155,1.42
325.5,61.4,3.9596,0.16568,1.356,0.158,1.42
325.6,62.0,3.9590,0.16827,1.338,0.160,1.41
325.7,62.6,3.9583,0.17209,1.334,0.163,1.41
325.8,63.3,3.9578,0.17628,1.333,0.165,1.43
325.9,63.9,3.9576,0.17924,1.329,0.166,1.43
326.0,64.5,3.9571,0.182,1.319,0.170,1.41
326.1,65.0,3.9565,0.18631,1.308,0.173,1.41
326.2,65.6,3.9562,0.19006,1.295,0.174,1.42
326.3,66.2,3.9561,0.19331,1.287,0.175,1.43
326.4,66.8,3.9563,0.19665,1.288,0.178,1.42
326.5,67.3,3.9561,0.2013,1.275,0.179,1.43
326.6,67.9,3.9565,0.20345,1.265,0.181,1.42
326.7,68.4,3.9560,0.20873,1.268,0.184,1.44
326.8,69.0,3.9566,0.21049,1.266,0.185,1.44
326.9,69.5,3.9562,0.21607,1.258,0.186,1.46
327.0,70.0,3.9567,0.21889,1.242,0.188,1.45
327.1,70.6,3.9566,0.21883,1.235,0.189,1.43
327.2,71.1,3.9566,0.2204,1.243,0.191,1.43
327.3,71.6,3.9567,0.22431,1.240,0.193,1.44
327.4,72.1,3.9565,0.2282,1.224,0.197,1.42
327.5,72.6,3.9570,0.23161,1.224,0.199,1.43
327.6,73.1,3.9567,0.23556,1.222,0.197,1.46
327.7,73.6,3.9570,0.23541,1.207,0.199,1.43
327.8,74.1,3.9567,0.23913,1.205,0.201,1.43
327.9,74.6,3.9565,0.24354,1.210,0.202,1.46
328.0,75.1,3.9567,0.24574,1.210,0.204,1.46
328.1,75.6,3.9562,0.24945,1.202,0.207,1.45
328.2,76.1,3.9569,0.25116,1.194,0.209,1.43
328.3,76.6,3.9568,0.25147,1.202,0.211,1.43
328.4,77.0,3.9566,0.25406,1.208,0.212,1.45
328.5,77.5,3.9570,0.25795,1.198,0.212,1.46
328.6,78.0,3.9574,0.26019,1.190,0.213,1.45
328.7,78.5,3.9572,0.26319,1.195,0.215,1.46
328.8,78.9,3.9579,0.26552,1.197,0.216,1.47
328.9,79.4,3.9580,0.26775,1.183,0.218,1.46
329.0,79.8,3.9574,0.27014,1.169,0.221,1.43
329.1,80.3,3.9583,0.27145,1.175,0.222,1.44
329.2,80.7,3.9574,0.27407,1.184,0.222,1.46
329.3,81.2,3.9573,0.2771,1.174,0.224,1.45
329.4,81.6,3.9583,0.2798,1.152,0.225,1.43
329.5,82.1,3.9567,0.28317,1.147,0.225,1.44
329.6,82.5,3.9569,0.28545,1.158,0.226,1.46
329.7,83.0,3.9572,0.28757,1.155,0.227,1.46
329.8,83.4,3.9563,0.29087,1.140,0.228,1.45
329.9,83.8,3.9572,0.29431,1.131,0.230,1.44
330.0,84.3,3.9572,0.2953,1.132,0.233,1.44
330.1,84.7,3.9567,0.29576,1.134,0.231,1.45
330.2,85.1,3.9573,0.29829,1.126,0.231,1.45
330.3,85.6,3.9570,0.30043,1.116,0.234,1.43
330.4,86.0,3.9566,0.30215,1.116,0.237,1.42
330.5,86.4,3.9569,0.30408,1.126,0.237,1.44
330.6,86.8,3.9569,0.30628,1.125,0.239,1.44
330.7,87.2,3.9565,0.30896,1.110,0.241,1.42
330.8,87.7,3.9566,0.3114,1.106,0.240,1.44
330.9,88.1,3.9573,0.31303,1.116,0.240,1.46
331.0,88.5,3.9568,0.31556,1.117,0.244,1.44
331.1,88.9,3.9563,0.31846,1.106,0.244,1.44
331.2,89.3,3.9570,0.32064,1.104,0.243,1.46
331.3,89.7,3.9571,0.32262,1.122,0.245,1.48
331.4,90.1,3.9567,0.32412,1.135,0.247,1.49
331.5,90.5,3.9566,0.32536,1.132,0.247,1.49
331.6,90.9,3.9572,0.32764,1.124,0.248,1.48
331.7,91.3,3.9572,0.3296,1.103,0.250,1.46
331.8,91.7,3.9564,0.33089,1.085,0.250,1.44
331.9,92.1,3.9570,0.33365,1.093,0.249,1.46
332.0,92.5,3.9573,0.33597,1.101,0.249,1.48
332.1,92.9,3.9566,0.33693,1.093,0.250,1.47
332.2,93.3,3.9569,0.3389,1.084,0.251,1.47
332.3,93.7,3.9574,0.34101,1.082,0.251,1.47
332.4,94.1,3.9571,0.34285,1.082,0.253,1.47
332.5,94.5,3.9567,0.34591,1.076,0.255,1.46
332.6,94.9,3.9570,0.34758,1.072,0.255,1.46
332.7,95.3,3.9576,0.34702,1.074,0.256,1.46
332.8,95.7,3.9571,0.34835,1.071,0.258,1.45
332.9,96.1,3.9568,0.35084,1.058,0.258,1.44
333.0,96.5,3.9578,0.35274,1.047,0.258,1.43
333.1,96.9,3.9579,0.35506,1.043,0.259,1.43
333.2,97.3,3.9573,0.35749,1.043,0.260,1.44
333.3,97.6,3.9571,0.35924,1.049,0.261,1.45
333.4,98.0,3.9579,0.36074,1.063,0.262,1.46
333.5,98.4,3.9585,0.36237,1.069,0.262,1.48
333.6,98.8,3.9577,0.36412,1.062,0.263,1.47
333.7,99.2,3.9575,0.36562,1.058,0.264,1.46
333.8,99.5,3.9585,0.36677,1.059,0.266,1.46
333.9,99.9,3.9584,0.36787,1.056,0.268,1.45
334.0,100.3,3.9579,0.36889,1.054,0.268,1.45
334.1,100.7,3.9580,0.37016,1.057,0.268,1.46
334.2,101.0,3.9582,0.37285,1.062,0.269,1.47
334.3,101.4,3.9582,0.37577,1.059,0.269,1.48
334.4,101.8,3.9576,0.37708,1.052,0.269,1.47
334.5,102.1,3.9573,0.37866,1.053,0.271,1.47
334.6,102.5,3.9576,0.38094,1.056,0.272,1.48
334.7,102.9,3.9577,0.3817,1.051,0.272,1.47
334.8,103.3,3.9576,0.38247,1.044,0.272,1.47
334.9,103.6,3.9573,0.38499,1.043,0.272,1.48
335.0,104.0,3.9571,0.3866,1.043,0.273,1.48
335.1,104.4,3.9569,0.38708,1.042,0.274,1.47
335.2,104.7,3.9567,0.38875,1.041,0.275,1.47
335.3,105.1,3.9567,0.39056,1.040,0.276,1.47
335.4,105.4,3.9571,0.39146,1.041,0.277,1.47
335.5,105.8,3.9568,0.39305,1.039,0.278,1.47
335.6,106.2,3.9563,0.39538,1.036,0.278,1.47
335.7,106.5,3.9569,0.3972,1.038,0.276,1.49
335.8,106.9,3.9573,0.39863,1.040,0.275,1.51
335.9,107.2,3.9568,0.39989,1.035,0.276,1.50
336.0,107.6,3.9564,0.40035,1.029,0.278,1.48
336.1,108.0,3.9567,0.40054,1.027,0.278,1.48
336.2,108.3,3.9572,0.4017,1.027,0.278,1.48
336.3,108.7,3.9572,0.40354,1.025,0.279,1.48
336.4,109.0,3.9566,0.40525,1.023,0.279,1.48
336.5,109.4,3.9566,0.40613,1.027,0.280,1.49
336.6,109.8,3.9574,0.40678,1.027,0.281,1.49
336.7,110.1,3.9575,0.40854,1.018,0.283,1.47
336.8,110.5,3.9569,0.4113,1.014,0.282,1.48
336.9,110.8,3.9560,0.414,1.015,0.281,1.49
337.0,111.2,3.9559,0.41486,1.014,0.281,1.50
337.1,111.5,3.9567,0.4145,1.011,0.282,1.49
337.2,111.9,3.9572,0.4155,1.011,0.283,1.48
337.3,112.2,3.9569,0.41672,1.009,0.283,1.49
337.4,112.6,3.9560,0.41678,1.004,0.283,1.48
337.5,112.9,3.9559,0.41812,0.999,0.284,1.47
337.6,113.3,3.9566,0.42109,0.998,0.286,1.47
337.7,113.6,3.9573,0.42299,1.002,0.287,1.48
337.8,114.0,3.9573,0.42391,1.007,0.287,1.49
337.9,114.3,3.9568,0.42516,1.006,0.287,1.49
338.0,114.7,3.9567,0.42625,1.002,0.288,1.48
338.1,115.0,3.9572,0.42663,1.001,0.289,1.48
338.2,115.4,3.9575,0.42647,1.004,0.289,1.48
338.3,115.7,3.9574,0.42686,1.004,0.289,1.48
338.4,116.1,3.9576,0.42921,1.001,0.290,1.48
338.5,116.4,3.9578,0.43166,1.003,0.290,1.49
338.6,116.8,3.9577,0.43204,1.008,0.290,1.50
338.7,117.1,3.9575,0.43205,1.005,0.291,1.49
338.8,117.5,3.9575,0.43255,1.001,0.292,1.48
338.9,117.8,3.9577,0.43207,1.006,0.292,1.49
339.0,118.1,3.9579,0.43173,1.005,0.292,1.49
339.1,118.5,3.9578,0.43431,0.997,0.292,1.48
339.2,118.8,3.9576,0.43768,0.995,0.293,1.49
339.3,119.2,3.9576,0.43888,0.999,0.293,1.50
339.4,119.5,3.9576,0.4391,0.998,0.292,1.50
339.5,119.9,3.9574,0.43954,0.992,0.292,1.49
339.6,120.2,3.9572,0.44014,0.987,0.293,1.48
339.7,120.5,3.9573,0.44119,0.986,0.293,1.48
339.8,120.9,3.9575,0.44317,0.987,0.293,1.49
339.9,121.2,3.9577,0.44501,0.987,0.295,1.49
340.0,121.6,3.9578,0.44562,0.989,0.297,1.48
340.1,121.9,3.9577,0.44644,0.992,0.299,1.48
340.2,122.2,3.9575,0.44839,0.990,0.300,1.48
340.3,122.6,3.9574,0.4504,0.984,0.298,1.49
340.4,122.9,3.9575,0.45156,0.981,0.296,1.50
340.5,123.2,3.9576,0.45142,0.984,0.295,1.51
340.6,123.6,3.9573,0.45137,0.984,0.296,1.50
340.7,123.9,3.9564,0.45317,0.981,0.297,1.50
340.8,124.2,3.9557,0.45479,0.980,0.297,1.50
340.9,124.6,3.9557,0.45439,0.979,0.298,1.49
341.0,124.9,3.9557,0.45393,0.976,0.300,1.48
341.1,125.2,3.9553,0.45508,0.974,0.300,1.48
341.2,125.6,3.9552,0.45805,0.975,0.298,1.50
341.3,125.9,3.9553,0.46117,0.977,0.299,1.51
341.4,126.3,3.9554,0.46168,0.979,0.301,1.50
341.5,126.6,3.9553,0.46101,0.981,0.300,1.51
341.6,126.9,3.9553,0.46195,0.981,0.299,1.51
341.7,127.3,3.9554,0.46351,0.973,0.299,1.51
341.8,127.6,3.9555,0.46434,0.969,0.300,1.50
341.9,127.9,3.9556,0.46482,0.973,0.298,1.52
342.0,128.3,3.9555,0.46551,0.976,0.294,1.54
342.1,128.6,3.9557,0.46683,0.971,0.293,1.55
342.2,128.9,3.9561,0.46815,0.969,0.296,1.54
342.3,129.3,3.9567,0.46828,0.972,0.300,1.52
342.4,129.6,3.9571,0.4675,0.969,0.303,1.50
342.5,129.9,3.9568,0.46686,0.965,0.302,1.49
342.6,130.3,3.9563,0.46767,0.966,0.302,1.50
342.7,130.6,3.9561,0.47017,0.968,0.302,1.51
342.8,130.9,3.9564,0.47202,0.969,0.302,1.51
342.9,131.3,3.9570,0.47239,0.968,0.302,1.51
343.0,131.6,3.9570,0.47281,0.965,0.302,1.51
343.1,131.9,3.9566,0.47353,0.965,0.302,1.51
343.2,132.3,3.9561,0.47376,0.967,0.303,1.51
343.3,132.6,3.9558,0.47433,0.965,0.302,1.52
343.4,132.9,3.9556,0.47627,0.959,0.301,1.52
343.5,133.2,3.9558,0.47798,0.955,0.302,1.51
343.6,133.6,3.9564,0.47813,0.956,0.304,1.50
343.7,133.9,3.9569,0.47811,0.962,0.304,1.51
343.8,134.2,3.9570,0.47893,0.963,0.304,1.52
343.9,134.6,3.9571,0.48024,0.957,0.305,1.51
344.0,134.9,3.9572,0.48163,0.956,0.306,1.50
344.1,135.2,3.9568,0.48271,0.960,0.307,1.51
344.2,135.5,3.9562,0.48333,0.957,0.305,1.52
344.3,135.9,3.9558,0.48349,0.952,0.303,1.52
344.4,136.2,3.9558,0.48358,0.955,0.304,1.52
344.5,136.5,3.9558,0.48413,0.958,0.305,1.52
344.6,136.9,3.9562,0.48565,0.956,0.305,1.52
344.7,137.2,3.9568,0.48788,0.951,0.304,1.53
344.8,137.5,3.9573,0.48876,0.948,0.304,1.52
344.9,137.8,3.9573,0.48805,0.952,0.305,1.53
345.0,138.2,3.9571,0.4885,0.959,0.306,1.53
345.1,138.5,3.9567,0.49025,0.959,0.306,1.54
345.2,138.8,3.9562,0.4909,0.957,0.307,1.53
345.3,139.1,3.9559,0.49051,0.958,0.308,1.52
345.4,139.5,3.9562,0.49054,0.958,0.308,1.52
345.5,139.8,3.9569,0.49159,0.956,0.307,1.53
345.6,140.1,3.9572,0.49362,0.952,0.307,1.53
345.7,140.4,3.9572,0.49544,0.950,0.308,1.53
345.8,140.8,3.9571,0.49608,0.949,0.308,1.53
345.9,141.1,3.9567,0.49591,0.947,0.307,1.53
346.0,141.4,3.9561,0.49559,0.947,0.306,1.53
346.1,141.8,3.9556,0.49585,0.947,0.306,1.53
346.2,142.1,3.9556,0.49667,0.950,0.307,1.54
346.3,142.4,3.9561,0.49732,0.954,0.309,1.54
346.4,142.7,3.9567,0.49803,0.956,0.309,1.54
346.5,143.0,3.9568,0.49957,0.958,0.309,1.55
346.6,143.4,3.9565,0.50142,0.961,0.308,1.56
346.7,143.7,3.9560,0.5026,0.966,0.308,1.57
346.8,144.0,3.9556,0.5031,0.970,0.309,1.58
346.9,144.3,3.9556,0.50331,0.971,0.309,1.58
347.0,144.7,3.9557,0.50382,0.962,0.309,1.57
347.1,145.0,3.9558,0.50475,0.948,0.308,1.55
347.2,145.3,3.9555,0.50527,0.938,0.308,1.54
347.3,145.6,3.9551,0.50539,0.939,0.309,1.53
347.4,146.0,3.9551,0.50656,0.948,0.310,1.55
347.5,146.3,3.9555,0.5086,0.952,0.311,1.56
347.6,146.6,3.9558,0.50981,0.948,0.310,1.56
347.7,146.9,3.9557,0.50985,0.945,0.310,1.55
347.8,147.3,3.9556,0.50941,0.943,0.311,1.55
347.9,147.6,3.9556,0.50935,0.938,0.311,1.54
348.0,147.9,3.9561,0.51033,0.935,0.312,1.53
348.1,148.2,3.9568,0.51154,0.937,0.311,1.54
348.2,148.5,3.9572,0.51211,0.937,0.311,1.54
348.3,148.9,3.9572,0.51256,0.932,0.311,1.54
348.4,149.2,3.9569,0.51353,0.930,0.311,1.54
348.5,149.5,3.9564,0.51513,0.929,0.311,1.54
348.6,149.8,3.9560,0.51701,0.925,0.311,1.54
348.7,150.1,3.9559,0.5182,0.920,0.310,1.54
348.8,150.5,3.9563,0.51825,0.917,0.310,1.53
348.9,150.8,3.9568,0.51746,0.919,0.310,1.53
349.0,151.1,3.9571,0.51704,0.923,0.310,1.54
349.1,151.4,3.9573,0.51854,0.931,0.311,1.55
349.2,151.8,3.9572,0.52039,0.940,0.311,1.57
349.3,152.1,3.9571,0.51997,0.941,0.311,1.57
349.4,152.4,3.9569,0.51876,0.930,0.310,1.56
349.5,152.7,3.9563,0.51904,0.923,0.309,1.55
349.6,153.0,3.9559,0.52056,0.925,0.311,1.55
349.7,153.4,3.9559,0.52234,0.929,0.312,1.55
349.8,153.7,3.9564,0.52327,0.933,0.311,1.57
349.9,154.0,3.9570,0.52319,0.939,0.310,1.58
350.0,154.3,3.9573,0.52377,0.943,0.310,1.59
350.1,154.7,3.9572,0.52528,0.939,0.311,1.58
350.2,155.0,3.9572,0.52616,0.932,0.312,1.57
350.3,155.3,3.9572,0.5261,0.935,0.312,1.58
350.4,155.6,3.9570,0.52597,0.938,0.310,1.59
350.5,155.9,3.9566,0.52641,0.934,0.310,1.58
350.6,156.3,3.9562,0.52782,0.932,0.312,1.58
350.7,156.6,3.9559,0.52957,0.933,0.313,1.58
350.8,156.9,3.9559,0.53091,0.933,0.313,1.58
350.9,157.2,3.9562,0.53225,0.932,0.314,1.58
351.0,157.5,3.9568,0.53387,0.930,0.314,1.58
351.1,157.9,3.9572,0.53438,0.928,0.312,1.59
351.2,158.2,3.9573,0.53316,0.928,0.312,1.59
351.3,158.5,3.9572,0.5322,0.929,0.313,1.58
351.4,158.8,3.9572,0.53261,0.930,0.315,1.57
351.5,159.1,3.9572,0.53344,0.931,0.316,1.57
351.6,159.5,3.9571,0.53421,0.931,0.314,1.58
351.7,159.8,3.9566,0.5352,0.930,0.312,1.59
351.8,160.1,3.9560,0.53617,0.930,0.312,1.60
351.9,160.4,3.9560,0.53643,0.930,0.313,1.59
352.0,160.7,3.9564,0.53658,0.928,0.314,1.59
352.1,161.0,3.9569,0.53777,0.925,0.315,1.58
352.2,161.4,3.9572,0.53914,0.924,0.314,1.59
352.3,161.7,3.9573,0.53926,0.924,0.313,1.59
352.4,162.0,3.9572,0.53883,0.925,0.316,1.58
352.5,162.3,3.9567,0.5391,0.927,0.318,1.57
352.6,162.6,3.9562,0.54061,0.928,0.317,1.58
352.7,163.0,3.9559,0.54311,0.928,0.316,1.59
352.8,163.3,3.9558,0.54446,0.927,0.315,1.60
352.9,163.6,3.9558,0.54367,0.925,0.315,1.60
353.0,163.9,3.9557,0.54298,0.924,0.315,1.59
353.1,164.2,3.9557,0.54362,0.926,0.316,1.59
353.2,164.5,3.9559,0.54457,0.928,0.318,1.59
353.3,164.8,3.9564,0.54511,0.926,0.318,1.59
353.4,165.2,3.9563,0.54504,0.923,0.317,1.59
353.5,165.5,3.9559,0.54494,0.924,0.316,1.59
353.6,165.8,3.9557,0.54591,0.927,0.317,1.60
353.7,166.1,3.9557,0.54726,0.928,0.317,1.60
353.8,166.4,3.9558,0.54733,0.928,0.316,1.61
353.9,166.7,3.9558,0.54699,0.925,0.316,1.60
354.0,167.1,3.9558,0.54817,0.920,0.316,1.60
354.1,167.4,3.9558,0.55019,0.919,0.316,1.60
354.2,167.7,3.9558,0.55157,0.923,0.317,1.60
354.3,168.0,3.9561,0.55224,0.927,0.317,1.61
354.4,168.3,3.9566,0.55244,0.925,0.317,1.61
354.5,168.6,3.9567,0.55216,0.919,0.316,1.61
354.6,169.0,3.9562,0.55155,0.917,0.315,1.61
354.7,169.3,3.9557,0.55157,0.919,0.314,1.61
354.8,169.6,3.9557,0.55261,0.920,0.315,1.61
354.9,169.9,3.9558,0.55369,0.921,0.316,1.61
355.0,170.2,3.9557,0.55428,0.922,0.317,1.61
355.1,170.5,3.9559,0.55471,0.923,0.318,1.61
355.2,170.9,3.9562,0.55504,0.924,0.318,1.61
355.3,171.2,3.9567,0.55503,0.921,0.317,1.61
355.4,171.5,3.9570,0.55458,0.914,0.317,1.60
355.5,171.8,3.9571,0.55383,0.910,0.318,1.59
355.6,172.1,3.9571,0.55369,0.911,0.319,1.58
355.7,172.4,3.9571,0.55533,0.916,0.320,1.59
355.8,172.7,3.9571,0.55751,0.919,0.320,1.60
355.9,173.1,3.9571,0.55797,0.918,0.320,1.60
356.0,173.4,3.9571,0.55695,0.915,0.319,1.60
356.1,173.7,3.9570,0.55572,0.916,0.319,1.60
356.2,174.0,3.9568,0.55509,0.920,0.318,1.60
356.3,174.3,3.9562,0.55545,0.921,0.318,1.61
356.4,174.6,3.9556,0.55586,0.920,0.318,1.61
356.5,174.9,3.9555,0.55553,0.921,0.318,1.61
356.6,175.3,3.9557,0.5553,0.921,0.318,1.61
356.7,175.6,3.9560,0.5558,0.922,0.318,1.61
356.8,175.9,3.9564,0.55632,0.922,0.319,1.61
356.9,176.2,3.9568,0.55641,0.922,0.319,1.61
357.0,176.5,3.9570,0.55648,0.920,0.319,1.60
357.1,176.8,3.9571,0.55667,0.920,0.319,1.61
357.2,177.1,3.9569,0.55644,0.919,0.317,1.61
357.3,177.5,3.9565,0.5557,0.916,0.316,1.61
357.4,177.8,3.9561,0.55487,0.918,0.317,1.61
357.5,178.1,3.9557,0.55464,0.924,0.318,1.61
357.6,178.4,3.9556,0.55578,0.927,0.317,1.62
357.7,178.7,3.9556,0.55735,0.925,0.317,1.63
357.8,179.0,3.9557,0.55743,0.921,0.317,1.62
357.9,179.3,3.9557,0.55641,0.919,0.318,1.61
358.0,179.7,3.9557,0.55581,0.918,0.320,1.60
358.1,180.0,3.9557,0.55552,0.918,0.319,1.60
358.2,180.3,3.9557,0.55486,0.920,0.319,1.60
358.3,180.6,3.9560,0.55396,0.921,0.319,1.60
358.4,180.9,3.9565,0.55325,0.917,0.319,1.59
358.5,181.2,3.9570,0.55321,0.914,0.319,1.58
358.6,181.5,3.9571,0.55397,0.917,0.319,1.59
358.7,181.8,3.9570,0.55455,0.919,0.319,1.60
358.8,182.2,3.9569,0.55429,0.918,0.319,1.59
358.9,182.5,3.9565,0.55388,0.918,0.321,1.59
359.0,182.8,3.9560,0.5538,0.919,0.322,1.58
359.1,183.1,3.9556,0.55369,0.918,0.321,1.58
359.2,183.4,3.9557,0.55348,0.915,0.321,1.58
359.3,183.7,3.9562,0.55376,0.915,0.321,1.58
359.4,184.0,3.9568,0.55447,0.919,0.322,1.58
359.5,184.3,3.9571,0.55469,0.922,0.323,1.58
359.6,184.6,3.9570,0.55407,0.921,0.323,1.58
359.7,185.0,3.9570,0.55297,0.918,0.322,1.58
359.8,185.3,3.9570,0.55201,0.919,0.322,1.58
359.9,185.6,3.9570,0.55193,0.920,0.322,1.58
360.0,185.9,3.9570,0.55237,0.922,0.321,1.59
360.1,186.2,3.9570,0.55216,0.924,0.321,1.59
360.2,186.5,3.9570,0.55131,0.922,0.320,1.59
360.3,186.8,3.9570,0.55056,0.920,0.321,1.58
360.4,187.1,3.9570,0.55016,0.921,0.322,1.57
360.5,187.4,3.9570,0.55008,0.922,0.323,1.57
360.6,187.8,3.9570,0.55042,0.921,0.323,1.57
360.7,188.1,3.9569,0.5512,0.917,0.323,1.56
360.8,188.4,3.9567,0.55166,0.913,0.323,1.56
360.9,188.7,3.9561,0.55105,0.914,0.322,1.57
361.0,189.0,3.9557,0.55012,0.918,0.321,1.57
361.1,189.3,3.9556,0.54977,0.918,0.320,1.58
361.2,189.6,3.9557,0.54951,0.918,0.320,1.58
361.3,189.9,3.9557,0.54888,0.920,0.321,1.57
361.4,190.2,3.9557,0.54861,0.921,0.321,1.57
361.5,190.6,3.9557,0.54919,0.918,0.321,1.57
361.6,190.9,3.9556,0.54984,0.916,0.321,1.57
361.7,191.2,3.9551,0.54995,0.918,0.321,1.58
361.8,191.5,3.9545,0.5496,0.919,0.321,1.57
361.9,191.8,3.9543,0.54905,0.917,0.323,1.56
362.0,192.1,3.9545,0.54869,0.915,0.325,1.55
362.1,192.4,3.9550,0.54875,0.915,0.324,1.55
362.2,192.7,3.9555,0.54921,0.917,0.322,1.56
362.3,193.0,3.9557,0.54972,0.918,0.322,1.57
362.4,193.4,3.9555,0.54952,0.916,0.323,1.56
362.5,193.7,3.9549,0.54887,0.912,0.323,1.55
362.6,194.0,3.9545,0.54903,0.910,0.323,1.55
362.7,194.3,3.9544,0.54998,0.912,0.323,1.55
362.8,194.6,3.9544,0.55058,0.918,0.324,1.56
362.9,194.9,3.9544,0.55047,0.923,0.325,1.56
363.0,195.2,3.9543,0.54988,0.920,0.325,1.56
363.1,195.5,3.9543,0.54904,0.917,0.325,1.55
363.2,195.8,3.9547,0.54818,0.918,0.325,1.55
363.3,196.1,3.9552,0.54791,0.921,0.324,1.56
363.4,196.4,3.9555,0.54886,0.921,0.323,1.56
363.5,196.7,3.9554,0.55003,0.918,0.325,1.55
363.6,197.1,3.9549,0.54989,0.915,0.326,1.54
363.7,197.4,3.9544,0.54905,0.911,0.325,1.54
363.8,197.7,3.9542,0.54875,0.909,0.324,1.54
363.9,198.0,3.9543,0.54878,0.909,0.325,1.54
364.0,198.3,3.9544,0.54859,0.910,0.325,1.54
364.1,198.6,3.9543,0.54821,0.913,0.324,1.55
364.2,198.9,3.9543,0.54789,0.914,0.323,1.55
364.3,199.2,3.9543,0.54783,0.914,0.325,1.54
364.4,199.5,3.9543,0.54812,0.914,0.327,1.53
364.5,199.8,3.9543,0.54841,0.915,0.326,1.54
364.6,200.1,3.9543,0.54844,0.914,0.324,1.55
364.7,200.4,3.9543,0.5484,0.915,0.325,1.54
364.8,200.7,3.9543,0.54857,0.920,0.326,1.55
364.9,201.1,3.9543,0.5491,0.922,0.325,1.56
365.0,201.4,3.9544,0.5499,0.919,0.324,1.56
365.1,201.7,3.9543,0.55035,0.917,0.325,1.55
365.2,202.0,3.9543,0.55017,0.913,0.326,1.54
365.3,202.3,3.9544,0.54987,0.911,0.325,1.54
365.4,202.6,3.9548,0.54989,0.912,0.325,1.54
365.5,202.9,3.9551,0.5503,0.913,0.325,1.55
365.6,203.2,3.9553,0.55094,0.916,0.326,1.55
365.7,203.5,3.9554,0.55139,0.916,0.325,1.55
365.8,203.8,3.9554,0.55141,0.915,0.325,1.55
365.9,204.1,3.9553,0.55109,0.919,0.325,1.56
366.0,204.4,3.9551,0.55043,0.925,0.325,1.57
366.1,204.7,3.9550,0.54939,0.922,0.325,1.56
366.2,205.1,3.9550,0.54864,0.916,0.323,1.55
366.3,205.4,3.9550,0.54949,0.915,0.322,1.56
366.4,205.7,3.9550,0.55153,0.917,0.323,1.57
366.5,206.0,3.9549,0.5528,0.917,0.324,1.57
366.6,206.3,3.9547,0.55279,0.916,0.325,1.56
366.7,206.6,3.9545,0.55217,0.915,0.326,1.55
366.8,206.9,3.9544,0.55167,0.915,0.326,1.55
366.9,207.2,3.9543,0.55189,0.914,0.325,1.55
367.0,207.5,3.9543,0.55226,0.913,0.325,1.55
367.1,207.8,3.9544,0.55168,0.911,0.326,1.54
367.2,208.1,3.9543,0.55091,0.910,0.326,1.54
367.3,208.4,3.9544,0.55137,0.911,0.326,1.54
367.4,208.8,3.9544,0.55233,0.912,0.326,1.55
367.5,209.1,3.9543,0.55234,0.910,0.326,1.54
367.6,209.4,3.9543,0.55187,0.910,0.326,1.54
367.7,209.7,3.9548,0.55194,0.912,0.326,1.55
367.8,210.0,3.9553,0.55255,0.916,0.326,1.55
367.9,210.3,3.9556,0.55331,0.919,0.327,1.56
368.0,210.6,3.9557,0.55375,0.917,0.326,1.56
368.1,210.9,3.9557,0.55357,0.911,0.325,1.55
368.2,211.2,3.9557,0.55317,0.911,0.327,1.54
368.3,211.5,3.9554,0.55308,0.915,0.329,1.54
368.4,211.8,3.9550,0.5536,0.918,0.329,1.54
368.5,212.1,3.9546,0.55475,0.917,0.329,1.54
368.6,212.4,3.9543,0.55571,0.914,0.329,1.54
368.7,212.7,3.9543,0.55578,0.911,0.328,1.54
368.8,213.0,3.9544,0.55521,0.912,0.329,1.54
368.9,213.3,3.9544,0.55453,0.914,0.329,1.54
369.0,213.6,3.9543,0.5546,0.914,0.328,1.55
369.1,213.9,3.9543,0.55575,0.913,0.327,1.55
369.2,214.2,3.9544,0.55669,0.913,0.327,1.55
369.3,214.6,3.9544,0.55643,0.912,0.327,1.55
369.4,214.9,3.9543,0.55544,0.913,0.327,1.55
369.5,215.2,3.9543,0.55458,0.914,0.328,1.54
369.6,215.5,3.9544,0.55497,0.913,0.328,1.54
369.7,215.8,3.9544,0.55682,0.912,0.328,1.55
369.8,216.1,3.9544,0.55845,0.909,0.329,1.54
369.9,216.4,3.9544,0.55884,0.905,0.329,1.54
370.0,216.7,3.9543,0.55866,0.906,0.328,1.54
370.1,217.0,3.9543,0.55847,0.909,0.328,1.55
370.2,217.3,3.9544,0.55828,0.910,0.329,1.54
370.3,217.6,3.9544,0.55803,0.907,0.330,1.53
370.4,217.9,3.9543,0.5576,0.904,0.328,1.54
370.5,218.2,3.9543,0.55723,0.904,0.327,1.54
370.6,218.5,3.9544,0.55771,0.906,0.327,1.54
370.7,218.8,3.9544,0.55895,0.907,0.328,1.55
370.8,219.1,3.9543,0.55962,0.906,0.327,1.55
370.9,219.4,3.9542,0.55941,0.904,0.327,1.55
371.0,219.7,3.9546,0.55935,0.908,0.327,1.55
371.1,220.0,3.9552,0.56002,0.912,0.327,1.56
371.2,220.4,3.9553,0.56138,0.912,0.327,1.56
371.3,220.7,3.9549,0.5627,0.912,0.328,1.56
371.4,221.0,3.9545,0.56271,0.913,0.330,1.56
371.5,221.3,3.9544,0.56171,0.913,0.330,1.56
371.6,221.6,3.9543,0.56141,0.913,0.329,1.56
371.7,221.9,3.9543,0.56198,0.910,0.329,1.56
371.8,222.2,3.9543,0.5622,0.910,0.330,1.55
371.9,222.5,3.9543,0.56226,0.913,0.330,1.56
372.0,222.8,3.9543,0.56341,0.915,0.329,1.57
372.1,223.1,3.9543,0.56507,0.915,0.329,1.57
372.2,223.4,3.9543,0.56537,0.910,0.329,1.56
372.3,223.7,3.9543,0.56452,0.907,0.329,1.55
372.4,224.0,3.9544,0.56415,0.908,0.329,1.56
372.5,224.3,3.9544,0.5644,0.911,0.330,1.56
372.6,224.6,3.9541,0.56441,0.913,0.331,1.56
372.7,224.9,3.9535,0.56414,0.913,0.331,1.56
372.8,225.2,3.9531,0.56406,0.910,0.330,1.55
372.9,225.5,3.9530,0.56421,0.909,0.330,1.55
373.0,225.8,3.9530,0.56442,0.910,0.331,1.55
373.1,226.1,3.9530,0.56483,0.912,0.332,1.55
373.2,226.4,3.9530,0.56572,0.913,0.331,1.56
373.3,226.7,3.9530,0.56651,0.912,0.329,1.57
373.4,227.0,3.9530,0.5663,0.907,0.328,1.57
373.5,227.3,3.9530,0.56579,0.904,0.328,1.56
373.6,227.6,3.9530,0.56635,0.903,0.329,1.55
373.7,227.9,3.9530,0.56751,0.904,0.330,1.56
373.8,228.2,3.9531,0.56809,0.907,0.330,1.56
373.9,228.5,3.9531,0.56824,0.908,0.330,1.56
374.0,228.8,3.9529,0.56866,0.907,0.331,1.56
374.1,229.1,3.9527,0.56945,0.907,0.330,1.56
374.2,229.4,3.9528,0.5704,0.909,0.329,1.57
374.3,229.8,3.9530,0.57081,0.910,0.329,1.58
374.4,230.1,3.9531,0.57004,0.909,0.329,1.58
374.5,230.4,3.9530,0.56895,0.908,0.330,1.57
374.6,230.7,3.9530,0.56877,0.905,0.330,1.56
374.7,231.0,3.9530,0.56935,0.903,0.330,1.56
374.8,231.3,3.9530,0.57009,0.906,0.329,1.57
374.9,231.6,3.9530,0.57073,0.909,0.329,1.57
375.0,231.9,3.9530,0.57115,0.909,0.329,1.58
375.1,232.2,3.9530,0.57151,0.908,0.329,1.58
375.2,232.5,3.9530,0.572,0.908,0.329,1.58
375.3,232.8,3.9530,0.57248,0.907,0.331,1.57
375.4,233.1,3.9531,0.57284,0.904,0.332,1.56
375.5,233.4,3.9533,0.57342,0.901,0.332,1.56
375.6,233.7,3.9539,0.57449,0.905,0.332,1.57
375.7,234.0,3.9543,0.57535,0.908,0.331,1.58
375.8,234.3,3.9544,0.57537,0.907,0.330,1.58
375.9,234.6,3.9544,0.57517,0.905,0.331,1.57
376.0,234.9,3.9544,0.57547,0.906,0.331,1.58
376.1,235.2,3.9543,0.57594,0.909,0.329,1.59
376.2,235.5,3.9539,0.57622,0.911,0.329,1.59
376.3,235.8,3.9533,0.57673,0.909,0.332,1.58
376.4,236.1,3.9531,0.57772,0.908,0.334,1.57
376.5,236.4,3.9530,0.57822,0.908,0.333,1.58
376.6,236.7,3.9531,0.5775,0.909,0.332,1.58
376.7,237.0,3.9534,0.57668,0.909,0.332,1.58
376.8,237.3,3.9539,0.57685,0.907,0.333,1.57
376.9,237.6,3.9544,0.5777,0.906,0.333,1.57
377.0,237.9,3.9544,0.57862,0.906,0.333,1.58
377.1,238.2,3.9543,0.57899,0.906,0.332,1.58
377.2,238.5,3.9543,0.57862,0.907,0.332,1.58
377.3,238.8,3.9543,0.57865,0.907,0.333,1.58
377.4,239.1,3.9543,0.57992,0.905,0.332,1.58
377.5,239.4,3.9543,0.58114,0.905,0.331,1.59
377.6,239.7,3.9543,0.58125,0.906,0.330,1.60
377.7,240.0,3.9543,0.58111,0.905,0.331,1.59
377.8,240.3,3.9543,0.58169,0.904,0.333,1.58
377.9,240.6,3.9543,0.58296,0.903,0.332,1.58
378.0,240.9,3.9544,0.58447,0.901,0.331,1.59
378.1,241.2,3.9543,0.5851,0.901,0.330,1.60
378.2,241.5,3.9540,0.58433,0.902,0.331,1.59
378.3,241.8,3.9536,0.58379,0.905,0.333,1.59
378.4,242.1,3.9533,0.58456,0.907,0.333,1.59
378.5,242.4,3.9530,0.5851,0.906,0.331,1.60
378.6,242.7,3.9530,0.58435,0.902,0.330,1.60
378.7,243.0,3.9530,0.58403,0.897,0.331,1.58
378.8,243.3,3.9530,0.58526,0.896,0.333,1.58
378.9,243.6,3.9530,0.58632,0.900,0.332,1.59
379.0,243.9,3.9530,0.58597,0.906,0.331,1.60
379.1,244.2,3.9530,0.58547,0.905,0.331,1.60
379.2,244.5,3.9530,0.58588,0.902,0.332,1.59
379.3,244.8,3.9530,0.5868,0.901,0.333,1.59
379.4,245.1,3.9530,0.58776,0.903,0.333,1.60
379.5,245.5,3.9530,0.58871,0.905,0.331,1.61
379.6,245.8,3.9530,0.58963,0.903,0.330,1.62
379.7,246.1,3.9530,0.5904,0.902,0.331,1.61
379.8,246.4,3.9530,0.59079,0.902,0.333,1.60
379.9,246.7,3.9530,0.59027,0.903,0.333,1.60
380.0,247.0,3.9530,0.58899,0.904,0.333,1.60
380.1,247.3,3.9530,0.58865,0.904,0.334,1.59
380.2,247.6,3.9531,0.59,0.903,0.335,1.59
380.3,247.9,3.9534,0.59114,0.901,0.335,1.59
380.4,248.2,3.9540,0.59094,0.899,0.335,1.59
380.5,248.5,3.9544,0.59094,0.896,0.334,1.59
380.6,248.8,3.9544,0.5922,0.892,0.333,1.59
380.7,249.1,3.9543,0.59378,0.893,0.333,1.59
380.8,249.4,3.9543,0.59475,0.898,0.333,1.60
380.9,249.7,3.9544,0.59479,0.900,0.333,1.61
381.0,250.0,3.9544,0.59404,0.900,0.334,1.60
381.1,250.3,3.9543,0.59349,0.898,0.334,1.60
381.2,250.6,3.9540,0.59389,0.895,0.334,1.59
381.3,250.9,3.9536,0.59514,0.894,0.333,1.60
381.4,251.2,3.9532,0.59671,0.896,0.332,1.61
381.5,251.5,3.9530,0.59733,0.898,0.333,1.61
381.6,251.8,3.9530,0.59663,0.898,0.335,1.60
381.7,252.1,3.9530,0.59651,0.899,0.337,1.59
381.8,252.3,3.9530,0.59796,0.898,0.337,1.59
381.9,252.6,3.9530,0.59889,0.897,0.335,1.61
382.0,252.9,3.9530,0.59797,0.898,0.332,1.62
382.1,253.2,3.9530,0.59687,0.898,0.333,1.61
382.2,253.5,3.9530,0.59702,0.899,0.334,1.60
382.3,253.8,3.9530,0.59813,0.900,0.334,1.61
382.4,254.1,3.9530,0.5995,0.901,0.333,1.62
382.5,254.4,3.9530,0.60026,0.901,0.334,1.62
382.6,254.7,3.9531,0.59991,0.899,0.335,1.61
382.7,255.0,3.9530,0.59916,0.898,0.333,1.61
382.8,255.3,3.9529,0.59886,0.900,0.333,1.62
382.9,255.6,3.9531,0.59967,0.900,0.335,1.61
383.0,255.9,3.9536,0.60155,0.899,0.336,1.61
383.1,256.2,3.9541,0.60275,0.900,0.335,1.62
383.2,256.5,3.9543,0.6023,0.903,0.333,1.63
383.3,256.8,3.9544,0.60198,0.903,0.333,1.63
383.4,257.1,3.9544,0.6031,0.901,0.333,1.63
383.5,257.4,3.9543,0.60434,0.900,0.332,1.64
383.6,257.7,3.9538,0.60456,0.899,0.332,1.64
383.7,258.0,3.9533,0.60417,0.896,0.333,1.63
383.8,258.3,3.9531,0.60395,0.891,0.333,1.62
383.9,258.6,3.9530,0.60485,0.892,0.332,1.63
384.0,258.9,3.9530,0.60703,0.896,0.332,1.64
384.1,259.2,3.9530,0.60854,0.896,0.333,1.64
384.2,259.5,3.9530,0.60821,0.895,0.334,1.63
384.3,259.8,3.9530,0.60766,0.898,0.334,1.64
384.4,260.1,3.9530,0.60812,0.901,0.333,1.64
384.5,260.4,3.9530,0.60867,0.898,0.334,1.63
384.6,260.7,3.9530,0.60862,0.892,0.335,1.62
384.7,261.0,3.9530,0.60868,0.894,0.332,1.64
384.8,261.3,3.9530,0.6094,0.900,0.331,1.65
384.9,261.6,3.9530,0.61028,0.900,0.333,1.65
385.0,261.9,3.9530,0.61087,0.896,0.335,1.63
385.1,262.2,3.9530,0.61139,0.895,0.335,1.63
385.2,262.5,3.9529,0.612,0.896,0.335,1.64
385.3,262.8,3.9526,0.61251,0.895,0.337,1.63
385.4,263.1,3.9521,0.6128,0.894,0.339,1.62
385.5,263.4,3.9517,0.61306,0.894,0.339,1.62
385.6,263.7,3.9516,0.61348,0.895,0.339,1.62
385.7,264.0,3.9517,0.61402,0.895,0.341,1.61
385.8,264.3,3.9520,0.6145,0.894,0.342,1.61
385.9,264.6,3.9524,0.61436,0.897,0.341,1.61
386.0,264.9,3.9528,0.61338,0.898,0.340,1.62
386.1,265.2,3.9530,0.61301,0.898,0.339,1.62
386.2,265.5,3.9528,0.61452,0.898,0.340,1.62
386.3,265.8,3.9524,0.61656,0.899,0.340,1.63
386.4,266.1,3.9520,0.61752,0.901,0.340,1.64
386.5,266.4,3.9517,0.6181,0.896,0.337,1.64
386.6,266.7,3.9517,0.61932,0.887,0.335,1.64
386.7,267.0,3.9517,0.62043,0.887,0.334,1.65
386.8,267.3,3.9517,0.62038,0.894,0.334,1.66
386.9,267.6,3.9517,0.62008,0.895,0.334,1.66
387.0,267.9,3.9517,0.62077,0.891,0.335,1.65
387.1,268.2,3.9517,0.62175,0.890,0.339,1.63
387.2,268.5,3.9517,0.62191,0.893,0.342,1.63
387.3,268.7,3.9517,0.62179,0.894,0.339,1.64
387.4,269.0,3.9517,0.62231,0.891,0.334,1.66
387.5,269.3,3.9517,0.62307,0.891,0.331,1.68
387.6,269.6,3.9517,0.62328,0.892,0.330,1.69
387.7,270.0,3.9517,0.62316,0.894,0.331,1.68
387.8,270.3,3.9517,0.62335,0.895,0.332,1.68
387.9,270.6,3.9517,0.62399,0.894,0.330,1.69
388.0,270.9,3.9517,0.62498,0.890,0.329,1.69
388.1,271.2,3.9517,0.62594,0.891,0.329,1.69
388.2,271.5,3.9517,0.62657,0.896,0.331,1.70
388.3,271.8,3.9517,0.62758,0.896,0.331,1.70
388.4,272.1,3.9517,0.62966,0.890,0.331,1.69
388.5,272.4,3.9517,0.63133,0.886,0.332,1.69
388.6,272.7,3.9517,0.63093,0.885,0.332,1.68
388.7,273.0,3.9517,0.6299,0.887,0.334,1.67
388.8,273.3,3.9517,0.63021,0.893,0.336,1.68
388.9,273.6,3.9517,0.63144,0.896,0.337,1.68
389.0,273.9,3.9516,0.63255,0.894,0.337,1.68
389.1,274.2,3.9517,0.63339,0.892,0.337,1.68
389.2,274.5,3.9521,0.63411,0.893,0.336,1.68
389.3,274.8,3.9526,0.63475,0.897,0.332,1.71
389.4,275.1,3.9529,0.63529,0.901,0.330,1.74
389.5,275.4,3.9530,0.63574,0.899,0.332,1.72
389.6,275.7,3.9530,0.6361,0.894,0.337,1.69
389.7,276.0,3.9530,0.63648,0.893,0.339,1.68
389.8,276.3,3.9530,0.63704,0.898,0.338,1.69
389.9,276.5,3.9530,0.63803,0.899,0.337,1.70
390.0,276.8,3.9530,0.63962,0.894,0.337,1.70
390.1,277.1,3.9530,0.641,0.889,0.337,1.69
390.2,277.4,3.9530,0.64112,0.889,0.337,1.69
390.3,277.7,3.9530,0.6401,0.890,0.336,1.69
390.4,278.0,3.9530,0.63863,0.889,0.336,1.69
390.5,278.3,3.9528,0.63809,0.889,0.336,1.69
390.6,278.6,3.9523,0.63983,0.892,0.336,1.70
390.7,278.9,3.9518,0.64254,0.894,0.336,1.71
390.8,279.2,3.9516,0.64389,0.894,0.336,1.71
390.9,279.5,3.9517,0.64389,0.896,0.337,1.71
391.0,279.8,3.9517,0.6437,0.896,0.338,1.71
391.1,280.1,3.9517,0.64409,0.893,0.338,1.70
391.2,280.4,3.9517,0.64547,0.890,0.337,1.70
391.3,280.7,3.9517,0.64689,0.889,0.337,1.71
391.4,281.0,3.9517,0.64682,0.892,0.337,1.71
391.5,281.3,3.9517,0.64589,0.891,0.336,1.71
391.6,281.6,3.9517,0.64592,0.887,0.336,1.70
391.7,281.9,3.9517,0.64741,0.883,0.337,1.70
391.8,282.2,3.9517,0.64997,0.887,0.339,1.70
391.9,282.5,3.9517,0.65234,0.894,0.337,1.73
392.0,282.8,3.9517,0.65283,0.898,0.335,1.75
392.1,283.1,3.9517,0.65202,0.898,0.334,1.75
392.2,283.4,3.9517,0.65205,0.891,0.335,1.74
392.3,283.7,3.9517,0.65321,0.887,0.337,1.72
392.4,284.0,3.9517,0.65451,0.891,0.339,1.72
392.5,284.3,3.9517,0.6556,0.896,0.339,1.73
392.6,284.6,3.9517,0.65664,0.894,0.339,1.73
392.7,284.9,3.9517,0.65759,0.890,0.338,1.73
392.8,285.2,3.9517,0.65831,0.890,0.337,1.74
392.9,285.5,3.9517,0.65892,0.891,0.337,1.74
393.0,285.8,3.9518,0.65982,0.891,0.336,1.75
393.1,286.1,3.9518,0.66117,0.893,0.336,1.76
393.2,286.3,3.9515,0.66283,0.891,0.336,1.76
393.3,286.6,3.9510,0.66429,0.887,0.336,1.75
393.4,286.9,3.9506,0.66466,0.888,0.337,1.75
393.5,287.2,3.9504,0.66426,0.890,0.338,1.75
393.6,287.5,3.9504,0.66462,0.888,0.338,1.74
393.7,287.8,3.9503,0.66606,0.887,0.339,1.74
393.8,288.1,3.9506,0.66749,0.891,0.339,1.75
393.9,288.4,3.9511,0.66841,0.897,0.338,1.77
394.0,288.7,3.9515,0.66916,0.900,0.337,1.79
394.1,289.0,3.9517,0.66992,0.894,0.337,1.78
394.2,289.3,3.9517,0.67066,0.885,0.340,1.75
394.3,289.6,3.9517,0.67128,0.880,0.341,1.73
394.4,289.9,3.9517,0.67161,0.883,0.340,1.74
394.5,290.2,3.9517,0.67182,0.890,0.339,1.76
394.6,290.5,3.9517,0.67265,0.896,0.339,1.78
394.7,290.8,3.9517,0.67424,0.895,0.338,1.78
394.8,291.1,3.9517,0.67565,0.894,0.337,1.79
394.9,291.4,3.9517,0.67631,0.891,0.336,1.79
395.0,291.7,3.9517,0.67656,0.892,0.337,1.79
395.1,292.0,3.9517,0.67673,0.893,0.338,1.79
395.2,292.3,3.9517,0.67695,0.888,0.339,1.77
395.3,292.6,3.9517,0.67731,0.883,0.340,1.76
395.4,292.9,3.9517,0.678,0.883,0.340,1.76
395.5,293.1,3.9517,0.67921,0.887,0.339,1.78
395.6,293.4,3.9517,0.68124,0.890,0.339,1.79
395.7,293.7,3.9517,0.68384,0.891,0.340,1.79
395.8,294.0,3.9517,0.68535,0.894,0.342,1.79
395.9,294.3,3.9517,0.6848,0.895,0.343,1.79
396.0,294.6,3.9517,0.68396,0.891,0.341,1.79
396.1,294.9,3.9517,0.68449,0.886,0.339,1.79
396.2,295.2,3.9517,0.68589,0.884,0.339,1.79
396.3,295.5,3.9519,0.6873,0.884,0.340,1.79
396.4,295.8,3.9520,0.68834,0.886,0.340,1.79
396.5,296.1,3.9519,0.6889,0.888,0.340,1.80
396.6,296.4,3.9517,0.68962,0.891,0.340,1.81
396.7,296.7,3.9517,0.69109,0.893,0.340,1.82
396.8,297.0,3.9517,0.69263,0.892,0.339,1.82
396.9,297.3,3.9517,0.69338,0.887,0.338,1.82
397.0,297.6,3.9517,0.69367,0.884,0.339,1.81
397.1,297.9,3.9517,0.6942,0.886,0.342,1.80
397.2,298.1,3.9517,0.69519,0.887,0.342,1.80
397.3,298.4,3.9517,0.69665,0.889,0.342,1.81
397.4,298.7,3.9517,0.6983,0.892,0.341,1.83
397.5,299.0,3.9517,0.69975,0.895,0.340,1.84
397.6,299.3,3.9517,0.70067,0.897,0.340,1.85
397.7,299.6,3.9517,0.70083,0.899,0.340,1.85
397.8,299.9,3.9517,0.70073,0.897,0.340,1.85
397.9,300.2,3.9517,0.70122,0.892,0.340,1.84
398.0,300.5,3.9517,0.70229,0.888,0.338,1.84
398.1,300.8,3.9516,0.70336,0.888,0.337,1.85
398.2,301.1,3.9515,0.70418,0.890,0.338,1.85
398.3,301.4,3.9513,0.70474,0.892,0.340,1.85
398.4,301.7,3.9511,0.70518,0.893,0.342,1.84
398.5,302.0,3.9510,0.7057,0.895,0.341,1.85
398.6,302.3,3.9510,0.70662,0.896,0.339,1.87
398.7,302.6,3.9511,0.70823,0.893,0.338,1.87
398.8,302.9,3.9511,0.71009,0.889,0.338,1.87
398.9,303.1,3.9511,0.71101,0.889,0.340,1.86
399.0,303.4,3.9511,0.71081,0.891,0.342,1.85
399.1,303.7,3.9511,0.71038,0.890,0.343,1.84
399.2,304.0,3.9511,0.71044,0.889,0.342,1.84
399.3,304.3,3.9511,0.71147,0.887,0.340,1.85
399.4,304.6,3.9511,0.71322,0.886,0.340,1.86
399.5,304.9,3.9511,0.71451,0.888,0.342,1.86
399.6,305.2,3.9511,0.71482,0.891,0.342,1.87
399.7,305.5,3.9511,0.71472,0.892,0.339,1.88
399.8,305.8,3.9511,0.71487,0.888,0.338,1.88
399.9,306.1,3.9511,0.71591,0.885,0.339,1.87
400.0,306.4,3.9511,0.7177,0.884,0.341,1.86
400.1,306.7,3.9511,0.71862,0.888,0.342,1.86
400.2,307.0,3.9511,0.71809,0.895,0.343,1.88
400.3,307.2,3.9511,0.71789,0.897,0.343,1.88
400.4,307.5,3.9511,0.71912,0.893,0.342,1.88
400.5,307.8,3.9511,0.72039,0.888,0.341,1.88
400.6,308.1,3.9511,0.72059,0.886,0.340,1.87
400.7,308.4,3.9511,0.7205,0.886,0.340,1.87
400.8,308.7,3.9511,0.72092,0.887,0.341,1.87
400.9,309.0,3.9511,0.72166,0.890,0.343,1.87
401.0,309.3,3.9511,0.72249,0.892,0.344,1.87
401.1,309.6,3.9511,0.72387,0.893,0.343,1.89
401.2,309.9,3.9511,0.7261,0.893,0.341,1.90
401.3,310.2,3.9511,0.72821,0.893,0.339,1.92
401.4,310.5,3.9511,0.72915,0.895,0.339,1.93
401.5,310.8,3.9511,0.72944,0.897,0.341,1.92
401.6,311.1,3.9511,0.72994,0.899,0.343,1.92
401.7,311.4,3.9511,0.73068,0.899,0.341,1.92
401.8,311.6,3.9511,0.73141,0.897,0.339,1.93
401.9,311.9,3.9511,0.73164,0.896,0.340,1.93
402.0,312.2,3.9511,0.73102,0.895,0.343,1.91
402.1,312.5,3.9511,0.73065,0.893,0.344,1.89
402.2,312.8,3.9511,0.73204,0.892,0.344,1.90
402.3,313.1,3.9511,0.73418,0.892,0.343,1.91
402.4,313.4,3.9511,0.7349,0.892,0.342,1.92
402.5,313.7,3.9511,0.73451,0.893,0.341,1.92
402.6,314.0,3.9511,0.73474,0.894,0.341,1.93
402.7,314.3,3.9511,0.73594,0.894,0.342,1.93
402.8,314.6,3.9511,0.7374,0.894,0.343,1.92
402.9,314.9,3.9511,0.73855,0.893,0.343,1.92
403.0,315.2,3.9511,0.73893,0.891,0.342,1.92
403.1,315.4,3.9511,0.73866,0.889,0.341,1.93
403.2,315.7,3.9510,0.73835,0.888,0.342,1.92
403.3,316.0,3.9510,0.73847,0.888,0.342,1.92
403.4,316.3,3.9511,0.73929,0.888,0.342,1.92
403.5,316.6,3.9512,0.74054,0.889,0.342,1.92
403.6,316.9,3.9509,0.74132,0.888,0.343,1.92
403.7,317.2,3.9504,0.74142,0.885,0.343,1.91
403.8,317.5,3.9500,0.74167,0.883,0.340,1.92
403.9,317.8,3.9498,0.74233,0.884,0.341,1.92
404.0,318.1,3.9497,0.7427,0.884,0.344,1.91
404.1,318.4,3.9497,0.7426,0.884,0.345,1.90
404.2,318.7,3.9498,0.74305,0.886,0.344,1.92
404.3,319.0,3.9501,0.74445,0.891,0.342,1.94
404.4,319.2,3.9504,0.74565,0.893,0.343,1.94
404.5,319.5,3.9505,0.74584,0.893,0.343,1.94
404.6,319.8,3.9504,0.74573,0.890,0.343,1.93
404.7,320.1,3.9504,0.74599,0.887,0.344,1.92
404.8,320.4,3.9504,0.74631,0.884,0.343,1.92
404.9,320.7,3.9504,0.74635,0.885,0.342,1.93
405.0,321.0,3.9504,0.7463,0.887,0.342,1.94
405.1,321.3,3.9505,0.74649,0.890,0.342,1.95
405.2,321.6,3.9507,0.74718,0.893,0.342,1.95
405.3,321.9,3.9512,0.7485,0.895,0.343,1.95
405.4,322.2,3.9517,0.74981,0.897,0.344,1.96
405.5,322.5,3.9518,0.75041,0.895,0.344,1.95
405.6,322.7,3.9517,0.75064,0.893,0.343,1.96
405.7,323.0,3.9517,0.75113,0.893,0.342,1.96
405.8,323.3,3.9517,0.75174,0.894,0.343,1.96
405.9,323.6,3.9517,0.75204,0.895,0.344,1.96
406.0,323.9,3.9517,0.75228,0.896,0.347,1.95
406.1,324.2,3.9517,0.75293,0.896,0.350,1.93
406.2,324.5,3.9515,0.75383,0.895,0.349,1.93
406.3,324.8,3.9511,0.75444,0.893,0.345,1.95
406.4,325.1,3.9506,0.75475,0.893,0.343,1.96
406.5,325.4,3.9503,0.75514,0.892,0.344,1.96
406.6,325.6,3.9503,0.75558,0.890,0.345,1.95
406.7,325.9,3.9504,0.75561,0.890,0.345,1.95
406.8,326.2,3.9504,0.7552,0.891,0.344,1.96
406.9,326.5,3.9504,0.75477,0.891,0.342,1.97
407.0,326.8,3.9504,0.75468,0.892,0.342,1.97
407.1,327.1,3.9504,0.75512,0.892,0.344,1.96
407.2,327.4,3.9504,0.7559,0.892,0.346,1.95
407.3,327.7,3.9504,0.75627,0.893,0.347,1.95
407.4,328.0,3.9504,0.75617,0.892,0.346,1.95
407.5,328.3,3.9504,0.7569,0.890,0.344,1.96
407.6,328.5,3.9504,0.75893,0.887,0.343,1.96
407.7,328.8,3.9504,0.76058,0.887,0.344,1.96
407.8,329.1,3.9504,0.76059,0.891,0.345,1.97
407.9,329.4,3.9504,0.75962,0.894,0.345,1.97
408.0,329.7,3.9504,0.75866,0.890,0.345,1.96
408.1,330.0,3.9504,0.75873,0.887,0.345,1.95
408.2,330.3,3.9504,0.76032,0.889,0.345,1.96
408.3,330.6,3.9504,0.76192,0.890,0.344,1.97
408.4,330.9,3.9504,0.76198,0.888,0.343,1.97
408.5,331.2,3.9504,0.76144,0.887,0.342,1.97
408.6,331.5,3.9504,0.76174,0.890,0.344,1.97
408.7,331.7,3.9504,0.76273,0.892,0.346,1.97
408.8,332.0,3.9504,0.76364,0.888,0.347,1.95
408.9,332.3,3.9504,0.76397,0.885,0.346,1.96
409.0,332.6,3.9504,0.7634,0.890,0.344,1.98
409.1,332.9,3.9504,0.76274,0.895,0.343,1.99
409.2,333.2,3.9504,0.76327,0.895,0.344,1.98
409.3,333.5,3.9504,0.7646,0.892,0.345,1.97
409.4,333.8,3.9505,0.76535,0.890,0.345,1.97
409.5,334.1,3.9505,0.76539,0.891,0.345,1.98
409.6,334.4,3.9502,0.76562,0.888,0.345,1.97
409.7,334.6,3.9497,0.76631,0.885,0.345,1.97
409.8,334.9,3.9493,0.76713,0.888,0.346,1.97
409.9,335.2,3.9491,0.76793,0.891,0.346,1.98
410.0,335.5,3.9491,0.76885,0.891,0.345,1.99
410.1,335.8,3.9491,0.76978,0.886,0.344,1.98
410.2,336.1,3.9491,0.7703,0.885,0.346,1.97
410.3,336.4,3.9491,0.7704,0.888,0.347,1.98
410.4,336.7,3.9491,0.77072,0.890,0.345,1.99
410.5,337.0,3.9491,0.7715,0.888,0.344,1.99
410.6,337.2,3.9491,0.77194,0.887,0.343,1.99
410.7,337.5,3.9491,0.77167,0.890,0.343,2.00
410.8,337.8,3.9491,0.77158,0.892,0.344,2.00
410.9,338.1,3.9491,0.77227,0.891,0.344,2.00
411.0,338.4,3.9491,0.77289,0.891,0.345,2.00
411.1,338.7,3.9491,0.77268,0.895,0.345,2.00
411.2,339.0,3.9491,0.77213,0.896,0.346,2.00
411.3,339.3,3.9491,0.77189,0.892,0.347,1.98
411.4,339.6,3.9491,0.77192,0.886,0.347,1.97
411.5,339.9,3.9491,0.77206,0.887,0.347,1.97
411.6,340.1,3.9491,0.77266,0.891,0.347,1.99
411.7,340.4,3.9491,0.77409,0.892,0.346,2.00
411.8,340.7,3.9491,0.77542,0.892,0.346,2.00
411.9,341.0,3.9491,0.77533,0.894,0.347,2.00
412.0,341.3,3.9491,0.77443,0.897,0.347,2.00
412.1,341.6,3.9491,0.77422,0.894,0.347,2.00
412.2,341.9,3.9491,0.77484,0.890,0.346,1.99
412.3,342.2,3.9491,0.77557,0.888,0.346,1.99
412.4,342.5,3.9491,0.77619,0.889,0.346,1.99
412.5,342.7,3.9491,0.77687,0.889,0.346,2.00
412.6,343.0,3.9491,0.77764,0.888,0.346,1.99
412.7,343.3,3.9491,0.77829,0.889,0.347,1.99
412.8,343.6,3.9491,0.77876,0.891,0.347,2.00
412.9,343.9,3.9491,0.77911,0.893,0.347,2.01
413.0,344.2,3.9490,0.7792,0.890,0.347,2.00
413.1,344.5,3.9491,0.77855,0.890,0.348,1.99
