Repository: MaCFP/matl-db

### Experimental Conditions: TGA and DSC
A Netzsch STA 449 F3 Jupiter was used to conduct Thermogravimetric Analysis (TGA) and Differential Scanning Calorimetry (DSC) experiments. 

* Heating Rate: 3, 10, and 30 K/min
* Temperature program
  - Initial Temperature: 323 K
  - Initial Isotherm: 600 s (hold at 323 K for 600 s)  
  - Maximum Temperature: 823 K
  - Final Isotherm: 300 s (hold at 823 K for 300 s)
* Sample mass: 4.0 +/- 0.1 mg
* Sample geometry: Powdered (Supplied by NIST)
* Calibration type: Before each experiment, a baseline test was performed using an empty crucible.

File: PMMA/Calibration_Data/FSRI/FSRI_STA_N2_20K_3.csv (part 1 of 7)
Temp,time ,TGA,DSC,Sensitivity,Heating Rate,Heat Capacity,Heat Capacity,Heat Capacity
[K],[s],[mg],[uV/mg],[mW/uV],[K/s],[J/g/K],[J/g/K],[J/g/K]
322.1,0.0,3.9773,6.10E-03,2.861,0.005,3.22,0.46,-2.211
322.2,18.4,3.9779,1.32E-02,2.269,0.008,3.70,1.64,0.521
322.3,24.7,3.9785,2.06E-02,2.059,0.021,2.07,2.07,0.588
322.4,28.2,3.9778,2.90E-02,2.129,0.033,1.85,1.46,0.969
322.5,30.7,3.9790,3.77E-02,2.123,0.042,1.92,1.47,1.009
322.6,33.0,3.9791,4.44E-02,2.008,0.049,1.83,1.51,0.951
322.7,34.8,3.9792,4.80E-02,1.988,0.055,1.72,1.56,1.107
322.8,36.6,3.9783,5.78E-02,1.927,0.062,1.80,1.49,1.203
322.9,38.1,3.9784,6.11E-02,1.834,0.069,1.61,1.59,1.190
323.0,39.4,3.9784,6.43E-02,1.793,0.075,1.53,1.55,1.172
323.1,40.7,3.9777,7.07E-02,1.764,0.079,1.59,1.58,1.263
323.2,42.0,3.9777,7.68E-02,1.736,0.083,1.60,1.55,1.288
323.3,43.2,3.9780,8.16E-02,1.715,0.087,1.62,1.59,1.313
323.4,44.3,3.9784,8.78E-02,1.680,0.091,1.63,1.57,1.325
323.5,45.4,3.9783,9.04E-02,1.642,0.095,1.57,1.53,1.321
323.6,46.4,3.9777,9.70E-02,1.639,0.098,1.62,1.52,1.307
323.7,47.4,3.9773,0.10241,1.627,0.104,1.61,1.50,1.360
323.8,48.3,3.9779,0.1061,1.586,0.108,1.56,1.53,1.313
323.9,49.3,3.9784,0.11151,1.568,0.112,1.56,1.57,1.333
324.0,50.1,3.9773,0.11464,1.528,0.115,1.52,1.51,1.360
324.1,51.0,3.9762,0.11972,1.505,0.118,1.53,1.51,1.387
324.2,51.8,3.9772,0.12433,1.494,0.119,1.56,1.50,1.376
324.3,52.7,3.9771,0.12709,1.490,0.123,1.54,1.52,1.399
324.4,53.5,3.9770,0.13212,1.485,0.128,1.54,1.55,1.411
324.5,54.2,3.9773,0.13917,1.460,0.131,1.55,1.54,1.415
324.6,55.0,3.9773,0.14152,1.452,0.133,1.55,1.59,1.409
324.7,55.7,3.9786,0.14596,1.438,0.134,1.56,1.55,1.435
324.8,56.5,3.9777,0.15094,1.429,0.138,1.56,1.54,1.427
324.9,57.2,3.9785,0.15353,1.412,0.141,1.54,1.59,1.391
325.0,57.9,3.9785,0.15964,1.406,0.143,1.57,1.60,1.394
325.1,58.6,3.9785,0.16171,1.398,0.146,1.55,1.53,1.426
325.2,59.3,3.9791,0.1645,1.400,0.150,1.53,1.50,1.430
325.3,59.9,3.9783,0.17033,1.380,0.152,1.55,1.50,1.402
325.4,60.6,3.9787,0.17325,1.371,0.154,1.55,1.54,1.419
325.5,61.2,3.9782,0.1779,1.356,0.158,1.53,1.50,1.424
325.6,61.8,3.9780,0.18196,1.338,0.161,1.51,1.50,1.408
325.7,62.5,3.9778,0.1853,1.334,0.162,1.52,1.51,1.406
325.8,63.1,3.9776,0.19051,1.333,0.164,1.55,1.51,1.427
325.9,63.7,3.9781,0.19121,1.329,0.167,1.52,1.54,1.434
326.0,64.3,3.9778,0.19392,1.319,0.170,1.50,1.53,1.413
326.1,64.9,3.9782,0.19921,1.308,0.172,1.52,1.53,1.406
326.2,65.4,3.9777,0.20311,1.295,0.173,1.52,1.55,1.416
326.3,66.0,3.9781,0.20565,1.287,0.175,1.52,1.53,1.426
326.4,66.6,3.9773,0.2087,1.288,0.177,1.52,1.52,1.424
326.5,67.1,3.9773,0.21319,1.275,0.178,1.53,1.52,1.433
326.6,67.7,3.9773,0.21615,1.265,0.178,1.54,1.53,1.421
326.7,68.3,3.9769,0.21792,1.268,0.181,1.53,1.51,1.437
326.8,68.8,3.9776,0.2202,1.266,0.184,1.51,1.51,1.443
326.9,69.3,3.9773,0.22263,1.258,0.186,1.51,1.52,1.458
327.0,69.9,3.9772,0.22716,1.242,0.187,1.51,1.50,1.446
327.1,70.4,3.9771,0.23103,1.235,0.189,1.51,1.51,1.427
327.2,70.9,3.9768,0.23327,1.243,0.191,1.51,1.51,1.434
327.3,71.5,3.9776,0.23698,1.240,0.193,1.52,1.48,1.442
327.4,72.0,3.9764,0.23798,1.224,0.195,1.49,1.50,1.417
327.5,72.5,3.9771,0.24071,1.224,0.198,1.49,1.52,1.427
327.6,73.0,3.9768,0.24399,1.222,0.198,1.50,1.51,1.458
327.7,73.5,3.9769,0.24792,1.207,0.200,1.50,1.51,1.430
327.8,74.0,3.9769,0.25129,1.205,0.202,1.50,1.51,1.433
327.9,74.5,3.9761,0.25328,1.210,0.205,1.50,1.50,1.456
328.0,75.0,3.9767,0.25614,1.210,0.204,1.52,1.50,1.459
328.1,75.5,3.9761,0.25968,1.202,0.205,1.52,1.50,1.451
328.2,75.9,3.9764,0.26103,1.194,0.208,1.50,1.50,1.434
328.3,76.4,3.9764,0.2631,1.202,0.210,1.51,1.51,1.434
328.4,76.9,3.9761,0.26668,1.208,0.211,1.53,1.50,1.448
328.5,77.4,3.9770,0.26864,1.198,0.210,1.53,1.50,1.459
328.6,77.8,3.9771,0.27063,1.190,0.212,1.52,1.53,1.452
328.7,78.3,3.9771,0.27236,1.195,0.215,1.51,1.52,1.461
328.8,78.8,3.9774,0.27538,1.197,0.216,1.52,1.52,1.474
328.9,79.2,3.9775,0.27953,1.183,0.217,1.52,1.54,1.456
329.0,79.7,3.9772,0.2816,1.169,0.219,1.50,1.51,1.432
329.1,80.2,3.9781,0.28304,1.175,0.221,1.51,1.48,1.439
329.2,80.6,3.9784,0.28548,1.184,0.221,1.53,1.49,1.462
329.3,81.1,3.9779,0.28828,1.174,0.222,1.52,1.53,1.453
329.4,81.5,3.9785,0.28969,1.152,0.224,1.49,1.54,1.433
329.5,81.9,3.9787,0.29101,1.147,0.225,1.48,1.53,1.445
329.6,82.4,3.9788,0.29396,1.158,0.225,1.51,1.50,1.464
329.7,82.8,3.9790,0.2976,1.155,0.226,1.52,1.49,1.462
329.8,83.3,3.9790,0.29948,1.140,0.230,1.49,1.52,1.453
329.9,83.7,3.9791,0.30194,1.131,0.232,1.47,1.52,1.444
330.0,84.1,3.9789,0.30458,1.132,0.233,1.48,1.50,1.437
330.1,84.6,3.9786,0.30638,1.134,0.231,1.50,1.50,1.450
330.2,85.0,3.9788,0.30837,1.126,0.230,1.51,1.50,1.453
330.3,85.4,3.9789,0.31066,1.116,0.231,1.50,1.49,1.430
330.4,85.9,3.9785,0.3127,1.116,0.233,1.50,1.48,1.424
330.5,86.3,3.9779,0.31415,1.126,0.234,1.51,1.49,1.445
330.6,86.7,3.9786,0.31595,1.125,0.236,1.50,1.51,1.444
330.7,87.1,3.9788,0.31775,1.110,0.237,1.49,1.53,1.421
330.8,87.6,3.9780,0.31949,1.106,0.239,1.48,1.52,1.438
330.9,88.0,3.9786,0.32225,1.116,0.239,1.50,1.50,1.456
331.0,88.4,3.9787,0.3247,1.117,0.239,1.52,1.49,1.445
331.1,88.8,3.9781,0.32601,1.106,0.242,1.49,1.52,1.443
331.2,89.2,3.9788,0.32698,1.104,0.244,1.48,1.52,1.455
331.3,89.6,3.9788,0.32917,1.122,0.243,1.52,1.51,1.478
331.4,90.0,3.9782,0.33223,1.135,0.242,1.56,1.52,1.491
331.5,90.5,3.9789,0.33458,1.132,0.242,1.57,1.55,1.489
331.6,90.9,3.9784,0.33598,1.124,0.245,1.54,1.57,1.484
331.7,91.3,3.9777,0.33767,1.103,0.250,1.49,1.56,1.455
331.8,91.7,3.9783,0.34043,1.085,0.252,1.47,1.55,1.436
331.9,92.1,3.9784,0.34258,1.093,0.251,1.49,1.53,1.463
332.0,92.5,3.9777,0.34423,1.101,0.250,1.52,1.50,1.485
332.1,92.9,3.9775,0.34599,1.093,0.251,1.51,1.51,1.473
332.2,93.3,3.9780,0.34684,1.084,0.252,1.49,1.53,1.466
332.3,93.7,3.9781,0.34807,1.082,0.253,1.49,1.52,1.470
332.4,94.1,3.9775,0.35069,1.082,0.255,1.49,1.50,1.467
332.5,94.5,3.9773,0.3517,1.076,0.258,1.47,1.51,1.461
332.6,94.8,3.9777,0.35226,1.072,0.257,1.47,1.52,1.462
332.7,95.2,3.9780,0.35485,1.074,0.255,1.49,1.51,1.456
332.8,95.6,3.9777,0.3568,1.071,0.256,1.49,1.50,1.445
332.9,96.0,3.9775,0.35849,1.058,0.259,1.47,1.49,1.439
333.0,96.4,3.9782,0.36199,1.047,0.260,1.45,1.49,1.433
333.1,96.8,3.9782,0.36367,1.043,0.261,1.46,1.48,1.432
333.2,97.2,3.9775,0.36332,1.043,0.260,1.46,1.47,1.435
333.3,97.6,3.9778,0.36479,1.049,0.259,1.48,1.48,1.446
333.4,97.9,3.9785,0.36682,1.063,0.258,1.51,1.48,1.465
333.5,98.3,3.9786,0.36807,1.069,0.259,1.52,1.48,1.477
333.6,98.7,3.9779,0.36966,1.062,0.262,1.50,1.50,1.471
333.7,99.1,3.9777,0.37229,1.058,0.265,1.49,1.52,1.464
333.8,99.5,3.9786,0.37513,1.059,0.264,1.50,1.51,1.458
333.9,99.8,3.9787,0.37521,1.056,0.264,1.50,1.50,1.452
334.0,100.2,3.9781,0.37466,1.054,0.264,1.49,1.49,1.453
334.1,100.6,3.9782,0.37738,1.057,0.264,1.51,1.49,1.459
334.2,101.0,3.9786,0.38107,1.062,0.262,1.54,1.50,1.472
334.3,101.4,3.9786,0.38377,1.059,0.264,1.54,1.51,1.478
334.4,101.7,3.9780,0.38524,1.052,0.268,1.51,1.51,1.473
334.5,102.1,3.9778,0.38575,1.053,0.268,1.51,1.50,1.474
334.6,102.5,3.9784,0.38602,1.056,0.267,1.53,1.51,1.479
334.7,102.9,3.9780,0.38715,1.051,0.267,1.53,1.52,1.473
334.8,103.2,3.9774,0.38912,1.044,0.268,1.52,1.51,1.468
334.9,103.6,3.9780,0.39115,1.043,0.270,1.51,1.50,1.477
335.0,104.0,3.9782,0.39246,1.043,0.272,1.50,1.49,1.480
335.1,104.3,3.9777,0.39303,1.042,0.274,1.49,1.50,1.471
335.2,104.7,3.9776,0.39365,1.041,0.275,1.49,1.50,1.468
335.3,105.1,3.9781,0.39496,1.040,0.274,1.50,1.50,1.470
335.4,105.4,3.9787,0.39708,1.041,0.274,1.51,1.50,1.471
335.5,105.8,3.9785,0.39915,1.039,0.275,1.51,1.50,1.470
335.6,106.2,3.9780,0.40047,1.036,0.275,1.51,1.51,1.475
335.7,106.5,3.9780,0.40092,1.038,0.274,1.52,1.51,1.492
335.8,106.9,3.9784,0.4019,1.040,0.275,1.52,1.52,1.505
335.9,107.3,3.9787,0.4041,1.035,0.275,1.52,1.53,1.500
336.0,107.6,3.9783,0.40588,1.029,0.275,1.52,1.52,1.484
336.1,108.0,3.9777,0.40698,1.027,0.276,1.51,1.50,1.478
336.2,108.3,3.9778,0.40813,1.027,0.278,1.51,1.50,1.482
336.3,108.7,3.9781,0.40923,1.025,0.280,1.50,1.53,1.484
336.4,109.1,3.9782,0.4102,1.023,0.280,1.50,1.53,1.485
336.5,109.4,3.9780,0.41154,1.027,0.278,1.52,1.50,1.492
336.6,109.8,3.9776,0.41356,1.027,0.279,1.52,1.49,1.485
336.7,110.1,3.9774,0.41609,1.018,0.281,1.51,1.51,1.471
336.8,110.5,3.9773,0.41746,1.014,0.280,1.51,1.51,1.476
336.9,110.9,3.9774,0.41709,1.015,0.279,1.52,1.50,1.494
337.0,111.2,3.9776,0.41716,1.014,0.281,1.51,1.50,1.499
337.1,111.6,3.9775,0.41832,1.011,0.282,1.50,1.51,1.487
337.2,111.9,3.9772,0.41983,1.011,0.282,1.51,1.52,1.483
337.3,112.3,3.9768,0.42149,1.009,0.281,1.51,1.51,1.486
337.4,112.6,3.9767,0.42308,1.004,0.282,1.51,1.50,1.479
337.5,113.0,3.9771,0.42394,0.999,0.284,1.49,1.50,1.473
337.6,113.3,3.9777,0.42415,0.998,0.287,1.48,1.51,1.472
337.7,113.7,3.9777,0.4246,1.002,0.288,1.48,1.50,1.476
337.8,114.0,3.9774,0.4263,1.007,0.287,1.49,1.49,1.485
337.9,114.4,3.9774,0.42939,1.006,0.287,1.50,1.50,1.491
338.0,114.7,3.9776,0.43116,1.002,0.288,1.50,1.50,1.483
338.1,115.1,3.9779,0.4309,1.001,0.287,1.50,1.50,1.476
338.2,115.4,3.9780,0.43141,1.004,0.286,1.51,1.50,1.479
338.3,115.8,3.9779,0.43317,1.004,0.288,1.51,1.50,1.481
338.4,116.1,3.9779,0.43491,1.001,0.290,1.50,1.52,1.483
338.5,116.5,3.9780,0.43593,1.003,0.289,1.51,1.52,1.495
338.6,116.8,3.9780,0.43627,1.008,0.289,1.52,1.51,1.504
338.7,117.2,3.9779,0.43708,1.005,0.290,1.52,1.51,1.492
338.8,117.5,3.9777,0.43851,1.001,0.289,1.52,1.53,1.482
338.9,117.8,3.9773,0.43947,1.006,0.288,1.53,1.53,1.487
339.0,118.2,3.9771,0.44037,1.005,0.289,1.53,1.52,1.488
339.1,118.5,3.9776,0.44208,0.997,0.291,1.52,1.53,1.485
339.2,118.9,3.9780,0.44347,0.995,0.293,1.51,1.53,1.488
339.3,119.2,3.9775,0.44357,0.999,0.293,1.51,1.52,1.497
339.4,119.6,3.9770,0.44294,0.998,0.292,1.52,1.52,1.501
339.5,119.9,3.9770,0.4429,0.992,0.292,1.51,1.53,1.493
339.6,120.2,3.9774,0.44511,0.987,0.293,1.50,1.53,1.483
339.7,120.6,3.9779,0.44796,0.986,0.294,1.50,1.51,1.483
339.8,120.9,3.9780,0.44887,0.987,0.294,1.51,1.52,1.490
339.9,121.3,3.9779,0.44908,0.987,0.293,1.51,1.53,1.491
340.0,121.6,3.9780,0.44985,0.989,0.294,1.51,1.53,1.484
340.1,121.9,3.9781,0.45012,0.992,0.296,1.51,1.52,1.479
340.2,122.3,3.9782,0.45017,0.990,0.294,1.52,1.51,1.480
340.3,122.6,3.9782,0.45196,0.984,0.292,1.52,1.52,1.488
340.4,123.0,3.9785,0.45471,0.981,0.292,1.53,1.53,1.499
340.5,123.3,3.9790,0.45623,0.984,0.295,1.52,1.52,1.506
340.6,123.6,3.9792,0.45665,0.984,0.295,1.52,1.52,1.501
340.7,124.0,3.9788,0.45678,0.981,0.295,1.52,1.52,1.498
340.8,124.3,3.9784,0.45726,0.980,0.297,1.51,1.53,1.500
340.9,124.7,3.9786,0.45834,0.979,0.297,1.51,1.53,1.493
341.0,125.0,3.9791,0.45982,0.976,0.297,1.51,1.52,1.479
341.1,125.3,3.9794,0.46134,0.974,0.295,1.52,1.53,1.479
341.2,125.7,3.9790,0.46248,0.975,0.294,1.53,1.53,1.497
341.3,126.0,3.9785,0.46313,0.977,0.296,1.53,1.52,1.508
341.4,126.4,3.9784,0.46343,0.979,0.298,1.52,1.50,1.504
341.5,126.7,3.9785,0.46414,0.981,0.298,1.53,1.51,1.507
341.6,127.0,3.9786,0.46529,0.981,0.297,1.54,1.52,1.512
341.7,127.4,3.9783,0.46549,0.973,0.296,1.53,1.53,1.506
341.8,127.7,3.9777,0.4652,0.969,0.296,1.52,1.53,1.501
341.9,128.0,3.9773,0.46668,0.973,0.297,1.53,1.52,1.517
342.0,128.4,3.9772,0.46891,0.976,0.297,1.54,1.52,1.542
342.1,128.7,3.9772,0.4696,0.971,0.299,1.53,1.53,1.549
342.2,129.0,3.9772,0.46987,0.969,0.301,1.51,1.54,1.536
342.3,129.4,3.9773,0.471,0.972,0.302,1.52,1.53,1.516
342.4,129.7,3.9777,0.47185,0.969,0.301,1.52,1.53,1.496
342.5,130.0,3.9781,0.47188,0.965,0.300,1.52,1.54,1.489
342.6,130.4,3.9779,0.47203,0.966,0.299,1.52,1.52,1.497
342.7,130.7,3.9772,0.47252,0.968,0.300,1.53,1.51,1.505
342.8,131.0,3.9769,0.47291,0.969,0.301,1.52,1.52,1.512
342.9,131.4,3.9771,0.47385,0.968,0.301,1.52,1.53,1.512
343.0,131.7,3.9772,0.47615,0.965,0.301,1.53,1.53,1.512
343.1,132.0,3.9770,0.47835,0.965,0.303,1.52,1.52,1.513
343.2,132.4,3.9766,0.47898,0.967,0.304,1.53,1.53,1.513
343.3,132.7,3.9764,0.47857,0.965,0.301,1.53,1.55,1.517
343.4,133.0,3.9768,0.47829,0.959,0.300,1.53,1.57,1.518
343.5,133.4,3.9771,0.47977,0.955,0.301,1.52,1.55,1.509
343.6,133.7,3.9770,0.48236,0.956,0.303,1.52,1.52,1.504
343.7,134.0,3.9767,0.48333,0.962,0.305,1.52,1.52,1.512
343.8,134.3,3.9763,0.48297,0.963,0.305,1.53,1.53,1.516
343.9,134.7,3.9761,0.48327,0.957,0.303,1.53,1.54,1.506
344.0,135.0,3.9762,0.48431,0.956,0.302,1.53,1.54,1.503
344.1,135.3,3.9766,0.48545,0.960,0.302,1.54,1.53,1.509
344.2,135.7,3.9769,0.48605,0.957,0.302,1.54,1.52,1.515
344.3,136.0,3.9768,0.48621,0.952,0.303,1.53,1.53,1.519
344.4,136.3,3.9763,0.48752,0.955,0.304,1.53,1.52,1.521
344.5,136.7,3.9756,0.48996,0.958,0.306,1.54,1.52,1.520
344.6,137.0,3.9757,0.49126,0.956,0.306,1.54,1.53,1.523
344.7,137.3,3.9764,0.49119,0.951,0.306,1.53,1.54,1.526
344.8,137.6,3.9768,0.49122,0.948,0.305,1.53,1.55,1.523
344.9,138.0,3.9770,0.49183,0.952,0.305,1.54,1.55,1.526
345.0,138.3,3.9770,0.49282,0.959,0.305,1.55,1.55,1.533
345.1,138.6,3.9770,0.49367,0.959,0.305,1.55,1.55,1.535
345.2,139.0,3.9769,0.49394,0.957,0.305,1.55,1.56,1.530
345.3,139.3,3.9770,0.49404,0.958,0.306,1.55,1.55,1.525
345.4,139.6,3.9771,0.49445,0.958,0.306,1.55,1.55,1.524
345.5,139.9,3.9775,0.49546,0.956,0.304,1.56,1.55,1.529
345.6,140.3,3.9779,0.4969,0.952,0.304,1.56,1.56,1.533
345.7,140.6,3.9777,0.49804,0.950,0.304,1.55,1.55,1.531
345.8,140.9,3.9771,0.49855,0.949,0.306,1.55,1.55,1.529
345.9,141.2,3.9769,0.49853,0.947,0.307,1.54,1.54,1.529
346.0,141.6,3.9772,0.49872,0.947,0.306,1.54,1.55,1.533
346.1,141.9,3.9779,0.49978,0.947,0.306,1.55,1.56,1.535
346.2,142.2,3.9785,0.50049,0.950,0.306,1.56,1.56,1.536
346.3,142.6,3.9787,0.50003,0.954,0.306,1.56,1.56,1.536
346.4,142.9,3.9784,0.50043,0.956,0.305,1.57,1.57,1.540
346.5,143.2,3.9780,0.5026,0.958,0.304,1.59,1.58,1.551
346.6,143.5,3.9778,0.50421,0.961,0.305,1.59,1.59,1.563
346.7,143.9,3.9780,0.50464,0.966,0.305,1.60,1.59,1.574
346.8,144.2,3.9782,0.50556,0.970,0.305,1.61,1.58,1.580
346.9,144.5,3.9784,0.50657,0.971,0.306,1.61,1.58,1.581
347.0,144.9,3.9785,0.50597,0.962,0.307,1.59,1.59,1.570
347.1,145.2,3.9784,0.5054,0.948,0.306,1.57,1.60,1.552
347.2,145.5,3.9781,0.50721,0.938,0.305,1.56,1.59,1.538
347.3,145.8,3.9777,0.5094,0.939,0.306,1.56,1.57,1.535
347.4,146.2,3.9773,0.50979,0.948,0.308,1.57,1.56,1.548
347.5,146.5,3.9774,0.50967,0.952,0.309,1.57,1.56,1.557
347.6,146.8,3.9780,0.51016,0.948,0.309,1.57,1.57,1.558
347.7,147.1,3.9785,0.51089,0.945,0.308,1.57,1.57,1.555
347.8,147.5,3.9785,0.51167,0.943,0.308,1.57,1.57,1.547
347.9,147.8,3.9781,0.5128,0.938,0.308,1.56,1.57,1.536
348.0,148.1,3.9775,0.51409,0.935,0.308,1.56,1.57,1.532
348.1,148.4,3.9773,0.51496,0.937,0.309,1.56,1.56,1.539
348.2,148.8,3.9776,0.51519,0.937,0.309,1.56,1.55,1.543
348.3,149.1,3.9781,0.51488,0.932,0.308,1.56,1.56,1.537
348.4,149.4,3.9785,0.5146,0.930,0.309,1.55,1.56,1.536
348.5,149.7,3.9786,0.51507,0.929,0.309,1.55,1.56,1.539
348.6,150.0,3.9785,0.51688,0.925,0.310,1.54,1.55,1.540
348.7,150.4,3.9786,0.51978,0.920,0.311,1.54,1.56,1.537
348.8,150.7,3.9784,0.52151,0.917,0.311,1.54,1.55,1.533
348.9,151.0,3.9780,0.5212,0.919,0.310,1.54,1.54,1.532
349.0,151.3,3.9778,0.52092,0.923,0.309,1.56,1.54,1.537
349.1,151.7,3.9780,0.52155,0.931,0.309,1.57,1.54,1.554
349.2,152.0,3.9783,0.5221,0.940,0.310,1.58,1.55,1.573
349.3,152.3,3.9785,0.52244,0.941,0.311,1.58,1.56,1.574
349.4,152.6,3.9785,0.52325,0.930,0.311,1.57,1.58,1.559
349.5,152.9,3.9785,0.5245,0.923,0.311,1.56,1.58,1.550
349.6,153.3,3.9785,0.52583,0.925,0.311,1.56,1.57,1.549
349.7,153.6,3.9785,0.52716,0.929,0.310,1.58,1.56,1.554
349.8,153.9,3.9782,0.52841,0.933,0.308,1.60,1.57,1.569
349.9,154.2,3.9778,0.5289,0.939,0.311,1.60,1.58,1.582
350.0,154.6,3.9773,0.5284,0.943,0.313,1.59,1.58,1.591
350.1,154.9,3.9770,0.52852,0.939,0.312,1.59,1.60,1.584
350.2,155.2,3.9770,0.52979,0.932,0.312,1.58,1.61,1.570
350.3,155.5,3.9771,0.53013,0.935,0.312,1.59,1.60,1.579
350.4,155.8,3.9770,0.52901,0.938,0.312,1.59,1.58,1.591
350.5,156.2,3.9772,0.52838,0.934,0.313,1.58,1.58,1.584
350.6,156.5,3.9774,0.52883,0.932,0.313,1.57,1.59,1.578
350.7,156.8,3.9773,0.52953,0.933,0.313,1.58,1.59,1.579
350.8,157.1,3.9771,0.53035,0.933,0.312,1.59,1.59,1.583
350.9,157.4,3.9770,0.53162,0.932,0.312,1.59,1.60,1.579
351.0,157.8,3.9771,0.53267,0.930,0.313,1.58,1.60,1.580
351.1,158.1,3.9771,0.53264,0.928,0.314,1.57,1.59,1.588
351.2,158.4,3.9771,0.53272,0.928,0.314,1.57,1.59,1.588
351.3,158.7,3.9770,0.53409,0.929,0.313,1.58,1.59,1.581
351.4,159.0,3.9771,0.53501,0.930,0.312,1.59,1.60,1.574
351.5,159.4,3.9774,0.5343,0.931,0.312,1.60,1.60,1.574
351.6,159.7,3.9778,0.53457,0.931,0.311,1.60,1.60,1.582
351.7,160.0,3.9782,0.537,0.930,0.312,1.60,1.60,1.595
351.8,160.3,3.9784,0.53851,0.930,0.312,1.60,1.61,1.601
351.9,160.6,3.9784,0.538,0.930,0.313,1.60,1.61,1.594
352.0,161.0,3.9784,0.53768,0.928,0.312,1.60,1.61,1.585
352.1,161.3,3.9784,0.53833,0.925,0.312,1.60,1.61,1.580
352.2,161.6,3.9784,0.53907,0.924,0.312,1.59,1.60,1.586
352.3,161.9,3.9782,0.53952,0.924,0.313,1.59,1.60,1.592
352.4,162.2,3.9777,0.53972,0.925,0.313,1.59,1.60,1.579
352.5,162.6,3.9771,0.54008,0.927,0.314,1.59,1.60,1.571
352.6,162.9,3.9769,0.541,0.928,0.315,1.60,1.60,1.580
352.7,163.2,3.9771,0.54205,0.928,0.314,1.60,1.60,1.593
352.8,163.5,3.9776,0.54268,0.927,0.312,1.61,1.61,1.600
352.9,163.8,3.9781,0.5433,0.925,0.312,1.61,1.61,1.597
353.0,164.2,3.9783,0.54427,0.924,0.312,1.61,1.61,1.594
353.1,164.5,3.9784,0.54506,0.926,0.311,1.62,1.61,1.595
353.2,164.8,3.9784,0.54531,0.928,0.310,1.63,1.61,1.590
353.3,165.1,3.9784,0.5453,0.926,0.312,1.62,1.62,1.586
353.4,165.4,3.9785,0.54537,0.923,0.313,1.61,1.62,1.590
353.5,165.8,3.9782,0.54573,0.924,0.313,1.61,1.61,1.593
353.6,166.1,3.9776,0.54628,0.927,0.314,1.61,1.60,1.598
353.7,166.4,3.9772,0.54661,0.928,0.316,1.61,1.60,1.604
353.8,166.7,3.9771,0.54654,0.928,0.316,1.60,1.61,1.606
353.9,167.0,3.9771,0.54618,0.925,0.315,1.60,1.61,1.600
354.0,167.3,3.9771,0.54644,0.920,0.314,1.60,1.62,1.596
354.1,167.7,3.9771,0.5483,0.919,0.314,1.60,1.62,1.598
354.2,168.0,3.9771,0.55021,0.923,0.314,1.62,1.61,1.605
354.3,168.3,3.9771,0.55013,0.927,0.315,1.62,1.61,1.614
354.4,168.6,3.9771,0.54886,0.925,0.315,1.61,1.62,1.613
354.5,168.9,3.9770,0.54806,0.919,0.315,1.60,1.62,1.606
354.6,169.3,3.9771,0.54935,0.917,0.313,1.61,1.62,1.607
354.7,169.6,3.9776,0.5528,0.919,0.313,1.63,1.61,1.612
354.8,169.9,3.9777,0.55455,0.920,0.314,1.62,1.60,1.614
354.9,170.2,3.9772,0.5531,0.921,0.315,1.62,1.61,1.613
355.0,170.5,3.9768,0.55204,0.922,0.314,1.62,1.61,1.610
355.1,170.8,3.9768,0.55278,0.923,0.315,1.62,1.62,1.608
355.2,171.2,3.9769,0.55316,0.924,0.317,1.62,1.62,1.614
355.3,171.5,3.9769,0.5526,0.921,0.317,1.61,1.61,1.614
355.4,171.8,3.9767,0.55221,0.914,0.316,1.60,1.61,1.600
355.5,172.1,3.9763,0.55263,0.910,0.315,1.60,1.61,1.587
355.6,172.4,3.9758,0.55399,0.911,0.316,1.60,1.61,1.581
355.7,172.7,3.9755,0.5549,0.916,0.315,1.61,1.61,1.591
355.8,173.1,3.9759,0.5537,0.919,0.314,1.62,1.60,1.602
355.9,173.4,3.9765,0.55238,0.918,0.315,1.61,1.60,1.603
356.0,173.7,3.9768,0.55357,0.915,0.317,1.60,1.60,1.598
356.1,174.0,3.9770,0.55566,0.916,0.317,1.61,1.59,1.597
356.2,174.3,3.9770,0.55641,0.920,0.316,1.62,1.59,1.604
356.3,174.6,3.9770,0.55611,0.921,0.315,1.62,1.60,1.608
356.4,175.0,3.9769,0.55551,0.920,0.316,1.62,1.61,1.609
356.5,175.3,3.9770,0.5549,0.921,0.317,1.61,1.61,1.607
356.6,175.6,3.9771,0.55456,0.921,0.317,1.61,1.60,1.607
356.7,175.9,3.9774,0.55484,0.922,0.316,1.62,1.60,1.610
356.8,176.2,3.9776,0.55551,0.922,0.315,1.62,1.60,1.609
356.9,176.5,3.9775,0.5554,0.922,0.315,1.62,1.61,1.608
357.0,176.9,3.9771,0.55453,0.920,0.317,1.61,1.61,1.604
357.1,177.2,3.9769,0.55428,0.920,0.319,1.60,1.60,1.606
357.2,177.5,3.9769,0.55473,0.919,0.319,1.60,1.60,1.613
357.3,177.8,3.9770,0.55481,0.916,0.318,1.60,1.60,1.610
357.4,178.1,3.9770,0.55428,0.918,0.318,1.60,1.60,1.605
357.5,178.4,3.9770,0.55355,0.924,0.319,1.60,1.60,1.611
357.6,178.7,3.9770,0.55313,0.927,0.318,1.61,1.60,1.623
357.7,179.1,3.9770,0.5535,0.925,0.317,1.62,1.61,1.626
357.8,179.4,3.9770,0.55439,0.921,0.317,1.61,1.61,1.620
357.9,179.7,3.9770,0.55515,0.919,0.318,1.60,1.62,1.608
358.0,180.0,3.9770,0.55504,0.918,0.320,1.59,1.61,1.597
358.1,180.3,3.9770,0.55376,0.918,0.320,1.59,1.60,1.598
358.2,180.6,3.9770,0.55294,0.920,0.320,1.59,1.59,1.600
358.3,180.9,3.9770,0.55373,0.921,0.320,1.59,1.59,1.598
358.4,181.3,3.9770,0.55424,0.917,0.320,1.59,1.60,1.589
358.5,181.6,3.9770,0.55333,0.914,0.319,1.58,1.60,1.585
358.6,181.9,3.9770,0.55306,0.917,0.318,1.59,1.60,1.593
358.7,182.2,3.9770,0.55447,0.919,0.318,1.60,1.59,1.600
358.8,182.5,3.9770,0.55568,0.918,0.320,1.59,1.60,1.594
358.9,182.8,3.9770,0.55567,0.918,0.322,1.58,1.60,1.585
359.0,183.1,3.9770,0.55526,0.919,0.323,1.58,1.59,1.582
359.1,183.4,3.9770,0.5549,0.918,0.321,1.59,1.59,1.582
359.2,183.7,3.9770,0.55437,0.915,0.319,1.59,1.60,1.578
359.3,184.1,3.9770,0.55364,0.915,0.319,1.59,1.60,1.577
359.4,184.4,3.9770,0.55296,0.919,0.320,1.59,1.60,1.583
359.5,184.7,3.9770,0.55278,0.922,0.321,1.59,1.60,1.583
359.6,185.0,3.9770,0.55357,0.921,0.320,1.59,1.60,1.578
359.7,185.3,3.9770,0.55468,0.918,0.321,1.59,1.59,1.575
359.8,185.6,3.9769,0.55478,0.919,0.323,1.58,1.59,1.576
359.9,185.9,3.9767,0.55393,0.920,0.322,1.58,1.59,1.579
360.0,186.2,3.9762,0.5529,0.922,0.320,1.59,1.59,1.587
360.1,186.6,3.9757,0.55193,0.924,0.319,1.60,1.60,1.591
360.2,186.9,3.9756,0.55106,0.922,0.319,1.59,1.60,1.587
360.3,187.2,3.9759,0.55065,0.920,0.320,1.58,1.60,1.578
360.4,187.5,3.9765,0.55099,0.921,0.321,1.58,1.59,1.573
360.5,187.8,3.9770,0.55142,0.922,0.320,1.59,1.58,1.570
360.6,188.1,3.9770,0.55134,0.921,0.319,1.59,1.57,1.568
360.7,188.4,3.9770,0.55123,0.917,0.321,1.58,1.58,1.565
360.8,188.7,3.9769,0.5515,0.913,0.322,1.56,1.58,1.560
360.9,189.1,3.9770,0.55157,0.914,0.321,1.57,1.58,1.566
361.0,189.4,3.9770,0.55112,0.918,0.320,1.58,1.57,1.573
361.1,189.7,3.9770,0.55082,0.918,0.319,1.58,1.57,1.576
361.2,190.0,3.9770,0.55087,0.918,0.321,1.58,1.58,1.576
361.3,190.3,3.9770,0.55036,0.920,0.322,1.57,1.58,1.574
361.4,190.6,3.9770,0.54921,0.921,0.323,1.56,1.57,1.571
361.5,190.9,3.9769,0.54869,0.918,0.322,1.56,1.56,1.568
361.6,191.2,3.9769,0.54903,0.916,0.321,1.56,1.56,1.569
361.7,191.5,3.9771,0.54899,0.918,0.322,1.57,1.56,1.575
361.8,191.9,3.9777,0.5486,0.919,0.321,1.57,1.56,1.573
361.9,192.2,3.9782,0.54937,0.917,0.320,1.58,1.57,1.561
362.0,192.5,3.9783,0.55089,0.915,0.320,1.57,1.57,1.547
362.1,192.8,3.9781,0.55119,0.915,0.322,1.57,1.56,1.549
362.2,193.1,3.9778,0.55044,0.917,0.324,1.56,1.55,1.564
362.3,193.4,3.9773,0.55025,0.918,0.324,1.56,1.55,1.569
362.4,193.7,3.9770,0.5506,0.916,0.322,1.57,1.55,1.559
362.5,194.0,3.9768,0.55057,0.912,0.320,1.57,1.55,1.549
362.6,194.3,3.9769,0.55029,0.910,0.321,1.56,1.56,1.549
362.7,194.7,3.9773,0.55034,0.912,0.324,1.55,1.55,1.552
362.8,195.0,3.9779,0.55062,0.918,0.324,1.56,1.55,1.559
362.9,195.3,3.9782,0.55075,0.923,0.322,1.58,1.56,1.564
363.0,195.6,3.9783,0.55032,0.920,0.322,1.57,1.57,1.558
363.1,195.9,3.9780,0.54914,0.917,0.324,1.56,1.57,1.549
363.2,196.2,3.9776,0.54817,0.918,0.325,1.55,1.57,1.550
363.3,196.5,3.9772,0.54827,0.921,0.326,1.55,1.55,1.560
363.4,196.8,3.9770,0.54855,0.921,0.325,1.56,1.55,1.563
363.5,197.1,3.9769,0.54811,0.918,0.324,1.55,1.56,1.555
363.6,197.4,3.9770,0.54756,0.915,0.324,1.54,1.56,1.544
363.7,197.7,3.9770,0.54755,0.911,0.324,1.54,1.56,1.540
363.8,198.1,3.9770,0.54785,0.909,0.323,1.54,1.55,1.541
363.9,198.4,3.9770,0.54829,0.909,0.323,1.54,1.55,1.537
364.0,198.7,3.9770,0.5492,0.910,0.324,1.54,1.55,1.536
364.1,199.0,3.9769,0.55047,0.913,0.325,1.55,1.55,1.546
364.2,199.3,3.9770,0.55106,0.914,0.325,1.55,1.54,1.551
364.3,199.6,3.9770,0.5504,0.914,0.324,1.55,1.53,1.541
364.4,199.9,3.9769,0.549,0.914,0.323,1.55,1.54,1.532
364.5,200.2,3.9766,0.54763,0.915,0.325,1.54,1.56,1.539
364.6,200.5,3.9761,0.54723,0.914,0.327,1.53,1.55,1.546
364.7,200.8,3.9758,0.54809,0.915,0.327,1.54,1.54,1.543
364.8,201.1,3.9756,0.54962,0.920,0.325,1.56,1.53,1.547
364.9,201.4,3.9756,0.55082,0.922,0.324,1.57,1.53,1.556
365.0,201.7,3.9757,0.55033,0.919,0.326,1.55,1.55,1.559
365.1,202.1,3.9758,0.54859,0.917,0.326,1.54,1.56,1.553
365.2,202.4,3.9762,0.5478,0.913,0.325,1.54,1.56,1.544
365.3,202.7,3.9768,0.54823,0.911,0.325,1.54,1.56,1.541
365.4,203.0,3.9771,0.54826,0.912,0.326,1.53,1.55,1.543
365.5,203.3,3.9770,0.54783,0.913,0.326,1.54,1.55,1.546
365.6,203.6,3.9769,0.54805,0.916,0.325,1.55,1.55,1.550
365.7,203.9,3.9770,0.54878,0.916,0.324,1.55,1.54,1.553
365.8,204.2,3.9769,0.549,0.915,0.324,1.55,1.54,1.552
365.9,204.5,3.9767,0.5489,0.919,0.324,1.56,1.54,1.558
366.0,204.8,3.9763,0.54929,0.925,0.324,1.57,1.54,1.566
366.1,205.1,3.9757,0.54984,0.922,0.324,1.56,1.55,1.561
366.2,205.4,3.9756,0.54976,0.916,0.325,1.55,1.56,1.554
366.3,205.7,3.9756,0.54964,0.915,0.325,1.55,1.55,1.559
366.4,206.1,3.9757,0.5504,0.917,0.326,1.55,1.54,1.567
366.5,206.4,3.9757,0.55105,0.917,0.326,1.55,1.54,1.567
366.6,206.7,3.9756,0.5502,0.916,0.325,1.55,1.54,1.557
366.7,207.0,3.9756,0.54881,0.915,0.325,1.55,1.54,1.549
366.8,207.3,3.9757,0.5484,0.915,0.325,1.54,1.54,1.549
366.9,207.6,3.9757,0.5491,0.914,0.326,1.54,1.55,1.551
367.0,207.9,3.9756,0.5505,0.913,0.326,1.54,1.55,1.550
367.1,208.2,3.9757,0.55162,0.911,0.325,1.55,1.55,1.544
367.2,208.5,3.9758,0.55168,0.910,0.324,1.55,1.55,1.539
367.3,208.8,3.9760,0.55118,0.911,0.325,1.55,1.54,1.543
367.4,209.1,3.9763,0.55092,0.912,0.326,1.54,1.53,1.547
367.5,209.4,3.9763,0.55156,0.910,0.326,1.54,1.53,1.543
367.6,209.7,3.9759,0.55329,0.910,0.324,1.56,1.54,1.541
367.7,210.1,3.9756,0.55486,0.912,0.322,1.57,1.54,1.547
367.8,210.4,3.9756,0.55535,0.916,0.322,1.58,1.54,1.552
367.9,210.7,3.9757,0.55515,0.919,0.324,1.58,1.55,1.556
368.0,211.0,3.9757,0.55479,0.917,0.326,1.56,1.55,1.558
368.1,211.3,3.9756,0.55466,0.911,0.329,1.54,1.56,1.552
368.2,211.6,3.9756,0.55477,0.911,0.329,1.53,1.55,1.541
368.3,211.9,3.9756,0.55449,0.915,0.328,1.55,1.54,1.539
368.4,212.2,3.9756,0.55382,0.918,0.326,1.56,1.54,1.542
368.5,212.5,3.9756,0.55387,0.917,0.327,1.55,1.55,1.545
368.6,212.8,3.9756,0.5548,0.914,0.328,1.55,1.56,1.543
368.7,213.1,3.9756,0.55528,0.911,0.327,1.55,1.56,1.542
368.8,213.4,3.9756,0.55484,0.912,0.327,1.55,1.55,1.541
368.9,213.7,3.9756,0.55424,0.914,0.327,1.55,1.54,1.541
369.0,214.0,3.9756,0.55402,0.914,0.326,1.55,1.54,1.545
369.1,214.3,3.9757,0.55426,0.913,0.326,1.55,1.55,1.551
369.2,214.7,3.9759,0.55496,0.913,0.326,1.55,1.55,1.554
369.3,215.0,3.9761,0.55595,0.912,0.328,1.55,1.56,1.552
369.4,215.3,3.9762,0.55688,0.913,0.329,1.55,1.55,1.549
369.5,215.6,3.9764,0.55722,0.914,0.328,1.55,1.54,1.545
369.6,215.9,3.9765,0.55687,0.913,0.328,1.55,1.55,1.544
369.7,216.2,3.9768,0.55611,0.912,0.329,1.54,1.56,1.547
369.8,216.5,3.9770,0.55584,0.909,0.330,1.53,1.56,1.543
369.9,216.8,3.9769,0.55728,0.905,0.331,1.53,1.55,1.539
370.0,217.1,3.9765,0.5593,0.906,0.331,1.53,1.55,1.545
370.1,217.4,3.9761,0.5592,0.909,0.331,1.54,1.55,1.549
370.2,217.7,3.9757,0.55734,0.910,0.329,1.54,1.56,1.543
370.3,218.0,3.9756,0.55633,0.907,0.328,1.54,1.55,1.533
370.4,218.3,3.9756,0.55699,0.904,0.329,1.53,1.55,1.536
370.5,218.6,3.9757,0.55882,0.904,0.331,1.53,1.54,1.542
370.6,218.9,3.9756,0.56053,0.906,0.330,1.54,1.54,1.543
370.7,219.2,3.9757,0.56051,0.907,0.329,1.55,1.54,1.547
370.8,219.5,3.9757,0.55922,0.906,0.328,1.54,1.55,1.549
370.9,219.8,3.9755,0.55834,0.904,0.329,1.54,1.55,1.548
371.0,220.1,3.9754,0.55869,0.908,0.329,1.54,1.54,1.554
371.1,220.4,3.9753,0.56044,0.912,0.329,1.55,1.54,1.562
371.2,220.7,3.9753,0.56226,0.912,0.330,1.55,1.55,1.565
371.3,221.0,3.9754,0.56234,0.912,0.331,1.55,1.55,1.563
371.4,221.3,3.9756,0.56146,0.913,0.329,1.56,1.55,1.558
371.5,221.6,3.9757,0.56144,0.913,0.327,1.57,1.55,1.556
371.6,221.9,3.9756,0.56216,0.913,0.327,1.57,1.56,1.558
371.7,222.2,3.9756,0.56261,0.910,0.327,1.57,1.57,1.556
371.8,222.6,3.9756,0.56267,0.910,0.327,1.57,1.56,1.552
371.9,222.9,3.9756,0.56269,0.913,0.327,1.57,1.54,1.557
372.0,223.2,3.9756,0.56328,0.915,0.328,1.57,1.54,1.567
372.1,223.5,3.9757,0.56492,0.915,0.329,1.57,1.56,1.572
372.2,223.8,3.9756,0.56641,0.910,0.330,1.56,1.56,1.563
372.3,224.1,3.9756,0.56637,0.907,0.330,1.55,1.56,1.554
372.4,224.4,3.9756,0.56558,0.908,0.329,1.56,1.55,1.559
372.5,224.7,3.9761,0.56532,0.911,0.328,1.57,1.56,1.560
372.6,225.0,3.9766,0.56569,0.913,0.328,1.58,1.56,1.557
372.7,225.3,3.9769,0.56639,0.913,0.328,1.57,1.56,1.555
372.8,225.6,3.9770,0.56705,0.910,0.330,1.56,1.56,1.554
372.9,225.9,3.9769,0.56736,0.909,0.331,1.56,1.56,1.552
373.0,226.2,3.9770,0.56744,0.910,0.330,1.56,1.55,1.551
373.1,226.5,3.9770,0.56748,0.912,0.330,1.57,1.53,1.552
373.2,226.8,3.9770,0.56763,0.913,0.330,1.57,1.54,1.560
373.3,227.1,3.9765,0.56791,0.912,0.330,1.57,1.57,1.569
373.4,227.4,3.9760,0.568,0.907,0.330,1.56,1.58,1.566
373.5,227.7,3.9757,0.56775,0.904,0.330,1.55,1.57,1.557
373.6,228.0,3.9756,0.56785,0.903,0.331,1.55,1.56,1.553
373.7,228.3,3.9756,0.56876,0.904,0.331,1.55,1.55,1.557
373.8,228.6,3.9757,0.56956,0.907,0.330,1.56,1.54,1.561
373.9,228.9,3.9757,0.56954,0.908,0.329,1.57,1.55,1.562
374.0,229.2,3.9757,0.56957,0.907,0.329,1.57,1.57,1.560
374.1,229.5,3.9757,0.57037,0.907,0.330,1.57,1.58,1.564
374.2,229.8,3.9756,0.57111,0.909,0.330,1.57,1.58,1.574
374.3,230.1,3.9756,0.5711,0.910,0.330,1.58,1.57,1.580
374.4,230.4,3.9757,0.57085,0.909,0.329,1.58,1.57,1.575
374.5,230.7,3.9757,0.57089,0.908,0.329,1.58,1.57,1.567
374.6,231.0,3.9756,0.57136,0.905,0.328,1.57,1.58,1.560
374.7,231.4,3.9753,0.57207,0.903,0.329,1.57,1.58,1.560
374.8,231.7,3.9749,0.57239,0.906,0.331,1.57,1.57,1.568
374.9,232.0,3.9747,0.57206,0.909,0.332,1.57,1.57,1.574
375.0,232.3,3.9747,0.57183,0.909,0.331,1.57,1.57,1.577
375.1,232.6,3.9750,0.57218,0.908,0.330,1.57,1.58,1.579
375.2,232.9,3.9754,0.57267,0.908,0.330,1.58,1.60,1.577
375.3,233.2,3.9758,0.57292,0.907,0.330,1.57,1.60,1.570
375.4,233.5,3.9760,0.57297,0.904,0.330,1.57,1.59,1.559
375.5,233.8,3.9760,0.57308,0.901,0.330,1.57,1.57,1.555
375.6,234.1,3.9760,0.57382,0.905,0.330,1.58,1.55,1.568
375.7,234.4,3.9760,0.57506,0.908,0.330,1.58,1.54,1.580
375.8,234.7,3.9760,0.57534,0.907,0.330,1.58,1.56,1.580
375.9,235.0,3.9760,0.57433,0.905,0.330,1.57,1.59,1.573
376.0,235.3,3.9760,0.57403,0.906,0.332,1.57,1.59,1.576
376.1,235.6,3.9760,0.57537,0.909,0.333,1.57,1.58,1.591
376.2,235.9,3.9760,0.57705,0.911,0.332,1.58,1.57,1.595
376.3,236.2,3.9760,0.57801,0.909,0.331,1.59,1.57,1.581
376.4,236.5,3.9760,0.578,0.908,0.331,1.58,1.59,1.572
376.5,236.8,3.9760,0.57736,0.908,0.331,1.58,1.59,1.577
376.6,237.1,3.9760,0.57726,0.909,0.331,1.58,1.59,1.582
376.7,237.4,3.9760,0.57805,0.909,0.331,1.59,1.59,1.578
376.8,237.7,3.9760,0.57858,0.907,0.332,1.58,1.59,1.570
376.9,238.0,3.9760,0.5784,0.906,0.332,1.58,1.59,1.570
377.0,238.3,3.9759,0.57836,0.906,0.331,1.58,1.59,1.576
377.1,238.6,3.9757,0.57868,0.906,0.330,1.59,1.59,1.582
377.2,238.9,3.9756,0.57853,0.907,0.329,1.60,1.59,1.580
377.3,239.2,3.9756,0.57776,0.907,0.328,1.60,1.59,1.577
377.4,239.5,3.9757,0.57723,0.905,0.329,1.59,1.60,1.579
377.5,239.8,3.9757,0.57759,0.905,0.330,1.58,1.60,1.588
377.6,240.1,3.9756,0.57905,0.906,0.331,1.59,1.59,1.596
377.7,240.4,3.9756,0.58114,0.905,0.331,1.59,1.59,1.587
377.8,240.7,3.9757,0.5826,0.904,0.331,1.59,1.61,1.581
377.9,241.0,3.9761,0.58304,0.903,0.331,1.59,1.61,1.585
378.0,241.3,3.9765,0.5831,0.901,0.332,1.58,1.60,1.592
378.1,241.6,3.9768,0.5832,0.901,0.331,1.59,1.58,1.595
378.2,241.9,3.9770,0.58333,0.902,0.330,1.60,1.59,1.591
378.3,242.2,3.9768,0.58337,0.905,0.330,1.60,1.59,1.586
378.4,242.5,3.9764,0.58308,0.907,0.331,1.60,1.60,1.590
378.5,242.8,3.9758,0.58277,0.906,0.332,1.59,1.60,1.599
378.6,243.1,3.9757,0.58327,0.902,0.331,1.59,1.60,1.596
378.7,243.4,3.9761,0.58424,0.897,0.330,1.59,1.60,1.582
378.8,243.8,3.9765,0.58418,0.896,0.330,1.59,1.59,1.577
378.9,244.1,3.9768,0.58335,0.900,0.332,1.58,1.59,1.590
379.0,244.4,3.9771,0.5837,0.906,0.333,1.59,1.59,1.603
379.1,244.7,3.9771,0.58545,0.905,0.332,1.60,1.60,1.602
379.2,245.0,3.9767,0.58706,0.902,0.330,1.61,1.61,1.592
379.3,245.3,3.9762,0.58787,0.901,0.330,1.60,1.60,1.587
379.4,245.6,3.9758,0.58812,0.903,0.331,1.60,1.60,1.595
379.5,245.9,3.9757,0.58825,0.905,0.332,1.60,1.60,1.611
379.6,246.2,3.9756,0.58879,0.903,0.332,1.60,1.60,1.615
379.7,246.5,3.9756,0.58981,0.902,0.333,1.60,1.60,1.607
379.8,246.8,3.9757,0.59097,0.902,0.333,1.60,1.60,1.601
379.9,247.1,3.9756,0.59202,0.903,0.332,1.61,1.60,1.602
380.0,247.4,3.9757,0.59286,0.904,0.332,1.62,1.60,1.601
380.1,247.7,3.9757,0.59333,0.904,0.331,1.62,1.61,1.593
380.2,248.0,3.9756,0.59327,0.903,0.332,1.61,1.62,1.590
380.3,248.3,3.9756,0.59291,0.901,0.333,1.61,1.62,1.589
380.4,248.6,3.9758,0.59279,0.899,0.334,1.60,1.62,1.586
380.5,248.9,3.9761,0.59295,0.896,0.334,1.59,1.62,1.585
380.6,249.2,3.9765,0.59299,0.892,0.333,1.59,1.61,1.587
380.7,249.5,3.9769,0.59304,0.893,0.333,1.59,1.61,1.594
380.8,249.8,3.9770,0.59356,0.898,0.334,1.60,1.59,1.604
380.9,250.1,3.9770,0.59441,0.900,0.334,1.60,1.59,1.607
381.0,250.4,3.9770,0.59497,0.900,0.334,1.61,1.61,1.603
381.1,250.7,3.9770,0.59537,0.898,0.333,1.60,1.61,1.596
381.2,251.0,3.9770,0.59628,0.895,0.333,1.60,1.61,1.593
381.3,251.3,3.9770,0.59736,0.894,0.332,1.61,1.60,1.599
381.4,251.6,3.9770,0.59746,0.896,0.332,1.61,1.60,1.609
381.5,251.9,3.9770,0.5968,0.898,0.333,1.61,1.60,1.609
381.6,252.2,3.9770,0.59665,0.898,0.335,1.60,1.61,1.599
381.7,252.5,3.9770,0.59734,0.899,0.335,1.60,1.61,1.591
381.8,252.8,3.9770,0.59838,0.898,0.334,1.61,1.61,1.592
381.9,253.1,3.9770,0.59945,0.897,0.332,1.62,1.62,1.605
382.0,253.4,3.9770,0.60032,0.898,0.331,1.63,1.62,1.615
382.1,253.7,3.9770,0.60069,0.898,0.332,1.63,1.62,1.610
382.2,254.0,3.9770,0.60028,0.899,0.334,1.62,1.62,1.605
382.3,254.3,3.9770,0.59958,0.900,0.334,1.62,1.62,1.613
382.4,254.6,3.9770,0.59967,0.901,0.333,1.62,1.62,1.624
382.5,254.9,3.9770,0.60049,0.901,0.332,1.63,1.62,1.619
382.6,255.2,3.9770,0.60113,0.899,0.333,1.62,1.62,1.611
382.7,255.5,3.9770,0.60153,0.898,0.332,1.63,1.62,1.614
382.8,255.8,3.9769,0.60227,0.900,0.332,1.63,1.62,1.618
382.9,256.1,3.9768,0.60322,0.900,0.332,1.64,1.62,1.613
383.0,256.4,3.9763,0.60369,0.899,0.332,1.63,1.64,1.610
383.1,256.7,3.9758,0.60378,0.900,0.332,1.63,1.64,1.621
383.2,257.0,3.9756,0.60416,0.903,0.332,1.64,1.64,1.631
383.3,257.3,3.9756,0.60499,0.903,0.334,1.63,1.64,1.631
383.4,257.6,3.9757,0.60607,0.901,0.338,1.62,1.65,1.632
383.5,257.9,3.9757,0.60685,0.900,0.340,1.61,1.65,1.637
383.6,258.2,3.9756,0.60667,0.899,0.339,1.61,1.64,1.636
383.7,258.5,3.9756,0.60602,0.896,0.338,1.60,1.64,1.626
383.8,258.8,3.9757,0.60629,0.891,0.337,1.60,1.64,1.618
383.9,259.1,3.9757,0.60734,0.892,0.336,1.61,1.63,1.626
384.0,259.4,3.9757,0.60775,0.896,0.335,1.62,1.63,1.640
384.1,259.7,3.9757,0.60756,0.896,0.335,1.62,1.63,1.636
384.2,260.0,3.9756,0.60815,0.895,0.336,1.62,1.64,1.628
384.3,260.2,3.9755,0.60955,0.898,0.337,1.63,1.64,1.635
384.4,260.5,3.9751,0.6105,0.901,0.336,1.64,1.64,1.644
384.5,260.8,3.9745,0.61062,0.898,0.336,1.63,1.64,1.634
384.6,261.1,3.9743,0.61048,0.892,0.337,1.62,1.65,1.622
384.7,261.4,3.9747,0.61059,0.894,0.337,1.62,1.65,1.637
384.8,261.7,3.9752,0.61139,0.900,0.335,1.64,1.64,1.655
384.9,262.0,3.9755,0.61258,0.900,0.335,1.65,1.64,1.648
385.0,262.3,3.9757,0.61313,0.896,0.336,1.64,1.65,1.634
385.1,262.6,3.9757,0.61291,0.895,0.335,1.64,1.64,1.633
385.2,262.9,3.9756,0.61293,0.896,0.334,1.64,1.63,1.636
385.3,263.2,3.9756,0.61347,0.895,0.335,1.64,1.64,1.628
385.4,263.5,3.9756,0.61393,0.894,0.335,1.64,1.65,1.617
385.5,263.8,3.9756,0.61395,0.894,0.334,1.64,1.66,1.616
385.6,264.1,3.9756,0.61363,0.895,0.331,1.66,1.65,1.618
385.7,264.4,3.9756,0.61373,0.895,0.330,1.67,1.64,1.610
385.8,264.7,3.9756,0.61574,0.894,0.331,1.66,1.65,1.607
385.9,265.0,3.9756,0.61918,0.897,0.331,1.68,1.66,1.615
386.0,265.3,3.9756,0.62124,0.898,0.329,1.69,1.66,1.621
386.1,265.6,3.9756,0.62087,0.898,0.330,1.69,1.66,1.621
386.2,265.9,3.9756,0.61923,0.898,0.334,1.66,1.66,1.622
386.3,266.2,3.9756,0.61768,0.899,0.335,1.66,1.66,1.629
386.4,266.5,3.9756,0.61766,0.901,0.334,1.66,1.66,1.636
386.5,266.8,3.9756,0.61889,0.896,0.333,1.67,1.67,1.642
386.6,267.1,3.9756,0.61929,0.887,0.333,1.65,1.67,1.642
386.7,267.4,3.9756,0.61886,0.887,0.333,1.65,1.66,1.647
386.8,267.7,3.9756,0.61993,0.894,0.333,1.66,1.64,1.658
386.9,268.0,3.9756,0.62248,0.895,0.334,1.67,1.64,1.660
387.0,268.3,3.9756,0.62384,0.891,0.336,1.66,1.66,1.650
387.1,268.6,3.9756,0.6235,0.890,0.336,1.65,1.67,1.633
387.2,268.9,3.9757,0.62344,0.893,0.334,1.67,1.66,1.627
387.3,269.2,3.9757,0.62412,0.894,0.334,1.67,1.66,1.641
387.4,269.5,3.9756,0.6241,0.891,0.335,1.66,1.66,1.663
387.5,269.8,3.9754,0.62332,0.891,0.336,1.65,1.66,1.679
387.6,270.1,3.9753,0.62332,0.892,0.336,1.65,1.66,1.685
387.7,270.4,3.9755,0.62442,0.894,0.335,1.66,1.66,1.683
387.8,270.7,3.9757,0.62529,0.895,0.334,1.67,1.67,1.683
387.9,271.0,3.9757,0.62582,0.894,0.334,1.68,1.68,1.689
388.0,271.3,3.9756,0.62743,0.890,0.334,1.67,1.69,1.690
388.1,271.6,3.9756,0.62997,0.891,0.335,1.67,1.67,1.694
388.2,271.9,3.9757,0.63109,0.896,0.336,1.68,1.65,1.699
388.3,272.2,3.9757,0.63032,0.896,0.336,1.68,1.64,1.696
388.4,272.5,3.9756,0.62975,0.890,0.335,1.67,1.65,1.691
388.5,272.8,3.9756,0.63035,0.886,0.334,1.67,1.66,1.686
388.6,273.1,3.9757,0.63127,0.885,0.334,1.67,1.66,1.680
388.7,273.4,3.9757,0.63196,0.887,0.335,1.67,1.65,1.674
388.8,273.7,3.9757,0.63245,0.893,0.336,1.68,1.65,1.675
388.9,274.0,3.9757,0.63289,0.896,0.337,1.68,1.66,1.680
389.0,274.3,3.9756,0.63346,0.894,0.338,1.68,1.67,1.680
389.1,274.6,3.9756,0.63412,0.892,0.337,1.68,1.69,1.677
389.2,274.9,3.9757,0.63442,0.893,0.337,1.68,1.69,1.685
389.3,275.2,3.9757,0.63443,0.897,0.338,1.69,1.69,1.714
389.4,275.5,3.9756,0.63508,0.901,0.339,1.69,1.69,1.736
389.5,275.8,3.9755,0.6365,0.899,0.339,1.69,1.69,1.721
389.6,276.1,3.9752,0.63732,0.894,0.337,1.69,1.70,1.689
389.7,276.4,3.9746,0.63702,0.893,0.335,1.70,1.70,1.678
389.8,276.7,3.9743,0.63695,0.898,0.335,1.71,1.69,1.690
389.9,277.0,3.9743,0.63786,0.899,0.336,1.71,1.69,1.700
390.0,277.3,3.9743,0.63901,0.894,0.337,1.69,1.71,1.698
390.1,277.6,3.9743,0.63977,0.889,0.338,1.68,1.72,1.693
390.2,277.9,3.9744,0.64016,0.889,0.338,1.68,1.70,1.694
390.3,278.2,3.9749,0.64044,0.890,0.338,1.69,1.69,1.694
390.4,278.5,3.9754,0.64128,0.889,0.337,1.69,1.71,1.689
390.5,278.7,3.9756,0.64279,0.889,0.337,1.69,1.74,1.688
390.6,279.0,3.9756,0.6438,0.892,0.339,1.69,1.75,1.699
390.7,279.3,3.9756,0.6437,0.894,0.340,1.69,1.74,1.710
390.8,279.6,3.9756,0.64404,0.894,0.340,1.70,1.73,1.714
390.9,279.9,3.9756,0.64572,0.896,0.338,1.71,1.74,1.711
391.0,280.2,3.9756,0.64701,0.896,0.338,1.72,1.74,1.706
391.1,280.5,3.9756,0.64658,0.893,0.337,1.71,1.74,1.704
391.2,280.8,3.9756,0.64602,0.890,0.337,1.71,1.73,1.705
391.3,281.1,3.9756,0.64677,0.889,0.336,1.71,1.72,1.708
391.4,281.4,3.9756,0.64796,0.892,0.336,1.72,1.71,1.713
391.5,281.7,3.9756,0.64862,0.891,0.335,1.72,1.71,1.712
391.6,282.0,3.9756,0.64909,0.887,0.335,1.72,1.72,1.705
391.7,282.3,3.9756,0.64983,0.883,0.336,1.71,1.73,1.695
391.8,282.6,3.9756,0.6508,0.887,0.338,1.71,1.73,1.702
391.9,282.9,3.9756,0.65182,0.894,0.340,1.71,1.72,1.728
392.0,283.2,3.9756,0.65285,0.898,0.342,1.72,1.73,1.750
392.1,283.5,3.9756,0.65392,0.898,0.341,1.72,1.74,1.753
392.2,283.8,3.9756,0.65524,0.891,0.339,1.72,1.75,1.735
392.3,284.1,3.9757,0.65698,0.887,0.337,1.73,1.75,1.717
392.4,284.4,3.9757,0.65866,0.891,0.336,1.74,1.74,1.719
392.5,284.7,3.9754,0.6597,0.896,0.336,1.76,1.73,1.731
392.6,285.0,3.9750,0.66012,0.894,0.337,1.75,1.74,1.734
392.7,285.3,3.9746,0.66011,0.890,0.337,1.75,1.75,1.733
392.8,285.6,3.9744,0.66011,0.890,0.337,1.74,1.74,1.738
392.9,285.9,3.9743,0.66053,0.891,0.336,1.75,1.74,1.743
393.0,286.2,3.9743,0.66147,0.891,0.336,1.75,1.75,1.749
393.1,286.5,3.9743,0.66279,0.893,0.337,1.76,1.75,1.757
393.2,286.7,3.9743,0.66372,0.891,0.338,1.75,1.74,1.759
393.3,287.0,3.9743,0.66344,0.887,0.338,1.74,1.75,1.754
393.4,287.3,3.9743,0.66296,0.888,0.338,1.74,1.75,1.751
393.5,287.6,3.9743,0.66376,0.890,0.337,1.75,1.76,1.750
393.6,287.9,3.9743,0.66522,0.888,0.337,1.75,1.76,1.745
393.7,288.2,3.9743,0.66589,0.887,0.338,1.75,1.76,1.743
393.8,288.5,3.9743,0.66587,0.891,0.338,1.75,1.76,1.753
393.9,288.8,3.9743,0.66596,0.897,0.338,1.77,1.76,1.772
394.0,289.1,3.9743,0.66676,0.900,0.338,1.78,1.77,1.788
394.1,289.4,3.9743,0.66869,0.894,0.337,1.78,1.78,1.776
394.2,289.7,3.9743,0.67112,0.885,0.335,1.77,1.78,1.746
394.3,290.0,3.9743,0.67291,0.880,0.334,1.77,1.76,1.734
394.4,290.3,3.9743,0.67398,0.883,0.335,1.78,1.73,1.744
394.5,290.6,3.9743,0.67482,0.890,0.338,1.78,1.72,1.764
394.6,290.9,3.9743,0.67556,0.896,0.339,1.79,1.74,1.777
394.7,291.2,3.9743,0.6761,0.895,0.338,1.79,1.76,1.784
394.8,291.5,3.9743,0.67625,0.894,0.338,1.79,1.78,1.792
