Repository: MaCFP/matl-db

### Experimental Conditions: TGA and DSC
A Netzsch STA 449 F3 Jupiter was used to conduct Thermogravimetric Analysis (TGA) and Differential Scanning Calorimetry (DSC) experiments. 

* Heating Rate: 3, 10, and 30 K/min
* Temperature program
  - Initial Temperature: 323 K
  - Initial Isotherm: 600 s (hold at 323 K for 600 s)  
  - Maximum Temperature: 823 K
  - Final Isotherm: 300 s (hold at 823 K for 300 s)
* Sample mass: 4.0 +/- 0.1 mg
* Sample geometry: Powdered (Supplied by NIST)
* Calibration type: Before each experiment, a baseline test was performed using an empty crucible.

File: PMMA/Calibration_Data/FSRI/FSRI_STA_N2_3K_1.csv (part 1 of 4)
Temp,time,TGA,DSC
[K],[s],[mg],[mW/mg]
323.4,0.0,3.9820,5.67E-03
323.5,31.6,3.9819,1.29E-02
323.6,41.6,3.9817,1.77E-02
323.7,48.6,3.9814,2.43E-02
323.8,54.2,3.9805,2.81E-02
323.9,59.1,3.9806,2.98E-02
324.0,63.5,3.9818,3.42E-02
324.1,67.6,3.9815,3.92E-02
324.2,71.4,3.9799,4.04E-02
324.3,75.0,3.9815,4.41E-02
324.4,78.4,3.9812,4.53E-02
324.5,81.7,3.9806,4.73E-02
324.6,84.9,3.9802,5.07E-02
324.7,87.9,3.9805,5.34E-02
324.8,90.9,3.9818,5.65E-02
324.9,93.8,3.9817,5.66E-02
325.0,96.7,3.9818,5.95E-02
325.1,99.5,3.9812,6.06E-02
325.2,102.2,3.9814,6.21E-02
325.3,104.9,3.9806,6.35E-02
325.4,107.6,3.9820,6.44E-02
325.5,110.2,3.9818,6.49E-02
325.6,112.7,3.9831,6.65E-02
325.7,115.3,3.9819,6.56E-02
325.8,117.8,3.9820,6.58E-02
325.9,120.3,3.9805,6.75E-02
326.0,122.8,3.9806,6.77E-02
326.1,125.2,3.9805,7.00E-02
326.2,127.7,3.9818,7.16E-02
326.3,130.1,3.9819,7.32E-02
326.4,132.5,3.9819,7.05E-02
326.5,134.9,3.9832,7.32E-02
326.6,137.2,3.9832,7.25E-02
326.7,139.6,3.9832,7.41E-02
326.8,142.0,3.9819,7.53E-02
326.9,144.3,3.9826,7.39E-02
327.0,146.7,3.9825,7.27E-02
327.1,149.0,3.9812,7.51E-02
327.2,151.3,3.9819,7.59E-02
327.3,153.7,3.9819,7.69E-02
327.4,156.0,3.9832,7.80E-02
327.5,158.3,3.9832,7.55E-02
327.6,160.6,3.9831,7.57E-02
327.7,162.9,3.9820,7.58E-02
327.8,165.2,3.9819,7.51E-02
327.9,167.5,3.9819,7.70E-02
328.0,169.7,3.9818,7.81E-02
328.1,172.0,3.9832,7.48E-02
328.2,174.3,3.9832,7.78E-02
328.3,176.6,3.9832,7.44E-02
328.4,178.9,3.9832,7.59E-02
328.5,181.1,3.9812,7.57E-02
328.6,183.3,3.9812,7.56E-02
328.7,185.6,3.9812,7.64E-02
328.8,187.8,3.9812,7.76E-02
328.9,190.1,3.9812,7.79E-02
329.0,192.3,3.9812,7.68E-02
329.1,194.5,3.9812,7.69E-02
329.2,196.7,3.9813,7.66E-02
329.3,199.0,3.9812,7.73E-02
329.4,201.2,3.9812,7.75E-02
329.5,203.4,3.9811,7.65E-02
329.6,205.6,3.9825,7.64E-02
329.7,207.8,3.9825,7.80E-02
329.8,210.0,3.9825,7.78E-02
329.9,212.2,3.9825,7.81E-02
330.0,214.3,3.9825,7.92E-02
330.1,216.5,3.9819,7.96E-02
330.2,218.7,3.9812,7.85E-02
330.3,220.8,3.9812,7.75E-02
330.4,223.0,3.9812,8.06E-02
330.5,225.2,3.9812,7.92E-02
330.6,227.3,3.9812,7.82E-02
330.7,229.5,3.9812,8.05E-02
330.8,231.7,3.9814,7.95E-02
330.9,233.8,3.9819,7.81E-02
331.0,236.0,3.9819,8.06E-02
331.1,238.2,3.9808,7.92E-02
331.2,240.3,3.9809,7.93E-02
331.3,242.5,3.9810,8.25E-02
331.4,244.6,3.9812,8.02E-02
331.5,246.8,3.9811,7.97E-02
331.6,248.9,3.9825,8.08E-02
331.7,251.1,3.9825,8.04E-02
331.8,253.2,3.9823,8.37E-02
331.9,255.4,3.9812,8.33E-02
332.0,257.5,3.9812,8.03E-02
332.1,259.7,3.9812,8.19E-02
332.2,261.8,3.9812,8.21E-02
332.3,264.0,3.9812,8.36E-02
332.4,266.1,3.9812,8.34E-02
332.5,268.2,3.9812,8.18E-02
332.6,270.3,3.9812,8.40E-02
332.7,272.4,3.9813,8.32E-02
332.8,274.5,3.9799,8.30E-02
332.9,276.6,3.9810,8.29E-02
333.0,278.7,3.9812,8.25E-02
333.1,280.8,3.9812,8.49E-02
333.2,282.9,3.9812,8.32E-02
333.3,285.0,3.9812,8.36E-02
333.4,287.1,3.9812,8.49E-02
333.5,289.2,3.9812,8.54E-02
333.6,291.3,3.9813,8.31E-02
333.7,293.4,3.9805,8.37E-02
333.8,295.5,3.9812,8.54E-02
333.9,297.5,3.9818,8.51E-02
334.0,299.6,3.9819,8.55E-02
334.1,301.7,3.9819,8.80E-02
334.2,303.7,3.9819,8.70E-02
334.3,305.8,3.9819,8.63E-02
334.4,307.8,3.9813,8.71E-02
334.5,309.9,3.9812,8.91E-02
334.6,312.0,3.9812,8.73E-02
334.7,314.1,3.9812,8.78E-02
334.8,316.2,3.9812,8.72E-02
334.9,318.2,3.9815,8.72E-02
335.0,320.3,3.9825,8.52E-02
335.1,322.4,3.9825,8.77E-02
335.2,324.4,3.9825,8.58E-02
335.3,326.5,3.9825,8.70E-02
335.4,328.6,3.9818,8.42E-02
335.5,330.6,3.9812,8.56E-02
335.6,332.7,3.9812,8.54E-02
335.7,334.8,3.9812,8.64E-02
335.8,336.8,3.9812,8.78E-02
335.9,338.9,3.9812,8.65E-02
336.0,341.0,3.9812,8.68E-02
336.1,343.1,3.9812,8.70E-02
336.2,345.2,3.9812,8.63E-02
336.3,347.3,3.9811,8.44E-02
336.4,349.3,3.9822,8.64E-02
336.5,351.4,3.9815,8.68E-02
336.6,353.5,3.9815,8.59E-02
336.7,355.5,3.9815,8.75E-02
336.8,357.6,3.9815,8.68E-02
336.9,359.6,3.9815,8.71E-02
337.0,361.7,3.9815,8.77E-02
337.1,363.7,3.9815,8.81E-02
337.2,365.8,3.9815,8.79E-02
337.3,367.9,3.9815,8.80E-02
337.4,369.9,3.9815,8.80E-02
337.5,371.9,3.9815,8.67E-02
337.6,374.0,3.9815,8.67E-02
337.7,376.0,3.9815,8.78E-02
337.8,378.1,3.9815,8.90E-02
337.9,380.1,3.9815,8.86E-02
338.0,382.2,3.9830,8.92E-02
338.1,384.2,3.9829,8.94E-02
338.2,386.3,3.9825,8.92E-02
338.3,388.3,3.9811,8.98E-02
338.4,390.4,3.9806,8.90E-02
338.5,392.4,3.9806,8.93E-02
338.6,394.5,3.9806,8.98E-02
338.7,396.6,3.9819,9.03E-02
338.8,398.6,3.9819,8.87E-02
338.9,400.6,3.9819,9.18E-02
339.0,402.7,3.9819,8.90E-02
339.1,404.7,3.9820,9.08E-02
339.2,406.8,3.9808,8.80E-02
339.3,408.8,3.9809,8.81E-02
339.4,410.9,3.9809,9.01E-02
339.5,413.0,3.9809,8.92E-02
339.6,415.0,3.9809,8.88E-02
339.7,417.1,3.9813,8.84E-02
339.8,419.1,3.9822,8.75E-02
339.9,421.2,3.9822,9.10E-02
340.0,423.2,3.9822,8.90E-02
340.1,425.3,3.9822,8.78E-02
340.2,427.3,3.9822,8.92E-02
340.3,429.4,3.9822,9.07E-02
340.4,431.4,3.9822,8.87E-02
340.5,433.4,3.9826,8.92E-02
340.6,435.5,3.9832,8.84E-02
340.7,437.5,3.9830,9.05E-02
340.8,439.6,3.9829,9.11E-02
340.9,441.7,3.9828,9.00E-02
341.0,443.7,3.9824,8.68E-02
341.1,445.8,3.9815,8.89E-02
341.2,447.8,3.9815,8.91E-02
341.3,449.8,3.9815,8.79E-02
341.4,451.9,3.9816,8.71E-02
341.5,453.9,3.9806,9.01E-02
341.6,455.9,3.9806,8.91E-02
341.7,458.0,3.9805,8.89E-02
341.8,460.0,3.9819,9.14E-02
341.9,462.0,3.9805,8.92E-02
342.0,464.0,3.9806,9.13E-02
342.1,466.1,3.9806,8.90E-02
342.2,468.1,3.9806,9.20E-02
342.3,470.1,3.9805,8.97E-02
342.4,472.1,3.9813,8.99E-02
342.5,474.2,3.9815,8.83E-02
342.6,476.2,3.9815,8.84E-02
342.7,478.2,3.9805,9.19E-02
342.8,480.2,3.9806,9.00E-02
342.9,482.2,3.9806,9.04E-02
343.0,484.2,3.9816,9.15E-02
343.1,486.2,3.9815,9.24E-02
343.2,488.3,3.9815,9.16E-02
343.3,490.3,3.9815,9.39E-02
343.4,492.3,3.9815,9.37E-02
343.5,494.3,3.9816,9.05E-02
343.6,496.4,3.9801,9.51E-02
343.7,498.4,3.9802,9.21E-02
343.8,500.4,3.9802,9.40E-02
343.9,502.4,3.9802,9.22E-02
344.0,504.4,3.9803,9.37E-02
344.1,506.4,3.9809,9.50E-02
344.2,508.4,3.9809,9.53E-02
344.3,510.4,3.9810,9.40E-02
344.4,512.4,3.9816,9.48E-02
344.5,514.5,3.9815,9.43E-02
344.6,516.5,3.9815,9.76E-02
344.7,518.5,3.9815,9.46E-02
344.8,520.5,3.9815,9.41E-02
344.9,522.5,3.9815,9.49E-02
345.0,524.5,3.9816,9.61E-02
345.1,526.5,3.9808,9.43E-02
345.2,528.6,3.9805,9.33E-02
345.3,530.6,3.9802,9.44E-02
345.4,532.6,3.9812,9.60E-02
345.5,534.6,3.9815,9.49E-02
345.6,536.6,3.9815,9.37E-02
345.7,538.6,3.9813,9.40E-02
345.8,540.6,3.9812,9.41E-02
345.9,542.6,3.9812,9.39E-02
346.0,544.6,3.9808,9.73E-02
346.1,546.6,3.9806,9.38E-02
346.2,548.6,3.9806,9.39E-02
346.3,550.7,3.9806,9.27E-02
346.4,552.7,3.9798,9.13E-02
346.5,554.7,3.9799,9.34E-02
346.6,556.7,3.9799,9.35E-02
346.7,558.7,3.9799,9.40E-02
346.8,560.7,3.9799,9.16E-02
346.9,562.7,3.9799,9.56E-02
347.0,564.8,3.9799,9.42E-02
347.1,566.8,3.9799,9.44E-02
347.2,568.8,3.9798,9.33E-02
347.3,570.8,3.9811,9.39E-02
347.4,572.8,3.9812,9.49E-02
347.5,574.8,3.9812,9.18E-02
347.6,576.9,3.9812,9.42E-02
347.7,578.9,3.9812,9.46E-02
347.8,580.9,3.9812,9.47E-02
347.9,582.9,3.9812,9.57E-02
348.0,585.0,3.9806,9.46E-02
348.1,587.0,3.9799,9.41E-02
348.2,589.0,3.9799,9.41E-02
348.3,591.0,3.9799,9.37E-02
348.4,593.0,3.9799,9.39E-02
348.5,595.1,3.9799,9.27E-02
348.6,597.1,3.9798,9.57E-02
348.7,599.1,3.9799,9.34E-02
348.8,601.1,3.9799,9.34E-02
348.9,603.1,3.9799,9.32E-02
349.0,605.1,3.9799,9.40E-02
349.1,607.1,3.9799,9.48E-02
349.2,609.2,3.9799,9.20E-02
349.3,611.2,3.9799,9.30E-02
349.4,613.2,3.9799,9.28E-02
349.5,615.2,3.9799,9.22E-02
349.6,617.2,3.9799,9.14E-02
349.7,619.2,3.9799,9.04E-02
349.8,621.2,3.9798,9.25E-02
349.9,623.3,3.9796,9.20E-02
350.0,625.3,3.9810,9.05E-02
350.1,627.3,3.9806,8.98E-02
350.2,629.3,3.9799,9.20E-02
350.3,631.3,3.9799,9.24E-02
350.4,633.3,3.9799,9.13E-02
350.5,635.3,3.9799,9.26E-02
350.6,637.4,3.9799,9.23E-02
350.7,639.4,3.9800,9.39E-02
350.8,641.4,3.9784,9.10E-02
350.9,643.4,3.9786,9.22E-02
351.0,645.4,3.9786,9.28E-02
351.1,647.4,3.9786,9.10E-02
351.2,649.4,3.9786,9.15E-02
351.3,651.4,3.9786,9.24E-02
351.4,653.4,3.9786,9.12E-02
351.5,655.4,3.9786,9.11E-02
351.6,657.4,3.9786,9.28E-02
351.7,659.4,3.9785,9.18E-02
351.8,661.4,3.9793,9.08E-02
351.9,663.5,3.9792,9.05E-02
352.0,665.5,3.9792,9.19E-02
352.1,667.5,3.9792,9.17E-02
352.2,669.5,3.9796,9.02E-02
352.3,671.5,3.9796,9.14E-02
352.4,673.5,3.9797,9.17E-02
352.5,675.5,3.9802,9.07E-02
352.6,677.5,3.9802,9.23E-02
352.7,679.6,3.9802,9.03E-02
352.8,681.6,3.9802,9.29E-02
352.9,683.6,3.9801,9.18E-02
353.0,685.6,3.9788,9.13E-02
353.1,687.6,3.9789,9.35E-02
353.2,689.6,3.9789,9.36E-02
353.3,691.7,3.9789,9.29E-02
353.4,693.7,3.9788,9.41E-02
353.5,695.7,3.9800,9.38E-02
353.6,697.7,3.9799,9.33E-02
353.7,699.7,3.9799,9.48E-02
353.8,701.7,3.9799,9.44E-02
353.9,703.7,3.9799,9.32E-02
354.0,705.7,3.9794,9.57E-02
354.1,707.8,3.9792,9.38E-02
354.2,709.8,3.9792,9.36E-02
354.3,711.8,3.9792,9.43E-02
354.4,713.8,3.9787,9.42E-02
354.5,715.8,3.9786,9.30E-02
354.6,717.8,3.9786,9.31E-02
354.7,719.8,3.9789,9.28E-02
354.8,721.9,3.9789,9.44E-02
354.9,723.9,3.9789,9.23E-02
355.0,725.9,3.9789,9.21E-02
355.1,727.9,3.9782,9.36E-02
355.2,730.0,3.9782,9.11E-02
355.3,732.0,3.9782,9.34E-02
355.4,734.0,3.9782,9.23E-02
355.5,736.0,3.9782,9.40E-02
355.6,738.1,3.9782,9.19E-02
355.7,740.1,3.9782,9.35E-02
355.8,742.1,3.9782,9.26E-02
355.9,744.1,3.9782,9.29E-02
356.0,746.2,3.9782,9.16E-02
356.1,748.2,3.9782,9.20E-02
356.2,750.3,3.9782,9.16E-02
356.3,752.3,3.9783,8.98E-02
356.4,754.3,3.9784,9.04E-02
356.5,756.4,3.9789,9.21E-02
356.6,758.4,3.9784,9.27E-02
356.7,760.5,3.9790,9.19E-02
356.8,762.5,3.9790,9.20E-02
356.9,764.5,3.9776,9.17E-02
357.0,766.6,3.9776,9.26E-02
357.1,768.6,3.9776,9.11E-02
357.2,770.6,3.9776,9.28E-02
357.3,772.7,3.9776,9.17E-02
357.4,774.7,3.9776,9.01E-02
357.5,776.7,3.9776,9.22E-02
357.6,778.7,3.9776,9.17E-02
357.7,780.8,3.9776,9.17E-02
357.8,782.8,3.9787,8.98E-02
357.9,784.8,3.9790,9.16E-02
358.0,786.8,3.9775,9.20E-02
358.1,788.8,3.9776,9.17E-02
358.2,790.8,3.9776,9.26E-02
358.3,792.8,3.9763,9.39E-02
358.4,794.8,3.9763,9.17E-02
358.5,796.8,3.9762,9.26E-02
358.6,798.8,3.9777,9.35E-02
358.7,800.8,3.9777,9.32E-02
358.8,802.8,3.9763,9.40E-02
358.9,804.8,3.9763,9.21E-02
359.0,806.8,3.9763,9.50E-02
359.1,808.8,3.9779,9.48E-02
359.2,810.8,3.9789,9.47E-02
359.3,812.8,3.9789,9.51E-02
359.4,814.7,3.9789,9.36E-02
359.5,816.7,3.9790,9.42E-02
359.6,818.7,3.9775,9.50E-02
359.7,820.7,3.9776,9.66E-02
359.8,822.7,3.9776,9.46E-02
359.9,824.7,3.9776,9.55E-02
360.0,826.7,3.9776,9.62E-02
360.1,828.7,3.9776,9.77E-02
360.2,830.6,3.9776,9.79E-02
360.3,832.6,3.9776,9.79E-02
360.4,834.6,3.9775,9.49E-02
360.5,836.6,3.9767,9.65E-02
360.6,838.6,3.9763,9.58E-02
360.7,840.6,3.9762,9.58E-02
360.8,842.6,3.9775,9.65E-02
360.9,844.5,3.9776,9.72E-02
361.0,846.5,3.9776,9.74E-02
361.1,848.5,3.9776,9.73E-02
361.2,850.5,3.9785,9.72E-02
361.3,852.5,3.9778,9.74E-02
361.4,854.5,3.9779,9.59E-02
361.5,856.5,3.9776,9.71E-02
361.6,858.5,3.9769,9.46E-02
361.7,860.5,3.9768,9.71E-02
361.8,862.5,3.9766,9.60E-02
361.9,864.5,3.9766,9.45E-02
362.0,866.6,3.9766,9.57E-02
362.1,868.6,3.9772,9.67E-02
362.2,870.6,3.9776,9.49E-02
362.3,872.6,3.9776,9.43E-02
362.4,874.6,3.9774,9.63E-02
362.5,876.7,3.9773,9.40E-02
362.6,878.7,3.9763,9.44E-02
362.7,880.7,3.9763,9.51E-02
362.8,882.7,3.9763,9.58E-02
362.9,884.7,3.9763,9.53E-02
363.0,886.8,3.9758,9.49E-02
363.1,888.8,3.9756,9.34E-02
363.2,890.8,3.9756,9.57E-02
363.3,892.8,3.9756,9.48E-02
363.4,894.9,3.9756,9.52E-02
363.5,896.8,3.9756,9.43E-02
363.6,898.9,3.9756,9.40E-02
363.7,900.9,3.9756,9.53E-02
363.8,902.8,3.9762,9.48E-02
363.9,904.8,3.9763,9.51E-02
364.0,906.8,3.9774,9.52E-02
364.1,908.8,3.9776,9.39E-02
364.2,910.8,3.9776,9.60E-02
364.3,912.9,3.9776,9.58E-02
364.4,914.8,3.9768,9.31E-02
364.5,916.8,3.9763,9.61E-02
364.6,918.8,3.9763,9.45E-02
364.7,920.8,3.9763,9.49E-02
364.8,922.8,3.9763,9.45E-02
364.9,924.9,3.9763,9.42E-02
365.0,926.8,3.9763,9.33E-02
365.1,928.8,3.9763,9.56E-02
365.2,930.8,3.9763,9.58E-02
365.3,932.8,3.9763,9.58E-02
365.4,934.9,3.9763,9.42E-02
365.5,936.9,3.9763,9.61E-02
365.6,938.9,3.9768,9.43E-02
365.7,940.9,3.9776,9.35E-02
365.8,942.9,3.9776,9.48E-02
365.9,944.9,3.9776,9.48E-02
366.0,946.9,3.9776,9.50E-02
366.1,948.9,3.9776,9.52E-02
366.2,950.9,3.9776,9.51E-02
366.3,952.9,3.9773,9.42E-02
366.4,954.9,3.9767,9.55E-02
366.5,956.9,3.9759,9.56E-02
366.6,958.9,3.9759,9.21E-02
366.7,960.9,3.9759,9.60E-02
366.8,963.0,3.9759,9.61E-02
366.9,965.0,3.9759,9.56E-02
367.0,966.9,3.9759,9.56E-02
367.1,968.9,3.9763,9.50E-02
367.2,970.9,3.9763,9.66E-02
367.3,972.9,3.9769,9.50E-02
367.4,974.9,3.9773,9.65E-02
367.5,976.9,3.9766,9.60E-02
367.6,978.9,3.9766,9.67E-02
367.7,980.9,3.9766,9.57E-02
367.8,982.9,3.9760,9.79E-02
367.9,984.9,3.9759,9.72E-02
368.0,986.8,3.9759,9.70E-02
368.1,988.8,3.9759,0.1002
368.2,990.8,3.9759,9.80E-02
368.3,992.8,3.9759,0.1003
368.4,994.8,3.9766,9.85E-02
368.5,996.8,3.9766,9.79E-02
368.6,998.7,3.9766,9.79E-02
368.7,1000.7,3.9766,9.72E-02
368.8,1002.7,3.9766,9.78E-02
368.9,1004.7,3.9766,9.87E-02
369.0,1006.7,3.9766,0.10033
369.1,1008.7,3.9766,9.93E-02
369.2,1010.7,3.9767,9.86E-02
369.3,1012.7,3.9755,9.81E-02
369.4,1014.7,3.9756,9.78E-02
369.5,1016.7,3.9756,9.99E-02
369.6,1018.6,3.9756,9.50E-02
369.7,1020.6,3.9756,9.71E-02
369.8,1022.6,3.9757,9.77E-02
369.9,1024.6,3.9770,9.88E-02
370.0,1026.6,3.9769,9.73E-02
370.1,1028.6,3.9761,9.75E-02
370.2,1030.6,3.9747,9.67E-02
370.3,1032.6,3.9743,9.75E-02
370.4,1034.6,3.9744,9.71E-02
370.5,1036.6,3.9757,9.65E-02
370.6,1038.6,3.9764,9.76E-02
370.7,1040.6,3.9769,9.65E-02
370.8,1042.6,3.9777,9.78E-02
370.9,1044.6,3.9773,9.75E-02
371.0,1046.6,3.9769,9.77E-02
371.1,1048.6,3.9769,9.73E-02
371.2,1050.6,3.9769,9.66E-02
371.3,1052.5,3.9769,9.67E-02
371.4,1054.5,3.9769,9.74E-02
371.5,1056.5,3.9769,9.77E-02
371.6,1058.5,3.9762,9.88E-02
371.7,1060.5,3.9746,9.71E-02
371.8,1062.5,3.9752,0.10014
371.9,1064.5,3.9759,9.95E-02
372.0,1066.4,3.9759,9.75E-02
372.1,1068.4,3.9759,9.71E-02
372.2,1070.4,3.9760,9.82E-02
372.3,1072.4,3.9745,9.87E-02
372.4,1074.3,3.9745,9.82E-02
372.5,1076.3,3.9761,9.70E-02
372.6,1078.3,3.9759,0.1001
372.7,1080.3,3.9759,9.84E-02
372.8,1082.2,3.9759,9.99E-02
372.9,1084.2,3.9759,9.96E-02
373.0,1086.2,3.9759,9.86E-02
373.1,1088.1,3.9759,0.10042
373.2,1090.1,3.9759,9.81E-02
373.3,1092.1,3.9759,9.96E-02
373.4,1094.1,3.9759,0.10059
373.5,1096.0,3.9759,9.96E-02
373.6,1098.0,3.9759,9.97E-02
373.7,1100.0,3.9759,0.10065
373.8,1102.0,3.9759,0.10198
373.9,1103.9,3.9772,0.10012
374.0,1105.9,3.9772,9.86E-02
374.1,1107.9,3.9761,9.95E-02
374.2,1109.9,3.9760,9.97E-02
374.3,1111.9,3.9760,0.10128
374.4,1113.8,3.9759,0.10088
374.5,1115.8,3.9759,9.86E-02
374.6,1117.8,3.9759,9.83E-02
374.7,1119.8,3.9759,9.82E-02
374.8,1121.8,3.9759,9.97E-02
374.9,1123.8,3.9759,9.84E-02
375.0,1125.7,3.9759,0.10093
375.1,1127.7,3.9760,0.10019
375.2,1129.7,3.9760,9.86E-02
375.3,1131.7,3.9760,9.91E-02
375.4,1133.7,3.9769,9.98E-02
375.5,1135.7,3.9772,9.86E-02
375.6,1137.7,3.9773,9.91E-02
375.7,1139.6,3.9771,9.87E-02
375.8,1141.6,3.9754,9.82E-02
375.9,1143.6,3.9753,9.78E-02
376.0,1145.6,3.9753,0.10078
376.1,1147.6,3.9753,9.95E-02
376.2,1149.6,3.9759,0.10033
376.3,1151.6,3.9762,0.10226
376.4,1153.6,3.9763,0.10002
376.5,1155.5,3.9763,0.10343
376.6,1157.5,3.9763,0.10015
376.7,1159.5,3.9763,9.94E-02
376.8,1161.5,3.9755,1.00E-01
376.9,1163.5,3.9756,0.10105
377.0,1165.5,3.9750,0.10098
377.1,1167.5,3.9743,9.95E-02
377.2,1169.4,3.9743,0.10117
377.3,1171.4,3.9743,9.87E-02
377.4,1173.4,3.9743,9.88E-02
377.5,1175.4,3.9744,9.88E-02
377.6,1177.4,3.9745,9.86E-02
377.7,1179.4,3.9757,9.74E-02
377.8,1181.4,3.9756,9.90E-02
377.9,1183.4,3.9756,9.91E-02
378.0,1185.4,3.9756,9.82E-02
378.1,1187.4,3.9756,9.83E-02
378.2,1189.4,3.9756,9.78E-02
378.3,1191.4,3.9753,9.79E-02
378.4,1193.4,3.9753,9.91E-02
378.5,1195.4,3.9753,9.84E-02
378.6,1197.4,3.9753,9.81E-02
378.7,1199.4,3.9753,9.85E-02
378.8,1201.4,3.9753,9.79E-02
378.9,1203.4,3.9748,9.94E-02
379.0,1205.4,3.9740,9.95E-02
379.1,1207.4,3.9740,9.99E-02
379.2,1209.4,3.9740,0.10112
379.3,1211.4,3.9740,9.91E-02
379.4,1213.4,3.9745,0.10176
379.5,1215.4,3.9753,9.87E-02
379.6,1217.4,3.9753,0.10079
379.7,1219.4,3.9753,0.1022
379.8,1221.4,3.9753,0.10163
379.9,1223.4,3.9753,0.10181
380.0,1225.3,3.9753,0.10224
380.1,1227.3,3.9753,0.10365
380.2,1229.3,3.9753,0.10473
380.3,1231.2,3.9746,0.10373
380.4,1233.2,3.9746,0.10119
380.5,1235.2,3.9746,0.10412
380.6,1237.1,3.9746,0.10147
380.7,1239.1,3.9746,0.10306
380.8,1241.1,3.9746,0.10333
380.9,1243.1,3.9746,0.1012
381.0,1245.0,3.9740,0.10062
381.1,1247.0,3.9740,0.10436
381.2,1249.0,3.9727,0.10212
381.3,1251.0,3.9727,0.10331
381.4,1252.9,3.9727,0.10536
381.5,1254.9,3.9727,0.10337
381.6,1256.8,3.9727,0.10272
381.7,1258.8,3.9727,0.10474
381.8,1260.8,3.9726,0.1046
381.9,1262.7,3.9739,0.1045
382.0,1264.7,3.9740,0.10555
382.1,1266.7,3.9728,0.10702
382.2,1268.7,3.9727,0.10564
382.3,1270.6,3.9727,0.10673
382.4,1272.6,3.9731,0.10561
382.5,1274.6,3.9733,0.10564
382.6,1276.6,3.9733,0.10654
382.7,1278.5,3.9737,0.10685
382.8,1280.5,3.9739,0.10516
382.9,1282.5,3.9748,0.10572
383.0,1284.4,3.9749,0.1059
383.1,1286.4,3.9749,0.10611
383.2,1288.3,3.9749,0.1073
383.3,1290.3,3.9750,0.10694
383.4,1292.3,3.9750,0.10755
383.5,1294.2,3.9749,0.10737
383.6,1296.2,3.9749,0.10754
383.7,1298.2,3.9737,0.10551
383.8,1300.2,3.9746,0.10647
383.9,1302.1,3.9746,0.1073
384.0,1304.1,3.9746,0.10577
384.1,1306.1,3.9746,0.10736
384.2,1308.1,3.9746,0.10675
384.3,1310.1,3.9746,0.10581
384.4,1312.0,3.9746,0.10603
384.5,1314.0,3.9743,0.10787
384.6,1316.0,3.9743,0.10713
384.7,1317.9,3.9743,0.10671
384.8,1319.9,3.9730,0.10603
384.9,1321.9,3.9730,0.10496
385.0,1323.9,3.9730,0.10807
385.1,1325.9,3.9730,0.10524
385.2,1327.8,3.9730,0.10665
385.3,1329.8,3.9741,0.10822
385.4,1331.8,3.9743,0.10528
385.5,1333.8,3.9744,0.10606
385.6,1335.8,3.9731,0.10599
385.7,1337.7,3.9723,0.10881
385.8,1339.7,3.9724,0.10717
385.9,1341.7,3.9733,0.10582
386.0,1343.7,3.9736,0.10721
386.1,1345.7,3.9736,0.1071
386.2,1347.7,3.9736,0.10629
386.3,1349.7,3.9736,0.10691
386.4,1351.6,3.9736,0.10823
386.5,1353.6,3.9728,0.10743
386.6,1355.6,3.9724,0.10843
386.7,1357.6,3.9723,0.10795
386.8,1359.6,3.9723,0.10634
386.9,1361.6,3.9722,0.10945
387.0,1363.6,3.9738,0.10759
387.1,1365.5,3.9736,0.1079
387.2,1367.5,3.9736,0.10711
387.3,1369.5,3.9736,0.10794
387.4,1371.5,3.9735,0.10845
387.5,1373.5,3.9724,0.10797
387.6,1375.5,3.9723,0.10839
387.7,1377.4,3.9724,0.10977
387.8,1379.4,3.9720,0.10787
387.9,1381.4,3.9720,0.10654
388.0,1383.4,3.9724,0.10953
388.1,1385.4,3.9730,0.10783
388.2,1387.4,3.9730,0.1089
388.3,1389.4,3.9726,0.10711
388.4,1391.3,3.9730,0.11037
388.5,1393.3,3.9730,0.11052
388.6,1395.3,3.9731,0.10656
388.7,1397.3,3.9737,0.10936
388.8,1399.3,3.9729,0.10997
388.9,1401.3,3.9731,0.1071
389.0,1403.3,3.9715,0.10885
389.1,1405.2,3.9716,0.11027
389.2,1407.2,3.9721,0.10929
389.3,1409.2,3.9723,0.10743
389.4,1411.2,3.9723,0.11047
389.5,1413.2,3.9724,0.10841
389.6,1415.2,3.9730,0.10939
389.7,1417.1,3.9730,0.10746
389.8,1419.1,3.9730,0.10763
389.9,1421.1,3.9730,0.10981
390.0,1423.1,3.9730,0.10924
390.1,1425.1,3.9719,0.10946
390.2,1427.0,3.9717,0.10865
390.3,1429.0,3.9717,0.11037
390.4,1431.0,3.9717,0.11021
390.5,1433.0,3.9717,0.10965
390.6,1435.0,3.9720,0.11022
390.7,1436.9,3.9730,0.11197
390.8,1438.9,3.9730,0.11205
390.9,1440.9,3.9730,0.11296
391.0,1442.9,3.9730,0.11186
391.1,1444.8,3.9730,0.11379
391.2,1446.8,3.9718,0.11426
391.3,1448.8,3.9717,0.11312
391.4,1450.8,3.9717,0.11311
391.5,1452.8,3.9717,0.11361
391.6,1454.7,3.9717,0.11569
391.7,1456.7,3.9717,0.11635
391.8,1458.7,3.9717,0.11473
391.9,1460.7,3.9717,0.11398
392.0,1462.7,3.9717,0.11357
392.1,1464.7,3.9717,0.11594
392.2,1466.7,3.9717,0.11413
392.3,1468.6,3.9717,0.11566
392.4,1470.6,3.9717,0.1137
392.5,1472.6,3.9717,0.1148
392.6,1474.6,3.9717,0.11341
392.7,1476.6,3.9730,0.11558
392.8,1478.6,3.9727,0.11535
392.9,1480.6,3.9716,0.11691
393.0,1482.6,3.9717,0.11445
393.1,1484.6,3.9717,0.11561
393.2,1486.5,3.9717,0.1161
393.3,1488.5,3.9717,0.11481
393.4,1490.5,3.9709,0.1154
393.5,1492.5,3.9710,0.11285
393.6,1494.5,3.9710,0.11546
393.7,1496.5,3.9710,0.11328
393.8,1498.5,3.9715,0.1145
393.9,1500.5,3.9723,0.11417
394.0,1502.5,3.9720,0.11445
394.1,1504.5,3.9717,0.11312
394.2,1506.5,3.9717,0.11132
394.3,1508.5,3.9717,0.11547
394.4,1510.5,3.9717,0.11458
394.5,1512.5,3.9717,0.11364
394.6,1514.6,3.9717,0.11424
394.7,1516.6,3.9717,0.11635
394.8,1518.6,3.9717,0.11852
394.9,1520.6,3.9717,0.11562
395.0,1522.6,3.9717,0.1163
395.1,1524.6,3.9713,0.1152
395.2,1526.5,3.9706,0.1162
395.3,1528.5,3.9701,0.11554
395.4,1530.6,3.9700,0.11643
395.5,1532.6,3.9700,0.11672
395.6,1534.6,3.9700,0.11689
395.7,1536.6,3.9700,0.11697
395.8,1538.6,3.9700,0.11881
395.9,1540.6,3.9700,0.11691
396.0,1542.6,3.9700,0.11588
396.1,1544.6,3.9700,0.11668
396.2,1546.6,3.9700,0.11974
396.3,1548.6,3.9700,0.1183
396.4,1550.6,3.9700,0.11704
396.5,1552.6,3.9700,0.11967
396.6,1554.5,3.9700,0.11883
396.7,1556.5,3.9700,0.11839
396.8,1558.5,3.9697,0.11934
396.9,1560.5,3.9687,0.11809
397.0,1562.5,3.9687,0.11932
397.1,1564.5,3.9692,0.12029
397.2,1566.5,3.9700,0.11843
397.3,1568.5,3.9700,0.11745
397.4,1570.5,3.9700,0.11864
397.5,1572.5,3.9696,0.11772
397.6,1574.5,3.9687,0.11924
397.7,1576.5,3.9687,0.12131
397.8,1578.4,3.9691,0.11859
397.9,1580.4,3.9700,0.11886
398.0,1582.4,3.9699,0.11979
398.1,1584.4,3.9715,0.11979
398.2,1586.4,3.9713,0.12053
398.3,1588.4,3.9713,0.12208
398.4,1590.3,3.9711,0.12054
398.5,1592.3,3.9696,0.12142
398.6,1594.3,3.9697,0.12289
398.7,1596.3,3.9696,0.12286
398.8,1598.3,3.9694,0.12281
398.9,1600.2,3.9694,0.12149
399.0,1602.2,3.9694,0.1249
399.1,1604.2,3.9694,0.12192
399.2,1606.2,3.9694,0.12482
399.3,1608.1,3.9694,0.12343
399.4,1610.1,3.9694,0.12551
399.5,1612.0,3.9694,0.12437
399.6,1614.0,3.9694,0.12681
399.7,1616.0,3.9681,0.12774
399.8,1617.9,3.9681,0.12622
399.9,1619.9,3.9681,0.12718
400.0,1621.9,3.9681,0.12439
400.1,1623.8,3.9680,0.12624
400.2,1625.8,3.9680,0.12754
400.3,1627.8,3.9679,0.12631
400.4,1629.7,3.9699,0.12937
400.5,1631.7,3.9707,0.12888
400.6,1633.6,3.9705,0.12787
400.7,1635.6,3.9697,0.12887
400.8,1637.5,3.9686,0.12828
400.9,1639.5,3.9684,0.1264
401.0,1641.5,3.9684,0.12897
401.1,1643.4,3.9680,0.12937
401.2,1645.4,3.9680,0.12922
401.3,1647.3,3.9680,0.12818
401.4,1649.3,3.9681,0.12963
401.5,1651.3,3.9681,0.12915
401.6,1653.2,3.9681,0.1305
401.7,1655.2,3.9681,0.12883
401.8,1657.1,3.9680,0.12825
401.9,1659.1,3.9680,0.12885
402.0,1661.1,3.9680,0.12884
402.1,1663.0,3.9671,0.12887
402.2,1665.0,3.9671,0.12887
402.3,1666.9,3.9671,0.13121
402.4,1668.9,3.9670,0.12758
402.5,1670.9,3.9678,0.12715
402.6,1672.9,3.9674,0.12872
402.7,1674.8,3.9674,0.12777
402.8,1676.8,3.9666,0.12699
402.9,1678.7,3.9661,0.12729
403.0,1680.7,3.9665,0.12599
403.1,1682.6,3.9680,0.12786
403.2,1684.6,3.9686,0.12671
403.3,1686.5,3.9673,0.12671
403.4,1688.5,3.9674,0.12855
403.5,1690.5,3.9674,0.12793
403.6,1692.4,3.9674,0.12933
403.7,1694.4,3.9674,0.13217
403.8,1696.4,3.9677,0.12915
403.9,1698.3,3.9684,0.12684
404.0,1700.3,3.9684,0.12879
404.1,1702.2,3.9684,0.12767
404.2,1704.2,3.9669,0.12949
404.3,1706.2,3.9671,0.12925
404.4,1708.1,3.9667,0.13159
404.5,1710.1,3.9660,0.12847
404.6,1712.1,3.9661,0.12932
404.7,1714.0,3.9661,0.1292
404.8,1716.0,3.9661,0.13222
404.9,1718.0,3.9661,0.12863
405.0,1720.0,3.9661,0.13052
405.1,1722.0,3.9661,0.12861
405.2,1724.0,3.9661,0.12867
405.3,1726.0,3.9661,0.12911
405.4,1727.9,3.9651,0.12834
405.5,1729.9,3.9661,0.13036
405.6,1731.9,3.9661,0.12746
405.7,1733.9,3.9673,0.13116
405.8,1735.9,3.9674,0.13085
405.9,1737.8,3.9674,0.13175
406.0,1739.8,3.9667,0.12946
406.1,1741.8,3.9668,0.13342
406.2,1743.8,3.9664,0.13241
406.3,1745.7,3.9658,0.1323
406.4,1747.7,3.9648,0.13118
406.5,1749.7,3.9648,0.13303
406.6,1751.6,3.9648,0.13218
406.7,1753.6,3.9656,0.13285
406.8,1755.6,3.9661,0.13107
406.9,1757.6,3.9661,0.13237
407.0,1759.5,3.9661,0.13397
407.1,1761.5,3.9661,0.13114
407.2,1763.5,3.9661,0.13117
407.3,1765.5,3.9661,0.13054
407.4,1767.4,3.9661,0.13082
407.5,1769.4,3.9661,0.13131
407.6,1771.4,3.9661,0.13081
407.7,1773.3,3.9661,0.13279
407.8,1775.3,3.9661,0.13241
407.9,1777.3,3.9661,0.13067
408.0,1779.2,3.9661,0.13063
408.1,1781.2,3.9661,0.13157
408.2,1783.2,3.9661,0.1307
408.3,1785.1,3.9661,0.12964
408.4,1787.1,3.9661,0.12999
408.5,1789.1,3.9661,0.12883
408.6,1791.1,3.9660,0.12991
408.7,1793.0,3.9654,0.12934
408.8,1795.0,3.9654,0.12977
408.9,1797.0,3.9654,0.13278
409.0,1798.9,3.9654,0.1299
409.1,1800.9,3.9654,0.12979
409.2,1802.9,3.9654,0.12982
409.3,1804.9,3.9654,0.13014
409.4,1806.9,3.9649,0.12988
409.5,1808.8,3.9641,0.13174
409.6,1810.8,3.9641,0.13125
409.7,1812.8,3.9651,0.12978
409.8,1814.8,3.9651,0.1324
409.9,1816.8,3.9651,0.12929
410.0,1818.7,3.9647,0.1325
410.1,1820.7,3.9648,0.13231
410.2,1822.7,3.9648,0.13041
410.3,1824.7,3.9648,0.13229
410.4,1826.7,3.9638,0.13117
410.5,1828.6,3.9638,0.13019
410.6,1830.6,3.9638,0.12841
410.7,1832.6,3.9638,0.13027
410.8,1834.6,3.9638,0.12984
410.9,1836.5,3.9636,0.12874
411.0,1838.5,3.9652,0.13001
411.1,1840.5,3.9651,0.12848
411.2,1842.5,3.9651,0.1286
411.3,1844.4,3.9649,0.12889
411.4,1846.4,3.9647,0.12963
411.5,1848.4,3.9644,0.12973
411.6,1850.3,3.9638,0.12923
411.7,1852.3,3.9637,0.13126
411.8,1854.3,3.9624,0.12807
411.9,1856.2,3.9626,0.13132
412.0,1858.2,3.9631,0.13069
412.1,1860.2,3.9631,0.13024
412.2,1862.2,3.9633,0.12845
412.3,1864.1,3.9644,0.13207
412.4,1866.1,3.9640,0.13259
412.5,1868.1,3.9631,0.13414
412.6,1870.0,3.9631,0.13048
412.7,1872.0,3.9631,0.13243
412.8,1874.0,3.9631,0.13293
412.9,1875.9,3.9631,0.13245
413.0,1877.9,3.9631,0.13052
413.1,1879.9,3.9631,0.13238
413.2,1881.9,3.9631,0.13389
413.3,1883.8,3.9631,0.13129
413.4,1885.8,3.9631,0.13345
413.5,1887.8,3.9631,0.1314
413.6,1889.7,3.9631,0.13193
413.7,1891.7,3.9631,0.1326
413.8,1893.7,3.9629,0.13183
413.9,1895.6,3.9628,0.13097
414.0,1897.6,3.9628,0.13144
414.1,1899.6,3.9629,0.12923
414.2,1901.5,3.9617,0.13174
414.3,1903.5,3.9618,0.12988
414.4,1905.5,3.9618,0.13095
414.5,1907.4,3.9618,0.13128
414.6,1909.4,3.9614,0.13048
414.7,1911.4,3.9612,0.13087
414.8,1913.4,3.9621,0.13023
414.9,1915.3,3.9621,0.13132
415.0,1917.3,3.9619,0.13038
415.1,1919.3,3.9608,0.13003
415.2,1921.2,3.9608,0.13043
415.3,1923.2,3.9608,0.1304
415.4,1925.2,3.9608,0.12957
415.5,1927.1,3.9608,0.12973
415.6,1929.1,3.9608,0.12933
415.7,1931.1,3.9608,0.12833
415.8,1933.1,3.9608,0.12849
415.9,1935.0,3.9608,0.12751
416.0,1937.0,3.9608,0.12958
416.1,1939.0,3.9595,0.12852
416.2,1940.9,3.9595,0.13053
416.3,1942.9,3.9601,0.12935
416.4,1944.9,3.9608,0.13032
416.5,1946.9,3.9608,0.12959
416.6,1948.8,3.9608,0.13172
416.7,1950.8,3.9606,0.13162
416.8,1952.8,3.9594,0.13266
416.9,1954.7,3.9595,0.1321
417.0,1956.7,3.9595,0.1334
417.1,1958.7,3.9595,0.13265
417.2,1960.6,3.9598,0.1327
417.3,1962.6,3.9598,0.1334
417.4,1964.6,3.9598,0.13289
417.5,1966.6,3.9598,0.13193
417.6,1968.5,3.9595,0.13253
417.7,1970.5,3.9585,0.13282
417.8,1972.5,3.9585,0.13205
417.9,1974.4,3.9575,0.13323
418.0,1976.4,3.9572,0.13299
418.1,1978.4,3.9574,0.13275
418.2,1980.3,3.9584,0.1336
418.3,1982.3,3.9598,0.13375
418.4,1984.2,3.9598,0.13359
418.5,1986.2,3.9598,0.13256
418.6,1988.2,3.9598,0.13233
418.7,1990.1,3.9598,0.13265
418.8,1992.1,3.9597,0.13136
418.9,1994.1,3.9581,0.13307
419.0,1996.0,3.9572,0.13387
419.1,1998.0,3.9572,0.13336
419.2,2000.0,3.9572,0.13454
419.3,2001.9,3.9572,0.13395
419.4,2003.9,3.9572,0.13417
419.5,2005.8,3.9572,0.13435
419.6,2007.8,3.9572,0.13404
419.7,2009.8,3.9564,0.13284
419.8,2011.7,3.9562,0.13573
419.9,2013.7,3.9562,0.1352
420.0,2015.6,3.9562,0.13425
420.1,2017.6,3.9562,0.13606
420.2,2019.5,3.9562,0.1357
420.3,2021.5,3.9565,0.13496
420.4,2023.5,3.9568,0.1354
420.5,2025.4,3.9574,0.13708
420.6,2027.4,3.9567,0.13592
420.7,2029.3,3.9565,0.1356
420.8,2031.3,3.9565,0.13657
420.9,2033.3,3.9565,0.13488
421.0,2035.2,3.9565,0.1347
421.1,2037.2,3.9555,0.13702
421.2,2039.1,3.9552,0.13661
421.3,2041.1,3.9552,0.13731
421.4,2043.0,3.9552,0.13727
421.5,2045.0,3.9552,0.13712
421.6,2046.9,3.9549,0.13744
421.7,2048.9,3.9539,0.1378
421.8,2050.9,3.9536,0.13842
421.9,2052.8,3.9536,0.13665
422.0,2054.8,3.9535,0.13754
422.1,2056.8,3.9542,0.13556
422.2,2058.7,3.9551,0.13765
422.3,2060.7,3.9552,0.14032
422.4,2062.6,3.9552,0.13862
422.5,2064.6,3.9552,0.13616
422.6,2066.5,3.9552,0.1382
422.7,2068.4,3.9551,0.13834
422.8,2070.4,3.9545,0.13777
422.9,2072.4,3.9546,0.13857
423.0,2074.3,3.9545,0.13784
423.1,2076.3,3.9542,0.13988
423.2,2078.2,3.9547,0.13896
423.3,2080.2,3.9546,0.13621
423.4,2082.2,3.9550,0.13828
423.5,2084.1,3.9545,0.13731
423.6,2086.1,3.9546,0.13628
423.7,2088.0,3.9532,0.1379
423.8,2090.0,3.9532,0.13648
423.9,2092.0,3.9532,0.1366
424.0,2093.9,3.9532,0.13707
424.1,2095.9,3.9532,0.13777
424.2,2097.9,3.9532,0.1365
424.3,2099.8,3.9521,0.13699
424.4,2101.8,3.9520,0.1397
424.5,2103.7,3.9529,0.13742
424.6,2105.7,3.9532,0.13889
424.7,2107.7,3.9532,0.13848
424.8,2109.6,3.9532,0.1376
424.9,2111.6,3.9532,0.13831
425.0,2113.6,3.9532,0.13793
425.1,2115.5,3.9532,0.13775
425.2,2117.5,3.9533,0.1387
425.3,2119.5,3.9520,0.13878
425.4,2121.4,3.9519,0.13992
425.5,2123.3,3.9519,0.13941
425.6,2125.3,3.9519,0.13952
425.7,2127.3,3.9519,0.13989
425.8,2129.2,3.9518,0.14245
425.9,2131.2,3.9513,0.14082
426.0,2133.1,3.9513,0.14148
426.1,2135.1,3.9520,0.1441
426.2,2137.0,3.9526,0.14233
426.3,2139.0,3.9526,0.14228
426.4,2140.9,3.9513,0.14382
426.5,2142.9,3.9513,0.14219
426.6,2144.8,3.9512,0.14463
426.7,2146.8,3.9519,0.14374
426.8,2148.8,3.9519,0.14397
426.9,2150.7,3.9512,0.14396
427.0,2152.7,3.9506,0.14315
427.1,2154.6,3.9506,0.14455
427.2,2156.6,3.9506,0.14264
427.3,2158.5,3.9506,0.1436
427.4,2160.5,3.9506,0.14238
427.5,2162.4,3.9507,0.14313
427.6,2164.4,3.9494,0.14359
427.7,2166.3,3.9496,0.14159
427.8,2168.3,3.9506,0.14172
427.9,2170.2,3.9506,0.14238
428.0,2172.2,3.9506,0.14035
428.1,2174.2,3.9497,0.14307
428.2,2176.1,3.9506,0.14077
428.3,2178.1,3.9506,0.14067
428.4,2180.1,3.9506,0.14129
428.5,2182.0,3.9493,0.14381
428.6,2184.0,3.9493,0.1417
428.7,2185.9,3.9480,0.14268
428.8,2187.9,3.9480,0.14168
428.9,2189.9,3.9467,0.14094
429.0,2191.8,3.9485,0.14139
429.1,2193.8,3.9494,0.14254
429.2,2195.8,3.9494,0.14183
429.3,2197.8,3.9482,0.1433
429.4,2199.7,3.9481,0.14198
429.5,2201.7,3.9481,0.14346
429.6,2203.7,3.9481,0.14216
429.7,2205.6,3.9481,0.14251
429.8,2207.6,3.9481,0.14319
429.9,2209.6,3.9481,0.14253
430.0,2211.6,3.9474,0.14389
430.1,2213.5,3.9471,0.14456
430.2,2215.5,3.9471,0.14456
430.3,2217.4,3.9467,0.14542
430.4,2219.4,3.9468,0.14413
430.5,2221.4,3.9468,0.14294
430.6,2223.3,3.9468,0.14689
430.7,2225.3,3.9468,0.14454
430.8,2227.3,3.9468,0.14417
430.9,2229.2,3.9468,0.14474
431.0,2231.2,3.9468,0.14254
431.1,2233.2,3.9468,0.14343
431.2,2235.1,3.9468,0.14485
431.3,2237.1,3.9467,0.14286
431.4,2239.0,3.9455,0.14495
431.5,2241.0,3.9455,0.14339
431.6,2243.0,3.9451,0.14318
431.7,2244.9,3.9451,0.14385
431.8,2246.9,3.9451,0.14226
431.9,2248.9,3.9465,0.14423
432.0,2250.8,3.9464,0.14484
432.1,2252.8,3.9464,0.14485
432.2,2254.7,3.9461,0.14381
432.3,2256.7,3.9437,0.14525
432.4,2258.7,3.9438,0.1451
432.5,2260.6,3.9438,0.14562
432.6,2262.6,3.9438,0.14537
432.7,2264.5,3.9437,0.14441
432.8,2266.5,3.9453,0.14735
432.9,2268.4,3.9451,0.14725
433.0,2270.4,3.9437,0.14676
433.1,2272.4,3.9438,0.14829
433.2,2274.3,3.9438,0.14711
433.3,2276.3,3.9439,0.14717
433.4,2278.2,3.9424,0.14678
433.5,2280.2,3.9425,0.14841
433.6,2282.2,3.9425,0.14602
433.7,2284.1,3.9433,0.14641
433.8,2286.1,3.9438,0.14773
433.9,2288.1,3.9438,0.14567
434.0,2290.0,3.9428,0.14833
434.1,2292.0,3.9412,0.14685
434.2,2293.9,3.9412,0.14784
434.3,2295.9,3.9411,0.14666
434.4,2297.9,3.9425,0.14717
434.5,2299.8,3.9425,0.14806
434.6,2301.8,3.9425,0.14948
434.7,2303.7,3.9415,0.1501
434.8,2305.7,3.9412,0.14949
434.9,2307.6,3.9402,0.15012
435.0,2309.6,3.9399,0.14938
435.1,2311.6,3.9399,0.14829
435.2,2313.5,3.9399,0.15031
435.3,2315.5,3.9399,0.14952
435.4,2317.4,3.9399,0.15088
435.5,2319.4,3.9399,0.14893
435.6,2321.4,3.9399,0.14871
435.7,2323.3,3.9399,0.14753
435.8,2325.3,3.9399,0.15017
435.9,2327.2,3.9399,0.15043
436.0,2329.2,3.9399,0.14811
436.1,2331.2,3.9399,0.15036
436.2,2333.2,3.9399,0.1489
436.3,2335.1,3.9395,0.14896
436.4,2337.1,3.9395,0.15095
436.5,2339.0,3.9389,0.15102
436.6,2341.0,3.9389,0.15098
436.7,2343.0,3.9389,0.14999
436.8,2344.9,3.9398,0.14977
436.9,2346.9,3.9399,0.15013
437.0,2348.8,3.9393,0.15046
437.1,2350.8,3.9385,0.15175
437.2,2352.8,3.9386,0.14994
437.3,2354.7,3.9375,0.14946
437.4,2356.7,3.9366,0.14987
437.5,2358.7,3.9363,0.15148
437.6,2360.6,3.9362,0.15027
437.7,2362.6,3.9361,0.15065
437.8,2364.5,3.9375,0.15027
437.9,2366.5,3.9374,0.15185
438.0,2368.5,3.9372,0.14902
438.1,2370.4,3.9372,0.14995
438.2,2372.4,3.9372,0.15173
438.3,2374.4,3.9372,0.14728
438.4,2376.3,3.9372,0.15269
438.5,2378.3,3.9364,0.1503
438.6,2380.3,3.9353,0.15251
438.7,2382.2,3.9353,0.15319
438.8,2384.2,3.9352,0.15245
438.9,2386.2,3.9351,0.15228
439.0,2388.1,3.9360,0.1518
439.1,2390.1,3.9359,0.15203
439.2,2392.1,3.9359,0.15431
439.3,2394.0,3.9346,0.15314
439.4,2396.0,3.9346,0.15096
439.5,2398.0,3.9346,0.15277
439.6,2399.9,3.9346,0.15298
439.7,2401.9,3.9346,0.1525
439.8,2403.9,3.9341,0.15573
439.9,2405.8,3.9333,0.15376
440.0,2407.8,3.9333,0.15466
440.1,2409.8,3.9333,0.15506
440.2,2411.7,3.9334,0.1526
440.3,2413.7,3.9347,0.15479
440.4,2415.6,3.9355,0.15355
440.5,2417.6,3.9359,0.15446
440.6,2419.6,3.9350,0.15802
440.7,2421.5,3.9346,0.15501
440.8,2423.5,3.9346,0.15709
440.9,2425.4,3.9347,0.15571
441.0,2427.4,3.9332,0.15664
441.1,2429.3,3.9318,0.15922
441.2,2431.3,3.9319,0.15619
441.3,2433.2,3.9317,0.1582
441.4,2435.2,3.9308,0.15775
441.5,2437.2,3.9320,0.15885
441.6,2439.1,3.9320,0.15748
441.7,2441.1,3.9320,0.15745
441.8,2443.0,3.9320,0.15864
441.9,2445.0,3.9307,0.1586
442.0,2447.0,3.9307,0.15955
442.1,2448.9,3.9307,0.15694
442.2,2450.9,3.9294,0.15728
442.3,2452.8,3.9293,0.15884
442.4,2454.8,3.9293,0.15832
442.5,2456.7,3.9283,0.15918
442.6,2458.7,3.9280,0.16098
442.7,2460.6,3.9284,0.15827
442.8,2462.6,3.9294,0.16045
442.9,2464.6,3.9293,0.16063
443.0,2466.5,3.9295,0.16012
443.1,2468.5,3.9279,0.16076
443.2,2470.4,3.9280,0.15909
443.3,2472.4,3.9271,0.15832
443.4,2474.3,3.9267,0.15943
443.5,2476.3,3.9267,0.15916
443.6,2478.2,3.9267,0.15851
443.7,2480.2,3.9268,0.15922
443.8,2482.1,3.9277,0.16043
443.9,2484.1,3.9277,0.16071
444.0,2486.0,3.9277,0.16218
444.1,2488.0,3.9277,0.15927
444.2,2489.9,3.9277,0.16055
444.3,2491.9,3.9263,0.15882
444.4,2493.8,3.9264,0.16023
444.5,2495.8,3.9263,0.15867
444.6,2497.7,3.9254,0.15918
444.7,2499.7,3.9251,0.15883
444.8,2501.6,3.9247,0.16249
444.9,2503.6,3.9240,0.16002
445.0,2505.5,3.9241,0.16046
445.1,2507.4,3.9241,0.15935
445.2,2509.4,3.9240,0.15923
445.3,2511.4,3.9236,0.15941
445.4,2513.3,3.9228,0.16194
445.5,2515.3,3.9228,0.15836
445.6,2517.2,3.9228,0.15823
445.7,2519.2,3.9228,0.15945
445.8,2521.1,3.9229,0.16034
445.9,2523.1,3.9240,0.16006
446.0,2525.1,3.9227,0.15919
446.1,2527.0,3.9214,0.16155
446.2,2529.0,3.9214,0.15922
446.3,2530.9,3.9214,0.15911
446.4,2532.9,3.9202,0.15804
446.5,2534.8,3.9201,0.16193
446.6,2536.8,3.9212,0.15868
446.7,2538.7,3.9214,0.16186
446.8,2540.7,3.9214,0.16122
446.9,2542.6,3.9214,0.15979
447.0,2544.6,3.9214,0.16022
447.1,2546.5,3.9207,0.15992
447.2,2548.5,3.9195,0.16017
447.3,2550.5,3.9188,0.16057
447.4,2552.4,3.9188,0.1605
447.5,2554.3,3.9188,0.15987
447.6,2556.3,3.9180,0.16023
447.7,2558.2,3.9178,0.15983
447.8,2560.2,3.9178,0.16009
447.9,2562.1,3.9178,0.15976
448.0,2564.1,3.9178,0.15938
448.1,2566.0,3.9178,0.16073
448.2,2567.9,3.9165,0.16059
448.3,2569.9,3.9165,0.16197
448.4,2571.8,3.9172,0.16209
448.5,2573.8,3.9174,0.16054
448.6,2575.7,3.9175,0.16111
448.7,2577.7,3.9175,0.16131
448.8,2579.6,3.9164,0.16119
448.9,2581.6,3.9162,0.15954
449.0,2583.5,3.9162,0.1602
449.1,2585.5,3.9163,0.15899
449.2,2587.4,3.9147,0.16071
449.3,2589.4,3.9148,0.15988
449.4,2591.3,3.9148,0.15903
449.5,2593.3,3.9145,0.15896
449.6,2595.3,3.9136,0.15924
449.7,2597.2,3.9135,0.16063
449.8,2599.2,3.9136,0.15979
449.9,2601.1,3.9121,0.15888
450.0,2603.1,3.9122,0.16094
450.1,2605.1,3.9122,0.15902
450.2,2607.0,3.9122,0.15974
450.3,2609.0,3.9122,0.16068
450.4,2610.9,3.9113,0.1608
450.5,2612.9,3.9109,0.15917
450.6,2614.9,3.9109,0.16025
450.7,2616.8,3.9109,0.16132
450.8,2618.8,3.9110,0.15803
450.9,2620.7,3.9102,0.15919
451.0,2622.7,3.9102,0.15853
451.1,2624.6,3.9098,0.15813
451.2,2626.6,3.9090,0.16015
451.3,2628.6,3.9089,0.15784
451.4,2630.5,3.9089,0.15958
451.5,2632.5,3.9089,0.15969
451.6,2634.4,3.9089,0.15806
451.7,2636.4,3.9075,0.15762
451.8,2638.3,3.9076,0.15899
451.9,2640.3,3.9067,0.15752
452.0,2642.2,3.9063,0.15857
452.1,2644.2,3.9063,0.15901
452.2,2646.1,3.9063,0.15924
452.3,2648.1,3.9063,0.1595
452.4,2650.0,3.9063,0.15843
452.5,2652.0,3.9063,0.15851
452.6,2654.0,3.9063,0.15577
452.7,2655.9,3.9056,0.15707
452.8,2657.9,3.9050,0.16122
452.9,2659.8,3.9050,0.15718
453.0,2661.8,3.9050,0.15723
453.1,2663.8,3.9050,0.15982
453.2,2665.7,3.9050,0.1574
453.3,2667.7,3.9038,0.15799
453.4,2669.7,3.9037,0.15753
453.5,2671.6,3.9041,0.15736
453.6,2673.6,3.9043,0.15768
453.7,2675.5,3.9036,0.15665
453.8,2677.5,3.9030,0.15724
453.9,2679.5,3.9030,0.15862
454.0,2681.4,3.9030,0.15851
454.1,2683.4,3.9025,0.15767
454.2,2685.4,3.9017,0.15783
454.3,2687.3,3.9017,0.15712
454.4,2689.3,3.9017,0.15677
454.5,2691.3,3.9017,0.15522
454.6,2693.2,3.9018,0.15659
454.7,2695.2,3.9003,0.15415
454.8,2697.2,3.9004,0.15471
454.9,2699.2,3.9004,0.15531
455.0,2701.1,3.9004,0.15583
455.1,2703.1,3.9004,0.15441
455.2,2705.1,3.9004,0.15311
455.3,2707.0,3.9004,0.15461
455.4,2709.0,3.9004,0.15525
455.5,2711.0,3.9004,0.15581
455.6,2713.0,3.9004,0.15463
455.7,2715.0,3.8990,0.15432
455.8,2716.9,3.8991,0.15485
455.9,2718.9,3.8981,0.15294
456.0,2720.9,3.8981,0.15325
456.1,2722.9,3.8981,0.15184
456.2,2724.9,3.8981,0.15141
456.3,2726.8,3.8977,0.15257
456.4,2728.8,3.8977,0.15109
456.5,2730.8,3.8979,0.15076
456.6,2732.8,3.8964,0.15133
456.7,2734.8,3.8964,0.15183
456.8,2736.7,3.8964,0.15285
456.9,2738.7,3.8964,0.15012
457.0,2740.7,3.8964,0.15129
457.1,2742.6,3.8964,0.15135
457.2,2744.6,3.8964,0.15161
457.3,2746.6,3.8964,0.14997
457.4,2748.6,3.8964,0.14918
457.5,2750.5,3.8959,0.1523
457.6,2752.5,3.8951,0.15296
457.7,2754.5,3.8951,0.15137
457.8,2756.4,3.8951,0.14959
457.9,2758.4,3.8951,0.15205
458.0,2760.4,3.8952,0.15142
458.1,2762.3,3.8943,0.15165
458.2,2764.3,3.8930,0.14978
458.3,2766.3,3.8931,0.15096
458.4,2768.2,3.8931,0.15133
458.5,2770.2,3.8931,0.15093
458.6,2772.1,3.8931,0.15133
458.7,2774.1,3.8925,0.1479
458.8,2776.0,3.8925,0.15002
458.9,2778.0,3.8912,0.15215
459.0,2779.9,3.8912,0.15098
459.1,2781.9,3.8921,0.15048
459.2,2783.9,3.8925,0.15319
459.3,2785.8,3.8925,0.15469
459.4,2787.8,3.8925,0.15079
459.5,2789.7,3.8926,0.15333
459.6,2791.7,3.8911,0.15515
459.7,2793.6,3.8911,0.1542
459.8,2795.6,3.8911,0.15246
459.9,2797.5,3.8898,0.15517
460.0,2799.5,3.8898,0.15256
460.1,2801.4,3.8898,0.15512
460.2,2803.4,3.8898,0.15343
460.3,2805.3,3.8898,0.15376
460.4,2807.3,3.8898,0.1517
460.5,2809.2,3.8898,0.15635
460.6,2811.2,3.8898,0.15539
460.7,2813.1,3.8898,0.15422
460.8,2815.0,3.8899,0.15399
460.9,2817.0,3.8885,0.15518
461.0,2819.0,3.8885,0.15417
461.1,2820.9,3.8885,0.15307
461.2,2822.8,3.8885,0.15281
461.3,2824.8,3.8885,0.15251
461.4,2826.7,3.8885,0.1543
461.5,2828.7,3.8886,0.15283
461.6,2830.6,3.8872,0.1517
461.7,2832.6,3.8872,0.15375
461.8,2834.5,3.8872,0.15252
461.9,2836.5,3.8872,0.15398
462.0,2838.4,3.8872,0.15517
462.1,2840.4,3.8872,0.15456
462.2,2842.3,3.8873,0.15464
462.3,2844.3,3.8860,0.15294
462.4,2846.2,3.8845,0.15158
462.5,2848.2,3.8846,0.15275
462.6,2850.2,3.8846,0.15425
462.7,2852.1,3.8846,0.15137
462.8,2854.1,3.8847,0.15239
462.9,2856.0,3.8859,0.15261
463.0,2858.0,3.8859,0.15493
463.1,2859.9,3.8859,0.15125
463.2,2861.9,3.8859,0.15316
463.3,2863.8,3.8845,0.1542
463.4,2865.8,3.8839,0.15259
463.5,2867.7,3.8834,0.15274
463.6,2869.7,3.8833,0.15399
463.7,2871.6,3.8831,0.15252
463.8,2873.6,3.8847,0.15246
463.9,2875.6,3.8847,0.1544
464.0,2877.5,3.8831,0.15308
464.1,2879.5,3.8833,0.15485
464.2,2881.4,3.8834,0.15575
464.3,2883.4,3.8818,0.15435
464.4,2885.3,3.8818,0.15375
464.5,2887.3,3.8834,0.15389
464.6,2889.2,3.8833,0.1541
464.7,2891.2,3.8832,0.15391
464.8,2893.1,3.8819,0.15448
464.9,2895.1,3.8819,0.15201
465.0,2897.0,3.8819,0.15464
465.1,2899.0,3.8810,0.15388
465.2,2900.9,3.8810,0.15442
465.3,2902.9,3.8810,0.15396
465.4,2904.8,3.8810,0.15486
465.5,2906.8,3.8810,0.15715
465.6,2908.8,3.8806,0.15657
465.7,2910.7,3.8806,0.15587
465.8,2912.7,3.8806,0.15555
465.9,2914.6,3.8800,0.15424
466.0,2916.6,3.8793,0.15528
