Repository: MaCFP/matl-db

### Experimental Conditions: TGA and DSC
A Netzsch STA 449 F3 Jupiter was used to conduct Thermogravimetric Analysis (TGA) and Differential Scanning Calorimetry (DSC) experiments. 

* Heating Rate: 3, 10, and 30 K/min
* Temperature program
  - Initial Temperature: 323 K
  - Initial Isotherm: 600 s (hold at 323 K for 600 s)  
  - Maximum Temperature: 823 K
  - Final Isotherm: 300 s (hold at 823 K for 300 s)
* Sample mass: 4.0 +/- 0.1 mg
* Sample geometry: Powdered (Supplied by NIST)
* Calibration type: Before each experiment, a baseline test was performed using an empty crucible.

File: PMMA/Calibration_Data/FSRI/FSRI_TGA_N2_10K_2.csv
time,Temp,TGA
[s],[K],[mg]
0,323,3.9537
40.3,323.5,3.9525
50.9,324,3.9521
58.7,324.5,3.9527
65.2,325,3.9518
70.9,325.5,3.9502
76.1,326,3.9519
81,326.5,3.9525
85.6,327,3.9526
90,327.5,3.9522
94.2,328,3.9524
98.3,328.5,3.9529
102.2,329,3.9524
106.1,329.5,3.9527
109.9,330,3.9539
113.6,330.5,3.9524
117.3,331,3.9537
120.9,331.5,3.9531
124.5,332,3.9525
128,332.5,3.9518
131.5,333,3.9508
134.9,333.5,3.9508
138.3,334,3.9504
141.8,334.5,3.951
145.1,335,3.9505
148.5,335.5,3.951
151.8,336,3.951
155.1,336.5,3.9508
158.5,337,3.9514
161.8,337.5,3.9499
165.1,338,3.9505
168.4,338.5,3.9498
171.7,339,3.9497
175,339.5,3.9511
178.2,340,3.9497
181.5,340.5,3.951
184.7,341,3.9524
188,341.5,3.9513
191.2,342,3.9522
194.4,342.5,3.951
197.7,343,3.9511
200.9,343.5,3.9511
204.1,344,3.9514
207.3,344.5,3.9511
210.4,345,3.951
213.6,345.5,3.9501
216.8,346,3.951
220,346.5,3.9493
223.1,347,3.9499
226.3,347.5,3.9495
229.4,348,3.9509
232.6,348.5,3.9499
235.7,349,3.9503
238.9,349.5,3.9495
242,350,3.9488
245.1,350.5,3.9496
248.3,351,3.9495
251.4,351.5,3.9495
254.5,352,3.9495
257.6,352.5,3.9482
260.7,353,3.9489
263.8,353.5,3.9495
266.9,354,3.9482
270,354.5,3.9478
273,355,3.9482
276.1,355.5,3.9482
279.2,356,3.9495
282.3,356.5,3.9487
285.3,357,3.9482
288.4,357.5,3.9492
291.4,358,3.9488
294.5,358.5,3.9482
297.5,359,3.9482
300.6,359.5,3.9482
303.6,360,3.9469
306.6,360.5,3.9482
309.6,361,3.9482
312.7,361.5,3.9486
315.7,362,3.9495
318.7,362.5,3.9482
321.7,363,3.9482
324.7,363.5,3.9482
327.7,364,3.9494
330.7,364.5,3.9482
333.7,365,3.9482
336.7,365.5,3.9494
339.7,366,3.9482
342.7,366.5,3.9482
345.7,367,3.9482
348.7,367.5,3.9469
351.7,368,3.9479
354.7,368.5,3.9479
357.6,369,3.9466
360.6,369.5,3.9469
363.6,370,3.9482
366.6,370.5,3.9482
369.6,371,3.9469
372.6,371.5,3.9469
375.6,372,3.9469
378.5,372.5,3.9469
381.5,373,3.9469
384.5,373.5,3.9459
387.4,374,3.9459
390.4,374.5,3.9455
393.3,375,3.946
396.3,375.5,3.9455
399.3,376,3.9455
402.2,376.5,3.9467
405.2,377,3.9456
408.1,377.5,3.9456
411.1,378,3.9456
414,378.5,3.9442
417,379,3.9442
419.9,379.5,3.9456
422.9,380,3.9442
425.8,380.5,3.9455
428.8,381,3.9452
431.7,381.5,3.9443
434.7,382,3.9455
437.6,382.5,3.9455
440.5,383,3.9443
443.5,383.5,3.9456
446.4,384,3.9452
449.4,384.5,3.9442
452.3,385,3.9455
455.3,385.5,3.9455
458.2,386,3.9456
461.1,386.5,3.9442
464.1,387,3.9442
467,387.5,3.9442
469.9,388,3.9443
472.9,388.5,3.9456
475.8,389,3.9442
478.7,389.5,3.9442
481.7,390,3.9442
484.6,390.5,3.9442
487.6,391,3.9442
490.5,391.5,3.9432
493.4,392,3.9429
496.4,392.5,3.9442
499.3,393,3.9429
502.2,393.5,3.9429
505.1,394,3.9429
508.1,394.5,3.9429
511,395,3.9442
513.9,395.5,3.9442
516.8,396,3.9442
519.7,396.5,3.9428
522.7,397,3.9429
525.6,397.5,3.9439
528.5,398,3.9429
531.4,398.5,3.9429
534.3,399,3.9429
537.3,399.5,3.9429
540.2,400,3.943
543.1,400.5,3.9416
546,401,3.9429
549,401.5,3.9429
551.9,402,3.9418
554.8,402.5,3.9406
557.7,403,3.9406
560.6,403.5,3.9406
563.5,404,3.9406
566.4,404.5,3.9416
569.3,405,3.9416
572.3,405.5,3.9408
575.2,406,3.9406
578.1,406.5,3.9406
581,407,3.942
583.9,407.5,3.9419
586.8,408,3.9403
589.7,408.5,3.939
592.6,409,3.9391
595.5,409.5,3.9403
598.4,410,3.9389
601.3,410.5,3.939
604.2,411,3.939
607.1,411.5,3.939
610,412,3.9383
612.9,412.5,3.9383
615.8,413,3.937
618.7,413.5,3.937
621.6,414,3.937
624.5,414.5,3.937
627.4,415,3.937
630.3,415.5,3.937
633.2,416,3.9364
636.1,416.5,3.937
638.9,417,3.937
641.8,417.5,3.937
644.7,418,3.9371
647.6,418.5,3.936
650.5,419,3.936
653.4,419.5,3.936
656.3,420,3.9357
659.2,420.5,3.9354
662,421,3.9354
664.9,421.5,3.9354
667.8,422,3.9354
670.7,422.5,3.9344
673.6,423,3.934
676.4,423.5,3.934
679.3,424,3.9335
682.2,424.5,3.9327
685.1,425,3.9327
688,425.5,3.9327
690.9,426,3.9328
693.8,426.5,3.932
696.7,427,3.9317
699.6,427.5,3.9317
702.4,428,3.9317
705.3,428.5,3.9317
708.2,429,3.9314
711.1,429.5,3.9304
714,430,3.9304
716.9,430.5,3.9291
719.8,431,3.9291
722.7,431.5,3.9289
725.6,432,3.9291
728.5,432.5,3.9291
731.3,433,3.9278
734.2,433.5,3.9278
737.1,434,3.9278
740,434.5,3.9278
742.9,435,3.9278
745.8,435.5,3.9278
748.7,436,3.9275
751.5,436.5,3.9275
754.4,437,3.9256
757.3,437.5,3.9251
760.2,438,3.9252
763.1,438.5,3.925
766,439,3.9238
768.8,439.5,3.9225
771.7,440,3.9225
774.6,440.5,3.9212
777.5,441,3.9199
780.4,441.5,3.9199
783.2,442,3.9198
786.1,442.5,3.9209
789,443,3.9196
791.9,443.5,3.9196
794.8,444,3.9184
797.6,444.5,3.9169
800.5,445,3.9169
803.4,445.5,3.9156
806.3,446,3.9156
809.2,446.5,3.9156
812,447,3.9143
814.9,447.5,3.9143
817.8,448,3.913
820.7,448.5,3.9128
823.6,449,3.9117
826.5,449.5,3.9113
829.3,450,3.9103
832.2,450.5,3.91
835.1,451,3.9082
838,451.5,3.9077
840.8,452,3.9068
843.7,452.5,3.9051
846.6,453,3.9038
849.5,453.5,3.903
852.4,454,3.9024
855.2,454.5,3.9012
858.1,455,3.8998
861,455.5,3.8998
863.9,456,3.8982
866.7,456.5,3.8969
869.6,457,3.8955
872.5,457.5,3.8945
875.4,458,3.8932
878.2,458.5,3.8918
881.1,459,3.8911
884,459.5,3.8911
886.8,460,3.8891
889.7,460.5,3.8873
892.6,461,3.8865
895.5,461.5,3.8852
898.4,462,3.8839
901.3,462.5,3.8824
904.1,463,3.8812
907,463.5,3.8801
909.9,464,3.8794
912.8,464.5,3.8778
915.7,465,3.8765
918.6,465.5,3.8751
921.4,466,3.8739
924.3,466.5,3.8728
927.2,467,3.8712
930.1,467.5,3.8699
932.9,468,3.8686
935.8,468.5,3.8686
938.7,469,3.8672
941.6,469.5,3.8661
944.4,470,3.8659
947.3,470.5,3.8646
950.2,471,3.8638
953.1,471.5,3.8633
956,472,3.8619
958.8,472.5,3.8616
961.7,473,3.8594
964.6,473.5,3.859
967.4,474,3.8574
970.3,474.5,3.8561
973.2,475,3.8551
976,475.5,3.8548
978.9,476,3.8538
981.8,476.5,3.8534
984.7,477,3.8521
987.6,477.5,3.8521
990.4,478,3.8504
993.3,478.5,3.8489
996.2,479,3.8488
999,479.5,3.8475
1001.9,480,3.8475
1004.8,480.5,3.8462
1007.6,481,3.8463
1010.5,481.5,3.8435
1013.4,482,3.8422
1016.3,482.5,3.8401
1019.1,483,3.8385
1022,483.5,3.8383
1024.9,484,3.837
1027.7,484.5,3.8373
1030.6,485,3.836
1033.5,485.5,3.8359
1036.4,486,3.8347
1039.2,486.5,3.8334
1042.1,487,3.8334
1045,487.5,3.834
1047.8,488,3.8327
1050.7,488.5,3.8314
1053.6,489,3.8314
1056.4,489.5,3.8314
1059.3,490,3.8301
1062.2,490.5,3.8301
1065,491,3.8287
1067.9,491.5,3.8276
1070.7,492,3.8274
1073.6,492.5,3.8261
1076.5,493,3.8261
1079.3,493.5,3.8235
1082.2,494,3.8235
1085.1,494.5,3.8221
1087.9,495,3.8235
1090.8,495.5,3.8235
1093.7,496,3.8223
1096.5,496.5,3.8222
1099.4,497,3.8208
1102.3,497.5,3.8208
1105.1,498,3.8195
1108,498.5,3.8195
1110.8,499,3.8198
1113.7,499.5,3.8208
1116.5,500,3.8208
1119.4,500.5,3.8208
1122.3,501,3.8208
1125.2,501.5,3.8195
1128,502,3.8195
1130.9,502.5,3.8195
1133.7,503,3.8195
1136.6,503.5,3.8195
1139.5,504,3.8195
1142.3,504.5,3.8193
1145.2,505,3.8185
1148.1,505.5,3.8182
1150.9,506,3.8182
1153.8,506.5,3.8182
1156.6,507,3.8169
1159.5,507.5,3.8172
1162.4,508,3.8172
1165.2,508.5,3.8172
1168.1,509,3.8172
1171,509.5,3.8182
1173.9,510,3.8186
1176.7,510.5,3.8172
1179.6,511,3.8172
1182.5,511.5,3.8159
1185.4,512,3.8159
1188.2,512.5,3.8159
1191.1,513,3.8159
1193.9,513.5,3.8159
1196.8,514,3.8147
1199.7,514.5,3.8144
1202.6,515,3.8133
1205.4,515.5,3.8133
1208.3,516,3.8126
1211.2,516.5,3.8126
1214.1,517,3.8126
1216.9,517.5,3.8126
1219.8,518,3.812
1222.7,518.5,3.8119
1225.6,519,3.8133
1228.4,519.5,3.8131
1231.3,520,3.812
1234.2,520.5,3.812
1237,521,3.812
1239.9,521.5,3.8106
1242.8,522,3.8107
1245.6,522.5,3.8106
1248.5,523,3.8093
1251.4,523.5,3.8093
1254.2,524,3.8093
1257.1,524.5,3.8093
1260,525,3.8093
1262.8,525.5,3.8093
1265.7,526,3.8084
1268.6,526.5,3.807
1271.5,527,3.8067
1274.3,527.5,3.8054
1277.2,528,3.8054
1280.1,528.5,3.8057
1282.9,529,3.8067
1285.8,529.5,3.8067
1288.6,530,3.8067
1291.5,530.5,3.8064
1294.4,531,3.8054
1297.2,531.5,3.8054
1300.1,532,3.8041
1303,532.5,3.8041
1305.8,533,3.8041
1308.7,533.5,3.8041
1311.5,534,3.8027
1314.4,534.5,3.8028
1317.2,535,3.8026
1320.1,535.5,3.8028
1323,536,3.8027
1325.8,536.5,3.8029
1328.7,537,3.8001
1331.6,537.5,3.8
1334.4,538,3.7988
1337.3,538.5,3.7988
1340.1,539,3.7975
1343,539.5,3.7975
1345.9,540,3.796
1348.7,540.5,3.7949
1351.6,541,3.7947
1354.5,541.5,3.7935
1357.3,542,3.7935
1360.2,542.5,3.7929
1363.1,543,3.7922
1365.9,543.5,3.7923
1368.8,544,3.7909
1371.6,544.5,3.7906
1374.5,545,3.7897
1377.4,545.5,3.7892
1380.3,546,3.787
1383.1,546.5,3.7866
1386,547,3.7853
1388.9,547.5,3.7853
1391.7,548,3.784
1394.6,548.5,3.7834
1397.5,549,3.7826
1400.4,549.5,3.7814
1403.3,550,3.7787
1406.2,550.5,3.7782
1409,551,3.7759
1411.9,551.5,3.7749
1414.8,552,3.774
1417.7,552.5,3.7731
1420.6,553,3.7727
1423.4,553.5,3.7717
1426.3,554,3.7704
1429.2,554.5,3.7691
1432.1,555,3.767
1435,555.5,3.7652
1437.8,556,3.7638
1440.7,556.5,3.7637
1443.6,557,3.7624
1446.5,557.5,3.7612
1449.4,558,3.7601
1452.3,558.5,3.7585
1455.1,559,3.7568
1458,559.5,3.7551
1460.9,560,3.7537
1463.8,560.5,3.7504
1466.7,561,3.7489
1469.5,561.5,3.7474
1472.4,562,3.7457
1475.3,562.5,3.7447
1478.2,563,3.7427
1481,563.5,3.7402
1483.9,564,3.7389
1486.8,564.5,3.7376
1489.7,565,3.7354
1492.5,565.5,3.7335
1495.4,566,3.7318
1498.3,566.5,3.7293
1501.1,567,3.7268
1504,567.5,3.7252
1506.9,568,3.7234
1509.8,568.5,3.7209
1512.7,569,3.7179
1515.6,569.5,3.7171
1518.4,570,3.7142
1521.3,570.5,3.713
1524.2,571,3.7111
1527.1,571.5,3.7095
1529.9,572,3.7071
1532.8,572.5,3.7056
1535.7,573,3.7018
1538.6,573.5,3.6996
1541.5,574,3.698
1544.4,574.5,3.6956
1547.3,575,3.6935
1550.1,575.5,3.6903
1553,576,3.6875
1555.9,576.5,3.6852
1558.8,577,3.6822
1561.7,577.5,3.6808
1564.6,578,3.6791
1567.4,578.5,3.6762
1570.3,579,3.6731
1573.1,579.5,3.6696
1576,580,3.6666
1578.9,580.5,3.6637
1581.8,581,3.6604
1584.7,581.5,3.6587
1587.5,582,3.6556
1590.4,582.5,3.6524
1593.3,583,3.6509
1596.2,583.5,3.6466
1599.1,584,3.6431
1601.9,584.5,3.6396
1604.8,585,3.6376
1607.7,585.5,3.635
1610.6,586,3.632
1613.5,586.5,3.6295
1616.4,587,3.6263
1619.3,587.5,3.6222
1622.3,588,3.6166
1625.2,588.5,3.6125
1628.1,589,3.6086
1630.9,589.5,3.6041
1633.8,590,3.599
1636.7,590.5,3.595
1639.6,591,3.5908
1642.5,591.5,3.5867
1645.4,592,3.5814
1648.3,592.5,3.5777
1651.2,593,3.5731
1654.1,593.5,3.5689
1657,594,3.5634
1659.9,594.5,3.5574
1662.8,595,3.5519
1665.7,595.5,3.5456
1668.6,596,3.5414
1671.5,596.5,3.5346
1674.4,597,3.528
1677.3,597.5,3.5206
1680.2,598,3.5155
1683.1,598.5,3.5087
1686,599,3.5016
1688.9,599.5,3.4962
1691.8,600,3.488
1694.7,600.5,3.4787
1697.6,601,3.4707
1700.5,601.5,3.4638
1703.4,602,3.4555
1706.3,602.5,3.447
1709.2,603,3.4379
1712.1,603.5,3.4286
1715,604,3.4189
1718,604.5,3.4091
1720.9,605,3.3985
1723.8,605.5,3.3877
1726.7,606,3.3765
1729.6,606.5,3.3656
1732.5,607,3.3542
1735.4,607.5,3.3422
1738.3,608,3.3302
1741.2,608.5,3.3167
1744.1,609,3.3024
1747,609.5,3.2893
1750,610,3.2762
1752.8,610.5,3.2616
1755.7,611,3.2479
1758.6,611.5,3.2317
1761.5,612,3.2175
1764.4,612.5,3.2018
1767.4,613,3.1854
1770.3,613.5,3.1669
1773.2,614,3.1495
1776.2,614.5,3.1317
1779.1,615,3.1146
1782.1,615.5,3.0958
1785,616,3.0741
1787.9,616.5,3.0554
1790.8,617,3.0367
1793.8,617.5,3.0153
1796.7,618,2.9928
1799.6,618.5,2.9705
1802.5,619,2.9493
1805.5,619.5,2.9267
1808.4,620,2.9023
1811.4,620.5,2.8773
1814.3,621,2.8529
1817.2,621.5,2.828
1820.2,622,2.8031
1823.1,622.5,2.7761
1826,623,2.7498
1829,623.5,2.724
1831.9,624,2.6978
1834.8,624.5,2.6684
1837.8,625,2.6391
1840.7,625.5,2.6106
1843.6,626,2.5823
1846.6,626.5,2.5529
1849.5,627,2.5198
1852.4,627.5,2.4888
1855.4,628,2.4601
1858.3,628.5,2.4274
1861.2,629,2.3949
1864.2,629.5,2.3601
1867.1,630,2.3267
1870,630.5,2.2941
1873,631,2.2612
1875.9,631.5,2.2256
1878.8,632,2.1903
1881.8,632.5,2.1571
1884.7,633,2.1225
1887.6,633.5,2.0874
1890.6,634,2.0508
1893.5,634.5,2.015
1896.4,635,1.9798
1899.4,635.5,1.9444
1902.3,636,1.9069
1905.2,636.5,1.8705
1908.1,637,1.8369
1911,637.5,1.802
1914,638,1.7654
1916.9,638.5,1.7279
1919.8,639,1.6933
1922.7,639.5,1.6587
1925.6,640,1.6217
1928.5,640.5,1.5843
1931.5,641,1.5476
1934.4,641.5,1.5138
1937.3,642,1.479
1940.2,642.5,1.4428
1943.1,643,1.4063
1946,643.5,1.3712
1948.9,644,1.3377
1951.9,644.5,1.3025
1954.8,645,1.2678
1957.7,645.5,1.2323
1960.6,646,1.1984
1963.5,646.5,1.1661
1966.4,647,1.1326
1969.3,647.5,1.0983
1972.2,648,1.0637
1975.1,648.5,1.0326
1978,649,1.0007
1980.9,649.5,0.9699
1983.8,650,0.938
1986.7,650.5,0.9065
1989.6,651,0.8783
1992.5,651.5,0.8497
1995.4,652,0.8207
1998.3,652.5,0.789
2001.1,653,0.7607
2004,653.5,0.7339
2006.9,654,0.7071
2009.8,654.5,0.6803
2012.7,655,0.654
2015.6,655.5,0.627
2018.5,656,0.6026
2021.4,656.5,0.5792
2024.3,657,0.5565
2027.1,657.5,0.5313
2030,658,0.5083
2032.9,658.5,0.4873
2035.8,659,0.4653
2038.7,659.5,0.444
2041.6,660,0.4231
2044.5,660.5,0.4029
2047.4,661,0.3844
2050.3,661.5,0.3649
2053.1,662,0.3464
2056,662.5,0.3292
2058.9,663,0.3114
2061.8,663.5,0.2957
2064.7,664,0.2804
2067.6,664.5,0.2649
2070.5,665,0.2483
2073.4,665.5,0.2343
2076.3,666,0.2196
2079.2,666.5,0.2068
2082.1,667,0.1936
2084.9,667.5,0.1805
2087.8,668,0.168
2090.7,668.5,0.1568
2093.6,669,0.1468
2096.5,669.5,0.1356
2099.4,670,0.1239
2102.3,670.5,0.1141
2105.2,671,0.1043
2108.1,671.5,0.0943
2111,672,0.0846
2113.9,672.5,0.0751
2116.9,673,0.0672
2119.8,673.5,0.0582
2122.7,674,0.0524
2125.6,674.5,0.0444
2128.5,675,0.0374
2131.4,675.5,0.0313
2134.3,676,0.0256
2137.2,676.5,0.0205
2140.1,677,0.0138
2143,677.5,0.0075
2146,678,0.0031
2148.9,678.5,-0.0007
2151.8,679,-0.0065
2154.7,679.5,-0.0101
2157.6,680,-0.0138
2160.5,680.5,-0.0181
2163.4,681,-0.023
2166.4,681.5,-0.0258
2169.3,682,-0.0302
2172.2,682.5,-0.0348
2175.1,683,-0.0365
2178,683.5,-0.0396
2181,684,-0.0418
2183.9,684.5,-0.0434
2186.8,685,-0.0451
2189.7,685.5,-0.0483
2192.7,686,-0.0503
2195.6,686.5,-0.0532
2198.5,687,-0.0559
2201.4,687.5,-0.0578
2204.4,688,-0.0602
2207.3,688.5,-0.0636
2210.2,689,-0.0649
2213.1,689.5,-0.0662
2216.1,690,-0.068
2219,690.5,-0.0691
2221.9,691,-0.0701
2224.9,691.5,-0.0714
2227.8,692,-0.072
2230.7,692.5,-0.0736
2233.7,693,-0.0749
2236.6,693.5,-0.0756
2239.5,694,-0.0758
2242.5,694.5,-0.0771
2245.4,695,-0.0784
2248.3,695.5,-0.0784
2251.3,696,-0.0797
2254.2,696.5,-0.0807
2257.1,697,-0.0819
2260.1,697.5,-0.0823
2263,698,-0.0823
2265.9,698.5,-0.0837
2268.9,699,-0.085
2271.8,699.5,-0.085
2274.8,700,-0.0861
2277.7,700.5,-0.0863
2280.6,701,-0.085
2283.6,701.5,-0.0863
2286.5,702,-0.0863
2289.4,702.5,-0.0876
2292.4,703,-0.0886
2295.3,703.5,-0.0886
2298.3,704,-0.0899
2301.2,704.5,-0.0899
2304.1,705,-0.0902
2307.1,705.5,-0.0902
2310,706,-0.0902
2313,706.5,-0.0915
2315.9,707,-0.0929
2318.8,707.5,-0.0915
2321.8,708,-0.0915
2324.7,708.5,-0.0915
2327.7,709,-0.0915
2330.6,709.5,-0.0915
2333.6,710,-0.0904
2336.5,710.5,-0.0902
2339.4,711,-0.0909
2342.4,711.5,-0.0912
2345.3,712,-0.0912
2348.3,712.5,-0.0913
2351.2,713,-0.0909
2354.2,713.5,-0.0909
2357.1,714,-0.0922
2360.1,714.5,-0.0922
2363,715,-0.0922
2366,715.5,-0.0922
2368.9,716,-0.0922
2371.9,716.5,-0.0923
2374.9,717,-0.0935
2377.8,717.5,-0.0935
2380.8,718,-0.0935
2383.7,718.5,-0.0929
2386.7,719,-0.0929
2389.6,719.5,-0.0922
2392.6,720,-0.0929
2395.5,720.5,-0.0929
2398.5,721,-0.0932
2401.4,721.5,-0.0942
2404.4,722,-0.0942
2407.3,722.5,-0.0929
2410.3,723,-0.0928
2413.3,723.5,-0.0916
2416.2,724,-0.0915
2419.2,724.5,-0.0922
2422.1,725,-0.0929
2425.1,725.5,-0.0929
2428.1,726,-0.0929
2431,726.5,-0.0929
2434,727,-0.0929
2436.9,727.5,-0.0929
2439.9,728,-0.0924
2442.8,728.5,-0.0902
2445.8,729,-0.092
2448.7,729.5,-0.0922
2451.7,730,-0.0922
2454.7,730.5,-0.0909
2457.6,731,-0.0909
2460.6,731.5,-0.0909
2463.5,732,-0.0909
2466.5,732.5,-0.0909
2469.4,733,-0.0909
2472.4,733.5,-0.0918
2475.4,734,-0.0928
2478.4,734.5,-0.0932
2481.3,735,-0.0932
2484.3,735.5,-0.0932
2487.2,736,-0.0929
2490.2,736.5,-0.0929
2493.1,737,-0.0929
2496.1,737.5,-0.0929
2499,738,-0.0929
2502,738.5,-0.0929
2504.9,739,-0.0926
2507.9,739.5,-0.0925
2510.8,740,-0.0925
2513.8,740.5,-0.0925
2516.8,741,-0.0939
2519.7,741.5,-0.0938
2522.7,742,-0.0938
2525.7,742.5,-0.0928
2528.7,743,-0.0929
2531.7,743.5,-0.0928
2534.6,744,-0.0935
2537.6,744.5,-0.0934
2540.6,745,-0.0932
2543.5,745.5,-0.0932
2546.5,746,-0.0932
2549.4,746.5,-0.0932
2552.4,747,-0.0932
2555.4,747.5,-0.0932
2558.3,748,-0.0932
2561.3,748.5,-0.0925
2564.2,749,-0.0925
2567.2,749.5,-0.0922
2570.2,750,-0.0912
2573.1,750.5,-0.0912
2576.1,751,-0.0911
2579,751.5,-0.0912
2582,752,-0.0925
2585,752.5,-0.0925
2587.9,753,-0.0925
2590.9,753.5,-0.0925
2593.8,754,-0.0925
2596.8,754.5,-0.0925
2599.8,755,-0.0912
2602.8,755.5,-0.0925
2605.7,756,-0.0925
2608.7,756.5,-0.0935
2611.6,757,-0.0935
2614.6,757.5,-0.0935
2617.5,758,-0.0935
2620.5,758.5,-0.0935
2623.5,759,-0.0935
2626.4,759.5,-0.0935
2629.4,760,-0.0935
2632.4,760.5,-0.0922
2635.3,761,-0.0922
2638.3,761.5,-0.0932
2641.3,762,-0.0942
2644.2,762.5,-0.0942
2647.2,763,-0.0942
2650.2,763.5,-0.0942
2653.1,764,-0.0942
2656.1,764.5,-0.0942
2659,765,-0.0942
2662,765.5,-0.0929
2665,766,-0.0929
2667.9,766.5,-0.093
2670.9,767,-0.0915
2673.9,767.5,-0.0915
2676.8,768,-0.0915
2679.8,768.5,-0.0929
2682.8,769,-0.0915
2685.7,769.5,-0.0916
2688.7,770,-0.0915
2691.7,770.5,-0.0916
2694.6,771,-0.0922
2697.6,771.5,-0.0922
2700.5,772,-0.0922
2703.5,772.5,-0.0922
2706.4,773,-0.0922
2709.4,773.5,-0.0922
2712.4,774,-0.0922
2715.3,774.5,-0.0922
2718.3,775,-0.0908
2721.3,775.5,-0.0917
2724.3,776,-0.0922
2727.2,776.5,-0.0922
2730.2,777,-0.0909
2733.2,777.5,-0.0912
2736.1,778,-0.0922
2739.1,778.5,-0.0922
2742.1,779,-0.0935
2745.1,779.5,-0.0928
2748,780,-0.0922
2751,780.5,-0.0922
2754,781,-0.0922
2756.9,781.5,-0.0922
2759.9,782,-0.0922
2762.9,782.5,-0.0922
2765.9,783,-0.0922
2768.8,783.5,-0.0921
2771.8,784,-0.0929
2774.8,784.5,-0.0929
2777.8,785,-0.0922
2780.8,785.5,-0.0923
2783.8,786,-0.0909
2786.8,786.5,-0.0922
2789.7,787,-0.0928
2792.7,787.5,-0.0922
2795.7,788,-0.0909
2798.7,788.5,-0.0909
2801.6,789,-0.0922
2804.6,789.5,-0.0922
2807.6,790,-0.0922
2810.6,790.5,-0.0935
2813.6,791,-0.0935
2816.5,791.5,-0.0935
2819.5,792,-0.0935
2822.5,792.5,-0.0935
2825.5,793,-0.0935
2828.5,793.5,-0.0935
2831.4,794,-0.0922
2834.4,794.5,-0.0922
2837.4,795,-0.0922
2840.4,795.5,-0.0922
2843.4,796,-0.0922
2846.3,796.5,-0.0919
2849.3,797,-0.0912
2852.3,797.5,-0.0909
2855.3,798,-0.0909
2858.3,798.5,-0.0909
2861.3,799,-0.0916
2864.2,799.5,-0.0922
2867.2,800,-0.0932
2870.2,800.5,-0.0932
2873.2,801,-0.0932
2876.2,801.5,-0.0932
2879.2,802,-0.0932
2882.1,802.5,-0.0932
2885.1,803,-0.0925
2888.1,803.5,-0.0925
2891.1,804,-0.0925
2894.1,804.5,-0.0925
2897.1,805,-0.0925
2900.1,805.5,-0.0929
2903,806,-0.0938
2906,806.5,-0.0931
2909,807,-0.0925
2912,807.5,-0.0925
2915,808,-0.0925
2917.9,808.5,-0.0925
2920.9,809,-0.0925
2923.9,809.5,-0.0939
2927,810,-0.0938
2929.9,810.5,-0.0926
2932.9,811,-0.0915
2935.9,811.5,-0.0929
2938.9,812,-0.0929
2941.9,812.5,-0.0929
2944.9,813,-0.0942
2947.9,813.5,-0.0942
2950.9,814,-0.0929
2953.8,814.5,-0.0929
2956.8,815,-0.0922
2959.8,815.5,-0.0909
2962.8,816,-0.0903
2965.8,816.5,-0.0915
2968.8,817,-0.0915
2971.8,817.5,-0.0929
2974.8,818,-0.0929
2977.8,818.5,-0.0929
2980.8,819,-0.0915
2983.8,819.5,-0.0915
2986.8,820,-0.0915
2989.7,820.5,-0.0929
2992.7,821,-0.0929
2995.7,821.5,-0.0929
2998.7,822,-0.0929

File: PMMA/Calibration_Data/FSRI/FSRI_TGA_N2_10K_3.csv
time,Temp,TGA
[s],[K],[mg]
0,323,3.9002
40.7,323.5,3.8984
51.2,324,3.8978
59,324.5,3.8967
65.4,325,3.8976
71.1,325.5,3.8989
76.4,326,3.8973
81.2,326.5,3.8966
85.8,327,3.8969
90.2,327.5,3.896
94.4,328,3.8972
98.5,328.5,3.8956
102.4,329,3.8958
106.2,329.5,3.8949
110,330,3.895
113.7,330.5,3.8949
117.3,331,3.8962
120.9,331.5,3.8967
124.4,332,3.8968
127.9,332.5,3.8952
131.4,333,3.8953
134.9,333.5,3.8964
138.4,334,3.896
141.8,334.5,3.8966
145.2,335,3.896
148.6,335.5,3.8965
151.9,336,3.8954
155.2,336.5,3.8952
158.6,337,3.8952
161.9,337.5,3.894
165.2,338,3.8952
168.4,338.5,3.8955
171.7,339,3.8954
174.9,339.5,3.8954
178.2,340,3.8954
181.4,340.5,3.8966
184.6,341,3.8963
187.8,341.5,3.8961
191,342,3.8968
194.3,342.5,3.8982
197.5,343,3.8956
200.8,343.5,3.8943
204,344,3.8943
207.2,344.5,3.8945
210.4,345,3.8942
213.6,345.5,3.8947
216.7,346,3.8954
219.9,346.5,3.8934
223.1,347,3.8925
226.3,347.5,3.893
229.4,348,3.8939
232.6,348.5,3.8939
235.7,349,3.8939
238.8,349.5,3.893
242,350,3.893
245.1,350.5,3.8938
248.2,351,3.893
251.3,351.5,3.892
254.4,352,3.8929
257.6,352.5,3.8923
260.7,353,3.8927
263.9,353.5,3.8929
267,354,3.8916
270.1,354.5,3.8919
273.1,355,3.8916
276.2,355.5,3.8916
279.3,356,3.8917
282.4,356.5,3.8929
285.5,357,3.8916
288.5,357.5,3.892
291.6,358,3.8926
294.6,358.5,3.8916
297.7,359,3.8912
300.7,359.5,3.8916
303.8,360,3.8916
306.9,360.5,3.8917
309.9,361,3.8916
313,361.5,3.8903
316,362,3.8894
319,362.5,3.8903
322,363,3.8903
325,363.5,3.8904
328.1,364,3.8901
331.1,364.5,3.889
334.1,365,3.889
337.1,365.5,3.8897
340.1,366,3.8887
343.1,366.5,3.8887
346.1,367,3.889
349.1,367.5,3.889
352.1,368,3.8903
355.1,368.5,3.8903
358.1,369,3.889
361,369.5,3.889
364,370,3.889
367,370.5,3.8891
370,371,3.8877
372.9,371.5,3.8888
375.9,372,3.8881
378.9,372.5,3.888
381.8,373,3.8879
384.8,373.5,3.8883
387.8,374,3.8877
390.8,374.5,3.8864
393.7,375,3.8862
396.7,375.5,3.8864
399.7,376,3.8864
402.6,376.5,3.8864
405.6,377,3.8864
408.5,377.5,3.8868
411.5,378,3.8864
414.4,378.5,3.8864
417.4,379,3.8864
420.3,379.5,3.8864
423.3,380,3.8863
426.2,380.5,3.8864
429.1,381,3.8863
432.1,381.5,3.885
435,382,3.8854
437.9,382.5,3.8851
440.9,383,3.8855
443.8,383.5,3.8864
446.8,384,3.8864
449.7,384.5,3.885
452.6,385,3.8851
455.6,385.5,3.8837
458.5,386,3.8838
461.4,386.5,3.8851
464.4,387,3.8851
467.3,387.5,3.8837
470.2,388,3.8837
473.2,388.5,3.8837
476.1,389,3.8838
479,389.5,3.885
482,390,3.8865
484.9,390.5,3.885
487.8,391,3.8851
490.8,391.5,3.8837
493.7,392,3.8837
496.6,392.5,3.8831
499.5,393,3.8824
502.4,393.5,3.8817
505.4,394,3.8831
508.3,394.5,3.8824
511.2,395,3.8824
514.1,395.5,3.8824
517.1,396,3.8811
520,396.5,3.8811
522.9,397,3.8811
525.8,397.5,3.882
528.7,398,3.8823
531.7,398.5,3.8811
534.6,399,3.8811
537.5,399.5,3.8798
540.5,400,3.8798
543.4,400.5,3.8806
546.3,401,3.8809
549.2,401.5,3.8794
552.1,402,3.8795
555.1,402.5,3.8794
558,403,3.8788
560.9,403.5,3.8785
563.8,404,3.8785
566.7,404.5,3.8785
569.7,405,3.8788
572.6,405.5,3.8785
575.5,406,3.8771
578.4,406.5,3.8785
581.3,407,3.8785
584.2,407.5,3.8785
587.2,408,3.8785
590.1,408.5,3.8785
593,409,3.8776
595.9,409.5,3.8772
598.8,410,3.8775
601.7,410.5,3.8775
604.6,411,3.8771
607.5,411.5,3.8772
610.4,412,3.8768
613.3,412.5,3.8768
616.2,413,3.8755
619.1,413.5,3.8755
622,414,3.8755
624.9,414.5,3.8755
627.8,415,3.8755
630.7,415.5,3.8755
633.6,416,3.8755
636.5,416.5,3.8753
639.4,417,3.8742
642.3,417.5,3.8742
645.2,418,3.8736
648.1,418.5,3.8729
650.9,419,3.8729
653.8,419.5,3.8732
656.7,420,3.8733
659.5,420.5,3.8732
662.4,421,3.8732
665.3,421.5,3.8732
668.3,422,3.8726
671.2,422.5,3.8712
674.1,423,3.8712
677,423.5,3.8712
679.9,424,3.8712
682.8,424.5,3.8726
685.7,425,3.8712
688.5,425.5,3.8702
691.4,426,3.8702
694.3,426.5,3.8689
697.2,427,3.8689
700.1,427.5,3.8686
703,428,3.8686
705.9,428.5,3.8686
708.7,429,3.8671
711.6,429.5,3.8666
714.4,430,3.8669
717.3,430.5,3.867
720.2,431,3.867
723.1,431.5,3.8662
726,432,3.865
728.9,432.5,3.865
731.8,433,3.865
734.7,433.5,3.8651
737.5,434,3.8636
740.4,434.5,3.8637
743.3,435,3.8637
746.2,435.5,3.8623
749,436,3.8623
751.9,436.5,3.8612
754.9,437,3.86
757.7,437.5,3.8597
760.6,438,3.8604
763.5,438.5,3.8597
766.4,439,3.8597
769.2,439.5,3.8597
772.1,440,3.8582
775,440.5,3.8581
777.8,441,3.8581
780.7,441.5,3.8581
783.6,442,3.8571
786.5,442.5,3.8568
789.4,443,3.8567
792.3,443.5,3.8549
795.2,444,3.8541
798,444.5,3.8541
800.9,445,3.8529
803.8,445.5,3.8515
806.7,446,3.8515
809.6,446.5,3.8502
812.5,447,3.8501
815.3,447.5,3.8489
818.2,448,3.8479
821.1,448.5,3.8475
823.9,449,3.8448
826.8,449.5,3.8449
829.7,450,3.8436
832.6,450.5,3.843
835.4,451,3.8409
838.3,451.5,3.8405
841.2,452,3.8403
844.1,452.5,3.8399
846.9,453,3.839
849.8,453.5,3.8377
852.7,454,3.8373
855.6,454.5,3.8357
858.5,455,3.8351
861.4,455.5,3.8338
864.2,456,3.8324
867.1,456.5,3.8311
870,457,3.8311
872.8,457.5,3.8298
875.7,458,3.8276
878.6,458.5,3.8271
881.5,459,3.8258
884.3,459.5,3.8245
887.2,460,3.8234
890.1,460.5,3.8232
893,461,3.8219
895.9,461.5,3.8205
898.7,462,3.8193
901.6,462.5,3.8169
904.5,463,3.8164
907.3,463.5,3.8153
910.2,464,3.814
913.1,464.5,3.8133
915.9,465,3.8128
918.8,465.5,3.8111
921.7,466,3.81
924.5,466.5,3.8087
927.4,467,3.8084
930.3,467.5,3.8064
933.1,468,3.8045
936,468.5,3.8055
938.8,469,3.8045
941.7,469.5,3.8022
944.6,470,3.8019
947.4,470.5,3.8006
950.3,471,3.7995
953.1,471.5,3.7988
956,472,3.7977
958.8,472.5,3.796
961.7,473,3.7941
964.5,473.5,3.7929
967.4,474,3.7916
970.3,474.5,3.7916
973.2,475,3.79
976.1,475.5,3.789
978.9,476,3.7873
981.8,476.5,3.7873
984.6,477,3.786
987.5,477.5,3.7861
990.4,478,3.7833
993.3,478.5,3.7834
996.1,479,3.7821
999,479.5,3.781
1001.9,480,3.7807
1004.8,480.5,3.7807
1007.6,481,3.7781
1010.5,481.5,3.7768
1013.4,482,3.7768
1016.2,482.5,3.7755
1019.1,483,3.7752
1022,483.5,3.7742
1024.8,484,3.7728
1027.7,484.5,3.7723
1030.6,485,3.7706
1033.4,485.5,3.7689
1036.3,486,3.7688
1039.2,486.5,3.7676
1042,487,3.7663
1044.9,487.5,3.7662
1047.8,488,3.765
1050.6,488.5,3.765
1053.5,489,3.7626
1056.3,489.5,3.7627
1059.2,490,3.7623
1062.1,490.5,3.761
1065,491,3.7597
1067.8,491.5,3.7597
1070.7,492,3.7597
1073.5,492.5,3.7584
1076.4,493,3.7584
1079.2,493.5,3.7579
1082.1,494,3.757
1084.9,494.5,3.7569
1087.8,495,3.7557
1090.7,495.5,3.7565
1093.6,496,3.7558
1096.4,496.5,3.7558
1099.3,497,3.7544
1102.2,497.5,3.7534
1105,498,3.7522
1107.9,498.5,3.7521
1110.7,499,3.7521
1113.6,499.5,3.7521
1116.5,500,3.7521
1119.3,500.5,3.7521
1122.2,501,3.7521
1125,501.5,3.7521
1127.9,502,3.7521
1130.8,502.5,3.7511
1133.7,503,3.7508
1136.5,503.5,3.7494
1139.4,504,3.7488
1142.3,504.5,3.7489
1145.1,505,3.7492
1148,505.5,3.7489
1150.8,506,3.7489
1153.7,506.5,3.7489
1156.5,507,3.7489
1159.4,507.5,3.7489
1162.3,508,3.7476
1165.1,508.5,3.7476
1168,509,3.7489
1170.8,509.5,3.7489
1173.7,510,3.7489
1176.6,510.5,3.7489
1179.4,511,3.7476
1182.3,511.5,3.7476
1185.1,512,3.7476
1188,512.5,3.7476
1190.9,513,3.7463
1193.7,513.5,3.747
1196.6,514,3.7469
1199.4,514.5,3.7469
1202.3,515,3.7469
1205.2,515.5,3.7456
1208,516,3.7453
1210.9,516.5,3.7453
1213.7,517,3.7453
1216.6,517.5,3.7453
1219.4,518,3.7453
1222.3,518.5,3.745
1225.2,519,3.745
1228.1,519.5,3.745
1230.9,520,3.7433
1233.8,520.5,3.7426
1236.6,521,3.7427
1239.5,521.5,3.7417
1242.4,522,3.7417
1245.3,522.5,3.7417
1248.1,523,3.7417
1251,523.5,3.7417
1253.9,524,3.7417
1256.7,524.5,3.7406
1259.6,525,3.7404
1262.5,525.5,3.7404
1265.3,526,3.7404
1268.2,526.5,3.7404
1271.1,527,3.7404
1273.9,527.5,3.7404
1276.8,528,3.7404
1279.7,528.5,3.7402
1282.6,529,3.7377
1285.4,529.5,3.7377
1288.3,530,3.7377
1291.2,530.5,3.7377
1294.1,531,3.7377
1296.9,531.5,3.7377
1299.8,532,3.7364
1302.7,532.5,3.7351
1305.5,533,3.7351
1308.4,533.5,3.7338
1311.3,534,3.7338
1314.2,534.5,3.7338
1317,535,3.7344
1319.9,535.5,3.7345
1322.8,536,3.7334
1325.7,536.5,3.7331
1328.5,537,3.7331
1331.4,537.5,3.7321
1334.3,538,3.7318
1337.2,538.5,3.7318
1340.1,539,3.7302
1343,539.5,3.7292
1345.8,540,3.7275
1348.7,540.5,3.7271
1351.6,541,3.7279
1354.5,541.5,3.7274
1357.4,542,3.7252
1360.2,542.5,3.7252
1363.1,543,3.7252
1366,543.5,3.7262
1368.9,544,3.7249
1371.7,544.5,3.7244
1374.6,545,3.7223
1377.5,545.5,3.7223
1380.4,546,3.721
1383.3,546.5,3.721
1386.2,547,3.7197
1389.1,547.5,3.7173
1391.9,548,3.717
1394.8,548.5,3.717
1397.7,549,3.7171
1400.6,549.5,3.7156
1403.4,550,3.7157
1406.3,550.5,3.7144
1409.2,551,3.7123
1412.1,551.5,3.7112
1415,552,3.7098
1417.9,552.5,3.7098
1420.7,553,3.7084
1423.6,553.5,3.7073
1426.5,554,3.7055
1429.4,554.5,3.7043
1432.2,555,3.7049
1435.1,555.5,3.7043
1438,556,3.703
1440.9,556.5,3.7017
1443.8,557,3.7003
1446.6,557.5,3.7003
1449.5,558,3.6981
1452.4,558.5,3.695
1455.2,559,3.6936
1458.1,559.5,3.6938
1461,560,3.6927
1463.9,560.5,3.6909
1466.7,561,3.6882
1469.6,561.5,3.6864
1472.5,562,3.6852
1475.3,562.5,3.6836
1478.2,563,3.6811
1481.1,563.5,3.6802
1484,564,3.6782
1486.8,564.5,3.6767
1489.7,565,3.6742
1492.6,565.5,3.6716
1495.5,566,3.67
1498.4,566.5,3.6686
1501.2,567,3.6672
1504.1,567.5,3.6644
1507,568,3.6629
1509.8,568.5,3.6607
1512.7,569,3.6593
1515.6,569.5,3.6578
1518.5,570,3.6546
1521.4,570.5,3.6526
1524.3,571,3.6484
1527.2,571.5,3.6471
1530,572,3.6452
1532.9,572.5,3.6442
1535.8,573,3.6429
1538.7,573.5,3.6403
1541.6,574,3.6383
1544.4,574.5,3.6353
1547.3,575,3.633
1550.2,575.5,3.6305
1553.1,576,3.6266
1555.9,576.5,3.6248
1558.8,577,3.623
1561.7,577.5,3.6191
1564.6,578,3.617
1567.5,578.5,3.6152
1570.3,579,3.6123
1573.2,579.5,3.61
1576.1,580,3.6076
1579,580.5,3.6049
1581.9,581,3.6028
1584.8,581.5,3.6008
1587.6,582,3.5981
1590.5,582.5,3.5933
1593.4,583,3.5909
1596.3,583.5,3.5881
1599.2,584,3.585
1602.1,584.5,3.5841
1605,585,3.5799
1607.9,585.5,3.576
1610.8,586,3.5725
1613.7,586.5,3.5701
1616.5,587,3.5649
1619.4,587.5,3.5611
1622.3,588,3.5585
1625.2,588.5,3.5549
1628.1,589,3.5507
1631,589.5,3.5471
1633.9,590,3.5424
1636.8,590.5,3.5393
1639.7,591,3.536
1642.5,591.5,3.5312
1645.4,592,3.5265
1648.3,592.5,3.5226
1651.2,593,3.5154
1654.1,593.5,3.5112
1656.9,594,3.5061
1659.8,594.5,3.5006
1662.7,595,3.4957
1665.6,595.5,3.4891
1668.5,596,3.4839
1671.4,596.5,3.4783
1674.3,597,3.4723
1677.2,597.5,3.4662
1680.1,598,3.4601
1683,598.5,3.4529
1685.9,599,3.4467
1688.8,599.5,3.4398
1691.7,600,3.4329
1694.6,600.5,3.4244
1697.5,601,3.4167
1700.4,601.5,3.4096
1703.3,602,3.4021
1706.1,602.5,3.394
1709,603,3.3845
1711.9,603.5,3.3758
1714.8,604,3.3654
1717.7,604.5,3.3561
1720.6,605,3.3458
1723.5,605.5,3.3357
1726.4,606,3.3265
1729.3,606.5,3.3168
1732.2,607,3.3051
1735.1,607.5,3.2932
1738,608,3.2812
1740.9,608.5,3.269
1743.8,609,3.2568
1746.7,609.5,3.2431
1749.6,610,3.2286
1752.6,610.5,3.2141
1755.5,611,3.2008
1758.4,611.5,3.186
1761.3,612,3.1705
1764.2,612.5,3.1548
1767.2,613,3.1381
1770.1,613.5,3.1211
1773,614,3.1049
1775.9,614.5,3.0864
1778.9,615,3.0693
1781.8,615.5,3.0522
1784.7,616,3.0337
1787.6,616.5,3.013
1790.6,617,2.9928
1793.5,617.5,2.9731
1796.4,618,2.9537
1799.4,618.5,2.9322
1802.3,619,2.9101
1805.2,619.5,2.8876
1808.2,620,2.865
1811.1,620.5,2.8423
1814.1,621,2.8173
1817,621.5,2.7917
1819.9,622,2.7664
1822.9,622.5,2.7424
1825.8,623,2.7173
1828.8,623.5,2.6886
1831.7,624,2.6615
1834.7,624.5,2.635
1837.6,625,2.6073
1840.5,625.5,2.5781
1843.5,626,2.5496
1846.5,626.5,2.5211
1849.4,627,2.4912
1852.4,627.5,2.4598
1855.3,628,2.4285
1858.2,628.5,2.3981
1861.2,629,2.367
1864.1,629.5,2.3344
1867.1,630,2.3003
1870,630.5,2.2679
1873,631,2.2359
1875.9,631.5,2.2018
1878.9,632,2.1669
1881.8,632.5,2.132
1884.8,633,2.0993
1887.7,633.5,2.0647
1890.6,634,2.0288
1893.6,634.5,1.992
1896.5,635,1.958
1899.4,635.5,1.9239
1902.4,636,1.8884
1905.3,636.5,1.8501
1908.2,637,1.8138
1911.1,637.5,1.7796
1914.1,638,1.7444
1917,638.5,1.7076
1919.9,639,1.6704
1922.8,639.5,1.6361
1925.7,640,1.6014
1928.7,640.5,1.567
1931.6,641,1.5318
1934.5,641.5,1.4954
1937.4,642,1.4596
1940.3,642.5,1.4261
1943.2,643,1.391
1946.2,643.5,1.3539
1949,644,1.3193
1951.9,644.5,1.2861
1954.8,645,1.2535
1957.7,645.5,1.22
1960.6,646,1.1846
1963.6,646.5,1.1507
1966.5,647,1.1179
1969.4,647.5,1.0865
1972.3,648,1.0539
1975.2,648.5,1.0205
1978.1,649,0.9916
1981,649.5,0.961
1983.8,650,0.9303
1986.7,650.5,0.8991
1989.6,651,0.8679
1992.5,651.5,0.8396
1995.4,652,0.813
1998.3,652.5,0.7851
2001.2,653,0.7582
2004.1,653.5,0.7307
2007,654,0.7047
2009.8,654.5,0.6804
2012.7,655,0.6543
2015.6,655.5,0.6286
2018.5,656,0.6027
2021.3,656.5,0.5808
2024.2,657,0.5584
2027.1,657.5,0.5363
2030,658,0.5137
2032.8,658.5,0.4916
2035.7,659,0.4706
2038.6,659.5,0.451
2041.5,660,0.4307
2044.4,660.5,0.4114
2047.2,661,0.3933
2050.1,661.5,0.3759
2053,662,0.3578
2055.9,662.5,0.3414
2058.8,663,0.3246
2061.7,663.5,0.3078
2064.5,664,0.2923
2067.4,664.5,0.2774
2070.3,665,0.2619
2073.2,665.5,0.249
2076.1,666,0.2349
2079,666.5,0.2234
2081.9,667,0.2108
2084.8,667.5,0.1989
2087.7,668,0.1857
2090.6,668.5,0.1741
2093.5,669,0.1637
2096.4,669.5,0.1523
2099.3,670,0.1428
2102.2,670.5,0.1319
2105.1,671,0.1225
2108,671.5,0.1135
2110.9,672,0.1057
2113.8,672.5,0.097
2116.8,673,0.0894
2119.7,673.5,0.0813
2122.6,674,0.0737
2125.5,674.5,0.0676
2128.4,675,0.0602
2131.3,675.5,0.0544
2134.3,676,0.0481
2137.2,676.5,0.041
2140.1,677,0.0358
2143,677.5,0.0301
2145.9,678,0.0253
2148.8,678.5,0.021
2151.8,679,0.0169
2154.7,679.5,0.0127
2157.6,680,0.0089
2160.5,680.5,0.0034
2163.4,681,-0.0009
2166.4,681.5,-0.0046
2169.3,682,-0.0066
2172.2,682.5,-0.0097
2175.1,683,-0.0129
2178.1,683.5,-0.0165
2181,684,-0.0201
2183.9,684.5,-0.0216
2186.8,685,-0.0243
2189.8,685.5,-0.0274
2192.7,686,-0.029
2195.6,686.5,-0.0308
2198.5,687,-0.0334
2201.5,687.5,-0.0358
2204.4,688,-0.0381
2207.3,688.5,-0.0394
2210.2,689,-0.0407
2213.1,689.5,-0.0421
2216.1,690,-0.0433
2219,690.5,-0.0433
2221.9,691,-0.0448
2224.8,691.5,-0.046
2227.8,692,-0.0473
2230.7,692.5,-0.0502
2233.6,693,-0.0516
2236.5,693.5,-0.0531
2239.5,694,-0.0544
2242.4,694.5,-0.0556
2245.3,695,-0.0559
2248.2,695.5,-0.0571
2251.2,696,-0.0571
2254.1,696.5,-0.0576
2257,697,-0.0584
2260,697.5,-0.0598
2262.9,698,-0.0597
2265.8,698.5,-0.0586
2268.8,699,-0.0594
2271.7,699.5,-0.0597
2274.6,700,-0.0597
2277.5,700.5,-0.061
2280.5,701,-0.0623
2283.4,701.5,-0.0623
2286.3,702,-0.0623
2289.3,702.5,-0.0636
2292.2,703,-0.0636
2295.1,703.5,-0.0636
2298.1,704,-0.0637
2301,704.5,-0.0646
2303.9,705,-0.0646
2306.8,705.5,-0.066
2309.7,706,-0.066
2312.7,706.5,-0.0646
2315.6,707,-0.0648
2318.6,707.5,-0.0653
2321.6,708,-0.066
2324.5,708.5,-0.066
2327.5,709,-0.066
2330.4,709.5,-0.0646
2333.4,710,-0.0652
2336.3,710.5,-0.066
2339.2,711,-0.066
2342.2,711.5,-0.0673
2345.2,712,-0.0676
2348.1,712.5,-0.0686
2351.1,713,-0.0686
2354,713.5,-0.0686
2357,714,-0.0695
2359.9,714.5,-0.0692
2362.9,715,-0.0692
2365.9,715.5,-0.0692
2368.8,716,-0.0692
2371.8,716.5,-0.0689
2374.8,717,-0.0686
2377.7,717.5,-0.0686
2380.7,718,-0.0673
2383.6,718.5,-0.0673
2386.6,719,-0.0673
2389.6,719.5,-0.0673
2392.5,720,-0.0685
2395.5,720.5,-0.0686
2398.5,721,-0.0672
2401.4,721.5,-0.0673
2404.4,722,-0.0673
2407.3,722.5,-0.0673
2410.2,723,-0.066
2413.2,723.5,-0.0666
2416.1,724,-0.0673
2419.1,724.5,-0.0673
2422.1,725,-0.0687
2425,725.5,-0.07
2428,726,-0.0703
2430.9,726.5,-0.0703
2433.9,727,-0.0717
2436.8,727.5,-0.0717
2439.8,728,-0.0704
2442.7,728.5,-0.069
2445.7,729,-0.068
2448.6,729.5,-0.068
2451.6,730,-0.068
2454.5,730.5,-0.0677
2457.4,731,-0.0667
2460.4,731.5,-0.0667
2463.3,732,-0.0667
2466.3,732.5,-0.0677
2469.2,733,-0.068
2472.2,733.5,-0.068
2475.1,734,-0.068
2478.1,734.5,-0.0693
2481,735,-0.0693
2484,735.5,-0.0679
2486.9,736,-0.0666
2489.9,736.5,-0.0653
2492.9,737,-0.0657
2495.8,737.5,-0.0666
2498.8,738,-0.0666
2501.7,738.5,-0.0666
2504.7,739,-0.0679
2507.6,739.5,-0.0679
2510.6,740,-0.0679
2513.6,740.5,-0.0679
2516.5,741,-0.0666
2519.5,741.5,-0.0666
2522.4,742,-0.0679
2525.4,742.5,-0.0693
2528.3,743,-0.0693
2531.3,743.5,-0.0692
2534.2,744,-0.0692
2537.2,744.5,-0.0692
2540.2,745,-0.0692
2543.1,745.5,-0.0692
2546.1,746,-0.0688
2549.1,746.5,-0.0683
2552,747,-0.0679
2555,747.5,-0.0683
2557.9,748,-0.0683
2560.9,748.5,-0.0683
2563.9,749,-0.0683
2566.8,749.5,-0.0689
2569.8,750,-0.0683
2572.7,750.5,-0.0669
2575.7,751,-0.0675
2578.7,751.5,-0.0683
2581.7,752,-0.0682
2584.6,752.5,-0.0692
2587.6,753,-0.0696
2590.6,753.5,-0.0696
2593.5,754,-0.0685
2596.5,754.5,-0.0696
2599.5,755,-0.0683
2602.4,755.5,-0.0683
2605.4,756,-0.0683
2608.4,756.5,-0.0694
2611.3,757,-0.0696
2614.3,757.5,-0.0691
2617.3,758,-0.0683
2620.2,758.5,-0.0669
2623.2,759,-0.0696
2626.2,759.5,-0.0696
2629.1,760,-0.0696
2632.1,760.5,-0.0682
2635.1,761,-0.0682
2638,761.5,-0.0673
2641,762,-0.0673
2644,762.5,-0.0673
2646.9,763,-0.0673
2649.9,763.5,-0.0673
2652.9,764,-0.0669
2655.8,764.5,-0.0669
2658.8,765,-0.0669
2661.8,765.5,-0.0669
2664.7,766,-0.0683
2667.7,766.5,-0.0683
2670.6,767,-0.0683
2673.6,767.5,-0.0683
2676.5,768,-0.0669
2679.5,768.5,-0.0669
2682.5,769,-0.0658
2685.4,769.5,-0.066
2688.4,770,-0.0669
2691.4,770.5,-0.0669
2694.4,771,-0.0669
2697.3,771.5,-0.0669
2700.3,772,-0.0669
2703.3,772.5,-0.0666
2706.3,773,-0.0656
2709.3,773.5,-0.0656
2712.3,774,-0.0656
2715.3,774.5,-0.0656
2718.3,775,-0.0659
2721.3,775.5,-0.0669
2724.3,776,-0.0683
2727.2,776.5,-0.0676
2730.2,777,-0.0676
2733.2,777.5,-0.0676
2736.1,778,-0.0676
2739.1,778.5,-0.0676
2742.1,779,-0.0663
2745,779.5,-0.0663
2748,780,-0.0686
2751,780.5,-0.0689
2754,781,-0.0679
2757,781.5,-0.0676
2760,782,-0.0676
2763,782.5,-0.0676
2765.9,783,-0.0663
2768.9,783.5,-0.0663
2771.9,784,-0.0663
2774.9,784.5,-0.0663
2777.9,785,-0.0663
2780.8,785.5,-0.0663
2783.8,786,-0.0663
2786.8,786.5,-0.0673
2789.7,787,-0.0673
2792.7,787.5,-0.0669
2795.7,788,-0.0669
2798.6,788.5,-0.0673
2801.6,789,-0.0673
2804.6,789.5,-0.0673
2807.6,790,-0.0673
2810.5,790.5,-0.0673
2813.5,791,-0.0673
2816.5,791.5,-0.0673
2819.4,792,-0.0663
2822.4,792.5,-0.0663
2825.4,793,-0.0663
2828.4,793.5,-0.0663
2831.3,794,-0.0663
2834.3,794.5,-0.0663
2837.3,795,-0.0663
2840.3,795.5,-0.0663
2843.3,796,-0.0663
2846.2,796.5,-0.0669
2849.2,797,-0.0669
2852.2,797.5,-0.0669
2855.2,798,-0.0683
2858.2,798.5,-0.0683
2861.1,799,-0.0666
2864.1,799.5,-0.0656
2867.1,800,-0.0669
2870.1,800.5,-0.0669
2873,801,-0.0683
2876,801.5,-0.0683
2879,802,-0.0683
2882,802.5,-0.0681
2885,803,-0.0669
2888,803.5,-0.0669
2891,804,-0.0683
2894,804.5,-0.0683
2897,805,-0.0683
2899.9,805.5,-0.0682
2902.9,806,-0.0684
2905.9,806.5,-0.0683
2908.9,807,-0.0683
2911.9,807.5,-0.0669
2914.9,808,-0.0656
2917.9,808.5,-0.0656
2920.8,809,-0.0663
2923.8,809.5,-0.0663
2926.8,810,-0.0663
2929.8,810.5,-0.0663
2932.8,811,-0.0663
2935.8,811.5,-0.0663
2938.7,812,-0.0669
2941.7,812.5,-0.0669
2944.7,813,-0.0679
2947.7,813.5,-0.0679
2950.6,814,-0.0679
2953.6,814.5,-0.0679
2956.6,815,-0.068
2959.6,815.5,-0.0669
2962.6,816,-0.0669
2965.6,816.5,-0.0669
2968.6,817,-0.0666
2971.6,817.5,-0.0666
2974.6,818,-0.068
2977.6,818.5,-0.0679
2980.6,819,-0.0671
2983.6,819.5,-0.0669
2986.6,820,-0.0669
2989.6,820.5,-0.0669
2992.6,821,-0.0669
2995.6,821.5,-0.0669
2998.6,822,-0.0669
