Repository: MaCFP/matl-db

### Experimental Conditions: TGA and DSC
A Netzsch STA 449 F3 Jupiter was used to conduct Thermogravimetric Analysis (TGA) and Differential Scanning Calorimetry (DSC) experiments. 

* Heating Rate: 3, 10, and 30 K/min
* Temperature program
  - Initial Temperature: 323 K
  - Initial Isotherm: 600 s (hold at 323 K for 600 s)  
  - Maximum Temperature: 823 K
  - Final Isotherm: 300 s (hold at 823 K for 300 s)
* Sample mass: 4.0 +/- 0.1 mg
* Sample geometry: Powdered (Supplied by NIST)
* Calibration type: Before each experiment, a baseline test was performed using an empty crucible.

File: PMMA/Calibration_Data/FSRI/FSRI_TGA_N2_20K_1.csv
time,Temp,TGA
[s],[K],[mg]
31.2,322.5,3.9576
39.5,323,3.9583
45.5,323.5,3.9573
50.2,324,3.9576
54.4,324.5,3.9581
58.1,325,3.9573
61.4,325.5,3.9596
64.5,326,3.9571
67.3,326.5,3.9561
70,327,3.9567
72.6,327.5,3.957
75.1,328,3.9567
77.5,328.5,3.957
79.8,329,3.9574
82.1,329.5,3.9567
84.3,330,3.9572
86.4,330.5,3.9569
88.5,331,3.9568
90.5,331.5,3.9566
92.5,332,3.9573
94.5,332.5,3.9567
96.5,333,3.9578
98.4,333.5,3.9585
100.3,334,3.9579
102.1,334.5,3.9573
104,335,3.9571
105.8,335.5,3.9568
107.6,336,3.9564
109.4,336.5,3.9566
111.2,337,3.9559
112.9,337.5,3.9559
114.7,338,3.9567
116.4,338.5,3.9578
118.1,339,3.9579
119.9,339.5,3.9574
121.6,340,3.9578
123.2,340.5,3.9576
124.9,341,3.9557
126.6,341.5,3.9553
128.3,342,3.9555
129.9,342.5,3.9568
131.6,343,3.957
133.2,343.5,3.9558
134.9,344,3.9572
136.5,344.5,3.9558
138.2,345,3.9571
139.8,345.5,3.9569
141.4,346,3.9561
143,346.5,3.9568
144.7,347,3.9557
146.3,347.5,3.9555
147.9,348,3.9561
149.5,348.5,3.9564
151.1,349,3.9571
152.7,349.5,3.9563
154.3,350,3.9573
155.9,350.5,3.9566
157.5,351,3.9568
159.1,351.5,3.9572
160.7,352,3.9564
162.3,352.5,3.9567
163.9,353,3.9557
165.5,353.5,3.9559
167.1,354,3.9558
168.6,354.5,3.9567
170.2,355,3.9557
171.8,355.5,3.9571
173.4,356,3.9571
174.9,356.5,3.9555
176.5,357,3.957
178.1,357.5,3.9557
179.7,358,3.9557
181.2,358.5,3.957
182.8,359,3.956
184.3,359.5,3.9571
185.9,360,3.957
187.4,360.5,3.957
189,361,3.9557
190.6,361.5,3.9557
192.1,362,3.9545
193.7,362.5,3.9549
195.2,363,3.9543
196.7,363.5,3.9554
198.3,364,3.9544
199.8,364.5,3.9543
201.4,365,3.9544
202.9,365.5,3.9551
204.4,366,3.9551
206,366.5,3.9549
207.5,367,3.9543
209.1,367.5,3.9543
210.6,368,3.9557
212.1,368.5,3.9546
213.6,369,3.9543
215.2,369.5,3.9543
216.7,370,3.9543
218.2,370.5,3.9543
219.7,371,3.9546
221.3,371.5,3.9544
222.8,372,3.9543
224.3,372.5,3.9544
225.8,373,3.953
227.3,373.5,3.953
228.8,374,3.9529
230.4,374.5,3.953
231.9,375,3.953
233.4,375.5,3.9533
234.9,376,3.9544
236.4,376.5,3.953
237.9,377,3.9544
239.4,377.5,3.9543
240.9,378,3.9544
242.4,378.5,3.953
243.9,379,3.953
245.5,379.5,3.953
247,380,3.953
248.5,380.5,3.9544
250,381,3.9544
251.5,381.5,3.953
252.9,382,3.953
254.4,382.5,3.953
255.9,383,3.9536
257.4,383.5,3.9543
258.9,384,3.953
260.4,384.5,3.953
261.9,385,3.953
263.4,385.5,3.9517
264.9,386,3.9528
266.4,386.5,3.9517
267.9,387,3.9517
269.3,387.5,3.9517
270.9,388,3.9517
272.4,388.5,3.9517
273.9,389,3.9516
275.4,389.5,3.953
276.8,390,3.953
278.3,390.5,3.9528
279.8,391,3.9517
281.3,391.5,3.9517
282.8,392,3.9517
284.3,392.5,3.9517
285.8,393,3.9518
287.2,393.5,3.9504
288.7,394,3.9515
290.2,394.5,3.9517
291.7,395,3.9517
293.1,395.5,3.9517
294.6,396,3.9517
296.1,396.5,3.9519
297.6,397,3.9517
299,397.5,3.9517
300.5,398,3.9517
302,398.5,3.951
303.4,399,3.9511
304.9,399.5,3.9511
306.4,400,3.9511
307.8,400.5,3.9511
309.3,401,3.9511
310.8,401.5,3.9511
312.2,402,3.9511
313.7,402.5,3.9511
315.2,403,3.9511
316.6,403.5,3.9512
318.1,404,3.9497
319.5,404.5,3.9505
321,405,3.9504
322.5,405.5,3.9518
323.9,406,3.9517
325.4,406.5,3.9503
326.8,407,3.9504
328.3,407.5,3.9504
329.7,408,3.9504
331.2,408.5,3.9504
332.6,409,3.9504
334.1,409.5,3.9505
335.5,410,3.9491
337,410.5,3.9491
338.4,411,3.9491
339.9,411.5,3.9491
341.3,412,3.9491
342.7,412.5,3.9491
344.2,413,3.949
345.6,413.5,3.9504
347.1,414,3.9496
348.5,414.5,3.9491
350,415,3.9491
351.4,415.5,3.9491
352.8,416,3.9491
354.2,416.5,3.9491
355.7,417,3.9491
357.1,417.5,3.9486
358.6,418,3.9464
360,418.5,3.9465
361.5,419,3.9465
362.9,419.5,3.9465
364.3,420,3.9453
365.8,420.5,3.9461
367.2,421,3.9461
368.6,421.5,3.9461
370,422,3.9461
371.5,422.5,3.9461
372.9,423,3.9461
374.4,423.5,3.9461
375.8,424,3.9461
377.2,424.5,3.9461
378.6,425,3.9461
380.1,425.5,3.9461
381.5,426,3.9461
382.9,426.5,3.946
384.4,427,3.9448
385.8,427.5,3.9448
387.2,428,3.9448
388.6,428.5,3.9446
390.1,429,3.9435
391.5,429.5,3.9436
392.9,430,3.9441
394.3,430.5,3.9442
395.8,431,3.9438
397.2,431.5,3.9438
398.6,432,3.9426
400,432.5,3.9425
401.5,433,3.9425
402.9,433.5,3.9425
404.3,434,3.9417
405.7,434.5,3.9402
407.1,435,3.9402
408.6,435.5,3.9402
410,436,3.9402
411.4,436.5,3.9402
412.8,437,3.9395
414.2,437.5,3.9389
415.7,438,3.9389
417.1,438.5,3.9375
418.5,439,3.9376
419.9,439.5,3.9376
421.3,440,3.9376
422.7,440.5,3.9376
424.2,441,3.9376
425.6,441.5,3.9367
427,442,3.9363
428.4,442.5,3.9349
429.9,443,3.9349
431.3,443.5,3.9348
432.7,444,3.9336
434.1,444.5,3.9336
435.5,445,3.9336
437,445.5,3.9333
438.4,446,3.9336
439.8,446.5,3.9336
441.2,447,3.9324
442.6,447.5,3.9323
444.1,448,3.9316
445.5,448.5,3.9311
446.9,449,3.9297
448.3,449.5,3.9297
449.7,450,3.9296
451.2,450.5,3.9283
452.6,451,3.9282
454,451.5,3.927
455.4,452,3.927
456.8,452.5,3.9271
458.2,453,3.9258
459.7,453.5,3.9246
461.1,454,3.9243
462.5,454.5,3.923
463.9,455,3.9226
465.3,455.5,3.9218
466.7,456,3.9209
468.1,456.5,3.9203
469.5,457,3.9189
471,457.5,3.9186
472.4,458,3.9173
473.8,458.5,3.917
475.2,459,3.9148
476.6,459.5,3.9137
478,460,3.9134
479.4,460.5,3.912
480.8,461,3.9106
482.2,461.5,3.9101
483.7,462,3.9089
485.1,462.5,3.9073
486.5,463,3.9062
487.9,463.5,3.9059
489.3,464,3.9038
490.7,464.5,3.9026
492.1,465,3.9018
493.5,465.5,3.9003
494.9,466,3.8996
496.3,466.5,3.8991
497.7,467,3.898
499.1,467.5,3.8976
500.5,468,3.8962
501.9,468.5,3.8947
503.3,469,3.8934
504.7,469.5,3.8932
506.1,470,3.892
507.5,470.5,3.8915
508.9,471,3.8907
510.3,471.5,3.8892
511.7,472,3.887
513.1,472.5,3.8866
514.5,473,3.8852
515.9,473.5,3.8842
517.3,474,3.8835
518.7,474.5,3.8822
520.1,475,3.8807
521.5,475.5,3.8798
522.9,476,3.879
524.3,476.5,3.8778
525.7,477,3.8762
527.1,477.5,3.8752
528.5,478,3.8747
529.9,478.5,3.8736
531.3,479,3.8726
532.7,479.5,3.8721
534.1,480,3.8707
535.5,480.5,3.8709
536.9,481,3.8707
538.3,481.5,3.8697
539.7,482,3.8686
541.1,482.5,3.8663
542.5,483,3.8647
543.9,483.5,3.8646
545.3,484,3.8634
546.7,484.5,3.8633
548.1,485,3.8621
549.5,485.5,3.8619
550.9,486,3.8608
552.3,486.5,3.8608
553.7,487,3.86
555.1,487.5,3.8595
556.5,488,3.8582
557.9,488.5,3.8579
559.3,489,3.8566
560.7,489.5,3.855
562,490,3.8539
563.4,490.5,3.8522
564.8,491,3.8515
566.2,491.5,3.8509
567.6,492,3.8492
569,492.5,3.848
570.4,493,3.8467
571.8,493.5,3.8463
573.2,494,3.8452
574.6,494.5,3.8439
576,495,3.8438
577.4,495.5,3.8426
578.8,496,3.8425
580.2,496.5,3.8411
581.6,497,3.8405
583,497.5,3.8406
584.4,498,3.8394
585.8,498.5,3.8373
587.2,499,3.8368
588.6,499.5,3.8354
590,500,3.8354
591.4,500.5,3.8348
592.8,501,3.8341
594.2,501.5,3.8329
595.6,502,3.8328
597,502.5,3.8322
598.4,503,3.8301
599.8,503.5,3.8302
601.2,504,3.8302
602.6,504.5,3.8288
604,505,3.8289
605.4,505.5,3.8283
606.8,506,3.8276
608.1,506.5,3.8275
609.5,507,3.827
610.9,507.5,3.8263
612.3,508,3.8263
613.7,508.5,3.8256
615.1,509,3.8256
616.5,509.5,3.8256
617.9,510,3.8247
619.3,510.5,3.8245
620.7,511,3.824
622.1,511.5,3.8236
623.5,512,3.8236
624.9,512.5,3.8236
626.3,513,3.8236
627.7,513.5,3.8236
629,514,3.8236
630.4,514.5,3.823
631.8,515,3.8229
633.2,515.5,3.8223
634.6,516,3.8223
636,516.5,3.8216
637.4,517,3.8198
638.8,517.5,3.8197
640.2,518,3.8197
641.6,518.5,3.8197
643,519,3.8197
644.4,519.5,3.8196
645.8,520,3.8206
647.2,520.5,3.8206
648.6,521,3.8206
649.9,521.5,3.8206
651.3,522,3.8207
652.7,522.5,3.8194
654.1,523,3.818
655.5,523.5,3.818
656.9,524,3.818
658.3,524.5,3.818
659.7,525,3.818
661.1,525.5,3.818
662.5,526,3.818
663.9,526.5,3.818
665.3,527,3.818
666.7,527.5,3.818
668.1,528,3.818
669.5,528.5,3.8181
670.9,529,3.8167
672.3,529.5,3.8167
673.7,530,3.8165
675.1,530.5,3.8154
676.4,531,3.8154
677.8,531.5,3.8154
679.2,532,3.814
680.6,532.5,3.8141
682,533,3.8141
683.4,533.5,3.8127
684.8,534,3.8127
686.2,534.5,3.8127
687.6,535,3.8127
689,535.5,3.8127
690.4,536,3.8127
691.8,536.5,3.8127
693.2,537,3.8128
694.6,537.5,3.8112
696,538,3.8101
697.4,538.5,3.8101
698.8,539,3.8101
700.2,539.5,3.8095
701.6,540,3.8094
703,540.5,3.8101
704.4,541,3.8101
705.8,541.5,3.8086
707.2,542,3.8075
708.5,542.5,3.8075
709.9,543,3.8075
711.3,543.5,3.8072
712.7,544,3.8061
714.1,544.5,3.8062
715.5,545,3.8063
716.9,545.5,3.8048
718.3,546,3.8048
719.7,546.5,3.8048
721.1,547,3.8048
722.5,547.5,3.8048
723.9,548,3.8048
725.3,548.5,3.8035
726.7,549,3.803
728.1,549.5,3.8022
729.5,550,3.7998
730.9,550.5,3.7996
732.3,551,3.7987
733.7,551.5,3.7983
735.1,552,3.7975
736.5,552.5,3.7971
737.9,553,3.7956
739.3,553.5,3.7956
740.7,554,3.7942
742.1,554.5,3.7944
743.5,555,3.793
744.9,555.5,3.793
746.3,556,3.7931
747.7,556.5,3.7917
749.1,557,3.7913
750.5,557.5,3.7903
751.9,558,3.7885
753.3,558.5,3.7876
754.7,559,3.786
756.1,559.5,3.7844
757.5,560,3.7845
758.9,560.5,3.7831
760.3,561,3.7829
761.7,561.5,3.7817
763.1,562,3.7812
764.5,562.5,3.7804
765.9,563,3.7792
767.3,563.5,3.7784
768.7,564,3.7772
770.1,564.5,3.7753
771.5,565,3.7737
772.9,565.5,3.7724
774.3,566,3.7709
775.7,566.5,3.7699
777.1,567,3.7685
778.5,567.5,3.7665
779.9,568,3.7649
781.3,568.5,3.7633
782.7,569,3.7631
784.1,569.5,3.7634
785.5,570,3.7616
786.9,570.5,3.76
788.3,571,3.7583
789.7,571.5,3.7564
791.1,572,3.7553
792.5,572.5,3.7538
793.9,573,3.7517
795.3,573.5,3.7498
796.7,574,3.7481
798.1,574.5,3.7465
799.5,575,3.7448
800.9,575.5,3.742
802.3,576,3.7401
803.7,576.5,3.7388
805.1,577,3.7371
806.5,577.5,3.7349
807.9,578,3.7329
809.3,578.5,3.731
810.7,579,3.729
812.1,579.5,3.7272
813.5,580,3.7251
814.9,580.5,3.7226
816.3,581,3.7209
817.7,581.5,3.7196
819.2,582,3.7172
820.6,582.5,3.714
822,583,3.7115
823.4,583.5,3.7095
824.8,584,3.7075
826.2,584.5,3.7053
827.6,585,3.7031
829,585.5,3.7009
830.4,586,3.6989
831.8,586.5,3.6969
833.2,587,3.6941
834.6,587.5,3.691
836,588,3.6886
837.4,588.5,3.6865
838.8,589,3.6852
840.2,589.5,3.6829
841.6,590,3.6801
843.1,590.5,3.6764
844.5,591,3.6729
845.9,591.5,3.6695
847.3,592,3.6665
848.7,592.5,3.6624
850.1,593,3.6594
851.5,593.5,3.6566
852.9,594,3.6526
854.3,594.5,3.6488
855.7,595,3.6477
857.1,595.5,3.6451
858.5,596,3.6423
859.9,596.5,3.639
861.3,597,3.6362
862.7,597.5,3.6326
864.2,598,3.6289
865.6,598.5,3.6259
867,599,3.6222
868.4,599.5,3.6171
869.8,600,3.6118
871.2,600.5,3.6078
872.6,601,3.6034
874,601.5,3.5995
875.4,602,3.5955
876.9,602.5,3.5909
878.3,603,3.586
879.7,603.5,3.5805
881.1,604,3.575
882.5,604.5,3.5703
883.9,605,3.5659
885.3,605.5,3.5601
886.7,606,3.554
888.2,606.5,3.5473
889.6,607,3.5399
891,607.5,3.5341
892.4,608,3.5269
893.8,608.5,3.5204
895.2,609,3.5132
896.7,609.5,3.5055
898.1,610,3.499
899.5,610.5,3.4916
900.9,611,3.4846
902.3,611.5,3.4758
903.7,612,3.467
905.1,612.5,3.4587
906.6,613,3.4495
908,613.5,3.4417
909.4,614,3.432
910.8,614.5,3.4229
912.2,615,3.4128
913.7,615.5,3.4013
915.1,616,3.3914
916.5,616.5,3.3794
917.9,617,3.3689
919.3,617.5,3.3577
920.8,618,3.3451
922.2,618.5,3.3338
923.6,619,3.3204
925,619.5,3.3097
926.5,620,3.2974
927.9,620.5,3.2842
929.3,621,3.2707
930.7,621.5,3.2531
932.2,622,3.2386
933.6,622.5,3.2228
935,623,3.2074
936.4,623.5,3.1927
937.9,624,3.174
939.3,624.5,3.159
940.7,625,3.1413
942.1,625.5,3.1238
943.6,626,3.1057
945,626.5,3.0846
946.5,627,3.0661
947.9,627.5,3.0454
949.4,628,3.0256
950.8,628.5,3.0062
952.2,629,2.9832
953.7,629.5,2.9641
955.1,630,2.9414
956.5,630.5,2.9196
958,631,2.8976
959.4,631.5,2.8723
960.8,632,2.8513
962.2,632.5,2.8258
963.7,633,2.8014
965.1,633.5,2.7768
966.6,634,2.7492
968,634.5,2.7253
969.5,635,2.697
970.9,635.5,2.67
972.4,636,2.6428
973.8,636.5,2.6111
975.2,637,2.5851
976.7,637.5,2.5547
978.1,638,2.5257
979.6,638.5,2.497
981,639,2.4641
982.5,639.5,2.4359
983.9,640,2.4031
985.3,640.5,2.3721
986.8,641,2.3419
988.2,641.5,2.3066
989.7,642,2.2768
991.1,642.5,2.243
992.6,643,2.2096
994,643.5,2.1773
995.5,644,2.1402
996.9,644.5,2.1096
998.3,645,2.0741
999.8,645.5,2.0392
1001.2,646,2.0058
1002.6,646.5,1.9686
1004.1,647,1.9383
1005.5,647.5,1.9025
1007,648,1.8681
1008.4,648.5,1.835
1009.8,649,1.7969
1011.3,649.5,1.7656
1012.7,650,1.7298
1014.1,650.5,1.6945
1015.6,651,1.6607
1017,651.5,1.6222
1018.5,652,1.5911
1019.9,652.5,1.5548
1021.3,653,1.5201
1022.8,653.5,1.4866
1024.2,654,1.4487
1025.6,654.5,1.4178
1027.1,655,1.3816
1028.5,655.5,1.3475
1029.9,656,1.3143
1031.4,656.5,1.2764
1032.8,657,1.2461
1034.2,657.5,1.211
1035.6,658,1.1799
1037.1,658.5,1.1485
1038.5,659,1.1127
1039.9,659.5,1.0838
1041.4,660,1.0501
1042.8,660.5,1.0209
1044.2,661,0.9905
1045.6,661.5,0.9582
1047,662,0.931
1048.5,662.5,0.8994
1049.9,663,0.8726
1051.3,663.5,0.8442
1052.7,664,0.8145
1054.2,664.5,0.7895
1055.6,665,0.7603
1057,665.5,0.7368
1058.4,666,0.7108
1059.8,666.5,0.6852
1061.2,667,0.6622
1062.6,667.5,0.636
1064,668,0.6148
1065.5,668.5,0.5909
1066.9,669,0.5696
1068.3,669.5,0.5479
1069.7,670,0.5255
1071.1,670.5,0.507
1072.5,671,0.486
1073.9,671.5,0.4683
1075.3,672,0.4497
1076.8,672.5,0.4299
1078.2,673,0.4134
1079.6,673.5,0.3947
1081,674,0.3796
1082.4,674.5,0.3627
1083.8,675,0.3472
1085.2,675.5,0.3337
1086.6,676,0.3184
1088,676.5,0.3057
1089.4,677,0.2905
1090.8,677.5,0.2775
1092.3,678,0.2651
1093.7,678.5,0.2509
1095.1,679,0.2396
1096.5,679.5,0.2265
1097.9,680,0.2163
1099.3,680.5,0.2058
1100.7,681,0.1952
1102.1,681.5,0.1861
1103.5,682,0.1759
1105,682.5,0.1681
1106.4,683,0.1596
1107.8,683.5,0.1513
1109.2,684,0.1439
1110.6,684.5,0.1354
1112,685,0.1285
1113.4,685.5,0.1205
1114.8,686,0.114
1116.2,686.5,0.1082
1117.7,687,0.1011
1119.1,687.5,0.0957
1120.5,688,0.091
1121.9,688.5,0.0861
1123.3,689,0.0803
1124.7,689.5,0.0759
1126.1,690,0.0712
1127.5,690.5,0.067
1129,691,0.0629
1130.4,691.5,0.0589
1131.8,692,0.0547
1133.2,692.5,0.0514
1134.6,693,0.0489
1136,693.5,0.0459
1137.5,694,0.0429
1138.9,694.5,0.0398
1140.3,695,0.0374
1141.7,695.5,0.0349
1143.2,696,0.0327
1144.6,696.5,0.0305
1146,697,0.0279
1147.5,697.5,0.0257
1148.9,698,0.0234
1150.3,698.5,0.0215
1151.8,699,0.0198
1153.2,699.5,0.0183
1154.6,700,0.0166
1156.1,700.5,0.0154
1157.5,701,0.014
1158.9,701.5,0.0125
1160.4,702,0.0121
1161.8,702.5,0.0108
1163.2,703,0.0095
1164.7,703.5,0.0089
1166.1,704,0.008
1167.5,704.5,0.0073
1169,705,0.006
1170.4,705.5,0.0047
1171.8,706,0.0044
1173.3,706.5,0.0031
1174.7,707,0.0031
1176.1,707.5,0.0031
1177.6,708,0.0021
1179,708.5,0.0018
1180.5,709,0.0009
1181.9,709.5,0.0017
1183.3,710,0.0004
1184.8,710.5,0.0004
1186.2,711,0.0004
1187.6,711.5,0.0004
1189.1,712,0.0004
1190.5,712.5,-0.001
1192,713,-0.0009
1193.4,713.5,-0.0009
1194.8,714,-0.001
1196.3,714.5,-0.0023
1197.7,715,-0.0023
1199.2,715.5,-0.0026
1200.6,716,-0.0036
1202,716.5,-0.0035
1203.5,717,-0.0048
1204.9,717.5,-0.0049
1206.4,718,-0.0049
1207.8,718.5,-0.0049
1209.2,719,-0.0049
1210.7,719.5,-0.0042
1212.1,720,-0.0056
1213.6,720.5,-0.0055
1215,721,-0.0055
1216.5,721.5,-0.0047
1217.9,722,-0.0042
1219.4,722.5,-0.0042
1220.8,723,-0.0055
1222.3,723.5,-0.0055
1223.7,724,-0.0055
1225.2,724.5,-0.0055
1226.6,725,-0.0062
1228.1,725.5,-0.0068
1229.5,726,-0.0069
1231,726.5,-0.0068
1232.4,727,-0.0069
1233.9,727.5,-0.0072
1235.3,728,-0.0086
1236.8,728.5,-0.0079
1238.2,729,-0.0072
1239.7,729.5,-0.0058
1241.1,730,-0.0058
1242.6,730.5,-0.0058
1244,731,-0.0054
1245.5,731.5,-0.0044
1247,732,-0.0051
1248.4,732.5,-0.0051
1249.9,733,-0.0064
1251.3,733.5,-0.0064
1252.8,734,-0.007
1254.2,734.5,-0.0071
1255.7,735,-0.0071
1257.1,735.5,-0.0071
1258.6,736,-0.0071
1260,736.5,-0.0071
1261.5,737,-0.0071
1262.9,737.5,-0.0071
1264.4,738,-0.0071
1265.9,738.5,-0.0071
1267.3,739,-0.0071
1268.8,739.5,-0.0072
1270.2,740,-0.0081
1271.7,740.5,-0.0082
1273.1,741,-0.0084
1274.6,741.5,-0.0084
1276,742,-0.0077
1277.5,742.5,-0.0077
1279,743,-0.0077
1280.4,743.5,-0.0077
1281.9,744,-0.0077
1283.3,744.5,-0.0077
1284.8,745,-0.0077
1286.2,745.5,-0.0077
1287.7,746,-0.0077
1289.2,746.5,-0.0077
1290.6,747,-0.0077
1292.1,747.5,-0.0078
1293.5,748,-0.0086
1295,748.5,-0.009
1296.4,749,-0.009
1297.9,749.5,-0.0091
1299.4,750,-0.0095
1300.8,750.5,-0.0097
1302.3,751,-0.0085
1303.7,751.5,-0.0084
1305.2,752,-0.0084
1306.6,752.5,-0.0084
1308.1,753,-0.0084
1309.5,753.5,-0.0084
1311,754,-0.0097
1312.5,754.5,-0.0097
1313.9,755,-0.0097
1315.4,755.5,-0.0097
1316.9,756,-0.0097
1318.3,756.5,-0.0097
1319.8,757,-0.0097
1321.3,757.5,-0.0097
1322.7,758,-0.0097
1324.2,758.5,-0.0097
1325.6,759,-0.0097
1327.1,759.5,-0.0097
1328.6,760,-0.0091
1330,760.5,-0.0073
1331.5,761,-0.0071
1332.9,761.5,-0.007
1334.4,762,-0.0085
1335.9,762.5,-0.0089
1337.3,763,-0.0098
1338.8,763.5,-0.0092
1340.3,764,-0.0085
1341.7,764.5,-0.0085
1343.2,765,-0.0073
1344.6,765.5,-0.0072
1346.1,766,-0.0081
1347.6,766.5,-0.0082
1349,767,-0.0082
1350.5,767.5,-0.0082
1352,768,-0.0082
1353.4,768.5,-0.0082
1354.9,769,-0.0082
1356.4,769.5,-0.0082
1357.8,770,-0.0082
1359.3,770.5,-0.0082
1360.8,771,-0.0082
1362.2,771.5,-0.0082
1363.7,772,-0.0082
1365.2,772.5,-0.0082
1366.6,773,-0.0082
1368.1,773.5,-0.0082
1369.6,774,-0.0082
1371,774.5,-0.0082
1372.5,775,-0.0085
1373.9,775.5,-0.0085
1375.4,776,-0.0084
1376.9,776.5,-0.0098
1378.4,777,-0.0098
1379.8,777.5,-0.0086
1381.3,778,-0.0083
1382.8,778.5,-0.007
1384.2,779,-0.007
1385.7,779.5,-0.007
1387.2,780,-0.0083
1388.6,780.5,-0.0083
1390.1,781,-0.0083
1391.6,781.5,-0.0086
1393,782,-0.0084
1394.5,782.5,-0.0076
1396,783,-0.0076
1397.4,783.5,-0.0076
1398.9,784,-0.0077
1400.4,784.5,-0.0086
1401.8,785,-0.0086
1403.3,785.5,-0.0086
1404.8,786,-0.0082
1406.3,786.5,-0.0083
1407.7,787,-0.0083
1409.2,787.5,-0.0083
1410.7,788,-0.0083
1412.1,788.5,-0.0083
1413.6,789,-0.0083
1415.1,789.5,-0.0083
1416.5,790,-0.0083
1418,790.5,-0.0081
1419.5,791,-0.0089
1420.9,791.5,-0.0089
1422.4,792,-0.0089
1423.9,792.5,-0.0089
1425.3,793,-0.0089
1426.8,793.5,-0.0089
1428.3,794,-0.0089
1429.8,794.5,-0.0089
1431.2,795,-0.0089
1432.7,795.5,-0.0089
1434.2,796,-0.0089
1435.6,796.5,-0.0089
1437.1,797,-0.0089
1438.6,797.5,-0.0089
1440.1,798,-0.0082
1441.5,798.5,-0.008
1443,799,-0.008
1444.5,799.5,-0.008
1445.9,800,-0.008
1447.4,800.5,-0.0083
1448.9,801,-0.0083
1450.4,801.5,-0.0083
1451.8,802,-0.0083
1453.3,802.5,-0.0083
1454.8,803,-0.0083
1456.3,803.5,-0.0083
1457.7,804,-0.0083
1459.2,804.5,-0.0083
1460.7,805,-0.0083
1462.1,805.5,-0.0083
1463.6,806,-0.009
1465.1,806.5,-0.0089
1466.5,807,-0.0089
1468,807.5,-0.0089
1469.5,808,-0.0089
1471,808.5,-0.0089
1472.4,809,-0.0089
1473.9,809.5,-0.0089
1475.4,810,-0.0089
1476.9,810.5,-0.0089
1478.3,811,-0.0089
1479.8,811.5,-0.0089
1481.3,812,-0.0089
1482.8,812.5,-0.0089
1484.2,813,-0.0089
1485.7,813.5,-0.0089
1487.2,814,-0.0089
1488.7,814.5,-0.0093
1490.1,815,-0.0093
1491.6,815.5,-0.0093
1493.1,816,-0.0093
1494.6,816.5,-0.008
1496,817,-0.0081
1497.5,817.5,-0.0083

File: PMMA/Calibration_Data/FSRI/FSRI_TGA_N2_20K_2.csv
time,Temp,TGA
[s],[K],[mg]
20.2,322,3.9488
35,322.5,3.9492
42.1,323,3.9482
47.4,323.5,3.9501
51.8,324,3.9492
55.7,324.5,3.9486
59.3,325,3.9477
62.4,325.5,3.948
65.4,326,3.9488
68.3,326.5,3.9497
70.9,327,3.9497
73.5,327.5,3.949
76,328,3.9497
78.3,328.5,3.9487
80.6,329,3.9486
82.8,329.5,3.9483
85,330,3.9467
87.1,330.5,3.9473
89.2,331,3.9471
91.3,331.5,3.9485
93.3,332,3.9477
95.2,332.5,3.948
97.2,333,3.9482
99.1,333.5,3.9482
101,334,3.9484
102.8,334.5,3.9481
104.7,335,3.9478
106.5,335.5,3.9476
108.3,336,3.9478
110.1,336.5,3.948
111.8,337,3.9478
113.6,337.5,3.9474
115.3,338,3.9481
117.1,338.5,3.9482
118.8,339,3.9479
120.5,339.5,3.9489
122.2,340,3.9493
123.9,340.5,3.9491
125.6,341,3.9486
127.3,341.5,3.9481
129,342,3.9474
130.6,342.5,3.9474
132.3,343,3.9478
133.9,343.5,3.9475
135.6,344,3.9476
137.2,344.5,3.9477
138.9,345,3.9467
140.5,345.5,3.9473
142.1,346,3.9469
143.8,346.5,3.9474
145.4,347,3.9477
147,347.5,3.9478
148.6,348,3.9488
150.2,348.5,3.9475
151.9,349,3.9486
153.5,349.5,3.9474
155.1,350,3.9472
156.7,350.5,3.9472
158.3,351,3.9473
159.9,351.5,3.9476
161.5,352,3.9473
163.1,352.5,3.9474
164.7,353,3.9487
166.3,353.5,3.9474
167.9,354,3.9485
169.5,354.5,3.9484
171,355,3.9486
172.6,355.5,3.9479
174.2,356,3.9473
175.8,356.5,3.9473
177.4,357,3.9472
178.9,357.5,3.9473
180.5,358,3.9464
182.1,358.5,3.9473
183.6,359,3.9473
185.2,359.5,3.946
186.8,360,3.9472
188.3,360.5,3.9473
189.9,361,3.9459
191.5,361.5,3.9473
193,362,3.9459
194.6,362.5,3.9474
196.1,363,3.9473
197.7,363.5,3.9463
199.2,364,3.946
200.7,364.5,3.9473
202.3,365,3.9473
203.8,365.5,3.9466
205.4,366,3.9473
206.9,366.5,3.9473
208.4,367,3.9473
210,367.5,3.9472
211.5,368,3.9476
213,368.5,3.9473
214.5,369,3.9478
216.1,369.5,3.9472
217.6,370,3.9473
219.1,370.5,3.9474
220.7,371,3.9486
222.2,371.5,3.9483
223.7,372,3.9473
225.2,372.5,3.9473
226.7,373,3.9467
228.2,373.5,3.9473
229.7,374,3.9467
231.3,374.5,3.946
232.8,375,3.9473
234.3,375.5,3.9473
235.8,376,3.9473
237.3,376.5,3.9473
238.8,377,3.9473
240.3,377.5,3.9473
241.8,378,3.948
243.4,378.5,3.9487
244.9,379,3.9473
246.4,379.5,3.9473
247.9,380,3.9473
249.4,380.5,3.9472
250.9,381,3.9473
252.4,381.5,3.9463
253.9,382,3.9459
255.4,382.5,3.9459
256.9,383,3.946
258.4,383.5,3.945
259.8,384,3.9446
261.3,384.5,3.9446
262.8,385,3.9447
264.3,385.5,3.9459
265.8,386,3.9453
267.3,386.5,3.9459
268.8,387,3.946
270.3,387.5,3.946
271.8,388,3.946
273.2,388.5,3.945
274.7,389,3.9449
276.2,389.5,3.9456
277.7,390,3.9456
279.2,390.5,3.946
280.7,391,3.946
282.1,391.5,3.946
283.6,392,3.9458
285.1,392.5,3.9463
286.6,393,3.9459
288.1,393.5,3.9459
289.5,394,3.9459
291,394.5,3.945
292.5,395,3.9446
293.9,395.5,3.9459
295.4,396,3.946
296.9,396.5,3.9459
298.4,397,3.9459
299.8,397.5,3.9459
301.3,398,3.9459
302.7,398.5,3.9459
304.2,399,3.9459
305.7,399.5,3.9459
307.1,400,3.9452
308.6,400.5,3.9459
310.1,401,3.9459
311.5,401.5,3.946
313,402,3.9447
314.4,402.5,3.9446
315.9,403,3.9432
317.4,403.5,3.9433
318.8,404,3.9432
320.3,404.5,3.9446
321.8,405,3.9446
323.2,405.5,3.9446
324.7,406,3.9436
326.1,406.5,3.9447
327.6,407,3.9446
329,407.5,3.9446
330.5,408,3.9438
331.9,408.5,3.9433
333.4,409,3.9433
334.8,409.5,3.9433
336.3,410,3.9433
337.7,410.5,3.9433
339.2,411,3.9433
340.6,411.5,3.9433
342,412,3.944
343.5,412.5,3.9438
344.9,413,3.9433
346.4,413.5,3.9433
347.8,414,3.9433
349.3,414.5,3.9433
350.7,415,3.9431
352.1,415.5,3.9417
353.6,416,3.9414
355,416.5,3.9407
356.4,417,3.9407
357.9,417.5,3.9407
359.3,418,3.9407
360.7,418.5,3.9405
362.1,419,3.9397
363.6,419.5,3.9397
365,420,3.9404
366.4,420.5,3.9404
367.9,421,3.9403
369.3,421.5,3.9402
370.7,422,3.9406
372.1,422.5,3.9407
373.5,423,3.9407
375,423.5,3.9407
376.4,424,3.9407
377.8,424.5,3.9396
379.3,425,3.9381
380.7,425.5,3.9381
382.1,426,3.9381
383.5,426.5,3.9381
385,427,3.9381
386.4,427.5,3.9381
387.8,428,3.9381
389.2,428.5,3.9381
390.7,429,3.9381
392.1,429.5,3.938
393.5,430,3.9367
394.9,430.5,3.9367
396.3,431,3.9367
397.8,431.5,3.9367
399.2,432,3.9366
400.6,432.5,3.9357
402,433,3.9358
403.4,433.5,3.9351
404.8,434,3.9341
406.3,434.5,3.9341
407.7,435,3.9341
409.1,435.5,3.9341
410.5,436,3.9352
412,436.5,3.9351
413.4,437,3.9351
414.8,437.5,3.9351
416.2,438,3.9337
417.6,438.5,3.9338
419.1,439,3.9338
420.5,439.5,3.933
421.9,440,3.9325
423.3,440.5,3.9325
424.7,441,3.9325
426.2,441.5,3.9325
427.6,442,3.9314
429,442.5,3.9309
430.4,443,3.9299
431.8,443.5,3.9298
433.2,444,3.9298
434.6,444.5,3.9299
436.1,445,3.9286
437.5,445.5,3.9285
438.9,446,3.9271
440.3,446.5,3.9272
441.7,447,3.9271
443.1,447.5,3.9259
444.5,448,3.9246
445.9,448.5,3.9246
447.3,449,3.9243
448.7,449.5,3.9232
450.2,450,3.9232
451.6,450.5,3.9226
453,451,3.9213
454.4,451.5,3.9206
455.8,452,3.92
457.2,452.5,3.9193
458.6,453,3.9193
460,453.5,3.9193
461.4,454,3.9193
462.8,454.5,3.918
464.3,455,3.9175
465.7,455.5,3.9167
467.1,456,3.9151
468.5,456.5,3.9148
469.9,457,3.9139
471.3,457.5,3.9139
472.7,458,3.9128
474.1,458.5,3.9125
475.5,459,3.9108
476.9,459.5,3.9086
478.3,460,3.9086
479.7,460.5,3.9077
481.1,461,3.9072
482.5,461.5,3.9058
483.9,462,3.9056
485.3,462.5,3.9046
486.7,463,3.9031
488.1,463.5,3.9022
489.5,464,3.9018
490.9,464.5,3.9004
492.3,465,3.8995
493.7,465.5,3.8991
495.1,466,3.8975
496.5,466.5,3.8956
497.9,467,3.8939
499.3,467.5,3.8933
500.7,468,3.8924
502.1,468.5,3.892
503.5,469,3.8909
504.9,469.5,3.8908
506.3,470,3.8889
507.7,470.5,3.8868
509.1,471,3.8855
510.5,471.5,3.8846
511.9,472,3.883
513.3,472.5,3.883
514.7,473,3.8818
516.1,473.5,3.8816
517.5,474,3.8805
518.9,474.5,3.8798
520.3,475,3.8798
521.7,475.5,3.8784
523.1,476,3.8779
524.5,476.5,3.8757
525.9,477,3.8741
527.3,477.5,3.8743
528.7,478,3.8729
530.1,478.5,3.8718
531.5,479,3.8713
532.9,479.5,3.8702
534.3,480,3.8686
535.7,480.5,3.8679
537.1,481,3.8664
538.5,481.5,3.8654
539.9,482,3.8651
541.3,482.5,3.864
542.7,483,3.8635
544.1,483.5,3.8621
545.5,484,3.8618
546.9,484.5,3.8598
548.3,485,3.8596
549.7,485.5,3.8582
551.1,486,3.8583
552.5,486.5,3.8569
553.9,487,3.8568
555.3,487.5,3.8555
556.7,488,3.8539
558.1,488.5,3.8529
559.5,489,3.8526
560.8,489.5,3.8511
562.3,490,3.8507
563.7,490.5,3.8497
565.1,491,3.8489
566.4,491.5,3.8483
567.8,492,3.8483
569.2,492.5,3.847
570.6,493,3.8466
572,493.5,3.8457
573.4,494,3.8442
574.8,494.5,3.8434
576.2,495,3.842
577.6,495.5,3.8406
579,496,3.8392
580.4,496.5,3.8386
581.8,497,3.8369
583.2,497.5,3.8366
584.6,498,3.8366
586,498.5,3.8352
587.4,499,3.8349
588.8,499.5,3.8339
590.2,500,3.8335
591.6,500.5,3.8324
593,501,3.831
594.4,501.5,3.8311
595.8,502,3.8301
597.2,502.5,3.8298
598.6,503,3.8288
600,503.5,3.8285
601.4,504,3.8278
602.8,504.5,3.8272
604.2,505,3.8265
605.6,505.5,3.8252
607,506,3.8252
608.4,506.5,3.8246
609.8,507,3.8239
611.2,507.5,3.8239
612.6,508,3.8232
614,508.5,3.8232
615.4,509,3.8221
616.8,509.5,3.8219
618.1,510,3.8219
619.5,510.5,3.8219
620.9,511,3.8219
622.3,511.5,3.8219
623.7,512,3.8219
625.1,512.5,3.8219
626.5,513,3.8219
627.9,513.5,3.8214
629.3,514,3.8206
630.7,514.5,3.8206
632.1,515,3.8206
633.5,515.5,3.8204
634.9,516,3.8193
636.3,516.5,3.8188
637.7,517,3.8183
639.1,517.5,3.8183
640.5,518,3.8183
641.9,518.5,3.8183
643.3,519,3.8183
644.7,519.5,3.8183
646.1,520,3.8183
647.5,520.5,3.8182
648.9,521,3.8173
650.3,521.5,3.817
651.6,522,3.817
653,522.5,3.817
654.4,523,3.817
655.8,523.5,3.8156
657.2,524,3.8156
658.6,524.5,3.8156
660,525,3.8156
661.4,525.5,3.8156
662.8,526,3.8156
664.2,526.5,3.8156
665.6,527,3.8156
667,527.5,3.8156
668.4,528,3.8156
669.8,528.5,3.8153
671.2,529,3.815
672.6,529.5,3.814
673.9,530,3.814
675.3,530.5,3.814
676.7,531,3.814
678.1,531.5,3.814
679.5,532,3.8119
680.9,532.5,3.8114
682.3,533,3.8114
683.7,533.5,3.8114
685.1,534,3.8114
686.5,534.5,3.8114
687.9,535,3.8114
689.3,535.5,3.8114
690.7,536,3.8114
692.1,536.5,3.8113
693.5,537,3.8106
694.9,537.5,3.8101
696.3,538,3.8091
697.7,538.5,3.8087
699.1,539,3.8087
700.4,539.5,3.8087
701.9,540,3.8087
703.3,540.5,3.8087
704.7,541,3.8074
706.1,541.5,3.8061
707.5,542,3.8061
708.8,542.5,3.8061
710.2,543,3.8061
711.6,543.5,3.8061
713,544,3.8047
714.4,544.5,3.8048
715.8,545,3.8048
717.2,545.5,3.8048
718.6,546,3.8044
720,546.5,3.8034
721.4,547,3.8032
722.8,547.5,3.802
724.2,548,3.802
725.6,548.5,3.802
727,549,3.8014
728.4,549.5,3.8007
729.8,550,3.8005
731.2,550.5,3.7994
732.6,551,3.7994
734,551.5,3.7995
735.4,552,3.7981
736.8,552.5,3.7981
738.2,553,3.7981
739.6,553.5,3.7967
741,554,3.7968
742.4,554.5,3.7955
743.8,555,3.7956
745.2,555.5,3.7945
746.6,556,3.7931
748,556.5,3.7927
749.4,557,3.7915
750.8,557.5,3.7905
752.2,558,3.7901
753.6,558.5,3.7886
755,559,3.7879
756.4,559.5,3.7863
757.8,560,3.7854
759.2,560.5,3.785
760.6,561,3.7835
762,561.5,3.7821
763.4,562,3.7814
764.8,562.5,3.7801
766.2,563,3.7796
767.6,563.5,3.7786
769,564,3.7785
770.4,564.5,3.777
771.8,565,3.7753
773.2,565.5,3.7737
774.6,566,3.773
776,566.5,3.772
777.4,567,3.7705
778.8,567.5,3.7693
780.2,568,3.7677
781.6,568.5,3.7661
783,569,3.7649
784.4,569.5,3.7642
785.8,570,3.7629
787.2,570.5,3.7606
788.6,571,3.7593
790,571.5,3.7577
791.4,572,3.7569
792.8,572.5,3.7556
794.2,573,3.754
795.6,573.5,3.752
797,574,3.75
798.4,574.5,3.7485
799.8,575,3.7471
801.3,575.5,3.7454
802.7,576,3.744
804.1,576.5,3.7425
805.5,577,3.7409
806.9,577.5,3.7389
808.3,578,3.7368
809.7,578.5,3.7349
811.1,579,3.7333
812.5,579.5,3.7313
813.9,580,3.7296
815.3,580.5,3.7278
816.7,581,3.7262
818.1,581.5,3.7239
819.5,582,3.721
820.9,582.5,3.7188
822.3,583,3.7167
823.7,583.5,3.7144
825.1,584,3.7124
826.5,584.5,3.7107
827.9,585,3.7092
829.3,585.5,3.7073
830.7,586,3.7056
832.2,586.5,3.7032
833.6,587,3.7004
835,587.5,3.6984
836.4,588,3.696
837.8,588.5,3.6935
839.2,589,3.6911
840.6,589.5,3.6889
842,590,3.687
843.4,590.5,3.6844
844.8,591,3.6822
846.2,591.5,3.6789
847.6,592,3.6754
849,592.5,3.6732
850.4,593,3.6709
851.8,593.5,3.6678
853.2,594,3.6643
854.6,594.5,3.6618
856.1,595,3.6587
857.5,595.5,3.6559
858.9,596,3.6529
860.3,596.5,3.6502
861.7,597,3.6467
863.1,597.5,3.6433
864.5,598,3.6396
865.9,598.5,3.6355
867.3,599,3.6312
868.7,599.5,3.6276
870.1,600,3.6239
871.5,600.5,3.6198
872.9,601,3.6168
874.4,601.5,3.6122
875.8,602,3.6088
877.2,602.5,3.6029
878.6,603,3.5986
880,603.5,3.5934
881.4,604,3.5894
882.8,604.5,3.5845
884.2,605,3.5797
885.7,605.5,3.5731
887.1,606,3.5674
888.5,606.5,3.5616
889.9,607,3.5565
891.3,607.5,3.5504
892.7,608,3.5429
894.1,608.5,3.537
895.5,609,3.5301
896.9,609.5,3.5235
898.3,610,3.5163
899.8,610.5,3.5087
901.2,611,3.5007
902.6,611.5,3.4925
904,612,3.4849
905.4,612.5,3.4765
906.9,613,3.4679
908.3,613.5,3.4586
909.7,614,3.4482
911.1,614.5,3.4394
912.5,615,3.4291
914,615.5,3.4203
915.4,616,3.4102
916.8,616.5,3.3985
918.3,617,3.3886
919.7,617.5,3.3769
921.1,618,3.3651
922.5,618.5,3.3531
924,619,3.3393
925.4,619.5,3.3281
926.8,620,3.3144
928.2,620.5,3.3012
929.7,621,3.2878
931.1,621.5,3.2726
932.5,622,3.2596
933.9,622.5,3.2436
935.4,623,3.2285
936.8,623.5,3.2111
938.2,624,3.1937
939.7,624.5,3.1786
941.1,625,3.1603
942.5,625.5,3.1434
944,626,3.1252
945.4,626.5,3.1052
946.8,627,3.0874
948.3,627.5,3.0666
949.7,628,3.0484
951.1,628.5,3.0276
952.6,629,3.0049
954,629.5,2.985
955.4,630,2.9614
956.9,630.5,2.9397
958.3,631,2.9161
959.7,631.5,2.8918
961.2,632,2.8701
962.6,632.5,2.8433
964.1,633,2.82
965.5,633.5,2.7949
966.9,634,2.7678
968.4,634.5,2.743
969.8,635,2.7137
971.2,635.5,2.6889
972.7,636,2.6608
974.1,636.5,2.6301
975.6,637,2.6037
977,637.5,2.5726
978.5,638,2.5453
979.9,638.5,2.5144
981.3,639,2.4823
982.8,639.5,2.4543
984.2,640,2.4207
985.7,640.5,2.3916
987.1,641,2.3592
988.5,641.5,2.3257
990,642,2.296
991.4,642.5,2.2604
992.9,643,2.2296
994.3,643.5,2.1957
995.8,644,2.1594
997.2,644.5,2.1278
998.6,645,2.0911
1000.1,645.5,2.0596
1001.5,646,2.0255
1003,646.5,1.9893
1004.4,647,1.9576
1005.9,647.5,1.9196
1007.3,648,1.8872
1008.7,648.5,1.8526
1010.2,649,1.8163
1011.6,649.5,1.7847
1013,650,1.7469
1014.5,650.5,1.7141
1015.9,651,1.6786
1017.4,651.5,1.6417
1018.8,652,1.6095
1020.2,652.5,1.5724
1021.7,653,1.5415
1023.1,653.5,1.5069
1024.5,654,1.47
1026,654.5,1.4367
1027.4,655,1.4006
1028.8,655.5,1.3697
1030.3,656,1.3353
1031.7,656.5,1.3009
1033.1,657,1.2701
1034.5,657.5,1.2341
1036,658,1.2042
1037.4,658.5,1.1714
1038.8,659,1.1396
1040.2,659.5,1.1095
1041.7,660,1.075
1043.1,660.5,1.0475
1044.5,661,1.0165
1045.9,661.5,0.9874
1047.3,662,0.9594
1048.7,662.5,0.9278
1050.2,663,0.9019
1051.6,663.5,0.8731
1053,664,0.8473
1054.4,664.5,0.82
1055.8,665,0.791
1057.3,665.5,0.7676
1058.7,666,0.7404
1060.1,666.5,0.718
1061.5,667,0.6932
1062.9,667.5,0.6689
1064.3,668,0.6477
1065.7,668.5,0.6236
1067.1,669,0.6034
1068.5,669.5,0.5813
1070,670,0.5604
1071.4,670.5,0.5411
1072.8,671,0.5196
1074.2,671.5,0.504
1075.6,672,0.4848
1077,672.5,0.4675
1078.4,673,0.4491
1079.8,673.5,0.4305
1081.2,674,0.4157
1082.6,674.5,0.3983
1084,675,0.3841
1085.4,675.5,0.3685
1086.9,676,0.3535
1088.3,676.5,0.3404
1089.7,677,0.3256
1091.1,677.5,0.314
1092.5,678,0.3012
1093.9,678.5,0.2889
1095.3,679,0.2771
1096.7,679.5,0.2649
1098.1,680,0.254
1099.5,680.5,0.2425
1100.9,681,0.2336
1102.4,681.5,0.2239
1103.8,682,0.2139
1105.2,682.5,0.2057
1106.6,683,0.1965
1108,683.5,0.1892
1109.4,684,0.1819
1110.8,684.5,0.174
1112.2,685,0.1679
1113.6,685.5,0.161
1115,686,0.1553
1116.4,686.5,0.1481
1117.9,687,0.1413
1119.3,687.5,0.1357
1120.7,688,0.1306
1122.1,688.5,0.1252
1123.5,689,0.1207
1125,689.5,0.1148
1126.4,690,0.1103
1127.8,690.5,0.1063
1129.2,691,0.103
1130.7,691.5,0.0983
1132.1,692,0.0945
1133.5,692.5,0.0916
1134.9,693,0.0886
1136.3,693.5,0.0858
1137.8,694,0.0829
1139.2,694.5,0.0801
1140.6,695,0.0774
1142,695.5,0.0748
1143.5,696,0.0727
1144.9,696.5,0.0704
1146.3,697,0.0675
1147.7,697.5,0.0658
1149.2,698,0.0642
1150.6,698.5,0.0625
1152,699,0.0611
1153.5,699.5,0.0598
1154.9,700,0.0581
1156.3,700.5,0.0565
1157.7,701,0.0548
1159.2,701.5,0.0537
1160.6,702,0.0533
1162,702.5,0.0518
1163.5,703,0.0517
1164.9,703.5,0.0503
1166.3,704,0.0486
1167.8,704.5,0.0484
1169.2,705,0.0471
1170.6,705.5,0.0461
1172.1,706,0.0458
1173.5,706.5,0.0445
1174.9,707,0.0432
1176.4,707.5,0.0426
1177.8,708,0.0418
1179.2,708.5,0.0415
1180.7,709,0.0409
1182.1,709.5,0.0418
1183.6,710,0.0419
1185,710.5,0.0405
1186.4,711,0.0397
1187.9,711.5,0.0385
1189.3,712,0.0382
1190.7,712.5,0.0376
1192.2,713,0.0368
1193.6,713.5,0.0369
1195.1,714,0.0356
1196.5,714.5,0.0355
1198,715,0.0355
1199.4,715.5,0.0355
1200.8,716,0.0355
1202.3,716.5,0.0355
1203.7,717,0.0355
1205.2,717.5,0.0342
1206.6,718,0.0339
1208,718.5,0.0339
1209.5,719,0.0339
1210.9,719.5,0.0339
1212.4,720,0.0339
1213.8,720.5,0.0339
1215.3,721,0.0339
1216.7,721.5,0.0339
1218.1,722,0.0339
1219.6,722.5,0.0339
1221,723,0.0332
1222.5,723.5,0.0326
1223.9,724,0.0326
1225.4,724.5,0.0335
1226.8,725,0.0339
1228.3,725.5,0.0346
1229.7,726,0.0352
1231.2,726.5,0.0352
1232.6,727,0.0352
1234.1,727.5,0.0353
1235.5,728,0.0339
1237,728.5,0.0335
1238.4,729,0.0336
1239.9,729.5,0.0335
1241.3,730,0.0327
1242.8,730.5,0.0326
1244.2,731,0.0326
1245.7,731.5,0.0326
1247.1,732,0.0326
1248.6,732.5,0.0326
1250,733,0.0333
1251.5,733.5,0.0332
1252.9,734,0.0332
1254.4,734.5,0.0332
1255.8,735,0.0332
1257.3,735.5,0.0332
1258.7,736,0.0332
1260.2,736.5,0.0332
1261.6,737,0.0332
1263.1,737.5,0.0332
1264.5,738,0.0332
1266,738.5,0.0332
1267.4,739,0.0332
1268.9,739.5,0.0332
1270.3,740,0.0332
1271.8,740.5,0.0332
1273.3,741,0.0332
1274.7,741.5,0.0324
1276.2,742,0.0319
1277.6,742.5,0.0319
1279.1,743,0.0319
1280.5,743.5,0.0319
1282,744,0.0319
1283.4,744.5,0.0319
1284.9,745,0.0319
1286.4,745.5,0.0319
1287.8,746,0.033
1289.3,746.5,0.0332
1290.8,747,0.0332
1292.2,747.5,0.0332
1293.7,748,0.0336
1295.1,748.5,0.0339
1296.6,749,0.0339
1298,749.5,0.0339
1299.5,750,0.0339
1301,750.5,0.0339
1302.4,751,0.0332
1303.9,751.5,0.0326
1305.4,752,0.0325
1306.8,752.5,0.0316
1308.3,753,0.0313
1309.7,753.5,0.0313
1311.2,754,0.0315
1312.7,754.5,0.0333
1314.1,755,0.0339
1315.6,755.5,0.0339
1317,756,0.0339
1318.5,756.5,0.0339
1320,757,0.0339
1321.4,757.5,0.0335
1322.9,758,0.032
1324.4,758.5,0.0316
1325.8,759,0.0316
1327.3,759.5,0.0316
1328.7,760,0.0316
1330.2,760.5,0.0316
1331.7,761,0.0324
1333.1,761.5,0.0329
1334.6,762,0.0329
1336.1,762.5,0.0332
1337.5,763,0.0334
1339,763.5,0.0322
1340.5,764,0.0322
1341.9,764.5,0.0322
1343.4,765,0.0322
1344.9,765.5,0.0323
1346.3,766,0.0323
1347.8,766.5,0.032
1349.3,767,0.0309
1350.7,767.5,0.0309
1352.2,768,0.0309
1353.7,768.5,0.0309
1355.1,769,0.0309
1356.6,769.5,0.0309
1358.1,770,0.0322
1359.5,770.5,0.0322
1361,771,0.0322
1362.5,771.5,0.0334
1363.9,772,0.0325
1365.4,772.5,0.0326
1366.9,773,0.0326
1368.3,773.5,0.0326
1369.8,774,0.0319
1371.3,774.5,0.0319
1372.7,775,0.0319
1374.2,775.5,0.0319
1375.6,776,0.0319
1377.1,776.5,0.0319
1378.6,777,0.0319
1380,777.5,0.0319
1381.5,778,0.0319
1383,778.5,0.0319
1384.4,779,0.0319
1385.9,779.5,0.0319
1387.4,780,0.0319
1388.8,780.5,0.0319
1390.3,781,0.0319
1391.8,781.5,0.032
1393.2,782,0.0313
1394.7,782.5,0.0313
1396.2,783,0.0313
1397.6,783.5,0.0313
1399.1,784,0.0313
1400.6,784.5,0.0313
1402,785,0.0313
1403.5,785.5,0.0313
1405,786,0.0313
1406.5,786.5,0.0313
1407.9,787,0.0313
1409.4,787.5,0.0313
1410.9,788,0.0315
1412.3,788.5,0.0322
1413.8,789,0.0322
1415.3,789.5,0.0322
1416.7,790,0.0322
1418.2,790.5,0.0322
1419.7,791,0.0322
1421.1,791.5,0.0322
1422.6,792,0.0322
1424.1,792.5,0.0322
1425.6,793,0.0322
1427,793.5,0.0322
1428.5,794,0.0322
1430,794.5,0.0322
1431.4,795,0.0322
1432.9,795.5,0.0322
1434.3,796,0.0322
1435.8,796.5,0.0322
1437.3,797,0.0322
1438.8,797.5,0.0322
1440.3,798,0.0322
1441.7,798.5,0.0322
1443.2,799,0.0322
1444.7,799.5,0.0322
1446.2,800,0.0322
1447.6,800.5,0.0322
1449.1,801,0.0322
1450.6,801.5,0.0322
1452,802,0.0322
1453.5,802.5,0.0322
1455,803,0.0322
1456.5,803.5,0.0322
1457.9,804,0.032
1459.4,804.5,0.0313
1460.9,805,0.0313
1462.3,805.5,0.0313
1463.8,806,0.0313
1465.3,806.5,0.0312
1466.7,807,0.0323
1468.2,807.5,0.0326
1469.7,808,0.0326
1471.2,808.5,0.0326
1472.7,809,0.0326
1474.1,809.5,0.0326
1475.6,810,0.0326
1477.1,810.5,0.0328
1478.5,811,0.0335
1480,811.5,0.0336
1481.5,812,0.0336
1482.9,812.5,0.0336
1484.4,813,0.0336
1485.9,813.5,0.0336
1487.4,814,0.0336
1488.8,814.5,0.0336
1490.3,815,0.0323
1491.8,815.5,0.0322
1493.3,816,0.0322
1494.7,816.5,0.0322
1496.2,817,0.0322
1497.7,817.5,0.0322
