Repository: MaCFP/matl-db

### Experimental Conditions: TGA and DSC
A Netzsch STA 449 F3 Jupiter was used to conduct Thermogravimetric Analysis (TGA) and Differential Scanning Calorimetry (DSC) experiments. 

* Heating Rate: 3, 10, and 30 K/min
* Temperature program
  - Initial Temperature: 323 K
  - Initial Isotherm: 600 s (hold at 323 K for 600 s)  
  - Maximum Temperature: 823 K
  - Final Isotherm: 300 s (hold at 823 K for 300 s)
* Sample mass: 4.0 +/- 0.1 mg
* Sample geometry: Powdered (Supplied by NIST)
* Calibration type: Before each experiment, a baseline test was performed using an empty crucible.

File: PMMA/Calibration_Data/FSRI/FSRI_TGA_N2_20K_3.csv
time ,Temp,TGA
[s],[K],[mg]
30.7,322.5,3.979
39.4,323,3.9784
45.4,323.5,3.9783
50.1,324,3.9773
54.2,324.5,3.9773
57.9,325,3.9785
61.2,325.5,3.9782
64.3,326,3.9778
67.1,326.5,3.9773
69.9,327,3.9772
72.5,327.5,3.9771
75,328,3.9767
77.4,328.5,3.977
79.7,329,3.9772
81.9,329.5,3.9787
84.1,330,3.9789
86.3,330.5,3.9779
88.4,331,3.9787
90.5,331.5,3.9789
92.5,332,3.9777
94.5,332.5,3.9773
96.4,333,3.9782
98.3,333.5,3.9786
100.2,334,3.9781
102.1,334.5,3.9778
104,335,3.9782
105.8,335.5,3.9785
107.6,336,3.9783
109.4,336.5,3.978
111.2,337,3.9776
113,337.5,3.9771
114.7,338,3.9776
116.5,338.5,3.978
118.2,339,3.9771
119.9,339.5,3.977
121.6,340,3.978
123.3,340.5,3.979
125,341,3.9791
126.7,341.5,3.9785
128.4,342,3.9772
130,342.5,3.9781
131.7,343,3.9772
133.4,343.5,3.9771
135,344,3.9762
136.7,344.5,3.9756
138.3,345,3.977
139.9,345.5,3.9775
141.6,346,3.9772
143.2,346.5,3.978
144.9,347,3.9785
146.5,347.5,3.9774
148.1,348,3.9775
149.7,348.5,3.9786
151.3,349,3.9778
152.9,349.5,3.9785
154.6,350,3.9773
156.2,350.5,3.9772
157.8,351,3.9771
159.4,351.5,3.9774
161,352,3.9784
162.6,352.5,3.9771
164.2,353,3.9783
165.8,353.5,3.9782
167.3,354,3.9771
168.9,354.5,3.977
170.5,355,3.9768
172.1,355.5,3.9763
173.7,356,3.9768
175.3,356.5,3.977
176.9,357,3.9771
178.4,357.5,3.977
180,358,3.977
181.6,358.5,3.977
183.1,359,3.977
184.7,359.5,3.977
186.2,360,3.9762
187.8,360.5,3.977
189.4,361,3.977
190.9,361.5,3.9769
192.5,362,3.9783
194,362.5,3.9768
195.6,363,3.9783
197.1,363.5,3.9769
198.7,364,3.977
200.2,364.5,3.9766
201.7,365,3.9757
203.3,365.5,3.977
204.8,366,3.9763
206.4,366.5,3.9757
207.9,367,3.9756
209.4,367.5,3.9763
211,368,3.9757
212.5,368.5,3.9756
214,369,3.9756
215.6,369.5,3.9764
217.1,370,3.9765
218.6,370.5,3.9757
220.1,371,3.9754
221.6,371.5,3.9757
223.2,372,3.9756
224.7,372.5,3.9761
226.2,373,3.977
227.7,373.5,3.9757
229.2,374,3.9757
230.7,374.5,3.9757
232.3,375,3.9747
233.8,375.5,3.976
235.3,376,3.976
236.8,376.5,3.976
238.3,377,3.9759
239.8,377.5,3.9757
241.3,378,3.9765
242.8,378.5,3.9758
244.4,379,3.9771
245.9,379.5,3.9757
247.4,380,3.9757
248.9,380.5,3.9761
250.4,381,3.977
251.9,381.5,3.977
253.4,382,3.977
254.9,382.5,3.977
256.4,383,3.9763
257.9,383.5,3.9757
259.4,384,3.9757
260.8,384.5,3.9745
262.3,385,3.9757
263.8,385.5,3.9756
265.3,386,3.9756
266.8,386.5,3.9756
268.3,387,3.9756
269.8,387.5,3.9754
271.3,388,3.9756
272.8,388.5,3.9756
274.3,389,3.9756
275.8,389.5,3.9755
277.3,390,3.9743
278.7,390.5,3.9756
280.2,391,3.9756
281.7,391.5,3.9756
283.2,392,3.9756
284.7,392.5,3.9754
286.2,393,3.9743
287.6,393.5,3.9743
289.1,394,3.9743
290.6,394.5,3.9743
292.1,395,3.9748
293.6,395.5,3.9742
295,396,3.9743
296.5,396.5,3.9743
298,397,3.9743
299.4,397.5,3.9743
300.9,398,3.9755
302.4,398.5,3.9743
303.9,399,3.9743
305.3,399.5,3.9743
306.8,400,3.9743
308.3,400.5,3.9743
309.7,401,3.9743
311.2,401.5,3.9743
312.7,402,3.9743
314.1,402.5,3.9742
315.6,403,3.9753
317,403.5,3.9753
318.4,404,3.9753
319.9,404.5,3.9746
321.3,405,3.9743
322.8,405.5,3.9743
324.2,406,3.9743
325.7,406.5,3.9743
327.2,407,3.9743
328.6,407.5,3.9744
330.1,408,3.9731
331.5,408.5,3.974
333,409,3.974
334.4,409.5,3.974
335.9,410,3.974
337.3,410.5,3.9726
338.8,411,3.9727
340.2,411.5,3.9727
341.6,412,3.9727
343.1,412.5,3.9727
344.5,413,3.9727
345.9,413.5,3.9727
347.4,414,3.9714
348.8,414.5,3.9714
350.3,415,3.9713
351.7,415.5,3.9717
353.2,416,3.9717
354.6,416.5,3.9717
356.1,417,3.9717
357.5,417.5,3.9715
358.9,418,3.9704
360.4,418.5,3.9704
361.8,419,3.9704
363.2,419.5,3.9704
364.7,420,3.9704
366.1,420.5,3.9704
367.5,421,3.9704
369,421.5,3.9704
370.4,422,3.9704
371.8,422.5,3.97
373.2,423,3.9691
374.7,423.5,3.9691
376.1,424,3.9691
377.5,424.5,3.9691
379,425,3.9691
380.4,425.5,3.9691
381.8,426,3.9677
383.2,426.5,3.9677
384.6,427,3.9678
386.1,427.5,3.9678
387.5,428,3.9666
388.9,428.5,3.9664
390.3,429,3.9664
391.8,429.5,3.9664
393.2,430,3.9664
394.6,430.5,3.9658
396,431,3.9651
397.4,431.5,3.9651
398.9,432,3.9651
400.3,432.5,3.9651
401.7,433,3.9651
403.1,433.5,3.9651
404.5,434,3.9651
406,434.5,3.9651
407.4,435,3.9651
408.8,435.5,3.965
410.2,436,3.9639
411.6,436.5,3.9625
413.1,437,3.9625
414.5,437.5,3.9625
415.9,438,3.9625
417.3,438.5,3.9625
418.7,439,3.9625
420.1,439.5,3.9611
421.6,440,3.9612
423,440.5,3.9612
424.4,441,3.9612
425.8,441.5,3.9612
427.2,442,3.9605
428.6,442.5,3.9605
430.1,443,3.9605
431.5,443.5,3.9605
432.9,444,3.9595
434.3,444.5,3.9592
435.8,445,3.9592
437.2,445.5,3.9594
438.6,446,3.9572
440,446.5,3.9572
441.4,447,3.9572
442.8,447.5,3.9565
444.2,448,3.9559
445.7,448.5,3.9548
447.1,449,3.9545
448.5,449.5,3.9529
449.9,450,3.9519
451.3,450.5,3.9519
452.7,451,3.9519
454.1,451.5,3.9506
455.5,452,3.9506
456.9,452.5,3.9503
458.4,453,3.9484
459.8,453.5,3.9484
461.2,454,3.9472
462.6,454.5,3.9467
464,455,3.9455
465.4,455.5,3.9454
466.8,456,3.9447
468.2,456.5,3.9441
469.6,457,3.9441
471,457.5,3.9427
472.4,458,3.9427
473.8,458.5,3.9411
475.2,459,3.9402
476.6,459.5,3.9389
478,460,3.9369
479.4,460.5,3.9356
480.8,461,3.9357
482.3,461.5,3.9341
483.7,462,3.9328
485.1,462.5,3.9322
486.5,463,3.9308
487.9,463.5,3.9297
489.3,464,3.9294
490.7,464.5,3.9273
492.1,465,3.9263
493.5,465.5,3.9252
494.9,466,3.9236
496.3,466.5,3.9232
497.7,467,3.9223
499.1,467.5,3.9214
500.5,468,3.9207
501.9,468.5,3.9193
503.3,469,3.9181
504.7,469.5,3.9178
506.1,470,3.9166
507.5,470.5,3.9151
508.9,471,3.9145
510.3,471.5,3.9135
511.7,472,3.912
513.1,472.5,3.9108
514.5,473,3.9099
515.9,473.5,3.9075
517.3,474,3.906
518.7,474.5,3.9057
520.1,475,3.9048
521.5,475.5,3.904
522.9,476,3.9035
524.3,476.5,3.9035
525.7,477,3.9022
527.1,477.5,3.901
528.5,478,3.8997
529.9,478.5,3.8986
531.3,479,3.8963
532.7,479.5,3.8955
534.1,480,3.895
535.5,480.5,3.8942
536.9,481,3.8938
538.3,481.5,3.8922
539.7,482,3.892
541.1,482.5,3.8909
542.5,483,3.8886
543.9,483.5,3.8881
545.3,484,3.8868
546.7,484.5,3.8868
548.1,485,3.8868
549.5,485.5,3.8866
550.9,486,3.8853
552.3,486.5,3.8841
553.7,487,3.8838
555.1,487.5,3.8816
556.5,488,3.8809
557.9,488.5,3.8797
559.3,489,3.879
560.7,489.5,3.8782
562.1,490,3.8769
563.5,490.5,3.8755
564.9,491,3.8755
566.3,491.5,3.8741
567.7,492,3.8738
569.1,492.5,3.8729
570.5,493,3.873
571.9,493.5,3.8716
573.3,494,3.8705
574.7,494.5,3.8694
576,495,3.8673
577.5,495.5,3.8669
578.8,496,3.8661
580.2,496.5,3.8665
581.6,497,3.8661
583,497.5,3.8647
584.4,498,3.8625
585.8,498.5,3.862
587.2,499,3.8607
588.6,499.5,3.8606
590,500,3.8594
591.4,500.5,3.859
592.8,501,3.8578
594.2,501.5,3.8578
595.6,502,3.8565
597,502.5,3.8565
598.4,503,3.8551
599.8,503.5,3.8539
601.2,504,3.8537
602.6,504.5,3.8536
604,505,3.8523
605.4,505.5,3.8524
606.8,506,3.8522
608.2,506.5,3.851
609.6,507,3.851
611,507.5,3.8509
612.4,508,3.8497
613.7,508.5,3.8497
615.1,509,3.8489
616.5,509.5,3.8487
617.9,510,3.8487
619.3,510.5,3.8487
620.7,511,3.8479
622.1,511.5,3.8474
623.5,512,3.8469
624.9,512.5,3.8461
626.3,513,3.8461
627.7,513.5,3.8461
629.1,514,3.8461
630.5,514.5,3.8459
631.9,515,3.8448
633.3,515.5,3.8448
634.6,516,3.8448
636,516.5,3.8448
637.4,517,3.8448
638.8,517.5,3.8448
640.2,518,3.8438
641.6,518.5,3.8435
643,519,3.8435
644.3,519.5,3.8426
645.7,520,3.8422
647.1,520.5,3.8422
648.5,521,3.8422
650,521.5,3.8422
651.4,522,3.841
652.8,522.5,3.8408
654.1,523,3.8408
655.5,523.5,3.8408
656.9,524,3.8408
658.3,524.5,3.8408
659.7,525,3.8408
661.1,525.5,3.8409
662.5,526,3.8399
663.9,526.5,3.8402
665.3,527,3.8402
666.7,527.5,3.8402
668.1,528,3.8402
669.5,528.5,3.8397
670.9,529,3.8389
672.3,529.5,3.8389
673.6,530,3.8389
675,530.5,3.8389
676.4,531,3.8387
677.8,531.5,3.8375
679.2,532,3.8372
680.6,532.5,3.8372
682,533,3.8372
683.4,533.5,3.8372
684.8,534,3.8369
686.2,534.5,3.8352
687.6,535,3.8349
689,535.5,3.8349
690.4,536,3.8349
691.8,536.5,3.8349
693.2,537,3.8336
694.5,537.5,3.8336
695.9,538,3.8336
697.3,538.5,3.8336
698.7,539,3.8336
700.1,539.5,3.8336
701.5,540,3.8323
702.9,540.5,3.8324
704.3,541,3.831
705.7,541.5,3.831
707.1,542,3.831
708.5,542.5,3.831
709.9,543,3.831
711.3,543.5,3.8309
712.7,544,3.8302
714.1,544.5,3.8297
715.4,545,3.8295
716.8,545.5,3.8286
718.2,546,3.828
719.6,546.5,3.828
721,547,3.8269
722.4,547.5,3.8254
723.8,548,3.8254
725.2,548.5,3.8242
726.6,549,3.8241
728,549.5,3.8239
729.4,550,3.8227
730.8,550.5,3.8227
732.2,551,3.8218
733.6,551.5,3.8214
735,552,3.8205
736.4,552.5,3.8201
737.8,553,3.8202
739.2,553.5,3.8187
740.6,554,3.8187
742,554.5,3.8181
743.4,555,3.8174
744.8,555.5,3.8174
746.2,556,3.8161
747.6,556.5,3.8151
749,557,3.8136
750.4,557.5,3.8133
751.8,558,3.812
753.1,558.5,3.8111
754.5,559,3.8107
755.9,559.5,3.8091
757.3,560,3.8085
758.7,560.5,3.8073
760.1,561,3.8059
761.5,561.5,3.8045
762.9,562,3.8043
764.3,562.5,3.803
765.7,563,3.8014
767.1,563.5,3.8003
768.5,564,3.7997
769.9,564.5,3.7985
771.3,565,3.7969
772.7,565.5,3.7953
774.1,566,3.7936
775.5,566.5,3.7922
776.9,567,3.7916
778.3,567.5,3.7908
779.7,568,3.7894
781.1,568.5,3.7884
782.5,569,3.7872
783.9,569.5,3.7856
785.3,570,3.7838
786.7,570.5,3.7825
788.1,571,3.7808
789.5,571.5,3.7791
790.9,572,3.7771
792.3,572.5,3.7745
793.7,573,3.773
795.1,573.5,3.7709
796.5,574,3.7697
797.9,574.5,3.7677
799.3,575,3.7661
800.7,575.5,3.7643
802.1,576,3.7623
803.5,576.5,3.7612
804.9,577,3.7597
806.3,577.5,3.758
807.7,578,3.7559
809.1,578.5,3.7535
810.5,579,3.7508
811.8,579.5,3.7488
813.2,580,3.7473
814.6,580.5,3.7455
816,581,3.7433
817.5,581.5,3.7412
818.9,582,3.7387
820.3,582.5,3.7371
821.7,583,3.7354
823.1,583.5,3.7336
824.5,584,3.7315
825.9,584.5,3.7283
827.3,585,3.7252
828.7,585.5,3.7236
830.1,586,3.7219
831.5,586.5,3.7214
832.9,587,3.719
834.3,587.5,3.7161
835.7,588,3.7131
837.1,588.5,3.7103
838.5,589,3.7072
839.9,589.5,3.7041
841.3,590,3.7015
842.7,590.5,3.6993
844.1,591,3.6965
845.6,591.5,3.6937
847,592,3.691
848.4,592.5,3.6883
849.8,593,3.6853
851.2,593.5,3.6821
852.6,594,3.6798
854,594.5,3.677
855.4,595,3.6736
856.8,595.5,3.6703
858.2,596,3.6672
859.6,596.5,3.6642
861,597,3.6609
862.4,597.5,3.6575
863.8,598,3.6544
865.2,598.5,3.6504
866.7,599,3.6465
868.1,599.5,3.6408
869.5,600,3.6369
870.9,600.5,3.633
872.3,601,3.6295
873.7,601.5,3.6254
875.1,602,3.6208
876.5,602.5,3.6166
877.9,603,3.6125
879.3,603.5,3.6074
880.8,604,3.6019
882.2,604.5,3.597
883.6,605,3.5919
885,605.5,3.5865
886.4,606,3.5809
887.8,606.5,3.575
889.2,607,3.568
890.6,607.5,3.5622
892.1,608,3.5554
893.5,608.5,3.5493
894.9,609,3.5434
896.3,609.5,3.536
897.7,610,3.5293
899.1,610.5,3.5212
900.5,611,3.5141
902,611.5,3.5063
903.4,612,3.4978
904.8,612.5,3.4898
906.2,613,3.4802
907.6,613.5,3.4723
909.1,614,3.4631
910.5,614.5,3.4516
911.9,615,3.4417
913.3,615.5,3.4314
914.7,616,3.4224
916.2,616.5,3.4115
917.6,617,3.4004
919,617.5,3.3908
920.4,618,3.3783
921.9,618.5,3.3673
923.3,619,3.3541
924.7,619.5,3.3414
926.1,620,3.3284
927.6,620.5,3.3131
929,621,3.3009
930.4,621.5,3.2858
931.9,622,3.2705
933.3,622.5,3.2558
934.7,623,3.2392
936.1,623.5,3.2249
937.6,624,3.207
939,624.5,3.1903
940.4,625,3.1732
941.9,625.5,3.1544
943.3,626,3.1382
944.7,626.5,3.1179
946.2,627,3.0994
947.6,627.5,3.08
949.1,628,3.0588
950.5,628.5,3.04
951.9,629,3.0163
953.4,629.5,2.9964
954.8,630,2.9745
956.2,630.5,2.9506
957.7,631,2.9303
959.1,631.5,2.9053
960.5,632,2.8832
962,632.5,2.8588
963.4,633,2.832
964.9,633.5,2.809
966.3,634,2.7815
967.7,634.5,2.7568
969.2,635,2.7302
970.6,635.5,2.7012
972.1,636,2.6759
973.5,636.5,2.6445
975,637,2.6174
976.4,637.5,2.5886
977.8,638,2.5575
979.3,638.5,2.5308
980.7,639,2.4985
982.2,639.5,2.4696
983.6,640,2.439
985,640.5,2.4058
986.5,641,2.3764
987.9,641.5,2.3413
989.4,642,2.3108
990.8,642.5,2.2783
992.3,643,2.2429
993.7,643.5,2.2124
995.1,644,2.1762
996.6,644.5,2.144
998,645,2.1102
999.5,645.5,2.0733
1000.9,646,2.0417
1002.3,646.5,2.0055
1003.8,647,1.9734
1005.2,647.5,1.9396
1006.7,648,1.9026
1008.1,648.5,1.8718
1009.5,649,1.8356
1011,649.5,1.8028
1012.4,650,1.7686
1013.8,650.5,1.7303
1015.3,651,1.698
1016.7,651.5,1.6606
1018.2,652,1.6277
1019.6,652.5,1.5927
1021,653,1.5559
1022.5,653.5,1.5243
1023.9,654,1.4861
1025.3,654.5,1.4537
1026.8,655,1.4196
1028.2,655.5,1.3836
1029.6,656,1.3524
1031.1,656.5,1.3157
1032.5,657,1.2844
1033.9,657.5,1.2508
1035.3,658,1.2162
1036.8,658.5,1.1861
1038.2,659,1.1506
1039.6,659.5,1.1212
1041,660,1.0886
1042.5,660.5,1.0561
1043.9,661,1.0272
1045.3,661.5,0.9943
1046.7,662,0.9671
1048.2,662.5,0.9367
1049.6,663,0.9074
1051,663.5,0.8806
1052.4,664,0.8496
1053.8,664.5,0.8245
1055.3,665,0.7966
1056.7,665.5,0.7712
1058.1,666,0.7456
1059.5,666.5,0.718
1060.9,667,0.6959
1062.3,667.5,0.6706
1063.7,668,0.6489
1065.1,668.5,0.6262
1066.5,669,0.6026
1067.9,669.5,0.5822
1069.3,670,0.5583
1070.8,670.5,0.5401
1072.2,671,0.5203
1073.6,671.5,0.5008
1075,672,0.4814
1076.4,672.5,0.461
1077.8,673,0.4444
1079.2,673.5,0.4261
1080.6,674,0.4103
1082,674.5,0.3942
1083.4,675,0.3772
1084.8,675.5,0.3635
1086.3,676,0.3479
1087.7,676.5,0.3348
1089.1,677,0.321
1090.5,677.5,0.3082
1091.9,678,0.2962
1093.3,678.5,0.2823
1094.7,679,0.2706
1096.1,679.5,0.2589
1097.5,680,0.2479
1098.9,680.5,0.2372
1100.3,681,0.2254
1101.8,681.5,0.2163
1103.2,682,0.2067
1104.6,682.5,0.198
1106,683,0.1889
1107.4,683.5,0.1805
1108.8,684,0.1739
1110.3,684.5,0.1659
1111.7,685,0.1589
1113.1,685.5,0.152
1114.5,686,0.1454
1115.9,686.5,0.1394
1117.3,687,0.1323
1118.8,687.5,0.1271
1120.2,688,0.1203
1121.6,688.5,0.1149
1123,689,0.1106
1124.4,689.5,0.1054
1125.9,690,0.1007
1127.3,690.5,0.0972
1128.7,691,0.093
1130.1,691.5,0.0889
1131.5,692,0.0856
1133,692.5,0.082
1134.4,693,0.0784
1135.8,693.5,0.075
1137.2,694,0.0722
1138.7,694.5,0.0691
1140.1,695,0.0664
1141.5,695.5,0.0635
1142.9,696,0.0609
1144.4,696.5,0.0592
1145.8,697,0.0577
1147.2,697.5,0.0559
1148.7,698,0.054
1150.1,698.5,0.0522
1151.5,699,0.0504
1153,699.5,0.0486
1154.4,700,0.0467
1155.8,700.5,0.0453
1157.3,701,0.0452
1158.7,701.5,0.0436
1160.1,702,0.0422
1161.6,702.5,0.0406
1163,703,0.0392
1164.4,703.5,0.0389
1165.9,704,0.0377
1167.3,704.5,0.0348
1168.7,705,0.0334
1170.2,705.5,0.0334
1171.6,706,0.032
1173.1,706.5,0.032
1174.5,707,0.0307
1175.9,707.5,0.0307
1177.4,708,0.0295
1178.8,708.5,0.0293
1180.3,709,0.0283
1181.7,709.5,0.028
1183.1,710,0.0281
1184.6,710.5,0.0267
1186,711,0.0267
1187.5,711.5,0.026
1188.9,712,0.0254
1190.4,712.5,0.0254
1191.8,713,0.0254
1193.2,713.5,0.0254
1194.7,714,0.0254
1196.1,714.5,0.024
1197.6,715,0.0241
1199,715.5,0.0242
1200.4,716,0.0228
1201.9,716.5,0.0241
1203.3,717,0.0241
1204.8,717.5,0.0241
1206.2,718,0.0241
1207.6,718.5,0.0241
1209.1,719,0.0241
1210.5,719.5,0.0241
1212,720,0.0215
1213.4,720.5,0.0215
1214.9,721,0.0215
1216.3,721.5,0.0215
1217.8,722,0.0215
1219.2,722.5,0.0215
1220.7,723,0.0215
1222.1,723.5,0.0215
1223.5,724,0.0215
1225,724.5,0.0215
1226.4,725,0.0215
1227.9,725.5,0.0218
1229.3,726,0.0218
1230.8,726.5,0.0218
1232.3,727,0.0218
1233.7,727.5,0.0218
1235.2,728,0.0218
1236.6,728.5,0.0218
1238.1,729,0.0218
1239.5,729.5,0.0218
1240.9,730,0.0218
1242.4,730.5,0.0218
1243.8,731,0.0218
1245.3,731.5,0.0218
1246.7,732,0.0218
1248.2,732.5,0.0218
1249.6,733,0.0218
1251.1,733.5,0.0218
1252.6,734,0.0218
1254,734.5,0.0218
1255.5,735,0.0218
1256.9,735.5,0.0218
1258.4,736,0.0218
1259.8,736.5,0.021
1261.3,737,0.0205
1262.8,737.5,0.0205
1264.2,738,0.0205
1265.7,738.5,0.0205
1267.1,739,0.0205
1268.6,739.5,0.0219
1270,740,0.0218
1271.5,740.5,0.0218
1273,741,0.0218
1274.4,741.5,0.0218
1275.9,742,0.0218
1277.3,742.5,0.0212
1278.8,743,0.0205
1280.2,743.5,0.02
1281.7,744,0.0198
1283.2,744.5,0.0198
1284.6,745,0.0205
1286.1,745.5,0.0205
1287.6,746,0.0205
1289,746.5,0.0205
1290.5,747,0.0205
1291.9,747.5,0.0205
1293.4,748,0.0205
1294.8,748.5,0.0205
1296.3,749,0.0205
1297.8,749.5,0.0205
1299.2,750,0.0205
1300.7,750.5,0.0205
1302.1,751,0.0205
1303.6,751.5,0.0205
1305.1,752,0.0205
1306.5,752.5,0.0205
1308,753,0.0205
1309.5,753.5,0.0205
1310.9,754,0.0205
1312.4,754.5,0.0205
1313.8,755,0.0207
1315.3,755.5,0.0218
1316.8,756,0.0218
1318.2,756.5,0.0218
1319.7,757,0.0218
1321.2,757.5,0.0218
1322.6,758,0.0208
1324.1,758.5,0.0205
1325.6,759,0.0205
1327,759.5,0.0205
1328.5,760,0.0205
1329.9,760.5,0.0205
1331.4,761,0.0205
1332.9,761.5,0.0205
1334.3,762,0.0205
1335.8,762.5,0.0205
1337.2,763,0.0205
1338.7,763.5,0.0205
1340.2,764,0.0205
1341.6,764.5,0.0209
1343.1,765,0.0215
1344.6,765.5,0.0215
1346,766,0.0215
1347.5,766.5,0.0215
1349,767,0.0214
1350.4,767.5,0.0227
1351.9,768,0.0228
1353.4,768.5,0.0223
1354.8,769,0.0208
1356.3,769.5,0.0208
1357.8,770,0.0208
1359.2,770.5,0.0208
1360.7,771,0.0208
1362.2,771.5,0.0214
1363.6,772,0.0221
1365.1,772.5,0.0221
1366.6,773,0.0221
1368,773.5,0.0221
1369.5,774,0.0207
1371,774.5,0.0208
1372.4,775,0.0208
1373.9,775.5,0.0208
1375.4,776,0.0208
1376.8,776.5,0.0208
1378.3,777,0.0208
1379.7,777.5,0.0214
1381.2,778,0.0221
1382.7,778.5,0.0221
1384.1,779,0.0221
1385.6,779.5,0.0207
1387.1,780,0.0208
1388.5,780.5,0.0208
1390,781,0.0208
1391.5,781.5,0.0208
1392.9,782,0.0219
1394.4,782.5,0.0221
1395.9,783,0.0214
1397.4,783.5,0.0215
1398.8,784,0.0205
1400.3,784.5,0.0202
1401.7,785,0.0201
1403.2,785.5,0.0202
1404.7,786,0.0202
1406.2,786.5,0.0202
1407.6,787,0.0202
1409.1,787.5,0.0201
1410.5,788,0.0201
1412,788.5,0.0215
1413.5,789,0.0215
1415,789.5,0.0215
1416.4,790,0.0215
1417.9,790.5,0.0204
1419.4,791,0.0205
1420.8,791.5,0.0205
1422.3,792,0.0198
1423.8,792.5,0.0198
1425.2,793,0.0191
1426.7,793.5,0.0192
1428.2,794,0.0192
1429.6,794.5,0.0192
1431.1,795,0.0203
1432.6,795.5,0.0205
1434,796,0.0205
1435.5,796.5,0.0205
1437,797,0.0205
1438.4,797.5,0.0205
1439.9,798,0.0205
1441.4,798.5,0.0205
1442.8,799,0.0212
1444.3,799.5,0.0214
1445.7,800,0.0201
1447.2,800.5,0.0202
1448.7,801,0.0201
1450.1,801.5,0.0201
1451.6,802,0.0216
1453.1,802.5,0.0215
1454.5,803,0.0215
1456,803.5,0.0215
1457.5,804,0.0218
1459,804.5,0.0218
1460.4,805,0.0218
1461.9,805.5,0.0218
1463.4,806,0.0218
1464.9,806.5,0.0218
1466.3,807,0.0218
1467.8,807.5,0.0218
1469.3,808,0.0218
1470.7,808.5,0.0204
1472.2,809,0.0205
1473.7,809.5,0.0205
1475.2,810,0.0205
1476.6,810.5,0.0205
1478.1,811,0.0205
1479.6,811.5,0.0205
1481,812,0.0205
1482.5,812.5,0.0205
1484,813,0.0205
1485.5,813.5,0.0205
1486.9,814,0.0205
1488.4,814.5,0.0205
1489.9,815,0.0203
1491.4,815.5,0.0195
1492.9,816,0.0195
1494.4,816.5,0.0202
1495.9,817,0.0201
1497.3,817.5,0.0201

File: PMMA/Calibration_Data/FSRI/FSRI_TGA_N2_30K_1.csv
time,Temp,TGA
[s],[K],[mg]
27.3,322.5,4.029
34.5,323,4.028
39.5,323.5,4.028
43.6,324,4.0296
47,324.5,4.0298
50,325,4.0305
52.8,325.5,4.0306
55.3,326,4.0285
57.6,326.5,4.0306
59.8,327,4.0314
61.9,327.5,4.031
63.8,328,4.0308
65.7,328.5,4.0305
67.6,329,4.0292
69.3,329.5,4.0289
71.1,330,4.029
72.7,330.5,4.0291
74.3,331,4.0295
75.9,331.5,4.0292
77.4,332,4.0285
78.9,332.5,4.0286
80.4,333,4.029
81.9,333.5,4.029
83.3,334,4.028
84.7,334.5,4.0268
86.1,335,4.0268
87.5,335.5,4.0272
88.8,336,4.0278
90.1,336.5,4.0283
91.4,337,4.0295
92.7,337.5,4.0309
94,338,4.0309
95.3,338.5,4.0292
96.5,339,4.0278
97.8,339.5,4.0272
99,340,4.0272
100.2,340.5,4.0275
101.5,341,4.0284
102.7,341.5,4.029
103.9,342,4.0285
105,342.5,4.0286
106.2,343,4.0284
107.4,343.5,4.0279
108.6,344,4.027
109.7,344.5,4.0273
110.9,345,4.0277
112.1,345.5,4.0283
113.2,346,4.0274
114.3,346.5,4.0278
115.5,347,4.0285
116.6,347.5,4.0299
117.7,348,4.0308
118.8,348.5,4.0308
120,349,4.0307
121.1,349.5,4.0314
122.2,350,4.0307
123.3,350.5,4.0307
124.4,351,4.0297
125.5,351.5,4.0301
126.6,352,4.0299
127.7,352.5,4.0299
128.8,353,4.0297
129.9,353.5,4.0288
130.9,354,4.0288
132,354.5,4.0276
133.1,355,4.0289
134.1,355.5,4.0278
135.2,356,4.0286
136.3,356.5,4.0279
137.4,357,4.029
138.4,357.5,4.0292
139.5,358,4.0303
140.6,358.5,4.029
141.6,359,4.0291
142.7,359.5,4.0289
143.7,360,4.0289
144.7,360.5,4.0283
145.8,361,4.0291
146.8,361.5,4.0302
147.9,362,4.0291
148.9,362.5,4.0301
150,363,4.0296
151,363.5,4.0297
152.1,364,4.0309
153.1,364.5,4.0308
154.1,365,4.0308
155.2,365.5,4.0308
156.2,366,4.0306
157.2,366.5,4.0307
158.2,367,4.0307
159.3,367.5,4.0299
160.3,368,4.0299
161.3,368.5,4.0308
162.3,369,4.0307
163.4,369.5,4.032
164.4,370,4.0308
165.4,370.5,4.0308
166.4,371,4.0308
167.5,371.5,4.0295
168.5,372,4.0295
169.5,372.5,4.0293
170.5,373,4.0281
171.5,373.5,4.0291
172.5,374,4.0286
173.6,374.5,4.0282
174.6,375,4.0288
175.6,375.5,4.0295
176.6,376,4.0295
177.6,376.5,4.0295
178.6,377,4.0281
179.6,377.5,4.0294
180.7,378,4.0295
181.7,378.5,4.0295
182.7,379,4.0296
183.7,379.5,4.0288
184.7,380,4.0295
185.7,380.5,4.0295
186.7,381,4.0295
187.7,381.5,4.0304
188.7,382,4.0307
189.8,382.5,4.0294
190.8,383,4.0295
191.8,383.5,4.0295
192.8,384,4.0296
193.8,384.5,4.0289
194.8,385,4.0291
195.8,385.5,4.0292
196.8,386,4.0292
197.8,386.5,4.0292
198.8,387,4.0292
199.8,387.5,4.0292
200.8,388,4.0285
201.8,388.5,4.0279
202.8,389,4.0279
203.8,389.5,4.0282
204.8,390,4.0274
205.8,390.5,4.0279
206.8,391,4.0282
207.8,391.5,4.0282
208.8,392,4.0282
209.8,392.5,4.0282
210.8,393,4.0282
211.8,393.5,4.0289
212.8,394,4.0295
213.8,394.5,4.0288
214.8,395,4.0282
215.8,395.5,4.0282
216.8,396,4.0282
217.8,396.5,4.0282
218.8,397,4.0282
219.8,397.5,4.0275
220.8,398,4.0269
221.8,398.5,4.0269
222.8,399,4.0269
223.8,399.5,4.0269
224.7,400,4.0268
225.7,400.5,4.028
226.7,401,4.0282
227.7,401.5,4.0282
228.7,402,4.0274
229.7,402.5,4.0269
230.7,403,4.0269
231.6,403.5,4.0269
232.6,404,4.0269
233.6,404.5,4.0272
234.6,405,4.0282
235.6,405.5,4.0282
236.6,406,4.0282
237.5,406.5,4.0283
238.5,407,4.0269
239.5,407.5,4.0269
240.5,408,4.0269
241.5,408.5,4.0269
242.4,409,4.0269
243.4,409.5,4.0269
244.4,410,4.0269
245.4,410.5,4.0269
246.3,411,4.0269
247.3,411.5,4.0264
248.3,412,4.0255
249.2,412.5,4.0256
250.2,413,4.0256
251.2,413.5,4.0256
252.2,414,4.0256
253.1,414.5,4.0256
254.1,415,4.0256
255.1,415.5,4.0256
256,416,4.0256
257,416.5,4.0256
258,417,4.0256
258.9,417.5,4.0254
259.9,418,4.0249
260.9,418.5,4.0249
261.8,419,4.0247
262.8,419.5,4.0242
263.7,420,4.0242
264.7,420.5,4.0242
265.7,421,4.0243
266.6,421.5,4.0242
267.6,422,4.0243
268.5,422.5,4.0243
269.5,423,4.0231
270.5,423.5,4.0229
271.4,424,4.0229
272.4,424.5,4.0229
273.3,425,4.0229
274.3,425.5,4.0229
275.2,426,4.0227
276.2,426.5,4.0223
277.1,427,4.022
278.1,427.5,4.0216
279.1,428,4.0216
280,428.5,4.0209
281,429,4.0203
281.9,429.5,4.0203
282.9,430,4.0203
283.8,430.5,4.0203
284.8,431,4.0192
285.7,431.5,4.019
286.7,432,4.019
287.6,432.5,4.019
288.6,433,4.019
289.5,433.5,4.019
290.5,434,4.019
291.4,434.5,4.019
292.4,435,4.019
293.3,435.5,4.019
294.2,436,4.019
295.2,436.5,4.019
296.1,437,4.019
297.1,437.5,4.019
298,438,4.019
299,438.5,4.0181
299.9,439,4.0176
300.9,439.5,4.0177
301.8,440,4.0177
302.8,440.5,4.0178
303.7,441,4.0165
304.7,441.5,4.0163
305.6,442,4.0163
306.5,442.5,4.0164
307.5,443,4.0164
308.4,443.5,4.0156
309.4,444,4.0139
310.3,444.5,4.0137
311.2,445,4.0136
312.2,445.5,4.0123
313.1,446,4.0124
314.1,446.5,4.0124
315,447,4.0124
315.9,447.5,4.0124
316.9,448,4.0116
317.8,448.5,4.011
318.7,449,4.0111
319.7,449.5,4.0111
320.6,450,4.0104
321.6,450.5,4.0097
322.5,451,4.0097
323.4,451.5,4.0097
324.4,452,4.0085
325.3,452.5,4.0085
326.2,453,4.0085
327.2,453.5,4.0079
328.1,454,4.0071
329,454.5,4.0071
330,455,4.0071
330.9,455.5,4.0071
331.8,456,4.0071
332.8,456.5,4.0068
333.7,457,4.0058
334.6,457.5,4.0058
335.5,458,4.0058
336.5,458.5,4.0058
337.4,459,4.0048
338.3,459.5,4.0044
339.3,460,4.0033
340.2,460.5,4.0029
341.1,461,4.0014
342,461.5,4.0013
343,462,3.9999
343.9,462.5,3.9998
344.8,463,3.9986
345.7,463.5,3.9977
346.7,464,3.9955
347.6,464.5,3.9952
348.5,465,3.9939
349.4,465.5,3.9937
350.4,466,3.9921
351.3,466.5,3.9919
352.2,467,3.9907
353.1,467.5,3.9908
354,468,3.9895
355,468.5,3.9891
355.9,469,3.9873
356.8,469.5,3.987
357.7,470,3.9858
358.7,470.5,3.9854
359.6,471,3.9844
360.5,471.5,3.9839
361.4,472,3.9828
362.3,472.5,3.9829
363.2,473,3.9821
364.2,473.5,3.9816
365.1,474,3.9805
366,474.5,3.9793
366.9,475,3.9771
367.8,475.5,3.9748
368.8,476,3.9742
369.7,476.5,3.973
370.6,477,3.9718
371.5,477.5,3.9714
372.4,478,3.9701
373.4,478.5,3.9698
374.3,479,3.9678
375.2,479.5,3.9664
376.1,480,3.965
377,480.5,3.9638
377.9,481,3.9622
378.9,481.5,3.962
379.8,482,3.9604
380.7,482.5,3.9593
381.6,483,3.9585
382.5,483.5,3.9569
383.4,484,3.9567
384.4,484.5,3.9553
385.3,485,3.9552
386.2,485.5,3.9539
387.1,486,3.9538
388,486.5,3.9533
388.9,487,3.9523
389.9,487.5,3.9518
390.8,488,3.9505
391.7,488.5,3.9492
392.6,489,3.949
393.5,489.5,3.9478
394.4,490,3.9478
395.3,490.5,3.9466
396.3,491,3.9457
397.2,491.5,3.9441
398.1,492,3.9423
399,492.5,3.9417
399.9,493,3.9405
400.8,493.5,3.9401
401.7,494,3.9398
402.7,494.5,3.9383
403.6,495,3.9369
404.5,495.5,3.9354
405.4,496,3.9343
406.3,496.5,3.9338
407.2,497,3.933
408.1,497.5,3.9329
409,498,3.9319
410,498.5,3.9308
410.9,499,3.9302
411.8,499.5,3.9285
412.7,500,3.9281
413.6,500.5,3.9264
414.5,501,3.9263
415.4,501.5,3.9249
416.3,502,3.9247
417.3,502.5,3.9233
418.2,503,3.9234
419.1,503.5,3.9226
420,504,3.9207
420.9,504.5,3.9201
421.8,505,3.9188
422.7,505.5,3.9174
423.6,506,3.9167
424.5,506.5,3.9152
425.5,507,3.9145
426.4,507.5,3.9137
427.3,508,3.9123
428.2,508.5,3.912
429.1,509,3.9107
430,509.5,3.9105
430.9,510,3.909
431.8,510.5,3.9086
432.7,511,3.9071
433.6,511.5,3.9071
434.5,512,3.9056
435.5,512.5,3.9056
436.4,513,3.9039
437.3,513.5,3.9039
438.2,514,3.9024
439.1,514.5,3.9026
440,515,3.9013
440.9,515.5,3.9011
441.8,516,3.9009
442.7,516.5,3.8998
443.6,517,3.8997
444.5,517.5,3.8983
445.5,518,3.8983
446.4,518.5,3.8973
447.3,519,3.8968
448.2,519.5,3.8968
449.1,520,3.8969
450,520.5,3.8958
450.9,521,3.8955
451.8,521.5,3.8955
452.7,522,3.8955
453.6,522.5,3.8955
454.5,523,3.8945
455.4,523.5,3.8942
456.4,524,3.8941
457.3,524.5,3.8941
458.2,525,3.8942
459.1,525.5,3.8942
460,526,3.8938
460.9,526.5,3.8928
461.8,527,3.8928
462.7,527.5,3.8928
463.6,528,3.8928
464.5,528.5,3.8928
465.4,529,3.8929
466.3,529.5,3.892
467.3,530,3.8915
468.2,530.5,3.8915
469.1,531,3.8915
470,531.5,3.8915
470.9,532,3.8916
471.8,532.5,3.8906
472.7,533,3.8902
473.6,533.5,3.8902
474.5,534,3.8902
475.4,534.5,3.8899
476.3,535,3.8889
477.2,535.5,3.8889
478.2,536,3.8889
479.1,536.5,3.8881
480,537,3.8876
480.9,537.5,3.8876
481.8,538,3.8876
482.7,538.5,3.8876
483.6,539,3.8876
484.5,539.5,3.8876
485.4,540,3.8876
486.3,540.5,3.8877
487.2,541,3.8866
488.1,541.5,3.8862
489,542,3.8862
489.9,542.5,3.8863
490.9,543,3.8862
491.8,543.5,3.8862
492.7,544,3.8862
493.6,544.5,3.8863
494.5,545,3.8863
495.4,545.5,3.8858
496.3,546,3.8848
497.2,546.5,3.8837
498.1,547,3.8836
499,547.5,3.8836
499.9,548,3.8836
500.9,548.5,3.8836
501.8,549,3.8836
502.7,549.5,3.8837
503.6,550,3.8823
504.5,550.5,3.8821
505.4,551,3.8812
506.3,551.5,3.8808
507.2,552,3.8808
508.1,552.5,3.8799
509,553,3.8793
510,553.5,3.8794
510.9,554,3.8779
511.8,554.5,3.8778
512.7,555,3.8778
513.6,555.5,3.8765
514.5,556,3.8765
515.4,556.5,3.8762
516.3,557,3.8749
517.2,557.5,3.8739
518.1,558,3.8727
519,558.5,3.8724
520,559,3.8711
520.9,559.5,3.8712
521.8,560,3.8701
522.7,560.5,3.8699
523.6,561,3.8688
524.5,561.5,3.8685
525.4,562,3.8673
526.3,562.5,3.8669
527.2,563,3.8656
528.1,563.5,3.8652
529.1,564,3.8642
530,564.5,3.864
530.9,565,3.863
531.8,565.5,3.8628
532.7,566,3.8615
533.6,566.5,3.8606
534.5,567,3.8598
535.4,567.5,3.8584
536.3,568,3.8576
537.3,568.5,3.8567
538.2,569,3.8556
539.1,569.5,3.8551
540,570,3.8533
540.9,570.5,3.8528
541.8,571,3.8517
542.7,571.5,3.8505
543.6,572,3.8498
544.5,572.5,3.8473
545.4,573,3.8459
546.3,573.5,3.845
547.2,574,3.8435
548.2,574.5,3.8421
549.1,575,3.8415
550,575.5,3.8392
550.9,576,3.8374
551.8,576.5,3.836
552.7,577,3.8343
553.6,577.5,3.8325
554.5,578,3.8308
555.4,578.5,3.829
556.4,579,3.8274
557.3,579.5,3.8259
558.2,580,3.8242
559.1,580.5,3.8221
560,581,3.8201
560.9,581.5,3.8185
561.8,582,3.8163
562.7,582.5,3.8146
563.6,583,3.8133
564.6,583.5,3.8114
565.5,584,3.8095
566.4,584.5,3.8082
567.3,585,3.8065
568.2,585.5,3.8049
569.1,586,3.8034
570,586.5,3.8014
570.9,587,3.7993
571.9,587.5,3.7974
572.8,588,3.7958
573.7,588.5,3.7941
574.6,589,3.7924
575.5,589.5,3.7901
576.4,590,3.7873
577.3,590.5,3.7846
578.3,591,3.7824
579.2,591.5,3.7798
580.1,592,3.7781
581,592.5,3.7757
581.9,593,3.7737
582.8,593.5,3.7726
583.7,594,3.7699
584.6,594.5,3.7674
585.6,595,3.7648
586.5,595.5,3.7617
587.4,596,3.759
588.3,596.5,3.7557
589.2,597,3.7536
590.1,597.5,3.7514
591,598,3.7489
592,598.5,3.7465
592.9,599,3.743
593.8,599.5,3.7399
594.7,600,3.7378
595.6,600.5,3.735
596.5,601,3.7328
597.4,601.5,3.73
598.4,602,3.7266
599.3,602.5,3.7232
600.2,603,3.7192
601.1,603.5,3.7164
602,604,3.7124
602.9,604.5,3.709
603.8,605,3.7047
604.8,605.5,3.7014
605.7,606,3.6974
606.6,606.5,3.6939
607.5,607,3.69
608.4,607.5,3.6847
609.3,608,3.6813
610.3,608.5,3.6769
611.2,609,3.672
612.1,609.5,3.6675
613,610,3.6616
613.9,610.5,3.6567
614.8,611,3.6512
615.8,611.5,3.6452
616.7,612,3.6405
617.6,612.5,3.6348
618.5,613,3.6293
619.4,613.5,3.6238
620.4,614,3.6165
621.3,614.5,3.6111
622.2,615,3.6047
623.1,615.5,3.598
624,616,3.5918
625,616.5,3.5832
625.9,617,3.5759
626.8,617.5,3.569
627.7,618,3.5603
628.7,618.5,3.5536
629.6,619,3.5454
630.5,619.5,3.5374
631.4,620,3.5294
632.3,620.5,3.5177
633.3,621,3.5094
634.2,621.5,3.4991
635.1,622,3.4877
636.1,622.5,3.4784
637,623,3.467
637.9,623.5,3.4577
638.8,624,3.4471
639.8,624.5,3.4342
640.7,625,3.4238
641.6,625.5,3.4105
642.5,626,3.3982
643.5,626.5,3.3864
644.4,627,3.3715
645.3,627.5,3.3601
646.3,628,3.3458
647.2,628.5,3.3305
648.1,629,3.3169
649.1,629.5,3.299
650,630,3.2849
650.9,630.5,3.2689
651.8,631,3.2508
652.8,631.5,3.2362
653.7,632,3.2169
654.6,632.5,3.2002
655.6,633,3.1826
656.5,633.5,3.1619
657.4,634,3.1458
658.4,634.5,3.1253
659.3,635,3.1059
660.3,635.5,3.0871
661.2,636,3.0636
662.1,636.5,3.0452
663.1,637,3.0217
664,637.5,2.9984
664.9,638,2.9775
665.9,638.5,2.951
666.8,639,2.9306
667.8,639.5,2.9067
668.7,640,2.8803
669.6,640.5,2.8581
670.6,641,2.8294
671.5,641.5,2.8054
672.5,642,2.7797
673.4,642.5,2.7502
674.3,643,2.7271
675.3,643.5,2.6971
676.2,644,2.6706
677.2,644.5,2.6433
678.1,645,2.6103
679.1,645.5,2.5848
680,646,2.5523
680.9,646.5,2.5223
681.9,647,2.4936
682.8,647.5,2.4583
683.8,648,2.4314
684.7,648.5,2.398
685.6,649,2.3649
686.6,649.5,2.3348
687.5,650,2.2972
688.5,650.5,2.2683
689.4,651,2.2339
690.4,651.5,2.1983
691.3,652,2.1666
692.3,652.5,2.1273
693.2,653,2.0972
694.1,653.5,2.0627
695.1,654,2.0251
696,654.5,1.9945
697,655,1.9558
697.9,655.5,1.9251
698.9,656,1.8905
699.8,656.5,1.8514
700.8,657,1.821
701.7,657.5,1.7824
702.6,658,1.7493
703.6,658.5,1.7141
704.5,659,1.6735
705.5,659.5,1.6433
706.4,660,1.6057
707.3,660.5,1.5713
708.3,661,1.5385
709.2,661.5,1.498
710.1,662,1.4678
711.1,662.5,1.4308
712,663,1.3938
713,663.5,1.3623
713.9,664,1.3229
714.8,664.5,1.293
715.8,665,1.2589
716.7,665.5,1.2223
717.6,666,1.1924
718.6,666.5,1.155
719.5,667,1.1247
720.4,667.5,1.0928
721.4,668,1.0563
722.3,668.5,1.0286
723.2,669,0.9942
724.2,669.5,0.9639
725.1,670,0.935
726,670.5,0.9009
726.9,671,0.876
727.9,671.5,0.8459
728.8,672,0.8156
729.7,672.5,0.7902
730.6,673,0.7592
731.6,673.5,0.7357
732.5,674,0.7092
733.4,674.5,0.6797
734.3,675,0.6575
735.3,675.5,0.6306
736.2,676,0.608
737.1,676.5,0.586
738,677,0.5603
738.9,677.5,0.5414
739.9,678,0.5186
740.8,678.5,0.4956
741.7,679,0.4768
742.6,679.5,0.4541
743.6,680,0.4373
744.5,680.5,0.4191
745.4,681,0.3988
746.3,681.5,0.3834
747.2,682,0.3646
748.1,682.5,0.3487
749.1,683,0.3336
750,683.5,0.3157
750.9,684,0.3027
751.8,684.5,0.2874
752.7,685,0.2721
753.7,685.5,0.2603
754.6,686,0.2459
755.5,686.5,0.2345
756.4,687,0.2227
757.3,687.5,0.2092
758.2,688,0.1994
759.2,688.5,0.1865
760.1,689,0.1757
761,689.5,0.1663
761.9,690,0.1553
762.8,690.5,0.1471
763.7,691,0.1379
764.7,691.5,0.1284
765.6,692,0.1212
766.5,692.5,0.1127
767.4,693,0.1073
768.3,693.5,0.1004
769.3,694,0.0922
770.2,694.5,0.0865
771.1,695,0.0797
772,695.5,0.0733
772.9,696,0.0678
773.9,696.5,0.0617
774.8,697,0.0575
775.7,697.5,0.0528
776.6,698,0.0478
777.5,698.5,0.0448
778.5,699,0.0403
779.4,699.5,0.0366
780.3,700,0.033
781.2,700.5,0.0287
782.2,701,0.0258
783.1,701.5,0.0227
784,702,0.0197
784.9,702.5,0.0162
785.9,703,0.0143
786.8,703.5,0.0116
787.7,704,0.0088
788.6,704.5,0.007
789.6,705,0.0033
790.5,705.5,0.0011
791.4,706,-0.0002
792.4,706.5,-0.002
793.3,707,-0.0034
794.2,707.5,-0.0046
795.1,708,-0.0058
796.1,708.5,-0.0073
797,709,-0.0091
797.9,709.5,-0.0107
798.9,710,-0.0119
799.8,710.5,-0.0131
800.7,711,-0.0146
801.7,711.5,-0.0154
802.6,712,-0.0168
803.5,712.5,-0.0168
804.5,713,-0.0179
805.4,713.5,-0.018
806.3,714,-0.0183
807.3,714.5,-0.0199
808.2,715,-0.0201
809.1,715.5,-0.0212
810.1,716,-0.0211
811,716.5,-0.0211
811.9,717,-0.0211
812.9,717.5,-0.021
813.8,718,-0.0224
814.7,718.5,-0.0226
815.7,719,-0.024
816.6,719.5,-0.0242
817.5,720,-0.0245
818.5,720.5,-0.0255
819.4,721,-0.0255
820.3,721.5,-0.0254
821.3,722,-0.0263
822.2,722.5,-0.0268
823.1,723,-0.0268
824.1,723.5,-0.0268
825,724,-0.0268
826,724.5,-0.0267
826.9,725,-0.0276
827.9,725.5,-0.0286
828.8,726,-0.0295
829.8,726.5,-0.0294
830.7,727,-0.0294
831.7,727.5,-0.0294
832.6,728,-0.0294
833.6,728.5,-0.0294
834.5,729,-0.0296
835.5,729.5,-0.0308
836.4,730,-0.0307
837.4,730.5,-0.0307
838.3,731,-0.0307
839.3,731.5,-0.0307
840.2,732,-0.0307
841.2,732.5,-0.0307
842.1,733,-0.0307
843.1,733.5,-0.0306
844,734,-0.0297
845,734.5,-0.0297
845.9,735,-0.0298
846.9,735.5,-0.0297
847.8,736,-0.0297
848.8,736.5,-0.0299
849.7,737,-0.0312
850.7,737.5,-0.0311
851.6,738,-0.0311
852.6,738.5,-0.0311
853.5,739,-0.0311
854.5,739.5,-0.0311
855.4,740,-0.0311
856.4,740.5,-0.0311
857.4,741,-0.0301
858.3,741.5,-0.0297
859.3,742,-0.0297
860.2,742.5,-0.0298
861.2,743,-0.0298
862.1,743.5,-0.0292
863.1,744,-0.0284
864,744.5,-0.0284
865,745,-0.0286
865.9,745.5,-0.0299
866.9,746,-0.031
867.8,746.5,-0.0311
868.8,747,-0.0311
869.8,747.5,-0.0311
870.7,748,-0.0311
871.7,748.5,-0.0311
872.6,749,-0.0318
873.6,749.5,-0.0324
874.5,750,-0.0324
875.5,750.5,-0.0324
876.4,751,-0.0324
877.4,751.5,-0.0321
878.3,752,-0.0311
879.3,752.5,-0.0311
880.3,753,-0.0311
881.2,753.5,-0.0311
882.2,754,-0.0311
883.1,754.5,-0.0311
884.1,755,-0.0311
885,755.5,-0.0311
886,756,-0.0311
886.9,756.5,-0.0311
887.9,757,-0.0311
888.9,757.5,-0.0311
889.8,758,-0.0311
890.8,758.5,-0.031
891.7,759,-0.0322
892.7,759.5,-0.0324
893.6,760,-0.0324
894.6,760.5,-0.0324
895.6,761,-0.0324
896.5,761.5,-0.0324
897.5,762,-0.0323
898.4,762.5,-0.0334
899.4,763,-0.0331
900.3,763.5,-0.0323
901.3,764,-0.0324
902.3,764.5,-0.0324
903.2,765,-0.0324
904.2,765.5,-0.0324
905.1,766,-0.0324
906.1,766.5,-0.0324
907,767,-0.0324
908,767.5,-0.0324
909,768,-0.0324
909.9,768.5,-0.0324
910.9,769,-0.0324
911.8,769.5,-0.0325
912.8,770,-0.0317
913.7,770.5,-0.0317
914.7,771,-0.0317
915.7,771.5,-0.0317
916.6,772,-0.0317
917.6,772.5,-0.0317
918.6,773,-0.0314
919.5,773.5,-0.031
920.5,774,-0.0311
921.4,774.5,-0.0311
922.4,775,-0.0311
923.4,775.5,-0.0311
924.3,776,-0.0311
925.3,776.5,-0.0311
926.2,777,-0.0311
927.2,777.5,-0.0311
928.2,778,-0.0311
929.1,778.5,-0.031
930.1,779,-0.03
931,779.5,-0.0301
932,780,-0.0301
933,780.5,-0.0301
933.9,781,-0.0307
934.9,781.5,-0.0316
935.9,782,-0.0315
936.8,782.5,-0.0328
937.8,783,-0.0329
938.7,783.5,-0.0329
939.7,784,-0.0329
940.7,784.5,-0.0329
941.6,785,-0.033
942.6,785.5,-0.0342
943.5,786,-0.0342
944.5,786.5,-0.0343
945.5,787,-0.0342
946.4,787.5,-0.0341
947.4,788,-0.0328
948.3,788.5,-0.0328
949.3,789,-0.0314
950.3,789.5,-0.0315
951.2,790,-0.0329
952.2,790.5,-0.0344
953.2,791,-0.0344
954.1,791.5,-0.0349
955.1,792,-0.0357
956.1,792.5,-0.0357
957,793,-0.0357
958,793.5,-0.0353
959,794,-0.0343
959.9,794.5,-0.0344
960.9,795,-0.0344
961.8,795.5,-0.0344
962.8,796,-0.0344
963.8,796.5,-0.0335
964.8,797,-0.033
965.7,797.5,-0.033
966.7,798,-0.0331
967.7,798.5,-0.0331
968.6,799,-0.0331
969.6,799.5,-0.0331
970.6,800,-0.0331
971.5,800.5,-0.0331
972.5,801,-0.033
973.5,801.5,-0.0328
974.4,802,-0.0317
975.4,802.5,-0.0317
976.4,803,-0.0317
977.3,803.5,-0.0317
978.3,804,-0.0317
979.3,804.5,-0.0317
980.2,805,-0.0317
981.2,805.5,-0.0317
982.2,806,-0.0317
983.1,806.5,-0.0321
984.1,807,-0.0324
985.1,807.5,-0.0318
986.1,808,-0.0319
987,808.5,-0.0324
988,809,-0.0324
989,809.5,-0.0324
989.9,810,-0.0324
990.9,810.5,-0.0324
991.9,811,-0.0324
992.8,811.5,-0.0324
993.8,812,-0.0324
994.8,812.5,-0.0324
995.7,813,-0.0324
996.7,813.5,-0.0324
997.7,814,-0.0315
998.7,814.5,-0.0311
