Repository: MaCFP/matl-db

### Experimental Conditions: TGA and DSC
A Netzsch STA 449 F3 Jupiter was used to conduct Thermogravimetric Analysis (TGA) and Differential Scanning Calorimetry (DSC) experiments. 

* Heating Rate: 3, 10, and 30 K/min
* Temperature program
  - Initial Temperature: 323 K
  - Initial Isotherm: 600 s (hold at 323 K for 600 s)  
  - Maximum Temperature: 823 K
  - Final Isotherm: 300 s (hold at 823 K for 300 s)
* Sample mass: 4.0 +/- 0.1 mg
* Sample geometry: Powdered (Supplied by NIST)
* Calibration type: Before each experiment, a baseline test was performed using an empty crucible.

File: PMMA/Calibration_Data/FSRI/FSRI_TGA_N2_30K_2.csv
Temp,time,TGA
[K],[s],[mg]
322.5,27.7,4.0646
323,35,4.0641
323.5,39.9,4.0632
324,43.9,4.0644
324.5,47.3,4.0631
325,50.3,4.0629
325.5,53,4.0623
326,55.5,4.0628
326.5,57.8,4.0623
327,60,4.0624
327.5,62,4.0637
328,64,4.064
328.5,65.9,4.0642
329,67.7,4.0639
329.5,69.4,4.0621
330,71.1,4.0613
330.5,72.8,4.0624
331,74.4,4.0634
331.5,76,4.0627
332,77.5,4.0626
332.5,79,4.0629
333,80.5,4.0629
333.5,81.9,4.0624
334,83.3,4.0623
334.5,84.7,4.0624
335,86.1,4.0626
335.5,87.5,4.0627
336,88.8,4.0626
336.5,90.1,4.0621
337,91.4,4.0617
337.5,92.7,4.0616
338,94,4.0612
338.5,95.2,4.061
339,96.5,4.0617
339.5,97.8,4.0617
340,99,4.0612
340.5,100.2,4.0612
341,101.4,4.0618
341.5,102.6,4.0626
342,103.8,4.0626
342.5,105,4.0625
343,106.2,4.0627
343.5,107.3,4.0624
344,108.5,4.0627
344.5,109.7,4.0625
345,110.8,4.0621
345.5,112,4.062
346,113.1,4.0626
346.5,114.3,4.0629
347,115.4,4.0629
347.5,116.5,4.0639
348,117.6,4.0635
348.5,118.8,4.063
349,119.9,4.0633
349.5,121,4.0639
350,122.1,4.0639
350.5,123.2,4.0632
351,124.3,4.0633
351.5,125.4,4.0623
352,126.5,4.0614
352.5,127.6,4.0623
353,128.7,4.0628
353.5,129.7,4.0626
354,130.8,4.0642
354.5,131.9,4.0638
355,133,4.0644
355.5,134.1,4.0639
356,135.1,4.0644
356.5,136.2,4.064
357,137.3,4.0637
357.5,138.3,4.0644
358,139.4,4.0631
358.5,140.5,4.0641
359,141.5,4.0641
359.5,142.6,4.0632
360,143.6,4.0642
360.5,144.7,4.0629
361,145.7,4.0629
361.5,146.8,4.0625
362,147.8,4.0627
362.5,148.8,4.0629
363,149.9,4.0629
363.5,150.9,4.0639
364,152,4.0631
364.5,153,4.0629
365,154,4.0639
365.5,155.1,4.0627
366,156.1,4.0627
366.5,157.1,4.0614
367,158.1,4.0615
367.5,159.2,4.06
368,160.2,4.0608
368.5,161.2,4.0605
369,162.3,4.0597
369.5,163.3,4.0609
370,164.3,4.06
370.5,165.3,4.0599
371,166.3,4.0611
371.5,167.4,4.0613
372,168.4,4.0612
372.5,169.4,4.0622
373,170.4,4.0622
373.5,171.4,4.0612
374,172.5,4.0613
374.5,173.5,4.0613
375,174.5,4.0613
375.5,175.5,4.0621
376,176.5,4.0625
376.5,177.5,4.0618
377,178.5,4.0625
377.5,179.6,4.0625
378,180.6,4.0625
378.5,181.6,4.0624
379,182.6,4.0612
379.5,183.6,4.0625
380,184.6,4.0625
380.5,185.6,4.0625
381,186.6,4.0614
381.5,187.6,4.0611
382,188.7,4.0612
382.5,189.7,4.0612
383,190.7,4.0613
383.5,191.7,4.0612
384,192.7,4.0612
384.5,193.7,4.0612
385,194.7,4.0613
385.5,195.7,4.0601
386,196.7,4.0608
386.5,197.7,4.0608
387,198.7,4.0608
387.5,199.7,4.0608
388,200.8,4.0611
388.5,201.8,4.06
389,202.8,4.0598
389.5,203.8,4.0598
390,204.8,4.0598
390.5,205.8,4.0598
391,206.8,4.0599
391.5,207.8,4.0587
392,208.8,4.0585
392.5,209.8,4.0598
393,210.8,4.0596
393.5,211.8,4.0585
394,212.8,4.0585
394.5,213.8,4.0585
395,214.8,4.0585
395.5,215.8,4.0584
396,216.8,4.0597
396.5,217.8,4.0598
397,218.8,4.0598
397.5,219.8,4.0598
398,220.8,4.0598
398.5,221.7,4.0599
399,222.7,4.059
399.5,223.7,4.0585
400,224.7,4.0585
400.5,225.7,4.0585
401,226.7,4.0585
401.5,227.7,4.0585
402,228.7,4.0585
402.5,229.7,4.0584
403,230.7,4.0598
403.5,231.6,4.0598
404,232.6,4.0598
404.5,233.6,4.0598
405,234.6,4.0598
405.5,235.6,4.0598
406,236.6,4.0598
406.5,237.6,4.0598
407,238.5,4.0598
407.5,239.5,4.0598
408,240.5,4.0598
408.5,241.5,4.0598
409,242.4,4.0598
409.5,243.4,4.0598
410,244.4,4.0598
410.5,245.4,4.0596
411,246.3,4.0584
411.5,247.3,4.0585
412,248.3,4.0585
412.5,249.3,4.0585
413,250.2,4.0585
413.5,251.2,4.0585
414,252.2,4.058
414.5,253.2,4.0582
415,254.1,4.0582
415.5,255.1,4.0582
416,256.1,4.0582
416.5,257,4.0582
417,258,4.0582
417.5,259,4.0582
418,259.9,4.0582
418.5,260.9,4.0582
419,261.9,4.0572
419.5,262.8,4.0568
420,263.8,4.0556
420.5,264.8,4.0556
421,265.7,4.0556
421.5,266.7,4.0556
422,267.6,4.0556
422.5,268.6,4.0556
423,269.6,4.0556
423.5,270.5,4.0534
424,271.5,4.0529
424.5,272.4,4.0529
425,273.4,4.0529
425.5,274.4,4.0529
426,275.3,4.0529
426.5,276.3,4.053
427,277.3,4.0526
427.5,278.2,4.0526
428,279.2,4.0526
428.5,280.1,4.0526
429,281.1,4.0526
429.5,282,4.0526
430,283,4.0522
430.5,283.9,4.0516
431,284.9,4.0516
431.5,285.8,4.0514
432,286.8,4.051
432.5,287.8,4.051
433,288.7,4.0505
433.5,289.7,4.0508
434,290.6,4.0517
434.5,291.6,4.0513
435,292.5,4.0502
435.5,293.5,4.0503
436,294.4,4.0503
436.5,295.4,4.0503
437,296.3,4.0503
437.5,297.3,4.0495
438,298.2,4.0483
438.5,299.2,4.0476
439,300.1,4.0477
439.5,301.1,4.0475
440,302,4.0462
440.5,303,4.0464
441,303.9,4.0451
441.5,304.8,4.045
442,305.8,4.045
442.5,306.7,4.045
443,307.7,4.045
443.5,308.6,4.045
444,309.6,4.045
444.5,310.5,4.045
445,311.5,4.0449
445.5,312.4,4.0437
446,313.4,4.0437
446.5,314.3,4.0437
447,315.2,4.043
447.5,316.2,4.0424
448,317.1,4.0424
448.5,318.1,4.0424
449,319,4.0424
449.5,319.9,4.0423
450,320.9,4.0412
450.5,321.8,4.0411
451,322.7,4.0411
451.5,323.7,4.0412
452,324.6,4.0421
452.5,325.6,4.041
453,326.5,4.041
453.5,327.4,4.0398
454,328.4,4.0396
454.5,329.3,4.0383
455,330.2,4.0383
455.5,331.2,4.0362
456,332.1,4.0355
456.5,333,4.0355
457,334,4.0351
457.5,334.9,4.0341
458,335.8,4.0341
458.5,336.8,4.0325
459,337.7,4.0324
459.5,338.6,4.0308
460,339.5,4.0297
460.5,340.5,4.028
461,341.4,4.0274
461.5,342.3,4.0262
462,343.3,4.0245
462.5,344.2,4.0239
463,345.1,4.023
463.5,346,4.0226
464,347,4.0216
464.5,347.9,4.0218
465,348.8,4.0203
465.5,349.7,4.0202
466,350.7,4.0188
466.5,351.6,4.0187
467,352.5,4.0174
467.5,353.4,4.0167
468,354.4,4.0155
468.5,355.3,4.0131
469,356.2,4.0125
469.5,357.1,4.0107
470,358,4.0099
470.5,359,4.0085
471,359.9,4.0071
471.5,360.8,4.0055
472,361.7,4.0046
472.5,362.7,4.0035
473,363.6,4.0023
473.5,364.5,4.0017
474,365.4,4.0001
474.5,366.3,4.0006
475,367.3,3.9994
475.5,368.2,3.9979
476,369.1,3.9968
476.5,370,3.996
477,370.9,3.995
477.5,371.9,3.9944
478,372.8,3.9928
478.5,373.7,3.991
479,374.6,3.9892
479.5,375.5,3.9882
480,376.4,3.9874
480.5,377.4,3.986
481,378.3,3.9855
481.5,379.2,3.9842
482,380.1,3.9831
482.5,381,3.9824
483,381.9,3.981
483.5,382.8,3.9807
484,383.8,3.9797
484.5,384.7,3.9794
485,385.6,3.9785
485.5,386.5,3.9776
486,387.4,3.976
486.5,388.4,3.9755
487,389.3,3.974
487.5,390.2,3.9728
488,391.1,3.9723
488.5,392,3.9706
489,392.9,3.9697
489.5,393.8,3.9684
490,394.8,3.9662
490.5,395.7,3.9658
491,396.6,3.9651
491.5,397.5,3.9642
492,398.4,3.9635
492.5,399.3,3.9626
493,400.2,3.9609
493.5,401.1,3.9606
494,402.1,3.9593
494.5,403,3.959
495,403.9,3.9576
495.5,404.8,3.9564
496,405.7,3.956
496.5,406.6,3.9552
497,407.5,3.9555
497.5,408.4,3.9546
498,409.4,3.9539
498.5,410.3,3.9525
499,411.2,3.9523
499.5,412.1,3.9509
500,413,3.9504
500.5,413.9,3.949
501,414.8,3.948
501.5,415.7,3.9471
502,416.6,3.9457
502.5,417.6,3.945
503,418.5,3.9438
503.5,419.4,3.9424
504,420.3,3.9419
504.5,421.2,3.9406
505,422.1,3.9395
505.5,423,3.939
506,423.9,3.9376
506.5,424.9,3.936
507,425.8,3.9345
507.5,426.7,3.9334
508,427.6,3.9324
508.5,428.5,3.9306
509,429.4,3.9309
509.5,430.3,3.9296
510,431.2,3.9294
510.5,432.1,3.9293
511,433,3.928
511.5,433.9,3.928
512,434.9,3.9268
512.5,435.8,3.9266
513,436.7,3.9252
513.5,437.6,3.9251
514,438.5,3.9237
514.5,439.4,3.9243
515,440.3,3.9239
515.5,441.2,3.9234
516,442.1,3.9224
516.5,443,3.9219
517,443.9,3.9213
517.5,444.9,3.9205
518,445.8,3.9205
518.5,446.7,3.9201
519,447.6,3.9192
519.5,448.5,3.9192
520,449.4,3.9192
520.5,450.3,3.9179
521,451.2,3.9179
521.5,452.1,3.9166
522,453,3.9166
522.5,453.9,3.9166
523,454.8,3.9165
523.5,455.7,3.9153
524,456.7,3.9153
524.5,457.6,3.9153
525,458.5,3.9153
525.5,459.4,3.9153
526,460.3,3.9153
526.5,461.2,3.9153
527,462.1,3.9153
527.5,463,3.9153
528,463.9,3.9153
528.5,464.8,3.9149
529,465.7,3.9139
529.5,466.6,3.914
530,467.5,3.914
530.5,468.4,3.914
531,469.4,3.914
531.5,470.3,3.914
532,471.2,3.914
532.5,472.1,3.914
533,473,3.914
533.5,473.9,3.914
534,474.8,3.9141
534.5,475.7,3.9143
535,476.6,3.9139
535.5,477.5,3.914
536,478.4,3.914
536.5,479.3,3.914
537,480.2,3.913
537.5,481.1,3.9126
538,482.1,3.9126
538.5,483,3.9112
539,483.9,3.9112
539.5,484.8,3.9105
540,485.7,3.9097
540.5,486.6,3.9098
541,487.5,3.9098
541.5,488.4,3.9098
542,489.3,3.9097
542.5,490.2,3.9085
543,491.1,3.9085
543.5,492,3.9078
544,492.9,3.907
544.5,493.8,3.9071
545,494.7,3.9067
545.5,495.7,3.9057
546,496.6,3.9057
546.5,497.5,3.9057
547,498.4,3.9057
547.5,499.3,3.9036
548,500.2,3.9031
548.5,501.1,3.9031
549,502,3.9024
549.5,502.9,3.9018
550,503.8,3.9017
550.5,504.7,3.9002
551,505.6,3.9003
551.5,506.5,3.9003
552,507.4,3.8996
552.5,508.3,3.8989
553,509.2,3.8989
553.5,510.2,3.8989
554,511.1,3.899
554.5,512,3.8977
555,512.9,3.8975
555.5,513.8,3.8968
556,514.7,3.8959
556.5,515.6,3.8957
557,516.5,3.8946
557.5,517.4,3.8945
558,518.4,3.8943
558.5,519.3,3.8939
559,520.2,3.8928
559.5,521.1,3.8924
560,522,3.8914
560.5,522.9,3.8905
561,523.8,3.8898
561.5,524.7,3.8889
562,525.6,3.8883
562.5,526.5,3.8879
563,527.4,3.8869
563.5,528.3,3.8863
564,529.2,3.8849
564.5,530.1,3.8838
565,531,3.8831
565.5,531.9,3.8816
566,532.8,3.8812
566.5,533.8,3.8789
567,534.7,3.8783
567.5,535.6,3.8771
568,536.5,3.8766
568.5,537.4,3.8744
569,538.3,3.873
569.5,539.2,3.8717
570,540.1,3.8705
570.5,541,3.869
571,541.9,3.868
571.5,542.8,3.8685
572,543.8,3.8672
572.5,544.7,3.8669
573,545.6,3.865
573.5,546.5,3.8634
574,547.4,3.8623
574.5,548.3,3.8607
575,549.2,3.8592
575.5,550.1,3.858
576,551,3.8569
576.5,551.9,3.8555
577,552.9,3.8534
577.5,553.8,3.8516
578,554.7,3.8506
578.5,555.6,3.8489
579,556.5,3.8477
579.5,557.4,3.8463
580,558.3,3.8443
580.5,559.2,3.8425
581,560.1,3.8407
581.5,561.1,3.839
582,562,3.8374
582.5,562.9,3.8357
583,563.8,3.8339
583.5,564.7,3.8321
584,565.6,3.8297
584.5,566.5,3.828
585,567.4,3.8262
585.5,568.4,3.8241
586,569.3,3.8221
586.5,570.2,3.8191
587,571.1,3.8175
587.5,572,3.8153
588,572.9,3.8131
588.5,573.8,3.8116
589,574.7,3.8092
589.5,575.6,3.8072
590,576.6,3.8052
590.5,577.5,3.8027
591,578.4,3.8007
591.5,579.3,3.7979
592,580.2,3.7957
592.5,581.1,3.7933
593,582.1,3.7904
593.5,583,3.7888
594,583.9,3.7861
594.5,584.8,3.7832
595,585.7,3.7811
595.5,586.6,3.7781
596,587.5,3.776
596.5,588.5,3.7736
597,589.4,3.7713
597.5,590.3,3.7691
598,591.2,3.7658
598.5,592.1,3.7634
599,593,3.7595
599.5,593.9,3.7562
600,594.9,3.7541
600.5,595.8,3.7505
601,596.7,3.7475
601.5,597.6,3.7448
602,598.5,3.7414
602.5,599.4,3.7386
603,600.3,3.7345
603.5,601.3,3.7308
604,602.2,3.7274
604.5,603.1,3.7241
605,604,3.7198
605.5,604.9,3.715
606,605.8,3.7107
606.5,606.8,3.7056
607,607.7,3.7022
607.5,608.6,3.6979
608,609.5,3.694
608.5,610.4,3.6908
609,611.3,3.6854
609.5,612.3,3.681
610,613.2,3.6767
610.5,614.1,3.671
611,615,3.6662
611.5,615.9,3.6603
612,616.9,3.6553
612.5,617.8,3.6502
613,618.7,3.6434
613.5,619.6,3.6383
614,620.5,3.6318
614.5,621.5,3.6251
615,622.4,3.6188
615.5,623.3,3.6108
616,624.2,3.6046
616.5,625.1,3.5976
617,626.1,3.5885
617.5,627,3.5817
618,627.9,3.5731
618.5,628.8,3.565
619,629.8,3.5561
619.5,630.7,3.545
620,631.6,3.5375
620.5,632.5,3.5281
621,633.4,3.518
621.5,634.3,3.5087
622,635.3,3.497
622.5,636.2,3.4881
623,637.1,3.478
623.5,638,3.4661
624,639,3.4562
624.5,639.9,3.4434
625,640.8,3.4318
625.5,641.8,3.4199
626,642.7,3.4058
626.5,643.6,3.3948
627,644.6,3.3811
627.5,645.5,3.3679
628,646.4,3.3565
628.5,647.4,3.3404
629,648.3,3.3272
629.5,649.2,3.3115
630,650.1,3.2945
630.5,651.1,3.28
631,652,3.2615
631.5,653,3.2466
632,653.9,3.2295
632.5,654.8,3.2097
633,655.8,3.1928
633.5,656.7,3.173
634,657.6,3.1555
634.5,658.5,3.137
635,659.5,3.1142
635.5,660.4,3.0966
636,661.4,3.0747
636.5,662.3,3.0535
637,663.2,3.0332
637.5,664.2,3.0078
638,665.1,2.989
638.5,666.1,2.9657
639,667,2.9421
639.5,667.9,2.9203
640,668.9,2.8925
640.5,669.8,2.8706
641,670.8,2.8453
641.5,671.7,2.8164
642,672.6,2.7926
642.5,673.6,2.7628
643,674.5,2.7384
643.5,675.5,2.7114
644,676.4,2.6802
644.5,677.4,2.6552
645,678.3,2.6236
645.5,679.2,2.5957
646,680.2,2.5677
646.5,681.1,2.5334
647,682.1,2.5069
647.5,683,2.4736
648,683.9,2.4432
648.5,684.9,2.4137
649,685.8,2.3772
649.5,686.8,2.3492
650,687.7,2.315
650.5,688.7,2.282
651,689.6,2.2514
651.5,690.6,2.2134
652,691.5,2.1844
652.5,692.5,2.1498
653,693.4,2.1144
653.5,694.4,2.0835
654,695.3,2.0449
654.5,696.2,2.0153
655,697.2,1.9811
655.5,698.1,1.9439
656,699.1,1.9127
656.5,700,1.8732
657,701,1.8421
657.5,701.9,1.8075
658,702.8,1.7694
658.5,703.8,1.739
659,704.7,1.7007
659.5,705.7,1.6684
660,706.6,1.6347
660.5,707.5,1.5953
661,708.5,1.5657
661.5,709.4,1.5286
662,710.4,1.4956
662.5,711.3,1.4634
663,712.2,1.4245
663.5,713.2,1.3953
664,714.1,1.3597
664.5,715.1,1.3252
665,716,1.2943
665.5,716.9,1.2563
666,717.9,1.2277
666.5,718.8,1.1946
667,719.7,1.1599
667.5,720.7,1.131
668,721.6,1.095
668.5,722.5,1.0664
669,723.5,1.0347
669.5,724.4,0.9994
670,725.3,0.9722
670.5,726.3,0.9389
671,727.2,0.9103
671.5,728.1,0.8815
672,729.1,0.8473
672.5,730,0.8222
673,730.9,0.792
673.5,731.8,0.7632
674,732.8,0.7378
674.5,733.7,0.7073
675,734.6,0.6838
675.5,735.5,0.6582
676,736.5,0.6308
676.5,737.4,0.6078
677,738.3,0.579
677.5,739.3,0.5559
678,740.2,0.5329
678.5,741.1,0.5075
679,742,0.489
679.5,742.9,0.4667
680,743.9,0.4458
680.5,744.8,0.4272
681,745.7,0.4045
681.5,746.6,0.3878
682,747.5,0.3696
682.5,748.5,0.3504
683,749.4,0.3359
683.5,750.3,0.3182
684,751.2,0.3037
684.5,752.1,0.2894
685,753,0.2723
685.5,754,0.2599
686,754.9,0.2453
686.5,755.8,0.2317
687,756.7,0.2204
687.5,757.6,0.2069
688,758.5,0.1963
688.5,759.5,0.185
689,760.4,0.1728
689.5,761.3,0.1639
690,762.2,0.1532
690.5,763.1,0.1439
691,764,0.1352
691.5,765,0.1249
692,765.9,0.1172
692.5,766.8,0.1084
693,767.7,0.0998
693.5,768.6,0.0934
694,769.6,0.0856
694.5,770.5,0.0797
695,771.4,0.0736
695.5,772.3,0.0666
696,773.2,0.0616
696.5,774.2,0.0555
697,775.1,0.0503
697.5,776,0.0458
698,776.9,0.0413
698.5,777.8,0.0383
699,778.8,0.0348
699.5,779.7,0.03
700,780.6,0.0261
700.5,781.5,0.0211
701,782.4,0.0175
701.5,783.4,0.014
702,784.3,0.0101
702.5,785.2,0.0085
703,786.1,0.0057
703.5,787.1,0.0029
704,788,0.0008
704.5,788.9,-0.0019
705,789.9,-0.0039
705.5,790.8,-0.0052
706,791.7,-0.0073
706.5,792.6,-0.0094
707,793.6,-0.0109
707.5,794.5,-0.0122
708,795.4,-0.0149
708.5,796.4,-0.017
709,797.3,-0.0185
709.5,798.2,-0.0196
710,799.1,-0.0206
710.5,800.1,-0.0223
711,801,-0.0225
711.5,801.9,-0.0239
712,802.9,-0.0245
712.5,803.8,-0.0257
713,804.8,-0.0273
713.5,805.7,-0.0275
714,806.6,-0.0289
714.5,807.6,-0.029
715,808.5,-0.0293
715.5,809.4,-0.0306
716,810.4,-0.0306
716.5,811.3,-0.0322
717,812.2,-0.032
717.5,813.2,-0.0342
718,814.1,-0.035
718.5,815,-0.0352
719,816,-0.0363
719.5,816.9,-0.0363
720,817.9,-0.0363
720.5,818.8,-0.0376
721,819.7,-0.0376
721.5,820.7,-0.0382
722,821.6,-0.0382
722.5,822.6,-0.0383
723,823.5,-0.0383
723.5,824.4,-0.0383
724,825.4,-0.0386
724.5,826.3,-0.0396
725,827.3,-0.0396
725.5,828.2,-0.0396
726,829.1,-0.039
726.5,830.1,-0.039
727,831,-0.0396
727.5,832,-0.0396
728,832.9,-0.0396
728.5,833.8,-0.0396
729,834.8,-0.0396
729.5,835.7,-0.0396
730,836.7,-0.0396
730.5,837.6,-0.0396
731,838.6,-0.0396
731.5,839.5,-0.0408
732,840.5,-0.0396
732.5,841.4,-0.0396
733,842.3,-0.0396
733.5,843.3,-0.0396
734,844.2,-0.0399
734.5,845.2,-0.0406
735,846.1,-0.0406
735.5,847.1,-0.0409
736,848,-0.0411
736.5,849,-0.0422
737,849.9,-0.0434
737.5,850.9,-0.0435
738,851.8,-0.0435
738.5,852.8,-0.0435
739,853.7,-0.0435
739.5,854.7,-0.0435
740,855.6,-0.0435
740.5,856.6,-0.0435
741,857.5,-0.0435
741.5,858.5,-0.0435
742,859.4,-0.0435
742.5,860.4,-0.0435
743,861.3,-0.0435
743.5,862.3,-0.0434
744,863.3,-0.0423
744.5,864.2,-0.0422
745,865.2,-0.0422
745.5,866.1,-0.0422
746,867.1,-0.0422
746.5,868,-0.0422
747,869,-0.0421
747.5,869.9,-0.0431
748,870.9,-0.0435
748.5,871.8,-0.0435
749,872.8,-0.0435
749.5,873.7,-0.0435
750,874.7,-0.0435
750.5,875.7,-0.0435
751,876.6,-0.0435
751.5,877.6,-0.0435
752,878.5,-0.0435
752.5,879.5,-0.0435
753,880.4,-0.0435
753.5,881.4,-0.0435
754,882.3,-0.0435
754.5,883.3,-0.0436
755,884.3,-0.0448
755.5,885.2,-0.0443
756,886.2,-0.0455
756.5,887.1,-0.0455
757,888.1,-0.0455
757.5,889,-0.0455
758,890,-0.0455
758.5,891,-0.0455
759,891.9,-0.0455
759.5,892.9,-0.0455
760,893.8,-0.0455
760.5,894.8,-0.0455
761,895.7,-0.0455
761.5,896.7,-0.0455
762,897.7,-0.0455
762.5,898.6,-0.0455
763,899.6,-0.0455
763.5,900.5,-0.0455
764,901.5,-0.0455
764.5,902.4,-0.0455
765,903.4,-0.0468
765.5,904.4,-0.0468
766,905.3,-0.0468
766.5,906.3,-0.0468
767,907.2,-0.0468
767.5,908.2,-0.0464
768,909.2,-0.0455
768.5,910.1,-0.0455
769,911.1,-0.0455
769.5,912,-0.0448
770,913,-0.0441
770.5,914,-0.0442
771,914.9,-0.0442
771.5,915.9,-0.0442
772,916.8,-0.0442
772.5,917.8,-0.0442
773,918.8,-0.0438
773.5,919.7,-0.0439
774,920.7,-0.0439
774.5,921.6,-0.0439
775,922.6,-0.0439
775.5,923.6,-0.0439
776,924.5,-0.0433
776.5,925.5,-0.0425
777,926.5,-0.0425
777.5,927.4,-0.0425
778,928.4,-0.0423
778.5,929.3,-0.0412
779,930.3,-0.0412
779.5,931.3,-0.0412
780,932.2,-0.0413
780.5,933.2,-0.0409
781,934.1,-0.0409
781.5,935.1,-0.0409
782,936.1,-0.0409
782.5,937,-0.0409
783,938,-0.0409
783.5,939,-0.0409
784,939.9,-0.042
784.5,940.9,-0.0422
785,941.8,-0.0422
785.5,942.8,-0.0422
786,943.8,-0.0422
786.5,944.7,-0.0422
787,945.7,-0.0422
787.5,946.7,-0.0422
788,947.6,-0.0422
788.5,948.6,-0.0422
789,949.6,-0.0423
789.5,950.5,-0.0436
790,951.5,-0.0435
790.5,952.5,-0.0435
791,953.4,-0.0435
791.5,954.4,-0.0435
792,955.4,-0.0435
792.5,956.3,-0.0444
793,957.3,-0.0445
793.5,958.3,-0.0445
794,959.2,-0.0445
794.5,960.2,-0.0445
795,961.2,-0.0445
795.5,962.1,-0.0445
796,963.1,-0.0445
796.5,964.1,-0.0445
797,965,-0.0445
797.5,966,-0.0445
798,966.9,-0.0447
798.5,967.9,-0.0448
799,968.9,-0.0448
799.5,969.8,-0.0448
800,970.8,-0.0448
800.5,971.8,-0.0449
801,972.7,-0.0462
801.5,973.7,-0.0461
802,974.7,-0.0462
802.5,975.6,-0.0457
803,976.6,-0.0448
803.5,977.6,-0.0448
804,978.6,-0.0448
804.5,979.5,-0.0448
805,980.5,-0.0448
805.5,981.5,-0.0449
806,982.4,-0.0436
806.5,983.4,-0.0435
807,984.4,-0.0435
807.5,985.3,-0.0435
808,986.3,-0.0443
808.5,987.3,-0.0449
809,988.2,-0.0462
809.5,989.2,-0.0461
810,990.2,-0.0461
810.5,991.1,-0.0461
811,992.1,-0.0461
811.5,993.1,-0.0461
812,994,-0.0462
812.5,995,-0.0462
813,996,-0.0458
813.5,997,-0.0448
814,997.9,-0.0448
814.5,999,-0.0448

File: PMMA/Calibration_Data/FSRI/FSRI_TGA_N2_30K_2.csv
time,Temp,TGA
[s],[K],[mg]
27.7,322.5,4.0646
35,323,4.0641
39.9,323.5,4.0632
43.9,324,4.0644
47.3,324.5,4.0631
50.3,325,4.0629
53,325.5,4.0623
55.5,326,4.0628
57.8,326.5,4.0623
60,327,4.0624
62,327.5,4.0637
64,328,4.064
65.9,328.5,4.0642
67.7,329,4.0639
69.4,329.5,4.0621
71.1,330,4.0613
72.8,330.5,4.0624
74.4,331,4.0634
76,331.5,4.0627
77.5,332,4.0626
79,332.5,4.0629
80.5,333,4.0629
81.9,333.5,4.0624
83.3,334,4.0623
84.7,334.5,4.0624
86.1,335,4.0626
87.5,335.5,4.0627
88.8,336,4.0626
90.1,336.5,4.0621
91.4,337,4.0617
92.7,337.5,4.0616
94,338,4.0612
95.2,338.5,4.061
96.5,339,4.0617
97.8,339.5,4.0617
99,340,4.0612
100.2,340.5,4.0612
101.4,341,4.0618
102.6,341.5,4.0626
103.8,342,4.0626
105,342.5,4.0625
106.2,343,4.0627
107.3,343.5,4.0624
108.5,344,4.0627
109.7,344.5,4.0625
110.8,345,4.0621
112,345.5,4.062
113.1,346,4.0626
114.3,346.5,4.0629
115.4,347,4.0629
116.5,347.5,4.0639
117.6,348,4.0635
118.8,348.5,4.063
119.9,349,4.0633
121,349.5,4.0639
122.1,350,4.0639
123.2,350.5,4.0632
124.3,351,4.0633
125.4,351.5,4.0623
126.5,352,4.0614
127.6,352.5,4.0623
128.7,353,4.0628
129.7,353.5,4.0626
130.8,354,4.0642
131.9,354.5,4.0638
133,355,4.0644
134.1,355.5,4.0639
135.1,356,4.0644
136.2,356.5,4.064
137.3,357,4.0637
138.3,357.5,4.0644
139.4,358,4.0631
140.5,358.5,4.0641
141.5,359,4.0641
142.6,359.5,4.0632
143.6,360,4.0642
144.7,360.5,4.0629
145.7,361,4.0629
146.8,361.5,4.0625
147.8,362,4.0627
148.8,362.5,4.0629
149.9,363,4.0629
150.9,363.5,4.0639
152,364,4.0631
153,364.5,4.0629
154,365,4.0639
155.1,365.5,4.0627
156.1,366,4.0627
157.1,366.5,4.0614
158.1,367,4.0615
159.2,367.5,4.06
160.2,368,4.0608
161.2,368.5,4.0605
162.3,369,4.0597
163.3,369.5,4.0609
164.3,370,4.06
165.3,370.5,4.0599
166.3,371,4.0611
167.4,371.5,4.0613
168.4,372,4.0612
169.4,372.5,4.0622
170.4,373,4.0622
171.4,373.5,4.0612
172.5,374,4.0613
173.5,374.5,4.0613
174.5,375,4.0613
175.5,375.5,4.0621
176.5,376,4.0625
177.5,376.5,4.0618
178.5,377,4.0625
179.6,377.5,4.0625
180.6,378,4.0625
181.6,378.5,4.0624
182.6,379,4.0612
183.6,379.5,4.0625
184.6,380,4.0625
185.6,380.5,4.0625
186.6,381,4.0614
187.6,381.5,4.0611
188.7,382,4.0612
189.7,382.5,4.0612
190.7,383,4.0613
191.7,383.5,4.0612
192.7,384,4.0612
193.7,384.5,4.0612
194.7,385,4.0613
195.7,385.5,4.0601
196.7,386,4.0608
197.7,386.5,4.0608
198.7,387,4.0608
199.7,387.5,4.0608
200.8,388,4.0611
201.8,388.5,4.06
202.8,389,4.0598
203.8,389.5,4.0598
204.8,390,4.0598
205.8,390.5,4.0598
206.8,391,4.0599
207.8,391.5,4.0587
208.8,392,4.0585
209.8,392.5,4.0598
210.8,393,4.0596
211.8,393.5,4.0585
212.8,394,4.0585
213.8,394.5,4.0585
214.8,395,4.0585
215.8,395.5,4.0584
216.8,396,4.0597
217.8,396.5,4.0598
218.8,397,4.0598
219.8,397.5,4.0598
220.8,398,4.0598
221.7,398.5,4.0599
222.7,399,4.059
223.7,399.5,4.0585
224.7,400,4.0585
225.7,400.5,4.0585
226.7,401,4.0585
227.7,401.5,4.0585
228.7,402,4.0585
229.7,402.5,4.0584
230.7,403,4.0598
231.6,403.5,4.0598
232.6,404,4.0598
233.6,404.5,4.0598
234.6,405,4.0598
235.6,405.5,4.0598
236.6,406,4.0598
237.6,406.5,4.0598
238.5,407,4.0598
239.5,407.5,4.0598
240.5,408,4.0598
241.5,408.5,4.0598
242.4,409,4.0598
243.4,409.5,4.0598
244.4,410,4.0598
245.4,410.5,4.0596
246.3,411,4.0584
247.3,411.5,4.0585
248.3,412,4.0585
249.3,412.5,4.0585
250.2,413,4.0585
251.2,413.5,4.0585
252.2,414,4.058
253.2,414.5,4.0582
254.1,415,4.0582
255.1,415.5,4.0582
256.1,416,4.0582
257,416.5,4.0582
258,417,4.0582
259,417.5,4.0582
259.9,418,4.0582
260.9,418.5,4.0582
261.9,419,4.0572
262.8,419.5,4.0568
263.8,420,4.0556
264.8,420.5,4.0556
265.7,421,4.0556
266.7,421.5,4.0556
267.6,422,4.0556
268.6,422.5,4.0556
269.6,423,4.0556
270.5,423.5,4.0534
271.5,424,4.0529
272.4,424.5,4.0529
273.4,425,4.0529
274.4,425.5,4.0529
275.3,426,4.0529
276.3,426.5,4.053
277.3,427,4.0526
278.2,427.5,4.0526
279.2,428,4.0526
280.1,428.5,4.0526
281.1,429,4.0526
282,429.5,4.0526
283,430,4.0522
283.9,430.5,4.0516
284.9,431,4.0516
285.8,431.5,4.0514
286.8,432,4.051
287.8,432.5,4.051
288.7,433,4.0505
289.7,433.5,4.0508
290.6,434,4.0517
291.6,434.5,4.0513
292.5,435,4.0502
293.5,435.5,4.0503
294.4,436,4.0503
295.4,436.5,4.0503
296.3,437,4.0503
297.3,437.5,4.0495
298.2,438,4.0483
299.2,438.5,4.0476
300.1,439,4.0477
301.1,439.5,4.0475
302,440,4.0462
303,440.5,4.0464
303.9,441,4.0451
304.8,441.5,4.045
305.8,442,4.045
306.7,442.5,4.045
307.7,443,4.045
308.6,443.5,4.045
309.6,444,4.045
310.5,444.5,4.045
311.5,445,4.0449
312.4,445.5,4.0437
313.4,446,4.0437
314.3,446.5,4.0437
315.2,447,4.043
316.2,447.5,4.0424
317.1,448,4.0424
318.1,448.5,4.0424
319,449,4.0424
319.9,449.5,4.0423
320.9,450,4.0412
321.8,450.5,4.0411
322.7,451,4.0411
323.7,451.5,4.0412
324.6,452,4.0421
325.6,452.5,4.041
326.5,453,4.041
327.4,453.5,4.0398
328.4,454,4.0396
329.3,454.5,4.0383
330.2,455,4.0383
331.2,455.5,4.0362
332.1,456,4.0355
333,456.5,4.0355
334,457,4.0351
334.9,457.5,4.0341
335.8,458,4.0341
336.8,458.5,4.0325
337.7,459,4.0324
338.6,459.5,4.0308
339.5,460,4.0297
340.5,460.5,4.028
341.4,461,4.0274
342.3,461.5,4.0262
343.3,462,4.0245
344.2,462.5,4.0239
345.1,463,4.023
346,463.5,4.0226
347,464,4.0216
347.9,464.5,4.0218
348.8,465,4.0203
349.7,465.5,4.0202
350.7,466,4.0188
351.6,466.5,4.0187
352.5,467,4.0174
353.4,467.5,4.0167
354.4,468,4.0155
355.3,468.5,4.0131
356.2,469,4.0125
357.1,469.5,4.0107
358,470,4.0099
359,470.5,4.0085
359.9,471,4.0071
360.8,471.5,4.0055
361.7,472,4.0046
362.7,472.5,4.0035
363.6,473,4.0023
364.5,473.5,4.0017
365.4,474,4.0001
366.3,474.5,4.0006
367.3,475,3.9994
368.2,475.5,3.9979
369.1,476,3.9968
370,476.5,3.996
370.9,477,3.995
371.9,477.5,3.9944
372.8,478,3.9928
373.7,478.5,3.991
374.6,479,3.9892
375.5,479.5,3.9882
376.4,480,3.9874
377.4,480.5,3.986
378.3,481,3.9855
379.2,481.5,3.9842
380.1,482,3.9831
381,482.5,3.9824
381.9,483,3.981
382.8,483.5,3.9807
383.8,484,3.9797
384.7,484.5,3.9794
385.6,485,3.9785
386.5,485.5,3.9776
387.4,486,3.976
388.4,486.5,3.9755
389.3,487,3.974
390.2,487.5,3.9728
391.1,488,3.9723
392,488.5,3.9706
392.9,489,3.9697
393.8,489.5,3.9684
394.8,490,3.9662
395.7,490.5,3.9658
396.6,491,3.9651
397.5,491.5,3.9642
398.4,492,3.9635
399.3,492.5,3.9626
400.2,493,3.9609
401.1,493.5,3.9606
402.1,494,3.9593
403,494.5,3.959
403.9,495,3.9576
404.8,495.5,3.9564
405.7,496,3.956
406.6,496.5,3.9552
407.5,497,3.9555
408.4,497.5,3.9546
409.4,498,3.9539
410.3,498.5,3.9525
411.2,499,3.9523
412.1,499.5,3.9509
413,500,3.9504
413.9,500.5,3.949
414.8,501,3.948
415.7,501.5,3.9471
416.6,502,3.9457
417.6,502.5,3.945
418.5,503,3.9438
419.4,503.5,3.9424
420.3,504,3.9419
421.2,504.5,3.9406
422.1,505,3.9395
423,505.5,3.939
423.9,506,3.9376
424.9,506.5,3.936
425.8,507,3.9345
426.7,507.5,3.9334
427.6,508,3.9324
428.5,508.5,3.9306
429.4,509,3.9309
430.3,509.5,3.9296
431.2,510,3.9294
432.1,510.5,3.9293
433,511,3.928
433.9,511.5,3.928
434.9,512,3.9268
435.8,512.5,3.9266
436.7,513,3.9252
437.6,513.5,3.9251
438.5,514,3.9237
439.4,514.5,3.9243
440.3,515,3.9239
441.2,515.5,3.9234
442.1,516,3.9224
443,516.5,3.9219
443.9,517,3.9213
444.9,517.5,3.9205
445.8,518,3.9205
446.7,518.5,3.9201
447.6,519,3.9192
448.5,519.5,3.9192
449.4,520,3.9192
450.3,520.5,3.9179
451.2,521,3.9179
452.1,521.5,3.9166
453,522,3.9166
453.9,522.5,3.9166
454.8,523,3.9165
455.7,523.5,3.9153
456.7,524,3.9153
457.6,524.5,3.9153
458.5,525,3.9153
459.4,525.5,3.9153
460.3,526,3.9153
461.2,526.5,3.9153
462.1,527,3.9153
463,527.5,3.9153
463.9,528,3.9153
464.8,528.5,3.9149
465.7,529,3.9139
466.6,529.5,3.914
467.5,530,3.914
468.4,530.5,3.914
469.4,531,3.914
470.3,531.5,3.914
471.2,532,3.914
472.1,532.5,3.914
473,533,3.914
473.9,533.5,3.914
474.8,534,3.9141
475.7,534.5,3.9143
476.6,535,3.9139
477.5,535.5,3.914
478.4,536,3.914
479.3,536.5,3.914
480.2,537,3.913
481.1,537.5,3.9126
482.1,538,3.9126
483,538.5,3.9112
483.9,539,3.9112
484.8,539.5,3.9105
485.7,540,3.9097
486.6,540.5,3.9098
487.5,541,3.9098
488.4,541.5,3.9098
489.3,542,3.9097
490.2,542.5,3.9085
491.1,543,3.9085
492,543.5,3.9078
492.9,544,3.907
493.8,544.5,3.9071
494.7,545,3.9067
495.7,545.5,3.9057
496.6,546,3.9057
497.5,546.5,3.9057
498.4,547,3.9057
499.3,547.5,3.9036
500.2,548,3.9031
501.1,548.5,3.9031
502,549,3.9024
502.9,549.5,3.9018
503.8,550,3.9017
504.7,550.5,3.9002
505.6,551,3.9003
506.5,551.5,3.9003
507.4,552,3.8996
508.3,552.5,3.8989
509.2,553,3.8989
510.2,553.5,3.8989
511.1,554,3.899
512,554.5,3.8977
512.9,555,3.8975
513.8,555.5,3.8968
514.7,556,3.8959
515.6,556.5,3.8957
516.5,557,3.8946
517.4,557.5,3.8945
518.4,558,3.8943
519.3,558.5,3.8939
520.2,559,3.8928
521.1,559.5,3.8924
522,560,3.8914
522.9,560.5,3.8905
523.8,561,3.8898
524.7,561.5,3.8889
525.6,562,3.8883
526.5,562.5,3.8879
527.4,563,3.8869
528.3,563.5,3.8863
529.2,564,3.8849
530.1,564.5,3.8838
531,565,3.8831
531.9,565.5,3.8816
532.8,566,3.8812
533.8,566.5,3.8789
534.7,567,3.8783
535.6,567.5,3.8771
536.5,568,3.8766
537.4,568.5,3.8744
538.3,569,3.873
539.2,569.5,3.8717
540.1,570,3.8705
541,570.5,3.869
541.9,571,3.868
542.8,571.5,3.8685
543.8,572,3.8672
544.7,572.5,3.8669
545.6,573,3.865
546.5,573.5,3.8634
547.4,574,3.8623
548.3,574.5,3.8607
549.2,575,3.8592
550.1,575.5,3.858
551,576,3.8569
551.9,576.5,3.8555
552.9,577,3.8534
553.8,577.5,3.8516
554.7,578,3.8506
555.6,578.5,3.8489
556.5,579,3.8477
557.4,579.5,3.8463
558.3,580,3.8443
559.2,580.5,3.8425
560.1,581,3.8407
561.1,581.5,3.839
562,582,3.8374
562.9,582.5,3.8357
563.8,583,3.8339
564.7,583.5,3.8321
565.6,584,3.8297
566.5,584.5,3.828
567.4,585,3.8262
568.4,585.5,3.8241
569.3,586,3.8221
570.2,586.5,3.8191
571.1,587,3.8175
572,587.5,3.8153
572.9,588,3.8131
573.8,588.5,3.8116
574.7,589,3.8092
575.6,589.5,3.8072
576.6,590,3.8052
577.5,590.5,3.8027
578.4,591,3.8007
579.3,591.5,3.7979
580.2,592,3.7957
581.1,592.5,3.7933
582.1,593,3.7904
583,593.5,3.7888
583.9,594,3.7861
584.8,594.5,3.7832
585.7,595,3.7811
586.6,595.5,3.7781
587.5,596,3.776
588.5,596.5,3.7736
589.4,597,3.7713
590.3,597.5,3.7691
591.2,598,3.7658
592.1,598.5,3.7634
593,599,3.7595
593.9,599.5,3.7562
594.9,600,3.7541
595.8,600.5,3.7505
596.7,601,3.7475
597.6,601.5,3.7448
598.5,602,3.7414
599.4,602.5,3.7386
600.3,603,3.7345
601.3,603.5,3.7308
602.2,604,3.7274
603.1,604.5,3.7241
604,605,3.7198
604.9,605.5,3.715
605.8,606,3.7107
606.8,606.5,3.7056
607.7,607,3.7022
608.6,607.5,3.6979
609.5,608,3.694
610.4,608.5,3.6908
611.3,609,3.6854
612.3,609.5,3.681
613.2,610,3.6767
614.1,610.5,3.671
615,611,3.6662
615.9,611.5,3.6603
616.9,612,3.6553
617.8,612.5,3.6502
618.7,613,3.6434
619.6,613.5,3.6383
620.5,614,3.6318
621.5,614.5,3.6251
622.4,615,3.6188
623.3,615.5,3.6108
624.2,616,3.6046
625.1,616.5,3.5976
626.1,617,3.5885
627,617.5,3.5817
627.9,618,3.5731
628.8,618.5,3.565
629.8,619,3.5561
630.7,619.5,3.545
631.6,620,3.5375
632.5,620.5,3.5281
633.4,621,3.518
634.3,621.5,3.5087
635.3,622,3.497
636.2,622.5,3.4881
637.1,623,3.478
638,623.5,3.4661
639,624,3.4562
639.9,624.5,3.4434
640.8,625,3.4318
641.8,625.5,3.4199
642.7,626,3.4058
643.6,626.5,3.3948
644.6,627,3.3811
645.5,627.5,3.3679
646.4,628,3.3565
647.4,628.5,3.3404
648.3,629,3.3272
649.2,629.5,3.3115
650.1,630,3.2945
651.1,630.5,3.28
652,631,3.2615
653,631.5,3.2466
653.9,632,3.2295
654.8,632.5,3.2097
655.8,633,3.1928
656.7,633.5,3.173
657.6,634,3.1555
658.5,634.5,3.137
659.5,635,3.1142
660.4,635.5,3.0966
661.4,636,3.0747
662.3,636.5,3.0535
663.2,637,3.0332
664.2,637.5,3.0078
665.1,638,2.989
666.1,638.5,2.9657
667,639,2.9421
667.9,639.5,2.9203
668.9,640,2.8925
669.8,640.5,2.8706
670.8,641,2.8453
671.7,641.5,2.8164
672.6,642,2.7926
673.6,642.5,2.7628
674.5,643,2.7384
675.5,643.5,2.7114
676.4,644,2.6802
677.4,644.5,2.6552
678.3,645,2.6236
679.2,645.5,2.5957
680.2,646,2.5677
681.1,646.5,2.5334
682.1,647,2.5069
683,647.5,2.4736
683.9,648,2.4432
684.9,648.5,2.4137
685.8,649,2.3772
686.8,649.5,2.3492
687.7,650,2.315
688.7,650.5,2.282
689.6,651,2.2514
690.6,651.5,2.2134
691.5,652,2.1844
692.5,652.5,2.1498
693.4,653,2.1144
694.4,653.5,2.0835
695.3,654,2.0449
696.2,654.5,2.0153
697.2,655,1.9811
698.1,655.5,1.9439
699.1,656,1.9127
700,656.5,1.8732
701,657,1.8421
701.9,657.5,1.8075
702.8,658,1.7694
703.8,658.5,1.739
704.7,659,1.7007
705.7,659.5,1.6684
706.6,660,1.6347
707.5,660.5,1.5953
708.5,661,1.5657
709.4,661.5,1.5286
710.4,662,1.4956
711.3,662.5,1.4634
712.2,663,1.4245
713.2,663.5,1.3953
714.1,664,1.3597
715.1,664.5,1.3252
716,665,1.2943
716.9,665.5,1.2563
717.9,666,1.2277
718.8,666.5,1.1946
719.7,667,1.1599
720.7,667.5,1.131
721.6,668,1.095
722.5,668.5,1.0664
723.5,669,1.0347
724.4,669.5,0.9994
725.3,670,0.9722
726.3,670.5,0.9389
727.2,671,0.9103
728.1,671.5,0.8815
729.1,672,0.8473
730,672.5,0.8222
730.9,673,0.792
731.8,673.5,0.7632
732.8,674,0.7378
733.7,674.5,0.7073
734.6,675,0.6838
735.5,675.5,0.6582
736.5,676,0.6308
737.4,676.5,0.6078
738.3,677,0.579
739.3,677.5,0.5559
740.2,678,0.5329
741.1,678.5,0.5075
742,679,0.489
742.9,679.5,0.4667
743.9,680,0.4458
744.8,680.5,0.4272
745.7,681,0.4045
746.6,681.5,0.3878
747.5,682,0.3696
748.5,682.5,0.3504
749.4,683,0.3359
750.3,683.5,0.3182
751.2,684,0.3037
752.1,684.5,0.2894
753,685,0.2723
754,685.5,0.2599
754.9,686,0.2453
755.8,686.5,0.2317
756.7,687,0.2204
757.6,687.5,0.2069
758.5,688,0.1963
759.5,688.5,0.185
760.4,689,0.1728
761.3,689.5,0.1639
762.2,690,0.1532
763.1,690.5,0.1439
764,691,0.1352
765,691.5,0.1249
765.9,692,0.1172
766.8,692.5,0.1084
767.7,693,0.0998
768.6,693.5,0.0934
769.6,694,0.0856
770.5,694.5,0.0797
771.4,695,0.0736
772.3,695.5,0.0666
773.2,696,0.0616
774.2,696.5,0.0555
775.1,697,0.0503
776,697.5,0.0458
776.9,698,0.0413
777.8,698.5,0.0383
778.8,699,0.0348
779.7,699.5,0.03
780.6,700,0.0261
781.5,700.5,0.0211
782.4,701,0.0175
783.4,701.5,0.014
784.3,702,0.0101
785.2,702.5,0.0085
786.1,703,0.0057
787.1,703.5,0.0029
788,704,0.0008
788.9,704.5,-0.0019
789.9,705,-0.0039
790.8,705.5,-0.0052
791.7,706,-0.0073
792.6,706.5,-0.0094
793.6,707,-0.0109
794.5,707.5,-0.0122
795.4,708,-0.0149
796.4,708.5,-0.017
797.3,709,-0.0185
798.2,709.5,-0.0196
799.1,710,-0.0206
800.1,710.5,-0.0223
801,711,-0.0225
801.9,711.5,-0.0239
802.9,712,-0.0245
803.8,712.5,-0.0257
804.8,713,-0.0273
805.7,713.5,-0.0275
806.6,714,-0.0289
807.6,714.5,-0.029
808.5,715,-0.0293
809.4,715.5,-0.0306
810.4,716,-0.0306
811.3,716.5,-0.0322
812.2,717,-0.032
813.2,717.5,-0.0342
814.1,718,-0.035
815,718.5,-0.0352
816,719,-0.0363
816.9,719.5,-0.0363
817.9,720,-0.0363
818.8,720.5,-0.0376
819.7,721,-0.0376
820.7,721.5,-0.0382
821.6,722,-0.0382
822.6,722.5,-0.0383
823.5,723,-0.0383
824.4,723.5,-0.0383
825.4,724,-0.0386
826.3,724.5,-0.0396
827.3,725,-0.0396
828.2,725.5,-0.0396
829.1,726,-0.039
830.1,726.5,-0.039
831,727,-0.0396
832,727.5,-0.0396
832.9,728,-0.0396
833.8,728.5,-0.0396
834.8,729,-0.0396
835.7,729.5,-0.0396
836.7,730,-0.0396
837.6,730.5,-0.0396
838.6,731,-0.0396
839.5,731.5,-0.0408
840.5,732,-0.0396
841.4,732.5,-0.0396
842.3,733,-0.0396
843.3,733.5,-0.0396
844.2,734,-0.0399
845.2,734.5,-0.0406
846.1,735,-0.0406
847.1,735.5,-0.0409
848,736,-0.0411
849,736.5,-0.0422
849.9,737,-0.0434
850.9,737.5,-0.0435
851.8,738,-0.0435
852.8,738.5,-0.0435
853.7,739,-0.0435
854.7,739.5,-0.0435
855.6,740,-0.0435
856.6,740.5,-0.0435
857.5,741,-0.0435
858.5,741.5,-0.0435
859.4,742,-0.0435
860.4,742.5,-0.0435
861.3,743,-0.0435
862.3,743.5,-0.0434
863.3,744,-0.0423
864.2,744.5,-0.0422
865.2,745,-0.0422
866.1,745.5,-0.0422
867.1,746,-0.0422
868,746.5,-0.0422
869,747,-0.0421
869.9,747.5,-0.0431
870.9,748,-0.0435
871.8,748.5,-0.0435
872.8,749,-0.0435
873.7,749.5,-0.0435
874.7,750,-0.0435
875.7,750.5,-0.0435
876.6,751,-0.0435
877.6,751.5,-0.0435
878.5,752,-0.0435
879.5,752.5,-0.0435
880.4,753,-0.0435
881.4,753.5,-0.0435
882.3,754,-0.0435
883.3,754.5,-0.0436
884.3,755,-0.0448
885.2,755.5,-0.0443
886.2,756,-0.0455
887.1,756.5,-0.0455
888.1,757,-0.0455
889,757.5,-0.0455
890,758,-0.0455
891,758.5,-0.0455
891.9,759,-0.0455
892.9,759.5,-0.0455
893.8,760,-0.0455
894.8,760.5,-0.0455
895.7,761,-0.0455
896.7,761.5,-0.0455
897.7,762,-0.0455
898.6,762.5,-0.0455
899.6,763,-0.0455
900.5,763.5,-0.0455
901.5,764,-0.0455
902.4,764.5,-0.0455
903.4,765,-0.0468
904.4,765.5,-0.0468
905.3,766,-0.0468
906.3,766.5,-0.0468
907.2,767,-0.0468
908.2,767.5,-0.0464
909.2,768,-0.0455
910.1,768.5,-0.0455
911.1,769,-0.0455
912,769.5,-0.0448
913,770,-0.0441
914,770.5,-0.0442
914.9,771,-0.0442
915.9,771.5,-0.0442
916.8,772,-0.0442
917.8,772.5,-0.0442
918.8,773,-0.0438
919.7,773.5,-0.0439
920.7,774,-0.0439
921.6,774.5,-0.0439
922.6,775,-0.0439
923.6,775.5,-0.0439
924.5,776,-0.0433
925.5,776.5,-0.0425
926.5,777,-0.0425
927.4,777.5,-0.0425
928.4,778,-0.0423
929.3,778.5,-0.0412
930.3,779,-0.0412
931.3,779.5,-0.0412
932.2,780,-0.0413
933.2,780.5,-0.0409
934.1,781,-0.0409
935.1,781.5,-0.0409
936.1,782,-0.0409
937,782.5,-0.0409
938,783,-0.0409
939,783.5,-0.0409
939.9,784,-0.042
940.9,784.5,-0.0422
941.8,785,-0.0422
942.8,785.5,-0.0422
943.8,786,-0.0422
944.7,786.5,-0.0422
945.7,787,-0.0422
946.7,787.5,-0.0422
947.6,788,-0.0422
948.6,788.5,-0.0422
949.6,789,-0.0423
950.5,789.5,-0.0436
951.5,790,-0.0435
952.5,790.5,-0.0435
953.4,791,-0.0435
954.4,791.5,-0.0435
955.4,792,-0.0435
956.3,792.5,-0.0444
957.3,793,-0.0445
958.3,793.5,-0.0445
959.2,794,-0.0445
960.2,794.5,-0.0445
961.2,795,-0.0445
962.1,795.5,-0.0445
963.1,796,-0.0445
964.1,796.5,-0.0445
965,797,-0.0445
966,797.5,-0.0445
966.9,798,-0.0447
967.9,798.5,-0.0448
968.9,799,-0.0448
969.8,799.5,-0.0448
970.8,800,-0.0448
971.8,800.5,-0.0449
972.7,801,-0.0462
973.7,801.5,-0.0461
974.7,802,-0.0462
975.6,802.5,-0.0457
976.6,803,-0.0448
977.6,803.5,-0.0448
978.6,804,-0.0448
979.5,804.5,-0.0448
980.5,805,-0.0448
981.5,805.5,-0.0449
982.4,806,-0.0436
983.4,806.5,-0.0435
984.4,807,-0.0435
985.3,807.5,-0.0435
986.3,808,-0.0443
987.3,808.5,-0.0449
988.2,809,-0.0462
989.2,809.5,-0.0461
990.2,810,-0.0461
991.1,810.5,-0.0461
992.1,811,-0.0461
993.1,811.5,-0.0461
994,812,-0.0462
995,812.5,-0.0462
996,813,-0.0458
997,813.5,-0.0448
997.9,814,-0.0448
999,814.5,-0.0448

File: PMMA/Calibration_Data/FSRI/FSRI_TGA_N2_30K_3.csv
time,Temp,TGA
[s],[K],[mg]
24.9,322.5,3.9301
33.6,323,3.9299
38.9,323.5,3.9298
43.1,324,3.9296
46.6,324.5,3.9303
49.6,325,3.9295
52.3,325.5,3.93
54.9,326,3.9305
57.3,326.5,3.93
59.5,327,3.9297
61.6,327.5,3.9295
63.6,328,3.9298
65.5,328.5,3.9315
67.3,329,3.9313
69.1,329.5,3.9303
70.8,330,3.9303
72.5,330.5,3.9307
74.1,331,3.931
75.7,331.5,3.9311
77.2,332,3.9298
78.7,332.5,3.9289
80.2,333,3.9294
81.7,333.5,3.9303
83.1,334,3.9303
84.5,334.5,3.9305
85.9,335,3.9303
87.3,335.5,3.9289
88.6,336,3.9281
89.9,336.5,3.9289
91.2,337,3.9302
92.5,337.5,3.9308
93.8,338,3.9307
95.1,338.5,3.9298
96.3,339,3.9294
97.6,339.5,3.9297
98.8,340,3.9293
100.1,340.5,3.929
101.3,341,3.9295
102.5,341.5,3.9292
103.7,342,3.9295
104.8,342.5,3.9296
106,343,3.9299
107.2,343.5,3.9295
108.4,344,3.9303
109.5,344.5,3.9303
110.7,345,3.9301
111.8,345.5,3.9299
113,346,3.9299
114.1,346.5,3.9304
115.3,347,3.9312
116.4,347.5,3.9316
117.5,348,3.9309
118.6,348.5,3.9306
119.8,349,3.9315
120.9,349.5,3.9315
122,350,3.9304
123.1,350.5,3.93
124.2,351,3.9302
125.2,351.5,3.9303
126.3,352,3.9307
127.4,352.5,3.9313
128.5,353,3.9312
129.6,353.5,3.9306
130.7,354,3.931
131.8,354.5,3.9305
132.9,355,3.9305
133.9,355.5,3.9303
135,356,3.9288
136.1,356.5,3.9293
137.1,357,3.9299
138.2,357.5,3.9298
139.3,358,3.9306
140.3,358.5,3.9297
141.4,359,3.9307
142.4,359.5,3.9306
143.5,360,3.9306
144.5,360.5,3.93
145.6,361,3.9305
146.6,361.5,3.9298
147.6,362,3.9295
148.7,362.5,3.9303
149.7,363,3.9291
150.7,363.5,3.9293
151.8,364,3.9302
152.8,364.5,3.9291
153.9,365,3.9294
154.9,365.5,3.9297
155.9,366,3.9291
156.9,366.5,3.9291
158,367,3.9303
159,367.5,3.9305
160,368,3.9294
161,368.5,3.9294
162.1,369,3.9301
163.1,369.5,3.9289
164.1,370,3.9289
165.1,370.5,3.9289
166.2,371,3.9289
167.2,371.5,3.9289
168.2,372,3.9289
169.2,372.5,3.9289
170.2,373,3.9297
171.2,373.5,3.9291
172.2,374,3.9289
173.3,374.5,3.9289
174.3,375,3.9289
175.3,375.5,3.9289
176.3,376,3.9289
177.3,376.5,3.929
178.3,377,3.9291
179.4,377.5,3.9296
180.4,378,3.9289
181.4,378.5,3.9289
182.4,379,3.9289
183.4,379.5,3.9278
184.4,380,3.9278
185.4,380.5,3.929
186.4,381,3.9289
187.4,381.5,3.9282
188.4,382,3.9277
189.5,382.5,3.9288
190.5,383,3.929
191.5,383.5,3.9282
192.5,384,3.9276
193.5,384.5,3.9276
194.5,385,3.9281
195.5,385.5,3.929
196.5,386,3.9289
197.5,386.5,3.9289
198.5,387,3.9277
199.5,387.5,3.9277
200.5,388,3.9276
201.5,388.5,3.9276
202.5,389,3.9276
203.6,389.5,3.9282
204.6,390,3.9277
205.6,390.5,3.9277
206.6,391,3.9276
207.6,391.5,3.9276
208.6,392,3.9276
209.6,392.5,3.9277
210.6,393,3.927
211.6,393.5,3.9264
212.6,394,3.9277
213.6,394.5,3.9276
214.6,395,3.9276
215.5,395.5,3.9276
216.5,396,3.9276
217.5,396.5,3.9267
218.5,397,3.9263
219.5,397.5,3.9263
220.5,398,3.9263
221.5,398.5,3.9263
222.5,399,3.9263
223.5,399.5,3.9264
224.5,400,3.927
225.5,400.5,3.9274
226.5,401,3.9264
227.4,401.5,3.9263
228.4,402,3.9263
229.4,402.5,3.9263
230.4,403,3.9263
231.4,403.5,3.9262
232.4,404,3.9275
233.4,404.5,3.9276
234.3,405,3.9276
235.3,405.5,3.9276
236.3,406,3.9276
237.3,406.5,3.9276
238.3,407,3.9262
239.2,407.5,3.9264
240.2,408,3.9256
241.2,408.5,3.9257
242.2,409,3.9257
243.1,409.5,3.9257
244.1,410,3.9256
245.1,410.5,3.9256
246.1,411,3.9256
247,411.5,3.9257
248,412,3.9257
249,412.5,3.9256
250,413,3.9256
250.9,413.5,3.9261
251.9,414,3.9263
252.9,414.5,3.9265
253.8,415,3.926
254.8,415.5,3.9256
255.8,416,3.9256
256.7,416.5,3.9257
257.7,417,3.9256
258.6,417.5,3.9256
259.6,418,3.9257
260.6,418.5,3.9257
261.5,419,3.9256
262.5,419.5,3.9256
263.5,420,3.9246
264.4,420.5,3.9247
265.4,421,3.9247
266.3,421.5,3.9247
267.3,422,3.9246
268.2,422.5,3.9233
269.2,423,3.9234
270.2,423.5,3.9233
271.1,424,3.923
272.1,424.5,3.923
273,425,3.923
274,425.5,3.923
274.9,426,3.923
275.9,426.5,3.923
276.8,427,3.923
277.8,427.5,3.923
278.7,428,3.923
279.7,428.5,3.9231
280.7,429,3.9223
281.6,429.5,3.9217
282.6,430,3.9217
283.5,430.5,3.9212
284.5,431,3.9207
285.4,431.5,3.9205
286.4,432,3.9203
287.3,432.5,3.9191
288.3,433,3.9191
289.2,433.5,3.9191
290.2,434,3.9191
291.1,434.5,3.9191
292.1,435,3.9191
293,435.5,3.9191
294,436,3.9191
294.9,436.5,3.9191
295.8,437,3.9191
296.8,437.5,3.919
297.7,438,3.9189
298.7,438.5,3.9178
299.6,439,3.9178
300.6,439.5,3.9177
301.5,440,3.9177
302.5,440.5,3.9177
303.4,441,3.9178
304.3,441.5,3.9169
305.3,442,3.9164
306.2,442.5,3.9164
307.2,443,3.9164
308.1,443.5,3.9165
309.1,444,3.9154
310,444.5,3.9151
310.9,445,3.9151
311.9,445.5,3.9151
312.8,446,3.9151
313.8,446.5,3.9151
314.7,447,3.9149
315.6,447.5,3.9138
316.6,448,3.9138
317.5,448.5,3.9138
318.4,449,3.9138
319.4,449.5,3.9136
320.3,450,3.9116
321.3,450.5,3.9112
322.2,451,3.9112
323.1,451.5,3.9111
324.1,452,3.9098
325,452.5,3.9099
325.9,453,3.9098
326.9,453.5,3.9086
327.8,454,3.9085
328.7,454.5,3.9086
329.7,455,3.9073
330.6,455.5,3.9072
331.5,456,3.9073
332.5,456.5,3.9062
333.4,457,3.9058
334.3,457.5,3.9058
335.2,458,3.9047
336.2,458.5,3.9045
337.1,459,3.904
338,459.5,3.9029
339,460,3.9023
339.9,460.5,3.9011
340.8,461,3.8996
341.7,461.5,3.8993
342.7,462,3.8979
343.6,462.5,3.8976
344.5,463,3.8963
345.4,463.5,3.8962
346.4,464,3.8944
347.3,464.5,3.8933
348.2,465,3.8918
349.1,465.5,3.8913
350.1,466,3.8903
351,466.5,3.89
351.9,467,3.8887
352.8,467.5,3.8881
353.8,468,3.8871
354.7,468.5,3.8857
355.6,469,3.8854
356.5,469.5,3.884
357.4,470,3.8831
358.3,470.5,3.882
359.3,471,3.8818
360.2,471.5,3.8816
361.1,472,3.8801
362,472.5,3.8798
362.9,473,3.8786
363.9,473.5,3.8784
364.8,474,3.8759
365.7,474.5,3.8744
366.6,475,3.8737
367.5,475.5,3.872
368.5,476,3.8711
369.4,476.5,3.8701
370.3,477,3.8684
371.2,477.5,3.8682
372.1,478,3.8667
373.1,478.5,3.8663
374,479,3.865
374.9,479.5,3.864
375.8,480,3.8634
376.7,480.5,3.8625
377.7,481,3.862
378.6,481.5,3.8609
379.5,482,3.8603
380.4,482.5,3.8588
381.3,483,3.8583
382.2,483.5,3.8572
383.2,484,3.8558
384.1,484.5,3.8554
385,485,3.8538
385.9,485.5,3.8537
386.8,486,3.8523
387.7,486.5,3.8516
388.7,487,3.8505
389.6,487.5,3.8499
390.5,488,3.8492
391.4,488.5,3.8491
392.3,489,3.8477
393.2,489.5,3.8473
394.2,490,3.8459
395.1,490.5,3.8447
396,491,3.844
396.9,491.5,3.8422
397.8,492,3.841
398.7,492.5,3.8405
399.7,493,3.8392
400.6,493.5,3.8383
401.5,494,3.8375
402.4,494.5,3.8367
403.3,495,3.835
404.2,495.5,3.8347
405.1,496,3.8334
406.1,496.5,3.8334
407,497,3.832
407.9,497.5,3.8315
408.8,498,3.83
409.7,498.5,3.8279
410.6,499,3.8273
411.6,499.5,3.8273
412.5,500,3.826
413.4,500.5,3.826
414.3,501,3.8247
415.2,501.5,3.824
416.1,502,3.8224
417,502.5,3.8212
418,503,3.8208
418.9,503.5,3.8208
419.8,504,3.8208
420.7,504.5,3.8207
421.6,505,3.8194
422.5,505.5,3.8185
423.4,506,3.817
424.3,506.5,3.8151
425.3,507,3.8143
426.2,507.5,3.8134
427.1,508,3.8121
428,508.5,3.8125
428.9,509,3.8116
429.8,509.5,3.8115
430.7,510,3.8109
431.6,510.5,3.8099
432.6,511,3.8099
433.5,511.5,3.8097
434.4,512,3.8086
435.3,512.5,3.8086
436.2,513,3.8083
437.1,513.5,3.8072
438,514,3.8073
438.9,514.5,3.806
439.9,515,3.8059
440.8,515.5,3.8049
441.7,516,3.8046
442.6,516.5,3.8046
443.5,517,3.8046
444.4,517.5,3.8035
445.3,518,3.8033
446.2,518.5,3.8033
447.1,519,3.8021
448,519.5,3.8019
449,520,3.8019
449.9,520.5,3.8019
450.8,521,3.8019
451.7,521.5,3.8017
452.6,522,3.8005
453.5,522.5,3.8006
454.4,523,3.8006
455.3,523.5,3.8007
456.2,524,3.7994
457.1,524.5,3.7993
458.1,525,3.7993
459,525.5,3.7993
459.9,526,3.7993
460.8,526.5,3.7993
461.7,527,3.7983
462.6,527.5,3.798
463.5,528,3.798
464.4,528.5,3.798
465.3,529,3.798
466.2,529.5,3.798
467.1,530,3.7979
468,530.5,3.7966
469,531,3.7967
469.9,531.5,3.7967
470.8,532,3.7967
471.7,532.5,3.7967
472.6,533,3.7965
473.5,533.5,3.7953
474.4,534,3.7954
475.3,534.5,3.7954
476.2,535,3.7953
477.1,535.5,3.7953
478,536,3.7953
479,536.5,3.7953
479.9,537,3.7954
480.8,537.5,3.7954
481.7,538,3.7949
482.6,538.5,3.794
483.5,539,3.794
484.4,539.5,3.794
485.3,540,3.7938
486.2,540.5,3.7926
487.1,541,3.7927
488,541.5,3.7927
488.9,542,3.7927
489.8,542.5,3.7927
490.7,543,3.7915
491.7,543.5,3.7915
492.6,544,3.7911
493.5,544.5,3.7911
494.4,545,3.7911
495.3,545.5,3.7908
496.2,546,3.7898
497.1,546.5,3.7898
498,547,3.7898
498.9,547.5,3.7897
499.8,548,3.7884
500.7,548.5,3.7885
501.6,549,3.7884
502.5,549.5,3.7885
503.4,550,3.7877
504.4,550.5,3.7871
505.3,551,3.7871
506.2,551.5,3.7871
507.1,552,3.7867
508,552.5,3.7856
508.9,553,3.7857
509.8,553.5,3.7847
510.7,554,3.7843
511.6,554.5,3.7834
512.5,555,3.7834
513.4,555.5,3.7835
514.3,556,3.7823
515.2,556.5,3.7821
516.1,557,3.782
517.1,557.5,3.781
518,558,3.781
518.9,558.5,3.7806
519.8,559,3.7804
520.7,559.5,3.7791
521.6,560,3.779
522.5,560.5,3.7781
523.4,561,3.7775
524.3,561.5,3.777
525.2,562,3.7758
526.1,562.5,3.776
527,563,3.7749
527.9,563.5,3.7745
528.8,564,3.7736
529.7,564.5,3.7726
530.7,565,3.7704
531.6,565.5,3.7701
532.5,566,3.769
533.4,566.5,3.7686
534.3,567,3.7672
535.2,567.5,3.7667
536.1,568,3.7656
537,568.5,3.7648
537.9,569,3.7638
538.8,569.5,3.7631
539.7,570,3.7623
540.6,570.5,3.761
541.5,571,3.7601
542.4,571.5,3.7585
543.4,572,3.7572
544.3,572.5,3.756
545.2,573,3.7547
546.1,573.5,3.7529
547,574,3.753
547.9,574.5,3.7514
548.8,575,3.7511
549.7,575.5,3.7499
550.6,576,3.7485
551.5,576.5,3.7475
552.4,577,3.7459
553.3,577.5,3.7435
554.2,578,3.742
555.2,578.5,3.7409
556.1,579,3.7394
557,579.5,3.7375
557.9,580,3.7359
558.8,580.5,3.7348
559.7,581,3.7332
560.6,581.5,3.7316
561.5,582,3.73
562.4,582.5,3.7289
563.3,583,3.7277
564.2,583.5,3.7255
565.2,584,3.7235
566.1,584.5,3.7221
567,585,3.7201
567.9,585.5,3.7181
568.8,586,3.7163
569.7,586.5,3.7142
570.6,587,3.7126
571.5,587.5,3.7109
572.4,588,3.7083
573.4,588.5,3.7066
574.3,589,3.7042
575.2,589.5,3.7017
576.1,590,3.6999
577,590.5,3.6972
577.9,591,3.6952
578.8,591.5,3.693
579.7,592,3.6913
580.6,592.5,3.6896
581.6,593,3.6872
582.5,593.5,3.6855
583.4,594,3.6831
584.3,594.5,3.6802
585.2,595,3.6786
586.1,595.5,3.6761
587,596,3.6735
587.9,596.5,3.6702
588.8,597,3.6676
589.8,597.5,3.6655
590.7,598,3.6624
591.6,598.5,3.6602
592.5,599,3.6572
593.4,599.5,3.6538
594.3,600,3.6519
595.2,600.5,3.6491
596.1,601,3.6465
597.1,601.5,3.6444
598,602,3.6412
598.9,602.5,3.6382
599.8,603,3.6345
600.7,603.5,3.6314
601.6,604,3.6284
602.5,604.5,3.6245
603.4,605,3.6215
604.4,605.5,3.6177
605.3,606,3.6143
606.2,606.5,3.6101
607.1,607,3.6064
608,607.5,3.6029
608.9,608,3.5981
609.8,608.5,3.5946
610.8,609,3.5903
611.7,609.5,3.5856
612.6,610,3.5814
613.5,610.5,3.5759
614.4,611,3.571
615.3,611.5,3.5661
616.2,612,3.56
617.2,612.5,3.5554
618.1,613,3.5499
619,613.5,3.5443
619.9,614,3.5394
620.8,614.5,3.533
621.8,615,3.5273
622.7,615.5,3.5209
623.6,616,3.5136
624.5,616.5,3.5082
625.4,617,3.5011
626.3,617.5,3.4945
627.3,618,3.4876
628.2,618.5,3.479
629.1,619,3.4725
630,619.5,3.4644
631,620,3.456
631.9,620.5,3.4482
632.8,621,3.4366
633.7,621.5,3.4281
634.6,622,3.4191
635.6,622.5,3.4085
636.5,623,3.4003
637.4,623.5,3.3896
638.3,624,3.3793
639.2,624.5,3.3694
640.1,625,3.357
641.1,625.5,3.3475
642,626,3.3362
642.9,626.5,3.3238
643.9,627,3.3129
644.8,627.5,3.2985
645.7,628,3.2867
646.6,628.5,3.2734
647.6,629,3.2579
648.5,629.5,3.2457
649.5,630,3.2303
650.4,630.5,3.2161
651.3,631,3.2022
652.3,631.5,3.1854
653.2,632,3.1735
654.1,632.5,3.1569
655,633,3.1397
656,633.5,3.124
656.9,634,3.1036
657.8,634.5,3.088
658.8,635,3.0694
659.7,635.5,3.0482
660.6,636,3.0303
661.6,636.5,3.0085
662.5,637,2.991
663.5,637.5,2.9717
664.4,638,2.9489
665.3,638.5,2.9309
666.3,639,2.9074
667.2,639.5,2.8847
668.1,640,2.8626
669.1,640.5,2.8365
670,641,2.8167
670.9,641.5,2.7916
671.9,642,2.7672
672.8,642.5,2.7446
673.8,643,2.7159
674.7,643.5,2.6937
675.6,644,2.6675
676.6,644.5,2.6402
677.5,645,2.6174
678.4,645.5,2.5868
679.4,646,2.5623
680.3,646.5,2.5345
681.3,647,2.5033
682.2,647.5,2.4782
683.1,648,2.4458
684.1,648.5,2.4173
685,649,2.388
686,649.5,2.3538
686.9,650,2.3272
687.8,650.5,2.2934
688.8,651,2.2628
689.7,651.5,2.2327
690.7,652,2.1961
691.6,652.5,2.1687
692.6,653,2.1343
693.5,653.5,2.1016
694.4,654,2.0713
695.4,654.5,2.034
696.3,655,2.0057
697.3,655.5,1.9714
698.2,656,1.9376
699.2,656.5,1.9077
700.1,657,1.8698
701.1,657.5,1.8409
702,658,1.8072
702.9,658.5,1.7714
703.9,659,1.7411
704.8,659.5,1.7026
705.8,660,1.6724
706.7,660.5,1.639
707.7,661,1.6026
708.6,661.5,1.5738
709.5,662,1.5371
710.5,662.5,1.5065
711.4,663,1.4755
712.3,663.5,1.4387
713.3,664,1.4108
714.2,664.5,1.3756
715.2,665,1.3437
716.1,665.5,1.313
717,666,1.2767
717.9,666.5,1.2499
718.9,667,1.2169
719.8,667.5,1.1852
720.7,668,1.1576
721.7,668.5,1.1227
722.6,669,1.0958
723.6,669.5,1.0658
724.5,670,1.0342
725.4,670.5,1.0093
726.4,671,0.9779
727.3,671.5,0.9526
728.2,672,0.9244
729.1,672.5,0.8933
730.1,673,0.8703
731,673.5,0.8416
731.9,674,0.8157
732.9,674.5,0.7908
733.8,675,0.7605
734.7,675.5,0.7381
735.6,676,0.712
736.6,676.5,0.6857
737.5,677,0.6637
738.4,677.5,0.6361
739.4,678,0.6149
740.3,678.5,0.5921
741.2,679,0.5672
742.1,679.5,0.5484
743.1,680,0.5252
744,680.5,0.5063
744.9,681,0.488
745.8,681.5,0.4654
746.7,682,0.4495
747.7,682.5,0.4306
748.6,683,0.4125
749.5,683.5,0.3977
750.4,684,0.3793
751.4,684.5,0.365
752.3,685,0.3494
753.2,685.5,0.3326
754.1,686,0.3202
755,686.5,0.3053
756,687,0.2924
756.9,687.5,0.2802
757.8,688,0.2659
758.7,688.5,0.2557
759.6,689,0.2442
760.6,689.5,0.2329
761.5,690,0.2239
762.4,690.5,0.2125
763.3,691,0.2034
764.2,691.5,0.1931
765.1,692,0.1832
766.1,692.5,0.1764
767,693,0.1679
767.9,693.5,0.1599
768.8,694,0.1518
769.7,694.5,0.1426
770.7,695,0.1367
771.6,695.5,0.1303
772.5,696,0.1239
773.4,696.5,0.1194
774.4,697,0.1147
775.3,697.5,0.11
776.2,698,0.1052
777.1,698.5,0.0998
778,699,0.0961
779,699.5,0.092
779.9,700,0.0891
780.8,700.5,0.0858
781.7,701,0.0821
782.7,701.5,0.0797
783.6,702,0.0757
784.5,702.5,0.0731
785.5,703,0.0695
786.4,703.5,0.0659
787.3,704,0.0637
788.2,704.5,0.0597
789.2,705,0.0574
790.1,705.5,0.0552
791,706,0.0535
792,706.5,0.0519
792.9,707,0.0505
793.8,707.5,0.0488
794.8,708,0.047
795.7,708.5,0.0454
796.6,709,0.0439
797.6,709.5,0.0435
798.5,710,0.042
799.4,710.5,0.0411
800.4,711,0.0403
801.3,711.5,0.0387
802.2,712,0.0382
803.2,712.5,0.037
804.1,713,0.0361
805,713.5,0.0354
806,714,0.034
806.9,714.5,0.0338
807.9,715,0.0327
808.8,715.5,0.0322
809.7,716,0.031
810.7,716.5,0.0307
811.6,717,0.0297
812.5,717.5,0.0294
813.5,718,0.0295
814.4,718.5,0.0282
815.4,719,0.0281
816.3,719.5,0.0281
817.2,720,0.0273
818.2,720.5,0.0267
819.1,721,0.0266
820.1,721.5,0.0258
821,722,0.0254
822,722.5,0.0255
822.9,723,0.0244
823.8,723.5,0.0244
824.8,724,0.0245
825.7,724.5,0.0245
826.7,725,0.0237
827.6,725.5,0.0228
828.6,726,0.0228
829.5,726.5,0.0228
830.5,727,0.0228
831.4,727.5,0.0228
832.4,728,0.0228
833.3,728.5,0.0228
834.2,729,0.0228
835.2,729.5,0.0228
836.1,730,0.0228
837.1,730.5,0.0228
838,731,0.0228
839,731.5,0.0226
839.9,732,0.0215
840.9,732.5,0.0215
841.8,733,0.0215
842.8,733.5,0.0215
843.7,734,0.0215
844.7,734.5,0.0215
845.6,735,0.0215
846.6,735.5,0.0215
847.5,736,0.0223
848.5,736.5,0.0231
849.4,737,0.0231
850.4,737.5,0.0231
851.3,738,0.0231
852.3,738.5,0.0231
853.2,739,0.0231
854.2,739.5,0.0231
855.1,740,0.0231
856.1,740.5,0.0231
857,741,0.0231
858,741.5,0.0231
858.9,742,0.0231
859.9,742.5,0.0231
860.8,743,0.0232
861.8,743.5,0.0228
862.8,744,0.0228
863.7,744.5,0.0228
864.7,745,0.0228
865.6,745.5,0.0228
866.6,746,0.0224
867.5,746.5,0.0225
868.5,747,0.0225
869.4,747.5,0.0225
870.4,748,0.0225
871.4,748.5,0.0225
872.3,749,0.0225
873.3,749.5,0.0225
874.2,750,0.0225
875.2,750.5,0.0225
876.1,751,0.0225
877.1,751.5,0.0225
878.1,752,0.0226
879,752.5,0.0215
880,753,0.0215
880.9,753.5,0.0215
881.9,754,0.0215
882.8,754.5,0.0214
883.8,755,0.0221
884.8,755.5,0.0228
885.7,756,0.0228
886.7,756.5,0.0228
887.6,757,0.0228
888.6,757.5,0.0228
889.5,758,0.0228
890.5,758.5,0.0228
891.5,759,0.0227
892.4,759.5,0.0239
893.4,760,0.0238
894.3,760.5,0.0238
895.3,761,0.0238
896.3,761.5,0.0238
897.2,762,0.0238
898.2,762.5,0.0238
899.1,763,0.0238
900.1,763.5,0.0238
901.1,764,0.0238
902,764.5,0.0238
903,765,0.0238
903.9,765.5,0.0238
904.9,766,0.0238
905.9,766.5,0.0238
906.8,767,0.0238
907.8,767.5,0.0238
908.8,768,0.0239
909.7,768.5,0.0227
910.7,769,0.0225
911.6,769.5,0.0225
912.6,770,0.0225
913.6,770.5,0.0225
914.5,771,0.0225
915.5,771.5,0.0225
916.5,772,0.0225
917.4,772.5,0.0225
918.4,773,0.0225
919.3,773.5,0.0225
920.3,774,0.0225
921.3,774.5,0.0225
922.2,775,0.0225
923.2,775.5,0.0224
924.2,776,0.0211
925.1,776.5,0.0212
926.1,777,0.0211
927,777.5,0.0201
928,778,0.0206
929,778.5,0.0217
929.9,779,0.0216
930.9,779.5,0.0226
931.9,780,0.0229
932.8,780.5,0.0229
933.8,781,0.0229
934.8,781.5,0.0229
935.7,782,0.0229
936.7,782.5,0.0229
937.7,783,0.0229
938.6,783.5,0.0229
939.6,784,0.0232
940.6,784.5,0.0242
941.5,785,0.0228
942.5,785.5,0.0229
943.4,786,0.0229
944.4,786.5,0.0229
945.4,787,0.0229
946.3,787.5,0.0224
947.3,788,0.0216
948.3,788.5,0.0216
949.2,789,0.0216
950.2,789.5,0.0216
951.2,790,0.0216
952.1,790.5,0.0216
953.1,791,0.0216
954.1,791.5,0.0216
955,792,0.0216
956,792.5,0.0216
957,793,0.0216
957.9,793.5,0.0216
958.9,794,0.0216
959.9,794.5,0.0214
960.8,795,0.0202
961.8,795.5,0.0203
962.8,796,0.0209
963.7,796.5,0.0216
964.7,797,0.0218
965.7,797.5,0.023
966.6,798,0.0229
967.6,798.5,0.0229
968.6,799,0.0228
969.5,799.5,0.0216
970.5,800,0.0216
971.4,800.5,0.0216
972.4,801,0.0226
973.4,801.5,0.0226
974.4,802,0.0226
975.3,802.5,0.0226
976.3,803,0.0226
977.3,803.5,0.0226
978.2,804,0.0224
979.2,804.5,0.0213
980.2,805,0.0213
981.2,805.5,0.0213
982.1,806,0.0213
983.1,806.5,0.0213
984.1,807,0.0217
985,807.5,0.0226
986,808,0.0226
987,808.5,0.0226
987.9,809,0.0226
988.9,809.5,0.0226
989.9,810,0.0226
990.8,810.5,0.0226
991.8,811,0.0226
992.8,811.5,0.0226
993.8,812,0.0226
994.7,812.5,0.0226
995.7,813,0.0225
996.7,813.5,0.0212
997.7,814,0.0213
998.7,814.5,0.0213
