Repository: MaCFP/matl-db

### Experimental Conditions: TGA and DSC
A Netzsch STA 449 F3 Jupiter was used to conduct Thermogravimetric Analysis (TGA) and Differential Scanning Calorimetry (DSC) experiments. 

* Heating Rate: 3, 10, and 30 K/min
* Temperature program
  - Initial Temperature: 323 K
  - Initial Isotherm: 600 s (hold at 323 K for 600 s)  
  - Maximum Temperature: 823 K
  - Final Isotherm: 300 s (hold at 823 K for 300 s)
* Sample mass: 4.0 +/- 0.1 mg
* Sample geometry: Powdered (Supplied by NIST)
* Calibration type: Before each experiment, a baseline test was performed using an empty crucible.

File: PMMA/Calibration_Data/FSRI/FSRI_STA_N2_10K_1.csv (part 2 of 4)
Temp,time,TGA,DSC
[K],[s],[mg],[mW/mg]
471.5,953.6,3.9046,0.49561
471.6,954.2,3.9039,0.49691
471.7,954.7,3.9040,0.49679
471.8,955.3,3.9040,0.49614
471.9,955.9,3.9040,0.49659
472.0,956.4,3.9039,0.49534
472.1,957.0,3.9029,0.49533
472.2,957.6,3.9027,0.49311
472.3,958.2,3.9026,0.4953
472.4,958.7,3.9027,0.4958
472.5,959.3,3.9026,0.49426
472.6,959.9,3.9027,0.49481
472.7,960.5,3.9022,0.49588
472.8,961.0,3.9015,0.4943
472.9,961.6,3.9013,0.49424
473.0,962.2,3.9013,0.4956
473.1,962.7,3.9013,0.49568
473.2,963.3,3.9013,0.49543
473.3,963.9,3.9013,0.49675
473.4,964.5,3.9013,0.49711
473.5,965.0,3.9014,0.49522
473.6,965.6,3.9012,0.49511
473.7,966.2,3.9004,0.49643
473.8,966.7,3.9000,0.49619
473.9,967.3,3.9000,0.49599
474.0,967.9,3.9000,0.49768
474.1,968.5,3.9000,0.49779
474.2,969.0,3.9000,0.49545
474.3,969.6,3.9000,0.49617
474.4,970.2,3.9000,0.49654
474.5,970.8,3.8994,0.49688
474.6,971.3,3.8987,0.49806
474.7,971.9,3.8987,0.49503
474.8,972.5,3.8987,0.49565
474.9,973.1,3.8987,0.49873
475.0,973.6,3.8985,0.49818
475.1,974.2,3.8976,0.49932
475.2,974.8,3.8973,0.49938
475.3,975.4,3.8974,0.49836
475.4,975.9,3.8974,0.49759
475.5,976.5,3.8973,0.49688
475.6,977.1,3.8965,0.49707
475.7,977.7,3.8960,0.49961
475.8,978.2,3.8961,0.50104
475.9,978.8,3.8961,0.4991
476.0,979.4,3.8961,0.49988
476.1,980.0,3.8960,0.50148
476.2,980.5,3.8956,0.49986
476.3,981.1,3.8954,0.50049
476.4,981.7,3.8954,0.50051
476.5,982.3,3.8953,0.49872
476.6,982.8,3.8944,0.4995
476.7,983.4,3.8941,0.50078
476.8,984.0,3.8941,0.49969
476.9,984.6,3.8941,0.49922
477.0,985.1,3.8941,0.50122
477.1,985.7,3.8942,0.50182
477.2,986.3,3.8933,0.50079
477.3,986.8,3.8928,0.50274
477.4,987.4,3.8928,0.50182
477.5,988.0,3.8928,0.50129
477.6,988.6,3.8924,0.50318
477.7,989.1,3.8917,0.50227
477.8,989.7,3.8914,0.50306
477.9,990.3,3.8915,0.50484
478.0,990.9,3.8915,0.5035
478.1,991.4,3.8914,0.50286
478.2,992.0,3.8915,0.50452
478.3,992.6,3.8913,0.50498
478.4,993.2,3.8906,0.50315
478.5,993.7,3.8901,0.50321
478.6,994.3,3.8902,0.50244
478.7,994.9,3.8901,0.50303
478.8,995.5,3.8902,0.50343
478.9,996.0,3.8901,0.50516
479.0,996.6,3.8901,0.50291
479.1,997.2,3.8902,0.50576
479.2,997.7,3.8901,0.5045
479.3,998.3,3.8902,0.50415
479.4,998.9,3.8901,0.50582
479.5,999.5,3.8902,0.5051
479.6,1000.0,3.8897,0.50575
479.7,1000.6,3.8890,0.50546
479.8,1001.2,3.8888,0.50434
479.9,1001.8,3.8888,0.50465
480.0,1002.3,3.8888,0.50412
480.1,1002.9,3.8888,0.50485
480.2,1003.5,3.8888,0.50648
480.3,1004.1,3.8890,0.50692
480.4,1004.6,3.8882,0.50712
480.5,1005.2,3.8869,0.50732
480.6,1005.8,3.8869,0.50792
480.7,1006.4,3.8868,0.50904
480.8,1006.9,3.8869,0.50936
480.9,1007.5,3.8869,0.50864
481.0,1008.1,3.8868,0.51128
481.1,1008.7,3.8869,0.50823
481.2,1009.2,3.8868,0.50953
481.3,1009.8,3.8862,0.51235
481.4,1010.4,3.8855,0.508
481.5,1011.0,3.8852,0.51065
481.6,1011.5,3.8846,0.51231
481.7,1012.1,3.8845,0.51134
481.8,1012.7,3.8846,0.51066
481.9,1013.3,3.8846,0.51176
482.0,1013.8,3.8845,0.51053
482.1,1014.4,3.8846,0.51117
482.2,1015.0,3.8839,0.51139
482.3,1015.6,3.8833,0.51116
482.4,1016.1,3.8832,0.51129
482.5,1016.7,3.8832,0.51234
482.6,1017.3,3.8833,0.5114
482.7,1017.9,3.8831,0.51233
482.8,1018.4,3.8828,0.51368
482.9,1019.0,3.8830,0.51107
483.0,1019.6,3.8827,0.51144
483.1,1020.2,3.8817,0.51198
483.2,1020.7,3.8816,0.51374
483.3,1021.3,3.8816,0.51367
483.4,1021.9,3.8816,0.5148
483.5,1022.5,3.8816,0.51306
483.6,1023.0,3.8816,0.51297
483.7,1023.6,3.8816,0.51224
483.8,1024.2,3.8813,0.51352
483.9,1024.7,3.8803,0.51521
484.0,1025.3,3.8803,0.51381
484.1,1025.9,3.8803,0.51407
484.2,1026.5,3.8803,0.51324
484.3,1027.0,3.8795,0.51423
484.4,1027.6,3.8790,0.51545
484.5,1028.2,3.8789,0.51533
484.6,1028.8,3.8793,0.51378
484.7,1029.3,3.8797,0.51105
484.8,1029.9,3.8793,0.51366
484.9,1030.5,3.8789,0.51441
485.0,1031.1,3.8790,0.51326
485.1,1031.6,3.8789,0.51471
485.2,1032.2,3.8790,0.51351
485.3,1032.8,3.8787,0.51331
485.4,1033.4,3.8772,0.51467
485.5,1033.9,3.8762,0.51665
485.6,1034.5,3.8763,0.51439
485.7,1035.1,3.8763,0.51459
485.8,1035.7,3.8763,0.51514
485.9,1036.2,3.8763,0.51511
486.0,1036.8,3.8763,0.51419
486.1,1037.4,3.8757,0.51397
486.2,1038.0,3.8748,0.51679
486.3,1038.5,3.8738,0.51671
486.4,1039.1,3.8737,0.51394
486.5,1039.7,3.8737,0.51478
486.6,1040.3,3.8732,0.5165
486.7,1040.8,3.8725,0.51544
486.8,1041.4,3.8723,0.51557
486.9,1042.0,3.8724,0.51442
487.0,1042.5,3.8724,0.51504
487.1,1043.1,3.8724,0.51399
487.2,1043.7,3.8724,0.51264
487.3,1044.3,3.8724,0.5139
487.4,1044.8,3.8724,0.51399
487.5,1045.4,3.8724,0.51216
487.6,1046.0,3.8724,0.51104
487.7,1046.5,3.8724,0.51358
487.8,1047.1,3.8724,0.51313
487.9,1047.7,3.8724,0.51549
488.0,1048.3,3.8724,0.51545
488.1,1048.8,3.8724,0.51508
488.2,1049.4,3.8720,0.51419
488.3,1050.0,3.8711,0.51495
488.4,1050.6,3.8710,0.51587
488.5,1051.1,3.8711,0.51361
488.6,1051.7,3.8711,0.5126
488.7,1052.3,3.8710,0.51219
488.8,1052.8,3.8714,0.51258
488.9,1053.4,3.8707,0.5119
489.0,1054.0,3.8701,0.51099
489.1,1054.5,3.8701,0.51089
489.2,1055.1,3.8701,0.50961
489.3,1055.7,3.8701,0.51066
489.4,1056.3,3.8701,0.51176
489.5,1056.8,3.8701,0.51004
489.6,1057.4,3.8701,0.51066
489.7,1058.0,3.8700,0.51035
489.8,1058.6,3.8694,0.50927
489.9,1059.2,3.8687,0.51074
490.0,1059.7,3.8688,0.50907
490.1,1060.3,3.8688,0.50787
490.2,1060.9,3.8688,0.50693
490.3,1061.4,3.8688,0.50714
490.4,1062.0,3.8688,0.50641
490.5,1062.6,3.8678,0.50683
490.6,1063.2,3.8674,0.50641
490.7,1063.7,3.8674,0.50788
490.8,1064.3,3.8674,0.50566
490.9,1064.9,3.8674,0.50583
491.0,1065.4,3.8674,0.5054
491.1,1066.0,3.8675,0.50665
491.2,1066.6,3.8671,0.50494
491.3,1067.2,3.8663,0.50273
491.4,1067.7,3.8661,0.50323
491.5,1068.3,3.8661,0.50298
491.6,1068.9,3.8662,0.50345
491.7,1069.5,3.8659,0.50294
491.8,1070.0,3.8653,0.50091
491.9,1070.6,3.8651,0.50141
492.0,1071.2,3.8651,0.50263
492.1,1071.7,3.8651,0.50239
492.2,1072.3,3.8651,0.49926
492.3,1072.9,3.8651,0.49926
492.4,1073.5,3.8651,0.49941
492.5,1074.0,3.8651,0.49825
492.6,1074.6,3.8651,0.50059
492.7,1075.2,3.8651,0.50081
492.8,1075.7,3.8651,0.49981
492.9,1076.3,3.8651,0.49784
493.0,1076.9,3.8651,0.49817
493.1,1077.5,3.8651,0.49668
493.2,1078.0,3.8651,0.49547
493.3,1078.6,3.8651,0.49347
493.4,1079.2,3.8653,0.49323
493.5,1079.8,3.8661,0.49281
493.6,1080.3,3.8666,0.49363
493.7,1080.9,3.8661,0.49487
493.8,1081.5,3.8657,0.49373
493.9,1082.1,3.8658,0.49079
494.0,1082.6,3.8658,0.48988
494.1,1083.2,3.8658,0.49257
494.2,1083.8,3.8658,0.49146
494.3,1084.3,3.8658,0.4895
494.4,1084.9,3.8653,0.49135
494.5,1085.5,3.8644,0.49031
494.6,1086.1,3.8645,0.4902
494.7,1086.6,3.8645,0.48782
494.8,1087.2,3.8641,0.48887
494.9,1087.8,3.8638,0.48948
495.0,1088.3,3.8638,0.48898
495.1,1088.9,3.8638,0.48806
495.2,1089.5,3.8638,0.4855
495.3,1090.1,3.8638,0.48459
495.4,1090.6,3.8638,0.48528
495.5,1091.2,3.8638,0.48486
495.6,1091.8,3.8638,0.4854
495.7,1092.3,3.8639,0.48566
495.8,1092.9,3.8633,0.48533
495.9,1093.5,3.8626,0.48487
496.0,1094.1,3.8625,0.48389
496.1,1094.6,3.8625,0.48342
496.2,1095.2,3.8625,0.48247
496.3,1095.8,3.8625,0.48175
496.4,1096.3,3.8625,0.48205
496.5,1096.9,3.8625,0.4809
496.6,1097.5,3.8625,0.48124
496.7,1098.0,3.8625,0.47994
496.8,1098.6,3.8625,0.48065
496.9,1099.2,3.8618,0.48179
497.0,1099.8,3.8612,0.48135
497.1,1100.3,3.8612,0.47903
497.2,1100.9,3.8612,0.47949
497.3,1101.5,3.8612,0.47881
497.4,1102.1,3.8612,0.47982
497.5,1102.6,3.8610,0.47906
497.6,1103.2,3.8602,0.47958
497.7,1103.8,3.8598,0.47796
497.8,1104.3,3.8599,0.47701
497.9,1104.9,3.8599,0.47767
498.0,1105.5,3.8599,0.47702
498.1,1106.1,3.8599,0.47752
498.2,1106.6,3.8599,0.47814
498.3,1107.2,3.8597,0.4771
498.4,1107.8,3.8590,0.4759
498.5,1108.3,3.8585,0.47488
498.6,1108.9,3.8586,0.47531
498.7,1109.5,3.8586,0.47584
498.8,1110.0,3.8586,0.4758
498.9,1110.6,3.8586,0.47627
499.0,1111.2,3.8586,0.4779
499.1,1111.8,3.8586,0.4729
499.2,1112.3,3.8586,0.47301
499.3,1112.9,3.8586,0.47535
499.4,1113.5,3.8586,0.47388
499.5,1114.0,3.8586,0.47476
499.6,1114.6,3.8586,0.47505
499.7,1115.2,3.8586,0.47524
499.8,1115.7,3.8586,0.47587
499.9,1116.3,3.8586,0.47306
500.0,1116.9,3.8586,0.47322
500.1,1117.5,3.8586,0.47367
500.2,1118.0,3.8585,0.47255
500.3,1118.6,3.8589,0.4733
500.4,1119.2,3.8597,0.47169
500.5,1119.7,3.8595,0.47309
500.6,1120.3,3.8596,0.47287
500.7,1120.9,3.8595,0.47437
500.8,1121.5,3.8591,0.47119
500.9,1122.0,3.8582,0.47181
501.0,1122.6,3.8582,0.47441
501.1,1123.2,3.8582,0.47295
501.2,1123.7,3.8582,0.47246
501.3,1124.3,3.8582,0.47309
501.4,1124.9,3.8582,0.47261
501.5,1125.5,3.8582,0.47136
501.6,1126.0,3.8582,0.47163
501.7,1126.6,3.8582,0.473
501.8,1127.2,3.8582,0.47278
501.9,1127.7,3.8582,0.47075
502.0,1128.3,3.8582,0.47039
502.1,1128.9,3.8582,0.47261
502.2,1129.5,3.8582,0.4722
502.3,1130.0,3.8582,0.46881
502.4,1130.6,3.8582,0.46948
502.5,1131.2,3.8582,0.4712
502.6,1131.7,3.8582,0.46913
502.7,1132.3,3.8582,0.46952
502.8,1132.9,3.8582,0.46901
502.9,1133.5,3.8582,0.46986
503.0,1134.0,3.8582,0.47
503.1,1134.6,3.8582,0.46984
503.2,1135.2,3.8582,0.46993
503.3,1135.7,3.8576,0.46818
503.4,1136.3,3.8570,0.46912
503.5,1136.9,3.8561,0.46783
503.6,1137.5,3.8559,0.47007
503.7,1138.0,3.8559,0.47174
503.8,1138.6,3.8559,0.46957
503.9,1139.2,3.8559,0.46776
504.0,1139.7,3.8559,0.46727
504.1,1140.3,3.8559,0.46859
504.2,1140.9,3.8559,0.46968
504.3,1141.5,3.8559,0.46834
504.4,1142.0,3.8559,0.46602
504.5,1142.6,3.8559,0.46667
504.6,1143.2,3.8559,0.46822
504.7,1143.8,3.8559,0.46697
504.8,1144.3,3.8559,0.46926
504.9,1144.9,3.8559,0.46983
505.0,1145.5,3.8559,0.46839
505.1,1146.1,3.8559,0.46898
505.2,1146.6,3.8559,0.46603
505.3,1147.2,3.8559,0.46896
505.4,1147.8,3.8559,0.46956
505.5,1148.3,3.8556,0.46649
505.6,1148.9,3.8556,0.46988
505.7,1149.5,3.8556,0.46925
505.8,1150.1,3.8556,0.46879
505.9,1150.6,3.8556,0.46783
506.0,1151.2,3.8556,0.46903
506.1,1151.8,3.8556,0.46844
506.2,1152.4,3.8556,0.46798
506.3,1152.9,3.8556,0.46885
506.4,1153.5,3.8556,0.46861
506.5,1154.1,3.8556,0.46814
506.6,1154.6,3.8556,0.46761
506.7,1155.2,3.8556,0.46664
506.8,1155.8,3.8556,0.46794
506.9,1156.4,3.8556,0.46922
507.0,1156.9,3.8556,0.46751
507.1,1157.5,3.8556,0.46919
507.2,1158.1,3.8555,0.46741
507.3,1158.7,3.8549,0.46473
507.4,1159.2,3.8546,0.46606
507.5,1159.8,3.8546,0.4666
507.6,1160.4,3.8546,0.46794
507.7,1160.9,3.8546,0.46834
507.8,1161.5,3.8546,0.46592
507.9,1162.1,3.8546,0.46601
508.0,1162.7,3.8546,0.46735
508.1,1163.2,3.8546,0.46622
508.2,1163.8,3.8546,0.46797
508.3,1164.4,3.8546,0.46983
508.4,1165.0,3.8545,0.46818
508.5,1165.5,3.8551,0.46885
508.6,1166.1,3.8559,0.46831
508.7,1166.7,3.8559,0.46762
508.8,1167.3,3.8559,0.46788
508.9,1167.8,3.8559,0.46836
509.0,1168.4,3.8559,0.46988
509.1,1169.0,3.8559,0.46781
509.2,1169.6,3.8559,0.46679
509.3,1170.1,3.8559,0.46727
509.4,1170.7,3.8554,0.4683
509.5,1171.3,3.8550,0.4696
509.6,1171.9,3.8560,0.46705
509.7,1172.4,3.8559,0.46968
509.8,1173.0,3.8559,0.47145
509.9,1173.6,3.8559,0.46917
510.0,1174.1,3.8559,0.47041
510.1,1174.7,3.8559,0.4707
510.2,1175.3,3.8559,0.4716
510.3,1175.9,3.8559,0.46992
510.4,1176.4,3.8559,0.46913
510.5,1177.0,3.8559,0.46967
510.6,1177.6,3.8559,0.47119
510.7,1178.2,3.8559,0.47005
510.8,1178.7,3.8559,0.47139
510.9,1179.3,3.8559,0.47126
511.0,1179.9,3.8559,0.46822
511.1,1180.4,3.8559,0.46885
511.2,1181.0,3.8553,0.46955
511.3,1181.6,3.8545,0.47027
511.4,1182.1,3.8546,0.47129
511.5,1182.7,3.8546,0.47088
511.6,1183.3,3.8546,0.4708
511.7,1183.9,3.8546,0.4702
511.8,1184.4,3.8546,0.47141
511.9,1185.0,3.8546,0.47076
512.0,1185.6,3.8546,0.46925
512.1,1186.2,3.8546,0.47078
512.2,1186.7,3.8546,0.47067
512.3,1187.3,3.8546,0.4718
512.4,1187.9,3.8543,0.47282
512.5,1188.5,3.8543,0.47162
512.6,1189.0,3.8543,0.47381
512.7,1189.6,3.8539,0.47206
512.8,1190.2,3.8531,0.47329
512.9,1190.7,3.8529,0.47491
513.0,1191.3,3.8530,0.47354
513.1,1191.9,3.8530,0.47311
513.2,1192.5,3.8530,0.47368
513.3,1193.1,3.8530,0.47346
513.4,1193.6,3.8530,0.47312
513.5,1194.2,3.8530,0.4728
513.6,1194.8,3.8530,0.47133
513.7,1195.3,3.8530,0.47216
513.8,1195.9,3.8530,0.47358
513.9,1196.5,3.8530,0.47607
514.0,1197.1,3.8530,0.47473
514.1,1197.6,3.8530,0.47514
514.2,1198.2,3.8530,0.47607
514.3,1198.8,3.8530,0.47436
514.4,1199.3,3.8529,0.47508
514.5,1199.9,3.8530,0.47511
514.6,1200.5,3.8521,0.47639
514.7,1201.1,3.8519,0.47618
514.8,1201.6,3.8520,0.47448
514.9,1202.2,3.8520,0.47476
515.0,1202.8,3.8520,0.47523
515.1,1203.4,3.8520,0.47564
515.2,1203.9,3.8520,0.4745
515.3,1204.5,3.8520,0.47464
515.4,1205.1,3.8520,0.47507
515.5,1205.7,3.8520,0.47515
515.6,1206.2,3.8520,0.47738
515.7,1206.8,3.8520,0.478
515.8,1207.4,3.8520,0.47795
515.9,1207.9,3.8520,0.47814
516.0,1208.5,3.8518,0.47614
516.1,1209.1,3.8509,0.47357
516.2,1209.7,3.8507,0.47346
516.3,1210.2,3.8507,0.47474
516.4,1210.8,3.8507,0.4776
516.5,1211.4,3.8507,0.47951
516.6,1211.9,3.8507,0.48054
516.7,1212.5,3.8507,0.47811
516.8,1213.1,3.8507,0.4804
516.9,1213.7,3.8507,0.47862
517.0,1214.2,3.8507,0.47789
517.1,1214.8,3.8507,0.47946
517.2,1215.4,3.8507,0.47966
517.3,1216.0,3.8507,0.47895
517.4,1216.5,3.8507,0.47907
517.5,1217.1,3.8507,0.48123
517.6,1217.7,3.8507,0.48148
517.7,1218.2,3.8506,0.48168
517.8,1218.8,3.8507,0.48482
517.9,1219.4,3.8505,0.48345
518.0,1220.0,3.8498,0.48187
518.1,1220.5,3.8493,0.4845
518.2,1221.1,3.8494,0.48274
518.3,1221.7,3.8493,0.4849
518.4,1222.2,3.8494,0.48545
518.5,1222.8,3.8494,0.48363
518.6,1223.4,3.8494,0.48504
518.7,1224.0,3.8494,0.48467
518.8,1224.5,3.8494,0.48567
518.9,1225.1,3.8494,0.48502
519.0,1225.7,3.8494,0.48728
519.1,1226.3,3.8494,0.48611
519.2,1226.8,3.8494,0.48496
519.3,1227.4,3.8494,0.48524
519.4,1228.0,3.8494,0.48607
519.5,1228.6,3.8494,0.4879
519.6,1229.1,3.8494,0.48914
519.7,1229.7,3.8494,0.48922
519.8,1230.3,3.8494,0.48821
519.9,1230.9,3.8494,0.488
520.0,1231.4,3.8494,0.48845
520.1,1232.0,3.8494,0.48745
520.2,1232.6,3.8494,0.48778
520.3,1233.2,3.8494,0.48854
520.4,1233.7,3.8494,0.48786
520.5,1234.3,3.8494,0.48888
520.6,1234.9,3.8494,0.49029
520.7,1235.4,3.8494,0.49172
520.8,1236.0,3.8494,0.4913
520.9,1236.6,3.8494,0.4904
521.0,1237.2,3.8494,0.48801
521.1,1237.7,3.8494,0.49112
521.2,1238.3,3.8494,0.49329
521.3,1238.9,3.8494,0.49135
521.4,1239.5,3.8494,0.49034
521.5,1240.0,3.8494,0.49248
521.6,1240.6,3.8494,0.49193
521.7,1241.2,3.8494,0.48969
521.8,1241.7,3.8494,0.49126
521.9,1242.3,3.8494,0.49088
522.0,1242.9,3.8494,0.48996
522.1,1243.4,3.8493,0.49129
522.2,1244.0,3.8494,0.49154
522.3,1244.6,3.8493,0.49208
522.4,1245.2,3.8494,0.49247
522.5,1245.7,3.8493,0.49349
522.6,1246.3,3.8490,0.49336
522.7,1246.9,3.8487,0.49473
522.8,1247.4,3.8487,0.49241
522.9,1248.0,3.8487,0.49129
523.0,1248.6,3.8487,0.49325
523.1,1249.2,3.8487,0.49272
523.2,1249.7,3.8481,0.4931
523.3,1250.3,3.8480,0.49275
523.4,1250.9,3.8480,0.49366
523.5,1251.5,3.8480,0.49435
523.6,1252.0,3.8480,0.49197
523.7,1252.6,3.8480,0.49327
523.8,1253.2,3.8480,0.49443
523.9,1253.7,3.8480,0.49384
524.0,1254.3,3.8480,0.49486
524.1,1254.9,3.8480,0.49506
524.2,1255.5,3.8480,0.49506
524.3,1256.0,3.8481,0.49601
524.4,1256.6,3.8486,0.49583
524.5,1257.2,3.8491,0.4957
524.6,1257.8,3.8490,0.49773
524.7,1258.3,3.8490,0.49946
524.8,1258.9,3.8490,0.49682
524.9,1259.5,3.8490,0.49678
525.0,1260.1,3.8490,0.49879
525.1,1260.6,3.8490,0.49764
525.2,1261.2,3.8487,0.4968
525.3,1261.8,3.8477,0.49892
525.4,1262.4,3.8477,0.49985
525.5,1262.9,3.8477,0.4989
525.6,1263.5,3.8477,0.4992
525.7,1264.1,3.8477,0.49756
525.8,1264.6,3.8473,0.49957
525.9,1265.2,3.8465,0.49933
526.0,1265.8,3.8463,0.49982
526.1,1266.4,3.8464,0.50005
526.2,1266.9,3.8464,0.49965
526.3,1267.5,3.8464,0.50048
526.4,1268.1,3.8464,0.50109
526.5,1268.6,3.8465,0.50136
526.6,1269.2,3.8461,0.50163
526.7,1269.8,3.8452,0.50162
526.8,1270.4,3.8451,0.50178
526.9,1270.9,3.8451,0.50224
527.0,1271.5,3.8451,0.50237
527.1,1272.1,3.8451,0.50427
527.2,1272.6,3.8451,0.50121
527.3,1273.2,3.8451,0.50289
527.4,1273.8,3.8451,0.50309
527.5,1274.3,3.8451,0.50379
527.6,1274.9,3.8451,0.50168
527.7,1275.5,3.8451,0.5016
527.8,1276.1,3.8451,0.50423
527.9,1276.6,3.8451,0.5055
528.0,1277.2,3.8451,0.5051
528.1,1277.8,3.8449,0.50739
528.2,1278.3,3.8442,0.50762
528.3,1278.9,3.8433,0.50563
528.4,1279.5,3.8430,0.50666
528.5,1280.1,3.8431,0.50676
528.6,1280.6,3.8431,0.50599
528.7,1281.2,3.8431,0.5068
528.8,1281.8,3.8431,0.50608
528.9,1282.4,3.8431,0.50571
529.0,1282.9,3.8431,0.50604
529.1,1283.5,3.8431,0.5082
529.2,1284.1,3.8432,0.50872
529.3,1284.6,3.8438,0.50756
529.4,1285.2,3.8437,0.50562
529.5,1285.8,3.8437,0.50858
529.6,1286.4,3.8438,0.51101
529.7,1286.9,3.8437,0.50926
529.8,1287.5,3.8438,0.50844
529.9,1288.1,3.8438,0.50895
530.0,1288.7,3.8437,0.50802
530.1,1289.2,3.8438,0.50779
530.2,1289.8,3.8437,0.50992
530.3,1290.4,3.8438,0.51204
530.4,1291.0,3.8433,0.51146
530.5,1291.5,3.8430,0.50983
530.6,1292.1,3.8431,0.51087
530.7,1292.7,3.8431,0.51143
530.8,1293.2,3.8431,0.51069
530.9,1293.8,3.8431,0.50992
531.0,1294.4,3.8431,0.51071
531.1,1295.0,3.8431,0.51325
531.2,1295.5,3.8431,0.51074
531.3,1296.1,3.8431,0.51113
531.4,1296.7,3.8431,0.51168
531.5,1297.2,3.8431,0.51262
531.6,1297.8,3.8431,0.51098
531.7,1298.4,3.8431,0.51449
531.8,1299.0,3.8431,0.51456
531.9,1299.5,3.8425,0.51191
532.0,1300.1,3.8418,0.51312
532.1,1300.7,3.8417,0.51225
532.2,1301.3,3.8418,0.51308
532.3,1301.8,3.8418,0.51393
532.4,1302.4,3.8418,0.51396
532.5,1303.0,3.8418,0.51386
532.6,1303.5,3.8418,0.5137
532.7,1304.1,3.8418,0.51355
532.8,1304.7,3.8418,0.51475
532.9,1305.3,3.8418,0.51596
533.0,1305.9,3.8418,0.51583
533.1,1306.4,3.8418,0.51661
533.2,1307.0,3.8418,0.5173
533.3,1307.6,3.8418,0.51701
533.4,1308.1,3.8418,0.51705
533.5,1308.7,3.8418,0.51813
533.6,1309.3,3.8418,0.52035
533.7,1309.9,3.8418,0.51725
533.8,1310.4,3.8418,0.51929
533.9,1311.0,3.8418,0.51689
534.0,1311.6,3.8418,0.51751
534.1,1312.2,3.8418,0.52008
534.2,1312.7,3.8418,0.5199
534.3,1313.3,3.8418,0.51928
534.4,1313.9,3.8418,0.5193
534.5,1314.5,3.8418,0.52068
534.6,1315.0,3.8418,0.52183
534.7,1315.6,3.8418,0.52142
534.8,1316.2,3.8417,0.51887
534.9,1316.8,3.8408,0.51952
535.0,1317.3,3.8404,0.52107
535.1,1317.9,3.8405,0.52256
535.2,1318.5,3.8404,0.52369
535.3,1319.0,3.8405,0.52203
535.4,1319.6,3.8404,0.52149
535.5,1320.2,3.8405,0.52305
535.6,1320.8,3.8404,0.52254
535.7,1321.3,3.8405,0.52149
535.8,1321.9,3.8404,0.52386
535.9,1322.5,3.8400,0.52451
536.0,1323.1,3.8391,0.52598
536.1,1323.6,3.8391,0.52428
536.2,1324.2,3.8391,0.52594
536.3,1324.8,3.8391,0.52557
536.4,1325.4,3.8391,0.52492
536.5,1325.9,3.8391,0.52662
536.6,1326.5,3.8391,0.52714
536.7,1327.1,3.8391,0.52811
536.8,1327.7,3.8391,0.52806
536.9,1328.2,3.8391,0.52912
537.0,1328.8,3.8392,0.5316
537.1,1329.4,3.8386,0.53001
537.2,1329.9,3.8378,0.5289
537.3,1330.5,3.8378,0.52889
537.4,1331.1,3.8373,0.52903
537.5,1331.7,3.8365,0.53107
537.6,1332.2,3.8362,0.5334
537.7,1332.8,3.8355,0.53373
537.8,1333.4,3.8350,0.53217
537.9,1334.0,3.8351,0.53316
538.0,1334.5,3.8351,0.53442
538.1,1335.1,3.8351,0.53321
538.2,1335.7,3.8351,0.53493
538.3,1336.3,3.8351,0.5361
538.4,1336.8,3.8351,0.53657
538.5,1337.4,3.8351,0.53704
538.6,1338.0,3.8341,0.53434
538.7,1338.6,3.8338,0.53613
538.8,1339.1,3.8338,0.53469
538.9,1339.7,3.8338,0.53589
539.0,1340.3,3.8338,0.53731
539.1,1340.9,3.8338,0.5361
539.2,1341.4,3.8338,0.53654
539.3,1342.0,3.8338,0.53836
539.4,1342.6,3.8338,0.53689
539.5,1343.2,3.8337,0.53831
539.6,1343.7,3.8339,0.54058
539.7,1344.3,3.8334,0.5392
539.8,1344.9,3.8333,0.53859
539.9,1345.5,3.8338,0.54156
540.0,1346.0,3.8337,0.54119
540.1,1346.6,3.8338,0.54034
540.2,1347.2,3.8338,0.54332
540.3,1347.7,3.8338,0.54161
540.4,1348.3,3.8337,0.54279
540.5,1348.9,3.8330,0.54278
540.6,1349.5,3.8324,0.54624
540.7,1350.0,3.8325,0.54494
540.8,1350.6,3.8324,0.54274
540.9,1351.2,3.8324,0.54511
541.0,1351.8,3.8325,0.54555
541.1,1352.3,3.8316,0.54685
541.2,1352.9,3.8311,0.54722
541.3,1353.5,3.8311,0.5455
541.4,1354.1,3.8311,0.54591
541.5,1354.6,3.8311,0.54854
541.6,1355.2,3.8311,0.5471
541.7,1355.8,3.8311,0.54681
541.8,1356.4,3.8311,0.54957
541.9,1356.9,3.8311,0.55223
542.0,1357.5,3.8312,0.55254
542.1,1358.1,3.8308,0.55014
542.2,1358.6,3.8297,0.54923
542.3,1359.2,3.8288,0.55013
542.4,1359.8,3.8285,0.55124
542.5,1360.4,3.8285,0.55188
542.6,1361.0,3.8285,0.55017
542.7,1361.5,3.8290,0.55102
542.8,1362.1,3.8299,0.55276
542.9,1362.7,3.8298,0.55355
543.0,1363.3,3.8298,0.55328
543.1,1363.8,3.8298,0.55322
543.2,1364.4,3.8298,0.55499
543.3,1365.0,3.8298,0.55498
543.4,1365.5,3.8298,0.55664
543.5,1366.1,3.8298,0.55529
543.6,1366.7,3.8298,0.55743
543.7,1367.3,3.8298,0.5567
543.8,1367.8,3.8299,0.55792
543.9,1368.4,3.8291,0.5568
544.0,1369.0,3.8285,0.5578
544.1,1369.6,3.8285,0.55848
544.2,1370.1,3.8285,0.55824
544.3,1370.7,3.8285,0.55916
544.4,1371.3,3.8285,0.55859
544.5,1371.9,3.8285,0.55914
544.6,1372.4,3.8285,0.56074
544.7,1373.0,3.8285,0.56152
544.8,1373.6,3.8285,0.56208
544.9,1374.2,3.8285,0.56291
545.0,1374.7,3.8285,0.56568
545.1,1375.3,3.8285,0.56464
545.2,1375.9,3.8284,0.56439
545.3,1376.5,3.8278,0.56269
545.4,1377.0,3.8271,0.56287
545.5,1377.6,3.8262,0.56371
545.6,1378.2,3.8259,0.56607
545.7,1378.8,3.8259,0.56734
545.8,1379.3,3.8259,0.56643
545.9,1379.9,3.8259,0.5668
546.0,1380.5,3.8250,0.56825
546.1,1381.1,3.8246,0.56869
546.2,1381.6,3.8246,0.56992
546.3,1382.2,3.8246,0.56936
546.4,1382.8,3.8246,0.56867
546.5,1383.4,3.8245,0.5708
546.6,1383.9,3.8246,0.57071
546.7,1384.5,3.8243,0.57167
546.8,1385.1,3.8235,0.5728
546.9,1385.7,3.8232,0.57364
547.0,1386.3,3.8232,0.57434
547.1,1386.8,3.8225,0.57337
547.2,1387.4,3.8218,0.57444
547.3,1388.0,3.8213,0.57374
547.4,1388.5,3.8204,0.57257
547.5,1389.1,3.8205,0.57455
547.6,1389.7,3.8204,0.57662
547.7,1390.3,3.8197,0.576
547.8,1390.8,3.8189,0.57842
547.9,1391.4,3.8190,0.57416
548.0,1392.0,3.8190,0.57755
548.1,1392.6,3.8190,0.57828
548.2,1393.1,3.8190,0.57817
548.3,1393.7,3.8187,0.57726
548.4,1394.3,3.8178,0.57932
548.5,1394.9,3.8176,0.58147
548.6,1395.4,3.8177,0.58095
548.7,1396.0,3.8176,0.5792
548.8,1396.6,3.8176,0.58005
548.9,1397.1,3.8176,0.58181
549.0,1397.7,3.8176,0.58377
549.1,1398.3,3.8176,0.58386
549.2,1398.9,3.8176,0.58395
549.3,1399.4,3.8176,0.58413
549.4,1400.0,3.8176,0.58299
549.5,1400.6,3.8176,0.58407
549.6,1401.2,3.8176,0.58581
549.7,1401.8,3.8176,0.58632
549.8,1402.3,3.8176,0.58467
549.9,1402.9,3.8176,0.58694
550.0,1403.5,3.8172,0.58688
550.1,1404.0,3.8163,0.58567
550.2,1404.6,3.8163,0.58722
550.3,1405.2,3.8163,0.58895
550.4,1405.8,3.8163,0.58836
550.5,1406.4,3.8163,0.59096
550.6,1406.9,3.8161,0.59205
550.7,1407.5,3.8151,0.58744
550.8,1408.1,3.8150,0.59121
550.9,1408.6,3.8150,0.59122
551.0,1409.2,3.8151,0.59065
551.1,1409.8,3.8146,0.59233
551.2,1410.4,3.8139,0.59419
551.3,1410.9,3.8136,0.59378
551.4,1411.5,3.8138,0.59374
551.5,1412.1,3.8134,0.59554
551.6,1412.7,3.8127,0.59523
551.7,1413.2,3.8123,0.59596
551.8,1413.8,3.8124,0.59855
551.9,1414.4,3.8122,0.59742
552.0,1415.0,3.8115,0.59684
552.1,1415.5,3.8110,0.59905
552.2,1416.1,3.8111,0.59974
552.3,1416.7,3.8111,0.60003
552.4,1417.2,3.8110,0.59919
552.5,1417.8,3.8104,0.60273
552.6,1418.4,3.8096,0.60191
552.7,1419.0,3.8096,0.60328
552.8,1419.5,3.8096,0.60362
552.9,1420.1,3.8096,0.6062
553.0,1420.7,3.8095,0.60533
553.1,1421.2,3.8085,0.60404
553.2,1421.8,3.8083,0.606
553.3,1422.4,3.8083,0.60641
553.4,1423.0,3.8084,0.60833
553.5,1423.5,3.8093,0.61028
553.6,1424.1,3.8097,0.60855
553.7,1424.7,3.8097,0.60723
553.8,1425.3,3.8093,0.60888
553.9,1425.8,3.8084,0.61058
554.0,1426.4,3.8076,0.61079
554.1,1427.0,3.8069,0.61089
554.2,1427.5,3.8070,0.61265
554.3,1428.1,3.8070,0.61429
554.4,1428.7,3.8070,0.61228
554.5,1429.3,3.8066,0.61361
554.6,1429.8,3.8057,0.61273
554.7,1430.4,3.8057,0.61306
554.8,1431.0,3.8057,0.61507
554.9,1431.6,3.8057,0.61317
555.0,1432.1,3.8057,0.61397
555.1,1432.7,3.8057,0.61452
555.2,1433.3,3.8052,0.61533
555.3,1433.9,3.8045,0.6166
555.4,1434.4,3.8043,0.616
555.5,1435.0,3.8044,0.61673
555.6,1435.6,3.8043,0.61813
555.7,1436.2,3.8045,0.61756
555.8,1436.7,3.8038,0.61805
555.9,1437.3,3.8031,0.61856
556.0,1437.9,3.8030,0.61829
556.1,1438.5,3.8031,0.6192
556.2,1439.0,3.8029,0.61982
556.3,1439.6,3.8021,0.61882
556.4,1440.2,3.8017,0.61891
556.5,1440.8,3.8017,0.62062
556.6,1441.3,3.8018,0.62025
556.7,1441.9,3.8016,0.6202
556.8,1442.5,3.8006,0.61981
556.9,1443.1,3.8004,0.62062
557.0,1443.6,3.8004,0.61991
557.1,1444.2,3.8004,0.61971
557.2,1444.8,3.8004,0.62288
557.3,1445.4,3.8004,0.62358
557.4,1446.0,3.7998,0.62204
557.5,1446.5,3.7991,0.62199
557.6,1447.1,3.7990,0.62186
557.7,1447.7,3.7990,0.62388
557.8,1448.3,3.7985,0.62319
557.9,1448.8,3.7978,0.62458
558.0,1449.4,3.7977,0.62387
558.1,1450.0,3.7977,0.62284
558.2,1450.6,3.7978,0.62437
558.3,1451.1,3.7971,0.62641
558.4,1451.7,3.7964,0.62764
558.5,1452.3,3.7963,0.62813
558.6,1452.9,3.7964,0.62812
558.7,1453.4,3.7962,0.62917
558.8,1454.0,3.7953,0.63046
558.9,1454.6,3.7949,0.63074
559.0,1455.2,3.7947,0.63006
559.1,1455.8,3.7938,0.62757
559.2,1456.3,3.7931,0.62803
559.3,1456.9,3.7922,0.6289
559.4,1457.5,3.7923,0.63008
559.5,1458.1,3.7923,0.63335
559.6,1458.6,3.7923,0.63328
559.7,1459.2,3.7912,0.63218
559.8,1459.8,3.7908,0.633
559.9,1460.4,3.7908,0.63353
560.0,1460.9,3.7908,0.63118
560.1,1461.5,3.7902,0.63024
560.2,1462.1,3.7895,0.63547
560.3,1462.7,3.7894,0.63421
560.4,1463.2,3.7896,0.63544
560.5,1463.8,3.7887,0.63418
560.6,1464.4,3.7880,0.63314
560.7,1465.0,3.7880,0.63504
560.8,1465.5,3.7874,0.63633
560.9,1466.1,3.7866,0.63549
561.0,1466.7,3.7866,0.63603
561.1,1467.3,3.7862,0.63671
561.2,1467.8,3.7858,0.63727
561.3,1468.4,3.7862,0.63803
561.4,1469.0,3.7865,0.63671
561.5,1469.6,3.7862,0.63725
561.6,1470.1,3.7852,0.63785
561.7,1470.7,3.7851,0.6399
561.8,1471.3,3.7850,0.63942
561.9,1471.8,3.7839,0.63956
562.0,1472.4,3.7835,0.64162
562.1,1473.0,3.7835,0.63926
562.2,1473.6,3.7829,0.64024
562.3,1474.1,3.7813,0.6403
562.4,1474.7,3.7812,0.6416
562.5,1475.3,3.7812,0.64226
562.6,1475.9,3.7813,0.64397
562.7,1476.4,3.7808,0.64554
562.8,1477.0,3.7801,0.64481
562.9,1477.6,3.7799,0.64678
563.0,1478.2,3.7798,0.64539
563.1,1478.7,3.7790,0.64561
563.2,1479.3,3.7783,0.64679
563.3,1479.9,3.7783,0.64666
563.4,1480.5,3.7782,0.64689
563.5,1481.0,3.7775,0.64708
563.6,1481.6,3.7767,0.64813
563.7,1482.2,3.7769,0.64836
563.8,1482.8,3.7767,0.6483
563.9,1483.4,3.7760,0.64719
564.0,1483.9,3.7755,0.6487
564.1,1484.5,3.7755,0.64991
564.2,1485.1,3.7755,0.65114
564.3,1485.7,3.7755,0.65088
564.4,1486.2,3.7748,0.6512
564.5,1486.8,3.7742,0.652
564.6,1487.4,3.7742,0.65241
564.7,1488.0,3.7742,0.65413
564.8,1488.5,3.7736,0.6514
564.9,1489.1,3.7729,0.65298
565.0,1489.7,3.7728,0.65215
565.1,1490.3,3.7729,0.65305
565.2,1490.9,3.7720,0.65563
565.3,1491.4,3.7713,0.65547
565.4,1492.0,3.7714,0.65693
565.5,1492.6,3.7705,0.65565
565.6,1493.2,3.7704,0.65696
565.7,1493.7,3.7709,0.65788
565.8,1494.3,3.7711,0.65648
565.9,1494.9,3.7706,0.65779
566.0,1495.5,3.7698,0.65858
566.1,1496.0,3.7697,0.65809
566.2,1496.6,3.7698,0.65898
566.3,1497.2,3.7694,0.66051
566.4,1497.8,3.7685,0.6614
566.5,1498.3,3.7684,0.66135
566.6,1498.9,3.7684,0.66069
566.7,1499.5,3.7679,0.66181
566.8,1500.1,3.7669,0.66245
566.9,1500.7,3.7670,0.66412
567.0,1501.2,3.7669,0.6652
567.1,1501.8,3.7659,0.66421
567.2,1502.4,3.7654,0.66268
567.3,1503.0,3.7654,0.66227
567.4,1503.5,3.7649,0.66312
567.5,1504.1,3.7640,0.66592
567.6,1504.7,3.7639,0.66828
567.7,1505.3,3.7637,0.66638
567.8,1505.8,3.7629,0.66592
567.9,1506.4,3.7618,0.66874
568.0,1507.0,3.7613,0.66818
568.1,1507.6,3.7613,0.66787
568.2,1508.1,3.7613,0.66822
568.3,1508.7,3.7612,0.6691
568.4,1509.3,3.7604,0.67029
568.5,1509.9,3.7599,0.66863
568.6,1510.4,3.7600,0.66728
568.7,1511.0,3.7599,0.66864
568.8,1511.6,3.7593,0.66927
568.9,1512.2,3.7584,0.66975
569.0,1512.7,3.7586,0.67108
569.1,1513.3,3.7584,0.67085
569.2,1513.9,3.7577,0.67093
569.3,1514.5,3.7569,0.67039
569.4,1515.0,3.7570,0.67227
569.5,1515.6,3.7566,0.67278
569.6,1516.2,3.7557,0.67302
569.7,1516.8,3.7557,0.67469
569.8,1517.3,3.7557,0.67301
569.9,1517.9,3.7548,0.67327
570.0,1518.5,3.7543,0.67331
570.1,1519.1,3.7543,0.67456
570.2,1519.7,3.7538,0.67544
570.3,1520.2,3.7529,0.67672
570.4,1520.8,3.7528,0.67529
570.5,1521.4,3.7521,0.6745
570.6,1522.0,3.7513,0.67671
570.7,1522.5,3.7511,0.67577
570.8,1523.1,3.7502,0.67496
570.9,1523.7,3.7495,0.67628
571.0,1524.2,3.7497,0.67598
571.1,1524.8,3.7493,0.67634
571.2,1525.4,3.7485,0.67846
571.3,1526.0,3.7483,0.67962
571.4,1526.5,3.7483,0.67875
571.5,1527.1,3.7483,0.67878
571.6,1527.7,3.7483,0.67801
571.7,1528.3,3.7476,0.68056
571.8,1528.8,3.7469,0.6797
571.9,1529.4,3.7469,0.68055
572.0,1530.0,3.7466,0.68043
572.1,1530.5,3.7456,0.68063
572.2,1531.1,3.7454,0.68302
572.3,1531.7,3.7455,0.68144
572.4,1532.3,3.7455,0.68197
572.5,1532.8,3.7448,0.68429
572.6,1533.4,3.7441,0.68454
572.7,1534.0,3.7441,0.68273
572.8,1534.6,3.7436,0.68343
572.9,1535.2,3.7427,0.68364
573.0,1535.7,3.7423,0.6831
573.1,1536.3,3.7424,0.68404
573.2,1536.9,3.7414,0.68593
573.3,1537.5,3.7407,0.6856
573.4,1538.1,3.7409,0.68639
573.5,1538.6,3.7399,0.68872
573.6,1539.2,3.7391,0.68728
573.7,1539.8,3.7388,0.68671
573.8,1540.4,3.7377,0.68691
573.9,1541.0,3.7372,0.68806
574.0,1541.5,3.7363,0.68941
574.1,1542.1,3.7355,0.68801
574.2,1542.7,3.7354,0.68978
574.3,1543.3,3.7343,0.68839
574.4,1543.8,3.7340,0.68948
574.5,1544.4,3.7339,0.69226
574.6,1545.0,3.7329,0.68968
574.7,1545.6,3.7324,0.69234
574.8,1546.1,3.7322,0.68974
574.9,1546.7,3.7310,0.6906
575.0,1547.3,3.7309,0.691
575.1,1547.9,3.7304,0.69219
575.2,1548.5,3.7294,0.69305
575.3,1549.0,3.7293,0.69238
575.4,1549.6,3.7286,0.69342
575.5,1550.2,3.7279,0.69371
575.6,1550.7,3.7278,0.69371
575.7,1551.3,3.7279,0.69463
575.8,1551.9,3.7274,0.69386
575.9,1552.5,3.7266,0.69335
576.0,1553.0,3.7265,0.69394
576.1,1553.6,3.7263,0.69457
576.2,1554.2,3.7255,0.69629
576.3,1554.8,3.7251,0.69716
576.4,1555.3,3.7249,0.6965
576.5,1555.9,3.7238,0.69617
576.6,1556.5,3.7235,0.69711
576.7,1557.1,3.7231,0.6946
576.8,1557.7,3.7219,0.69573
576.9,1558.2,3.7220,0.69575
577.0,1558.8,3.7217,0.69425
577.1,1559.4,3.7205,0.69647
577.2,1560.0,3.7204,0.69567
577.3,1560.5,3.7205,0.69455
577.4,1561.1,3.7195,0.69288
577.5,1561.7,3.7189,0.69403
577.6,1562.3,3.7190,0.69701
577.7,1562.8,3.7181,0.69636
577.8,1563.4,3.7173,0.69373
577.9,1564.0,3.7168,0.69469
578.0,1564.6,3.7156,0.69357
578.1,1565.1,3.7151,0.69205
578.2,1565.7,3.7141,0.69299
578.3,1566.3,3.7132,0.69256
578.4,1566.9,3.7132,0.69066
578.5,1567.4,3.7121,0.69036
578.6,1568.0,3.7116,0.68949
578.7,1568.6,3.7113,0.68743
578.8,1569.2,3.7101,0.68794
578.9,1569.7,3.7098,0.68646
579.0,1570.3,3.7098,0.6847
579.1,1570.9,3.7091,0.68259
579.2,1571.4,3.7085,0.68198
579.3,1572.0,3.7085,0.68414
579.4,1572.6,3.7085,0.68176
579.5,1573.2,3.7079,0.68016
579.6,1573.7,3.7062,0.67962
579.7,1574.3,3.7058,0.67577
579.8,1574.9,3.7053,0.67525
579.9,1575.5,3.7044,0.67507
580.0,1576.0,3.7042,0.67405
580.1,1576.6,3.7038,0.67454
580.2,1577.2,3.7028,0.67224
580.3,1577.8,3.7026,0.67319
580.4,1578.3,3.7023,0.67222
580.5,1578.9,3.7012,0.66984
580.6,1579.5,3.7008,0.67073
580.7,1580.1,3.7004,0.67061
580.8,1580.6,3.6994,0.66949
580.9,1581.2,3.6993,0.66883
581.0,1581.8,3.6991,0.66862
581.1,1582.4,3.6981,0.6679
581.2,1582.9,3.6980,0.6684
581.3,1583.5,3.6983,0.66811
581.4,1584.1,3.6977,0.66747
581.5,1584.7,3.6970,0.66659
581.6,1585.2,3.6970,0.66714
581.7,1585.8,3.6962,0.66874
581.8,1586.4,3.6953,0.66899
581.9,1586.9,3.6953,0.66868
582.0,1587.5,3.6942,0.66797
582.1,1588.1,3.6935,0.66913
582.2,1588.7,3.6930,0.66756
582.3,1589.2,3.6920,0.66993
582.4,1589.8,3.6917,0.67074
582.5,1590.4,3.6905,0.66962
582.6,1591.0,3.6901,0.67023
582.7,1591.5,3.6895,0.67039
582.8,1592.1,3.6887,0.67163
582.9,1592.7,3.6883,0.672
583.0,1593.3,3.6872,0.67083
583.1,1593.8,3.6866,0.67236
583.2,1594.4,3.6859,0.67462
583.3,1595.0,3.6849,0.6756
583.4,1595.5,3.6847,0.67565
583.5,1596.1,3.6834,0.67621
583.6,1596.7,3.6829,0.67798
583.7,1597.3,3.6821,0.67904
583.8,1597.8,3.6809,0.68148
583.9,1598.4,3.6802,0.68282
584.0,1599.0,3.6791,0.68361
584.1,1599.6,3.6784,0.68623
584.2,1600.1,3.6773,0.68686
584.3,1600.7,3.6765,0.6894
584.4,1601.3,3.6755,0.68987
584.5,1601.9,3.6754,0.69145
584.6,1602.4,3.6746,0.69308
584.7,1603.0,3.6737,0.69378
584.8,1603.6,3.6736,0.69639
584.9,1604.1,3.6724,0.69976
585.0,1604.7,3.6717,0.70083
585.1,1605.3,3.6719,0.70245
585.2,1605.9,3.6710,0.70403
585.3,1606.4,3.6702,0.70471
585.4,1607.0,3.6703,0.7079
585.5,1607.6,3.6696,0.71068
585.6,1608.2,3.6688,0.71122
585.7,1608.7,3.6688,0.71237
585.8,1609.3,3.6680,0.71397
585.9,1609.9,3.6673,0.71673
586.0,1610.5,3.6674,0.71962
586.1,1611.0,3.6670,0.72181
586.2,1611.6,3.6665,0.72394
586.3,1612.2,3.6665,0.72415
586.4,1612.8,3.6653,0.72709
586.5,1613.3,3.6647,0.72895
586.6,1613.9,3.6644,0.7317
586.7,1614.5,3.6631,0.73494
586.8,1615.1,3.6629,0.73464
586.9,1615.6,3.6624,0.73773
587.0,1616.2,3.6613,0.74186
587.1,1616.8,3.6609,0.74468
587.2,1617.4,3.6598,0.74571
587.3,1617.9,3.6592,0.74625
587.4,1618.5,3.6587,0.74789
587.5,1619.1,3.6577,0.752
587.6,1619.7,3.6573,0.7544
587.7,1620.2,3.6563,0.7558
587.8,1620.8,3.6557,0.75848
587.9,1621.4,3.6550,0.75943
588.0,1622.0,3.6539,0.76212
588.1,1622.5,3.6538,0.76398
588.2,1623.1,3.6526,0.76748
588.3,1623.7,3.6522,0.76948
588.4,1624.2,3.6514,0.77342
588.5,1624.8,3.6505,0.77686
588.6,1625.4,3.6502,0.77685
588.7,1626.0,3.6488,0.77732
588.8,1626.5,3.6488,0.78287
588.9,1627.1,3.6472,0.78453
589.0,1627.7,3.6459,0.78755
589.1,1628.3,3.6458,0.78886
589.2,1628.8,3.6454,0.7926
589.3,1629.4,3.6444,0.79562
589.4,1630.0,3.6442,0.79939
589.5,1630.6,3.6439,0.79943
589.6,1631.1,3.6430,0.80145
589.7,1631.7,3.6426,0.80439
589.8,1632.3,3.6415,0.80573
589.9,1632.9,3.6404,0.80966
590.0,1633.4,3.6394,0.81207
590.1,1634.0,3.6380,0.81479
590.2,1634.6,3.6372,0.81897
590.3,1635.2,3.6356,0.82119
590.4,1635.8,3.6351,0.82345
590.5,1636.3,3.6338,0.82601
590.6,1636.9,3.6334,0.82865
590.7,1637.5,3.6321,0.83049
590.8,1638.1,3.6317,0.8334
590.9,1638.6,3.6298,0.8359
591.0,1639.2,3.6294,0.83734
591.1,1639.8,3.6275,0.84018
591.2,1640.4,3.6272,0.84282
591.3,1641.0,3.6253,0.84568
591.4,1641.5,3.6250,0.84766
591.5,1642.1,3.6236,0.85127
591.6,1642.7,3.6235,0.85547
591.7,1643.3,3.6224,0.858
591.8,1643.9,3.6217,0.86129
591.9,1644.4,3.6211,0.86503
592.0,1645.0,3.6200,0.86578
592.1,1645.6,3.6192,0.86811
592.2,1646.2,3.6181,0.87097
592.3,1646.7,3.6170,0.87267
592.4,1647.3,3.6159,0.87428
592.5,1647.9,3.6144,0.87686
592.6,1648.5,3.6134,0.88163
592.7,1649.1,3.6121,0.88586
592.8,1649.6,3.6109,0.88613
592.9,1650.2,3.6100,0.88734
593.0,1650.8,3.6085,0.8928
593.1,1651.4,3.6075,0.89541
593.2,1652.0,3.6063,0.89666
593.3,1652.5,3.6049,0.90053
593.4,1653.1,3.6043,0.90162
593.5,1653.7,3.6027,0.90546
593.6,1654.3,3.6027,0.90871
593.7,1654.9,3.6013,0.91216
593.8,1655.4,3.6009,0.91217
593.9,1656.0,3.6001,0.91276
594.0,1656.6,3.5993,0.91857
594.1,1657.2,3.5989,0.91987
594.2,1657.7,3.5971,0.92297
594.3,1658.3,3.5967,0.92499
594.4,1658.9,3.5952,0.92718
594.5,1659.5,3.5947,0.93059
594.6,1660.1,3.5930,0.93338
594.7,1660.6,3.5923,0.93722
594.8,1661.2,3.5907,0.9393
594.9,1661.8,3.5899,0.94192
595.0,1662.4,3.5884,0.94415
595.1,1662.9,3.5874,0.94766
595.2,1663.5,3.5860,0.95078
595.3,1664.1,3.5845,0.95296
595.4,1664.7,3.5838,0.95666
595.5,1665.3,3.5823,0.9595
595.6,1665.9,3.5811,0.96166
595.7,1666.4,3.5796,0.96534
595.8,1667.0,3.5780,0.96793
595.9,1667.6,3.5772,0.96926
596.0,1668.2,3.5756,0.97262
596.1,1668.8,3.5742,0.97426
596.2,1669.3,3.5728,0.97535
596.3,1669.9,3.5710,0.97912
596.4,1670.5,3.5702,0.98099
596.5,1671.1,3.5687,0.98443
596.6,1671.7,3.5672,0.9864
596.7,1672.2,3.5661,0.9893
596.8,1672.8,3.5641,0.99259
596.9,1673.4,3.5632,0.99683
597.0,1674.0,3.5616,0.99889
597.1,1674.6,3.5599,1.00134
597.2,1675.1,3.5590,1.00703
597.3,1675.7,3.5580,1.00893
597.4,1676.3,3.5573,1.01221
597.5,1676.9,3.5560,1.01537
597.6,1677.4,3.5551,1.01762
597.7,1678.0,3.5539,1.02024
597.8,1678.6,3.5535,1.02453
597.9,1679.2,3.5522,1.02673
598.0,1679.8,3.5518,1.02818
598.1,1680.4,3.5511,1.03264
598.2,1680.9,3.5496,1.03659
598.3,1681.5,3.5476,1.03839
598.4,1682.1,3.5460,1.04152
598.5,1682.7,3.5443,1.04424
598.6,1683.3,3.5426,1.04624
598.7,1683.8,3.5414,1.04956
598.8,1684.4,3.5394,1.05399
598.9,1685.0,3.5379,1.05718
599.0,1685.6,3.5365,1.05921
599.1,1686.2,3.5348,1.06343
599.2,1686.7,3.5339,1.06419
599.3,1687.3,3.5322,1.06845
599.4,1687.9,3.5307,1.07244
599.5,1688.5,3.5292,1.07361
599.6,1689.1,3.5267,1.07824
599.7,1689.7,3.5256,1.08253
599.8,1690.2,3.5236,1.08573
599.9,1690.8,3.5218,1.08925
600.0,1691.4,3.5205,1.0937
600.1,1692.0,3.5183,1.09516
600.2,1692.6,3.5176,1.0974
600.3,1693.1,3.5163,1.10357
600.4,1693.7,3.5147,1.10532
600.5,1694.3,3.5136,1.11035
600.6,1694.9,3.5115,1.11233
600.7,1695.5,3.5102,1.11509
600.8,1696.0,3.5087,1.11851
600.9,1696.6,3.5069,1.12309
601.0,1697.2,3.5057,1.12735
601.1,1697.8,3.5038,1.13086
601.2,1698.4,3.5025,1.13416
601.3,1699.0,3.5014,1.13668
601.4,1699.5,3.4995,1.13905
601.5,1700.1,3.4982,1.1435
601.6,1700.7,3.4964,1.14702
601.7,1701.3,3.4944,1.15264
601.8,1701.9,3.4926,1.15675
601.9,1702.4,3.4903,1.15778
602.0,1703.0,3.4889,1.16196
602.1,1703.6,3.4874,1.16471
602.2,1704.2,3.4855,1.16857
602.3,1704.8,3.4844,1.17256
602.4,1705.4,3.4825,1.17775
602.5,1706.0,3.4808,1.18079
602.6,1706.5,3.4790,1.18546
602.7,1707.1,3.4762,1.18889
602.8,1707.7,3.4749,1.19291
602.9,1708.3,3.4725,1.19525
603.0,1708.9,3.4703,1.19767
603.1,1709.4,3.4685,1.20315
603.2,1710.0,3.4657,1.20595
603.3,1710.6,3.4644,1.2109
603.4,1711.2,3.4634,1.21594
603.5,1711.8,3.4618,1.21966
603.6,1712.4,3.4602,1.22232
603.7,1713.0,3.4574,1.22703
603.8,1713.5,3.4560,1.23038
603.9,1714.1,3.4541,1.23514
604.0,1714.7,3.4521,1.23952
604.1,1715.3,3.4506,1.24377
604.2,1715.9,3.4478,1.24783
604.3,1716.5,3.4462,1.25248
604.4,1717.0,3.4444,1.25768
604.5,1717.6,3.4417,1.26092
604.6,1718.2,3.4399,1.26567
604.7,1718.8,3.4369,1.27159
604.8,1719.4,3.4349,1.27448
604.9,1720.0,3.4334,1.27898
605.0,1720.5,3.4312,1.28458
605.1,1721.1,3.4296,1.28737
605.2,1721.7,3.4271,1.29172
605.3,1722.3,3.4243,1.2971
605.4,1722.9,3.4222,1.30224
605.5,1723.5,3.4197,1.30622
605.6,1724.0,3.4177,1.30983
605.7,1724.6,3.4154,1.31425
605.8,1725.2,3.4127,1.31748
605.9,1725.8,3.4113,1.32328
606.0,1726.4,3.4087,1.32743
606.1,1727.0,3.4064,1.33144
606.2,1727.5,3.4042,1.33757
606.3,1728.1,3.4017,1.34047
606.4,1728.7,3.3992,1.34649
606.5,1729.3,3.3982,1.34928
606.6,1729.9,3.3958,1.35619
606.7,1730.5,3.3933,1.36233
606.8,1731.0,3.3908,1.36746
606.9,1731.6,3.3891,1.37044
607.0,1732.2,3.3871,1.37406
607.1,1732.8,3.3848,1.381
607.2,1733.4,3.3821,1.38526
607.3,1734.0,3.3801,1.3919
607.4,1734.5,3.3780,1.39725
607.5,1735.1,3.3756,1.40078
607.6,1735.7,3.3726,1.40694
607.7,1736.3,3.3706,1.40981
607.8,1736.9,3.3684,1.41589
607.9,1737.5,3.3660,1.42322
608.0,1738.0,3.3630,1.4283
608.1,1738.6,3.3606,1.43079
608.2,1739.2,3.3584,1.4387
608.3,1739.8,3.3558,1.44431
608.4,1740.4,3.3526,1.44701
608.5,1741.0,3.3501,1.45216
608.6,1741.5,3.3477,1.45922
608.7,1742.1,3.3451,1.46479
608.8,1742.7,3.3421,1.46987
608.9,1743.3,3.3395,1.47597
609.0,1743.9,3.3374,1.47805
609.1,1744.4,3.3344,1.4844
609.2,1745.0,3.3310,1.49412
609.3,1745.6,3.3285,1.49698
609.4,1746.2,3.3264,1.50238
609.5,1746.8,3.3239,1.50764
609.6,1747.4,3.3207,1.51295
609.7,1747.9,3.3174,1.51959
609.8,1748.5,3.3150,1.52461
609.9,1749.1,3.3123,1.53021
610.0,1749.7,3.3092,1.53509
610.1,1750.3,3.3060,1.54329
610.2,1750.9,3.3041,1.54878
610.3,1751.5,3.3017,1.55681
610.4,1752.0,3.2991,1.5586
610.5,1752.6,3.2960,1.56554
610.6,1753.2,3.2939,1.57103
610.7,1753.8,3.2913,1.57618
610.8,1754.4,3.2883,1.58042
610.9,1755.0,3.2846,1.58846
611.0,1755.5,3.2819,1.59239
611.1,1756.1,3.2790,1.60144
611.2,1756.7,3.2757,1.60867
611.3,1757.3,3.2718,1.61219
611.4,1757.9,3.2691,1.618
611.5,1758.5,3.2664,1.62349
611.6,1759.1,3.2634,1.62838
611.7,1759.6,3.2599,1.63634
611.8,1760.2,3.2572,1.64338
611.9,1760.8,3.2546,1.64802
612.0,1761.4,3.2515,1.65433
612.1,1762.0,3.2477,1.66025
612.2,1762.6,3.2445,1.66649
612.3,1763.1,3.2417,1.67284
612.4,1763.7,3.2386,1.67973
612.5,1764.3,3.2346,1.68695
612.6,1764.9,3.2312,1.69107
612.7,1765.5,3.2284,1.69746
612.8,1766.0,3.2251,1.70426
612.9,1766.6,3.2211,1.70872
613.0,1767.2,3.2174,1.71648
613.1,1767.8,3.2146,1.72285
613.2,1768.4,3.2114,1.72839
613.3,1769.0,3.2078,1.73465
613.4,1769.6,3.2042,1.74267
613.5,1770.1,3.2018,1.75062
613.6,1770.7,3.1988,1.7562
613.7,1771.3,3.1953,1.76177
613.8,1771.9,3.1916,1.76545
613.9,1772.5,3.1888,1.77353
614.0,1773.1,3.1854,1.77881
614.1,1773.7,3.1822,1.78627
614.2,1774.2,3.1783,1.79284
614.3,1774.8,3.1754,1.80071
614.4,1775.4,3.1720,1.80736
614.5,1776.0,3.1684,1.815
614.6,1776.6,3.1643,1.82103
614.7,1777.2,3.1614,1.82928
614.8,1777.8,3.1580,1.83432
614.9,1778.4,3.1541,1.84075
615.0,1779.0,3.1500,1.84598
615.1,1779.5,3.1468,1.85353
