Repository: MaCFP/matl-db

### Experimental Conditions: TGA and DSC
A Netzsch STA 449 F3 Jupiter was used to conduct Thermogravimetric Analysis (TGA) and Differential Scanning Calorimetry (DSC) experiments. 

* Heating Rate: 3, 10, and 30 K/min
* Temperature program
  - Initial Temperature: 323 K
  - Initial Isotherm: 600 s (hold at 323 K for 600 s)  
  - Maximum Temperature: 823 K
  - Final Isotherm: 300 s (hold at 823 K for 300 s)
* Sample mass: 4.0 +/- 0.1 mg
* Sample geometry: Powdered (Supplied by NIST)
* Calibration type: Before each experiment, a baseline test was performed using an empty crucible.

File: PMMA/Calibration_Data/FSRI/FSRI_STA_N2_10K_2.csv (part 2 of 4)
Temp,time,TGA,DSC
[K],[s],[mg],[mW/mg]
474.8,972,3.8561,0.45197
474.9,972.6,3.8557,0.45178
475,973.2,3.8551,0.4542
475.1,973.8,3.8551,0.45419
475.2,974.3,3.8551,0.45129
475.3,974.9,3.8551,0.45394
475.4,975.5,3.8551,0.45367
475.5,976,3.8548,0.45271
475.6,976.6,3.8547,0.45267
475.7,977.2,3.8547,0.453
475.8,977.8,3.8547,0.4531
475.9,978.3,3.8547,0.45273
476,978.9,3.8538,0.45329
476.1,979.5,3.8533,0.45328
476.2,980.1,3.8534,0.45285
476.3,980.7,3.8534,0.45359
476.4,981.2,3.8534,0.45425
476.5,981.8,3.8534,0.45443
476.6,982.4,3.8528,0.45337
476.7,983,3.852,0.45247
476.8,983.5,3.8521,0.45446
476.9,984.1,3.8521,0.45472
477,984.7,3.8521,0.45333
477.1,985.3,3.8521,0.457
477.2,985.8,3.8521,0.45557
477.3,986.4,3.8521,0.45634
477.4,987,3.8521,0.45311
477.5,987.6,3.8521,0.45737
477.6,988.1,3.8522,0.45612
477.7,988.7,3.851,0.45574
477.8,989.3,3.8505,0.45471
477.9,989.9,3.8505,0.45682
478,990.4,3.8504,0.45805
478.1,991,3.8505,0.45948
478.2,991.6,3.8502,0.45823
478.3,992.2,3.8502,0.45734
478.4,992.7,3.8496,0.45801
478.5,993.3,3.8489,0.45799
478.6,993.9,3.8488,0.45988
478.7,994.5,3.8488,0.46091
478.8,995,3.8488,0.45932
478.9,995.6,3.8488,0.45949
479,996.2,3.8488,0.46004
479.1,996.8,3.8487,0.45878
479.2,997.3,3.848,0.45794
479.3,997.9,3.8475,0.45969
479.4,998.5,3.8475,0.45999
479.5,999,3.8475,0.4601
479.6,999.6,3.8475,0.45822
479.7,1000.2,3.8475,0.46112
479.8,1000.7,3.8475,0.45866
479.9,1001.3,3.8475,0.46061
480,1001.9,3.8475,0.46261
480.1,1002.5,3.8473,0.46006
480.2,1003,3.8464,0.45888
480.3,1003.6,3.8461,0.46101
480.4,1004.2,3.8462,0.46002
480.5,1004.8,3.8462,0.45957
480.6,1005.3,3.8462,0.46124
480.7,1005.9,3.8462,0.46231
480.8,1006.5,3.8462,0.46298
480.9,1007.1,3.8462,0.46168
481,1007.6,3.8463,0.46142
481.1,1008.2,3.8459,0.46245
481.2,1008.8,3.845,0.46162
481.3,1009.3,3.8448,0.46316
481.4,1009.9,3.8441,0.46285
481.5,1010.5,3.8435,0.46204
481.6,1011.1,3.8431,0.46346
481.7,1011.7,3.8422,0.46329
481.8,1012.2,3.8422,0.4621
481.9,1012.8,3.8422,0.46031
482,1013.4,3.8422,0.46147
482.1,1014,3.8422,0.46396
482.2,1014.5,3.8423,0.46379
482.3,1015.1,3.8417,0.4628
482.4,1015.7,3.8411,0.4628
482.5,1016.3,3.8401,0.4625
482.6,1016.8,3.8396,0.46502
482.7,1017.4,3.8396,0.46462
482.8,1018,3.8397,0.46381
482.9,1018.6,3.8393,0.46422
483,1019.1,3.8385,0.46416
483.1,1019.7,3.8382,0.464
483.2,1020.3,3.8383,0.46442
483.3,1020.9,3.8383,0.4657
483.4,1021.4,3.8383,0.46517
483.5,1022,3.8383,0.4636
483.6,1022.6,3.8382,0.46451
483.7,1023.2,3.8374,0.46502
483.8,1023.7,3.8369,0.46508
483.9,1024.3,3.837,0.46665
484,1024.9,3.837,0.46796
484.1,1025.4,3.837,0.46523
484.2,1026,3.837,0.46709
484.3,1026.6,3.837,0.46672
484.4,1027.2,3.8373,0.46405
484.5,1027.7,3.8373,0.46552
484.6,1028.3,3.8373,0.46645
484.7,1028.9,3.8368,0.46539
484.8,1029.5,3.8361,0.46527
484.9,1030,3.836,0.46478
485,1030.6,3.836,0.46527
485.1,1031.2,3.836,0.46638
485.2,1031.8,3.836,0.46606
485.3,1032.3,3.836,0.46394
485.4,1032.9,3.836,0.46284
485.5,1033.5,3.8359,0.46474
485.6,1034.1,3.8352,0.46526
485.7,1034.6,3.8346,0.46411
485.8,1035.2,3.8347,0.46532
485.9,1035.8,3.8347,0.4651
486,1036.4,3.8347,0.46451
486.1,1036.9,3.8347,0.4677
486.2,1037.5,3.8347,0.46548
486.3,1038.1,3.8342,0.46223
486.4,1038.7,3.8333,0.46537
486.5,1039.2,3.8334,0.46427
486.6,1039.8,3.8333,0.4651
486.7,1040.4,3.8333,0.46385
486.8,1041,3.8334,0.46198
486.9,1041.5,3.8333,0.46133
487,1042.1,3.8334,0.46141
487.1,1042.7,3.8333,0.46232
487.2,1043.2,3.8334,0.46265
487.3,1043.8,3.8333,0.46208
487.4,1044.4,3.8335,0.46224
487.5,1045,3.834,0.46231
487.6,1045.5,3.8335,0.4622
487.7,1046.1,3.8328,0.46027
487.8,1046.7,3.8327,0.46065
487.9,1047.2,3.8327,0.46123
488,1047.8,3.8327,0.46065
488.1,1048.4,3.8328,0.46121
488.2,1049,3.8325,0.45789
488.3,1049.5,3.8316,0.45839
488.4,1050.1,3.8314,0.4588
488.5,1050.7,3.8314,0.45954
488.6,1051.3,3.8314,0.45648
488.7,1051.8,3.8314,0.45635
488.8,1052.4,3.8314,0.45749
488.9,1053,3.8314,0.45735
489,1053.6,3.8314,0.45645
489.1,1054.1,3.8314,0.45575
489.2,1054.7,3.8314,0.45462
489.3,1055.3,3.8314,0.45466
489.4,1055.8,3.8314,0.45592
489.5,1056.4,3.8314,0.45577
489.6,1057,3.8314,0.45626
489.7,1057.6,3.8313,0.45459
489.8,1058.1,3.8305,0.45534
489.9,1058.7,3.83,0.45637
490,1059.3,3.8301,0.45551
490.1,1059.9,3.8301,0.45373
490.2,1060.4,3.8301,0.45251
490.3,1061,3.8301,0.4533
490.4,1061.6,3.8301,0.45279
490.5,1062.2,3.8301,0.45338
490.6,1062.7,3.83,0.45025
490.7,1063.3,3.8293,0.44983
490.8,1063.9,3.8287,0.45026
490.9,1064.4,3.8288,0.45063
491,1065,3.8287,0.44944
491.1,1065.6,3.8288,0.44604
491.2,1066.2,3.8287,0.44802
491.3,1066.7,3.8288,0.44773
491.4,1067.3,3.8285,0.44754
491.5,1067.9,3.8276,0.44619
491.6,1068.4,3.8274,0.44605
491.7,1069,3.8274,0.44691
491.8,1069.6,3.8274,0.44641
491.9,1070.2,3.8274,0.4463
492,1070.7,3.8274,0.44534
492.1,1071.3,3.8275,0.44533
492.2,1071.9,3.8272,0.44631
492.3,1072.5,3.8264,0.44629
492.4,1073,3.8261,0.44621
492.5,1073.6,3.8261,0.44574
492.6,1074.2,3.8261,0.44481
492.7,1074.8,3.8261,0.44357
492.8,1075.3,3.8261,0.44308
492.9,1075.9,3.8261,0.4428
493,1076.5,3.8261,0.44167
493.1,1077,3.8261,0.44146
493.2,1077.6,3.8261,0.44118
493.3,1078.2,3.8255,0.43818
493.4,1078.8,3.8245,0.44093
493.5,1079.3,3.8235,0.44114
493.6,1079.9,3.8234,0.43958
493.7,1080.5,3.8235,0.4409
493.8,1081.1,3.8235,0.43941
493.9,1081.6,3.8235,0.43855
494,1082.2,3.8235,0.43789
494.1,1082.8,3.8234,0.43831
494.2,1083.4,3.8236,0.43793
494.3,1083.9,3.823,0.43527
494.4,1084.5,3.8222,0.43701
494.5,1085.1,3.8221,0.43903
494.6,1085.6,3.8222,0.43847
494.7,1086.2,3.8221,0.43925
494.8,1086.8,3.8223,0.43718
494.9,1087.4,3.823,0.43566
495,1087.9,3.8235,0.43594
495.1,1088.5,3.8235,0.43385
495.2,1089.1,3.8235,0.43432
495.3,1089.7,3.8235,0.43531
495.4,1090.2,3.8235,0.43411
495.5,1090.8,3.8235,0.434
495.6,1091.4,3.8235,0.4364
495.7,1091.9,3.8235,0.43276
495.8,1092.5,3.8235,0.43313
495.9,1093.1,3.8233,0.43273
496,1093.7,3.8223,0.4328
496.1,1094.2,3.8221,0.43415
496.2,1094.8,3.8222,0.43179
496.3,1095.4,3.8222,0.43268
496.4,1096,3.8222,0.43234
496.5,1096.5,3.8222,0.43058
496.6,1097.1,3.8221,0.43166
496.7,1097.7,3.8222,0.43189
496.8,1098.2,3.8218,0.43019
496.9,1098.8,3.821,0.43003
497,1099.4,3.8208,0.43152
497.1,1100,3.8208,0.42965
497.2,1100.5,3.8208,0.42754
497.3,1101.1,3.8208,0.42966
497.4,1101.7,3.8209,0.42845
497.5,1102.3,3.8208,0.42897
497.6,1102.8,3.8202,0.43059
497.7,1103.4,3.8195,0.42887
497.8,1104,3.8195,0.42681
497.9,1104.6,3.8195,0.42631
498,1105.1,3.8195,0.42764
498.1,1105.7,3.8195,0.42763
498.2,1106.3,3.8195,0.42771
498.3,1106.8,3.8195,0.42644
498.4,1107.4,3.8195,0.42519
498.5,1108,3.8195,0.42719
498.6,1108.5,3.8195,0.42637
498.7,1109.1,3.8195,0.42678
498.8,1109.7,3.8196,0.4274
498.9,1110.2,3.8195,0.42576
499,1110.8,3.8198,0.42775
499.1,1111.4,3.8207,0.42768
499.2,1112,3.8208,0.42506
499.3,1112.5,3.8208,0.42554
499.4,1113.1,3.8208,0.42836
499.5,1113.7,3.8208,0.42646
499.6,1114.2,3.8208,0.42608
499.7,1114.8,3.8208,0.42794
499.8,1115.4,3.8208,0.42623
499.9,1116,3.8208,0.42675
500,1116.5,3.8208,0.42646
500.1,1117.1,3.8208,0.42417
500.2,1117.7,3.8208,0.4242
500.3,1118.3,3.8208,0.42437
500.4,1118.8,3.8208,0.42483
500.5,1119.4,3.8208,0.42597
500.6,1120,3.8208,0.42588
500.7,1120.6,3.8208,0.42443
500.8,1121.1,3.8208,0.42361
500.9,1121.7,3.8208,0.42552
501,1122.3,3.8208,0.42616
501.1,1122.9,3.8208,0.42499
501.2,1123.4,3.8209,0.4254
501.3,1124,3.8207,0.42529
501.4,1124.6,3.8199,0.42396
501.5,1125.2,3.8195,0.42275
501.6,1125.7,3.8195,0.42347
501.7,1126.3,3.8195,0.42473
501.8,1126.9,3.8195,0.42214
501.9,1127.5,3.8195,0.42474
502,1128,3.8195,0.42529
502.1,1128.6,3.8195,0.42437
502.2,1129.2,3.8195,0.42451
502.3,1129.7,3.8195,0.42132
502.4,1130.3,3.8195,0.42245
502.5,1130.9,3.8195,0.42596
502.6,1131.5,3.8195,0.42354
502.7,1132,3.8195,0.42377
502.8,1132.6,3.8195,0.42413
502.9,1133.2,3.8195,0.4234
503,1133.7,3.8195,0.42259
503.1,1134.3,3.8195,0.42236
503.2,1134.9,3.8195,0.42481
503.3,1135.5,3.8195,0.42627
503.4,1136,3.8195,0.42474
503.5,1136.6,3.8195,0.42361
503.6,1137.2,3.8195,0.42365
503.7,1137.8,3.8195,0.42461
503.8,1138.3,3.8195,0.42471
503.9,1138.9,3.8195,0.423
504,1139.5,3.8195,0.42237
504.1,1140,3.8195,0.42282
504.2,1140.6,3.8195,0.42542
504.3,1141.2,3.8195,0.42389
504.4,1141.8,3.8195,0.42482
504.5,1142.3,3.8193,0.42397
504.6,1142.9,3.8186,0.4218
504.7,1143.5,3.8185,0.42165
504.8,1144.1,3.8185,0.42236
504.9,1144.6,3.8185,0.42221
505,1145.2,3.8185,0.42207
505.1,1145.8,3.8186,0.42486
505.2,1146.4,3.8184,0.42539
505.3,1146.9,3.8182,0.42377
505.4,1147.5,3.8182,0.4234
505.5,1148.1,3.8182,0.42336
505.6,1148.6,3.8182,0.42492
505.7,1149.2,3.8182,0.42542
505.8,1149.8,3.8182,0.42321
505.9,1150.4,3.8182,0.42371
506,1150.9,3.8182,0.42416
506.1,1151.5,3.8182,0.42374
506.2,1152.1,3.8182,0.42449
506.3,1152.6,3.8182,0.42413
506.4,1153.2,3.8182,0.42452
506.5,1153.8,3.8182,0.42302
506.6,1154.4,3.8173,0.42381
506.7,1154.9,3.8169,0.42568
506.8,1155.5,3.8169,0.42503
506.9,1156.1,3.8169,0.42459
507,1156.6,3.8169,0.42452
507.1,1157.2,3.8171,0.42214
507.2,1157.8,3.8173,0.42232
507.3,1158.4,3.8172,0.42471
507.4,1158.9,3.8172,0.42399
507.5,1159.5,3.8172,0.42261
507.6,1160.1,3.8172,0.42394
507.7,1160.7,3.8172,0.42539
507.8,1161.2,3.8172,0.42478
507.9,1161.8,3.8172,0.42443
508,1162.4,3.8172,0.4247
508.1,1162.9,3.8172,0.42458
508.2,1163.5,3.8172,0.42529
508.3,1164.1,3.8172,0.42319
508.4,1164.7,3.8172,0.4232
508.5,1165.2,3.8172,0.42305
508.6,1165.8,3.8172,0.42343
508.7,1166.4,3.8172,0.42228
508.8,1167,3.8172,0.4242
508.9,1167.5,3.8172,0.42342
509,1168.1,3.8172,0.42333
509.1,1168.7,3.8172,0.423
509.2,1169.3,3.8172,0.42325
509.3,1169.8,3.8172,0.42226
509.4,1170.4,3.8174,0.42246
509.5,1171,3.8182,0.42244
509.6,1171.6,3.8186,0.42425
509.7,1172.1,3.8185,0.42429
509.8,1172.7,3.8186,0.42115
509.9,1173.3,3.8185,0.42202
510,1173.9,3.8186,0.42452
510.1,1174.4,3.8184,0.42413
510.2,1175,3.8176,0.42455
510.3,1175.6,3.8172,0.42542
510.4,1176.2,3.8172,0.42333
510.5,1176.7,3.8172,0.42183
510.6,1177.3,3.8172,0.42443
510.7,1177.9,3.8172,0.4234
510.8,1178.5,3.8172,0.42329
510.9,1179,3.8172,0.423
511,1179.6,3.8172,0.42474
511.1,1180.2,3.8172,0.4246
511.2,1180.7,3.8173,0.42445
511.3,1181.3,3.8167,0.42371
511.4,1181.9,3.816,0.42382
511.5,1182.5,3.8159,0.42402
511.6,1183.1,3.8159,0.42573
511.7,1183.6,3.8159,0.42464
511.8,1184.2,3.8159,0.42539
511.9,1184.8,3.8159,0.42538
512,1185.4,3.8159,0.4245
512.1,1185.9,3.8159,0.42536
512.2,1186.5,3.8159,0.42516
512.3,1187.1,3.8159,0.42411
512.4,1187.6,3.8159,0.42472
512.5,1188.2,3.8159,0.42511
512.6,1188.8,3.8159,0.42447
512.7,1189.4,3.8159,0.42512
512.8,1189.9,3.8159,0.42556
512.9,1190.5,3.8159,0.4256
513,1191.1,3.8159,0.42655
513.1,1191.6,3.8159,0.42777
513.2,1192.2,3.8159,0.42655
513.3,1192.8,3.8159,0.42563
513.4,1193.4,3.8159,0.42777
513.5,1193.9,3.8159,0.42726
513.6,1194.5,3.8159,0.42816
513.7,1195.1,3.8159,0.42582
513.8,1195.7,3.816,0.42706
513.9,1196.2,3.8155,0.42831
514,1196.8,3.8147,0.42744
514.1,1197.4,3.8145,0.42708
514.2,1198,3.8146,0.42658
514.3,1198.5,3.8146,0.42624
514.4,1199.1,3.8146,0.42877
514.5,1199.7,3.8144,0.42841
514.6,1200.3,3.8136,0.42811
514.7,1200.8,3.8132,0.4288
514.8,1201.4,3.8133,0.42715
514.9,1202,3.8133,0.42966
515,1202.6,3.8133,0.42864
515.1,1203.1,3.8133,0.42788
515.2,1203.7,3.8133,0.42825
515.3,1204.3,3.8133,0.42889
515.4,1204.9,3.8133,0.42751
515.5,1205.4,3.8133,0.42934
515.6,1206,3.8133,0.42866
515.7,1206.6,3.8133,0.42693
515.8,1207.2,3.8127,0.4297
515.9,1207.7,3.8126,0.4272
516,1208.3,3.8126,0.42794
516.1,1208.9,3.8126,0.4267
516.2,1209.5,3.8126,0.42905
516.3,1210,3.8126,0.43026
516.4,1210.6,3.8126,0.42861
516.5,1211.2,3.8126,0.43075
516.6,1211.8,3.8126,0.43108
516.7,1212.3,3.8126,0.42935
516.8,1212.9,3.8126,0.42986
516.9,1213.5,3.8126,0.43057
517,1214.1,3.8126,0.43124
517.1,1214.6,3.8126,0.43287
517.2,1215.2,3.8126,0.43111
517.3,1215.8,3.8126,0.42899
517.4,1216.4,3.8126,0.43164
517.5,1216.9,3.8126,0.43185
517.6,1217.5,3.8126,0.43136
517.7,1218.1,3.8126,0.42856
517.8,1218.7,3.8122,0.4315
517.9,1219.2,3.812,0.43242
518,1219.8,3.812,0.42901
518.1,1220.4,3.812,0.42998
518.2,1221,3.812,0.43187
518.3,1221.5,3.812,0.42998
518.4,1222.1,3.812,0.43133
518.5,1222.7,3.8119,0.4307
518.6,1223.3,3.8124,0.43119
518.7,1223.8,3.8131,0.43221
518.8,1224.4,3.8133,0.43242
518.9,1225,3.8133,0.43109
519,1225.6,3.8133,0.43008
519.1,1226.1,3.8133,0.43312
519.2,1226.7,3.8133,0.43234
519.3,1227.3,3.8133,0.43226
519.4,1227.9,3.8133,0.43477
519.5,1228.4,3.8131,0.43347
519.6,1229,3.8124,0.43325
519.7,1229.6,3.8119,0.43295
519.8,1230.2,3.812,0.43303
519.9,1230.7,3.812,0.43232
520,1231.3,3.812,0.43507
520.1,1231.9,3.812,0.4344
520.2,1232.4,3.812,0.43334
520.3,1233,3.812,0.43588
520.4,1233.6,3.812,0.4359
520.5,1234.2,3.812,0.43445
520.6,1234.7,3.812,0.4328
520.7,1235.3,3.812,0.43391
520.8,1235.9,3.812,0.43503
520.9,1236.5,3.812,0.43707
521,1237,3.812,0.43533
521.1,1237.6,3.8119,0.43371
521.2,1238.2,3.8121,0.43444
521.3,1238.7,3.8114,0.43387
521.4,1239.3,3.8107,0.4355
521.5,1239.9,3.8106,0.43703
521.6,1240.5,3.8107,0.43827
521.7,1241,3.8106,0.43794
521.8,1241.6,3.8107,0.43581
521.9,1242.2,3.8106,0.43753
522,1242.8,3.8107,0.4373
522.1,1243.3,3.8106,0.43768
522.2,1243.9,3.8107,0.43905
522.3,1244.5,3.8106,0.43854
522.4,1245.1,3.8107,0.43672
522.5,1245.6,3.8106,0.43817
522.6,1246.2,3.8096,0.43773
522.7,1246.8,3.8093,0.43774
522.8,1247.4,3.8093,0.43925
522.9,1247.9,3.8093,0.44005
523,1248.5,3.8093,0.43928
523.1,1249.1,3.8093,0.44133
523.2,1249.7,3.8093,0.43929
523.3,1250.2,3.8093,0.44044
523.4,1250.8,3.8093,0.44037
523.5,1251.4,3.8093,0.4394
523.6,1252,3.8093,0.43976
523.7,1252.5,3.8093,0.44032
523.8,1253.1,3.8093,0.44127
523.9,1253.7,3.8093,0.44148
524,1254.2,3.8093,0.44121
524.1,1254.8,3.8093,0.44161
524.2,1255.4,3.8093,0.44235
524.3,1256,3.8093,0.44285
524.4,1256.5,3.8093,0.44242
524.5,1257.1,3.8093,0.44261
524.6,1257.7,3.8093,0.4429
524.7,1258.3,3.8093,0.44233
524.8,1258.8,3.8093,0.44241
524.9,1259.4,3.8093,0.4432
525,1260,3.8093,0.4431
525.1,1260.6,3.8093,0.44099
525.2,1261.1,3.8093,0.44122
525.3,1261.7,3.8093,0.44129
525.4,1262.3,3.8093,0.44208
525.5,1262.8,3.8093,0.44293
525.6,1263.4,3.8093,0.4427
525.7,1264,3.8093,0.4436
525.8,1264.6,3.8093,0.44315
525.9,1265.2,3.8092,0.44413
526,1265.7,3.8084,0.44352
526.1,1266.3,3.808,0.44223
526.2,1266.9,3.8078,0.44394
526.3,1267.4,3.8071,0.44434
526.4,1268,3.807,0.44406
526.5,1268.6,3.807,0.44546
526.6,1269.2,3.8069,0.44525
526.7,1269.7,3.8067,0.44356
526.8,1270.3,3.8067,0.44517
526.9,1270.9,3.8067,0.4466
527,1271.5,3.8067,0.44725
527.1,1272,3.8067,0.44706
527.2,1272.6,3.806,0.4477
527.3,1273.2,3.8054,0.44948
527.4,1273.8,3.8054,0.44864
527.5,1274.3,3.8054,0.45203
527.6,1274.9,3.8054,0.45394
527.7,1275.5,3.8054,0.45476
527.8,1276,3.8054,0.45381
527.9,1276.6,3.8054,0.45497
528,1277.2,3.8054,0.45456
528.1,1277.8,3.8054,0.45315
528.2,1278.3,3.8054,0.4548
528.3,1278.9,3.8054,0.45689
528.4,1279.5,3.8053,0.45736
528.5,1280.1,3.8057,0.45756
528.6,1280.6,3.8066,0.45717
528.7,1281.2,3.8067,0.45729
528.8,1281.8,3.8067,0.45883
528.9,1282.3,3.8067,0.45922
529,1282.9,3.8067,0.45962
529.1,1283.5,3.8067,0.45978
529.2,1284.1,3.8067,0.45931
529.3,1284.6,3.8067,0.45846
529.4,1285.2,3.8067,0.46005
529.5,1285.8,3.8067,0.4618
529.6,1286.3,3.8067,0.46246
529.7,1286.9,3.8067,0.46239
529.8,1287.5,3.8067,0.46164
529.9,1288.1,3.8067,0.4618
530,1288.6,3.8067,0.46369
530.1,1289.2,3.8067,0.46336
530.2,1289.8,3.8067,0.46413
530.3,1290.3,3.8067,0.46415
530.4,1290.9,3.8068,0.46452
530.5,1291.5,3.8064,0.46518
530.6,1292.1,3.8057,0.46383
530.7,1292.6,3.8053,0.46337
530.8,1293.2,3.8054,0.46543
530.9,1293.8,3.8054,0.46768
531,1294.4,3.8054,0.46866
531.1,1294.9,3.8054,0.46943
531.2,1295.5,3.8054,0.46635
531.3,1296.1,3.8054,0.46629
531.4,1296.6,3.8054,0.46781
531.5,1297.2,3.8054,0.46588
531.6,1297.8,3.8047,0.46729
531.7,1298.4,3.8041,0.4679
531.8,1298.9,3.804,0.46871
531.9,1299.5,3.8041,0.46853
532,1300.1,3.8041,0.46968
532.1,1300.7,3.8041,0.47043
532.2,1301.2,3.8041,0.47007
532.3,1301.8,3.8041,0.46957
532.4,1302.4,3.8041,0.47226
532.5,1303,3.8041,0.47198
532.6,1303.5,3.8041,0.47097
532.7,1304.1,3.8041,0.47096
532.8,1304.7,3.8041,0.47224
532.9,1305.2,3.8041,0.47392
533,1305.8,3.8041,0.47295
533.1,1306.4,3.8041,0.47345
533.2,1306.9,3.8041,0.47325
533.3,1307.5,3.8041,0.47414
533.4,1308.1,3.8041,0.47532
533.5,1308.7,3.8041,0.47463
533.6,1309.2,3.8041,0.47393
533.7,1309.8,3.8041,0.47341
533.8,1310.4,3.8035,0.47273
533.9,1310.9,3.8028,0.47837
534,1311.5,3.8027,0.47469
534.1,1312.1,3.8028,0.47578
534.2,1312.7,3.8027,0.47802
534.3,1313.2,3.8028,0.47888
534.4,1313.8,3.8027,0.47702
534.5,1314.4,3.8028,0.47688
534.6,1314.9,3.8027,0.47837
534.7,1315.5,3.8028,0.47797
534.8,1316.1,3.8027,0.47828
534.9,1316.6,3.8028,0.47968
535,1317.2,3.8026,0.48113
535.1,1317.8,3.8024,0.48186
535.2,1318.4,3.8025,0.48028
535.3,1318.9,3.8028,0.47965
535.4,1319.5,3.8027,0.48014
535.5,1320.1,3.8028,0.48036
535.6,1320.7,3.8027,0.47935
535.7,1321.2,3.8027,0.48206
535.8,1321.8,3.8027,0.48102
535.9,1322.4,3.8027,0.48106
536,1323,3.8027,0.48065
536.1,1323.5,3.8028,0.48245
536.2,1324.1,3.8027,0.48389
536.3,1324.7,3.8028,0.48541
536.4,1325.3,3.8027,0.48627
536.5,1325.8,3.8029,0.48495
536.6,1326.4,3.8015,0.48281
536.7,1327,3.8002,0.48457
536.8,1327.5,3.8001,0.4857
536.9,1328.1,3.8001,0.48522
537,1328.7,3.8001,0.48639
537.1,1329.3,3.8001,0.48554
537.2,1329.8,3.8001,0.48367
537.3,1330.4,3.8001,0.48553
537.4,1331,3.8001,0.48738
537.5,1331.6,3.8,0.4869
537.6,1332.1,3.7993,0.4872
537.7,1332.7,3.7988,0.48761
537.8,1333.3,3.7988,0.48658
537.9,1333.8,3.7988,0.48615
538,1334.4,3.7988,0.48759
538.1,1335,3.7988,0.48978
538.2,1335.6,3.7988,0.48747
538.3,1336.1,3.7988,0.48946
538.4,1336.7,3.7988,0.49056
538.5,1337.3,3.7988,0.48944
538.6,1337.8,3.7984,0.48957
538.7,1338.4,3.7976,0.49056
538.8,1339,3.7974,0.48855
538.9,1339.6,3.7975,0.489
539,1340.1,3.7975,0.49113
539.1,1340.7,3.7975,0.49149
539.2,1341.3,3.7975,0.49184
539.3,1341.9,3.7975,0.49082
539.4,1342.4,3.7975,0.49064
539.5,1343,3.7975,0.49232
539.6,1343.6,3.7975,0.49263
539.7,1344.1,3.7975,0.49314
539.8,1344.7,3.7975,0.49264
539.9,1345.3,3.7974,0.49464
540,1345.9,3.796,0.49358
540.1,1346.4,3.7948,0.49405
540.2,1347,3.7948,0.49388
540.3,1347.6,3.7949,0.49529
540.4,1348.1,3.7948,0.49417
540.5,1348.7,3.7949,0.49481
540.6,1349.3,3.7948,0.49257
540.7,1349.9,3.7949,0.49126
540.8,1350.4,3.7948,0.49537
540.9,1351,3.7949,0.49546
541,1351.6,3.7947,0.49516
541.1,1352.2,3.7939,0.49522
541.2,1352.7,3.7935,0.49591
541.3,1353.3,3.7936,0.49786
541.4,1353.9,3.7935,0.49777
541.5,1354.5,3.7935,0.49769
541.6,1355,3.7935,0.49698
541.7,1355.6,3.7935,0.4959
541.8,1356.2,3.7935,0.49665
541.9,1356.8,3.7935,0.49594
542,1357.3,3.7935,0.49872
542.1,1357.9,3.7935,0.49925
542.2,1358.5,3.7935,0.49685
542.3,1359.1,3.7935,0.49797
542.4,1359.6,3.7935,0.49943
542.5,1360.2,3.7929,0.49905
542.6,1360.8,3.7922,0.50043
542.7,1361.3,3.7922,0.50037
542.8,1361.9,3.7922,0.50278
542.9,1362.5,3.7922,0.50107
543,1363.1,3.7922,0.50025
543.1,1363.6,3.7922,0.50057
543.2,1364.2,3.7922,0.5008
543.3,1364.8,3.7922,0.5008
543.4,1365.3,3.7922,0.50208
543.5,1365.9,3.7923,0.50191
543.6,1366.5,3.7918,0.50299
543.7,1367.1,3.791,0.50468
543.8,1367.6,3.7909,0.50304
543.9,1368.2,3.7909,0.50203
544,1368.8,3.7909,0.50249
544.1,1369.4,3.791,0.50347
544.2,1369.9,3.7908,0.50324
544.3,1370.5,3.7902,0.5033
544.4,1371.1,3.7906,0.50656
544.5,1371.6,3.7906,0.50628
544.6,1372.2,3.7906,0.50556
544.7,1372.8,3.7906,0.50521
544.8,1373.4,3.7906,0.50618
544.9,1374,3.7906,0.5067
545,1374.5,3.7897,0.50609
545.1,1375.1,3.7893,0.50719
545.2,1375.7,3.7892,0.50854
545.3,1376.2,3.7893,0.50734
545.4,1376.8,3.7893,0.50468
545.5,1377.4,3.7892,0.5065
545.6,1378,3.7893,0.50645
545.7,1378.5,3.7892,0.50815
545.8,1379.1,3.7884,0.50668
545.9,1379.7,3.7876,0.50699
546,1380.3,3.787,0.50851
546.1,1380.8,3.7866,0.50701
546.2,1381.4,3.7866,0.50799
546.3,1382,3.7866,0.50687
546.4,1382.6,3.7866,0.50832
546.5,1383.1,3.7866,0.5077
546.6,1383.7,3.7866,0.50901
546.7,1384.3,3.7866,0.51022
546.8,1384.9,3.7862,0.51012
546.9,1385.4,3.7853,0.50957
547,1386,3.7853,0.50981
547.1,1386.6,3.7853,0.51148
547.2,1387.1,3.7853,0.50959
547.3,1387.7,3.7853,0.51349
547.4,1388.3,3.7853,0.51284
547.5,1388.9,3.7853,0.51313
547.6,1389.4,3.7852,0.51294
547.7,1390,3.7843,0.51333
547.8,1390.6,3.7839,0.51452
547.9,1391.2,3.784,0.51432
548,1391.7,3.784,0.51416
548.1,1392.3,3.784,0.51488
548.2,1392.9,3.784,0.51512
548.3,1393.4,3.784,0.51593
548.4,1394,3.784,0.51631
548.5,1394.6,3.7834,0.51621
548.6,1395.2,3.7826,0.5166
548.7,1395.7,3.7827,0.5141
548.8,1396.3,3.7827,0.51417
548.9,1396.9,3.7827,0.51434
549,1397.5,3.7826,0.51523
549.1,1398.1,3.7816,0.51698
549.2,1398.6,3.7814,0.51625
549.3,1399.2,3.7814,0.51805
549.4,1399.8,3.7814,0.51727
549.5,1400.4,3.7814,0.51789
549.6,1400.9,3.7804,0.51774
549.7,1401.5,3.7801,0.52128
549.8,1402.1,3.7795,0.52009
549.9,1402.7,3.7788,0.51786
550,1403.3,3.7787,0.51884
550.1,1403.8,3.7787,0.51998
550.2,1404.4,3.7787,0.52137
550.3,1405,3.7787,0.5226
550.4,1405.6,3.7788,0.5215
550.5,1406.2,3.7782,0.52098
550.6,1406.7,3.7774,0.52272
550.7,1407.3,3.7773,0.52279
550.8,1407.9,3.7772,0.52366
550.9,1408.5,3.7765,0.52484
551,1409,3.7759,0.52375
551.1,1409.6,3.776,0.52493
551.2,1410.2,3.776,0.52607
551.3,1410.8,3.776,0.52588
551.4,1411.3,3.7758,0.52691
551.5,1411.9,3.7749,0.52546
551.6,1412.5,3.7747,0.52611
551.7,1413.1,3.7747,0.52784
551.8,1413.6,3.7747,0.52857
551.9,1414.2,3.7747,0.52894
552,1414.8,3.774,0.52819
552.1,1415.4,3.7733,0.52834
552.2,1416,3.7743,0.53005
552.3,1416.5,3.7744,0.52821
552.4,1417.1,3.7738,0.52928
552.5,1417.7,3.7731,0.53113
552.6,1418.3,3.773,0.53007
552.7,1418.8,3.773,0.53125
552.8,1419.4,3.773,0.53222
552.9,1420,3.7731,0.53363
553,1420.6,3.7727,0.53613
553.1,1421.1,3.7719,0.53411
553.2,1421.7,3.7717,0.53391
553.3,1422.3,3.7717,0.53593
553.4,1422.9,3.7717,0.53544
553.5,1423.4,3.7717,0.53579
553.6,1424,3.771,0.53506
553.7,1424.6,3.7703,0.53413
553.8,1425.2,3.7704,0.53578
553.9,1425.7,3.7704,0.5357
554,1426.3,3.7704,0.53428
554.1,1426.9,3.7699,0.53633
554.2,1427.5,3.769,0.53599
554.3,1428,3.7691,0.53695
554.4,1428.6,3.7691,0.53868
554.5,1429.2,3.7691,0.53812
554.6,1429.8,3.7681,0.53822
554.7,1430.3,3.7678,0.54046
554.8,1430.9,3.7677,0.53972
554.9,1431.5,3.7678,0.54017
555,1432.1,3.767,0.54101
555.1,1432.6,3.7663,0.54102
555.2,1433.2,3.7654,0.54158
555.3,1433.8,3.7651,0.54149
555.4,1434.4,3.7651,0.5416
555.5,1435,3.7652,0.54348
555.6,1435.5,3.7648,0.54352
555.7,1436.1,3.7641,0.54271
555.8,1436.7,3.7638,0.54356
555.9,1437.3,3.7638,0.5444
556,1437.8,3.7638,0.54443
556.1,1438.4,3.7639,0.54412
556.2,1439,3.7636,0.54519
556.3,1439.6,3.7631,0.54655
556.4,1440.1,3.7635,0.54546
556.5,1440.7,3.7637,0.54483
556.6,1441.3,3.7636,0.54716
556.7,1441.9,3.7629,0.5482
556.8,1442.5,3.7624,0.54638
556.9,1443,3.7624,0.54784
557,1443.6,3.7624,0.54724
557.1,1444.2,3.7624,0.54882
557.2,1444.8,3.7624,0.54931
557.3,1445.3,3.7624,0.54936
557.4,1445.9,3.7622,0.54916
557.5,1446.5,3.7612,0.54975
557.6,1447.1,3.761,0.55137
557.7,1447.6,3.7611,0.55293
557.8,1448.2,3.7611,0.55155
557.9,1448.8,3.761,0.55258
558,1449.4,3.7601,0.55335
558.1,1450,3.7597,0.55271
558.2,1450.5,3.7597,0.55391
558.3,1451.1,3.7598,0.55417
558.4,1451.7,3.7594,0.55499
558.5,1452.3,3.7585,0.55711
558.6,1452.8,3.7584,0.55632
558.7,1453.4,3.758,0.55532
558.8,1454,3.757,0.55638
558.9,1454.6,3.7568,0.55709
559,1455.1,3.7568,0.55781
559.1,1455.7,3.7563,0.55911
559.2,1456.3,3.7554,0.55886
559.3,1456.9,3.7555,0.56043
559.4,1457.4,3.7555,0.55974
559.5,1458,3.7551,0.56006
559.6,1458.6,3.7542,0.56185
559.7,1459.2,3.7542,0.56096
559.8,1459.7,3.7542,0.56083
559.9,1460.3,3.7542,0.5624
560,1460.9,3.7537,0.5646
560.1,1461.5,3.7529,0.56329
560.2,1462,3.7528,0.56654
560.3,1462.6,3.753,0.5647
560.4,1463.2,3.7518,0.56437
560.5,1463.8,3.7504,0.56425
560.6,1464.4,3.7501,0.5644
560.7,1464.9,3.7503,0.56732
560.8,1465.5,3.7497,0.56684
560.9,1466.1,3.749,0.56621
561,1466.7,3.7489,0.56655
561.1,1467.2,3.7489,0.56574
561.2,1467.8,3.7487,0.56817
561.3,1468.4,3.7479,0.56972
561.4,1469,3.7473,0.56929
561.5,1469.5,3.7474,0.57011
561.6,1470.1,3.7468,0.56919
561.7,1470.7,3.746,0.57036
561.8,1471.3,3.7461,0.56978
561.9,1471.9,3.746,0.57115
562,1472.4,3.7457,0.57202
562.1,1473,3.7446,0.57168
562.2,1473.6,3.7446,0.57371
562.3,1474.2,3.7446,0.57196
562.4,1474.7,3.7446,0.57437
562.5,1475.3,3.7447,0.57616
562.6,1475.9,3.7438,0.57622
562.7,1476.5,3.7433,0.5769
562.8,1477,3.7433,0.5783
562.9,1477.6,3.7434,0.57618
563,1478.2,3.7427,0.57656
563.1,1478.8,3.7418,0.57728
563.2,1479.3,3.7418,0.57598
563.3,1479.9,3.7413,0.57697
563.4,1480.5,3.7404,0.57917
563.5,1481,3.7402,0.57862
563.6,1481.6,3.7402,0.57763
563.7,1482.2,3.7396,0.57808
563.8,1482.8,3.7388,0.57863
563.9,1483.3,3.7389,0.58132
564,1483.9,3.7389,0.58068
564.1,1484.5,3.7389,0.58007
564.2,1485.1,3.7388,0.58332
564.3,1485.6,3.7379,0.58213
564.4,1486.2,3.7376,0.58248
564.5,1486.8,3.7376,0.58369
564.6,1487.4,3.7373,0.58253
564.7,1487.9,3.7362,0.58303
564.8,1488.5,3.7361,0.58101
564.9,1489.1,3.7363,0.5833
565,1489.7,3.7354,0.58406
565.1,1490.2,3.7348,0.58352
565.2,1490.8,3.7348,0.58492
565.3,1491.4,3.7341,0.58629
565.4,1492,3.7334,0.58608
565.5,1492.5,3.7335,0.58562
565.6,1493.1,3.7332,0.58639
565.7,1493.7,3.7324,0.58565
565.8,1494.3,3.7319,0.5866
565.9,1494.8,3.7321,0.58926
566,1495.4,3.7318,0.58656
566.1,1496,3.7306,0.58665
566.2,1496.5,3.7296,0.59072
566.3,1497.1,3.7297,0.58942
566.4,1497.7,3.7297,0.58952
566.5,1498.3,3.7293,0.58855
566.6,1498.8,3.7283,0.5917
566.7,1499.4,3.7284,0.59061
566.8,1500,3.7284,0.59048
566.9,1500.6,3.7273,0.58901
567,1501.1,3.7268,0.59284
567.1,1501.7,3.7269,0.59256
567.2,1502.3,3.7259,0.59071
567.3,1502.9,3.7253,0.59289
567.4,1503.5,3.7253,0.59383
567.5,1504,3.7252,0.59334
567.6,1504.6,3.7243,0.59351
567.7,1505.2,3.7239,0.59337
567.8,1505.8,3.724,0.59402
567.9,1506.3,3.7241,0.59624
568,1506.9,3.7234,0.59587
568.1,1507.5,3.7225,0.59535
568.2,1508.1,3.7225,0.59662
568.3,1508.7,3.722,0.59667
568.4,1509.2,3.7211,0.59568
568.5,1509.8,3.7209,0.59549
568.6,1510.4,3.7202,0.59594
568.7,1511,3.7193,0.59613
568.8,1511.5,3.7194,0.59797
568.9,1512.1,3.7188,0.5974
569,1512.7,3.7179,0.59708
569.1,1513.3,3.718,0.59792
569.2,1513.8,3.7179,0.59859
569.3,1514.4,3.7168,0.60016
569.4,1515,3.7164,0.59905
569.5,1515.6,3.7171,0.5966
569.6,1516.1,3.7165,0.59865
569.7,1516.7,3.7155,0.60072
569.8,1517.3,3.7154,0.60126
569.9,1517.9,3.7153,0.60167
570,1518.4,3.7142,0.60169
570.1,1519,3.7138,0.60057
570.2,1519.6,3.7139,0.60409
570.3,1520.2,3.7139,0.60401
570.4,1520.7,3.7138,0.6021
570.5,1521.3,3.713,0.6036
570.6,1521.9,3.7125,0.60368
570.7,1522.4,3.7126,0.6045
570.8,1523,3.7125,0.60533
570.9,1523.6,3.7119,0.60402
571,1524.2,3.7111,0.60582
571.1,1524.8,3.7112,0.60656
571.2,1525.3,3.7106,0.60541
571.3,1525.9,3.7099,0.60534
571.4,1526.5,3.71,0.60374
571.5,1527.1,3.7095,0.60633
571.6,1527.6,3.7085,0.60694
571.7,1528.2,3.7085,0.60638
571.8,1528.8,3.7085,0.60641
571.9,1529.4,3.7076,0.60722
572,1529.9,3.7071,0.60779
572.1,1530.5,3.7071,0.60921
572.2,1531.1,3.7071,0.60919
572.3,1531.7,3.7066,0.60817
572.4,1532.3,3.7057,0.60937
572.5,1532.8,3.7056,0.60908
572.6,1533.4,3.7051,0.6073
572.7,1534,3.7041,0.60879
572.8,1534.6,3.7039,0.60956
572.9,1535.1,3.7036,0.6099
573,1535.7,3.7018,0.61065
573.1,1536.3,3.7009,0.61025
573.2,1536.9,3.7012,0.61209
573.3,1537.4,3.7007,0.61345
573.4,1538,3.6998,0.61158
573.5,1538.6,3.6996,0.61186
573.6,1539.2,3.6996,0.61244
573.7,1539.8,3.699,0.612
573.8,1540.3,3.698,0.61397
573.9,1540.9,3.6981,0.61277
574,1541.5,3.698,0.61178
574.1,1542.1,3.6974,0.61443
574.2,1542.6,3.6967,0.61401
574.3,1543.2,3.6967,0.61269
574.4,1543.8,3.6967,0.61195
574.5,1544.4,3.6956,0.61191
574.6,1544.9,3.6952,0.61413
574.7,1545.5,3.6949,0.61638
574.8,1546.1,3.6938,0.61405
574.9,1546.7,3.6935,0.61578
575,1547.3,3.6935,0.61365
575.1,1547.8,3.6924,0.61486
575.2,1548.4,3.692,0.61395
575.3,1549,3.692,0.61303
575.4,1549.6,3.6909,0.61376
575.5,1550.1,3.6903,0.61442
575.6,1550.7,3.6902,0.61545
575.7,1551.3,3.6893,0.61535
575.8,1551.9,3.6889,0.61501
575.9,1552.4,3.6885,0.61496
576,1553,3.6875,0.61666
576.1,1553.6,3.6874,0.61814
576.2,1554.2,3.6871,0.61673
576.3,1554.8,3.6859,0.61667
576.4,1555.3,3.6857,0.61521
576.5,1555.9,3.6852,0.6155
576.6,1556.5,3.6839,0.61377
576.7,1557.1,3.6839,0.61366
576.8,1557.6,3.6831,0.6125
576.9,1558.2,3.6822,0.61236
577,1558.8,3.6822,0.61214
577.1,1559.4,3.6811,0.61537
577.2,1559.9,3.6806,0.61384
577.3,1560.5,3.6808,0.61142
577.4,1561.1,3.6815,0.61183
577.5,1561.7,3.6808,0.6129
577.6,1562.2,3.6805,0.60983
577.7,1562.8,3.6806,0.60986
577.8,1563.4,3.6804,0.61069
577.9,1564,3.6796,0.61193
578,1564.6,3.6791,0.61155
578.1,1565.1,3.6794,0.60883
578.2,1565.7,3.6787,0.60977
578.3,1566.3,3.6771,0.61054
578.4,1566.8,3.6765,0.60775
578.5,1567.4,3.6762,0.60764
578.6,1568,3.675,0.60866
578.7,1568.6,3.6748,0.60767
578.8,1569.1,3.6742,0.60795
578.9,1569.7,3.673,0.61042
579,1570.3,3.6731,0.6123
579.1,1570.9,3.6722,0.60904
579.2,1571.4,3.6712,0.60892
579.3,1572,3.6712,0.60973
579.4,1572.6,3.6701,0.60918
579.5,1573.1,3.6696,0.60931
579.6,1573.7,3.6694,0.60966
579.7,1574.3,3.6682,0.60711
579.8,1574.9,3.668,0.60947
579.9,1575.4,3.6676,0.60975
580,1576,3.6666,0.61052
580.1,1576.6,3.6665,0.61153
580.2,1577.2,3.6658,0.60949
580.3,1577.7,3.6649,0.60949
580.4,1578.3,3.6649,0.6117
580.5,1578.9,3.6637,0.61074
580.6,1579.5,3.6623,0.61061
580.7,1580,3.6618,0.61117
580.8,1580.6,3.661,0.61163
580.9,1581.2,3.6604,0.61434
581,1581.8,3.6604,0.61345
581.1,1582.3,3.6596,0.61454
581.2,1582.9,3.6589,0.61409
581.3,1583.5,3.6589,0.61254
581.4,1584.1,3.6585,0.61661
581.5,1584.7,3.6587,0.61605
581.6,1585.2,3.6584,0.61581
581.7,1585.8,3.6572,0.61744
581.8,1586.4,3.6572,0.6189
581.9,1587,3.6562,0.61847
582,1587.5,3.6556,0.62044
582.1,1588.1,3.6549,0.62036
582.2,1588.7,3.6539,0.62205
582.3,1589.3,3.6538,0.62157
582.4,1589.8,3.6531,0.62174
582.5,1590.4,3.6524,0.62322
582.6,1591,3.6524,0.62515
582.7,1591.6,3.652,0.62523
582.8,1592.1,3.6512,0.6285
582.9,1592.7,3.6509,0.63121
583,1593.3,3.6509,0.62876
583.1,1593.9,3.6501,0.62838
583.2,1594.5,3.6495,0.6299
583.3,1595,3.6492,0.63173
583.4,1595.6,3.6476,0.63342
583.5,1596.2,3.6466,0.63382
583.6,1596.8,3.6466,0.63636
583.7,1597.3,3.6458,0.63559
583.8,1597.9,3.645,0.63768
583.9,1598.5,3.6445,0.64052
584,1599.1,3.6431,0.64071
584.1,1599.6,3.6428,0.64229
584.2,1600.2,3.6414,0.64192
584.3,1600.8,3.6414,0.64473
584.4,1601.4,3.6402,0.64641
584.5,1601.9,3.6396,0.64683
584.6,1602.5,3.639,0.64756
584.7,1603.1,3.638,0.64716
584.8,1603.7,3.6379,0.65005
584.9,1604.3,3.6377,0.65104
585,1604.8,3.6376,0.6514
585.1,1605.4,3.6376,0.65587
585.2,1606,3.6365,0.65661
585.3,1606.5,3.6359,0.65792
585.4,1607.1,3.636,0.65752
585.5,1607.7,3.635,0.65665
585.6,1608.3,3.6344,0.65905
585.7,1608.9,3.6343,0.662
585.8,1609.4,3.6333,0.66451
585.9,1610,3.6327,0.66466
586,1610.6,3.632,0.66618
586.1,1611.2,3.6309,0.66773
586.2,1611.7,3.6313,0.66935
586.3,1612.3,3.6309,0.67223
586.4,1612.9,3.6303,0.67282
586.5,1613.5,3.6295,0.67331
586.6,1614.1,3.6285,0.67553
586.7,1614.7,3.6282,0.67601
586.8,1615.2,3.627,0.67654
586.9,1615.8,3.627,0.67879
587,1616.4,3.6263,0.68019
587.1,1617,3.6253,0.68117
587.2,1617.6,3.625,0.68477
587.3,1618.2,3.6235,0.68667
587.4,1618.7,3.6234,0.68591
587.5,1619.3,3.6222,0.69007
587.6,1619.9,3.6214,0.69158
587.7,1620.5,3.6207,0.69106
587.8,1621.1,3.6196,0.69553
587.9,1621.7,3.6186,0.69546
588,1622.3,3.6166,0.69515
588.1,1622.8,3.6156,0.69636
588.2,1623.4,3.6146,0.69805
588.3,1624,3.6139,0.70246
588.4,1624.6,3.613,0.70215
588.5,1625.2,3.6125,0.7042
588.6,1625.7,3.6115,0.70733
588.7,1626.3,3.6109,0.70683
588.8,1626.9,3.6103,0.70857
588.9,1627.5,3.6093,0.7108
589,1628.1,3.6086,0.71328
589.1,1628.6,3.6068,0.71614
589.2,1629.2,3.6057,0.71688
589.3,1629.8,3.6052,0.71777
589.4,1630.4,3.6043,0.71997
589.5,1630.9,3.6041,0.72365
589.6,1631.5,3.6028,0.7243
589.7,1632.1,3.6023,0.72617
589.8,1632.7,3.601,0.72683
589.9,1633.3,3.6004,0.72702
590,1633.8,3.599,0.72781
590.1,1634.4,3.5984,0.73186
590.2,1635,3.5971,0.73506
590.3,1635.6,3.5966,0.73599
590.4,1636.1,3.5959,0.7354
590.5,1636.7,3.595,0.73697
590.6,1637.3,3.5944,0.74112
590.7,1637.9,3.5935,0.74174
590.8,1638.5,3.5927,0.74278
590.9,1639,3.5916,0.74738
591,1639.6,3.5908,0.75002
591.1,1640.2,3.5897,0.74943
591.2,1640.8,3.5889,0.75224
591.3,1641.3,3.5881,0.75388
591.4,1641.9,3.5877,0.75489
591.5,1642.5,3.5867,0.75769
591.6,1643.1,3.5858,0.75972
591.7,1643.6,3.5849,0.76148
591.8,1644.2,3.5838,0.76448
591.9,1644.8,3.5829,0.7676
592,1645.4,3.5814,0.76792
592.1,1646,3.581,0.76988
592.2,1646.5,3.5797,0.77121
592.3,1647.1,3.5796,0.77173
592.4,1647.7,3.5783,0.77714
592.5,1648.3,3.5777,0.7787
592.6,1648.8,3.5765,0.77789
592.7,1649.4,3.576,0.78164
592.8,1650,3.5748,0.78403
592.9,1650.6,3.5743,0.78522
593,1651.2,3.5731,0.78818
593.1,1651.7,3.5726,0.79056
593.2,1652.3,3.5714,0.7923
593.3,1652.9,3.5707,0.7969
593.4,1653.5,3.5701,0.79669
593.5,1654.1,3.5689,0.79878
593.6,1654.6,3.5681,0.8035
593.7,1655.2,3.5668,0.80579
593.8,1655.8,3.5657,0.80716
593.9,1656.4,3.5644,0.80928
594,1657,3.5634,0.81052
594.1,1657.6,3.5621,0.81229
594.2,1658.1,3.561,0.81482
594.3,1658.7,3.5599,0.81533
594.4,1659.3,3.5584,0.81922
594.5,1659.9,3.5574,0.82286
594.6,1660.5,3.556,0.82394
594.7,1661.1,3.555,0.82596
594.8,1661.6,3.554,0.82875
594.9,1662.2,3.5526,0.83312
595,1662.8,3.5519,0.83382
595.1,1663.4,3.5504,0.83592
595.2,1664,3.5497,0.83775
595.3,1664.5,3.548,0.84021
595.4,1665.1,3.5475,0.84465
595.5,1665.7,3.5456,0.84493
595.6,1666.3,3.5454,0.8481
595.7,1666.9,3.5445,0.84905
595.8,1667.4,3.544,0.85416
595.9,1668,3.5421,0.85607
596,1668.6,3.5414,0.85768
596.1,1669.2,3.5402,0.86207
596.2,1669.8,3.5386,0.86498
596.3,1670.3,3.5375,0.86847
596.4,1670.9,3.5356,0.87216
596.5,1671.5,3.5346,0.87354
596.6,1672.1,3.5334,0.87717
596.7,1672.7,3.5319,0.87769
596.8,1673.2,3.5309,0.88137
596.9,1673.8,3.5291,0.88425
597,1674.4,3.528,0.88698
597.1,1675,3.527,0.88771
597.2,1675.6,3.525,0.8906
597.3,1676.1,3.5232,0.89473
597.4,1676.7,3.5214,0.89765
597.5,1677.3,3.5206,0.90067
597.6,1677.9,3.5195,0.90375
597.7,1678.5,3.5183,0.90523
597.8,1679,3.5175,0.90626
597.9,1679.6,3.5163,0.90869
598,1680.2,3.5155,0.91228
598.1,1680.8,3.5137,0.91754
598.2,1681.4,3.5129,0.91985
598.3,1681.9,3.5114,0.92402
598.4,1682.5,3.51,0.92627
598.5,1683.1,3.5087,0.93043
598.6,1683.7,3.5066,0.93556
598.7,1684.3,3.5059,0.93636
598.8,1684.8,3.5044,0.93754
598.9,1685.4,3.5027,0.94273
599,1686,3.5016,0.94272
599.1,1686.6,3.4997,0.94813
599.2,1687.2,3.4989,0.95099
599.3,1687.7,3.4975,0.9564
599.4,1688.3,3.4969,0.95863
599.5,1688.9,3.4962,0.96044
599.6,1689.5,3.4941,0.96535
599.7,1690.1,3.4929,0.96837
599.8,1690.7,3.4913,0.97067
599.9,1691.2,3.4894,0.97575
600,1691.8,3.488,0.97887
600.1,1692.4,3.4861,0.98113
600.2,1693,3.484,0.98515
600.3,1693.6,3.4822,0.99038
600.4,1694.2,3.4801,0.99106
600.5,1694.7,3.4787,0.99543
600.6,1695.3,3.4767,0.99998
600.7,1695.9,3.4751,1.00188
600.8,1696.5,3.4741,1.00608
600.9,1697.1,3.4722,1.01195
601,1697.6,3.4707,1.01484
601.1,1698.2,3.4689,1.01503
601.2,1698.8,3.4672,1.02092
601.3,1699.4,3.4661,1.0259
601.4,1700,3.4645,1.02985
601.5,1700.5,3.4638,1.03239
601.6,1701.1,3.4625,1.03691
601.7,1701.7,3.4603,1.03755
601.8,1702.3,3.4593,1.04012
601.9,1702.9,3.4574,1.04437
602,1703.4,3.4555,1.04656
602.1,1704,3.4541,1.05412
602.2,1704.6,3.4517,1.0585
602.3,1705.2,3.4506,1.06131
602.4,1705.8,3.4488,1.06602
602.5,1706.3,3.447,1.06808
602.6,1706.9,3.4457,1.07419
602.7,1707.5,3.4432,1.07271
602.8,1708.1,3.4419,1.07724
602.9,1708.7,3.4402,1.08429
603,1709.2,3.4379,1.08927
603.1,1709.8,3.4364,1.09318
603.2,1710.4,3.4339,1.09543
603.3,1711,3.4322,1.10108
603.4,1711.6,3.4307,1.10339
603.5,1712.1,3.4286,1.10747
603.6,1712.7,3.4271,1.11228
603.7,1713.3,3.4249,1.11463
603.8,1713.9,3.4227,1.11909
603.9,1714.5,3.4213,1.12482
604,1715,3.4189,1.12864
604.1,1715.6,3.4169,1.13303
604.2,1716.2,3.4147,1.13853
604.3,1716.8,3.4123,1.14011
604.4,1717.4,3.4113,1.14568
604.5,1718,3.4091,1.15063
604.6,1718.5,3.4071,1.1529
604.7,1719.1,3.4051,1.15828
604.8,1719.7,3.4022,1.16444
604.9,1720.3,3.4009,1.16781
605,1720.9,3.3985,1.17167
605.1,1721.5,3.396,1.17752
605.2,1722,3.3937,1.1832
605.3,1722.6,3.391,1.18609
605.4,1723.2,3.3897,1.19198
605.5,1723.8,3.3877,1.19435
605.6,1724.4,3.3854,1.20201
605.7,1724.9,3.3838,1.20699
605.8,1725.5,3.3806,1.20965
605.9,1726.1,3.379,1.2151
606,1726.7,3.3765,1.21785
606.1,1727.3,3.3738,1.22257
606.2,1727.8,3.3719,1.22942
606.3,1728.4,3.3698,1.2334
606.4,1729,3.3677,1.2369
606.5,1729.6,3.3656,1.24201
606.6,1730.2,3.3637,1.24914
606.7,1730.7,3.3616,1.25165
606.8,1731.3,3.3593,1.25435
606.9,1731.9,3.3565,1.26192
607,1732.5,3.3542,1.26702
607.1,1733.1,3.3518,1.2704
607.2,1733.6,3.3488,1.27582
607.3,1734.2,3.3464,1.28113
607.4,1734.8,3.3441,1.28576
607.5,1735.4,3.3422,1.29155
607.6,1736,3.34,1.29737
607.7,1736.6,3.3372,1.30116
607.8,1737.1,3.3343,1.30766
607.9,1737.7,3.3325,1.31504
608,1738.3,3.3302,1.31675
608.1,1738.9,3.3275,1.32423
608.2,1739.5,3.3248,1.33113
608.3,1740,3.3229,1.33547
608.4,1740.6,3.3199,1.33838
608.5,1741.2,3.3167,1.3473
608.6,1741.8,3.3136,1.34932
608.7,1742.4,3.3113,1.3556
608.8,1743,3.3087,1.36063
608.9,1743.5,3.3057,1.36471
609,1744.1,3.3024,1.37191
609.1,1744.7,3.3,1.3752
609.2,1745.3,3.2975,1.38145
609.3,1745.9,3.2948,1.38832
609.4,1746.5,3.2917,1.39363
609.5,1747,3.2893,1.3994
609.6,1747.6,3.2871,1.40371
609.7,1748.2,3.2845,1.40916
609.8,1748.8,3.2812,1.416
609.9,1749.4,3.2786,1.42241
610,1750,3.2762,1.42861
610.1,1750.5,3.2733,1.43364
610.2,1751.1,3.2699,1.44004
610.3,1751.7,3.2669,1.44433
610.4,1752.3,3.2645,1.44849
610.5,1752.8,3.2616,1.45535
610.6,1753.4,3.2583,1.46182
610.7,1754,3.255,1.4694
610.8,1754.6,3.2529,1.47388
610.9,1755.1,3.2508,1.47892
611,1755.7,3.2479,1.48516
611.1,1756.3,3.2444,1.49316
611.2,1756.9,3.2418,1.49797
611.3,1757.5,3.2388,1.50581
611.4,1758,3.2354,1.50967
611.5,1758.6,3.2317,1.51554
611.6,1759.2,3.2292,1.52364
611.7,1759.8,3.2266,1.52712
611.8,1760.4,3.2236,1.53228
611.9,1760.9,3.2201,1.53826
612,1761.5,3.2175,1.54337
612.1,1762.1,3.2147,1.55251
612.2,1762.7,3.2116,1.55661
612.3,1763.3,3.2075,1.56184
612.4,1763.8,3.2046,1.5708
612.5,1764.4,3.2018,1.5766
612.6,1765,3.1987,1.58215
612.7,1765.6,3.1949,1.58822
612.8,1766.2,3.1917,1.59485
612.9,1766.8,3.1888,1.60247
613,1767.4,3.1854,1.60879
613.1,1767.9,3.1813,1.6139
613.2,1768.5,3.1779,1.61859
613.3,1769.1,3.1748,1.62565
613.4,1769.7,3.1711,1.63382
613.5,1770.3,3.1669,1.63901
613.6,1770.9,3.1634,1.64709
613.7,1771.5,3.1606,1.6557
613.8,1772.1,3.1571,1.66091
613.9,1772.7,3.1532,1.66624
614,1773.2,3.1495,1.67344
614.1,1773.8,3.1466,1.68236
614.2,1774.4,3.1429,1.68742
614.3,1775,3.1386,1.69317
614.4,1775.6,3.1346,1.70031
614.5,1776.2,3.1317,1.70709
614.6,1776.8,3.1283,1.71401
614.7,1777.4,3.1245,1.72272
614.8,1778,3.1207,1.72973
614.9,1778.5,3.1179,1.73352
615,1779.1,3.1146,1.74161
615.1,1779.7,3.1108,1.75027
615.2,1780.3,3.1068,1.75499
615.3,1780.9,3.1037,1.76265
615.4,1781.5,3.1001,1.76956
615.5,1782.1,3.0958,1.77669
615.6,1782.6,3.0909,1.7828
615.7,1783.2,3.0875,1.789
615.8,1783.8,3.0836,1.79596
615.9,1784.4,3.0791,1.80329
616,1785,3.0741,1.81129
616.1,1785.6,3.0708,1.81935
616.2,1786.2,3.0672,1.82518
616.3,1786.7,3.0632,1.83192
616.4,1787.3,3.0586,1.83869
616.5,1787.9,3.0554,1.8483
616.6,1788.5,3.052,1.85469
616.7,1789.1,3.048,1.86163
616.8,1789.7,3.0434,1.86686
616.9,1790.3,3.0401,1.87469
617,1790.8,3.0367,1.8807
617.1,1791.4,3.0328,1.88823
617.2,1792,3.0278,1.89562
617.3,1792.6,3.0237,1.90235
617.4,1793.2,3.0198,1.91036
617.5,1793.8,3.0153,1.91635
617.6,1794.4,3.01,1.9228
617.7,1794.9,3.0057,1.9294
617.8,1795.5,3.0021,1.93575
617.9,1796.1,2.9979,1.94295
618,1796.7,2.9928,1.94992
618.1,1797.3,2.9881,1.95836
618.2,1797.9,2.9844,1.96533
618.3,1798.5,2.9801,1.97017
618.4,1799,2.9752,1.97601
618.5,1799.6,2.9705,1.98397
618.6,1800.2,2.9671,1.99326
618.7,1800.8,2.9628,2.00007
618.8,1801.4,2.958,2.0084
618.9,1802,2.9529,2.0167
619,1802.5,2.9493,2.0239
619.1,1803.1,2.945,2.02868
619.2,1803.7,2.94,2.03746
619.3,1804.3,2.9347,2.04387
619.4,1804.9,2.931,2.05359
619.5,1805.5,2.9267,2.06039
619.6,1806.1,2.9218,2.06793
619.7,1806.6,2.916,2.07544
619.8,1807.2,2.9119,2.08121
619.9,1807.8,2.9073,2.0877
620,1808.4,2.9023,2.09561
620.1,1809,2.8966,2.10471
620.2,1809.6,2.8925,2.1083
620.3,1810.2,2.8881,2.11538
620.4,1810.8,2.8832,2.12318
620.5,1811.4,2.8773,2.12911
620.6,1812,2.8731,2.13604
620.7,1812.5,2.8686,2.14549
620.8,1813.1,2.8637,2.15472
620.9,1813.7,2.8571,2.16227
