Repository: MaCFP/matl-db

### Experimental Conditions: TGA and DSC
A Netzsch STA 449 F3 Jupiter was used to conduct Thermogravimetric Analysis (TGA) and Differential Scanning Calorimetry (DSC) experiments. 

* Heating Rate: 3, 10, and 30 K/min
* Temperature program
  - Initial Temperature: 323 K
  - Initial Isotherm: 600 s (hold at 323 K for 600 s)  
  - Maximum Temperature: 823 K
  - Final Isotherm: 300 s (hold at 823 K for 300 s)
* Sample mass: 4.0 +/- 0.1 mg
* Sample geometry: Powdered (Supplied by NIST)
* Calibration type: Before each experiment, a baseline test was performed using an empty crucible.

File: PMMA/Calibration_Data/FSRI/FSRI_STA_N2_10K_3.csv (part 2 of 4)
Temp,time,TGA,DSC
[K],[s],[mg],[mW/mg]
474.6,970.9,3.7916,0.48173
474.7,971.5,3.7909,0.48266
474.8,972,3.7903,0.48352
474.9,972.6,3.7903,0.48317
475,973.2,3.79,0.48417
475.1,973.8,3.7899,0.48226
475.2,974.3,3.79,0.48071
475.3,974.9,3.7899,0.4823
475.4,975.5,3.79,0.48531
475.5,976.1,3.789,0.48356
475.6,976.6,3.7876,0.48285
475.7,977.2,3.7873,0.48237
475.8,977.8,3.7873,0.48202
475.9,978.4,3.7873,0.4833
476,978.9,3.7873,0.48306
476.1,979.5,3.7873,0.48121
476.2,980.1,3.7873,0.48274
476.3,980.6,3.7873,0.48439
476.4,981.2,3.7873,0.48214
476.5,981.8,3.7873,0.48154
476.6,982.3,3.7872,0.48297
476.7,982.9,3.7865,0.4838
476.8,983.5,3.786,0.48312
476.9,984.1,3.786,0.48268
477,984.6,3.786,0.4838
477.1,985.2,3.786,0.48623
477.2,985.8,3.786,0.48425
477.3,986.3,3.786,0.48311
477.4,986.9,3.786,0.48486
477.5,987.5,3.7861,0.48627
477.6,988.1,3.7852,0.48592
477.7,988.7,3.7847,0.48417
477.8,989.2,3.7845,0.48383
477.9,989.8,3.7837,0.48385
478,990.4,3.7833,0.4863
478.1,990.9,3.7834,0.4869
478.2,991.5,3.7834,0.48636
478.3,992.1,3.7834,0.48673
478.4,992.7,3.7834,0.48579
478.5,993.3,3.7834,0.48559
478.6,993.8,3.7834,0.48542
478.7,994.4,3.7832,0.48475
478.8,995,3.7825,0.48575
478.9,995.6,3.782,0.48578
479,996.1,3.7821,0.48665
479.1,996.7,3.7821,0.48745
479.2,997.3,3.7821,0.48399
479.3,997.9,3.7821,0.4844
479.4,998.4,3.782,0.48397
479.5,999,3.781,0.48709
479.6,999.6,3.7807,0.4882
479.7,1000.2,3.7807,0.48779
479.8,1000.7,3.7807,0.48516
479.9,1001.3,3.7807,0.48723
480,1001.9,3.7807,0.4853
480.1,1002.5,3.7807,0.48791
480.2,1003,3.7807,0.48592
480.3,1003.6,3.7807,0.48614
480.4,1004.2,3.7807,0.48711
480.5,1004.8,3.7807,0.48622
480.6,1005.3,3.7808,0.4861
480.7,1005.9,3.7805,0.48621
480.8,1006.5,3.7795,0.4877
480.9,1007,3.7784,0.48653
481,1007.6,3.7781,0.48526
481.1,1008.2,3.7781,0.48753
481.2,1008.8,3.7781,0.48624
481.3,1009.3,3.7775,0.4859
481.4,1009.9,3.7767,0.48578
481.5,1010.5,3.7768,0.48766
481.6,1011.1,3.7768,0.48775
481.7,1011.6,3.7768,0.48861
481.8,1012.2,3.7768,0.48933
481.9,1012.8,3.7768,0.48822
482,1013.4,3.7768,0.48835
482.1,1013.9,3.7768,0.48949
482.2,1014.5,3.7759,0.49008
482.3,1015.1,3.7755,0.48911
482.4,1015.7,3.7755,0.48854
482.5,1016.2,3.7755,0.48986
482.6,1016.8,3.7755,0.48966
482.7,1017.4,3.7755,0.4892
482.8,1018,3.7755,0.48813
482.9,1018.5,3.7755,0.48934
483,1019.1,3.7752,0.4903
483.1,1019.7,3.7745,0.48945
483.2,1020.2,3.7741,0.48936
483.3,1020.8,3.7742,0.4881
483.4,1021.4,3.7741,0.48896
483.5,1022,3.7742,0.4914
483.6,1022.5,3.7741,0.49066
483.7,1023.1,3.7742,0.49149
483.8,1023.7,3.7741,0.49038
483.9,1024.3,3.7734,0.49081
484,1024.8,3.7728,0.49029
484.1,1025.4,3.7728,0.49128
484.2,1026,3.7728,0.49049
484.3,1026.5,3.7728,0.4925
484.4,1027.1,3.7729,0.49293
484.5,1027.7,3.7723,0.49301
484.6,1028.3,3.7716,0.49211
484.7,1028.8,3.7715,0.49259
484.8,1029.4,3.7715,0.49363
484.9,1030,3.7714,0.49291
485,1030.6,3.7706,0.49302
485.1,1031.1,3.7698,0.493
485.2,1031.7,3.7692,0.4935
485.3,1032.3,3.7688,0.49338
485.4,1032.9,3.7689,0.49301
485.5,1033.4,3.7689,0.49289
485.6,1034,3.7689,0.49224
485.7,1034.6,3.7689,0.49249
485.8,1035.1,3.7689,0.4907
485.9,1035.7,3.7689,0.49166
486,1036.3,3.7688,0.49268
486.1,1036.9,3.7678,0.49097
486.2,1037.4,3.7676,0.49011
486.3,1038,3.7676,0.49222
486.4,1038.6,3.7676,0.49094
486.5,1039.2,3.7676,0.49078
486.6,1039.7,3.7673,0.49257
486.7,1040.3,3.7664,0.4919
486.8,1040.9,3.7662,0.49009
486.9,1041.5,3.7663,0.49116
487,1042,3.7663,0.49302
487.1,1042.6,3.7663,0.49168
487.2,1043.2,3.7663,0.49208
487.3,1043.7,3.7663,0.49309
487.4,1044.3,3.7663,0.49327
487.5,1044.9,3.7662,0.49145
487.6,1045.5,3.7655,0.49063
487.7,1046,3.7649,0.49222
487.8,1046.6,3.765,0.49201
487.9,1047.2,3.7649,0.49218
488,1047.8,3.765,0.49135
488.1,1048.3,3.7649,0.49075
488.2,1048.9,3.765,0.49135
488.3,1049.5,3.765,0.49033
488.4,1050,3.7649,0.48905
488.5,1050.6,3.765,0.49062
488.6,1051.2,3.765,0.49061
488.7,1051.8,3.7649,0.49172
488.8,1052.3,3.7648,0.48904
488.9,1052.9,3.7632,0.48911
489,1053.5,3.7626,0.48939
489.1,1054,3.7626,0.48705
489.2,1054.6,3.7626,0.48849
489.3,1055.2,3.7626,0.48794
489.4,1055.8,3.7626,0.48796
489.5,1056.3,3.7627,0.48791
489.6,1056.9,3.7625,0.48645
489.7,1057.5,3.7623,0.48713
489.8,1058.1,3.7623,0.48633
489.9,1058.6,3.7623,0.48673
490,1059.2,3.7623,0.48781
490.1,1059.8,3.7623,0.48543
490.2,1060.4,3.7623,0.48659
490.3,1060.9,3.7622,0.48524
490.4,1061.5,3.7615,0.48473
490.5,1062.1,3.761,0.48564
490.6,1062.7,3.761,0.48531
490.7,1063.2,3.761,0.48628
490.8,1063.8,3.761,0.48473
490.9,1064.4,3.7601,0.48218
491,1065,3.7597,0.48504
491.1,1065.5,3.7597,0.48366
491.2,1066.1,3.7597,0.48405
491.3,1066.7,3.7597,0.48407
491.4,1067.2,3.7597,0.48335
491.5,1067.8,3.7597,0.48252
491.6,1068.4,3.7597,0.48265
491.7,1069,3.7597,0.48433
491.8,1069.5,3.7597,0.48431
491.9,1070.1,3.7597,0.48313
492,1070.7,3.7597,0.48017
492.1,1071.2,3.7596,0.47774
492.2,1071.8,3.759,0.47958
492.3,1072.4,3.7583,0.48067
492.4,1073,3.7584,0.47964
492.5,1073.5,3.7584,0.47867
492.6,1074.1,3.7584,0.47998
492.7,1074.7,3.7584,0.48075
492.8,1075.2,3.7584,0.47772
492.9,1075.8,3.7584,0.47723
493,1076.4,3.7584,0.4759
493.1,1076.9,3.7584,0.47692
493.2,1077.5,3.7584,0.47753
493.3,1078.1,3.7583,0.47673
493.4,1078.7,3.7584,0.47428
493.5,1079.2,3.7579,0.47249
493.6,1079.8,3.7572,0.47331
493.7,1080.4,3.757,0.47357
493.8,1080.9,3.7571,0.47392
493.9,1081.5,3.757,0.4729
494,1082.1,3.757,0.47211
494.1,1082.7,3.757,0.47359
494.2,1083.2,3.757,0.47288
494.3,1083.8,3.757,0.47036
494.4,1084.4,3.7571,0.46984
494.5,1084.9,3.7569,0.46961
494.6,1085.5,3.7559,0.46914
494.7,1086.1,3.7557,0.47151
494.8,1086.7,3.7557,0.47022
494.9,1087.3,3.7557,0.46923
495,1087.8,3.7557,0.46954
495.1,1088.4,3.7557,0.47032
495.2,1089,3.7557,0.46734
495.3,1089.5,3.7557,0.46635
495.4,1090.1,3.7557,0.46744
495.5,1090.7,3.7565,0.46613
495.6,1091.3,3.757,0.46618
495.7,1091.8,3.757,0.46602
495.8,1092.4,3.7571,0.4661
495.9,1093,3.7564,0.46395
496,1093.6,3.7558,0.46482
496.1,1094.1,3.7557,0.46526
496.2,1094.7,3.7557,0.46309
496.3,1095.3,3.7557,0.46214
496.4,1095.9,3.7557,0.46212
496.5,1096.4,3.7558,0.46291
496.6,1097,3.7556,0.46266
496.7,1097.6,3.7548,0.46217
496.8,1098.2,3.7544,0.46175
496.9,1098.7,3.7544,0.46062
497,1099.3,3.7544,0.46265
497.1,1099.9,3.7544,0.45993
497.2,1100.4,3.7544,0.45875
497.3,1101,3.7544,0.45728
497.4,1101.6,3.7538,0.45874
497.5,1102.2,3.7534,0.46165
497.6,1102.7,3.7534,0.45934
497.7,1103.3,3.7534,0.45999
497.8,1103.9,3.7535,0.45891
497.9,1104.5,3.753,0.45734
498,1105,3.7522,0.45867
498.1,1105.6,3.7521,0.45846
498.2,1106.2,3.7521,0.45731
498.3,1106.7,3.7521,0.45766
498.4,1107.3,3.7521,0.45716
498.5,1107.9,3.7521,0.45655
498.6,1108.5,3.7521,0.45677
498.7,1109,3.7521,0.45659
498.8,1109.6,3.7521,0.45574
498.9,1110.2,3.7521,0.4551
499,1110.7,3.7521,0.45683
499.1,1111.3,3.7521,0.45665
499.2,1111.9,3.7521,0.45618
499.3,1112.5,3.7521,0.45816
499.4,1113,3.7521,0.45653
499.5,1113.6,3.7521,0.45642
499.6,1114.2,3.7521,0.4557
499.7,1114.7,3.7521,0.45509
499.8,1115.3,3.7521,0.45534
499.9,1115.9,3.7521,0.45475
500,1116.5,3.7521,0.4555
500.1,1117,3.7521,0.45473
500.2,1117.6,3.7521,0.45546
500.3,1118.2,3.7521,0.45431
500.4,1118.8,3.7521,0.45335
500.5,1119.3,3.7521,0.45319
500.6,1119.9,3.7521,0.4531
500.7,1120.5,3.7521,0.45207
500.8,1121,3.7521,0.45335
500.9,1121.6,3.7521,0.45594
501,1122.2,3.7521,0.45407
501.1,1122.8,3.7521,0.45468
501.2,1123.3,3.7521,0.45496
501.3,1123.9,3.7521,0.45328
501.4,1124.5,3.7521,0.45155
501.5,1125,3.7521,0.45259
501.6,1125.6,3.7521,0.45199
501.7,1126.2,3.7521,0.45222
501.8,1126.8,3.7521,0.45183
501.9,1127.3,3.7521,0.45253
502,1127.9,3.7521,0.45077
502.1,1128.5,3.7521,0.4523
502.2,1129.1,3.7521,0.45146
502.3,1129.6,3.7521,0.45163
502.4,1130.2,3.752,0.45237
502.5,1130.8,3.7511,0.4533
502.6,1131.4,3.7507,0.45261
502.7,1131.9,3.7508,0.45269
502.8,1132.5,3.7508,0.45193
502.9,1133.1,3.7508,0.4527
503,1133.7,3.7508,0.45378
503.1,1134.2,3.7508,0.45271
503.2,1134.8,3.7508,0.45399
503.3,1135.4,3.7508,0.45289
503.4,1136,3.7502,0.45187
503.5,1136.5,3.7494,0.45404
503.6,1137.1,3.7495,0.45314
503.7,1137.7,3.7495,0.45415
503.8,1138.3,3.7495,0.45173
503.9,1138.8,3.7495,0.4505
504,1139.4,3.7488,0.4492
504.1,1140,3.7482,0.45077
504.2,1140.5,3.7481,0.44975
504.3,1141.1,3.7482,0.44999
504.4,1141.7,3.7481,0.44999
504.5,1142.3,3.7489,0.45121
504.6,1142.8,3.7496,0.4513
504.7,1143.4,3.7494,0.45013
504.8,1144,3.7492,0.45138
504.9,1144.5,3.7493,0.45323
505,1145.1,3.7492,0.45299
505.1,1145.7,3.7493,0.45193
505.2,1146.3,3.7491,0.45217
505.3,1146.8,3.7489,0.45154
505.4,1147.4,3.7489,0.44998
505.5,1148,3.7489,0.45149
505.6,1148.5,3.7489,0.45247
505.7,1149.1,3.7489,0.45109
505.8,1149.7,3.7489,0.45071
505.9,1150.2,3.7489,0.45207
506,1150.8,3.7489,0.45203
506.1,1151.4,3.7489,0.45261
506.2,1152,3.7489,0.45443
506.3,1152.5,3.7489,0.45332
506.4,1153.1,3.7489,0.45434
506.5,1153.7,3.7489,0.45202
506.6,1154.3,3.7489,0.45199
506.7,1154.8,3.7489,0.45263
506.8,1155.4,3.7489,0.45153
506.9,1156,3.7489,0.45067
507,1156.5,3.7489,0.45174
507.1,1157.1,3.7489,0.45334
507.2,1157.7,3.7489,0.4525
507.3,1158.2,3.7489,0.45263
507.4,1158.8,3.7489,0.4549
507.5,1159.4,3.7489,0.45417
507.6,1160,3.7489,0.45249
507.7,1160.5,3.749,0.45251
507.8,1161.1,3.7489,0.45289
507.9,1161.7,3.7482,0.45254
508,1162.3,3.7476,0.4522
508.1,1162.8,3.7476,0.45351
508.2,1163.4,3.7476,0.45294
508.3,1164,3.7476,0.45494
508.4,1164.5,3.7476,0.45302
508.5,1165.1,3.7476,0.45541
508.6,1165.7,3.7481,0.45561
508.7,1166.3,3.7488,0.45522
508.8,1166.8,3.749,0.45495
508.9,1167.4,3.7489,0.45389
509,1168,3.7489,0.45508
509.1,1168.6,3.7489,0.45641
509.2,1169.1,3.7489,0.45518
509.3,1169.7,3.7489,0.45474
509.4,1170.3,3.7489,0.45588
509.5,1170.8,3.7489,0.45722
509.6,1171.4,3.7489,0.45511
509.7,1172,3.7489,0.45222
509.8,1172.6,3.7489,0.45502
509.9,1173.1,3.7489,0.45463
510,1173.7,3.7489,0.45437
510.1,1174.3,3.7489,0.45601
510.2,1174.9,3.7489,0.45536
510.3,1175.4,3.7489,0.45538
510.4,1176,3.7489,0.45405
510.5,1176.6,3.7489,0.45464
510.6,1177.1,3.7484,0.45417
510.7,1177.7,3.7477,0.45415
510.8,1178.3,3.7476,0.45535
510.9,1178.9,3.7476,0.45407
511,1179.4,3.7476,0.45542
511.1,1180,3.7476,0.45454
511.2,1180.6,3.7476,0.45397
511.3,1181.1,3.7476,0.45469
511.4,1181.7,3.7476,0.45463
511.5,1182.3,3.7476,0.45486
511.6,1182.9,3.7476,0.45531
511.7,1183.4,3.7476,0.45564
511.8,1184,3.7476,0.4562
511.9,1184.6,3.7476,0.45566
512,1185.1,3.7476,0.45384
512.1,1185.7,3.7476,0.45468
512.2,1186.3,3.7476,0.45599
512.3,1186.9,3.7476,0.4562
512.4,1187.4,3.7476,0.4549
512.5,1188,3.7476,0.45569
512.6,1188.6,3.747,0.45705
512.7,1189.1,3.7463,0.45766
512.8,1189.7,3.7463,0.4561
512.9,1190.3,3.7463,0.45678
513,1190.9,3.7463,0.45561
513.1,1191.4,3.7462,0.45706
513.2,1192,3.7467,0.45931
513.3,1192.6,3.747,0.45721
513.4,1193.1,3.7469,0.45762
513.5,1193.7,3.747,0.45858
513.6,1194.3,3.7469,0.45532
513.7,1194.9,3.747,0.45615
513.8,1195.4,3.7469,0.45807
513.9,1196,3.7469,0.45603
514,1196.6,3.7469,0.45717
514.1,1197.2,3.7469,0.45673
514.2,1197.7,3.7469,0.45579
514.3,1198.3,3.7469,0.45711
514.4,1198.9,3.7469,0.45679
514.5,1199.4,3.7469,0.45562
514.6,1200,3.7469,0.45768
514.7,1200.6,3.7469,0.45903
514.8,1201.2,3.7469,0.45717
514.9,1201.7,3.747,0.45712
515,1202.3,3.7469,0.45875
515.1,1202.9,3.747,0.45843
515.2,1203.5,3.7469,0.45721
515.3,1204,3.7471,0.4578
515.4,1204.6,3.7461,0.4575
515.5,1205.2,3.7456,0.45727
515.6,1205.7,3.7455,0.45668
515.7,1206.3,3.7453,0.45787
515.8,1206.9,3.7453,0.45994
515.9,1207.5,3.7453,0.45949
516,1208,3.7453,0.45928
516.1,1208.6,3.7453,0.46023
516.2,1209.2,3.7453,0.45887
516.3,1209.7,3.7453,0.45757
516.4,1210.3,3.7453,0.4606
516.5,1210.9,3.7453,0.46025
516.6,1211.5,3.7453,0.46
516.7,1212,3.7453,0.46144
516.8,1212.6,3.7453,0.45875
516.9,1213.2,3.7453,0.45903
517,1213.7,3.7453,0.46054
517.1,1214.3,3.7453,0.45979
517.2,1214.9,3.7453,0.46124
517.3,1215.4,3.7453,0.46132
517.4,1216,3.7453,0.45824
517.5,1216.6,3.7453,0.45974
517.6,1217.2,3.7453,0.46192
517.7,1217.7,3.7453,0.46257
517.8,1218.3,3.7453,0.46151
517.9,1218.9,3.7453,0.46195
518,1219.4,3.7453,0.46267
518.1,1220,3.7453,0.46102
518.2,1220.6,3.7453,0.46144
518.3,1221.2,3.7452,0.46096
518.4,1221.7,3.7449,0.46123
518.5,1222.3,3.745,0.46139
518.6,1222.9,3.745,0.46078
518.7,1223.5,3.745,0.46232
518.8,1224,3.745,0.46314
518.9,1224.6,3.745,0.462
519,1225.2,3.745,0.46317
519.1,1225.8,3.745,0.46317
519.2,1226.3,3.745,0.46143
519.3,1226.9,3.745,0.46391
519.4,1227.5,3.745,0.46377
519.5,1228.1,3.745,0.46045
519.6,1228.6,3.745,0.46074
519.7,1229.2,3.7448,0.46347
519.8,1229.8,3.7445,0.4637
519.9,1230.3,3.744,0.46203
520,1230.9,3.7433,0.46267
520.1,1231.5,3.743,0.46348
520.2,1232.1,3.743,0.46304
520.3,1232.6,3.743,0.4636
520.4,1233.2,3.7429,0.46399
520.5,1233.8,3.7426,0.46489
520.6,1234.4,3.7427,0.46666
520.7,1234.9,3.7427,0.46574
520.8,1235.5,3.7427,0.46408
520.9,1236.1,3.7427,0.46555
521,1236.6,3.7427,0.4648
521.1,1237.2,3.7427,0.46309
521.2,1237.8,3.742,0.46156
521.3,1238.4,3.7417,0.46286
521.4,1238.9,3.7417,0.46323
521.5,1239.5,3.7417,0.46318
521.6,1240.1,3.7417,0.4635
521.7,1240.7,3.7417,0.46262
521.8,1241.2,3.7417,0.46168
521.9,1241.8,3.7417,0.46138
522,1242.4,3.7417,0.46332
522.1,1243,3.7417,0.46439
522.2,1243.5,3.7417,0.46468
522.3,1244.1,3.7417,0.4629
522.4,1244.7,3.7417,0.46257
522.5,1245.3,3.7417,0.46316
522.6,1245.8,3.7417,0.46342
522.7,1246.4,3.7417,0.46502
522.8,1247,3.7417,0.4627
522.9,1247.6,3.7417,0.46287
523,1248.1,3.7417,0.46292
523.1,1248.7,3.7417,0.46322
523.2,1249.3,3.7417,0.46498
523.3,1249.9,3.7417,0.46522
523.4,1250.4,3.7417,0.46422
523.5,1251,3.7417,0.46311
523.6,1251.6,3.7417,0.46506
523.7,1252.1,3.7417,0.46496
523.8,1252.7,3.7417,0.46566
523.9,1253.3,3.7417,0.46577
524,1253.9,3.7417,0.4661
524.1,1254.4,3.7417,0.46375
524.2,1255,3.7417,0.46443
524.3,1255.6,3.7417,0.46555
524.4,1256.1,3.7414,0.46517
524.5,1256.7,3.7406,0.46644
524.6,1257.3,3.7403,0.46513
524.7,1257.9,3.7404,0.46368
524.8,1258.4,3.7404,0.46433
524.9,1259,3.7404,0.46589
525,1259.6,3.7404,0.46768
525.1,1260.2,3.7404,0.46647
525.2,1260.7,3.7404,0.46797
525.3,1261.3,3.7404,0.4653
525.4,1261.9,3.7404,0.46727
525.5,1262.5,3.7404,0.46703
525.6,1263,3.7404,0.46752
525.7,1263.6,3.7404,0.46444
525.8,1264.2,3.7404,0.46619
525.9,1264.8,3.7404,0.46608
526,1265.3,3.7404,0.46728
526.1,1265.9,3.7404,0.46805
526.2,1266.5,3.7404,0.46676
526.3,1267.1,3.7404,0.46693
526.4,1267.6,3.7404,0.46769
526.5,1268.2,3.7404,0.46899
526.6,1268.8,3.7404,0.46869
526.7,1269.3,3.7404,0.4691
526.8,1269.9,3.7404,0.46967
526.9,1270.5,3.7404,0.46974
527,1271.1,3.7404,0.47018
527.1,1271.6,3.7404,0.46973
527.2,1272.2,3.7404,0.46971
527.3,1272.8,3.7404,0.46999
527.4,1273.4,3.7404,0.47113
527.5,1273.9,3.7404,0.47239
527.6,1274.5,3.7404,0.47006
527.7,1275.1,3.7404,0.47032
527.8,1275.7,3.7404,0.47043
527.9,1276.2,3.7404,0.47199
528,1276.8,3.7404,0.47178
528.1,1277.4,3.7404,0.47197
528.2,1278,3.7404,0.4728
528.3,1278.5,3.7404,0.47265
528.4,1279.1,3.7404,0.47318
528.5,1279.7,3.7402,0.47326
528.6,1280.3,3.7392,0.47195
528.7,1280.9,3.739,0.47042
528.8,1281.4,3.7389,0.47116
528.9,1282,3.738,0.47094
529,1282.6,3.7377,0.47153
529.1,1283.2,3.7378,0.47123
529.2,1283.7,3.7377,0.47159
529.3,1284.3,3.7377,0.47419
529.4,1284.9,3.7377,0.47472
529.5,1285.4,3.7377,0.47395
529.6,1286,3.7377,0.47343
529.7,1286.6,3.7377,0.4722
529.8,1287.2,3.7377,0.47319
529.9,1287.8,3.7377,0.4746
530,1288.3,3.7377,0.47318
530.1,1288.9,3.7377,0.47504
530.2,1289.5,3.7377,0.47416
530.3,1290,3.7377,0.47355
530.4,1290.6,3.7377,0.47375
530.5,1291.2,3.7377,0.47335
530.6,1291.8,3.7377,0.47633
530.7,1292.3,3.7377,0.47528
530.8,1292.9,3.7377,0.47665
530.9,1293.5,3.7377,0.47467
531,1294.1,3.7377,0.47682
531.1,1294.6,3.7377,0.47699
531.2,1295.2,3.7377,0.4755
531.3,1295.8,3.7377,0.4764
531.4,1296.4,3.7377,0.47577
531.5,1296.9,3.7377,0.47556
531.6,1297.5,3.7369,0.47536
531.7,1298.1,3.7363,0.47663
531.8,1298.6,3.7364,0.47929
531.9,1299.2,3.7364,0.47744
532,1299.8,3.7364,0.47614
532.1,1300.4,3.7364,0.47795
532.2,1300.9,3.7365,0.47784
532.3,1301.5,3.7363,0.47752
532.4,1302.1,3.7353,0.47952
532.5,1302.7,3.7351,0.48141
532.6,1303.2,3.7351,0.47881
532.7,1303.8,3.7351,0.47875
532.8,1304.4,3.7351,0.47934
532.9,1305,3.7351,0.48019
533,1305.5,3.7351,0.47933
533.1,1306.1,3.7351,0.4791
533.2,1306.7,3.7349,0.48051
533.3,1307.3,3.734,0.48028
533.4,1307.8,3.7337,0.48015
533.5,1308.4,3.7338,0.48074
533.6,1309,3.7338,0.48022
533.7,1309.6,3.7338,0.47933
533.8,1310.1,3.7338,0.48084
533.9,1310.7,3.7338,0.48076
534,1311.3,3.7338,0.48114
534.1,1311.9,3.7338,0.48211
534.2,1312.4,3.7338,0.4818
534.3,1313,3.7338,0.48292
534.4,1313.6,3.7338,0.48225
534.5,1314.2,3.7338,0.48146
534.6,1314.7,3.7339,0.48255
534.7,1315.3,3.7345,0.48458
534.8,1315.9,3.7344,0.48308
534.9,1316.5,3.7345,0.4818
535,1317,3.7344,0.48377
535.1,1317.6,3.7345,0.48315
535.2,1318.2,3.7345,0.48492
535.3,1318.8,3.7345,0.48638
535.4,1319.3,3.7344,0.48579
535.5,1319.9,3.7345,0.48506
535.6,1320.5,3.7344,0.48755
535.7,1321.1,3.7345,0.48714
535.8,1321.6,3.7343,0.48603
535.9,1322.2,3.7336,0.48464
536,1322.8,3.7334,0.48489
536.1,1323.4,3.7335,0.48587
536.2,1323.9,3.7335,0.48698
536.3,1324.5,3.7333,0.48742
536.4,1325.1,3.7331,0.48679
536.5,1325.7,3.7331,0.48751
536.6,1326.2,3.7331,0.48895
536.7,1326.8,3.7331,0.48811
536.8,1327.4,3.7331,0.48744
536.9,1328,3.7331,0.48832
537,1328.5,3.7331,0.48814
537.1,1329.1,3.7331,0.48999
537.2,1329.7,3.7331,0.48915
537.3,1330.3,3.7331,0.48896
537.4,1330.8,3.7331,0.49005
537.5,1331.4,3.7321,0.49161
537.6,1332,3.7318,0.49181
537.7,1332.6,3.7318,0.49089
537.8,1333.2,3.7318,0.48954
537.9,1333.7,3.7318,0.48935
538,1334.3,3.7318,0.49104
538.1,1334.9,3.7318,0.49185
538.2,1335.5,3.7318,0.49112
538.3,1336,3.7318,0.49377
538.4,1336.6,3.7318,0.49368
538.5,1337.2,3.7318,0.49266
538.6,1337.8,3.7318,0.49436
538.7,1338.4,3.7318,0.49458
538.8,1338.9,3.7318,0.4947
538.9,1339.5,3.7317,0.49433
539,1340.1,3.7302,0.49412
539.1,1340.7,3.729,0.4954
539.2,1341.2,3.7292,0.49521
539.3,1341.8,3.7292,0.49576
539.4,1342.4,3.7292,0.49614
539.5,1343,3.7292,0.4948
539.6,1343.5,3.729,0.49699
539.7,1344.1,3.7281,0.49878
539.8,1344.7,3.7279,0.49669
539.9,1345.3,3.7279,0.4974
540,1345.8,3.7275,0.49691
540.1,1346.4,3.7265,0.49868
540.2,1347,3.7265,0.49673
540.3,1347.6,3.7266,0.49585
540.4,1348.1,3.7265,0.49783
540.5,1348.7,3.7271,0.49791
540.6,1349.3,3.7278,0.4992
540.7,1349.9,3.7279,0.49767
540.8,1350.5,3.7279,0.49888
540.9,1351,3.7279,0.5011
541,1351.6,3.7279,0.50104
541.1,1352.2,3.7279,0.50014
541.2,1352.8,3.7279,0.49831
541.3,1353.3,3.7278,0.49986
541.4,1353.9,3.728,0.50264
541.5,1354.5,3.7274,0.50209
541.6,1355.1,3.7266,0.50022
541.7,1355.6,3.7266,0.50001
541.8,1356.2,3.7265,0.50024
541.9,1356.8,3.7259,0.50019
542,1357.4,3.7252,0.50284
542.1,1357.9,3.7253,0.50349
542.2,1358.5,3.7252,0.50156
542.3,1359.1,3.7252,0.50094
542.4,1359.7,3.7252,0.50384
542.5,1360.2,3.7252,0.50378
542.6,1360.8,3.7252,0.50558
542.7,1361.4,3.7252,0.50558
542.8,1362,3.7252,0.50682
542.9,1362.5,3.7252,0.50559
543,1363.1,3.7252,0.50565
543.1,1363.7,3.7255,0.50739
543.2,1364.3,3.7261,0.50677
543.3,1364.8,3.7263,0.50672
543.4,1365.4,3.7262,0.50756
543.5,1366,3.7262,0.50821
543.6,1366.6,3.7261,0.50779
543.7,1367.1,3.7253,0.50648
543.8,1367.7,3.7248,0.50607
543.9,1368.3,3.7249,0.50655
544,1368.9,3.7249,0.50747
544.1,1369.4,3.7249,0.50903
544.2,1370,3.7249,0.51047
544.3,1370.6,3.7249,0.51156
544.4,1371.2,3.7249,0.51091
544.5,1371.7,3.7244,0.51004
544.6,1372.3,3.7235,0.51261
544.7,1372.9,3.7236,0.51231
544.8,1373.5,3.7235,0.51184
544.9,1374.1,3.7229,0.51111
545,1374.6,3.7223,0.51377
545.1,1375.2,3.7223,0.51387
545.2,1375.8,3.7223,0.51111
545.3,1376.4,3.7223,0.51422
545.4,1376.9,3.7223,0.51608
545.5,1377.5,3.7223,0.51452
545.6,1378.1,3.7223,0.51542
545.7,1378.7,3.7221,0.51493
545.8,1379.2,3.7212,0.51343
545.9,1379.8,3.7209,0.51481
546,1380.4,3.721,0.51526
546.1,1381,3.721,0.51568
546.2,1381.5,3.721,0.51675
546.3,1382.1,3.721,0.51876
546.4,1382.7,3.721,0.51752
546.5,1383.3,3.721,0.51646
546.6,1383.9,3.7209,0.52003
546.7,1384.4,3.721,0.52122
546.8,1385,3.7207,0.51975
546.9,1385.6,3.7198,0.52029
547,1386.2,3.7197,0.52213
547.1,1386.7,3.7195,0.52304
547.2,1387.3,3.7188,0.52371
547.3,1387.9,3.7183,0.52439
547.4,1388.5,3.7183,0.5253
547.5,1389.1,3.7173,0.52712
547.6,1389.6,3.717,0.52418
547.7,1390.2,3.717,0.52635
547.8,1390.8,3.717,0.52736
547.9,1391.4,3.717,0.52476
548,1391.9,3.717,0.5275
548.1,1392.5,3.717,0.53079
548.2,1393.1,3.717,0.52909
548.3,1393.7,3.717,0.5281
548.4,1394.2,3.717,0.52761
548.5,1394.8,3.717,0.52683
548.6,1395.4,3.7171,0.52977
548.7,1396,3.7165,0.52923
548.8,1396.5,3.7158,0.52894
548.9,1397.1,3.7165,0.53096
549,1397.7,3.7171,0.53178
549.1,1398.3,3.717,0.53307
549.2,1398.8,3.717,0.53365
549.3,1399.4,3.717,0.53457
549.4,1400,3.7164,0.53614
549.5,1400.6,3.7156,0.53544
549.6,1401.1,3.7157,0.53349
549.7,1401.7,3.7157,0.53398
549.8,1402.3,3.7157,0.53616
549.9,1402.9,3.7157,0.53444
550,1403.4,3.7157,0.53513
550.1,1404,3.7157,0.53713
550.2,1404.6,3.7147,0.53889
550.3,1405.2,3.7144,0.53917
550.4,1405.8,3.7144,0.53848
550.5,1406.3,3.7144,0.54029
550.6,1406.9,3.7144,0.53928
550.7,1407.5,3.7144,0.53873
550.8,1408.1,3.714,0.5396
550.9,1408.6,3.7127,0.54071
551,1409.2,3.7123,0.54144
551.1,1409.8,3.7124,0.54475
551.2,1410.4,3.7123,0.54478
551.3,1410.9,3.7115,0.54455
551.4,1411.5,3.711,0.54545
551.5,1412.1,3.7112,0.54616
551.6,1412.7,3.7109,0.54722
551.7,1413.2,3.7101,0.54716
551.8,1413.8,3.7097,0.54579
551.9,1414.4,3.7098,0.54668
552,1415,3.7098,0.54986
552.1,1415.5,3.7098,0.54841
552.2,1416.1,3.7098,0.55003
552.3,1416.7,3.7098,0.55146
552.4,1417.3,3.7098,0.55105
552.5,1417.9,3.7098,0.55199
552.6,1418.4,3.7098,0.55294
552.7,1419,3.7098,0.55296
552.8,1419.6,3.7088,0.55284
552.9,1420.2,3.7085,0.55137
553,1420.7,3.7084,0.55375
553.1,1421.3,3.7085,0.55454
553.2,1421.9,3.7084,0.55461
553.3,1422.5,3.7085,0.55547
553.4,1423,3.7083,0.55649
553.5,1423.6,3.7073,0.55535
553.6,1424.2,3.7069,0.55661
553.7,1424.8,3.7071,0.55685
553.8,1425.3,3.7067,0.55724
553.9,1425.9,3.7059,0.55862
554,1426.5,3.7055,0.55845
554.1,1427.1,3.7056,0.55983
554.2,1427.6,3.7057,0.56054
554.3,1428.2,3.7053,0.55998
554.4,1428.8,3.7044,0.5622
554.5,1429.4,3.7043,0.56258
554.6,1429.9,3.7043,0.56185
554.7,1430.5,3.7043,0.56275
554.8,1431.1,3.7043,0.56265
554.9,1431.7,3.705,0.56302
555,1432.2,3.7049,0.56463
555.1,1432.8,3.7043,0.56541
555.2,1433.4,3.7043,0.56585
555.3,1434,3.7043,0.56528
555.4,1434.5,3.7043,0.56597
555.5,1435.1,3.7043,0.56693
555.6,1435.7,3.7043,0.56668
555.7,1436.3,3.7041,0.56814
555.8,1436.8,3.7032,0.56825
555.9,1437.4,3.7029,0.56928
556,1438,3.703,0.56964
556.1,1438.6,3.703,0.56991
556.2,1439.1,3.7029,0.57023
556.3,1439.7,3.7021,0.57265
556.4,1440.3,3.7016,0.57334
556.5,1440.9,3.7017,0.57242
556.6,1441.4,3.7016,0.57211
556.7,1442,3.7017,0.57148
556.8,1442.6,3.7015,0.57217
556.9,1443.2,3.7008,0.57168
557,1443.8,3.7003,0.57324
557.1,1444.3,3.7004,0.57347
557.2,1444.9,3.7003,0.57495
557.3,1445.5,3.7003,0.5759
557.4,1446,3.7004,0.57664
557.5,1446.6,3.7003,0.57669
557.6,1447.2,3.6994,0.5783
557.7,1447.8,3.6989,0.57821
557.8,1448.3,3.6989,0.57734
557.9,1448.9,3.699,0.57852
558,1449.5,3.6981,0.57804
558.1,1450.1,3.6971,0.5775
558.2,1450.6,3.6964,0.57753
558.3,1451.2,3.6963,0.5786
558.4,1451.8,3.6957,0.57911
558.5,1452.4,3.695,0.57893
558.6,1452.9,3.6949,0.58173
558.7,1453.5,3.695,0.58011
558.8,1454.1,3.6947,0.57864
558.9,1454.7,3.694,0.58009
559,1455.2,3.6936,0.58175
559.1,1455.8,3.6937,0.5846
559.2,1456.4,3.6936,0.58334
559.3,1457,3.6938,0.58372
559.4,1457.5,3.6943,0.58324
559.5,1458.1,3.6938,0.58352
559.6,1458.7,3.6933,0.58513
559.7,1459.3,3.6933,0.58645
559.8,1459.8,3.6933,0.58575
559.9,1460.4,3.6933,0.58797
560,1461,3.6927,0.58762
560.1,1461.6,3.692,0.58704
560.2,1462.1,3.692,0.58698
560.3,1462.7,3.692,0.58772
560.4,1463.3,3.6918,0.58716
560.5,1463.9,3.6909,0.59134
560.6,1464.4,3.6906,0.59189
560.7,1465,3.6907,0.59149
560.8,1465.6,3.6909,0.59044
560.9,1466.2,3.6896,0.58908
561,1466.7,3.6882,0.58957
561.1,1467.3,3.688,0.5908
561.2,1467.9,3.6881,0.59182
561.3,1468.5,3.6879,0.59141
561.4,1469,3.687,0.59209
561.5,1469.6,3.6864,0.59382
561.6,1470.2,3.6865,0.59184
561.7,1470.7,3.686,0.59095
561.8,1471.3,3.6851,0.59266
561.9,1471.9,3.6852,0.59316
562,1472.5,3.6852,0.59371
562.1,1473,3.6852,0.59356
562.2,1473.6,3.6842,0.59397
562.3,1474.2,3.6839,0.59299
562.4,1474.8,3.6839,0.59445
562.5,1475.3,3.6836,0.59664
562.6,1475.9,3.6826,0.59605
562.7,1476.5,3.6824,0.59627
562.8,1477.1,3.6826,0.5961
562.9,1477.6,3.6818,0.59495
563,1478.2,3.6811,0.59653
563.1,1478.8,3.681,0.5977
563.2,1479.4,3.681,0.5981
563.3,1479.9,3.681,0.59837
563.4,1480.5,3.681,0.59733
563.5,1481.1,3.6802,0.59683
563.6,1481.7,3.6796,0.59765
563.7,1482.2,3.6798,0.59825
563.8,1482.8,3.6796,0.59938
563.9,1483.4,3.6788,0.60077
564,1484,3.6782,0.60031
564.1,1484.5,3.6783,0.60002
564.2,1485.1,3.6782,0.60054
564.3,1485.7,3.6771,0.60064
564.4,1486.3,3.6767,0.59869
564.5,1486.8,3.6767,0.60205
564.6,1487.4,3.6764,0.59941
564.7,1488,3.6755,0.60103
564.8,1488.6,3.6755,0.60155
564.9,1489.1,3.6746,0.60495
565,1489.7,3.6742,0.60214
565.1,1490.3,3.6733,0.60301
565.2,1490.9,3.6728,0.60215
565.3,1491.4,3.6729,0.60258
565.4,1492,3.6724,0.60272
565.5,1492.6,3.6716,0.60164
565.6,1493.2,3.6714,0.60303
565.7,1493.8,3.6711,0.60335
565.8,1494.3,3.6702,0.6035
565.9,1494.9,3.6699,0.6044
566,1495.5,3.67,0.60551
566.1,1496.1,3.67,0.60667
566.2,1496.6,3.6698,0.60612
566.3,1497.2,3.669,0.60563
566.4,1497.8,3.6686,0.60651
566.5,1498.4,3.6686,0.60779
566.6,1498.9,3.6687,0.60689
566.7,1499.5,3.6685,0.60495
566.8,1500.1,3.6675,0.60586
566.9,1500.7,3.6672,0.60577
567,1501.2,3.6672,0.60846
567.1,1501.8,3.6669,0.61001
567.2,1502.4,3.6658,0.60899
567.3,1502.9,3.6658,0.60684
567.4,1503.5,3.6656,0.60843
567.5,1504.1,3.6644,0.60844
567.6,1504.7,3.6642,0.60879
567.7,1505.2,3.6643,0.61009
567.8,1505.8,3.6639,0.60852
567.9,1506.4,3.6631,0.60767
568,1507,3.6629,0.60879
568.1,1507.5,3.6629,0.60999
568.2,1508.1,3.6619,0.61125
568.3,1508.7,3.6613,0.6115
568.4,1509.3,3.6614,0.61071
568.5,1509.8,3.6607,0.61105
568.6,1510.4,3.66,0.61184
568.7,1511,3.6601,0.61172
568.8,1511.6,3.6601,0.61142
568.9,1512.2,3.66,0.61099
569,1512.7,3.6593,0.6117
569.1,1513.3,3.6591,0.61187
569.2,1513.9,3.6591,0.61077
569.3,1514.5,3.6587,0.61282
569.4,1515.1,3.6577,0.61335
569.5,1515.6,3.6578,0.61244
569.6,1516.2,3.6578,0.6133
569.7,1516.8,3.6567,0.61311
569.8,1517.4,3.6563,0.61414
569.9,1518,3.656,0.61384
570,1518.5,3.6546,0.61341
570.1,1519.1,3.6545,0.61161
570.2,1519.7,3.654,0.61389
570.3,1520.3,3.6531,0.6149
570.4,1520.8,3.6529,0.6132
570.5,1521.4,3.6526,0.61354
570.6,1522,3.6509,0.61334
570.7,1522.6,3.65,0.61244
570.8,1523.1,3.6497,0.61342
570.9,1523.7,3.6488,0.61299
571,1524.3,3.6484,0.61274
571.1,1524.9,3.6485,0.6141
571.2,1525.4,3.6485,0.6133
571.3,1526,3.6482,0.61215
571.4,1526.6,3.6473,0.61208
571.5,1527.2,3.6471,0.61158
571.6,1527.7,3.6471,0.6114
571.7,1528.3,3.6466,0.6133
571.8,1528.9,3.6455,0.61301
571.9,1529.5,3.6456,0.61369
572,1530,3.6452,0.61391
572.1,1530.6,3.6442,0.61411
572.2,1531.2,3.6451,0.61271
572.3,1531.8,3.6455,0.61439
572.4,1532.3,3.6449,0.61221
572.5,1532.9,3.6442,0.61231
572.6,1533.5,3.6441,0.61431
572.7,1534.1,3.6443,0.61422
572.8,1534.6,3.6434,0.61445
572.9,1535.2,3.6429,0.61433
573,1535.8,3.6429,0.61295
573.1,1536.4,3.6425,0.61168
573.2,1537,3.6417,0.61305
573.3,1537.5,3.6414,0.61405
573.4,1538.1,3.6412,0.61416
573.5,1538.7,3.6403,0.61415
573.6,1539.3,3.6399,0.61442
573.7,1539.8,3.6398,0.615
573.8,1540.4,3.6389,0.61427
573.9,1541,3.6383,0.61455
574,1541.6,3.6383,0.61609
574.1,1542.1,3.6373,0.61584
574.2,1542.7,3.6367,0.6143
574.3,1543.3,3.6367,0.61757
574.4,1543.9,3.636,0.61625
574.5,1544.4,3.6353,0.61499
574.6,1545,3.6353,0.61722
574.7,1545.6,3.635,0.61682
574.8,1546.2,3.6337,0.61829
574.9,1546.7,3.6337,0.6167
575,1547.3,3.633,0.61622
575.1,1547.9,3.6321,0.61706
575.2,1548.5,3.632,0.61738
575.3,1549,3.6319,0.61782
575.4,1549.6,3.6309,0.61888
575.5,1550.2,3.6305,0.61938
575.6,1550.8,3.6305,0.62115
575.7,1551.3,3.6296,0.62017
575.8,1551.9,3.6287,0.62054
575.9,1552.5,3.6278,0.62268
576,1553.1,3.6266,0.62073
576.1,1553.6,3.6263,0.61983
576.2,1554.2,3.6263,0.62083
576.3,1554.8,3.6256,0.62146
576.4,1555.4,3.6246,0.6228
576.5,1555.9,3.6248,0.62219
576.6,1556.5,3.6247,0.62422
576.7,1557.1,3.6243,0.62436
576.8,1557.7,3.6233,0.62509
576.9,1558.2,3.6234,0.62434
577,1558.8,3.623,0.62564
577.1,1559.4,3.6213,0.62725
577.2,1560,3.6206,0.62829
577.3,1560.5,3.6203,0.62877
577.4,1561.1,3.6193,0.62861
577.5,1561.7,3.6191,0.62884
577.6,1562.3,3.6193,0.62875
577.7,1562.8,3.6184,0.62981
577.8,1563.4,3.6177,0.62827
577.9,1564,3.6177,0.63123
578,1564.6,3.617,0.63
578.1,1565.2,3.6168,0.63104
578.2,1565.7,3.6166,0.63274
578.3,1566.3,3.6157,0.63414
578.4,1566.9,3.6153,0.63355
578.5,1567.5,3.6152,0.63276
578.6,1568,3.6143,0.63586
578.7,1568.6,3.6137,0.63581
578.8,1569.2,3.6138,0.63523
578.9,1569.8,3.6132,0.63539
579,1570.3,3.6123,0.63747
579.1,1570.9,3.6123,0.63775
579.2,1571.5,3.6116,0.63961
579.3,1572.1,3.6108,0.63811
579.4,1572.6,3.6108,0.64051
579.5,1573.2,3.61,0.64078
579.6,1573.8,3.6092,0.64
579.7,1574.4,3.6092,0.64263
579.8,1574.9,3.6086,0.64272
579.9,1575.5,3.6077,0.64442
580,1576.1,3.6076,0.64515
580.1,1576.7,3.6075,0.64649
580.2,1577.2,3.6063,0.6454
580.3,1577.8,3.6059,0.64507
580.4,1578.4,3.6059,0.64726
580.5,1579,3.6049,0.64738
580.6,1579.6,3.6044,0.64961
580.7,1580.1,3.6045,0.65293
580.8,1580.7,3.6044,0.65178
580.9,1581.3,3.6036,0.65022
581,1581.9,3.6028,0.65217
581.1,1582.4,3.603,0.65359
581.2,1583,3.6022,0.65346
581.3,1583.6,3.6013,0.65539
581.4,1584.2,3.6014,0.65705
581.5,1584.8,3.6008,0.65616
581.6,1585.3,3.5998,0.65704
581.7,1585.9,3.5999,0.66015
581.8,1586.5,3.5993,0.65854
581.9,1587.1,3.598,0.65948
582,1587.6,3.5981,0.66037
582.1,1588.2,3.5973,0.66002
582.2,1588.8,3.5964,0.66126
582.3,1589.4,3.5964,0.66249
582.4,1590,3.5943,0.66375
582.5,1590.5,3.5933,0.664
582.6,1591.1,3.5934,0.66548
582.7,1591.7,3.5923,0.66798
582.8,1592.3,3.5916,0.66481
582.9,1592.8,3.5917,0.66706
583,1593.4,3.5909,0.67049
583.1,1594,3.5902,0.66889
583.2,1594.6,3.59,0.66948
583.3,1595.2,3.5889,0.67226
583.4,1595.7,3.5883,0.67279
583.5,1596.3,3.5881,0.67436
583.6,1596.9,3.5871,0.67702
583.7,1597.5,3.5866,0.67782
583.8,1598,3.5867,0.67794
583.9,1598.6,3.5859,0.6783
584,1599.2,3.585,0.67916
584.1,1599.8,3.5852,0.67954
584.2,1600.4,3.5845,0.67988
584.3,1600.9,3.5837,0.68184
584.4,1601.5,3.5847,0.68205
584.5,1602.1,3.5841,0.68258
584.6,1602.7,3.5828,0.68371
584.7,1603.2,3.5828,0.68607
584.8,1603.8,3.5816,0.68834
584.9,1604.4,3.5811,0.68694
585,1605,3.5799,0.68858
585.1,1605.6,3.5794,0.6888
585.2,1606.1,3.5783,0.69117
585.3,1606.7,3.5777,0.69206
585.4,1607.3,3.5766,0.69424
585.5,1607.9,3.576,0.69419
585.6,1608.5,3.5749,0.69246
585.7,1609,3.5742,0.6951
585.8,1609.6,3.5737,0.69931
585.9,1610.2,3.5728,0.69934
586,1610.8,3.5725,0.7009
586.1,1611.3,3.5727,0.70217
586.2,1611.9,3.572,0.70255
586.3,1612.5,3.5711,0.70318
586.4,1613.1,3.571,0.70406
586.5,1613.7,3.5701,0.7047
586.6,1614.2,3.5689,0.70446
586.7,1614.8,3.5677,0.70818
586.8,1615.4,3.5662,0.71197
586.9,1616,3.5657,0.71079
587,1616.5,3.5649,0.71014
587.1,1617.1,3.564,0.71192
587.2,1617.7,3.5636,0.71548
587.3,1618.3,3.5624,0.71458
587.4,1618.8,3.5624,0.71382
587.5,1619.4,3.5611,0.71721
587.6,1620,3.5606,0.7162
587.7,1620.6,3.56,0.7202
587.8,1621.2,3.5591,0.72199
587.9,1621.7,3.5591,0.72296
588,1622.3,3.5585,0.72425
588.1,1622.9,3.5574,0.72508
588.2,1623.5,3.5571,0.72846
588.3,1624,3.556,0.73231
588.4,1624.6,3.5558,0.72745
588.5,1625.2,3.5549,0.72953
588.6,1625.8,3.554,0.7326
588.7,1626.4,3.5531,0.73411
588.8,1626.9,3.5523,0.73657
588.9,1627.5,3.5518,0.73677
589,1628.1,3.5507,0.73717
589.1,1628.7,3.5503,0.73827
589.2,1629.3,3.5498,0.74148
589.3,1629.8,3.5488,0.74421
589.4,1630.4,3.5483,0.7442
589.5,1631,3.5471,0.74642
589.6,1631.6,3.546,0.74745
589.7,1632.2,3.5452,0.7482
589.8,1632.7,3.5441,0.75239
589.9,1633.3,3.5433,0.75389
590,1633.9,3.5424,0.75387
590.1,1634.5,3.542,0.75803
590.2,1635,3.5406,0.75865
590.3,1635.6,3.5406,0.76273
590.4,1636.2,3.5395,0.76269
590.5,1636.8,3.5393,0.76323
590.6,1637.4,3.5396,0.76804
590.7,1637.9,3.5386,0.76924
590.8,1638.5,3.5378,0.76965
590.9,1639.1,3.5368,0.77139
591,1639.7,3.536,0.77127
591.1,1640.2,3.5349,0.77227
591.2,1640.8,3.5341,0.77571
591.3,1641.4,3.533,0.77762
591.4,1642,3.5324,0.77992
591.5,1642.5,3.5312,0.78212
591.6,1643.1,3.5304,0.78321
591.7,1643.7,3.5295,0.78539
591.8,1644.3,3.5285,0.78703
591.9,1644.8,3.5277,0.78881
592,1645.4,3.5265,0.79105
592.1,1646,3.5259,0.79297
592.2,1646.6,3.5248,0.79608
592.3,1647.1,3.5246,0.7966
592.4,1647.7,3.5232,0.79755
592.5,1648.3,3.5226,0.79817
592.6,1648.9,3.5213,0.80251
592.7,1649.4,3.5203,0.80303
592.8,1650,3.5177,0.80616
592.9,1650.6,3.517,0.80775
593,1651.2,3.5154,0.80975
593.1,1651.8,3.5147,0.81237
593.2,1652.3,3.5136,0.8144
593.3,1652.9,3.513,0.81496
593.4,1653.5,3.5123,0.81925
593.5,1654.1,3.5112,0.82156
593.6,1654.6,3.5104,0.82346
593.7,1655.2,3.5093,0.82451
593.8,1655.8,3.5084,0.8284
593.9,1656.4,3.5072,0.82983
594,1656.9,3.5061,0.8297
594.1,1657.5,3.5049,0.83182
594.2,1658.1,3.5037,0.83483
594.3,1658.7,3.5026,0.83876
594.4,1659.3,3.5015,0.84098
594.5,1659.8,3.5006,0.84135
594.6,1660.4,3.4996,0.844
594.7,1661,3.4987,0.84667
594.8,1661.6,3.4976,0.84716
594.9,1662.1,3.4968,0.85109
595,1662.7,3.4957,0.85435
595.1,1663.3,3.4947,0.85565
595.2,1663.9,3.4933,0.85796
595.3,1664.5,3.4921,0.85872
595.4,1665,3.4909,0.86252
595.5,1665.6,3.4891,0.86556
595.6,1666.2,3.4883,0.86921
595.7,1666.8,3.4869,0.87068
595.8,1667.4,3.486,0.8713
595.9,1668,3.4847,0.87352
596,1668.5,3.4839,0.87837
596.1,1669.1,3.4828,0.88097
596.2,1669.7,3.4818,0.88285
596.3,1670.3,3.4806,0.88545
596.4,1670.8,3.4792,0.88678
596.5,1671.4,3.4783,0.89161
596.6,1672,3.4766,0.89468
596.7,1672.6,3.4755,0.89685
596.8,1673.2,3.4746,0.89957
596.9,1673.7,3.4735,0.89995
597,1674.3,3.4723,0.90272
597.1,1674.9,3.4712,0.90708
597.2,1675.5,3.47,0.90973
597.3,1676.1,3.4685,0.91208
597.4,1676.6,3.4675,0.91438
597.5,1677.2,3.4662,0.9177
597.6,1677.8,3.465,0.92019
597.7,1678.4,3.4643,0.9217
597.8,1678.9,3.4626,0.92436
597.9,1679.5,3.462,0.92723
598,1680.1,3.4601,0.93003
598.1,1680.7,3.4593,0.93301
598.2,1681.3,3.4577,0.93634
598.3,1681.8,3.456,0.93799
598.4,1682.4,3.4548,0.94215
598.5,1683,3.4529,0.94724
598.6,1683.6,3.4522,0.94891
598.7,1684.2,3.451,0.95154
598.8,1684.7,3.4496,0.95342
598.9,1685.3,3.4486,0.95611
599,1685.9,3.4467,0.959
599.1,1686.5,3.4455,0.96065
599.2,1687,3.4442,0.96627
599.3,1687.6,3.4425,0.97043
599.4,1688.2,3.4415,0.9721
599.5,1688.8,3.4398,0.97687
599.6,1689.4,3.4385,0.98158
599.7,1689.9,3.4374,0.98246
599.8,1690.5,3.4357,0.98517
599.9,1691.1,3.4345,0.99073
600,1691.7,3.4329,0.99321
600.1,1692.3,3.4307,0.9962
600.2,1692.8,3.429,1.00096
600.3,1693.4,3.4274,1.00379
600.4,1694,3.426,1.00726
600.5,1694.6,3.4244,1.01012
600.6,1695.1,3.4224,1.01432
600.7,1695.7,3.4214,1.01669
600.8,1696.3,3.4196,1.0179
600.9,1696.9,3.4179,1.0233
601,1697.5,3.4167,1.02817
601.1,1698,3.4148,1.02982
601.2,1698.6,3.414,1.03468
601.3,1699.2,3.4126,1.03929
601.4,1699.8,3.4108,1.0411
601.5,1700.4,3.4096,1.04647
601.6,1700.9,3.407,1.05047
601.7,1701.5,3.4067,1.05189
601.8,1702.1,3.4055,1.05717
601.9,1702.7,3.4034,1.06005
602,1703.3,3.4021,1.06548
602.1,1703.8,3.3998,1.06884
602.2,1704.4,3.3984,1.07192
602.3,1705,3.3972,1.07472
602.4,1705.6,3.3953,1.08062
602.5,1706.1,3.394,1.08381
602.6,1706.7,3.392,1.08673
602.7,1707.3,3.39,1.09256
602.8,1707.9,3.3883,1.09556
602.9,1708.5,3.386,1.09877
603,1709,3.3845,1.10323
603.1,1709.6,3.3827,1.10632
603.2,1710.2,3.3806,1.11222
603.3,1710.8,3.3795,1.11749
603.4,1711.3,3.3774,1.11855
603.5,1711.9,3.3758,1.12351
603.6,1712.5,3.374,1.12685
603.7,1713.1,3.3709,1.13014
603.8,1713.7,3.3697,1.13298
603.9,1714.2,3.3676,1.1397
604,1714.8,3.3654,1.14281
604.1,1715.4,3.3639,1.1465
604.2,1716,3.3613,1.15081
604.3,1716.6,3.3602,1.15393
604.4,1717.1,3.3584,1.15709
604.5,1717.7,3.3561,1.16211
604.6,1718.3,3.3546,1.16818
604.7,1718.9,3.3518,1.17337
604.8,1719.4,3.3501,1.1774
604.9,1720,3.3482,1.18103
605,1720.6,3.3458,1.18423
605.1,1721.2,3.3442,1.18936
605.2,1721.8,3.3416,1.19372
605.3,1722.3,3.3396,1.19931
605.4,1722.9,3.3381,1.20326
605.5,1723.5,3.3357,1.20692
605.6,1724.1,3.334,1.21072
605.7,1724.7,3.3319,1.21443
605.8,1725.2,3.3298,1.22161
605.9,1725.8,3.3286,1.22726
606,1726.4,3.3265,1.22967
606.1,1727,3.3252,1.23412
606.2,1727.6,3.3236,1.24076
606.3,1728.1,3.3205,1.24317
606.4,1728.7,3.3189,1.2483
606.5,1729.3,3.3168,1.25332
606.6,1729.9,3.3143,1.25945
606.7,1730.5,3.3116,1.26268
606.8,1731.1,3.3095,1.26958
606.9,1731.6,3.3073,1.27415
607,1732.2,3.3051,1.27868
607.1,1732.8,3.3025,1.28342
607.2,1733.4,3.3007,1.28849
607.3,1734,3.2987,1.29488
607.4,1734.5,3.2963,1.29901
607.5,1735.1,3.2932,1.30494
607.6,1735.7,3.291,1.30869
607.7,1736.3,3.2887,1.31316
607.8,1736.9,3.2863,1.31907
607.9,1737.4,3.2835,1.32452
608,1738,3.2812,1.33093
608.1,1738.6,3.279,1.33524
608.2,1739.2,3.2765,1.33975
608.3,1739.8,3.2735,1.34464
608.4,1740.3,3.271,1.34992
608.5,1740.9,3.269,1.35463
608.6,1741.5,3.2667,1.35845
608.7,1742.1,3.2639,1.36404
608.8,1742.7,3.2613,1.37153
608.9,1743.2,3.2593,1.37605
609,1743.8,3.2568,1.38034
609.1,1744.4,3.2538,1.38783
609.2,1745,3.2508,1.3923
609.3,1745.6,3.2487,1.39854
609.4,1746.1,3.2462,1.40528
609.5,1746.7,3.2431,1.41057
609.6,1747.3,3.2399,1.41651
609.7,1747.9,3.2378,1.41988
609.8,1748.5,3.2353,1.42672
609.9,1749.1,3.2324,1.43319
610,1749.6,3.2286,1.43872
610.1,1750.2,3.2259,1.44447
610.2,1750.8,3.2231,1.4492
610.3,1751.4,3.2199,1.45437
610.4,1752,3.2164,1.45985
610.5,1752.6,3.2141,1.46752
610.6,1753.1,3.2117,1.47233
610.7,1753.7,3.209,1.47953
610.8,1754.3,3.2058,1.48559
610.9,1754.9,3.2034,1.49108
611,1755.5,3.2008,1.49639
611.1,1756,3.1979,1.50136
611.2,1756.6,3.1943,1.50888
611.3,1757.2,3.1916,1.5153
611.4,1757.8,3.189,1.52106
611.5,1758.4,3.186,1.5267
611.6,1759,3.1823,1.53112
611.7,1759.6,3.1794,1.53714
611.8,1760.1,3.1769,1.54424
611.9,1760.7,3.174,1.55022
612,1761.3,3.1705,1.55562
612.1,1761.9,3.1675,1.5623
612.2,1762.5,3.1651,1.56831
612.3,1763.1,3.1623,1.57396
612.4,1763.7,3.1585,1.58062
612.5,1764.2,3.1548,1.58752
612.6,1764.8,3.1523,1.59527
612.7,1765.4,3.1492,1.60079
612.8,1766,3.1457,1.60713
612.9,1766.6,3.1418,1.61438
613,1767.2,3.1381,1.61992
613.1,1767.7,3.1346,1.62603
613.2,1768.3,3.1309,1.63229
613.3,1768.9,3.127,1.64018
613.4,1769.5,3.1242,1.64571
613.5,1770.1,3.1211,1.65122
613.6,1770.7,3.1176,1.65771
613.7,1771.3,3.1139,1.6669
613.8,1771.8,3.1114,1.6702
613.9,1772.4,3.1083,1.67845
614,1773,3.1049,1.68501
614.1,1773.6,3.1007,1.69163
614.2,1774.2,3.0976,1.69863
614.3,1774.8,3.0945,1.70579
614.4,1775.4,3.0908,1.71038
614.5,1775.9,3.0864,1.71954
614.6,1776.5,3.0831,1.72466
614.7,1777.1,3.0799,1.72975
614.8,1777.7,3.0765,1.73688
614.9,1778.3,3.0724,1.74347
615,1778.9,3.0693,1.74891
615.1,1779.4,3.0664,1.75742
615.2,1780,3.063,1.76436
615.3,1780.6,3.0588,1.77122
615.4,1781.2,3.0554,1.77856
615.5,1781.8,3.0522,1.78557
615.6,1782.4,3.0487,1.79254
615.7,1783,3.0445,1.79912
615.8,1783.5,3.0408,1.80475
615.9,1784.1,3.0375,1.81073
616,1784.7,3.0337,1.81777
616.1,1785.3,3.0293,1.82588
616.2,1785.9,3.0249,1.83328
616.3,1786.5,3.021,1.84055
616.4,1787.1,3.0172,1.8475
616.5,1787.6,3.013,1.85364
616.6,1788.2,3.009,1.86253
616.7,1788.8,3.0058,1.87075
616.8,1789.4,3.0019,1.87728
616.9,1790,2.9974,1.884
617,1790.6,2.9928,1.89062
617.1,1791.2,2.9893,1.89671
617.2,1791.7,2.9855,1.90377
617.3,1792.3,2.9811,1.91178
617.4,1792.9,2.9763,1.91611
617.5,1793.5,2.9731,1.92254
617.6,1794.1,2.9692,1.93125
617.7,1794.7,2.9648,1.93839
617.8,1795.3,2.9602,1.9433
617.9,1795.8,2.9575,1.95288
618,1796.4,2.9537,1.96058
618.1,1797,2.9497,1.97085
618.2,1797.6,2.9447,1.97503
618.3,1798.2,2.941,1.98271
618.4,1798.8,2.9369,1.98925
618.5,1799.4,2.9322,1.99603
618.6,1800,2.927,2.00455
618.7,1800.5,2.9234,2.01182
618.8,1801.1,2.9195,2.01843
618.9,1801.7,2.9152,2.02801
619,1802.3,2.9101,2.03492
619.1,1802.9,2.9062,2.04191
619.2,1803.5,2.9021,2.04956
619.3,1804.1,2.8976,2.0575
619.4,1804.6,2.892,2.06342
619.5,1805.2,2.8876,2.07032
619.6,1805.8,2.8833,2.07937
619.7,1806.4,2.8786,2.08645
619.8,1807,2.8731,2.09274
619.9,1807.6,2.8688,2.1019
620,1808.2,2.865,2.10892
620.1,1808.8,2.8605,2.11575
620.2,1809.4,2.8549,2.12153
620.3,1809.9,2.8507,2.12854
620.4,1810.5,2.847,2.1366
620.5,1811.1,2.8423,2.14526
620.6,1811.7,2.8366,2.15296
620.7,1812.3,2.8317,2.15863
620.8,1812.9,2.8277,2.16778
