Repository: MaCFP/matl-db

### Experimental Conditions: TGA and DSC
A Netzsch STA 449 F3 Jupiter was used to conduct Thermogravimetric Analysis (TGA) and Differential Scanning Calorimetry (DSC) experiments. 

* Heating Rate: 3, 10, and 30 K/min
* Temperature program
  - Initial Temperature: 323 K
  - Initial Isotherm: 600 s (hold at 323 K for 600 s)  
  - Maximum Temperature: 823 K
  - Final Isotherm: 300 s (hold at 823 K for 300 s)
* Sample mass: 4.0 +/- 0.1 mg
* Sample geometry: Powdered (Supplied by NIST)
* Calibration type: Before each experiment, a baseline test was performed using an empty crucible.

File: PMMA/Calibration_Data/FSRI/FSRI_STA_N2_20K_1.csv (part 2 of 6)
Temp,time,TGA,DSC,Sensitivity,Heating Rate,Heat Capacity
[K],[s],[mg],[uV/mg],[mW/uV],[K/s],[J/g/K]
413.2,344.8,3.9494,0.77737,0.898,0.348,2.01
413.3,345.0,3.9498,0.7772,0.901,0.346,2.02
413.4,345.3,3.9502,0.77873,0.894,0.345,2.02
413.5,345.6,3.9504,0.78001,0.886,0.345,2.01
413.6,345.9,3.9505,0.77963,0.885,0.346,2.00
413.7,346.2,3.9504,0.7788,0.887,0.347,1.99
413.8,346.5,3.9503,0.77881,0.887,0.348,1.98
413.9,346.8,3.9501,0.77935,0.887,0.347,1.99
414.0,347.1,3.9496,0.77985,0.887,0.346,2.00
414.1,347.4,3.9491,0.78028,0.887,0.347,2.00
414.2,347.6,3.9490,0.78075,0.886,0.347,1.99
414.3,347.9,3.9491,0.78121,0.886,0.347,2.00
414.4,348.2,3.9491,0.78153,0.887,0.347,2.00
414.5,348.5,3.9491,0.78156,0.887,0.347,2.00
414.6,348.8,3.9491,0.78119,0.890,0.348,2.00
414.7,349.1,3.9491,0.78096,0.894,0.348,2.00
414.8,349.4,3.9491,0.7817,0.895,0.347,2.02
414.9,349.7,3.9491,0.783,0.895,0.346,2.02
415.0,350.0,3.9491,0.78351,0.893,0.346,2.02
415.1,350.2,3.9491,0.78323,0.889,0.347,2.01
415.2,350.5,3.9491,0.78342,0.889,0.348,2.00
415.3,350.8,3.9491,0.7844,0.892,0.349,2.00
415.4,351.1,3.9491,0.78545,0.891,0.349,2.00
415.5,351.4,3.9491,0.78594,0.885,0.349,1.99
415.6,351.7,3.9491,0.78546,0.879,0.350,1.97
415.7,352.0,3.9491,0.78415,0.881,0.350,1.97
415.8,352.2,3.9491,0.78311,0.887,0.351,1.98
415.9,352.5,3.9491,0.78309,0.893,0.353,1.98
416.0,352.8,3.9491,0.78362,0.895,0.352,1.99
416.1,353.1,3.9491,0.78421,0.894,0.351,2.00
416.2,353.4,3.9491,0.78488,0.892,0.350,2.00
416.3,353.7,3.9491,0.78575,0.892,0.349,2.01
416.4,354.0,3.9491,0.78684,0.892,0.349,2.01
416.5,354.2,3.9491,0.78804,0.891,0.348,2.02
416.6,354.5,3.9491,0.78863,0.887,0.349,2.01
416.7,354.8,3.9491,0.78783,0.889,0.349,2.01
416.8,355.1,3.9491,0.78684,0.892,0.348,2.02
416.9,355.4,3.9491,0.78758,0.889,0.346,2.02
417.0,355.7,3.9491,0.78921,0.883,0.347,2.01
417.1,356.0,3.9491,0.78921,0.882,0.348,2.00
417.2,356.3,3.9491,0.7876,0.885,0.349,2.00
417.3,356.5,3.9491,0.78645,0.886,0.349,2.00
417.4,356.8,3.9489,0.78669,0.887,0.348,2.01
417.5,357.1,3.9486,0.78809,0.887,0.347,2.01
417.6,357.4,3.9479,0.78989,0.885,0.347,2.02
417.7,357.7,3.9472,0.79078,0.885,0.346,2.02
417.8,358.0,3.9467,0.79037,0.888,0.345,2.03
417.9,358.3,3.9464,0.78981,0.894,0.345,2.04
418.0,358.6,3.9464,0.78984,0.896,0.345,2.05
418.1,358.9,3.9465,0.79015,0.894,0.344,2.05
418.2,359.1,3.9465,0.79049,0.888,0.343,2.05
418.3,359.4,3.9464,0.79092,0.885,0.342,2.05
418.4,359.7,3.9464,0.79159,0.888,0.342,2.06
418.5,360.0,3.9465,0.79267,0.893,0.343,2.06
418.6,360.3,3.9465,0.79403,0.893,0.344,2.06
418.7,360.6,3.9464,0.79449,0.892,0.346,2.05
418.8,360.9,3.9464,0.79328,0.891,0.347,2.04
418.9,361.2,3.9464,0.79204,0.890,0.348,2.03
419.0,361.5,3.9465,0.79251,0.890,0.349,2.02
419.1,361.8,3.9465,0.79418,0.891,0.348,2.03
419.2,362.0,3.9464,0.79585,0.895,0.347,2.05
419.3,362.3,3.9464,0.79675,0.899,0.348,2.06
419.4,362.6,3.9465,0.79641,0.903,0.349,2.06
419.5,362.9,3.9465,0.79548,0.902,0.349,2.05
419.6,363.2,3.9462,0.79514,0.898,0.349,2.04
419.7,363.5,3.9457,0.79546,0.891,0.348,2.04
419.8,363.8,3.9452,0.79579,0.889,0.347,2.04
419.9,364.0,3.9451,0.79587,0.891,0.347,2.04
420.0,364.3,3.9453,0.79577,0.893,0.347,2.05
420.1,364.6,3.9459,0.79583,0.891,0.347,2.04
420.2,364.9,3.9462,0.79666,0.888,0.348,2.03
420.3,365.2,3.9462,0.79811,0.888,0.350,2.03
420.4,365.5,3.9461,0.79905,0.889,0.352,2.02
420.5,365.8,3.9461,0.7989,0.891,0.353,2.01
420.6,366.1,3.9461,0.79816,0.893,0.353,2.02
420.7,366.3,3.9461,0.79758,0.892,0.352,2.02
420.8,366.6,3.9461,0.79823,0.890,0.352,2.02
420.9,366.9,3.9461,0.80042,0.889,0.351,2.03
421.0,367.2,3.9461,0.80176,0.890,0.351,2.04
421.1,367.5,3.9461,0.80026,0.891,0.350,2.04
421.2,367.8,3.9461,0.79809,0.890,0.350,2.03
421.3,368.0,3.9461,0.79803,0.888,0.351,2.02
421.4,368.3,3.9461,0.79948,0.887,0.351,2.02
421.5,368.6,3.9461,0.80075,0.886,0.351,2.02
421.6,368.9,3.9461,0.80154,0.885,0.350,2.03
421.7,369.2,3.9461,0.80214,0.884,0.349,2.03
421.8,369.5,3.9461,0.80242,0.882,0.348,2.03
421.9,369.8,3.9461,0.80197,0.883,0.348,2.04
422.0,370.0,3.9461,0.80118,0.889,0.348,2.05
422.1,370.3,3.9461,0.80108,0.893,0.348,2.06
422.2,370.6,3.9461,0.80175,0.892,0.349,2.05
422.3,370.9,3.9461,0.80226,0.890,0.351,2.04
422.4,371.2,3.9461,0.80229,0.890,0.351,2.03
422.5,371.5,3.9461,0.8024,0.890,0.350,2.04
422.6,371.8,3.9461,0.80296,0.889,0.348,2.05
422.7,372.1,3.9461,0.80385,0.887,0.346,2.06
422.8,372.3,3.9461,0.80482,0.886,0.344,2.07
422.9,372.6,3.9461,0.80543,0.886,0.345,2.07
423.0,372.9,3.9461,0.80546,0.886,0.347,2.06
423.1,373.2,3.9461,0.80539,0.886,0.349,2.05
423.2,373.5,3.9461,0.80564,0.886,0.350,2.04
423.3,373.8,3.9461,0.80595,0.886,0.349,2.04
423.4,374.1,3.9461,0.80605,0.888,0.349,2.05
423.5,374.4,3.9461,0.80627,0.889,0.349,2.05
423.6,374.6,3.9461,0.80703,0.889,0.350,2.05
423.7,374.9,3.9461,0.80804,0.890,0.349,2.06
423.8,375.2,3.9461,0.80879,0.890,0.349,2.06
423.9,375.5,3.9461,0.80937,0.888,0.349,2.06
424.0,375.8,3.9461,0.81013,0.888,0.349,2.06
424.1,376.1,3.9461,0.81091,0.890,0.349,2.07
424.2,376.4,3.9461,0.81121,0.891,0.350,2.07
424.3,376.6,3.9461,0.81075,0.890,0.351,2.06
424.4,376.9,3.9461,0.80948,0.889,0.351,2.05
424.5,377.2,3.9461,0.80791,0.888,0.351,2.05
424.6,377.5,3.9461,0.80721,0.888,0.349,2.05
424.7,377.8,3.9461,0.80769,0.891,0.349,2.06
424.8,378.1,3.9461,0.80842,0.892,0.350,2.06
424.9,378.4,3.9461,0.80885,0.890,0.351,2.05
425.0,378.6,3.9461,0.80931,0.888,0.351,2.05
425.1,378.9,3.9461,0.81,0.886,0.349,2.05
425.2,379.2,3.9461,0.81058,0.886,0.350,2.05
425.3,379.5,3.9461,0.81085,0.887,0.351,2.05
425.4,379.8,3.9461,0.81147,0.887,0.351,2.05
425.5,380.1,3.9461,0.81288,0.888,0.350,2.06
425.6,380.4,3.9461,0.81396,0.888,0.349,2.07
425.7,380.6,3.9461,0.81349,0.887,0.349,2.07
425.8,380.9,3.9461,0.81255,0.888,0.349,2.07
425.9,381.2,3.9461,0.81278,0.888,0.349,2.07
426.0,381.5,3.9461,0.81376,0.888,0.349,2.07
426.1,381.8,3.9461,0.81413,0.886,0.350,2.06
426.2,382.1,3.9461,0.81389,0.885,0.350,2.06
426.3,382.4,3.9462,0.81382,0.885,0.351,2.05
426.4,382.6,3.9462,0.81406,0.885,0.351,2.05
426.5,382.9,3.9460,0.81425,0.886,0.352,2.05
426.6,383.2,3.9454,0.81454,0.885,0.351,2.05
426.7,383.5,3.9450,0.8157,0.886,0.350,2.07
426.8,383.8,3.9448,0.81758,0.889,0.349,2.08
426.9,384.1,3.9448,0.81873,0.891,0.350,2.08
427.0,384.4,3.9448,0.81849,0.890,0.351,2.08
427.1,384.6,3.9448,0.81796,0.887,0.350,2.07
427.2,384.9,3.9448,0.81798,0.887,0.349,2.08
427.3,385.2,3.9448,0.81821,0.889,0.350,2.08
427.4,385.5,3.9448,0.81832,0.890,0.352,2.07
427.5,385.8,3.9448,0.81856,0.890,0.352,2.07
427.6,386.1,3.9448,0.81912,0.889,0.351,2.07
427.7,386.4,3.9448,0.81939,0.888,0.350,2.08
427.8,386.6,3.9448,0.81876,0.890,0.349,2.09
427.9,386.9,3.9448,0.81817,0.893,0.350,2.09
428.0,387.2,3.9448,0.8189,0.894,0.350,2.09
428.1,387.5,3.9448,0.82033,0.890,0.349,2.09
428.2,387.8,3.9448,0.82094,0.888,0.348,2.09
428.3,388.1,3.9448,0.82075,0.890,0.348,2.10
428.4,388.4,3.9448,0.82076,0.893,0.349,2.10
428.5,388.6,3.9446,0.82113,0.893,0.351,2.09
428.6,388.9,3.9443,0.82127,0.891,0.352,2.08
428.7,389.2,3.9437,0.82111,0.891,0.351,2.08
428.8,389.5,3.9434,0.82112,0.892,0.351,2.09
428.9,389.8,3.9434,0.82143,0.892,0.351,2.09
429.0,390.1,3.9435,0.82167,0.892,0.352,2.08
429.1,390.4,3.9435,0.82161,0.889,0.353,2.07
429.2,390.6,3.9435,0.82143,0.885,0.352,2.07
429.3,390.9,3.9434,0.82139,0.883,0.351,2.07
429.4,391.2,3.9435,0.82185,0.884,0.352,2.07
429.5,391.5,3.9436,0.82305,0.888,0.352,2.07
429.6,391.8,3.9438,0.82473,0.890,0.352,2.08
429.7,392.1,3.9440,0.82646,0.890,0.352,2.09
429.8,392.3,3.9441,0.82724,0.890,0.351,2.10
429.9,392.6,3.9442,0.82625,0.890,0.352,2.09
430.0,392.9,3.9441,0.82485,0.887,0.352,2.08
430.1,393.2,3.9441,0.82517,0.882,0.352,2.07
430.2,393.5,3.9441,0.82679,0.878,0.352,2.07
430.3,393.8,3.9441,0.82784,0.879,0.352,2.07
430.4,394.1,3.9441,0.82789,0.883,0.352,2.08
430.5,394.3,3.9442,0.82767,0.886,0.352,2.08
430.6,394.6,3.9442,0.82774,0.884,0.352,2.08
430.7,394.9,3.9441,0.82852,0.883,0.352,2.08
430.8,395.2,3.9439,0.82969,0.886,0.351,2.09
430.9,395.5,3.9438,0.82998,0.890,0.351,2.11
431.0,395.8,3.9438,0.82902,0.890,0.350,2.11
431.1,396.0,3.9438,0.82831,0.887,0.351,2.10
431.2,396.3,3.9438,0.82888,0.886,0.351,2.10
431.3,396.6,3.9438,0.82991,0.886,0.350,2.10
431.4,396.9,3.9438,0.83054,0.885,0.350,2.10
431.5,397.2,3.9438,0.83081,0.885,0.351,2.10
431.6,397.5,3.9439,0.83092,0.885,0.351,2.10
431.7,397.8,3.9438,0.83099,0.886,0.351,2.10
431.8,398.0,3.9435,0.83116,0.886,0.350,2.11
431.9,398.3,3.9429,0.83159,0.884,0.349,2.11
432.0,398.6,3.9426,0.83246,0.885,0.349,2.11
432.1,398.9,3.9425,0.83343,0.885,0.349,2.11
432.2,399.2,3.9425,0.83398,0.887,0.349,2.12
432.3,399.5,3.9425,0.83417,0.890,0.350,2.12
432.4,399.8,3.9425,0.83445,0.891,0.351,2.12
432.5,400.0,3.9425,0.83479,0.893,0.353,2.11
432.6,400.3,3.9425,0.83475,0.893,0.352,2.12
432.7,400.6,3.9425,0.83438,0.890,0.352,2.11
432.8,400.9,3.9425,0.83431,0.885,0.352,2.10
432.9,401.2,3.9425,0.83474,0.886,0.353,2.10
433.0,401.5,3.9425,0.83505,0.889,0.353,2.10
433.1,401.7,3.9425,0.83502,0.887,0.353,2.10
433.2,402.0,3.9425,0.83527,0.886,0.352,2.10
433.3,402.3,3.9425,0.8363,0.885,0.351,2.11
433.4,402.6,3.9425,0.83768,0.887,0.352,2.11
433.5,402.9,3.9425,0.83886,0.887,0.352,2.11
433.6,403.2,3.9425,0.83927,0.886,0.352,2.11
433.7,403.4,3.9426,0.8386,0.888,0.352,2.12
433.8,403.7,3.9425,0.83802,0.890,0.353,2.11
433.9,404.0,3.9423,0.83895,0.889,0.353,2.11
434.0,404.3,3.9417,0.84047,0.885,0.354,2.10
434.1,404.6,3.9411,0.84068,0.883,0.354,2.09
434.2,404.9,3.9404,0.83986,0.885,0.353,2.10
434.3,405.1,3.9401,0.83972,0.889,0.353,2.11
434.4,405.4,3.9401,0.84072,0.889,0.353,2.11
434.5,405.7,3.9402,0.84202,0.885,0.353,2.11
434.6,406.0,3.9402,0.84313,0.885,0.352,2.12
434.7,406.3,3.9402,0.84407,0.886,0.350,2.14
434.8,406.6,3.9402,0.84473,0.889,0.349,2.15
434.9,406.9,3.9402,0.84471,0.890,0.350,2.15
435.0,407.1,3.9402,0.84394,0.890,0.352,2.14
435.1,407.4,3.9402,0.84322,0.890,0.353,2.13
435.2,407.7,3.9402,0.84319,0.888,0.353,2.12
435.3,408.0,3.9402,0.84361,0.885,0.352,2.12
435.4,408.3,3.9402,0.84411,0.883,0.352,2.12
435.5,408.6,3.9402,0.84453,0.883,0.352,2.12
435.6,408.8,3.9402,0.84483,0.885,0.352,2.12
435.7,409.1,3.9402,0.8452,0.886,0.352,2.13
435.8,409.4,3.9402,0.84589,0.886,0.352,2.13
435.9,409.7,3.9402,0.84667,0.886,0.352,2.13
436.0,410.0,3.9402,0.84708,0.885,0.352,2.13
436.1,410.3,3.9402,0.84719,0.885,0.351,2.13
436.2,410.5,3.9402,0.84741,0.884,0.351,2.14
436.3,410.8,3.9402,0.84788,0.885,0.351,2.14
436.4,411.1,3.9402,0.84847,0.886,0.351,2.14
436.5,411.4,3.9402,0.84894,0.886,0.351,2.14
436.6,411.7,3.9402,0.8489,0.885,0.352,2.14
436.7,412.0,3.9403,0.84849,0.884,0.352,2.13
436.8,412.3,3.9402,0.84876,0.884,0.353,2.13
436.9,412.5,3.9399,0.8501,0.884,0.354,2.12
437.0,412.8,3.9395,0.85133,0.883,0.355,2.12
437.1,413.1,3.9391,0.85158,0.881,0.355,2.11
437.2,413.4,3.9389,0.85181,0.880,0.355,2.11
437.3,413.7,3.9388,0.85301,0.879,0.353,2.12
437.4,413.9,3.9389,0.85437,0.881,0.352,2.14
437.5,414.2,3.9389,0.85479,0.882,0.351,2.15
437.6,414.5,3.9389,0.85469,0.884,0.351,2.15
437.7,414.8,3.9389,0.85507,0.886,0.351,2.16
437.8,415.1,3.9389,0.85601,0.884,0.352,2.15
437.9,415.4,3.9389,0.85711,0.882,0.352,2.15
438.0,415.7,3.9389,0.85819,0.880,0.352,2.15
438.1,415.9,3.9389,0.85926,0.881,0.353,2.14
438.2,416.2,3.9387,0.86002,0.881,0.353,2.15
438.3,416.5,3.9384,0.8599,0.880,0.352,2.15
438.4,416.8,3.9379,0.85913,0.880,0.351,2.15
438.5,417.1,3.9375,0.85905,0.881,0.351,2.16
438.6,417.4,3.9375,0.86001,0.884,0.351,2.17
438.7,417.6,3.9376,0.86041,0.888,0.352,2.17
438.8,417.9,3.9376,0.85954,0.887,0.352,2.16
438.9,418.2,3.9376,0.85936,0.879,0.352,2.15
439.0,418.5,3.9376,0.86127,0.877,0.352,2.15
439.1,418.8,3.9376,0.86344,0.882,0.352,2.17
439.2,419.1,3.9376,0.8639,0.886,0.352,2.17
439.3,419.4,3.9376,0.8634,0.885,0.352,2.17
439.4,419.6,3.9376,0.86334,0.885,0.351,2.18
439.5,419.9,3.9376,0.86412,0.886,0.351,2.18
439.6,420.2,3.9376,0.86565,0.887,0.352,2.18
439.7,420.5,3.9376,0.86718,0.884,0.355,2.16
439.8,420.8,3.9376,0.86766,0.883,0.357,2.15
439.9,421.1,3.9376,0.86737,0.885,0.357,2.15
440.0,421.3,3.9376,0.86756,0.886,0.356,2.16
440.1,421.6,3.9376,0.86854,0.885,0.354,2.17
440.2,421.9,3.9376,0.86955,0.883,0.353,2.17
440.3,422.2,3.9376,0.87015,0.884,0.353,2.18
440.4,422.5,3.9376,0.87045,0.887,0.353,2.19
440.5,422.7,3.9376,0.87067,0.886,0.353,2.19
440.6,423.0,3.9376,0.87126,0.883,0.353,2.18
440.7,423.3,3.9376,0.87236,0.884,0.353,2.19
440.8,423.6,3.9376,0.87326,0.887,0.355,2.18
440.9,423.9,3.9375,0.87331,0.885,0.355,2.18
441.0,424.2,3.9376,0.87294,0.880,0.354,2.17
441.1,424.4,3.9376,0.87278,0.879,0.352,2.18
441.2,424.7,3.9376,0.87322,0.882,0.352,2.19
441.3,425.0,3.9374,0.87444,0.884,0.353,2.19
441.4,425.3,3.9370,0.87581,0.882,0.352,2.19
441.5,425.6,3.9367,0.87632,0.878,0.351,2.19
441.6,425.9,3.9363,0.876,0.876,0.352,2.18
441.7,426.1,3.9362,0.87557,0.880,0.353,2.18
441.8,426.4,3.9362,0.87585,0.884,0.353,2.20
441.9,426.7,3.9363,0.87766,0.887,0.350,2.23
442.0,427.0,3.9363,0.88038,0.888,0.347,2.25
442.1,427.3,3.9362,0.88155,0.885,0.346,2.25
442.2,427.6,3.9359,0.88041,0.883,0.347,2.24
442.3,427.9,3.9355,0.87924,0.882,0.347,2.23
442.4,428.2,3.9351,0.8795,0.883,0.349,2.22
442.5,428.4,3.9349,0.8805,0.885,0.354,2.20
442.6,428.7,3.9349,0.88145,0.885,0.357,2.19
442.7,429.0,3.9349,0.88207,0.884,0.354,2.20
442.8,429.3,3.9349,0.88235,0.885,0.350,2.23
442.9,429.6,3.9349,0.88324,0.887,0.351,2.23
443.0,429.9,3.9349,0.88549,0.888,0.354,2.22
443.1,430.1,3.9349,0.88771,0.888,0.353,2.23
443.2,430.4,3.9349,0.88809,0.888,0.352,2.24
443.3,430.7,3.9349,0.88705,0.887,0.351,2.24
443.4,431.0,3.9349,0.88603,0.887,0.351,2.24
443.5,431.3,3.9348,0.88573,0.887,0.352,2.23
443.6,431.6,3.9343,0.88636,0.887,0.352,2.23
443.7,431.8,3.9338,0.88764,0.886,0.353,2.23
443.8,432.1,3.9335,0.88889,0.886,0.354,2.22
443.9,432.4,3.9336,0.88992,0.886,0.353,2.23
444.0,432.7,3.9336,0.89108,0.884,0.352,2.24
444.1,433.0,3.9336,0.89235,0.878,0.352,2.23
444.2,433.3,3.9336,0.89302,0.875,0.352,2.22
444.3,433.5,3.9336,0.89282,0.877,0.352,2.22
444.4,433.8,3.9336,0.89258,0.884,0.352,2.24
444.5,434.1,3.9336,0.89297,0.888,0.352,2.26
444.6,434.4,3.9336,0.89372,0.884,0.352,2.24
444.7,434.7,3.9336,0.89446,0.882,0.352,2.24
444.8,435.0,3.9336,0.89502,0.885,0.349,2.27
444.9,435.3,3.9336,0.89533,0.886,0.346,2.29
445.0,435.5,3.9336,0.89571,0.882,0.349,2.27
445.1,435.8,3.9337,0.89655,0.878,0.353,2.23
445.2,436.1,3.9337,0.89785,0.880,0.352,2.24
445.3,436.4,3.9335,0.89936,0.884,0.350,2.27
445.4,436.7,3.9333,0.90057,0.883,0.350,2.27
445.5,437.0,3.9333,0.9008,0.880,0.352,2.25
445.6,437.3,3.9335,0.90044,0.878,0.352,2.24
445.7,437.5,3.9336,0.90067,0.879,0.351,2.26
445.8,437.8,3.9336,0.90182,0.883,0.351,2.27
445.9,438.1,3.9336,0.90322,0.885,0.352,2.27
446.0,438.4,3.9336,0.90435,0.883,0.351,2.27
446.1,438.7,3.9336,0.90489,0.880,0.350,2.27
446.2,439.0,3.9336,0.90494,0.880,0.349,2.28
446.3,439.2,3.9336,0.90533,0.882,0.349,2.29
446.4,439.5,3.9336,0.90644,0.882,0.352,2.27
446.5,439.8,3.9336,0.90733,0.880,0.353,2.26
446.6,440.1,3.9337,0.90736,0.879,0.353,2.26
446.7,440.4,3.9336,0.90763,0.882,0.353,2.27
446.8,440.7,3.9332,0.90914,0.884,0.353,2.28
446.9,440.9,3.9327,0.91077,0.883,0.353,2.28
447.0,441.2,3.9324,0.91108,0.882,0.353,2.27
447.1,441.5,3.9323,0.91085,0.879,0.356,2.25
447.2,441.8,3.9323,0.91165,0.880,0.359,2.24
447.3,442.1,3.9323,0.9133,0.882,0.357,2.26
447.4,442.4,3.9323,0.91464,0.884,0.352,2.30
447.5,442.6,3.9323,0.91538,0.884,0.351,2.31
447.6,442.9,3.9323,0.91602,0.880,0.352,2.29
447.7,443.2,3.9324,0.91683,0.880,0.353,2.29
447.8,443.5,3.9322,0.91775,0.883,0.351,2.31
447.9,443.8,3.9319,0.9187,0.881,0.351,2.31
448.0,444.1,3.9316,0.91951,0.877,0.352,2.29
448.1,444.3,3.9312,0.9201,0.876,0.352,2.29
448.2,444.6,3.9310,0.92054,0.880,0.351,2.31
448.3,444.9,3.9309,0.92098,0.883,0.351,2.32
448.4,445.2,3.9310,0.92165,0.884,0.352,2.31
448.5,445.5,3.9311,0.92265,0.884,0.354,2.30
448.6,445.8,3.9310,0.92334,0.884,0.355,2.30
448.7,446.0,3.9306,0.92317,0.884,0.354,2.30
448.8,446.3,3.9301,0.92304,0.885,0.353,2.31
448.9,446.6,3.9298,0.92419,0.885,0.353,2.32
449.0,446.9,3.9297,0.92605,0.884,0.353,2.32
449.1,447.2,3.9297,0.92725,0.881,0.354,2.31
449.2,447.5,3.9297,0.92773,0.879,0.355,2.30
449.3,447.7,3.9297,0.9283,0.881,0.354,2.31
449.4,448.0,3.9297,0.92897,0.882,0.351,2.34
449.5,448.3,3.9297,0.92899,0.882,0.347,2.36
449.6,448.6,3.9297,0.92855,0.885,0.347,2.37
449.7,448.9,3.9297,0.92908,0.888,0.351,2.35
449.8,449.2,3.9297,0.93099,0.892,0.354,2.35
449.9,449.5,3.9297,0.93283,0.893,0.352,2.36
450.0,449.7,3.9296,0.93368,0.892,0.350,2.38
450.1,450.0,3.9293,0.93412,0.888,0.351,2.36
450.2,450.3,3.9288,0.93475,0.885,0.352,2.35
450.3,450.6,3.9284,0.93559,0.887,0.353,2.35
450.4,450.9,3.9283,0.93648,0.888,0.354,2.35
450.5,451.2,3.9283,0.93694,0.885,0.355,2.34
450.6,451.4,3.9284,0.93662,0.881,0.356,2.32
450.7,451.7,3.9283,0.93629,0.883,0.355,2.33
450.8,452.0,3.9284,0.93704,0.887,0.353,2.35
450.9,452.3,3.9284,0.93842,0.886,0.353,2.35
451.0,452.6,3.9282,0.93922,0.881,0.353,2.35
451.1,452.9,3.9279,0.93936,0.881,0.352,2.35
451.2,453.1,3.9275,0.93961,0.883,0.352,2.36
451.3,453.4,3.9272,0.94026,0.883,0.351,2.36
451.4,453.7,3.9270,0.94108,0.883,0.350,2.37
451.5,454.0,3.9270,0.94212,0.884,0.350,2.38
451.6,454.3,3.9270,0.94382,0.886,0.351,2.39
451.7,454.6,3.9271,0.94589,0.887,0.352,2.39
451.8,454.8,3.9270,0.94666,0.886,0.352,2.38
451.9,455.1,3.9270,0.94557,0.884,0.352,2.37
452.0,455.4,3.9270,0.94522,0.881,0.352,2.36
452.1,455.7,3.9270,0.94743,0.878,0.353,2.36
452.2,456.0,3.9270,0.94986,0.877,0.355,2.35
452.3,456.3,3.9270,0.95003,0.877,0.356,2.34
452.4,456.5,3.9270,0.94911,0.879,0.356,2.35
452.5,456.8,3.9271,0.94908,0.881,0.354,2.36
452.6,457.1,3.9271,0.95009,0.880,0.353,2.37
452.7,457.4,3.9269,0.95146,0.882,0.353,2.38
452.8,457.7,3.9266,0.95275,0.883,0.352,2.39
452.9,458.0,3.9261,0.95363,0.885,0.352,2.40
453.0,458.2,3.9258,0.9542,0.885,0.352,2.40
453.1,458.5,3.9257,0.95487,0.882,0.353,2.39
453.2,458.8,3.9258,0.95579,0.884,0.352,2.40
453.3,459.1,3.9256,0.95677,0.887,0.351,2.42
453.4,459.4,3.9251,0.9577,0.890,0.350,2.43
453.5,459.7,3.9246,0.95855,0.888,0.352,2.42
453.6,460.0,3.9244,0.95937,0.886,0.353,2.41
453.7,460.2,3.9244,0.96041,0.885,0.353,2.40
453.8,460.5,3.9244,0.96164,0.886,0.353,2.41
453.9,460.8,3.9244,0.96218,0.887,0.354,2.41
454.0,461.1,3.9243,0.96149,0.888,0.355,2.41
454.1,461.4,3.9241,0.96099,0.887,0.356,2.40
454.2,461.6,3.9236,0.96215,0.885,0.356,2.39
454.3,461.9,3.9232,0.96383,0.886,0.354,2.41
454.4,462.2,3.9230,0.96415,0.888,0.353,2.43
454.5,462.5,3.9230,0.9635,0.887,0.352,2.43
454.6,462.8,3.9231,0.96341,0.884,0.353,2.42
454.7,463.1,3.9231,0.96449,0.882,0.354,2.41
454.8,463.3,3.9231,0.9666,0.885,0.355,2.41
454.9,463.6,3.9229,0.96893,0.890,0.355,2.43
455.0,463.9,3.9226,0.96999,0.892,0.355,2.44
455.1,464.2,3.9221,0.96958,0.892,0.354,2.44
455.2,464.5,3.9217,0.96929,0.890,0.353,2.44
455.3,464.8,3.9217,0.96997,0.886,0.353,2.44
455.4,465.0,3.9218,0.97064,0.887,0.353,2.44
455.5,465.3,3.9218,0.97073,0.888,0.353,2.44
455.6,465.6,3.9218,0.97137,0.885,0.355,2.43
455.7,465.9,3.9218,0.97343,0.883,0.355,2.42
455.8,466.2,3.9218,0.97558,0.886,0.355,2.43
455.9,466.4,3.9214,0.97628,0.890,0.354,2.45
456.0,466.7,3.9209,0.9759,0.891,0.354,2.46
456.1,467.0,3.9205,0.97544,0.889,0.355,2.44
456.2,467.3,3.9204,0.97542,0.886,0.356,2.43
456.3,467.6,3.9204,0.97602,0.884,0.356,2.43
456.4,467.9,3.9204,0.97693,0.884,0.355,2.43
456.5,468.1,3.9203,0.97748,0.885,0.354,2.45
456.6,468.4,3.9199,0.97753,0.884,0.355,2.44
456.7,468.7,3.9195,0.97748,0.882,0.357,2.42
456.8,469.0,3.9191,0.9779,0.883,0.357,2.42
456.9,469.3,3.9189,0.97949,0.885,0.355,2.44
457.0,469.5,3.9189,0.98208,0.887,0.353,2.47
457.1,469.8,3.9189,0.98364,0.887,0.353,2.47
457.2,470.1,3.9189,0.98292,0.884,0.354,2.45
457.3,470.4,3.9189,0.9817,0.884,0.355,2.45
457.4,470.7,3.9189,0.9818,0.884,0.355,2.45
457.5,471.0,3.9186,0.98255,0.885,0.356,2.44
457.6,471.2,3.9182,0.98292,0.886,0.357,2.44
457.7,471.5,3.9177,0.98344,0.885,0.357,2.44
457.8,471.8,3.9174,0.98507,0.883,0.355,2.45
457.9,472.1,3.9173,0.9868,0.885,0.355,2.46
458.0,472.4,3.9173,0.98665,0.888,0.356,2.46
458.1,472.6,3.9173,0.98544,0.889,0.356,2.46
458.2,472.9,3.9173,0.98631,0.884,0.355,2.46
458.3,473.2,3.9173,0.98952,0.879,0.355,2.45
458.4,473.5,3.9172,0.99188,0.881,0.355,2.46
458.5,473.8,3.9170,0.99193,0.886,0.354,2.48
458.6,474.1,3.9165,0.99139,0.886,0.354,2.48
458.7,474.3,3.9156,0.99149,0.885,0.353,2.48
458.8,474.6,3.9148,0.99162,0.887,0.354,2.49
458.9,474.9,3.9147,0.99119,0.890,0.354,2.49
459.0,475.2,3.9148,0.99069,0.892,0.352,2.51
459.1,475.5,3.9150,0.99072,0.890,0.351,2.52
459.2,475.8,3.9149,0.9913,0.890,0.351,2.51
459.3,476.0,3.9145,0.99225,0.890,0.352,2.51
459.4,476.3,3.9140,0.99328,0.888,0.354,2.49
459.5,476.6,3.9137,0.9941,0.887,0.355,2.49
459.6,476.9,3.9136,0.99468,0.886,0.355,2.48
459.7,477.2,3.9135,0.99516,0.886,0.355,2.48
459.8,477.4,3.9135,0.99568,0.886,0.354,2.49
459.9,477.7,3.9135,0.99637,0.886,0.353,2.50
460.0,478.0,3.9134,0.99709,0.889,0.353,2.51
460.1,478.3,3.9130,0.99741,0.892,0.353,2.52
460.2,478.6,3.9124,0.99737,0.895,0.354,2.52
460.3,478.9,3.9119,0.9977,0.893,0.353,2.52
460.4,479.1,3.9119,0.99869,0.886,0.353,2.50
460.5,479.4,3.9120,0.99952,0.886,0.354,2.50
460.6,479.7,3.9121,0.99968,0.890,0.355,2.51
460.7,480.0,3.9120,1.00002,0.890,0.355,2.51
460.8,480.3,3.9116,1.00124,0.887,0.355,2.51
460.9,480.6,3.9110,1.00243,0.888,0.354,2.52
461.0,480.8,3.9106,1.00253,0.893,0.353,2.53
461.1,481.1,3.9105,1.00228,0.893,0.353,2.53
461.2,481.4,3.9105,1.00295,0.890,0.353,2.53
461.3,481.7,3.9105,1.00413,0.890,0.354,2.52
461.4,482.0,3.9104,1.00454,0.890,0.356,2.51
461.5,482.2,3.9101,1.00397,0.890,0.358,2.50
461.6,482.5,3.9096,1.00307,0.889,0.358,2.49
461.7,482.8,3.9091,1.0024,0.889,0.357,2.50
461.8,483.1,3.9089,1.00246,0.890,0.355,2.51
461.9,483.4,3.9089,1.00334,0.890,0.353,2.53
462.0,483.7,3.9089,1.00445,0.891,0.354,2.53
462.1,483.9,3.9087,1.00545,0.889,0.354,2.52
462.2,484.2,3.9082,1.00664,0.888,0.354,2.52
462.3,484.5,3.9078,1.00811,0.890,0.355,2.53
462.4,484.8,3.9074,1.00902,0.888,0.355,2.53
462.5,485.1,3.9073,1.00866,0.884,0.355,2.51
462.6,485.3,3.9074,1.00808,0.884,0.355,2.51
462.7,485.6,3.9074,1.00858,0.888,0.355,2.53
462.8,485.9,3.9072,1.00981,0.892,0.355,2.53
462.9,486.2,3.9067,1.01074,0.892,0.357,2.53
463.0,486.5,3.9062,1.01093,0.892,0.357,2.53
463.1,486.8,3.9059,1.01034,0.892,0.357,2.53
463.2,487.0,3.9059,1.00939,0.892,0.355,2.53
463.3,487.3,3.9060,1.00897,0.890,0.355,2.53
463.4,487.6,3.9060,1.00933,0.888,0.357,2.51
463.5,487.9,3.9059,1.00996,0.888,0.359,2.50
463.6,488.2,3.9057,1.01059,0.888,0.362,2.48
463.7,488.4,3.9053,1.01143,0.887,0.362,2.48
463.8,488.7,3.9049,1.01252,0.887,0.360,2.50
463.9,489.0,3.9044,1.01305,0.890,0.358,2.52
464.0,489.3,3.9038,1.01243,0.894,0.356,2.54
464.1,489.5,3.9034,1.01159,0.896,0.355,2.55
464.2,489.8,3.9033,1.01172,0.896,0.355,2.56
464.3,490.1,3.9034,1.01279,0.897,0.355,2.56
464.4,490.4,3.9031,1.01422,0.901,0.357,2.56
464.5,490.7,3.9026,1.01533,0.901,0.357,2.56
464.6,491.0,3.9021,1.01543,0.898,0.357,2.55
464.7,491.2,3.9019,1.01461,0.893,0.358,2.53
464.8,491.5,3.9019,1.01365,0.889,0.358,2.52
464.9,491.8,3.9020,1.01319,0.889,0.358,2.52
465.0,492.1,3.9018,1.01365,0.891,0.357,2.53
465.1,492.4,3.9013,1.01491,0.890,0.356,2.54
465.2,492.6,3.9008,1.01576,0.886,0.355,2.53
465.3,492.9,3.9005,1.01544,0.884,0.356,2.52
465.4,493.2,3.9004,1.01496,0.886,0.357,2.52
465.5,493.5,3.9003,1.01529,0.890,0.358,2.53
465.6,493.8,3.9004,1.01601,0.890,0.358,2.52
465.7,494.0,3.9005,1.01641,0.886,0.358,2.51
465.8,494.3,3.9004,1.0166,0.883,0.356,2.52
465.9,494.6,3.9001,1.01692,0.884,0.352,2.55
466.0,494.9,3.8996,1.01723,0.884,0.350,2.57
466.1,495.2,3.8992,1.01713,0.885,0.350,2.57
466.2,495.5,3.8991,1.01684,0.887,0.351,2.57
466.3,495.7,3.8991,1.01709,0.886,0.353,2.55
466.4,496.0,3.8991,1.01778,0.884,0.355,2.53
466.5,496.3,3.8991,1.01798,0.882,0.357,2.51
466.6,496.6,3.8991,1.01735,0.878,0.357,2.50
466.7,496.9,3.8990,1.01652,0.875,0.356,2.50
466.8,497.1,3.8988,1.01604,0.876,0.355,2.51
466.9,497.4,3.8984,1.01614,0.880,0.355,2.52
467.0,497.7,3.8980,1.01677,0.885,0.355,2.54
467.1,498.0,3.8978,1.01725,0.887,0.354,2.55
467.2,498.3,3.8977,1.01694,0.885,0.354,2.54
467.3,498.6,3.8977,1.01623,0.884,0.355,2.53
467.4,498.8,3.8977,1.01575,0.886,0.357,2.53
467.5,499.1,3.8976,1.01611,0.890,0.357,2.54
467.6,499.4,3.8970,1.01774,0.892,0.356,2.55
467.7,499.7,3.8964,1.01949,0.894,0.355,2.56
467.8,500.0,3.8961,1.01933,0.891,0.355,2.56
467.9,500.2,3.8962,1.01755,0.890,0.355,2.55
468.0,500.5,3.8962,1.01642,0.892,0.357,2.54
468.1,500.8,3.8959,1.01674,0.893,0.358,2.53
468.2,501.1,3.8954,1.0174,0.894,0.358,2.54
468.3,501.4,3.8949,1.01759,0.894,0.358,2.54
468.4,501.6,3.8947,1.01716,0.891,0.357,2.54
468.5,501.9,3.8947,1.01626,0.887,0.357,2.53
468.6,502.2,3.8947,1.01554,0.885,0.357,2.52
468.7,502.5,3.8943,1.01558,0.884,0.357,2.52
468.8,502.8,3.8938,1.01632,0.885,0.357,2.52
468.9,503.0,3.8935,1.0175,0.887,0.356,2.53
469.0,503.3,3.8934,1.01846,0.889,0.356,2.54
469.1,503.6,3.8933,1.01853,0.890,0.357,2.54
469.2,503.9,3.8933,1.01792,0.890,0.357,2.53
469.3,504.2,3.8934,1.01735,0.889,0.357,2.53
469.4,504.4,3.8935,1.01709,0.890,0.357,2.54
469.5,504.7,3.8932,1.01708,0.891,0.356,2.55
469.6,505.0,3.8927,1.01736,0.891,0.355,2.55
469.7,505.3,3.8923,1.0181,0.890,0.356,2.54
469.8,505.6,3.8921,1.01904,0.889,0.357,2.54
469.9,505.8,3.8920,1.01906,0.889,0.357,2.54
470.0,506.1,3.8920,1.01768,0.889,0.355,2.54
470.1,506.4,3.8921,1.01608,0.887,0.355,2.54
470.2,506.7,3.8921,1.01535,0.886,0.355,2.53
470.3,507.0,3.8921,1.01501,0.885,0.355,2.53
470.4,507.2,3.8918,1.0144,0.887,0.356,2.53
470.5,507.5,3.8915,1.01386,0.888,0.356,2.53
470.6,507.8,3.8911,1.01397,0.888,0.357,2.52
470.7,508.1,3.8908,1.01455,0.889,0.358,2.52
470.8,508.4,3.8907,1.01502,0.891,0.358,2.52
470.9,508.6,3.8907,1.01539,0.891,0.358,2.53
471.0,508.9,3.8907,1.01612,0.891,0.356,2.54
471.1,509.2,3.8906,1.01689,0.891,0.357,2.54
471.2,509.5,3.8902,1.01659,0.894,0.359,2.53
471.3,509.8,3.8896,1.01501,0.896,0.360,2.53
471.4,510.0,3.8892,1.01342,0.894,0.358,2.53
471.5,510.3,3.8892,1.01276,0.892,0.356,2.54
471.6,510.6,3.8892,1.01286,0.891,0.356,2.54
471.7,510.9,3.8889,1.01337,0.891,0.357,2.53
471.8,511.2,3.8883,1.01379,0.890,0.359,2.51
471.9,511.4,3.8876,1.01376,0.891,0.360,2.51
472.0,511.7,3.8870,1.01372,0.892,0.358,2.53
472.1,512.0,3.8867,1.0143,0.894,0.357,2.54
472.2,512.3,3.8866,1.01495,0.893,0.357,2.54
472.3,512.6,3.8865,1.01457,0.890,0.358,2.52
472.4,512.8,3.8865,1.01354,0.888,0.359,2.51
472.5,513.1,3.8866,1.01331,0.889,0.358,2.52
472.6,513.4,3.8867,1.01377,0.892,0.357,2.53
472.7,513.7,3.8865,1.01293,0.893,0.357,2.54
472.8,514.0,3.8860,1.01032,0.894,0.357,2.53
472.9,514.2,3.8855,1.00829,0.894,0.358,2.52
473.0,514.5,3.8852,1.00838,0.891,0.357,2.51
473.1,514.8,3.8851,1.00942,0.892,0.356,2.53
473.2,515.1,3.8852,1.01008,0.894,0.356,2.54
473.3,515.4,3.8852,1.01004,0.893,0.358,2.52
473.4,515.6,3.8847,1.0094,0.893,0.359,2.51
473.5,515.9,3.8842,1.00896,0.892,0.358,2.52
473.6,516.2,3.8838,1.00965,0.893,0.356,2.53
473.7,516.5,3.8836,1.01056,0.893,0.355,2.54
473.8,516.8,3.8836,1.00993,0.892,0.357,2.52
473.9,517.0,3.8836,1.00803,0.891,0.358,2.51
474.0,517.3,3.8835,1.00672,0.890,0.358,2.51
474.1,517.6,3.8832,1.00677,0.888,0.357,2.50
474.2,517.9,3.8828,1.0076,0.889,0.357,2.51
474.3,518.2,3.8825,1.00843,0.892,0.357,2.52
474.4,518.4,3.8823,1.00835,0.891,0.358,2.51
474.5,518.7,3.8822,1.00704,0.889,0.359,2.49
474.6,519.0,3.8823,1.00578,0.890,0.358,2.50
474.7,519.3,3.8823,1.00566,0.893,0.357,2.52
474.8,519.6,3.8820,1.00611,0.892,0.358,2.51
474.9,519.8,3.8814,1.00628,0.891,0.359,2.50
475.0,520.1,3.8807,1.00607,0.890,0.358,2.50
475.1,520.4,3.8805,1.00567,0.889,0.357,2.51
475.2,520.7,3.8806,1.00503,0.890,0.355,2.52
475.3,521.0,3.8806,1.004,0.892,0.355,2.52
475.4,521.2,3.8802,1.00305,0.892,0.356,2.51
475.5,521.5,3.8798,1.00311,0.891,0.358,2.50
475.6,521.8,3.8794,1.0041,0.891,0.358,2.50
475.7,522.1,3.8792,1.00468,0.890,0.358,2.49
475.8,522.4,3.8792,1.00419,0.888,0.358,2.49
475.9,522.6,3.8792,1.00314,0.888,0.357,2.49
476.0,522.9,3.8790,1.0021,0.887,0.358,2.48
476.1,523.2,3.8786,1.00138,0.886,0.358,2.48
476.2,523.5,3.8781,1.00116,0.886,0.357,2.48
476.3,523.8,3.8778,1.00119,0.890,0.357,2.49
476.4,524.0,3.8778,1.00115,0.894,0.357,2.51
476.5,524.3,3.8778,1.00092,0.895,0.357,2.51
476.6,524.6,3.8777,1.00045,0.892,0.357,2.50
476.7,524.9,3.8773,0.99997,0.889,0.356,2.50
476.8,525.2,3.8768,0.99983,0.890,0.356,2.50
476.9,525.4,3.8764,0.99991,0.891,0.356,2.50
477.0,525.7,3.8762,0.99969,0.890,0.356,2.50
477.1,526.0,3.8763,0.99904,0.890,0.356,2.50
477.2,526.3,3.8762,0.99831,0.893,0.356,2.50
477.3,526.6,3.8759,0.99781,0.894,0.357,2.50
477.4,526.8,3.8755,0.99778,0.893,0.357,2.50
477.5,527.1,3.8752,0.99824,0.890,0.356,2.49
477.6,527.4,3.8749,0.99871,0.890,0.356,2.50
477.7,527.7,3.8749,0.99872,0.891,0.356,2.50
477.8,528.0,3.8749,0.99806,0.890,0.357,2.49
477.9,528.2,3.8749,0.99679,0.889,0.357,2.48
478.0,528.5,3.8747,0.99586,0.890,0.357,2.48
478.1,528.8,3.8743,0.99634,0.892,0.357,2.49
478.2,529.1,3.8738,0.9971,0.894,0.357,2.50
478.3,529.4,3.8735,0.99608,0.892,0.357,2.49
478.4,529.6,3.8736,0.99389,0.891,0.357,2.48
478.5,529.9,3.8736,0.99313,0.893,0.357,2.48
478.6,530.2,3.8736,0.99431,0.895,0.357,2.49
478.7,530.5,3.8736,0.99555,0.893,0.357,2.49
478.8,530.8,3.8735,0.99567,0.890,0.357,2.48
478.9,531.0,3.8732,0.99488,0.890,0.358,2.48
479.0,531.3,3.8726,0.99374,0.893,0.358,2.48
479.1,531.6,3.8721,0.99336,0.896,0.356,2.50
479.2,531.9,3.8720,0.99435,0.898,0.355,2.51
479.3,532.2,3.8721,0.99509,0.896,0.356,2.51
479.4,532.5,3.8722,0.99398,0.892,0.356,2.49
479.5,532.7,3.8721,0.99214,0.888,0.356,2.48
479.6,533.0,3.8719,0.9914,0.890,0.356,2.48
479.7,533.3,3.8716,0.99167,0.893,0.357,2.48
479.8,533.6,3.8712,0.99197,0.894,0.358,2.48
479.9,533.9,3.8709,0.99202,0.893,0.358,2.47
480.0,534.1,3.8707,0.99202,0.891,0.358,2.47
480.1,534.4,3.8707,0.99198,0.891,0.358,2.46
480.2,534.7,3.8708,0.99169,0.892,0.358,2.47
480.3,535.0,3.8707,0.99126,0.894,0.357,2.48
480.4,535.3,3.8708,0.99133,0.894,0.356,2.49
480.5,535.5,3.8709,0.99208,0.895,0.355,2.50
480.6,535.8,3.8711,0.99259,0.894,0.355,2.50
480.7,536.1,3.8712,0.99215,0.892,0.355,2.49
480.8,536.4,3.8711,0.99147,0.890,0.356,2.48
480.9,536.7,3.8709,0.99136,0.890,0.356,2.48
481.0,536.9,3.8707,0.99172,0.890,0.356,2.48
481.1,537.2,3.8706,0.99217,0.888,0.357,2.47
481.2,537.5,3.8707,0.99231,0.888,0.357,2.47
481.3,537.8,3.8705,0.99177,0.891,0.356,2.48
481.4,538.1,3.8702,0.99093,0.889,0.356,2.47
481.5,538.3,3.8697,0.99062,0.884,0.357,2.46
481.6,538.6,3.8693,0.99083,0.882,0.357,2.45
481.7,538.9,3.8691,0.99076,0.886,0.358,2.45
481.8,539.2,3.8692,0.99021,0.891,0.358,2.46
481.9,539.5,3.8691,0.9899,0.891,0.357,2.47
482.0,539.7,3.8686,0.99041,0.889,0.357,2.47
482.1,540.0,3.8680,0.99177,0.891,0.356,2.48
482.2,540.3,3.8674,0.99366,0.894,0.356,2.49
482.3,540.6,3.8669,0.99469,0.895,0.357,2.50
482.4,540.9,3.8666,0.9938,0.895,0.357,2.49
482.5,541.1,3.8663,0.99237,0.894,0.357,2.49
482.6,541.4,3.8661,0.99216,0.893,0.355,2.49
482.7,541.7,3.8657,0.99259,0.891,0.356,2.48
482.8,542.0,3.8653,0.99214,0.891,0.358,2.47
482.9,542.3,3.8649,0.99088,0.891,0.358,2.46
483.0,542.5,3.8647,0.98982,0.893,0.359,2.46
483.1,542.8,3.8647,0.98926,0.895,0.359,2.46
483.2,543.1,3.8648,0.98875,0.894,0.359,2.46
483.3,543.4,3.8648,0.98824,0.893,0.358,2.46
483.4,543.7,3.8647,0.98826,0.894,0.357,2.47
483.5,543.9,3.8646,0.98899,0.895,0.357,2.48
483.6,544.2,3.8644,0.98976,0.893,0.357,2.47
483.7,544.5,3.8639,0.99002,0.892,0.358,2.46
483.8,544.8,3.8634,0.98992,0.893,0.359,2.46
483.9,545.1,3.8633,0.98973,0.896,0.359,2.47
484.0,545.3,3.8634,0.98956,0.898,0.359,2.48
484.1,545.6,3.8634,0.98948,0.896,0.358,2.47
484.2,545.9,3.8634,0.9895,0.894,0.358,2.47
484.3,546.2,3.8634,0.98959,0.893,0.359,2.46
484.4,546.5,3.8635,0.98969,0.893,0.360,2.46
484.5,546.7,3.8633,0.98971,0.895,0.360,2.46
484.6,547.0,3.8630,0.98962,0.895,0.359,2.47
484.7,547.3,3.8626,0.98948,0.891,0.358,2.46
484.8,547.6,3.8623,0.98937,0.889,0.358,2.45
484.9,547.8,3.8621,0.98934,0.890,0.358,2.46
485.0,548.1,3.8621,0.9895,0.893,0.359,2.46
485.1,548.4,3.8621,0.99011,0.895,0.360,2.46
485.2,548.7,3.8621,0.99124,0.893,0.360,2.46
485.3,549.0,3.8621,0.99229,0.894,0.359,2.47
485.4,549.2,3.8621,0.99267,0.901,0.359,2.49
485.5,549.5,3.8619,0.99283,0.906,0.358,2.51
485.6,549.8,3.8614,0.99355,0.906,0.358,2.51
485.7,550.1,3.8609,0.99448,0.904,0.359,2.51
485.8,550.4,3.8607,0.99464,0.905,0.359,2.51
485.9,550.6,3.8607,0.99419,0.904,0.359,2.50
486.0,550.9,3.8608,0.99428,0.900,0.359,2.49
486.1,551.2,3.8608,0.99499,0.896,0.358,2.49
486.2,551.5,3.8608,0.9949,0.895,0.358,2.48
486.3,551.7,3.8608,0.99355,0.897,0.359,2.48
486.4,552.0,3.8608,0.99256,0.895,0.360,2.47
486.5,552.3,3.8608,0.99309,0.892,0.359,2.47
486.6,552.6,3.8608,0.99407,0.892,0.358,2.48
486.7,552.9,3.8609,0.99429,0.895,0.357,2.49
486.8,553.1,3.8608,0.99399,0.896,0.357,2.49
486.9,553.4,3.8605,0.99379,0.893,0.358,2.48
487.0,553.7,3.8600,0.99395,0.890,0.358,2.47
487.1,554.0,3.8596,0.99453,0.891,0.357,2.48
487.2,554.3,3.8595,0.99507,0.893,0.357,2.49
487.3,554.5,3.8595,0.99482,0.893,0.358,2.48
487.4,554.8,3.8594,0.99412,0.893,0.358,2.48
487.5,555.1,3.8595,0.99441,0.893,0.357,2.49
487.6,555.4,3.8596,0.99598,0.893,0.357,2.49
487.7,555.7,3.8594,0.99738,0.890,0.358,2.48
487.8,555.9,3.8589,0.99776,0.886,0.359,2.46
487.9,556.2,3.8585,0.99775,0.885,0.359,2.46
488.0,556.5,3.8582,0.99794,0.885,0.360,2.46
488.1,556.8,3.8581,0.99797,0.884,0.361,2.45
488.2,557.0,3.8580,0.9975,0.884,0.362,2.44
488.3,557.3,3.8580,0.99725,0.885,0.362,2.44
488.4,557.6,3.8580,0.99814,0.890,0.362,2.46
488.5,557.9,3.8579,0.9994,0.892,0.361,2.47
488.6,558.2,3.8574,0.99952,0.890,0.360,2.47
488.7,558.4,3.8569,0.99864,0.888,0.359,2.47
488.8,558.7,3.8565,0.99838,0.889,0.359,2.47
488.9,559.0,3.8565,0.99919,0.891,0.360,2.47
489.0,559.3,3.8566,0.99999,0.893,0.361,2.47
489.1,559.5,3.8567,1.00022,0.893,0.361,2.47
489.2,559.8,3.8566,1.00046,0.894,0.361,2.48
489.3,560.1,3.8565,1.00113,0.894,0.361,2.48
489.4,560.4,3.8560,1.00174,0.895,0.361,2.49
489.5,560.7,3.8550,1.00177,0.896,0.362,2.48
489.6,560.9,3.8539,1.00133,0.895,0.362,2.47
489.7,561.2,3.8535,1.00079,0.892,0.362,2.46
489.8,561.5,3.8537,1.00063,0.891,0.362,2.46
489.9,561.8,3.8539,1.00135,0.892,0.361,2.47
490.0,562.0,3.8539,1.00258,0.891,0.360,2.48
490.1,562.3,3.8536,1.00325,0.890,0.360,2.48
490.2,562.6,3.8531,1.00319,0.889,0.360,2.48
490.3,562.9,3.8526,1.00345,0.887,0.360,2.48
490.4,563.1,3.8523,1.00441,0.888,0.359,2.49
490.5,563.4,3.8522,1.00503,0.890,0.357,2.51
490.6,563.7,3.8522,1.00458,0.891,0.355,2.52
490.7,564.0,3.8522,1.00388,0.892,0.355,2.52
490.8,564.3,3.8522,1.00381,0.891,0.357,2.51
490.9,564.6,3.8520,1.00417,0.892,0.358,2.50
491.0,564.8,3.8515,1.00456,0.894,0.358,2.51
491.1,565.1,3.8509,1.00479,0.896,0.358,2.51
491.2,565.4,3.8507,1.00484,0.896,0.358,2.52
491.3,565.7,3.8507,1.00497,0.896,0.358,2.52
491.4,565.9,3.8509,1.00566,0.897,0.358,2.52
491.5,566.2,3.8509,1.00687,0.895,0.359,2.51
491.6,566.5,3.8507,1.00815,0.894,0.359,2.51
491.7,566.8,3.8504,1.00885,0.893,0.358,2.52
491.8,567.1,3.8500,1.00813,0.893,0.357,2.52
491.9,567.3,3.8496,1.00614,0.893,0.357,2.52
492.0,567.6,3.8492,1.00524,0.893,0.357,2.52
492.1,567.9,3.8489,1.00687,0.894,0.357,2.52
492.2,568.2,3.8486,1.00896,0.896,0.357,2.53
492.3,568.5,3.8483,1.00934,0.896,0.358,2.53
492.4,568.7,3.8480,1.00888,0.895,0.358,2.52
492.5,569.0,3.8480,1.00909,0.894,0.357,2.53
492.6,569.3,3.8480,1.0098,0.893,0.357,2.53
492.7,569.6,3.8477,1.01014,0.895,0.356,2.54
492.8,569.9,3.8472,1.01022,0.894,0.358,2.52
492.9,570.1,3.8468,1.0107,0.894,0.360,2.51
493.0,570.4,3.8467,1.01128,0.895,0.360,2.51
493.1,570.7,3.8466,1.01076,0.896,0.359,2.52
493.2,571.0,3.8466,1.00921,0.898,0.359,2.53
493.3,571.3,3.8466,1.00875,0.897,0.359,2.52
493.4,571.5,3.8466,1.01025,0.895,0.359,2.52
493.5,571.8,3.8463,1.01153,0.897,0.357,2.54
493.6,572.1,3.8457,1.01087,0.899,0.356,2.55
493.7,572.4,3.8451,1.00951,0.897,0.355,2.55
493.8,572.7,3.8450,1.009,0.893,0.355,2.53
493.9,572.9,3.8451,1.00917,0.891,0.355,2.53
494.0,573.2,3.8452,1.00931,0.891,0.355,2.53
494.1,573.5,3.8451,1.00927,0.894,0.356,2.54
494.2,573.8,3.8450,1.00915,0.898,0.357,2.54
494.3,574.1,3.8446,1.00937,0.899,0.357,2.55
494.4,574.3,3.8442,1.0105,0.901,0.355,2.56
494.5,574.6,3.8439,1.01202,0.900,0.355,2.57
494.6,574.9,3.8437,1.01239,0.899,0.355,2.56
494.7,575.2,3.8437,1.01139,0.899,0.356,2.55
494.8,575.5,3.8438,1.01071,0.898,0.356,2.55
494.9,575.7,3.8438,1.01111,0.897,0.357,2.54
495.0,576.0,3.8438,1.01129,0.895,0.358,2.53
495.1,576.3,3.8439,1.01042,0.892,0.358,2.51
495.2,576.6,3.8438,1.00979,0.892,0.357,2.52
495.3,576.9,3.8434,1.01062,0.894,0.355,2.55
495.4,577.2,3.8429,1.01193,0.894,0.354,2.55
495.5,577.4,3.8426,1.01232,0.890,0.354,2.54
495.6,577.7,3.8425,1.01189,0.888,0.354,2.54
495.7,578.0,3.8424,1.01138,0.891,0.355,2.54
495.8,578.3,3.8424,1.0114,0.893,0.356,2.54
495.9,578.6,3.8425,1.01242,0.892,0.358,2.52
496.0,578.8,3.8425,1.01375,0.890,0.359,2.51
496.1,579.1,3.8424,1.01376,0.893,0.358,2.53
496.2,579.4,3.8421,1.01225,0.897,0.358,2.54
496.3,579.7,3.8417,1.01087,0.898,0.358,2.54
496.4,580.0,3.8413,1.01053,0.895,0.358,2.53
496.5,580.2,3.8411,1.01056,0.892,0.358,2.52
496.6,580.5,3.8411,1.01035,0.888,0.358,2.50
496.7,580.8,3.8411,1.01,0.886,0.359,2.49
496.8,581.1,3.8411,1.00969,0.886,0.358,2.49
496.9,581.3,3.8409,1.00959,0.887,0.358,2.50
497.0,581.6,3.8405,1.00982,0.889,0.358,2.51
497.1,581.9,3.8403,1.01024,0.889,0.358,2.51
497.2,582.2,3.8404,1.01057,0.887,0.359,2.49
497.3,582.5,3.8408,1.01064,0.886,0.359,2.50
497.4,582.7,3.8409,1.01038,0.891,0.358,2.52
497.5,583.0,3.8406,1.0099,0.896,0.358,2.53
497.6,583.3,3.8401,1.00947,0.898,0.359,2.52
497.7,583.6,3.8396,1.00912,0.898,0.360,2.52
497.8,583.9,3.8394,1.00847,0.898,0.359,2.52
497.9,584.1,3.8393,1.00733,0.898,0.358,2.53
498.0,584.4,3.8394,1.00609,0.896,0.357,2.53
498.1,584.7,3.8394,1.00519,0.893,0.357,2.51
498.2,585.0,3.8391,1.00516,0.894,0.357,2.52
498.3,585.3,3.8386,1.00626,0.898,0.357,2.53
498.4,585.5,3.8379,1.00727,0.898,0.357,2.54
498.5,585.8,3.8373,1.00676,0.896,0.357,2.53
498.6,586.1,3.8369,1.0053,0.894,0.357,2.52
498.7,586.4,3.8367,1.00428,0.894,0.357,2.51
498.8,586.7,3.8367,1.00403,0.895,0.359,2.50
498.9,586.9,3.8368,1.00412,0.894,0.361,2.49
499.0,587.2,3.8368,1.00425,0.894,0.361,2.49
499.1,587.5,3.8367,1.00421,0.898,0.359,2.51
499.2,587.8,3.8367,1.00387,0.903,0.358,2.53
499.3,588.1,3.8364,1.00313,0.903,0.358,2.53
499.4,588.3,3.8358,1.00209,0.900,0.357,2.52
499.5,588.6,3.8354,1.00137,0.899,0.357,2.52
499.6,588.9,3.8353,1.00135,0.899,0.357,2.52
499.7,589.2,3.8354,1.00141,0.899,0.357,2.52
499.8,589.5,3.8355,1.00086,0.899,0.357,2.52
499.9,589.7,3.8354,0.9999,0.897,0.357,2.51
500.0,590.0,3.8354,0.99901,0.890,0.357,2.49
500.1,590.3,3.8354,0.99843,0.888,0.357,2.48
500.2,590.6,3.8355,0.99829,0.892,0.357,2.49
500.3,590.9,3.8355,0.99821,0.898,0.358,2.50
500.4,591.1,3.8353,0.99749,0.900,0.360,2.49
500.5,591.4,3.8348,0.99637,0.897,0.360,2.48
500.6,591.7,3.8344,0.99611,0.895,0.359,2.48
500.7,592.0,3.8342,0.99687,0.893,0.358,2.49
500.8,592.2,3.8341,0.99685,0.891,0.358,2.48
500.9,592.5,3.8341,0.99505,0.891,0.358,2.47
501.0,592.8,3.8341,0.99296,0.892,0.358,2.47
501.1,593.1,3.8342,0.99203,0.892,0.358,2.47
501.2,593.4,3.8342,0.99199,0.894,0.356,2.49
501.3,593.6,3.8338,0.99218,0.897,0.354,2.51
501.4,593.9,3.8333,0.99212,0.897,0.355,2.51
501.5,594.2,3.8329,0.99148,0.892,0.356,2.48
501.6,594.5,3.8328,0.99048,0.888,0.358,2.46
501.7,594.8,3.8328,0.98965,0.888,0.359,2.45
501.8,595.0,3.8328,0.98922,0.890,0.360,2.45
501.9,595.3,3.8328,0.98917,0.896,0.359,2.47
502.0,595.6,3.8328,0.98927,0.899,0.360,2.47
502.1,595.9,3.8328,0.989,0.896,0.360,2.46
502.2,596.2,3.8329,0.98813,0.894,0.361,2.45
502.3,596.4,3.8328,0.98689,0.897,0.361,2.45
502.4,596.7,3.8325,0.98559,0.899,0.360,2.46
502.5,597.0,3.8322,0.98459,0.899,0.360,2.46
502.6,597.3,3.8318,0.98415,0.897,0.360,2.45
502.7,597.5,3.8313,0.98414,0.895,0.359,2.45
502.8,597.8,3.8307,0.9843,0.895,0.358,2.46
502.9,598.1,3.8303,0.98418,0.895,0.358,2.46
503.0,598.4,3.8301,0.98332,0.895,0.359,2.45
503.1,598.7,3.8301,0.98172,0.897,0.360,2.45
503.2,598.9,3.8302,0.97971,0.899,0.358,2.46
503.3,599.2,3.8302,0.97786,0.899,0.358,2.46
503.4,599.5,3.8302,0.97692,0.897,0.358,2.45
503.5,599.8,3.8302,0.97683,0.896,0.358,2.45
503.6,600.1,3.8302,0.97633,0.898,0.358,2.45
503.7,600.3,3.8302,0.97484,0.897,0.358,2.44
503.8,600.6,3.8302,0.97363,0.896,0.359,2.43
503.9,600.9,3.8302,0.97367,0.894,0.360,2.42
504.0,601.2,3.8302,0.97404,0.896,0.359,2.43
504.1,601.4,3.8301,0.97362,0.901,0.358,2.45
