Repository: MaCFP/matl-db

### Experimental Conditions: TGA and DSC
A Netzsch STA 449 F3 Jupiter was used to conduct Thermogravimetric Analysis (TGA) and Differential Scanning Calorimetry (DSC) experiments. 

* Heating Rate: 3, 10, and 30 K/min
* Temperature program
  - Initial Temperature: 323 K
  - Initial Isotherm: 600 s (hold at 323 K for 600 s)  
  - Maximum Temperature: 823 K
  - Final Isotherm: 300 s (hold at 823 K for 300 s)
* Sample mass: 4.0 +/- 0.1 mg
* Sample geometry: Powdered (Supplied by NIST)
* Calibration type: Before each experiment, a baseline test was performed using an empty crucible.

File: PMMA/Calibration_Data/FSRI/FSRI_STA_N2_20K_3.csv (part 2 of 7)
Temp,time ,TGA,DSC,Sensitivity,Heating Rate,Heat Capacity,Heat Capacity,Heat Capacity
[K],[s],[mg],[uV/mg],[mW/uV],[K/s],[J/g/K],[J/g/K],[J/g/K]
394.9,291.8,3.9745,0.67583,0.891,0.339,1.78,1.80,1.791
395.0,292.1,3.9748,0.67573,0.892,0.338,1.78,1.81,1.791
395.1,292.4,3.9752,0.67746,0.893,0.338,1.79,1.80,1.787
395.2,292.7,3.9754,0.68024,0.888,0.338,1.79,1.79,1.771
395.3,293.0,3.9751,0.68164,0.883,0.339,1.78,1.80,1.758
395.4,293.3,3.9745,0.68154,0.883,0.339,1.78,1.80,1.761
395.5,293.6,3.9742,0.68172,0.887,0.338,1.79,1.80,1.775
395.6,293.9,3.9743,0.68267,0.890,0.338,1.80,1.80,1.787
395.7,294.2,3.9744,0.68373,0.891,0.340,1.79,1.80,1.792
395.8,294.4,3.9743,0.68485,0.894,0.340,1.80,1.80,1.790
395.9,294.7,3.9743,0.68664,0.895,0.339,1.81,1.81,1.787
396.0,295.0,3.9743,0.68866,0.891,0.338,1.81,1.83,1.789
396.1,295.3,3.9743,0.6894,0.886,0.339,1.80,1.83,1.791
396.2,295.6,3.9743,0.68875,0.884,0.340,1.79,1.82,1.788
396.3,295.9,3.9743,0.68831,0.884,0.340,1.79,1.80,1.787
396.4,296.2,3.9743,0.68884,0.886,0.340,1.79,1.81,1.791
396.5,296.5,3.9743,0.68993,0.888,0.340,1.80,1.82,1.798
396.6,296.8,3.9743,0.69112,0.891,0.340,1.81,1.84,1.807
396.7,297.1,3.9743,0.69204,0.893,0.340,1.82,1.85,1.816
396.8,297.4,3.9743,0.69258,0.892,0.339,1.82,1.85,1.823
396.9,297.7,3.9743,0.6931,0.887,0.340,1.81,1.86,1.819
397.0,298.0,3.9743,0.69396,0.884,0.340,1.80,1.86,1.807
397.1,298.3,3.9743,0.69547,0.886,0.341,1.81,1.83,1.801
397.2,298.6,3.9743,0.69746,0.887,0.342,1.81,1.79,1.802
397.3,298.9,3.9743,0.69881,0.889,0.341,1.82,1.78,1.812
397.4,299.1,3.9743,0.69895,0.892,0.341,1.83,1.81,1.826
397.5,299.4,3.9743,0.69888,0.895,0.341,1.84,1.82,1.839
397.6,299.7,3.9744,0.69944,0.897,0.341,1.84,1.82,1.846
397.7,300.0,3.9747,0.7005,0.899,0.341,1.85,1.82,1.850
397.8,300.3,3.9753,0.70182,0.897,0.341,1.85,1.85,1.848
397.9,300.6,3.9757,0.70353,0.892,0.340,1.85,1.87,1.840
398.0,300.9,3.9755,0.70549,0.888,0.339,1.85,1.87,1.844
398.1,301.2,3.9750,0.70648,0.888,0.340,1.84,1.84,1.852
398.2,301.5,3.9746,0.70573,0.890,0.342,1.84,1.81,1.853
398.3,301.8,3.9743,0.70495,0.892,0.342,1.84,1.80,1.847
398.4,302.1,3.9743,0.70589,0.893,0.340,1.85,1.83,1.845
398.5,302.4,3.9743,0.70753,0.895,0.339,1.87,1.87,1.854
398.6,302.7,3.9743,0.70846,0.896,0.339,1.87,1.88,1.865
398.7,303.0,3.9743,0.70891,0.893,0.339,1.86,1.88,1.870
398.8,303.3,3.9743,0.70952,0.889,0.340,1.86,1.87,1.867
398.9,303.6,3.9743,0.71036,0.889,0.339,1.86,1.87,1.859
399.0,303.9,3.9743,0.71129,0.891,0.339,1.87,1.87,1.851
399.1,304.1,3.9743,0.71223,0.890,0.340,1.86,1.88,1.844
399.2,304.4,3.9743,0.71312,0.889,0.342,1.86,1.86,1.845
399.3,304.7,3.9743,0.71406,0.887,0.341,1.86,1.86,1.853
399.4,305.0,3.9743,0.71518,0.886,0.340,1.86,1.88,1.859
399.5,305.3,3.9743,0.71644,0.888,0.339,1.88,1.91,1.859
399.6,305.6,3.9743,0.71768,0.891,0.339,1.88,1.91,1.865
399.7,305.9,3.9743,0.71867,0.892,0.339,1.89,1.90,1.877
399.8,306.2,3.9743,0.71918,0.888,0.339,1.88,1.91,1.876
399.9,306.5,3.9743,0.71949,0.885,0.339,1.88,1.93,1.867
400.0,306.8,3.9743,0.72009,0.884,0.340,1.87,1.91,1.860
400.1,307.1,3.9743,0.721,0.888,0.341,1.88,1.87,1.864
400.2,307.4,3.9743,0.72191,0.895,0.341,1.89,1.86,1.877
400.3,307.7,3.9743,0.72291,0.897,0.341,1.90,1.88,1.879
400.4,308.0,3.9743,0.72433,0.893,0.340,1.90,1.92,1.880
400.5,308.3,3.9743,0.72591,0.888,0.340,1.90,1.94,1.877
400.6,308.6,3.9743,0.72694,0.886,0.341,1.89,1.91,1.875
400.7,308.8,3.9743,0.72718,0.886,0.342,1.88,1.87,1.875
400.8,309.1,3.9743,0.7269,0.887,0.342,1.88,1.87,1.875
400.9,309.4,3.9743,0.72667,0.890,0.342,1.89,1.89,1.875
401.0,309.7,3.9743,0.72732,0.892,0.340,1.91,1.90,1.875
401.1,310.0,3.9743,0.72885,0.893,0.339,1.92,1.89,1.886
401.2,310.3,3.9743,0.73019,0.893,0.339,1.92,1.90,1.902
401.3,310.6,3.9743,0.73103,0.893,0.340,1.92,1.92,1.919
401.4,310.9,3.9743,0.73211,0.895,0.341,1.92,1.93,1.925
401.5,311.2,3.9743,0.73356,0.897,0.342,1.92,1.92,1.919
401.6,311.5,3.9743,0.73451,0.899,0.342,1.93,1.92,1.915
401.7,311.8,3.9743,0.73465,0.899,0.342,1.93,1.93,1.925
401.8,312.1,3.9743,0.73479,0.897,0.342,1.93,1.93,1.934
401.9,312.4,3.9743,0.73533,0.896,0.343,1.92,1.94,1.927
402.0,312.7,3.9743,0.73569,0.895,0.344,1.92,1.94,1.907
402.1,312.9,3.9743,0.7356,0.893,0.343,1.91,1.93,1.894
402.2,313.2,3.9743,0.73572,0.892,0.343,1.92,1.93,1.901
402.3,313.5,3.9744,0.73649,0.892,0.342,1.92,1.93,1.912
402.4,313.8,3.9743,0.73744,0.892,0.343,1.92,1.93,1.919
402.5,314.1,3.9742,0.73814,0.893,0.345,1.91,1.93,1.924
402.6,314.4,3.9743,0.73872,0.894,0.345,1.91,1.93,1.927
402.7,314.7,3.9748,0.73943,0.894,0.345,1.92,1.95,1.927
402.8,315.0,3.9753,0.74036,0.894,0.344,1.92,1.96,1.923
402.9,315.3,3.9754,0.7415,0.893,0.344,1.92,1.98,1.921
403.0,315.6,3.9753,0.7423,0.891,0.346,1.91,1.98,1.924
403.1,315.9,3.9753,0.74233,0.889,0.349,1.89,1.96,1.925
403.2,316.1,3.9753,0.74264,0.888,0.351,1.88,1.95,1.920
403.3,316.4,3.9753,0.74447,0.888,0.352,1.88,1.95,1.918
403.4,316.7,3.9753,0.74636,0.888,0.351,1.89,1.95,1.920
403.5,317.0,3.9753,0.74589,0.889,0.349,1.90,1.94,1.923
403.6,317.3,3.9753,0.74415,0.888,0.348,1.90,1.93,1.919
403.7,317.6,3.9753,0.74438,0.885,0.347,1.90,1.94,1.915
403.8,317.9,3.9753,0.74655,0.883,0.347,1.90,1.94,1.924
403.9,318.1,3.9753,0.74791,0.884,0.346,1.91,1.94,1.924
404.0,318.4,3.9753,0.74775,0.884,0.345,1.91,1.93,1.911
404.1,318.7,3.9754,0.74741,0.884,0.346,1.91,1.93,1.903
404.2,319.0,3.9756,0.74747,0.886,0.346,1.92,1.93,1.917
404.3,319.3,3.9755,0.74743,0.891,0.345,1.93,1.93,1.938
404.4,319.6,3.9750,0.74716,0.893,0.345,1.93,1.94,1.943
404.5,319.9,3.9746,0.74717,0.893,0.347,1.93,1.96,1.942
404.6,320.2,3.9744,0.74775,0.890,0.347,1.92,1.97,1.934
404.7,320.5,3.9743,0.74861,0.887,0.346,1.92,1.97,1.925
404.8,320.7,3.9743,0.74948,0.884,0.344,1.93,1.96,1.923
404.9,321.0,3.9743,0.75025,0.885,0.343,1.94,1.95,1.930
405.0,321.3,3.9743,0.75088,0.887,0.343,1.94,1.94,1.938
405.1,321.6,3.9743,0.75154,0.890,0.344,1.94,1.94,1.945
405.2,321.9,3.9743,0.75239,0.893,0.345,1.95,1.94,1.950
405.3,322.2,3.9743,0.75359,0.895,0.344,1.96,1.95,1.952
405.4,322.5,3.9743,0.75511,0.897,0.343,1.98,1.97,1.956
405.5,322.8,3.9743,0.75623,0.895,0.341,1.98,1.97,1.954
405.6,323.1,3.9743,0.7563,0.893,0.341,1.98,1.97,1.956
405.7,323.4,3.9743,0.75591,0.893,0.343,1.97,1.96,1.959
405.8,323.7,3.9743,0.7559,0.894,0.346,1.95,1.96,1.961
405.9,323.9,3.9743,0.75634,0.895,0.345,1.96,1.96,1.960
406.0,324.2,3.9743,0.75706,0.896,0.342,1.98,1.98,1.945
406.1,324.5,3.9743,0.75782,0.896,0.342,1.99,1.99,1.930
406.2,324.8,3.9743,0.75843,0.895,0.345,1.97,1.99,1.933
406.3,325.1,3.9743,0.75906,0.893,0.345,1.97,1.98,1.951
406.4,325.4,3.9743,0.76004,0.893,0.344,1.97,1.98,1.963
406.5,325.7,3.9743,0.76102,0.892,0.344,1.97,1.98,1.959
406.6,326.0,3.9743,0.76129,0.890,0.344,1.97,1.98,1.950
406.7,326.3,3.9743,0.76089,0.890,0.344,1.97,1.98,1.951
406.8,326.6,3.9743,0.76036,0.891,0.343,1.97,1.97,1.959
406.9,326.9,3.9743,0.76014,0.891,0.342,1.98,1.97,1.965
407.0,327.2,3.9743,0.76062,0.892,0.341,1.99,1.98,1.966
407.1,327.4,3.9743,0.76157,0.892,0.341,1.99,1.98,1.957
407.2,327.7,3.9743,0.76221,0.892,0.342,1.99,1.99,1.951
407.3,328.0,3.9743,0.76255,0.893,0.343,1.99,1.99,1.949
407.4,328.3,3.9744,0.76341,0.892,0.342,1.99,1.98,1.950
407.5,328.6,3.9744,0.76472,0.890,0.340,2.00,1.98,1.958
407.6,328.9,3.9742,0.76527,0.887,0.339,2.00,1.98,1.962
407.7,329.2,3.9737,0.76489,0.887,0.338,2.01,1.98,1.961
407.8,329.5,3.9732,0.76505,0.891,0.339,2.01,1.98,1.967
407.9,329.8,3.9729,0.76616,0.894,0.340,2.02,1.99,1.968
408.0,330.1,3.9731,0.76682,0.890,0.340,2.00,2.01,1.957
408.1,330.4,3.9737,0.76638,0.887,0.342,1.99,2.01,1.949
408.2,330.7,3.9741,0.76564,0.889,0.343,1.99,1.99,1.957
408.3,331.0,3.9741,0.76546,0.890,0.343,1.98,1.97,1.971
408.4,331.3,3.9740,0.76651,0.888,0.344,1.98,1.97,1.975
408.5,331.5,3.9740,0.7687,0.887,0.345,1.98,1.98,1.974
408.6,331.8,3.9740,0.77028,0.890,0.345,1.98,1.98,1.973
408.7,332.1,3.9740,0.77014,0.892,0.346,1.99,1.98,1.966
408.8,332.4,3.9740,0.76961,0.888,0.346,1.98,1.98,1.954
408.9,332.7,3.9740,0.76993,0.885,0.346,1.97,1.99,1.955
409.0,333.0,3.9740,0.77056,0.890,0.346,1.98,1.99,1.977
409.1,333.3,3.9740,0.77079,0.895,0.347,1.99,1.98,1.988
409.2,333.6,3.9740,0.77092,0.895,0.347,1.99,1.99,1.984
409.3,333.9,3.9740,0.77143,0.892,0.346,1.99,2.00,1.974
409.4,334.1,3.9740,0.77229,0.890,0.346,1.99,1.99,1.972
409.5,334.4,3.9740,0.7733,0.891,0.346,1.99,1.98,1.976
409.6,334.7,3.9740,0.77408,0.888,0.347,1.98,1.98,1.972
409.7,335.0,3.9740,0.77424,0.885,0.348,1.97,1.99,1.967
409.8,335.3,3.9740,0.77384,0.888,0.349,1.97,1.99,1.969
409.9,335.6,3.9740,0.77321,0.891,0.351,1.97,2.00,1.980
410.0,335.9,3.9740,0.77307,0.891,0.351,1.96,2.00,1.987
410.1,336.2,3.9739,0.7743,0.886,0.350,1.96,2.00,1.981
410.2,336.4,3.9736,0.77638,0.885,0.348,1.97,1.98,1.972
410.3,336.7,3.9732,0.77758,0.888,0.347,1.99,1.97,1.975
410.4,337.0,3.9728,0.77747,0.890,0.347,1.99,1.98,1.987
410.5,337.3,3.9726,0.7772,0.888,0.348,1.98,1.99,1.991
410.6,337.6,3.9726,0.77742,0.887,0.348,1.98,1.99,1.994
410.7,337.9,3.9727,0.77801,0.890,0.346,2.00,1.98,2.001
410.8,338.2,3.9727,0.77873,0.892,0.345,2.02,1.98,2.002
410.9,338.5,3.9727,0.77922,0.891,0.345,2.01,1.99,1.998
411.0,338.8,3.9727,0.7794,0.891,0.345,2.01,2.01,1.999
411.1,339.0,3.9727,0.77982,0.895,0.347,2.01,2.01,2.004
411.2,339.3,3.9727,0.78069,0.896,0.347,2.02,2.01,2.001
411.3,339.6,3.9727,0.78105,0.892,0.345,2.02,2.01,1.984
411.4,339.9,3.9727,0.78029,0.886,0.344,2.01,2.01,1.970
411.5,340.2,3.9727,0.77972,0.887,0.347,1.99,2.00,1.973
411.6,340.5,3.9727,0.78049,0.891,0.349,1.99,2.00,1.988
411.7,340.8,3.9727,0.78157,0.892,0.348,2.00,2.00,1.996
411.8,341.1,3.9727,0.7817,0.892,0.347,2.01,2.00,1.997
411.9,341.3,3.9727,0.78144,0.894,0.349,2.00,2.00,1.999
412.0,341.6,3.9727,0.78176,0.897,0.351,2.00,2.00,2.002
412.1,341.9,3.9727,0.78221,0.894,0.351,1.99,2.01,1.998
412.2,342.2,3.9727,0.78185,0.890,0.349,1.99,2.00,1.992
412.3,342.5,3.9727,0.78134,0.888,0.348,2.00,2.00,1.990
412.4,342.8,3.9727,0.78215,0.889,0.347,2.01,2.00,1.993
412.5,343.1,3.9727,0.78404,0.889,0.346,2.01,2.01,1.996
412.6,343.4,3.9727,0.78559,0.888,0.347,2.01,2.01,1.994
412.7,343.6,3.9727,0.78621,0.889,0.347,2.02,2.00,1.994
412.8,343.9,3.9727,0.78607,0.891,0.347,2.02,2.00,1.999
412.9,344.2,3.9727,0.78548,0.893,0.347,2.02,2.01,2.005
413.0,344.5,3.9727,0.78485,0.890,0.348,2.01,2.01,1.999
413.1,344.8,3.9727,0.78465,0.890,0.348,2.01,2.01,1.992
413.2,345.1,3.9727,0.78541,0.898,0.346,2.04,2.01,2.006
413.3,345.4,3.9727,0.78686,0.901,0.346,2.05,2.02,2.022
413.4,345.7,3.9727,0.78726,0.894,0.350,2.01,2.03,2.019
413.5,345.9,3.9727,0.78603,0.886,0.352,1.98,2.03,2.006
413.6,346.2,3.9727,0.78527,0.885,0.351,1.98,2.02,1.996
413.7,346.5,3.9726,0.78632,0.887,0.348,2.00,2.02,1.990
413.8,346.8,3.9724,0.78736,0.887,0.347,2.02,2.02,1.985
413.9,347.1,3.9718,0.78669,0.887,0.347,2.01,2.01,1.990
414.0,347.4,3.9714,0.7855,0.887,0.348,2.00,2.02,1.997
414.1,347.7,3.9713,0.78526,0.887,0.348,2.00,2.03,1.997
414.2,348.0,3.9714,0.78545,0.886,0.345,2.02,2.03,1.992
414.3,348.2,3.9714,0.78523,0.886,0.342,2.04,2.01,1.996
414.4,348.5,3.9714,0.78542,0.887,0.340,2.05,2.00,2.000
414.5,348.8,3.9714,0.78716,0.887,0.342,2.04,2.01,1.997
414.6,349.1,3.9714,0.78893,0.890,0.344,2.04,2.01,1.996
414.7,349.4,3.9714,0.78847,0.894,0.345,2.04,2.00,2.004
414.8,349.7,3.9714,0.78677,0.895,0.347,2.03,2.00,2.016
414.9,350.0,3.9713,0.78631,0.895,0.347,2.03,2.02,2.024
415.0,350.3,3.9713,0.78725,0.893,0.346,2.03,2.03,2.023
415.1,350.6,3.9715,0.78835,0.889,0.345,2.03,2.03,2.009
415.2,350.9,3.9716,0.7889,0.889,0.345,2.03,2.02,1.999
415.3,351.2,3.9717,0.78864,0.892,0.345,2.04,2.01,2.002
415.4,351.4,3.9717,0.78817,0.891,0.345,2.04,2.01,2.003
415.5,351.7,3.9717,0.78879,0.885,0.345,2.02,2.02,1.990
415.6,352.0,3.9717,0.79028,0.879,0.343,2.03,2.01,1.974
415.7,352.3,3.9717,0.79072,0.881,0.340,2.05,2.00,1.974
415.8,352.6,3.9717,0.78988,0.887,0.340,2.06,1.98,1.978
415.9,352.9,3.9717,0.78985,0.893,0.344,2.05,1.99,1.982
416.0,353.2,3.9717,0.79113,0.895,0.346,2.05,2.00,1.991
416.1,353.5,3.9717,0.79172,0.894,0.345,2.05,2.01,1.997
416.2,353.8,3.9717,0.79079,0.892,0.344,2.05,2.02,2.001
416.3,354.1,3.9717,0.78993,0.892,0.345,2.04,2.02,2.008
416.4,354.4,3.9717,0.79031,0.892,0.347,2.03,2.02,2.014
416.5,354.6,3.9717,0.79157,0.891,0.348,2.03,2.01,2.016
416.6,354.9,3.9717,0.7931,0.887,0.348,2.02,2.01,2.007
416.7,355.2,3.9717,0.79405,0.889,0.348,2.03,2.01,2.006
416.8,355.5,3.9717,0.7939,0.892,0.349,2.03,2.01,2.019
416.9,355.8,3.9717,0.79346,0.889,0.350,2.01,2.01,2.023
417.0,356.1,3.9717,0.79353,0.883,0.351,2.00,2.02,2.012
417.1,356.4,3.9717,0.79352,0.882,0.350,2.00,2.02,2.003
417.2,356.6,3.9717,0.79273,0.885,0.348,2.02,2.00,1.999
417.3,356.9,3.9717,0.79208,0.886,0.348,2.02,2.00,1.997
417.4,357.2,3.9717,0.7929,0.887,0.348,2.02,2.02,2.006
417.5,357.5,3.9715,0.79443,0.887,0.348,2.03,2.03,2.013
417.6,357.8,3.9710,0.79508,0.885,0.347,2.03,2.02,2.019
417.7,358.1,3.9705,0.79479,0.885,0.349,2.02,2.01,2.025
417.8,358.4,3.9703,0.79441,0.888,0.352,2.00,2.01,2.032
417.9,358.7,3.9703,0.79433,0.894,0.353,2.01,2.01,2.043
418.0,358.9,3.9704,0.79455,0.896,0.352,2.03,2.03,2.052
418.1,359.2,3.9704,0.79488,0.894,0.350,2.03,2.05,2.054
418.2,359.5,3.9704,0.79496,0.888,0.349,2.02,2.05,2.048
418.3,359.8,3.9704,0.79479,0.885,0.349,2.01,2.03,2.049
418.4,360.1,3.9704,0.79487,0.888,0.349,2.02,2.01,2.059
418.5,360.4,3.9704,0.7955,0.893,0.349,2.03,2.02,2.064
418.6,360.7,3.9704,0.79653,0.893,0.348,2.04,2.04,2.059
418.7,360.9,3.9704,0.7977,0.892,0.348,2.05,2.04,2.046
418.8,361.2,3.9704,0.79868,0.891,0.348,2.04,2.04,2.036
418.9,361.5,3.9704,0.79918,0.890,0.349,2.04,2.04,2.027
419.0,361.8,3.9704,0.79899,0.890,0.350,2.03,2.03,2.022
419.1,362.1,3.9704,0.79818,0.891,0.349,2.04,2.03,2.033
419.2,362.4,3.9704,0.79781,0.895,0.347,2.06,2.04,2.050
419.3,362.7,3.9704,0.79879,0.899,0.345,2.08,2.04,2.060
419.4,363.0,3.9704,0.80003,0.903,0.346,2.09,2.05,2.059
419.5,363.2,3.9704,0.80004,0.902,0.349,2.07,2.06,2.054
419.6,363.5,3.9704,0.7992,0.898,0.350,2.05,2.07,2.043
419.7,363.8,3.9704,0.7986,0.891,0.350,2.03,2.06,2.036
419.8,364.1,3.9704,0.79873,0.889,0.350,2.03,2.05,2.040
419.9,364.4,3.9704,0.79972,0.891,0.349,2.04,2.04,2.045
420.0,364.7,3.9704,0.80078,0.893,0.348,2.06,2.04,2.049
420.1,365.0,3.9704,0.80057,0.891,0.347,2.06,2.05,2.043
420.2,365.2,3.9704,0.79962,0.888,0.347,2.04,2.04,2.031
420.3,365.5,3.9704,0.80004,0.888,0.349,2.04,2.04,2.026
420.4,365.8,3.9704,0.80177,0.889,0.350,2.04,2.03,2.018
420.5,366.1,3.9704,0.80237,0.891,0.350,2.04,2.04,2.014
420.6,366.4,3.9704,0.80117,0.893,0.350,2.05,2.05,2.020
420.7,366.7,3.9704,0.8002,0.892,0.351,2.04,2.05,2.024
420.8,367.0,3.9704,0.8005,0.890,0.352,2.03,2.04,2.021
420.9,367.2,3.9704,0.80092,0.889,0.352,2.02,2.03,2.026
421.0,367.5,3.9704,0.80075,0.890,0.352,2.03,2.04,2.036
421.1,367.8,3.9704,0.80093,0.891,0.351,2.03,2.04,2.039
421.2,368.1,3.9704,0.80213,0.890,0.350,2.04,2.04,2.031
421.3,368.4,3.9704,0.80317,0.888,0.349,2.05,2.03,2.022
421.4,368.7,3.9704,0.80292,0.887,0.348,2.05,2.02,2.022
421.5,369.0,3.9704,0.80227,0.886,0.350,2.03,2.02,2.022
421.6,369.2,3.9704,0.80247,0.885,0.351,2.02,2.02,2.027
421.7,369.5,3.9704,0.80333,0.884,0.351,2.02,2.03,2.031
421.8,369.8,3.9704,0.80419,0.882,0.350,2.02,2.03,2.031
421.9,370.1,3.9704,0.80467,0.883,0.350,2.03,2.03,2.036
422.0,370.4,3.9704,0.80461,0.889,0.350,2.04,2.03,2.049
422.1,370.7,3.9704,0.80442,0.893,0.351,2.05,2.04,2.055
422.2,371.0,3.9704,0.8049,0.892,0.351,2.05,2.04,2.046
422.3,371.2,3.9704,0.80593,0.890,0.351,2.04,2.03,2.037
422.4,371.5,3.9703,0.80667,0.890,0.352,2.04,2.03,2.035
422.5,371.8,3.9700,0.80682,0.890,0.351,2.05,2.03,2.039
422.6,372.1,3.9696,0.80682,0.889,0.349,2.05,2.04,2.049
422.7,372.4,3.9692,0.80696,0.887,0.348,2.06,2.05,2.063
422.8,372.7,3.9690,0.80729,0.886,0.349,2.05,2.05,2.074
422.9,373.0,3.9690,0.80774,0.886,0.350,2.05,2.04,2.071
423.0,373.2,3.9691,0.80796,0.886,0.349,2.05,2.04,2.061
423.1,373.5,3.9691,0.80786,0.886,0.349,2.05,2.04,2.048
423.2,373.8,3.9691,0.80798,0.886,0.349,2.05,2.04,2.042
423.3,374.1,3.9691,0.80867,0.886,0.351,2.04,2.04,2.044
423.4,374.4,3.9691,0.80928,0.888,0.351,2.05,2.04,2.052
423.5,374.7,3.9691,0.80917,0.889,0.351,2.05,2.06,2.055
423.6,375.0,3.9691,0.80876,0.889,0.350,2.05,2.08,2.052
423.7,375.2,3.9691,0.80867,0.890,0.349,2.06,2.08,2.058
423.8,375.5,3.9691,0.80885,0.890,0.350,2.06,2.07,2.062
423.9,375.8,3.9691,0.80908,0.888,0.352,2.04,2.07,2.060
424.0,376.1,3.9691,0.80955,0.888,0.352,2.04,2.06,2.061
424.1,376.4,3.9691,0.81063,0.890,0.351,2.06,2.05,2.067
424.2,376.7,3.9691,0.81184,0.891,0.350,2.07,2.05,2.067
424.3,377.0,3.9691,0.81217,0.890,0.350,2.06,2.06,2.059
424.4,377.2,3.9691,0.81173,0.889,0.350,2.06,2.06,2.051
424.5,377.5,3.9691,0.81165,0.888,0.349,2.06,2.07,2.047
424.6,377.8,3.9691,0.81213,0.888,0.350,2.06,2.08,2.054
424.7,378.1,3.9691,0.81232,0.891,0.351,2.06,2.08,2.064
424.8,378.4,3.9691,0.81189,0.892,0.352,2.06,2.08,2.059
424.9,378.7,3.9691,0.81154,0.890,0.351,2.06,2.08,2.050
425.0,379.0,3.9691,0.81162,0.888,0.350,2.06,2.07,2.051
425.1,379.2,3.9691,0.81178,0.886,0.349,2.06,2.06,2.054
425.2,379.5,3.9690,0.81173,0.886,0.350,2.06,2.07,2.053
425.3,379.8,3.9691,0.81177,0.887,0.351,2.05,2.07,2.051
425.4,380.1,3.9692,0.8122,0.887,0.352,2.05,2.08,2.053
425.5,380.4,3.9691,0.81302,0.888,0.351,2.06,2.08,2.064
425.6,380.7,3.9687,0.81414,0.888,0.349,2.07,2.08,2.069
425.7,381.0,3.9682,0.8151,0.887,0.349,2.07,2.08,2.066
425.8,381.2,3.9678,0.81545,0.888,0.351,2.07,2.08,2.066
425.9,381.5,3.9678,0.81564,0.888,0.353,2.05,2.07,2.066
426.0,381.8,3.9677,0.81637,0.888,0.354,2.05,2.08,2.067
426.1,382.1,3.9677,0.81738,0.886,0.352,2.06,2.08,2.062
426.2,382.4,3.9678,0.81792,0.885,0.349,2.07,2.07,2.056
426.3,382.7,3.9678,0.81809,0.885,0.349,2.08,2.07,2.054
426.4,382.9,3.9677,0.81858,0.885,0.351,2.07,2.08,2.051
426.5,383.2,3.9677,0.8194,0.886,0.352,2.06,2.08,2.051
426.6,383.5,3.9678,0.8199,0.885,0.352,2.06,2.08,2.054
426.7,383.8,3.9678,0.81976,0.886,0.352,2.06,2.07,2.066
426.8,384.1,3.9678,0.81921,0.889,0.353,2.06,2.07,2.080
426.9,384.4,3.9678,0.81874,0.891,0.352,2.07,2.08,2.083
427.0,384.6,3.9678,0.81921,0.890,0.351,2.08,2.09,2.077
427.1,384.9,3.9678,0.82079,0.887,0.351,2.08,2.09,2.074
427.2,385.2,3.9678,0.8219,0.887,0.352,2.07,2.09,2.076
427.3,385.5,3.9677,0.82138,0.889,0.353,2.07,2.08,2.077
427.4,385.8,3.9677,0.82038,0.890,0.353,2.06,2.08,2.071
427.5,386.1,3.9678,0.8202,0.890,0.353,2.07,2.08,2.071
427.6,386.4,3.9678,0.82064,0.889,0.353,2.06,2.08,2.073
427.7,386.6,3.9677,0.82113,0.888,0.353,2.06,2.08,2.078
427.8,386.9,3.9675,0.82122,0.890,0.353,2.07,2.08,2.086
427.9,387.2,3.9671,0.82061,0.893,0.353,2.08,2.07,2.089
428.0,387.5,3.9666,0.82006,0.894,0.352,2.08,2.08,2.091
428.1,387.8,3.9663,0.82082,0.890,0.351,2.08,2.08,2.091
428.2,388.1,3.9664,0.8226,0.888,0.351,2.08,2.09,2.094
428.3,388.3,3.9665,0.82392,0.890,0.351,2.09,2.09,2.100
428.4,388.6,3.9664,0.82426,0.893,0.352,2.09,2.09,2.100
428.5,388.9,3.9664,0.82405,0.893,0.353,2.08,2.10,2.090
428.6,389.2,3.9664,0.82366,0.891,0.353,2.08,2.10,2.082
428.7,389.5,3.9664,0.82333,0.891,0.352,2.09,2.11,2.082
428.8,389.8,3.9664,0.82312,0.892,0.351,2.09,2.10,2.087
428.9,390.0,3.9664,0.82274,0.892,0.352,2.09,2.09,2.087
429.0,390.3,3.9664,0.82226,0.892,0.353,2.08,2.08,2.080
429.1,390.6,3.9664,0.8227,0.889,0.353,2.07,2.07,2.070
429.2,390.9,3.9664,0.82454,0.885,0.353,2.07,2.08,2.068
429.3,391.2,3.9664,0.82604,0.883,0.352,2.08,2.07,2.068
429.4,391.5,3.9664,0.82554,0.884,0.351,2.08,2.07,2.067
429.5,391.8,3.9664,0.82444,0.888,0.351,2.09,2.06,2.075
429.6,392.0,3.9664,0.82471,0.890,0.351,2.09,2.07,2.083
429.7,392.3,3.9664,0.82594,0.890,0.352,2.09,2.09,2.091
429.8,392.6,3.9664,0.8268,0.890,0.352,2.09,2.10,2.097
429.9,392.9,3.9664,0.82694,0.890,0.351,2.10,2.10,2.091
430.0,393.2,3.9664,0.82656,0.887,0.349,2.10,2.10,2.080
430.1,393.5,3.9664,0.82621,0.882,0.349,2.09,2.10,2.070
430.2,393.7,3.9665,0.82659,0.878,0.351,2.07,2.10,2.065
430.3,394.0,3.9665,0.82775,0.879,0.352,2.06,2.09,2.066
430.4,394.3,3.9663,0.82907,0.883,0.352,2.08,2.08,2.076
430.5,394.6,3.9658,0.82997,0.886,0.352,2.09,2.08,2.080
430.6,394.9,3.9653,0.82996,0.884,0.352,2.09,2.08,2.076
430.7,395.2,3.9651,0.82912,0.883,0.351,2.08,2.10,2.080
430.8,395.5,3.9651,0.82851,0.886,0.351,2.09,2.10,2.093
430.9,395.7,3.9651,0.82876,0.890,0.351,2.10,2.09,2.107
431.0,396.0,3.9651,0.82936,0.890,0.353,2.09,2.08,2.106
431.1,396.3,3.9651,0.82988,0.887,0.355,2.08,2.09,2.096
431.2,396.6,3.9651,0.83061,0.886,0.352,2.09,2.10,2.095
431.3,396.9,3.9651,0.83177,0.886,0.349,2.11,2.11,2.100
431.4,397.2,3.9651,0.83269,0.885,0.351,2.10,2.13,2.100
431.5,397.4,3.9651,0.83264,0.885,0.355,2.07,2.13,2.097
431.6,397.7,3.9651,0.83233,0.885,0.356,2.07,2.11,2.095
431.7,398.0,3.9651,0.83288,0.886,0.354,2.08,2.10,2.101
431.8,398.3,3.9651,0.83405,0.886,0.353,2.10,2.09,2.106
431.9,398.6,3.9651,0.8349,0.884,0.352,2.10,2.08,2.105
432.0,398.9,3.9651,0.83512,0.885,0.352,2.10,2.07,2.107
432.1,399.1,3.9651,0.83487,0.885,0.351,2.11,2.08,2.112
432.2,399.4,3.9651,0.83456,0.887,0.351,2.11,2.09,2.118
432.3,399.7,3.9651,0.8349,0.890,0.351,2.12,2.10,2.123
432.4,400.0,3.9651,0.83569,0.891,0.351,2.12,2.12,2.117
432.5,400.3,3.9651,0.83562,0.893,0.351,2.13,2.12,2.113
432.6,400.6,3.9651,0.83447,0.893,0.351,2.12,2.12,2.117
432.7,400.8,3.9651,0.83419,0.890,0.354,2.09,2.12,2.111
432.8,401.1,3.9651,0.83577,0.885,0.356,2.08,2.12,2.098
432.9,401.4,3.9651,0.83736,0.886,0.354,2.09,2.11,2.097
433.0,401.7,3.9651,0.83743,0.889,0.352,2.11,2.10,2.102
433.1,402.0,3.9651,0.83713,0.887,0.352,2.11,2.10,2.099
433.2,402.3,3.9651,0.83775,0.886,0.352,2.11,2.11,2.102
433.3,402.5,3.9651,0.83859,0.885,0.351,2.11,2.12,2.109
433.4,402.8,3.9651,0.83852,0.887,0.350,2.12,2.11,2.112
433.5,403.1,3.9651,0.83798,0.887,0.351,2.12,2.11,2.112
433.6,403.4,3.9651,0.83798,0.886,0.353,2.10,2.12,2.114
433.7,403.7,3.9651,0.83847,0.888,0.355,2.10,2.13,2.115
433.8,404.0,3.9651,0.83883,0.890,0.354,2.11,2.11,2.114
433.9,404.2,3.9651,0.83889,0.889,0.353,2.11,2.10,2.110
434.0,404.5,3.9651,0.83883,0.885,0.352,2.11,2.11,2.099
434.1,404.8,3.9651,0.83917,0.883,0.352,2.11,2.15,2.095
434.2,405.1,3.9651,0.84075,0.885,0.352,2.12,2.16,2.104
434.3,405.4,3.9651,0.84322,0.889,0.352,2.13,2.16,2.113
434.4,405.7,3.9651,0.84446,0.889,0.351,2.14,2.16,2.113
434.5,406.0,3.9651,0.8437,0.885,0.351,2.13,2.15,2.110
434.6,406.2,3.9651,0.84306,0.885,0.353,2.12,2.13,2.118
434.7,406.5,3.9651,0.844,0.886,0.354,2.11,2.12,2.137
434.8,406.8,3.9651,0.84536,0.889,0.354,2.12,2.12,2.150
434.9,407.1,3.9651,0.84591,0.890,0.353,2.14,2.12,2.148
435.0,407.4,3.9651,0.84576,0.890,0.351,2.15,2.13,2.136
435.1,407.7,3.9651,0.84533,0.890,0.349,2.16,2.15,2.128
435.2,407.9,3.9651,0.84512,0.888,0.349,2.15,2.16,2.123
435.3,408.2,3.9651,0.84552,0.885,0.352,2.13,2.16,2.122
435.4,408.5,3.9651,0.84627,0.883,0.353,2.12,2.16,2.120
435.5,408.8,3.9650,0.84685,0.883,0.353,2.12,2.14,2.119
435.6,409.1,3.9646,0.84716,0.885,0.353,2.12,2.13,2.122
435.7,409.4,3.9642,0.84735,0.886,0.354,2.12,2.14,2.127
435.8,409.6,3.9639,0.84752,0.886,0.353,2.13,2.14,2.132
435.9,409.9,3.9638,0.84774,0.886,0.351,2.14,2.13,2.133
436.0,410.2,3.9639,0.84839,0.885,0.349,2.15,2.12,2.132
436.1,410.5,3.9637,0.85011,0.885,0.346,2.17,2.14,2.134
436.2,410.8,3.9632,0.85235,0.884,0.346,2.18,2.16,2.136
436.3,411.1,3.9627,0.85277,0.885,0.349,2.16,2.17,2.141
436.4,411.4,3.9625,0.85099,0.886,0.351,2.15,2.14,2.144
436.5,411.6,3.9625,0.85046,0.886,0.352,2.14,2.13,2.141
436.6,411.9,3.9625,0.85292,0.885,0.352,2.14,2.13,2.137
436.7,412.2,3.9625,0.85512,0.884,0.353,2.14,2.13,2.129
436.8,412.5,3.9625,0.85448,0.884,0.354,2.14,2.13,2.126
436.9,412.8,3.9625,0.85302,0.884,0.353,2.14,2.13,2.125
437.0,413.1,3.9625,0.85305,0.883,0.352,2.14,2.14,2.121
437.1,413.4,3.9625,0.85369,0.881,0.352,2.14,2.15,2.115
437.2,413.6,3.9625,0.85344,0.880,0.352,2.13,2.15,2.113
437.3,413.9,3.9625,0.85294,0.879,0.351,2.13,2.15,2.123
437.4,414.2,3.9625,0.85358,0.881,0.351,2.14,2.15,2.140
437.5,414.5,3.9625,0.85508,0.882,0.351,2.15,2.14,2.149
437.6,414.8,3.9625,0.8563,0.884,0.352,2.15,2.14,2.154
437.7,415.1,3.9625,0.85686,0.886,0.353,2.15,2.15,2.156
437.8,415.3,3.9625,0.85702,0.884,0.353,2.15,2.15,2.153
437.9,415.6,3.9625,0.85726,0.882,0.352,2.15,2.16,2.150
438.0,415.9,3.9625,0.85824,0.880,0.351,2.15,2.16,2.146
438.1,416.2,3.9625,0.85986,0.881,0.353,2.15,2.16,2.145
438.2,416.5,3.9625,0.86098,0.881,0.357,2.12,2.15,2.147
438.3,416.8,3.9625,0.86108,0.880,0.360,2.11,2.16,2.153
438.4,417.0,3.9625,0.86099,0.880,0.359,2.11,2.16,2.154
438.5,417.3,3.9625,0.86133,0.881,0.357,2.13,2.16,2.157
438.6,417.6,3.9625,0.86173,0.884,0.356,2.14,2.16,2.165
438.7,417.9,3.9625,0.86185,0.888,0.355,2.16,2.16,2.171
438.8,418.2,3.9625,0.86205,0.887,0.354,2.16,2.17,2.163
438.9,418.4,3.9625,0.86283,0.879,0.353,2.15,2.17,2.147
439.0,418.7,3.9625,0.86417,0.877,0.353,2.14,2.17,2.149
439.1,419.0,3.9625,0.86578,0.882,0.354,2.16,2.16,2.167
439.2,419.3,3.9623,0.86676,0.886,0.354,2.17,2.16,2.174
439.3,419.6,3.9619,0.866,0.885,0.353,2.17,2.18,2.173
439.4,419.9,3.9614,0.86447,0.885,0.353,2.16,2.18,2.178
439.5,420.1,3.9611,0.86464,0.886,0.354,2.16,2.17,2.183
439.6,420.4,3.9611,0.86648,0.887,0.354,2.17,2.17,2.178
439.7,420.7,3.9612,0.86728,0.884,0.354,2.17,2.17,2.159
439.8,421.0,3.9612,0.86635,0.883,0.353,2.16,2.17,2.146
439.9,421.3,3.9612,0.86606,0.885,0.352,2.18,2.17,2.150
440.0,421.6,3.9612,0.86775,0.886,0.352,2.19,2.18,2.161
440.1,421.8,3.9612,0.87025,0.885,0.352,2.19,2.19,2.170
440.2,422.1,3.9612,0.87227,0.883,0.352,2.19,2.19,2.175
440.3,422.4,3.9612,0.87299,0.884,0.354,2.18,2.19,2.181
440.4,422.7,3.9612,0.87215,0.887,0.353,2.19,2.18,2.188
440.5,423.0,3.9612,0.87129,0.886,0.350,2.21,2.18,2.187
440.6,423.3,3.9612,0.87193,0.883,0.347,2.22,2.19,2.182
440.7,423.5,3.9612,0.87321,0.884,0.346,2.23,2.19,2.185
440.8,423.8,3.9612,0.87364,0.887,0.348,2.22,2.19,2.184
440.9,424.1,3.9612,0.87342,0.885,0.349,2.21,2.20,2.178
441.0,424.4,3.9612,0.87341,0.880,0.350,2.20,2.20,2.171
441.1,424.7,3.9612,0.87377,0.879,0.352,2.18,2.19,2.178
441.2,425.0,3.9612,0.87427,0.882,0.353,2.19,2.18,2.190
441.3,425.3,3.9612,0.87481,0.884,0.352,2.19,2.19,2.191
441.4,425.5,3.9612,0.87538,0.882,0.350,2.20,2.21,2.192
441.5,425.8,3.9612,0.87607,0.878,0.349,2.20,2.21,2.190
441.6,426.1,3.9612,0.87708,0.876,0.350,2.20,2.19,2.183
441.7,426.4,3.9612,0.87821,0.880,0.352,2.20,2.17,2.183
441.8,426.7,3.9611,0.8788,0.884,0.355,2.19,2.18,2.196
441.9,427.0,3.9608,0.87871,0.887,0.357,2.18,2.20,2.226
442.0,427.2,3.9605,0.87878,0.888,0.358,2.18,2.22,2.254
442.1,427.5,3.9604,0.8795,0.885,0.358,2.18,2.22,2.255
442.2,427.8,3.9605,0.88025,0.883,0.357,2.17,2.21,2.243
442.3,428.1,3.9605,0.88051,0.882,0.357,2.18,2.20,2.235
442.4,428.4,3.9605,0.88075,0.883,0.358,2.17,2.19,2.223
442.5,428.6,3.9605,0.88155,0.885,0.358,2.18,2.19,2.199
442.6,428.9,3.9605,0.88264,0.885,0.355,2.20,2.20,2.185
442.7,429.2,3.9605,0.88353,0.884,0.353,2.21,2.21,2.203
442.8,429.5,3.9605,0.88438,0.885,0.353,2.22,2.21,2.229
442.9,429.8,3.9605,0.88568,0.887,0.353,2.23,2.21,2.232
443.0,430.1,3.9605,0.88698,0.888,0.353,2.23,2.21,2.223
443.1,430.3,3.9605,0.88726,0.888,0.353,2.23,2.22,2.231
443.2,430.6,3.9605,0.88675,0.888,0.353,2.23,2.22,2.242
443.3,430.9,3.9605,0.887,0.887,0.354,2.22,2.24,2.243
443.4,431.2,3.9605,0.88838,0.887,0.355,2.22,2.25,2.237
443.5,431.5,3.9605,0.88962,0.887,0.353,2.23,2.24,2.233
443.6,431.8,3.9606,0.88997,0.887,0.353,2.24,2.23,2.233
443.7,432.0,3.9605,0.88997,0.886,0.352,2.24,2.22,2.227
443.8,432.3,3.9602,0.89014,0.886,0.353,2.23,2.23,2.225
443.9,432.6,3.9598,0.89055,0.886,0.355,2.22,2.24,2.230
444.0,432.9,3.9595,0.89118,0.884,0.354,2.22,2.24,2.235
444.1,433.2,3.9592,0.89182,0.878,0.351,2.23,2.25,2.226
444.2,433.5,3.9591,0.89228,0.875,0.347,2.25,2.23,2.217
444.3,433.7,3.9592,0.89272,0.877,0.347,2.26,2.21,2.222
444.4,434.0,3.9592,0.89341,0.884,0.349,2.27,2.21,2.242
444.5,434.3,3.9592,0.8944,0.888,0.349,2.28,2.22,2.256
444.6,434.6,3.9592,0.89565,0.884,0.348,2.27,2.25,2.245
444.7,434.9,3.9592,0.89676,0.882,0.348,2.27,2.26,2.243
444.8,435.2,3.9592,0.89722,0.885,0.348,2.28,2.25,2.272
444.9,435.5,3.9592,0.8972,0.886,0.350,2.27,2.26,2.293
445.0,435.8,3.9592,0.89736,0.882,0.352,2.25,2.27,2.265
445.1,436.0,3.9592,0.89805,0.878,0.353,2.24,2.27,2.232
445.2,436.3,3.9592,0.89937,0.880,0.352,2.25,2.26,2.244
445.3,436.6,3.9591,0.90081,0.884,0.351,2.27,2.24,2.271
445.4,436.9,3.9592,0.90113,0.883,0.352,2.26,2.24,2.273
445.5,437.2,3.9594,0.90015,0.880,0.353,2.24,2.25,2.253
445.6,437.5,3.9591,0.89948,0.878,0.353,2.24,2.25,2.245
445.7,437.7,3.9583,0.90014,0.879,0.353,2.24,2.24,2.257
445.8,438.0,3.9575,0.90131,0.883,0.352,2.26,2.25,2.270
445.9,438.3,3.9572,0.9023,0.885,0.353,2.26,2.26,2.274
446.0,438.6,3.9572,0.90364,0.883,0.353,2.26,2.27,2.273
446.1,438.9,3.9572,0.9057,0.880,0.353,2.26,2.27,2.274
446.2,439.2,3.9572,0.90724,0.880,0.352,2.27,2.26,2.284
446.3,439.4,3.9572,0.90697,0.882,0.352,2.27,2.25,2.285
446.4,439.7,3.9572,0.90618,0.882,0.353,2.26,2.26,2.273
446.5,440.0,3.9572,0.90691,0.880,0.355,2.25,2.27,2.264
446.6,440.3,3.9572,0.90847,0.879,0.354,2.26,2.27,2.260
446.7,440.6,3.9572,0.90886,0.882,0.352,2.27,2.27,2.266
446.8,440.9,3.9572,0.90815,0.884,0.352,2.28,2.26,2.278
446.9,441.1,3.9572,0.90796,0.883,0.352,2.28,2.27,2.281
447.0,441.4,3.9572,0.90895,0.882,0.352,2.27,2.28,2.273
447.1,441.7,3.9572,0.91071,0.879,0.352,2.27,2.28,2.249
447.2,442.0,3.9573,0.91262,0.880,0.352,2.28,2.27,2.236
447.3,442.3,3.9572,0.91383,0.882,0.353,2.28,2.26,2.258
447.4,442.6,3.9569,0.91416,0.884,0.354,2.28,2.26,2.299
447.5,442.8,3.9565,0.91471,0.884,0.355,2.28,2.28,2.307
447.6,443.1,3.9561,0.91608,0.880,0.355,2.27,2.29,2.288
447.7,443.4,3.9559,0.91725,0.880,0.355,2.28,2.29,2.288
447.8,443.7,3.9558,0.91736,0.883,0.355,2.28,2.28,2.306
447.9,444.0,3.9559,0.91722,0.881,0.355,2.28,2.27,2.309
448.0,444.2,3.9559,0.91787,0.877,0.354,2.27,2.27,2.293
448.1,444.5,3.9559,0.91917,0.876,0.353,2.28,2.26,2.287
448.2,444.8,3.9559,0.9206,0.880,0.353,2.29,2.25,2.306
448.3,445.1,3.9557,0.92153,0.883,0.354,2.30,2.25,2.321
448.4,445.4,3.9553,0.92145,0.884,0.355,2.29,2.28,2.315
448.5,445.7,3.9548,0.92114,0.884,0.357,2.29,2.31,2.304
448.6,445.9,3.9545,0.92225,0.884,0.357,2.29,2.32,2.299
448.7,446.2,3.9545,0.92453,0.884,0.356,2.29,2.33,2.303
448.8,446.5,3.9546,0.9259,0.885,0.356,2.30,2.32,2.311
448.9,446.8,3.9547,0.92575,0.885,0.357,2.30,2.32,2.318
449.0,447.1,3.9545,0.92573,0.884,0.359,2.28,2.32,2.316
449.1,447.3,3.9540,0.92668,0.881,0.360,2.27,2.34,2.306
449.2,447.6,3.9536,0.92736,0.879,0.358,2.28,2.34,2.299
449.3,447.9,3.9534,0.92691,0.881,0.356,2.29,2.33,2.311
449.4,448.2,3.9533,0.92657,0.882,0.355,2.30,2.31,2.336
449.5,448.5,3.9529,0.92763,0.882,0.356,2.30,2.32,2.363
449.6,448.7,3.9524,0.92973,0.885,0.355,2.32,2.34,2.369
449.7,449.0,3.9521,0.93196,0.888,0.354,2.34,2.35,2.349
449.8,449.3,3.9520,0.93346,0.892,0.354,2.35,2.35,2.347
449.9,449.6,3.9519,0.93351,0.893,0.355,2.35,2.35,2.364
450.0,449.9,3.9519,0.93282,0.892,0.355,2.34,2.36,2.378
450.1,450.2,3.9520,0.93292,0.888,0.354,2.34,2.36,2.364
450.2,450.4,3.9520,0.9339,0.885,0.354,2.34,2.37,2.349
450.3,450.7,3.9519,0.93459,0.887,0.355,2.34,2.38,2.351
450.4,451.0,3.9520,0.93467,0.888,0.356,2.33,2.38,2.351
450.5,451.3,3.9519,0.93494,0.885,0.356,2.33,2.39,2.336
450.6,451.6,3.9519,0.93585,0.881,0.355,2.32,2.38,2.321
450.7,451.8,3.9520,0.93708,0.883,0.355,2.33,2.36,2.330
450.8,452.1,3.9520,0.93836,0.887,0.354,2.35,2.34,2.350
450.9,452.4,3.9519,0.9398,0.886,0.353,2.36,2.33,2.354
451.0,452.7,3.9519,0.9414,0.881,0.352,2.36,2.35,2.346
451.1,453.0,3.9517,0.94256,0.881,0.352,2.36,2.36,2.349
451.2,453.3,3.9512,0.94276,0.883,0.352,2.37,2.36,2.356
451.3,453.5,3.9507,0.94288,0.883,0.351,2.38,2.36,2.364
451.4,453.8,3.9505,0.94398,0.883,0.349,2.39,2.36,2.374
451.5,454.1,3.9506,0.94574,0.884,0.351,2.39,2.36,2.381
451.6,454.4,3.9507,0.94723,0.886,0.353,2.38,2.36,2.387
451.7,454.7,3.9506,0.94804,0.887,0.355,2.37,2.37,2.386
451.8,455.0,3.9506,0.94807,0.886,0.355,2.36,2.37,2.381
451.9,455.2,3.9506,0.94769,0.884,0.356,2.36,2.37,2.373
452.0,455.5,3.9506,0.94761,0.881,0.357,2.34,2.37,2.362
452.1,455.8,3.9506,0.94812,0.878,0.356,2.34,2.37,2.356
452.2,456.1,3.9506,0.94903,0.877,0.355,2.35,2.36,2.347
452.3,456.4,3.9507,0.95008,0.877,0.354,2.36,2.36,2.340
452.4,456.7,3.9506,0.95095,0.879,0.353,2.36,2.35,2.345
452.5,456.9,3.9503,0.95148,0.881,0.353,2.37,2.35,2.359
452.6,457.2,3.9500,0.952,0.880,0.353,2.37,2.36,2.369
452.7,457.5,3.9497,0.95277,0.882,0.353,2.38,2.37,2.378
452.8,457.8,3.9493,0.95363,0.883,0.353,2.38,2.37,2.390
452.9,458.1,3.9488,0.9544,0.885,0.354,2.38,2.39,2.401
453.0,458.4,3.9484,0.95494,0.885,0.355,2.38,2.40,2.396
453.1,458.6,3.9483,0.95526,0.882,0.355,2.37,2.41,2.386
453.2,458.9,3.9483,0.95594,0.884,0.356,2.37,2.40,2.397
453.3,459.2,3.9484,0.95767,0.887,0.356,2.39,2.38,2.422
453.4,459.5,3.9483,0.95982,0.890,0.356,2.40,2.38,2.434
453.5,459.8,3.9484,0.96103,0.888,0.355,2.40,2.39,2.422
453.6,460.0,3.9484,0.96116,0.886,0.355,2.40,2.41,2.407
453.7,460.3,3.9483,0.96115,0.885,0.355,2.39,2.41,2.405
453.8,460.6,3.9480,0.96154,0.886,0.355,2.40,2.41,2.412
453.9,460.9,3.9476,0.96235,0.887,0.355,2.41,2.40,2.413
454.0,461.2,3.9472,0.96349,0.888,0.354,2.42,2.41,2.406
454.1,461.4,3.9470,0.96476,0.887,0.354,2.42,2.42,2.395
454.2,461.7,3.9470,0.96581,0.885,0.353,2.42,2.42,2.392
454.3,462.0,3.9470,0.96606,0.886,0.352,2.43,2.42,2.411
454.4,462.3,3.9468,0.96522,0.888,0.352,2.43,2.41,2.427
454.5,462.6,3.9467,0.96438,0.887,0.354,2.42,2.42,2.426
454.6,462.9,3.9467,0.96466,0.884,0.357,2.39,2.43,2.416
454.7,463.1,3.9467,0.96605,0.882,0.358,2.38,2.44,2.405
454.8,463.4,3.9464,0.96815,0.885,0.358,2.39,2.43,2.412
454.9,463.7,3.9459,0.96994,0.890,0.357,2.42,2.43,2.431
455.0,464.0,3.9455,0.97029,0.892,0.355,2.44,2.44,2.439
455.1,464.3,3.9454,0.96951,0.892,0.355,2.43,2.45,2.442
455.2,464.5,3.9454,0.96891,0.890,0.357,2.42,2.45,2.440
455.3,464.8,3.9454,0.96901,0.886,0.358,2.40,2.45,2.438
455.4,465.1,3.9454,0.96954,0.887,0.357,2.41,2.45,2.441
455.5,465.4,3.9454,0.97031,0.888,0.356,2.42,2.45,2.439
455.6,465.7,3.9454,0.97127,0.885,0.355,2.42,2.45,2.425
455.7,465.9,3.9454,0.97239,0.883,0.355,2.42,2.44,2.420
455.8,466.2,3.9454,0.97364,0.886,0.356,2.42,2.42,2.434
455.9,466.5,3.9451,0.97498,0.890,0.357,2.43,2.42,2.454
456.0,466.8,3.9447,0.97632,0.891,0.356,2.44,2.44,2.457
456.1,467.1,3.9444,0.97756,0.889,0.356,2.44,2.45,2.441
456.2,467.4,3.9441,0.97839,0.886,0.357,2.43,2.46,2.428
456.3,467.6,3.9440,0.97857,0.884,0.357,2.43,2.45,2.426
456.4,467.9,3.9440,0.97836,0.884,0.355,2.43,2.45,2.434
456.5,468.2,3.9441,0.97818,0.885,0.355,2.44,2.44,2.445
456.6,468.5,3.9441,0.97829,0.884,0.355,2.43,2.45,2.436
456.7,468.8,3.9441,0.97882,0.882,0.357,2.42,2.45,2.415
456.8,469.0,3.9441,0.97967,0.883,0.357,2.43,2.45,2.417
456.9,469.3,3.9441,0.98054,0.885,0.356,2.44,2.44,2.443
457.0,469.6,3.9441,0.98134,0.887,0.355,2.45,2.44,2.470
457.1,469.9,3.9441,0.98214,0.887,0.356,2.45,2.44,2.470
457.2,470.2,3.9440,0.98289,0.884,0.357,2.44,2.45,2.453
457.3,470.4,3.9437,0.98326,0.884,0.357,2.43,2.45,2.446
457.4,470.7,3.9432,0.98325,0.884,0.357,2.44,2.45,2.449
457.5,471.0,3.9427,0.98382,0.885,0.356,2.45,2.44,2.444
457.6,471.3,3.9426,0.98562,0.886,0.355,2.46,2.44,2.438
457.7,471.6,3.9427,0.98763,0.885,0.354,2.47,2.44,2.439
457.8,471.8,3.9428,0.98863,0.883,0.355,2.46,2.45,2.449
457.9,472.1,3.9427,0.98854,0.885,0.356,2.46,2.45,2.459
458.0,472.4,3.9427,0.98776,0.888,0.357,2.46,2.46,2.460
458.1,472.7,3.9426,0.98718,0.889,0.357,2.46,2.47,2.459
458.2,473.0,3.9421,0.98781,0.884,0.356,2.45,2.48,2.455
458.3,473.3,3.9414,0.98928,0.879,0.355,2.45,2.48,2.450
458.4,473.5,3.9411,0.99024,0.881,0.355,2.46,2.46,2.461
458.5,473.8,3.9411,0.99047,0.886,0.355,2.47,2.45,2.480
458.6,474.1,3.9413,0.99092,0.886,0.356,2.47,2.45,2.483
458.7,474.4,3.9413,0.99192,0.885,0.357,2.46,2.47,2.484
458.8,474.7,3.9411,0.99269,0.887,0.357,2.47,2.47,2.487
458.9,474.9,3.9407,0.99289,0.890,0.358,2.47,2.47,2.493
459.0,475.2,3.9402,0.9932,0.892,0.358,2.48,2.48,2.510
459.1,475.5,3.9399,0.99417,0.890,0.357,2.48,2.49,2.516
459.2,475.8,3.9398,0.99554,0.890,0.356,2.49,2.49,2.514
459.3,476.1,3.9398,0.99678,0.890,0.355,2.50,2.49,2.506
459.4,476.3,3.9395,0.9971,0.888,0.355,2.50,2.49,2.494
459.5,476.6,3.9389,0.99587,0.887,0.354,2.50,2.50,2.486
459.6,476.9,3.9381,0.99443,0.886,0.353,2.49,2.50,2.481
459.7,477.2,3.9374,0.99483,0.886,0.353,2.50,2.50,2.483
459.8,477.5,3.9370,0.99653,0.886,0.354,2.49,2.50,2.492
459.9,477.8,3.9369,0.99753,0.886,0.356,2.48,2.51,2.500
460.0,478.0,3.9369,0.99752,0.889,0.357,2.48,2.51,2.510
460.1,478.3,3.9369,0.99773,0.892,0.357,2.50,2.51,2.518
460.2,478.6,3.9368,0.99863,0.895,0.356,2.51,2.51,2.524
460.3,478.9,3.9365,0.99975,0.893,0.355,2.52,2.51,2.520
460.4,479.2,3.9360,1.00068,0.886,0.355,2.50,2.52,2.504
460.5,479.4,3.9356,1.00122,0.886,0.356,2.49,2.51,2.501
460.6,479.7,3.9355,1.0014,0.890,0.357,2.50,2.49,2.507
460.7,480.0,3.9356,1.00175,0.890,0.357,2.50,2.50,2.507
460.8,480.3,3.9356,1.00256,0.887,0.357,2.49,2.51,2.506
460.9,480.6,3.9356,1.00308,0.888,0.357,2.50,2.52,2.517
461.0,480.8,3.9357,1.00261,0.893,0.356,2.51,2.51,2.534
461.1,481.1,3.9357,1.0022,0.893,0.356,2.52,2.50,2.535
461.2,481.4,3.9353,1.00328,0.890,0.355,2.51,2.52,2.527
461.3,481.7,3.9347,1.00489,0.890,0.355,2.52,2.53,2.522
461.4,482.0,3.9343,1.00493,0.890,0.355,2.52,2.53,2.512
461.5,482.3,3.9341,1.00385,0.890,0.355,2.51,2.53,2.497
461.6,482.5,3.9341,1.00398,0.889,0.355,2.51,2.52,2.490
461.7,482.8,3.9342,1.00553,0.889,0.356,2.51,2.52,2.497
461.8,483.1,3.9339,1.00642,0.890,0.357,2.51,2.52,2.515
461.9,483.4,3.9333,1.00602,0.890,0.357,2.51,2.52,2.528
462.0,483.7,3.9328,1.00607,0.891,0.357,2.51,2.52,2.528
462.1,483.9,3.9325,1.0075,0.889,0.357,2.51,2.51,2.522
462.2,484.2,3.9324,1.00884,0.888,0.357,2.51,2.50,2.524
462.3,484.5,3.9325,1.00885,0.890,0.356,2.52,2.49,2.529
462.4,484.8,3.9324,1.0081,0.888,0.356,2.52,2.50,2.526
462.5,485.1,3.9322,1.00746,0.884,0.355,2.51,2.51,2.512
462.6,485.3,3.9319,1.00737,0.884,0.355,2.51,2.51,2.511
462.7,485.6,3.9314,1.00806,0.888,0.355,2.52,2.51,2.527
462.8,485.9,3.9310,1.00887,0.892,0.355,2.53,2.52,2.533
462.9,486.2,3.9308,1.00884,0.892,0.356,2.53,2.53,2.529
463.0,486.5,3.9308,1.00823,0.892,0.357,2.52,2.54,2.527
463.1,486.7,3.9310,1.00805,0.892,0.357,2.52,2.53,2.529
463.2,487.0,3.9310,1.00862,0.892,0.355,2.53,2.53,2.533
463.3,487.3,3.9307,1.00955,0.890,0.355,2.53,2.54,2.529
463.4,487.6,3.9302,1.01041,0.888,0.355,2.53,2.55,2.515
463.5,487.9,3.9297,1.0107,0.888,0.356,2.52,2.55,2.496
463.6,488.2,3.9294,1.01028,0.888,0.357,2.52,2.54,2.481
463.7,488.4,3.9294,1.0097,0.887,0.356,2.51,2.52,2.481
463.8,488.7,3.9293,1.00952,0.887,0.356,2.52,2.52,2.496
463.9,489.0,3.9294,1.01011,0.890,0.356,2.53,2.52,2.522
464.0,489.3,3.9294,1.01157,0.894,0.357,2.54,2.53,2.545
464.1,489.6,3.9294,1.01303,0.896,0.356,2.55,2.54,2.555
464.2,489.8,3.9292,1.01357,0.896,0.356,2.55,2.55,2.556
464.3,490.1,3.9289,1.01367,0.897,0.356,2.55,2.55,2.558
464.4,490.4,3.9282,1.01421,0.901,0.357,2.56,2.54,2.562
464.5,490.7,3.9273,1.01495,0.901,0.357,2.57,2.56,2.564
464.6,491.0,3.9268,1.015,0.898,0.355,2.57,2.57,2.552
464.7,491.2,3.9267,1.0145,0.893,0.355,2.55,2.58,2.532
464.8,491.5,3.9267,1.01438,0.889,0.357,2.53,2.57,2.520
464.9,491.8,3.9266,1.01483,0.889,0.358,2.52,2.55,2.519
465.0,492.1,3.9263,1.01511,0.891,0.359,2.52,2.54,2.528
465.1,492.4,3.9256,1.01491,0.890,0.358,2.52,2.53,2.536
465.2,492.6,3.9251,1.0147,0.886,0.358,2.51,2.53,2.533
465.3,492.9,3.9251,1.01488,0.884,0.357,2.51,2.52,2.524
465.4,493.2,3.9252,1.01528,0.886,0.356,2.53,2.52,2.523
465.5,493.5,3.9252,1.01561,0.890,0.355,2.54,2.52,2.526
465.6,493.8,3.9249,1.01523,0.890,0.356,2.54,2.53,2.522
465.7,494.0,3.9244,1.01377,0.886,0.357,2.52,2.54,2.515
465.8,494.3,3.9238,1.01272,0.883,0.358,2.50,2.52,2.525
465.9,494.6,3.9235,1.01396,0.884,0.357,2.51,2.51,2.553
466.0,494.9,3.9236,1.01616,0.884,0.356,2.52,2.51,2.572
466.1,495.2,3.9237,1.0164,0.885,0.356,2.53,2.52,2.574
466.2,495.4,3.9237,1.0149,0.887,0.356,2.53,2.53,2.567
466.3,495.7,3.9236,1.01435,0.886,0.356,2.53,2.54,2.550
466.4,496.0,3.9235,1.01525,0.884,0.356,2.52,2.54,2.533
466.5,496.3,3.9232,1.01559,0.882,0.356,2.52,2.53,2.515
466.6,496.6,3.9227,1.01461,0.878,0.356,2.50,2.53,2.500
466.7,496.8,3.9223,1.01393,0.875,0.357,2.49,2.53,2.497
466.8,497.1,3.9223,1.01459,0.876,0.358,2.48,2.52,2.507
466.9,497.4,3.9223,1.01569,0.880,0.358,2.50,2.52,2.521
467.0,497.7,3.9223,1.01628,0.885,0.357,2.52,2.52,2.536
467.1,498.0,3.9223,1.01611,0.887,0.355,2.54,2.52,2.548
467.2,498.3,3.9224,1.01524,0.885,0.354,2.54,2.53,2.541
467.3,498.5,3.9224,1.01454,0.884,0.355,2.53,2.53,2.527
467.4,498.8,3.9220,1.01496,0.886,0.356,2.53,2.53,2.526
467.5,499.1,3.9214,1.01597,0.890,0.355,2.54,2.52,2.536
467.6,499.4,3.9210,1.01634,0.892,0.354,2.56,2.54,2.550
