Repository: MaCFP/matl-db

### Experimental Conditions: TGA and DSC
A Netzsch STA 449 F3 Jupiter was used to conduct Thermogravimetric Analysis (TGA) and Differential Scanning Calorimetry (DSC) experiments. 

* Heating Rate: 3, 10, and 30 K/min
* Temperature program
  - Initial Temperature: 323 K
  - Initial Isotherm: 600 s (hold at 323 K for 600 s)  
  - Maximum Temperature: 823 K
  - Final Isotherm: 300 s (hold at 823 K for 300 s)
* Sample mass: 4.0 +/- 0.1 mg
* Sample geometry: Powdered (Supplied by NIST)
* Calibration type: Before each experiment, a baseline test was performed using an empty crucible.

File: PMMA/Calibration_Data/FSRI/FSRI_STA_N2_3K_1.csv (part 2 of 4)
Temp,time,TGA,DSC
[K],[s],[mg],[mW/mg]
466.1,2918.5,3.8793,0.15545
466.2,2920.5,3.8793,0.1546
466.3,2922.4,3.8793,0.15608
466.4,2924.4,3.8793,0.15381
466.5,2926.3,3.8799,0.15637
466.6,2928.3,3.8803,0.15442
466.7,2930.3,3.8803,0.15558
466.8,2932.2,3.8794,0.15425
466.9,2934.2,3.8790,0.15527
467.0,2936.2,3.8790,0.15435
467.1,2938.1,3.8789,0.15193
467.2,2940.1,3.8777,0.15367
467.3,2942.1,3.8777,0.15238
467.4,2944.0,3.8784,0.15118
467.5,2946.0,3.8787,0.1519
467.6,2948.0,3.8773,0.15327
467.7,2949.9,3.8773,0.15214
467.8,2951.9,3.8787,0.15193
467.9,2953.9,3.8787,0.15215
468.0,2955.9,3.8786,0.1531
468.1,2957.8,3.8764,0.15178
468.2,2959.8,3.8760,0.15163
468.3,2961.8,3.8760,0.15073
468.4,2963.8,3.8760,0.15259
468.5,2965.7,3.8760,0.155
468.6,2967.7,3.8765,0.15181
468.7,2969.7,3.8770,0.15202
468.8,2971.7,3.8770,0.15408
468.9,2973.6,3.8770,0.15138
469.0,2975.6,3.8770,0.15185
469.1,2977.6,3.8762,0.15233
469.2,2979.6,3.8754,0.1527
469.3,2981.6,3.8743,0.15193
469.4,2983.5,3.8744,0.15082
469.5,2985.5,3.8744,0.15001
469.6,2987.5,3.8744,0.15202
469.7,2989.5,3.8743,0.15113
469.8,2991.5,3.8756,0.15158
469.9,2993.4,3.8758,0.14995
470.0,2995.4,3.8745,0.14854
470.1,2997.4,3.8742,0.14781
470.2,2999.4,3.8730,0.14814
470.3,3001.3,3.8731,0.14869
470.4,3003.3,3.8731,0.14842
470.5,3005.3,3.8731,0.14866
470.6,3007.3,3.8731,0.14869
470.7,3009.3,3.8730,0.14794
470.8,3011.2,3.8738,0.1515
470.9,3013.2,3.8740,0.15031
471.0,3015.2,3.8741,0.14797
471.1,3017.1,3.8741,0.15138
471.2,3019.1,3.8736,0.15201
471.3,3021.1,3.8727,0.14784
471.4,3023.1,3.8727,0.14743
471.5,3025.0,3.8721,0.1494
471.6,3027.0,3.8721,0.14879
471.7,3028.9,3.8721,0.14839
471.8,3030.9,3.8721,0.14828
471.9,3032.9,3.8721,0.14898
472.0,3034.8,3.8721,0.14944
472.1,3036.8,3.8721,0.15114
472.2,3038.8,3.8722,0.15172
472.3,3040.7,3.8707,0.15116
472.4,3042.7,3.8707,0.15044
472.5,3044.6,3.8707,0.14997
472.6,3046.6,3.8717,0.14911
472.7,3048.5,3.8720,0.14911
472.8,3050.5,3.8721,0.15123
472.9,3052.4,3.8719,0.15015
473.0,3054.4,3.8707,0.14877
473.1,3056.3,3.8708,0.14891
473.2,3058.3,3.8696,0.15126
473.3,3060.2,3.8694,0.1505
473.4,3062.1,3.8695,0.15267
473.5,3064.1,3.8688,0.14976
473.6,3066.0,3.8688,0.15228
473.7,3067.9,3.8688,0.14903
473.8,3069.9,3.8688,0.14918
473.9,3071.8,3.8688,0.15148
474.0,3073.7,3.8689,0.15184
474.1,3075.6,3.8702,0.15098
474.2,3077.6,3.8701,0.14949
474.3,3079.5,3.8701,0.15034
474.4,3081.4,3.8701,0.15262
474.5,3083.3,3.8701,0.15103
474.6,3085.2,3.8701,0.15252
474.7,3087.2,3.8701,0.14997
474.8,3089.1,3.8701,0.15226
474.9,3091.0,3.8701,0.15044
475.0,3092.9,3.8701,0.15081
475.1,3094.8,3.8701,0.15055
475.2,3096.8,3.8691,0.15
475.3,3098.7,3.8695,0.14954
475.4,3100.6,3.8699,0.15083
475.5,3102.5,3.8700,0.14943
475.6,3104.5,3.8695,0.15217
475.7,3106.4,3.8688,0.14825
475.8,3108.3,3.8687,0.15026
475.9,3110.3,3.8697,0.14946
476.0,3112.2,3.8683,0.14829
476.1,3114.1,3.8684,0.14869
476.2,3116.1,3.8684,0.15094
476.3,3118.0,3.8685,0.15109
476.4,3119.9,3.8685,0.15115
476.5,3121.9,3.8685,0.14904
476.6,3123.8,3.8685,0.1481
476.7,3125.7,3.8686,0.14944
476.8,3127.6,3.8667,0.14877
476.9,3129.6,3.8668,0.14748
477.0,3131.5,3.8667,0.1491
477.1,3133.4,3.8675,0.14821
477.2,3135.4,3.8675,0.14695
477.3,3137.3,3.8675,0.14983
477.4,3139.2,3.8675,0.14757
477.5,3141.2,3.8675,0.14877
477.6,3143.1,3.8674,0.14736
477.7,3145.0,3.8665,0.1506
477.8,3146.9,3.8665,0.14718
477.9,3148.8,3.8665,0.14765
478.0,3150.8,3.8665,0.14814
478.1,3152.7,3.8665,0.14928
478.2,3154.6,3.8666,0.14819
478.3,3156.5,3.8658,0.14701
478.4,3158.5,3.8658,0.14896
478.5,3160.4,3.8658,0.14916
478.6,3162.3,3.8658,0.14831
478.7,3164.2,3.8661,0.14748
478.8,3166.1,3.8671,0.14773
478.9,3168.1,3.8671,0.14735
479.0,3170.0,3.8671,0.14969
479.1,3171.9,3.8671,0.14609
479.2,3173.8,3.8672,0.14779
479.3,3175.7,3.8677,0.14988
479.4,3177.7,3.8681,0.14857
479.5,3179.6,3.8667,0.14793
479.6,3181.5,3.8668,0.14924
479.7,3183.4,3.8668,0.14982
479.8,3185.3,3.8669,0.14836
479.9,3187.2,3.8654,0.14694
480.0,3189.1,3.8655,0.14833
480.1,3191.1,3.8655,0.15067
480.2,3193.0,3.8642,0.14728
480.3,3194.9,3.8642,0.1498
480.4,3196.8,3.8642,0.15051
480.5,3198.7,3.8653,0.14952
480.6,3200.6,3.8655,0.14728
480.7,3202.6,3.8655,0.15016
480.8,3204.5,3.8655,0.14774
480.9,3206.4,3.8650,0.14702
481.0,3208.3,3.8642,0.14695
481.1,3210.2,3.8641,0.14899
481.2,3212.2,3.8640,0.14814
481.3,3214.1,3.8648,0.14595
481.4,3216.0,3.8648,0.14693
481.5,3217.9,3.8642,0.14606
481.6,3219.8,3.8642,0.14787
481.7,3221.8,3.8633,0.14677
481.8,3223.7,3.8632,0.14554
481.9,3225.6,3.8632,0.14654
482.0,3227.6,3.8632,0.14627
482.1,3229.5,3.8632,0.14742
482.2,3231.4,3.8632,0.14447
482.3,3233.4,3.8632,0.14715
482.4,3235.3,3.8632,0.14674
482.5,3237.3,3.8632,0.14479
482.6,3239.2,3.8632,0.14564
482.7,3241.1,3.8632,0.14511
482.8,3243.0,3.8632,0.14505
482.9,3245.0,3.8632,0.14231
483.0,3246.9,3.8632,0.14337
483.1,3248.9,3.8632,0.14475
483.2,3250.8,3.8632,0.14228
483.3,3252.8,3.8632,0.14188
483.4,3254.7,3.8632,0.14453
483.5,3256.6,3.8632,0.14254
483.6,3258.6,3.8632,0.14186
483.7,3260.5,3.8633,0.14046
483.8,3262.5,3.8646,0.14087
483.9,3264.4,3.8646,0.14291
484.0,3266.4,3.8633,0.14107
484.1,3268.3,3.8632,0.14268
484.2,3270.3,3.8632,0.13971
484.3,3272.2,3.8631,0.13941
484.4,3274.2,3.8625,0.141
484.5,3276.2,3.8625,0.13881
484.6,3278.1,3.8625,0.14224
484.7,3280.1,3.8625,0.13966
484.8,3282.1,3.8625,0.13886
484.9,3284.1,3.8625,0.13952
485.0,3286.0,3.8625,0.14068
485.1,3288.0,3.8625,0.13989
485.2,3290.0,3.8625,0.14133
485.3,3291.9,3.8625,0.13974
485.4,3293.9,3.8625,0.14242
485.5,3295.9,3.8625,0.14249
485.6,3297.8,3.8625,0.14136
485.7,3299.8,3.8625,0.14038
485.8,3301.7,3.8625,0.13872
485.9,3303.7,3.8625,0.13991
486.0,3305.7,3.8626,0.13975
486.1,3307.6,3.8618,0.14187
486.2,3309.6,3.8619,0.14055
486.3,3311.5,3.8619,0.14014
486.4,3313.5,3.8619,0.13996
486.5,3315.5,3.8619,0.14077
486.6,3317.4,3.8619,0.14133
486.7,3319.4,3.8619,0.14059
486.8,3321.3,3.8619,0.13899
486.9,3323.3,3.8619,0.14059
487.0,3325.3,3.8619,0.13993
487.1,3327.2,3.8619,0.14027
487.2,3329.2,3.8619,0.13892
487.3,3331.1,3.8619,0.14013
487.4,3333.1,3.8619,0.13919
487.5,3335.0,3.8612,0.13975
487.6,3337.0,3.8609,0.1383
487.7,3339.0,3.8609,0.13919
487.8,3340.9,3.8609,0.13924
487.9,3342.9,3.8609,0.13835
488.0,3344.9,3.8609,0.13872
488.1,3346.9,3.8609,0.13984
488.2,3348.8,3.8609,0.13963
488.3,3350.8,3.8609,0.13884
488.4,3352.8,3.8609,0.14213
488.5,3354.7,3.8609,0.13894
488.6,3356.7,3.8609,0.13981
488.7,3358.6,3.8610,0.14151
488.8,3360.6,3.8602,0.14082
488.9,3362.6,3.8599,0.13886
489.0,3364.5,3.8599,0.14036
489.1,3366.5,3.8599,0.14089
489.2,3368.4,3.8599,0.1391
489.3,3370.4,3.8599,0.14212
489.4,3372.4,3.8599,0.13998
489.5,3374.3,3.8599,0.14253
489.6,3376.3,3.8599,0.14104
489.7,3378.2,3.8599,0.1411
489.8,3380.2,3.8599,0.14134
489.9,3382.1,3.8599,0.14187
490.0,3384.1,3.8599,0.13963
490.1,3386.0,3.8599,0.14314
490.2,3388.0,3.8599,0.14106
490.3,3389.9,3.8599,0.14091
490.4,3391.9,3.8599,0.1393
490.5,3393.8,3.8609,0.13955
490.6,3395.8,3.8606,0.13868
490.7,3397.7,3.8607,0.13929
490.8,3399.6,3.8591,0.13854
490.9,3401.6,3.8592,0.14245
491.0,3403.6,3.8592,0.14133
491.1,3405.5,3.8592,0.14194
491.2,3407.4,3.8592,0.13977
491.3,3409.4,3.8592,0.13994
491.4,3411.3,3.8593,0.14188
491.5,3413.3,3.8581,0.14118
491.6,3415.2,3.8582,0.14058
491.7,3417.2,3.8582,0.1399
491.8,3419.1,3.8582,0.13947
491.9,3421.1,3.8582,0.14009
492.0,3423.0,3.8582,0.13797
492.1,3425.0,3.8582,0.14013
492.2,3426.9,3.8582,0.13786
492.3,3428.9,3.8586,0.13929
492.4,3430.8,3.8586,0.14021
492.5,3432.8,3.8586,0.14318
492.6,3434.7,3.8586,0.13861
492.7,3436.7,3.8586,0.14132
492.8,3438.6,3.8586,0.14196
492.9,3440.6,3.8586,0.14171
493.0,3442.5,3.8586,0.13857
493.1,3444.5,3.8586,0.13757
493.2,3446.4,3.8586,0.14075
493.3,3448.4,3.8586,0.14094
493.4,3450.3,3.8586,0.14096
493.5,3452.3,3.8586,0.14071
493.6,3454.2,3.8586,0.14073
493.7,3456.2,3.8586,0.14258
493.8,3458.2,3.8596,0.14349
493.9,3460.1,3.8596,0.14097
494.0,3462.1,3.8595,0.14353
494.1,3464.0,3.8583,0.14302
494.2,3466.0,3.8582,0.14358
494.3,3467.9,3.8582,0.14122
494.4,3469.9,3.8582,0.14409
494.5,3471.8,3.8582,0.14373
494.6,3473.8,3.8582,0.14414
494.7,3475.7,3.8582,0.14386
494.8,3477.7,3.8582,0.14564
494.9,3479.6,3.8582,0.14464
495.0,3481.6,3.8582,0.1449
495.1,3483.5,3.8583,0.14349
495.2,3485.5,3.8583,0.14485
495.3,3487.4,3.8583,0.14614
495.4,3489.4,3.8583,0.14378
495.5,3491.3,3.8572,0.14266
495.6,3493.2,3.8573,0.14455
495.7,3495.2,3.8573,0.14433
495.8,3497.1,3.8573,0.14379
495.9,3499.1,3.8573,0.14346
496.0,3501.1,3.8573,0.14645
496.1,3503.0,3.8573,0.1433
496.2,3504.9,3.8582,0.14533
496.3,3506.9,3.8586,0.14427
496.4,3508.9,3.8586,0.1445
496.5,3510.8,3.8574,0.14341
496.6,3512.8,3.8573,0.14388
496.7,3514.7,3.8573,0.14518
496.8,3516.7,3.8571,0.14486
496.9,3518.7,3.8587,0.14392
497.0,3520.6,3.8587,0.14158
497.1,3522.6,3.8573,0.14469
497.2,3524.5,3.8573,0.1427
497.3,3526.5,3.8573,0.14287
497.4,3528.4,3.8572,0.14151
497.5,3530.4,3.8581,0.14164
497.6,3532.4,3.8582,0.14213
497.7,3534.3,3.8582,0.1442
497.8,3536.3,3.8582,0.14308
497.9,3538.2,3.8582,0.14349
498.0,3540.2,3.8582,0.14292
498.1,3542.2,3.8582,0.14368
498.2,3544.1,3.8582,0.14499
498.3,3546.1,3.8582,0.14138
498.4,3548.0,3.8582,0.14183
498.5,3550.0,3.8569,0.1438
498.6,3551.9,3.8569,0.14362
498.7,3553.9,3.8569,0.14377
498.8,3555.8,3.8569,0.14357
498.9,3557.8,3.8569,0.14343
499.0,3559.8,3.8569,0.14282
499.1,3561.7,3.8569,0.14361
499.2,3563.6,3.8570,0.14344
499.3,3565.6,3.8558,0.14463
499.4,3567.6,3.8556,0.14405
499.5,3569.5,3.8556,0.14492
499.6,3571.5,3.8556,0.14462
499.7,3573.4,3.8566,0.1429
499.8,3575.3,3.8569,0.14468
499.9,3577.3,3.8571,0.14449
500.0,3579.3,3.8579,0.14302
500.1,3581.2,3.8579,0.14492
500.2,3583.2,3.8579,0.14548
500.3,3585.1,3.8579,0.14432
500.4,3587.1,3.8579,0.14541
500.5,3589.0,3.8579,0.14358
500.6,3591.0,3.8579,0.14412
500.7,3592.9,3.8560,0.14121
500.8,3594.9,3.8556,0.14219
500.9,3596.8,3.8556,0.1432
501.0,3598.7,3.8556,0.14436
501.1,3600.7,3.8556,0.14648
501.2,3602.6,3.8556,0.14441
501.3,3604.6,3.8556,0.14369
501.4,3606.5,3.8556,0.1463
501.5,3608.5,3.8556,0.14575
501.6,3610.4,3.8556,0.14447
501.7,3612.4,3.8556,0.1436
501.8,3614.3,3.8556,0.1476
501.9,3616.3,3.8556,0.14731
502.0,3618.2,3.8556,0.14601
502.1,3620.2,3.8556,0.14613
502.2,3622.1,3.8556,0.14618
502.3,3624.0,3.8556,0.14391
502.4,3626.0,3.8556,0.147
502.5,3627.9,3.8556,0.14684
502.6,3629.9,3.8556,0.14765
502.7,3631.8,3.8556,0.14449
502.8,3633.8,3.8556,0.14613
502.9,3635.7,3.8556,0.14802
503.0,3637.7,3.8556,0.14682
503.1,3639.6,3.8556,0.14478
503.2,3641.6,3.8556,0.14403
503.3,3643.5,3.8556,0.14479
503.4,3645.4,3.8557,0.14703
503.5,3647.4,3.8542,0.14792
503.6,3649.3,3.8543,0.14698
503.7,3651.3,3.8543,0.1494
503.8,3653.2,3.8543,0.14601
503.9,3655.2,3.8551,0.14777
504.0,3657.1,3.8563,0.14577
504.1,3659.1,3.8563,0.14527
504.2,3661.0,3.8550,0.14656
504.3,3662.9,3.8550,0.14887
504.4,3664.9,3.8537,0.1467
504.5,3666.8,3.8536,0.14818
504.6,3668.8,3.8536,0.14575
504.7,3670.7,3.8536,0.14934
504.8,3672.7,3.8542,0.14934
504.9,3674.6,3.8547,0.14718
505.0,3676.5,3.8546,0.1476
505.1,3678.5,3.8546,0.14883
505.2,3680.4,3.8546,0.15005
505.3,3682.4,3.8546,0.14828
505.4,3684.3,3.8543,0.14763
505.5,3686.3,3.8519,0.14948
505.6,3688.2,3.8520,0.14987
505.7,3690.2,3.8522,0.15047
505.8,3692.1,3.8533,0.14898
505.9,3694.0,3.8533,0.15043
506.0,3696.0,3.8533,0.14986
506.1,3697.9,3.8533,0.15196
506.2,3699.8,3.8533,0.15066
506.3,3701.8,3.8533,0.15213
506.4,3703.7,3.8533,0.15135
506.5,3705.6,3.8533,0.1487
506.6,3707.6,3.8542,0.15131
506.7,3709.5,3.8544,0.15233
506.8,3711.4,3.8550,0.15076
506.9,3713.4,3.8550,0.15195
507.0,3715.3,3.8550,0.15235
507.1,3717.3,3.8550,0.15112
507.2,3719.2,3.8550,0.15049
507.3,3721.1,3.8550,0.14993
507.4,3723.1,3.8539,0.14974
507.5,3725.0,3.8536,0.15287
507.6,3726.9,3.8537,0.15233
507.7,3728.9,3.8524,0.15145
507.8,3730.8,3.8528,0.15005
507.9,3732.7,3.8537,0.15096
508.0,3734.7,3.8536,0.1524
508.1,3736.6,3.8536,0.1528
508.2,3738.6,3.8536,0.15203
508.3,3740.5,3.8537,0.15219
508.4,3742.5,3.8529,0.15107
508.5,3744.4,3.8530,0.15315
508.6,3746.3,3.8530,0.15058
508.7,3748.3,3.8530,0.15082
508.8,3750.3,3.8530,0.15308
508.9,3752.2,3.8538,0.14873
509.0,3754.2,3.8542,0.15212
509.1,3756.1,3.8537,0.15088
509.2,3758.1,3.8536,0.15068
509.3,3760.0,3.8526,0.1524
509.4,3762.0,3.8523,0.14889
509.5,3763.9,3.8523,0.14915
509.6,3765.9,3.8523,0.15066
509.7,3767.8,3.8514,0.14693
509.8,3769.8,3.8513,0.14906
509.9,3771.8,3.8513,0.14884
510.0,3773.8,3.8513,0.14782
510.1,3775.7,3.8513,0.14921
510.2,3777.7,3.8513,0.14849
510.3,3779.7,3.8513,0.14899
510.4,3781.6,3.8513,0.14819
510.5,3783.6,3.8513,0.14951
510.6,3785.6,3.8513,0.14654
510.7,3787.5,3.8513,0.1491
510.8,3789.5,3.8513,0.14857
510.9,3791.5,3.8513,0.14958
511.0,3793.5,3.8513,0.14927
511.1,3795.4,3.8512,0.14863
511.2,3797.4,3.8507,0.14749
511.3,3799.4,3.8499,0.14679
511.4,3801.3,3.8491,0.14935
511.5,3803.3,3.8490,0.14981
511.6,3805.3,3.8492,0.14857
511.7,3807.2,3.8497,0.14947
511.8,3809.2,3.8499,0.14976
511.9,3811.2,3.8510,0.14992
512.0,3813.2,3.8510,0.15036
512.1,3815.1,3.8510,0.14906
512.2,3817.1,3.8510,0.15038
512.3,3819.0,3.8510,0.14941
512.4,3821.0,3.8510,0.15323
512.5,3822.9,3.8510,0.15186
512.6,3824.9,3.8498,0.15338
512.7,3826.9,3.8497,0.15164
512.8,3828.8,3.8497,0.15403
512.9,3830.8,3.8497,0.15332
513.0,3832.7,3.8497,0.15314
513.1,3834.7,3.8497,0.15236
513.2,3836.6,3.8498,0.15162
513.3,3838.6,3.8480,0.15146
513.4,3840.6,3.8477,0.15432
513.5,3842.5,3.8477,0.15426
513.6,3844.5,3.8477,0.15124
513.7,3846.4,3.8484,0.15212
513.8,3848.4,3.8484,0.15147
513.9,3850.3,3.8484,0.15082
514.0,3852.3,3.8484,0.15135
514.1,3854.3,3.8482,0.1505
514.2,3856.2,3.8477,0.15397
514.3,3858.2,3.8477,0.15167
514.4,3860.1,3.8477,0.15303
514.5,3862.1,3.8467,0.15311
514.6,3864.0,3.8464,0.15452
514.7,3866.0,3.8464,0.15433
514.8,3867.9,3.8477,0.15274
514.9,3869.9,3.8477,0.15534
515.0,3871.8,3.8477,0.1559
515.1,3873.8,3.8477,0.15455
515.2,3875.7,3.8477,0.15353
515.3,3877.7,3.8476,0.15393
515.4,3879.6,3.8467,0.15436
515.5,3881.6,3.8464,0.15603
515.6,3883.5,3.8468,0.15543
515.7,3885.5,3.8470,0.1552
515.8,3887.4,3.8470,0.15594
515.9,3889.4,3.8468,0.15903
516.0,3891.3,3.8457,0.15571
516.1,3893.3,3.8457,0.15791
516.2,3895.2,3.8458,0.15788
516.3,3897.1,3.8458,0.15663
516.4,3899.1,3.8458,0.15731
516.5,3901.0,3.8447,0.15738
516.6,3903.0,3.8448,0.15755
516.7,3904.9,3.8447,0.15862
516.8,3906.9,3.8454,0.15926
516.9,3908.8,3.8454,0.15776
517.0,3910.7,3.8454,0.1594
517.1,3912.7,3.8454,0.1604
517.2,3914.6,3.8454,0.15912
517.3,3916.6,3.8454,0.1607
517.4,3918.5,3.8450,0.15758
517.5,3920.5,3.8451,0.15856
517.6,3922.4,3.8451,0.15869
517.7,3924.4,3.8451,0.16006
517.8,3926.3,3.8451,0.15924
517.9,3928.3,3.8444,0.15823
518.0,3930.2,3.8444,0.15817
518.1,3932.2,3.8444,0.15671
518.2,3934.1,3.8444,0.15913
518.3,3936.0,3.8428,0.15969
518.4,3938.0,3.8428,0.15793
518.5,3939.9,3.8428,0.15969
518.6,3941.9,3.8428,0.15997
518.7,3943.9,3.8428,0.15989
518.8,3945.8,3.8428,0.15966
518.9,3947.7,3.8428,0.15912
519.0,3949.7,3.8428,0.1604
519.1,3951.6,3.8430,0.15926
519.2,3953.6,3.8431,0.15905
519.3,3955.5,3.8428,0.15917
519.4,3957.4,3.8428,0.15892
519.5,3959.4,3.8428,0.16044
519.6,3961.3,3.8414,0.16071
519.7,3963.3,3.8415,0.16343
519.8,3965.2,3.8415,0.15925
519.9,3967.1,3.8415,0.16116
520.0,3969.1,3.8415,0.1592
520.1,3971.0,3.8415,0.1616
520.2,3972.9,3.8415,0.16013
520.3,3974.9,3.8415,0.16323
520.4,3976.8,3.8409,0.16156
520.5,3978.8,3.8405,0.1598
520.6,3980.7,3.8405,0.16222
520.7,3982.6,3.8403,0.16272
520.8,3984.6,3.8402,0.1618
520.9,3986.5,3.8402,0.16092
521.0,3988.4,3.8401,0.16212
521.1,3990.4,3.8401,0.16338
521.2,3992.3,3.8401,0.1618
521.3,3994.3,3.8401,0.16221
521.4,3996.3,3.8398,0.16185
521.5,3998.2,3.8398,0.16176
521.6,4000.2,3.8398,0.16149
521.7,4002.1,3.8395,0.16224
521.8,4004.1,3.8388,0.16164
521.9,4006.0,3.8382,0.16271
522.0,4008.0,3.8382,0.16376
522.1,4009.9,3.8382,0.16159
522.2,4011.9,3.8382,0.16253
522.3,4013.8,3.8376,0.16211
522.4,4015.8,3.8375,0.16196
522.5,4017.7,3.8375,0.16156
522.6,4019.7,3.8366,0.16027
522.7,4021.6,3.8362,0.1592
522.8,4023.6,3.8362,0.16143
522.9,4025.5,3.8362,0.16156
523.0,4027.5,3.8362,0.16216
523.1,4029.4,3.8362,0.16408
523.2,4031.4,3.8366,0.16145
523.3,4033.3,3.8372,0.16393
523.4,4035.3,3.8372,0.16233
523.5,4037.2,3.8372,0.16289
523.6,4039.2,3.8372,0.16496
523.7,4041.1,3.8368,0.16437
523.8,4043.1,3.8345,0.16462
523.9,4045.0,3.8346,0.16388
524.0,4047.0,3.8346,0.16454
524.1,4048.9,3.8346,0.16439
524.2,4050.9,3.8349,0.16064
524.3,4052.8,3.8349,0.16515
524.4,4054.7,3.8348,0.16344
524.5,4056.7,3.8356,0.16388
524.6,4058.6,3.8347,0.16333
524.7,4060.6,3.8343,0.16415
524.8,4062.6,3.8342,0.16346
524.9,4064.5,3.8342,0.16366
525.0,4066.5,3.8342,0.16635
525.1,4068.4,3.8342,0.16248
525.2,4070.4,3.8342,0.16227
525.3,4072.3,3.8342,0.16245
525.4,4074.2,3.8342,0.16302
525.5,4076.2,3.8343,0.16264
525.6,4078.2,3.8318,0.16296
525.7,4080.1,3.8319,0.16449
525.8,4082.1,3.8319,0.16412
525.9,4084.0,3.8319,0.16359
526.0,4086.0,3.8306,0.16658
526.1,4087.9,3.8306,0.16562
526.2,4089.9,3.8319,0.16696
526.3,4091.8,3.8319,0.16798
526.4,4093.8,3.8314,0.16841
526.5,4095.7,3.8306,0.16975
526.6,4097.7,3.8306,0.16945
526.7,4099.6,3.8306,0.17249
526.8,4101.6,3.8307,0.17079
526.9,4103.5,3.8300,0.1691
527.0,4105.5,3.8292,0.17105
527.1,4107.4,3.8293,0.17331
527.2,4109.4,3.8307,0.17233
527.3,4111.3,3.8306,0.1744
527.4,4113.3,3.8304,0.1739
527.5,4115.2,3.8293,0.17582
527.6,4117.2,3.8293,0.17677
527.7,4119.1,3.8293,0.17617
527.8,4121.0,3.8293,0.1752
527.9,4123.0,3.8293,0.17605
528.0,4124.9,3.8293,0.17756
528.1,4126.9,3.8293,0.17692
528.2,4128.8,3.8293,0.17982
528.3,4130.7,3.8293,0.17789
528.4,4132.7,3.8294,0.17824
528.5,4134.6,3.8282,0.17809
528.6,4136.6,3.8276,0.17612
528.7,4138.5,3.8270,0.17647
528.8,4140.4,3.8270,0.17806
528.9,4142.4,3.8270,0.1801
529.0,4144.3,3.8270,0.17962
529.1,4146.2,3.8270,0.17852
529.2,4148.2,3.8270,0.17967
529.3,4150.1,3.8262,0.18209
529.4,4152.1,3.8257,0.18004
529.5,4154.0,3.8257,0.17924
529.6,4155.9,3.8257,0.18231
529.7,4157.9,3.8257,0.18071
529.8,4159.8,3.8245,0.18062
529.9,4161.8,3.8244,0.18156
530.0,4163.7,3.8244,0.18254
530.1,4165.6,3.8244,0.18093
530.2,4167.6,3.8244,0.18231
530.3,4169.5,3.8244,0.18349
530.4,4171.5,3.8245,0.18479
530.5,4173.4,3.8229,0.18495
530.6,4175.4,3.8230,0.18215
530.7,4177.3,3.8230,0.18486
530.8,4179.3,3.8230,0.18427
530.9,4181.2,3.8220,0.1839
531.0,4183.2,3.8220,0.1848
531.1,4185.1,3.8221,0.18541
531.2,4187.1,3.8221,0.18652
531.3,4189.0,3.8217,0.18527
531.4,4190.9,3.8217,0.18592
531.5,4192.9,3.8205,0.18423
531.6,4194.8,3.8204,0.18441
531.7,4196.8,3.8204,0.18523
531.8,4198.7,3.8204,0.18636
531.9,4200.7,3.8204,0.18683
532.0,4202.6,3.8204,0.18537
532.1,4204.6,3.8204,0.186
532.2,4206.5,3.8204,0.18329
532.3,4208.5,3.8204,0.18511
532.4,4210.4,3.8204,0.18577
532.5,4212.4,3.8190,0.18531
532.6,4214.4,3.8192,0.18557
532.7,4216.3,3.8176,0.1848
532.8,4218.3,3.8178,0.18548
532.9,4220.2,3.8179,0.18365
533.0,4222.2,3.8188,0.18479
533.1,4224.1,3.8188,0.18549
533.2,4226.1,3.8187,0.18542
533.3,4228.1,3.8174,0.18384
533.4,4230.1,3.8174,0.18331
533.5,4232.0,3.8174,0.1859
533.6,4234.0,3.8161,0.1891
533.7,4235.9,3.8161,0.18305
533.8,4237.9,3.8159,0.18542
533.9,4239.8,3.8148,0.18645
534.0,4241.8,3.8148,0.18773
534.1,4243.8,3.8148,0.18639
534.2,4245.7,3.8148,0.18651
534.3,4247.7,3.8148,0.18643
534.4,4249.6,3.8148,0.18782
534.5,4251.6,3.8148,0.18717
534.6,4253.5,3.8148,0.18977
534.7,4255.5,3.8142,0.19066
534.8,4257.4,3.8135,0.18843
534.9,4259.4,3.8135,0.19118
535.0,4261.3,3.8135,0.19128
535.1,4263.3,3.8135,0.19189
535.2,4265.2,3.8135,0.19106
535.3,4267.1,3.8135,0.18837
535.4,4269.1,3.8131,0.19144
535.5,4271.0,3.8122,0.18965
535.6,4273.0,3.8122,0.19222
535.7,4274.9,3.8116,0.191
535.8,4276.9,3.8108,0.19142
535.9,4278.8,3.8109,0.18987
536.0,4280.7,3.8109,0.19089
536.1,4282.7,3.8110,0.19365
536.2,4284.6,3.8098,0.19393
536.3,4286.5,3.8090,0.19212
536.4,4288.5,3.8086,0.19282
536.5,4290.4,3.8086,0.19269
536.6,4292.4,3.8086,0.19303
536.7,4294.3,3.8089,0.19495
536.8,4296.2,3.8098,0.19508
536.9,4298.2,3.8098,0.19403
537.0,4300.1,3.8085,0.19298
537.1,4302.1,3.8086,0.19238
537.2,4304.0,3.8076,0.1938
537.3,4305.9,3.8062,0.19336
537.4,4307.9,3.8063,0.19341
537.5,4309.8,3.8063,0.19394
537.6,4311.7,3.8063,0.19459
537.7,4313.7,3.8063,0.19515
537.8,4315.6,3.8063,0.19347
537.9,4317.6,3.8052,0.1945
538.0,4319.5,3.8056,0.19557
538.1,4321.4,3.8062,0.19544
538.2,4323.4,3.8063,0.19844
538.3,4325.3,3.8063,0.19685
538.4,4327.2,3.8063,0.19532
538.5,4329.2,3.8052,0.19512
538.6,4331.1,3.8048,0.19699
538.7,4333.0,3.8036,0.1975
538.8,4335.0,3.8036,0.19689
538.9,4336.9,3.8023,0.19455
539.0,4338.9,3.8023,0.19625
539.1,4340.8,3.8030,0.19759
539.2,4342.8,3.8031,0.19756
539.3,4344.7,3.8016,0.1975
539.4,4346.6,3.8016,0.19771
539.5,4348.6,3.8016,0.19394
539.6,4350.5,3.8014,0.19591
539.7,4352.5,3.8003,0.19537
539.8,4354.5,3.8003,0.19651
539.9,4356.4,3.8003,0.19597
540.0,4358.4,3.8003,0.19849
540.1,4360.3,3.8003,0.1964
540.2,4362.3,3.8003,0.19726
540.3,4364.3,3.7998,0.19746
540.4,4366.2,3.7991,0.19798
540.5,4368.2,3.7983,0.19728
540.6,4370.1,3.7970,0.19286
540.7,4372.1,3.7970,0.19534
540.8,4374.0,3.7970,0.19512
540.9,4376.0,3.7970,0.1947
541.0,4377.9,3.7958,0.19324
541.1,4379.9,3.7957,0.19503
541.2,4381.8,3.7957,0.19657
541.3,4383.8,3.7957,0.19464
541.4,4385.7,3.7957,0.19442
541.5,4387.7,3.7947,0.19616
541.6,4389.6,3.7944,0.19607
541.7,4391.6,3.7944,0.19489
541.8,4393.5,3.7944,0.1966
541.9,4395.5,3.7945,0.20031
542.0,4397.4,3.7929,0.19625
542.1,4399.3,3.7931,0.1968
542.2,4401.2,3.7931,0.2003
542.3,4403.2,3.7931,0.1991
542.4,4405.1,3.7930,0.19966
542.5,4407.0,3.7918,0.19967
542.6,4409.0,3.7918,0.20023
542.7,4410.9,3.7918,0.20251
542.8,4412.9,3.7904,0.20164
542.9,4414.8,3.7917,0.20124
543.0,4416.8,3.7918,0.20125
543.1,4418.7,3.7918,0.20083
543.2,4420.7,3.7910,0.20261
543.3,4422.6,3.7901,0.20093
543.4,4424.6,3.7897,0.20112
543.5,4426.5,3.7896,0.20104
543.6,4428.5,3.7878,0.20063
543.7,4430.5,3.7872,0.20198
543.8,4432.4,3.7865,0.20099
543.9,4434.4,3.7865,0.20108
544.0,4436.4,3.7865,0.20282
544.1,4438.3,3.7865,0.2025
544.2,4440.3,3.7865,0.20102
544.3,4442.3,3.7866,0.20162
544.4,4444.3,3.7854,0.20354
544.5,4446.2,3.7852,0.20083
544.6,4448.2,3.7852,0.20249
544.7,4450.2,3.7851,0.20332
544.8,4452.1,3.7838,0.20393
544.9,4454.1,3.7839,0.20414
545.0,4456.0,3.7839,0.20386
545.1,4458.0,3.7839,0.20429
545.2,4460.0,3.7826,0.20424
545.3,4461.9,3.7826,0.20269
545.4,4463.9,3.7814,0.20423
545.5,4465.8,3.7813,0.2061
545.6,4467.8,3.7813,0.20459
545.7,4469.7,3.7812,0.20352
545.8,4471.7,3.7811,0.20629
545.9,4473.6,3.7799,0.20418
546.0,4475.6,3.7799,0.2047
546.1,4477.5,3.7794,0.2064
546.2,4479.5,3.7786,0.20725
546.3,4481.5,3.7786,0.20541
546.4,4483.4,3.7787,0.20651
546.5,4485.4,3.7791,0.20651
546.6,4487.3,3.7798,0.20605
546.7,4489.3,3.7786,0.20618
546.8,4491.2,3.7784,0.20542
546.9,4493.2,3.7759,0.2073
547.0,4495.1,3.7760,0.20675
547.1,4497.1,3.7759,0.20663
547.2,4499.0,3.7747,0.20771
547.3,4501.0,3.7747,0.20913
547.4,4502.9,3.7747,0.20752
547.5,4504.8,3.7747,0.20721
547.6,4506.8,3.7747,0.20983
547.7,4508.7,3.7735,0.20984
547.8,4510.7,3.7734,0.20993
547.9,4512.6,3.7733,0.20661
548.0,4514.6,3.7730,0.21018
548.1,4516.5,3.7719,0.20966
548.2,4518.5,3.7714,0.20992
548.3,4520.4,3.7708,0.21109
548.4,4522.3,3.7707,0.20823
548.5,4524.3,3.7707,0.20981
548.6,4526.2,3.7707,0.20846
548.7,4528.2,3.7707,0.20964
548.8,4530.1,3.7693,0.20877
548.9,4532.1,3.7694,0.20814
549.0,4534.0,3.7687,0.21142
549.1,4536.0,3.7681,0.20988
549.2,4538.0,3.7681,0.20626
549.3,4539.9,3.7667,0.21007
549.4,4541.9,3.7668,0.20912
549.5,4543.8,3.7668,0.20668
549.6,4545.8,3.7660,0.20768
549.7,4547.7,3.7654,0.20911
549.8,4549.7,3.7655,0.21105
549.9,4551.7,3.7656,0.21105
550.0,4553.6,3.7640,0.20973
550.1,4555.6,3.7643,0.2099
550.2,4557.5,3.7627,0.20893
550.3,4559.5,3.7628,0.20908
550.4,4561.4,3.7628,0.20914
550.5,4563.4,3.7629,0.21014
550.6,4565.3,3.7619,0.20991
550.7,4567.2,3.7613,0.20742
550.8,4569.2,3.7605,0.20906
550.9,4571.1,3.7602,0.20721
551.0,4573.1,3.7588,0.21
551.1,4575.0,3.7589,0.21168
551.2,4577.0,3.7586,0.21046
551.3,4578.9,3.7575,0.21158
551.4,4580.9,3.7588,0.20909
551.5,4582.8,3.7587,0.21181
551.6,4584.8,3.7573,0.2132
551.7,4586.7,3.7562,0.21342
551.8,4588.6,3.7554,0.21274
551.9,4590.6,3.7550,0.21426
552.0,4592.5,3.7549,0.21366
552.1,4594.5,3.7549,0.21335
552.2,4596.4,3.7550,0.21506
552.3,4598.4,3.7542,0.21401
552.4,4600.3,3.7543,0.21569
552.5,4602.2,3.7543,0.21516
552.6,4604.2,3.7541,0.21493
552.7,4606.1,3.7516,0.21434
552.8,4608.1,3.7503,0.21436
552.9,4610.0,3.7503,0.21569
553.0,4612.0,3.7503,0.21688
553.1,4613.9,3.7497,0.2181
553.2,4615.8,3.7499,0.21511
553.3,4617.8,3.7500,0.21656
553.4,4619.7,3.7496,0.21657
553.5,4621.7,3.7486,0.21452
553.6,4623.6,3.7487,0.21766
553.7,4625.5,3.7476,0.21665
553.8,4627.5,3.7474,0.21828
553.9,4629.4,3.7473,0.21754
554.0,4631.4,3.7471,0.21738
554.1,4633.3,3.7460,0.21813
554.2,4635.3,3.7459,0.22023
554.3,4637.2,3.7447,0.22018
554.4,4639.1,3.7440,0.21708
554.5,4641.1,3.7434,0.2212
554.6,4643.0,3.7431,0.22006
554.7,4645.0,3.7434,0.22131
554.8,4646.9,3.7434,0.21784
554.9,4648.8,3.7429,0.21864
555.0,4650.8,3.7421,0.21756
555.1,4652.7,3.7421,0.21873
555.2,4654.7,3.7423,0.21868
555.3,4656.6,3.7395,0.22013
555.4,4658.6,3.7394,0.22048
555.5,4660.5,3.7387,0.21781
555.6,4662.5,3.7394,0.21931
555.7,4664.4,3.7391,0.21979
555.8,4666.4,3.7381,0.222
555.9,4668.3,3.7382,0.2193
556.0,4670.3,3.7373,0.22025
556.1,4672.2,3.7369,0.22014
556.2,4674.2,3.7359,0.21749
556.3,4676.1,3.7351,0.21689
556.4,4678.1,3.7345,0.21745
556.5,4680.1,3.7345,0.21653
556.6,4682.0,3.7345,0.21765
556.7,4684.0,3.7339,0.21664
556.8,4685.9,3.7342,0.21743
556.9,4687.9,3.7332,0.21714
557.0,4689.9,3.7332,0.21692
557.1,4691.8,3.7333,0.2142
557.2,4693.8,3.7326,0.2153
557.3,4695.8,3.7312,0.21649
557.4,4697.7,3.7301,0.21667
557.5,4699.7,3.7299,0.21665
557.6,4701.6,3.7299,0.21611
557.7,4703.6,3.7289,0.21718
557.8,4705.6,3.7286,0.21601
557.9,4707.5,3.7286,0.21621
558.0,4709.5,3.7282,0.21625
558.1,4711.4,3.7273,0.21614
558.2,4713.4,3.7273,0.21743
558.3,4715.4,3.7268,0.2156
558.4,4717.3,3.7260,0.21738
558.5,4719.3,3.7254,0.21419
558.6,4721.2,3.7247,0.21619
558.7,4723.2,3.7246,0.21662
558.8,4725.2,3.7233,0.21664
558.9,4727.1,3.7233,0.21712
559.0,4729.1,3.7233,0.2164
559.1,4731.0,3.7220,0.21675
559.2,4733.0,3.7220,0.21791
559.3,4734.9,3.7211,0.2197
559.4,4736.9,3.7207,0.21685
559.5,4738.9,3.7202,0.21786
559.6,4740.8,3.7192,0.22059
559.7,4742.8,3.7185,0.21699
559.8,4744.7,3.7183,0.22032
559.9,4746.7,3.7181,0.21699
560.0,4748.7,3.7181,0.21698
560.1,4750.6,3.7165,0.21862
560.2,4752.6,3.7166,0.21759
560.3,4754.5,3.7167,0.22126
560.4,4756.5,3.7154,0.2199
560.5,4758.4,3.7153,0.21933
560.6,4760.4,3.7151,0.21959
560.7,4762.3,3.7140,0.22131
560.8,4764.3,3.7140,0.22139
560.9,4766.2,3.7140,0.22147
561.0,4768.2,3.7140,0.22327
561.1,4770.1,3.7126,0.22196
561.2,4772.1,3.7127,0.21924
561.3,4774.1,3.7114,0.22182
561.4,4776.0,3.7114,0.21992
561.5,4778.0,3.7101,0.22236
561.6,4779.9,3.7091,0.22345
561.7,4781.9,3.7101,0.22376
561.8,4783.8,3.7100,0.2201
561.9,4785.8,3.7091,0.22223
562.0,4787.7,3.7074,0.22354
562.1,4789.7,3.7075,0.22247
562.2,4791.6,3.7061,0.22386
562.3,4793.6,3.7053,0.22286
562.4,4795.5,3.7048,0.22304
562.5,4797.5,3.7048,0.22359
562.6,4799.5,3.7049,0.2227
562.7,4801.4,3.7036,0.22259
562.8,4803.4,3.7035,0.22231
562.9,4805.4,3.7035,0.22379
563.0,4807.3,3.7028,0.22599
563.1,4809.3,3.7020,0.22348
563.2,4811.2,3.7008,0.22449
563.3,4813.2,3.7007,0.22572
563.4,4815.1,3.6996,0.22367
563.5,4817.1,3.6982,0.22238
563.6,4819.0,3.6982,0.22432
563.7,4821.0,3.6972,0.2248
563.8,4822.9,3.6969,0.22294
563.9,4824.9,3.6957,0.22102
564.0,4826.8,3.6956,0.22391
564.1,4828.8,3.6957,0.22341
564.2,4830.8,3.6942,0.22296
564.3,4832.7,3.6943,0.22556
564.4,4834.7,3.6944,0.22328
564.5,4836.6,3.6929,0.2239
564.6,4838.6,3.6929,0.22322
564.7,4840.5,3.6936,0.22415
564.8,4842.5,3.6929,0.22491
564.9,4844.4,3.6929,0.22427
565.0,4846.4,3.6911,0.2272
565.1,4848.3,3.6903,0.22277
565.2,4850.3,3.6900,0.22646
565.3,4852.2,3.6890,0.2263
565.4,4854.2,3.6891,0.22637
565.5,4856.1,3.6876,0.22535
565.6,4858.1,3.6870,0.22423
565.7,4860.0,3.6874,0.22548
565.8,4862.0,3.6860,0.2232
565.9,4863.9,3.6860,0.22646
566.0,4865.9,3.6848,0.22612
566.1,4867.8,3.6847,0.22679
566.2,4869.8,3.6846,0.22669
566.3,4871.8,3.6822,0.22389
566.4,4873.7,3.6820,0.22675
566.5,4875.7,3.6812,0.22619
566.6,4877.6,3.6810,0.22614
566.7,4879.6,3.6808,0.2248
566.8,4881.5,3.6802,0.22498
566.9,4883.5,3.6788,0.22549
567.0,4885.4,3.6776,0.22398
567.1,4887.4,3.6768,0.22511
567.2,4889.4,3.6773,0.22412
567.3,4891.3,3.6768,0.2231
567.4,4893.3,3.6765,0.22559
567.5,4895.2,3.6756,0.22479
567.6,4897.2,3.6741,0.22755
567.7,4899.1,3.6728,0.22648
567.8,4901.1,3.6729,0.22714
567.9,4903.0,3.6728,0.22773
568.0,4905.0,3.6716,0.2281
568.1,4907.0,3.6709,0.2248
568.2,4908.9,3.6705,0.22742
568.3,4910.9,3.6704,0.22806
568.4,4912.8,3.6702,0.22678
568.5,4914.8,3.6691,0.22763
568.6,4916.7,3.6677,0.22874
568.7,4918.7,3.6662,0.2288
568.8,4920.6,3.6660,0.22744
568.9,4922.5,3.6649,0.22966
569.0,4924.5,3.6645,0.23246
569.1,4926.5,3.6636,0.23007
569.2,4928.4,3.6643,0.23442
569.3,4930.4,3.6633,0.23171
569.4,4932.3,3.6634,0.23237
569.5,4934.3,3.6622,0.23323
569.6,4936.2,3.6621,0.23354
569.7,4938.2,3.6606,0.23266
569.8,4940.1,3.6602,0.23373
569.9,4942.1,3.6590,0.23337
570.0,4944.0,3.6576,0.23541
570.1,4946.0,3.6576,0.23394
570.2,4947.9,3.6577,0.23486
570.3,4949.8,3.6561,0.23667
570.4,4951.8,3.6551,0.2379
570.5,4953.7,3.6549,0.23702
570.6,4955.7,3.6543,0.23753
570.7,4957.6,3.6536,0.23882
570.8,4959.6,3.6527,0.23849
570.9,4961.5,3.6522,0.23917
571.0,4963.4,3.6517,0.24054
571.1,4965.4,3.6510,0.24142
571.2,4967.3,3.6494,0.24045
571.3,4969.3,3.6495,0.23924
571.4,4971.2,3.6481,0.2427
571.5,4973.2,3.6482,0.24352
571.6,4975.1,3.6468,0.2439
571.7,4977.1,3.6468,0.24626
571.8,4979.0,3.6456,0.24553
571.9,4981.0,3.6443,0.2445
572.0,4982.9,3.6443,0.24746
572.1,4984.9,3.6437,0.24763
572.2,4986.8,3.6428,0.24827
572.3,4988.8,3.6427,0.24695
572.4,4990.7,3.6421,0.24676
572.5,4992.7,3.6416,0.24893
572.6,4994.7,3.6393,0.24949
572.7,4996.6,3.6383,0.24768
572.8,4998.6,3.6376,0.24818
572.9,5000.5,3.6360,0.24894
573.0,5002.5,3.6359,0.25038
573.1,5004.5,3.6347,0.25004
573.2,5006.4,3.6343,0.24965
573.3,5008.4,3.6335,0.24947
573.4,5010.3,3.6321,0.25144
573.5,5012.3,3.6323,0.25234
573.6,5014.3,3.6307,0.25394
573.7,5016.2,3.6306,0.25313
573.8,5018.2,3.6296,0.25506
573.9,5020.2,3.6282,0.2543
574.0,5022.1,3.6275,0.25356
574.1,5024.1,3.6269,0.2569
574.2,5026.1,3.6256,0.25441
574.3,5028.0,3.6256,0.25846
574.4,5030.0,3.6230,0.25641
574.5,5032.0,3.6223,0.25659
574.6,5033.9,3.6217,0.25585
574.7,5035.9,3.6204,0.2588
574.8,5037.9,3.6190,0.25796
574.9,5039.8,3.6177,0.25889
575.0,5041.8,3.6187,0.2601
575.1,5043.8,3.6176,0.2591
575.2,5045.7,3.6177,0.25916
575.3,5047.7,3.6148,0.2583
575.4,5049.6,3.6139,0.26061
575.5,5051.6,3.6136,0.26161
575.6,5053.6,3.6120,0.26233
575.7,5055.5,3.6121,0.26014
575.8,5057.5,3.6114,0.26172
575.9,5059.4,3.6101,0.26428
576.0,5061.4,3.6088,0.26264
576.1,5063.3,3.6076,0.26393
576.2,5065.3,3.6065,0.26685
576.3,5067.2,3.6055,0.26777
576.4,5069.1,3.6056,0.26645
576.5,5071.1,3.6046,0.26794
576.6,5073.1,3.6032,0.26589
576.7,5075.0,3.6018,0.26746
576.8,5076.9,3.6005,0.2683
576.9,5078.9,3.5999,0.26802
577.0,5080.8,3.5988,0.26643
577.1,5082.8,3.5977,0.27009
577.2,5084.7,3.5960,0.2724
577.3,5086.7,3.5953,0.26997
577.4,5088.6,3.5938,0.27158
577.5,5090.5,3.5934,0.27127
577.6,5092.5,3.5939,0.27209
577.7,5094.4,3.5926,0.27387
577.8,5096.3,3.5918,0.27472
577.9,5098.3,3.5904,0.27628
578.0,5100.2,3.5883,0.27487
578.1,5102.2,3.5871,0.27709
578.2,5104.1,3.5866,0.27955
578.3,5106.1,3.5854,0.27651
578.4,5108.0,3.5843,0.2812
578.5,5110.0,3.5836,0.27862
578.6,5111.9,3.5816,0.28035
578.7,5113.9,3.5802,0.28
578.8,5115.8,3.5792,0.2826
578.9,5117.7,3.5801,0.28238
579.0,5119.7,3.5790,0.28215
579.1,5121.7,3.5784,0.28263
579.2,5123.6,3.5778,0.28299
579.3,5125.6,3.5764,0.28593
579.4,5127.5,3.5749,0.28974
579.5,5129.5,3.5728,0.28687
579.6,5131.4,3.5708,0.28827
579.7,5133.4,3.5691,0.28974
579.8,5135.4,3.5682,0.29249
579.9,5137.4,3.5679,0.29004
580.0,5139.3,3.5666,0.29143
580.1,5141.3,3.5655,0.29108
580.2,5143.2,3.5641,0.29264
580.3,5145.2,3.5623,0.29105
580.4,5147.1,3.5607,0.29208
580.5,5149.1,3.5594,0.29453
580.6,5151.0,3.5598,0.29482
580.7,5153.0,3.5585,0.29726
580.8,5154.9,3.5567,0.29799
580.9,5156.9,3.5555,0.29713
581.0,5158.9,3.5546,0.29879
581.1,5160.8,3.5537,0.3009
581.2,5162.8,3.5525,0.29733
581.3,5164.8,3.5515,0.29969
581.4,5166.7,3.5499,0.29969
581.5,5168.7,3.5483,0.29958
581.6,5170.7,3.5480,0.30251
581.7,5172.7,3.5477,0.30197
581.8,5174.6,3.5465,0.30608
581.9,5176.6,3.5447,0.30382
582.0,5178.6,3.5422,0.30507
582.1,5180.6,3.5398,0.30538
582.2,5182.6,3.5394,0.30718
582.3,5184.5,3.5378,0.3083
582.4,5186.5,3.5360,0.30794
582.5,5188.5,3.5352,0.30862
582.6,5190.5,3.5338,0.31107
582.7,5192.5,3.5324,0.31057
582.8,5194.5,3.5318,0.3103
582.9,5196.5,3.5302,0.31477
583.0,5198.4,3.5293,0.31402
583.1,5200.4,3.5282,0.313
583.2,5202.4,3.5271,0.31464
583.3,5204.3,3.5254,0.31633
583.4,5206.3,3.5240,0.31881
583.5,5208.3,3.5226,0.31687
583.6,5210.2,3.5208,0.31959
583.7,5212.2,3.5190,0.3213
583.8,5214.2,3.5172,0.32243
583.9,5216.1,3.5161,0.32106
584.0,5218.1,3.5157,0.323
584.1,5220.0,3.5142,0.32409
584.2,5222.0,3.5126,0.32556
584.3,5223.9,3.5108,0.32541
584.4,5225.9,3.5096,0.32572
584.5,5227.8,3.5081,0.32997
584.6,5229.8,3.5068,0.32847
584.7,5231.7,3.5052,0.32842
584.8,5233.7,3.5037,0.33213
584.9,5235.6,3.5019,0.3304
585.0,5237.6,3.5001,0.3344
585.1,5239.5,3.4983,0.3342
585.2,5241.5,3.4968,0.33537
585.3,5243.4,3.4956,0.33675
585.4,5245.4,3.4941,0.3397
585.5,5247.3,3.4930,0.34232
585.6,5249.3,3.4913,0.34302
585.7,5251.2,3.4898,0.34312
585.8,5253.1,3.4883,0.34299
585.9,5255.1,3.4868,0.3422
586.0,5257.0,3.4854,0.34483
586.1,5258.9,3.4841,0.34635
586.2,5260.9,3.4826,0.34734
586.3,5262.8,3.4802,0.34831
586.4,5264.7,3.4779,0.34833
586.5,5266.7,3.4762,0.3509
586.6,5268.6,3.4752,0.35161
586.7,5270.6,3.4740,0.35311
586.8,5272.5,3.4736,0.35441
586.9,5274.5,3.4720,0.35495
587.0,5276.4,3.4692,0.35773
587.1,5278.4,3.4672,0.35669
587.2,5280.3,3.4656,0.36012
587.3,5282.3,3.4641,0.35943
587.4,5284.2,3.4626,0.36212
587.5,5286.1,3.4607,0.36411
587.6,5288.1,3.4588,0.36582
587.7,5290.1,3.4573,0.36689
587.8,5292.0,3.4549,0.36724
587.9,5294.0,3.4530,0.36622
588.0,5295.9,3.4512,0.366
588.1,5297.9,3.4495,0.36997
588.2,5299.9,3.4481,0.37024
588.3,5301.8,3.4465,0.37265
588.4,5303.8,3.4444,0.37346
588.5,5305.7,3.4420,0.37734
588.6,5307.7,3.4404,0.37484
588.7,5309.6,3.4379,0.37881
588.8,5311.6,3.4369,0.38068
588.9,5313.5,3.4353,0.38121
589.0,5315.5,3.4326,0.38347
589.1,5317.4,3.4309,0.38529
589.2,5319.4,3.4294,0.38591
589.3,5321.3,3.4272,0.38506
589.4,5323.3,3.4248,0.38533
589.5,5325.3,3.4232,0.3859
589.6,5327.2,3.4206,0.38886
589.7,5329.2,3.4183,0.39255
589.8,5331.2,3.4161,0.39068
589.9,5333.1,3.4149,0.39061
590.0,5335.1,3.4130,0.3942
590.1,5337.1,3.4101,0.39505
590.2,5339.0,3.4084,0.39792
590.3,5341.0,3.4059,0.39981
590.4,5343.0,3.4044,0.39858
590.5,5345.0,3.4030,0.39858
590.6,5346.9,3.4004,0.40087
590.7,5348.9,3.3986,0.40045
590.8,5350.9,3.3965,0.40179
590.9,5352.9,3.3935,0.40397
591.0,5354.8,3.3920,0.40779
591.1,5356.8,3.3905,0.40611
591.2,5358.8,3.3879,0.4087
591.3,5360.8,3.3846,0.41001
591.4,5362.8,3.3829,0.41083
591.5,5364.8,3.3802,0.41371
591.6,5366.8,3.3783,0.41672
591.7,5368.7,3.3758,0.41502
591.8,5370.7,3.3733,0.41796
591.9,5372.7,3.3717,0.41915
592.0,5374.7,3.3689,0.42143
592.1,5376.6,3.3663,0.42278
592.2,5378.6,3.3637,0.42316
592.3,5380.6,3.3617,0.42599
592.4,5382.6,3.3597,0.42973
592.5,5384.5,3.3577,0.43086
592.6,5386.5,3.3555,0.43439
592.7,5388.5,3.3520,0.43121
592.8,5390.5,3.3501,0.43327
592.9,5392.4,3.3473,0.43611
593.0,5394.4,3.3453,0.43536
593.1,5396.4,3.3422,0.43775
593.2,5398.4,3.3393,0.44104
593.3,5400.3,3.3366,0.44229
593.4,5402.3,3.3339,0.44336
593.5,5404.3,3.3317,0.44547
593.6,5406.2,3.3289,0.44885
593.7,5408.2,3.3270,0.44919
593.8,5410.2,3.3247,0.45228
593.9,5412.1,3.3229,0.45232
594.0,5414.1,3.3208,0.4548
594.1,5416.1,3.3177,0.45662
594.2,5418.0,3.3141,0.45694
594.3,5420.0,3.3116,0.46047
594.4,5422.0,3.3074,0.46055
594.5,5423.9,3.3065,0.46278
594.6,5425.9,3.3028,0.46319
594.7,5427.8,3.3005,0.46915
594.8,5429.8,3.2971,0.46767
594.9,5431.8,3.2953,0.47053
595.0,5433.7,3.2929,0.47235
595.1,5435.7,3.2901,0.47545
595.2,5437.6,3.2850,0.4767
595.3,5439.6,3.2827,0.47544
595.4,5441.6,3.2796,0.47925
595.5,5443.5,3.2779,0.48136
595.6,5445.5,3.2751,0.48189
595.7,5447.4,3.2727,0.48482
595.8,5449.4,3.2703,0.48479
595.9,5451.3,3.2668,0.48887
596.0,5453.3,3.2641,0.49061
596.1,5455.2,3.2612,0.49099
596.2,5457.2,3.2582,0.49616
596.3,5459.2,3.2545,0.49677
596.4,5461.1,3.2507,0.49877
596.5,5463.1,3.2485,0.50282
596.6,5465.0,3.2446,0.50184
596.7,5467.0,3.2421,0.50536
596.8,5468.9,3.2388,0.51079
596.9,5470.9,3.2349,0.51028
597.0,5472.8,3.2331,0.5098
597.1,5474.8,3.2312,0.51626
597.2,5476.7,3.2287,0.51704
597.3,5478.7,3.2246,0.51875
597.4,5480.6,3.2213,0.52178
597.5,5482.6,3.2181,0.5231
597.6,5484.5,3.2145,0.52507
597.7,5486.5,3.2111,0.52686
597.8,5488.4,3.2082,0.52977
597.9,5490.4,3.2047,0.53137
598.0,5492.3,3.2012,0.53332
598.1,5494.3,3.1985,0.53738
598.2,5496.2,3.1952,0.53676
598.3,5498.2,3.1921,0.54169
598.4,5500.1,3.1889,0.54378
598.5,5502.1,3.1849,0.54416
598.6,5504.0,3.1815,0.5478
598.7,5506.0,3.1782,0.54738
598.8,5508.0,3.1740,0.55001
598.9,5509.9,3.1703,0.55272
599.0,5511.9,3.1666,0.55252
599.1,5513.8,3.1632,0.55533
599.2,5515.8,3.1609,0.56126
599.3,5517.7,3.1568,0.56385
599.4,5519.7,3.1524,0.56378
599.5,5521.6,3.1490,0.56943
599.6,5523.6,3.1469,0.57038
599.7,5525.5,3.1427,0.57173
599.8,5527.5,3.1385,0.57528
599.9,5529.5,3.1350,0.57456
600.0,5531.4,3.1308,0.57681
600.1,5533.4,3.1276,0.58049
600.2,5535.3,3.1232,0.58207
600.3,5537.3,3.1198,0.58423
600.4,5539.2,3.1162,0.58624
600.5,5541.2,3.1124,0.59018
600.6,5543.2,3.1085,0.59245
600.7,5545.1,3.1056,0.59419
600.8,5547.1,3.1016,0.59542
600.9,5549.0,3.0978,0.59839
601.0,5551.0,3.0938,0.6006
601.1,5552.9,3.0899,0.60382
601.2,5554.9,3.0859,0.60452
601.3,5556.8,3.0819,0.60883
601.4,5558.8,3.0780,0.60793
601.5,5560.8,3.0749,0.61225
601.6,5562.7,3.0704,0.61429
601.7,5564.7,3.0659,0.61915
601.8,5566.7,3.0619,0.61853
601.9,5568.6,3.0586,0.62233
602.0,5570.6,3.0543,0.6232
602.1,5572.5,3.0499,0.62525
602.2,5574.5,3.0453,0.62811
602.3,5576.4,3.0404,0.63178
602.4,5578.4,3.0364,0.63376
602.5,5580.4,3.0315,0.63314
602.6,5582.3,3.0270,0.63814
602.7,5584.3,3.0225,0.63931
602.8,5586.3,3.0183,0.64158
602.9,5588.2,3.0151,0.64573
603.0,5590.2,3.0111,0.64711
603.1,5592.2,3.0065,0.64729
603.2,5594.1,3.0017,0.65302
603.3,5596.1,2.9976,0.65207
603.4,5598.1,2.9933,0.65673
603.5,5600.0,2.9874,0.65839
603.6,5602.0,2.9830,0.66101
603.7,5604.0,2.9787,0.66392
603.8,5606.0,2.9753,0.66555
603.9,5607.9,2.9705,0.66782
604.0,5609.9,2.9656,0.67089
604.1,5611.9,2.9610,0.67192
604.2,5613.9,2.9565,0.67426
604.3,5615.9,2.9521,0.67931
604.4,5617.9,2.9471,0.67671
604.5,5619.9,2.9430,0.68086
604.6,5621.8,2.9377,0.68295
604.7,5623.8,2.9326,0.6858
604.8,5625.8,2.9279,0.6886
604.9,5627.8,2.9229,0.68886
605.0,5629.7,2.9184,0.69311
605.1,5631.7,2.9138,0.69499
605.2,5633.7,2.9096,0.69795
605.3,5635.7,2.9041,0.70162
605.4,5637.6,2.8983,0.70346
605.5,5639.6,2.8930,0.70543
605.6,5641.6,2.8873,0.70965
605.7,5643.6,2.8815,0.71117
605.8,5645.5,2.8766,0.71094
605.9,5647.5,2.8725,0.71714
606.0,5649.5,2.8680,0.71604
606.1,5651.5,2.8634,0.72273
606.2,5653.4,2.8578,0.72197
606.3,5655.4,2.8521,0.72288
606.4,5657.4,2.8469,0.72748
606.5,5659.3,2.8416,0.72815
606.6,5661.3,2.8359,0.73057
606.7,5663.3,2.8317,0.73394
606.8,5665.3,2.8266,0.7369
606.9,5667.3,2.8219,0.74158
607.0,5669.2,2.8165,0.74271
607.1,5671.2,2.8107,0.74292
607.2,5673.1,2.8065,0.74539
607.3,5675.1,2.7999,0.74912
607.4,5677.1,2.7935,0.75264
607.5,5679.1,2.7885,0.75487
607.6,5681.0,2.7829,0.75777
607.7,5683.0,2.7772,0.75752
607.8,5685.0,2.7715,0.76096
607.9,5686.9,2.7661,0.76342
608.0,5688.9,2.7602,0.76605
608.1,5690.9,2.7551,0.76779
608.2,5692.8,2.7499,0.77142
608.3,5694.8,2.7447,0.7726
608.4,5696.8,2.7391,0.7761
608.5,5698.7,2.7341,0.77934
608.6,5700.7,2.7293,0.77888
608.7,5702.7,2.7236,0.78252
608.8,5704.6,2.7173,0.78403
608.9,5706.6,2.7115,0.78469
609.0,5708.6,2.7067,0.79053
609.1,5710.6,2.7004,0.79115
609.2,5712.5,2.6939,0.79184
609.3,5714.5,2.6877,0.79456
609.4,5716.5,2.6812,0.79772
