Repository: MaCFP/matl-db

### Experimental Conditions: TGA and DSC
A Netzsch STA 449 F3 Jupiter was used to conduct Thermogravimetric Analysis (TGA) and Differential Scanning Calorimetry (DSC) experiments. 

* Heating Rate: 3, 10, and 30 K/min
* Temperature program
  - Initial Temperature: 323 K
  - Initial Isotherm: 600 s (hold at 323 K for 600 s)  
  - Maximum Temperature: 823 K
  - Final Isotherm: 300 s (hold at 823 K for 300 s)
* Sample mass: 4.0 +/- 0.1 mg
* Sample geometry: Powdered (Supplied by NIST)
* Calibration type: Before each experiment, a baseline test was performed using an empty crucible.

File: PMMA/Calibration_Data/FSRI/FSRI_STA_N2_10K_2.csv (part 3 of 4)
Temp,time,TGA,DSC
[K],[s],[mg],[mW/mg]
621,1814.3,2.8529,2.16805
621.1,1814.9,2.8485,2.17726
621.2,1815.5,2.8433,2.1829
621.3,1816.1,2.8371,2.19046
621.4,1816.7,2.8325,2.19707
621.5,1817.2,2.828,2.20468
621.6,1817.8,2.8229,2.21296
621.7,1818.4,2.8169,2.21851
621.8,1819,2.8124,2.22531
621.9,1819.6,2.8081,2.23406
622,1820.2,2.8031,2.24014
622.1,1820.8,2.7971,2.24751
622.2,1821.3,2.792,2.25425
622.3,1821.9,2.7875,2.25994
622.4,1822.5,2.7823,2.26636
622.5,1823.1,2.7761,2.2744
622.6,1823.7,2.771,2.2828
622.7,1824.3,2.7673,2.28997
622.8,1824.9,2.7621,2.2965
622.9,1825.4,2.7557,2.30286
623,1826,2.7498,2.30921
623.1,1826.6,2.7453,2.31754
623.2,1827.2,2.7399,2.32734
623.3,1827.8,2.7339,2.33203
623.4,1828.4,2.7282,2.33894
623.5,1829,2.724,2.34573
623.6,1829.6,2.7191,2.35317
623.7,1830.1,2.7134,2.35873
623.8,1830.7,2.7074,2.36544
623.9,1831.3,2.7031,2.37336
624,1831.9,2.6978,2.38057
624.1,1832.5,2.6916,2.38965
624.2,1833.1,2.6847,2.39604
624.3,1833.7,2.6801,2.40058
624.4,1834.2,2.6746,2.40397
624.5,1834.8,2.6684,2.41263
624.6,1835.4,2.6618,2.42133
624.7,1836,2.6571,2.42879
624.8,1836.6,2.6519,2.43446
624.9,1837.2,2.6461,2.43993
625,1837.8,2.6391,2.44579
625.1,1838.4,2.6341,2.45632
625.2,1838.9,2.6286,2.46269
625.3,1839.5,2.6226,2.46917
625.4,1840.1,2.6157,2.4757
625.5,1840.7,2.6106,2.48016
625.6,1841.3,2.6055,2.48789
625.7,1841.9,2.5998,2.49371
625.8,1842.5,2.5929,2.49977
625.9,1843,2.5875,2.5073
626,1843.6,2.5823,2.51286
626.1,1844.2,2.5764,2.51929
626.2,1844.8,2.5693,2.5267
626.3,1845.4,2.5638,2.53184
626.4,1846,2.5588,2.53803
626.5,1846.6,2.5529,2.54352
626.6,1847.2,2.5451,2.55005
626.7,1847.7,2.5383,2.55586
626.8,1848.3,2.533,2.56185
626.9,1848.9,2.527,2.57025
627,1849.5,2.5198,2.57488
627.1,1850.1,2.5133,2.57985
627.2,1850.7,2.5082,2.58776
627.3,1851.3,2.5022,2.59329
627.4,1851.8,2.4953,2.59798
627.5,1852.4,2.4888,2.60415
627.6,1853,2.4838,2.61019
627.7,1853.6,2.4783,2.6142
627.8,1854.2,2.4722,2.62084
627.9,1854.8,2.4654,2.62774
628,1855.4,2.4601,2.63318
628.1,1856,2.4538,2.63976
628.2,1856.5,2.4466,2.64529
628.3,1857.1,2.4391,2.65087
628.4,1857.7,2.4337,2.65509
628.5,1858.3,2.4274,2.66366
628.6,1858.9,2.4203,2.6703
628.7,1859.5,2.4128,2.67301
628.8,1860.1,2.4075,2.6779
628.9,1860.7,2.4017,2.68193
629,1861.2,2.3949,2.68571
629.1,1861.8,2.3863,2.69467
629.2,1862.4,2.3806,2.69779
629.3,1863,2.3746,2.70397
629.4,1863.6,2.3678,2.70922
629.5,1864.2,2.3601,2.71259
629.6,1864.8,2.3545,2.71857
629.7,1865.4,2.3484,2.7202
629.8,1865.9,2.3413,2.72569
629.9,1866.5,2.3328,2.73227
630,1867.1,2.3267,2.73593
630.1,1867.7,2.3205,2.74208
630.2,1868.3,2.3135,2.74778
630.3,1868.9,2.3055,2.74981
630.4,1869.5,2.2997,2.75466
630.5,1870,2.2941,2.76026
630.6,1870.6,2.2877,2.76266
630.7,1871.2,2.2798,2.76685
630.8,1871.8,2.2736,2.77193
630.9,1872.4,2.2678,2.7769
631,1873,2.2612,2.77985
631.1,1873.6,2.2533,2.7852
631.2,1874.1,2.2467,2.78901
631.3,1874.7,2.2409,2.79202
631.4,1875.3,2.234,2.797
631.5,1875.9,2.2256,2.79921
631.6,1876.5,2.2184,2.80319
631.7,1877.1,2.2126,2.80763
631.8,1877.7,2.2056,2.80988
631.9,1878.2,2.1977,2.81408
632,1878.8,2.1903,2.81817
632.1,1879.4,2.1846,2.82086
632.2,1880,2.178,2.82191
632.3,1880.6,2.1703,2.82479
632.4,1881.2,2.1628,2.8304
632.5,1881.8,2.1571,2.83315
632.6,1882.4,2.1504,2.83577
632.7,1882.9,2.1427,2.84093
632.8,1883.5,2.1347,2.83958
632.9,1884.1,2.129,2.8433
633,1884.7,2.1225,2.84777
633.1,1885.3,2.1151,2.84967
633.2,1885.9,2.1071,2.85341
633.3,1886.5,2.1014,2.85693
633.4,1887.1,2.0949,2.85852
633.5,1887.6,2.0874,2.86383
633.6,1888.2,2.0793,2.86551
633.7,1888.8,2.0735,2.86838
633.8,1889.4,2.067,2.86994
633.9,1890,2.0595,2.87196
634,1890.6,2.0508,2.87401
634.1,1891.2,2.0445,2.87498
634.2,1891.8,2.0377,2.87763
634.3,1892.3,2.03,2.88108
634.4,1892.9,2.0212,2.87822
634.5,1893.5,2.015,2.87925
634.6,1894.1,2.0084,2.88139
634.7,1894.7,2.0011,2.88233
634.8,1895.3,1.9926,2.88391
634.9,1895.9,1.9861,2.88341
635,1896.4,1.9798,2.88467
635.1,1897,1.9728,2.88574
635.2,1897.6,1.9645,2.88756
635.3,1898.2,1.9577,2.88965
635.4,1898.8,1.9516,2.88588
635.5,1899.4,1.9444,2.88282
635.6,1899.9,1.9357,2.88166
635.7,1900.5,1.9283,2.88362
635.8,1901.1,1.9222,2.88627
635.9,1901.7,1.9151,2.88503
636,1902.3,1.9069,2.88399
636.1,1902.9,1.8995,2.88256
636.2,1903.4,1.8936,2.88265
636.3,1904,1.8866,2.88276
636.4,1904.6,1.8784,2.87987
636.5,1905.2,1.8705,2.88041
636.6,1905.8,1.8646,2.88074
636.7,1906.4,1.8579,2.87953
636.8,1906.9,1.8502,2.87575
636.9,1907.5,1.8422,2.87279
637,1908.1,1.8369,2.87219
637.1,1908.7,1.831,2.86795
637.2,1909.3,1.823,2.86908
637.3,1909.9,1.8146,2.86822
637.4,1910.5,1.8087,2.86869
637.5,1911,1.802,2.87174
637.6,1911.6,1.7943,2.87328
637.7,1912.2,1.7856,2.87261
637.8,1912.8,1.7795,2.86933
637.9,1913.4,1.7727,2.86655
638,1914,1.7654,2.86387
638.1,1914.5,1.7569,2.8578
638.2,1915.1,1.7508,2.85308
638.3,1915.7,1.7441,2.84653
638.4,1916.3,1.7367,2.84088
638.5,1916.9,1.7279,2.83737
638.6,1917.4,1.7214,2.83296
638.7,1918,1.715,2.83046
638.8,1918.6,1.7079,2.82515
638.9,1919.2,1.6998,2.82159
639,1919.8,1.6933,2.81698
639.1,1920.4,1.6874,2.81503
639.2,1920.9,1.6804,2.81117
639.3,1921.5,1.6721,2.80555
639.4,1922.1,1.6649,2.80735
639.5,1922.7,1.6587,2.8139
639.6,1923.3,1.6509,2.82308
639.7,1923.9,1.6421,2.83405
639.8,1924.4,1.6345,2.8435
639.9,1925,1.6286,2.84948
640,1925.6,1.6217,2.85174
640.1,1926.2,1.6137,2.85157
640.2,1926.8,1.6056,2.84878
640.3,1927.4,1.5996,2.8453
640.4,1928,1.5924,2.84197
640.5,1928.5,1.5843,2.83646
640.6,1929.1,1.576,2.83269
640.7,1929.7,1.5701,2.82548
640.8,1930.3,1.5633,2.82331
640.9,1930.9,1.5557,2.81896
641,1931.5,1.5476,2.82132
641.1,1932,1.5417,2.8255
641.2,1932.6,1.5352,2.82266
641.3,1933.2,1.528,2.81795
641.4,1933.8,1.5198,2.81543
641.5,1934.4,1.5138,2.81621
641.6,1935,1.5073,2.81491
641.7,1935.5,1.5002,2.81159
641.8,1936.1,1.4917,2.80649
641.9,1936.7,1.4855,2.80245
642,1937.3,1.479,2.79996
642.1,1937.9,1.4717,2.79435
642.2,1938.5,1.4629,2.78789
642.3,1939,1.4562,2.7885
642.4,1939.6,1.4498,2.79311
642.5,1940.2,1.4428,2.79185
642.6,1940.8,1.4345,2.79058
642.7,1941.4,1.4277,2.78963
642.8,1942,1.4216,2.79155
642.9,1942.5,1.4146,2.79911
643,1943.1,1.4063,2.80225
643.1,1943.7,1.3992,2.79912
643.2,1944.3,1.3934,2.79389
643.3,1944.9,1.3864,2.78642
643.4,1945.4,1.3785,2.78004
643.5,1946,1.3712,2.77297
643.6,1946.6,1.3657,2.76932
643.7,1947.2,1.359,2.76949
643.8,1947.8,1.3512,2.7646
643.9,1948.4,1.3435,2.76958
644,1948.9,1.3377,2.77574
644.1,1949.5,1.3309,2.77412
644.2,1950.1,1.3231,2.76689
644.3,1950.7,1.315,2.76004
644.4,1951.3,1.3091,2.75676
644.5,1951.9,1.3025,2.74727
644.6,1952.4,1.2951,2.73822
644.7,1953,1.2867,2.73793
644.8,1953.6,1.281,2.7356
644.9,1954.2,1.2747,2.7407
645,1954.8,1.2678,2.73739
645.1,1955.3,1.2596,2.72916
645.2,1955.9,1.2537,2.72528
645.3,1956.5,1.2475,2.71589
645.4,1957.1,1.2405,2.70623
645.5,1957.7,1.2323,2.70261
645.6,1958.2,1.2261,2.70057
645.7,1958.8,1.2201,2.69784
645.8,1959.4,1.213,2.69401
645.9,1960,1.2048,2.6888
646,1960.6,1.1984,2.68537
646.1,1961.2,1.1926,2.67618
646.2,1961.7,1.1861,2.66758
646.3,1962.3,1.1785,2.6653
646.4,1962.9,1.1716,2.66261
646.5,1963.5,1.1661,2.66171
646.6,1964,1.1596,2.65658
646.7,1964.6,1.152,2.64505
646.8,1965.2,1.1447,2.63415
646.9,1965.8,1.1392,2.62709
647,1966.4,1.1326,2.63067
647.1,1967,1.1251,2.62878
647.2,1967.5,1.1174,2.61981
647.3,1968.1,1.1119,2.60969
647.4,1968.7,1.1055,2.59821
647.5,1969.3,1.0983,2.58955
647.6,1969.9,1.0905,2.58598
647.7,1970.4,1.085,2.58436
647.8,1971,1.0786,2.57714
647.9,1971.6,1.0715,2.56749
648,1972.2,1.0637,2.55673
648.1,1972.8,1.058,2.55123
648.2,1973.3,1.0521,2.54388
648.3,1973.9,1.0456,2.53523
648.4,1974.5,1.0381,2.52557
648.5,1975.1,1.0326,2.52495
648.6,1975.7,1.0269,2.51999
648.7,1976.2,1.0203,2.51145
648.8,1976.8,1.0124,2.50476
648.9,1977.4,1.0062,2.49596
649,1978,1.0007,2.48689
649.1,1978.5,0.9945,2.48119
649.2,1979.1,0.9874,2.47409
649.3,1979.7,0.9813,2.46542
649.4,1980.3,0.9761,2.45716
649.5,1980.9,0.9699,2.4517
649.6,1981.4,0.9626,2.44481
649.7,1982,0.9558,2.43663
649.8,1982.6,0.9508,2.43156
649.9,1983.2,0.9448,2.42256
650,1983.8,0.938,2.4143
650.1,1984.3,0.9313,2.40438
650.2,1984.9,0.9262,2.39757
650.3,1985.5,0.9203,2.3941
650.4,1986.1,0.9136,2.38704
650.5,1986.7,0.9065,2.37424
650.6,1987.3,0.9022,2.3643
650.7,1987.8,0.8968,2.35592
650.8,1988.4,0.8903,2.34769
650.9,1989,0.8833,2.3349
651,1989.6,0.8783,2.3288
651.1,1990.2,0.8728,2.31668
651.2,1990.7,0.8667,2.31422
651.3,1991.3,0.8599,2.3085
651.4,1991.9,0.8549,2.3038
651.5,1992.5,0.8497,2.29649
651.6,1993.1,0.8441,2.28915
651.7,1993.6,0.8373,2.28198
651.8,1994.2,0.8319,2.27321
651.9,1994.8,0.8268,2.26549
652,1995.4,0.8207,2.25819
652.1,1996,0.8134,2.25124
652.2,1996.5,0.8073,2.24449
652.3,1997.1,0.8024,2.23604
652.4,1997.7,0.7964,2.22593
652.5,1998.3,0.789,2.2153
652.6,1998.8,0.7828,2.20513
652.7,1999.4,0.7784,2.19385
652.8,2000,0.773,2.1838
652.9,2000.6,0.7669,2.17996
653,2001.1,0.7607,2.17341
653.1,2001.7,0.7562,2.16212
653.2,2002.3,0.751,2.15571
653.3,2002.9,0.7451,2.14843
653.4,2003.5,0.7386,2.13991
653.5,2004,0.7339,2.13134
653.6,2004.6,0.7286,2.12083
653.7,2005.2,0.7229,2.11308
653.8,2005.8,0.7165,2.10408
653.9,2006.3,0.7118,2.09607
654,2006.9,0.7071,2.08592
654.1,2007.5,0.7017,2.07457
654.2,2008.1,0.6951,2.06486
654.3,2008.6,0.6901,2.05795
654.4,2009.2,0.6855,2.0482
654.5,2009.8,0.6803,2.03879
654.6,2010.4,0.6744,2.03103
654.7,2011,0.6695,2.02106
654.8,2011.5,0.6652,2.00956
654.9,2012.1,0.6601,2.00222
655,2012.7,0.654,1.9955
655.1,2013.3,0.6483,1.98508
655.2,2013.8,0.6438,1.9755
655.3,2014.4,0.6385,1.96749
655.4,2015,0.6326,1.95811
655.5,2015.6,0.627,1.9475
655.6,2016.2,0.6229,1.93855
655.7,2016.7,0.618,1.93082
655.8,2017.3,0.6124,1.92096
655.9,2017.9,0.6066,1.9117
656,2018.5,0.6026,1.90598
656.1,2019,0.598,1.89984
656.2,2019.6,0.5929,1.89098
656.3,2020.2,0.5873,1.87873
656.4,2020.8,0.5834,1.86999
656.5,2021.4,0.5792,1.86227
656.6,2021.9,0.5744,1.85165
656.7,2022.5,0.5693,1.84126
656.8,2023.1,0.5654,1.83081
656.9,2023.7,0.5612,1.82229
657,2024.3,0.5565,1.8149
657.1,2024.8,0.5506,1.80735
657.2,2025.4,0.546,1.80135
657.3,2026,0.5418,1.79316
657.4,2026.6,0.5369,1.78437
657.5,2027.1,0.5313,1.77563
657.6,2027.7,0.5267,1.76458
657.7,2028.3,0.5228,1.75514
657.8,2028.9,0.5182,1.74795
657.9,2029.5,0.5129,1.73857
658,2030,0.5083,1.7303
658.1,2030.6,0.5048,1.72201
658.2,2031.2,0.5007,1.7108
658.3,2031.8,0.4959,1.70125
658.4,2032.4,0.4909,1.69268
658.5,2032.9,0.4873,1.68544
658.6,2033.5,0.4831,1.67247
658.7,2034.1,0.4782,1.666
658.8,2034.7,0.4728,1.6558
658.9,2035.2,0.4693,1.64909
659,2035.8,0.4653,1.64035
659.1,2036.4,0.4609,1.63251
659.2,2037,0.4555,1.62057
659.3,2037.6,0.452,1.61318
659.4,2038.1,0.4481,1.60405
659.5,2038.7,0.444,1.59249
659.6,2039.3,0.4392,1.58475
659.7,2039.9,0.4357,1.57835
659.8,2040.4,0.4322,1.56891
659.9,2041,0.4281,1.55926
660,2041.6,0.4231,1.55002
660.1,2042.2,0.419,1.54134
660.2,2042.8,0.4152,1.5305
660.3,2043.3,0.4112,1.51913
660.4,2043.9,0.4068,1.51011
660.5,2044.5,0.4029,1.5028
660.6,2045.1,0.3997,1.49403
660.7,2045.6,0.3962,1.48476
660.8,2046.2,0.392,1.47677
660.9,2046.8,0.3878,1.46727
661,2047.4,0.3844,1.45876
661.1,2048,0.3805,1.45021
661.2,2048.5,0.3759,1.44014
661.3,2049.1,0.3713,1.43295
661.4,2049.7,0.3683,1.42493
661.5,2050.3,0.3649,1.41582
661.6,2050.8,0.3611,1.40533
661.7,2051.4,0.3565,1.39643
661.8,2052,0.3531,1.38732
661.9,2052.6,0.3499,1.37835
662,2053.1,0.3464,1.37
662.1,2053.7,0.3423,1.36185
662.2,2054.3,0.3392,1.35146
662.3,2054.9,0.3359,1.34016
662.4,2055.4,0.333,1.33015
662.5,2056,0.3292,1.32021
662.6,2056.6,0.3258,1.31085
662.7,2057.2,0.3227,1.3056
662.8,2057.8,0.3192,1.29865
662.9,2058.3,0.315,1.28987
663,2058.9,0.3114,1.28053
663.1,2059.5,0.3084,1.27087
663.2,2060.1,0.3052,1.26214
663.3,2060.7,0.3015,1.25358
663.4,2061.2,0.2982,1.24529
663.5,2061.8,0.2957,1.23748
663.6,2062.4,0.2927,1.22955
663.7,2063,0.2893,1.22147
663.8,2063.6,0.2858,1.21439
663.9,2064.1,0.2831,1.20497
664,2064.7,0.2804,1.19674
664.1,2065.3,0.2777,1.1893
664.2,2065.9,0.2739,1.18011
664.3,2066.4,0.2712,1.17079
664.4,2067,0.2682,1.16363
664.5,2067.6,0.2649,1.15812
664.6,2068.2,0.2604,1.14933
664.7,2068.8,0.2572,1.14033
664.8,2069.3,0.2545,1.13243
664.9,2069.9,0.2515,1.12632
665,2070.5,0.2483,1.11901
665.1,2071.1,0.2461,1.11126
665.2,2071.7,0.2436,1.103
665.3,2072.2,0.2407,1.09373
665.4,2072.8,0.2372,1.08463
665.5,2073.4,0.2343,1.07643
665.6,2074,0.2315,1.06862
665.7,2074.5,0.2283,1.06107
665.8,2075.1,0.2247,1.05407
665.9,2075.7,0.2218,1.04676
666,2076.3,0.2196,1.03711
666.1,2076.9,0.2171,1.03086
666.2,2077.4,0.2142,1.02536
666.3,2078,0.2115,1.01901
666.4,2078.6,0.2094,1.01684
666.5,2079.2,0.2068,1.00855
666.6,2079.7,0.2038,1.00103
666.7,2080.3,0.2007,0.99496
666.8,2080.9,0.1987,0.98856
666.9,2081.5,0.1963,0.98021
667,2082.1,0.1936,0.97161
667.1,2082.6,0.1909,0.96346
667.2,2083.2,0.1888,0.95906
667.3,2083.8,0.1865,0.95098
667.4,2084.4,0.1837,0.94296
667.5,2084.9,0.1805,0.93585
667.6,2085.5,0.1782,0.92819
667.7,2086.1,0.1758,0.92091
667.8,2086.6,0.1732,0.91459
667.9,2087.2,0.1702,0.9077
668,2087.8,0.168,0.9002
668.1,2088.4,0.166,0.89281
668.2,2089,0.1637,0.88713
668.3,2089.5,0.161,0.88039
668.4,2090.1,0.1587,0.87274
668.5,2090.7,0.1568,0.86685
668.6,2091.3,0.1545,0.86101
668.7,2091.8,0.1521,0.85526
668.8,2092.4,0.1497,0.84902
668.9,2093,0.1482,0.84043
669,2093.6,0.1468,0.83366
669.1,2094.2,0.1444,0.82826
669.2,2094.7,0.1418,0.82042
669.3,2095.3,0.1399,0.81433
669.4,2095.9,0.1379,0.80729
669.5,2096.5,0.1356,0.80154
669.6,2097.1,0.133,0.79659
669.7,2097.7,0.1311,0.7898
669.8,2098.2,0.129,0.78157
669.9,2098.8,0.1265,0.77852
670,2099.4,0.1239,0.77068
670.1,2100,0.1222,0.76414
670.2,2100.6,0.1208,0.75711
670.3,2101.2,0.1179,0.75057
670.4,2101.7,0.1166,0.74291
670.5,2102.3,0.1141,0.73668
670.6,2102.9,0.1113,0.73219
670.7,2103.5,0.1097,0.7268
670.8,2104.1,0.1072,0.72284
670.9,2104.7,0.1058,0.71556
671,2105.2,0.1043,0.70958
671.1,2105.8,0.1019,0.70431
671.2,2106.4,0.1003,0.698
671.3,2107,0.0977,0.6925
671.4,2107.6,0.0958,0.68836
671.5,2108.1,0.0943,0.68247
671.6,2108.7,0.092,0.67378
671.7,2109.3,0.0904,0.66718
671.8,2109.9,0.0881,0.66297
671.9,2110.5,0.0862,0.65698
672,2111,0.0846,0.65048
672.1,2111.6,0.0817,0.6452
672.2,2112.2,0.08,0.63927
672.3,2112.8,0.0783,0.63535
672.4,2113.4,0.0761,0.63201
672.5,2113.9,0.0751,0.62421
672.6,2114.5,0.0733,0.62045
672.7,2115.1,0.0716,0.61545
672.8,2115.7,0.0703,0.60934
672.9,2116.3,0.0682,0.60415
673,2116.9,0.0672,0.59803
673.1,2117.4,0.0654,0.5938
673.2,2118,0.0632,0.58898
673.3,2118.6,0.0617,0.58317
673.4,2119.2,0.0593,0.57866
673.5,2119.8,0.0582,0.57395
673.6,2120.3,0.0567,0.56871
673.7,2120.9,0.0552,0.56196
673.8,2121.5,0.0541,0.55618
673.9,2122.1,0.0531,0.55258
674,2122.7,0.0524,0.54636
674.1,2123.2,0.051,0.54125
674.2,2123.8,0.0491,0.53761
674.3,2124.4,0.0478,0.53127
674.4,2125,0.0458,0.52783
674.5,2125.6,0.0444,0.52339
674.6,2126.2,0.0434,0.51571
674.7,2126.7,0.0417,0.51252
674.8,2127.3,0.0405,0.50983
674.9,2127.9,0.0389,0.50371
675,2128.5,0.0374,0.49829
675.1,2129.1,0.0367,0.4949
675.2,2129.6,0.0352,0.49032
675.3,2130.2,0.034,0.48548
675.4,2130.8,0.0327,0.48129
675.5,2131.4,0.0313,0.47438
675.6,2132,0.0304,0.46978
675.7,2132.6,0.0289,0.46604
675.8,2133.1,0.0279,0.46156
675.9,2133.7,0.0272,0.45534
676,2134.3,0.0256,0.45154
676.1,2134.9,0.0249,0.44828
676.2,2135.5,0.0235,0.44222
676.3,2136.1,0.0229,0.43875
676.4,2136.6,0.0213,0.43607
676.5,2137.2,0.0205,0.43274
676.6,2137.8,0.0188,0.42878
676.7,2138.4,0.0178,0.42397
676.8,2139,0.0159,0.42083
676.9,2139.5,0.0151,0.41334
677,2140.1,0.0138,0.4104
677.1,2140.7,0.0122,0.4075
677.2,2141.3,0.0112,0.40443
677.3,2141.9,0.0095,0.39884
677.4,2142.5,0.0091,0.3948
677.5,2143,0.0075,0.39218
677.6,2143.6,0.0068,0.38904
677.7,2144.2,0.0057,0.38423
677.8,2144.8,0.0051,0.37933
677.9,2145.4,0.004,0.37694
678,2146,0.0031,0.37423
678.1,2146.5,0.0026,0.36877
678.2,2147.1,0.0023,0.36454
678.3,2147.7,0.0012,0.36197
678.4,2148.3,0.0002,0.35818
678.5,2148.9,-0.0007,0.35424
678.6,2149.4,-0.0018,0.35014
678.7,2150,-0.0028,0.34691
678.8,2150.6,-0.0042,0.34528
678.9,2151.2,-0.005,0.34108
679,2151.8,-0.0065,0.33737
679.1,2152.4,-0.007,0.33756
679.2,2153,-0.0083,0.33335
679.3,2153.5,-0.0084,0.3256
679.4,2154.1,-0.0097,0.32356
679.5,2154.7,-0.0101,0.31959
679.6,2155.3,-0.0109,0.31866
679.7,2155.9,-0.0118,0.31455
679.8,2156.4,-0.0122,0.30966
679.9,2157,-0.0138,0.30699
680,2157.6,-0.0138,0.30345
680.1,2158.2,-0.015,0.30142
680.2,2158.8,-0.0155,0.29611
680.3,2159.4,-0.0162,0.29563
680.4,2159.9,-0.0174,0.292
680.5,2160.5,-0.0181,0.2883
680.6,2161.1,-0.0193,0.28702
680.7,2161.7,-0.0201,0.28287
680.8,2162.3,-0.0213,0.28338
680.9,2162.9,-0.0216,0.27832
681,2163.4,-0.023,0.27428
681.1,2164,-0.0234,0.27022
681.2,2164.6,-0.0234,0.26878
681.3,2165.2,-0.0245,0.26542
681.4,2165.8,-0.0251,0.26281
681.5,2166.4,-0.0258,0.26055
681.6,2167,-0.0275,0.25755
681.7,2167.5,-0.0279,0.25342
681.8,2168.1,-0.0286,0.25017
681.9,2168.7,-0.0297,0.24918
682,2169.3,-0.0302,0.24742
682.1,2169.9,-0.0313,0.24479
682.2,2170.5,-0.0323,0.24049
682.3,2171,-0.033,0.23729
682.4,2171.6,-0.0339,0.23707
682.5,2172.2,-0.0348,0.23409
682.6,2172.8,-0.0352,0.23309
682.7,2173.4,-0.0349,0.23317
682.8,2174,-0.0357,0.22743
682.9,2174.5,-0.0357,0.22522
683,2175.1,-0.0365,0.21939
683.1,2175.7,-0.037,0.22087
683.2,2176.3,-0.0371,0.2175
683.3,2176.9,-0.0384,0.2153
683.4,2177.5,-0.0388,0.21288
683.5,2178,-0.0396,0.21134
683.6,2178.6,-0.0404,0.20779
683.7,2179.2,-0.0404,0.20658
683.8,2179.8,-0.0411,0.20342
683.9,2180.4,-0.0417,0.19998
684,2181,-0.0418,0.20004
684.1,2181.6,-0.0418,0.19691
684.2,2182.1,-0.0417,0.19665
684.3,2182.7,-0.0427,0.19367
684.4,2183.3,-0.0433,0.19257
684.5,2183.9,-0.0434,0.18881
684.6,2184.5,-0.0449,0.18729
684.7,2185.1,-0.0443,0.18366
684.8,2185.6,-0.0441,0.18354
684.9,2186.2,-0.045,0.18135
685,2186.8,-0.0451,0.17757
685.1,2187.4,-0.0455,0.1744
685.2,2188,-0.0465,0.17388
685.3,2188.6,-0.0466,0.17399
685.4,2189.1,-0.0473,0.17268
685.5,2189.7,-0.0483,0.17049
685.6,2190.3,-0.0482,0.16868
685.7,2190.9,-0.0488,0.1669
685.8,2191.5,-0.0498,0.16513
685.9,2192.1,-0.0498,0.16385
686,2192.7,-0.0503,0.16012
686.1,2193.2,-0.0513,0.15777
686.2,2193.8,-0.0513,0.15771
686.3,2194.4,-0.0517,0.15631
686.4,2195,-0.0529,0.15461
686.5,2195.6,-0.0532,0.15106
686.6,2196.2,-0.0538,0.15187
686.7,2196.8,-0.0549,0.15101
686.8,2197.3,-0.0547,0.14992
686.9,2197.9,-0.055,0.14615
687,2198.5,-0.0559,0.14263
687.1,2199.1,-0.0562,0.14313
687.2,2199.7,-0.0562,0.14141
687.3,2200.3,-0.0563,0.14147
687.4,2200.8,-0.0574,0.13965
687.5,2201.4,-0.0578,0.13713
687.6,2202,-0.0578,0.13525
687.7,2202.6,-0.0587,0.134
687.8,2203.2,-0.0592,0.13272
687.9,2203.8,-0.0592,0.13229
688,2204.4,-0.0602,0.13082
688.1,2204.9,-0.0607,0.12646
688.2,2205.5,-0.0607,0.12463
688.3,2206.1,-0.0619,0.12807
688.4,2206.7,-0.0634,0.12485
688.5,2207.3,-0.0636,0.1234
688.6,2207.9,-0.0635,0.12099
688.7,2208.4,-0.0643,0.12014
688.8,2209,-0.0649,0.11831
688.9,2209.6,-0.0649,0.11683
689,2210.2,-0.0649,0.11554
689.1,2210.8,-0.0648,0.11549
689.2,2211.4,-0.0652,0.11425
689.3,2212,-0.0661,0.11138
689.4,2212.5,-0.0664,0.11065
689.5,2213.1,-0.0662,0.10939
689.6,2213.7,-0.0668,0.10694
689.7,2214.3,-0.0676,0.10497
689.8,2214.9,-0.0678,0.10549
689.9,2215.5,-0.0677,0.10556
690,2216.1,-0.068,0.1031
690.1,2216.6,-0.0687,0.10255
690.2,2217.2,-0.0691,0.10268
690.3,2217.8,-0.069,0.10043
690.4,2218.4,-0.0691,9.77E-02
690.5,2219,-0.0691,9.91E-02
690.6,2219.6,-0.0697,9.92E-02
690.7,2220.2,-0.0705,9.53E-02
690.8,2220.8,-0.0703,9.49E-02
690.9,2221.3,-0.07,9.57E-02
691,2221.9,-0.0701,9.49E-02
691.1,2222.5,-0.07,9.19E-02
691.2,2223.1,-0.0701,9.30E-02
691.3,2223.7,-0.0705,9.25E-02
691.4,2224.3,-0.0714,8.84E-02
691.5,2224.9,-0.0714,9.01E-02
691.6,2225.5,-0.0714,8.94E-02
691.7,2226,-0.0714,8.95E-02
691.8,2226.6,-0.0714,8.72E-02
691.9,2227.2,-0.0714,8.79E-02
692,2227.8,-0.072,8.57E-02
692.1,2228.4,-0.0727,8.75E-02
692.2,2229,-0.0727,8.44E-02
692.3,2229.6,-0.0727,8.79E-02
692.4,2230.2,-0.0726,8.36E-02
692.5,2230.7,-0.0736,8.44E-02
692.6,2231.3,-0.074,8.23E-02
692.7,2231.9,-0.074,8.30E-02
692.8,2232.5,-0.074,8.20E-02
692.9,2233.1,-0.0739,7.93E-02
693,2233.7,-0.0749,8.00E-02
693.1,2234.3,-0.0749,8.10E-02
693.2,2234.8,-0.0747,8.09E-02
693.3,2235.4,-0.0748,7.92E-02
693.4,2236,-0.0749,7.80E-02
693.5,2236.6,-0.0756,7.81E-02
693.6,2237.2,-0.0758,7.74E-02
693.7,2237.8,-0.0757,7.83E-02
693.8,2238.4,-0.0758,7.77E-02
693.9,2238.9,-0.0758,7.70E-02
694,2239.5,-0.0758,7.64E-02
694.1,2240.1,-0.0766,7.56E-02
694.2,2240.7,-0.0772,7.52E-02
694.3,2241.3,-0.077,7.61E-02
694.4,2241.9,-0.0771,7.64E-02
694.5,2242.5,-0.0771,7.59E-02
694.6,2243,-0.0771,7.50E-02
694.7,2243.6,-0.077,7.34E-02
694.8,2244.2,-0.0774,7.55E-02
694.9,2244.8,-0.0783,7.51E-02
695,2245.4,-0.0784,7.37E-02
695.1,2246,-0.0784,7.42E-02
695.2,2246.6,-0.0784,7.40E-02
695.3,2247.2,-0.0784,7.37E-02
695.4,2247.7,-0.0784,7.33E-02
695.5,2248.3,-0.0784,7.49E-02
695.6,2248.9,-0.0784,7.59E-02
695.7,2249.5,-0.0785,7.51E-02
695.8,2250.1,-0.0795,7.23E-02
695.9,2250.7,-0.0797,7.42E-02
696,2251.3,-0.0797,7.26E-02
696.1,2251.9,-0.0797,7.36E-02
696.2,2252.4,-0.0797,7.46E-02
696.3,2253,-0.0797,7.61E-02
696.4,2253.6,-0.0797,7.36E-02
696.5,2254.2,-0.0807,7.51E-02
696.6,2254.8,-0.081,7.58E-02
696.7,2255.4,-0.081,7.45E-02
696.8,2256,-0.081,7.49E-02
696.9,2256.5,-0.081,7.48E-02
697,2257.1,-0.0819,7.61E-02
697.1,2257.7,-0.0823,7.57E-02
697.2,2258.3,-0.0823,7.34E-02
697.3,2258.9,-0.0823,7.48E-02
697.4,2259.5,-0.0823,7.19E-02
697.5,2260.1,-0.0823,7.50E-02
697.6,2260.6,-0.0823,7.50E-02
697.7,2261.2,-0.0823,7.61E-02
697.8,2261.8,-0.0823,7.49E-02
697.9,2262.4,-0.0823,7.36E-02
698,2263,-0.0823,7.34E-02
698.1,2263.6,-0.0824,7.33E-02
698.2,2264.2,-0.0833,7.46E-02
698.3,2264.7,-0.0837,7.56E-02
698.4,2265.3,-0.0836,7.62E-02
698.5,2265.9,-0.0837,7.73E-02
698.6,2266.5,-0.0837,7.59E-02
698.7,2267.1,-0.0836,7.56E-02
698.8,2267.7,-0.0839,7.67E-02
698.9,2268.3,-0.0847,7.71E-02
699,2268.9,-0.085,7.64E-02
699.1,2269.5,-0.085,7.56E-02
699.2,2270.1,-0.085,7.73E-02
699.3,2270.6,-0.085,7.65E-02
699.4,2271.2,-0.085,7.54E-02
699.5,2271.8,-0.085,7.30E-02
699.6,2272.4,-0.085,7.09E-02
699.7,2273,-0.085,7.43E-02
699.8,2273.6,-0.0849,7.27E-02
699.9,2274.2,-0.0852,7.39E-02
700,2274.8,-0.0861,7.37E-02
700.1,2275.3,-0.0863,7.30E-02
700.2,2275.9,-0.0863,7.38E-02
700.3,2276.5,-0.0863,7.35E-02
700.4,2277.1,-0.0863,7.22E-02
700.5,2277.7,-0.0863,7.09E-02
700.6,2278.3,-0.0863,7.19E-02
700.7,2278.9,-0.0863,6.90E-02
700.8,2279.5,-0.0859,7.44E-02
700.9,2280,-0.0849,7.09E-02
701,2280.6,-0.085,6.94E-02
701.1,2281.2,-0.085,7.08E-02
701.2,2281.8,-0.0856,7.21E-02
701.3,2282.4,-0.0863,6.95E-02
701.4,2283,-0.0863,6.74E-02
701.5,2283.6,-0.0863,7.00E-02
701.6,2284.1,-0.0863,6.89E-02
701.7,2284.7,-0.0863,6.68E-02
701.8,2285.3,-0.0863,6.94E-02
701.9,2285.9,-0.0863,6.88E-02
702,2286.5,-0.0863,6.81E-02
702.1,2287.1,-0.0862,6.62E-02
702.2,2287.7,-0.0871,6.49E-02
702.3,2288.3,-0.0876,6.52E-02
702.4,2288.9,-0.0876,6.57E-02
702.5,2289.4,-0.0876,6.71E-02
702.6,2290,-0.0876,6.54E-02
702.7,2290.6,-0.0878,6.56E-02
702.8,2291.2,-0.0884,6.59E-02
702.9,2291.8,-0.0886,6.41E-02
703,2292.4,-0.0886,6.35E-02
703.1,2293,-0.0886,6.37E-02
703.2,2293.6,-0.0886,6.36E-02
703.3,2294.2,-0.0886,6.36E-02
703.4,2294.7,-0.0886,6.20E-02
703.5,2295.3,-0.0886,6.28E-02
703.6,2295.9,-0.0887,6.28E-02
703.7,2296.5,-0.0892,6.02E-02
703.8,2297.1,-0.0898,5.94E-02
703.9,2297.7,-0.0899,6.09E-02
704,2298.3,-0.0899,6.19E-02
704.1,2298.9,-0.0899,6.10E-02
704.2,2299.4,-0.0899,5.87E-02
704.3,2300,-0.0899,5.77E-02
704.4,2300.6,-0.0899,5.79E-02
704.5,2301.2,-0.0899,5.47E-02
704.6,2301.8,-0.09,5.57E-02
704.7,2302.4,-0.0903,5.50E-02
704.8,2303,-0.0902,5.43E-02
704.9,2303.6,-0.0902,5.35E-02
705,2304.1,-0.0902,5.65E-02
705.1,2304.7,-0.0902,5.45E-02
705.2,2305.3,-0.0902,5.21E-02
705.3,2305.9,-0.0902,5.17E-02
705.4,2306.5,-0.0902,5.09E-02
705.5,2307.1,-0.0902,5.25E-02
705.6,2307.7,-0.0902,5.22E-02
705.7,2308.3,-0.0902,5.06E-02
705.8,2308.8,-0.0902,4.90E-02
705.9,2309.4,-0.0902,5.00E-02
706,2310,-0.0902,5.01E-02
706.1,2310.6,-0.0902,4.82E-02
706.2,2311.2,-0.0905,4.69E-02
706.3,2311.8,-0.0915,4.67E-02
706.4,2312.4,-0.0916,4.50E-02
706.5,2313,-0.0915,4.61E-02
706.6,2313.5,-0.0921,4.73E-02
706.7,2314.1,-0.0928,4.35E-02
706.8,2314.7,-0.0929,4.13E-02
706.9,2315.3,-0.0929,4.35E-02
707,2315.9,-0.0929,4.17E-02
707.1,2316.5,-0.0927,4.23E-02
707.2,2317.1,-0.0917,3.96E-02
707.3,2317.7,-0.0915,3.82E-02
707.4,2318.2,-0.0916,3.83E-02
707.5,2318.8,-0.0915,3.59E-02
707.6,2319.4,-0.0916,3.51E-02
707.7,2320,-0.0915,3.58E-02
707.8,2320.6,-0.0915,3.45E-02
707.9,2321.2,-0.0915,3.19E-02
708,2321.8,-0.0915,3.10E-02
708.1,2322.4,-0.0915,2.94E-02
708.2,2323,-0.0915,3.05E-02
708.3,2323.6,-0.0915,3.00E-02
708.4,2324.1,-0.0915,2.54E-02
708.5,2324.7,-0.0915,2.67E-02
708.6,2325.3,-0.0915,2.53E-02
708.7,2325.9,-0.0915,2.16E-02
708.8,2326.5,-0.0915,2.12E-02
708.9,2327.1,-0.0915,1.90E-02
709,2327.7,-0.0915,1.92E-02
709.1,2328.3,-0.0915,1.78E-02
709.2,2328.8,-0.0915,1.50E-02
709.3,2329.4,-0.0915,1.51E-02
709.4,2330,-0.0916,1.13E-02
709.5,2330.6,-0.0915,7.25E-03
709.6,2331.2,-0.0916,7.76E-03
709.7,2331.8,-0.0915,7.35E-03
709.8,2332.4,-0.0916,4.30E-03
709.9,2333,-0.0913,3.30E-03
710,2333.6,-0.0904,1.31E-04
710.1,2334.1,-0.0902,-1.96E-03
710.2,2334.7,-0.0902,-2.35E-03
710.3,2335.3,-0.0902,-6.72E-03
710.4,2335.9,-0.0902,-6.81E-03
710.5,2336.5,-0.0902,-7.35E-03
710.6,2337.1,-0.0902,-1.31E-02
710.7,2337.7,-0.0902,-1.53E-02
710.8,2338.3,-0.0902,-1.62E-02
710.9,2338.8,-0.0903,-1.58E-02
711,2339.4,-0.0909,-2.15E-02
711.1,2340,-0.0912,-2.20E-02
711.2,2340.6,-0.0912,-2.35E-02
711.3,2341.2,-0.0912,-2.52E-02
711.4,2341.8,-0.0912,-2.83E-02
711.5,2342.4,-0.0912,-2.98E-02
711.6,2343,-0.0912,-2.73E-02
711.7,2343.6,-0.0912,-3.03E-02
711.8,2344.1,-0.0912,-3.19E-02
711.9,2344.7,-0.0912,-3.38E-02
712,2345.3,-0.0912,-3.28E-02
712.1,2345.9,-0.0912,-3.19E-02
712.2,2346.5,-0.0912,-3.23E-02
712.3,2347.1,-0.0912,-3.41E-02
712.4,2347.7,-0.0912,-3.44E-02
712.5,2348.3,-0.0913,-3.43E-02
712.6,2348.9,-0.091,-3.64E-02
712.7,2349.5,-0.0909,-3.74E-02
712.8,2350,-0.0909,-3.43E-02
712.9,2350.6,-0.0909,-3.26E-02
713,2351.2,-0.0909,-3.41E-02
713.1,2351.8,-0.0909,-3.59E-02
713.2,2352.4,-0.0909,-3.58E-02
713.3,2353,-0.0909,-3.35E-02
713.4,2353.6,-0.0909,-3.47E-02
713.5,2354.2,-0.0909,-3.49E-02
713.6,2354.8,-0.0908,-3.33E-02
713.7,2355.4,-0.0915,-3.37E-02
713.8,2356,-0.0922,-3.27E-02
713.9,2356.6,-0.0922,-2.98E-02
714,2357.1,-0.0922,-2.98E-02
714.1,2357.7,-0.0922,-2.95E-02
714.2,2358.3,-0.0922,-2.91E-02
714.3,2358.9,-0.0922,-2.83E-02
714.4,2359.5,-0.0922,-2.65E-02
714.5,2360.1,-0.0922,-2.67E-02
714.6,2360.7,-0.0922,-2.65E-02
714.7,2361.3,-0.0922,-2.51E-02
714.8,2361.9,-0.0922,-2.53E-02
714.9,2362.5,-0.0922,-2.36E-02
715,2363,-0.0922,-2.02E-02
715.1,2363.6,-0.0922,-2.21E-02
715.2,2364.2,-0.0922,-2.34E-02
715.3,2364.8,-0.0922,-2.05E-02
715.4,2365.4,-0.0922,-1.95E-02
715.5,2366,-0.0922,-1.93E-02
715.6,2366.6,-0.0922,-1.71E-02
715.7,2367.2,-0.0922,-1.79E-02
715.8,2367.8,-0.0922,-1.73E-02
715.9,2368.4,-0.0922,-1.48E-02
716,2368.9,-0.0922,-1.46E-02
716.1,2369.5,-0.0922,-1.35E-02
716.2,2370.1,-0.0922,-1.28E-02
716.3,2370.7,-0.0922,-1.61E-02
716.4,2371.3,-0.0922,-1.31E-02
716.5,2371.9,-0.0923,-1.28E-02
716.6,2372.5,-0.0933,-1.16E-02
716.7,2373.1,-0.0935,-1.02E-02
716.8,2373.7,-0.0935,-1.16E-02
716.9,2374.3,-0.0935,-1.16E-02
717,2374.9,-0.0935,-1.05E-02
717.1,2375.4,-0.0935,-1.01E-02
717.2,2376,-0.0935,-8.32E-03
717.3,2376.6,-0.0935,-7.66E-03
717.4,2377.2,-0.0935,-6.41E-03
717.5,2377.8,-0.0935,-7.98E-03
717.6,2378.4,-0.0935,-7.94E-03
717.7,2379,-0.0935,-7.07E-03
717.8,2379.6,-0.0935,-5.97E-03
717.9,2380.2,-0.0935,-5.55E-03
718,2380.8,-0.0935,-4.45E-03
718.1,2381.4,-0.0935,-4.97E-03
718.2,2382,-0.0935,-6.44E-03
718.3,2382.5,-0.0935,-4.72E-03
718.4,2383.1,-0.0932,-5.34E-03
718.5,2383.7,-0.0929,-3.13E-03
718.6,2384.3,-0.0929,-3.25E-03
718.7,2384.9,-0.0929,-5.04E-03
718.8,2385.5,-0.0929,-3.71E-03
718.9,2386.1,-0.0929,-2.35E-03
719,2386.7,-0.0929,-3.93E-03
719.1,2387.3,-0.0929,-5.41E-03
719.2,2387.9,-0.0926,-3.88E-03
719.3,2388.4,-0.0923,-3.86E-03
719.4,2389,-0.0922,-4.88E-03
719.5,2389.6,-0.0922,-5.25E-03
719.6,2390.2,-0.0921,-2.97E-03
719.7,2390.8,-0.0927,-3.31E-03
719.8,2391.4,-0.0929,-5.33E-03
719.9,2392,-0.0928,-4.08E-03
720,2392.6,-0.0929,-2.90E-03
720.1,2393.2,-0.0929,-2.61E-03
720.2,2393.8,-0.0929,-1.48E-03
720.3,2394.3,-0.0929,-2.02E-03
720.4,2394.9,-0.0929,-2.74E-03
720.5,2395.5,-0.0929,-1.26E-03
720.6,2396.1,-0.0929,-8.83E-04
720.7,2396.7,-0.0929,-2.79E-03
720.8,2397.3,-0.0929,-3.39E-03
720.9,2397.9,-0.0928,-8.23E-04
721,2398.5,-0.0932,-1.03E-03
721.1,2399,-0.0941,-1.66E-03
721.2,2399.6,-0.0942,8.27E-04
721.3,2400.2,-0.0942,-7.81E-04
721.4,2400.8,-0.0942,-1.33E-03
721.5,2401.4,-0.0942,-7.35E-04
721.6,2402,-0.0942,-1.48E-03
721.7,2402.6,-0.0942,-6.12E-04
721.8,2403.2,-0.0942,1.22E-04
721.9,2403.8,-0.0942,-3.83E-04
722,2404.4,-0.0942,3.59E-04
722.1,2405,-0.094,9.20E-04
722.2,2405.6,-0.093,1.08E-03
722.3,2406.1,-0.0929,7.87E-04
722.4,2406.7,-0.0929,2.48E-03
722.5,2407.3,-0.0929,1.79E-03
722.6,2407.9,-0.0929,9.23E-04
722.7,2408.5,-0.0929,-6.75E-04
722.8,2409.1,-0.0929,2.90E-03
722.9,2409.7,-0.0929,-2.62E-04
723,2410.3,-0.0928,-2.70E-03
723.1,2410.9,-0.0921,7.03E-04
723.2,2411.5,-0.0915,8.89E-04
723.3,2412.1,-0.0916,2.00E-04
723.4,2412.7,-0.0915,2.24E-03
723.5,2413.3,-0.0916,1.41E-03
723.6,2413.9,-0.0915,1.97E-03
723.7,2414.4,-0.0915,-2.04E-03
723.8,2415,-0.0915,1.04E-03
723.9,2415.6,-0.0915,1.31E-03
724,2416.2,-0.0915,1.34E-03
724.1,2416.8,-0.0915,2.00E-03
724.2,2417.4,-0.0915,2.25E-03
724.3,2418,-0.0916,-6.58E-04
724.4,2418.6,-0.0915,1.72E-03
724.5,2419.2,-0.0922,1.31E-03
724.6,2419.8,-0.0928,3.26E-03
724.7,2420.3,-0.0929,2.32E-03
724.8,2420.9,-0.0929,2.73E-03
724.9,2421.5,-0.0929,3.62E-03
725,2422.1,-0.0929,2.55E-03
725.1,2422.7,-0.0929,5.11E-03
725.2,2423.3,-0.0929,3.85E-03
725.3,2423.9,-0.0929,3.88E-03
725.4,2424.5,-0.0929,3.64E-03
725.5,2425.1,-0.0929,4.17E-03
725.6,2425.7,-0.0929,6.95E-03
725.7,2426.3,-0.0929,5.42E-03
725.8,2426.9,-0.0929,6.24E-03
725.9,2427.5,-0.0929,5.11E-03
726,2428.1,-0.0929,6.40E-03
726.1,2428.6,-0.0929,6.41E-03
726.2,2429.2,-0.0929,5.43E-03
726.3,2429.8,-0.0929,5.21E-03
726.4,2430.4,-0.0929,5.95E-03
726.5,2431,-0.0929,4.98E-03
726.6,2431.6,-0.0929,2.92E-03
726.7,2432.2,-0.0929,4.28E-03
726.8,2432.8,-0.0929,4.50E-03
726.9,2433.4,-0.0929,3.76E-03
727,2434,-0.0929,5.76E-03
727.1,2434.6,-0.0929,5.26E-03
727.2,2435.2,-0.0929,5.42E-03
727.3,2435.7,-0.0929,7.35E-03
727.4,2436.3,-0.0929,7.36E-03
727.5,2436.9,-0.0929,7.12E-03
727.6,2437.5,-0.0929,8.41E-03
727.7,2438.1,-0.0929,7.65E-03
727.8,2438.7,-0.0928,5.64E-03
727.9,2439.3,-0.093,6.94E-03
728,2439.9,-0.0924,6.88E-03
728.1,2440.5,-0.0909,6.58E-03
728.2,2441,-0.0901,8.90E-03
728.3,2441.6,-0.0903,7.78E-03
728.4,2442.2,-0.0902,7.11E-03
728.5,2442.8,-0.0902,8.51E-03
728.6,2443.4,-0.0902,9.14E-03
728.7,2444,-0.0903,1.01E-02
728.8,2444.6,-0.0908,8.91E-03
728.9,2445.2,-0.0917,1.24E-02
729,2445.8,-0.092,1.28E-02
729.1,2446.3,-0.0922,8.82E-03
729.2,2446.9,-0.0922,8.56E-03
729.3,2447.5,-0.0922,7.69E-03
729.4,2448.1,-0.0922,8.24E-03
729.5,2448.7,-0.0922,8.88E-03
729.6,2449.3,-0.0922,8.10E-03
729.7,2449.9,-0.0922,8.87E-03
729.8,2450.5,-0.0922,9.95E-03
729.9,2451.1,-0.0922,7.56E-03
730,2451.7,-0.0922,1.02E-02
730.1,2452.3,-0.0922,1.04E-02
730.2,2452.9,-0.0918,9.99E-03
730.3,2453.5,-0.0908,1.31E-02
730.4,2454.1,-0.0909,8.12E-03
730.5,2454.7,-0.0909,1.08E-02
730.6,2455.2,-0.0909,9.77E-03
730.7,2455.8,-0.0909,1.10E-02
730.8,2456.4,-0.0909,1.14E-02
730.9,2457,-0.0909,1.18E-02
731,2457.6,-0.0909,1.25E-02
731.1,2458.2,-0.0909,1.16E-02
731.2,2458.8,-0.0909,1.05E-02
731.3,2459.4,-0.0909,1.27E-02
731.4,2460,-0.0909,1.13E-02
731.5,2460.6,-0.0909,8.91E-03
731.6,2461.2,-0.0909,1.06E-02
731.7,2461.7,-0.0909,9.42E-03
731.8,2462.3,-0.0909,1.11E-02
731.9,2462.9,-0.0909,1.25E-02
732,2463.5,-0.0909,9.00E-03
732.1,2464.1,-0.0909,9.66E-03
732.2,2464.7,-0.0909,8.93E-03
732.3,2465.3,-0.0909,1.09E-02
732.4,2465.9,-0.0909,1.16E-02
732.5,2466.5,-0.0909,1.06E-02
732.6,2467.1,-0.0909,1.08E-02
732.7,2467.7,-0.0909,1.27E-02
732.8,2468.3,-0.0909,1.27E-02
732.9,2468.9,-0.0909,1.20E-02
733,2469.4,-0.0909,1.15E-02
733.1,2470,-0.0909,1.39E-02
733.2,2470.6,-0.0911,1.04E-02
733.3,2471.2,-0.0912,1.18E-02
733.4,2471.8,-0.0914,1.29E-02
733.5,2472.4,-0.0918,1.25E-02
733.6,2473,-0.0921,1.32E-02
733.7,2473.6,-0.0922,1.37E-02
733.8,2474.2,-0.0926,1.32E-02
733.9,2474.8,-0.0929,1.35E-02
734,2475.4,-0.0928,1.20E-02
734.1,2476,-0.0931,1.06E-02
734.2,2476.6,-0.0932,1.21E-02
734.3,2477.2,-0.0932,1.20E-02
734.4,2477.8,-0.0932,1.49E-02
734.5,2478.4,-0.0932,1.46E-02
734.6,2478.9,-0.0932,1.16E-02
734.7,2479.5,-0.0932,1.21E-02
734.8,2480.1,-0.0932,1.28E-02
734.9,2480.7,-0.0932,1.23E-02
735,2481.3,-0.0932,1.31E-02
735.1,2481.9,-0.0932,1.51E-02
735.2,2482.5,-0.0932,1.59E-02
735.3,2483.1,-0.0932,1.42E-02
735.4,2483.7,-0.0932,1.31E-02
735.5,2484.3,-0.0932,1.39E-02
735.6,2484.9,-0.0932,1.32E-02
735.7,2485.5,-0.0931,1.27E-02
735.8,2486,-0.0928,1.29E-02
735.9,2486.6,-0.0929,1.27E-02
736,2487.2,-0.0929,1.30E-02
736.1,2487.8,-0.0929,1.35E-02
736.2,2488.4,-0.0929,1.05E-02
736.3,2489,-0.0929,1.16E-02
736.4,2489.6,-0.0929,1.38E-02
736.5,2490.2,-0.0929,1.26E-02
736.6,2490.8,-0.0929,1.34E-02
736.7,2491.4,-0.0929,1.27E-02
736.8,2492,-0.0929,1.34E-02
736.9,2492.6,-0.0929,1.41E-02
737,2493.1,-0.0929,1.22E-02
737.1,2493.7,-0.0929,9.90E-03
737.2,2494.3,-0.0929,1.46E-02
737.3,2494.9,-0.0929,1.21E-02
737.4,2495.5,-0.0929,1.39E-02
737.5,2496.1,-0.0929,1.23E-02
737.6,2496.7,-0.0929,1.32E-02
737.7,2497.3,-0.0929,1.17E-02
737.8,2497.8,-0.0929,1.03E-02
737.9,2498.4,-0.0929,1.28E-02
738,2499,-0.0929,1.43E-02
738.1,2499.6,-0.0929,1.32E-02
738.2,2500.2,-0.0929,1.14E-02
738.3,2500.8,-0.0929,1.42E-02
738.4,2501.4,-0.0929,1.41E-02
738.5,2502,-0.0929,1.15E-02
738.6,2502.5,-0.0929,1.31E-02
738.7,2503.1,-0.0929,1.31E-02
738.8,2503.7,-0.0929,1.52E-02
738.9,2504.3,-0.0929,1.31E-02
739,2504.9,-0.0926,1.35E-02
739.1,2505.5,-0.0925,1.50E-02
739.2,2506.1,-0.0925,1.59E-02
739.3,2506.7,-0.0925,1.54E-02
739.4,2507.3,-0.0925,1.27E-02
739.5,2507.9,-0.0925,1.15E-02
739.6,2508.5,-0.0925,1.22E-02
739.7,2509,-0.0925,1.21E-02
739.8,2509.6,-0.0925,1.15E-02
739.9,2510.2,-0.0925,1.26E-02
740,2510.8,-0.0925,1.32E-02
740.1,2511.4,-0.0925,1.27E-02
740.2,2512,-0.0925,1.39E-02
740.3,2512.6,-0.0925,1.39E-02
740.4,2513.2,-0.0925,9.57E-03
740.5,2513.8,-0.0925,1.26E-02
740.6,2514.4,-0.0925,1.26E-02
740.7,2515,-0.0925,1.27E-02
740.8,2515.6,-0.0926,1.39E-02
740.9,2516.2,-0.0935,1.44E-02
741,2516.8,-0.0939,1.31E-02
741.1,2517.4,-0.0938,1.14E-02
741.2,2518,-0.0939,1.23E-02
741.3,2518.6,-0.0938,1.35E-02
741.4,2519.1,-0.0939,1.21E-02
741.5,2519.7,-0.0938,1.08E-02
741.6,2520.3,-0.0938,1.34E-02
741.7,2520.9,-0.0938,1.37E-02
741.8,2521.5,-0.0938,1.53E-02
741.9,2522.1,-0.0939,1.47E-02
742,2522.7,-0.0938,1.40E-02
742.1,2523.3,-0.0939,1.51E-02
742.2,2523.9,-0.0938,1.24E-02
742.3,2524.5,-0.094,1.33E-02
742.4,2525.1,-0.0933,1.44E-02
742.5,2525.7,-0.0928,1.46E-02
742.6,2526.3,-0.0929,1.42E-02
742.7,2526.9,-0.0929,1.35E-02
742.8,2527.5,-0.0929,1.45E-02
742.9,2528.1,-0.0929,1.32E-02
743,2528.7,-0.0929,1.43E-02
743.1,2529.3,-0.0929,1.51E-02
743.2,2529.9,-0.0929,1.43E-02
743.3,2530.5,-0.0929,1.33E-02
743.4,2531.1,-0.0929,1.27E-02
743.5,2531.7,-0.0928,1.63E-02
743.6,2532.3,-0.0931,1.65E-02
743.7,2532.9,-0.0936,1.27E-02
743.8,2533.4,-0.0935,1.27E-02
743.9,2534,-0.0935,1.53E-02
744,2534.6,-0.0935,1.52E-02
744.1,2535.2,-0.0935,1.45E-02
744.2,2535.8,-0.0935,1.47E-02
744.3,2536.4,-0.0935,1.51E-02
744.4,2537,-0.0936,1.55E-02
744.5,2537.6,-0.0934,1.70E-02
744.6,2538.2,-0.0932,1.82E-02
744.7,2538.8,-0.0932,1.60E-02
744.8,2539.4,-0.0932,1.78E-02
744.9,2540,-0.0932,1.89E-02
745,2540.6,-0.0932,1.76E-02
745.1,2541.2,-0.0932,1.77E-02
745.2,2541.7,-0.0932,1.80E-02
745.3,2542.3,-0.0932,1.70E-02
745.4,2542.9,-0.0932,2.00E-02
745.5,2543.5,-0.0932,1.73E-02
745.6,2544.1,-0.0932,1.79E-02
745.7,2544.7,-0.0932,1.76E-02
745.8,2545.3,-0.0932,1.67E-02
745.9,2545.9,-0.0932,1.80E-02
746,2546.5,-0.0932,1.80E-02
746.1,2547.1,-0.0932,1.73E-02
746.2,2547.7,-0.0932,1.92E-02
746.3,2548.3,-0.0932,1.50E-02
746.4,2548.8,-0.0932,1.55E-02
746.5,2549.4,-0.0932,1.88E-02
746.6,2550,-0.0932,1.96E-02
746.7,2550.6,-0.0932,1.80E-02
746.8,2551.2,-0.0932,1.80E-02
746.9,2551.8,-0.0932,1.92E-02
747,2552.4,-0.0932,1.67E-02
747.1,2553,-0.0932,1.79E-02
747.2,2553.6,-0.0932,1.94E-02
747.3,2554.2,-0.0932,1.89E-02
747.4,2554.8,-0.0932,1.90E-02
747.5,2555.4,-0.0932,1.69E-02
747.6,2555.9,-0.0932,1.87E-02
747.7,2556.5,-0.0932,1.90E-02
747.8,2557.1,-0.0932,1.88E-02
747.9,2557.7,-0.0932,1.98E-02
748,2558.3,-0.0932,1.90E-02
748.1,2558.9,-0.0929,2.00E-02
748.2,2559.5,-0.0926,1.96E-02
748.3,2560.1,-0.0925,2.05E-02
748.4,2560.7,-0.0925,1.96E-02
748.5,2561.3,-0.0925,1.96E-02
748.6,2561.9,-0.0925,1.92E-02
748.7,2562.5,-0.0925,2.15E-02
748.8,2563.1,-0.0925,1.96E-02
748.9,2563.7,-0.0925,1.92E-02
749,2564.2,-0.0925,1.94E-02
749.1,2564.8,-0.0925,2.14E-02
749.2,2565.4,-0.0925,2.16E-02
749.3,2566,-0.0925,2.18E-02
749.4,2566.6,-0.0926,2.04E-02
749.5,2567.2,-0.0922,2.13E-02
749.6,2567.8,-0.0914,2.25E-02
749.7,2568.4,-0.0912,2.19E-02
749.8,2569,-0.0912,2.04E-02
749.9,2569.6,-0.0912,2.17E-02
750,2570.2,-0.0912,2.06E-02
750.1,2570.8,-0.0912,2.05E-02
750.2,2571.3,-0.0912,2.03E-02
750.3,2571.9,-0.0912,1.96E-02
750.4,2572.5,-0.0912,2.01E-02
750.5,2573.1,-0.0912,2.00E-02
750.6,2573.7,-0.0911,2.14E-02
750.7,2574.3,-0.0904,1.94E-02
750.8,2574.9,-0.0897,1.91E-02
750.9,2575.5,-0.0904,2.05E-02
751,2576.1,-0.0911,2.07E-02
751.1,2576.7,-0.0912,2.04E-02
751.2,2577.3,-0.0912,1.67E-02
751.3,2577.9,-0.0912,1.75E-02
751.4,2578.4,-0.0912,2.04E-02
751.5,2579,-0.0912,1.91E-02
751.6,2579.6,-0.0912,1.90E-02
751.7,2580.2,-0.0913,2.00E-02
751.8,2580.8,-0.0919,1.94E-02
751.9,2581.4,-0.0926,1.79E-02
752,2582,-0.0925,1.84E-02
752.1,2582.6,-0.0925,1.84E-02
752.2,2583.2,-0.0925,1.70E-02
752.3,2583.8,-0.0925,1.91E-02
752.4,2584.4,-0.0925,1.89E-02
752.5,2585,-0.0925,2.07E-02
752.6,2585.6,-0.0925,2.26E-02
752.7,2586.1,-0.0925,1.95E-02
752.8,2586.7,-0.0925,2.04E-02
752.9,2587.3,-0.0925,2.02E-02
753,2587.9,-0.0925,2.13E-02
753.1,2588.5,-0.0925,2.00E-02
753.2,2589.1,-0.0925,2.09E-02
753.3,2589.7,-0.0925,1.92E-02
753.4,2590.3,-0.0925,2.06E-02
753.5,2590.9,-0.0925,2.19E-02
753.6,2591.5,-0.0925,2.24E-02
753.7,2592.1,-0.0925,2.21E-02
753.8,2592.7,-0.0925,2.13E-02
753.9,2593.3,-0.0925,2.07E-02
754,2593.8,-0.0925,1.95E-02
754.1,2594.4,-0.0925,2.09E-02
754.2,2595,-0.0925,2.18E-02
754.3,2595.6,-0.0925,2.24E-02
754.4,2596.2,-0.0925,2.04E-02
754.5,2596.8,-0.0925,2.09E-02
754.6,2597.4,-0.0919,2.11E-02
754.7,2598,-0.0912,2.31E-02
754.8,2598.6,-0.0912,2.25E-02
754.9,2599.2,-0.0912,2.22E-02
755,2599.8,-0.0912,2.15E-02
755.1,2600.4,-0.0912,2.36E-02
755.2,2601,-0.0918,2.08E-02
755.3,2601.6,-0.0925,2.01E-02
755.4,2602.2,-0.0925,2.19E-02
755.5,2602.8,-0.0925,2.08E-02
755.6,2603.3,-0.0925,1.94E-02
755.7,2603.9,-0.0925,2.25E-02
755.8,2604.5,-0.0925,2.16E-02
755.9,2605.1,-0.0925,2.10E-02
756,2605.7,-0.0925,2.18E-02
756.1,2606.3,-0.0925,2.09E-02
756.2,2606.9,-0.0925,2.19E-02
756.3,2607.5,-0.0931,2.34E-02
756.4,2608.1,-0.0935,2.06E-02
756.5,2608.7,-0.0935,2.17E-02
756.6,2609.3,-0.0935,2.26E-02
756.7,2609.8,-0.0935,2.27E-02
756.8,2610.4,-0.0935,2.38E-02
756.9,2611,-0.0935,2.40E-02
757,2611.6,-0.0935,2.23E-02
757.1,2612.2,-0.0935,2.23E-02
757.2,2612.8,-0.0935,2.00E-02
757.3,2613.4,-0.0935,2.21E-02
757.4,2614,-0.0935,2.14E-02
757.5,2614.6,-0.0935,2.44E-02
757.6,2615.2,-0.0935,2.62E-02
757.7,2615.8,-0.0935,2.54E-02
757.8,2616.4,-0.0935,2.56E-02
757.9,2617,-0.0935,2.56E-02
758,2617.5,-0.0935,2.65E-02
758.1,2618.1,-0.0935,2.50E-02
758.2,2618.7,-0.0935,2.42E-02
758.3,2619.3,-0.0935,2.42E-02
758.4,2619.9,-0.0935,2.52E-02
758.5,2620.5,-0.0935,2.57E-02
758.6,2621.1,-0.0935,2.47E-02
758.7,2621.7,-0.0935,2.59E-02
758.8,2622.3,-0.0935,2.62E-02
758.9,2622.9,-0.0935,2.51E-02
759,2623.5,-0.0935,2.38E-02
759.1,2624.1,-0.0935,2.56E-02
759.2,2624.7,-0.0935,2.72E-02
759.3,2625.3,-0.0935,2.53E-02
759.4,2625.8,-0.0935,2.68E-02
759.5,2626.4,-0.0935,2.62E-02
759.6,2627,-0.0935,2.34E-02
759.7,2627.6,-0.0935,2.54E-02
759.8,2628.2,-0.0935,2.49E-02
759.9,2628.8,-0.0935,2.47E-02
760,2629.4,-0.0935,2.74E-02
760.1,2630,-0.0935,2.73E-02
760.2,2630.6,-0.0929,2.74E-02
760.3,2631.2,-0.0921,2.51E-02
760.4,2631.8,-0.0922,2.47E-02
760.5,2632.4,-0.0922,2.59E-02
