Repository: MaCFP/matl-db

### Experimental Conditions: TGA and DSC
A Netzsch STA 449 F3 Jupiter was used to conduct Thermogravimetric Analysis (TGA) and Differential Scanning Calorimetry (DSC) experiments. 

* Heating Rate: 3, 10, and 30 K/min
* Temperature program
  - Initial Temperature: 323 K
  - Initial Isotherm: 600 s (hold at 323 K for 600 s)  
  - Maximum Temperature: 823 K
  - Final Isotherm: 300 s (hold at 823 K for 300 s)
* Sample mass: 4.0 +/- 0.1 mg
* Sample geometry: Powdered (Supplied by NIST)
* Calibration type: Before each experiment, a baseline test was performed using an empty crucible.

File: PMMA/Calibration_Data/FSRI/FSRI_STA_N2_10K_3.csv (part 3 of 4)
Temp,time,TGA,DSC
[K],[s],[mg],[mW/mg]
620.9,1813.5,2.823,2.17482
621,1814.1,2.8173,2.17965
621.1,1814.6,2.8121,2.18939
621.2,1815.2,2.8082,2.19802
621.3,1815.8,2.8033,2.20443
621.4,1816.4,2.7975,2.21257
621.5,1817,2.7917,2.2187
621.6,1817.6,2.7874,2.22405
621.7,1818.2,2.7824,2.23092
621.8,1818.7,2.7765,2.23998
621.9,1819.3,2.7705,2.24762
622,1819.9,2.7664,2.25398
622.1,1820.5,2.7616,2.26039
622.2,1821.1,2.7564,2.26932
622.3,1821.7,2.7509,2.27524
622.4,1822.3,2.747,2.28137
622.5,1822.9,2.7424,2.29033
622.6,1823.5,2.7372,2.29963
622.7,1824,2.7315,2.30468
622.8,1824.6,2.7273,2.31278
622.9,1825.2,2.7227,2.31963
623,1825.8,2.7173,2.32664
623.1,1826.4,2.7111,2.33509
623.2,1827,2.7067,2.34036
623.3,1827.6,2.7014,2.34725
623.4,1828.2,2.6951,2.35419
623.5,1828.8,2.6886,2.36226
623.6,1829.4,2.6839,2.37079
623.7,1829.9,2.6787,2.37686
623.8,1830.5,2.673,2.38382
623.9,1831.1,2.6664,2.39241
624,1831.7,2.6615,2.39974
624.1,1832.3,2.6566,2.40527
624.2,1832.9,2.6511,2.41374
624.3,1833.5,2.6447,2.42175
624.4,1834.1,2.6398,2.42776
624.5,1834.7,2.635,2.43285
624.6,1835.2,2.6296,2.43992
624.7,1835.8,2.623,2.44812
624.8,1836.4,2.6177,2.45291
624.9,1837,2.6129,2.46032
625,1837.6,2.6073,2.46811
625.1,1838.2,2.6005,2.47499
625.2,1838.8,2.595,2.48192
625.3,1839.4,2.5902,2.48611
625.4,1840,2.5847,2.4931
625.5,1840.5,2.5781,2.50092
625.6,1841.1,2.5725,2.50752
625.7,1841.7,2.5678,2.51487
625.8,1842.3,2.5622,2.52176
625.9,1842.9,2.5555,2.52785
626,1843.5,2.5496,2.53491
626.1,1844.1,2.5448,2.54296
626.2,1844.7,2.539,2.54916
626.3,1845.3,2.5323,2.55624
626.4,1845.9,2.526,2.56247
626.5,1846.5,2.5211,2.56783
626.6,1847,2.5155,2.57323
626.7,1847.6,2.5089,2.5794
626.8,1848.2,2.5023,2.5877
626.9,1848.8,2.4972,2.59209
627,1849.4,2.4912,2.59923
627.1,1850,2.484,2.60492
627.2,1850.6,2.477,2.61118
627.3,1851.2,2.472,2.61822
627.4,1851.8,2.4662,2.624
627.5,1852.4,2.4598,2.6304
627.6,1852.9,2.4532,2.63581
627.7,1853.5,2.4483,2.64078
627.8,1854.1,2.4425,2.65005
627.9,1854.7,2.4357,2.65501
628,1855.3,2.4285,2.65922
628.1,1855.9,2.4236,2.66814
628.2,1856.5,2.4176,2.67034
628.3,1857.1,2.4108,2.67516
628.4,1857.7,2.4034,2.68126
628.5,1858.2,2.3981,2.68916
628.6,1858.8,2.3921,2.69573
628.7,1859.4,2.3855,2.69956
628.8,1860,2.3782,2.70477
628.9,1860.6,2.3729,2.71073
629,1861.2,2.367,2.71623
629.1,1861.8,2.3603,2.7237
629.2,1862.4,2.3525,2.72728
629.3,1863,2.3471,2.73241
629.4,1863.6,2.3411,2.73937
629.5,1864.1,2.3344,2.74241
629.6,1864.7,2.3266,2.74689
629.7,1865.3,2.3207,2.75431
629.8,1865.9,2.3148,2.75962
629.9,1866.5,2.3081,2.76378
630,1867.1,2.3003,2.76794
630.1,1867.7,2.2946,2.77489
630.2,1868.3,2.2889,2.77924
630.3,1868.9,2.2821,2.78467
630.4,1869.4,2.2741,2.7898
630.5,1870,2.2679,2.79097
630.6,1870.6,2.2621,2.79722
630.7,1871.2,2.2555,2.80323
630.8,1871.8,2.2478,2.80842
630.9,1872.4,2.2417,2.81338
631,1873,2.2359,2.81844
631.1,1873.6,2.2291,2.8208
631.2,1874.2,2.221,2.82451
631.3,1874.7,2.2141,2.82979
631.4,1875.3,2.2083,2.83467
631.5,1875.9,2.2018,2.83723
631.6,1876.5,2.1942,2.84279
631.7,1877.1,2.1876,2.84958
631.8,1877.7,2.1819,2.8528
631.9,1878.3,2.1751,2.85644
632,1878.9,2.1669,2.8598
632.1,1879.5,2.1594,2.86415
632.2,1880,2.1536,2.86645
632.3,1880.6,2.147,2.869
632.4,1881.2,2.1392,2.87441
632.5,1881.8,2.132,2.87654
632.6,1882.4,2.1265,2.87875
632.7,1883,2.12,2.88235
632.8,1883.6,2.1126,2.88665
632.9,1884.2,2.1049,2.89062
633,1884.8,2.0993,2.89347
633.1,1885.3,2.0927,2.89632
633.2,1885.9,2.0853,2.8986
633.3,1886.5,2.0773,2.90196
633.4,1887.1,2.0714,2.90396
633.5,1887.7,2.0647,2.90685
633.6,1888.3,2.0572,2.90847
633.7,1888.9,2.0489,2.90953
633.8,1889.5,2.043,2.91217
633.9,1890,2.0364,2.91582
634,1890.6,2.0288,2.91802
634.1,1891.2,2.0204,2.92066
634.2,1891.8,2.0144,2.92249
634.3,1892.4,2.0078,2.92365
634.4,1893,2.0004,2.9282
634.5,1893.6,1.992,2.92934
634.6,1894.1,1.9862,2.93075
634.7,1894.7,1.98,2.9342
634.8,1895.3,1.9728,2.93639
634.9,1895.9,1.9644,2.93655
635,1896.5,1.958,2.94007
635.1,1897.1,1.9525,2.94282
635.2,1897.7,1.9457,2.94428
635.3,1898.2,1.937,2.94399
635.4,1898.8,1.9303,2.946
635.5,1899.4,1.9239,2.94815
635.6,1900,1.9167,2.94915
635.7,1900.6,1.9083,2.94822
635.8,1901.2,1.9014,2.94805
635.9,1901.8,1.8953,2.94978
636,1902.4,1.8884,2.9504
636.1,1902.9,1.88,2.95016
636.2,1903.5,1.8729,2.95027
636.3,1904.1,1.8663,2.94834
636.4,1904.7,1.8584,2.94935
636.5,1905.3,1.8501,2.95215
636.6,1905.9,1.8428,2.95101
636.7,1906.5,1.8368,2.94963
636.8,1907,1.8298,2.94812
636.9,1907.6,1.8216,2.94589
637,1908.2,1.8138,2.94421
637.1,1908.8,1.8077,2.94093
637.2,1909.4,1.8007,2.93768
637.3,1910,1.793,2.93805
637.4,1910.6,1.7853,2.93565
637.5,1911.1,1.7796,2.93106
637.6,1911.7,1.7731,2.93163
637.7,1912.3,1.7656,2.92625
637.8,1912.9,1.7572,2.92698
637.9,1913.5,1.7514,2.93033
638,1914.1,1.7444,2.93258
638.1,1914.6,1.7367,2.93307
638.2,1915.2,1.7281,2.93302
638.3,1915.8,1.722,2.93258
638.4,1916.4,1.7152,2.93236
638.5,1917,1.7076,2.93126
638.6,1917.6,1.6988,2.93104
638.7,1918.2,1.6926,2.93027
638.8,1918.7,1.6861,2.93089
638.9,1919.3,1.6787,2.92429
639,1919.9,1.6704,2.9237
639.1,1920.5,1.6643,2.91799
639.2,1921.1,1.658,2.91447
639.3,1921.7,1.6509,2.90956
639.4,1922.2,1.6426,2.90739
639.5,1922.8,1.6361,2.90492
639.6,1923.4,1.6299,2.8973
639.7,1924,1.6227,2.89275
639.8,1924.6,1.6143,2.8895
639.9,1925.2,1.6074,2.88202
640,1925.7,1.6014,2.87796
640.1,1926.3,1.5946,2.87247
640.2,1926.9,1.5865,2.86713
640.3,1927.5,1.5795,2.86333
640.4,1928.1,1.5738,2.85681
640.5,1928.7,1.567,2.85229
640.6,1929.2,1.5591,2.84883
640.7,1929.8,1.5518,2.84519
640.8,1930.4,1.5461,2.84814
640.9,1931,1.5394,2.86195
641,1931.6,1.5318,2.87631
641.1,1932.2,1.5242,2.885
641.2,1932.7,1.5183,2.88761
641.3,1933.3,1.5113,2.8856
641.4,1933.9,1.5035,2.88927
641.5,1934.5,1.4954,2.89099
641.6,1935.1,1.4894,2.8861
641.7,1935.7,1.4817,2.88024
641.8,1936.2,1.4739,2.87683
641.9,1936.8,1.4655,2.87444
642,1937.4,1.4596,2.87312
642.1,1938,1.453,2.86724
642.2,1938.6,1.4459,2.86755
642.3,1939.2,1.4377,2.86491
642.4,1939.7,1.4321,2.85994
642.5,1940.3,1.4261,2.85506
642.6,1940.9,1.4193,2.84788
642.7,1941.5,1.4112,2.84091
642.8,1942.1,1.4049,2.84179
642.9,1942.7,1.3984,2.8436
643,1943.2,1.391,2.84259
643.1,1943.8,1.382,2.84389
643.2,1944.4,1.3753,2.85282
643.3,1945,1.369,2.85173
643.4,1945.6,1.362,2.8443
643.5,1946.2,1.3539,2.84121
643.6,1946.7,1.3472,2.83595
643.7,1947.3,1.3415,2.82864
643.8,1947.9,1.3347,2.82105
643.9,1948.5,1.3267,2.81159
644,1949,1.3193,2.80822
644.1,1949.6,1.3134,2.81371
644.2,1950.2,1.3067,2.81647
644.3,1950.8,1.2992,2.81347
644.4,1951.4,1.2916,2.80852
644.5,1951.9,1.2861,2.80168
644.6,1952.5,1.2797,2.79659
644.7,1953.1,1.2725,2.79249
644.8,1953.7,1.2647,2.78879
644.9,1954.3,1.2599,2.78243
645,1954.8,1.2535,2.77597
645.1,1955.4,1.2464,2.76673
645.2,1956,1.2384,2.7562
645.3,1956.6,1.2328,2.74851
645.4,1957.2,1.2267,2.74096
645.5,1957.7,1.22,2.74212
645.6,1958.3,1.212,2.74848
645.7,1958.9,1.2062,2.74347
645.8,1959.5,1.2,2.73873
645.9,1960.1,1.193,2.73481
646,1960.6,1.1846,2.72447
646.1,1961.2,1.178,2.71658
646.2,1961.8,1.172,2.71082
646.3,1962.4,1.1652,2.70267
646.4,1963,1.1572,2.69565
646.5,1963.6,1.1507,2.69126
646.6,1964.1,1.1443,2.68646
646.7,1964.7,1.1373,2.68256
646.8,1965.3,1.1298,2.67942
646.9,1965.9,1.1232,2.6735
647,1966.5,1.1179,2.66712
647.1,1967,1.1117,2.66051
647.2,1967.6,1.1049,2.65166
647.3,1968.2,1.0984,2.6437
647.4,1968.8,1.0929,2.6382
647.5,1969.4,1.0865,2.63477
647.6,1969.9,1.0791,2.6281
647.7,1970.5,1.0717,2.61681
647.8,1971.1,1.0666,2.60709
647.9,1971.7,1.0606,2.59783
648,1972.3,1.0539,2.59542
648.1,1972.8,1.0465,2.5887
648.2,1973.4,1.0411,2.57978
648.3,1974,1.035,2.57343
648.4,1974.6,1.0282,2.5683
648.5,1975.2,1.0205,2.55844
648.6,1975.7,1.0151,2.54943
648.7,1976.3,1.0095,2.54117
648.8,1976.9,1.0032,2.53711
648.9,1977.5,0.9967,2.52777
649,1978.1,0.9916,2.51901
649.1,1978.6,0.986,2.51009
649.2,1979.2,0.9798,2.50585
649.3,1979.8,0.9724,2.49963
649.4,1980.4,0.9664,2.49158
649.5,1981,0.961,2.48305
649.6,1981.5,0.9548,2.47127
649.7,1982.1,0.9475,2.46136
649.8,1982.7,0.9411,2.45515
649.9,1983.3,0.936,2.44824
650,1983.8,0.9303,2.43829
650.1,1984.4,0.9237,2.42909
650.2,1985,0.9172,2.42235
650.3,1985.6,0.9117,2.41341
650.4,1986.2,0.9056,2.40488
650.5,1986.7,0.8991,2.39631
650.6,1987.3,0.892,2.38779
650.7,1987.9,0.8872,2.3793
650.8,1988.5,0.8815,2.36973
650.9,1989,0.8752,2.36273
651,1989.6,0.8679,2.35328
651.1,1990.2,0.8631,2.34253
651.2,1990.8,0.8576,2.33362
651.3,1991.4,0.8515,2.32354
651.4,1991.9,0.8445,2.31339
651.5,1992.5,0.8396,2.30651
651.6,1993.1,0.8345,2.30063
651.7,1993.7,0.8288,2.2919
651.8,1994.2,0.8228,2.28194
651.9,1994.8,0.8179,2.27206
652,1995.4,0.813,2.26294
652.1,1996,0.8074,2.25377
652.2,1996.5,0.8005,2.24463
652.3,1997.1,0.7949,2.23488
652.4,1997.7,0.7903,2.22642
652.5,1998.3,0.7851,2.22051
652.6,1998.9,0.7793,2.21291
652.7,1999.4,0.7739,2.20376
652.8,2000,0.7696,2.1956
652.9,2000.6,0.7645,2.18724
653,2001.2,0.7582,2.17742
653.1,2001.8,0.7518,2.1659
653.2,2002.3,0.7473,2.15697
653.3,2002.9,0.742,2.14827
653.4,2003.5,0.7363,2.13775
653.5,2004.1,0.7307,2.12917
653.6,2004.6,0.7263,2.12089
653.7,2005.2,0.7215,2.11303
653.8,2005.8,0.716,2.10121
653.9,2006.4,0.7094,2.0937
654,2007,0.7047,2.08407
654.1,2007.5,0.6999,2.07431
654.2,2008.1,0.6947,2.06463
654.3,2008.7,0.6888,2.05825
654.4,2009.3,0.6847,2.04918
654.5,2009.8,0.6804,2.03863
654.6,2010.4,0.675,2.02847
654.7,2011,0.6686,2.01831
654.8,2011.6,0.6637,2.0099
654.9,2012.1,0.6593,2.00236
655,2012.7,0.6543,1.99377
655.1,2013.3,0.6484,1.98499
655.2,2013.9,0.6434,1.97607
655.3,2014.4,0.6392,1.9673
655.4,2015,0.6343,1.95828
655.5,2015.6,0.6286,1.94888
655.6,2016.2,0.6228,1.94038
655.7,2016.7,0.6186,1.93123
655.8,2017.3,0.6136,1.92276
655.9,2017.9,0.6082,1.91304
656,2018.5,0.6027,1.90466
656.1,2019,0.599,1.89616
656.2,2019.6,0.5948,1.88851
656.3,2020.2,0.5901,1.88037
656.4,2020.8,0.5847,1.86988
656.5,2021.3,0.5808,1.85925
656.6,2021.9,0.5766,1.84938
656.7,2022.5,0.5719,1.84009
656.8,2023.1,0.5663,1.8287
656.9,2023.6,0.5622,1.82107
657,2024.2,0.5584,1.8106
657.1,2024.8,0.5538,1.80061
657.2,2025.4,0.5485,1.79208
657.3,2025.9,0.5442,1.78283
657.4,2026.5,0.5406,1.77396
657.5,2027.1,0.5363,1.76727
657.6,2027.7,0.5312,1.76075
657.7,2028.2,0.5266,1.75169
657.8,2028.8,0.523,1.74085
657.9,2029.4,0.5187,1.73267
658,2030,0.5137,1.72724
658.1,2030.5,0.5088,1.71739
658.2,2031.1,0.5055,1.70858
658.3,2031.7,0.5014,1.69931
658.4,2032.3,0.4968,1.69036
658.5,2032.8,0.4916,1.68228
658.6,2033.4,0.4878,1.67112
658.7,2034,0.4836,1.66198
658.8,2034.6,0.479,1.65476
658.9,2035.2,0.474,1.64375
659,2035.7,0.4706,1.63476
659.1,2036.3,0.4671,1.62535
659.2,2036.9,0.4631,1.6144
659.3,2037.5,0.4584,1.60818
659.4,2038,0.4546,1.59874
659.5,2038.6,0.451,1.58898
659.6,2039.2,0.4468,1.58007
659.7,2039.8,0.4419,1.57
659.8,2040.3,0.4379,1.56018
659.9,2040.9,0.4345,1.55135
660,2041.5,0.4307,1.54476
660.1,2042.1,0.4262,1.53566
660.2,2042.6,0.4221,1.52342
660.3,2043.2,0.4191,1.51701
660.4,2043.8,0.4155,1.51045
660.5,2044.4,0.4114,1.49905
660.6,2044.9,0.4074,1.49118
660.7,2045.5,0.4046,1.48127
660.8,2046.1,0.4011,1.47187
660.9,2046.7,0.3973,1.46422
661,2047.2,0.3933,1.45833
661.1,2047.8,0.3903,1.45012
661.2,2048.4,0.3871,1.44089
661.3,2049,0.3835,1.43068
661.4,2049.5,0.3791,1.42072
661.5,2050.1,0.3759,1.41224
661.6,2050.7,0.3725,1.40419
661.7,2051.3,0.3686,1.39687
661.8,2051.8,0.3642,1.38818
661.9,2052.4,0.3609,1.37802
662,2053,0.3578,1.36803
662.1,2053.6,0.3542,1.36003
662.2,2054.2,0.3502,1.35015
662.3,2054.7,0.347,1.33991
662.4,2055.3,0.3444,1.3297
662.5,2055.9,0.3414,1.32062
662.6,2056.5,0.338,1.31279
662.7,2057,0.3346,1.30461
662.8,2057.6,0.3319,1.29629
662.9,2058.2,0.3286,1.28669
663,2058.8,0.3246,1.27956
663.1,2059.3,0.3207,1.2714
663.2,2059.9,0.3181,1.26098
663.3,2060.5,0.3152,1.25172
663.4,2061.1,0.3118,1.24113
663.5,2061.7,0.3078,1.2348
663.6,2062.2,0.3051,1.22636
663.7,2062.8,0.302,1.21522
663.8,2063.4,0.2987,1.20809
663.9,2064,0.2948,1.19793
664,2064.5,0.2923,1.19209
664.1,2065.1,0.2896,1.18336
664.2,2065.7,0.2864,1.17595
664.3,2066.3,0.2829,1.16985
664.4,2066.8,0.2801,1.16513
664.5,2067.4,0.2774,1.1611
664.6,2068,0.2743,1.15307
664.7,2068.6,0.2705,1.14459
664.8,2069.2,0.2674,1.13758
664.9,2069.7,0.2648,1.13057
665,2070.3,0.2619,1.12215
665.1,2070.9,0.2588,1.11459
665.2,2071.5,0.2563,1.10664
665.3,2072.1,0.2543,1.09674
665.4,2072.6,0.2518,1.09014
665.5,2073.2,0.249,1.08464
665.6,2073.8,0.2461,1.07713
665.7,2074.4,0.2437,1.06937
665.8,2074.9,0.241,1.06052
665.9,2075.5,0.2377,1.05348
666,2076.1,0.2349,1.04367
666.1,2076.7,0.2338,1.03672
666.2,2077.3,0.2315,1.03129
666.3,2077.8,0.2288,1.02322
666.4,2078.4,0.2257,1.01431
666.5,2079,0.2234,1.00724
666.6,2079.6,0.2209,0.99919
666.7,2080.2,0.218,0.99233
666.8,2080.7,0.2149,0.98491
666.9,2081.3,0.2128,0.97593
667,2081.9,0.2108,0.96921
667.1,2082.5,0.2084,0.96237
667.2,2083.1,0.2056,0.95349
667.3,2083.6,0.2035,0.94621
667.4,2084.2,0.2014,0.94047
667.5,2084.8,0.1989,0.93412
667.6,2085.4,0.1958,0.92698
667.7,2086,0.1933,0.91894
667.8,2086.5,0.1912,0.91313
667.9,2087.1,0.1887,0.90631
668,2087.7,0.1857,0.89771
668.1,2088.3,0.1831,0.89012
668.2,2088.9,0.1813,0.88373
668.3,2089.4,0.179,0.87746
668.4,2090,0.1765,0.8705
668.5,2090.6,0.1741,0.86367
668.6,2091.2,0.1723,0.85655
668.7,2091.7,0.1703,0.85058
668.8,2092.3,0.168,0.84243
668.9,2092.9,0.1656,0.8359
669,2093.5,0.1637,0.82983
669.1,2094.1,0.1615,0.82495
669.2,2094.7,0.1587,0.81661
669.3,2095.2,0.156,0.81062
669.4,2095.8,0.1543,0.8021
669.5,2096.4,0.1523,0.79906
669.6,2097,0.1507,0.79465
669.7,2097.6,0.1484,0.78672
669.8,2098.1,0.147,0.78019
669.9,2098.7,0.1442,0.77362
670,2099.3,0.1428,0.76684
670.1,2099.9,0.1409,0.75961
670.2,2100.5,0.1386,0.75551
670.3,2101.1,0.1365,0.74879
670.4,2101.6,0.1344,0.74128
670.5,2102.2,0.1319,0.73272
670.6,2102.8,0.1303,0.72642
670.7,2103.4,0.1285,0.72157
670.8,2104,0.1261,0.71763
670.9,2104.5,0.1246,0.71113
671,2105.1,0.1225,0.70479
671.1,2105.7,0.1206,0.70064
671.2,2106.3,0.1191,0.69522
671.3,2106.9,0.1169,0.68862
671.4,2107.4,0.1153,0.68205
671.5,2108,0.1135,0.67663
671.6,2108.6,0.1116,0.67072
671.7,2109.2,0.1105,0.66425
671.8,2109.8,0.1086,0.65901
671.9,2110.4,0.1072,0.65314
672,2110.9,0.1057,0.64714
672.1,2111.5,0.1034,0.64424
672.2,2112.1,0.1024,0.6406
672.3,2112.7,0.1005,0.63128
672.4,2113.3,0.0984,0.6291
672.5,2113.8,0.097,0.62257
672.6,2114.4,0.0948,0.61645
672.7,2115,0.094,0.60931
672.8,2115.6,0.0925,0.60346
672.9,2116.2,0.0906,0.59869
673,2116.8,0.0894,0.59349
673.1,2117.3,0.0869,0.58851
673.2,2117.9,0.0858,0.58523
673.3,2118.5,0.0843,0.57724
673.4,2119.1,0.0824,0.56957
673.5,2119.7,0.0813,0.56767
673.6,2120.3,0.0792,0.56364
673.7,2120.8,0.0779,0.55699
673.8,2121.4,0.0765,0.55391
673.9,2122,0.0748,0.54743
674,2122.6,0.0737,0.54252
674.1,2123.2,0.0722,0.53828
674.2,2123.8,0.0711,0.53257
674.3,2124.3,0.07,0.5285
674.4,2124.9,0.0685,0.52136
674.5,2125.5,0.0676,0.51842
674.6,2126.1,0.0659,0.51603
674.7,2126.7,0.0643,0.50933
674.8,2127.3,0.0633,0.50381
674.9,2127.8,0.0615,0.49831
675,2128.4,0.0602,0.49529
675.1,2129,0.0588,0.49051
675.2,2129.6,0.0575,0.48433
675.3,2130.2,0.0567,0.47914
675.4,2130.8,0.0551,0.47473
675.5,2131.3,0.0544,0.47177
675.6,2131.9,0.0525,0.46685
675.7,2132.5,0.0518,0.46232
675.8,2133.1,0.0505,0.45731
675.9,2133.7,0.0492,0.45469
676,2134.3,0.0481,0.45065
676.1,2134.8,0.0466,0.44635
676.2,2135.4,0.0461,0.44009
676.3,2136,0.0435,0.43742
676.4,2136.6,0.0428,0.43241
676.5,2137.2,0.041,0.42855
676.6,2137.7,0.0405,0.42503
676.7,2138.3,0.0387,0.42104
676.8,2138.9,0.0378,0.41735
676.9,2139.5,0.0367,0.41261
677,2140.1,0.0358,0.40829
677.1,2140.7,0.0346,0.40263
677.2,2141.2,0.0336,0.3989
677.3,2141.8,0.0324,0.39551
677.4,2142.4,0.0314,0.39153
677.5,2143,0.0301,0.38931
677.6,2143.6,0.029,0.38477
677.7,2144.2,0.0278,0.38135
677.8,2144.7,0.0269,0.37878
677.9,2145.3,0.0259,0.37478
678,2145.9,0.0253,0.37003
678.1,2146.5,0.0243,0.36815
678.2,2147.1,0.0235,0.36467
678.3,2147.7,0.023,0.35829
678.4,2148.3,0.0218,0.35639
678.5,2148.8,0.021,0.35442
678.6,2149.4,0.0206,0.34969
678.7,2150,0.0204,0.34524
678.8,2150.6,0.0188,0.34221
678.9,2151.2,0.018,0.33852
679,2151.8,0.0169,0.33582
679.1,2152.3,0.0163,0.33245
679.2,2152.9,0.0153,0.32757
679.3,2153.5,0.0148,0.3268
679.4,2154.1,0.0138,0.32323
679.5,2154.7,0.0127,0.31824
679.6,2155.3,0.0122,0.31481
679.7,2155.9,0.0108,0.31222
679.8,2156.4,0.0108,0.31074
679.9,2157,0.0095,0.3073
680,2157.6,0.0089,0.30287
680.1,2158.2,0.0076,0.29964
680.2,2158.8,0.0069,0.29876
680.3,2159.4,0.0056,0.29285
680.4,2159.9,0.0051,0.29147
680.5,2160.5,0.0034,0.28901
680.6,2161.1,0.0024,0.28445
680.7,2161.7,0.0017,0.28196
680.8,2162.3,0.0007,0.27833
680.9,2162.9,0.0004,0.2747
681,2163.4,-0.0009,0.27404
681.1,2164,-0.0012,0.26966
681.2,2164.6,-0.0022,0.26625
681.3,2165.2,-0.0033,0.26373
681.4,2165.8,-0.0034,0.26113
681.5,2166.4,-0.0046,0.26029
681.6,2166.9,-0.0052,0.25645
681.7,2167.5,-0.0051,0.25342
681.8,2168.1,-0.0061,0.25202
681.9,2168.7,-0.0067,0.24948
682,2169.3,-0.0066,0.24579
682.1,2169.9,-0.0075,0.24194
682.2,2170.5,-0.0082,0.24054
682.3,2171,-0.0085,0.23853
682.4,2171.6,-0.0095,0.23586
682.5,2172.2,-0.0097,0.23313
682.6,2172.8,-0.0104,0.22984
682.7,2173.4,-0.0114,0.2276
682.8,2174,-0.0114,0.22421
682.9,2174.6,-0.0123,0.2216
683,2175.1,-0.0129,0.21969
683.1,2175.7,-0.0134,0.22079
683.2,2176.3,-0.0147,0.21748
683.3,2176.9,-0.0147,0.21612
683.4,2177.5,-0.0156,0.21344
683.5,2178.1,-0.0165,0.20893
683.6,2178.7,-0.0169,0.20899
683.7,2179.2,-0.0185,0.20546
683.8,2179.8,-0.0185,0.20409
683.9,2180.4,-0.0197,0.20215
684,2181,-0.0201,0.1994
684.1,2181.6,-0.0201,0.19658
684.2,2182.2,-0.0207,0.19641
684.3,2182.8,-0.0214,0.19356
684.4,2183.3,-0.0214,0.19182
684.5,2183.9,-0.0216,0.19156
684.6,2184.5,-0.0227,0.18853
684.7,2185.1,-0.0229,0.18512
684.8,2185.7,-0.0228,0.18256
684.9,2186.3,-0.0237,0.17871
685,2186.8,-0.0243,0.17965
685.1,2187.4,-0.0245,0.17869
685.2,2188,-0.0258,0.17467
685.3,2188.6,-0.0262,0.17418
685.4,2189.2,-0.0264,0.17171
685.5,2189.8,-0.0274,0.16957
685.6,2190.3,-0.0278,0.16776
685.7,2190.9,-0.0276,0.16673
685.8,2191.5,-0.0282,0.16458
685.9,2192.1,-0.0289,0.1618
686,2192.7,-0.029,0.16008
686.1,2193.3,-0.0289,0.15954
686.2,2193.9,-0.0294,0.15778
686.3,2194.4,-0.0304,0.15516
686.4,2195,-0.0305,0.15533
686.5,2195.6,-0.0308,0.15324
686.6,2196.2,-0.0319,0.1515
686.7,2196.8,-0.032,0.1492
686.8,2197.4,-0.0323,0.14746
686.9,2197.9,-0.0332,0.14332
687,2198.5,-0.0334,0.14119
687.1,2199.1,-0.0334,0.14239
687.2,2199.7,-0.0339,0.13831
687.3,2200.3,-0.035,0.13744
687.4,2200.9,-0.0349,0.13735
687.5,2201.5,-0.0358,0.13707
687.6,2202,-0.0368,0.13321
687.7,2202.6,-0.0368,0.13272
687.8,2203.2,-0.0374,0.13183
687.9,2203.8,-0.0381,0.12882
688,2204.4,-0.0381,0.1293
688.1,2205,-0.0381,0.1258
688.2,2205.5,-0.0381,0.1244
688.3,2206.1,-0.0383,0.12454
688.4,2206.7,-0.0393,0.11987
688.5,2207.3,-0.0394,0.11836
688.6,2207.9,-0.0394,0.1193
688.7,2208.5,-0.0394,0.11626
688.8,2209,-0.0393,0.11686
688.9,2209.6,-0.0401,0.11757
689,2210.2,-0.0407,0.11413
689.1,2210.8,-0.0407,0.1126
689.2,2211.4,-0.0407,0.11046
689.3,2212,-0.0408,0.10997
689.4,2212.6,-0.0417,0.11062
689.5,2213.1,-0.0421,0.10885
689.6,2213.7,-0.042,0.10726
689.7,2214.3,-0.0421,0.10612
689.8,2214.9,-0.0419,0.10449
689.9,2215.5,-0.0425,0.10402
690,2216.1,-0.0433,0.10355
690.1,2216.7,-0.0434,0.10283
690.2,2217.2,-0.0434,0.10163
690.3,2217.8,-0.0434,0.10016
690.4,2218.4,-0.0434,9.84E-02
690.5,2219,-0.0433,9.54E-02
690.6,2219.6,-0.0436,9.61E-02
690.7,2220.2,-0.0445,9.59E-02
690.8,2220.7,-0.0447,9.52E-02
690.9,2221.3,-0.0446,9.41E-02
691,2221.9,-0.0448,9.39E-02
691.1,2222.5,-0.0458,9.32E-02
691.2,2223.1,-0.046,9.15E-02
691.3,2223.7,-0.046,8.94E-02
691.4,2224.3,-0.046,9.12E-02
691.5,2224.8,-0.046,8.64E-02
691.6,2225.4,-0.047,8.68E-02
691.7,2226,-0.0473,8.57E-02
691.8,2226.6,-0.0473,8.26E-02
691.9,2227.2,-0.0473,8.56E-02
692,2227.8,-0.0473,8.42E-02
692.1,2228.3,-0.0483,8.24E-02
692.2,2228.9,-0.0488,8.03E-02
692.3,2229.5,-0.0488,7.89E-02
692.4,2230.1,-0.0497,8.09E-02
692.5,2230.7,-0.0502,8.07E-02
692.6,2231.3,-0.0503,8.00E-02
692.7,2231.9,-0.0502,7.88E-02
692.8,2232.4,-0.0507,7.67E-02
692.9,2233,-0.0515,7.47E-02
693,2233.6,-0.0516,7.45E-02
693.1,2234.2,-0.0515,7.52E-02
693.2,2234.8,-0.0519,7.32E-02
693.3,2235.4,-0.0529,7.41E-02
693.4,2236,-0.0532,7.20E-02
693.5,2236.5,-0.0531,6.90E-02
693.6,2237.1,-0.053,6.95E-02
693.7,2237.7,-0.0536,6.91E-02
693.8,2238.3,-0.0544,6.79E-02
693.9,2238.9,-0.0544,6.58E-02
694,2239.5,-0.0544,6.52E-02
694.1,2240.1,-0.0544,6.57E-02
694.2,2240.6,-0.0545,6.41E-02
694.3,2241.2,-0.0544,6.35E-02
694.4,2241.8,-0.0547,6.35E-02
694.5,2242.4,-0.0556,6.19E-02
694.6,2243,-0.0558,6.08E-02
694.7,2243.6,-0.0557,6.14E-02
694.8,2244.1,-0.0558,6.18E-02
694.9,2244.7,-0.0557,6.22E-02
695,2245.3,-0.0559,6.14E-02
695.1,2245.9,-0.0569,5.90E-02
695.2,2246.5,-0.0571,6.01E-02
695.3,2247.1,-0.0571,6.20E-02
695.4,2247.7,-0.0571,5.64E-02
695.5,2248.2,-0.0571,5.72E-02
695.6,2248.8,-0.0571,5.67E-02
695.7,2249.4,-0.0571,5.78E-02
695.8,2250,-0.0571,5.74E-02
695.9,2250.6,-0.0571,5.63E-02
696,2251.2,-0.0571,5.65E-02
696.1,2251.8,-0.0571,5.46E-02
696.2,2252.3,-0.0571,5.51E-02
696.3,2252.9,-0.0571,5.53E-02
696.4,2253.5,-0.057,5.43E-02
696.5,2254.1,-0.0576,5.53E-02
696.6,2254.7,-0.0583,5.22E-02
696.7,2255.3,-0.0584,5.24E-02
696.8,2255.9,-0.0584,5.27E-02
696.9,2256.4,-0.0584,5.28E-02
697,2257,-0.0584,5.18E-02
697.1,2257.6,-0.0584,4.86E-02
697.2,2258.2,-0.0584,4.95E-02
697.3,2258.8,-0.0585,4.97E-02
697.4,2259.4,-0.0594,4.63E-02
697.5,2260,-0.0598,4.61E-02
697.6,2260.5,-0.0597,4.75E-02
697.7,2261.1,-0.0597,4.73E-02
697.8,2261.7,-0.0597,4.64E-02
697.9,2262.3,-0.0597,4.51E-02
698,2262.9,-0.0597,4.51E-02
698.1,2263.5,-0.0597,4.75E-02
698.2,2264.1,-0.0596,4.82E-02
698.3,2264.6,-0.059,4.68E-02
698.4,2265.2,-0.0582,4.57E-02
698.5,2265.8,-0.0586,4.41E-02
698.6,2266.4,-0.0592,4.55E-02
698.7,2267,-0.0594,4.84E-02
698.8,2267.6,-0.0594,4.82E-02
698.9,2268.2,-0.0594,4.87E-02
699,2268.8,-0.0594,4.53E-02
699.1,2269.3,-0.0597,4.51E-02
699.2,2269.9,-0.0597,4.50E-02
699.3,2270.5,-0.0597,4.51E-02
699.4,2271.1,-0.0597,4.53E-02
699.5,2271.7,-0.0597,4.60E-02
699.6,2272.3,-0.0597,4.56E-02
699.7,2272.9,-0.0597,4.60E-02
699.8,2273.4,-0.0597,4.52E-02
699.9,2274,-0.0597,4.63E-02
700,2274.6,-0.0597,4.61E-02
700.1,2275.2,-0.0597,4.80E-02
700.2,2275.8,-0.0597,4.75E-02
700.3,2276.4,-0.0597,4.57E-02
700.4,2277,-0.0606,4.58E-02
700.5,2277.5,-0.061,4.59E-02
700.6,2278.1,-0.061,4.52E-02
700.7,2278.7,-0.061,4.64E-02
700.8,2279.3,-0.0609,5.08E-02
700.9,2279.9,-0.0618,4.75E-02
701,2280.5,-0.0623,4.53E-02
701.1,2281.1,-0.0623,4.77E-02
701.2,2281.6,-0.0623,4.73E-02
701.3,2282.2,-0.0623,4.61E-02
701.4,2282.8,-0.0623,4.87E-02
701.5,2283.4,-0.0623,4.77E-02
701.6,2284,-0.0623,4.79E-02
701.7,2284.6,-0.0623,4.81E-02
701.8,2285.2,-0.0623,4.67E-02
701.9,2285.7,-0.0623,4.56E-02
702,2286.3,-0.0623,4.37E-02
702.1,2286.9,-0.0623,4.48E-02
702.2,2287.5,-0.0626,4.69E-02
702.3,2288.1,-0.0634,4.65E-02
702.4,2288.7,-0.0637,4.60E-02
702.5,2289.3,-0.0636,4.72E-02
702.6,2289.9,-0.0637,4.67E-02
702.7,2290.4,-0.0637,4.60E-02
702.8,2291,-0.0636,4.80E-02
702.9,2291.6,-0.0637,4.76E-02
703,2292.2,-0.0636,4.85E-02
703.1,2292.8,-0.0639,4.94E-02
703.2,2293.4,-0.0649,4.85E-02
703.3,2294,-0.0648,4.95E-02
703.4,2294.5,-0.0638,4.94E-02
703.5,2295.1,-0.0636,4.61E-02
703.6,2295.7,-0.0637,4.69E-02
703.7,2296.3,-0.0636,4.83E-02
703.8,2296.9,-0.0637,4.62E-02
703.9,2297.5,-0.0636,4.89E-02
704,2298.1,-0.0637,4.92E-02
704.1,2298.7,-0.0636,4.88E-02
704.2,2299.2,-0.0637,4.79E-02
704.3,2299.8,-0.0643,4.76E-02
704.4,2300.4,-0.0646,5.02E-02
704.5,2301,-0.0646,5.20E-02
704.6,2301.6,-0.0646,4.80E-02
704.7,2302.1,-0.0646,4.76E-02
704.8,2302.7,-0.0646,4.89E-02
704.9,2303.3,-0.0646,4.69E-02
705,2303.9,-0.0646,4.76E-02
705.1,2304.5,-0.0651,4.90E-02
705.2,2305.1,-0.0659,4.73E-02
705.3,2305.7,-0.066,4.67E-02
705.4,2306.2,-0.0659,4.73E-02
705.5,2306.8,-0.066,4.62E-02
705.6,2307.4,-0.0659,4.70E-02
705.7,2308,-0.066,4.66E-02
705.8,2308.6,-0.066,4.56E-02
705.9,2309.1,-0.0659,4.54E-02
706,2309.7,-0.066,4.57E-02
706.1,2310.3,-0.0659,4.54E-02
706.2,2310.9,-0.0651,4.49E-02
706.3,2311.5,-0.0645,4.53E-02
706.4,2312.1,-0.0647,4.48E-02
706.5,2312.7,-0.0646,4.54E-02
706.6,2313.3,-0.0646,4.50E-02
706.7,2313.9,-0.0646,4.29E-02
706.8,2314.5,-0.0646,4.20E-02
706.9,2315,-0.0646,4.23E-02
707,2315.6,-0.0648,4.20E-02
707.1,2316.2,-0.065,4.17E-02
707.2,2316.8,-0.065,4.32E-02
707.3,2317.4,-0.0649,4.09E-02
707.4,2318,-0.0651,4.05E-02
707.5,2318.6,-0.0653,3.84E-02
707.6,2319.2,-0.0652,3.75E-02
707.7,2319.8,-0.0655,3.70E-02
707.8,2320.4,-0.066,3.58E-02
707.9,2321,-0.0659,3.51E-02
708,2321.6,-0.066,3.57E-02
708.1,2322.1,-0.066,3.59E-02
708.2,2322.7,-0.066,3.40E-02
708.3,2323.3,-0.066,3.41E-02
708.4,2323.9,-0.066,3.19E-02
708.5,2324.5,-0.066,3.39E-02
708.6,2325.1,-0.066,3.14E-02
708.7,2325.7,-0.066,3.06E-02
708.8,2326.3,-0.066,2.98E-02
708.9,2326.9,-0.066,3.12E-02
709,2327.5,-0.066,3.06E-02
709.1,2328,-0.066,2.76E-02
709.2,2328.6,-0.0656,2.82E-02
709.3,2329.2,-0.0646,2.77E-02
709.4,2329.8,-0.0646,2.50E-02
709.5,2330.4,-0.0646,2.33E-02
709.6,2331,-0.0646,2.53E-02
709.7,2331.6,-0.0646,2.38E-02
709.8,2332.2,-0.0646,2.34E-02
709.9,2332.8,-0.0646,1.96E-02
710,2333.4,-0.0652,2.09E-02
710.1,2333.9,-0.0659,2.12E-02
710.2,2334.5,-0.066,1.98E-02
710.3,2335.1,-0.066,1.64E-02
710.4,2335.7,-0.066,1.51E-02
710.5,2336.3,-0.066,1.46E-02
710.6,2336.9,-0.066,1.39E-02
710.7,2337.5,-0.066,1.52E-02
710.8,2338.1,-0.066,1.25E-02
710.9,2338.7,-0.066,1.23E-02
711,2339.2,-0.066,9.74E-03
711.1,2339.8,-0.066,6.84E-03
711.2,2340.4,-0.0659,6.99E-03
711.3,2341,-0.0666,5.32E-03
711.4,2341.6,-0.0672,4.17E-03
711.5,2342.2,-0.0673,1.60E-03
711.6,2342.8,-0.0673,-1.96E-03
711.7,2343.4,-0.0673,-1.93E-03
711.8,2344,-0.0673,-1.96E-03
711.9,2344.6,-0.0672,-3.93E-03
712,2345.2,-0.0676,-4.54E-03
712.1,2345.7,-0.0684,-6.54E-03
712.2,2346.3,-0.0686,-9.23E-03
712.3,2346.9,-0.0686,-1.12E-02
712.4,2347.5,-0.0686,-1.40E-02
712.5,2348.1,-0.0686,-1.48E-02
712.6,2348.7,-0.0686,-1.70E-02
712.7,2349.3,-0.0686,-1.92E-02
712.8,2349.9,-0.0686,-2.00E-02
712.9,2350.5,-0.0686,-2.19E-02
713,2351.1,-0.0686,-2.24E-02
713.1,2351.7,-0.0686,-2.54E-02
713.2,2352.3,-0.0686,-2.82E-02
713.3,2352.9,-0.0686,-2.90E-02
713.4,2353.5,-0.0686,-3.07E-02
713.5,2354,-0.0686,-3.03E-02
713.6,2354.6,-0.0686,-3.02E-02
713.7,2355.2,-0.0686,-3.05E-02
713.8,2355.8,-0.0686,-3.08E-02
713.9,2356.4,-0.0688,-3.39E-02
714,2357,-0.0695,-3.28E-02
714.1,2357.6,-0.07,-3.34E-02
714.2,2358.2,-0.0699,-3.41E-02
714.3,2358.8,-0.0699,-3.56E-02
714.4,2359.4,-0.0698,-3.60E-02
714.5,2359.9,-0.0692,-3.41E-02
714.6,2360.5,-0.0693,-3.49E-02
714.7,2361.1,-0.0692,-3.70E-02
714.8,2361.7,-0.0692,-3.52E-02
714.9,2362.3,-0.0692,-3.67E-02
715,2362.9,-0.0692,-3.53E-02
715.1,2363.5,-0.0692,-3.50E-02
715.2,2364.1,-0.0692,-3.45E-02
715.3,2364.7,-0.0692,-3.56E-02
715.4,2365.3,-0.0692,-3.21E-02
715.5,2365.9,-0.0692,-3.28E-02
715.6,2366.5,-0.0692,-3.25E-02
715.7,2367,-0.0692,-3.23E-02
715.8,2367.6,-0.0692,-3.25E-02
715.9,2368.2,-0.0692,-3.14E-02
716,2368.8,-0.0692,-2.90E-02
716.1,2369.4,-0.0692,-2.96E-02
716.2,2370,-0.0692,-2.97E-02
716.3,2370.6,-0.0692,-2.59E-02
716.4,2371.2,-0.0692,-2.65E-02
716.5,2371.8,-0.0689,-2.54E-02
716.6,2372.4,-0.0686,-2.74E-02
716.7,2373,-0.0686,-2.33E-02
716.8,2373.6,-0.0686,-2.10E-02
716.9,2374.2,-0.0686,-2.00E-02
717,2374.8,-0.0686,-2.18E-02
717.1,2375.3,-0.0686,-1.97E-02
717.2,2375.9,-0.0686,-1.75E-02
717.3,2376.5,-0.0686,-1.70E-02
717.4,2377.1,-0.0686,-1.67E-02
717.5,2377.7,-0.0686,-1.68E-02
717.6,2378.3,-0.0684,-1.55E-02
717.7,2378.9,-0.0674,-1.34E-02
717.8,2379.5,-0.0672,-1.32E-02
717.9,2380.1,-0.0673,-1.21E-02
718,2380.7,-0.0673,-1.26E-02
718.1,2381.3,-0.0673,-8.79E-03
718.2,2381.9,-0.0673,-9.31E-03
718.3,2382.5,-0.0673,-6.68E-03
718.4,2383.1,-0.0673,-6.89E-03
718.5,2383.6,-0.0673,-7.28E-03
718.6,2384.2,-0.0673,-7.02E-03
718.7,2384.8,-0.0673,-3.37E-03
718.8,2385.4,-0.0673,-3.06E-03
718.9,2386,-0.0673,-4.33E-03
719,2386.6,-0.0673,-1.28E-03
719.1,2387.2,-0.0673,8.10E-05
719.2,2387.8,-0.0673,-5.31E-04
719.3,2388.4,-0.0673,1.73E-05
719.4,2389,-0.0673,-9.18E-04
719.5,2389.6,-0.0673,-9.59E-04
719.6,2390.2,-0.0673,2.48E-04
719.7,2390.8,-0.0673,3.25E-03
719.8,2391.4,-0.0672,2.85E-03
719.9,2392,-0.0678,2.00E-03
720,2392.5,-0.0685,4.97E-03
720.1,2393.1,-0.0686,5.45E-03
720.2,2393.7,-0.0686,4.34E-03
720.3,2394.3,-0.0686,7.47E-03
720.4,2394.9,-0.0686,9.17E-03
720.5,2395.5,-0.0686,8.26E-03
720.6,2396.1,-0.0686,7.31E-03
720.7,2396.7,-0.0686,8.46E-03
720.8,2397.3,-0.0685,1.06E-02
720.9,2397.9,-0.0677,8.93E-03
721,2398.5,-0.0672,1.04E-02
721.1,2399.1,-0.0673,1.20E-02
721.2,2399.7,-0.0673,1.10E-02
721.3,2400.3,-0.0673,1.17E-02
721.4,2400.9,-0.0673,1.38E-02
721.5,2401.4,-0.0673,1.60E-02
721.6,2402,-0.0673,1.45E-02
721.7,2402.6,-0.0673,1.47E-02
721.8,2403.2,-0.0673,1.66E-02
721.9,2403.8,-0.0673,1.70E-02
722,2404.4,-0.0673,1.61E-02
722.1,2405,-0.0673,1.61E-02
722.2,2405.5,-0.0673,1.54E-02
722.3,2406.1,-0.0673,1.78E-02
722.4,2406.7,-0.0673,1.82E-02
722.5,2407.3,-0.0673,1.73E-02
722.6,2407.9,-0.0668,2.17E-02
722.7,2408.5,-0.0659,1.97E-02
722.8,2409.1,-0.066,1.91E-02
722.9,2409.6,-0.0659,1.90E-02
723,2410.2,-0.066,2.36E-02
723.1,2410.8,-0.0659,2.12E-02
723.2,2411.4,-0.066,2.19E-02
723.3,2412,-0.066,2.04E-02
723.4,2412.6,-0.0659,2.04E-02
723.5,2413.2,-0.0666,2.01E-02
723.6,2413.8,-0.0672,2.16E-02
723.7,2414.4,-0.0673,2.33E-02
723.8,2414.9,-0.0673,2.11E-02
723.9,2415.5,-0.0673,1.98E-02
724,2416.1,-0.0673,2.22E-02
724.1,2416.7,-0.0673,2.49E-02
724.2,2417.3,-0.0673,2.29E-02
724.3,2417.9,-0.0673,2.28E-02
724.4,2418.5,-0.0673,2.23E-02
724.5,2419.1,-0.0673,2.25E-02
724.6,2419.7,-0.0675,2.33E-02
724.7,2420.3,-0.0686,2.30E-02
724.8,2420.9,-0.0687,2.43E-02
724.9,2421.5,-0.0687,2.39E-02
725,2422.1,-0.0687,2.60E-02
725.1,2422.7,-0.0686,2.48E-02
725.2,2423.3,-0.0694,2.54E-02
725.3,2423.8,-0.07,2.69E-02
725.4,2424.4,-0.07,2.63E-02
725.5,2425,-0.07,2.54E-02
725.6,2425.6,-0.07,2.46E-02
725.7,2426.2,-0.07,2.55E-02
725.8,2426.8,-0.0702,2.68E-02
725.9,2427.4,-0.0704,2.57E-02
726,2428,-0.0703,2.81E-02
726.1,2428.6,-0.0703,3.04E-02
726.2,2429.2,-0.0703,3.08E-02
726.3,2429.8,-0.0703,2.96E-02
726.4,2430.3,-0.0703,2.56E-02
726.5,2430.9,-0.0703,2.65E-02
726.6,2431.5,-0.0704,2.78E-02
726.7,2432.1,-0.0702,2.90E-02
726.8,2432.7,-0.0708,2.97E-02
726.9,2433.3,-0.0716,2.90E-02
727,2433.9,-0.0717,3.07E-02
727.1,2434.5,-0.0717,2.95E-02
727.2,2435.1,-0.0717,2.82E-02
727.3,2435.7,-0.0717,3.02E-02
727.4,2436.2,-0.0716,3.00E-02
727.5,2436.8,-0.0717,2.90E-02
727.6,2437.4,-0.0715,3.01E-02
727.7,2438,-0.0707,2.95E-02
727.8,2438.6,-0.0703,2.86E-02
727.9,2439.2,-0.0703,2.68E-02
728,2439.8,-0.0704,2.69E-02
728.1,2440.4,-0.0701,2.84E-02
728.2,2441,-0.0692,2.85E-02
728.3,2441.6,-0.069,2.67E-02
728.4,2442.1,-0.069,2.78E-02
728.5,2442.7,-0.069,2.74E-02
728.6,2443.3,-0.069,2.52E-02
728.7,2443.9,-0.069,2.37E-02
728.8,2444.5,-0.0691,2.71E-02
728.9,2445.1,-0.0689,2.74E-02
729,2445.7,-0.068,2.73E-02
729.1,2446.3,-0.0681,2.54E-02
729.2,2446.9,-0.068,2.36E-02
729.3,2447.4,-0.068,2.43E-02
729.4,2448,-0.068,2.42E-02
729.5,2448.6,-0.068,2.34E-02
729.6,2449.2,-0.068,2.61E-02
729.7,2449.8,-0.068,2.59E-02
729.8,2450.4,-0.068,2.57E-02
729.9,2451,-0.068,2.47E-02
730,2451.6,-0.068,2.56E-02
730.1,2452.1,-0.068,2.54E-02
730.2,2452.7,-0.0681,2.64E-02
730.3,2453.3,-0.0677,2.40E-02
730.4,2453.9,-0.0677,2.46E-02
730.5,2454.5,-0.0677,2.41E-02
730.6,2455.1,-0.0678,2.52E-02
730.7,2455.7,-0.0669,2.56E-02
730.8,2456.3,-0.0664,2.51E-02
730.9,2456.9,-0.0666,2.64E-02
731,2457.4,-0.0667,2.54E-02
731.1,2458,-0.0667,2.50E-02
731.2,2458.6,-0.0667,2.33E-02
731.3,2459.2,-0.0667,2.54E-02
731.4,2459.8,-0.0667,2.77E-02
731.5,2460.4,-0.0667,2.45E-02
731.6,2461,-0.0667,2.51E-02
731.7,2461.5,-0.0667,2.82E-02
731.8,2462.1,-0.0667,2.97E-02
731.9,2462.7,-0.0667,2.75E-02
732,2463.3,-0.0667,2.70E-02
732.1,2463.9,-0.0667,2.83E-02
732.2,2464.5,-0.0667,2.62E-02
732.3,2465.1,-0.0667,2.73E-02
732.4,2465.7,-0.0669,2.83E-02
732.5,2466.3,-0.0677,2.79E-02
732.6,2466.9,-0.0681,2.84E-02
732.7,2467.4,-0.068,2.88E-02
732.8,2468,-0.068,2.94E-02
732.9,2468.6,-0.068,2.72E-02
733,2469.2,-0.068,2.82E-02
733.1,2469.8,-0.068,3.06E-02
733.2,2470.4,-0.068,2.98E-02
733.3,2471,-0.068,2.87E-02
733.4,2471.6,-0.068,2.96E-02
733.5,2472.2,-0.068,2.96E-02
733.6,2472.8,-0.068,2.63E-02
733.7,2473.4,-0.068,2.73E-02
733.8,2474,-0.068,2.86E-02
733.9,2474.5,-0.068,3.01E-02
734,2475.1,-0.068,2.73E-02
734.1,2475.7,-0.068,2.78E-02
734.2,2476.3,-0.0681,3.11E-02
734.3,2476.9,-0.0685,2.92E-02
734.4,2477.5,-0.0694,2.88E-02
734.5,2478.1,-0.0693,3.01E-02
734.6,2478.7,-0.0694,2.99E-02
734.7,2479.3,-0.0693,2.76E-02
734.8,2479.9,-0.0693,2.60E-02
734.9,2480.5,-0.0694,3.05E-02
735,2481,-0.0693,2.91E-02
735.1,2481.6,-0.0694,2.57E-02
735.2,2482.2,-0.0693,2.62E-02
735.3,2482.8,-0.0684,2.57E-02
735.4,2483.4,-0.0679,2.73E-02
735.5,2484,-0.0679,2.80E-02
735.6,2484.6,-0.0679,2.90E-02
735.7,2485.2,-0.068,3.03E-02
735.8,2485.8,-0.067,2.77E-02
735.9,2486.3,-0.0666,2.84E-02
736,2486.9,-0.0666,3.03E-02
736.1,2487.5,-0.0666,2.89E-02
736.2,2488.1,-0.0664,3.09E-02
736.3,2488.7,-0.0654,2.90E-02
736.4,2489.3,-0.0653,3.15E-02
736.5,2489.9,-0.0653,3.29E-02
736.6,2490.5,-0.0653,3.19E-02
736.7,2491.1,-0.0653,3.09E-02
736.8,2491.7,-0.0653,3.01E-02
736.9,2492.3,-0.0652,3.05E-02
737,2492.9,-0.0657,3.16E-02
737.1,2493.4,-0.0665,3.25E-02
737.2,2494,-0.0666,3.21E-02
737.3,2494.6,-0.0666,3.03E-02
737.4,2495.2,-0.0666,2.96E-02
737.5,2495.8,-0.0666,3.10E-02
737.6,2496.4,-0.0666,3.33E-02
737.7,2497,-0.0666,3.33E-02
737.8,2497.6,-0.0666,3.33E-02
737.9,2498.2,-0.0666,3.43E-02
738,2498.8,-0.0666,3.30E-02
738.1,2499.4,-0.0666,3.36E-02
738.2,2500,-0.0666,3.43E-02
738.3,2500.5,-0.0666,3.28E-02
738.4,2501.1,-0.0666,3.24E-02
738.5,2501.7,-0.0666,3.27E-02
738.6,2502.3,-0.0667,3.29E-02
738.7,2502.9,-0.0675,3.39E-02
738.8,2503.5,-0.068,3.37E-02
738.9,2504.1,-0.0679,3.26E-02
739,2504.7,-0.0679,3.06E-02
739.1,2505.3,-0.0679,3.02E-02
739.2,2505.9,-0.0679,3.26E-02
739.3,2506.5,-0.0679,3.23E-02
739.4,2507.1,-0.0679,3.06E-02
739.5,2507.6,-0.0679,3.14E-02
739.6,2508.2,-0.0679,3.23E-02
739.7,2508.8,-0.0679,3.00E-02
739.8,2509.4,-0.0679,3.14E-02
739.9,2510,-0.0679,3.27E-02
740,2510.6,-0.0679,3.13E-02
740.1,2511.2,-0.0679,3.33E-02
740.2,2511.8,-0.0679,3.16E-02
740.3,2512.4,-0.0679,3.15E-02
740.4,2513,-0.0679,3.23E-02
740.5,2513.6,-0.0679,3.24E-02
740.6,2514.1,-0.068,3.02E-02
740.7,2514.7,-0.0678,3.10E-02
740.8,2515.3,-0.0668,3.17E-02
740.9,2515.9,-0.0666,3.25E-02
741,2516.5,-0.0666,3.16E-02
741.1,2517.1,-0.0666,3.03E-02
741.2,2517.7,-0.0666,3.29E-02
741.3,2518.3,-0.0666,3.36E-02
741.4,2518.9,-0.0666,3.37E-02
741.5,2519.5,-0.0666,3.25E-02
741.6,2520,-0.0666,3.40E-02
741.7,2520.6,-0.0666,3.33E-02
741.8,2521.2,-0.067,3.33E-02
741.9,2521.8,-0.0679,3.18E-02
742,2522.4,-0.0679,3.47E-02
742.1,2523,-0.0679,3.34E-02
742.2,2523.6,-0.0679,3.31E-02
742.3,2524.2,-0.0685,3.33E-02
742.4,2524.8,-0.0692,3.35E-02
742.5,2525.4,-0.0693,3.04E-02
742.6,2525.9,-0.0693,3.37E-02
742.7,2526.5,-0.0692,3.46E-02
742.8,2527.1,-0.0702,3.39E-02
742.9,2527.7,-0.0697,3.32E-02
743,2528.3,-0.0693,3.54E-02
743.1,2528.9,-0.0692,3.51E-02
743.2,2529.5,-0.0692,3.51E-02
743.3,2530.1,-0.0692,3.31E-02
743.4,2530.7,-0.0692,3.50E-02
743.5,2531.3,-0.0692,3.66E-02
743.6,2531.9,-0.0692,3.43E-02
743.7,2532.5,-0.0692,3.57E-02
743.8,2533,-0.0692,3.65E-02
743.9,2533.6,-0.0692,3.66E-02
744,2534.2,-0.0692,3.57E-02
744.1,2534.8,-0.0692,3.47E-02
744.2,2535.4,-0.0692,3.53E-02
744.3,2536,-0.0692,3.77E-02
744.4,2536.6,-0.0692,3.64E-02
744.5,2537.2,-0.0692,3.53E-02
744.6,2537.8,-0.0692,3.58E-02
744.7,2538.4,-0.0692,3.41E-02
744.8,2539,-0.0692,3.43E-02
744.9,2539.6,-0.0692,3.48E-02
745,2540.2,-0.0692,3.54E-02
745.1,2540.8,-0.0692,3.63E-02
745.2,2541.3,-0.0692,3.66E-02
745.3,2541.9,-0.0692,3.60E-02
745.4,2542.5,-0.0692,3.44E-02
745.5,2543.1,-0.0692,3.53E-02
745.6,2543.7,-0.0692,3.55E-02
745.7,2544.3,-0.0692,3.52E-02
745.8,2544.9,-0.0692,3.43E-02
745.9,2545.5,-0.0693,3.46E-02
746,2546.1,-0.0688,3.62E-02
746.1,2546.7,-0.0682,3.55E-02
746.2,2547.3,-0.0683,3.72E-02
746.3,2547.9,-0.0683,3.77E-02
746.4,2548.5,-0.0683,3.58E-02
746.5,2549.1,-0.0683,3.46E-02
746.6,2549.7,-0.0682,3.46E-02
746.7,2550.2,-0.0675,3.64E-02
746.8,2550.8,-0.0668,3.73E-02
746.9,2551.4,-0.0671,3.71E-02
747,2552,-0.0679,3.50E-02
747.1,2552.6,-0.0683,3.50E-02
747.2,2553.2,-0.0682,3.75E-02
747.3,2553.8,-0.0683,3.53E-02
747.4,2554.4,-0.0682,3.42E-02
747.5,2555,-0.0683,3.53E-02
747.6,2555.6,-0.0683,3.59E-02
747.7,2556.2,-0.0683,3.76E-02
747.8,2556.8,-0.0683,3.82E-02
747.9,2557.4,-0.0683,3.66E-02
748,2557.9,-0.0683,3.65E-02
748.1,2558.5,-0.0683,3.81E-02
748.2,2559.1,-0.0683,3.68E-02
748.3,2559.7,-0.0683,3.81E-02
748.4,2560.3,-0.0683,3.62E-02
748.5,2560.9,-0.0683,3.50E-02
748.6,2561.5,-0.0683,3.60E-02
748.7,2562.1,-0.0683,3.52E-02
748.8,2562.7,-0.0683,3.70E-02
748.9,2563.3,-0.0683,3.59E-02
749,2563.9,-0.0683,3.63E-02
749.1,2564.5,-0.0682,3.76E-02
749.2,2565,-0.0683,3.84E-02
749.3,2565.6,-0.0682,3.41E-02
749.4,2566.2,-0.0683,3.55E-02
749.5,2566.8,-0.0689,3.81E-02
749.6,2567.4,-0.0696,3.56E-02
749.7,2568,-0.0696,3.85E-02
749.8,2568.6,-0.0689,3.57E-02
749.9,2569.2,-0.0683,3.75E-02
750,2569.8,-0.0683,3.79E-02
750.1,2570.3,-0.0683,3.89E-02
750.2,2570.9,-0.068,3.89E-02
750.3,2571.5,-0.067,3.70E-02
750.4,2572.1,-0.0669,3.55E-02
750.5,2572.7,-0.0669,3.47E-02
750.6,2573.3,-0.0669,3.77E-02
750.7,2573.9,-0.0669,3.82E-02
750.8,2574.5,-0.0669,3.78E-02
750.9,2575.1,-0.0669,3.63E-02
751,2575.7,-0.0675,3.56E-02
751.1,2576.3,-0.0682,3.61E-02
751.2,2576.9,-0.0683,3.73E-02
751.3,2577.5,-0.0683,3.74E-02
751.4,2578.1,-0.0683,3.65E-02
751.5,2578.7,-0.0683,3.83E-02
751.6,2579.3,-0.0683,3.94E-02
751.7,2579.9,-0.0683,3.51E-02
751.8,2580.5,-0.0683,3.54E-02
751.9,2581.1,-0.0683,3.44E-02
752,2581.7,-0.0682,3.26E-02
752.1,2582.3,-0.0685,3.47E-02
752.2,2582.9,-0.0691,3.67E-02
752.3,2583.5,-0.0693,3.46E-02
752.4,2584.1,-0.0692,3.54E-02
752.5,2584.6,-0.0692,3.73E-02
752.6,2585.2,-0.0695,3.72E-02
752.7,2585.8,-0.0696,3.68E-02
752.8,2586.4,-0.0696,3.72E-02
752.9,2587,-0.0696,3.69E-02
753,2587.6,-0.0696,3.62E-02
753.1,2588.2,-0.0696,3.85E-02
753.2,2588.8,-0.0696,3.74E-02
753.3,2589.4,-0.0696,3.82E-02
753.4,2590,-0.0696,3.78E-02
753.5,2590.6,-0.0696,3.62E-02
753.6,2591.2,-0.0696,3.71E-02
753.7,2591.8,-0.0692,3.67E-02
753.8,2592.4,-0.0688,3.77E-02
753.9,2592.9,-0.069,3.83E-02
754,2593.5,-0.0685,3.71E-02
754.1,2594.1,-0.0681,3.51E-02
754.2,2594.7,-0.0686,3.86E-02
754.3,2595.3,-0.0693,3.85E-02
754.4,2595.9,-0.0696,3.58E-02
754.5,2596.5,-0.0696,3.87E-02
754.6,2597.1,-0.0693,4.00E-02
754.7,2597.7,-0.0685,3.85E-02
754.8,2598.3,-0.0682,3.65E-02
754.9,2598.9,-0.0683,3.72E-02
755,2599.5,-0.0683,3.77E-02
755.1,2600.1,-0.0683,3.73E-02
755.2,2600.7,-0.0683,3.77E-02
755.3,2601.2,-0.0683,3.83E-02
755.4,2601.8,-0.0683,3.84E-02
755.5,2602.4,-0.0683,3.67E-02
755.6,2603,-0.0683,3.53E-02
755.7,2603.6,-0.0683,3.61E-02
755.8,2604.2,-0.0683,3.64E-02
755.9,2604.8,-0.0683,3.80E-02
756,2605.4,-0.0683,4.05E-02
756.1,2606,-0.0683,3.81E-02
756.2,2606.6,-0.0683,3.80E-02
756.3,2607.2,-0.0682,3.94E-02
756.4,2607.8,-0.0685,3.87E-02
756.5,2608.4,-0.0694,4.01E-02
756.6,2609,-0.0696,3.82E-02
756.7,2609.6,-0.0696,3.89E-02
756.8,2610.1,-0.0696,3.79E-02
756.9,2610.7,-0.0696,3.72E-02
757,2611.3,-0.0696,3.72E-02
757.1,2611.9,-0.0696,3.97E-02
757.2,2612.5,-0.0696,3.99E-02
757.3,2613.1,-0.0696,3.93E-02
757.4,2613.7,-0.0696,4.11E-02
757.5,2614.3,-0.0691,3.92E-02
757.6,2614.9,-0.0682,3.92E-02
757.7,2615.5,-0.0683,4.03E-02
757.8,2616.1,-0.0683,3.86E-02
757.9,2616.7,-0.0683,3.76E-02
758,2617.3,-0.0683,3.72E-02
758.1,2617.9,-0.0683,3.76E-02
758.2,2618.4,-0.0682,3.75E-02
758.3,2619,-0.0672,3.84E-02
758.4,2619.6,-0.0669,3.81E-02
758.5,2620.2,-0.0669,3.99E-02
758.6,2620.8,-0.0669,4.24E-02
758.7,2621.4,-0.0669,3.95E-02
758.8,2622,-0.0679,4.27E-02
758.9,2622.6,-0.0689,3.97E-02
759,2623.2,-0.0696,3.95E-02
759.1,2623.8,-0.0696,4.16E-02
759.2,2624.4,-0.0696,3.92E-02
759.3,2625,-0.0696,3.73E-02
759.4,2625.6,-0.0696,3.76E-02
759.5,2626.2,-0.0696,3.95E-02
759.6,2626.8,-0.0696,3.91E-02
759.7,2627.3,-0.0696,3.96E-02
759.8,2627.9,-0.0696,4.11E-02
759.9,2628.5,-0.0696,4.36E-02
760,2629.1,-0.0696,4.19E-02
760.1,2629.7,-0.069,3.99E-02
760.2,2630.3,-0.0683,3.73E-02
760.3,2630.9,-0.0682,4.10E-02
760.4,2631.5,-0.0683,3.82E-02
760.5,2632.1,-0.0682,4.16E-02
760.6,2632.7,-0.0683,4.13E-02
760.7,2633.3,-0.0683,4.00E-02
760.8,2633.9,-0.0683,4.19E-02
