Repository: MaCFP/matl-db

### Experimental Conditions: TGA and DSC
A Netzsch STA 449 F3 Jupiter was used to conduct Thermogravimetric Analysis (TGA) and Differential Scanning Calorimetry (DSC) experiments. 

* Heating Rate: 3, 10, and 30 K/min
* Temperature program
  - Initial Temperature: 323 K
  - Initial Isotherm: 600 s (hold at 323 K for 600 s)  
  - Maximum Temperature: 823 K
  - Final Isotherm: 300 s (hold at 823 K for 300 s)
* Sample mass: 4.0 +/- 0.1 mg
* Sample geometry: Powdered (Supplied by NIST)
* Calibration type: Before each experiment, a baseline test was performed using an empty crucible.

File: PMMA/Calibration_Data/FSRI/FSRI_STA_N2_20K_1.csv (part 3 of 6)
Temp,time,TGA,DSC,Sensitivity,Heating Rate,Heat Capacity
[K],[s],[mg],[uV/mg],[mW/uV],[K/s],[J/g/K]
504.2,601.7,3.8299,0.97248,0.901,0.357,2.45
504.3,602.0,3.8295,0.97108,0.896,0.357,2.44
504.4,602.3,3.8290,0.96983,0.894,0.356,2.44
504.5,602.6,3.8288,0.96905,0.896,0.355,2.45
504.6,602.9,3.8288,0.96868,0.897,0.355,2.45
504.7,603.1,3.8289,0.96829,0.895,0.355,2.44
504.8,603.4,3.8289,0.96779,0.894,0.357,2.43
504.9,603.7,3.8289,0.96745,0.894,0.358,2.42
505.0,604.0,3.8289,0.96723,0.895,0.359,2.41
505.1,604.3,3.8289,0.96661,0.896,0.359,2.41
505.2,604.5,3.8289,0.96547,0.897,0.359,2.41
505.3,604.8,3.8289,0.96466,0.896,0.359,2.41
505.4,605.1,3.8286,0.96469,0.895,0.359,2.41
505.5,605.4,3.8283,0.96426,0.894,0.360,2.40
505.6,605.6,3.8279,0.96216,0.895,0.360,2.39
505.7,605.9,3.8276,0.95986,0.898,0.360,2.40
505.8,606.2,3.8275,0.9595,0.899,0.360,2.40
505.9,606.5,3.8275,0.96024,0.898,0.360,2.39
506.0,606.8,3.8276,0.95971,0.897,0.362,2.38
506.1,607.0,3.8276,0.9579,0.899,0.361,2.39
506.2,607.3,3.8275,0.95679,0.903,0.358,2.41
506.3,607.6,3.8276,0.95704,0.904,0.358,2.42
506.4,607.9,3.8275,0.95744,0.901,0.359,2.40
506.5,608.1,3.8275,0.95712,0.896,0.360,2.38
506.6,608.4,3.8276,0.95615,0.896,0.360,2.38
506.7,608.7,3.8276,0.95482,0.898,0.360,2.38
506.8,609.0,3.8276,0.95364,0.897,0.359,2.38
506.9,609.3,3.8273,0.95308,0.895,0.359,2.38
507.0,609.5,3.8270,0.95299,0.895,0.359,2.38
507.1,609.8,3.8266,0.95307,0.897,0.359,2.38
507.2,610.1,3.8263,0.95298,0.897,0.358,2.38
507.3,610.4,3.8262,0.95237,0.893,0.358,2.38
507.4,610.7,3.8262,0.95155,0.892,0.360,2.36
507.5,610.9,3.8263,0.95123,0.895,0.362,2.35
507.6,611.2,3.8263,0.9512,0.898,0.362,2.36
507.7,611.5,3.8262,0.95028,0.900,0.360,2.38
507.8,611.8,3.8262,0.94824,0.902,0.357,2.40
507.9,612.0,3.8262,0.94652,0.907,0.357,2.40
508.0,612.3,3.8263,0.94617,0.911,0.359,2.40
508.1,612.6,3.8262,0.94669,0.908,0.359,2.39
508.2,612.9,3.8259,0.94734,0.901,0.358,2.38
508.3,613.2,3.8256,0.94737,0.895,0.357,2.37
508.4,613.4,3.8255,0.94623,0.894,0.357,2.37
508.5,613.7,3.8256,0.94472,0.894,0.357,2.37
508.6,614.0,3.8256,0.94399,0.895,0.358,2.36
508.7,614.3,3.8256,0.94363,0.896,0.358,2.36
508.8,614.6,3.8256,0.94241,0.897,0.358,2.36
508.9,614.8,3.8256,0.94065,0.897,0.358,2.36
509.0,615.1,3.8256,0.93991,0.895,0.358,2.35
509.1,615.4,3.8256,0.94035,0.895,0.358,2.35
509.2,615.7,3.8256,0.94019,0.898,0.356,2.37
509.3,616.0,3.8256,0.93889,0.901,0.356,2.37
509.4,616.2,3.8256,0.93833,0.901,0.358,2.36
509.5,616.5,3.8256,0.9395,0.900,0.360,2.35
509.6,616.8,3.8256,0.94021,0.900,0.360,2.35
509.7,617.1,3.8257,0.93853,0.902,0.357,2.37
509.8,617.4,3.8256,0.9361,0.901,0.355,2.38
509.9,617.6,3.8252,0.93523,0.899,0.354,2.38
510.0,617.9,3.8247,0.93597,0.897,0.356,2.36
510.1,618.2,3.8245,0.93743,0.896,0.359,2.34
510.2,618.5,3.8245,0.93856,0.893,0.360,2.32
510.3,618.8,3.8247,0.93831,0.887,0.359,2.32
510.4,619.0,3.8247,0.93681,0.885,0.359,2.31
510.5,619.3,3.8245,0.93526,0.890,0.360,2.31
510.6,619.6,3.8241,0.93439,0.895,0.360,2.33
510.7,619.9,3.8239,0.93433,0.899,0.358,2.34
510.8,620.1,3.8239,0.93487,0.901,0.358,2.35
510.9,620.4,3.8239,0.93522,0.900,0.358,2.35
511.0,620.7,3.8240,0.93476,0.899,0.359,2.34
511.1,621.0,3.8239,0.9336,0.899,0.359,2.34
511.2,621.3,3.8238,0.93213,0.899,0.358,2.34
511.3,621.5,3.8236,0.93123,0.902,0.359,2.34
511.4,621.8,3.8236,0.93173,0.905,0.360,2.34
511.5,622.1,3.8236,0.93285,0.905,0.361,2.34
511.6,622.4,3.8236,0.93314,0.902,0.362,2.33
511.7,622.6,3.8236,0.93246,0.900,0.360,2.33
511.8,622.9,3.8236,0.93163,0.898,0.358,2.33
511.9,623.2,3.8236,0.93107,0.898,0.358,2.34
512.0,623.5,3.8236,0.93075,0.900,0.358,2.34
512.1,623.8,3.8236,0.93049,0.899,0.359,2.33
512.2,624.0,3.8236,0.92995,0.897,0.359,2.33
512.3,624.3,3.8236,0.92903,0.897,0.358,2.32
512.4,624.6,3.8236,0.92834,0.901,0.359,2.33
512.5,624.9,3.8236,0.92837,0.906,0.360,2.33
512.6,625.2,3.8236,0.92869,0.906,0.360,2.33
512.7,625.4,3.8236,0.92868,0.903,0.359,2.34
512.8,625.7,3.8236,0.9282,0.904,0.358,2.34
512.9,626.0,3.8236,0.92731,0.905,0.358,2.34
513.0,626.3,3.8236,0.92628,0.905,0.360,2.33
513.1,626.5,3.8236,0.92548,0.904,0.361,2.32
513.2,626.8,3.8236,0.92517,0.902,0.361,2.31
513.3,627.1,3.8236,0.92546,0.900,0.360,2.31
513.4,627.4,3.8236,0.92617,0.900,0.360,2.32
513.5,627.7,3.8236,0.92667,0.900,0.361,2.31
513.6,627.9,3.8236,0.92663,0.899,0.364,2.29
513.7,628.2,3.8236,0.92642,0.900,0.365,2.28
513.8,628.5,3.8236,0.92638,0.900,0.365,2.28
513.9,628.8,3.8236,0.92614,0.899,0.362,2.30
514.0,629.0,3.8236,0.92531,0.897,0.358,2.32
514.1,629.3,3.8236,0.92423,0.899,0.357,2.33
514.2,629.6,3.8235,0.92349,0.904,0.359,2.33
514.3,629.9,3.8234,0.92346,0.906,0.361,2.32
514.4,630.1,3.8232,0.92432,0.904,0.362,2.31
514.5,630.4,3.8230,0.92544,0.902,0.361,2.31
514.6,630.7,3.8229,0.92548,0.904,0.360,2.32
514.7,631.0,3.8229,0.9243,0.904,0.360,2.32
514.8,631.3,3.8229,0.92351,0.900,0.359,2.31
514.9,631.5,3.8230,0.92395,0.898,0.359,2.31
515.0,631.8,3.8229,0.92453,0.901,0.360,2.32
515.1,632.1,3.8228,0.92435,0.904,0.360,2.32
515.2,632.4,3.8226,0.92412,0.903,0.359,2.32
515.3,632.6,3.8224,0.92462,0.898,0.360,2.31
515.4,632.9,3.8223,0.92523,0.897,0.360,2.31
515.5,633.2,3.8223,0.925,0.901,0.360,2.32
515.6,633.5,3.8223,0.92402,0.900,0.360,2.31
515.7,633.8,3.8223,0.92298,0.896,0.361,2.29
515.8,634.0,3.8223,0.92219,0.896,0.359,2.30
515.9,634.3,3.8223,0.92164,0.899,0.356,2.33
516.0,634.6,3.8223,0.92146,0.901,0.353,2.35
516.1,634.9,3.8223,0.92182,0.902,0.351,2.37
516.2,635.2,3.8223,0.9225,0.899,0.353,2.35
516.3,635.5,3.8222,0.92251,0.897,0.357,2.32
516.4,635.7,3.8220,0.92149,0.897,0.361,2.29
516.5,636.0,3.8216,0.92088,0.899,0.361,2.29
516.6,636.3,3.8213,0.92171,0.900,0.359,2.31
516.7,636.6,3.8210,0.92259,0.901,0.358,2.32
516.8,636.8,3.8206,0.92195,0.900,0.358,2.32
516.9,637.1,3.8201,0.92071,0.900,0.360,2.30
517.0,637.4,3.8198,0.92052,0.901,0.360,2.30
517.1,637.7,3.8197,0.9212,0.902,0.359,2.31
517.2,638.0,3.8197,0.92156,0.904,0.358,2.33
517.3,638.2,3.8197,0.92152,0.903,0.357,2.33
517.4,638.5,3.8197,0.9219,0.897,0.358,2.31
517.5,638.8,3.8197,0.92273,0.894,0.359,2.30
517.6,639.1,3.8197,0.92291,0.901,0.359,2.32
517.7,639.4,3.8197,0.92217,0.906,0.358,2.33
517.8,639.6,3.8197,0.92187,0.902,0.357,2.33
517.9,639.9,3.8197,0.92278,0.898,0.357,2.33
518.0,640.2,3.8197,0.92337,0.903,0.357,2.34
518.1,640.5,3.8197,0.9223,0.909,0.358,2.34
518.2,640.8,3.8197,0.9207,0.908,0.358,2.33
518.3,641.0,3.8197,0.92014,0.902,0.359,2.31
518.4,641.3,3.8197,0.92051,0.899,0.359,2.31
518.5,641.6,3.8197,0.921,0.900,0.360,2.30
518.6,641.9,3.8197,0.92125,0.902,0.360,2.31
518.7,642.1,3.8197,0.92119,0.903,0.360,2.31
518.8,642.4,3.8197,0.92095,0.904,0.359,2.32
518.9,642.7,3.8197,0.92091,0.904,0.358,2.33
519.0,643.0,3.8197,0.92113,0.903,0.357,2.33
519.1,643.3,3.8197,0.92127,0.903,0.357,2.33
519.2,643.5,3.8197,0.92106,0.904,0.358,2.33
519.3,643.8,3.8197,0.92045,0.904,0.359,2.32
519.4,644.1,3.8196,0.91952,0.904,0.360,2.31
519.5,644.4,3.8196,0.91881,0.901,0.360,2.30
519.6,644.7,3.8201,0.91882,0.900,0.360,2.29
519.7,644.9,3.8206,0.91937,0.904,0.360,2.31
519.8,645.2,3.8207,0.92002,0.908,0.359,2.33
519.9,645.5,3.8207,0.92017,0.906,0.359,2.32
520.0,645.8,3.8206,0.91921,0.902,0.359,2.31
520.1,646.0,3.8206,0.91794,0.901,0.359,2.30
520.2,646.3,3.8206,0.91825,0.905,0.360,2.31
520.3,646.6,3.8206,0.92015,0.906,0.360,2.32
520.4,646.9,3.8206,0.92143,0.903,0.359,2.32
520.5,647.2,3.8206,0.92108,0.900,0.358,2.32
520.6,647.4,3.8206,0.92046,0.900,0.358,2.31
520.7,647.7,3.8206,0.92063,0.904,0.359,2.32
520.8,648.0,3.8206,0.92107,0.906,0.358,2.33
520.9,648.3,3.8206,0.92109,0.906,0.358,2.33
521.0,648.6,3.8206,0.92048,0.905,0.358,2.33
521.1,648.8,3.8206,0.91925,0.905,0.358,2.32
521.2,649.1,3.8206,0.91827,0.903,0.359,2.31
521.3,649.4,3.8206,0.91862,0.900,0.360,2.29
521.4,649.7,3.8206,0.91991,0.898,0.360,2.29
521.5,649.9,3.8206,0.92091,0.901,0.360,2.31
521.6,650.2,3.8206,0.92116,0.904,0.358,2.32
521.7,650.5,3.8206,0.92098,0.902,0.358,2.32
521.8,650.8,3.8206,0.92058,0.902,0.357,2.33
521.9,651.1,3.8207,0.91996,0.903,0.357,2.33
522.0,651.3,3.8207,0.9192,0.903,0.357,2.33
522.1,651.6,3.8206,0.91854,0.901,0.357,2.32
522.2,651.9,3.8201,0.91823,0.898,0.357,2.31
522.3,652.2,3.8197,0.91837,0.901,0.357,2.32
522.4,652.5,3.8195,0.91896,0.904,0.357,2.33
522.5,652.7,3.8194,0.9195,0.903,0.357,2.32
522.6,653.0,3.8190,0.91948,0.898,0.358,2.31
522.7,653.3,3.8185,0.91931,0.897,0.358,2.30
522.8,653.6,3.8181,0.91968,0.901,0.358,2.31
522.9,653.9,3.8180,0.92034,0.904,0.359,2.32
523.0,654.1,3.8180,0.92043,0.904,0.359,2.32
523.1,654.4,3.8180,0.91994,0.904,0.359,2.32
523.2,654.7,3.8180,0.91976,0.904,0.359,2.32
523.3,655.0,3.8180,0.92021,0.904,0.359,2.32
523.4,655.3,3.8180,0.92079,0.906,0.358,2.33
523.5,655.5,3.8180,0.92114,0.908,0.357,2.34
523.6,655.8,3.8180,0.92148,0.910,0.357,2.35
523.7,656.1,3.8180,0.92186,0.911,0.357,2.35
523.8,656.4,3.8180,0.92171,0.908,0.358,2.34
523.9,656.7,3.8180,0.92056,0.905,0.358,2.32
524.0,656.9,3.8180,0.91932,0.906,0.359,2.32
524.1,657.2,3.8180,0.91917,0.910,0.359,2.33
524.2,657.5,3.8180,0.91965,0.912,0.359,2.34
524.3,657.8,3.8180,0.91956,0.911,0.360,2.33
524.4,658.0,3.8180,0.91881,0.909,0.360,2.32
524.5,658.3,3.8180,0.91817,0.908,0.359,2.32
524.6,658.6,3.8180,0.91803,0.906,0.359,2.32
524.7,658.9,3.8180,0.91833,0.905,0.358,2.32
524.8,659.2,3.8180,0.91893,0.906,0.358,2.32
524.9,659.4,3.8180,0.91965,0.910,0.358,2.34
525.0,659.7,3.8180,0.92031,0.912,0.358,2.34
525.1,660.0,3.8180,0.92088,0.912,0.358,2.35
525.2,660.3,3.8180,0.9213,0.910,0.358,2.34
525.3,660.6,3.8180,0.92146,0.907,0.359,2.33
525.4,660.8,3.8180,0.92127,0.905,0.360,2.32
525.5,661.1,3.8180,0.92095,0.905,0.359,2.32
525.6,661.4,3.8180,0.92082,0.906,0.357,2.34
525.7,661.7,3.8180,0.92086,0.905,0.357,2.33
525.8,662.0,3.8180,0.9209,0.902,0.360,2.31
525.9,662.2,3.8180,0.92115,0.901,0.361,2.30
526.0,662.5,3.8180,0.92215,0.904,0.360,2.31
526.1,662.8,3.8180,0.92376,0.907,0.360,2.33
526.2,663.1,3.8180,0.92485,0.909,0.359,2.34
526.3,663.3,3.8180,0.9247,0.909,0.358,2.35
526.4,663.6,3.8180,0.92365,0.906,0.358,2.34
526.5,663.9,3.8180,0.92219,0.902,0.357,2.33
526.6,664.2,3.8180,0.92111,0.901,0.357,2.33
526.7,664.5,3.8180,0.92103,0.903,0.357,2.33
526.8,664.7,3.8180,0.92154,0.906,0.358,2.33
526.9,665.0,3.8180,0.92198,0.907,0.359,2.33
527.0,665.3,3.8180,0.9225,0.908,0.359,2.33
527.1,665.6,3.8180,0.92349,0.909,0.359,2.34
527.2,665.9,3.8180,0.92452,0.907,0.359,2.33
527.3,666.1,3.8180,0.92454,0.905,0.360,2.33
527.4,666.4,3.8180,0.92354,0.906,0.360,2.32
527.5,666.7,3.8180,0.92253,0.907,0.360,2.33
527.6,667.0,3.8180,0.92206,0.909,0.359,2.33
527.7,667.2,3.8180,0.92179,0.908,0.358,2.34
527.8,667.5,3.8180,0.92152,0.907,0.358,2.34
527.9,667.8,3.8180,0.92166,0.907,0.360,2.32
528.0,668.1,3.8180,0.92238,0.907,0.361,2.32
528.1,668.4,3.8180,0.92282,0.909,0.359,2.34
528.2,668.6,3.8180,0.92214,0.909,0.357,2.35
528.3,668.9,3.8180,0.92119,0.908,0.357,2.34
528.4,669.2,3.8180,0.92128,0.907,0.358,2.34
528.5,669.5,3.8181,0.92212,0.906,0.358,2.34
528.6,669.8,3.8179,0.92255,0.906,0.357,2.34
528.7,670.0,3.8176,0.92258,0.906,0.357,2.34
528.8,670.3,3.8172,0.92316,0.906,0.358,2.34
528.9,670.6,3.8168,0.92423,0.908,0.359,2.34
529.0,670.9,3.8167,0.92439,0.909,0.359,2.34
529.1,671.2,3.8166,0.92325,0.908,0.359,2.33
529.2,671.4,3.8167,0.92238,0.910,0.361,2.33
529.3,671.7,3.8167,0.92282,0.911,0.362,2.32
529.4,672.0,3.8167,0.92354,0.910,0.362,2.32
529.5,672.3,3.8167,0.92348,0.908,0.361,2.32
529.6,672.5,3.8167,0.92318,0.907,0.360,2.33
529.7,672.8,3.8167,0.92349,0.907,0.358,2.34
529.8,673.1,3.8167,0.92425,0.908,0.358,2.34
529.9,673.4,3.8167,0.92486,0.910,0.359,2.34
530.0,673.7,3.8165,0.92525,0.912,0.359,2.35
530.1,673.9,3.8162,0.92572,0.912,0.359,2.35
530.2,674.2,3.8156,0.92629,0.911,0.358,2.36
530.3,674.5,3.8153,0.92673,0.911,0.357,2.36
530.4,674.8,3.8153,0.92693,0.911,0.358,2.36
530.5,675.1,3.8154,0.92701,0.911,0.359,2.35
530.6,675.3,3.8154,0.9271,0.911,0.360,2.35
530.7,675.6,3.8154,0.92719,0.910,0.360,2.35
530.8,675.9,3.8154,0.92736,0.909,0.359,2.35
530.9,676.2,3.8154,0.92785,0.909,0.360,2.34
531.0,676.4,3.8154,0.92885,0.910,0.360,2.35
531.1,676.7,3.8154,0.92975,0.912,0.360,2.36
531.2,677.0,3.8154,0.92978,0.912,0.359,2.36
531.3,677.3,3.8154,0.92917,0.911,0.359,2.36
531.4,677.6,3.8154,0.92873,0.911,0.359,2.36
531.5,677.8,3.8154,0.92868,0.910,0.359,2.36
531.6,678.1,3.8153,0.92874,0.908,0.357,2.36
531.7,678.4,3.8150,0.92876,0.906,0.356,2.36
531.8,678.7,3.8146,0.9287,0.906,0.357,2.36
531.9,679.0,3.8143,0.92864,0.906,0.357,2.36
532.0,679.2,3.8140,0.92875,0.907,0.357,2.36
532.1,679.5,3.8140,0.9291,0.908,0.357,2.36
532.2,679.8,3.8141,0.92948,0.909,0.357,2.37
532.3,680.1,3.8141,0.9297,0.908,0.357,2.36
532.4,680.4,3.8141,0.92984,0.905,0.357,2.36
532.5,680.6,3.8141,0.93004,0.904,0.358,2.35
532.6,680.9,3.8141,0.93022,0.906,0.360,2.34
532.7,681.2,3.8141,0.93024,0.907,0.360,2.34
532.8,681.5,3.8140,0.93004,0.907,0.360,2.34
532.9,681.7,3.8141,0.92964,0.908,0.358,2.35
533.0,682.0,3.8141,0.92936,0.908,0.358,2.36
533.1,682.3,3.8140,0.92973,0.911,0.358,2.36
533.2,682.6,3.8137,0.93064,0.912,0.359,2.36
533.3,682.9,3.8133,0.93099,0.910,0.358,2.37
533.4,683.1,3.8130,0.93046,0.909,0.358,2.37
533.5,683.4,3.8127,0.93051,0.909,0.358,2.36
533.6,683.7,3.8127,0.93203,0.909,0.358,2.37
533.7,684.0,3.8127,0.93346,0.911,0.358,2.37
533.8,684.3,3.8128,0.93323,0.912,0.358,2.37
533.9,684.5,3.8127,0.93229,0.913,0.357,2.38
534.0,684.8,3.8127,0.93215,0.914,0.356,2.39
534.1,685.1,3.8127,0.93261,0.915,0.357,2.39
534.2,685.4,3.8127,0.93278,0.915,0.357,2.39
534.3,685.7,3.8127,0.93292,0.918,0.357,2.40
534.4,685.9,3.8127,0.93403,0.920,0.357,2.41
534.5,686.2,3.8127,0.93556,0.916,0.358,2.39
534.6,686.5,3.8127,0.93545,0.911,0.359,2.37
534.7,686.8,3.8127,0.93344,0.909,0.360,2.36
534.8,687.1,3.8127,0.93207,0.912,0.359,2.37
534.9,687.3,3.8127,0.93278,0.917,0.358,2.39
535.0,687.6,3.8127,0.93413,0.916,0.358,2.39
535.1,687.9,3.8127,0.93474,0.914,0.359,2.38
535.2,688.2,3.8127,0.93484,0.912,0.359,2.38
535.3,688.4,3.8127,0.93491,0.912,0.358,2.38
535.4,688.7,3.8127,0.93501,0.914,0.358,2.38
535.5,689.0,3.8127,0.93506,0.914,0.359,2.38
535.6,689.3,3.8127,0.93514,0.914,0.359,2.38
535.7,689.6,3.8127,0.93542,0.913,0.358,2.38
535.8,689.8,3.8127,0.93589,0.913,0.358,2.38
535.9,690.1,3.8127,0.9364,0.914,0.358,2.39
536.0,690.4,3.8127,0.9368,0.912,0.357,2.39
536.1,690.7,3.8127,0.93696,0.911,0.356,2.40
536.2,691.0,3.8127,0.93696,0.912,0.357,2.40
536.3,691.2,3.8127,0.93721,0.912,0.360,2.38
536.4,691.5,3.8127,0.93777,0.912,0.362,2.37
536.5,691.8,3.8127,0.93772,0.912,0.360,2.37
536.6,692.1,3.8127,0.93642,0.912,0.359,2.38
536.7,692.4,3.8127,0.93512,0.911,0.360,2.37
536.8,692.6,3.8127,0.93529,0.910,0.360,2.36
536.9,692.9,3.8127,0.93651,0.913,0.359,2.38
537.0,693.2,3.8128,0.93767,0.917,0.357,2.41
537.1,693.5,3.8128,0.93816,0.918,0.357,2.41
537.2,693.7,3.8127,0.93777,0.914,0.358,2.39
537.3,694.0,3.8124,0.93709,0.912,0.358,2.38
537.4,694.3,3.8119,0.93748,0.913,0.357,2.40
537.5,694.6,3.8112,0.939,0.915,0.356,2.42
537.6,694.9,3.8106,0.93987,0.918,0.357,2.42
537.7,695.1,3.8103,0.93945,0.920,0.358,2.41
537.8,695.4,3.8101,0.93951,0.915,0.357,2.41
537.9,695.7,3.8101,0.94109,0.909,0.356,2.40
538.0,696.0,3.8101,0.94211,0.909,0.356,2.40
538.1,696.3,3.8101,0.94076,0.911,0.358,2.40
538.2,696.5,3.8101,0.93899,0.914,0.358,2.39
538.3,696.8,3.8101,0.93933,0.914,0.359,2.39
538.4,697.1,3.8101,0.94092,0.915,0.360,2.39
538.5,697.4,3.8101,0.94162,0.915,0.360,2.39
538.6,697.7,3.8101,0.94131,0.912,0.360,2.39
538.7,697.9,3.8101,0.94116,0.912,0.358,2.40
538.8,698.2,3.8101,0.94169,0.914,0.357,2.41
538.9,698.5,3.8101,0.94268,0.916,0.358,2.41
539.0,698.8,3.8101,0.94365,0.918,0.358,2.42
539.1,699.1,3.8101,0.94373,0.918,0.357,2.43
539.2,699.3,3.8102,0.94283,0.916,0.356,2.43
539.3,699.6,3.8101,0.94252,0.911,0.358,2.40
539.4,699.9,3.8099,0.94388,0.909,0.360,2.39
539.5,700.2,3.8095,0.94546,0.912,0.359,2.40
539.6,700.5,3.8091,0.94569,0.918,0.357,2.43
539.7,700.7,3.8088,0.94497,0.918,0.358,2.42
539.8,701.0,3.8088,0.94431,0.914,0.359,2.40
539.9,701.3,3.8090,0.94422,0.910,0.359,2.40
540.0,701.6,3.8094,0.94494,0.910,0.358,2.40
540.1,701.9,3.8099,0.94613,0.912,0.358,2.41
540.2,702.1,3.8102,0.94704,0.916,0.359,2.42
540.3,702.4,3.8102,0.94734,0.920,0.359,2.43
540.4,702.7,3.8101,0.94719,0.921,0.359,2.43
540.5,703.0,3.8101,0.94676,0.920,0.358,2.43
540.6,703.2,3.8101,0.94623,0.918,0.357,2.43
540.7,703.5,3.8101,0.94581,0.917,0.357,2.43
540.8,703.8,3.8101,0.94594,0.917,0.357,2.43
540.9,704.1,3.8102,0.94684,0.917,0.358,2.43
541.0,704.4,3.8101,0.94777,0.917,0.358,2.43
541.1,704.6,3.8097,0.948,0.916,0.358,2.42
541.2,704.9,3.8092,0.94809,0.913,0.358,2.42
541.3,705.2,3.8090,0.94893,0.910,0.358,2.41
541.4,705.5,3.8089,0.94997,0.911,0.359,2.41
541.5,705.8,3.8086,0.94994,0.915,0.360,2.42
541.6,706.0,3.8081,0.94909,0.918,0.359,2.43
541.7,706.3,3.8077,0.94886,0.920,0.358,2.44
541.8,706.6,3.8075,0.94951,0.919,0.357,2.44
541.9,706.9,3.8075,0.94968,0.916,0.357,2.43
542.0,707.2,3.8075,0.9489,0.913,0.358,2.42
542.1,707.4,3.8075,0.94842,0.917,0.359,2.42
542.2,707.7,3.8075,0.94916,0.920,0.359,2.43
542.3,708.0,3.8075,0.95066,0.919,0.359,2.44
542.4,708.3,3.8075,0.95229,0.916,0.358,2.43
542.5,708.5,3.8075,0.9536,0.916,0.359,2.43
542.6,708.8,3.8075,0.95427,0.919,0.359,2.44
542.7,709.1,3.8075,0.95438,0.919,0.359,2.44
542.8,709.4,3.8075,0.9542,0.916,0.358,2.44
542.9,709.7,3.8075,0.95391,0.915,0.358,2.43
543.0,709.9,3.8075,0.95366,0.916,0.360,2.43
543.1,710.2,3.8075,0.95374,0.917,0.360,2.43
543.2,710.5,3.8075,0.95455,0.920,0.358,2.45
543.3,710.8,3.8075,0.9558,0.921,0.358,2.46
543.4,711.1,3.8074,0.9562,0.918,0.358,2.45
543.5,711.3,3.8072,0.95532,0.917,0.358,2.45
543.6,711.6,3.8068,0.95473,0.920,0.358,2.45
543.7,711.9,3.8064,0.95566,0.924,0.359,2.46
543.8,712.2,3.8062,0.95711,0.923,0.358,2.47
543.9,712.5,3.8061,0.95786,0.920,0.358,2.46
544.0,712.7,3.8061,0.95799,0.919,0.358,2.46
544.1,713.0,3.8062,0.95794,0.919,0.358,2.46
544.2,713.3,3.8062,0.95784,0.920,0.358,2.46
544.3,713.6,3.8062,0.95768,0.921,0.357,2.47
544.4,713.9,3.8062,0.95757,0.920,0.358,2.46
544.5,714.1,3.8062,0.9577,0.921,0.360,2.45
544.6,714.4,3.8062,0.95814,0.922,0.360,2.46
544.7,714.7,3.8062,0.95876,0.920,0.358,2.46
544.8,715.0,3.8061,0.95943,0.919,0.357,2.47
544.9,715.2,3.8062,0.95996,0.917,0.356,2.47
545.0,715.5,3.8063,0.96025,0.915,0.357,2.46
545.1,715.8,3.8062,0.96027,0.914,0.358,2.45
545.2,716.1,3.8057,0.96008,0.914,0.358,2.45
545.3,716.4,3.8052,0.9599,0.915,0.358,2.45
545.4,716.6,3.8049,0.95997,0.917,0.357,2.46
545.5,716.9,3.8048,0.96057,0.918,0.358,2.47
545.6,717.2,3.8048,0.96188,0.920,0.358,2.47
545.7,717.5,3.8048,0.96322,0.921,0.358,2.48
545.8,717.8,3.8048,0.96355,0.921,0.358,2.48
545.9,718.0,3.8048,0.96301,0.920,0.357,2.48
546.0,718.3,3.8048,0.96273,0.918,0.356,2.48
546.1,718.6,3.8048,0.96329,0.916,0.356,2.48
546.2,718.9,3.8048,0.96455,0.918,0.357,2.48
546.3,719.2,3.8048,0.96601,0.918,0.358,2.48
546.4,719.4,3.8048,0.96656,0.916,0.359,2.47
546.5,719.7,3.8048,0.96582,0.916,0.360,2.46
546.6,720.0,3.8048,0.96524,0.917,0.360,2.46
546.7,720.3,3.8048,0.96607,0.919,0.360,2.47
546.8,720.6,3.8048,0.96738,0.918,0.358,2.48
546.9,720.8,3.8048,0.96795,0.914,0.357,2.48
547.0,721.1,3.8048,0.96793,0.912,0.356,2.48
547.1,721.4,3.8048,0.968,0.913,0.357,2.48
547.2,721.7,3.8048,0.9684,0.915,0.358,2.48
547.3,722.0,3.8048,0.96915,0.917,0.358,2.48
547.4,722.2,3.8048,0.97001,0.918,0.359,2.48
547.5,722.5,3.8048,0.97058,0.920,0.358,2.49
547.6,722.8,3.8048,0.97081,0.920,0.358,2.49
547.7,723.1,3.8048,0.97108,0.922,0.359,2.49
547.8,723.4,3.8048,0.9716,0.924,0.359,2.50
547.9,723.6,3.8048,0.97219,0.923,0.359,2.50
548.0,723.9,3.8048,0.97266,0.920,0.358,2.50
548.1,724.2,3.8045,0.97307,0.916,0.357,2.50
548.2,724.5,3.8040,0.97343,0.914,0.357,2.49
548.3,724.8,3.8036,0.97364,0.914,0.358,2.49
548.4,725.0,3.8034,0.97363,0.914,0.359,2.48
548.5,725.3,3.8035,0.97371,0.916,0.359,2.48
548.6,725.6,3.8035,0.97435,0.918,0.358,2.50
548.7,725.9,3.8035,0.97534,0.919,0.356,2.52
548.8,726.1,3.8035,0.97609,0.921,0.355,2.53
548.9,726.4,3.8034,0.97649,0.921,0.356,2.53
549.0,726.7,3.8030,0.9769,0.919,0.357,2.51
549.1,727.0,3.8025,0.97746,0.916,0.358,2.50
549.2,727.3,3.8022,0.97798,0.916,0.358,2.50
549.3,727.5,3.8021,0.97831,0.918,0.358,2.51
549.4,727.8,3.8022,0.97844,0.923,0.359,2.52
549.5,728.1,3.8022,0.9784,0.924,0.359,2.52
549.6,728.4,3.8022,0.97826,0.922,0.358,2.52
549.7,728.7,3.8021,0.97812,0.920,0.358,2.52
549.8,728.9,3.8017,0.97832,0.919,0.358,2.51
549.9,729.2,3.8008,0.97913,0.920,0.357,2.52
550.0,729.5,3.7998,0.98001,0.920,0.356,2.53
550.1,729.8,3.7994,0.98012,0.918,0.354,2.54
550.2,730.1,3.7995,0.97978,0.915,0.355,2.53
550.3,730.3,3.7996,0.98004,0.916,0.357,2.52
550.4,730.6,3.7996,0.98116,0.918,0.358,2.51
550.5,730.9,3.7996,0.98267,0.922,0.359,2.52
550.6,731.2,3.7996,0.98413,0.925,0.359,2.54
550.7,731.5,3.7996,0.9851,0.924,0.358,2.54
550.8,731.7,3.7995,0.98544,0.922,0.359,2.53
550.9,732.0,3.7992,0.98552,0.921,0.359,2.53
551.0,732.3,3.7987,0.98567,0.921,0.359,2.53
551.1,732.6,3.7983,0.98588,0.919,0.360,2.52
551.2,732.9,3.7982,0.9861,0.917,0.360,2.51
551.3,733.1,3.7983,0.98651,0.917,0.358,2.52
551.4,733.4,3.7983,0.98729,0.919,0.357,2.54
551.5,733.7,3.7983,0.98815,0.919,0.356,2.55
551.6,734.0,3.7983,0.98861,0.919,0.357,2.55
551.7,734.3,3.7983,0.98871,0.920,0.357,2.55
551.8,734.5,3.7982,0.98887,0.919,0.357,2.55
551.9,734.8,3.7979,0.9893,0.920,0.357,2.55
552.0,735.1,3.7975,0.98998,0.921,0.357,2.55
552.1,735.4,3.7971,0.99076,0.921,0.357,2.55
552.2,735.7,3.7969,0.99133,0.924,0.357,2.57
552.3,735.9,3.7969,0.99157,0.925,0.357,2.57
552.4,736.2,3.7970,0.99185,0.923,0.358,2.55
552.5,736.5,3.7971,0.99244,0.920,0.359,2.54
552.6,736.8,3.7970,0.99311,0.919,0.358,2.55
552.7,737.1,3.7966,0.99361,0.919,0.357,2.56
552.8,737.3,3.7961,0.99415,0.918,0.356,2.56
552.9,737.6,3.7957,0.995,0.917,0.357,2.56
553.0,737.9,3.7956,0.99614,0.917,0.357,2.56
553.1,738.2,3.7956,0.99738,0.918,0.356,2.57
553.2,738.5,3.7956,0.99839,0.919,0.356,2.58
553.3,738.7,3.7956,0.99883,0.917,0.356,2.57
553.4,739.0,3.7956,0.99852,0.917,0.357,2.57
553.5,739.3,3.7956,0.99751,0.921,0.356,2.58
553.6,739.6,3.7955,0.99627,0.925,0.357,2.59
553.7,739.9,3.7952,0.99588,0.927,0.358,2.57
553.8,740.1,3.7947,0.99689,0.926,0.359,2.57
553.9,740.4,3.7943,0.99863,0.925,0.358,2.58
554.0,740.7,3.7942,1.00037,0.925,0.357,2.60
554.1,741.0,3.7943,1.00169,0.923,0.356,2.60
554.2,741.3,3.7943,1.00237,0.920,0.356,2.59
554.3,741.5,3.7943,1.0028,0.920,0.358,2.58
554.4,741.8,3.7944,1.00346,0.920,0.359,2.57
554.5,742.1,3.7944,1.00412,0.920,0.360,2.57
554.6,742.4,3.7941,1.00425,0.921,0.359,2.57
554.7,742.7,3.7936,1.00397,0.923,0.358,2.58
554.8,742.9,3.7932,1.00389,0.925,0.358,2.59
554.9,743.2,3.7930,1.00424,0.926,0.358,2.60
555.0,743.5,3.7930,1.00485,0.924,0.357,2.60
555.1,743.8,3.7930,1.00569,0.922,0.358,2.59
555.2,744.1,3.7930,1.00703,0.924,0.359,2.59
555.3,744.3,3.7930,1.00865,0.928,0.359,2.61
555.4,744.6,3.7930,1.00921,0.928,0.358,2.62
555.5,744.9,3.7930,1.00788,0.927,0.357,2.61
555.6,745.2,3.7930,1.00642,0.927,0.358,2.61
555.7,745.4,3.7930,1.00674,0.928,0.359,2.60
555.8,745.7,3.7930,1.00836,0.928,0.358,2.61
555.9,746.0,3.7931,1.01003,0.925,0.356,2.62
556.0,746.3,3.7931,1.01112,0.922,0.356,2.62
556.1,746.6,3.7928,1.01139,0.921,0.357,2.61
556.2,746.8,3.7923,1.0114,0.921,0.357,2.61
556.3,747.1,3.7919,1.01228,0.921,0.357,2.61
556.4,747.4,3.7917,1.01394,0.921,0.357,2.62
556.5,747.7,3.7917,1.01492,0.921,0.357,2.62
556.6,748.0,3.7916,1.01464,0.923,0.357,2.62
556.7,748.2,3.7917,1.01414,0.924,0.359,2.61
556.8,748.5,3.7918,1.01428,0.925,0.360,2.61
556.9,748.8,3.7917,1.01517,0.923,0.358,2.61
557.0,749.1,3.7913,1.01668,0.919,0.357,2.62
557.1,749.4,3.7908,1.01824,0.918,0.357,2.62
557.2,749.6,3.7904,1.01922,0.919,0.357,2.62
557.3,749.9,3.7903,1.01932,0.921,0.358,2.62
557.4,750.2,3.7903,1.01845,0.922,0.357,2.63
557.5,750.5,3.7903,1.01779,0.923,0.357,2.63
557.6,750.8,3.7901,1.01905,0.923,0.358,2.63
557.7,751.0,3.7898,1.02143,0.921,0.358,2.62
557.8,751.3,3.7894,1.02225,0.920,0.358,2.63
557.9,751.6,3.7890,1.02121,0.921,0.358,2.63
558.0,751.9,3.7885,1.02078,0.921,0.358,2.63
558.1,752.2,3.7879,1.02211,0.921,0.357,2.63
558.2,752.4,3.7876,1.02376,0.920,0.358,2.63
558.3,752.7,3.7875,1.02464,0.919,0.359,2.62
558.4,753.0,3.7876,1.02528,0.921,0.358,2.64
558.5,753.3,3.7876,1.02627,0.924,0.357,2.65
558.6,753.6,3.7874,1.02727,0.926,0.357,2.66
558.7,753.8,3.7868,1.02779,0.927,0.357,2.67
558.8,754.1,3.7862,1.02771,0.927,0.358,2.66
558.9,754.4,3.7860,1.02712,0.928,0.359,2.66
559.0,754.7,3.7860,1.02687,0.928,0.357,2.67
559.1,755.0,3.7861,1.02813,0.926,0.354,2.69
559.2,755.2,3.7860,1.03019,0.925,0.354,2.69
559.3,755.5,3.7855,1.03078,0.925,0.355,2.68
559.4,755.8,3.7848,1.02978,0.927,0.357,2.67
559.5,756.1,3.7844,1.02971,0.927,0.357,2.68
559.6,756.4,3.7843,1.0315,0.926,0.357,2.67
559.7,756.6,3.7844,1.03307,0.926,0.358,2.67
559.8,756.9,3.7844,1.0332,0.928,0.358,2.68
559.9,757.2,3.7844,1.0337,0.932,0.357,2.70
560.0,757.5,3.7845,1.03599,0.936,0.356,2.73
560.1,757.8,3.7845,1.03831,0.939,0.357,2.73
560.2,758.0,3.7841,1.03861,0.938,0.358,2.72
560.3,758.3,3.7836,1.03819,0.935,0.358,2.71
560.4,758.6,3.7832,1.03925,0.931,0.356,2.72
560.5,758.9,3.7831,1.04109,0.927,0.356,2.71
560.6,759.2,3.7830,1.04154,0.925,0.358,2.69
560.7,759.4,3.7830,1.04063,0.926,0.358,2.69
560.8,759.7,3.7831,1.04014,0.928,0.356,2.71
560.9,760.0,3.7831,1.04072,0.929,0.356,2.72
561.0,760.3,3.7829,1.04159,0.931,0.358,2.71
561.1,760.6,3.7824,1.04232,0.932,0.360,2.70
561.2,760.8,3.7820,1.04322,0.930,0.358,2.71
561.3,761.1,3.7818,1.04428,0.928,0.356,2.72
561.4,761.4,3.7817,1.04459,0.927,0.356,2.72
561.5,761.7,3.7817,1.04366,0.928,0.357,2.72
561.6,762.0,3.7817,1.04317,0.929,0.357,2.72
561.7,762.2,3.7817,1.04487,0.930,0.357,2.72
561.8,762.5,3.7817,1.0476,0.930,0.358,2.72
561.9,762.8,3.7815,1.0493,0.929,0.357,2.73
562.0,763.1,3.7812,1.04984,0.930,0.357,2.74
562.1,763.4,3.7808,1.05014,0.930,0.356,2.74
562.2,763.6,3.7805,1.05066,0.927,0.356,2.74
562.3,763.9,3.7803,1.05152,0.920,0.357,2.71
562.4,764.2,3.7803,1.05241,0.914,0.356,2.70
562.5,764.5,3.7804,1.05255,0.913,0.355,2.71
562.6,764.8,3.7804,1.05204,0.916,0.354,2.72
562.7,765.1,3.7804,1.05247,0.921,0.355,2.73
562.8,765.3,3.7801,1.0546,0.925,0.356,2.74
562.9,765.6,3.7797,1.05692,0.927,0.355,2.76
563.0,765.9,3.7792,1.05811,0.929,0.355,2.77
563.1,766.2,3.7789,1.0587,0.929,0.356,2.77
563.2,766.5,3.7788,1.05944,0.927,0.357,2.75
563.3,766.7,3.7789,1.06016,0.925,0.357,2.75
563.4,767.0,3.7787,1.0605,0.925,0.356,2.76
563.5,767.3,3.7784,1.0608,0.926,0.356,2.76
563.6,767.6,3.7779,1.06173,0.926,0.357,2.76
563.7,767.9,3.7774,1.06302,0.926,0.357,2.76
563.8,768.1,3.7773,1.06384,0.927,0.357,2.77
563.9,768.4,3.7774,1.06404,0.926,0.357,2.76
564.0,768.7,3.7772,1.06418,0.925,0.358,2.75
564.1,769.0,3.7766,1.06462,0.925,0.358,2.75
564.2,769.3,3.7760,1.06546,0.927,0.357,2.76
564.3,769.5,3.7757,1.06671,0.928,0.357,2.77
564.4,769.8,3.7755,1.06823,0.930,0.357,2.78
564.5,770.1,3.7753,1.06983,0.930,0.357,2.79
564.6,770.4,3.7749,1.07111,0.931,0.358,2.79
564.7,770.7,3.7744,1.07173,0.931,0.358,2.79
564.8,770.9,3.7740,1.07205,0.930,0.358,2.78
564.9,771.2,3.7738,1.07257,0.931,0.358,2.79
565.0,771.5,3.7737,1.07354,0.931,0.358,2.79
565.1,771.8,3.7733,1.07505,0.930,0.358,2.79
565.2,772.1,3.7726,1.07659,0.928,0.358,2.79
565.3,772.3,3.7723,1.07728,0.929,0.358,2.80
565.4,772.6,3.7723,1.07732,0.929,0.358,2.80
565.5,772.9,3.7724,1.07809,0.929,0.357,2.80
565.6,773.2,3.7725,1.07993,0.927,0.357,2.80
565.7,773.5,3.7723,1.08153,0.926,0.357,2.80
565.8,773.7,3.7718,1.08213,0.926,0.357,2.81
565.9,774.0,3.7713,1.08269,0.926,0.357,2.81
566.0,774.3,3.7709,1.084,0.928,0.358,2.81
566.1,774.6,3.7708,1.08557,0.928,0.358,2.81
566.2,774.9,3.7709,1.08675,0.926,0.357,2.82
566.3,775.1,3.7709,1.08762,0.928,0.356,2.83
566.4,775.4,3.7705,1.08844,0.931,0.356,2.85
566.5,775.7,3.7699,1.08935,0.932,0.356,2.85
566.6,776.0,3.7695,1.09038,0.930,0.357,2.84
566.7,776.3,3.7694,1.09132,0.928,0.358,2.83
566.8,776.5,3.7692,1.09178,0.929,0.357,2.84
566.9,776.8,3.7689,1.09204,0.930,0.357,2.85
567.0,777.1,3.7685,1.09309,0.930,0.357,2.85
567.1,777.4,3.7679,1.09521,0.930,0.357,2.86
567.2,777.7,3.7672,1.09764,0.930,0.357,2.86
567.3,777.9,3.7667,1.09957,0.930,0.358,2.86
567.4,778.2,3.7665,1.10044,0.931,0.358,2.86
567.5,778.5,3.7665,1.10012,0.932,0.358,2.86
567.6,778.8,3.7665,1.09999,0.935,0.358,2.87
567.7,779.1,3.7661,1.10135,0.934,0.358,2.88
567.8,779.3,3.7655,1.10342,0.934,0.359,2.87
567.9,779.6,3.7651,1.10488,0.936,0.360,2.88
568.0,779.9,3.7649,1.10578,0.936,0.359,2.89
568.1,780.2,3.7649,1.10687,0.934,0.357,2.89
568.2,780.4,3.7648,1.10827,0.934,0.357,2.90
568.3,780.7,3.7644,1.10962,0.936,0.358,2.90
568.4,781.0,3.7637,1.11089,0.937,0.358,2.91
568.5,781.3,3.7633,1.11243,0.937,0.356,2.93
568.6,781.6,3.7633,1.11421,0.936,0.356,2.93
568.7,781.8,3.7634,1.1155,0.936,0.357,2.92
568.8,782.1,3.7635,1.11593,0.935,0.358,2.91
568.9,782.4,3.7634,1.11612,0.934,0.358,2.92
569.0,782.7,3.7631,1.11673,0.932,0.357,2.92
569.1,783.0,3.7627,1.11801,0.930,0.358,2.90
569.2,783.2,3.7627,1.11994,0.929,0.359,2.90
569.3,783.5,3.7630,1.1216,0.928,0.358,2.90
569.4,783.8,3.7632,1.12194,0.929,0.357,2.92
569.5,784.1,3.7634,1.12171,0.931,0.357,2.93
569.6,784.4,3.7633,1.12253,0.933,0.357,2.93
569.7,784.6,3.7629,1.1245,0.933,0.357,2.94
569.8,784.9,3.7624,1.1265,0.929,0.357,2.93
569.9,785.2,3.7619,1.12825,0.925,0.357,2.93
570.0,785.5,3.7616,1.13045,0.926,0.357,2.94
570.1,785.8,3.7615,1.133,0.929,0.357,2.95
570.2,786.0,3.7612,1.13435,0.929,0.357,2.95
570.3,786.3,3.7605,1.13381,0.929,0.357,2.95
570.4,786.6,3.7600,1.13313,0.930,0.357,2.95
570.5,786.9,3.7600,1.13381,0.930,0.358,2.95
570.6,787.2,3.7600,1.13525,0.932,0.357,2.96
570.7,787.4,3.7596,1.13654,0.931,0.356,2.97
570.8,787.7,3.7589,1.13787,0.928,0.357,2.96
570.9,788.0,3.7585,1.13974,0.928,0.358,2.96
571.0,788.3,3.7583,1.1417,0.929,0.357,2.97
571.1,788.6,3.7582,1.14287,0.930,0.357,2.98
571.2,788.8,3.7581,1.14313,0.932,0.356,2.99
571.3,789.1,3.7576,1.14299,0.932,0.357,2.99
571.4,789.4,3.7569,1.14307,0.933,0.356,3.00
571.5,789.7,3.7564,1.14414,0.934,0.355,3.01
571.6,790.0,3.7564,1.14608,0.933,0.355,3.01
571.7,790.3,3.7565,1.14741,0.932,0.356,3.00
571.8,790.5,3.7562,1.14738,0.932,0.357,3.00
571.9,790.8,3.7558,1.1473,0.933,0.357,3.00
572.0,791.1,3.7553,1.14829,0.936,0.357,3.01
572.1,791.4,3.7550,1.14982,0.936,0.357,3.01
572.2,791.7,3.7550,1.15111,0.935,0.357,3.01
572.3,791.9,3.7550,1.15206,0.937,0.358,3.02
572.4,792.2,3.7545,1.15278,0.938,0.358,3.02
572.5,792.5,3.7538,1.15357,0.940,0.357,3.04
572.6,792.8,3.7534,1.15476,0.938,0.356,3.05
572.7,793.1,3.7532,1.15589,0.934,0.356,3.03
572.8,793.3,3.7528,1.15589,0.932,0.357,3.02
572.9,793.6,3.7522,1.15519,0.933,0.357,3.02
573.0,793.9,3.7517,1.15575,0.932,0.356,3.03
573.1,794.2,3.7515,1.158,0.933,0.357,3.03
573.2,794.5,3.7512,1.15999,0.932,0.358,3.02
573.3,794.7,3.7507,1.16048,0.933,0.358,3.02
573.4,795.0,3.7501,1.16027,0.936,0.358,3.04
573.5,795.3,3.7498,1.16022,0.938,0.356,3.06
573.6,795.6,3.7496,1.16044,0.939,0.356,3.06
573.7,795.9,3.7493,1.1609,0.936,0.357,3.05
573.8,796.1,3.7490,1.16148,0.933,0.357,3.04
573.9,796.4,3.7485,1.16212,0.933,0.357,3.03
574.0,796.7,3.7481,1.16315,0.934,0.357,3.04
574.1,797.0,3.7480,1.165,0.936,0.357,3.05
574.2,797.3,3.7481,1.16714,0.934,0.357,3.05
574.3,797.5,3.7478,1.16835,0.930,0.357,3.05
574.4,797.8,3.7471,1.16858,0.929,0.357,3.04
574.5,798.1,3.7465,1.16886,0.935,0.358,3.06
574.6,798.4,3.7463,1.1695,0.941,0.358,3.08
574.7,798.7,3.7461,1.16957,0.938,0.357,3.07
574.8,798.9,3.7458,1.16886,0.931,0.356,3.06
574.9,799.2,3.7454,1.16896,0.930,0.356,3.05
575.0,799.5,3.7448,1.17085,0.933,0.357,3.06
575.1,799.8,3.7444,1.17282,0.933,0.357,3.07
575.2,800.1,3.7444,1.17312,0.932,0.356,3.07
575.3,800.3,3.7442,1.17285,0.932,0.357,3.07
575.4,800.6,3.7432,1.17366,0.936,0.357,3.07
575.5,800.9,3.7420,1.17504,0.939,0.357,3.09
575.6,801.2,3.7414,1.17562,0.941,0.356,3.11
575.7,801.5,3.7414,1.17544,0.940,0.357,3.10
575.8,801.7,3.7412,1.1755,0.936,0.358,3.08
575.9,802.0,3.7406,1.17602,0.933,0.358,3.06
576.0,802.3,3.7401,1.17646,0.934,0.357,3.08
576.1,802.6,3.7399,1.17671,0.938,0.356,3.10
576.2,802.9,3.7398,1.1773,0.942,0.355,3.12
576.3,803.1,3.7397,1.1784,0.942,0.355,3.12
576.4,803.4,3.7394,1.17926,0.942,0.355,3.12
576.5,803.7,3.7388,1.17938,0.943,0.356,3.13
576.6,804.0,3.7383,1.17939,0.942,0.356,3.12
576.7,804.3,3.7383,1.17993,0.942,0.355,3.13
576.8,804.6,3.7383,1.18079,0.941,0.355,3.13
576.9,804.8,3.7378,1.18154,0.938,0.355,3.12
577.0,805.1,3.7371,1.18212,0.939,0.355,3.13
577.1,805.4,3.7367,1.1826,0.942,0.356,3.13
577.2,805.7,3.7366,1.18304,0.942,0.358,3.11
577.3,806.0,3.7361,1.18346,0.940,0.359,3.10
577.4,806.2,3.7354,1.18396,0.938,0.360,3.09
577.5,806.5,3.7349,1.18472,0.940,0.360,3.09
577.6,806.8,3.7348,1.18573,0.943,0.360,3.10
577.7,807.1,3.7344,1.18668,0.942,0.360,3.11
577.8,807.3,3.7338,1.18738,0.938,0.360,3.09
577.9,807.6,3.7332,1.18785,0.935,0.360,3.08
578.0,807.9,3.7329,1.18816,0.937,0.360,3.09
578.1,808.2,3.7327,1.18854,0.937,0.358,3.11
578.2,808.5,3.7322,1.18916,0.936,0.357,3.12
578.3,808.7,3.7316,1.18994,0.938,0.356,3.14
578.4,809.0,3.7312,1.19072,0.939,0.355,3.15
578.5,809.3,3.7310,1.19153,0.939,0.355,3.15
578.6,809.6,3.7308,1.19243,0.939,0.356,3.15
578.7,809.9,3.7304,1.19343,0.939,0.356,3.15
578.8,810.1,3.7299,1.19446,0.939,0.356,3.15
578.9,810.4,3.7293,1.19532,0.937,0.356,3.15
579.0,810.7,3.7290,1.19575,0.938,0.355,3.15
579.1,811.0,3.7289,1.19599,0.938,0.356,3.15
579.2,811.3,3.7286,1.19698,0.939,0.358,3.14
579.3,811.5,3.7279,1.1989,0.940,0.360,3.13
579.4,811.8,3.7273,1.20031,0.939,0.360,3.13
579.5,812.1,3.7272,1.2002,0.938,0.360,3.13
579.6,812.4,3.7270,1.19951,0.941,0.358,3.15
579.7,812.7,3.7263,1.19935,0.944,0.357,3.18
579.8,812.9,3.7254,1.19987,0.943,0.356,3.18
579.9,813.2,3.7252,1.20093,0.939,0.355,3.18
580.0,813.5,3.7251,1.20206,0.937,0.353,3.19
580.1,813.8,3.7245,1.20272,0.939,0.352,3.21
580.2,814.1,3.7235,1.20299,0.942,0.351,3.23
580.3,814.4,3.7229,1.20335,0.941,0.352,3.22
580.4,814.6,3.7229,1.20384,0.941,0.352,3.22
580.5,814.9,3.7226,1.20419,0.945,0.353,3.22
580.6,815.2,3.7218,1.20445,0.948,0.355,3.22
580.7,815.5,3.7213,1.20513,0.946,0.357,3.19
580.8,815.8,3.7214,1.20615,0.942,0.358,3.18
580.9,816.0,3.7213,1.20653,0.939,0.357,3.17
581.0,816.3,3.7209,1.20588,0.939,0.357,3.17
581.1,816.6,3.7203,1.20561,0.939,0.357,3.17
581.2,816.9,3.7199,1.20677,0.940,0.357,3.18
581.3,817.2,3.7198,1.20834,0.942,0.357,3.19
581.4,817.5,3.7198,1.20909,0.946,0.356,3.22
581.5,817.7,3.7196,1.20922,0.946,0.353,3.24
581.6,818.0,3.7189,1.20932,0.942,0.352,3.24
581.7,818.3,3.7182,1.20942,0.939,0.352,3.23
581.8,818.6,3.7179,1.20934,0.938,0.352,3.22
581.9,818.9,3.7178,1.20921,0.940,0.352,3.23
582.0,819.2,3.7172,1.20938,0.941,0.351,3.25
582.1,819.4,3.7162,1.20987,0.941,0.351,3.24
582.2,819.7,3.7154,1.21042,0.941,0.353,3.22
582.3,820.0,3.7152,1.21098,0.941,0.355,3.21
582.4,820.3,3.7148,1.21184,0.945,0.356,3.22
582.5,820.6,3.7140,1.21299,0.950,0.357,3.22
582.6,820.8,3.7133,1.21394,0.949,0.359,3.21
582.7,821.1,3.7130,1.21445,0.945,0.359,3.20
582.8,821.4,3.7127,1.21498,0.940,0.359,3.18
582.9,821.7,3.7121,1.21594,0.936,0.357,3.19
583.0,822.0,3.7115,1.21711,0.935,0.356,3.20
583.1,822.2,3.7111,1.21812,0.937,0.356,3.21
583.2,822.5,3.7108,1.21872,0.940,0.357,3.21
583.3,822.8,3.7105,1.21879,0.940,0.357,3.21
583.4,823.1,3.7101,1.2188,0.940,0.357,3.21
583.5,823.4,3.7095,1.21952,0.943,0.355,3.24
583.6,823.6,3.7090,1.22082,0.943,0.354,3.25
583.7,823.9,3.7087,1.22189,0.941,0.356,3.23
583.8,824.2,3.7086,1.22242,0.940,0.357,3.22
583.9,824.5,3.7083,1.2227,0.939,0.357,3.22
584.0,824.8,3.7075,1.22305,0.939,0.356,3.22
584.1,825.1,3.7069,1.22374,0.943,0.357,3.24
584.2,825.3,3.7068,1.22477,0.946,0.357,3.25
584.3,825.6,3.7067,1.2255,0.944,0.357,3.24
584.4,825.9,3.7060,1.22555,0.941,0.357,3.23
584.5,826.2,3.7053,1.22563,0.942,0.356,3.24
584.6,826.5,3.7051,1.2265,0.945,0.355,3.26
584.7,826.7,3.7050,1.22786,0.945,0.355,3.27
584.8,827.0,3.7044,1.22908,0.939,0.355,3.25
584.9,827.3,3.7035,1.2298,0.932,0.353,3.24
585.0,827.6,3.7031,1.2298,0.934,0.351,3.27
585.1,827.9,3.7031,1.22968,0.941,0.352,3.29
585.2,828.2,3.7025,1.23047,0.945,0.355,3.27
585.3,828.4,3.7015,1.23194,0.946,0.356,3.27
585.4,828.7,3.7009,1.2327,0.944,0.355,3.28
585.5,829.0,3.7009,1.23242,0.943,0.354,3.29
585.6,829.3,3.7006,1.23218,0.944,0.355,3.28
585.7,829.6,3.6998,1.23272,0.945,0.357,3.27
585.8,829.8,3.6992,1.23391,0.943,0.357,3.26
585.9,830.1,3.6991,1.23546,0.941,0.357,3.26
586.0,830.4,3.6989,1.23677,0.941,0.356,3.27
586.1,830.7,3.6981,1.23741,0.944,0.356,3.28
586.2,831.0,3.6974,1.23784,0.945,0.356,3.29
586.3,831.2,3.6973,1.23862,0.946,0.357,3.29
586.4,831.5,3.6974,1.23982,0.944,0.357,3.28
586.5,831.8,3.6969,1.24127,0.941,0.357,3.27
586.6,832.1,3.6961,1.24245,0.940,0.358,3.27
586.7,832.4,3.6956,1.24271,0.941,0.358,3.27
586.8,832.6,3.6954,1.24244,0.944,0.357,3.28
586.9,832.9,3.6949,1.24281,0.945,0.357,3.29
587.0,833.2,3.6941,1.24395,0.942,0.356,3.29
587.1,833.5,3.6935,1.24474,0.941,0.357,3.29
587.2,833.8,3.6930,1.24481,0.943,0.357,3.29
587.3,834.0,3.6925,1.24509,0.946,0.357,3.30
587.4,834.3,3.6917,1.24614,0.949,0.357,3.32
587.5,834.6,3.6910,1.2471,0.949,0.355,3.33
587.6,834.9,3.6906,1.24731,0.947,0.355,3.33
587.7,835.2,3.6903,1.24758,0.947,0.357,3.31
587.8,835.4,3.6897,1.2488,0.945,0.358,3.30
587.9,835.7,3.6891,1.25027,0.944,0.357,3.31
588.0,836.0,3.6886,1.25089,0.943,0.355,3.32
588.1,836.3,3.6881,1.25089,0.942,0.355,3.32
588.2,836.6,3.6875,1.25113,0.946,0.355,3.33
588.3,836.9,3.6869,1.25181,0.950,0.356,3.34
588.4,837.1,3.6866,1.25267,0.948,0.355,3.34
588.5,837.4,3.6865,1.2535,0.946,0.355,3.34
588.6,837.7,3.6862,1.25419,0.945,0.355,3.34
588.7,838.0,3.6856,1.25477,0.946,0.355,3.34
588.8,838.3,3.6851,1.2555,0.946,0.356,3.34
588.9,838.5,3.6852,1.25645,0.946,0.355,3.35
589.0,838.8,3.6852,1.25728,0.947,0.353,3.37
589.1,839.1,3.6846,1.25782,0.947,0.353,3.37
589.2,839.4,3.6840,1.25871,0.946,0.355,3.35
589.3,839.7,3.6837,1.26043,0.943,0.357,3.33
589.4,840.0,3.6835,1.26217,0.943,0.356,3.35
589.5,840.2,3.6829,1.26297,0.947,0.354,3.38
589.6,840.5,3.6823,1.26345,0.948,0.355,3.38
589.7,840.8,3.6819,1.26475,0.945,0.356,3.36
589.8,841.1,3.6816,1.26654,0.941,0.355,3.35
589.9,841.4,3.6811,1.26767,0.941,0.353,3.38
590.0,841.6,3.6801,1.26801,0.945,0.353,3.39
590.1,841.9,3.6794,1.26827,0.948,0.355,3.39
590.2,842.2,3.6789,1.26886,0.951,0.356,3.39
590.3,842.5,3.6782,1.26978,0.952,0.355,3.40
590.4,842.8,3.6773,1.2709,0.951,0.355,3.40
590.5,843.1,3.6764,1.27192,0.948,0.356,3.39
590.6,843.3,3.6758,1.27272,0.946,0.356,3.38
590.7,843.6,3.6753,1.27372,0.946,0.357,3.38
590.8,843.9,3.6746,1.27522,0.948,0.356,3.39
590.9,844.2,3.6737,1.27679,0.950,0.354,3.42
591.0,844.5,3.6729,1.27796,0.948,0.353,3.43
591.1,844.7,3.6722,1.27871,0.949,0.354,3.43
591.2,845.0,3.6718,1.2792,0.951,0.356,3.42
591.3,845.3,3.6713,1.27972,0.952,0.357,3.42
591.4,845.6,3.6704,1.28063,0.950,0.357,3.41
591.5,845.9,3.6695,1.28194,0.949,0.356,3.42
591.6,846.1,3.6690,1.28342,0.955,0.356,3.45
591.7,846.4,3.6689,1.28475,0.959,0.356,3.46
591.8,846.7,3.6685,1.28556,0.954,0.356,3.45
591.9,847.0,3.6675,1.28601,0.948,0.356,3.42
592.0,847.3,3.6665,1.28702,0.950,0.356,3.43
592.1,847.5,3.6658,1.28908,0.955,0.357,3.45
592.2,847.8,3.6651,1.29174,0.957,0.358,3.46
592.3,848.1,3.6642,1.29432,0.954,0.358,3.45
592.4,848.4,3.6632,1.29583,0.950,0.357,3.45
592.5,848.7,3.6624,1.2957,0.947,0.355,3.46
592.6,849.0,3.6619,1.29567,0.947,0.355,3.46
592.7,849.2,3.6615,1.29767,0.951,0.356,3.46
592.8,849.5,3.6610,1.30053,0.953,0.356,3.48
592.9,849.8,3.6602,1.30202,0.955,0.355,3.50
593.0,850.1,3.6594,1.30226,0.954,0.355,3.50
593.1,850.4,3.6590,1.30268,0.951,0.355,3.49
593.2,850.6,3.6589,1.30367,0.949,0.355,3.48
593.3,850.9,3.6584,1.30467,0.950,0.357,3.47
593.4,851.2,3.6574,1.30573,0.953,0.358,3.48
593.5,851.5,3.6566,1.3076,0.952,0.356,3.50
593.6,851.8,3.6563,1.31024,0.950,0.354,3.51
593.7,852.0,3.6559,1.31208,0.949,0.354,3.52
593.8,852.3,3.6549,1.31238,0.949,0.354,3.51
593.9,852.6,3.6537,1.31271,0.950,0.354,3.52
594.0,852.9,3.6526,1.31441,0.951,0.354,3.53
594.1,853.2,3.6519,1.31652,0.950,0.355,3.52
594.2,853.5,3.6514,1.31788,0.950,0.356,3.52
594.3,853.7,3.6508,1.3189,0.950,0.355,3.53
594.4,854.0,3.6498,1.32041,0.950,0.353,3.55
594.5,854.3,3.6488,1.32244,0.949,0.353,3.56
594.6,854.6,3.6486,1.32463,0.949,0.353,3.56
594.7,854.9,3.6488,1.32671,0.949,0.355,3.55
594.8,855.1,3.6487,1.32849,0.950,0.356,3.55
594.9,855.4,3.6481,1.32998,0.951,0.356,3.55
595.0,855.7,3.6477,1.33141,0.950,0.355,3.56
595.1,856.0,3.6476,1.33291,0.949,0.355,3.57
595.2,856.3,3.6471,1.33454,0.950,0.355,3.58
