Repository: MaCFP/matl-db

### Experimental Conditions: TGA and DSC
A Netzsch STA 449 F3 Jupiter was used to conduct Thermogravimetric Analysis (TGA) and Differential Scanning Calorimetry (DSC) experiments. 

* Heating Rate: 3, 10, and 30 K/min
* Temperature program
  - Initial Temperature: 323 K
  - Initial Isotherm: 600 s (hold at 323 K for 600 s)  
  - Maximum Temperature: 823 K
  - Final Isotherm: 300 s (hold at 823 K for 300 s)
* Sample mass: 4.0 +/- 0.1 mg
* Sample geometry: Powdered (Supplied by NIST)
* Calibration type: Before each experiment, a baseline test was performed using an empty crucible.

File: PMMA/Calibration_Data/FSRI/FSRI_STA_N2_20K_2.csv (part 3 of 6)
Temp,time,TGA,DSC,Sensitivity,Heating Rate,Heat Capacity
[K],[s],[mg],[uV/mg],[mW/uV],[K/s],[J/g/K]
508.4,613.7,3.8232,0.94433,0.89,0.358,2.36
508.5,614.0,3.8232,0.94427,0.89,0.358,2.35
508.6,614.2,3.8233,0.94264,0.89,0.359,2.35
508.7,614.5,3.8231,0.94172,0.90,0.360,2.35
508.8,614.8,3.8228,0.94197,0.90,0.359,2.35
508.9,615.1,3.8224,0.94168,0.90,0.358,2.36
509.0,615.4,3.8221,0.94029,0.90,0.358,2.35
509.1,615.6,3.8219,0.93938,0.90,0.359,2.34
509.2,615.9,3.8218,0.9399,0.90,0.359,2.35
509.3,616.2,3.8219,0.94057,0.90,0.359,2.36
509.4,616.5,3.8219,0.94014,0.90,0.359,2.36
509.5,616.8,3.8219,0.93888,0.90,0.358,2.36
509.6,617.0,3.8219,0.93743,0.90,0.358,2.36
509.7,617.3,3.8219,0.93622,0.90,0.359,2.35
509.8,617.6,3.8219,0.93558,0.90,0.361,2.33
509.9,617.9,3.8219,0.9354,0.90,0.362,2.33
510.0,618.1,3.8219,0.93532,0.90,0.361,2.32
510.1,618.4,3.8219,0.93502,0.90,0.360,2.33
510.2,618.7,3.8219,0.93426,0.89,0.358,2.33
510.3,619.0,3.8219,0.93325,0.89,0.358,2.31
510.4,619.3,3.8219,0.93289,0.88,0.359,2.30
510.5,619.5,3.8219,0.93342,0.89,0.360,2.31
510.6,619.8,3.8219,0.93362,0.89,0.360,2.32
510.7,620.1,3.8219,0.93257,0.90,0.360,2.33
510.8,620.4,3.8219,0.93124,0.90,0.361,2.32
510.9,620.6,3.8219,0.93071,0.90,0.363,2.31
511.0,620.9,3.8219,0.93086,0.90,0.362,2.31
511.1,621.2,3.8219,0.93113,0.90,0.359,2.33
511.2,621.5,3.8219,0.9313,0.90,0.359,2.33
511.3,621.8,3.8219,0.9313,0.90,0.359,2.34
511.4,622.0,3.8219,0.93104,0.91,0.360,2.34
511.5,622.3,3.8219,0.93047,0.90,0.360,2.34
511.6,622.6,3.8219,0.9297,0.90,0.360,2.33
511.7,622.9,3.8219,0.92908,0.90,0.360,2.32
511.8,623.1,3.8219,0.92875,0.90,0.359,2.32
511.9,623.4,3.8219,0.92839,0.90,0.360,2.32
512.0,623.7,3.8219,0.92778,0.90,0.359,2.32
512.1,624.0,3.8219,0.92712,0.90,0.357,2.33
512.2,624.3,3.8219,0.92665,0.90,0.356,2.34
512.3,624.5,3.8219,0.92636,0.90,0.356,2.33
512.4,624.8,3.8219,0.92619,0.90,0.357,2.33
512.5,625.1,3.8219,0.92602,0.91,0.358,2.34
512.6,625.4,3.8219,0.92572,0.91,0.358,2.34
512.7,625.7,3.8219,0.92542,0.90,0.358,2.33
512.8,625.9,3.8219,0.92538,0.90,0.359,2.33
512.9,626.2,3.8219,0.92553,0.90,0.359,2.33
513.0,626.5,3.8219,0.92548,0.91,0.359,2.33
513.1,626.8,3.8219,0.92502,0.90,0.357,2.34
513.2,627.1,3.8219,0.92418,0.90,0.355,2.34
513.3,627.3,3.8220,0.92319,0.90,0.355,2.34
513.4,627.6,3.8219,0.92264,0.90,0.357,2.33
513.5,627.9,3.8214,0.92294,0.90,0.359,2.31
513.6,628.2,3.8209,0.92375,0.90,0.359,2.31
513.7,628.5,3.8207,0.92453,0.90,0.358,2.33
513.8,628.7,3.8206,0.92456,0.90,0.357,2.33
513.9,629.0,3.8206,0.92326,0.90,0.356,2.33
514.0,629.3,3.8206,0.92184,0.90,0.357,2.32
514.1,629.6,3.8206,0.92214,0.90,0.357,2.32
514.2,629.9,3.8206,0.92349,0.90,0.358,2.33
514.3,630.1,3.8206,0.92358,0.91,0.358,2.34
514.4,630.4,3.8206,0.92211,0.90,0.359,2.32
514.5,630.7,3.8206,0.92075,0.90,0.360,2.31
514.6,631.0,3.8206,0.92034,0.90,0.360,2.31
514.7,631.3,3.8206,0.92035,0.90,0.359,2.32
514.8,631.5,3.8206,0.92035,0.90,0.359,2.31
514.9,631.8,3.8206,0.92034,0.90,0.359,2.30
515.0,632.1,3.8206,0.92035,0.90,0.359,2.31
515.1,632.4,3.8206,0.92019,0.90,0.358,2.33
515.2,632.6,3.8206,0.91976,0.90,0.357,2.33
515.3,632.9,3.8206,0.91953,0.90,0.357,2.31
515.4,633.2,3.8206,0.92001,0.90,0.358,2.31
515.5,633.5,3.8204,0.92076,0.90,0.358,2.32
515.6,633.8,3.8200,0.92087,0.90,0.358,2.32
515.7,634.0,3.8195,0.92039,0.90,0.358,2.31
515.8,634.3,3.8192,0.92006,0.90,0.358,2.30
515.9,634.6,3.8192,0.91994,0.90,0.358,2.31
516.0,634.9,3.8193,0.91926,0.90,0.358,2.31
516.1,635.2,3.8193,0.91788,0.90,0.358,2.31
516.2,635.4,3.8193,0.91676,0.90,0.358,2.30
516.3,635.7,3.8194,0.91662,0.90,0.358,2.30
516.4,636.0,3.8193,0.91727,0.90,0.358,2.30
516.5,636.3,3.8188,0.91829,0.90,0.357,2.31
516.6,636.6,3.8183,0.91897,0.90,0.357,2.32
516.7,636.8,3.8182,0.91878,0.90,0.357,2.32
516.8,637.1,3.8183,0.91864,0.90,0.357,2.32
516.9,637.4,3.8183,0.91978,0.90,0.357,2.32
517.0,637.7,3.8183,0.92109,0.90,0.357,2.32
517.1,638.0,3.8183,0.92034,0.90,0.357,2.32
517.2,638.2,3.8183,0.91804,0.90,0.358,2.32
517.3,638.5,3.8183,0.91681,0.90,0.360,2.30
517.4,638.8,3.8183,0.91726,0.90,0.360,2.28
517.5,639.1,3.8183,0.91764,0.89,0.358,2.29
517.6,639.4,3.8183,0.91722,0.90,0.357,2.31
517.7,639.6,3.8183,0.91737,0.91,0.359,2.32
517.8,639.9,3.8183,0.91884,0.90,0.360,2.30
517.9,640.2,3.8183,0.91995,0.90,0.359,2.30
518.0,640.5,3.8183,0.91925,0.90,0.358,2.32
518.1,640.8,3.8183,0.91769,0.91,0.358,2.33
518.2,641.0,3.8183,0.91674,0.91,0.357,2.33
518.3,641.3,3.8183,0.91672,0.90,0.357,2.32
518.4,641.6,3.8183,0.91743,0.90,0.357,2.31
518.5,641.9,3.8183,0.91825,0.90,0.357,2.31
518.6,642.2,3.8183,0.91834,0.90,0.358,2.32
518.7,642.4,3.8183,0.91777,0.90,0.359,2.31
518.8,642.7,3.8183,0.91736,0.90,0.360,2.30
518.9,643.0,3.8183,0.91731,0.90,0.360,2.30
519.0,643.3,3.8183,0.91691,0.90,0.360,2.30
519.1,643.5,3.8183,0.91592,0.90,0.359,2.30
519.2,643.8,3.8183,0.91511,0.90,0.359,2.31
519.3,644.1,3.8183,0.91507,0.90,0.359,2.31
519.4,644.4,3.8183,0.91549,0.90,0.359,2.30
519.5,644.7,3.8183,0.91594,0.90,0.359,2.30
519.6,644.9,3.8183,0.91625,0.90,0.357,2.31
519.7,645.2,3.8183,0.91637,0.90,0.356,2.33
519.8,645.5,3.8183,0.91623,0.91,0.357,2.33
519.9,645.8,3.8183,0.91581,0.91,0.359,2.31
520.0,646.1,3.8183,0.91531,0.90,0.359,2.30
520.1,646.3,3.8183,0.91508,0.90,0.358,2.31
520.2,646.6,3.8183,0.91525,0.90,0.357,2.32
520.3,646.9,3.8183,0.9157,0.91,0.357,2.32
520.4,647.2,3.8184,0.91606,0.90,0.357,2.31
520.5,647.5,3.8182,0.91551,0.90,0.358,2.30
520.6,647.7,3.8177,0.91399,0.90,0.358,2.30
520.7,648.0,3.8173,0.91322,0.90,0.358,2.30
520.8,648.3,3.8172,0.91435,0.91,0.358,2.31
520.9,648.6,3.8173,0.91567,0.91,0.358,2.31
521.0,648.9,3.8173,0.91533,0.91,0.358,2.31
521.1,649.1,3.8173,0.91407,0.91,0.357,2.32
521.2,649.4,3.8173,0.91333,0.90,0.356,2.32
521.3,649.7,3.8173,0.91341,0.90,0.357,2.30
521.4,650.0,3.8172,0.91401,0.90,0.358,2.30
521.5,650.3,3.8170,0.91478,0.90,0.357,2.31
521.6,650.5,3.8169,0.91538,0.90,0.357,2.32
521.7,650.8,3.8169,0.91583,0.90,0.357,2.32
521.8,651.1,3.8170,0.91661,0.90,0.357,2.31
521.9,651.4,3.8170,0.91752,0.90,0.358,2.31
522.0,651.6,3.8170,0.91727,0.90,0.360,2.30
522.1,651.9,3.8170,0.91549,0.90,0.359,2.30
522.2,652.2,3.8170,0.91417,0.90,0.358,2.30
522.3,652.5,3.8170,0.91482,0.90,0.357,2.31
522.4,652.8,3.8170,0.91603,0.90,0.358,2.31
522.5,653.0,3.8170,0.91609,0.90,0.360,2.30
522.6,653.3,3.8170,0.9157,0.90,0.359,2.29
522.7,653.6,3.8170,0.91621,0.90,0.358,2.29
522.8,653.9,3.8169,0.91712,0.90,0.358,2.31
522.9,654.2,3.8170,0.91701,0.90,0.359,2.31
523.0,654.4,3.8170,0.91599,0.90,0.359,2.30
523.1,654.7,3.8169,0.91542,0.90,0.359,2.30
523.2,655.0,3.8166,0.91579,0.90,0.359,2.31
523.3,655.3,3.8162,0.91647,0.90,0.359,2.31
523.4,655.6,3.8158,0.91692,0.91,0.359,2.31
523.5,655.8,3.8156,0.91683,0.91,0.360,2.32
523.6,656.1,3.8156,0.91625,0.91,0.360,2.32
523.7,656.4,3.8156,0.91608,0.91,0.360,2.32
523.8,656.7,3.8157,0.91704,0.91,0.360,2.32
523.9,656.9,3.8156,0.91799,0.90,0.360,2.31
524.0,657.2,3.8156,0.91757,0.91,0.360,2.31
524.1,657.5,3.8156,0.91662,0.91,0.360,2.32
524.2,657.8,3.8156,0.91678,0.91,0.359,2.33
524.3,658.1,3.8156,0.91768,0.91,0.358,2.34
524.4,658.3,3.8156,0.91757,0.91,0.357,2.34
524.5,658.6,3.8156,0.9164,0.91,0.358,2.33
524.6,658.9,3.8156,0.91594,0.91,0.359,2.31
524.7,659.2,3.8156,0.91677,0.90,0.360,2.31
524.8,659.5,3.8156,0.91752,0.91,0.359,2.32
524.9,659.7,3.8156,0.91726,0.91,0.357,2.34
525.0,660.0,3.8156,0.91646,0.91,0.358,2.34
525.1,660.3,3.8156,0.91572,0.91,0.358,2.33
525.2,660.6,3.8156,0.9155,0.91,0.359,2.32
525.3,660.8,3.8156,0.9161,0.91,0.358,2.32
525.4,661.1,3.8156,0.91704,0.91,0.358,2.32
525.5,661.4,3.8156,0.91768,0.90,0.357,2.32
525.6,661.7,3.8156,0.91776,0.91,0.358,2.32
525.7,662.0,3.8156,0.91736,0.91,0.359,2.31
525.8,662.2,3.8156,0.91703,0.90,0.359,2.30
525.9,662.5,3.8156,0.91775,0.90,0.357,2.31
526.0,662.8,3.8156,0.91923,0.90,0.357,2.33
526.1,663.1,3.8156,0.9197,0.91,0.358,2.33
526.2,663.4,3.8156,0.91869,0.91,0.358,2.33
526.3,663.6,3.8156,0.91804,0.91,0.358,2.33
526.4,663.9,3.8156,0.91892,0.91,0.358,2.32
526.5,664.2,3.8156,0.92034,0.90,0.358,2.32
526.6,664.5,3.8156,0.92113,0.90,0.358,2.32
526.7,664.8,3.8156,0.92102,0.90,0.358,2.32
526.8,665.0,3.8156,0.92006,0.91,0.358,2.33
526.9,665.3,3.8156,0.919,0.91,0.358,2.33
527.0,665.6,3.8156,0.91875,0.91,0.358,2.33
527.1,665.9,3.8156,0.91962,0.91,0.358,2.34
527.2,666.2,3.8156,0.92148,0.91,0.358,2.33
527.3,666.4,3.8156,0.92316,0.91,0.358,2.33
527.4,666.7,3.8156,0.92266,0.91,0.358,2.33
527.5,667.0,3.8156,0.92011,0.91,0.358,2.33
527.6,667.3,3.8156,0.91842,0.91,0.358,2.33
527.7,667.6,3.8156,0.91907,0.91,0.358,2.33
527.8,667.8,3.8156,0.92048,0.91,0.359,2.33
527.9,668.1,3.8157,0.92127,0.91,0.360,2.32
528.0,668.4,3.8156,0.92167,0.91,0.359,2.33
528.1,668.7,3.8155,0.92214,0.91,0.358,2.34
528.2,668.9,3.8153,0.92272,0.91,0.358,2.34
528.3,669.2,3.8153,0.92334,0.91,0.359,2.33
528.4,669.5,3.8153,0.92355,0.91,0.360,2.33
528.5,669.8,3.8153,0.92287,0.91,0.359,2.33
528.6,670.1,3.8153,0.92181,0.91,0.358,2.33
528.7,670.3,3.8153,0.92151,0.91,0.358,2.33
528.8,670.6,3.8154,0.92226,0.91,0.358,2.33
528.9,670.9,3.8152,0.92348,0.91,0.359,2.34
529.0,671.2,3.8150,0.92453,0.91,0.360,2.33
529.1,671.5,3.8146,0.92471,0.91,0.361,2.32
529.2,671.7,3.8142,0.9239,0.91,0.361,2.33
529.3,672.0,3.8140,0.92323,0.91,0.360,2.34
529.4,672.3,3.8140,0.92362,0.91,0.360,2.34
529.5,672.6,3.8140,0.92448,0.91,0.361,2.33
529.6,672.8,3.8140,0.92499,0.91,0.362,2.32
529.7,673.1,3.8140,0.92526,0.91,0.361,2.32
529.8,673.4,3.8140,0.92563,0.91,0.360,2.33
529.9,673.7,3.8140,0.92578,0.91,0.360,2.34
530.0,673.9,3.8140,0.92497,0.91,0.359,2.35
530.1,674.2,3.8140,0.92358,0.91,0.358,2.35
530.2,674.5,3.8140,0.92299,0.91,0.358,2.35
530.3,674.8,3.8140,0.92352,0.91,0.360,2.34
530.4,675.1,3.8140,0.92407,0.91,0.363,2.32
530.5,675.3,3.8140,0.92404,0.91,0.365,2.31
530.6,675.6,3.8140,0.92422,0.91,0.362,2.33
530.7,675.9,3.8140,0.92526,0.91,0.358,2.35
530.8,676.2,3.8140,0.92674,0.91,0.357,2.36
530.9,676.4,3.8140,0.92796,0.91,0.358,2.35
531.0,676.7,3.8140,0.92823,0.91,0.359,2.35
531.1,677.0,3.8140,0.927,0.91,0.358,2.36
531.2,677.3,3.8140,0.92543,0.91,0.358,2.35
531.3,677.6,3.8140,0.92542,0.91,0.358,2.36
531.4,677.8,3.8140,0.92679,0.91,0.357,2.37
531.5,678.1,3.8140,0.92775,0.91,0.357,2.37
531.6,678.4,3.8141,0.92781,0.91,0.358,2.35
531.7,678.7,3.8139,0.92798,0.91,0.361,2.33
531.8,679.0,3.8133,0.92862,0.91,0.362,2.33
531.9,679.2,3.8126,0.92878,0.91,0.358,2.35
532.0,679.5,3.8119,0.92801,0.91,0.356,2.37
532.1,679.8,3.8114,0.92766,0.91,0.357,2.36
532.2,680.1,3.8113,0.9288,0.91,0.358,2.36
532.3,680.4,3.8114,0.93023,0.91,0.358,2.36
532.4,680.6,3.8114,0.93049,0.91,0.357,2.36
532.5,680.9,3.8114,0.93006,0.90,0.358,2.35
532.6,681.2,3.8114,0.93006,0.91,0.358,2.35
532.7,681.5,3.8114,0.93054,0.91,0.356,2.37
532.8,681.8,3.8114,0.93092,0.91,0.353,2.39
532.9,682.0,3.8114,0.93113,0.91,0.353,2.39
533.0,682.3,3.8114,0.93155,0.91,0.357,2.37
533.1,682.6,3.8114,0.9319,0.91,0.359,2.36
533.2,682.9,3.8114,0.93113,0.91,0.359,2.36
533.3,683.2,3.8114,0.92929,0.91,0.358,2.36
533.4,683.4,3.8114,0.92846,0.91,0.358,2.36
533.5,683.7,3.8114,0.92976,0.91,0.359,2.36
533.6,684.0,3.8114,0.93112,0.91,0.358,2.36
533.7,684.3,3.8114,0.9307,0.91,0.358,2.37
533.8,684.6,3.8114,0.92954,0.91,0.358,2.37
533.9,684.8,3.8114,0.92926,0.91,0.359,2.36
534.0,685.1,3.8114,0.93022,0.91,0.357,2.38
534.1,685.4,3.8114,0.93215,0.91,0.355,2.40
534.2,685.7,3.8114,0.93392,0.92,0.356,2.40
534.3,686.0,3.8114,0.93396,0.92,0.358,2.40
534.4,686.2,3.8114,0.93245,0.92,0.359,2.39
534.5,686.5,3.8114,0.93108,0.92,0.358,2.38
534.6,686.8,3.8114,0.93071,0.91,0.358,2.37
534.7,687.1,3.8114,0.93109,0.91,0.359,2.36
534.8,687.3,3.8114,0.93185,0.91,0.360,2.36
534.9,687.6,3.8114,0.93253,0.92,0.360,2.37
535.0,687.9,3.8114,0.93282,0.92,0.360,2.37
535.1,688.2,3.8114,0.93269,0.91,0.360,2.37
535.2,688.5,3.8114,0.93234,0.91,0.359,2.37
535.3,688.7,3.8114,0.93249,0.91,0.359,2.37
535.4,689.0,3.8114,0.93383,0.91,0.359,2.38
535.5,689.3,3.8114,0.93544,0.91,0.359,2.38
535.6,689.6,3.8114,0.93573,0.91,0.360,2.38
535.7,689.9,3.8114,0.93487,0.91,0.360,2.37
535.8,690.1,3.8114,0.93419,0.91,0.360,2.37
535.9,690.4,3.8114,0.93438,0.91,0.360,2.37
536.0,690.7,3.8114,0.93538,0.91,0.360,2.37
536.1,691.0,3.8114,0.93675,0.91,0.360,2.37
536.2,691.2,3.8114,0.93753,0.91,0.360,2.38
536.3,691.5,3.8114,0.93716,0.91,0.359,2.38
536.4,691.8,3.8114,0.93634,0.91,0.359,2.38
536.5,692.1,3.8113,0.93584,0.91,0.359,2.38
536.6,692.4,3.8114,0.93589,0.91,0.358,2.38
536.7,692.6,3.8114,0.93648,0.91,0.358,2.38
536.8,692.9,3.8114,0.93694,0.91,0.358,2.38
536.9,693.2,3.8111,0.93649,0.91,0.359,2.38
537.0,693.5,3.8106,0.93585,0.92,0.359,2.39
537.1,693.8,3.8102,0.93659,0.92,0.359,2.39
537.2,694.0,3.8101,0.93834,0.91,0.359,2.39
537.3,694.3,3.8101,0.93908,0.91,0.359,2.39
537.4,694.6,3.8100,0.93835,0.91,0.358,2.39
537.5,694.9,3.8101,0.93789,0.92,0.358,2.40
537.6,695.1,3.8101,0.93865,0.92,0.358,2.41
537.7,695.4,3.8100,0.93968,0.92,0.359,2.41
537.8,695.7,3.8098,0.94016,0.92,0.360,2.39
537.9,696.0,3.8094,0.94036,0.91,0.359,2.38
538.0,696.3,3.8091,0.94067,0.91,0.359,2.38
538.1,696.5,3.8088,0.94093,0.91,0.358,2.40
538.2,696.8,3.8087,0.94091,0.91,0.357,2.41
538.3,697.1,3.8087,0.94067,0.91,0.357,2.41
538.4,697.4,3.8088,0.94045,0.91,0.357,2.41
538.5,697.7,3.8087,0.94052,0.91,0.358,2.40
538.6,697.9,3.8087,0.94117,0.91,0.359,2.39
538.7,698.2,3.8087,0.94224,0.91,0.360,2.39
538.8,698.5,3.8087,0.94313,0.91,0.358,2.40
538.9,698.8,3.8087,0.94355,0.92,0.358,2.41
539.0,699.1,3.8087,0.94366,0.92,0.359,2.41
539.1,699.3,3.8087,0.94356,0.92,0.360,2.41
539.2,699.6,3.8087,0.94306,0.92,0.359,2.41
539.3,699.9,3.8087,0.94217,0.91,0.358,2.40
539.4,700.2,3.8087,0.94171,0.91,0.357,2.40
539.5,700.4,3.8087,0.94244,0.91,0.357,2.41
539.6,700.7,3.8087,0.94375,0.92,0.357,2.43
539.7,701.0,3.8087,0.94466,0.92,0.357,2.43
539.8,701.3,3.8087,0.94518,0.91,0.357,2.42
539.9,701.6,3.8087,0.94579,0.91,0.357,2.42
540.0,701.9,3.8087,0.94648,0.91,0.357,2.42
540.1,702.1,3.8087,0.94686,0.91,0.357,2.42
540.2,702.4,3.8087,0.94696,0.92,0.356,2.44
540.3,702.7,3.8088,0.94728,0.92,0.356,2.45
540.4,703.0,3.8088,0.94792,0.92,0.356,2.45
540.5,703.3,3.8087,0.9483,0.92,0.357,2.44
540.6,703.5,3.8084,0.94807,0.92,0.357,2.44
540.7,703.8,3.8081,0.94748,0.92,0.357,2.44
540.8,704.1,3.8077,0.94684,0.92,0.357,2.43
540.9,704.4,3.8074,0.94638,0.92,0.356,2.44
541.0,704.7,3.8074,0.94633,0.92,0.356,2.44
541.1,704.9,3.8075,0.94715,0.92,0.356,2.44
541.2,705.2,3.8071,0.94917,0.91,0.356,2.44
541.3,705.5,3.8066,0.9512,0.91,0.357,2.43
541.4,705.8,3.8062,0.95147,0.91,0.357,2.43
541.5,706.1,3.8061,0.95042,0.92,0.359,2.42
541.6,706.3,3.8061,0.94997,0.92,0.360,2.42
541.7,706.6,3.8061,0.95055,0.92,0.360,2.43
541.8,706.9,3.8061,0.95108,0.92,0.359,2.44
541.9,707.2,3.8061,0.95096,0.92,0.358,2.43
542.0,707.5,3.8061,0.9505,0.91,0.358,2.43
542.1,707.7,3.8061,0.95014,0.92,0.358,2.43
542.2,708.0,3.8061,0.95043,0.92,0.358,2.44
542.3,708.3,3.8061,0.95164,0.92,0.359,2.44
542.4,708.6,3.8061,0.95298,0.92,0.360,2.43
542.5,708.8,3.8061,0.9536,0.92,0.360,2.43
542.6,709.1,3.8061,0.95379,0.92,0.360,2.43
542.7,709.4,3.8061,0.95419,0.92,0.360,2.44
542.8,709.7,3.8061,0.9547,0.92,0.360,2.43
542.9,710.0,3.8061,0.95485,0.91,0.360,2.42
543.0,710.2,3.8061,0.95455,0.92,0.360,2.43
543.1,710.5,3.8061,0.95404,0.92,0.360,2.43
543.2,710.8,3.8061,0.95361,0.92,0.359,2.44
543.3,711.1,3.8061,0.9535,0.92,0.358,2.45
543.4,711.3,3.8062,0.95389,0.92,0.358,2.44
543.5,711.6,3.8061,0.95473,0.92,0.360,2.43
543.6,711.9,3.8058,0.95587,0.92,0.360,2.44
543.7,712.2,3.8055,0.9569,0.92,0.358,2.47
543.8,712.5,3.8051,0.95745,0.92,0.356,2.48
543.9,712.7,3.8048,0.95768,0.92,0.356,2.48
544.0,713.0,3.8047,0.95788,0.92,0.357,2.47
544.1,713.3,3.8048,0.95795,0.92,0.358,2.46
544.2,713.6,3.8048,0.95772,0.92,0.359,2.46
544.3,713.9,3.8048,0.95739,0.92,0.358,2.46
544.4,714.1,3.8048,0.95742,0.92,0.357,2.47
544.5,714.4,3.8048,0.95777,0.92,0.357,2.47
544.6,714.7,3.8048,0.95791,0.92,0.358,2.47
544.7,715.0,3.8048,0.95788,0.92,0.359,2.46
544.8,715.3,3.8048,0.95853,0.92,0.358,2.46
544.9,715.5,3.8048,0.96004,0.92,0.357,2.46
545.0,715.8,3.8048,0.96101,0.92,0.357,2.46
545.1,716.1,3.8048,0.96054,0.91,0.358,2.45
545.2,716.4,3.8048,0.96002,0.91,0.358,2.45
545.3,716.7,3.8048,0.96088,0.91,0.357,2.46
545.4,716.9,3.8048,0.96217,0.92,0.357,2.47
545.5,717.2,3.8048,0.9624,0.92,0.358,2.47
545.6,717.5,3.8048,0.9619,0.92,0.359,2.47
545.7,717.8,3.8048,0.96182,0.92,0.360,2.46
545.8,718.1,3.8048,0.96259,0.92,0.359,2.47
545.9,718.3,3.8047,0.96409,0.92,0.357,2.49
546.0,718.6,3.8044,0.96574,0.92,0.357,2.48
546.1,718.9,3.8040,0.96647,0.92,0.358,2.47
546.2,719.2,3.8036,0.966,0.92,0.359,2.47
546.3,719.4,3.8033,0.96535,0.92,0.359,2.47
546.4,719.7,3.8033,0.96523,0.92,0.358,2.47
546.5,720.0,3.8034,0.96543,0.92,0.356,2.48
546.6,720.3,3.8034,0.96571,0.92,0.356,2.49
546.7,720.6,3.8034,0.96629,0.92,0.358,2.48
546.8,720.8,3.8034,0.96736,0.92,0.360,2.46
546.9,721.1,3.8034,0.96823,0.91,0.360,2.46
547.0,721.4,3.8032,0.96813,0.91,0.358,2.47
547.1,721.7,3.8029,0.96768,0.91,0.357,2.47
547.2,722.0,3.8025,0.96826,0.92,0.358,2.48
547.3,722.2,3.8022,0.96986,0.92,0.358,2.48
547.4,722.5,3.8020,0.97143,0.92,0.357,2.50
547.5,722.8,3.8020,0.97216,0.92,0.357,2.50
547.6,723.1,3.8020,0.97171,0.92,0.358,2.50
547.7,723.4,3.8021,0.97046,0.92,0.358,2.50
547.8,723.6,3.8020,0.97013,0.92,0.357,2.51
547.9,723.9,3.8020,0.97156,0.92,0.357,2.51
548.0,724.2,3.8020,0.97294,0.92,0.357,2.51
548.1,724.5,3.8020,0.97268,0.92,0.357,2.49
548.2,724.8,3.8020,0.9717,0.91,0.358,2.48
548.3,725.0,3.8020,0.97139,0.91,0.357,2.49
548.4,725.3,3.8020,0.97191,0.91,0.357,2.49
548.5,725.6,3.8020,0.97292,0.92,0.357,2.50
548.6,725.9,3.8020,0.97359,0.92,0.357,2.51
548.7,726.2,3.8021,0.97298,0.92,0.357,2.50
548.8,726.4,3.8021,0.97205,0.92,0.358,2.50
548.9,726.7,3.8019,0.97329,0.92,0.359,2.50
549.0,727.0,3.8014,0.97641,0.92,0.360,2.49
549.1,727.3,3.8010,0.97774,0.92,0.358,2.50
549.2,727.6,3.8008,0.976,0.92,0.358,2.50
549.3,727.8,3.8007,0.97466,0.92,0.358,2.50
549.4,728.1,3.8007,0.97602,0.92,0.358,2.52
549.5,728.4,3.8007,0.97774,0.92,0.357,2.53
549.6,728.7,3.8007,0.97753,0.92,0.356,2.53
549.7,729.0,3.8007,0.9768,0.92,0.357,2.52
549.8,729.2,3.8008,0.97759,0.92,0.358,2.51
549.9,729.5,3.8008,0.97959,0.92,0.358,2.52
550.0,729.8,3.8005,0.98162,0.92,0.358,2.52
550.1,730.1,3.7999,0.98293,0.92,0.358,2.52
550.2,730.4,3.7996,0.98306,0.92,0.358,2.52
550.3,730.6,3.7994,0.98209,0.92,0.357,2.52
550.4,730.9,3.7994,0.9806,0.92,0.356,2.53
550.5,731.2,3.7994,0.97942,0.92,0.357,2.53
550.6,731.5,3.7994,0.97981,0.92,0.357,2.54
550.7,731.8,3.7994,0.98188,0.92,0.358,2.53
550.8,732.0,3.7994,0.98366,0.92,0.359,2.53
550.9,732.3,3.7994,0.98389,0.92,0.359,2.52
551.0,732.6,3.7994,0.9839,0.92,0.358,2.53
551.1,732.9,3.7994,0.98497,0.92,0.357,2.54
551.2,733.1,3.7994,0.986,0.92,0.357,2.53
551.3,733.4,3.7994,0.98555,0.92,0.357,2.53
551.4,733.7,3.7994,0.98437,0.92,0.357,2.53
551.5,734.0,3.7995,0.98404,0.92,0.357,2.54
551.6,734.3,3.7995,0.98485,0.92,0.356,2.54
551.7,734.6,3.7992,0.98627,0.92,0.357,2.55
551.8,734.8,3.7987,0.98772,0.92,0.358,2.54
551.9,735.1,3.7983,0.9886,0.92,0.358,2.54
552.0,735.4,3.7981,0.98882,0.92,0.358,2.54
552.1,735.7,3.7981,0.98901,0.92,0.358,2.55
552.2,735.9,3.7981,0.98946,0.92,0.357,2.56
552.3,736.2,3.7981,0.9897,0.93,0.356,2.57
552.4,736.5,3.7981,0.98946,0.92,0.356,2.57
552.5,736.8,3.7981,0.98931,0.92,0.357,2.55
552.6,737.1,3.7981,0.9898,0.92,0.359,2.54
552.7,737.3,3.7981,0.99069,0.92,0.359,2.54
552.8,737.6,3.7981,0.99153,0.92,0.358,2.54
552.9,737.9,3.7981,0.992,0.92,0.358,2.54
553.0,738.2,3.7981,0.99185,0.92,0.358,2.54
553.1,738.5,3.7979,0.99172,0.92,0.357,2.55
553.2,738.7,3.7975,0.99274,0.92,0.356,2.56
553.3,739.0,3.7970,0.99447,0.92,0.357,2.56
553.4,739.3,3.7967,0.99511,0.92,0.358,2.55
553.5,739.6,3.7967,0.99424,0.92,0.359,2.55
553.6,739.9,3.7968,0.99347,0.93,0.358,2.56
553.7,740.1,3.7968,0.99371,0.93,0.358,2.57
553.8,740.4,3.7968,0.99416,0.93,0.358,2.57
553.9,740.7,3.7969,0.99431,0.93,0.358,2.57
554.0,741.0,3.7968,0.99518,0.93,0.358,2.57
554.1,741.3,3.7964,0.9975,0.92,0.357,2.58
554.2,741.5,3.7959,0.99942,0.92,0.356,2.58
554.3,741.8,3.7956,0.99875,0.92,0.356,2.58
554.4,742.1,3.7955,0.99663,0.92,0.357,2.57
554.5,742.4,3.7955,0.99559,0.92,0.358,2.56
554.6,742.7,3.7955,0.99617,0.92,0.359,2.55
554.7,742.9,3.7954,0.99764,0.92,0.359,2.57
554.8,743.2,3.7954,0.99927,0.93,0.358,2.58
554.9,743.5,3.7955,1.00043,0.93,0.357,2.60
555.0,743.8,3.7956,1.00101,0.92,0.357,2.60
555.1,744.1,3.7954,1.00163,0.92,0.357,2.58
555.2,744.3,3.7949,1.0026,0.92,0.358,2.59
555.3,744.6,3.7945,1.00342,0.93,0.358,2.60
555.4,744.9,3.7944,1.00371,0.93,0.358,2.60
555.5,745.2,3.7945,1.00376,0.93,0.358,2.60
555.6,745.5,3.7943,1.00388,0.93,0.357,2.60
555.7,745.7,3.7939,1.00384,0.93,0.356,2.62
555.8,746.0,3.7935,1.00334,0.93,0.355,2.62
555.9,746.3,3.7932,1.00305,0.92,0.355,2.61
556.0,746.6,3.7931,1.00391,0.92,0.355,2.60
556.1,746.9,3.7932,1.0054,0.92,0.355,2.61
556.2,747.1,3.7931,1.00603,0.92,0.355,2.61
556.3,747.4,3.7929,1.00568,0.92,0.356,2.60
556.4,747.7,3.7928,1.00555,0.92,0.357,2.60
556.5,748.0,3.7927,1.00622,0.92,0.358,2.59
556.6,748.3,3.7924,1.00732,0.92,0.359,2.59
556.7,748.5,3.7919,1.00845,0.92,0.359,2.60
556.8,748.8,3.7915,1.0092,0.92,0.356,2.62
556.9,749.1,3.7914,1.00939,0.92,0.355,2.63
557.0,749.4,3.7915,1.00935,0.92,0.355,2.61
557.1,749.7,3.7916,1.00952,0.92,0.356,2.60
557.2,750.0,3.7915,1.01028,0.92,0.357,2.60
557.3,750.2,3.7913,1.01187,0.92,0.357,2.61
557.4,750.5,3.7910,1.01336,0.92,0.356,2.62
557.5,750.8,3.7905,1.01356,0.92,0.357,2.62
557.6,751.1,3.7901,1.01321,0.92,0.357,2.62
557.7,751.4,3.7899,1.01415,0.92,0.357,2.61
557.8,751.6,3.7899,1.01625,0.92,0.357,2.62
557.9,751.9,3.7900,1.01758,0.92,0.357,2.63
558.0,752.2,3.7901,1.01758,0.92,0.357,2.62
558.1,752.5,3.7899,1.01748,0.92,0.358,2.62
558.2,752.8,3.7894,1.01808,0.92,0.358,2.61
558.3,753.0,3.7889,1.0191,0.92,0.358,2.61
558.4,753.3,3.7887,1.0201,0.92,0.358,2.62
558.5,753.6,3.7886,1.02053,0.92,0.358,2.63
558.6,753.9,3.7885,1.02011,0.93,0.358,2.64
558.7,754.1,3.7885,1.01986,0.93,0.357,2.64
558.8,754.4,3.7885,1.02088,0.93,0.357,2.65
558.9,754.7,3.7883,1.02213,0.93,0.356,2.67
559.0,755.0,3.7879,1.02187,0.93,0.356,2.66
559.1,755.3,3.7873,1.02091,0.93,0.357,2.65
559.2,755.5,3.7868,1.02158,0.93,0.358,2.64
559.3,755.8,3.7865,1.02368,0.93,0.358,2.64
559.4,756.1,3.7863,1.02469,0.93,0.357,2.66
559.5,756.4,3.7863,1.0241,0.93,0.357,2.66
559.6,756.7,3.7864,1.02422,0.93,0.358,2.65
559.7,756.9,3.7865,1.02607,0.93,0.359,2.65
559.8,757.2,3.7863,1.02773,0.93,0.358,2.66
559.9,757.5,3.7859,1.02776,0.93,0.357,2.68
560.0,757.8,3.7854,1.02728,0.94,0.356,2.70
560.1,758.1,3.7851,1.02761,0.94,0.356,2.71
560.2,758.3,3.7851,1.02846,0.94,0.357,2.70
560.3,758.6,3.7850,1.02915,0.93,0.359,2.68
560.4,758.9,3.7851,1.02942,0.93,0.358,2.67
560.5,759.2,3.7850,1.02922,0.93,0.357,2.67
560.6,759.5,3.7849,1.0292,0.92,0.357,2.67
560.7,759.7,3.7845,1.0304,0.93,0.357,2.68
560.8,760.0,3.7839,1.03259,0.93,0.357,2.69
560.9,760.3,3.7835,1.03434,0.93,0.356,2.70
561.0,760.6,3.7835,1.03498,0.93,0.356,2.71
561.1,760.9,3.7836,1.03493,0.93,0.358,2.69
561.2,761.1,3.7836,1.03473,0.93,0.359,2.68
561.3,761.4,3.7832,1.03504,0.93,0.359,2.68
561.4,761.7,3.7826,1.03618,0.93,0.358,2.69
561.5,762.0,3.7821,1.03742,0.93,0.357,2.70
561.6,762.3,3.7820,1.03809,0.93,0.356,2.71
561.7,762.5,3.7821,1.03852,0.93,0.356,2.71
561.8,762.8,3.7821,1.03929,0.93,0.357,2.71
561.9,763.1,3.7819,1.04016,0.93,0.357,2.71
562.0,763.4,3.7814,1.04059,0.93,0.356,2.72
562.1,763.7,3.7807,1.04077,0.93,0.355,2.72
562.2,763.9,3.7805,1.04132,0.93,0.356,2.71
562.3,764.2,3.7805,1.04236,0.92,0.357,2.69
562.4,764.5,3.7805,1.04352,0.91,0.357,2.67
562.5,764.8,3.7801,1.04456,0.91,0.357,2.67
562.6,765.1,3.7798,1.04536,0.92,0.355,2.69
562.7,765.4,3.7798,1.0458,0.92,0.355,2.71
562.8,765.6,3.7799,1.04573,0.92,0.356,2.72
562.9,765.9,3.7798,1.04524,0.93,0.357,2.71
563.0,766.2,3.7796,1.04518,0.93,0.357,2.72
563.1,766.5,3.7791,1.04615,0.93,0.355,2.74
563.2,766.8,3.7786,1.04737,0.93,0.355,2.73
563.3,767.0,3.7785,1.04794,0.93,0.357,2.72
563.4,767.3,3.7785,1.04874,0.93,0.357,2.72
563.5,767.6,3.7786,1.05107,0.93,0.356,2.74
563.6,767.9,3.7786,1.05379,0.93,0.356,2.74
563.7,768.2,3.7786,1.05451,0.93,0.357,2.74
563.8,768.4,3.7786,1.05364,0.93,0.357,2.73
563.9,768.7,3.7786,1.05384,0.93,0.358,2.73
564.0,769.0,3.7785,1.05554,0.93,0.357,2.74
564.1,769.3,3.7781,1.05638,0.92,0.355,2.75
564.2,769.6,3.7774,1.05549,0.93,0.355,2.76
564.3,769.8,3.7770,1.05482,0.93,0.355,2.76
564.4,770.1,3.7770,1.05569,0.93,0.355,2.76
564.5,770.4,3.7770,1.05717,0.93,0.356,2.76
564.6,770.7,3.7768,1.05826,0.93,0.357,2.76
564.7,771.0,3.7763,1.05899,0.93,0.358,2.76
564.8,771.2,3.7758,1.05959,0.93,0.358,2.75
564.9,771.5,3.7753,1.05998,0.93,0.359,2.75
565.0,771.8,3.7753,1.06004,0.93,0.359,2.75
565.1,772.1,3.7753,1.06045,0.93,0.359,2.75
565.2,772.4,3.7750,1.0622,0.93,0.358,2.75
565.3,772.6,3.7744,1.06458,0.93,0.358,2.76
565.4,772.9,3.7739,1.06556,0.93,0.359,2.76
565.5,773.2,3.7737,1.06511,0.93,0.360,2.75
565.6,773.5,3.7736,1.06559,0.93,0.360,2.75
565.7,773.8,3.7737,1.06786,0.93,0.359,2.76
565.8,774.0,3.7736,1.0698,0.93,0.358,2.76
565.9,774.3,3.7734,1.07003,0.93,0.358,2.77
566.0,774.6,3.7730,1.07021,0.93,0.358,2.77
566.1,774.9,3.7726,1.07187,0.93,0.359,2.77
566.2,775.2,3.7723,1.07371,0.93,0.358,2.78
566.3,775.4,3.7724,1.07403,0.93,0.358,2.78
566.4,775.7,3.7724,1.07355,0.93,0.359,2.78
566.5,776.0,3.7720,1.07386,0.93,0.360,2.78
566.6,776.3,3.7715,1.07519,0.93,0.360,2.78
566.7,776.5,3.7710,1.0769,0.93,0.358,2.79
566.8,776.8,3.7709,1.07849,0.93,0.358,2.80
566.9,777.1,3.7707,1.07963,0.93,0.358,2.80
567.0,777.4,3.7705,1.08041,0.93,0.358,2.80
567.1,777.7,3.7700,1.08151,0.93,0.358,2.81
567.2,777.9,3.7695,1.08315,0.93,0.357,2.82
567.3,778.2,3.7692,1.08434,0.93,0.357,2.83
567.4,778.5,3.7693,1.08443,0.93,0.358,2.82
567.5,778.8,3.7693,1.08429,0.93,0.358,2.82
567.6,779.1,3.7688,1.08494,0.93,0.358,2.83
567.7,779.3,3.7682,1.08652,0.93,0.357,2.84
567.8,779.6,3.7677,1.08884,0.93,0.356,2.86
567.9,779.9,3.7676,1.09116,0.94,0.357,2.87
568.0,780.2,3.7677,1.0926,0.94,0.358,2.86
568.1,780.5,3.7677,1.09325,0.93,0.359,2.85
568.2,780.7,3.7674,1.09391,0.93,0.358,2.85
568.3,781.0,3.7669,1.09477,0.94,0.357,2.87
568.4,781.3,3.7664,1.09549,0.94,0.356,2.88
568.5,781.6,3.7661,1.09616,0.94,0.357,2.88
568.6,781.9,3.7661,1.09761,0.94,0.358,2.87
568.7,782.1,3.7662,1.10007,0.94,0.358,2.87
568.8,782.4,3.7661,1.1023,0.94,0.359,2.87
568.9,782.7,3.7655,1.10339,0.93,0.358,2.88
569.0,783.0,3.7649,1.10406,0.93,0.358,2.87
569.1,783.3,3.7645,1.10522,0.93,0.358,2.87
569.2,783.5,3.7644,1.10669,0.93,0.359,2.87
569.3,783.8,3.7645,1.10796,0.93,0.359,2.86
569.4,784.1,3.7645,1.10917,0.93,0.358,2.88
569.5,784.4,3.7642,1.1107,0.93,0.357,2.89
569.6,784.6,3.7636,1.11225,0.93,0.357,2.91
569.7,784.9,3.7631,1.11304,0.93,0.358,2.90
569.8,785.2,3.7629,1.11304,0.93,0.358,2.89
569.9,785.5,3.7629,1.11307,0.93,0.356,2.89
570.0,785.8,3.7629,1.11371,0.93,0.356,2.90
570.1,786.0,3.7629,1.11502,0.93,0.357,2.90
570.2,786.3,3.7625,1.11684,0.93,0.358,2.90
570.3,786.6,3.7619,1.11865,0.93,0.357,2.91
570.4,786.9,3.7612,1.11998,0.93,0.356,2.93
570.5,787.2,3.7606,1.12084,0.93,0.356,2.93
570.6,787.5,3.7604,1.12139,0.93,0.357,2.93
570.7,787.7,3.7603,1.12203,0.93,0.357,2.93
570.8,788.0,3.7601,1.12316,0.93,0.357,2.92
570.9,788.3,3.7598,1.12461,0.93,0.357,2.93
571.0,788.6,3.7593,1.12591,0.93,0.356,2.94
571.1,788.9,3.7588,1.12672,0.93,0.355,2.95
571.2,789.1,3.7587,1.12685,0.93,0.355,2.96
571.3,789.4,3.7588,1.1268,0.93,0.355,2.96
571.4,789.7,3.7585,1.12782,0.93,0.357,2.95
571.5,790.0,3.7577,1.13006,0.93,0.358,2.95
571.6,790.3,3.7571,1.132,0.93,0.357,2.96
571.7,790.5,3.7570,1.13267,0.93,0.356,2.97
571.8,790.8,3.7572,1.13265,0.93,0.355,2.97
571.9,791.1,3.7572,1.13261,0.93,0.355,2.98
572.0,791.4,3.7569,1.133,0.94,0.355,2.98
572.1,791.7,3.7562,1.13404,0.94,0.356,2.98
572.2,791.9,3.7556,1.13505,0.93,0.356,2.98
572.3,792.2,3.7554,1.13529,0.94,0.356,2.99
572.4,792.5,3.7555,1.13558,0.94,0.356,2.99
572.5,792.8,3.7556,1.13723,0.94,0.357,2.99
572.6,793.1,3.7554,1.13949,0.94,0.358,2.99
572.7,793.3,3.7549,1.14037,0.93,0.358,2.98
572.8,793.6,3.7543,1.13984,0.93,0.357,2.98
572.9,793.9,3.7539,1.13968,0.93,0.356,2.98
573.0,794.2,3.7540,1.14065,0.93,0.355,3.00
573.1,794.5,3.7540,1.14207,0.93,0.353,3.01
573.2,794.8,3.7537,1.14336,0.93,0.353,3.02
573.3,795.0,3.7532,1.14432,0.93,0.353,3.03
573.4,795.3,3.7526,1.14485,0.94,0.353,3.03
573.5,795.6,3.7520,1.14499,0.94,0.354,3.03
573.6,795.9,3.7517,1.14491,0.94,0.355,3.03
573.7,796.2,3.7513,1.14527,0.94,0.354,3.03
573.8,796.5,3.7508,1.1466,0.93,0.353,3.03
573.9,796.7,3.7504,1.14818,0.93,0.353,3.04
574.0,797.0,3.7500,1.14901,0.93,0.353,3.04
574.1,797.3,3.7497,1.14919,0.94,0.354,3.03
574.2,797.6,3.7493,1.14935,0.93,0.355,3.03
574.3,797.9,3.7488,1.14965,0.93,0.355,3.01
574.4,798.1,3.7485,1.14997,0.93,0.355,3.01
574.5,798.4,3.7485,1.15044,0.93,0.354,3.04
574.6,798.7,3.7481,1.15144,0.94,0.353,3.07
574.7,799.0,3.7475,1.15288,0.94,0.352,3.07
574.8,799.3,3.7470,1.15415,0.93,0.352,3.05
574.9,799.6,3.7470,1.15483,0.93,0.352,3.05
575.0,799.8,3.7471,1.15501,0.93,0.353,3.06
575.1,800.1,3.7471,1.15485,0.93,0.353,3.05
575.2,800.4,3.7467,1.15461,0.93,0.354,3.04
575.3,800.7,3.7461,1.15463,0.93,0.355,3.03
575.4,801.0,3.7456,1.15546,0.94,0.357,3.03
575.5,801.3,3.7454,1.1574,0.94,0.358,3.04
575.6,801.5,3.7455,1.15922,0.94,0.358,3.04
575.7,801.8,3.7456,1.15943,0.94,0.358,3.04
575.8,802.1,3.7454,1.15857,0.94,0.358,3.03
575.9,802.4,3.7448,1.15809,0.93,0.357,3.03
576.0,802.7,3.7440,1.1586,0.93,0.356,3.04
576.1,802.9,3.7437,1.16006,0.94,0.356,3.06
576.2,803.2,3.7438,1.16194,0.94,0.356,3.07
576.3,803.5,3.7437,1.16322,0.94,0.355,3.08
576.4,803.8,3.7431,1.16356,0.94,0.355,3.09
576.5,804.1,3.7425,1.16374,0.94,0.355,3.09
576.6,804.3,3.7422,1.16424,0.94,0.355,3.09
576.7,804.6,3.7420,1.16466,0.94,0.356,3.08
576.8,804.9,3.7418,1.16476,0.94,0.357,3.07
576.9,805.2,3.7414,1.16517,0.94,0.357,3.06
577.0,805.5,3.7409,1.16638,0.94,0.357,3.07
577.1,805.7,3.7405,1.16758,0.94,0.358,3.07
577.2,806.0,3.7403,1.1678,0.94,0.359,3.06
577.3,806.3,3.7402,1.16742,0.94,0.358,3.06
577.4,806.6,3.7397,1.1674,0.94,0.357,3.07
577.5,806.9,3.7389,1.16785,0.94,0.358,3.07
577.6,807.1,3.7385,1.16832,0.94,0.359,3.07
577.7,807.4,3.7385,1.16872,0.94,0.359,3.07
577.8,807.7,3.7381,1.16932,0.94,0.356,3.08
577.9,808.0,3.7374,1.17008,0.94,0.354,3.09
578.0,808.3,3.7368,1.17044,0.94,0.354,3.10
578.1,808.5,3.7367,1.17028,0.94,0.355,3.09
578.2,808.8,3.7365,1.17048,0.94,0.355,3.09
578.3,809.1,3.7358,1.17154,0.94,0.355,3.10
578.4,809.4,3.7350,1.17252,0.94,0.355,3.10
578.5,809.7,3.7349,1.17253,0.94,0.357,3.09
578.6,810.0,3.7348,1.17218,0.94,0.357,3.08
578.7,810.2,3.7342,1.17234,0.94,0.357,3.09
578.8,810.5,3.7334,1.17303,0.94,0.357,3.08
578.9,810.8,3.7332,1.17393,0.94,0.357,3.09
579.0,811.1,3.7333,1.17476,0.94,0.355,3.10
579.1,811.4,3.7330,1.17528,0.94,0.354,3.12
579.2,811.6,3.7323,1.17559,0.94,0.355,3.11
579.3,811.9,3.7318,1.17605,0.94,0.356,3.10
579.4,812.2,3.7315,1.17672,0.94,0.356,3.10
579.5,812.5,3.7313,1.1773,0.94,0.354,3.12
579.6,812.8,3.7310,1.1776,0.94,0.353,3.13
579.7,813.0,3.7306,1.17777,0.94,0.355,3.13
579.8,813.3,3.7300,1.178,0.94,0.355,3.13
579.9,813.6,3.7296,1.17854,0.94,0.354,3.12
580.0,813.9,3.7296,1.1795,0.94,0.353,3.13
580.1,814.2,3.7294,1.18055,0.94,0.354,3.13
580.2,814.5,3.7286,1.18134,0.94,0.357,3.12
580.3,814.7,3.7279,1.18188,0.94,0.357,3.12
580.4,815.0,3.7277,1.1823,0.94,0.356,3.12
580.5,815.3,3.7278,1.18264,0.95,0.356,3.14
580.6,815.6,3.7276,1.18292,0.95,0.357,3.14
580.7,815.9,3.7270,1.18318,0.95,0.357,3.14
580.8,816.1,3.7265,1.1835,0.94,0.357,3.12
580.9,816.4,3.7263,1.18406,0.94,0.357,3.12
581.0,816.7,3.7262,1.18514,0.94,0.356,3.13
581.1,817.0,3.7258,1.18647,0.94,0.355,3.14
581.2,817.3,3.7254,1.18697,0.94,0.356,3.14
581.3,817.5,3.7248,1.18631,0.94,0.357,3.13
581.4,817.8,3.7243,1.18584,0.95,0.358,3.14
581.5,818.1,3.7239,1.18657,0.95,0.358,3.14
581.6,818.4,3.7233,1.18788,0.94,0.356,3.14
581.7,818.7,3.7225,1.1889,0.94,0.356,3.14
581.8,818.9,3.7218,1.18917,0.94,0.357,3.12
581.9,819.2,3.7213,1.18848,0.94,0.358,3.12
582.0,819.5,3.7210,1.18775,0.94,0.358,3.13
582.1,819.8,3.7206,1.1883,0.94,0.356,3.14
582.2,820.1,3.7200,1.18972,0.94,0.355,3.15
582.3,820.3,3.7196,1.19057,0.94,0.356,3.15
582.4,820.6,3.7192,1.19088,0.95,0.356,3.16
582.5,820.9,3.7188,1.19206,0.95,0.355,3.19
582.6,821.2,3.7184,1.19418,0.95,0.355,3.19
582.7,821.5,3.7179,1.19539,0.95,0.356,3.18
582.8,821.8,3.7176,1.19485,0.94,0.356,3.15
582.9,822.0,3.7172,1.19382,0.94,0.356,3.14
583.0,822.3,3.7167,1.19346,0.94,0.356,3.13
583.1,822.6,3.7163,1.19391,0.94,0.356,3.15
583.2,822.9,3.7159,1.19505,0.94,0.355,3.16
583.3,823.2,3.7156,1.19628,0.94,0.355,3.16
583.4,823.4,3.7150,1.19701,0.94,0.356,3.16
583.5,823.7,3.7144,1.19733,0.94,0.356,3.17
583.6,824.0,3.7140,1.19758,0.94,0.355,3.18
583.7,824.3,3.7137,1.19805,0.94,0.355,3.17
583.8,824.6,3.7133,1.19894,0.94,0.357,3.16
583.9,824.8,3.7128,1.20009,0.94,0.357,3.16
584.0,825.1,3.7124,1.20104,0.94,0.356,3.17
584.1,825.4,3.7122,1.20143,0.94,0.355,3.19
584.2,825.7,3.7117,1.20102,0.95,0.354,3.21
584.3,826.0,3.7111,1.20022,0.94,0.355,3.19
584.4,826.3,3.7106,1.20048,0.94,0.356,3.18
584.5,826.5,3.7107,1.20226,0.94,0.357,3.18
584.6,826.8,3.7107,1.20358,0.95,0.355,3.20
584.7,827.1,3.7102,1.2031,0.94,0.355,3.21
584.8,827.4,3.7096,1.2029,0.94,0.356,3.17
584.9,827.7,3.7093,1.20501,0.93,0.357,3.14
585.0,827.9,3.7092,1.20764,0.93,0.357,3.16
585.1,828.2,3.7090,1.20819,0.94,0.356,3.19
585.2,828.5,3.7086,1.2076,0.94,0.355,3.21
585.3,828.8,3.7080,1.20824,0.95,0.356,3.21
585.4,829.1,3.7075,1.20983,0.94,0.356,3.21
585.5,829.3,3.7073,1.21028,0.94,0.355,3.21
585.6,829.6,3.7072,1.20948,0.94,0.355,3.21
585.7,829.9,3.7069,1.20922,0.95,0.355,3.22
585.8,830.2,3.7061,1.21016,0.94,0.356,3.21
585.9,830.5,3.7057,1.21131,0.94,0.357,3.19
586.0,830.7,3.7056,1.21206,0.94,0.357,3.20
586.1,831.0,3.7054,1.21291,0.94,0.355,3.23
586.2,831.3,3.7044,1.21416,0.95,0.354,3.24
586.3,831.6,3.7036,1.21511,0.95,0.355,3.24
586.4,831.9,3.7033,1.2152,0.94,0.355,3.23
586.5,832.2,3.7032,1.21538,0.94,0.355,3.22
586.6,832.4,3.7024,1.2167,0.94,0.355,3.22
586.7,832.7,3.7013,1.21854,0.94,0.355,3.23
586.8,833.0,3.7010,1.21968,0.94,0.355,3.25
586.9,833.3,3.7009,1.21978,0.95,0.355,3.25
587.0,833.6,3.7004,1.21899,0.94,0.356,3.23
587.1,833.8,3.6995,1.21816,0.94,0.357,3.22
587.2,834.1,3.6991,1.21865,0.94,0.356,3.23
587.3,834.4,3.6992,1.22022,0.95,0.356,3.24
587.4,834.7,3.6991,1.2209,0.95,0.356,3.26
587.5,835.0,3.6984,1.22021,0.95,0.355,3.26
587.6,835.3,3.6978,1.22031,0.95,0.355,3.25
587.7,835.5,3.6975,1.22232,0.95,0.356,3.25
587.8,835.8,3.6972,1.22443,0.95,0.358,3.23
587.9,836.1,3.6966,1.22512,0.94,0.361,3.21
588.0,836.4,3.6960,1.22544,0.94,0.361,3.20
588.1,836.6,3.6958,1.22663,0.94,0.361,3.20
588.2,836.9,3.6956,1.22811,0.95,0.361,3.22
588.3,837.2,3.6949,1.22878,0.95,0.361,3.23
588.4,837.5,3.6941,1.22888,0.95,0.360,3.24
588.5,837.8,3.6935,1.22933,0.95,0.358,3.25
588.6,838.0,3.6932,1.2303,0.95,0.357,3.26
588.7,838.3,3.6928,1.2313,0.95,0.357,3.26
588.8,838.6,3.6921,1.23199,0.95,0.358,3.26
588.9,838.9,3.6915,1.23231,0.95,0.358,3.25
589.0,839.2,3.6911,1.2325,0.95,0.358,3.26
589.1,839.4,3.6909,1.23339,0.95,0.358,3.27
589.2,839.7,3.6906,1.23532,0.95,0.357,3.27
589.3,840.0,3.6901,1.23705,0.94,0.357,3.27
589.4,840.3,3.6895,1.23758,0.94,0.356,3.28
589.5,840.6,3.6889,1.23805,0.95,0.355,3.31
589.6,840.8,3.6886,1.23983,0.95,0.354,3.32
589.7,841.1,3.6883,1.24202,0.94,0.355,3.30
589.8,841.4,3.6879,1.24302,0.94,0.357,3.27
589.9,841.7,3.6874,1.24304,0.94,0.359,3.26
590.0,842.0,3.6870,1.24327,0.94,0.358,3.28
590.1,842.2,3.6866,1.24405,0.95,0.355,3.32
590.2,842.5,3.6861,1.24498,0.95,0.352,3.37
590.3,842.8,3.6853,1.24587,0.95,0.350,3.39
590.4,843.1,3.6848,1.24685,0.95,0.351,3.38
590.5,843.4,3.6844,1.24791,0.95,0.351,3.37
590.6,843.7,3.6840,1.2488,0.95,0.351,3.37
590.7,843.9,3.6834,1.2495,0.95,0.351,3.37
590.8,844.2,3.6829,1.25052,0.95,0.352,3.36
590.9,844.5,3.6825,1.25208,0.95,0.354,3.36
591.0,844.8,3.6822,1.25344,0.95,0.355,3.35
591.1,845.1,3.6816,1.25399,0.95,0.355,3.36
591.2,845.4,3.6810,1.25433,0.95,0.355,3.36
591.3,845.6,3.6806,1.25526,0.95,0.356,3.36
591.4,845.9,3.6800,1.25669,0.95,0.356,3.36
591.5,846.2,3.6789,1.25818,0.95,0.355,3.36
591.6,846.5,3.6777,1.25924,0.96,0.356,3.38
591.7,846.8,3.6769,1.25941,0.96,0.356,3.39
591.8,847.0,3.6766,1.25937,0.95,0.357,3.37
591.9,847.3,3.6761,1.26062,0.95,0.357,3.35
592.0,847.6,3.6754,1.26324,0.95,0.356,3.37
592.1,847.9,3.6749,1.26566,0.96,0.354,3.41
592.2,848.2,3.6745,1.26718,0.96,0.353,3.43
592.3,848.5,3.6742,1.2686,0.95,0.354,3.42
592.4,848.7,3.6737,1.27041,0.95,0.356,3.39
592.5,849.0,3.6732,1.27203,0.95,0.358,3.37
592.6,849.3,3.6729,1.27295,0.95,0.358,3.37
592.7,849.6,3.6725,1.27329,0.95,0.357,3.39
592.8,849.9,3.6720,1.27344,0.95,0.355,3.42
592.9,850.1,3.6714,1.27441,0.95,0.354,3.43
593.0,850.4,3.6709,1.2771,0.95,0.355,3.43
593.1,850.7,3.6705,1.28013,0.95,0.356,3.42
593.2,851.0,3.6699,1.28124,0.95,0.357,3.41
593.3,851.3,3.6692,1.28077,0.95,0.357,3.41
593.4,851.5,3.6685,1.28082,0.95,0.356,3.43
593.5,851.8,3.6678,1.28199,0.95,0.355,3.44
593.6,852.1,3.6673,1.28349,0.95,0.355,3.44
593.7,852.4,3.6668,1.28484,0.95,0.355,3.44
593.8,852.7,3.6661,1.28616,0.95,0.355,3.44
593.9,853.0,3.6652,1.28756,0.95,0.355,3.44
594.0,853.2,3.6643,1.2891,0.95,0.355,3.45
594.1,853.5,3.6639,1.29077,0.95,0.354,3.46
594.2,853.8,3.6636,1.29236,0.95,0.354,3.46
594.3,854.1,3.6631,1.29372,0.95,0.355,3.47
594.4,854.4,3.6625,1.29491,0.95,0.356,3.46
594.5,854.6,3.6618,1.29611,0.95,0.357,3.44
594.6,854.9,3.6612,1.2975,0.95,0.357,3.45
594.7,855.2,3.6608,1.2993,0.95,0.355,3.47
594.8,855.5,3.6604,1.30137,0.95,0.353,3.50
594.9,855.8,3.6596,1.30337,0.95,0.353,3.51
595.0,856.1,3.6587,1.3051,0.95,0.354,3.51
595.1,856.3,3.6580,1.30645,0.95,0.356,3.48
595.2,856.6,3.6577,1.30768,0.95,0.357,3.48
595.3,856.9,3.6573,1.30944,0.95,0.357,3.50
595.4,857.2,3.6567,1.31185,0.95,0.356,3.52
595.5,857.5,3.6559,1.31417,0.95,0.355,3.53
595.6,857.7,3.6552,1.31588,0.95,0.354,3.54
595.7,858.0,3.6546,1.31711,0.95,0.355,3.53
595.8,858.3,3.6542,1.31821,0.95,0.355,3.53
595.9,858.6,3.6537,1.3198,0.95,0.355,3.54
596.0,858.9,3.6529,1.32237,0.95,0.354,3.56
596.1,859.1,3.6521,1.32523,0.95,0.354,3.57
596.2,859.4,3.6516,1.32749,0.95,0.355,3.57
596.3,859.7,3.6513,1.32912,0.95,0.355,3.57
596.4,860.0,3.6509,1.33049,0.95,0.355,3.57
596.5,860.3,3.6502,1.33201,0.95,0.356,3.57
596.6,860.6,3.6493,1.33406,0.95,0.357,3.57
596.7,860.8,3.6485,1.33635,0.95,0.357,3.57
596.8,861.1,3.6479,1.33805,0.95,0.355,3.58
596.9,861.4,3.6474,1.3391,0.95,0.354,3.60
597.0,861.7,3.6467,1.34044,0.96,0.356,3.60
597.1,862.0,3.6456,1.34249,0.96,0.357,3.59
597.2,862.2,3.6448,1.34472,0.95,0.357,3.59
597.3,862.5,3.6443,1.34674,0.95,0.355,3.61
597.4,862.8,3.6440,1.34887,0.95,0.354,3.63
597.5,863.1,3.6433,1.35132,0.95,0.354,3.64
597.6,863.4,3.6424,1.35363,0.95,0.354,3.63
597.7,863.7,3.6415,1.3553,0.95,0.355,3.61
597.8,863.9,3.6407,1.35673,0.95,0.356,3.62
597.9,864.2,3.6402,1.35855,0.95,0.357,3.63
598.0,864.5,3.6396,1.36091,0.95,0.357,3.64
598.1,864.8,3.6386,1.36369,0.95,0.356,3.65
598.2,865.1,3.6374,1.36632,0.95,0.356,3.65
598.3,865.3,3.6367,1.36795,0.95,0.357,3.65
598.4,865.6,3.6363,1.36887,0.95,0.358,3.64
598.5,865.9,3.6355,1.37058,0.95,0.360,3.64
598.6,866.2,3.6343,1.37356,0.95,0.360,3.63
598.7,866.4,3.6330,1.37671,0.95,0.361,3.62
598.8,866.7,3.6322,1.37931,0.95,0.360,3.63
598.9,867.0,3.6317,1.38181,0.95,0.358,3.67
599.0,867.3,3.6312,1.38458,0.95,0.355,3.72
599.1,867.6,3.6306,1.3868,0.96,0.353,3.75
599.2,867.9,3.6295,1.38777,0.96,0.354,3.76
599.3,868.1,3.6285,1.38868,0.96,0.354,3.75
599.4,868.4,3.6279,1.39113,0.95,0.354,3.75
599.5,868.7,3.6276,1.39452,0.96,0.354,3.76
599.6,869.0,3.6270,1.39726,0.96,0.353,3.79
599.7,869.3,3.6262,1.39936,0.96,0.354,3.77
599.8,869.5,3.6253,1.40183,0.95,0.356,3.75
599.9,869.8,3.6245,1.40475,0.95,0.356,3.76
600.0,870.1,3.6239,1.40731,0.96,0.355,3.79
600.1,870.4,3.6234,1.40941,0.96,0.354,3.82
600.2,870.7,3.6226,1.412,0.96,0.353,3.83
600.3,871.0,3.6213,1.41543,0.96,0.353,3.83
600.4,871.2,3.6203,1.41879,0.96,0.353,3.83
600.5,871.5,3.6198,1.4214,0.96,0.354,3.84
600.6,871.8,3.6193,1.42361,0.96,0.353,3.86
600.7,872.1,3.6185,1.42583,0.96,0.352,3.89
600.8,872.4,3.6177,1.42815,0.96,0.351,3.91
600.9,872.7,3.6172,1.43058,0.96,0.349,3.92
601.0,872.9,3.6168,1.43323,0.96,0.349,3.94
601.1,873.2,3.6162,1.43618,0.96,0.349,3.95
601.2,873.5,3.6154,1.43915,0.96,0.351,3.93
601.3,873.8,3.6143,1.44172,0.96,0.355,3.89
601.4,874.1,3.6130,1.44408,0.95,0.356,3.86
601.5,874.4,3.6122,1.44674,0.95,0.356,3.87
