Repository: MaCFP/matl-db

### Experimental Conditions: TGA and DSC
A Netzsch STA 449 F3 Jupiter was used to conduct Thermogravimetric Analysis (TGA) and Differential Scanning Calorimetry (DSC) experiments. 

* Heating Rate: 3, 10, and 30 K/min
* Temperature program
  - Initial Temperature: 323 K
  - Initial Isotherm: 600 s (hold at 323 K for 600 s)  
  - Maximum Temperature: 823 K
  - Final Isotherm: 300 s (hold at 823 K for 300 s)
* Sample mass: 4.0 +/- 0.1 mg
* Sample geometry: Powdered (Supplied by NIST)
* Calibration type: Before each experiment, a baseline test was performed using an empty crucible.

File: PMMA/Calibration_Data/FSRI/FSRI_STA_N2_20K_3.csv (part 3 of 7)
Temp,time ,TGA,DSC,Sensitivity,Heating Rate,Heat Capacity,Heat Capacity,Heat Capacity
[K],[s],[mg],[uV/mg],[mW/uV],[K/s],[J/g/K],[J/g/K],[J/g/K]
467.7,499.7,3.9208,1.0157,0.894,0.354,2.56,2.55,2.563
467.8,499.9,3.9208,1.01433,0.891,0.357,2.54,2.55,2.559
467.9,500.2,3.9209,1.01302,0.890,0.358,2.52,2.53,2.548
468.0,500.5,3.9207,1.01302,0.892,0.358,2.53,2.51,2.542
468.1,500.8,3.9201,1.01434,0.893,0.357,2.54,2.52,2.535
468.2,501.1,3.9196,1.01512,0.894,0.357,2.55,2.55,2.540
468.3,501.3,3.9194,1.01447,0.894,0.357,2.54,2.56,2.543
468.4,501.6,3.9193,1.01373,0.891,0.357,2.53,2.57,2.538
468.5,501.9,3.9193,1.01395,0.887,0.358,2.52,2.56,2.530
468.6,502.2,3.9193,1.01433,0.885,0.358,2.51,2.54,2.520
468.7,502.5,3.9192,1.01402,0.884,0.358,2.50,2.52,2.517
468.8,502.7,3.9190,1.01384,0.885,0.358,2.50,2.52,2.523
468.9,503.0,3.9186,1.01484,0.887,0.359,2.51,2.52,2.534
469.0,503.3,3.9181,1.01619,0.889,0.357,2.53,2.52,2.542
469.1,503.6,3.9179,1.01628,0.890,0.355,2.55,2.53,2.541
469.2,503.9,3.9179,1.01516,0.890,0.355,2.55,2.54,2.535
469.3,504.1,3.9180,1.01397,0.889,0.356,2.53,2.54,2.534
469.4,504.4,3.9181,1.01331,0.890,0.357,2.52,2.54,2.539
469.5,504.7,3.9178,1.01321,0.891,0.358,2.53,2.53,2.549
469.6,505.0,3.9174,1.01345,0.891,0.358,2.52,2.52,2.551
469.7,505.3,3.9169,1.01355,0.890,0.358,2.52,2.52,2.545
469.8,505.5,3.9166,1.01325,0.889,0.358,2.52,2.53,2.535
469.9,505.8,3.9165,1.01277,0.889,0.358,2.52,2.53,2.540
470.0,506.1,3.9166,1.01236,0.889,0.357,2.52,2.52,2.545
470.1,506.4,3.9165,1.01206,0.887,0.357,2.52,2.52,2.537
470.2,506.7,3.9163,1.01187,0.886,0.357,2.51,2.54,2.531
470.3,506.9,3.9160,1.01196,0.885,0.357,2.51,2.55,2.528
470.4,507.2,3.9155,1.01245,0.887,0.355,2.53,2.55,2.528
470.5,507.5,3.9151,1.01284,0.888,0.355,2.53,2.53,2.529
470.6,507.8,3.9149,1.0124,0.888,0.356,2.53,2.52,2.524
470.7,508.1,3.9150,1.01129,0.889,0.356,2.53,2.52,2.520
470.8,508.3,3.9150,1.01016,0.891,0.356,2.53,2.52,2.523
470.9,508.6,3.9149,1.00948,0.891,0.355,2.53,2.53,2.530
471.0,508.9,3.9145,1.00943,0.891,0.356,2.53,2.53,2.543
471.1,509.2,3.9139,1.00971,0.891,0.356,2.53,2.54,2.543
471.2,509.5,3.9135,1.00937,0.894,0.356,2.54,2.54,2.534
471.3,509.8,3.9135,1.00823,0.896,0.357,2.53,2.53,2.527
471.4,510.0,3.9136,1.00767,0.894,0.357,2.53,2.54,2.529
471.5,510.3,3.9135,1.00845,0.892,0.357,2.52,2.55,2.538
471.6,510.6,3.9133,1.009,0.891,0.358,2.51,2.55,2.538
471.7,510.9,3.9127,1.00796,0.891,0.358,2.50,2.54,2.529
471.8,511.1,3.9121,1.0069,0.890,0.360,2.49,2.53,2.515
471.9,511.4,3.9119,1.00773,0.891,0.362,2.48,2.52,2.512
472.0,511.7,3.9120,1.0093,0.892,0.360,2.50,2.53,2.527
472.1,512.0,3.9121,1.00931,0.894,0.357,2.53,2.53,2.543
472.2,512.3,3.9121,1.00808,0.893,0.355,2.53,2.53,2.542
472.3,512.5,3.9118,1.00761,0.890,0.356,2.52,2.54,2.522
472.4,512.8,3.9113,1.00817,0.888,0.358,2.50,2.54,2.509
472.5,513.1,3.9108,1.00836,0.889,0.358,2.50,2.53,2.518
472.6,513.4,3.9105,1.00758,0.892,0.358,2.51,2.52,2.533
472.7,513.7,3.9105,1.00645,0.893,0.358,2.51,2.52,2.536
472.8,513.9,3.9106,1.00551,0.894,0.359,2.51,2.53,2.529
472.9,514.2,3.9105,1.00496,0.894,0.358,2.51,2.54,2.519
473.0,514.5,3.9099,1.00487,0.891,0.358,2.50,2.54,2.514
473.1,514.8,3.9091,1.00498,0.892,0.358,2.50,2.53,2.528
473.2,515.1,3.9083,1.00506,0.894,0.359,2.50,2.51,2.537
473.3,515.3,3.9076,1.00539,0.893,0.359,2.50,2.52,2.523
473.4,515.6,3.9074,1.00631,0.893,0.358,2.51,2.52,2.513
473.5,515.9,3.9075,1.00708,0.892,0.359,2.50,2.52,2.518
473.6,516.2,3.9075,1.00658,0.893,0.361,2.49,2.52,2.533
473.7,516.4,3.9074,1.00505,0.893,0.362,2.48,2.52,2.540
473.8,516.7,3.9070,1.00369,0.892,0.362,2.47,2.51,2.525
473.9,517.0,3.9064,1.00298,0.891,0.363,2.46,2.50,2.512
474.0,517.3,3.9060,1.0026,0.890,0.363,2.46,2.50,2.505
474.1,517.6,3.9060,1.0023,0.888,0.360,2.47,2.51,2.503
474.2,517.8,3.9061,1.00211,0.889,0.356,2.50,2.52,2.510
474.3,518.1,3.9062,1.00199,0.892,0.353,2.53,2.51,2.518
474.4,518.4,3.9061,1.00174,0.891,0.355,2.52,2.50,2.507
474.5,518.7,3.9057,1.00114,0.889,0.358,2.48,2.51,2.491
474.6,519.0,3.9052,1.0002,0.890,0.360,2.48,2.51,2.500
474.7,519.2,3.9049,0.99904,0.893,0.359,2.48,2.50,2.515
474.8,519.5,3.9048,0.99831,0.892,0.358,2.49,2.51,2.509
474.9,519.8,3.9048,0.99873,0.891,0.357,2.49,2.50,2.499
475.0,520.1,3.9048,0.99965,0.890,0.357,2.49,2.50,2.498
475.1,520.4,3.9048,0.99966,0.889,0.358,2.49,2.49,2.508
475.2,520.6,3.9048,0.99883,0.890,0.359,2.48,2.49,2.518
475.3,520.9,3.9047,0.99851,0.892,0.359,2.48,2.49,2.519
475.4,521.2,3.9044,0.99912,0.892,0.358,2.49,2.50,2.512
475.5,521.5,3.9040,0.99975,0.891,0.356,2.50,2.51,2.499
475.6,521.8,3.9037,0.9998,0.891,0.355,2.51,2.51,2.496
475.7,522.0,3.9035,0.99938,0.890,0.356,2.50,2.51,2.495
475.8,522.3,3.9034,0.99869,0.888,0.356,2.49,2.51,2.494
475.9,522.6,3.9035,0.99794,0.888,0.355,2.50,2.49,2.493
476.0,522.9,3.9035,0.99727,0.887,0.353,2.50,2.48,2.482
476.1,523.2,3.9035,0.99652,0.886,0.352,2.50,2.48,2.477
476.2,523.4,3.9034,0.99552,0.886,0.352,2.51,2.48,2.484
476.3,523.7,3.9035,0.99463,0.890,0.353,2.51,2.48,2.495
476.4,524.0,3.9035,0.9943,0.894,0.353,2.52,2.48,2.506
476.5,524.3,3.9035,0.99402,0.895,0.355,2.51,2.49,2.511
476.6,524.6,3.9032,0.99291,0.892,0.357,2.48,2.50,2.504
476.7,524.9,3.9027,0.99146,0.889,0.357,2.47,2.52,2.496
476.8,525.1,3.9023,0.99109,0.890,0.356,2.48,2.52,2.498
476.9,525.4,3.9022,0.99201,0.891,0.356,2.48,2.50,2.504
477.0,525.7,3.9022,0.99312,0.890,0.358,2.47,2.48,2.502
477.1,526.0,3.9022,0.99365,0.890,0.358,2.47,2.47,2.497
477.2,526.3,3.9021,0.99343,0.893,0.358,2.48,2.47,2.502
477.3,526.5,3.9019,0.99253,0.894,0.357,2.48,2.48,2.503
477.4,526.8,3.9015,0.99159,0.893,0.357,2.48,2.50,2.498
477.5,527.1,3.9010,0.99115,0.890,0.356,2.48,2.50,2.495
477.6,527.4,3.9006,0.99122,0.890,0.357,2.47,2.49,2.499
477.7,527.7,3.9006,0.99162,0.891,0.357,2.47,2.48,2.501
477.8,527.9,3.9007,0.99172,0.890,0.357,2.47,2.47,2.491
477.9,528.2,3.9003,0.99093,0.889,0.357,2.47,2.47,2.481
478.0,528.5,3.8997,0.9897,0.890,0.358,2.46,2.46,2.481
478.1,528.8,3.8993,0.98899,0.892,0.358,2.47,2.46,2.491
478.2,529.1,3.8991,0.98898,0.894,0.357,2.47,2.46,2.498
478.3,529.3,3.8991,0.98936,0.892,0.357,2.47,2.46,2.491
478.4,529.6,3.8990,0.98972,0.891,0.357,2.47,2.47,2.483
478.5,529.9,3.8986,0.98961,0.893,0.358,2.47,2.48,2.484
478.6,530.2,3.8979,0.98891,0.895,0.358,2.47,2.48,2.492
478.7,530.5,3.8972,0.98803,0.893,0.358,2.47,2.49,2.492
478.8,530.7,3.8966,0.98728,0.890,0.357,2.46,2.48,2.481
478.9,531.0,3.8963,0.98685,0.890,0.357,2.46,2.47,2.477
479.0,531.3,3.8963,0.9868,0.893,0.357,2.47,2.44,2.481
479.1,531.6,3.8963,0.98703,0.896,0.358,2.47,2.44,2.500
479.2,531.9,3.8964,0.98733,0.898,0.359,2.47,2.46,2.515
479.3,532.1,3.8964,0.98721,0.896,0.357,2.48,2.49,2.507
479.4,532.4,3.8960,0.98624,0.892,0.355,2.48,2.51,2.490
479.5,532.7,3.8955,0.98534,0.888,0.356,2.46,2.50,2.475
479.6,533.0,3.8952,0.98592,0.890,0.359,2.44,2.48,2.477
479.7,533.3,3.8950,0.98731,0.893,0.360,2.45,2.46,2.483
479.8,533.5,3.8950,0.98739,0.894,0.358,2.47,2.46,2.478
479.9,533.8,3.8950,0.98586,0.893,0.357,2.47,2.47,2.470
480.0,534.1,3.8950,0.98437,0.891,0.357,2.46,2.48,2.465
480.1,534.4,3.8950,0.98396,0.891,0.358,2.45,2.48,2.465
480.2,534.7,3.8950,0.98457,0.892,0.359,2.45,2.47,2.471
480.3,534.9,3.8949,0.98575,0.894,0.359,2.45,2.47,2.482
480.4,535.2,3.8947,0.98628,0.894,0.359,2.46,2.48,2.492
480.5,535.5,3.8942,0.98549,0.895,0.358,2.46,2.47,2.500
480.6,535.8,3.8937,0.98491,0.894,0.358,2.46,2.47,2.503
480.7,536.0,3.8936,0.98611,0.892,0.358,2.46,2.47,2.494
480.8,536.3,3.8937,0.98766,0.890,0.358,2.45,2.47,2.481
480.9,536.6,3.8938,0.98737,0.890,0.358,2.46,2.45,2.480
481.0,536.9,3.8938,0.98575,0.890,0.357,2.46,2.44,2.478
481.1,537.2,3.8936,0.98464,0.888,0.357,2.45,2.44,2.469
481.2,537.4,3.8933,0.98442,0.888,0.357,2.45,2.45,2.473
481.3,537.7,3.8929,0.98428,0.891,0.357,2.46,2.46,2.480
481.4,538.0,3.8925,0.98377,0.889,0.357,2.45,2.46,2.473
481.5,538.3,3.8922,0.98296,0.884,0.357,2.44,2.46,2.456
481.6,538.6,3.8922,0.98218,0.882,0.357,2.43,2.45,2.447
481.7,538.8,3.8923,0.98218,0.886,0.358,2.43,2.42,2.453
481.8,539.1,3.8923,0.98324,0.891,0.358,2.45,2.42,2.464
481.9,539.4,3.8923,0.9842,0.891,0.355,2.47,2.44,2.469
482.0,539.7,3.8920,0.9841,0.889,0.354,2.47,2.46,2.471
482.1,540.0,3.8917,0.98333,0.891,0.356,2.46,2.46,2.480
482.2,540.3,3.8913,0.98257,0.894,0.358,2.45,2.45,2.493
482.3,540.5,3.8910,0.9825,0.895,0.358,2.46,2.45,2.496
482.4,540.8,3.8909,0.98357,0.895,0.357,2.47,2.45,2.489
482.5,541.1,3.8909,0.98461,0.894,0.356,2.47,2.45,2.489
482.6,541.4,3.8911,0.98377,0.893,0.357,2.46,2.45,2.493
482.7,541.7,3.8912,0.98169,0.891,0.358,2.45,2.47,2.484
482.8,541.9,3.8906,0.98084,0.891,0.358,2.44,2.47,2.472
482.9,542.2,3.8896,0.98173,0.891,0.358,2.45,2.46,2.463
483.0,542.5,3.8886,0.98269,0.893,0.358,2.45,2.45,2.463
483.1,542.8,3.8882,0.98274,0.895,0.358,2.46,2.45,2.464
483.2,543.0,3.8881,0.98216,0.894,0.357,2.46,2.46,2.460
483.3,543.3,3.8881,0.98144,0.893,0.357,2.46,2.47,2.463
483.4,543.6,3.8881,0.98135,0.894,0.357,2.46,2.46,2.473
483.5,543.9,3.8881,0.98229,0.895,0.358,2.46,2.46,2.483
483.6,544.2,3.8878,0.98336,0.893,0.358,2.45,2.46,2.473
483.7,544.4,3.8874,0.98356,0.892,0.358,2.45,2.47,2.463
483.8,544.7,3.8869,0.98328,0.893,0.358,2.45,2.47,2.463
483.9,545.0,3.8867,0.9833,0.896,0.358,2.46,2.47,2.468
484.0,545.3,3.8868,0.98346,0.898,0.358,2.47,2.46,2.475
484.1,545.6,3.8868,0.98322,0.896,0.358,2.46,2.46,2.475
484.2,545.8,3.8868,0.98296,0.894,0.358,2.45,2.46,2.467
484.3,546.1,3.8868,0.98379,0.893,0.358,2.45,2.44,2.460
484.4,546.4,3.8868,0.98533,0.893,0.358,2.46,2.44,2.459
484.5,546.7,3.8868,0.98552,0.895,0.357,2.47,2.45,2.463
484.6,547.0,3.8868,0.98383,0.895,0.357,2.47,2.46,2.468
484.7,547.2,3.8868,0.98262,0.891,0.357,2.45,2.47,2.459
484.8,547.5,3.8868,0.98332,0.889,0.358,2.44,2.48,2.453
484.9,547.8,3.8868,0.98419,0.890,0.358,2.45,2.47,2.458
485.0,548.1,3.8868,0.98366,0.893,0.357,2.46,2.46,2.463
485.1,548.4,3.8868,0.98288,0.895,0.357,2.46,2.45,2.464
485.2,548.6,3.8868,0.98336,0.893,0.357,2.46,2.46,2.461
485.3,548.9,3.8868,0.98451,0.894,0.356,2.47,2.47,2.469
485.4,549.2,3.8868,0.98507,0.901,0.356,2.49,2.47,2.493
485.5,549.5,3.8866,0.98492,0.906,0.356,2.51,2.47,2.513
485.6,549.8,3.8862,0.98454,0.906,0.357,2.50,2.49,2.514
485.7,550.0,3.8855,0.98418,0.904,0.357,2.49,2.51,2.506
485.8,550.3,3.8852,0.98388,0.905,0.357,2.49,2.52,2.506
485.9,550.6,3.8852,0.98385,0.904,0.358,2.49,2.51,2.502
486.0,550.9,3.8853,0.98446,0.900,0.358,2.48,2.50,2.494
486.1,551.2,3.8853,0.98562,0.896,0.358,2.47,2.49,2.487
486.2,551.4,3.8852,0.98633,0.895,0.358,2.47,2.48,2.484
486.3,551.7,3.8850,0.98608,0.897,0.357,2.47,2.47,2.480
486.4,552.0,3.8846,0.98591,0.895,0.357,2.47,2.47,2.471
486.5,552.3,3.8841,0.98667,0.892,0.358,2.46,2.48,2.469
486.6,552.6,3.8838,0.98771,0.892,0.357,2.47,2.49,2.480
486.7,552.8,3.8836,0.98816,0.895,0.355,2.49,2.48,2.494
486.8,553.1,3.8837,0.98819,0.896,0.357,2.48,2.47,2.493
486.9,553.4,3.8838,0.98828,0.893,0.358,2.46,2.48,2.479
487.0,553.7,3.8838,0.98831,0.890,0.358,2.46,2.47,2.470
487.1,554.0,3.8835,0.98787,0.891,0.357,2.46,2.46,2.480
487.2,554.2,3.8830,0.98722,0.893,0.357,2.47,2.45,2.486
487.3,554.5,3.8825,0.98712,0.893,0.357,2.47,2.46,2.484
487.4,554.8,3.8821,0.98754,0.893,0.357,2.47,2.45,2.481
487.5,555.1,3.8816,0.98752,0.893,0.357,2.47,2.45,2.486
487.6,555.4,3.8813,0.98688,0.893,0.357,2.47,2.44,2.492
487.7,555.6,3.8811,0.98698,0.890,0.358,2.46,2.44,2.479
487.8,555.9,3.8811,0.98852,0.886,0.358,2.44,2.44,2.462
487.9,556.2,3.8811,0.99011,0.885,0.358,2.44,2.43,2.458
488.0,556.5,3.8809,0.99047,0.885,0.358,2.45,2.44,2.456
488.1,556.8,3.8805,0.99015,0.884,0.358,2.44,2.45,2.446
488.2,557.0,3.8801,0.99,0.884,0.358,2.44,2.46,2.439
488.3,557.3,3.8798,0.99008,0.885,0.358,2.45,2.45,2.440
488.4,557.6,3.8797,0.99016,0.890,0.358,2.46,2.45,2.455
488.5,557.9,3.8797,0.99041,0.892,0.357,2.47,2.45,2.472
488.6,558.2,3.8798,0.99118,0.890,0.357,2.47,2.47,2.473
488.7,558.4,3.8798,0.99213,0.888,0.357,2.47,2.48,2.469
488.8,558.7,3.8797,0.99234,0.889,0.358,2.47,2.48,2.471
488.9,559.0,3.8794,0.9919,0.891,0.358,2.47,2.46,2.474
489.0,559.3,3.8790,0.99226,0.893,0.359,2.47,2.46,2.471
489.1,559.6,3.8786,0.99383,0.893,0.359,2.47,2.48,2.473
489.2,559.8,3.8783,0.99491,0.894,0.359,2.47,2.48,2.478
489.3,560.1,3.8783,0.99437,0.894,0.358,2.48,2.48,2.482
489.4,560.4,3.8784,0.99338,0.895,0.358,2.49,2.48,2.486
489.5,560.7,3.8782,0.99319,0.896,0.358,2.49,2.47,2.483
489.6,560.9,3.8778,0.99376,0.895,0.358,2.48,2.48,2.473
489.7,561.2,3.8773,0.99466,0.892,0.360,2.47,2.50,2.464
489.8,561.5,3.8770,0.99546,0.891,0.360,2.47,2.51,2.464
489.9,561.8,3.8769,0.99579,0.892,0.359,2.47,2.51,2.472
490.0,562.1,3.8769,0.99579,0.891,0.359,2.47,2.51,2.478
490.1,562.3,3.8769,0.99595,0.890,0.359,2.47,2.52,2.482
490.2,562.6,3.8765,0.99628,0.889,0.359,2.47,2.52,2.480
490.3,562.9,3.8761,0.99639,0.887,0.358,2.47,2.51,2.476
490.4,563.2,3.8757,0.99625,0.888,0.357,2.48,2.48,2.485
490.5,563.5,3.8755,0.99652,0.890,0.357,2.49,2.46,2.507
490.6,563.7,3.8755,0.99743,0.891,0.357,2.49,2.46,2.519
490.7,564.0,3.8755,0.99835,0.892,0.358,2.49,2.49,2.518
490.8,564.3,3.8755,0.9987,0.891,0.358,2.48,2.49,2.508
490.9,564.6,3.8755,0.99869,0.892,0.359,2.48,2.48,2.504
491.0,564.9,3.8755,0.99862,0.894,0.359,2.49,2.48,2.509
491.1,565.1,3.8753,0.99853,0.896,0.358,2.50,2.48,2.514
491.2,565.4,3.8748,0.99839,0.896,0.357,2.51,2.49,2.517
491.3,565.7,3.8743,0.9984,0.896,0.357,2.51,2.51,2.518
491.4,566.0,3.8741,0.99881,0.897,0.357,2.51,2.51,2.516
491.5,566.3,3.8741,0.99949,0.895,0.357,2.50,2.51,2.509
491.6,566.5,3.8742,1.00007,0.894,0.357,2.51,2.51,2.512
491.7,566.8,3.8742,1.00024,0.893,0.357,2.50,2.50,2.517
491.8,567.1,3.8742,0.9998,0.893,0.358,2.50,2.50,2.519
491.9,567.4,3.8741,0.99905,0.893,0.358,2.49,2.50,2.516
492.0,567.7,3.8738,0.99896,0.893,0.357,2.50,2.50,2.515
492.1,567.9,3.8733,0.99997,0.894,0.357,2.51,2.50,2.521
492.2,568.2,3.8729,1.00122,0.896,0.357,2.51,2.51,2.529
492.3,568.5,3.8728,1.00188,0.896,0.357,2.51,2.51,2.526
492.4,568.8,3.8729,1.00211,0.895,0.356,2.52,2.52,2.523
492.5,569.1,3.8729,1.0022,0.894,0.355,2.52,2.52,2.525
492.6,569.3,3.8729,1.00229,0.893,0.356,2.51,2.52,2.531
492.7,569.6,3.8728,1.00244,0.895,0.358,2.51,2.51,2.538
492.8,569.9,3.8728,1.00272,0.894,0.358,2.50,2.51,2.524
492.9,570.2,3.8729,1.00321,0.894,0.358,2.51,2.51,2.509
493.0,570.5,3.8730,1.0037,0.895,0.357,2.52,2.51,2.513
493.1,570.7,3.8727,1.00385,0.896,0.357,2.52,2.50,2.523
493.2,571.0,3.8722,1.0037,0.898,0.357,2.52,2.51,2.526
493.3,571.3,3.8718,1.00369,0.897,0.357,2.53,2.52,2.520
493.4,571.6,3.8716,1.00402,0.895,0.356,2.52,2.52,2.520
493.5,571.9,3.8716,1.00451,0.897,0.357,2.53,2.53,2.539
493.6,572.1,3.8716,1.00494,0.899,0.358,2.53,2.52,2.555
493.7,572.4,3.8716,1.00518,0.897,0.358,2.52,2.52,2.549
493.8,572.7,3.8713,1.00509,0.893,0.358,2.51,2.52,2.535
493.9,573.0,3.8709,1.00466,0.891,0.358,2.50,2.52,2.529
494.0,573.3,3.8705,1.00398,0.891,0.357,2.50,2.50,2.531
494.1,573.5,3.8701,1.00373,0.894,0.357,2.51,2.49,2.536
494.2,573.8,3.8700,1.00464,0.898,0.358,2.52,2.50,2.542
494.3,574.1,3.8700,1.00589,0.899,0.357,2.54,2.51,2.546
494.4,574.4,3.8699,1.00602,0.901,0.355,2.55,2.52,2.561
494.5,574.7,3.8694,1.0051,0.900,0.357,2.54,2.51,2.568
494.6,574.9,3.8686,1.00428,0.899,0.359,2.52,2.51,2.561
494.7,575.2,3.8677,1.00402,0.899,0.360,2.51,2.52,2.553
494.8,575.5,3.8672,1.00406,0.898,0.359,2.51,2.51,2.548
494.9,575.8,3.8672,1.00425,0.897,0.358,2.52,2.51,2.542
495.0,576.0,3.8673,1.00471,0.895,0.357,2.52,2.51,2.527
495.1,576.3,3.8673,1.00545,0.892,0.356,2.52,2.51,2.513
495.2,576.6,3.8673,1.00615,0.892,0.357,2.51,2.51,2.523
495.3,576.9,3.8674,1.00653,0.894,0.358,2.51,2.50,2.548
495.4,577.2,3.8673,1.00653,0.894,0.357,2.52,2.51,2.553
495.5,577.5,3.8669,1.00623,0.890,0.357,2.51,2.51,2.542
495.6,577.7,3.8664,1.00608,0.888,0.357,2.51,2.51,2.537
495.7,578.0,3.8661,1.00651,0.891,0.358,2.51,2.50,2.538
495.8,578.3,3.8660,1.00695,0.893,0.358,2.51,2.50,2.537
495.9,578.6,3.8660,1.00639,0.892,0.358,2.51,2.50,2.521
496.0,578.8,3.8661,1.00512,0.890,0.358,2.50,2.51,2.513
496.1,579.1,3.8665,1.00442,0.893,0.357,2.51,2.50,2.526
496.2,579.4,3.8671,1.00458,0.897,0.357,2.52,2.49,2.539
496.3,579.7,3.8673,1.00483,0.898,0.357,2.53,2.50,2.538
496.4,580.0,3.8670,1.00471,0.895,0.358,2.51,2.52,2.527
496.5,580.2,3.8665,1.00434,0.892,0.358,2.50,2.53,2.515
496.6,580.5,3.8662,1.00398,0.888,0.358,2.49,2.52,2.504
496.7,580.8,3.8660,1.00404,0.886,0.358,2.48,2.50,2.493
496.8,581.1,3.8659,1.00474,0.886,0.357,2.49,2.49,2.495
496.9,581.4,3.8659,1.0055,0.887,0.356,2.50,2.49,2.501
497.0,581.6,3.8661,1.00567,0.889,0.356,2.51,2.50,2.507
497.1,581.9,3.8660,1.00555,0.889,0.357,2.51,2.50,2.507
497.2,582.2,3.8657,1.00572,0.887,0.359,2.48,2.51,2.494
497.3,582.5,3.8652,1.00605,0.886,0.360,2.48,2.51,2.497
497.4,582.8,3.8648,1.0061,0.891,0.359,2.50,2.50,2.518
497.5,583.0,3.8647,1.00566,0.896,0.358,2.52,2.49,2.530
497.6,583.3,3.8644,1.00469,0.898,0.357,2.53,2.50,2.523
497.7,583.6,3.8639,1.00349,0.898,0.358,2.51,2.51,2.519
497.8,583.9,3.8634,1.00276,0.898,0.362,2.49,2.51,2.525
497.9,584.2,3.8629,1.00275,0.898,0.363,2.48,2.51,2.529
498.0,584.4,3.8625,1.00289,0.896,0.361,2.49,2.51,2.525
498.1,584.7,3.8621,1.00275,0.893,0.358,2.50,2.51,2.515
498.2,585.0,3.8619,1.00269,0.894,0.358,2.51,2.51,2.518
498.3,585.3,3.8618,1.00298,0.898,0.358,2.51,2.51,2.535
498.4,585.5,3.8619,1.00313,0.898,0.359,2.51,2.52,2.537
498.5,585.8,3.8620,1.00256,0.896,0.359,2.50,2.53,2.527
498.6,586.1,3.8619,1.00205,0.894,0.359,2.49,2.52,2.518
498.7,586.4,3.8618,1.00274,0.894,0.359,2.50,2.51,2.513
498.8,586.7,3.8614,1.0039,0.895,0.358,2.51,2.50,2.504
498.9,586.9,3.8610,1.0036,0.894,0.357,2.51,2.49,2.488
499.0,587.2,3.8607,1.00195,0.894,0.358,2.50,2.50,2.488
499.1,587.5,3.8605,1.00105,0.898,0.359,2.51,2.51,2.510
499.2,587.8,3.8605,1.00151,0.903,0.359,2.52,2.50,2.531
499.3,588.1,3.8606,1.00166,0.903,0.359,2.52,2.51,2.532
499.4,588.3,3.8606,1.00063,0.900,0.358,2.51,2.52,2.524
499.5,588.6,3.8606,0.99982,0.899,0.357,2.51,2.52,2.524
499.6,588.9,3.8607,1.00022,0.899,0.357,2.52,2.51,2.524
499.7,589.2,3.8606,1.00062,0.899,0.358,2.51,2.51,2.522
499.8,589.5,3.8602,0.99972,0.899,0.360,2.50,2.51,2.519
499.9,589.7,3.8597,0.99835,0.897,0.360,2.48,2.51,2.509
500.0,590.0,3.8594,0.99783,0.890,0.360,2.46,2.51,2.491
500.1,590.3,3.8592,0.99793,0.888,0.358,2.48,2.51,2.484
500.2,590.6,3.8591,0.99772,0.892,0.355,2.51,2.49,2.494
500.3,590.9,3.8592,0.99702,0.898,0.354,2.53,2.48,2.500
500.4,591.1,3.8591,0.99623,0.900,0.355,2.52,2.49,2.493
500.5,591.4,3.8590,0.99553,0.897,0.358,2.50,2.50,2.484
500.6,591.7,3.8587,0.99482,0.895,0.359,2.48,2.50,2.484
500.7,592.0,3.8582,0.99412,0.893,0.359,2.47,2.49,2.486
500.8,592.2,3.8578,0.99368,0.891,0.358,2.47,2.47,2.480
500.9,592.5,3.8578,0.99356,0.891,0.358,2.47,2.47,2.473
501.0,592.8,3.8578,0.99333,0.892,0.358,2.47,2.47,2.471
501.1,593.1,3.8579,0.99264,0.892,0.359,2.47,2.47,2.472
501.2,593.4,3.8578,0.99159,0.894,0.361,2.46,2.47,2.493
501.3,593.6,3.8578,0.99042,0.897,0.361,2.46,2.46,2.514
501.4,593.9,3.8578,0.98962,0.897,0.360,2.46,2.47,2.508
501.5,594.2,3.8578,0.98965,0.892,0.359,2.46,2.48,2.483
501.6,594.5,3.8577,0.99006,0.888,0.358,2.45,2.47,2.459
501.7,594.8,3.8573,0.9899,0.888,0.359,2.45,2.45,2.447
501.8,595.0,3.8567,0.98897,0.890,0.358,2.46,2.44,2.450
501.9,595.3,3.8565,0.98765,0.896,0.358,2.47,2.44,2.468
502.0,595.6,3.8565,0.98637,0.899,0.357,2.48,2.45,2.472
502.1,595.9,3.8565,0.98558,0.896,0.356,2.48,2.46,2.460
502.2,596.2,3.8565,0.98538,0.894,0.356,2.48,2.47,2.447
502.3,596.4,3.8565,0.98532,0.897,0.357,2.48,2.47,2.453
502.4,596.7,3.8566,0.98496,0.899,0.357,2.48,2.47,2.463
502.5,597.0,3.8565,0.98421,0.899,0.357,2.48,2.46,2.458
502.6,597.3,3.8561,0.98312,0.897,0.357,2.47,2.46,2.450
502.7,597.6,3.8556,0.98233,0.895,0.358,2.45,2.46,2.454
502.8,597.8,3.8553,0.98238,0.895,0.359,2.45,2.45,2.463
502.9,598.1,3.8551,0.98235,0.895,0.358,2.46,2.45,2.460
503.0,598.4,3.8551,0.98095,0.895,0.357,2.46,2.45,2.449
503.1,598.7,3.8551,0.97898,0.897,0.357,2.46,2.46,2.448
503.2,599.0,3.8550,0.97842,0.899,0.357,2.46,2.46,2.456
503.3,599.2,3.8547,0.97902,0.899,0.357,2.46,2.46,2.457
503.4,599.5,3.8543,0.97865,0.897,0.357,2.46,2.46,2.450
503.5,599.8,3.8539,0.97689,0.896,0.356,2.46,2.46,2.445
503.6,600.1,3.8536,0.9756,0.898,0.356,2.46,2.45,2.449
503.7,600.4,3.8536,0.97545,0.897,0.357,2.46,2.44,2.444
503.8,600.6,3.8537,0.97462,0.896,0.358,2.44,2.44,2.429
503.9,600.9,3.8537,0.97217,0.894,0.358,2.43,2.44,2.419
504.0,601.2,3.8537,0.97009,0.896,0.358,2.42,2.44,2.429
504.1,601.5,3.8537,0.97017,0.901,0.358,2.44,2.44,2.450
504.2,601.8,3.8537,0.97098,0.901,0.359,2.44,2.44,2.451
504.3,602.0,3.8537,0.97066,0.896,0.360,2.42,2.45,2.439
504.4,602.3,3.8537,0.96971,0.894,0.360,2.41,2.44,2.436
504.5,602.6,3.8536,0.96942,0.896,0.360,2.42,2.43,2.446
504.6,602.9,3.8535,0.96935,0.897,0.359,2.42,2.42,2.448
504.7,603.1,3.8531,0.96804,0.895,0.359,2.42,2.42,2.439
504.8,603.4,3.8526,0.96597,0.894,0.359,2.40,2.42,2.427
504.9,603.7,3.8523,0.96541,0.894,0.360,2.40,2.42,2.417
505.0,604.0,3.8523,0.96658,0.895,0.360,2.40,2.42,2.410
505.1,604.3,3.8524,0.9666,0.896,0.359,2.41,2.42,2.411
505.2,604.5,3.8524,0.96399,0.897,0.359,2.41,2.42,2.414
505.3,604.8,3.8523,0.96078,0.896,0.360,2.39,2.43,2.408
505.4,605.1,3.8523,0.95887,0.895,0.362,2.37,2.42,2.405
505.5,605.4,3.8524,0.95826,0.894,0.360,2.38,2.40,2.398
505.6,605.6,3.8523,0.95849,0.895,0.358,2.40,2.40,2.393
505.7,605.9,3.8523,0.95906,0.898,0.357,2.41,2.40,2.396
505.8,606.2,3.8524,0.95945,0.899,0.358,2.41,2.41,2.398
505.9,606.5,3.8524,0.95911,0.898,0.358,2.41,2.41,2.393
506.0,606.8,3.8522,0.95758,0.897,0.357,2.41,2.41,2.380
506.1,607.0,3.8519,0.95555,0.899,0.356,2.41,2.41,2.387
506.2,607.3,3.8515,0.95461,0.903,0.356,2.42,2.40,2.411
506.3,607.6,3.8512,0.95472,0.904,0.357,2.42,2.40,2.418
506.4,607.9,3.8510,0.95402,0.901,0.358,2.40,2.41,2.404
506.5,608.2,3.8510,0.95204,0.896,0.358,2.38,2.42,2.383
506.6,608.4,3.8510,0.95073,0.896,0.358,2.38,2.40,2.378
506.7,608.7,3.8511,0.95116,0.898,0.358,2.39,2.38,2.385
506.8,609.0,3.8510,0.95157,0.897,0.358,2.39,2.38,2.383
506.9,609.3,3.8510,0.9505,0.895,0.358,2.38,2.38,2.378
507.0,609.6,3.8510,0.94903,0.895,0.357,2.38,2.39,2.377
507.1,609.8,3.8510,0.9486,0.897,0.357,2.38,2.39,2.382
507.2,610.1,3.8510,0.94885,0.897,0.357,2.39,2.39,2.384
507.3,610.4,3.8511,0.94886,0.893,0.357,2.37,2.39,2.375
507.4,610.7,3.8511,0.94824,0.892,0.358,2.36,2.38,2.359
507.5,611.0,3.8509,0.94689,0.895,0.360,2.35,2.37,2.351
507.6,611.2,3.8506,0.94533,0.898,0.360,2.36,2.37,2.358
507.7,611.5,3.8502,0.9445,0.900,0.358,2.37,2.38,2.378
507.8,611.8,3.8499,0.94441,0.902,0.358,2.38,2.38,2.397
507.9,612.1,3.8497,0.94388,0.907,0.360,2.38,2.38,2.403
508.0,612.4,3.8497,0.94257,0.911,0.361,2.38,2.38,2.402
508.1,612.6,3.8497,0.94184,0.908,0.361,2.37,2.39,2.395
508.2,612.9,3.8497,0.94246,0.901,0.360,2.36,2.40,2.384
508.3,613.2,3.8497,0.943,0.895,0.360,2.34,2.39,2.374
508.4,613.5,3.8497,0.94209,0.894,0.361,2.33,2.38,2.372
508.5,613.7,3.8497,0.94032,0.894,0.361,2.33,2.36,2.365
508.6,614.0,3.8498,0.93877,0.895,0.360,2.33,2.36,2.356
508.7,614.3,3.8498,0.93783,0.896,0.360,2.33,2.35,2.359
508.8,614.6,3.8496,0.93755,0.897,0.360,2.33,2.35,2.365
508.9,614.9,3.8492,0.93755,0.897,0.360,2.34,2.35,2.358
509.0,615.1,3.8489,0.93725,0.895,0.360,2.33,2.35,2.348
509.1,615.4,3.8488,0.93638,0.895,0.359,2.33,2.36,2.354
509.2,615.7,3.8487,0.93516,0.898,0.359,2.34,2.35,2.372
509.3,616.0,3.8487,0.93401,0.901,0.359,2.34,2.34,2.375
509.4,616.2,3.8487,0.93368,0.901,0.359,2.34,2.35,2.359
509.5,616.5,3.8487,0.93439,0.900,0.359,2.34,2.36,2.346
509.6,616.8,3.8487,0.93479,0.900,0.359,2.34,2.36,2.354
509.7,617.1,3.8487,0.93383,0.902,0.359,2.35,2.36,2.372
509.8,617.4,3.8487,0.93261,0.901,0.358,2.35,2.36,2.378
509.9,617.6,3.8487,0.9325,0.899,0.357,2.35,2.35,2.376
510.0,617.9,3.8487,0.933,0.897,0.356,2.35,2.33,2.361
510.1,618.2,3.8487,0.93293,0.896,0.355,2.35,2.33,2.337
510.2,618.5,3.8487,0.93217,0.893,0.356,2.34,2.32,2.325
510.3,618.8,3.8487,0.93116,0.887,0.357,2.31,2.33,2.316
510.4,619.0,3.8487,0.93018,0.885,0.358,2.30,2.33,2.308
510.5,619.3,3.8487,0.92928,0.890,0.358,2.31,2.31,2.312
510.6,619.6,3.8487,0.92849,0.895,0.358,2.32,2.30,2.325
510.7,619.9,3.8487,0.92771,0.899,0.358,2.33,2.31,2.343
510.8,620.2,3.8486,0.9271,0.901,0.358,2.33,2.32,2.353
510.9,620.4,3.8484,0.92724,0.900,0.358,2.33,2.33,2.348
511.0,620.7,3.8479,0.92823,0.899,0.358,2.33,2.32,2.342
511.1,621.0,3.8474,0.9287,0.899,0.358,2.33,2.31,2.338
511.2,621.3,3.8473,0.92752,0.899,0.357,2.34,2.31,2.339
511.3,621.6,3.8474,0.9257,0.902,0.357,2.34,2.33,2.339
511.4,621.8,3.8474,0.92458,0.905,0.357,2.34,2.33,2.343
511.5,622.1,3.8474,0.92384,0.905,0.358,2.34,2.34,2.340
511.6,622.4,3.8474,0.92263,0.902,0.359,2.32,2.34,2.328
511.7,622.7,3.8474,0.92144,0.900,0.359,2.31,2.34,2.328
511.8,622.9,3.8474,0.92148,0.898,0.358,2.31,2.33,2.335
511.9,623.2,3.8473,0.92252,0.898,0.359,2.31,2.32,2.339
512.0,623.5,3.8469,0.92298,0.900,0.360,2.31,2.32,2.336
512.1,623.8,3.8464,0.92232,0.899,0.359,2.31,2.32,2.330
512.2,624.1,3.8461,0.92147,0.897,0.358,2.31,2.32,2.326
512.3,624.3,3.8460,0.92109,0.897,0.358,2.31,2.33,2.324
512.4,624.6,3.8461,0.92106,0.901,0.359,2.31,2.34,2.328
512.5,624.9,3.8461,0.92112,0.906,0.360,2.32,2.33,2.333
512.6,625.2,3.8461,0.92074,0.906,0.359,2.32,2.33,2.334
512.7,625.5,3.8461,0.91958,0.903,0.358,2.32,2.34,2.335
512.8,625.7,3.8461,0.91824,0.904,0.359,2.31,2.34,2.343
512.9,626.0,3.8461,0.91758,0.905,0.361,2.30,2.33,2.341
513.0,626.3,3.8461,0.91765,0.905,0.361,2.30,2.33,2.332
513.1,626.6,3.8461,0.91814,0.904,0.360,2.31,2.33,2.318
513.2,626.8,3.8461,0.91843,0.902,0.359,2.31,2.33,2.310
513.3,627.1,3.8461,0.91772,0.900,0.360,2.30,2.34,2.315
513.4,627.4,3.8461,0.9162,0.900,0.360,2.29,2.34,2.319
513.5,627.7,3.8461,0.91516,0.900,0.360,2.29,2.34,2.309
513.6,628.0,3.8461,0.91544,0.899,0.360,2.29,2.33,2.292
513.7,628.2,3.8461,0.91692,0.900,0.360,2.29,2.31,2.284
513.8,628.5,3.8461,0.91901,0.900,0.360,2.30,2.31,2.282
513.9,628.8,3.8461,0.91993,0.899,0.359,2.30,2.33,2.300
514.0,629.1,3.8461,0.91837,0.897,0.359,2.29,2.33,2.319
514.1,629.3,3.8461,0.91604,0.899,0.359,2.29,2.33,2.325
514.2,629.6,3.8461,0.91506,0.904,0.359,2.30,2.32,2.326
514.3,629.9,3.8461,0.91513,0.906,0.359,2.31,2.32,2.318
514.4,630.2,3.8461,0.91498,0.904,0.358,2.31,2.33,2.311
514.5,630.5,3.8459,0.91469,0.902,0.359,2.30,2.34,2.312
514.6,630.7,3.8455,0.91511,0.904,0.360,2.30,2.32,2.322
514.7,631.0,3.8450,0.91604,0.904,0.360,2.30,2.31,2.323
514.8,631.3,3.8447,0.91617,0.900,0.360,2.29,2.31,2.313
514.9,631.6,3.8447,0.91523,0.898,0.360,2.29,2.32,2.310
515.0,631.9,3.8448,0.91452,0.901,0.359,2.29,2.31,2.316
515.1,632.1,3.8448,0.91472,0.904,0.358,2.31,2.30,2.324
515.2,632.4,3.8448,0.91495,0.903,0.357,2.31,2.31,2.323
515.3,632.7,3.8448,0.91445,0.898,0.357,2.30,2.33,2.309
515.4,633.0,3.8448,0.91368,0.897,0.358,2.29,2.33,2.308
515.5,633.3,3.8448,0.91325,0.901,0.360,2.29,2.31,2.317
515.6,633.5,3.8448,0.91321,0.900,0.359,2.29,2.31,2.309
515.7,633.8,3.8448,0.9134,0.896,0.358,2.29,2.32,2.293
515.8,634.1,3.8448,0.91379,0.896,0.358,2.29,2.32,2.301
515.9,634.4,3.8448,0.91435,0.899,0.359,2.29,2.31,2.327
516.0,634.6,3.8448,0.91463,0.901,0.360,2.29,2.30,2.353
516.1,634.9,3.8448,0.9139,0.902,0.359,2.29,2.31,2.367
516.2,635.2,3.8448,0.91247,0.899,0.359,2.28,2.31,2.351
516.3,635.5,3.8448,0.91193,0.897,0.360,2.27,2.31,2.316
516.4,635.8,3.8448,0.91264,0.897,0.360,2.27,2.30,2.292
516.5,636.0,3.8448,0.91277,0.899,0.360,2.28,2.30,2.294
516.6,636.3,3.8448,0.91135,0.900,0.360,2.28,2.30,2.313
516.7,636.6,3.8448,0.91037,0.901,0.360,2.28,2.31,2.325
516.8,636.9,3.8448,0.91158,0.900,0.359,2.28,2.32,2.316
516.9,637.1,3.8448,0.91328,0.900,0.359,2.29,2.32,2.304
517.0,637.4,3.8448,0.91319,0.901,0.358,2.29,2.32,2.303
517.1,637.7,3.8448,0.91201,0.902,0.358,2.30,2.32,2.314
517.2,638.0,3.8448,0.91153,0.904,0.359,2.30,2.32,2.330
517.3,638.3,3.8448,0.91165,0.903,0.360,2.29,2.32,2.332
517.4,638.5,3.8448,0.91109,0.897,0.361,2.26,2.32,2.309
517.5,638.8,3.8448,0.90996,0.894,0.361,2.26,2.30,2.298
517.6,639.1,3.8448,0.90972,0.901,0.360,2.28,2.28,2.317
517.7,639.4,3.8449,0.91082,0.906,0.359,2.30,2.29,2.334
517.8,639.7,3.8447,0.91209,0.902,0.360,2.28,2.31,2.329
517.9,639.9,3.8443,0.91269,0.898,0.362,2.26,2.32,2.325
518.0,640.2,3.8438,0.91286,0.903,0.363,2.27,2.30,2.335
518.1,640.5,3.8436,0.91291,0.909,0.362,2.29,2.30,2.344
518.2,640.8,3.8435,0.91273,0.908,0.362,2.29,2.32,2.332
518.3,641.0,3.8435,0.91221,0.902,0.362,2.27,2.33,2.313
518.4,641.3,3.8435,0.91175,0.899,0.363,2.26,2.33,2.305
518.5,641.6,3.8435,0.91189,0.900,0.364,2.26,2.32,2.305
518.6,641.9,3.8435,0.91236,0.902,0.364,2.26,2.31,2.308
518.7,642.1,3.8435,0.9124,0.903,0.362,2.27,2.31,2.311
518.8,642.4,3.8435,0.91201,0.904,0.362,2.28,2.32,2.319
518.9,642.7,3.8435,0.91198,0.904,0.362,2.28,2.31,2.327
519.0,643.0,3.8435,0.91265,0.903,0.362,2.27,2.30,2.330
519.1,643.2,3.8435,0.91355,0.903,0.364,2.26,2.30,2.329
519.2,643.5,3.8436,0.91423,0.904,0.365,2.26,2.30,2.326
519.3,643.8,3.8435,0.91439,0.904,0.364,2.27,2.30,2.317
519.4,644.1,3.8431,0.91388,0.904,0.361,2.29,2.31,2.309
519.5,644.3,3.8426,0.9129,0.901,0.360,2.29,2.31,2.298
519.6,644.6,3.8423,0.9118,0.900,0.360,2.28,2.30,2.294
519.7,644.9,3.8422,0.91084,0.904,0.358,2.30,2.30,2.311
519.8,645.2,3.8422,0.91026,0.908,0.357,2.31,2.31,2.328
519.9,645.5,3.8422,0.91011,0.906,0.357,2.31,2.33,2.324
520.0,645.7,3.8422,0.91033,0.902,0.358,2.30,2.33,2.308
520.1,646.0,3.8422,0.91066,0.901,0.357,2.30,2.31,2.303
520.2,646.3,3.8422,0.91073,0.905,0.356,2.31,2.30,2.310
520.3,646.6,3.8422,0.91048,0.906,0.355,2.32,2.31,2.318
520.4,646.9,3.8422,0.9104,0.903,0.355,2.31,2.32,2.319
520.5,647.1,3.8422,0.91085,0.900,0.356,2.30,2.32,2.315
520.6,647.4,3.8422,0.9118,0.900,0.356,2.30,2.31,2.311
520.7,647.7,3.8422,0.91305,0.904,0.355,2.32,2.30,2.318
520.8,648.0,3.8422,0.91397,0.906,0.355,2.33,2.30,2.331
520.9,648.3,3.8422,0.91399,0.906,0.354,2.34,2.30,2.333
521.0,648.5,3.8422,0.9131,0.905,0.353,2.34,2.31,2.330
521.1,648.8,3.8422,0.91161,0.905,0.354,2.33,2.31,2.324
521.2,649.1,3.8422,0.91058,0.903,0.355,2.31,2.31,2.309
521.3,649.4,3.8422,0.91122,0.900,0.356,2.30,2.32,2.293
521.4,649.7,3.8421,0.91268,0.898,0.354,2.31,2.32,2.293
521.5,650.0,3.8422,0.91298,0.901,0.352,2.34,2.30,2.308
521.6,650.2,3.8422,0.9121,0.904,0.353,2.34,2.30,2.322
521.7,650.5,3.8421,0.91167,0.902,0.357,2.31,2.31,2.323
521.8,650.8,3.8418,0.91213,0.902,0.360,2.29,2.32,2.326
521.9,651.1,3.8414,0.91253,0.903,0.360,2.29,2.32,2.330
522.0,651.4,3.8410,0.91254,0.903,0.359,2.30,2.31,2.328
522.1,651.6,3.8408,0.91298,0.901,0.360,2.29,2.31,2.320
522.2,651.9,3.8408,0.91414,0.898,0.360,2.28,2.30,2.312
522.3,652.2,3.8408,0.91458,0.901,0.360,2.29,2.30,2.319
522.4,652.5,3.8409,0.91327,0.904,0.360,2.30,2.30,2.328
522.5,652.8,3.8408,0.91195,0.903,0.359,2.29,2.31,2.323
522.6,653.0,3.8408,0.91263,0.898,0.359,2.28,2.31,2.309
522.7,653.3,3.8408,0.91413,0.897,0.359,2.28,2.30,2.304
522.8,653.6,3.8408,0.91421,0.901,0.359,2.30,2.29,2.312
522.9,653.9,3.8408,0.91318,0.904,0.358,2.30,2.29,2.318
523.0,654.1,3.8408,0.91291,0.904,0.358,2.30,2.31,2.318
523.1,654.4,3.8408,0.9137,0.904,0.358,2.31,2.31,2.318
523.2,654.7,3.8408,0.91434,0.904,0.358,2.31,2.30,2.316
523.3,655.0,3.8408,0.91437,0.904,0.359,2.30,2.30,2.319
523.4,655.3,3.8408,0.91444,0.906,0.360,2.30,2.31,2.330
523.5,655.5,3.8408,0.91487,0.908,0.360,2.31,2.31,2.344
523.6,655.8,3.8408,0.91515,0.910,0.359,2.32,2.31,2.353
523.7,656.1,3.8408,0.91489,0.911,0.358,2.33,2.32,2.354
523.8,656.4,3.8408,0.91458,0.908,0.358,2.32,2.32,2.341
523.9,656.7,3.8408,0.91475,0.905,0.360,2.30,2.32,2.324
524.0,656.9,3.8408,0.9151,0.906,0.360,2.30,2.32,2.322
524.1,657.2,3.8408,0.9151,0.910,0.360,2.31,2.31,2.330
524.2,657.5,3.8408,0.91457,0.912,0.360,2.32,2.31,2.335
524.3,657.8,3.8408,0.91352,0.911,0.359,2.32,2.32,2.330
524.4,658.0,3.8408,0.91279,0.909,0.359,2.31,2.33,2.323
524.5,658.3,3.8408,0.91374,0.908,0.359,2.31,2.34,2.321
524.6,658.6,3.8408,0.91594,0.906,0.359,2.31,2.34,2.319
524.7,658.9,3.8408,0.91684,0.905,0.359,2.31,2.33,2.319
524.8,659.2,3.8408,0.91548,0.906,0.360,2.31,2.31,2.324
524.9,659.4,3.8408,0.91385,0.910,0.359,2.32,2.31,2.335
525.0,659.7,3.8408,0.9135,0.912,0.358,2.32,2.32,2.342
525.1,660.0,3.8408,0.9138,0.912,0.358,2.33,2.34,2.346
525.2,660.3,3.8408,0.91403,0.910,0.358,2.33,2.34,2.341
525.3,660.6,3.8408,0.91431,0.907,0.358,2.31,2.33,2.330
525.4,660.8,3.8409,0.91491,0.905,0.359,2.31,2.32,2.320
525.5,661.1,3.8409,0.91546,0.905,0.360,2.30,2.32,2.322
525.6,661.4,3.8406,0.9154,0.906,0.360,2.30,2.32,2.337
525.7,661.7,3.8400,0.91494,0.905,0.361,2.29,2.32,2.333
525.8,661.9,3.8398,0.91472,0.902,0.361,2.28,2.32,2.309
525.9,662.2,3.8398,0.91493,0.901,0.360,2.29,2.31,2.300
526.0,662.5,3.8399,0.91525,0.904,0.358,2.31,2.30,2.313
526.1,662.8,3.8398,0.91547,0.907,0.358,2.32,2.31,2.331
526.2,663.1,3.8399,0.91552,0.909,0.359,2.32,2.33,2.344
526.3,663.3,3.8400,0.91546,0.909,0.360,2.31,2.33,2.349
526.4,663.6,3.8402,0.91554,0.906,0.359,2.31,2.33,2.339
526.5,663.9,3.8402,0.91591,0.902,0.357,2.31,2.33,2.328
526.6,664.2,3.8402,0.91627,0.901,0.357,2.31,2.32,2.327
526.7,664.5,3.8402,0.91633,0.903,0.358,2.31,2.32,2.328
526.8,664.7,3.8402,0.91652,0.906,0.358,2.32,2.32,2.332
526.9,665.0,3.8402,0.9174,0.907,0.358,2.32,2.32,2.331
527.0,665.3,3.8402,0.9183,0.908,0.358,2.33,2.33,2.334
527.1,665.6,3.8402,0.91807,0.909,0.359,2.32,2.33,2.340
527.2,665.8,3.8402,0.9169,0.907,0.360,2.31,2.33,2.334
527.3,666.1,3.8402,0.91599,0.905,0.360,2.30,2.34,2.325
527.4,666.4,3.8402,0.91597,0.906,0.360,2.30,2.33,2.322
527.5,666.7,3.8402,0.91679,0.907,0.359,2.32,2.33,2.326
527.6,667.0,3.8402,0.91809,0.909,0.358,2.33,2.33,2.333
527.7,667.2,3.8402,0.91904,0.908,0.358,2.33,2.33,2.341
527.8,667.5,3.8402,0.91917,0.907,0.358,2.33,2.33,2.338
527.9,667.8,3.8402,0.91915,0.907,0.358,2.33,2.33,2.324
528.0,668.1,3.8402,0.91955,0.907,0.357,2.33,2.33,2.319
528.1,668.4,3.8402,0.91977,0.909,0.356,2.35,2.32,2.335
528.2,668.6,3.8402,0.91908,0.909,0.356,2.35,2.33,2.346
528.3,668.9,3.8402,0.91816,0.908,0.358,2.33,2.34,2.341
528.4,669.2,3.8400,0.91804,0.907,0.360,2.31,2.34,2.337
528.5,669.5,3.8397,0.91857,0.906,0.360,2.31,2.33,2.337
528.6,669.8,3.8393,0.91885,0.906,0.359,2.32,2.33,2.340
528.7,670.0,3.8390,0.91857,0.906,0.358,2.32,2.33,2.339
528.8,670.3,3.8388,0.91792,0.906,0.359,2.32,2.33,2.336
528.9,670.6,3.8388,0.91735,0.908,0.359,2.32,2.33,2.340
529.0,670.9,3.8389,0.91761,0.909,0.360,2.32,2.33,2.341
529.1,671.1,3.8389,0.91893,0.908,0.360,2.32,2.34,2.334
529.2,671.4,3.8389,0.92039,0.910,0.360,2.33,2.33,2.327
529.3,671.7,3.8389,0.92118,0.911,0.360,2.33,2.32,2.323
529.4,672.0,3.8389,0.92127,0.910,0.359,2.33,2.33,2.321
529.5,672.3,3.8389,0.92082,0.908,0.359,2.33,2.34,2.324
529.6,672.5,3.8389,0.92022,0.907,0.359,2.32,2.34,2.329
529.7,672.8,3.8389,0.9199,0.907,0.360,2.32,2.33,2.337
529.8,673.1,3.8389,0.91998,0.908,0.360,2.32,2.32,2.342
529.9,673.4,3.8389,0.92038,0.910,0.359,2.33,2.32,2.344
530.0,673.6,3.8389,0.9208,0.912,0.360,2.33,2.33,2.348
530.1,673.9,3.8389,0.92079,0.912,0.360,2.33,2.34,2.352
530.2,674.2,3.8389,0.92052,0.911,0.360,2.33,2.35,2.356
530.3,674.5,3.8389,0.9209,0.911,0.360,2.33,2.35,2.362
530.4,674.8,3.8389,0.92212,0.911,0.359,2.34,2.35,2.360
530.5,675.0,3.8389,0.92303,0.911,0.359,2.34,2.34,2.354
530.6,675.3,3.8388,0.92287,0.911,0.359,2.34,2.32,2.349
530.7,675.6,3.8389,0.92222,0.910,0.360,2.33,2.31,2.347
530.8,675.9,3.8389,0.92177,0.909,0.359,2.33,2.33,2.347
530.9,676.2,3.8389,0.92177,0.909,0.358,2.34,2.35,2.344
531.0,676.4,3.8387,0.92219,0.910,0.358,2.35,2.36,2.346
531.1,676.7,3.8383,0.92214,0.912,0.358,2.35,2.35,2.358
531.2,677.0,3.8380,0.92056,0.912,0.358,2.34,2.35,2.363
531.3,677.3,3.8376,0.91849,0.911,0.358,2.34,2.36,2.359
531.4,677.5,3.8375,0.91815,0.911,0.358,2.34,2.35,2.356
531.5,677.8,3.8375,0.91972,0.910,0.358,2.34,2.36,2.356
531.6,678.1,3.8376,0.92144,0.908,0.359,2.33,2.37,2.360
531.7,678.4,3.8376,0.92233,0.906,0.359,2.33,2.37,2.363
531.8,678.7,3.8375,0.92261,0.906,0.358,2.34,2.35,2.361
531.9,678.9,3.8374,0.92247,0.906,0.357,2.34,2.33,2.358
532.0,679.2,3.8372,0.92195,0.907,0.357,2.34,2.33,2.358
532.1,679.5,3.8372,0.92128,0.908,0.358,2.33,2.35,2.362
532.2,679.8,3.8372,0.92139,0.909,0.359,2.33,2.37,2.366
532.3,680.1,3.8372,0.92287,0.908,0.359,2.33,2.36,2.364
532.4,680.3,3.8372,0.9241,0.905,0.358,2.34,2.36,2.359
532.5,680.6,3.8372,0.9232,0.904,0.357,2.34,2.36,2.349
532.6,680.9,3.8372,0.92161,0.906,0.357,2.34,2.36,2.344
532.7,681.2,3.8372,0.92205,0.907,0.359,2.33,2.35,2.342
532.8,681.5,3.8372,0.92399,0.907,0.360,2.33,2.35,2.344
532.9,681.7,3.8372,0.92478,0.908,0.360,2.33,2.37,2.354
533.0,682.0,3.8372,0.92405,0.908,0.359,2.34,2.39,2.359
533.1,682.3,3.8372,0.92384,0.911,0.359,2.35,2.39,2.363
533.2,682.6,3.8372,0.92488,0.912,0.359,2.35,2.37,2.364
533.3,682.8,3.8372,0.92569,0.910,0.358,2.35,2.36,2.367
533.4,683.1,3.8372,0.92539,0.909,0.359,2.35,2.36,2.366
533.5,683.4,3.8372,0.92507,0.909,0.360,2.34,2.36,2.365
533.6,683.7,3.8372,0.92565,0.909,0.360,2.34,2.36,2.367
533.7,684.0,3.8372,0.92651,0.911,0.359,2.35,2.36,2.372
533.8,684.2,3.8373,0.92678,0.912,0.358,2.36,2.36,2.375
533.9,684.5,3.8373,0.92652,0.913,0.359,2.36,2.37,2.383
534.0,684.8,3.8369,0.9261,0.914,0.360,2.35,2.37,2.394
534.1,685.1,3.8364,0.92583,0.915,0.361,2.35,2.36,2.393
534.2,685.4,3.8361,0.92596,0.915,0.361,2.35,2.38,2.392
534.3,685.6,3.8360,0.92657,0.918,0.361,2.36,2.40,2.400
534.4,685.9,3.8358,0.92761,0.920,0.361,2.37,2.40,2.406
534.5,686.2,3.8352,0.92871,0.916,0.360,2.36,2.40,2.395
534.6,686.5,3.8349,0.92904,0.911,0.359,2.36,2.39,2.372
534.7,686.7,3.8348,0.92833,0.909,0.359,2.35,2.38,2.357
534.8,687.0,3.8349,0.9275,0.912,0.360,2.35,2.37,2.368
534.9,687.3,3.8349,0.92731,0.917,0.361,2.36,2.36,2.388
535.0,687.6,3.8349,0.92752,0.916,0.360,2.36,2.36,2.391
535.1,687.9,3.8349,0.92779,0.914,0.360,2.36,2.37,2.382
535.2,688.1,3.8349,0.9283,0.912,0.359,2.36,2.37,2.377
535.3,688.4,3.8349,0.92928,0.912,0.358,2.37,2.37,2.380
535.4,688.7,3.8349,0.93023,0.914,0.359,2.37,2.37,2.383
535.5,689.0,3.8349,0.93032,0.914,0.359,2.37,2.37,2.382
535.6,689.2,3.8349,0.92958,0.914,0.359,2.37,2.38,2.383
535.7,689.5,3.8349,0.9287,0.913,0.360,2.36,2.38,2.384
535.8,689.8,3.8349,0.92828,0.913,0.360,2.36,2.38,2.383
535.9,690.1,3.8349,0.92875,0.914,0.358,2.37,2.37,2.390
536.0,690.4,3.8349,0.93006,0.912,0.358,2.37,2.37,2.393
536.1,690.6,3.8349,0.9313,0.911,0.358,2.37,2.37,2.398
536.2,690.9,3.8349,0.93178,0.912,0.359,2.36,2.37,2.396
536.3,691.2,3.8349,0.93174,0.912,0.358,2.37,2.37,2.376
536.4,691.5,3.8350,0.93147,0.912,0.357,2.38,2.38,2.367
536.5,691.8,3.8349,0.93091,0.912,0.357,2.38,2.38,2.374
536.6,692.0,3.8347,0.93005,0.912,0.356,2.38,2.38,2.377
536.7,692.3,3.8344,0.92969,0.911,0.355,2.38,2.38,2.365
536.8,692.6,3.8340,0.93077,0.910,0.355,2.39,2.38,2.361
536.9,692.9,3.8337,0.93263,0.913,0.358,2.38,2.38,2.382
537.0,693.2,3.8336,0.93374,0.917,0.363,2.36,2.38,2.407
537.1,693.4,3.8336,0.93374,0.918,0.365,2.35,2.38,2.410
537.2,693.7,3.8336,0.93324,0.914,0.362,2.36,2.39,2.391
537.3,694.0,3.8336,0.93282,0.912,0.360,2.36,2.39,2.383
537.4,694.3,3.8336,0.933,0.913,0.362,2.35,2.39,2.400
537.5,694.5,3.8336,0.93386,0.915,0.364,2.35,2.39,2.416
537.6,694.8,3.8336,0.93462,0.918,0.362,2.37,2.39,2.416
537.7,695.1,3.8336,0.93466,0.920,0.359,2.40,2.40,2.413
537.8,695.4,3.8336,0.93443,0.915,0.358,2.39,2.41,2.407
537.9,695.6,3.8336,0.93444,0.909,0.358,2.37,2.41,2.403
538.0,695.9,3.8336,0.93459,0.909,0.359,2.36,2.39,2.404
538.1,696.2,3.8336,0.93458,0.911,0.360,2.37,2.38,2.397
538.2,696.5,3.8336,0.93491,0.914,0.360,2.37,2.38,2.395
538.3,696.8,3.8336,0.93637,0.914,0.360,2.38,2.40,2.391
538.4,697.0,3.8336,0.93805,0.915,0.360,2.38,2.41,2.391
538.5,697.3,3.8336,0.93773,0.915,0.360,2.38,2.41,2.393
538.6,697.6,3.8336,0.93562,0.912,0.360,2.37,2.41,2.389
538.7,697.9,3.8336,0.93493,0.912,0.360,2.37,2.40,2.398
538.8,698.1,3.8336,0.93689,0.914,0.361,2.37,2.39,2.409
538.9,698.4,3.8336,0.93868,0.916,0.361,2.38,2.39,2.409
539.0,698.7,3.8336,0.93821,0.918,0.362,2.38,2.40,2.417
539.1,699.0,3.8336,0.93695,0.918,0.363,2.37,2.41,2.429
539.2,699.3,3.8336,0.93673,0.916,0.362,2.37,2.41,2.427
539.3,699.5,3.8336,0.93755,0.911,0.358,2.39,2.41,2.401
539.4,699.8,3.8336,0.93888,0.909,0.353,2.41,2.41,2.385
539.5,700.1,3.8336,0.94006,0.912,0.354,2.42,2.40,2.403
539.6,700.4,3.8335,0.94049,0.918,0.358,2.41,2.40,2.430
539.7,700.7,3.8331,0.94052,0.918,0.358,2.41,2.41,2.425
539.8,700.9,3.8328,0.94112,0.914,0.355,2.42,2.43,2.404
539.9,701.2,3.8324,0.94221,0.910,0.354,2.42,2.43,2.396
540.0,701.5,3.8323,0.94261,0.910,0.357,2.40,2.42,2.398
540.1,701.8,3.8323,0.94219,0.912,0.360,2.39,2.42,2.407
540.2,702.1,3.8323,0.9424,0.916,0.359,2.40,2.42,2.418
540.3,702.3,3.8323,0.94372,0.920,0.358,2.42,2.42,2.427
540.4,702.6,3.8323,0.9443,0.921,0.358,2.43,2.44,2.432
