Repository: MaCFP/matl-db

### Experimental Conditions: TGA and DSC
A Netzsch STA 449 F3 Jupiter was used to conduct Thermogravimetric Analysis (TGA) and Differential Scanning Calorimetry (DSC) experiments. 

* Heating Rate: 3, 10, and 30 K/min
* Temperature program
  - Initial Temperature: 323 K
  - Initial Isotherm: 600 s (hold at 323 K for 600 s)  
  - Maximum Temperature: 823 K
  - Final Isotherm: 300 s (hold at 823 K for 300 s)
* Sample mass: 4.0 +/- 0.1 mg
* Sample geometry: Powdered (Supplied by NIST)
* Calibration type: Before each experiment, a baseline test was performed using an empty crucible.

File: PMMA/Calibration_Data/FSRI/FSRI_STA_N2_20K_1.csv (part 4 of 6)
Temp,time,TGA,DSC,Sensitivity,Heating Rate,Heat Capacity
[K],[s],[mg],[uV/mg],[mW/uV],[K/s],[J/g/K]
595.3,856.6,3.6461,1.33617,0.955,0.355,3.59
595.4,856.8,3.6453,1.33725,0.955,0.356,3.59
595.5,857.1,3.6451,1.33767,0.952,0.356,3.57
595.6,857.4,3.6449,1.33849,0.951,0.356,3.58
595.7,857.7,3.6441,1.34055,0.952,0.355,3.59
595.8,858.0,3.6431,1.34299,0.952,0.355,3.60
595.9,858.2,3.6425,1.34479,0.952,0.356,3.60
596.0,858.5,3.6423,1.34662,0.952,0.356,3.60
596.1,858.8,3.6418,1.34959,0.954,0.356,3.61
596.2,859.1,3.6411,1.35283,0.954,0.356,3.62
596.3,859.4,3.6403,1.35458,0.954,0.356,3.63
596.4,859.6,3.6395,1.3551,0.954,0.355,3.64
596.5,859.9,3.6390,1.35617,0.954,0.354,3.66
596.6,860.2,3.6386,1.35826,0.954,0.354,3.66
596.7,860.5,3.6378,1.36038,0.952,0.355,3.65
596.8,860.8,3.6368,1.36212,0.950,0.355,3.64
596.9,861.1,3.6362,1.36397,0.951,0.356,3.64
597.0,861.3,3.6362,1.36616,0.955,0.357,3.66
597.1,861.6,3.6361,1.36805,0.955,0.355,3.68
597.2,861.9,3.6354,1.36924,0.952,0.354,3.68
597.3,862.2,3.6343,1.37035,0.952,0.354,3.69
597.4,862.5,3.6334,1.37203,0.955,0.354,3.70
597.5,862.7,3.6326,1.37407,0.954,0.355,3.69
597.6,863.0,3.6321,1.37611,0.949,0.355,3.67
597.7,863.3,3.6316,1.37838,0.946,0.355,3.67
597.8,863.6,3.6307,1.38133,0.949,0.356,3.69
597.9,863.9,3.6296,1.38449,0.954,0.356,3.71
598.0,864.2,3.6289,1.38696,0.955,0.355,3.73
598.1,864.4,3.6286,1.38894,0.952,0.355,3.73
598.2,864.7,3.6282,1.39157,0.952,0.354,3.74
598.3,865.0,3.6275,1.39503,0.953,0.354,3.76
598.4,865.3,3.6267,1.39828,0.954,0.355,3.76
598.5,865.6,3.6259,1.4007,0.955,0.355,3.77
598.6,865.8,3.6253,1.40242,0.953,0.355,3.77
598.7,866.1,3.6249,1.40388,0.950,0.355,3.76
598.8,866.4,3.6243,1.40612,0.949,0.355,3.75
598.9,866.7,3.6232,1.40964,0.950,0.356,3.76
599.0,867.0,3.6222,1.41286,0.953,0.357,3.78
599.1,867.3,3.6216,1.41423,0.956,0.357,3.79
599.2,867.5,3.6211,1.41515,0.958,0.355,3.82
599.3,867.8,3.6201,1.4177,0.957,0.353,3.84
599.4,868.1,3.6187,1.42159,0.955,0.353,3.84
599.5,868.4,3.6171,1.4255,0.956,0.354,3.85
599.6,868.7,3.6157,1.4287,0.958,0.355,3.86
599.7,868.9,3.6148,1.43092,0.956,0.355,3.85
599.8,869.2,3.6142,1.4325,0.952,0.355,3.84
599.9,869.5,3.6132,1.43433,0.953,0.355,3.86
600.0,869.8,3.6118,1.43691,0.958,0.354,3.88
600.1,870.1,3.6107,1.44021,0.960,0.353,3.91
600.2,870.4,3.6102,1.44396,0.959,0.353,3.92
600.3,870.6,3.6097,1.44761,0.957,0.353,3.92
600.4,870.9,3.6089,1.4507,0.955,0.353,3.92
600.5,871.2,3.6078,1.45329,0.957,0.354,3.93
600.6,871.5,3.6068,1.45557,0.959,0.354,3.94
600.7,871.8,3.6059,1.45827,0.961,0.353,3.96
600.8,872.1,3.6053,1.4619,0.960,0.353,3.98
600.9,872.3,3.6045,1.46557,0.958,0.353,3.98
601.0,872.6,3.6034,1.46813,0.958,0.353,3.98
601.1,872.9,3.6021,1.47019,0.960,0.355,3.98
601.2,873.2,3.6014,1.473,0.959,0.355,3.98
601.3,873.5,3.6009,1.47631,0.957,0.355,3.98
601.4,873.8,3.6004,1.47898,0.953,0.354,3.98
601.5,874.0,3.5995,1.48113,0.952,0.353,3.99
601.6,874.3,3.5986,1.48403,0.954,0.354,4.00
601.7,874.6,3.5976,1.48803,0.957,0.355,4.02
601.8,874.9,3.5969,1.49224,0.958,0.355,4.03
601.9,875.2,3.5963,1.49601,0.956,0.355,4.03
602.0,875.4,3.5955,1.49919,0.956,0.354,4.04
602.1,875.7,3.5942,1.50191,0.956,0.354,4.06
602.2,876.0,3.5930,1.50476,0.955,0.354,4.06
602.3,876.3,3.5923,1.50821,0.954,0.354,4.07
602.4,876.6,3.5918,1.51197,0.953,0.353,4.08
602.5,876.9,3.5909,1.51572,0.951,0.353,4.08
602.6,877.1,3.5898,1.51977,0.952,0.354,4.08
602.7,877.4,3.5886,1.52452,0.953,0.355,4.10
602.8,877.7,3.5875,1.52937,0.954,0.355,4.11
602.9,878.0,3.5868,1.53337,0.954,0.355,4.12
603.0,878.3,3.5860,1.53663,0.954,0.355,4.13
603.1,878.5,3.5847,1.53989,0.954,0.355,4.14
603.2,878.8,3.5830,1.54322,0.954,0.355,4.14
603.3,879.1,3.5818,1.54603,0.955,0.355,4.16
603.4,879.4,3.5812,1.5486,0.956,0.354,4.18
603.5,879.7,3.5805,1.55232,0.957,0.354,4.20
603.6,880.0,3.5795,1.55741,0.960,0.354,4.22
603.7,880.2,3.5781,1.56176,0.962,0.355,4.24
603.8,880.5,3.5769,1.56417,0.961,0.355,4.24
603.9,880.8,3.5758,1.56647,0.960,0.354,4.25
604.0,881.1,3.5750,1.57029,0.961,0.353,4.27
604.1,881.4,3.5742,1.57462,0.960,0.353,4.28
604.2,881.7,3.5728,1.57818,0.959,0.354,4.28
604.3,881.9,3.5714,1.58147,0.958,0.354,4.28
604.4,882.2,3.5707,1.58545,0.958,0.354,4.29
604.5,882.5,3.5703,1.58992,0.956,0.354,4.29
604.6,882.8,3.5697,1.59423,0.957,0.355,4.30
604.7,883.1,3.5688,1.59847,0.960,0.355,4.33
604.8,883.3,3.5677,1.6032,0.961,0.355,4.34
604.9,883.6,3.5667,1.60822,0.958,0.354,4.35
605.0,883.9,3.5659,1.61256,0.957,0.353,4.37
605.1,884.2,3.5652,1.61607,0.959,0.353,4.38
605.2,884.5,3.5642,1.61968,0.959,0.354,4.39
605.3,884.8,3.5625,1.62396,0.956,0.353,4.39
605.4,885.0,3.5610,1.62875,0.956,0.353,4.42
605.5,885.3,3.5601,1.6337,0.960,0.353,4.44
605.6,885.6,3.5592,1.63808,0.961,0.354,4.45
605.7,885.9,3.5581,1.64152,0.960,0.355,4.45
605.8,886.2,3.5569,1.64502,0.960,0.354,4.46
605.9,886.5,3.5555,1.64964,0.960,0.353,4.49
606.0,886.7,3.5540,1.65499,0.961,0.352,4.52
606.1,887.0,3.5523,1.66023,0.963,0.353,4.53
606.2,887.3,3.5506,1.6649,0.964,0.354,4.54
606.3,887.6,3.5493,1.66874,0.963,0.355,4.53
606.4,887.9,3.5483,1.67237,0.959,0.354,4.53
606.5,888.2,3.5473,1.67694,0.957,0.353,4.54
606.6,888.4,3.5463,1.68242,0.957,0.352,4.57
606.7,888.7,3.5449,1.68782,0.959,0.352,4.60
606.8,889.0,3.5432,1.69271,0.962,0.353,4.62
606.9,889.3,3.5415,1.69735,0.962,0.353,4.62
607.0,889.6,3.5399,1.70207,0.960,0.353,4.63
607.1,889.9,3.5385,1.70731,0.961,0.352,4.66
607.2,890.1,3.5375,1.71311,0.964,0.352,4.70
607.3,890.4,3.5365,1.71873,0.965,0.352,4.71
607.4,890.7,3.5353,1.72355,0.963,0.354,4.69
607.5,891.0,3.5341,1.72769,0.963,0.354,4.70
607.6,891.3,3.5327,1.73154,0.965,0.353,4.73
607.7,891.6,3.5313,1.736,0.965,0.353,4.74
607.8,891.8,3.5297,1.74185,0.963,0.353,4.75
607.9,892.1,3.5282,1.74819,0.961,0.353,4.76
608.0,892.4,3.5269,1.75362,0.960,0.353,4.77
608.1,892.7,3.5257,1.7582,0.961,0.352,4.80
608.2,893.0,3.5245,1.76276,0.962,0.353,4.81
608.3,893.3,3.5232,1.76773,0.962,0.353,4.81
608.4,893.5,3.5218,1.77323,0.959,0.353,4.81
608.5,893.8,3.5204,1.779,0.956,0.353,4.82
608.6,894.1,3.5188,1.7845,0.956,0.352,4.84
608.7,894.4,3.5172,1.7896,0.959,0.352,4.88
608.8,894.7,3.5157,1.79483,0.961,0.352,4.90
608.9,895.0,3.5144,1.80026,0.960,0.353,4.89
609.0,895.2,3.5132,1.80513,0.958,0.353,4.89
609.1,895.5,3.5119,1.80929,0.961,0.353,4.92
609.2,895.8,3.5105,1.81441,0.965,0.353,4.96
609.3,896.1,3.5090,1.82162,0.969,0.353,5.01
609.4,896.4,3.5073,1.8288,0.970,0.354,5.01
609.5,896.7,3.5055,1.83381,0.966,0.355,4.99
609.6,896.9,3.5039,1.83803,0.962,0.355,4.99
609.7,897.2,3.5025,1.84368,0.961,0.354,5.01
609.8,897.5,3.5014,1.85052,0.962,0.353,5.04
609.9,897.8,3.5002,1.8572,0.963,0.353,5.07
610.0,898.1,3.4990,1.86309,0.961,0.353,5.07
610.1,898.4,3.4977,1.86809,0.962,0.353,5.09
610.2,898.6,3.4963,1.87286,0.965,0.353,5.12
610.3,898.9,3.4947,1.87867,0.965,0.352,5.15
610.4,899.2,3.4931,1.88556,0.963,0.353,5.15
610.5,899.5,3.4916,1.89202,0.964,0.353,5.16
610.6,899.8,3.4904,1.89741,0.964,0.354,5.17
610.7,900.1,3.4891,1.90263,0.963,0.354,5.17
610.8,900.3,3.4878,1.90833,0.963,0.354,5.19
610.9,900.6,3.4862,1.91422,0.964,0.354,5.21
611.0,900.9,3.4846,1.92012,0.965,0.354,5.23
611.1,901.2,3.4827,1.92644,0.966,0.355,5.25
611.2,901.5,3.4806,1.93352,0.967,0.355,5.28
611.3,901.7,3.4786,1.94068,0.967,0.354,5.30
611.4,902.0,3.4771,1.9471,0.967,0.353,5.33
611.5,902.3,3.4758,1.95296,0.965,0.353,5.34
611.6,902.6,3.4744,1.9589,0.961,0.353,5.33
611.7,902.9,3.4728,1.96536,0.959,0.353,5.34
611.8,903.2,3.4710,1.97258,0.959,0.353,5.36
611.9,903.4,3.4691,1.97999,0.961,0.352,5.40
612.0,903.7,3.4670,1.98632,0.964,0.352,5.44
612.1,904.0,3.4648,1.99134,0.969,0.352,5.48
612.2,904.3,3.4629,1.99596,0.971,0.353,5.50
612.3,904.6,3.4615,2.00117,0.969,0.353,5.49
612.4,904.9,3.4602,2.0079,0.967,0.354,5.48
612.5,905.1,3.4587,2.0163,0.966,0.355,5.49
612.6,905.4,3.4571,2.02477,0.966,0.355,5.51
612.7,905.7,3.4554,2.03196,0.966,0.355,5.53
612.8,906.0,3.4536,2.03778,0.966,0.354,5.57
612.9,906.3,3.4515,2.04265,0.965,0.353,5.58
613.0,906.6,3.4495,2.04807,0.965,0.353,5.60
613.1,906.8,3.4480,2.05545,0.967,0.353,5.64
613.2,907.1,3.4467,2.06375,0.968,0.353,5.66
613.3,907.4,3.4452,2.07115,0.966,0.353,5.67
613.4,907.7,3.4434,2.0778,0.964,0.352,5.69
613.5,908.0,3.4417,2.08484,0.964,0.352,5.71
613.6,908.3,3.4398,2.09245,0.966,0.352,5.74
613.7,908.5,3.4377,2.10013,0.968,0.353,5.76
613.8,908.8,3.4355,2.10757,0.968,0.354,5.76
613.9,909.1,3.4335,2.11459,0.968,0.354,5.78
614.0,909.4,3.4320,2.12135,0.971,0.354,5.82
614.1,909.7,3.4305,2.12834,0.973,0.353,5.87
614.2,910.0,3.4288,2.13579,0.973,0.352,5.90
614.3,910.2,3.4269,2.14324,0.969,0.353,5.88
614.4,910.5,3.4250,2.15043,0.964,0.355,5.85
614.5,910.8,3.4229,2.15781,0.961,0.354,5.85
614.6,911.1,3.4204,2.16566,0.963,0.353,5.90
614.7,911.4,3.4181,2.17337,0.966,0.352,5.96
614.8,911.7,3.4162,2.18032,0.968,0.351,6.02
614.9,911.9,3.4146,2.18703,0.968,0.349,6.06
615.0,912.2,3.4128,2.1943,0.967,0.349,6.09
615.1,912.5,3.4107,2.20214,0.966,0.349,6.09
615.2,912.8,3.4085,2.21021,0.967,0.351,6.09
615.3,913.1,3.4062,2.2183,0.968,0.352,6.10
615.4,913.4,3.4037,2.22624,0.968,0.352,6.11
615.5,913.7,3.4013,2.23385,0.969,0.353,6.13
615.6,913.9,3.3991,2.24092,0.969,0.353,6.14
615.7,914.2,3.3974,2.24791,0.968,0.353,6.15
615.8,914.5,3.3956,2.25597,0.968,0.352,6.20
615.9,914.8,3.3936,2.2651,0.966,0.351,6.23
616.0,915.1,3.3914,2.27361,0.966,0.351,6.26
616.1,915.4,3.3891,2.2807,0.967,0.351,6.28
616.2,915.6,3.3866,2.28757,0.967,0.351,6.30
616.3,915.9,3.3838,2.29521,0.965,0.351,6.31
616.4,916.2,3.3814,2.30351,0.965,0.352,6.32
616.5,916.5,3.3794,2.31219,0.967,0.352,6.35
616.6,916.8,3.3776,2.3209,0.970,0.352,6.39
616.7,917.1,3.3757,2.32938,0.968,0.351,6.43
616.8,917.3,3.3735,2.3378,0.966,0.350,6.45
616.9,917.6,3.3713,2.34641,0.966,0.350,6.47
617.0,917.9,3.3689,2.35509,0.967,0.351,6.49
617.1,918.2,3.3662,2.36352,0.970,0.352,6.52
617.2,918.5,3.3635,2.37171,0.970,0.352,6.53
617.3,918.8,3.3613,2.3798,0.969,0.353,6.54
617.4,919.1,3.3595,2.38823,0.968,0.352,6.57
617.5,919.3,3.3577,2.39766,0.969,0.351,6.63
617.6,919.6,3.3556,2.40764,0.972,0.350,6.69
617.7,919.9,3.3534,2.41668,0.974,0.350,6.72
617.8,920.2,3.3510,2.42447,0.972,0.351,6.72
617.9,920.5,3.3482,2.43231,0.970,0.351,6.73
618.0,920.8,3.3451,2.44101,0.971,0.351,6.76
618.1,921.1,3.3424,2.45027,0.975,0.350,6.82
618.2,921.3,3.3403,2.45959,0.977,0.350,6.86
618.3,921.6,3.3384,2.46812,0.974,0.351,6.84
618.4,921.9,3.3362,2.47558,0.973,0.351,6.86
618.5,922.2,3.3338,2.4835,0.974,0.350,6.91
618.6,922.5,3.3313,2.49322,0.975,0.349,6.96
618.7,922.8,3.3286,2.50354,0.975,0.351,6.95
618.8,923.1,3.3256,2.51288,0.973,0.353,6.93
618.9,923.3,3.3227,2.52094,0.973,0.352,6.96
619.0,923.6,3.3204,2.52804,0.975,0.351,7.03
619.1,923.9,3.3186,2.53578,0.977,0.350,7.08
619.2,924.2,3.3166,2.54616,0.979,0.350,7.12
619.3,924.5,3.3144,2.558,0.977,0.351,7.13
619.4,924.8,3.3121,2.56827,0.973,0.351,7.12
619.5,925.0,3.3097,2.57659,0.970,0.351,7.13
619.6,925.3,3.3069,2.58486,0.969,0.350,7.15
619.7,925.6,3.3039,2.59396,0.971,0.351,7.18
619.8,925.9,3.3013,2.60353,0.975,0.352,7.21
619.9,926.2,3.2993,2.61339,0.975,0.352,7.23
620.0,926.5,3.2974,2.62362,0.973,0.351,7.27
620.1,926.8,3.2952,2.63401,0.974,0.350,7.33
620.2,927.0,3.2928,2.64361,0.975,0.350,7.36
620.3,927.3,3.2904,2.65211,0.974,0.351,7.37
620.4,927.6,3.2876,2.66106,0.973,0.351,7.37
620.5,927.9,3.2842,2.67156,0.971,0.351,7.38
620.6,928.2,3.2810,2.68201,0.971,0.351,7.43
620.7,928.5,3.2784,2.69083,0.974,0.350,7.49
620.8,928.8,3.2760,2.69942,0.977,0.351,7.51
620.9,929.0,3.2735,2.70968,0.978,0.352,7.52
621.0,929.3,3.2707,2.72076,0.974,0.352,7.53
621.1,929.6,3.2676,2.73083,0.970,0.350,7.56
621.2,929.9,3.2643,2.74007,0.969,0.350,7.59
621.3,930.2,3.2605,2.74972,0.970,0.351,7.60
621.4,930.5,3.2564,2.75983,0.969,0.351,7.61
621.5,930.7,3.2531,2.7696,0.968,0.350,7.65
621.6,931.0,3.2505,2.77904,0.969,0.350,7.70
621.7,931.3,3.2478,2.78895,0.972,0.350,7.74
621.8,931.6,3.2449,2.79954,0.977,0.351,7.80
621.9,931.9,3.2418,2.81022,0.979,0.351,7.85
622.0,932.2,3.2386,2.82072,0.978,0.350,7.88
622.1,932.5,3.2352,2.83136,0.977,0.349,7.93
622.2,932.7,3.2313,2.84221,0.975,0.349,7.95
622.3,933.0,3.2279,2.85266,0.973,0.351,7.91
622.4,933.3,3.2252,2.86236,0.971,0.352,7.91
622.5,933.6,3.2228,2.87203,0.973,0.351,7.97
622.6,933.9,3.2202,2.88233,0.975,0.351,8.01
622.7,934.2,3.2172,2.89308,0.973,0.352,7.99
622.8,934.5,3.2143,2.90392,0.972,0.354,7.97
622.9,934.7,3.2110,2.9147,0.973,0.354,8.00
623.0,935.0,3.2074,2.92534,0.973,0.353,8.06
623.1,935.3,3.2037,2.93578,0.969,0.352,8.08
623.2,935.6,3.2007,2.94602,0.967,0.352,8.08
623.3,935.9,3.1982,2.95648,0.969,0.352,8.14
623.4,936.2,3.1956,2.96776,0.973,0.352,8.21
623.5,936.4,3.1927,2.97953,0.975,0.352,8.26
623.6,936.7,3.1893,2.99064,0.973,0.352,8.27
623.7,937.0,3.1857,3.00092,0.974,0.352,8.31
623.8,937.3,3.1817,3.01143,0.978,0.352,8.38
623.9,937.6,3.1776,3.0227,0.979,0.352,8.42
624.0,937.9,3.1740,3.03431,0.978,0.352,8.44
624.1,938.1,3.1712,3.0457,0.974,0.352,8.44
624.2,938.4,3.1686,3.0562,0.970,0.352,8.42
624.3,938.7,3.1656,3.06563,0.967,0.352,8.42
624.4,939.0,3.1623,3.07535,0.969,0.352,8.46
624.5,939.3,3.1590,3.0865,0.973,0.352,8.53
624.6,939.6,3.1553,3.09815,0.975,0.351,8.60
624.7,939.8,3.1512,3.10912,0.976,0.351,8.65
624.8,940.1,3.1472,3.11993,0.977,0.351,8.68
624.9,940.4,3.1440,3.13151,0.977,0.351,8.72
625.0,940.7,3.1413,3.14326,0.978,0.349,8.80
625.1,941.0,3.1383,3.15398,0.978,0.348,8.86
625.2,941.3,3.1350,3.16422,0.978,0.348,8.90
625.3,941.6,3.1316,3.17555,0.978,0.349,8.89
625.4,941.9,3.1280,3.18789,0.976,0.350,8.89
625.5,942.1,3.1238,3.19983,0.974,0.350,8.91
625.6,942.4,3.1193,3.21098,0.976,0.348,8.99
625.7,942.7,3.1154,3.22203,0.980,0.346,9.12
625.8,943.0,3.1124,3.23326,0.981,0.345,9.20
625.9,943.3,3.1093,3.24432,0.980,0.346,9.19
626.0,943.6,3.1057,3.25532,0.977,0.347,9.18
626.1,943.9,3.1020,3.26709,0.975,0.347,9.18
626.2,944.2,3.0981,3.27986,0.972,0.347,9.19
626.3,944.4,3.0938,3.29247,0.973,0.347,9.22
626.4,944.7,3.0891,3.30407,0.976,0.347,9.29
626.5,945.0,3.0846,3.31508,0.982,0.347,9.38
626.6,945.3,3.0806,3.32603,0.984,0.347,9.45
626.7,945.6,3.0771,3.33734,0.981,0.346,9.47
626.8,945.9,3.0736,3.34932,0.978,0.345,9.49
626.9,946.2,3.0699,3.36202,0.979,0.345,9.53
627.0,946.5,3.0661,3.3752,0.982,0.346,9.58
627.1,946.8,3.0618,3.38768,0.981,0.346,9.60
627.2,947.0,3.0570,3.39831,0.979,0.347,9.60
627.3,947.3,3.0523,3.40824,0.978,0.347,9.61
627.4,947.6,3.0485,3.41929,0.979,0.347,9.64
627.5,947.9,3.0454,3.43142,0.982,0.347,9.71
627.6,948.2,3.0420,3.44372,0.981,0.346,9.76
627.7,948.5,3.0383,3.45606,0.980,0.345,9.82
627.8,948.8,3.0345,3.46874,0.980,0.345,9.87
627.9,949.1,3.0303,3.48147,0.979,0.346,9.86
628.0,949.4,3.0256,3.49357,0.979,0.347,9.85
628.1,949.6,3.0207,3.50495,0.979,0.348,9.86
628.2,949.9,3.0165,3.51613,0.982,0.348,9.92
628.3,950.2,3.0133,3.52762,0.985,0.348,9.97
628.4,950.5,3.0100,3.53996,0.982,0.349,9.95
628.5,950.8,3.0062,3.55292,0.980,0.350,9.96
628.6,951.1,3.0022,3.56524,0.980,0.349,10.01
628.7,951.4,2.9979,3.57649,0.981,0.349,10.06
628.8,951.6,2.9932,3.58788,0.981,0.349,10.09
628.9,951.9,2.9880,3.60017,0.982,0.350,10.10
629.0,952.2,2.9832,3.61256,0.979,0.350,10.11
629.1,952.5,2.9795,3.62439,0.977,0.350,10.13
629.2,952.8,2.9761,3.6362,0.978,0.350,10.17
629.3,953.1,2.9724,3.64862,0.979,0.349,10.23
629.4,953.4,2.9683,3.66151,0.980,0.348,10.30
629.5,953.7,2.9641,3.67457,0.980,0.348,10.36
629.6,953.9,2.9594,3.68745,0.980,0.348,10.40
629.7,954.2,2.9542,3.69986,0.985,0.348,10.46
629.8,954.5,2.9491,3.71158,0.986,0.348,10.51
629.9,954.8,2.9449,3.72256,0.984,0.348,10.53
630.0,955.1,2.9414,3.73354,0.983,0.348,10.54
630.1,955.4,2.9377,3.74568,0.981,0.349,10.52
630.2,955.7,2.9336,3.75867,0.981,0.349,10.55
630.3,955.9,2.9293,3.77121,0.982,0.349,10.61
630.4,956.2,2.9247,3.78294,0.982,0.348,10.68
630.5,956.5,2.9196,3.79441,0.983,0.348,10.73
630.6,956.8,2.9141,3.80607,0.983,0.348,10.77
630.7,957.1,2.9094,3.81821,0.984,0.348,10.81
630.8,957.4,2.9056,3.83088,0.985,0.348,10.83
630.9,957.7,2.9019,3.84389,0.984,0.349,10.84
631.0,958.0,2.8976,3.85678,0.981,0.349,10.82
631.1,958.2,2.8930,3.86875,0.979,0.351,10.81
631.2,958.5,2.8883,3.87959,0.980,0.351,10.82
631.3,958.8,2.8832,3.89069,0.982,0.351,10.90
631.4,959.1,2.8775,3.90309,0.987,0.348,11.06
631.5,959.4,2.8723,3.91579,0.989,0.346,11.19
631.6,959.7,2.8684,3.92778,0.985,0.346,11.17
631.7,960.0,2.8648,3.93986,0.981,0.349,11.06
631.8,960.3,2.8607,3.95302,0.983,0.353,11.02
631.9,960.5,2.8561,3.96641,0.986,0.353,11.08
632.0,960.8,2.8513,3.97868,0.984,0.351,11.14
632.1,961.1,2.8462,3.98974,0.981,0.351,11.15
632.2,961.4,2.8405,4.00015,0.982,0.352,11.16
632.3,961.7,2.8347,4.01066,0.984,0.351,11.24
632.4,962.0,2.8298,4.02216,0.983,0.348,11.35
632.5,962.2,2.8258,4.03481,0.981,0.347,11.42
632.6,962.5,2.8217,4.04818,0.983,0.348,11.45
632.7,962.8,2.8171,4.06155,0.987,0.349,11.50
632.8,963.1,2.8122,4.07391,0.987,0.348,11.55
632.9,963.4,2.8072,4.08516,0.982,0.348,11.53
633.0,963.7,2.8014,4.09646,0.980,0.348,11.55
633.1,964.0,2.7952,4.10849,0.984,0.347,11.66
633.2,964.3,2.7897,4.12094,0.986,0.347,11.73
633.3,964.5,2.7854,4.13342,0.985,0.345,11.79
633.4,964.8,2.7813,4.14557,0.986,0.344,11.90
633.5,965.1,2.7768,4.15722,0.990,0.343,12.00
633.6,965.4,2.7719,4.16854,0.994,0.344,12.06
633.7,965.7,2.7668,4.17974,0.993,0.346,12.00
633.8,966.0,2.7613,4.19083,0.988,0.348,11.88
633.9,966.3,2.7551,4.20191,0.984,0.349,11.86
634.0,966.6,2.7492,4.21345,0.983,0.347,11.96
634.1,966.9,2.7445,4.2258,0.982,0.344,12.07
634.2,967.2,2.7403,4.2383,0.982,0.343,12.12
634.3,967.4,2.7357,4.25014,0.983,0.344,12.16
634.4,967.7,2.7306,4.26198,0.983,0.343,12.22
634.5,968.0,2.7253,4.27479,0.986,0.343,12.29
634.6,968.3,2.7195,4.2877,0.989,0.345,12.29
634.7,968.6,2.7131,4.29917,0.992,0.348,12.26
634.8,968.9,2.7067,4.30948,0.993,0.349,12.26
634.9,969.2,2.7014,4.31984,0.990,0.348,12.31
635.0,969.5,2.6970,4.33107,0.984,0.347,12.28
635.1,969.8,2.6924,4.34361,0.981,0.347,12.27
635.2,970.0,2.6873,4.35671,0.985,0.347,12.37
635.3,970.3,2.6820,4.36868,0.988,0.346,12.47
635.4,970.6,2.6763,4.37922,0.989,0.346,12.51
635.5,970.9,2.6700,4.38961,0.989,0.347,12.51
635.6,971.2,2.6632,4.40036,0.990,0.347,12.56
635.7,971.5,2.6574,4.41087,0.990,0.346,12.62
635.8,971.8,2.6529,4.42116,0.988,0.347,12.61
635.9,972.1,2.6484,4.43243,0.987,0.348,12.58
636.0,972.4,2.6428,4.44502,0.985,0.348,12.56
636.1,972.6,2.6369,4.45733,0.984,0.348,12.59
636.2,972.9,2.6311,4.46836,0.985,0.347,12.67
636.3,973.2,2.6248,4.47927,0.987,0.346,12.78
636.4,973.5,2.6177,4.49099,0.990,0.345,12.90
636.5,973.8,2.6111,4.50258,0.993,0.345,12.97
636.6,974.1,2.6059,4.51314,0.995,0.345,13.00
636.7,974.4,2.6014,4.52344,0.995,0.346,13.02
636.8,974.7,2.5964,4.53437,0.992,0.346,13.00
636.9,975.0,2.5908,4.5451,0.988,0.345,13.01
637.0,975.2,2.5851,4.55462,0.987,0.344,13.05
637.1,975.5,2.5789,4.56419,0.988,0.345,13.05
637.2,975.8,2.5719,4.5756,0.990,0.347,13.06
637.3,976.1,2.5650,4.58764,0.993,0.347,13.12
637.4,976.4,2.5594,4.59791,0.996,0.347,13.19
637.5,976.7,2.5547,4.60672,0.994,0.347,13.21
637.6,977.0,2.5498,4.61588,0.991,0.347,13.20
637.7,977.3,2.5442,4.62593,0.990,0.347,13.20
637.8,977.6,2.5385,4.63643,0.989,0.348,13.18
637.9,977.8,2.5325,4.64707,0.989,0.348,13.20
638.0,978.1,2.5257,4.65767,0.990,0.348,13.26
638.1,978.4,2.5185,4.66809,0.989,0.347,13.31
638.2,978.7,2.5122,4.67819,0.990,0.346,13.39
638.3,979.0,2.5073,4.68809,0.991,0.345,13.46
638.4,979.3,2.5025,4.69822,0.990,0.345,13.47
638.5,979.6,2.4970,4.70856,0.991,0.346,13.48
638.6,979.9,2.4912,4.71823,0.992,0.347,13.50
638.7,980.1,2.4852,4.72684,0.990,0.347,13.50
638.8,980.4,2.4785,4.73517,0.988,0.347,13.48
638.9,980.7,2.4710,4.74398,0.986,0.347,13.47
639.0,981.0,2.4641,4.75346,0.984,0.347,13.48
639.1,981.3,2.4586,4.76341,0.983,0.347,13.50
639.2,981.6,2.4537,4.77243,0.982,0.347,13.51
639.3,981.9,2.4482,4.77951,0.983,0.347,13.53
639.4,982.2,2.4421,4.78648,0.987,0.347,13.60
639.5,982.5,2.4359,4.79544,0.991,0.347,13.70
639.6,982.7,2.4291,4.80554,0.990,0.346,13.74
639.7,983.0,2.4215,4.81513,0.984,0.346,13.69
639.8,983.3,2.4141,4.82416,0.983,0.347,13.69
639.9,983.6,2.4081,4.83316,0.986,0.347,13.73
640.0,983.9,2.4031,4.84178,0.985,0.347,13.76
640.1,984.2,2.3978,4.84926,0.985,0.345,13.83
640.2,984.5,2.3918,4.85635,0.987,0.346,13.86
640.3,984.8,2.3857,4.86467,0.990,0.347,13.89
640.4,985.1,2.3794,4.8737,0.993,0.347,13.94
640.5,985.3,2.3721,4.88126,0.992,0.347,13.97
640.6,985.6,2.3645,4.88758,0.989,0.346,13.97
640.7,985.9,2.3579,4.89533,0.987,0.347,13.95
640.8,986.2,2.3528,4.9046,0.987,0.347,13.97
640.9,986.5,2.3477,4.91209,0.989,0.346,14.04
641.0,986.8,2.3419,4.91713,0.992,0.346,14.09
641.1,987.1,2.3356,4.92337,0.991,0.347,14.08
641.2,987.4,2.3292,4.93243,0.990,0.347,14.10
641.3,987.7,2.3219,4.94145,0.992,0.346,14.16
641.4,987.9,2.3139,4.94837,0.993,0.345,14.22
641.5,988.2,2.3066,4.95417,0.993,0.345,14.25
641.6,988.5,2.3009,4.96006,0.993,0.345,14.26
641.7,988.8,2.2956,4.9666,0.991,0.345,14.25
641.8,989.1,2.2897,4.97393,0.988,0.345,14.23
641.9,989.4,2.2833,4.98121,0.988,0.345,14.25
642.0,989.7,2.2768,4.98766,0.992,0.346,14.30
642.1,990.0,2.2697,4.99377,0.995,0.345,14.38
642.2,990.3,2.2618,5.00018,0.997,0.345,14.44
642.3,990.5,2.2541,5.00642,0.996,0.345,14.44
642.4,990.8,2.2481,5.01183,0.993,0.346,14.39
642.5,991.1,2.2430,5.01708,0.990,0.345,14.38
642.6,991.4,2.2373,5.02322,0.989,0.345,14.39
642.7,991.7,2.2310,5.02955,0.987,0.345,14.38
642.8,992.0,2.2245,5.03457,0.988,0.347,14.35
642.9,992.3,2.2175,5.03873,0.990,0.347,14.39
643.0,992.6,2.2096,5.04357,0.994,0.347,14.45
643.1,992.9,2.2015,5.04908,0.995,0.347,14.47
643.2,993.1,2.1947,5.05405,0.994,0.348,14.44
643.3,993.4,2.1892,5.05811,0.994,0.348,14.45
643.4,993.7,2.1836,5.0618,0.994,0.346,14.54
643.5,994.0,2.1773,5.06553,0.994,0.345,14.57
643.6,994.3,2.1706,5.06953,0.993,0.347,14.52
643.7,994.6,2.1637,5.07374,0.993,0.348,14.48
643.8,994.9,2.1560,5.07768,0.994,0.348,14.52
643.9,995.2,2.1476,5.08135,0.994,0.347,14.55
644.0,995.5,2.1402,5.08582,0.996,0.347,14.58
644.1,995.7,2.1345,5.09133,0.999,0.348,14.63
644.2,996.0,2.1293,5.09597,0.999,0.348,14.63
644.3,996.3,2.1233,5.09861,0.994,0.348,14.56
644.4,996.6,2.1166,5.10138,0.993,0.349,14.51
644.5,996.9,2.1096,5.10611,0.993,0.349,14.52
644.6,997.2,2.1020,5.11096,0.994,0.348,14.58
644.7,997.5,2.0936,5.11367,0.996,0.348,14.65
644.8,997.7,2.0857,5.1148,0.996,0.348,14.62
644.9,998.0,2.0794,5.1157,0.997,0.349,14.60
645.0,998.3,2.0741,5.1171,0.999,0.349,14.65
645.1,998.6,2.0682,5.11931,0.999,0.348,14.68
645.2,998.9,2.0617,5.12151,1.000,0.347,14.75
645.3,999.2,2.0548,5.12245,1.001,0.346,14.81
645.4,999.5,2.0475,5.12362,0.998,0.346,14.78
645.5,999.8,2.0392,5.12822,0.997,0.347,14.72
645.6,1000.0,2.0306,5.13552,0.997,0.348,14.70
645.7,1000.3,2.0235,5.1415,0.998,0.349,14.70
645.8,1000.6,2.0178,5.14529,0.999,0.349,14.73
645.9,1000.9,2.0122,5.1494,0.999,0.349,14.76
646.0,1001.2,2.0058,5.15503,0.996,0.348,14.74
646.1,1001.5,1.9991,5.16136,0.995,0.348,14.78
646.2,1001.8,1.9921,5.1678,0.997,0.347,14.83
646.3,1002.1,1.9844,5.17447,0.996,0.348,14.83
646.4,1002.3,1.9760,5.18125,0.995,0.348,14.83
646.5,1002.6,1.9686,5.18731,0.996,0.348,14.86
646.6,1002.9,1.9628,5.19183,0.997,0.347,14.90
646.7,1003.2,1.9575,5.19415,0.997,0.347,14.95
646.8,1003.5,1.9516,5.19414,0.998,0.347,14.96
646.9,1003.8,1.9451,5.19336,0.997,0.347,14.92
647.0,1004.1,1.9383,5.19339,0.998,0.348,14.92
647.1,1004.4,1.9310,5.19417,0.999,0.348,14.92
647.2,1004.7,1.9226,5.19516,0.997,0.347,14.94
647.3,1004.9,1.9145,5.19566,0.996,0.346,14.96
647.4,1005.2,1.9080,5.19516,0.995,0.346,14.93
647.5,1005.5,1.9025,5.19473,0.993,0.347,14.86
647.6,1005.8,1.8966,5.19589,0.993,0.349,14.80
647.7,1006.1,1.8901,5.19704,0.996,0.349,14.83
647.8,1006.4,1.8833,5.19512,0.997,0.349,14.86
647.9,1006.7,1.8762,5.1909,0.995,0.348,14.83
648.0,1007.0,1.8681,5.18778,0.995,0.347,14.87
648.1,1007.2,1.8597,5.18611,0.997,0.347,14.92
648.2,1007.5,1.8526,5.18352,0.996,0.347,14.89
648.3,1007.8,1.8470,5.17995,0.994,0.347,14.86
648.4,1008.1,1.8414,5.17813,0.993,0.347,14.84
648.5,1008.4,1.8350,5.17959,0.994,0.347,14.84
648.6,1008.7,1.8282,5.18402,0.997,0.347,14.88
648.7,1009.0,1.8212,5.19059,0.996,0.348,14.88
648.8,1009.3,1.8133,5.1979,0.997,0.348,14.89
648.9,1009.5,1.8047,5.20484,0.998,0.348,14.93
649.0,1009.8,1.7969,5.21106,0.998,0.348,14.93
649.1,1010.1,1.7909,5.21645,0.998,0.348,14.94
649.2,1010.4,1.7855,5.2214,0.997,0.348,14.98
649.3,1010.7,1.7793,5.22622,0.995,0.347,15.00
649.4,1011.0,1.7725,5.23061,0.994,0.347,15.00
649.5,1011.3,1.7656,5.23415,0.996,0.348,14.99
649.6,1011.6,1.7581,5.23623,0.998,0.348,15.01
649.7,1011.8,1.7498,5.23627,0.997,0.349,14.98
649.8,1012.1,1.7417,5.23413,0.995,0.350,14.89
649.9,1012.4,1.7352,5.22997,0.994,0.350,14.87
650.0,1012.7,1.7298,5.22547,0.998,0.348,15.01
650.1,1013.0,1.7238,5.22281,1.002,0.345,15.17
650.2,1013.3,1.7171,5.22169,1.003,0.345,15.17
650.3,1013.6,1.7101,5.22031,1.001,0.347,15.08
650.4,1013.9,1.7027,5.21777,0.998,0.348,14.98
650.5,1014.1,1.6945,5.21397,0.996,0.348,14.94
650.6,1014.4,1.6859,5.20976,0.996,0.348,14.92
650.7,1014.7,1.6787,5.2069,0.998,0.348,14.94
650.8,1015.0,1.6729,5.20589,0.998,0.348,14.92
650.9,1015.3,1.6672,5.20577,0.998,0.348,14.91
651.0,1015.6,1.6607,5.2059,0.999,0.348,14.96
651.1,1015.9,1.6538,5.20628,1.000,0.347,15.03
651.2,1016.2,1.6466,5.20694,0.998,0.346,15.02
651.3,1016.5,1.6387,5.20787,0.995,0.347,14.94
651.4,1016.7,1.6300,5.20871,0.996,0.348,14.91
651.5,1017.0,1.6222,5.20833,0.999,0.349,14.92
651.6,1017.3,1.6162,5.20608,1.001,0.348,14.96
651.7,1017.6,1.6108,5.20309,1.002,0.348,14.99
651.8,1017.9,1.6046,5.2006,1.000,0.347,14.99
651.9,1018.2,1.5980,5.19914,0.997,0.347,14.93
652.0,1018.5,1.5911,5.19876,0.997,0.348,14.92
652.1,1018.8,1.5836,5.19802,1.001,0.346,15.05
652.2,1019.0,1.5751,5.19542,1.003,0.344,15.13
652.3,1019.3,1.5668,5.19182,0.998,0.345,15.00
652.4,1019.6,1.5603,5.18884,0.994,0.348,14.82
652.5,1019.9,1.5548,5.18646,0.995,0.349,14.78
652.6,1020.2,1.5489,5.1839,0.997,0.349,14.81
652.7,1020.5,1.5423,5.18054,0.997,0.349,14.79
652.8,1020.8,1.5355,5.17599,0.997,0.350,14.75
652.9,1021.1,1.5283,5.17102,0.999,0.349,14.79
653.0,1021.3,1.5201,5.16728,1.004,0.349,14.88
653.1,1021.6,1.5116,5.16497,1.004,0.348,14.91
653.2,1021.9,1.5043,5.16274,1.001,0.347,14.89
653.3,1022.2,1.4985,5.16002,1.001,0.348,14.85
653.4,1022.5,1.4929,5.15737,1.002,0.350,14.78
653.5,1022.8,1.4866,5.15461,1.001,0.351,14.72
653.6,1023.1,1.4798,5.15037,1.000,0.349,14.74
653.7,1023.3,1.4728,5.14415,0.999,0.348,14.75
653.8,1023.6,1.4650,5.13774,0.997,0.348,14.74
653.9,1023.9,1.4565,5.13244,0.998,0.348,14.72
654.0,1024.2,1.4487,5.12739,1.000,0.349,14.68
654.1,1024.5,1.4427,5.12176,1.002,0.350,14.68
654.2,1024.8,1.4373,5.11607,1.003,0.349,14.72
654.3,1025.1,1.4312,5.11093,1.002,0.348,14.74
654.4,1025.4,1.4246,5.10583,1.000,0.349,14.63
654.5,1025.6,1.4178,5.10006,0.999,0.351,14.52
654.6,1025.9,1.4105,5.09381,0.999,0.350,14.54
654.7,1026.2,1.4021,5.08754,1.001,0.349,14.60
654.8,1026.5,1.3938,5.08093,1.000,0.349,14.57
654.9,1026.8,1.3871,5.0734,0.999,0.350,14.47
655.0,1027.1,1.3816,5.06576,1.003,0.350,14.51
655.1,1027.4,1.3758,5.05963,1.007,0.349,14.61
655.2,1027.6,1.3691,5.05486,1.007,0.349,14.60
655.3,1027.9,1.3623,5.0497,1.004,0.350,14.50
655.4,1028.2,1.3553,5.04307,1.002,0.350,14.44
655.5,1028.5,1.3475,5.03464,1.001,0.349,14.42
655.6,1028.8,1.3392,5.02521,1.001,0.349,14.42
655.7,1029.1,1.3319,5.01705,1.001,0.349,14.41
655.8,1029.4,1.3262,5.01112,1.003,0.348,14.43
655.9,1029.7,1.3207,5.00573,1.006,0.348,14.46
656.0,1029.9,1.3143,4.9993,1.007,0.349,14.42
656.1,1030.2,1.3074,4.99127,1.007,0.350,14.36
656.2,1030.5,1.3003,4.98173,1.006,0.350,14.31
656.3,1030.8,1.2926,4.97246,1.004,0.350,14.26
656.4,1031.1,1.2842,4.96493,1.002,0.351,14.18
656.5,1031.4,1.2764,4.95794,1.004,0.353,14.08
656.6,1031.6,1.2702,4.94985,1.005,0.355,14.00
656.7,1031.9,1.2650,4.94058,1.005,0.353,14.08
656.8,1032.2,1.2593,4.9306,1.006,0.349,14.21
656.9,1032.5,1.2528,4.92048,1.006,0.349,14.20
657.0,1032.8,1.2461,4.91076,1.008,0.350,14.15
657.1,1033.1,1.2391,4.90119,1.008,0.349,14.14
657.2,1033.4,1.2312,4.89107,1.008,0.348,14.17
657.3,1033.6,1.2231,4.8805,1.011,0.348,14.17
657.4,1033.9,1.2163,4.87028,1.015,0.351,14.11
657.5,1034.2,1.2110,4.86032,1.014,0.352,14.00
657.6,1034.5,1.2057,4.84956,1.005,0.351,13.87
657.7,1034.8,1.1997,4.83787,1.000,0.350,13.81
657.8,1035.1,1.1934,4.82648,1.002,0.350,13.81
657.9,1035.4,1.1869,4.81609,1.005,0.350,13.84
658.0,1035.6,1.1799,4.80611,1.008,0.349,13.88
658.1,1035.9,1.1724,4.79595,1.008,0.349,13.86
658.2,1036.2,1.1654,4.7854,1.009,0.349,13.81
658.3,1036.5,1.1597,4.7743,1.008,0.350,13.76
658.4,1036.8,1.1544,4.76243,1.008,0.350,13.71
658.5,1037.1,1.1485,4.74993,1.009,0.350,13.69
658.6,1037.4,1.1421,4.73849,1.010,0.350,13.69
658.7,1037.6,1.1356,4.72966,1.008,0.349,13.67
658.8,1037.9,1.1285,4.72121,1.006,0.347,13.69
658.9,1038.2,1.1206,4.71002,1.004,0.346,13.67
659.0,1038.5,1.1127,4.69713,1.002,0.348,13.54
659.1,1038.8,1.1065,4.6853,1.004,0.351,13.42
659.2,1039.1,1.1014,4.67415,1.005,0.351,13.38
659.3,1039.4,1.0961,4.66158,1.008,0.351,13.40
659.4,1039.7,1.0900,4.64811,1.007,0.351,13.35
659.5,1039.9,1.0838,4.63627,1.003,0.352,13.22
659.6,1040.2,1.0773,4.62614,0.998,0.352,13.12
659.7,1040.5,1.0701,4.6152,0.993,0.351,13.07
659.8,1040.8,1.0622,4.60252,0.994,0.349,13.12
659.9,1041.1,1.0554,4.58962,1.005,0.349,13.22
660.0,1041.4,1.0501,4.57722,1.013,0.350,13.24
660.1,1041.7,1.0452,4.56433,1.013,0.352,13.12
660.2,1041.9,1.0396,4.5506,1.011,0.354,12.98
660.3,1042.2,1.0336,4.53759,1.008,0.355,12.89
660.4,1042.5,1.0275,4.52632,1.006,0.354,12.85
660.5,1042.8,1.0209,4.51502,1.003,0.353,12.84
660.6,1043.1,1.0133,4.50185,1.003,0.352,12.84
660.7,1043.3,1.0060,4.48749,1.005,0.351,12.85
660.8,1043.6,1.0004,4.47329,1.005,0.351,12.80
660.9,1043.9,0.9956,4.45952,1.004,0.351,12.75
661.0,1044.2,0.9905,4.44604,1.005,0.351,12.72
661.1,1044.5,0.9847,4.43274,1.006,0.352,12.67
661.2,1044.8,0.9788,4.41955,1.006,0.352,12.62
661.3,1045.1,0.9726,4.40613,1.006,0.352,12.58
661.4,1045.3,0.9656,4.39202,1.007,0.352,12.55
661.5,1045.6,0.9582,4.37736,1.006,0.352,12.50
661.6,1045.9,0.9520,4.36287,1.004,0.353,12.41
661.7,1046.2,0.9471,4.34873,1.004,0.353,12.37
661.8,1046.5,0.9423,4.33425,1.008,0.351,12.43
661.9,1046.8,0.9368,4.31913,1.011,0.350,12.47
662.0,1047.0,0.9310,4.30396,1.013,0.351,12.44
662.1,1047.3,0.9251,4.28915,1.013,0.352,12.35
662.2,1047.6,0.9186,4.27447,1.011,0.353,12.24
662.3,1047.9,0.9114,4.25961,1.009,0.353,12.18
662.4,1048.2,0.9046,4.24451,1.004,0.351,12.13
662.5,1048.5,0.8994,4.22916,1.001,0.349,12.12
662.6,1048.8,0.8948,4.21368,1.003,0.349,12.12
662.7,1049.0,0.8897,4.19821,1.007,0.349,12.10
662.8,1049.3,0.8842,4.18319,1.009,0.351,12.04
662.9,1049.6,0.8786,4.169,1.009,0.352,11.96
663.0,1049.9,0.8726,4.15479,1.010,0.352,11.91
663.1,1050.2,0.8659,4.13918,1.010,0.353,11.85
663.2,1050.5,0.8590,4.12248,1.009,0.353,11.79
663.3,1050.7,0.8534,4.1062,1.008,0.353,11.73
663.4,1051.0,0.8489,4.09048,1.009,0.352,11.72
663.5,1051.3,0.8442,4.07408,1.010,0.351,11.72
663.6,1051.6,0.8387,4.05694,1.011,0.351,11.69
663.7,1051.9,0.8329,4.0406,1.011,0.352,11.62
663.8,1052.2,0.8273,4.02563,1.010,0.352,11.55
663.9,1052.4,0.8212,4.0107,1.007,0.352,11.48
664.0,1052.7,0.8145,3.99485,1.008,0.352,11.44
664.1,1053.0,0.8084,3.97848,1.013,0.353,11.42
664.2,1053.3,0.8037,3.96211,1.012,0.353,11.34
664.3,1053.6,0.7995,3.946,1.006,0.353,11.24
664.4,1053.9,0.7947,3.93024,1.002,0.352,11.18
664.5,1054.2,0.7895,3.91427,1.006,0.352,11.18
664.6,1054.4,0.7842,3.89755,1.011,0.352,11.21
664.7,1054.7,0.7785,3.8807,1.016,0.352,11.20
664.8,1055.0,0.7720,3.86468,1.019,0.353,11.16
664.9,1055.3,0.7656,3.84884,1.019,0.353,11.09
665.0,1055.6,0.7603,3.83179,1.017,0.354,11.01
665.1,1055.9,0.7561,3.81411,1.014,0.354,10.93
665.2,1056.1,0.7518,3.79785,1.011,0.354,10.86
665.3,1056.4,0.7471,3.78271,1.012,0.353,10.84
665.4,1056.7,0.7420,3.76589,1.013,0.352,10.85
665.5,1057.0,0.7368,3.74706,1.014,0.352,10.80
665.6,1057.3,0.7310,3.72961,1.013,0.352,10.73
665.7,1057.6,0.7247,3.71513,1.012,0.353,10.65
665.8,1057.8,0.7191,3.70115,1.011,0.354,10.57
665.9,1058.1,0.7147,3.68568,1.012,0.354,10.53
666.0,1058.4,0.7108,3.6693,1.016,0.355,10.52
666.1,1058.7,0.7064,3.65284,1.018,0.354,10.49
666.2,1059.0,0.7015,3.63624,1.019,0.354,10.46
666.3,1059.2,0.6966,3.61932,1.017,0.354,10.41
666.4,1059.5,0.6913,3.60234,1.013,0.353,10.35
666.5,1059.8,0.6852,3.58568,1.014,0.352,10.32
666.6,1060.1,0.6792,3.5693,1.018,0.353,10.28
666.7,1060.4,0.6743,3.553,1.021,0.355,10.21
666.8,1060.7,0.6705,3.53677,1.016,0.356,10.10
666.9,1060.9,0.6665,3.52069,1.012,0.356,10.01
667.0,1061.2,0.6622,3.50477,1.012,0.356,9.97
667.1,1061.5,0.6575,3.48887,1.013,0.355,9.96
667.2,1061.8,0.6527,3.47284,1.012,0.354,9.92
667.3,1062.1,0.6472,3.45652,1.010,0.354,9.86
667.4,1062.4,0.6413,3.43993,1.012,0.355,9.80
667.5,1062.6,0.6360,3.42346,1.014,0.356,9.76
667.6,1062.9,0.6319,3.40744,1.013,0.356,9.69
667.7,1063.2,0.6282,3.39184,1.011,0.356,9.63
667.8,1063.5,0.6240,3.37647,1.010,0.355,9.60
667.9,1063.8,0.6195,3.36073,1.013,0.354,9.61
668.0,1064.0,0.6148,3.34407,1.017,0.354,9.61
668.1,1064.3,0.6098,3.32722,1.019,0.354,9.57
668.2,1064.6,0.6043,3.3112,1.019,0.355,9.51
668.3,1064.9,0.5988,3.29584,1.016,0.354,9.45
668.4,1065.2,0.5944,3.2803,1.015,0.353,9.44
668.5,1065.5,0.5909,3.26418,1.016,0.352,9.42
668.6,1065.7,0.5873,3.24743,1.019,0.353,9.38
668.7,1066.0,0.5832,3.23031,1.019,0.354,9.30
668.8,1066.3,0.5790,3.21337,1.016,0.355,9.19
668.9,1066.6,0.5747,3.19666,1.012,0.355,9.10
669.0,1066.9,0.5696,3.1795,1.011,0.353,9.10
669.1,1067.1,0.5639,3.16177,1.015,0.351,9.14
669.2,1067.4,0.5587,3.14461,1.019,0.352,9.11
669.3,1067.7,0.5549,3.12868,1.019,0.353,9.03
669.4,1068.0,0.5516,3.11289,1.016,0.353,8.95
669.5,1068.3,0.5479,3.09614,1.016,0.354,8.89
669.6,1068.6,0.5438,3.07853,1.019,0.352,8.91
669.7,1068.9,0.5397,3.06052,1.020,0.351,8.91
669.8,1069.1,0.5353,3.04316,1.019,0.351,8.82
669.9,1069.4,0.5304,3.02743,1.019,0.353,8.74
670.0,1069.7,0.5255,3.01214,1.022,0.354,8.70
670.1,1070.0,0.5215,2.99527,1.022,0.354,8.65
670.2,1070.3,0.5182,2.97713,1.022,0.354,8.59
670.3,1070.6,0.5148,2.95951,1.022,0.355,8.52
670.4,1070.8,0.5110,2.94295,1.019,0.354,8.47
670.5,1071.1,0.5070,2.92689,1.017,0.352,8.45
670.6,1071.4,0.5028,2.91085,1.015,0.352,8.38
670.7,1071.7,0.4983,2.89452,1.014,0.354,8.29
670.8,1072.0,0.4935,2.87801,1.016,0.356,8.21
670.9,1072.2,0.4893,2.86211,1.016,0.356,8.17
671.0,1072.5,0.4860,2.84715,1.017,0.354,8.18
671.1,1072.8,0.4830,2.83215,1.018,0.353,8.16
671.2,1073.1,0.4796,2.81631,1.021,0.353,8.14
671.3,1073.4,0.4759,2.80034,1.022,0.355,8.07
671.4,1073.7,0.4722,2.78497,1.021,0.357,7.98
671.5,1073.9,0.4683,2.76926,1.020,0.356,7.94
671.6,1074.2,0.4638,2.75197,1.017,0.354,7.91
671.7,1074.5,0.4594,2.73415,1.015,0.353,7.85
671.8,1074.8,0.4558,2.71773,1.016,0.355,7.78
671.9,1075.1,0.4528,2.70244,1.018,0.357,7.72
672.0,1075.3,0.4497,2.68654,1.020,0.357,7.68
672.1,1075.6,0.4462,2.66964,1.020,0.356,7.65
672.2,1075.9,0.4425,2.65257,1.021,0.355,7.64
672.3,1076.2,0.4387,2.63582,1.019,0.354,7.58
672.4,1076.5,0.4345,2.61925,1.017,0.355,7.51
672.5,1076.8,0.4299,2.60285,1.016,0.355,7.45
672.6,1077.0,0.4258,2.58689,1.017,0.355,7.41
672.7,1077.3,0.4227,2.57121,1.018,0.355,7.38
672.8,1077.6,0.4199,2.55429,1.019,0.355,7.34
672.9,1077.9,0.4168,2.53521,1.020,0.355,7.29
673.0,1078.2,0.4134,2.51641,1.020,0.356,7.22
673.1,1078.4,0.4098,2.50049,1.020,0.356,7.17
673.2,1078.7,0.4061,2.48598,1.018,0.355,7.13
673.3,1079.0,0.4020,2.47018,1.017,0.355,7.08
673.4,1079.3,0.3980,2.45297,1.017,0.355,7.02
673.5,1079.6,0.3947,2.43559,1.017,0.356,6.96
673.6,1079.9,0.3921,2.41859,1.017,0.356,6.91
673.7,1080.1,0.3893,2.40194,1.019,0.355,6.89
673.8,1080.4,0.3862,2.38531,1.022,0.356,6.85
673.9,1080.7,0.3830,2.36801,1.023,0.357,6.79
674.0,1081.0,0.3796,2.35034,1.023,0.357,6.74
674.1,1081.3,0.3758,2.33406,1.023,0.354,6.74
674.2,1081.5,0.3717,2.32025,1.021,0.353,6.71
674.3,1081.8,0.3680,2.30803,1.019,0.355,6.63
674.4,1082.1,0.3652,2.29637,1.020,0.356,6.57
674.5,1082.4,0.3627,2.2846,1.021,0.356,6.56
674.6,1082.7,0.3599,2.27225,1.025,0.355,6.56
674.7,1082.9,0.3569,2.25953,1.025,0.355,6.53
674.8,1083.2,0.3539,2.24677,1.023,0.355,6.48
674.9,1083.5,0.3507,2.23369,1.023,0.355,6.44
675.0,1083.8,0.3472,2.21983,1.025,0.355,6.40
675.1,1084.1,0.3437,2.20553,1.028,0.356,6.37
675.2,1084.4,0.3408,2.19159,1.028,0.357,6.32
675.3,1084.6,0.3385,2.17781,1.027,0.356,6.29
675.4,1084.9,0.3363,2.16314,1.028,0.353,6.30
675.5,1085.2,0.3337,2.14751,1.029,0.352,6.28
675.6,1085.5,0.3309,2.13217,1.025,0.353,6.18
675.7,1085.8,0.3281,2.11761,1.021,0.355,6.09
675.8,1086.0,0.3249,2.10292,1.022,0.355,6.05
675.9,1086.3,0.3215,2.08767,1.025,0.355,6.03
676.0,1086.6,0.3184,2.07298,1.024,0.354,5.99
676.1,1086.9,0.3159,2.05978,1.022,0.354,5.94
676.2,1087.2,0.3137,2.04742,1.024,0.354,5.92
676.3,1087.5,0.3113,2.03505,1.028,0.355,5.90
676.4,1087.7,0.3085,2.02251,1.029,0.356,5.85
676.5,1088.0,0.3057,2.00984,1.027,0.357,5.79
676.6,1088.3,0.3027,1.99661,1.026,0.356,5.76
676.7,1088.6,0.2993,1.98229,1.027,0.355,5.74
676.8,1088.9,0.2957,1.96768,1.026,0.353,5.71
676.9,1089.1,0.2928,1.95441,1.024,0.353,5.66
677.0,1089.4,0.2905,1.9422,1.023,0.355,5.61
677.1,1089.7,0.2883,1.92905,1.027,0.355,5.58
677.2,1090.0,0.2857,1.9146,1.026,0.355,5.54
677.3,1090.3,0.2831,1.90076,1.020,0.353,5.49
677.4,1090.6,0.2804,1.88837,1.018,0.352,5.45
677.5,1090.8,0.2775,1.87595,1.022,0.353,5.43
677.6,1091.1,0.2744,1.86253,1.024,0.354,5.39
677.7,1091.4,0.2716,1.84902,1.022,0.355,5.32
677.8,1091.7,0.2693,1.83628,1.020,0.355,5.27
677.9,1092.0,0.2674,1.82392,1.024,0.355,5.26
678.0,1092.3,0.2651,1.81133,1.028,0.355,5.25
678.1,1092.5,0.2627,1.79847,1.025,0.355,5.20
678.2,1092.8,0.2601,1.78551,1.023,0.355,5.14
678.3,1093.1,0.2573,1.77288,1.023,0.355,5.10
678.4,1093.4,0.2541,1.76108,1.026,0.355,5.08
678.5,1093.7,0.2509,1.74942,1.024,0.355,5.05
678.6,1093.9,0.2483,1.73646,1.022,0.354,5.01
678.7,1094.2,0.2463,1.72243,1.024,0.354,4.98
678.8,1094.5,0.2443,1.70914,1.026,0.355,4.94
678.9,1094.8,0.2421,1.69716,1.026,0.355,4.91
679.0,1095.1,0.2396,1.68532,1.024,0.355,4.87
679.1,1095.4,0.2369,1.67297,1.024,0.355,4.83
679.2,1095.6,0.2340,1.6607,1.025,0.355,4.79
679.3,1095.9,0.2311,1.64898,1.024,0.355,4.76
679.4,1096.2,0.2285,1.6376,1.022,0.354,4.73
679.5,1096.5,0.2265,1.62616,1.023,0.354,4.69
679.6,1096.8,0.2247,1.61399,1.025,0.355,4.66
679.7,1097.0,0.2228,1.60057,1.027,0.356,4.62
679.8,1097.3,0.2206,1.58701,1.025,0.355,4.58
679.9,1097.6,0.2185,1.57481,1.025,0.354,4.55
680.0,1097.9,0.2163,1.56366,1.026,0.354,4.53
680.1,1098.2,0.2138,1.55236,1.027,0.355,4.50
680.2,1098.5,0.2114,1.54069,1.027,0.355,4.46
680.3,1098.7,0.2093,1.52917,1.030,0.355,4.44
680.4,1099.0,0.2076,1.51769,1.035,0.354,4.44
680.5,1099.3,0.2058,1.50556,1.040,0.354,4.42
680.6,1099.6,0.2039,1.49287,1.039,0.354,4.38
680.7,1099.9,0.2020,1.48102,1.036,0.353,4.34
680.8,1100.1,0.1999,1.47058,1.036,0.353,4.31
680.9,1100.4,0.1976,1.46023,1.037,0.353,4.29
681.0,1100.7,0.1952,1.44895,1.036,0.353,4.25
681.1,1101.0,0.1929,1.43724,1.036,0.354,4.21
681.2,1101.3,0.1912,1.42573,1.035,0.355,4.16
681.3,1101.6,0.1897,1.41438,1.037,0.354,4.14
681.4,1101.8,0.1880,1.40307,1.036,0.354,4.11
681.5,1102.1,0.1861,1.39183,1.031,0.353,4.06
681.6,1102.4,0.1842,1.38076,1.030,0.353,4.02
681.7,1102.7,0.1823,1.36999,1.031,0.354,3.99
681.8,1103.0,0.1801,1.35959,1.030,0.355,3.95
681.9,1103.3,0.1778,1.3491,1.026,0.355,3.90
682.0,1103.5,0.1759,1.33769,1.025,0.354,3.87
682.1,1103.8,0.1744,1.32561,1.028,0.354,3.85
682.2,1104.1,0.1730,1.31413,1.030,0.354,3.82
682.3,1104.4,0.1714,1.3036,1.029,0.355,3.78
682.4,1104.7,0.1698,1.29303,1.028,0.355,3.75
682.5,1105.0,0.1681,1.28194,1.029,0.354,3.73
682.6,1105.2,0.1662,1.27112,1.028,0.354,3.69
682.7,1105.5,0.1642,1.26103,1.022,0.354,3.64
682.8,1105.8,0.1623,1.2508,1.015,0.353,3.60
682.9,1106.1,0.1608,1.2397,1.017,0.353,3.57
683.0,1106.4,0.1596,1.22856,1.022,0.354,3.54
683.1,1106.6,0.1582,1.21831,1.022,0.355,3.50
683.2,1106.9,0.1565,1.20841,1.019,0.354,3.48
683.3,1107.2,0.1549,1.19789,1.019,0.353,3.46
683.4,1107.5,0.1532,1.18732,1.021,0.354,3.43
683.5,1107.8,0.1513,1.17794,1.020,0.355,3.39
683.6,1108.1,0.1494,1.16937,1.019,0.354,3.36
683.7,1108.3,0.1478,1.1601,1.024,0.354,3.36
683.8,1108.6,0.1466,1.14975,1.030,0.354,3.34
683.9,1108.9,0.1453,1.13911,1.032,0.355,3.31
684.0,1109.2,0.1439,1.12866,1.030,0.355,3.28
684.1,1109.5,0.1424,1.11842,1.031,0.353,3.26
684.2,1109.8,0.1408,1.10851,1.032,0.353,3.24
684.3,1110.0,0.1391,1.09933,1.031,0.353,3.21
684.4,1110.3,0.1372,1.09088,1.030,0.354,3.17
684.5,1110.6,0.1354,1.08188,1.030,0.355,3.14
