Repository: MaCFP/matl-db

### Experimental Conditions: TGA and DSC
A Netzsch STA 449 F3 Jupiter was used to conduct Thermogravimetric Analysis (TGA) and Differential Scanning Calorimetry (DSC) experiments. 

* Heating Rate: 3, 10, and 30 K/min
* Temperature program
  - Initial Temperature: 323 K
  - Initial Isotherm: 600 s (hold at 323 K for 600 s)  
  - Maximum Temperature: 823 K
  - Final Isotherm: 300 s (hold at 823 K for 300 s)
* Sample mass: 4.0 +/- 0.1 mg
* Sample geometry: Powdered (Supplied by NIST)
* Calibration type: Before each experiment, a baseline test was performed using an empty crucible.

File: PMMA/Calibration_Data/FSRI/FSRI_STA_N2_20K_2.csv (part 4 of 6)
Temp,time,TGA,DSC,Sensitivity,Heating Rate,Heat Capacity
[K],[s],[mg],[uV/mg],[mW/uV],[K/s],[J/g/K]
601.6,874.6,3.6118,1.4497,0.95,0.355,3.89
601.7,874.9,3.6113,1.45253,0.96,0.354,3.92
601.8,875.2,3.6105,1.45535,0.96,0.354,3.94
601.9,875.5,3.6096,1.45893,0.96,0.355,3.93
602.0,875.8,3.6088,1.4632,0.96,0.355,3.93
602.1,876.1,3.6081,1.46666,0.96,0.354,3.96
602.2,876.3,3.6075,1.46864,0.96,0.353,3.97
602.3,876.6,3.6065,1.47055,0.95,0.353,3.97
602.4,876.9,3.6047,1.4736,0.95,0.354,3.97
602.5,877.2,3.6029,1.4773,0.95,0.354,3.97
602.6,877.5,3.6021,1.48089,0.95,0.354,3.98
602.7,877.7,3.6016,1.48411,0.95,0.355,3.99
602.8,878.0,3.6009,1.48696,0.95,0.356,3.99
602.9,878.3,3.5998,1.49015,0.95,0.355,4.01
603.0,878.6,3.5986,1.49452,0.95,0.353,4.03
603.1,878.9,3.5975,1.49928,0.95,0.353,4.05
603.2,879.2,3.5967,1.50275,0.95,0.354,4.05
603.3,879.4,3.5960,1.50504,0.96,0.354,4.06
603.4,879.7,3.5948,1.50776,0.96,0.354,4.07
603.5,880.0,3.5934,1.51122,0.96,0.353,4.09
603.6,880.3,3.5923,1.51417,0.96,0.353,4.12
603.7,880.6,3.5918,1.5164,0.96,0.352,4.14
603.8,880.9,3.5913,1.51954,0.96,0.352,4.15
603.9,881.1,3.5905,1.52436,0.96,0.352,4.16
604.0,881.4,3.5894,1.52938,0.96,0.353,4.16
604.1,881.7,3.5882,1.5333,0.96,0.354,4.16
604.2,882.0,3.5873,1.5362,0.96,0.355,4.16
604.3,882.3,3.5866,1.53858,0.96,0.354,4.16
604.4,882.6,3.5858,1.54148,0.96,0.354,4.17
604.5,882.8,3.5845,1.54579,0.96,0.354,4.17
604.6,883.1,3.5829,1.55064,0.96,0.354,4.19
604.7,883.4,3.5818,1.55458,0.96,0.354,4.22
604.8,883.7,3.5811,1.55792,0.96,0.354,4.23
604.9,884.0,3.5804,1.56186,0.96,0.354,4.22
605.0,884.2,3.5797,1.56643,0.96,0.355,4.23
605.1,884.5,3.5788,1.57081,0.96,0.355,4.25
605.2,884.8,3.5777,1.57468,0.96,0.355,4.25
605.3,885.1,3.5762,1.57836,0.96,0.356,4.24
605.4,885.4,3.5746,1.58205,0.96,0.357,4.24
605.5,885.7,3.5731,1.58576,0.96,0.357,4.27
605.6,885.9,3.5720,1.58954,0.96,0.356,4.29
605.7,886.2,3.5710,1.59356,0.96,0.357,4.29
605.8,886.5,3.5698,1.59794,0.96,0.357,4.30
605.9,886.8,3.5686,1.60257,0.96,0.356,4.32
606.0,887.1,3.5674,1.60729,0.96,0.356,4.34
606.1,887.3,3.5662,1.61184,0.96,0.357,4.35
606.2,887.6,3.5648,1.616,0.96,0.358,4.36
606.3,887.9,3.5635,1.62007,0.96,0.357,4.37
606.4,888.2,3.5624,1.62458,0.96,0.355,4.39
606.5,888.5,3.5616,1.62939,0.96,0.354,4.40
606.6,888.7,3.5607,1.6339,0.96,0.354,4.41
606.7,889.0,3.5597,1.63827,0.96,0.355,4.43
606.8,889.3,3.5587,1.64338,0.96,0.355,4.45
606.9,889.6,3.5577,1.64924,0.96,0.355,4.46
607.0,889.9,3.5565,1.65469,0.96,0.355,4.47
607.1,890.2,3.5550,1.65917,0.96,0.355,4.49
607.2,890.4,3.5537,1.66338,0.96,0.356,4.51
607.3,890.7,3.5526,1.66794,0.96,0.356,4.52
607.4,891.0,3.5516,1.6728,0.96,0.355,4.53
607.5,891.3,3.5504,1.67778,0.96,0.354,4.56
607.6,891.6,3.5491,1.68292,0.96,0.353,4.59
607.7,891.8,3.5477,1.68822,0.97,0.353,4.62
607.8,892.1,3.5462,1.69325,0.96,0.354,4.60
607.9,892.4,3.5446,1.69756,0.96,0.356,4.58
608.0,892.7,3.5429,1.70178,0.96,0.355,4.60
608.1,893.0,3.5416,1.70707,0.96,0.353,4.65
608.2,893.3,3.5405,1.71335,0.96,0.352,4.68
608.3,893.5,3.5395,1.71963,0.96,0.353,4.68
608.4,893.8,3.5383,1.72526,0.96,0.354,4.67
608.5,894.1,3.5370,1.72998,0.96,0.353,4.68
608.6,894.4,3.5358,1.73419,0.96,0.353,4.70
608.7,894.7,3.5344,1.73921,0.96,0.354,4.71
608.8,895.0,3.5328,1.74547,0.96,0.355,4.73
608.9,895.2,3.5313,1.75161,0.96,0.354,4.75
609.0,895.5,3.5301,1.75662,0.96,0.353,4.77
609.1,895.8,3.5290,1.76114,0.96,0.353,4.79
609.2,896.1,3.5278,1.76599,0.97,0.353,4.82
609.3,896.4,3.5265,1.77158,0.97,0.355,4.84
609.4,896.6,3.5251,1.77808,0.97,0.356,4.85
609.5,896.9,3.5235,1.78502,0.97,0.355,4.86
609.6,897.2,3.5218,1.7917,0.96,0.353,4.89
609.7,897.5,3.5201,1.7979,0.96,0.351,4.92
609.8,897.8,3.5186,1.80367,0.96,0.352,4.94
609.9,898.1,3.5175,1.80959,0.96,0.353,4.93
610.0,898.3,3.5163,1.81655,0.96,0.354,4.93
610.1,898.6,3.5150,1.82395,0.96,0.353,4.96
610.2,898.9,3.5135,1.82982,0.96,0.352,5.02
610.3,899.2,3.5121,1.83401,0.97,0.351,5.04
610.4,899.5,3.5104,1.83883,0.96,0.352,5.03
610.5,899.8,3.5087,1.8451,0.96,0.353,5.03
610.6,900.0,3.5070,1.85079,0.96,0.353,5.05
610.7,900.3,3.5056,1.85493,0.96,0.352,5.07
610.8,900.6,3.5040,1.85973,0.96,0.352,5.08
610.9,900.9,3.5024,1.86696,0.96,0.352,5.11
611.0,901.2,3.5007,1.87531,0.96,0.352,5.14
611.1,901.5,3.4992,1.88311,0.97,0.352,5.17
611.2,901.8,3.4976,1.89008,0.97,0.353,5.18
611.3,902.0,3.4958,1.8964,0.97,0.354,5.18
611.4,902.3,3.4940,1.90247,0.97,0.354,5.19
611.5,902.6,3.4925,1.90877,0.96,0.353,5.21
611.6,902.9,3.4912,1.91519,0.96,0.352,5.23
611.7,903.2,3.4898,1.92133,0.96,0.351,5.26
611.8,903.5,3.4882,1.92715,0.96,0.351,5.27
611.9,903.7,3.4866,1.93292,0.96,0.352,5.28
612.0,904.0,3.4849,1.93907,0.96,0.353,5.29
612.1,904.3,3.4830,1.94617,0.97,0.355,5.32
612.2,904.6,3.4810,1.95424,0.97,0.354,5.36
612.3,904.9,3.4792,1.96255,0.97,0.353,5.39
612.4,905.2,3.4778,1.97037,0.97,0.352,5.42
612.5,905.4,3.4765,1.97716,0.97,0.353,5.42
612.6,905.7,3.4751,1.98291,0.97,0.354,5.41
612.7,906.0,3.4735,1.98894,0.97,0.353,5.44
612.8,906.3,3.4719,1.99624,0.97,0.352,5.48
612.9,906.6,3.4701,2.00358,0.97,0.352,5.49
613.0,906.9,3.4679,2.00966,0.97,0.352,5.51
613.1,907.1,3.4655,2.01567,0.97,0.352,5.53
613.2,907.4,3.4636,2.02335,0.97,0.352,5.56
613.3,907.7,3.4619,2.03185,0.97,0.353,5.57
613.4,908.0,3.4603,2.03935,0.96,0.353,5.57
613.5,908.3,3.4586,2.04594,0.96,0.353,5.59
613.6,908.6,3.4569,2.05292,0.97,0.352,5.64
613.7,908.8,3.4550,2.06053,0.97,0.351,5.68
613.8,909.1,3.4527,2.06802,0.97,0.352,5.69
613.9,909.4,3.4503,2.07524,0.97,0.351,5.72
614.0,909.7,3.4482,2.08274,0.97,0.351,5.76
614.1,910.0,3.4466,2.0906,0.97,0.352,5.78
614.2,910.3,3.4451,2.09819,0.97,0.353,5.77
614.3,910.5,3.4433,2.10526,0.97,0.353,5.77
614.4,910.8,3.4414,2.11255,0.96,0.351,5.80
614.5,911.1,3.4394,2.12052,0.96,0.350,5.82
614.6,911.4,3.4372,2.12855,0.96,0.351,5.83
614.7,911.7,3.4348,2.13606,0.97,0.353,5.84
614.8,912.0,3.4324,2.1436,0.97,0.353,5.88
614.9,912.3,3.4306,2.15179,0.97,0.352,5.91
615.0,912.5,3.4291,2.16006,0.97,0.352,5.94
615.1,912.8,3.4277,2.16756,0.97,0.352,5.96
615.2,913.1,3.4262,2.17463,0.97,0.352,5.98
615.3,913.4,3.4246,2.18208,0.97,0.352,6.01
615.4,913.7,3.4226,2.19003,0.97,0.352,6.03
615.5,914.0,3.4203,2.19811,0.97,0.352,6.06
615.6,914.2,3.4178,2.20607,0.97,0.352,6.08
615.7,914.5,3.4156,2.21379,0.97,0.351,6.11
615.8,914.8,3.4139,2.22142,0.97,0.350,6.15
615.9,915.1,3.4121,2.22937,0.97,0.349,6.18
616.0,915.4,3.4102,2.23787,0.97,0.348,6.20
616.1,915.7,3.4081,2.24677,0.97,0.349,6.22
616.2,916.0,3.4059,2.25583,0.97,0.350,6.23
616.3,916.2,3.4035,2.26472,0.97,0.350,6.24
616.4,916.5,3.4009,2.27322,0.96,0.349,6.28
616.5,916.8,3.3985,2.28136,0.97,0.348,6.33
616.6,917.1,3.3966,2.28924,0.97,0.348,6.38
616.7,917.4,3.3948,2.29705,0.97,0.348,6.39
616.8,917.7,3.3929,2.30499,0.97,0.349,6.38
616.9,918.0,3.3908,2.31334,0.97,0.349,6.40
617.0,918.3,3.3886,2.32228,0.97,0.349,6.44
617.1,918.5,3.3862,2.33139,0.97,0.348,6.50
617.2,918.8,3.3836,2.34011,0.97,0.348,6.53
617.3,919.1,3.3809,2.34874,0.97,0.348,6.54
617.4,919.4,3.3787,2.35784,0.97,0.350,6.53
617.5,919.7,3.3769,2.36721,0.97,0.349,6.57
617.6,920.0,3.3749,2.37621,0.97,0.349,6.62
617.7,920.3,3.3727,2.38494,0.97,0.349,6.65
617.8,920.5,3.3703,2.39406,0.97,0.350,6.65
617.9,920.8,3.3679,2.40345,0.97,0.351,6.64
618.0,921.1,3.3651,2.41223,0.97,0.351,6.68
618.1,921.4,3.3621,2.42023,0.98,0.351,6.73
618.2,921.7,3.3595,2.42821,0.98,0.352,6.73
618.3,922.0,3.3574,2.43671,0.97,0.353,6.73
618.4,922.3,3.3553,2.44578,0.97,0.351,6.78
618.5,922.5,3.3531,2.45539,0.97,0.350,6.84
618.6,922.8,3.3506,2.46532,0.98,0.350,6.88
618.7,923.1,3.3480,2.47533,0.98,0.351,6.89
618.8,923.4,3.3453,2.48512,0.97,0.351,6.89
618.9,923.7,3.3422,2.49443,0.97,0.352,6.90
619.0,924.0,3.3393,2.50341,0.98,0.351,6.96
619.1,924.2,3.3370,2.51228,0.98,0.349,7.03
619.2,924.5,3.3351,2.52108,0.98,0.350,7.05
619.3,924.8,3.3330,2.52983,0.98,0.352,7.03
619.4,925.1,3.3306,2.53881,0.97,0.351,7.04
619.5,925.4,3.3281,2.54837,0.97,0.350,7.06
619.6,925.7,3.3254,2.55855,0.97,0.350,7.09
619.7,926.0,3.3224,2.56915,0.97,0.350,7.13
619.8,926.2,3.3192,2.5797,0.97,0.351,7.17
619.9,926.5,3.3165,2.58947,0.98,0.352,7.17
620.0,926.8,3.3144,2.59845,0.97,0.351,7.21
620.1,927.1,3.3123,2.60735,0.97,0.349,7.29
620.2,927.4,3.3098,2.61671,0.98,0.348,7.33
620.3,927.7,3.3071,2.62676,0.97,0.349,7.34
620.4,928.0,3.3043,2.63734,0.97,0.350,7.33
620.5,928.2,3.3012,2.64765,0.97,0.349,7.35
620.6,928.5,3.2979,2.65726,0.97,0.349,7.40
620.7,928.8,3.2948,2.66693,0.97,0.351,7.41
620.8,929.1,3.2924,2.67714,0.98,0.352,7.42
620.9,929.4,3.2902,2.68702,0.98,0.353,7.45
621.0,929.7,3.2878,2.69585,0.97,0.352,7.47
621.1,930.0,3.2852,2.70482,0.97,0.350,7.49
621.2,930.2,3.2824,2.71531,0.97,0.349,7.54
621.3,930.5,3.2793,2.72641,0.97,0.350,7.55
621.4,930.8,3.2759,2.73658,0.97,0.352,7.53
621.5,931.1,3.2726,2.74664,0.97,0.352,7.56
621.6,931.4,3.2698,2.75839,0.97,0.350,7.63
621.7,931.7,3.2675,2.77087,0.97,0.350,7.70
621.8,932.0,3.2651,2.78136,0.98,0.352,7.73
621.9,932.2,3.2624,2.78991,0.98,0.353,7.74
622.0,932.5,3.2596,2.79909,0.98,0.352,7.79
622.1,932.8,3.2566,2.8098,0.98,0.350,7.84
622.2,933.1,3.2532,2.82079,0.98,0.349,7.88
622.3,933.4,3.2495,2.83142,0.97,0.349,7.88
622.4,933.7,3.2461,2.84211,0.97,0.351,7.87
622.5,933.9,3.2436,2.8531,0.97,0.352,7.90
622.6,934.2,3.2411,2.86403,0.97,0.351,7.95
622.7,934.5,3.2383,2.87455,0.97,0.351,7.96
622.8,934.8,3.2353,2.88464,0.97,0.352,7.96
622.9,935.1,3.2320,2.89449,0.97,0.352,8.00
623.0,935.4,3.2285,2.90496,0.97,0.351,8.07
623.1,935.7,3.2247,2.91676,0.97,0.349,8.11
623.2,935.9,3.2208,2.92877,0.97,0.348,8.14
623.3,936.2,3.2173,2.93959,0.97,0.349,8.16
623.4,936.5,3.2141,2.94985,0.97,0.351,8.19
623.5,936.8,3.2111,2.96092,0.97,0.352,8.21
623.6,937.1,3.2080,2.97261,0.97,0.352,8.23
623.7,937.4,3.2049,2.98389,0.97,0.351,8.29
623.8,937.7,3.2015,2.99462,0.98,0.350,8.38
623.9,937.9,3.1977,3.00529,0.98,0.349,8.42
624.0,938.2,3.1937,3.01616,0.98,0.349,8.45
624.1,938.5,3.1903,3.02714,0.97,0.348,8.47
624.2,938.8,3.1875,3.03831,0.97,0.348,8.47
624.3,939.1,3.1848,3.04989,0.97,0.348,8.48
624.4,939.4,3.1818,3.06176,0.97,0.349,8.51
624.5,939.7,3.1786,3.07314,0.97,0.350,8.55
624.6,940.0,3.1753,3.08371,0.97,0.350,8.59
624.7,940.2,3.1715,3.09413,0.98,0.349,8.65
624.8,940.5,3.1673,3.10494,0.98,0.349,8.70
624.9,940.8,3.1634,3.11591,0.98,0.349,8.73
625.0,941.1,3.1603,3.1269,0.98,0.349,8.76
625.1,941.4,3.1575,3.13849,0.98,0.349,8.79
625.2,941.7,3.1543,3.15112,0.98,0.348,8.85
625.3,942.0,3.1508,3.16395,0.98,0.348,8.89
625.4,942.2,3.1473,3.17588,0.98,0.349,8.87
625.5,942.5,3.1434,3.18687,0.97,0.351,8.84
625.6,942.8,3.1391,3.19733,0.98,0.353,8.84
625.7,943.1,3.1348,3.20817,0.98,0.352,8.94
625.8,943.4,3.1313,3.22039,0.98,0.349,9.05
625.9,943.7,3.1283,3.23309,0.98,0.348,9.09
626.0,944.0,3.1252,3.24417,0.98,0.348,9.10
626.1,944.2,3.1217,3.2541,0.97,0.349,9.10
626.2,944.5,3.1180,3.26554,0.97,0.349,9.10
626.3,944.8,3.1142,3.27874,0.97,0.350,9.12
626.4,945.1,3.1099,3.29116,0.98,0.350,9.18
626.5,945.4,3.1052,3.30189,0.98,0.350,9.27
626.6,945.7,3.1011,3.31255,0.98,0.349,9.35
626.7,946.0,3.0978,3.32433,0.98,0.348,9.36
626.8,946.2,3.0947,3.33716,0.98,0.349,9.35
626.9,946.5,3.0912,3.35059,0.98,0.349,9.39
627.0,946.8,3.0874,3.36359,0.98,0.349,9.47
627.1,947.1,3.0835,3.37536,0.98,0.348,9.53
627.2,947.4,3.0793,3.38623,0.98,0.348,9.54
627.3,947.7,3.0746,3.39676,0.98,0.348,9.54
627.4,948.0,3.0701,3.40772,0.98,0.349,9.56
627.5,948.3,3.0666,3.41977,0.98,0.349,9.62
627.6,948.5,3.0635,3.4327,0.98,0.348,9.67
627.7,948.8,3.0601,3.44598,0.98,0.348,9.71
627.8,949.1,3.0564,3.45895,0.98,0.347,9.77
627.9,949.4,3.0525,3.47099,0.98,0.347,9.81
628.0,949.7,3.0484,3.482,0.98,0.347,9.82
628.1,950.0,3.0437,3.49224,0.98,0.348,9.82
628.2,950.3,3.0387,3.50261,0.98,0.349,9.85
628.3,950.6,3.0345,3.51439,0.98,0.349,9.90
628.4,950.8,3.0311,3.52725,0.98,0.349,9.93
628.5,951.1,3.0276,3.53942,0.98,0.349,9.94
628.6,951.4,3.0237,3.5505,0.98,0.349,9.97
628.7,951.7,3.0195,3.56174,0.98,0.348,10.03
628.8,952.0,3.0151,3.57371,0.98,0.349,10.06
628.9,952.3,3.0102,3.5859,0.98,0.350,10.06
629.0,952.6,3.0049,3.5981,0.98,0.350,10.08
629.1,952.8,3.0001,3.61085,0.98,0.349,10.12
629.2,953.1,2.9964,3.62413,0.98,0.348,10.20
629.3,953.4,2.9930,3.63636,0.98,0.349,10.20
629.4,953.7,2.9891,3.64658,0.98,0.351,10.18
629.5,954.0,2.9850,3.65677,0.98,0.350,10.23
629.6,954.3,2.9808,3.66882,0.98,0.349,10.30
629.7,954.6,2.9762,3.68174,0.98,0.348,10.41
629.8,954.9,2.9709,3.69411,0.99,0.349,10.45
629.9,955.1,2.9656,3.70638,0.98,0.350,10.43
630.0,955.4,2.9614,3.7195,0.98,0.350,10.44
630.1,955.7,2.9578,3.73283,0.98,0.349,10.49
630.2,956.0,2.9538,3.74513,0.98,0.347,10.58
630.3,956.3,2.9493,3.7564,0.98,0.347,10.64
630.4,956.6,2.9447,3.7674,0.98,0.347,10.67
630.5,956.9,2.9397,3.77858,0.98,0.348,10.69
630.6,957.1,2.9342,3.79012,0.98,0.348,10.71
630.7,957.4,2.9285,3.80224,0.98,0.348,10.75
630.8,957.7,2.9236,3.81519,0.99,0.348,10.80
630.9,958.0,2.9198,3.82852,0.98,0.347,10.85
631.0,958.3,2.9161,3.84099,0.98,0.347,10.86
631.1,958.6,2.9118,3.85218,0.98,0.347,10.86
631.2,958.9,2.9073,3.86307,0.98,0.348,10.86
631.3,959.2,2.9026,3.8744,0.98,0.349,10.91
631.4,959.4,2.8975,3.88635,0.99,0.348,11.03
631.5,959.7,2.8918,3.89879,0.99,0.347,11.12
631.6,960.0,2.8866,3.91115,0.98,0.347,11.09
631.7,960.3,2.8826,3.92311,0.98,0.348,11.07
631.8,960.6,2.8789,3.93535,0.98,0.347,11.15
631.9,960.9,2.8747,3.94838,0.99,0.347,11.21
632.0,961.2,2.8701,3.9613,0.98,0.347,11.23
632.1,961.5,2.8653,3.97315,0.98,0.347,11.22
632.2,961.8,2.8600,3.9845,0.98,0.348,11.24
632.3,962.0,2.8540,3.9963,0.98,0.348,11.30
632.4,962.3,2.8481,4.0089,0.98,0.347,11.35
632.5,962.6,2.8433,4.02227,0.98,0.346,11.40
632.6,962.9,2.8393,4.03538,0.98,0.347,11.43
632.7,963.2,2.8351,4.04683,0.99,0.349,11.46
632.8,963.5,2.8303,4.0573,0.99,0.349,11.49
632.9,963.8,2.8253,4.06865,0.98,0.347,11.51
633.0,964.1,2.8200,4.08106,0.98,0.347,11.53
633.1,964.3,2.8142,4.09336,0.98,0.348,11.57
633.2,964.6,2.8081,4.1049,0.99,0.350,11.58
633.3,964.9,2.8030,4.11565,0.99,0.350,11.58
633.4,965.2,2.7990,4.12615,0.99,0.349,11.66
633.5,965.5,2.7949,4.13761,0.99,0.346,11.83
633.6,965.8,2.7903,4.15035,0.99,0.345,11.95
633.7,966.1,2.7853,4.16306,0.99,0.347,11.90
633.8,966.4,2.7800,4.17477,0.99,0.349,11.80
633.9,966.6,2.7742,4.18549,0.98,0.349,11.79
634.0,966.9,2.7678,4.19559,0.98,0.348,11.86
634.1,967.2,2.7618,4.20619,0.98,0.347,11.90
634.2,967.5,2.7572,4.21805,0.98,0.348,11.92
634.3,967.8,2.7529,4.23043,0.98,0.348,11.94
634.4,968.1,2.7482,4.24253,0.98,0.349,11.97
634.5,968.4,2.7430,4.25456,0.99,0.348,12.07
634.6,968.7,2.7375,4.26682,0.99,0.347,12.18
634.7,968.9,2.7316,4.27854,0.99,0.347,12.23
634.8,969.2,2.7251,4.2888,0.99,0.348,12.23
634.9,969.5,2.7188,4.29899,0.99,0.348,12.24
635.0,969.8,2.7137,4.31121,0.98,0.347,12.24
635.1,970.1,2.7094,4.32476,0.98,0.347,12.24
635.2,970.4,2.7049,4.33743,0.98,0.348,12.27
635.3,970.7,2.6998,4.34868,0.99,0.348,12.35
635.4,971.0,2.6945,4.35918,0.99,0.346,12.46
635.5,971.2,2.6889,4.3696,0.99,0.345,12.52
635.6,971.5,2.6825,4.38052,0.99,0.345,12.55
635.7,971.8,2.6757,4.39188,0.99,0.347,12.55
635.8,972.1,2.6699,4.40282,0.99,0.348,12.49
635.9,972.4,2.6653,4.41289,0.99,0.349,12.49
636.0,972.7,2.6608,4.42215,0.98,0.347,12.54
636.1,973.0,2.6555,4.43131,0.98,0.346,12.61
636.2,973.3,2.6497,4.44212,0.98,0.345,12.69
636.3,973.6,2.6436,4.45502,0.99,0.345,12.75
636.4,973.8,2.6370,4.46748,0.99,0.346,12.79
636.5,974.1,2.6301,4.47779,0.99,0.347,12.82
636.6,974.4,2.6238,4.48721,1.00,0.347,12.89
636.7,974.7,2.6188,4.49709,1.00,0.346,12.93
636.8,975.0,2.6143,4.50746,0.99,0.347,12.89
636.9,975.3,2.6092,4.51809,0.99,0.348,12.83
637.0,975.6,2.6037,4.52871,0.99,0.348,12.83
637.1,975.9,2.5980,4.53912,0.99,0.347,12.91
637.2,976.1,2.5918,4.54957,0.99,0.346,13.02
637.3,976.4,2.5849,4.56037,0.99,0.346,13.10
637.4,976.7,2.5780,4.57118,1.00,0.346,13.16
637.5,977.0,2.5726,4.58141,0.99,0.347,13.15
637.6,977.3,2.5680,4.59109,0.99,0.347,13.12
637.7,977.6,2.5630,4.60054,0.99,0.347,13.14
637.8,977.9,2.5574,4.61017,0.99,0.346,13.18
637.9,978.2,2.5515,4.62042,0.99,0.346,13.22
638.0,978.5,2.5453,4.63103,0.99,0.345,13.27
638.1,978.8,2.5381,4.64123,0.99,0.345,13.29
638.2,979.0,2.5307,4.65098,0.99,0.346,13.30
638.3,979.3,2.5244,4.66091,0.99,0.347,13.30
638.4,979.6,2.5194,4.67108,0.99,0.348,13.28
638.5,979.9,2.5144,4.68085,0.99,0.348,13.32
638.6,980.2,2.5088,4.68983,0.99,0.348,13.39
638.7,980.5,2.5028,4.6981,0.99,0.347,13.41
638.8,980.8,2.4966,4.70606,0.99,0.346,13.43
638.9,981.1,2.4898,4.71463,0.99,0.346,13.42
639.0,981.3,2.4823,4.72436,0.98,0.347,13.42
639.1,981.6,2.4756,4.73469,0.98,0.347,13.43
639.2,981.9,2.4703,4.74501,0.98,0.347,13.45
639.3,982.2,2.4656,4.75484,0.98,0.347,13.49
639.4,982.5,2.4602,4.76381,0.99,0.347,13.54
639.5,982.8,2.4543,4.77187,0.99,0.348,13.58
639.6,983.1,2.4482,4.77923,0.99,0.349,13.57
639.7,983.4,2.4416,4.78717,0.98,0.348,13.54
639.8,983.6,2.4340,4.79681,0.98,0.347,13.60
639.9,983.9,2.4266,4.80655,0.99,0.347,13.67
640.0,984.2,2.4207,4.81416,0.98,0.347,13.67
640.1,984.5,2.4158,4.82061,0.99,0.347,13.68
640.2,984.8,2.4105,4.82818,0.99,0.347,13.74
640.3,985.1,2.4045,4.83708,0.99,0.347,13.82
640.4,985.4,2.3983,4.8463,0.99,0.347,13.89
640.5,985.7,2.3916,4.85487,0.99,0.347,13.90
640.6,986.0,2.3841,4.86193,0.99,0.347,13.88
640.7,986.2,2.3763,4.86792,0.99,0.347,13.87
640.8,986.5,2.3697,4.87437,0.99,0.346,13.90
640.9,986.8,2.3645,4.88189,0.99,0.347,13.92
641.0,987.1,2.3592,4.88997,0.99,0.348,13.92
641.1,987.4,2.3533,4.89814,0.99,0.349,13.90
641.2,987.7,2.3471,4.90604,0.99,0.349,13.90
641.3,988.0,2.3407,4.91352,0.99,0.349,13.96
641.4,988.3,2.3335,4.92082,0.99,0.348,14.04
641.5,988.5,2.3257,4.928,0.99,0.347,14.10
641.6,988.8,2.3185,4.93476,0.99,0.347,14.11
641.7,989.1,2.3129,4.94095,0.99,0.347,14.12
641.8,989.4,2.3079,4.94714,0.99,0.347,14.10
641.9,989.7,2.3022,4.95384,0.99,0.347,14.10
642.0,990.0,2.2960,4.96084,0.99,0.347,14.18
642.1,990.3,2.2895,4.96771,0.99,0.346,14.28
642.2,990.6,2.2825,4.97381,1.00,0.346,14.34
642.3,990.9,2.2745,4.97865,1.00,0.346,14.34
642.4,991.1,2.2667,4.98301,0.99,0.346,14.31
642.5,991.4,2.2604,4.98799,0.99,0.347,14.25
642.6,991.7,2.2552,4.99386,0.99,0.348,14.19
642.7,992.0,2.2495,5.0005,0.99,0.349,14.16
642.8,992.3,2.2431,5.00761,0.99,0.348,14.21
642.9,992.6,2.2366,5.01479,0.99,0.347,14.33
643.0,992.9,2.2296,5.0215,0.99,0.347,14.40
643.1,993.2,2.2217,5.0271,1.00,0.347,14.41
643.2,993.4,2.2136,5.03186,0.99,0.347,14.42
643.3,993.7,2.2067,5.03677,0.99,0.346,14.48
643.4,994.0,2.2013,5.0422,0.99,0.345,14.54
643.5,994.3,2.1957,5.04776,0.99,0.344,14.58
643.6,994.6,2.1894,5.05314,0.99,0.344,14.59
643.7,994.9,2.1828,5.05818,0.99,0.344,14.61
643.8,995.2,2.1758,5.06247,0.99,0.344,14.62
643.9,995.5,2.1680,5.06521,0.99,0.344,14.62
644.0,995.8,2.1594,5.0666,1.00,0.345,14.63
644.1,996.1,2.1518,5.06872,1.00,0.345,14.66
644.2,996.3,2.1460,5.07286,1.00,0.346,14.65
644.3,996.6,2.1406,5.07802,0.99,0.346,14.60
644.4,996.9,2.1345,5.08307,0.99,0.346,14.58
644.5,997.2,2.1278,5.08739,0.99,0.347,14.55
644.6,997.5,2.1210,5.0906,0.99,0.349,14.51
644.7,997.8,2.1136,5.09273,1.00,0.349,14.53
644.8,998.1,2.1053,5.09423,1.00,0.348,14.58
644.9,998.4,2.0973,5.09687,1.00,0.347,14.67
645.0,998.6,2.0911,5.10227,1.00,0.345,14.76
645.1,998.9,2.0858,5.10861,1.00,0.345,14.79
645.2,999.2,2.0800,5.11309,1.00,0.345,14.81
645.3,999.5,2.0735,5.11526,1.00,0.346,14.80
645.4,999.8,2.0668,5.11583,1.00,0.346,14.75
645.5,1000.1,2.0596,5.11604,1.00,0.347,14.69
645.6,1000.4,2.0516,5.11734,1.00,0.348,14.68
645.7,1000.7,2.0433,5.12019,1.00,0.347,14.71
645.8,1001.0,2.0365,5.12434,1.00,0.347,14.78
645.9,1001.2,2.0310,5.12897,1.00,0.347,14.76
646.0,1001.5,2.0255,5.13282,1.00,0.349,14.63
646.1,1001.8,2.0192,5.13599,1.00,0.350,14.61
646.2,1002.1,2.0125,5.13995,1.00,0.349,14.68
646.3,1002.4,2.0055,5.14511,1.00,0.348,14.73
646.4,1002.7,1.9977,5.15028,0.99,0.347,14.77
646.5,1003.0,1.9893,5.15443,1.00,0.347,14.81
646.6,1003.3,1.9818,5.15695,1.00,0.347,14.83
646.7,1003.5,1.9760,5.15797,1.00,0.346,14.86
646.8,1003.8,1.9705,5.15911,1.00,0.346,14.89
646.9,1004.1,1.9643,5.16147,1.00,0.345,14.91
647.0,1004.4,1.9576,5.16425,1.00,0.344,14.99
647.1,1004.7,1.9507,5.16654,1.00,0.344,15.00
647.2,1005.0,1.9430,5.16814,1.00,0.345,14.91
647.3,1005.3,1.9343,5.16916,1.00,0.347,14.82
647.4,1005.6,1.9260,5.17032,0.99,0.349,14.75
647.5,1005.9,1.9196,5.17233,0.99,0.349,14.72
647.6,1006.1,1.9141,5.17523,0.99,0.349,14.74
647.7,1006.4,1.9080,5.17875,1.00,0.349,14.80
647.8,1006.7,1.9013,5.18193,1.00,0.348,14.83
647.9,1007.0,1.8944,5.18371,1.00,0.348,14.82
648.0,1007.3,1.8872,5.18416,1.00,0.348,14.81
648.1,1007.6,1.8790,5.18401,1.00,0.349,14.82
648.2,1007.9,1.8707,5.1837,1.00,0.348,14.82
648.3,1008.2,1.8638,5.18344,0.99,0.347,14.84
648.4,1008.4,1.8583,5.1835,0.99,0.347,14.85
648.5,1008.7,1.8526,5.18413,0.99,0.347,14.86
648.6,1009.0,1.8462,5.18541,1.00,0.348,14.87
648.7,1009.3,1.8395,5.18715,1.00,0.348,14.83
648.8,1009.6,1.8326,5.189,1.00,0.349,14.80
648.9,1009.9,1.8248,5.19045,1.00,0.350,14.79
649.0,1010.2,1.8163,5.19114,1.00,0.350,14.79
649.1,1010.5,1.8088,5.19098,1.00,0.350,14.79
649.2,1010.7,1.8029,5.19028,1.00,0.350,14.78
649.3,1011.0,1.7975,5.19015,1.00,0.351,14.74
649.4,1011.3,1.7914,5.19123,0.99,0.351,14.71
649.5,1011.6,1.7847,5.19241,1.00,0.350,14.77
649.6,1011.9,1.7778,5.19254,1.00,0.348,14.88
649.7,1012.2,1.7702,5.19177,1.00,0.347,14.91
649.8,1012.5,1.7617,5.19056,0.99,0.347,14.89
649.9,1012.7,1.7534,5.18921,0.99,0.347,14.86
650.0,1013.0,1.7469,5.18792,1.00,0.348,14.89
650.1,1013.3,1.7413,5.18664,1.00,0.347,14.97
650.2,1013.6,1.7353,5.18524,1.00,0.346,15.02
650.3,1013.9,1.7285,5.18413,1.00,0.347,14.98
650.4,1014.2,1.7215,5.18396,1.00,0.348,14.88
650.5,1014.5,1.7141,5.18448,1.00,0.348,14.85
650.6,1014.8,1.7058,5.18488,1.00,0.347,14.88
650.7,1015.0,1.6972,5.18493,1.00,0.347,14.92
650.8,1015.3,1.6900,5.18488,1.00,0.348,14.89
650.9,1015.6,1.6843,5.18424,1.00,0.348,14.86
651.0,1015.9,1.6786,5.1817,1.00,0.348,14.89
651.1,1016.2,1.6722,5.17762,1.00,0.347,14.93
651.2,1016.5,1.6653,5.17461,1.00,0.346,14.92
651.3,1016.8,1.6582,5.17362,1.00,0.347,14.86
651.4,1017.1,1.6503,5.17261,1.00,0.348,14.83
651.5,1017.4,1.6417,5.17035,1.00,0.348,14.85
651.6,1017.6,1.6340,5.16782,1.00,0.348,14.88
651.7,1017.9,1.6280,5.16575,1.00,0.347,14.90
651.8,1018.2,1.6225,5.16357,1.00,0.347,14.88
651.9,1018.5,1.6162,5.16062,1.00,0.347,14.82
652.0,1018.8,1.6095,5.1567,1.00,0.349,14.75
652.1,1019.1,1.6026,5.15198,1.00,0.349,14.76
652.2,1019.4,1.5953,5.14774,1.00,0.349,14.79
652.3,1019.7,1.5869,5.14522,1.00,0.348,14.74
652.4,1019.9,1.5788,5.14351,0.99,0.348,14.68
652.5,1020.2,1.5724,5.1411,1.00,0.349,14.68
652.6,1020.5,1.5671,5.13761,1.00,0.349,14.68
652.7,1020.8,1.5614,5.13324,1.00,0.349,14.67
652.8,1021.1,1.5550,5.12862,1.00,0.349,14.66
652.9,1021.4,1.5484,5.12458,1.00,0.349,14.66
653.0,1021.7,1.5415,5.12078,1.00,0.349,14.73
653.1,1021.9,1.5337,5.11606,1.00,0.349,14.74
653.2,1022.2,1.5254,5.11039,1.00,0.349,14.66
653.3,1022.5,1.5183,5.10485,1.00,0.349,14.65
653.4,1022.8,1.5126,5.09962,1.00,0.349,14.64
653.5,1023.1,1.5069,5.09364,1.00,0.349,14.62
653.6,1023.4,1.5005,5.08654,1.00,0.348,14.62
653.7,1023.7,1.4936,5.0792,1.00,0.348,14.60
653.8,1024.0,1.4864,5.0724,1.00,0.348,14.55
653.9,1024.2,1.4785,5.06661,1.00,0.349,14.50
654.0,1024.5,1.4700,5.06168,1.00,0.350,14.47
654.1,1024.8,1.4620,5.05609,1.00,0.350,14.47
654.2,1025.1,1.4555,5.04872,1.00,0.350,14.48
654.3,1025.4,1.4496,5.04079,1.00,0.349,14.47
654.4,1025.7,1.4433,5.03375,1.00,0.348,14.45
654.5,1026.0,1.4367,5.0277,1.00,0.348,14.45
654.6,1026.2,1.4301,5.02231,1.00,0.348,14.44
654.7,1026.5,1.4230,5.01674,1.00,0.348,14.41
654.8,1026.8,1.4151,5.01019,1.00,0.349,14.36
654.9,1027.1,1.4071,5.0031,1.00,0.349,14.33
655.0,1027.4,1.4006,4.99648,1.00,0.349,14.37
655.1,1027.7,1.3952,4.99005,1.01,0.349,14.41
655.2,1028.0,1.3895,4.98284,1.01,0.349,14.38
655.3,1028.3,1.3832,4.97489,1.00,0.350,14.27
655.4,1028.5,1.3766,4.96707,1.00,0.351,14.19
655.5,1028.8,1.3697,4.95943,1.00,0.351,14.15
655.6,1029.1,1.3619,4.95117,1.00,0.350,14.15
655.7,1029.4,1.3535,4.94223,1.00,0.349,14.16
655.8,1029.7,1.3462,4.93355,1.00,0.350,14.15
655.9,1030.0,1.3406,4.9254,1.01,0.351,14.14
656.0,1030.3,1.3353,4.91675,1.01,0.352,14.08
656.1,1030.5,1.3292,4.90705,1.01,0.352,14.03
656.2,1030.8,1.3227,4.89711,1.01,0.351,14.03
656.3,1031.1,1.3161,4.88755,1.00,0.350,14.03
656.4,1031.4,1.3089,4.87784,1.00,0.349,14.01
656.5,1031.7,1.3009,4.86755,1.00,0.349,14.00
656.6,1032.0,1.2932,4.85784,1.01,0.350,13.96
656.7,1032.3,1.2872,4.84984,1.01,0.351,13.90
656.8,1032.5,1.2821,4.84227,1.01,0.351,13.87
656.9,1032.8,1.2764,4.83327,1.01,0.351,13.86
657.0,1033.1,1.2701,4.82327,1.01,0.351,13.85
657.1,1033.4,1.2635,4.81361,1.01,0.350,13.86
657.2,1033.7,1.2566,4.80402,1.01,0.351,13.81
657.3,1034.0,1.2488,4.79325,1.01,0.352,13.79
657.4,1034.2,1.2408,4.78153,1.02,0.352,13.81
657.5,1034.5,1.2341,4.77029,1.01,0.351,13.77
657.6,1034.8,1.2287,4.76011,1.00,0.350,13.67
657.7,1035.1,1.2233,4.75054,1.00,0.349,13.62
657.8,1035.4,1.2172,4.74097,1.00,0.349,13.63
657.9,1035.7,1.2107,4.73063,1.01,0.349,13.61
658.0,1036.0,1.2042,4.71913,1.01,0.351,13.55
658.1,1036.2,1.1970,4.70678,1.01,0.352,13.47
658.2,1036.5,1.1891,4.69409,1.01,0.353,13.42
658.3,1036.8,1.1819,4.68192,1.01,0.352,13.43
658.4,1037.1,1.1764,4.67075,1.01,0.351,13.43
658.5,1037.4,1.1714,4.6596,1.01,0.350,13.43
658.6,1037.7,1.1658,4.64748,1.01,0.351,13.38
658.7,1038.0,1.1598,4.63495,1.01,0.352,13.26
658.8,1038.2,1.1537,4.62283,1.01,0.353,13.17
658.9,1038.5,1.1471,4.61103,1.00,0.352,13.13
659.0,1038.8,1.1396,4.59909,1.00,0.351,13.15
659.1,1039.1,1.1319,4.58684,1.00,0.350,13.16
659.2,1039.4,1.1257,4.57426,1.01,0.351,13.11
659.3,1039.7,1.1206,4.56166,1.01,0.352,13.08
659.4,1039.9,1.1154,4.5496,1.01,0.352,13.04
659.5,1040.2,1.1095,4.5378,1.00,0.351,12.96
659.6,1040.5,1.1033,4.52524,1.00,0.350,12.90
659.7,1040.8,1.0969,4.51175,0.99,0.349,12.82
659.8,1041.1,1.0896,4.49828,0.99,0.350,12.77
659.9,1041.4,1.0819,4.48526,1.00,0.351,12.83
660.0,1041.7,1.0750,4.47211,1.01,0.353,12.84
660.1,1041.9,1.0698,4.4586,1.01,0.354,12.77
660.2,1042.2,1.0650,4.44546,1.01,0.353,12.72
660.3,1042.5,1.0595,4.43319,1.01,0.352,12.70
660.4,1042.8,1.0535,4.42107,1.01,0.352,12.65
660.5,1043.1,1.0475,4.40827,1.00,0.351,12.59
660.6,1043.4,1.0409,4.39454,1.00,0.351,12.58
660.7,1043.6,1.0334,4.37991,1.01,0.351,12.56
660.8,1043.9,1.0261,4.36517,1.01,0.351,12.50
660.9,1044.2,1.0207,4.35127,1.00,0.352,12.42
661.0,1044.5,1.0165,4.33793,1.01,0.352,12.40
661.1,1044.8,1.0117,4.32428,1.01,0.351,12.40
661.2,1045.1,1.0061,4.30995,1.01,0.352,12.33
661.3,1045.4,1.0002,4.29493,1.01,0.353,12.25
661.4,1045.6,0.9942,4.27954,1.01,0.353,12.22
661.5,1045.9,0.9874,4.26445,1.01,0.352,12.21
661.6,1046.2,0.9802,4.25007,1.00,0.351,12.16
661.7,1046.5,0.9740,4.23648,1.00,0.351,12.12
661.8,1046.8,0.9692,4.22318,1.01,0.353,12.06
661.9,1047.1,0.9646,4.20874,1.01,0.355,11.97
662.0,1047.3,0.9594,4.19283,1.01,0.357,11.89
662.1,1047.6,0.9538,4.17784,1.01,0.358,11.81
662.2,1047.9,0.9482,4.1653,1.01,0.358,11.77
662.3,1048.2,0.9420,4.15271,1.01,0.355,11.80
662.4,1048.5,0.9349,4.13754,1.00,0.353,11.76
662.5,1048.7,0.9278,4.1215,1.00,0.355,11.64
662.6,1049.0,0.9222,4.10725,1.00,0.357,11.56
662.7,1049.3,0.9175,4.09425,1.01,0.356,11.57
662.8,1049.6,0.9126,4.08057,1.01,0.354,11.62
662.9,1049.9,0.9074,4.0657,1.01,0.353,11.62
663.0,1050.2,0.9019,4.0501,1.01,0.353,11.59
663.1,1050.4,0.8962,4.03448,1.01,0.353,11.54
663.2,1050.7,0.8899,4.01979,1.01,0.353,11.50
663.3,1051.0,0.8833,4.0059,1.01,0.352,11.47
663.4,1051.3,0.8776,3.9913,1.01,0.352,11.44
663.5,1051.6,0.8731,3.97554,1.01,0.352,11.40
663.6,1051.9,0.8687,3.9601,1.01,0.352,11.36
663.7,1052.1,0.8638,3.94579,1.01,0.352,11.34
663.8,1052.4,0.8586,3.93135,1.01,0.352,11.28
663.9,1052.7,0.8532,3.91584,1.01,0.353,11.17
664.0,1053.0,0.8473,3.90014,1.01,0.353,11.12
664.1,1053.3,0.8406,3.88521,1.01,0.354,11.12
664.2,1053.6,0.8342,3.87057,1.01,0.353,11.10
664.3,1053.8,0.8291,3.85541,1.01,0.351,11.07
664.4,1054.1,0.8247,3.83974,1.00,0.349,11.02
664.5,1054.4,0.8200,3.82388,1.01,0.349,11.00
664.6,1054.7,0.8147,3.80809,1.01,0.351,10.97
664.7,1055.0,0.8093,3.79254,1.02,0.352,10.96
664.8,1055.3,0.8037,3.77733,1.02,0.351,10.96
664.9,1055.5,0.7974,3.76247,1.02,0.350,10.96
665.0,1055.8,0.7910,3.74779,1.02,0.349,10.93
665.1,1056.1,0.7855,3.73298,1.01,0.349,10.84
665.2,1056.4,0.7813,3.7181,1.01,0.351,10.71
665.3,1056.7,0.7771,3.70374,1.01,0.353,10.61
665.4,1057.0,0.7725,3.68974,1.01,0.355,10.54
665.5,1057.3,0.7676,3.67475,1.01,0.355,10.51
665.6,1057.5,0.7624,3.65823,1.01,0.354,10.48
665.7,1057.8,0.7568,3.64163,1.01,0.354,10.41
665.8,1058.1,0.7506,3.62615,1.01,0.354,10.36
665.9,1058.4,0.7449,3.61135,1.01,0.354,10.32
666.0,1058.7,0.7404,3.59654,1.02,0.355,10.30
666.1,1059.0,0.7366,3.58141,1.02,0.356,10.24
666.2,1059.2,0.7323,3.56582,1.02,0.356,10.20
666.3,1059.5,0.7277,3.55018,1.02,0.356,10.15
666.4,1059.8,0.7230,3.53503,1.01,0.355,10.10
666.5,1060.1,0.7180,3.52017,1.01,0.354,10.07
666.6,1060.4,0.7122,3.50501,1.02,0.355,10.06
666.7,1060.6,0.7060,3.48946,1.02,0.354,10.06
666.8,1060.9,0.7008,3.47389,1.02,0.353,10.00
666.9,1061.2,0.6969,3.45833,1.01,0.353,9.91
667.0,1061.5,0.6932,3.44237,1.01,0.353,9.86
667.1,1061.8,0.6889,3.42587,1.01,0.354,9.81
667.2,1062.1,0.6843,3.40922,1.01,0.354,9.74
667.3,1062.3,0.6797,3.39284,1.01,0.355,9.66
667.4,1062.6,0.6745,3.37714,1.01,0.355,9.61
667.5,1062.9,0.6689,3.3622,1.01,0.355,9.59
667.6,1063.2,0.6636,3.34684,1.01,0.354,9.57
667.7,1063.5,0.6594,3.33011,1.01,0.353,9.54
667.8,1063.7,0.6558,3.31316,1.01,0.354,9.46
667.9,1064.0,0.6519,3.29752,1.01,0.355,9.40
668.0,1064.3,0.6477,3.28282,1.02,0.355,9.39
668.1,1064.6,0.6433,3.26793,1.02,0.354,9.40
668.2,1064.9,0.6387,3.25236,1.02,0.355,9.35
668.3,1065.2,0.6335,3.23607,1.02,0.355,9.25
668.4,1065.4,0.6281,3.2195,1.02,0.355,9.20
668.5,1065.7,0.6236,3.20348,1.02,0.355,9.17
668.6,1066.0,0.6200,3.18798,1.02,0.354,9.17
668.7,1066.3,0.6164,3.17193,1.02,0.354,9.13
668.8,1066.6,0.6123,3.15497,1.02,0.354,9.06
668.9,1066.8,0.6079,3.1381,1.01,0.353,8.99
669.0,1067.1,0.6034,3.12204,1.01,0.354,8.92
669.1,1067.4,0.5986,3.10647,1.02,0.355,8.89
669.2,1067.7,0.5933,3.09099,1.02,0.355,8.86
669.3,1068.0,0.5884,3.07524,1.02,0.356,8.80
669.4,1068.3,0.5846,3.059,1.02,0.356,8.73
669.5,1068.5,0.5813,3.04257,1.02,0.355,8.70
669.6,1068.8,0.5777,3.02641,1.02,0.354,8.71
669.7,1069.1,0.5736,3.01063,1.02,0.353,8.69
669.8,1069.4,0.5695,2.99517,1.02,0.354,8.62
669.9,1069.7,0.5652,2.97989,1.02,0.355,8.55
670.0,1070.0,0.5604,2.96455,1.02,0.355,8.52
670.1,1070.2,0.5555,2.94917,1.02,0.355,8.49
670.2,1070.5,0.5513,2.93394,1.02,0.353,8.49
670.3,1070.8,0.5480,2.91865,1.02,0.352,8.46
670.4,1071.1,0.5447,2.90251,1.02,0.353,8.38
670.5,1071.4,0.5411,2.88539,1.02,0.354,8.28
670.6,1071.6,0.5372,2.86833,1.01,0.354,8.22
670.7,1071.9,0.5331,2.85199,1.01,0.353,8.18
670.8,1072.2,0.5287,2.83569,1.02,0.354,8.14
670.9,1072.5,0.5239,2.81881,1.02,0.354,8.08
671.0,1072.8,0.5196,2.80161,1.02,0.355,8.03
671.1,1073.1,0.5165,2.78451,1.02,0.356,7.97
671.2,1073.3,0.5141,2.76773,1.02,0.356,7.94
671.3,1073.6,0.5112,2.75137,1.02,0.355,7.91
671.4,1073.9,0.5077,2.73497,1.02,0.356,7.85
671.5,1074.2,0.5040,2.7179,1.02,0.356,7.79
671.6,1074.5,0.5002,2.70076,1.02,0.355,7.73
671.7,1074.7,0.4959,2.68492,1.01,0.355,7.68
671.8,1075.0,0.4915,2.6702,1.02,0.355,7.65
671.9,1075.3,0.4877,2.65498,1.02,0.355,7.61
672.0,1075.6,0.4848,2.63864,1.02,0.357,7.55
672.1,1075.9,0.4818,2.62202,1.02,0.357,7.51
672.2,1076.2,0.4786,2.60548,1.02,0.356,7.48
672.3,1076.4,0.4751,2.58831,1.02,0.355,7.42
672.4,1076.7,0.4715,2.57041,1.02,0.355,7.36
672.5,1077.0,0.4675,2.55377,1.02,0.355,7.30
672.6,1077.3,0.4631,2.53994,1.02,0.357,7.24
672.7,1077.6,0.4589,2.52711,1.02,0.358,7.19
672.8,1077.8,0.4554,2.51309,1.02,0.357,7.17
672.9,1078.1,0.4524,2.49879,1.02,0.357,7.15
673.0,1078.4,0.4491,2.4861,1.02,0.356,7.13
673.1,1078.7,0.4455,2.47377,1.02,0.355,7.10
673.2,1079.0,0.4419,2.45895,1.02,0.355,7.05
673.3,1079.2,0.4384,2.44196,1.02,0.355,6.99
673.4,1079.5,0.4346,2.42578,1.02,0.355,6.95
673.5,1079.8,0.4305,2.41134,1.02,0.354,6.92
673.6,1080.1,0.4270,2.39706,1.02,0.354,6.88
673.7,1080.4,0.4243,2.38192,1.02,0.354,6.85
673.8,1080.7,0.4218,2.36601,1.02,0.353,6.84
673.9,1080.9,0.4189,2.34971,1.02,0.353,6.80
674.0,1081.2,0.4157,2.3337,1.02,0.354,6.74
674.1,1081.5,0.4125,2.31843,1.02,0.354,6.69
674.2,1081.8,0.4090,2.30328,1.02,0.354,6.64
674.3,1082.1,0.4051,2.28763,1.02,0.354,6.58
674.4,1082.3,0.4013,2.27162,1.02,0.355,6.53
674.5,1082.6,0.3983,2.25563,1.02,0.355,6.49
674.6,1082.9,0.3959,2.23986,1.02,0.356,6.45
674.7,1083.2,0.3933,2.22442,1.02,0.356,6.40
674.8,1083.5,0.3903,2.2095,1.02,0.356,6.35
674.9,1083.8,0.3873,2.19524,1.02,0.356,6.31
675.0,1084.0,0.3841,2.18134,1.02,0.355,6.31
675.1,1084.3,0.3805,2.16707,1.03,0.354,6.29
675.2,1084.6,0.3767,2.15242,1.03,0.355,6.24
675.3,1084.9,0.3734,2.13825,1.03,0.356,6.17
675.4,1085.2,0.3709,2.1251,1.03,0.356,6.14
675.5,1085.4,0.3685,2.11285,1.03,0.355,6.13
675.6,1085.7,0.3658,2.10106,1.02,0.354,6.08
675.7,1086.0,0.3630,2.08867,1.02,0.355,6.01
675.8,1086.3,0.3601,2.07495,1.02,0.355,5.97
675.9,1086.6,0.3569,2.06064,1.02,0.355,5.95
676.0,1086.9,0.3535,2.04663,1.02,0.355,5.91
676.1,1087.1,0.3501,2.03287,1.02,0.355,5.86
676.2,1087.4,0.3475,2.01905,1.02,0.355,5.83
676.3,1087.7,0.3453,2.0054,1.03,0.356,5.80
676.4,1088.0,0.3430,1.99239,1.03,0.357,5.75
676.5,1088.3,0.3404,1.97997,1.03,0.357,5.70
676.6,1088.5,0.3377,1.96774,1.03,0.357,5.67
676.7,1088.8,0.3349,1.95504,1.03,0.356,5.64
676.8,1089.1,0.3318,1.94103,1.03,0.355,5.60
676.9,1089.4,0.3285,1.92597,1.02,0.355,5.56
677.0,1089.7,0.3256,1.91176,1.02,0.354,5.52
677.1,1089.9,0.3233,1.89918,1.03,0.354,5.51
677.2,1090.2,0.3213,1.88647,1.03,0.354,5.47
677.3,1090.5,0.3190,1.87246,1.02,0.354,5.39
677.4,1090.8,0.3165,1.85866,1.02,0.355,5.32
677.5,1091.1,0.3140,1.84648,1.02,0.355,5.31
677.6,1091.4,0.3113,1.83467,1.02,0.354,5.31
677.7,1091.6,0.3083,1.82165,1.02,0.353,5.27
677.8,1091.9,0.3055,1.80792,1.02,0.354,5.21
677.9,1092.2,0.3032,1.79469,1.02,0.356,5.17
678.0,1092.5,0.3012,1.78212,1.03,0.356,5.14
678.1,1092.8,0.2991,1.76979,1.03,0.355,5.11
678.2,1093.0,0.2968,1.75749,1.02,0.355,5.06
678.3,1093.3,0.2943,1.74515,1.02,0.356,5.01
678.4,1093.6,0.2918,1.73287,1.03,0.357,4.98
678.5,1093.9,0.2889,1.72087,1.02,0.357,4.93
678.6,1094.2,0.2858,1.70909,1.02,0.356,4.90
678.7,1094.5,0.2831,1.69699,1.02,0.355,4.90
678.8,1094.7,0.2810,1.68428,1.03,0.355,4.87
678.9,1095.0,0.2791,1.67137,1.03,0.355,4.83
679.0,1095.3,0.2771,1.65866,1.02,0.355,4.78
679.1,1095.6,0.2748,1.64624,1.02,0.355,4.75
679.2,1095.9,0.2725,1.63404,1.03,0.355,4.73
679.3,1096.1,0.2701,1.62155,1.02,0.355,4.68
679.4,1096.4,0.2675,1.60832,1.02,0.355,4.63
679.5,1096.7,0.2649,1.59526,1.02,0.355,4.59
679.6,1097.0,0.2629,1.58377,1.03,0.355,4.57
679.7,1097.3,0.2612,1.57346,1.03,0.355,4.55
679.8,1097.6,0.2591,1.56285,1.03,0.355,4.51
679.9,1097.8,0.2566,1.55121,1.02,0.355,4.48
680.0,1098.1,0.2540,1.53858,1.03,0.355,4.45
680.1,1098.4,0.2516,1.52561,1.03,0.355,4.42
680.2,1098.7,0.2492,1.51372,1.03,0.355,4.38
680.3,1099.0,0.2466,1.50331,1.03,0.355,4.36
680.4,1099.2,0.2443,1.49286,1.04,0.355,4.35
680.5,1099.5,0.2425,1.48134,1.04,0.355,4.34
680.6,1099.8,0.2409,1.46942,1.04,0.355,4.30
680.7,1100.1,0.2392,1.45785,1.04,0.355,4.26
680.8,1100.4,0.2374,1.44658,1.04,0.354,4.23
680.9,1100.7,0.2356,1.43536,1.04,0.353,4.22
681.0,1100.9,0.2336,1.42404,1.04,0.352,4.19
681.1,1101.2,0.2312,1.41251,1.04,0.352,4.15
681.2,1101.5,0.2289,1.40091,1.04,0.352,4.12
681.3,1101.8,0.2269,1.38944,1.04,0.352,4.09
681.4,1102.1,0.2254,1.37818,1.04,0.353,4.04
681.5,1102.4,0.2239,1.36709,1.03,0.354,3.98
681.6,1102.6,0.2221,1.3562,1.03,0.354,3.95
681.7,1102.9,0.2202,1.34551,1.03,0.354,3.92
681.8,1103.2,0.2183,1.33493,1.03,0.354,3.88
681.9,1103.5,0.2162,1.32423,1.03,0.354,3.83
682.0,1103.8,0.2139,1.31328,1.02,0.355,3.80
682.1,1104.0,0.2119,1.30225,1.03,0.354,3.78
682.2,1104.3,0.2104,1.29137,1.03,0.354,3.76
682.3,1104.6,0.2090,1.28091,1.03,0.355,3.72
682.4,1104.9,0.2074,1.2711,1.03,0.356,3.67
682.5,1105.2,0.2057,1.26176,1.03,0.355,3.66
682.6,1105.5,0.2040,1.25259,1.03,0.354,3.64
682.7,1105.7,0.2021,1.2428,1.02,0.354,3.59
682.8,1106.0,0.2001,1.23166,1.02,0.354,3.53
682.9,1106.3,0.1981,1.21981,1.02,0.354,3.50
683.0,1106.6,0.1965,1.20847,1.02,0.353,3.50
683.1,1106.9,0.1953,1.19812,1.02,0.353,3.46
683.2,1107.2,0.1939,1.18873,1.02,0.354,3.42
683.3,1107.4,0.1924,1.17982,1.02,0.355,3.39
683.4,1107.7,0.1908,1.17048,1.02,0.356,3.36
683.5,1108.0,0.1892,1.16044,1.02,0.356,3.33
683.6,1108.3,0.1873,1.15022,1.02,0.355,3.31
683.7,1108.6,0.1853,1.14016,1.02,0.355,3.29
683.8,1108.8,0.1837,1.13014,1.03,0.355,3.28
683.9,1109.1,0.1828,1.12018,1.03,0.355,3.25
684.0,1109.4,0.1819,1.1107,1.03,0.354,3.23
684.1,1109.7,0.1806,1.10192,1.03,0.353,3.22
684.2,1110.0,0.1790,1.0931,1.03,0.354,3.19
684.3,1110.3,0.1775,1.08345,1.03,0.355,3.15
684.4,1110.5,0.1759,1.0733,1.03,0.355,3.12
684.5,1110.8,0.1740,1.0633,1.03,0.354,3.09
684.6,1111.1,0.1721,1.05378,1.03,0.354,3.07
684.7,1111.4,0.1708,1.04491,1.03,0.355,3.04
684.8,1111.7,0.1701,1.0365,1.03,0.355,3.00
684.9,1111.9,0.1691,1.02811,1.03,0.355,2.98
685.0,1112.2,0.1679,1.0194,1.03,0.355,2.96
685.1,1112.5,0.1666,1.01009,1.03,0.354,2.94
685.2,1112.8,0.1653,1.00051,1.03,0.355,2.91
685.3,1113.1,0.1639,0.99182,1.03,0.357,2.87
685.4,1113.4,0.1624,0.98426,1.04,0.359,2.84
685.5,1113.6,0.1610,0.97624,1.04,0.360,2.81
685.6,1113.9,0.1599,0.9668,1.04,0.360,2.79
685.7,1114.2,0.1590,0.95737,1.03,0.356,2.79
685.8,1114.5,0.1579,0.94933,1.03,0.353,2.78
685.9,1114.8,0.1566,0.94173,1.03,0.355,2.74
686.0,1115.0,0.1553,0.93323,1.03,0.357,2.70
686.1,1115.3,0.1538,0.92424,1.03,0.358,2.66
686.2,1115.6,0.1522,0.91576,1.03,0.357,2.64
686.3,1115.9,0.1505,0.90779,1.03,0.356,2.64
686.4,1116.2,0.1491,0.89967,1.04,0.355,2.63
686.5,1116.4,0.1481,0.89137,1.04,0.355,2.60
686.6,1116.7,0.1471,0.8833,1.04,0.354,2.59
686.7,1117.0,0.1459,0.87566,1.04,0.353,2.57
686.8,1117.3,0.1446,0.86825,1.04,0.353,2.55
686.9,1117.6,0.1430,0.86099,1.04,0.353,2.54
687.0,1117.9,0.1413,0.85398,1.04,0.352,2.52
687.1,1118.1,0.1397,0.84705,1.04,0.352,2.49
687.2,1118.4,0.1383,0.83945,1.04,0.353,2.47
687.3,1118.7,0.1374,0.83076,1.04,0.353,2.44
687.4,1119.0,0.1366,0.82213,1.04,0.353,2.42
687.5,1119.3,0.1357,0.81463,1.04,0.352,2.40
687.6,1119.6,0.1347,0.80781,1.03,0.351,2.38
687.7,1119.8,0.1339,0.80083,1.03,0.350,2.37
687.8,1120.1,0.1330,0.79345,1.03,0.348,2.36
687.9,1120.4,0.1318,0.78574,1.04,0.347,2.35
688.0,1120.7,0.1306,0.77805,1.04,0.350,2.30
688.1,1121.0,0.1297,0.77083,1.03,0.354,2.25
688.2,1121.3,0.1289,0.76403,1.03,0.354,2.23
688.3,1121.5,0.1278,0.75723,1.03,0.351,2.23
688.4,1121.8,0.1263,0.75026,1.04,0.349,2.24
688.5,1122.1,0.1252,0.74312,1.04,0.349,2.21
688.6,1122.4,0.1246,0.73598,1.03,0.351,2.17
688.7,1122.7,0.1240,0.72915,1.03,0.352,2.14
688.8,1123.0,0.1231,0.72261,1.03,0.353,2.11
688.9,1123.3,0.1219,0.71582,1.04,0.354,2.10
689.0,1123.5,0.1207,0.70853,1.04,0.354,2.07
689.1,1123.8,0.1196,0.70128,1.04,0.354,2.05
689.2,1124.1,0.1188,0.69453,1.03,0.353,2.03
689.3,1124.4,0.1178,0.68823,1.03,0.353,2.02
689.4,1124.7,0.1163,0.68224,1.04,0.352,2.01
689.5,1125.0,0.1148,0.67635,1.04,0.351,2.01
689.6,1125.2,0.1139,0.67033,1.04,0.351,1.98
689.7,1125.5,0.1134,0.66391,1.04,0.352,1.95
689.8,1125.8,0.1125,0.65689,1.04,0.353,1.93
689.9,1126.1,0.1114,0.6499,1.04,0.352,1.91
690.0,1126.4,0.1103,0.64392,1.04,0.351,1.91
690.1,1126.7,0.1095,0.63862,1.04,0.351,1.89
690.2,1126.9,0.1088,0.63282,1.04,0.352,1.86
690.3,1127.2,0.1083,0.62654,1.04,0.352,1.85
690.4,1127.5,0.1074,0.6209,1.04,0.350,1.85
690.5,1127.8,0.1063,0.61591,1.04,0.350,1.83
690.6,1128.1,0.1054,0.61012,1.04,0.352,1.80
690.7,1128.4,0.1050,0.60305,1.04,0.353,1.77
690.8,1128.7,0.1046,0.59593,1.04,0.353,1.75
690.9,1128.9,0.1040,0.58975,1.04,0.352,1.74
691.0,1129.2,0.1030,0.58452,1.04,0.351,1.73
691.1,1129.5,0.1019,0.57994,1.04,0.351,1.72
691.2,1129.8,0.1009,0.5752,1.04,0.350,1.70
691.3,1130.1,0.1002,0.56968,1.04,0.350,1.69
691.4,1130.4,0.0995,0.56414,1.04,0.351,1.67
691.5,1130.7,0.0983,0.55942,1.04,0.352,1.66
691.6,1130.9,0.0971,0.55486,1.04,0.353,1.64
691.7,1131.2,0.0963,0.54944,1.04,0.353,1.62
691.8,1131.5,0.0959,0.54334,1.04,0.353,1.60
691.9,1131.8,0.0953,0.5373,1.04,0.352,1.58
692.0,1132.1,0.0945,0.53176,1.04,0.352,1.57
692.1,1132.4,0.0937,0.52693,1.04,0.352,1.56
692.2,1132.6,0.0931,0.5227,1.04,0.352,1.54
692.3,1132.9,0.0926,0.51865,1.04,0.352,1.53
692.4,1133.2,0.0922,0.51438,1.03,0.352,1.51
692.5,1133.5,0.0916,0.50954,1.03,0.352,1.49
692.6,1133.8,0.0908,0.50413,1.03,0.352,1.48
692.7,1134.1,0.0900,0.4987,1.04,0.352,1.47
