Repository: MaCFP/matl-db

### Experimental Conditions: TGA and DSC
A Netzsch STA 449 F3 Jupiter was used to conduct Thermogravimetric Analysis (TGA) and Differential Scanning Calorimetry (DSC) experiments. 

* Heating Rate: 3, 10, and 30 K/min
* Temperature program
  - Initial Temperature: 323 K
  - Initial Isotherm: 600 s (hold at 323 K for 600 s)  
  - Maximum Temperature: 823 K
  - Final Isotherm: 300 s (hold at 823 K for 300 s)
* Sample mass: 4.0 +/- 0.1 mg
* Sample geometry: Powdered (Supplied by NIST)
* Calibration type: Before each experiment, a baseline test was performed using an empty crucible.

File: PMMA/Calibration_Data/FSRI/FSRI_STA_N2_20K_3.csv (part 4 of 7)
Temp,time ,TGA,DSC,Sensitivity,Heating Rate,Heat Capacity,Heat Capacity,Heat Capacity
[K],[s],[mg],[uV/mg],[mW/uV],[K/s],[J/g/K],[J/g/K],[J/g/K]
540.5,702.9,3.8324,0.94289,0.920,0.359,2.42,2.45,2.433
540.6,703.2,3.8323,0.94118,0.918,0.359,2.41,2.45,2.432
540.7,703.5,3.8319,0.94106,0.917,0.359,2.41,2.44,2.431
540.8,703.7,3.8314,0.94211,0.917,0.359,2.40,2.44,2.429
540.9,704.0,3.8311,0.94323,0.917,0.360,2.40,2.44,2.427
541.0,704.3,3.8310,0.94378,0.917,0.359,2.41,2.43,2.427
541.1,704.6,3.8310,0.94347,0.916,0.357,2.42,2.44,2.424
541.2,704.8,3.8310,0.94299,0.913,0.357,2.41,2.44,2.419
541.3,705.1,3.8310,0.94376,0.910,0.358,2.40,2.44,2.412
541.4,705.4,3.8310,0.94586,0.911,0.359,2.40,2.44,2.412
541.5,705.7,3.8310,0.94789,0.915,0.358,2.42,2.43,2.417
541.6,706.0,3.8310,0.94889,0.918,0.358,2.44,2.43,2.427
541.7,706.2,3.8310,0.94883,0.920,0.358,2.44,2.42,2.438
541.8,706.5,3.8310,0.94805,0.919,0.358,2.43,2.42,2.444
541.9,706.8,3.8310,0.94757,0.916,0.357,2.43,2.43,2.434
542.0,707.1,3.8310,0.9481,0.913,0.357,2.43,2.44,2.417
542.1,707.4,3.8310,0.9487,0.917,0.358,2.43,2.43,2.423
542.2,707.6,3.8310,0.94827,0.920,0.360,2.42,2.43,2.435
542.3,707.9,3.8310,0.94715,0.919,0.361,2.41,2.43,2.436
542.4,708.2,3.8310,0.94618,0.916,0.360,2.41,2.44,2.432
542.5,708.5,3.8310,0.94596,0.916,0.359,2.41,2.44,2.433
542.6,708.8,3.8310,0.9469,0.919,0.359,2.42,2.43,2.441
542.7,709.0,3.8310,0.94858,0.919,0.359,2.43,2.43,2.444
542.8,709.3,3.8310,0.94986,0.916,0.359,2.42,2.43,2.441
542.9,709.6,3.8310,0.95025,0.915,0.359,2.42,2.44,2.434
543.0,709.9,3.8310,0.95022,0.916,0.359,2.42,2.43,2.429
543.1,710.1,3.8310,0.95014,0.917,0.359,2.43,2.42,2.433
543.2,710.4,3.8310,0.95004,0.920,0.358,2.44,2.43,2.450
543.3,710.7,3.8310,0.95,0.921,0.358,2.44,2.43,2.460
543.4,711.0,3.8310,0.95038,0.918,0.359,2.43,2.44,2.455
543.5,711.3,3.8309,0.95143,0.917,0.360,2.43,2.45,2.450
543.6,711.5,3.8310,0.95255,0.920,0.359,2.44,2.44,2.451
543.7,711.8,3.8310,0.95301,0.924,0.357,2.47,2.43,2.462
543.8,712.1,3.8310,0.95306,0.923,0.357,2.47,2.44,2.466
543.9,712.4,3.8307,0.95331,0.920,0.357,2.46,2.47,2.461
544.0,712.7,3.8302,0.95367,0.919,0.358,2.45,2.48,2.462
544.1,712.9,3.8298,0.95349,0.919,0.360,2.44,2.48,2.460
544.2,713.2,3.8297,0.95284,0.920,0.360,2.44,2.47,2.464
544.3,713.5,3.8297,0.9525,0.921,0.359,2.45,2.46,2.472
544.4,713.8,3.8297,0.95298,0.920,0.357,2.45,2.46,2.461
544.5,714.1,3.8297,0.95439,0.921,0.357,2.46,2.46,2.454
544.6,714.3,3.8297,0.95635,0.922,0.357,2.47,2.47,2.458
544.7,714.6,3.8297,0.9575,0.920,0.358,2.46,2.47,2.462
544.8,714.9,3.8297,0.95694,0.919,0.359,2.45,2.47,2.470
544.9,715.2,3.8297,0.95585,0.917,0.360,2.44,2.46,2.472
545.0,715.4,3.8295,0.95565,0.915,0.360,2.43,2.46,2.463
545.1,715.7,3.8293,0.9564,0.914,0.359,2.44,2.46,2.454
545.2,716.0,3.8294,0.95773,0.914,0.358,2.44,2.46,2.451
545.3,716.3,3.8294,0.95894,0.915,0.358,2.45,2.45,2.452
545.4,716.6,3.8291,0.95925,0.917,0.358,2.45,2.45,2.463
545.5,716.8,3.8286,0.95884,0.918,0.359,2.45,2.46,2.466
545.6,717.1,3.8282,0.95861,0.920,0.359,2.46,2.47,2.470
545.7,717.4,3.8280,0.95896,0.921,0.358,2.47,2.47,2.477
545.8,717.7,3.8280,0.95958,0.921,0.358,2.47,2.47,2.478
545.9,718.0,3.8280,0.96024,0.920,0.358,2.47,2.46,2.481
546.0,718.2,3.8280,0.9608,0.918,0.360,2.45,2.47,2.482
546.1,718.5,3.8280,0.96125,0.916,0.360,2.44,2.49,2.481
546.2,718.8,3.8280,0.96185,0.918,0.359,2.46,2.48,2.480
546.3,719.1,3.8280,0.96271,0.918,0.358,2.47,2.47,2.476
546.4,719.4,3.8280,0.96308,0.916,0.358,2.47,2.47,2.469
546.5,719.6,3.8280,0.96221,0.916,0.359,2.46,2.47,2.461
546.6,719.9,3.8280,0.96086,0.917,0.359,2.45,2.47,2.459
546.7,720.2,3.8281,0.96032,0.919,0.359,2.46,2.48,2.467
546.8,720.5,3.8281,0.96091,0.918,0.359,2.45,2.49,2.477
546.9,720.7,3.8277,0.96226,0.914,0.359,2.45,2.48,2.481
547.0,721.0,3.8269,0.96375,0.912,0.358,2.45,2.46,2.478
547.1,721.3,3.8261,0.96448,0.913,0.358,2.46,2.46,2.475
547.2,721.6,3.8256,0.96427,0.915,0.358,2.47,2.47,2.478
547.3,721.9,3.8253,0.96394,0.917,0.358,2.47,2.47,2.480
547.4,722.1,3.8253,0.96411,0.918,0.359,2.47,2.48,2.483
547.5,722.4,3.8254,0.9648,0.920,0.358,2.48,2.48,2.490
547.6,722.7,3.8254,0.96588,0.920,0.358,2.48,2.50,2.491
547.7,723.0,3.8254,0.96695,0.922,0.358,2.49,2.50,2.495
547.8,723.3,3.8254,0.96766,0.924,0.359,2.49,2.50,2.500
547.9,723.5,3.8254,0.96809,0.923,0.360,2.48,2.50,2.501
548.0,723.8,3.8254,0.96841,0.920,0.360,2.48,2.51,2.502
548.1,724.1,3.8254,0.96858,0.916,0.359,2.47,2.51,2.500
548.2,724.4,3.8252,0.96842,0.914,0.358,2.47,2.51,2.495
548.3,724.6,3.8249,0.96831,0.914,0.359,2.47,2.49,2.487
548.4,724.9,3.8245,0.96901,0.914,0.360,2.46,2.48,2.479
548.5,725.2,3.8242,0.97057,0.916,0.360,2.47,2.49,2.485
548.6,725.5,3.8240,0.97226,0.918,0.360,2.48,2.49,2.502
548.7,725.8,3.8240,0.97335,0.919,0.360,2.49,2.50,2.520
548.8,726.0,3.8241,0.9732,0.921,0.359,2.50,2.51,2.531
548.9,726.3,3.8241,0.97181,0.921,0.358,2.50,2.50,2.529
549.0,726.6,3.8241,0.97084,0.919,0.358,2.49,2.50,2.515
549.1,726.9,3.8240,0.97164,0.916,0.358,2.48,2.50,2.502
549.2,727.2,3.8241,0.97313,0.916,0.358,2.49,2.49,2.502
549.3,727.4,3.8241,0.97387,0.918,0.358,2.50,2.50,2.510
549.4,727.7,3.8241,0.97436,0.923,0.358,2.51,2.50,2.517
549.5,728.0,3.8239,0.97569,0.924,0.358,2.52,2.50,2.517
549.6,728.3,3.8236,0.97721,0.922,0.358,2.52,2.52,2.516
549.7,728.6,3.8232,0.97734,0.920,0.357,2.52,2.53,2.516
549.8,728.8,3.8229,0.97619,0.919,0.357,2.52,2.53,2.515
549.9,729.1,3.8227,0.97546,0.920,0.358,2.51,2.52,2.520
550.0,729.4,3.8227,0.97577,0.920,0.358,2.51,2.51,2.534
550.1,729.7,3.8227,0.97629,0.918,0.357,2.51,2.52,2.539
550.2,730.0,3.8228,0.97658,0.915,0.356,2.51,2.52,2.529
550.3,730.2,3.8227,0.97702,0.916,0.356,2.51,2.52,2.518
550.4,730.5,3.8227,0.9779,0.918,0.357,2.51,2.52,2.515
550.5,730.8,3.8227,0.97883,0.922,0.358,2.52,2.52,2.524
550.6,731.1,3.8228,0.97947,0.925,0.359,2.52,2.53,2.537
550.7,731.4,3.8228,0.97992,0.924,0.358,2.53,2.53,2.541
550.8,731.6,3.8226,0.98044,0.922,0.355,2.55,2.54,2.534
550.9,731.9,3.8222,0.98132,0.921,0.355,2.54,2.53,2.530
551.0,732.2,3.8218,0.98278,0.921,0.357,2.54,2.53,2.530
551.1,732.5,3.8215,0.98413,0.919,0.358,2.53,2.52,2.519
551.2,732.8,3.8214,0.98424,0.917,0.357,2.53,2.53,2.514
551.3,733.0,3.8214,0.98332,0.917,0.357,2.52,2.54,2.524
551.4,733.3,3.8214,0.98276,0.919,0.358,2.52,2.53,2.544
551.5,733.6,3.8214,0.98316,0.919,0.358,2.52,2.53,2.554
551.6,733.9,3.8214,0.98406,0.919,0.359,2.52,2.53,2.547
551.7,734.1,3.8215,0.9849,0.920,0.360,2.52,2.54,2.546
551.8,734.4,3.8214,0.98512,0.919,0.359,2.52,2.54,2.547
551.9,734.7,3.8210,0.98455,0.920,0.358,2.53,2.55,2.549
552.0,735.0,3.8205,0.98418,0.921,0.359,2.52,2.54,2.551
552.1,735.3,3.8202,0.98494,0.921,0.360,2.52,2.54,2.554
552.2,735.5,3.8201,0.98624,0.924,0.360,2.53,2.54,2.566
552.3,735.8,3.8201,0.98717,0.925,0.359,2.54,2.55,2.568
552.4,736.1,3.8201,0.98758,0.923,0.359,2.54,2.56,2.554
552.5,736.4,3.8201,0.98762,0.920,0.358,2.54,2.57,2.542
552.6,736.7,3.8201,0.98757,0.919,0.358,2.54,2.57,2.547
552.7,736.9,3.8201,0.98778,0.919,0.357,2.54,2.55,2.559
552.8,737.2,3.8201,0.98844,0.918,0.357,2.54,2.54,2.562
552.9,737.5,3.8201,0.98961,0.917,0.357,2.54,2.54,2.558
553.0,737.8,3.8202,0.99101,0.917,0.357,2.54,2.54,2.562
553.1,738.1,3.8200,0.99193,0.918,0.358,2.54,2.54,2.572
553.2,738.3,3.8196,0.99212,0.919,0.359,2.54,2.54,2.575
553.3,738.6,3.8191,0.99243,0.917,0.360,2.53,2.55,2.572
553.4,738.9,3.8188,0.99349,0.917,0.359,2.54,2.56,2.567
553.5,739.2,3.8187,0.9946,0.921,0.358,2.55,2.56,2.579
553.6,739.4,3.8187,0.99497,0.925,0.358,2.57,2.55,2.585
553.7,739.7,3.8187,0.99501,0.927,0.358,2.57,2.55,2.575
553.8,740.0,3.8187,0.99541,0.926,0.360,2.56,2.56,2.572
553.9,740.3,3.8187,0.99584,0.925,0.359,2.57,2.57,2.583
554.0,740.6,3.8187,0.99552,0.925,0.357,2.58,2.57,2.596
554.1,740.8,3.8187,0.99487,0.923,0.356,2.58,2.57,2.596
554.2,741.1,3.8187,0.99525,0.920,0.357,2.56,2.57,2.589
554.3,741.4,3.8188,0.9968,0.920,0.357,2.57,2.58,2.580
554.4,741.7,3.8186,0.99831,0.920,0.357,2.58,2.58,2.571
554.5,742.0,3.8181,0.99918,0.920,0.356,2.58,2.58,2.570
554.6,742.2,3.8176,1,0.921,0.357,2.58,2.57,2.574
554.7,742.5,3.8174,1.00111,0.923,0.358,2.58,2.56,2.584
554.8,742.8,3.8174,1.00194,0.925,0.358,2.59,2.55,2.594
554.9,743.1,3.8174,1.00206,0.926,0.358,2.59,2.57,2.601
555.0,743.4,3.8174,1.00193,0.924,0.359,2.58,2.58,2.600
555.1,743.6,3.8174,1.00215,0.922,0.359,2.57,2.60,2.592
555.2,743.9,3.8174,1.00282,0.924,0.359,2.58,2.60,2.594
555.3,744.2,3.8174,1.00381,0.928,0.358,2.60,2.58,2.606
555.4,744.5,3.8173,1.00474,0.928,0.358,2.60,2.59,2.616
555.5,744.8,3.8174,1.0051,0.927,0.358,2.60,2.60,2.615
555.6,745.0,3.8175,1.00515,0.927,0.358,2.60,2.60,2.605
555.7,745.3,3.8172,1.00571,0.928,0.358,2.61,2.60,2.603
555.8,745.6,3.8167,1.00678,0.928,0.358,2.61,2.60,2.613
555.9,745.9,3.8163,1.0073,0.925,0.358,2.60,2.62,2.623
556.0,746.2,3.8161,1.0069,0.922,0.357,2.60,2.62,2.620
556.1,746.4,3.8160,1.00649,0.921,0.356,2.60,2.61,2.613
556.2,746.7,3.8159,1.00693,0.921,0.355,2.61,2.60,2.610
556.3,747.0,3.8157,1.00842,0.921,0.356,2.61,2.61,2.615
556.4,747.3,3.8154,1.01079,0.921,0.358,2.60,2.61,2.620
556.5,747.6,3.8151,1.01267,0.921,0.358,2.61,2.60,2.623
556.6,747.8,3.8150,1.01277,0.923,0.358,2.61,2.60,2.620
556.7,748.1,3.8148,1.01211,0.924,0.358,2.61,2.59,2.608
556.8,748.4,3.8144,1.01237,0.925,0.358,2.61,2.59,2.605
556.9,748.7,3.8139,1.01339,0.923,0.358,2.61,2.60,2.613
557.0,749.0,3.8136,1.01396,0.919,0.357,2.61,2.62,2.621
557.1,749.2,3.8134,1.01407,0.918,0.357,2.61,2.63,2.622
557.2,749.5,3.8134,1.01472,0.919,0.358,2.61,2.61,2.621
557.3,749.8,3.8134,1.01599,0.921,0.358,2.61,2.60,2.624
557.4,750.1,3.8134,1.01668,0.922,0.358,2.62,2.60,2.628
557.5,750.4,3.8133,1.01635,0.923,0.358,2.62,2.61,2.629
557.6,750.6,3.8130,1.01605,0.923,0.358,2.62,2.62,2.626
557.7,750.9,3.8125,1.01662,0.921,0.357,2.62,2.62,2.624
557.8,751.2,3.8120,1.01773,0.920,0.358,2.62,2.62,2.627
557.9,751.5,3.8119,1.01894,0.921,0.358,2.62,2.61,2.627
558.0,751.8,3.8120,1.02006,0.921,0.358,2.62,2.62,2.629
558.1,752.0,3.8121,1.02097,0.921,0.359,2.62,2.63,2.633
558.2,752.3,3.8120,1.02151,0.920,0.359,2.62,2.62,2.627
558.3,752.6,3.8119,1.02153,0.919,0.358,2.62,2.62,2.623
558.4,752.9,3.8115,1.02136,0.921,0.358,2.63,2.61,2.637
558.5,753.1,3.8111,1.02158,0.924,0.359,2.63,2.61,2.655
558.6,753.4,3.8107,1.02225,0.926,0.360,2.63,2.62,2.664
558.7,753.7,3.8105,1.02296,0.927,0.360,2.63,2.63,2.665
558.8,754.0,3.8105,1.02363,0.927,0.359,2.64,2.64,2.661
558.9,754.3,3.8106,1.02473,0.928,0.359,2.65,2.64,2.657
559.0,754.5,3.8107,1.02632,0.928,0.359,2.65,2.65,2.666
559.1,754.8,3.8106,1.02753,0.926,0.359,2.65,2.67,2.688
559.2,755.1,3.8101,1.02772,0.925,0.359,2.65,2.66,2.694
559.3,755.4,3.8095,1.02734,0.925,0.358,2.65,2.65,2.683
559.4,755.7,3.8092,1.02703,0.927,0.357,2.66,2.64,2.674
559.5,755.9,3.8091,1.02729,0.927,0.357,2.67,2.64,2.676
559.6,756.2,3.8090,1.02844,0.926,0.358,2.66,2.66,2.674
559.7,756.5,3.8090,1.02971,0.926,0.357,2.67,2.66,2.670
559.8,756.8,3.8090,1.02996,0.928,0.357,2.68,2.65,2.676
559.9,757.1,3.8089,1.02971,0.932,0.357,2.69,2.65,2.699
560.0,757.3,3.8085,1.03066,0.936,0.358,2.69,2.66,2.727
560.1,757.6,3.8079,1.03296,0.939,0.360,2.69,2.68,2.731
560.2,757.9,3.8076,1.03513,0.938,0.362,2.68,2.70,2.721
560.3,758.2,3.8076,1.0362,0.935,0.362,2.68,2.71,2.714
560.4,758.4,3.8076,1.0362,0.931,0.360,2.68,2.70,2.719
560.5,758.7,3.8073,1.03555,0.927,0.358,2.68,2.68,2.709
560.6,759.0,3.8068,1.0355,0.925,0.357,2.68,2.67,2.690
560.7,759.3,3.8063,1.03691,0.926,0.358,2.68,2.67,2.691
560.8,759.6,3.8059,1.03858,0.928,0.358,2.69,2.67,2.710
560.9,759.8,3.8058,1.03908,0.929,0.359,2.69,2.68,2.719
561.0,760.1,3.8059,1.03892,0.931,0.358,2.70,2.69,2.705
561.1,760.4,3.8057,1.03926,0.932,0.356,2.72,2.70,2.699
561.2,760.7,3.8054,1.04028,0.930,0.356,2.72,2.71,2.710
561.3,761.0,3.8050,1.04161,0.928,0.357,2.71,2.69,2.723
561.4,761.2,3.8047,1.04263,0.927,0.357,2.71,2.68,2.723
561.5,761.5,3.8045,1.04253,0.928,0.356,2.72,2.68,2.717
561.6,761.8,3.8045,1.04169,0.929,0.356,2.72,2.69,2.716
561.7,762.1,3.8046,1.04186,0.930,0.358,2.71,2.70,2.721
561.8,762.4,3.8046,1.04368,0.930,0.359,2.70,2.71,2.723
561.9,762.6,3.8045,1.04564,0.929,0.359,2.71,2.71,2.729
562.0,762.9,3.8043,1.04664,0.930,0.358,2.72,2.71,2.737
562.1,763.2,3.8039,1.04732,0.930,0.357,2.73,2.71,2.741
562.2,763.5,3.8034,1.04829,0.927,0.357,2.73,2.72,2.736
562.3,763.8,3.8030,1.04916,0.920,0.357,2.71,2.72,2.714
562.4,764.0,3.8030,1.04938,0.914,0.357,2.69,2.71,2.702
562.5,764.3,3.8030,1.04936,0.913,0.355,2.70,2.69,2.711
562.6,764.6,3.8029,1.04981,0.916,0.354,2.72,2.67,2.720
562.7,764.9,3.8025,1.05073,0.921,0.353,2.74,2.67,2.729
562.8,765.2,3.8021,1.05172,0.925,0.355,2.74,2.69,2.741
562.9,765.4,3.8016,1.05253,0.927,0.357,2.73,2.71,2.758
563.0,765.7,3.8014,1.05306,0.929,0.358,2.73,2.72,2.772
563.1,766.0,3.8015,1.05342,0.929,0.358,2.73,2.71,2.765
563.2,766.3,3.8014,1.05405,0.927,0.357,2.74,2.72,2.753
563.3,766.6,3.8012,1.05494,0.925,0.357,2.74,2.74,2.752
563.4,766.8,3.8007,1.05534,0.925,0.358,2.73,2.73,2.759
563.5,767.1,3.8003,1.05505,0.926,0.358,2.73,2.72,2.762
563.6,767.4,3.7999,1.05536,0.926,0.358,2.73,2.72,2.758
563.7,767.7,3.7999,1.05724,0.926,0.357,2.74,2.74,2.759
563.8,768.0,3.7999,1.05965,0.927,0.358,2.74,2.74,2.766
563.9,768.2,3.7999,1.06125,0.926,0.360,2.73,2.74,2.761
564.0,768.5,3.7997,1.06182,0.925,0.358,2.74,2.73,2.747
564.1,768.8,3.7992,1.06161,0.925,0.355,2.76,2.73,2.748
564.2,769.1,3.7987,1.06143,0.927,0.355,2.77,2.74,2.764
564.3,769.4,3.7984,1.06234,0.928,0.357,2.76,2.75,2.774
564.4,769.6,3.7985,1.06427,0.930,0.359,2.76,2.76,2.784
564.5,769.9,3.7985,1.06628,0.930,0.359,2.76,2.76,2.785
564.6,770.2,3.7984,1.06763,0.931,0.359,2.77,2.76,2.788
564.7,770.5,3.7980,1.06785,0.931,0.358,2.78,2.76,2.787
564.8,770.8,3.7974,1.06713,0.930,0.358,2.77,2.76,2.782
564.9,771.0,3.7969,1.06682,0.931,0.360,2.76,2.76,2.786
565.0,771.3,3.7969,1.06783,0.931,0.362,2.75,2.75,2.790
565.1,771.6,3.7970,1.06958,0.930,0.360,2.76,2.75,2.788
565.2,771.9,3.7968,1.07127,0.928,0.358,2.78,2.75,2.792
565.3,772.1,3.7963,1.07212,0.929,0.357,2.79,2.75,2.799
565.4,772.4,3.7958,1.0716,0.929,0.358,2.78,2.75,2.799
565.5,772.7,3.7953,1.07081,0.929,0.358,2.78,2.76,2.802
565.6,773.0,3.7951,1.07134,0.927,0.358,2.78,2.76,2.804
565.7,773.3,3.7950,1.07294,0.926,0.358,2.78,2.75,2.804
565.8,773.5,3.7946,1.0742,0.926,0.358,2.77,2.75,2.807
565.9,773.8,3.7940,1.07481,0.926,0.359,2.77,2.76,2.806
566.0,774.1,3.7936,1.07547,0.928,0.359,2.78,2.76,2.810
566.1,774.4,3.7937,1.07652,0.928,0.358,2.79,2.77,2.815
566.2,774.7,3.7936,1.07773,0.926,0.357,2.80,2.77,2.818
566.3,774.9,3.7931,1.07895,0.928,0.357,2.81,2.77,2.834
566.4,775.2,3.7925,1.08025,0.931,0.359,2.80,2.78,2.848
566.5,775.5,3.7922,1.0816,0.932,0.360,2.80,2.78,2.850
566.6,775.8,3.7922,1.08257,0.930,0.359,2.80,2.78,2.842
566.7,776.1,3.7922,1.08283,0.928,0.357,2.81,2.78,2.833
566.8,776.3,3.7922,1.08292,0.929,0.357,2.82,2.78,2.838
566.9,776.6,3.7920,1.08353,0.930,0.357,2.82,2.79,2.845
567.0,776.9,3.7916,1.08464,0.930,0.358,2.82,2.80,2.852
567.1,777.2,3.7912,1.08589,0.930,0.357,2.83,2.80,2.858
567.2,777.5,3.7908,1.08705,0.930,0.356,2.84,2.80,2.858
567.3,777.7,3.7907,1.08803,0.930,0.354,2.86,2.81,2.856
567.4,778.0,3.7907,1.08896,0.931,0.355,2.86,2.82,2.857
567.5,778.3,3.7908,1.09018,0.932,0.357,2.85,2.83,2.862
567.6,778.6,3.7908,1.0917,0.935,0.358,2.85,2.82,2.872
567.7,778.9,3.7907,1.09295,0.934,0.358,2.85,2.82,2.876
567.8,779.1,3.7902,1.09364,0.934,0.358,2.85,2.83,2.873
567.9,779.4,3.7897,1.09409,0.936,0.358,2.86,2.84,2.877
568.0,779.7,3.7894,1.09459,0.936,0.357,2.87,2.86,2.885
568.1,780.0,3.7893,1.09516,0.934,0.357,2.87,2.87,2.894
568.2,780.3,3.7894,1.09583,0.934,0.356,2.87,2.86,2.903
568.3,780.5,3.7893,1.0971,0.936,0.357,2.88,2.85,2.904
568.4,780.8,3.7890,1.09942,0.937,0.357,2.88,2.85,2.910
568.5,781.1,3.7884,1.10196,0.937,0.358,2.88,2.87,2.926
568.6,781.4,3.7880,1.10341,0.936,0.358,2.88,2.88,2.932
568.7,781.7,3.7878,1.10376,0.936,0.358,2.88,2.88,2.922
568.8,781.9,3.7878,1.10384,0.935,0.358,2.88,2.87,2.912
568.9,782.2,3.7877,1.10427,0.934,0.358,2.88,2.87,2.916
569.0,782.5,3.7872,1.10544,0.932,0.359,2.87,2.87,2.917
569.1,782.8,3.7865,1.10723,0.930,0.359,2.87,2.88,2.905
569.2,783.1,3.7861,1.1088,0.929,0.358,2.87,2.87,2.897
569.3,783.3,3.7861,1.10976,0.928,0.358,2.87,2.87,2.903
569.4,783.6,3.7861,1.11091,0.929,0.359,2.88,2.87,2.919
569.5,783.9,3.7856,1.11284,0.931,0.359,2.89,2.86,2.928
569.6,784.2,3.7850,1.11501,0.933,0.358,2.91,2.88,2.934
569.7,784.4,3.7846,1.11669,0.933,0.357,2.92,2.89,2.942
569.8,784.7,3.7844,1.11773,0.929,0.359,2.89,2.91,2.935
569.9,785.0,3.7842,1.11822,0.925,0.362,2.86,2.90,2.928
570.0,785.3,3.7838,1.11867,0.926,0.362,2.86,2.89,2.938
570.1,785.6,3.7833,1.1198,0.929,0.361,2.88,2.89,2.948
570.2,785.8,3.7827,1.12151,0.929,0.359,2.90,2.90,2.952
570.3,786.1,3.7824,1.12306,0.929,0.358,2.92,2.90,2.953
570.4,786.4,3.7825,1.12424,0.930,0.357,2.93,2.90,2.950
570.5,786.7,3.7825,1.12553,0.930,0.358,2.92,2.91,2.949
570.6,787.0,3.7821,1.12727,0.932,0.358,2.93,2.93,2.963
570.7,787.2,3.7817,1.12943,0.931,0.358,2.94,2.93,2.971
570.8,787.5,3.7812,1.13179,0.928,0.358,2.94,2.93,2.959
570.9,787.8,3.7809,1.13351,0.928,0.358,2.94,2.93,2.958
571.0,788.1,3.7808,1.13397,0.929,0.358,2.94,2.92,2.968
571.1,788.4,3.7809,1.13376,0.930,0.358,2.95,2.93,2.981
571.2,788.6,3.7807,1.13377,0.932,0.357,2.96,2.94,2.991
571.3,788.9,3.7803,1.13457,0.932,0.358,2.95,2.95,2.989
571.4,789.2,3.7797,1.13654,0.933,0.359,2.96,2.96,2.996
571.5,789.5,3.7791,1.13903,0.934,0.359,2.96,2.96,3.009
571.6,789.7,3.7789,1.14081,0.933,0.359,2.97,2.95,3.008
571.7,790.0,3.7789,1.14175,0.932,0.359,2.96,2.95,3.001
571.8,790.3,3.7784,1.14274,0.932,0.359,2.97,2.96,2.998
571.9,790.6,3.7776,1.14397,0.933,0.360,2.97,2.97,2.998
572.0,790.9,3.7771,1.14466,0.936,0.360,2.98,2.97,3.007
572.1,791.1,3.7772,1.14462,0.936,0.358,2.99,2.98,3.011
572.2,791.4,3.7771,1.14505,0.935,0.356,3.01,2.98,3.012
572.3,791.7,3.7761,1.14669,0.937,0.354,3.04,2.98,3.019
572.4,792.0,3.7750,1.14801,0.938,0.353,3.05,2.98,3.025
572.5,792.3,3.7745,1.14771,0.940,0.354,3.04,2.99,3.037
572.6,792.5,3.7744,1.14748,0.938,0.357,3.02,2.99,3.046
572.7,792.8,3.7742,1.14941,0.934,0.359,2.99,2.99,3.034
572.8,793.1,3.7739,1.15207,0.932,0.360,2.99,2.99,3.019
572.9,793.4,3.7734,1.1528,0.933,0.359,3.00,2.98,3.019
573.0,793.7,3.7730,1.15228,0.932,0.358,3.00,2.98,3.025
573.1,793.9,3.7728,1.15321,0.933,0.358,3.01,2.98,3.029
573.2,794.2,3.7727,1.15577,0.932,0.357,3.01,3.00,3.022
573.3,794.5,3.7723,1.15769,0.933,0.358,3.02,3.01,3.020
573.4,794.8,3.7715,1.15819,0.936,0.358,3.02,3.02,3.037
573.5,795.1,3.7709,1.15872,0.938,0.358,3.03,3.03,3.057
573.6,795.3,3.7709,1.16008,0.939,0.358,3.04,3.03,3.062
573.7,795.6,3.7710,1.16125,0.936,0.357,3.04,3.03,3.046
573.8,795.9,3.7707,1.1614,0.933,0.357,3.04,3.03,3.037
573.9,796.2,3.7702,1.16103,0.933,0.357,3.03,3.03,3.035
574.0,796.5,3.7697,1.16084,0.934,0.357,3.04,3.03,3.042
574.1,796.7,3.7693,1.16121,0.936,0.357,3.04,3.04,3.054
574.2,797.0,3.7691,1.16233,0.934,0.357,3.04,3.04,3.053
574.3,797.3,3.7690,1.16358,0.930,0.358,3.02,3.03,3.047
574.4,797.6,3.7685,1.16404,0.929,0.358,3.02,3.03,3.042
574.5,797.9,3.7677,1.16381,0.935,0.358,3.04,3.01,3.056
574.6,798.1,3.7674,1.16363,0.941,0.358,3.06,3.01,3.077
574.7,798.4,3.7675,1.16375,0.938,0.358,3.05,3.04,3.073
574.8,798.7,3.7673,1.16391,0.931,0.358,3.03,3.07,3.059
574.9,799.0,3.7667,1.16421,0.930,0.358,3.02,3.07,3.054
575.0,799.3,3.7661,1.16533,0.933,0.358,3.03,3.05,3.059
575.1,799.5,3.7658,1.16742,0.933,0.358,3.05,3.05,3.070
575.2,799.8,3.7656,1.16928,0.932,0.357,3.05,3.06,3.072
575.3,800.1,3.7653,1.16997,0.932,0.357,3.06,3.05,3.067
575.4,800.4,3.7649,1.16997,0.936,0.358,3.06,3.04,3.073
575.5,800.7,3.7643,1.17001,0.939,0.359,3.06,3.03,3.093
575.6,800.9,3.7638,1.17038,0.941,0.358,3.07,3.03,3.106
575.7,801.2,3.7636,1.1712,0.940,0.357,3.08,3.04,3.099
575.8,801.5,3.7635,1.17215,0.936,0.356,3.08,3.04,3.077
575.9,801.8,3.7630,1.17277,0.933,0.356,3.07,3.04,3.062
576.0,802.1,3.7623,1.17314,0.934,0.357,3.07,3.03,3.077
576.1,802.3,3.7620,1.17374,0.938,0.357,3.09,3.03,3.103
576.2,802.6,3.7620,1.17448,0.942,0.356,3.11,3.04,3.119
576.3,802.9,3.7621,1.17473,0.942,0.356,3.11,3.06,3.124
576.4,803.2,3.7618,1.17452,0.942,0.357,3.10,3.07,3.125
576.5,803.5,3.7612,1.17492,0.943,0.357,3.10,3.08,3.125
576.6,803.7,3.7605,1.17622,0.942,0.357,3.11,3.09,3.124
576.7,804.0,3.7601,1.17682,0.942,0.356,3.11,3.09,3.127
576.8,804.3,3.7601,1.17575,0.941,0.355,3.12,3.09,3.125
576.9,804.6,3.7601,1.17491,0.938,0.355,3.10,3.08,3.123
577.0,804.9,3.7597,1.17614,0.939,0.356,3.10,3.07,3.128
577.1,805.1,3.7591,1.17795,0.942,0.356,3.11,3.06,3.127
577.2,805.4,3.7588,1.17821,0.942,0.357,3.11,3.07,3.114
577.3,805.7,3.7586,1.17742,0.940,0.357,3.10,3.07,3.099
577.4,806.0,3.7584,1.17719,0.938,0.356,3.10,3.06,3.087
577.5,806.3,3.7580,1.17771,0.940,0.356,3.11,3.06,3.089
577.6,806.5,3.7576,1.17819,0.943,0.357,3.11,3.07,3.105
577.7,806.8,3.7571,1.17868,0.942,0.358,3.10,3.07,3.107
577.8,807.1,3.7567,1.1799,0.938,0.358,3.09,3.07,3.093
577.9,807.4,3.7564,1.1818,0.935,0.358,3.09,3.07,3.082
578.0,807.7,3.7559,1.18313,0.937,0.358,3.10,3.08,3.094
578.1,807.9,3.7554,1.18329,0.937,0.358,3.10,3.09,3.108
578.2,808.2,3.7548,1.18313,0.936,0.358,3.09,3.10,3.120
578.3,808.5,3.7544,1.18339,0.938,0.358,3.10,3.09,3.139
578.4,808.8,3.7540,1.18386,0.939,0.358,3.11,3.09,3.147
578.5,809.1,3.7535,1.18422,0.939,0.358,3.10,3.10,3.149
578.6,809.3,3.7529,1.1843,0.939,0.358,3.11,3.10,3.147
578.7,809.6,3.7524,1.18407,0.939,0.358,3.11,3.09,3.148
578.8,809.9,3.7519,1.18396,0.939,0.358,3.11,3.08,3.148
578.9,810.2,3.7513,1.1846,0.937,0.357,3.11,3.09,3.150
579.0,810.5,3.7508,1.18596,0.938,0.358,3.11,3.08,3.155
579.1,810.7,3.7506,1.18751,0.938,0.359,3.10,3.09,3.154
579.2,811.0,3.7506,1.1886,0.939,0.360,3.10,3.10,3.141
579.3,811.3,3.7501,1.18842,0.940,0.362,3.09,3.12,3.133
579.4,811.6,3.7493,1.18724,0.939,0.363,3.07,3.11,3.132
579.5,811.8,3.7488,1.18707,0.938,0.362,3.08,3.10,3.131
579.6,812.1,3.7488,1.18884,0.941,0.361,3.10,3.10,3.152
579.7,812.4,3.7488,1.19056,0.944,0.360,3.12,3.12,3.175
579.8,812.7,3.7483,1.1905,0.943,0.360,3.12,3.13,3.180
579.9,813.0,3.7477,1.18969,0.939,0.359,3.11,3.13,3.181
580.0,813.2,3.7473,1.18971,0.937,0.357,3.12,3.13,3.189
580.1,813.5,3.7471,1.1907,0.939,0.356,3.14,3.12,3.208
580.2,813.8,3.7469,1.19225,0.942,0.355,3.16,3.13,3.225
580.3,814.1,3.7465,1.19365,0.941,0.355,3.17,3.13,3.222
580.4,814.4,3.7460,1.19409,0.941,0.355,3.16,3.12,3.215
580.5,814.6,3.7455,1.19355,0.945,0.356,3.17,3.12,3.223
580.6,814.9,3.7452,1.19268,0.948,0.356,3.17,3.12,3.215
580.7,815.2,3.7452,1.19219,0.946,0.355,3.17,3.14,3.195
580.8,815.5,3.7448,1.19281,0.942,0.354,3.18,3.14,3.177
580.9,815.8,3.7439,1.19433,0.939,0.353,3.17,3.14,3.171
581.0,816.0,3.7433,1.1949,0.939,0.355,3.16,3.12,3.173
581.1,816.3,3.7432,1.19379,0.939,0.357,3.15,3.12,3.173
581.2,816.6,3.7430,1.19326,0.940,0.357,3.14,3.13,3.181
581.3,816.9,3.7422,1.19502,0.942,0.356,3.16,3.14,3.192
581.4,817.2,3.7414,1.19712,0.946,0.355,3.19,3.14,3.215
581.5,817.5,3.7412,1.19733,0.946,0.354,3.20,3.13,3.237
581.6,817.7,3.7410,1.19632,0.942,0.353,3.19,3.14,3.240
581.7,818.0,3.7402,1.19563,0.939,0.353,3.18,3.14,3.229
581.8,818.3,3.7392,1.19571,0.938,0.352,3.19,3.14,3.219
581.9,818.6,3.7387,1.19649,0.940,0.352,3.20,3.14,3.231
582.0,818.9,3.7387,1.19749,0.941,0.352,3.20,3.12,3.248
582.1,819.2,3.7383,1.19803,0.941,0.353,3.19,3.12,3.242
582.2,819.4,3.7374,1.1984,0.941,0.355,3.18,3.13,3.221
582.3,819.7,3.7370,1.19967,0.941,0.356,3.17,3.14,3.208
582.4,820.0,3.7370,1.20155,0.945,0.357,3.18,3.15,3.217
582.5,820.3,3.7371,1.20212,0.950,0.358,3.19,3.15,3.225
582.6,820.6,3.7368,1.20077,0.949,0.358,3.18,3.16,3.211
582.7,820.8,3.7362,1.19942,0.945,0.357,3.18,3.19,3.196
582.8,821.1,3.7357,1.19955,0.940,0.356,3.17,3.19,3.184
582.9,821.4,3.7353,1.20068,0.936,0.357,3.15,3.18,3.186
583.0,821.7,3.7354,1.20199,0.935,0.358,3.14,3.15,3.200
583.1,822.0,3.7354,1.20246,0.937,0.358,3.15,3.14,3.209
583.2,822.2,3.7349,1.20138,0.940,0.358,3.16,3.13,3.210
583.3,822.5,3.7342,1.20028,0.940,0.357,3.16,3.15,3.207
583.4,822.8,3.7338,1.20124,0.940,0.356,3.18,3.16,3.215
583.5,823.1,3.7336,1.20343,0.943,0.355,3.19,3.16,3.238
583.6,823.4,3.7332,1.20446,0.943,0.355,3.20,3.16,3.249
583.7,823.6,3.7325,1.20397,0.941,0.355,3.19,3.17,3.231
583.8,823.9,3.7321,1.20328,0.940,0.356,3.17,3.18,3.218
583.9,824.2,3.7319,1.20311,0.939,0.356,3.17,3.17,3.219
584.0,824.5,3.7315,1.20355,0.939,0.355,3.18,3.16,3.224
584.1,824.8,3.7309,1.2044,0.943,0.355,3.20,3.16,3.237
584.2,825.1,3.7303,1.20518,0.946,0.356,3.20,3.17,3.250
584.3,825.3,3.7299,1.20561,0.944,0.357,3.19,3.19,3.241
584.4,825.6,3.7294,1.20604,0.941,0.357,3.18,3.21,3.232
584.5,825.9,3.7283,1.20676,0.942,0.356,3.19,3.19,3.241
584.6,826.2,3.7272,1.20749,0.945,0.356,3.21,3.18,3.262
584.7,826.5,3.7267,1.2079,0.945,0.356,3.21,3.18,3.265
584.8,826.7,3.7264,1.20796,0.939,0.355,3.19,3.20,3.246
584.9,827.0,3.7259,1.20774,0.932,0.355,3.17,3.21,3.244
585.0,827.3,3.7252,1.20764,0.934,0.355,3.18,3.17,3.272
585.1,827.6,3.7248,1.20813,0.941,0.356,3.20,3.14,3.291
585.2,827.9,3.7245,1.20911,0.945,0.356,3.21,3.16,3.274
585.3,828.1,3.7244,1.21013,0.946,0.355,3.22,3.19,3.271
585.4,828.4,3.7241,1.21076,0.944,0.355,3.22,3.21,3.283
585.5,828.7,3.7236,1.21063,0.943,0.356,3.21,3.21,3.286
585.6,829.0,3.7232,1.21004,0.944,0.357,3.20,3.21,3.278
585.7,829.3,3.7229,1.21018,0.945,0.357,3.21,3.21,3.269
585.8,829.5,3.7228,1.21153,0.943,0.357,3.21,3.21,3.261
585.9,829.8,3.7226,1.21299,0.941,0.357,3.20,3.22,3.262
586.0,830.1,3.7219,1.21366,0.941,0.356,3.21,3.21,3.270
586.1,830.4,3.7215,1.21383,0.944,0.356,3.22,3.19,3.278
586.2,830.7,3.7219,1.21394,0.945,0.355,3.23,3.20,3.286
586.3,831.0,3.7225,1.21402,0.946,0.356,3.23,3.23,3.285
586.4,831.2,3.7222,1.21404,0.944,0.356,3.22,3.24,3.280
586.5,831.5,3.7214,1.21425,0.941,0.357,3.21,3.24,3.271
586.6,831.8,3.7209,1.21493,0.940,0.357,3.20,3.23,3.266
586.7,832.1,3.7208,1.21565,0.941,0.357,3.21,3.22,3.269
586.8,832.4,3.7203,1.21556,0.944,0.356,3.22,3.22,3.284
586.9,832.6,3.7196,1.21486,0.945,0.356,3.22,3.23,3.294
587.0,832.9,3.7190,1.21462,0.942,0.356,3.21,3.25,3.294
587.1,833.2,3.7186,1.21524,0.941,0.356,3.21,3.25,3.287
587.2,833.5,3.7180,1.2162,0.943,0.356,3.22,3.23,3.287
587.3,833.8,3.7172,1.21695,0.946,0.357,3.23,3.22,3.299
587.4,834.0,3.7165,1.21703,0.949,0.357,3.24,3.23,3.317
587.5,834.3,3.7161,1.21646,0.949,0.357,3.24,3.24,3.330
587.6,834.6,3.7157,1.2165,0.947,0.357,3.23,3.26,3.329
587.7,834.9,3.7151,1.21813,0.947,0.357,3.23,3.26,3.310
587.8,835.2,3.7144,1.22011,0.945,0.356,3.24,3.25,3.297
587.9,835.4,3.7136,1.22097,0.944,0.356,3.24,3.25,3.307
588.0,835.7,3.7131,1.22105,0.943,0.357,3.23,3.23,3.320
588.1,836.0,3.7128,1.22134,0.942,0.357,3.23,3.21,3.324
588.2,836.3,3.7125,1.22187,0.946,0.356,3.25,3.20,3.331
588.3,836.6,3.7119,1.22218,0.950,0.356,3.26,3.20,3.338
588.4,836.8,3.7110,1.22251,0.948,0.356,3.26,3.22,3.341
588.5,837.1,3.7103,1.22363,0.946,0.356,3.25,3.23,3.339
588.6,837.4,3.7098,1.22542,0.945,0.356,3.25,3.24,3.336
588.7,837.7,3.7092,1.2267,0.946,0.357,3.26,3.25,3.341
588.8,838.0,3.7083,1.22699,0.946,0.357,3.25,3.26,3.340
588.9,838.2,3.7076,1.22702,0.946,0.357,3.25,3.26,3.346
589.0,838.5,3.7072,1.22727,0.947,0.356,3.26,3.26,3.369
589.1,838.8,3.7069,1.22738,0.947,0.356,3.27,3.25,3.375
589.2,839.1,3.7064,1.2271,0.946,0.356,3.26,3.26,3.353
589.3,839.4,3.7058,1.22713,0.943,0.356,3.25,3.27,3.333
589.4,839.7,3.7050,1.22813,0.943,0.356,3.25,3.27,3.347
589.5,839.9,3.7041,1.22943,0.947,0.356,3.27,3.27,3.377
589.6,840.2,3.7034,1.23007,0.948,0.356,3.28,3.28,3.375
589.7,840.5,3.7027,1.23018,0.945,0.355,3.27,3.31,3.355
589.8,840.8,3.7023,1.23047,0.941,0.354,3.27,3.32,3.354
589.9,841.1,3.7019,1.23114,0.941,0.354,3.27,3.30,3.375
590.0,841.3,3.7015,1.23205,0.945,0.355,3.28,3.27,3.389
590.1,841.6,3.7011,1.23299,0.948,0.356,3.29,3.26,3.388
590.2,841.9,3.7006,1.2337,0.951,0.357,3.29,3.28,3.391
590.3,842.2,3.7003,1.23418,0.952,0.356,3.30,3.32,3.402
590.4,842.5,3.6999,1.2348,0.951,0.355,3.31,3.37,3.403
590.5,842.7,3.6993,1.23574,0.948,0.355,3.30,3.39,3.388
590.6,843.0,3.6987,1.23661,0.946,0.356,3.29,3.38,3.381
590.7,843.3,3.6983,1.23715,0.946,0.357,3.27,3.37,3.379
590.8,843.6,3.6978,1.23765,0.948,0.358,3.28,3.37,3.394
590.9,843.9,3.6972,1.23841,0.950,0.357,3.29,3.37,3.423
591.0,844.1,3.6965,1.23925,0.948,0.356,3.30,3.36,3.432
591.1,844.4,3.6960,1.23995,0.949,0.355,3.32,3.36,3.431
591.2,844.7,3.6956,1.24065,0.951,0.355,3.33,3.35,3.421
591.3,845.0,3.6949,1.24165,0.952,0.355,3.33,3.36,3.419
591.4,845.3,3.6942,1.24287,0.950,0.355,3.32,3.36,3.413
591.5,845.6,3.6937,1.24398,0.949,0.355,3.32,3.36,3.417
591.6,845.8,3.6933,1.24466,0.955,0.356,3.34,3.36,3.447
591.7,846.1,3.6927,1.24461,0.959,0.357,3.35,3.36,3.465
591.8,846.4,3.6920,1.24415,0.954,0.357,3.33,3.38,3.448
591.9,846.7,3.6914,1.24434,0.948,0.356,3.32,3.39,3.423
592.0,847.0,3.6910,1.24562,0.950,0.356,3.33,3.37,3.434
592.1,847.2,3.6905,1.24725,0.955,0.357,3.34,3.35,3.455
592.2,847.5,3.6899,1.24855,0.957,0.357,3.34,3.37,3.455
592.3,847.8,3.6892,1.24931,0.954,0.357,3.34,3.41,3.447
592.4,848.1,3.6888,1.24949,0.950,0.355,3.35,3.43,3.455
592.5,848.4,3.6883,1.24919,0.947,0.354,3.34,3.42,3.458
592.6,848.6,3.6877,1.24864,0.947,0.354,3.34,3.39,3.458
592.7,848.9,3.6870,1.24858,0.951,0.355,3.34,3.37,3.464
592.8,849.2,3.6863,1.24976,0.953,0.357,3.34,3.37,3.479
592.9,849.5,3.6857,1.25177,0.955,0.356,3.36,3.39,3.498
593.0,849.8,3.6853,1.25362,0.954,0.355,3.37,3.42,3.500
593.1,850.1,3.6849,1.25492,0.951,0.355,3.37,3.43,3.494
593.2,850.3,3.6841,1.25579,0.949,0.355,3.35,3.43,3.482
593.3,850.6,3.6832,1.25652,0.950,0.356,3.35,3.42,3.470
593.4,850.9,3.6825,1.25756,0.953,0.357,3.36,3.41,3.478
593.5,851.2,3.6821,1.25906,0.952,0.357,3.36,3.41,3.500
593.6,851.5,3.6818,1.26072,0.950,0.355,3.37,3.43,3.512
593.7,851.7,3.6812,1.26218,0.949,0.355,3.38,3.44,3.517
593.8,852.0,3.6807,1.26309,0.949,0.355,3.38,3.44,3.514
593.9,852.3,3.6803,1.26325,0.950,0.355,3.38,3.44,3.519
594.0,852.6,3.6798,1.26306,0.951,0.354,3.39,3.44,3.528
594.1,852.9,3.6792,1.26298,0.950,0.354,3.39,3.44,3.519
594.2,853.2,3.6786,1.26331,0.950,0.355,3.38,3.45,3.518
594.3,853.4,3.6781,1.26425,0.950,0.355,3.38,3.46,3.535
594.4,853.7,3.6777,1.26552,0.950,0.355,3.39,3.46,3.549
594.5,854.0,3.6770,1.26671,0.949,0.353,3.40,3.47,3.556
594.6,854.3,3.6762,1.26766,0.949,0.355,3.39,3.46,3.556
594.7,854.6,3.6754,1.26844,0.949,0.358,3.36,3.44,3.549
594.8,854.8,3.6747,1.2694,0.950,0.359,3.36,3.45,3.547
594.9,855.1,3.6741,1.27117,0.951,0.358,3.37,3.47,3.554
595.0,855.4,3.6736,1.27352,0.950,0.357,3.39,3.50,3.565
595.1,855.7,3.6729,1.2752,0.949,0.355,3.40,3.51,3.566
595.2,856.0,3.6719,1.27576,0.950,0.355,3.42,3.51,3.577
595.3,856.2,3.6711,1.27634,0.955,0.356,3.42,3.48,3.593
595.4,856.5,3.6706,1.27766,0.955,0.357,3.42,3.48,3.589
595.5,856.8,3.6703,1.27889,0.952,0.356,3.42,3.50,3.574
595.6,857.1,3.6697,1.27933,0.951,0.355,3.42,3.52,3.577
595.7,857.4,3.6689,1.27989,0.952,0.355,3.43,3.53,3.590
595.8,857.6,3.6682,1.2815,0.952,0.355,3.44,3.54,3.598
595.9,857.9,3.6677,1.28345,0.952,0.355,3.44,3.53,3.598
596.0,858.2,3.6672,1.28459,0.952,0.356,3.44,3.53,3.600
596.1,858.5,3.6668,1.28551,0.954,0.357,3.44,3.54,3.614
596.2,858.8,3.6661,1.28758,0.954,0.357,3.45,3.56,3.625
596.3,859.1,3.6652,1.29042,0.954,0.356,3.46,3.57,3.631
596.4,859.3,3.6645,1.29239,0.954,0.356,3.46,3.57,3.644
596.5,859.6,3.6642,1.29328,0.954,0.355,3.48,3.57,3.658
596.6,859.9,3.6637,1.29447,0.954,0.354,3.49,3.57,3.659
596.7,860.2,3.6630,1.29651,0.952,0.356,3.47,3.57,3.653
596.8,860.5,3.6622,1.29852,0.950,0.358,3.45,3.57,3.644
596.9,860.7,3.6615,1.29994,0.951,0.358,3.46,3.57,3.643
597.0,861.0,3.6609,1.30107,0.955,0.355,3.50,3.58,3.661
597.1,861.3,3.6605,1.30226,0.955,0.352,3.53,3.60,3.676
597.2,861.6,3.6599,1.3036,0.952,0.352,3.53,3.60,3.679
597.3,861.9,3.6589,1.30518,0.952,0.352,3.53,3.59,3.688
597.4,862.2,3.6580,1.30712,0.955,0.354,3.53,3.59,3.697
597.5,862.4,3.6575,1.30949,0.954,0.355,3.52,3.61,3.694
597.6,862.7,3.6572,1.31173,0.949,0.356,3.50,3.63,3.674
597.7,863.0,3.6568,1.31315,0.946,0.355,3.50,3.64,3.669
597.8,863.3,3.6560,1.31434,0.949,0.355,3.52,3.63,3.686
597.9,863.6,3.6552,1.31657,0.954,0.355,3.54,3.61,3.715
598.0,863.8,3.6544,1.31979,0.955,0.355,3.55,3.62,3.730
598.1,864.1,3.6538,1.32291,0.952,0.355,3.55,3.63,3.728
598.2,864.4,3.6532,1.32542,0.952,0.355,3.55,3.64,3.740
598.3,864.7,3.6524,1.32761,0.953,0.356,3.55,3.65,3.755
598.4,865.0,3.6513,1.32985,0.954,0.356,3.56,3.65,3.762
598.5,865.2,3.6504,1.33264,0.955,0.356,3.58,3.65,3.767
598.6,865.5,3.6499,1.33605,0.953,0.355,3.59,3.64,3.768
598.7,865.8,3.6494,1.33907,0.950,0.355,3.58,3.64,3.756
598.8,866.1,3.6486,1.34102,0.949,0.356,3.57,3.63,3.753
598.9,866.4,3.6476,1.34294,0.950,0.356,3.59,3.62,3.765
599.0,866.7,3.6465,1.34589,0.953,0.355,3.61,3.63,3.777
599.1,866.9,3.6457,1.34931,0.956,0.355,3.64,3.67,3.791
599.2,867.2,3.6450,1.35221,0.958,0.353,3.66,3.72,3.821
599.3,867.5,3.6442,1.35458,0.957,0.354,3.66,3.75,3.842
599.4,867.8,3.6426,1.35689,0.955,0.355,3.65,3.76,3.839
599.5,868.1,3.6408,1.35932,0.956,0.355,3.66,3.75,3.848
599.6,868.3,3.6396,1.36186,0.958,0.357,3.66,3.75,3.856
599.7,868.6,3.6392,1.36459,0.956,0.357,3.65,3.76,3.848
599.8,868.9,3.6388,1.36766,0.952,0.356,3.66,3.79,3.843
599.9,869.2,3.6379,1.37101,0.953,0.355,3.68,3.77,3.856
600.0,869.5,3.6369,1.37428,0.958,0.355,3.71,3.75,3.885
600.1,869.8,3.6360,1.37727,0.960,0.355,3.73,3.76,3.912
600.2,870.0,3.6353,1.38014,0.959,0.355,3.73,3.79,3.922
600.3,870.3,3.6348,1.38315,0.957,0.356,3.72,3.82,3.922
600.4,870.6,3.6341,1.3868,0.955,0.356,3.72,3.83,3.921
600.5,870.9,3.6330,1.39134,0.957,0.356,3.74,3.83,3.929
600.6,871.2,3.6319,1.39581,0.959,0.355,3.77,3.83,3.945
600.7,871.4,3.6313,1.39922,0.961,0.353,3.80,3.84,3.963
600.8,871.7,3.6309,1.40207,0.960,0.354,3.80,3.86,3.978
600.9,872.0,3.6303,1.40531,0.958,0.355,3.79,3.89,3.979
601.0,872.3,3.6295,1.40881,0.958,0.355,3.81,3.91,3.978
601.1,872.6,3.6286,1.41191,0.960,0.353,3.83,3.92,3.979
601.2,872.9,3.6277,1.41462,0.959,0.353,3.84,3.94,3.976
601.3,873.1,3.6270,1.41744,0.957,0.354,3.83,3.95,3.979
601.4,873.4,3.6264,1.42077,0.953,0.355,3.81,3.93,3.983
601.5,873.7,3.6254,1.4248,0.952,0.355,3.82,3.89,3.987
601.6,874.0,3.6241,1.42921,0.954,0.355,3.84,3.86,3.996
601.7,874.3,3.6229,1.43298,0.957,0.356,3.85,3.87,4.015
601.8,874.5,3.6223,1.43566,0.958,0.356,3.87,3.89,4.031
601.9,874.8,3.6217,1.43821,0.956,0.355,3.87,3.92,4.034
602.0,875.1,3.6208,1.44148,0.956,0.353,3.90,3.94,4.044
602.1,875.4,3.6198,1.44546,0.956,0.352,3.92,3.93,4.058
602.2,875.7,3.6187,1.44995,0.955,0.352,3.93,3.93,4.063
602.3,876.0,3.6178,1.4545,0.954,0.353,3.93,3.96,4.067
602.4,876.2,3.6172,1.45869,0.953,0.353,3.93,3.97,4.075
602.5,876.5,3.6166,1.46253,0.951,0.353,3.94,3.97,4.079
602.6,876.8,3.6155,1.46624,0.952,0.353,3.95,3.97,4.085
602.7,877.1,3.6143,1.47011,0.953,0.354,3.96,3.97,4.099
602.8,877.4,3.6135,1.47444,0.954,0.355,3.97,3.98,4.115
602.9,877.7,3.6131,1.47893,0.954,0.355,3.97,3.99,4.119
603.0,877.9,3.6125,1.48288,0.954,0.355,3.99,3.99,4.126
603.1,878.2,3.6116,1.48622,0.954,0.355,4.00,4.01,4.135
603.2,878.5,3.6104,1.48953,0.954,0.355,4.00,4.03,4.144
603.3,878.8,3.6091,1.49315,0.955,0.355,4.01,4.05,4.161
603.4,879.1,3.6081,1.49703,0.956,0.355,4.03,4.05,4.178
603.5,879.3,3.6074,1.50117,0.957,0.354,4.06,4.06,4.199
603.6,879.6,3.6063,1.50579,0.960,0.355,4.08,4.07,4.222
603.7,879.9,3.6047,1.51086,0.962,0.355,4.10,4.09,4.237
603.8,880.2,3.6032,1.51566,0.961,0.354,4.11,4.12,4.239
603.9,880.5,3.6024,1.51963,0.960,0.353,4.13,4.14,4.251
604.0,880.8,3.6019,1.52338,0.961,0.353,4.14,4.15,4.268
604.1,881.0,3.6011,1.52771,0.960,0.353,4.16,4.16,4.278
604.2,881.3,3.6000,1.53232,0.959,0.354,4.15,4.16,4.279
604.3,881.6,3.5988,1.5366,0.958,0.355,4.14,4.16,4.277
604.4,881.9,3.5978,1.54054,0.958,0.356,4.14,4.16,4.291
604.5,882.2,3.5970,1.54447,0.956,0.357,4.14,4.16,4.293
604.6,882.4,3.5963,1.54858,0.957,0.356,4.17,4.17,4.303
604.7,882.7,3.5952,1.5529,0.960,0.354,4.21,4.17,4.329
604.8,883.0,3.5937,1.55734,0.961,0.354,4.23,4.19,4.343
604.9,883.3,3.5925,1.56165,0.958,0.354,4.23,4.22,4.349
605.0,883.6,3.5919,1.56589,0.957,0.354,4.23,4.23,4.366
605.1,883.9,3.5913,1.57066,0.959,0.354,4.25,4.22,4.385
605.2,884.1,3.5902,1.57605,0.959,0.354,4.27,4.23,4.390
605.3,884.4,3.5890,1.58103,0.956,0.353,4.28,4.25,4.394
605.4,884.7,3.5877,1.58492,0.956,0.353,4.29,4.25,4.416
605.5,885.0,3.5865,1.58853,0.960,0.353,4.32,4.24,4.445
605.6,885.3,3.5854,1.59274,0.961,0.353,4.34,4.24,4.449
605.7,885.6,3.5843,1.59746,0.960,0.353,4.34,4.27,4.446
605.8,885.8,3.5833,1.60236,0.960,0.355,4.33,4.29,4.460
605.9,886.1,3.5822,1.60718,0.960,0.355,4.34,4.29,4.488
606.0,886.4,3.5809,1.61175,0.961,0.355,4.36,4.30,4.518
606.1,886.7,3.5794,1.61609,0.963,0.355,4.39,4.32,4.533
606.2,887.0,3.5782,1.62035,0.964,0.355,4.40,4.34,4.537
606.3,887.2,3.5773,1.62464,0.963,0.355,4.40,4.35,4.533
606.4,887.5,3.5762,1.62903,0.959,0.355,4.40,4.36,4.528
606.5,887.8,3.5750,1.6338,0.957,0.355,4.40,4.37,4.545
606.6,888.1,3.5738,1.63949,0.957,0.355,4.42,4.39,4.574
606.7,888.4,3.5725,1.64576,0.959,0.354,4.45,4.40,4.598
606.8,888.7,3.5710,1.65097,0.962,0.353,4.49,4.41,4.616
606.9,888.9,3.5695,1.65455,0.962,0.353,4.51,4.43,4.624
607.0,889.2,3.5680,1.65849,0.960,0.354,4.50,4.45,4.633
607.1,889.5,3.5670,1.6642,0.961,0.354,4.51,4.46,4.660
607.2,889.8,3.5660,1.67026,0.964,0.354,4.55,4.47,4.697
607.3,890.1,3.5648,1.67513,0.965,0.353,4.57,4.49,4.706
607.4,890.4,3.5635,1.67933,0.963,0.353,4.58,4.51,4.689
607.5,890.6,3.5622,1.68381,0.963,0.352,4.61,4.52,4.695
607.6,890.9,3.5608,1.68873,0.965,0.352,4.62,4.53,4.725
607.7,891.2,3.5592,1.69393,0.965,0.353,4.63,4.56,4.741
607.8,891.5,3.5576,1.69927,0.963,0.353,4.63,4.59,4.747
607.9,891.8,3.5564,1.70462,0.961,0.354,4.62,4.62,4.755
608.0,892.1,3.5554,1.70984,0.960,0.355,4.63,4.60,4.773
608.1,892.3,3.5544,1.71477,0.961,0.354,4.65,4.58,4.797
608.2,892.6,3.5532,1.71949,0.962,0.353,4.68,4.60,4.810
608.3,892.9,3.5519,1.7243,0.962,0.353,4.70,4.65,4.814
608.4,893.2,3.5506,1.72932,0.959,0.352,4.71,4.68,4.814
608.5,893.5,3.5493,1.73451,0.956,0.352,4.70,4.68,4.820
608.6,893.8,3.5478,1.73992,0.956,0.353,4.71,4.67,4.844
608.7,894.0,3.5465,1.74587,0.959,0.353,4.74,4.68,4.880
608.8,894.3,3.5454,1.75243,0.961,0.353,4.77,4.70,4.896
608.9,894.6,3.5445,1.75885,0.960,0.353,4.79,4.71,4.890
609.0,894.9,3.5434,1.76452,0.958,0.352,4.80,4.73,4.895
609.1,895.2,3.5422,1.76986,0.961,0.352,4.83,4.75,4.922
609.2,895.5,3.5409,1.77532,0.965,0.352,4.86,4.77,4.964
609.3,895.7,3.5394,1.78034,0.969,0.352,4.90,4.79,5.006
609.4,896.0,3.5377,1.78424,0.970,0.353,4.91,4.82,5.014
609.5,896.3,3.5360,1.78819,0.966,0.354,4.88,4.84,4.991
609.6,896.6,3.5346,1.79399,0.962,0.355,4.86,4.85,4.988
609.7,896.9,3.5334,1.80122,0.961,0.356,4.87,4.86,5.006
609.8,897.2,3.5322,1.80804,0.962,0.355,4.90,4.89,5.043
609.9,897.4,3.5308,1.81382,0.963,0.354,4.94,4.92,5.070
610.0,897.7,3.5293,1.81902,0.961,0.353,4.95,4.94,5.071
610.1,898.0,3.5277,1.82425,0.962,0.353,4.97,4.93,5.089
610.2,898.3,3.5260,1.83023,0.965,0.352,5.01,4.93,5.123
610.3,898.6,3.5241,1.83703,0.965,0.352,5.04,4.96,5.146
610.4,898.8,3.5225,1.84358,0.963,0.353,5.04,5.02,5.150
610.5,899.1,3.5212,1.84923,0.964,0.353,5.05,5.04,5.158
610.6,899.4,3.5199,1.85465,0.964,0.353,5.06,5.03,5.168
610.7,899.7,3.5186,1.86053,0.963,0.354,5.06,5.03,5.171
610.8,900.0,3.5171,1.86704,0.963,0.353,5.09,5.05,5.186
610.9,900.3,3.5157,1.87408,0.964,0.352,5.13,5.07,5.213
611.0,900.5,3.5141,1.88074,0.965,0.352,5.16,5.08,5.229
611.1,900.8,3.5122,1.88614,0.966,0.352,5.18,5.11,5.248
611.2,901.1,3.5104,1.89098,0.967,0.353,5.19,5.14,5.275
611.3,901.4,3.5089,1.8965,0.967,0.354,5.19,5.17,5.300
611.4,901.7,3.5076,1.9024,0.967,0.355,5.19,5.18,5.327
611.5,902.0,3.5063,1.90762,0.965,0.355,5.19,5.18,5.335
611.6,902.2,3.5049,1.91272,0.961,0.355,5.19,5.19,5.334
611.7,902.5,3.5034,1.91954,0.959,0.354,5.20,5.21,5.336
611.8,902.8,3.5018,1.92767,0.959,0.353,5.24,5.23,5.360
611.9,903.1,3.4999,1.9342,0.961,0.352,5.28,5.26,5.401
612.0,903.4,3.4978,1.93851,0.964,0.352,5.32,5.27,5.442
612.1,903.7,3.4959,1.94367,0.969,0.352,5.36,5.28,5.484
612.2,903.9,3.4945,1.95118,0.971,0.352,5.38,5.29,5.496
612.3,904.2,3.4931,1.95867,0.969,0.353,5.38,5.32,5.486
612.4,904.5,3.4915,1.96447,0.967,0.353,5.37,5.36,5.481
612.5,904.8,3.4898,1.97025,0.966,0.354,5.38,5.39,5.494
612.6,905.1,3.4880,1.97763,0.966,0.353,5.40,5.42,5.508
612.7,905.4,3.4861,1.98555,0.966,0.353,5.43,5.42,5.531
612.8,905.6,3.4839,1.9926,0.966,0.353,5.46,5.41,5.566
612.9,905.9,3.4818,1.99917,0.965,0.352,5.48,5.44,5.585
613.0,906.2,3.4802,2.00617,0.965,0.352,5.50,5.48,5.599
613.1,906.5,3.4789,2.0135,0.967,0.352,5.53,5.49,5.636
613.2,906.8,3.4775,2.0206,0.968,0.353,5.55,5.51,5.664
