Repository: MaCFP/matl-db

### Experimental Conditions: TGA and DSC
A Netzsch STA 449 F3 Jupiter was used to conduct Thermogravimetric Analysis (TGA) and Differential Scanning Calorimetry (DSC) experiments. 

* Heating Rate: 3, 10, and 30 K/min
* Temperature program
  - Initial Temperature: 323 K
  - Initial Isotherm: 600 s (hold at 323 K for 600 s)  
  - Maximum Temperature: 823 K
  - Final Isotherm: 300 s (hold at 823 K for 300 s)
* Sample mass: 4.0 +/- 0.1 mg
* Sample geometry: Powdered (Supplied by NIST)
* Calibration type: Before each experiment, a baseline test was performed using an empty crucible.

File: PMMA/Calibration_Data/FSRI/FSRI_STA_N2_20K_1.csv (part 5 of 6)
Temp,time,TGA,DSC,Sensitivity,Heating Rate,Heat Capacity
[K],[s],[mg],[uV/mg],[mW/uV],[K/s],[J/g/K]
684.6,1110.9,0.1340,1.07143,1.032,0.355,3.11
684.7,1111.2,0.1328,1.06095,1.033,0.354,3.09
684.8,1111.4,0.1315,1.0521,1.030,0.353,3.07
684.9,1111.7,0.1300,1.04439,1.029,0.353,3.04
685.0,1112.0,0.1285,1.03665,1.031,0.354,3.02
685.1,1112.3,0.1268,1.02818,1.032,0.355,2.99
685.2,1112.6,0.1250,1.01861,1.032,0.355,2.96
685.3,1112.9,0.1232,1.00854,1.032,0.354,2.94
685.4,1113.1,0.1217,0.99918,1.036,0.353,2.93
685.5,1113.4,0.1205,0.99071,1.038,0.353,2.92
685.6,1113.7,0.1194,0.98221,1.037,0.354,2.88
685.7,1114.0,0.1181,0.97341,1.035,0.355,2.84
685.8,1114.3,0.1168,0.96488,1.034,0.354,2.82
685.9,1114.6,0.1155,0.95679,1.033,0.353,2.80
686.0,1114.8,0.1140,0.94842,1.031,0.354,2.76
686.1,1115.1,0.1125,0.93931,1.029,0.355,2.72
686.2,1115.4,0.1110,0.93002,1.030,0.354,2.71
686.3,1115.7,0.1100,0.92115,1.035,0.353,2.70
686.4,1116.0,0.1092,0.91282,1.037,0.354,2.67
686.5,1116.2,0.1082,0.90497,1.036,0.355,2.64
686.6,1116.5,0.1070,0.89732,1.036,0.355,2.62
686.7,1116.8,0.1057,0.88952,1.036,0.354,2.60
686.8,1117.1,0.1043,0.88146,1.036,0.354,2.58
686.9,1117.4,0.1027,0.87318,1.039,0.354,2.56
687.0,1117.7,0.1011,0.86493,1.038,0.354,2.54
687.1,1117.9,0.0998,0.85713,1.037,0.354,2.51
687.2,1118.2,0.0988,0.84986,1.037,0.355,2.48
687.3,1118.5,0.0978,0.8429,1.039,0.354,2.47
687.4,1118.8,0.0967,0.83586,1.041,0.354,2.46
687.5,1119.1,0.0957,0.82816,1.037,0.355,2.42
687.6,1119.4,0.0948,0.81972,1.033,0.356,2.38
687.7,1119.6,0.0938,0.81148,1.033,0.357,2.35
687.8,1119.9,0.0927,0.80405,1.034,0.356,2.34
687.9,1120.2,0.0916,0.79686,1.037,0.355,2.33
688.0,1120.5,0.0910,0.78939,1.037,0.354,2.31
688.1,1120.8,0.0902,0.78206,1.034,0.355,2.28
688.2,1121.0,0.0890,0.77541,1.032,0.357,2.24
688.3,1121.3,0.0876,0.76911,1.035,0.357,2.23
688.4,1121.6,0.0867,0.76253,1.039,0.356,2.22
688.5,1121.9,0.0861,0.75585,1.038,0.356,2.20
688.6,1122.2,0.0852,0.74956,1.034,0.357,2.17
688.7,1122.4,0.0839,0.74313,1.032,0.356,2.15
688.8,1122.7,0.0825,0.73525,1.034,0.355,2.14
688.9,1123.0,0.0813,0.72637,1.037,0.354,2.13
689.0,1123.3,0.0803,0.71895,1.037,0.354,2.10
689.1,1123.6,0.0794,0.71371,1.035,0.355,2.08
689.2,1123.9,0.0785,0.70843,1.034,0.354,2.07
689.3,1124.1,0.0776,0.70167,1.035,0.354,2.05
689.4,1124.4,0.0767,0.69435,1.039,0.355,2.03
689.5,1124.7,0.0759,0.68743,1.041,0.355,2.02
689.6,1125.0,0.0750,0.68107,1.038,0.354,2.00
689.7,1125.3,0.0739,0.67515,1.036,0.353,1.98
689.8,1125.6,0.0727,0.66919,1.036,0.352,1.97
689.9,1125.8,0.0719,0.66272,1.036,0.353,1.95
690.0,1126.1,0.0712,0.65603,1.039,0.353,1.93
690.1,1126.4,0.0701,0.64973,1.039,0.354,1.91
690.2,1126.7,0.0688,0.64369,1.038,0.354,1.89
690.3,1127.0,0.0680,0.63744,1.039,0.353,1.88
690.4,1127.2,0.0675,0.63105,1.041,0.353,1.86
690.5,1127.5,0.0670,0.625,1.042,0.352,1.85
690.6,1127.8,0.0662,0.61936,1.040,0.352,1.83
690.7,1128.1,0.0653,0.61366,1.037,0.352,1.81
690.8,1128.4,0.0643,0.60775,1.037,0.352,1.79
690.9,1128.7,0.0635,0.60187,1.039,0.352,1.78
691.0,1129.0,0.0629,0.59622,1.040,0.352,1.76
691.1,1129.2,0.0621,0.59071,1.039,0.353,1.74
691.2,1129.5,0.0610,0.58526,1.036,0.353,1.72
691.3,1129.8,0.0599,0.57988,1.035,0.353,1.70
691.4,1130.1,0.0593,0.57453,1.037,0.353,1.69
691.5,1130.4,0.0589,0.56906,1.043,0.353,1.68
691.6,1130.7,0.0582,0.56332,1.044,0.354,1.66
691.7,1130.9,0.0572,0.55752,1.040,0.353,1.64
691.8,1131.2,0.0562,0.55197,1.037,0.352,1.63
691.9,1131.5,0.0553,0.54679,1.035,0.353,1.60
692.0,1131.8,0.0547,0.54204,1.037,0.354,1.59
692.1,1132.1,0.0542,0.53734,1.040,0.354,1.58
692.2,1132.4,0.0534,0.53212,1.040,0.352,1.57
692.3,1132.6,0.0524,0.52655,1.037,0.351,1.56
692.4,1132.9,0.0517,0.52147,1.034,0.351,1.54
692.5,1133.2,0.0514,0.51696,1.033,0.351,1.52
692.6,1133.5,0.0510,0.51218,1.034,0.352,1.51
692.7,1133.8,0.0504,0.50686,1.038,0.353,1.49
692.8,1134.1,0.0499,0.50168,1.041,0.353,1.48
692.9,1134.3,0.0494,0.49699,1.041,0.353,1.47
693.0,1134.6,0.0489,0.4921,1.040,0.352,1.45
693.1,1134.9,0.0483,0.48664,1.039,0.351,1.44
693.2,1135.2,0.0477,0.48155,1.040,0.351,1.43
693.3,1135.5,0.0472,0.47758,1.042,0.352,1.41
693.4,1135.8,0.0466,0.4738,1.042,0.352,1.40
693.5,1136.0,0.0459,0.46906,1.042,0.352,1.39
693.6,1136.3,0.0451,0.46378,1.040,0.352,1.37
693.7,1136.6,0.0444,0.45886,1.039,0.352,1.35
693.8,1136.9,0.0438,0.45435,1.040,0.352,1.34
693.9,1137.2,0.0433,0.44991,1.043,0.352,1.33
694.0,1137.5,0.0429,0.44572,1.049,0.352,1.33
694.1,1137.8,0.0422,0.44223,1.053,0.352,1.32
694.2,1138.0,0.0412,0.43905,1.053,0.352,1.32
694.3,1138.3,0.0405,0.43504,1.050,0.352,1.30
694.4,1138.6,0.0402,0.43021,1.044,0.353,1.27
694.5,1138.9,0.0398,0.42601,1.042,0.353,1.26
694.6,1139.2,0.0392,0.4229,1.045,0.352,1.26
694.7,1139.5,0.0387,0.41952,1.049,0.351,1.26
694.8,1139.7,0.0383,0.415,1.048,0.351,1.24
694.9,1140.0,0.0380,0.40985,1.045,0.353,1.21
695.0,1140.3,0.0374,0.40474,1.041,0.355,1.19
695.1,1140.6,0.0368,0.40034,1.039,0.352,1.18
695.2,1140.9,0.0364,0.39701,1.040,0.349,1.18
695.3,1141.2,0.0361,0.39395,1.044,0.350,1.18
695.4,1141.4,0.0355,0.39021,1.046,0.353,1.16
695.5,1141.7,0.0349,0.38597,1.043,0.353,1.14
695.6,1142.0,0.0345,0.3818,1.043,0.352,1.13
695.7,1142.3,0.0342,0.37816,1.046,0.351,1.13
695.8,1142.6,0.0337,0.37539,1.046,0.351,1.12
695.9,1142.9,0.0332,0.37283,1.045,0.352,1.11
696.0,1143.2,0.0327,0.36923,1.042,0.352,1.09
696.1,1143.4,0.0324,0.36476,1.040,0.351,1.08
696.2,1143.7,0.0320,0.36082,1.038,0.348,1.08
696.3,1144.0,0.0314,0.35768,1.035,0.348,1.06
696.4,1144.3,0.0308,0.35417,1.035,0.349,1.05
696.5,1144.6,0.0305,0.35007,1.037,0.349,1.04
696.6,1144.9,0.0301,0.34678,1.040,0.349,1.03
696.7,1145.2,0.0297,0.34473,1.042,0.348,1.03
696.8,1145.4,0.0291,0.34214,1.044,0.347,1.03
696.9,1145.7,0.0285,0.33796,1.043,0.347,1.02
697.0,1146.0,0.0279,0.33357,1.042,0.348,1.00
697.1,1146.3,0.0274,0.33019,1.044,0.349,0.99
697.2,1146.6,0.0269,0.32723,1.047,0.347,0.99
697.3,1146.9,0.0266,0.32401,1.047,0.345,0.98
697.4,1147.2,0.0262,0.32092,1.047,0.346,0.97
697.5,1147.5,0.0257,0.31845,1.048,0.348,0.96
697.6,1147.7,0.0252,0.31615,1.048,0.348,0.95
697.7,1148.0,0.0248,0.31338,1.047,0.347,0.95
697.8,1148.3,0.0244,0.3101,1.047,0.347,0.94
697.9,1148.6,0.0239,0.30657,1.047,0.347,0.93
698.0,1148.9,0.0234,0.30327,1.046,0.347,0.91
698.1,1149.2,0.0229,0.30074,1.047,0.347,0.91
698.2,1149.5,0.0226,0.29867,1.047,0.347,0.90
698.3,1149.8,0.0222,0.29622,1.049,0.346,0.90
698.4,1150.1,0.0217,0.29313,1.051,0.346,0.89
698.5,1150.3,0.0215,0.28961,1.051,0.348,0.87
698.6,1150.6,0.0214,0.28605,1.050,0.349,0.86
698.7,1150.9,0.0210,0.28299,1.048,0.349,0.85
698.8,1151.2,0.0202,0.28065,1.047,0.349,0.84
698.9,1151.5,0.0197,0.27885,1.044,0.348,0.84
699.0,1151.8,0.0198,0.27723,1.044,0.348,0.83
699.1,1152.1,0.0197,0.27522,1.047,0.350,0.82
699.2,1152.3,0.0192,0.27251,1.049,0.351,0.81
699.3,1152.6,0.0186,0.26943,1.050,0.351,0.81
699.4,1152.9,0.0184,0.26637,1.049,0.350,0.80
699.5,1153.2,0.0183,0.26364,1.047,0.349,0.79
699.6,1153.5,0.0182,0.26143,1.046,0.349,0.78
699.7,1153.8,0.0180,0.25944,1.046,0.349,0.78
699.8,1154.1,0.0174,0.25728,1.045,0.350,0.77
699.9,1154.4,0.0168,0.25493,1.044,0.350,0.76
700.0,1154.6,0.0166,0.25239,1.047,0.350,0.76
700.1,1154.9,0.0167,0.24959,1.050,0.350,0.75
700.2,1155.2,0.0168,0.24646,1.049,0.351,0.74
700.3,1155.5,0.0166,0.24352,1.046,0.351,0.73
700.4,1155.8,0.0160,0.24155,1.045,0.350,0.72
700.5,1156.1,0.0154,0.24009,1.045,0.349,0.72
700.6,1156.4,0.0151,0.23789,1.043,0.349,0.71
700.7,1156.6,0.0152,0.23505,1.043,0.349,0.70
700.8,1156.9,0.0150,0.23288,1.048,0.350,0.70
700.9,1157.2,0.0145,0.23152,1.056,0.351,0.70
701.0,1157.5,0.0140,0.22966,1.057,0.350,0.69
701.1,1157.8,0.0138,0.22694,1.051,0.349,0.68
701.2,1158.1,0.0136,0.22462,1.048,0.350,0.67
701.3,1158.4,0.0133,0.22329,1.049,0.350,0.67
701.4,1158.6,0.0129,0.22197,1.051,0.349,0.67
701.5,1158.9,0.0125,0.21992,1.050,0.348,0.66
701.6,1159.2,0.0121,0.21749,1.047,0.348,0.65
701.7,1159.5,0.0120,0.21523,1.045,0.349,0.65
701.8,1159.8,0.0121,0.21363,1.045,0.349,0.64
701.9,1160.1,0.0122,0.21291,1.048,0.349,0.64
702.0,1160.4,0.0121,0.21192,1.050,0.350,0.64
702.1,1160.6,0.0119,0.20946,1.049,0.350,0.63
702.2,1160.9,0.0116,0.20614,1.047,0.349,0.62
702.3,1161.2,0.0112,0.20321,1.046,0.348,0.61
702.4,1161.5,0.0109,0.20131,1.046,0.348,0.60
702.5,1161.8,0.0108,0.20067,1.047,0.349,0.60
702.6,1162.1,0.0108,0.20041,1.050,0.349,0.60
702.7,1162.4,0.0107,0.19897,1.053,0.349,0.60
702.8,1162.7,0.0104,0.1964,1.054,0.350,0.59
702.9,1162.9,0.0099,0.19393,1.056,0.352,0.58
703.0,1163.2,0.0095,0.19206,1.054,0.351,0.58
703.1,1163.5,0.0092,0.19041,1.044,0.348,0.57
703.2,1163.8,0.0092,0.18881,1.036,0.347,0.56
703.3,1164.1,0.0093,0.18738,1.038,0.348,0.56
703.4,1164.4,0.0092,0.18604,1.047,0.349,0.56
703.5,1164.7,0.0089,0.18432,1.053,0.349,0.56
703.6,1164.9,0.0083,0.18216,1.055,0.349,0.55
703.7,1165.2,0.0079,0.18037,1.053,0.350,0.54
703.8,1165.5,0.0078,0.17948,1.050,0.349,0.54
703.9,1165.8,0.0080,0.17878,1.048,0.348,0.54
704.0,1166.1,0.0080,0.17757,1.049,0.347,0.54
704.1,1166.4,0.0080,0.17604,1.052,0.347,0.53
704.2,1166.7,0.0076,0.1745,1.054,0.348,0.53
704.3,1167.0,0.0073,0.1728,1.057,0.349,0.52
704.4,1167.2,0.0073,0.17073,1.059,0.349,0.52
704.5,1167.5,0.0073,0.16907,1.057,0.349,0.51
704.6,1167.8,0.0070,0.16874,1.054,0.349,0.51
704.7,1168.1,0.0065,0.16886,1.049,0.349,0.51
704.8,1168.4,0.0061,0.16769,1.047,0.348,0.50
704.9,1168.7,0.0060,0.16542,1.047,0.348,0.50
705.0,1169.0,0.0060,0.16348,1.052,0.348,0.49
705.1,1169.2,0.0060,0.1622,1.056,0.348,0.49
705.2,1169.5,0.0059,0.16098,1.052,0.347,0.49
705.3,1169.8,0.0056,0.15952,1.050,0.347,0.48
705.4,1170.1,0.0051,0.15786,1.053,0.349,0.48
705.5,1170.4,0.0047,0.15626,1.057,0.349,0.47
705.6,1170.7,0.0044,0.15526,1.056,0.349,0.47
705.7,1171.0,0.0044,0.15473,1.051,0.348,0.47
705.8,1171.3,0.0045,0.15332,1.050,0.347,0.46
705.9,1171.5,0.0045,0.15059,1.051,0.347,0.46
706.0,1171.8,0.0044,0.14842,1.052,0.348,0.45
706.1,1172.1,0.0041,0.14802,1.052,0.348,0.45
706.2,1172.4,0.0038,0.14799,1.054,0.349,0.45
706.3,1172.7,0.0034,0.14695,1.056,0.350,0.44
706.4,1173.0,0.0031,0.14542,1.057,0.350,0.44
706.5,1173.3,0.0031,0.14423,1.056,0.349,0.44
706.6,1173.6,0.0031,0.14349,1.056,0.348,0.44
706.7,1173.8,0.0031,0.1431,1.054,0.347,0.43
706.8,1174.1,0.0031,0.14276,1.053,0.347,0.43
706.9,1174.4,0.0031,0.14214,1.055,0.347,0.43
707.0,1174.7,0.0031,0.14103,1.059,0.347,0.43
707.1,1175.0,0.0031,0.13935,1.062,0.347,0.43
707.2,1175.3,0.0031,0.13762,1.061,0.347,0.42
707.3,1175.6,0.0031,0.13666,1.058,0.347,0.42
707.4,1175.9,0.0031,0.13626,1.055,0.347,0.41
707.5,1176.1,0.0031,0.13541,1.057,0.348,0.41
707.6,1176.4,0.0031,0.1338,1.057,0.348,0.41
707.7,1176.7,0.0031,0.13187,1.056,0.348,0.40
707.8,1177.0,0.0030,0.13009,1.054,0.348,0.39
707.9,1177.3,0.0027,0.129,1.054,0.348,0.39
708.0,1177.6,0.0021,0.12862,1.055,0.348,0.39
708.1,1177.9,0.0018,0.12812,1.054,0.347,0.39
708.2,1178.2,0.0018,0.12722,1.055,0.347,0.39
708.3,1178.4,0.0018,0.12678,1.053,0.348,0.38
708.4,1178.7,0.0018,0.12716,1.050,0.349,0.38
708.5,1179.0,0.0018,0.12711,1.055,0.348,0.39
708.6,1179.3,0.0021,0.12561,1.060,0.347,0.38
708.7,1179.6,0.0021,0.12336,1.059,0.347,0.38
708.8,1179.9,0.0017,0.12126,1.057,0.347,0.37
708.9,1180.2,0.0011,0.11979,1.055,0.347,0.36
709.0,1180.5,0.0009,0.11915,1.056,0.347,0.36
709.1,1180.7,0.0010,0.11868,1.058,0.348,0.36
709.2,1181.0,0.0010,0.11766,1.060,0.349,0.36
709.3,1181.3,0.0010,0.11648,1.060,0.349,0.35
709.4,1181.6,0.0013,0.11595,1.056,0.348,0.35
709.5,1181.9,0.0017,0.1157,1.056,0.348,0.35
709.6,1182.2,0.0015,0.11485,1.058,0.348,0.35
709.7,1182.5,0.0009,0.1137,1.060,0.349,0.35
709.8,1182.8,0.0005,0.11331,1.062,0.349,0.34
709.9,1183.0,0.0004,0.11342,1.062,0.348,0.35
710.0,1183.3,0.0004,0.11268,1.064,0.347,0.35
710.1,1183.6,0.0004,0.11097,1.065,0.347,0.34
710.2,1183.9,0.0004,0.10948,1.065,0.348,0.34
710.3,1184.2,0.0004,0.10869,1.065,0.348,0.33
710.4,1184.5,0.0004,0.10799,1.062,0.349,0.33
710.5,1184.8,0.0004,0.10709,1.059,0.349,0.32
710.6,1185.1,0.0004,0.10642,1.062,0.348,0.32
710.7,1185.3,0.0004,0.10611,1.067,0.348,0.33
710.8,1185.6,0.0004,0.10543,1.066,0.347,0.32
710.9,1185.9,0.0004,0.10407,1.061,0.347,0.32
711.0,1186.2,0.0004,0.10325,1.056,0.348,0.31
711.1,1186.5,0.0004,0.10388,1.055,0.349,0.31
711.2,1186.8,0.0004,0.10476,1.059,0.349,0.32
711.3,1187.1,0.0004,0.10451,1.063,0.349,0.32
711.4,1187.4,0.0004,0.1033,1.063,0.349,0.31
711.5,1187.6,0.0004,0.1018,1.061,0.348,0.31
711.6,1187.9,0.0004,0.10058,1.059,0.347,0.31
711.7,1188.2,0.0004,0.10013,1.057,0.347,0.31
711.8,1188.5,0.0004,0.10008,1.058,0.348,0.30
711.9,1188.8,0.0004,9.97E-02,1.058,0.348,0.30
712.0,1189.1,0.0004,9.90E-02,1.057,0.347,0.30
712.1,1189.4,0.0004,9.88E-02,1.060,0.346,0.30
712.2,1189.7,0.0002,9.87E-02,1.061,0.347,0.30
712.3,1189.9,-0.0002,9.80E-02,1.060,0.349,0.30
712.4,1190.2,-0.0007,9.69E-02,1.060,0.349,0.29
712.5,1190.5,-0.0010,9.66E-02,1.061,0.349,0.29
712.6,1190.8,-0.0010,9.68E-02,1.061,0.348,0.29
712.7,1191.1,-0.0009,9.62E-02,1.061,0.348,0.29
712.8,1191.4,-0.0009,9.43E-02,1.061,0.347,0.29
712.9,1191.7,-0.0009,9.35E-02,1.063,0.347,0.29
713.0,1192.0,-0.0009,9.45E-02,1.062,0.347,0.29
713.1,1192.2,-0.0009,9.50E-02,1.061,0.348,0.29
713.2,1192.5,-0.0009,9.36E-02,1.060,0.349,0.28
713.3,1192.8,-0.0009,9.23E-02,1.060,0.347,0.28
713.4,1193.1,-0.0009,9.30E-02,1.061,0.346,0.29
713.5,1193.4,-0.0009,9.41E-02,1.061,0.346,0.29
713.6,1193.7,-0.0009,9.41E-02,1.059,0.347,0.29
713.7,1194.0,-0.0009,9.34E-02,1.058,0.347,0.28
713.8,1194.3,-0.0009,9.28E-02,1.059,0.346,0.28
713.9,1194.6,-0.0009,9.23E-02,1.063,0.346,0.28
714.0,1194.8,-0.0010,9.15E-02,1.066,0.348,0.28
714.1,1195.1,-0.0012,9.09E-02,1.065,0.348,0.28
714.2,1195.4,-0.0016,9.08E-02,1.062,0.347,0.28
714.3,1195.7,-0.0021,9.07E-02,1.062,0.347,0.28
714.4,1196.0,-0.0023,8.96E-02,1.064,0.348,0.27
714.5,1196.3,-0.0023,8.83E-02,1.065,0.348,0.27
714.6,1196.6,-0.0022,8.85E-02,1.065,0.348,0.27
714.7,1196.9,-0.0022,9.00E-02,1.062,0.347,0.28
714.8,1197.1,-0.0023,9.10E-02,1.059,0.346,0.28
714.9,1197.4,-0.0023,9.09E-02,1.061,0.345,0.28
715.0,1197.7,-0.0023,9.04E-02,1.066,0.346,0.28
715.1,1198.0,-0.0023,8.97E-02,1.067,0.348,0.28
715.2,1198.3,-0.0022,8.88E-02,1.064,0.349,0.27
715.3,1198.6,-0.0022,8.80E-02,1.063,0.348,0.27
715.4,1198.9,-0.0023,8.78E-02,1.065,0.347,0.27
715.5,1199.2,-0.0026,8.81E-02,1.066,0.346,0.27
715.6,1199.4,-0.0030,8.83E-02,1.069,0.346,0.27
715.7,1199.7,-0.0033,8.81E-02,1.069,0.347,0.27
715.8,1200.0,-0.0036,8.75E-02,1.067,0.347,0.27
715.9,1200.3,-0.0036,8.70E-02,1.065,0.346,0.27
716.0,1200.6,-0.0036,8.68E-02,1.067,0.346,0.27
716.1,1200.9,-0.0035,8.73E-02,1.066,0.347,0.27
716.2,1201.2,-0.0036,8.77E-02,1.064,0.347,0.27
716.3,1201.5,-0.0036,8.78E-02,1.064,0.348,0.27
716.4,1201.8,-0.0036,8.79E-02,1.066,0.347,0.27
716.5,1202.0,-0.0035,8.86E-02,1.068,0.347,0.27
716.6,1202.3,-0.0035,8.94E-02,1.067,0.347,0.28
716.7,1202.6,-0.0037,8.92E-02,1.065,0.347,0.27
716.8,1202.9,-0.0041,8.86E-02,1.063,0.346,0.27
716.9,1203.2,-0.0045,8.87E-02,1.063,0.345,0.27
717.0,1203.5,-0.0048,8.93E-02,1.065,0.346,0.28
717.1,1203.8,-0.0049,8.95E-02,1.066,0.347,0.28
717.2,1204.1,-0.0049,8.93E-02,1.070,0.348,0.27
717.3,1204.4,-0.0049,8.90E-02,1.074,0.347,0.28
717.4,1204.6,-0.0049,8.90E-02,1.073,0.346,0.28
717.5,1204.9,-0.0049,8.92E-02,1.068,0.346,0.28
717.6,1205.2,-0.0049,8.94E-02,1.065,0.347,0.27
717.7,1205.5,-0.0049,8.98E-02,1.066,0.348,0.28
717.8,1205.8,-0.0049,9.03E-02,1.066,0.349,0.28
717.9,1206.1,-0.0049,9.05E-02,1.068,0.348,0.28
718.0,1206.4,-0.0049,9.03E-02,1.069,0.348,0.28
718.1,1206.7,-0.0049,9.00E-02,1.068,0.348,0.28
718.2,1206.9,-0.0049,8.98E-02,1.069,0.348,0.28
718.3,1207.2,-0.0049,8.97E-02,1.069,0.348,0.28
718.4,1207.5,-0.0049,8.98E-02,1.068,0.348,0.28
718.5,1207.8,-0.0049,9.03E-02,1.069,0.347,0.28
718.6,1208.1,-0.0049,9.12E-02,1.070,0.347,0.28
718.7,1208.4,-0.0049,9.20E-02,1.068,0.347,0.28
718.8,1208.7,-0.0049,9.18E-02,1.065,0.348,0.28
718.9,1209.0,-0.0049,9.11E-02,1.065,0.348,0.28
719.0,1209.2,-0.0049,9.05E-02,1.064,0.347,0.28
719.1,1209.5,-0.0049,9.05E-02,1.065,0.346,0.28
719.2,1209.8,-0.0048,9.13E-02,1.066,0.345,0.28
719.3,1210.1,-0.0046,9.20E-02,1.066,0.345,0.28
719.4,1210.4,-0.0044,9.13E-02,1.064,0.346,0.28
719.5,1210.7,-0.0042,9.02E-02,1.060,0.347,0.28
719.6,1211.0,-0.0043,9.05E-02,1.058,0.347,0.28
719.7,1211.3,-0.0047,9.20E-02,1.062,0.346,0.28
719.8,1211.6,-0.0051,9.23E-02,1.067,0.345,0.29
719.9,1211.8,-0.0054,9.13E-02,1.069,0.344,0.28
720.0,1212.1,-0.0056,9.01E-02,1.069,0.344,0.28
720.1,1212.4,-0.0056,8.97E-02,1.068,0.344,0.28
720.2,1212.7,-0.0055,9.02E-02,1.067,0.345,0.28
720.3,1213.0,-0.0055,9.13E-02,1.072,0.346,0.28
720.4,1213.3,-0.0055,9.15E-02,1.079,0.346,0.29
720.5,1213.6,-0.0055,9.07E-02,1.078,0.346,0.28
720.6,1213.9,-0.0055,9.02E-02,1.071,0.346,0.28
720.7,1214.2,-0.0055,9.06E-02,1.064,0.345,0.28
720.8,1214.5,-0.0055,9.08E-02,1.064,0.345,0.28
720.9,1214.7,-0.0055,9.01E-02,1.066,0.345,0.28
721.0,1215.0,-0.0055,8.92E-02,1.065,0.346,0.27
721.1,1215.3,-0.0055,8.87E-02,1.067,0.347,0.27
721.2,1215.6,-0.0055,8.87E-02,1.070,0.346,0.27
721.3,1215.9,-0.0055,8.94E-02,1.071,0.345,0.28
721.4,1216.2,-0.0052,8.99E-02,1.070,0.347,0.28
721.5,1216.5,-0.0047,8.95E-02,1.069,0.348,0.28
721.6,1216.8,-0.0043,8.88E-02,1.071,0.347,0.27
721.7,1217.1,-0.0041,8.85E-02,1.073,0.345,0.28
721.8,1217.3,-0.0042,8.84E-02,1.069,0.345,0.27
721.9,1217.6,-0.0042,8.78E-02,1.066,0.347,0.27
722.0,1217.9,-0.0042,8.69E-02,1.068,0.348,0.27
722.1,1218.2,-0.0042,8.59E-02,1.070,0.348,0.26
722.2,1218.5,-0.0042,8.51E-02,1.068,0.348,0.26
722.3,1218.8,-0.0042,8.48E-02,1.067,0.347,0.26
722.4,1219.1,-0.0042,8.50E-02,1.069,0.346,0.26
722.5,1219.4,-0.0042,8.51E-02,1.070,0.345,0.26
722.6,1219.7,-0.0041,8.47E-02,1.064,0.344,0.26
722.7,1219.9,-0.0044,8.37E-02,1.057,0.343,0.26
722.8,1220.2,-0.0049,8.23E-02,1.060,0.344,0.25
722.9,1220.5,-0.0054,8.09E-02,1.071,0.345,0.25
723.0,1220.8,-0.0055,7.99E-02,1.077,0.347,0.25
723.1,1221.1,-0.0055,7.87E-02,1.074,0.347,0.24
723.2,1221.4,-0.0055,7.75E-02,1.070,0.347,0.24
723.3,1221.7,-0.0055,7.64E-02,1.071,0.345,0.24
723.4,1222.0,-0.0055,7.59E-02,1.072,0.345,0.24
723.5,1222.3,-0.0055,7.54E-02,1.071,0.345,0.23
723.6,1222.6,-0.0055,7.49E-02,1.070,0.346,0.23
723.7,1222.8,-0.0055,7.40E-02,1.073,0.345,0.23
723.8,1223.1,-0.0055,7.30E-02,1.075,0.345,0.23
723.9,1223.4,-0.0055,7.23E-02,1.074,0.346,0.22
724.0,1223.7,-0.0055,7.21E-02,1.076,0.346,0.22
724.1,1224.0,-0.0055,7.10E-02,1.077,0.345,0.22
724.2,1224.3,-0.0055,6.76E-02,1.076,0.343,0.21
724.3,1224.6,-0.0055,6.46E-02,1.072,0.343,0.20
724.4,1224.9,-0.0055,6.42E-02,1.069,0.343,0.20
724.5,1225.2,-0.0055,6.51E-02,1.071,0.344,0.20
724.6,1225.5,-0.0055,6.50E-02,1.074,0.345,0.20
724.7,1225.7,-0.0055,6.35E-02,1.072,0.345,0.20
724.8,1226.0,-0.0056,6.13E-02,1.070,0.346,0.19
724.9,1226.3,-0.0058,5.93E-02,1.072,0.347,0.18
725.0,1226.6,-0.0062,5.82E-02,1.074,0.347,0.18
725.1,1226.9,-0.0067,5.72E-02,1.071,0.347,0.18
725.2,1227.2,-0.0069,5.50E-02,1.068,0.346,0.17
725.3,1227.5,-0.0069,5.22E-02,1.068,0.345,0.16
725.4,1227.8,-0.0068,5.10E-02,1.071,0.345,0.16
725.5,1228.1,-0.0068,5.11E-02,1.073,0.345,0.16
725.6,1228.3,-0.0069,5.07E-02,1.075,0.345,0.16
725.7,1228.6,-0.0069,4.95E-02,1.074,0.344,0.15
725.8,1228.9,-0.0068,4.83E-02,1.071,0.343,0.15
725.9,1229.2,-0.0068,4.74E-02,1.071,0.343,0.15
726.0,1229.5,-0.0069,4.65E-02,1.073,0.343,0.15
726.1,1229.8,-0.0069,4.55E-02,1.073,0.343,0.14
726.2,1230.1,-0.0069,4.40E-02,1.071,0.344,0.14
726.3,1230.4,-0.0069,4.24E-02,1.070,0.345,0.13
726.4,1230.7,-0.0068,4.16E-02,1.071,0.345,0.13
726.5,1231.0,-0.0068,4.19E-02,1.073,0.345,0.13
726.6,1231.3,-0.0069,4.20E-02,1.077,0.344,0.13
726.7,1231.5,-0.0069,4.13E-02,1.078,0.344,0.13
726.8,1231.8,-0.0068,4.05E-02,1.078,0.345,0.13
726.9,1232.1,-0.0068,4.01E-02,1.077,0.345,0.13
727.0,1232.4,-0.0069,3.95E-02,1.077,0.345,0.12
727.1,1232.7,-0.0071,3.84E-02,1.078,0.344,0.12
727.2,1233.0,-0.0073,3.73E-02,1.077,0.344,0.12
727.3,1233.3,-0.0074,3.71E-02,1.076,0.344,0.12
727.4,1233.6,-0.0073,3.73E-02,1.077,0.345,0.12
727.5,1233.9,-0.0072,3.72E-02,1.076,0.345,0.12
727.6,1234.2,-0.0073,3.67E-02,1.073,0.344,0.11
727.7,1234.4,-0.0075,3.55E-02,1.073,0.343,0.11
727.8,1234.7,-0.0079,3.47E-02,1.073,0.344,0.11
727.9,1235.0,-0.0083,3.49E-02,1.074,0.344,0.11
728.0,1235.3,-0.0086,3.57E-02,1.076,0.345,0.11
728.1,1235.6,-0.0087,3.56E-02,1.076,0.344,0.11
728.2,1235.9,-0.0086,3.48E-02,1.075,0.344,0.11
728.3,1236.2,-0.0086,3.43E-02,1.072,0.345,0.11
728.4,1236.5,-0.0084,3.42E-02,1.070,0.344,0.11
728.5,1236.8,-0.0079,3.42E-02,1.073,0.343,0.11
728.6,1237.1,-0.0073,3.41E-02,1.075,0.343,0.11
728.7,1237.4,-0.0070,3.40E-02,1.075,0.344,0.11
728.8,1237.6,-0.0070,3.41E-02,1.074,0.344,0.11
728.9,1237.9,-0.0072,3.44E-02,1.072,0.345,0.11
729.0,1238.2,-0.0072,3.50E-02,1.071,0.345,0.11
729.1,1238.5,-0.0069,3.56E-02,1.071,0.344,0.11
729.2,1238.8,-0.0064,3.60E-02,1.072,0.343,0.11
729.3,1239.1,-0.0060,3.58E-02,1.075,0.345,0.11
729.4,1239.4,-0.0058,3.52E-02,1.077,0.345,0.11
729.5,1239.7,-0.0058,3.56E-02,1.077,0.344,0.11
729.6,1240.0,-0.0058,3.73E-02,1.077,0.343,0.12
729.7,1240.3,-0.0058,3.86E-02,1.077,0.343,0.12
729.8,1240.6,-0.0058,3.86E-02,1.078,0.343,0.12
729.9,1240.8,-0.0058,3.85E-02,1.081,0.344,0.12
730.0,1241.1,-0.0058,3.93E-02,1.081,0.344,0.12
730.1,1241.4,-0.0058,4.02E-02,1.076,0.344,0.13
730.2,1241.7,-0.0058,4.07E-02,1.073,0.344,0.13
730.3,1242.0,-0.0058,4.11E-02,1.075,0.345,0.13
730.4,1242.3,-0.0058,4.18E-02,1.081,0.345,0.13
730.5,1242.6,-0.0058,4.24E-02,1.083,0.345,0.13
730.6,1242.9,-0.0057,4.28E-02,1.082,0.344,0.13
730.7,1243.2,-0.0058,4.30E-02,1.080,0.343,0.14
730.8,1243.5,-0.0058,4.32E-02,1.077,0.343,0.14
730.9,1243.7,-0.0058,4.35E-02,1.079,0.344,0.14
731.0,1244.0,-0.0054,4.40E-02,1.081,0.344,0.14
731.1,1244.3,-0.0049,4.46E-02,1.081,0.344,0.14
731.2,1244.6,-0.0046,4.52E-02,1.080,0.343,0.14
731.3,1244.9,-0.0045,4.57E-02,1.079,0.343,0.14
731.4,1245.2,-0.0044,4.63E-02,1.079,0.344,0.15
731.5,1245.5,-0.0044,4.68E-02,1.079,0.344,0.15
731.6,1245.8,-0.0046,4.69E-02,1.077,0.343,0.15
731.7,1246.1,-0.0050,4.71E-02,1.078,0.343,0.15
731.8,1246.4,-0.0052,4.82E-02,1.080,0.344,0.15
731.9,1246.7,-0.0051,4.98E-02,1.081,0.344,0.16
732.0,1247.0,-0.0051,5.05E-02,1.082,0.344,0.16
732.1,1247.2,-0.0051,5.04E-02,1.082,0.343,0.16
732.2,1247.5,-0.0051,5.08E-02,1.080,0.343,0.16
732.3,1247.8,-0.0051,5.19E-02,1.079,0.344,0.16
732.4,1248.1,-0.0051,5.29E-02,1.081,0.344,0.17
732.5,1248.4,-0.0051,5.35E-02,1.083,0.344,0.17
732.6,1248.7,-0.0052,5.39E-02,1.083,0.344,0.17
732.7,1249.0,-0.0055,5.45E-02,1.082,0.343,0.17
732.8,1249.3,-0.0059,5.53E-02,1.083,0.343,0.17
732.9,1249.6,-0.0062,5.63E-02,1.084,0.344,0.18
733.0,1249.9,-0.0064,5.71E-02,1.085,0.345,0.18
733.1,1250.2,-0.0065,5.74E-02,1.087,0.345,0.18
733.2,1250.4,-0.0064,5.74E-02,1.084,0.344,0.18
733.3,1250.7,-0.0064,5.74E-02,1.081,0.344,0.18
733.4,1251.0,-0.0064,5.78E-02,1.084,0.345,0.18
733.5,1251.3,-0.0064,5.87E-02,1.086,0.346,0.18
733.6,1251.6,-0.0064,5.97E-02,1.086,0.345,0.19
733.7,1251.9,-0.0064,6.04E-02,1.084,0.343,0.19
733.8,1252.2,-0.0064,6.11E-02,1.082,0.343,0.19
733.9,1252.5,-0.0067,6.22E-02,1.081,0.344,0.20
734.0,1252.8,-0.0070,6.30E-02,1.082,0.344,0.20
734.1,1253.1,-0.0071,6.32E-02,1.082,0.344,0.20
734.2,1253.3,-0.0071,6.30E-02,1.081,0.345,0.20
734.3,1253.6,-0.0071,6.27E-02,1.079,0.346,0.20
734.4,1253.9,-0.0071,6.30E-02,1.079,0.345,0.20
734.5,1254.2,-0.0071,6.45E-02,1.080,0.345,0.20
734.6,1254.5,-0.0071,6.62E-02,1.081,0.344,0.21
734.7,1254.8,-0.0071,6.67E-02,1.082,0.345,0.21
734.8,1255.1,-0.0071,6.66E-02,1.082,0.345,0.21
734.9,1255.4,-0.0071,6.81E-02,1.081,0.344,0.21
735.0,1255.7,-0.0071,7.05E-02,1.078,0.344,0.22
735.1,1256.0,-0.0071,7.16E-02,1.076,0.344,0.22
735.2,1256.2,-0.0071,7.12E-02,1.077,0.345,0.22
735.3,1256.5,-0.0071,7.09E-02,1.081,0.345,0.22
735.4,1256.8,-0.0071,7.18E-02,1.084,0.345,0.23
735.5,1257.1,-0.0071,7.38E-02,1.084,0.345,0.23
735.6,1257.4,-0.0071,7.58E-02,1.084,0.344,0.24
735.7,1257.7,-0.0071,7.54E-02,1.084,0.343,0.24
735.8,1258.0,-0.0071,7.27E-02,1.084,0.342,0.23
735.9,1258.3,-0.0071,7.19E-02,1.084,0.343,0.23
736.0,1258.6,-0.0071,7.44E-02,1.084,0.344,0.23
736.1,1258.9,-0.0071,7.74E-02,1.084,0.345,0.24
736.2,1259.2,-0.0071,7.85E-02,1.084,0.345,0.25
736.3,1259.4,-0.0071,7.83E-02,1.084,0.344,0.25
736.4,1259.7,-0.0071,7.79E-02,1.084,0.343,0.25
736.5,1260.0,-0.0071,7.79E-02,1.087,0.342,0.25
736.6,1260.3,-0.0071,7.87E-02,1.089,0.342,0.25
736.7,1260.6,-0.0071,8.00E-02,1.087,0.343,0.25
736.8,1260.9,-0.0071,8.11E-02,1.085,0.344,0.26
736.9,1261.2,-0.0071,8.16E-02,1.084,0.343,0.26
737.0,1261.5,-0.0071,8.15E-02,1.087,0.343,0.26
737.1,1261.8,-0.0071,8.11E-02,1.090,0.343,0.26
737.2,1262.1,-0.0071,8.08E-02,1.090,0.345,0.26
737.3,1262.4,-0.0071,8.10E-02,1.092,0.345,0.26
737.4,1262.6,-0.0071,8.17E-02,1.094,0.344,0.26
737.5,1262.9,-0.0071,8.26E-02,1.089,0.343,0.26
737.6,1263.2,-0.0071,8.32E-02,1.083,0.342,0.26
737.7,1263.5,-0.0071,8.33E-02,1.084,0.343,0.26
737.8,1263.8,-0.0071,8.34E-02,1.089,0.344,0.26
737.9,1264.1,-0.0071,8.33E-02,1.090,0.344,0.26
738.0,1264.4,-0.0071,8.27E-02,1.086,0.344,0.26
738.1,1264.7,-0.0071,8.22E-02,1.082,0.344,0.26
738.2,1265.0,-0.0071,8.27E-02,1.085,0.345,0.26
738.3,1265.3,-0.0071,8.41E-02,1.088,0.344,0.27
738.4,1265.6,-0.0071,8.58E-02,1.088,0.343,0.27
738.5,1265.9,-0.0071,8.70E-02,1.086,0.342,0.28
738.6,1266.1,-0.0071,8.76E-02,1.085,0.343,0.28
738.7,1266.4,-0.0071,8.78E-02,1.086,0.345,0.28
738.8,1266.7,-0.0071,8.82E-02,1.086,0.344,0.28
738.9,1267.0,-0.0071,8.89E-02,1.086,0.343,0.28
739.0,1267.3,-0.0071,8.90E-02,1.089,0.342,0.28
739.1,1267.6,-0.0071,8.84E-02,1.090,0.343,0.28
739.2,1267.9,-0.0071,8.82E-02,1.089,0.344,0.28
739.3,1268.2,-0.0071,8.89E-02,1.087,0.345,0.28
739.4,1268.5,-0.0071,8.96E-02,1.087,0.345,0.28
739.5,1268.8,-0.0072,9.01E-02,1.086,0.344,0.28
739.6,1269.1,-0.0075,9.06E-02,1.085,0.343,0.29
739.7,1269.3,-0.0078,9.14E-02,1.086,0.342,0.29
739.8,1269.6,-0.0081,9.23E-02,1.091,0.342,0.29
739.9,1269.9,-0.0081,9.30E-02,1.097,0.343,0.30
740.0,1270.2,-0.0081,9.35E-02,1.092,0.344,0.30
740.1,1270.5,-0.0081,9.39E-02,1.086,0.344,0.30
740.2,1270.8,-0.0081,9.41E-02,1.086,0.344,0.30
740.3,1271.1,-0.0080,9.40E-02,1.088,0.344,0.30
740.4,1271.4,-0.0081,9.37E-02,1.089,0.344,0.30
740.5,1271.7,-0.0082,9.33E-02,1.089,0.344,0.30
740.6,1272.0,-0.0084,9.34E-02,1.087,0.343,0.30
740.7,1272.3,-0.0084,9.44E-02,1.086,0.343,0.30
740.8,1272.5,-0.0084,9.51E-02,1.087,0.342,0.30
740.9,1272.8,-0.0084,9.42E-02,1.091,0.343,0.30
741.0,1273.1,-0.0084,9.29E-02,1.093,0.343,0.30
741.1,1273.4,-0.0084,9.31E-02,1.091,0.343,0.30
741.2,1273.7,-0.0084,9.45E-02,1.089,0.344,0.30
741.3,1274.0,-0.0084,9.53E-02,1.088,0.344,0.30
741.4,1274.3,-0.0084,9.54E-02,1.089,0.344,0.30
741.5,1274.6,-0.0084,9.49E-02,1.090,0.343,0.30
741.6,1274.9,-0.0084,9.49E-02,1.090,0.342,0.30
741.7,1275.2,-0.0082,9.62E-02,1.089,0.342,0.31
741.8,1275.5,-0.0079,9.80E-02,1.088,0.342,0.31
741.9,1275.8,-0.0077,9.80E-02,1.090,0.343,0.31
742.0,1276.0,-0.0077,9.64E-02,1.091,0.344,0.31
742.1,1276.3,-0.0078,9.57E-02,1.090,0.344,0.30
742.2,1276.6,-0.0078,9.67E-02,1.090,0.343,0.31
742.3,1276.9,-0.0077,9.77E-02,1.093,0.343,0.31
742.4,1277.2,-0.0077,9.79E-02,1.095,0.343,0.31
742.5,1277.5,-0.0077,9.75E-02,1.095,0.343,0.31
742.6,1277.8,-0.0077,9.66E-02,1.093,0.343,0.31
742.7,1278.1,-0.0077,9.57E-02,1.094,0.343,0.30
742.8,1278.4,-0.0077,9.53E-02,1.096,0.344,0.30
742.9,1278.7,-0.0077,9.59E-02,1.098,0.344,0.31
743.0,1279.0,-0.0077,9.74E-02,1.097,0.345,0.31
743.1,1279.2,-0.0077,9.83E-02,1.093,0.345,0.31
743.2,1279.5,-0.0077,9.79E-02,1.090,0.344,0.31
743.3,1279.8,-0.0077,9.75E-02,1.090,0.343,0.31
743.4,1280.1,-0.0077,9.85E-02,1.092,0.343,0.31
743.5,1280.4,-0.0077,9.94E-02,1.094,0.343,0.32
743.6,1280.7,-0.0077,9.92E-02,1.095,0.343,0.32
743.7,1281.0,-0.0077,9.89E-02,1.094,0.343,0.32
743.8,1281.3,-0.0077,9.94E-02,1.093,0.343,0.32
743.9,1281.6,-0.0077,1.00E-01,1.093,0.343,0.32
744.0,1281.9,-0.0077,9.97E-02,1.097,0.343,0.32
744.1,1282.2,-0.0077,9.92E-02,1.100,0.344,0.32
744.2,1282.4,-0.0077,9.98E-02,1.098,0.344,0.32
744.3,1282.7,-0.0077,0.10039,1.096,0.345,0.32
744.4,1283.0,-0.0077,9.98E-02,1.093,0.345,0.32
744.5,1283.3,-0.0077,9.85E-02,1.092,0.345,0.31
744.6,1283.6,-0.0077,9.81E-02,1.094,0.344,0.31
744.7,1283.9,-0.0077,9.88E-02,1.098,0.344,0.32
744.8,1284.2,-0.0077,0.1002,1.100,0.344,0.32
744.9,1284.5,-0.0077,0.10166,1.099,0.343,0.33
745.0,1284.8,-0.0077,0.10252,1.095,0.342,0.33
745.1,1285.1,-0.0077,0.10271,1.095,0.342,0.33
745.2,1285.4,-0.0077,0.10263,1.096,0.342,0.33
745.3,1285.7,-0.0077,0.1026,1.099,0.343,0.33
745.4,1285.9,-0.0077,0.10285,1.100,0.343,0.33
745.5,1286.2,-0.0077,0.10334,1.101,0.344,0.33
745.6,1286.5,-0.0077,0.10383,1.103,0.344,0.33
745.7,1286.8,-0.0077,0.10407,1.103,0.343,0.33
745.8,1287.1,-0.0077,0.1039,1.103,0.343,0.33
745.9,1287.4,-0.0077,0.10343,1.101,0.342,0.33
746.0,1287.7,-0.0077,0.10327,1.098,0.343,0.33
746.1,1288.0,-0.0077,0.10354,1.096,0.343,0.33
746.2,1288.3,-0.0077,0.1036,1.100,0.343,0.33
746.3,1288.6,-0.0077,0.10327,1.103,0.343,0.33
746.4,1288.9,-0.0077,0.10335,1.102,0.343,0.33
746.5,1289.2,-0.0077,0.10417,1.100,0.343,0.33
746.6,1289.4,-0.0077,0.10483,1.099,0.342,0.34
746.7,1289.7,-0.0077,0.10471,1.100,0.341,0.34
746.8,1290.0,-0.0077,0.10438,1.100,0.341,0.34
746.9,1290.3,-0.0077,0.10442,1.098,0.342,0.34
747.0,1290.6,-0.0077,0.10481,1.098,0.342,0.34
747.1,1290.9,-0.0077,0.10547,1.100,0.343,0.34
747.2,1291.2,-0.0077,0.10631,1.099,0.343,0.34
747.3,1291.5,-0.0077,0.1072,1.098,0.343,0.34
747.4,1291.8,-0.0077,0.10765,1.098,0.343,0.34
747.5,1292.1,-0.0078,0.10729,1.098,0.342,0.35
747.6,1292.4,-0.0077,0.10673,1.100,0.342,0.34
747.7,1292.7,-0.0077,0.10672,1.101,0.342,0.34
747.8,1293.0,-0.0077,0.10704,1.101,0.342,0.34
747.9,1293.2,-0.0081,0.10721,1.099,0.343,0.34
748.0,1293.5,-0.0086,0.10739,1.098,0.343,0.34
748.1,1293.8,-0.0089,0.10783,1.100,0.344,0.35
748.2,1294.1,-0.0090,0.10798,1.103,0.344,0.35
748.3,1294.4,-0.0091,0.10708,1.107,0.343,0.35
748.4,1294.7,-0.0091,0.10611,1.108,0.343,0.34
748.5,1295.0,-0.0090,0.10687,1.100,0.343,0.34
748.6,1295.3,-0.0090,0.10877,1.098,0.343,0.35
748.7,1295.6,-0.0091,0.10981,1.103,0.343,0.35
748.8,1295.9,-0.0091,0.10978,1.103,0.343,0.35
748.9,1296.2,-0.0090,0.10986,1.099,0.343,0.35
749.0,1296.4,-0.0090,0.10987,1.096,0.343,0.35
749.1,1296.7,-0.0091,0.10846,1.098,0.343,0.35
749.2,1297.0,-0.0091,0.10628,1.101,0.344,0.34
749.3,1297.3,-0.0090,0.10601,1.098,0.344,0.34
749.4,1297.6,-0.0090,0.10797,1.098,0.343,0.35
749.5,1297.9,-0.0091,0.10955,1.104,0.343,0.35
749.6,1298.2,-0.0091,0.10972,1.110,0.343,0.36
749.7,1298.5,-0.0090,0.10991,1.108,0.344,0.35
749.8,1298.8,-0.0090,0.11063,1.102,0.345,0.35
749.9,1299.1,-0.0091,0.11054,1.101,0.344,0.35
750.0,1299.4,-0.0095,0.10915,1.102,0.344,0.35
750.1,1299.7,-0.0097,0.10817,1.103,0.343,0.35
750.2,1299.9,-0.0098,0.10872,1.104,0.342,0.35
750.3,1300.2,-0.0097,0.10989,1.103,0.342,0.35
750.4,1300.5,-0.0097,0.11075,1.101,0.343,0.36
750.5,1300.8,-0.0097,0.1111,1.099,0.343,0.36
750.6,1301.1,-0.0098,0.11093,1.098,0.343,0.36
750.7,1301.4,-0.0097,0.11052,1.101,0.343,0.36
750.8,1301.7,-0.0093,0.11009,1.105,0.343,0.35
750.9,1302.0,-0.0087,0.10942,1.102,0.344,0.35
751.0,1302.3,-0.0085,0.10838,1.097,0.345,0.34
751.1,1302.6,-0.0084,0.10767,1.099,0.346,0.34
751.2,1302.9,-0.0084,0.10803,1.106,0.346,0.35
751.3,1303.1,-0.0084,0.10887,1.108,0.346,0.35
751.4,1303.4,-0.0084,0.10921,1.104,0.345,0.35
751.5,1303.7,-0.0084,0.10906,1.104,0.345,0.35
751.6,1304.0,-0.0084,0.10878,1.109,0.344,0.35
751.7,1304.3,-0.0084,0.1084,1.108,0.344,0.35
751.8,1304.6,-0.0084,0.1078,1.100,0.344,0.34
751.9,1304.9,-0.0084,0.10721,1.097,0.345,0.34
752.0,1305.2,-0.0084,0.10708,1.102,0.345,0.34
752.1,1305.5,-0.0084,0.10767,1.106,0.344,0.35
752.2,1305.8,-0.0084,0.10905,1.106,0.344,0.35
752.3,1306.0,-0.0084,0.11069,1.106,0.344,0.36
752.4,1306.3,-0.0084,0.11151,1.106,0.346,0.36
752.5,1306.6,-0.0084,0.11128,1.106,0.347,0.35
752.6,1306.9,-0.0084,0.11067,1.109,0.346,0.35
752.7,1307.2,-0.0084,0.1101,1.111,0.344,0.36
752.8,1307.5,-0.0084,0.1096,1.111,0.344,0.35
752.9,1307.8,-0.0084,0.10905,1.108,0.344,0.35
753.0,1308.1,-0.0084,0.10814,1.106,0.345,0.35
753.1,1308.4,-0.0084,0.10708,1.107,0.345,0.34
753.2,1308.7,-0.0084,0.107,1.110,0.344,0.35
753.3,1308.9,-0.0084,0.10829,1.111,0.342,0.35
753.4,1309.2,-0.0084,0.10921,1.106,0.341,0.35
753.5,1309.5,-0.0084,0.10862,1.104,0.342,0.35
753.6,1309.8,-0.0084,0.10781,1.107,0.343,0.35
753.7,1310.1,-0.0085,0.10801,1.110,0.343,0.35
753.8,1310.4,-0.0087,0.10882,1.110,0.343,0.35
753.9,1310.7,-0.0092,0.10961,1.108,0.343,0.35
754.0,1311.0,-0.0097,0.11013,1.109,0.342,0.36
754.1,1311.3,-0.0098,0.11026,1.108,0.342,0.36
754.2,1311.6,-0.0097,0.11015,1.107,0.342,0.36
754.3,1311.9,-0.0097,0.11002,1.106,0.342,0.36
754.4,1312.2,-0.0097,0.1101,1.106,0.343,0.36
754.5,1312.5,-0.0097,0.11056,1.107,0.343,0.36
754.6,1312.7,-0.0097,0.11118,1.108,0.343,0.36
754.7,1313.0,-0.0097,0.1116,1.108,0.342,0.36
754.8,1313.3,-0.0097,0.1117,1.105,0.341,0.36
754.9,1313.6,-0.0097,0.11146,1.102,0.340,0.36
755.0,1313.9,-0.0097,0.11092,1.101,0.340,0.36
755.1,1314.2,-0.0097,0.11017,1.101,0.340,0.36
755.2,1314.5,-0.0097,0.10971,1.104,0.340,0.36
755.3,1314.8,-0.0097,0.11018,1.107,0.340,0.36
755.4,1315.1,-0.0097,0.11089,1.107,0.340,0.36
755.5,1315.4,-0.0097,0.11045,1.104,0.340,0.36
755.6,1315.7,-0.0097,0.10938,1.104,0.341,0.35
755.7,1316.0,-0.0097,0.1094,1.108,0.340,0.36
755.8,1316.3,-0.0097,0.11031,1.112,0.340,0.36
755.9,1316.6,-0.0097,0.11039,1.113,0.339,0.36
756.0,1316.9,-0.0097,0.10985,1.111,0.338,0.36
756.1,1317.2,-0.0097,0.11054,1.107,0.340,0.36
756.2,1317.4,-0.0097,0.11204,1.104,0.341,0.36
756.3,1317.7,-0.0097,0.11175,1.106,0.342,0.36
756.4,1318.0,-0.0097,0.10982,1.108,0.342,0.36
756.5,1318.3,-0.0097,0.10933,1.109,0.341,0.36
756.6,1318.6,-0.0097,0.11086,1.109,0.341,0.36
756.7,1318.9,-0.0097,0.11178,1.107,0.340,0.36
756.8,1319.2,-0.0097,0.11115,1.104,0.339,0.36
756.9,1319.5,-0.0097,0.11068,1.104,0.340,0.36
757.0,1319.8,-0.0097,0.11104,1.106,0.340,0.36
757.1,1320.1,-0.0097,0.11094,1.106,0.341,0.36
757.2,1320.4,-0.0097,0.10998,1.108,0.341,0.36
757.3,1320.7,-0.0097,0.10961,1.111,0.342,0.36
757.4,1321.0,-0.0097,0.11053,1.113,0.342,0.36
757.5,1321.3,-0.0097,0.11165,1.114,0.342,0.36
757.6,1321.6,-0.0097,0.11204,1.112,0.341,0.37
757.7,1321.8,-0.0097,0.11154,1.112,0.340,0.36
757.8,1322.1,-0.0097,0.1105,1.115,0.340,0.36
757.9,1322.4,-0.0097,0.11018,1.117,0.342,0.36
758.0,1322.7,-0.0097,0.11136,1.116,0.343,0.36
758.1,1323.0,-0.0097,0.11287,1.115,0.344,0.37
758.2,1323.3,-0.0097,0.11352,1.114,0.343,0.37
758.3,1323.6,-0.0097,0.11302,1.114,0.343,0.37
758.4,1323.9,-0.0097,0.1116,1.113,0.343,0.36
758.5,1324.2,-0.0097,0.11071,1.113,0.343,0.36
758.6,1324.5,-0.0097,0.11156,1.113,0.343,0.36
758.7,1324.8,-0.0097,0.1126,1.112,0.344,0.36
758.8,1325.1,-0.0097,0.11195,1.112,0.344,0.36
758.9,1325.3,-0.0097,0.11066,1.116,0.343,0.36
759.0,1325.6,-0.0097,0.11051,1.119,0.343,0.36
759.1,1325.9,-0.0097,0.1109,1.120,0.342,0.36
759.2,1326.2,-0.0097,0.11045,1.118,0.341,0.36
759.3,1326.5,-0.0097,0.10942,1.116,0.342,0.36
759.4,1326.8,-0.0097,0.10888,1.119,0.344,0.35
759.5,1327.1,-0.0097,0.10923,1.121,0.344,0.36
759.6,1327.4,-0.0097,0.11042,1.120,0.343,0.36
759.7,1327.7,-0.0097,0.11165,1.116,0.343,0.36
759.8,1328.0,-0.0097,0.11169,1.114,0.342,0.36
759.9,1328.3,-0.0095,0.11082,1.115,0.343,0.36
760.0,1328.6,-0.0091,0.11047,1.118,0.344,0.36
760.1,1328.8,-0.0086,0.11102,1.118,0.344,0.36
760.2,1329.1,-0.0083,0.1119,1.114,0.343,0.36
760.3,1329.4,-0.0082,0.11255,1.110,0.342,0.37
760.4,1329.7,-0.0079,0.11249,1.109,0.342,0.36
760.5,1330.0,-0.0073,0.11177,1.111,0.342,0.36
760.6,1330.3,-0.0070,0.11108,1.113,0.342,0.36
760.7,1330.6,-0.0070,0.11089,1.115,0.342,0.36
760.8,1330.9,-0.0071,0.11128,1.115,0.342,0.36
760.9,1331.2,-0.0071,0.11208,1.113,0.340,0.37
761.0,1331.5,-0.0071,0.11277,1.113,0.339,0.37
761.1,1331.8,-0.0071,0.11298,1.112,0.339,0.37
761.2,1332.1,-0.0071,0.11271,1.113,0.340,0.37
761.3,1332.4,-0.0071,0.1122,1.113,0.341,0.37
761.4,1332.7,-0.0071,0.11209,1.112,0.342,0.36
761.5,1332.9,-0.0070,0.11262,1.113,0.342,0.37
761.6,1333.2,-0.0071,0.11302,1.115,0.342,0.37
761.7,1333.5,-0.0074,0.11286,1.119,0.342,0.37
761.8,1333.8,-0.0078,0.11284,1.124,0.341,0.37
761.9,1334.1,-0.0082,0.11353,1.128,0.340,0.38
762.0,1334.4,-0.0085,0.11438,1.129,0.341,0.38
762.1,1334.7,-0.0086,0.11471,1.127,0.342,0.38
762.2,1335.0,-0.0085,0.11396,1.129,0.342,0.38
762.3,1335.3,-0.0084,0.11209,1.131,0.342,0.37
762.4,1335.6,-0.0085,0.1109,1.130,0.342,0.37
762.5,1335.9,-0.0089,0.11201,1.125,0.342,0.37
762.6,1336.2,-0.0094,0.11384,1.117,0.342,0.37
762.7,1336.5,-0.0097,0.11433,1.115,0.342,0.37
762.8,1336.8,-0.0098,0.114,1.116,0.342,0.37
762.9,1337.0,-0.0098,0.11399,1.116,0.342,0.37
763.0,1337.3,-0.0098,0.11389,1.118,0.342,0.37
763.1,1337.6,-0.0098,0.11291,1.121,0.342,0.37
763.2,1337.9,-0.0098,0.11192,1.122,0.343,0.37
763.3,1338.2,-0.0098,0.11233,1.121,0.343,0.37
763.4,1338.5,-0.0096,0.11373,1.122,0.342,0.37
763.5,1338.8,-0.0092,0.1148,1.124,0.342,0.38
763.6,1339.1,-0.0086,0.11484,1.124,0.344,0.37
763.7,1339.4,-0.0084,0.11364,1.123,0.347,0.37
763.8,1339.7,-0.0085,0.11233,1.119,0.346,0.36
763.9,1340.0,-0.0085,0.11282,1.116,0.342,0.37
764.0,1340.3,-0.0085,0.11467,1.114,0.340,0.38
764.1,1340.5,-0.0085,0.11542,1.111,0.341,0.38
764.2,1340.8,-0.0085,0.11471,1.108,0.342,0.37
764.3,1341.1,-0.0085,0.11428,1.107,0.342,0.37
764.4,1341.4,-0.0085,0.11459,1.107,0.342,0.37
764.5,1341.7,-0.0085,0.11467,1.105,0.341,0.37
764.6,1342.0,-0.0085,0.11428,1.102,0.340,0.37
764.7,1342.3,-0.0084,0.11421,1.108,0.341,0.37
764.8,1342.6,-0.0081,0.11456,1.117,0.342,0.37
764.9,1342.9,-0.0077,0.11436,1.122,0.342,0.38
765.0,1343.2,-0.0073,0.11343,1.125,0.342,0.37
765.1,1343.5,-0.0072,0.11303,1.126,0.343,0.37
765.2,1343.8,-0.0072,0.11371,1.125,0.343,0.37
765.3,1344.1,-0.0072,0.11444,1.122,0.342,0.38
765.4,1344.4,-0.0071,0.11449,1.118,0.342,0.37
765.5,1344.6,-0.0072,0.11433,1.120,0.342,0.37
765.6,1344.9,-0.0077,0.11436,1.123,0.342,0.38
765.7,1345.2,-0.0082,0.11456,1.119,0.343,0.37
765.8,1345.5,-0.0083,0.11489,1.115,0.341,0.38
765.9,1345.8,-0.0082,0.11554,1.118,0.338,0.38
766.0,1346.1,-0.0081,0.11646,1.126,0.336,0.39
766.1,1346.4,-0.0082,0.11662,1.127,0.338,0.39
766.2,1346.7,-0.0082,0.11542,1.120,0.340,0.38
766.3,1347.0,-0.0082,0.11454,1.119,0.342,0.38
766.4,1347.3,-0.0082,0.11548,1.123,0.342,0.38
766.5,1347.6,-0.0082,0.11696,1.124,0.342,0.39
766.6,1347.9,-0.0082,0.11744,1.125,0.342,0.39
766.7,1348.2,-0.0082,0.11755,1.124,0.342,0.39
766.8,1348.5,-0.0082,0.11832,1.122,0.342,0.39
766.9,1348.8,-0.0082,0.11923,1.121,0.342,0.39
767.0,1349.0,-0.0082,0.1193,1.120,0.342,0.39
767.1,1349.3,-0.0082,0.11818,1.121,0.340,0.39
767.2,1349.6,-0.0082,0.11597,1.121,0.340,0.38
767.3,1349.9,-0.0082,0.11436,1.120,0.340,0.38
767.4,1350.2,-0.0082,0.11544,1.117,0.339,0.38
767.5,1350.5,-0.0082,0.11797,1.116,0.340,0.39
767.6,1350.8,-0.0082,0.11927,1.121,0.341,0.39
767.7,1351.1,-0.0082,0.119,1.126,0.341,0.39
767.8,1351.4,-0.0082,0.11814,1.123,0.340,0.39
767.9,1351.7,-0.0082,0.11718,1.119,0.341,0.38
768.0,1352.0,-0.0082,0.11631,1.121,0.342,0.38
768.1,1352.3,-0.0082,0.11594,1.124,0.342,0.38
768.2,1352.6,-0.0082,0.11653,1.127,0.342,0.38
768.3,1352.9,-0.0082,0.11731,1.126,0.343,0.39
768.4,1353.2,-0.0082,0.11655,1.123,0.343,0.38
768.5,1353.4,-0.0082,0.11477,1.122,0.343,0.38
768.6,1353.7,-0.0082,0.11461,1.122,0.343,0.37
768.7,1354.0,-0.0082,0.11618,1.122,0.342,0.38
768.8,1354.3,-0.0082,0.11682,1.122,0.342,0.38
768.9,1354.6,-0.0082,0.11597,1.124,0.341,0.38
769.0,1354.9,-0.0082,0.11588,1.125,0.341,0.38
769.1,1355.2,-0.0082,0.11723,1.126,0.341,0.39
769.2,1355.5,-0.0082,0.11807,1.129,0.341,0.39
769.3,1355.8,-0.0082,0.1176,1.129,0.341,0.39
769.4,1356.1,-0.0082,0.1172,1.127,0.342,0.39
769.5,1356.4,-0.0082,0.11761,1.127,0.342,0.39
769.6,1356.7,-0.0082,0.11802,1.130,0.342,0.39
769.7,1357.0,-0.0082,0.11793,1.131,0.342,0.39
769.8,1357.2,-0.0082,0.11778,1.126,0.342,0.39
769.9,1357.5,-0.0082,0.11791,1.121,0.341,0.39
770.0,1357.8,-0.0082,0.11797,1.122,0.341,0.39
770.1,1358.1,-0.0082,0.11778,1.131,0.341,0.39
770.2,1358.4,-0.0082,0.11781,1.138,0.341,0.39
770.3,1358.7,-0.0082,0.11836,1.139,0.342,0.39
770.4,1359.0,-0.0082,0.11874,1.135,0.342,0.39
770.5,1359.3,-0.0082,0.11837,1.127,0.340,0.39
770.6,1359.6,-0.0082,0.1178,1.127,0.340,0.39
770.7,1359.9,-0.0082,0.11761,1.133,0.340,0.39
770.8,1360.2,-0.0082,0.11743,1.133,0.339,0.39
770.9,1360.5,-0.0082,0.11678,1.129,0.339,0.39
771.0,1360.8,-0.0082,0.11595,1.128,0.340,0.39
771.1,1361.1,-0.0082,0.11545,1.129,0.340,0.38
771.2,1361.4,-0.0082,0.11574,1.129,0.340,0.38
771.3,1361.7,-0.0082,0.11704,1.127,0.340,0.39
771.4,1361.9,-0.0082,0.11813,1.126,0.340,0.39
