Repository: MaCFP/matl-db

### Experimental Conditions: TGA and DSC
A Netzsch STA 449 F3 Jupiter was used to conduct Thermogravimetric Analysis (TGA) and Differential Scanning Calorimetry (DSC) experiments. 

* Heating Rate: 3, 10, and 30 K/min
* Temperature program
  - Initial Temperature: 323 K
  - Initial Isotherm: 600 s (hold at 323 K for 600 s)  
  - Maximum Temperature: 823 K
  - Final Isotherm: 300 s (hold at 823 K for 300 s)
* Sample mass: 4.0 +/- 0.1 mg
* Sample geometry: Powdered (Supplied by NIST)
* Calibration type: Before each experiment, a baseline test was performed using an empty crucible.

File: PMMA/Calibration_Data/FSRI/FSRI_STA_N2_20K_2.csv (part 5 of 6)
Temp,time,TGA,DSC,Sensitivity,Heating Rate,Heat Capacity
[K],[s],[mg],[uV/mg],[mW/uV],[K/s],[J/g/K]
692.8,1134.3,0.0896,0.49354,1.04,0.351,1.46
692.9,1134.6,0.0892,0.48828,1.04,0.351,1.45
693.0,1134.9,0.0886,0.48273,1.04,0.351,1.43
693.1,1135.2,0.0879,0.47748,1.04,0.351,1.41
693.2,1135.5,0.0870,0.4731,1.04,0.352,1.40
693.3,1135.8,0.0864,0.46937,1.04,0.352,1.39
693.4,1136.0,0.0861,0.46583,1.04,0.352,1.38
693.5,1136.3,0.0858,0.4619,1.04,0.353,1.36
693.6,1136.6,0.0851,0.45705,1.04,0.353,1.35
693.7,1136.9,0.0842,0.45191,1.04,0.352,1.34
693.8,1137.2,0.0837,0.44754,1.04,0.350,1.33
693.9,1137.5,0.0834,0.44419,1.04,0.350,1.32
694.0,1137.8,0.0829,0.44149,1.05,0.351,1.32
694.1,1138.0,0.0822,0.43836,1.05,0.352,1.31
694.2,1138.3,0.0818,0.43319,1.05,0.351,1.30
694.3,1138.6,0.0815,0.42662,1.05,0.350,1.28
694.4,1138.9,0.0810,0.42186,1.04,0.350,1.26
694.5,1139.2,0.0801,0.41981,1.04,0.351,1.25
694.6,1139.5,0.0794,0.41756,1.04,0.351,1.24
694.7,1139.8,0.0790,0.41329,1.05,0.351,1.24
694.8,1140.0,0.0787,0.40793,1.05,0.351,1.22
694.9,1140.3,0.0780,0.40272,1.04,0.350,1.20
695.0,1140.6,0.0774,0.39872,1.04,0.351,1.18
695.1,1140.9,0.0771,0.3964,1.04,0.351,1.17
695.2,1141.2,0.0768,0.39406,1.04,0.352,1.17
695.3,1141.5,0.0761,0.39001,1.04,0.351,1.16
695.4,1141.7,0.0752,0.3852,1.05,0.351,1.15
695.5,1142.0,0.0748,0.38117,1.04,0.351,1.13
695.6,1142.3,0.0746,0.37793,1.04,0.351,1.12
695.7,1142.6,0.0741,0.37487,1.05,0.351,1.12
695.8,1142.9,0.0734,0.37155,1.05,0.351,1.11
695.9,1143.2,0.0729,0.36773,1.05,0.350,1.10
696.0,1143.5,0.0727,0.36385,1.04,0.351,1.08
696.1,1143.7,0.0722,0.36084,1.04,0.351,1.07
696.2,1144.0,0.0715,0.35836,1.04,0.351,1.06
696.3,1144.3,0.0710,0.3548,1.03,0.351,1.05
696.4,1144.6,0.0708,0.35011,1.03,0.351,1.03
696.5,1144.9,0.0704,0.34626,1.04,0.351,1.02
696.6,1145.2,0.0697,0.34396,1.04,0.352,1.02
696.7,1145.5,0.0691,0.34141,1.04,0.352,1.01
696.8,1145.7,0.0687,0.33752,1.04,0.352,1.00
696.9,1146.0,0.0682,0.33345,1.04,0.352,0.99
697.0,1146.3,0.0675,0.33027,1.04,0.351,0.98
697.1,1146.6,0.0669,0.3278,1.04,0.351,0.98
697.2,1146.9,0.0666,0.32555,1.05,0.351,0.97
697.3,1147.2,0.0664,0.3228,1.05,0.351,0.96
697.4,1147.4,0.0661,0.31897,1.05,0.351,0.95
697.5,1147.7,0.0658,0.31455,1.05,0.352,0.94
697.6,1148.0,0.0653,0.31044,1.05,0.352,0.93
697.7,1148.3,0.0649,0.3072,1.05,0.351,0.92
697.8,1148.6,0.0647,0.30516,1.05,0.349,0.92
697.9,1148.9,0.0646,0.30343,1.05,0.349,0.91
698.0,1149.2,0.0642,0.3004,1.05,0.350,0.90
698.1,1149.4,0.0635,0.29643,1.05,0.350,0.89
698.2,1149.7,0.0632,0.29353,1.05,0.349,0.88
698.3,1150.0,0.0633,0.29188,1.05,0.348,0.88
698.4,1150.3,0.0631,0.28948,1.05,0.348,0.87
698.5,1150.6,0.0625,0.28582,1.05,0.349,0.86
698.6,1150.9,0.0618,0.28276,1.05,0.349,0.85
698.7,1151.2,0.0615,0.28115,1.05,0.349,0.85
698.8,1151.4,0.0614,0.27961,1.05,0.349,0.84
698.9,1151.7,0.0614,0.27716,1.04,0.349,0.83
699.0,1152.0,0.0611,0.27433,1.04,0.349,0.82
699.1,1152.3,0.0604,0.27171,1.05,0.348,0.82
699.2,1152.6,0.0598,0.26919,1.05,0.349,0.81
699.3,1152.9,0.0596,0.26663,1.05,0.350,0.80
699.4,1153.2,0.0598,0.26421,1.05,0.350,0.79
699.5,1153.5,0.0598,0.26212,1.05,0.350,0.78
699.6,1153.7,0.0595,0.26028,1.05,0.351,0.78
699.7,1154.0,0.0589,0.25851,1.05,0.351,0.77
699.8,1154.3,0.0583,0.25667,1.04,0.350,0.77
699.9,1154.6,0.0580,0.25464,1.04,0.349,0.76
700.0,1154.9,0.0581,0.2524,1.05,0.349,0.76
700.1,1155.2,0.0580,0.24999,1.05,0.351,0.75
700.2,1155.5,0.0576,0.24751,1.05,0.352,0.74
700.3,1155.7,0.0571,0.24508,1.05,0.351,0.73
700.4,1156.0,0.0566,0.24277,1.05,0.351,0.72
700.5,1156.3,0.0565,0.24063,1.04,0.350,0.72
700.6,1156.6,0.0565,0.23867,1.04,0.351,0.71
700.7,1156.9,0.0564,0.2369,1.04,0.352,0.70
700.8,1157.2,0.0558,0.23524,1.05,0.353,0.70
700.9,1157.4,0.0552,0.23339,1.06,0.352,0.70
701.0,1157.7,0.0548,0.23118,1.06,0.351,0.70
701.1,1158.0,0.0547,0.22877,1.05,0.352,0.68
701.2,1158.3,0.0548,0.22633,1.05,0.352,0.67
701.3,1158.6,0.0547,0.22384,1.05,0.350,0.67
701.4,1158.9,0.0543,0.22129,1.05,0.348,0.67
701.5,1159.2,0.0537,0.21883,1.05,0.348,0.66
701.6,1159.4,0.0533,0.21665,1.05,0.349,0.65
701.7,1159.7,0.0532,0.21483,1.05,0.351,0.64
701.8,1160.0,0.0532,0.21334,1.04,0.351,0.64
701.9,1160.3,0.0532,0.21171,1.05,0.349,0.63
702.0,1160.6,0.0533,0.20931,1.05,0.349,0.63
702.1,1160.9,0.0533,0.20684,1.05,0.349,0.62
702.2,1161.2,0.0530,0.20581,1.05,0.349,0.62
702.3,1161.4,0.0525,0.20575,1.05,0.349,0.62
702.4,1161.7,0.0520,0.2046,1.05,0.348,0.61
702.5,1162.0,0.0518,0.20201,1.05,0.347,0.61
702.6,1162.3,0.0517,0.19956,1.05,0.348,0.60
702.7,1162.6,0.0517,0.19804,1.05,0.348,0.60
702.8,1162.9,0.0518,0.197,1.05,0.348,0.60
702.9,1163.2,0.0519,0.19584,1.06,0.348,0.59
703.0,1163.5,0.0517,0.19392,1.05,0.348,0.59
703.1,1163.7,0.0512,0.19116,1.04,0.349,0.57
703.2,1164.0,0.0506,0.18881,1.04,0.349,0.56
703.3,1164.3,0.0503,0.1877,1.04,0.349,0.56
703.4,1164.6,0.0502,0.18706,1.05,0.348,0.56
703.5,1164.9,0.0503,0.18602,1.05,0.347,0.56
703.6,1165.2,0.0502,0.1845,1.06,0.348,0.56
703.7,1165.5,0.0500,0.18261,1.05,0.349,0.55
703.8,1165.8,0.0495,0.18049,1.05,0.349,0.54
703.9,1166.0,0.0490,0.17835,1.05,0.349,0.53
704.0,1166.3,0.0486,0.17685,1.05,0.349,0.53
704.1,1166.6,0.0485,0.17663,1.05,0.349,0.53
704.2,1166.9,0.0485,0.17661,1.05,0.348,0.53
704.3,1167.2,0.0487,0.175,1.06,0.347,0.53
704.4,1167.5,0.0487,0.17237,1.06,0.348,0.53
704.5,1167.8,0.0484,0.17082,1.06,0.349,0.52
704.6,1168.0,0.0479,0.17049,1.05,0.349,0.51
704.7,1168.3,0.0474,0.16994,1.05,0.349,0.51
704.8,1168.6,0.0472,0.16849,1.05,0.349,0.51
704.9,1168.9,0.0471,0.16638,1.05,0.349,0.50
705.0,1169.2,0.0471,0.16415,1.05,0.350,0.49
705.1,1169.5,0.0472,0.16272,1.06,0.350,0.49
705.2,1169.8,0.0473,0.16224,1.05,0.349,0.49
705.3,1170.1,0.0471,0.1614,1.05,0.348,0.49
705.4,1170.3,0.0466,0.15952,1.05,0.347,0.48
705.5,1170.6,0.0461,0.15763,1.06,0.346,0.48
705.6,1170.9,0.0459,0.1566,1.06,0.346,0.48
705.7,1171.2,0.0458,0.15604,1.05,0.347,0.47
705.8,1171.5,0.0458,0.15537,1.05,0.349,0.47
705.9,1171.8,0.0458,0.15406,1.05,0.350,0.46
706.0,1172.1,0.0458,0.15187,1.05,0.350,0.46
706.1,1172.4,0.0456,0.1499,1.05,0.350,0.45
706.2,1172.6,0.0451,0.14937,1.05,0.349,0.45
706.3,1172.9,0.0446,0.14942,1.06,0.348,0.45
706.4,1173.2,0.0445,0.14851,1.06,0.348,0.45
706.5,1173.5,0.0445,0.1467,1.06,0.349,0.44
706.6,1173.8,0.0444,0.14488,1.06,0.350,0.44
706.7,1174.1,0.0441,0.14344,1.05,0.350,0.43
706.8,1174.4,0.0437,0.14249,1.05,0.349,0.43
706.9,1174.6,0.0433,0.14189,1.05,0.348,0.43
707.0,1174.9,0.0432,0.14134,1.06,0.348,0.43
707.1,1175.2,0.0432,0.1405,1.06,0.348,0.43
707.2,1175.5,0.0433,0.13904,1.06,0.348,0.42
707.3,1175.8,0.0433,0.1373,1.06,0.349,0.42
707.4,1176.1,0.0431,0.13656,1.06,0.349,0.41
707.5,1176.4,0.0426,0.13707,1.06,0.349,0.41
707.6,1176.7,0.0422,0.13704,1.06,0.349,0.42
707.7,1176.9,0.0419,0.13545,1.06,0.349,0.41
707.8,1177.2,0.0418,0.13356,1.05,0.350,0.40
707.9,1177.5,0.0418,0.13245,1.05,0.350,0.40
708.0,1177.8,0.0418,0.13179,1.05,0.350,0.40
708.1,1178.1,0.0418,0.13107,1.05,0.348,0.40
708.2,1178.4,0.0418,0.13015,1.06,0.347,0.40
708.3,1178.7,0.0419,0.12904,1.05,0.347,0.39
708.4,1178.9,0.0418,0.12806,1.05,0.347,0.39
708.5,1179.2,0.0415,0.1275,1.06,0.347,0.39
708.6,1179.5,0.0409,0.12687,1.06,0.347,0.39
708.7,1179.8,0.0405,0.12544,1.06,0.347,0.38
708.8,1180.1,0.0404,0.12395,1.06,0.347,0.38
708.9,1180.4,0.0406,0.12371,1.05,0.347,0.38
709.0,1180.7,0.0409,0.12423,1.06,0.348,0.38
709.1,1181.0,0.0413,0.12391,1.06,0.348,0.38
709.2,1181.3,0.0417,0.12286,1.06,0.348,0.37
709.3,1181.5,0.0418,0.12255,1.06,0.348,0.37
709.4,1181.8,0.0418,0.12297,1.06,0.347,0.37
709.5,1182.1,0.0418,0.12256,1.06,0.347,0.37
709.6,1182.4,0.0418,0.12084,1.06,0.347,0.37
709.7,1182.7,0.0418,0.11884,1.06,0.347,0.36
709.8,1183.0,0.0418,0.1174,1.06,0.347,0.36
709.9,1183.3,0.0418,0.11694,1.06,0.347,0.36
710.0,1183.6,0.0419,0.11717,1.06,0.347,0.36
710.1,1183.8,0.0417,0.11653,1.06,0.347,0.36
710.2,1184.1,0.0413,0.11436,1.06,0.347,0.35
710.3,1184.4,0.0408,0.11265,1.06,0.347,0.35
710.4,1184.7,0.0405,0.11286,1.06,0.347,0.35
710.5,1185.0,0.0405,0.11348,1.06,0.347,0.35
710.6,1185.3,0.0405,0.11289,1.06,0.348,0.34
710.7,1185.6,0.0405,0.11166,1.07,0.349,0.34
710.8,1185.9,0.0404,0.11073,1.07,0.351,0.34
710.9,1186.1,0.0402,0.11012,1.06,0.351,0.33
711.0,1186.4,0.0397,0.10959,1.06,0.351,0.33
711.1,1186.7,0.0390,0.10915,1.06,0.349,0.33
711.2,1187.0,0.0386,0.10889,1.06,0.347,0.33
711.3,1187.3,0.0385,0.10874,1.06,0.346,0.33
711.4,1187.6,0.0385,0.10848,1.06,0.346,0.33
711.5,1187.9,0.0385,0.108,1.06,0.346,0.33
711.6,1188.2,0.0384,0.10726,1.06,0.346,0.33
711.7,1188.4,0.0382,0.10639,1.06,0.347,0.32
711.8,1188.7,0.0381,0.10566,1.06,0.349,0.32
711.9,1189.0,0.0382,0.10513,1.06,0.349,0.32
712.0,1189.3,0.0382,0.10459,1.06,0.347,0.32
712.1,1189.6,0.0382,0.10394,1.06,0.346,0.32
712.2,1189.9,0.0382,0.10326,1.06,0.347,0.32
712.3,1190.2,0.0383,0.10261,1.06,0.347,0.31
712.4,1190.5,0.0381,0.10198,1.06,0.347,0.31
712.5,1190.7,0.0376,0.10135,1.06,0.346,0.31
712.6,1191.0,0.0371,0.10067,1.06,0.347,0.31
712.7,1191.3,0.0369,1.00E-01,1.06,0.348,0.30
712.8,1191.6,0.0368,9.94E-02,1.06,0.348,0.30
712.9,1191.9,0.0368,9.91E-02,1.06,0.347,0.30
713.0,1192.2,0.0368,9.89E-02,1.06,0.346,0.30
713.1,1192.5,0.0369,9.84E-02,1.06,0.344,0.30
713.2,1192.8,0.0369,9.84E-02,1.06,0.343,0.30
713.3,1193.1,0.0368,9.94E-02,1.06,0.343,0.31
713.4,1193.4,0.0368,0.10004,1.06,0.345,0.31
713.5,1193.6,0.0369,9.89E-02,1.06,0.347,0.30
713.6,1193.9,0.0369,9.66E-02,1.06,0.348,0.29
713.7,1194.2,0.0365,9.50E-02,1.06,0.348,0.29
713.8,1194.5,0.0360,9.44E-02,1.06,0.348,0.29
713.9,1194.8,0.0357,9.47E-02,1.06,0.348,0.29
714.0,1195.1,0.0356,9.56E-02,1.07,0.348,0.29
714.1,1195.4,0.0355,9.69E-02,1.06,0.347,0.30
714.2,1195.7,0.0355,9.78E-02,1.06,0.347,0.30
714.3,1195.9,0.0355,9.71E-02,1.06,0.348,0.30
714.4,1196.2,0.0355,9.53E-02,1.06,0.349,0.29
714.5,1196.5,0.0355,9.45E-02,1.06,0.348,0.29
714.6,1196.8,0.0355,9.52E-02,1.06,0.347,0.29
714.7,1197.1,0.0355,9.59E-02,1.06,0.348,0.29
714.8,1197.4,0.0355,9.57E-02,1.06,0.348,0.29
714.9,1197.7,0.0355,9.50E-02,1.06,0.347,0.29
715.0,1198.0,0.0355,9.44E-02,1.07,0.347,0.29
715.1,1198.2,0.0355,9.37E-02,1.07,0.347,0.29
715.2,1198.5,0.0355,9.31E-02,1.06,0.346,0.29
715.3,1198.8,0.0355,9.26E-02,1.06,0.346,0.28
715.4,1199.1,0.0355,9.25E-02,1.07,0.346,0.28
715.5,1199.4,0.0355,9.27E-02,1.07,0.347,0.28
715.6,1199.7,0.0355,9.33E-02,1.07,0.349,0.29
715.7,1200.0,0.0355,9.36E-02,1.07,0.350,0.29
715.8,1200.3,0.0355,9.32E-02,1.07,0.349,0.28
715.9,1200.5,0.0355,9.24E-02,1.07,0.347,0.28
716.0,1200.8,0.0355,9.20E-02,1.07,0.346,0.28
716.1,1201.1,0.0355,9.22E-02,1.07,0.347,0.28
716.2,1201.4,0.0355,9.28E-02,1.06,0.349,0.28
716.3,1201.7,0.0355,9.37E-02,1.06,0.348,0.29
716.4,1202.0,0.0355,9.46E-02,1.07,0.346,0.29
716.5,1202.3,0.0355,9.49E-02,1.07,0.346,0.29
716.6,1202.6,0.0355,9.43E-02,1.07,0.347,0.29
716.7,1202.9,0.0355,9.30E-02,1.06,0.348,0.28
716.8,1203.1,0.0356,9.27E-02,1.06,0.348,0.28
716.9,1203.4,0.0356,9.34E-02,1.06,0.347,0.29
717.0,1203.7,0.0355,9.44E-02,1.07,0.347,0.29
717.1,1204.0,0.0351,9.51E-02,1.07,0.347,0.29
717.2,1204.3,0.0347,9.58E-02,1.07,0.347,0.30
717.3,1204.6,0.0344,9.63E-02,1.07,0.348,0.30
717.4,1204.9,0.0342,9.56E-02,1.07,0.348,0.29
717.5,1205.2,0.0342,9.37E-02,1.07,0.348,0.29
717.6,1205.4,0.0342,9.27E-02,1.06,0.348,0.28
717.7,1205.7,0.0343,9.39E-02,1.07,0.347,0.29
717.8,1206.0,0.0342,9.57E-02,1.07,0.347,0.29
717.9,1206.3,0.0340,9.63E-02,1.07,0.347,0.30
718.0,1206.6,0.0339,9.63E-02,1.07,0.347,0.30
718.1,1206.9,0.0339,9.64E-02,1.07,0.347,0.30
718.2,1207.2,0.0339,9.64E-02,1.07,0.347,0.30
718.3,1207.5,0.0339,9.60E-02,1.07,0.348,0.30
718.4,1207.7,0.0339,9.56E-02,1.07,0.348,0.29
718.5,1208.0,0.0339,9.55E-02,1.07,0.347,0.29
718.6,1208.3,0.0339,9.56E-02,1.07,0.347,0.30
718.7,1208.6,0.0339,9.53E-02,1.07,0.346,0.29
718.8,1208.9,0.0339,9.46E-02,1.07,0.346,0.29
718.9,1209.2,0.0339,9.34E-02,1.06,0.346,0.29
719.0,1209.5,0.0339,9.26E-02,1.06,0.346,0.28
719.1,1209.8,0.0339,9.28E-02,1.06,0.345,0.29
719.2,1210.1,0.0339,9.41E-02,1.07,0.346,0.29
719.3,1210.3,0.0339,9.55E-02,1.07,0.348,0.29
719.4,1210.6,0.0339,9.65E-02,1.06,0.348,0.30
719.5,1210.9,0.0339,9.67E-02,1.06,0.347,0.30
719.6,1211.2,0.0339,9.61E-02,1.06,0.346,0.29
719.7,1211.5,0.0339,9.49E-02,1.06,0.345,0.29
719.8,1211.8,0.0339,9.36E-02,1.07,0.346,0.29
719.9,1212.1,0.0339,9.30E-02,1.07,0.347,0.29
720.0,1212.4,0.0339,9.32E-02,1.07,0.347,0.29
720.1,1212.7,0.0339,9.34E-02,1.07,0.347,0.29
720.2,1212.9,0.0339,9.30E-02,1.07,0.345,0.29
720.3,1213.2,0.0339,9.17E-02,1.07,0.345,0.28
720.4,1213.5,0.0339,8.98E-02,1.08,0.346,0.28
720.5,1213.8,0.0339,8.88E-02,1.08,0.347,0.28
720.6,1214.1,0.0339,8.97E-02,1.07,0.348,0.28
720.7,1214.4,0.0339,9.07E-02,1.06,0.347,0.28
720.8,1214.7,0.0339,9.04E-02,1.06,0.345,0.28
720.9,1215.0,0.0339,8.93E-02,1.07,0.346,0.28
721.0,1215.3,0.0339,8.86E-02,1.07,0.347,0.27
721.1,1215.5,0.0339,8.79E-02,1.07,0.348,0.27
721.2,1215.8,0.0339,8.63E-02,1.07,0.347,0.27
721.3,1216.1,0.0339,8.44E-02,1.07,0.348,0.26
721.4,1216.4,0.0339,8.34E-02,1.07,0.349,0.26
721.5,1216.7,0.0339,8.32E-02,1.07,0.348,0.26
721.6,1217.0,0.0339,8.31E-02,1.07,0.345,0.26
721.7,1217.3,0.0339,8.25E-02,1.07,0.345,0.26
721.8,1217.6,0.0339,8.08E-02,1.07,0.346,0.25
721.9,1217.9,0.0339,7.89E-02,1.07,0.346,0.24
722.0,1218.1,0.0339,7.85E-02,1.07,0.346,0.24
722.1,1218.4,0.0339,7.94E-02,1.07,0.346,0.25
722.2,1218.7,0.0339,7.92E-02,1.07,0.346,0.24
722.3,1219.0,0.0339,7.71E-02,1.07,0.346,0.24
722.4,1219.3,0.0339,7.52E-02,1.07,0.345,0.23
722.5,1219.6,0.0339,7.45E-02,1.07,0.345,0.23
722.6,1219.9,0.0339,7.37E-02,1.06,0.345,0.23
722.7,1220.2,0.0339,7.22E-02,1.06,0.346,0.22
722.8,1220.5,0.0339,7.03E-02,1.06,0.347,0.21
722.9,1220.7,0.0336,6.83E-02,1.07,0.347,0.21
723.0,1221.0,0.0332,6.63E-02,1.08,0.346,0.21
723.1,1221.3,0.0328,6.44E-02,1.07,0.345,0.20
723.2,1221.6,0.0326,6.30E-02,1.07,0.346,0.20
723.3,1221.9,0.0325,6.19E-02,1.07,0.347,0.19
723.4,1222.2,0.0326,6.06E-02,1.07,0.346,0.19
723.5,1222.5,0.0326,5.85E-02,1.07,0.345,0.18
723.6,1222.8,0.0326,5.71E-02,1.07,0.344,0.18
723.7,1223.1,0.0326,5.76E-02,1.07,0.345,0.18
723.8,1223.3,0.0326,5.81E-02,1.07,0.345,0.18
723.9,1223.6,0.0326,5.60E-02,1.07,0.346,0.17
724.0,1223.9,0.0326,5.22E-02,1.08,0.346,0.16
724.1,1224.2,0.0325,4.92E-02,1.08,0.346,0.15
724.2,1224.5,0.0325,4.76E-02,1.08,0.347,0.15
724.3,1224.8,0.0327,4.73E-02,1.07,0.347,0.15
724.4,1225.1,0.0331,4.74E-02,1.07,0.346,0.15
724.5,1225.4,0.0335,4.71E-02,1.07,0.345,0.15
724.6,1225.7,0.0338,4.60E-02,1.07,0.345,0.14
724.7,1226.0,0.0339,4.44E-02,1.07,0.346,0.14
724.8,1226.2,0.0339,4.26E-02,1.07,0.347,0.13
724.9,1226.5,0.0339,4.14E-02,1.07,0.347,0.13
725.0,1226.8,0.0339,4.08E-02,1.07,0.344,0.13
725.1,1227.1,0.0339,3.98E-02,1.07,0.342,0.12
725.2,1227.4,0.0338,3.82E-02,1.07,0.342,0.12
725.3,1227.7,0.0339,3.72E-02,1.07,0.345,0.12
725.4,1228.0,0.0342,3.71E-02,1.07,0.347,0.11
725.5,1228.3,0.0346,3.62E-02,1.07,0.346,0.11
725.6,1228.6,0.0350,3.38E-02,1.07,0.345,0.11
725.7,1228.8,0.0352,3.15E-02,1.07,0.344,0.10
725.8,1229.1,0.0352,3.03E-02,1.07,0.344,0.09
725.9,1229.4,0.0352,3.01E-02,1.07,0.344,0.09
726.0,1229.7,0.0352,3.03E-02,1.07,0.344,0.09
726.1,1230.0,0.0352,3.02E-02,1.07,0.343,0.09
726.2,1230.3,0.0352,2.95E-02,1.07,0.343,0.09
726.3,1230.6,0.0352,2.87E-02,1.07,0.344,0.09
726.4,1230.9,0.0352,2.84E-02,1.07,0.344,0.09
726.5,1231.2,0.0352,2.82E-02,1.07,0.343,0.09
726.6,1231.5,0.0352,2.76E-02,1.08,0.343,0.09
726.7,1231.8,0.0352,2.67E-02,1.08,0.345,0.08
726.8,1232.0,0.0352,2.58E-02,1.08,0.347,0.08
726.9,1232.3,0.0352,2.53E-02,1.08,0.346,0.08
727.0,1232.6,0.0352,2.54E-02,1.08,0.345,0.08
727.1,1232.9,0.0352,2.60E-02,1.08,0.345,0.08
727.2,1233.2,0.0352,2.66E-02,1.08,0.345,0.08
727.3,1233.5,0.0352,2.69E-02,1.08,0.346,0.08
727.4,1233.8,0.0353,2.64E-02,1.08,0.347,0.08
727.5,1234.1,0.0353,2.56E-02,1.08,0.346,0.08
727.6,1234.4,0.0350,2.54E-02,1.07,0.344,0.08
727.7,1234.7,0.0345,2.58E-02,1.07,0.344,0.08
727.8,1234.9,0.0341,2.61E-02,1.07,0.344,0.08
727.9,1235.2,0.0339,2.58E-02,1.07,0.344,0.08
728.0,1235.5,0.0339,2.51E-02,1.08,0.346,0.08
728.1,1235.8,0.0339,2.45E-02,1.08,0.346,0.08
728.2,1236.1,0.0338,2.54E-02,1.08,0.346,0.08
728.3,1236.4,0.0337,2.76E-02,1.07,0.346,0.09
728.4,1236.7,0.0335,2.98E-02,1.07,0.347,0.09
728.5,1237.0,0.0335,3.08E-02,1.07,0.348,0.10
728.6,1237.3,0.0336,3.10E-02,1.08,0.347,0.10
728.7,1237.5,0.0336,3.10E-02,1.08,0.346,0.10
728.8,1237.8,0.0336,3.13E-02,1.07,0.346,0.10
728.9,1238.1,0.0336,3.24E-02,1.07,0.346,0.10
729.0,1238.4,0.0336,3.42E-02,1.07,0.344,0.11
729.1,1238.7,0.0336,3.64E-02,1.07,0.344,0.11
729.2,1239.0,0.0336,3.81E-02,1.07,0.344,0.12
729.3,1239.3,0.0336,3.86E-02,1.08,0.344,0.12
729.4,1239.6,0.0336,3.89E-02,1.08,0.344,0.12
729.5,1239.9,0.0335,4.00E-02,1.08,0.344,0.13
729.6,1240.2,0.0335,4.13E-02,1.08,0.344,0.13
729.7,1240.4,0.0336,4.18E-02,1.08,0.345,0.13
729.8,1240.7,0.0336,4.23E-02,1.08,0.346,0.13
729.9,1241.0,0.0332,4.42E-02,1.08,0.347,0.14
730.0,1241.3,0.0327,4.65E-02,1.08,0.345,0.15
730.1,1241.6,0.0325,4.77E-02,1.08,0.344,0.15
730.2,1241.9,0.0325,4.80E-02,1.07,0.346,0.15
730.3,1242.2,0.0326,4.88E-02,1.07,0.348,0.15
730.4,1242.5,0.0326,5.04E-02,1.08,0.348,0.16
730.5,1242.8,0.0326,5.23E-02,1.08,0.345,0.16
730.6,1243.0,0.0326,5.43E-02,1.08,0.344,0.17
730.7,1243.3,0.0326,5.61E-02,1.08,0.345,0.18
730.8,1243.6,0.0326,5.73E-02,1.08,0.345,0.18
730.9,1243.9,0.0326,5.76E-02,1.08,0.345,0.18
731.0,1244.2,0.0326,5.75E-02,1.08,0.344,0.18
731.1,1244.5,0.0326,5.90E-02,1.08,0.344,0.19
731.2,1244.8,0.0326,6.21E-02,1.08,0.345,0.19
731.3,1245.1,0.0326,6.43E-02,1.08,0.345,0.20
731.4,1245.4,0.0326,6.42E-02,1.08,0.345,0.20
731.5,1245.7,0.0326,6.43E-02,1.08,0.346,0.20
731.6,1245.9,0.0326,6.59E-02,1.08,0.345,0.21
731.7,1246.2,0.0326,6.83E-02,1.08,0.344,0.21
731.8,1246.5,0.0326,7.05E-02,1.08,0.344,0.22
731.9,1246.8,0.0326,7.24E-02,1.08,0.344,0.23
732.0,1247.1,0.0326,7.39E-02,1.08,0.344,0.23
732.1,1247.4,0.0326,7.51E-02,1.08,0.344,0.24
732.2,1247.7,0.0326,7.60E-02,1.08,0.344,0.24
732.3,1248.0,0.0326,7.73E-02,1.08,0.344,0.24
732.4,1248.3,0.0326,7.97E-02,1.08,0.344,0.25
732.5,1248.6,0.0326,8.20E-02,1.08,0.342,0.26
732.6,1248.9,0.0327,8.33E-02,1.08,0.340,0.27
732.7,1249.2,0.0329,8.36E-02,1.08,0.342,0.26
732.8,1249.4,0.0331,8.37E-02,1.08,0.344,0.26
732.9,1249.7,0.0332,8.44E-02,1.08,0.345,0.27
733.0,1250.0,0.0333,8.65E-02,1.09,0.344,0.27
733.1,1250.3,0.0332,8.91E-02,1.09,0.344,0.28
733.2,1250.6,0.0332,9.10E-02,1.08,0.345,0.29
733.3,1250.9,0.0332,9.21E-02,1.08,0.345,0.29
733.4,1251.2,0.0332,9.31E-02,1.08,0.344,0.29
733.5,1251.5,0.0332,9.42E-02,1.09,0.344,0.30
733.6,1251.8,0.0332,9.55E-02,1.09,0.344,0.30
733.7,1252.1,0.0332,9.69E-02,1.08,0.344,0.31
733.8,1252.3,0.0332,9.84E-02,1.08,0.344,0.31
733.9,1252.6,0.0332,9.98E-02,1.08,0.345,0.31
734.0,1252.9,0.0332,0.10069,1.08,0.345,0.32
734.1,1253.2,0.0332,0.10137,1.08,0.345,0.32
734.2,1253.5,0.0332,0.10273,1.08,0.345,0.32
734.3,1253.8,0.0332,0.1049,1.08,0.344,0.33
734.4,1254.1,0.0332,0.10682,1.08,0.344,0.34
734.5,1254.4,0.0332,0.10778,1.08,0.345,0.34
734.6,1254.7,0.0332,0.10783,1.08,0.346,0.34
734.7,1255.0,0.0332,0.10754,1.08,0.347,0.34
734.8,1255.2,0.0332,0.10831,1.08,0.347,0.34
734.9,1255.5,0.0332,0.11081,1.08,0.346,0.35
735.0,1255.8,0.0332,0.11343,1.08,0.345,0.35
735.1,1256.1,0.0332,0.11475,1.08,0.345,0.36
735.2,1256.4,0.0332,0.11502,1.08,0.345,0.36
735.3,1256.7,0.0332,0.1149,1.08,0.345,0.36
735.4,1257.0,0.0332,0.11533,1.08,0.344,0.36
735.5,1257.3,0.0332,0.11696,1.08,0.344,0.37
735.6,1257.6,0.0332,0.11872,1.08,0.345,0.37
735.7,1257.9,0.0332,0.11936,1.08,0.346,0.37
735.8,1258.1,0.0332,0.11967,1.08,0.346,0.38
735.9,1258.4,0.0332,0.12094,1.08,0.345,0.38
736.0,1258.7,0.0332,0.12271,1.08,0.344,0.39
736.1,1259.0,0.0332,0.1238,1.08,0.345,0.39
736.2,1259.3,0.0332,0.12398,1.08,0.345,0.39
736.3,1259.6,0.0332,0.12356,1.08,0.344,0.39
736.4,1259.9,0.0332,0.12331,1.08,0.344,0.39
736.5,1260.2,0.0332,0.12422,1.09,0.344,0.39
736.6,1260.5,0.0332,0.12617,1.09,0.344,0.40
736.7,1260.8,0.0332,0.12815,1.09,0.343,0.41
736.8,1261.0,0.0332,0.12951,1.09,0.342,0.41
736.9,1261.3,0.0332,0.12993,1.08,0.343,0.41
737.0,1261.6,0.0332,0.12979,1.09,0.344,0.41
737.1,1261.9,0.0332,0.13009,1.09,0.344,0.41
737.2,1262.2,0.0332,0.13091,1.09,0.344,0.41
737.3,1262.5,0.0332,0.13116,1.09,0.345,0.42
737.4,1262.8,0.0332,0.13079,1.09,0.345,0.41
737.5,1263.1,0.0332,0.13136,1.09,0.343,0.42
737.6,1263.4,0.0332,0.13346,1.08,0.343,0.42
737.7,1263.7,0.0332,0.13569,1.08,0.344,0.43
737.8,1264.0,0.0332,0.13704,1.09,0.344,0.43
737.9,1264.2,0.0332,0.13761,1.09,0.344,0.44
738.0,1264.5,0.0332,0.13761,1.09,0.344,0.43
738.1,1264.8,0.0332,0.1371,1.08,0.344,0.43
738.2,1265.1,0.0332,0.13635,1.08,0.344,0.43
738.3,1265.4,0.0332,0.13623,1.09,0.345,0.43
738.4,1265.7,0.0332,0.13734,1.09,0.344,0.43
738.5,1266.0,0.0332,0.13886,1.09,0.345,0.44
738.6,1266.3,0.0332,0.13985,1.09,0.345,0.44
738.7,1266.6,0.0332,0.14024,1.09,0.344,0.44
738.8,1266.9,0.0332,0.14025,1.09,0.344,0.44
738.9,1267.2,0.0332,0.14009,1.09,0.345,0.44
739.0,1267.4,0.0332,0.14003,1.09,0.347,0.44
739.1,1267.7,0.0332,0.14055,1.09,0.346,0.44
739.2,1268.0,0.0332,0.14205,1.09,0.344,0.45
739.3,1268.3,0.0332,0.14343,1.09,0.344,0.45
739.4,1268.6,0.0332,0.14304,1.09,0.344,0.45
739.5,1268.9,0.0332,0.14179,1.09,0.343,0.45
739.6,1269.2,0.0332,0.14198,1.08,0.342,0.45
739.7,1269.5,0.0332,0.14359,1.09,0.342,0.46
739.8,1269.8,0.0332,0.14505,1.09,0.345,0.46
739.9,1270.1,0.0332,0.14573,1.10,0.345,0.46
740.0,1270.3,0.0332,0.14585,1.09,0.344,0.46
740.1,1270.6,0.0332,0.14585,1.09,0.343,0.46
740.2,1270.9,0.0332,0.14636,1.09,0.342,0.47
740.3,1271.2,0.0332,0.1472,1.09,0.342,0.47
740.4,1271.5,0.0332,0.14725,1.09,0.342,0.47
740.5,1271.8,0.0332,0.14644,1.09,0.343,0.46
740.6,1272.1,0.0332,0.14601,1.09,0.345,0.46
740.7,1272.4,0.0332,0.14654,1.09,0.346,0.46
740.8,1272.7,0.0332,0.14742,1.09,0.346,0.46
740.9,1273.0,0.0332,0.14819,1.09,0.345,0.47
741.0,1273.3,0.0332,0.14886,1.09,0.345,0.47
741.1,1273.5,0.0332,0.14939,1.09,0.345,0.47
741.2,1273.8,0.0332,0.14948,1.09,0.345,0.47
741.3,1274.1,0.0332,0.14917,1.09,0.344,0.47
741.4,1274.4,0.0329,0.14936,1.09,0.343,0.47
741.5,1274.7,0.0324,0.15055,1.09,0.342,0.48
741.6,1275.0,0.0319,0.15124,1.09,0.343,0.48
741.7,1275.3,0.0318,0.15028,1.09,0.343,0.48
741.8,1275.6,0.0319,0.14949,1.09,0.344,0.47
741.9,1275.9,0.0319,0.15067,1.09,0.345,0.48
742.0,1276.2,0.0319,0.15213,1.09,0.345,0.48
742.1,1276.5,0.0319,0.15173,1.09,0.343,0.48
742.2,1276.7,0.0319,0.1503,1.09,0.344,0.48
742.3,1277.0,0.0319,0.14963,1.09,0.345,0.47
742.4,1277.3,0.0319,0.15053,1.10,0.345,0.48
742.5,1277.6,0.0319,0.15316,1.09,0.345,0.49
742.6,1277.9,0.0319,0.15582,1.09,0.344,0.50
742.7,1278.2,0.0319,0.15612,1.09,0.343,0.50
742.8,1278.5,0.0319,0.15444,1.10,0.342,0.49
742.9,1278.8,0.0319,0.15287,1.10,0.341,0.49
743.0,1279.1,0.0319,0.15222,1.10,0.341,0.49
743.1,1279.4,0.0319,0.15241,1.09,0.342,0.49
743.2,1279.7,0.0319,0.15314,1.09,0.343,0.49
743.3,1280.0,0.0319,0.15397,1.09,0.343,0.49
743.4,1280.2,0.0319,0.15449,1.09,0.343,0.49
743.5,1280.5,0.0319,0.15435,1.09,0.342,0.49
743.6,1280.8,0.0319,0.1537,1.10,0.342,0.49
743.7,1281.1,0.0319,0.15322,1.09,0.343,0.49
743.8,1281.4,0.0319,0.15322,1.09,0.344,0.49
743.9,1281.7,0.0319,0.15345,1.09,0.344,0.49
744.0,1282.0,0.0319,0.15357,1.10,0.344,0.49
744.1,1282.3,0.0319,0.15317,1.10,0.343,0.49
744.2,1282.6,0.0319,0.15228,1.10,0.343,0.49
744.3,1282.9,0.0319,0.15179,1.10,0.344,0.48
744.4,1283.2,0.0319,0.15233,1.09,0.344,0.48
744.5,1283.4,0.0319,0.15386,1.09,0.343,0.49
744.6,1283.7,0.0319,0.15586,1.09,0.342,0.50
744.7,1284.0,0.0319,0.15683,1.10,0.342,0.50
744.8,1284.3,0.0319,0.15598,1.10,0.342,0.50
744.9,1284.6,0.0319,0.15486,1.10,0.342,0.50
745.0,1284.9,0.0319,0.15484,1.10,0.342,0.50
745.1,1285.2,0.0319,0.15509,1.09,0.342,0.50
745.2,1285.5,0.0319,0.15472,1.10,0.342,0.50
745.3,1285.8,0.0319,0.15432,1.10,0.342,0.50
745.4,1286.1,0.0319,0.15465,1.10,0.343,0.50
745.5,1286.4,0.0319,0.1554,1.10,0.343,0.50
745.6,1286.7,0.0320,0.15606,1.10,0.343,0.50
745.7,1287.0,0.0322,0.15656,1.10,0.343,0.50
745.8,1287.2,0.0325,0.15696,1.10,0.342,0.51
745.9,1287.5,0.0329,0.15706,1.10,0.343,0.50
746.0,1287.8,0.0330,0.15666,1.10,0.343,0.50
746.1,1288.1,0.0329,0.15625,1.10,0.342,0.50
746.2,1288.4,0.0329,0.15654,1.10,0.342,0.50
746.3,1288.7,0.0329,0.15712,1.10,0.342,0.51
746.4,1289.0,0.0330,0.15713,1.10,0.343,0.51
746.5,1289.3,0.0332,0.15672,1.10,0.342,0.50
746.6,1289.6,0.0333,0.15668,1.10,0.341,0.50
746.7,1289.9,0.0332,0.15714,1.10,0.342,0.51
746.8,1290.2,0.0332,0.15777,1.10,0.343,0.51
746.9,1290.5,0.0332,0.1581,1.10,0.343,0.51
747.0,1290.8,0.0332,0.1576,1.10,0.342,0.51
747.1,1291.0,0.0332,0.15667,1.10,0.342,0.50
747.2,1291.3,0.0332,0.15656,1.10,0.343,0.50
747.3,1291.6,0.0332,0.1573,1.10,0.343,0.50
747.4,1291.9,0.0332,0.15757,1.10,0.343,0.50
747.5,1292.2,0.0332,0.15695,1.10,0.342,0.50
747.6,1292.5,0.0332,0.15621,1.10,0.342,0.50
747.7,1292.8,0.0332,0.15603,1.10,0.343,0.50
747.8,1293.1,0.0333,0.15679,1.10,0.343,0.50
747.9,1293.4,0.0334,0.15813,1.10,0.343,0.51
748.0,1293.7,0.0336,0.15846,1.10,0.343,0.51
748.1,1294.0,0.0338,0.15709,1.10,0.344,0.50
748.2,1294.3,0.0339,0.15541,1.10,0.343,0.50
748.3,1294.5,0.0339,0.15456,1.11,0.343,0.50
748.4,1294.8,0.0339,0.15456,1.11,0.344,0.50
748.5,1295.1,0.0339,0.1551,1.10,0.344,0.50
748.6,1295.4,0.0339,0.15548,1.10,0.342,0.50
748.7,1295.7,0.0339,0.1552,1.10,0.341,0.50
748.8,1296.0,0.0339,0.1547,1.10,0.342,0.50
748.9,1296.3,0.0339,0.15445,1.10,0.343,0.50
749.0,1296.6,0.0339,0.15415,1.10,0.342,0.49
749.1,1296.9,0.0339,0.15352,1.10,0.342,0.49
749.2,1297.2,0.0339,0.15316,1.10,0.344,0.49
749.3,1297.5,0.0339,0.15365,1.10,0.345,0.49
749.4,1297.8,0.0339,0.15429,1.10,0.344,0.49
749.5,1298.0,0.0339,0.15409,1.10,0.342,0.50
749.6,1298.3,0.0339,0.15333,1.11,0.342,0.50
749.7,1298.6,0.0339,0.15268,1.11,0.343,0.49
749.8,1298.9,0.0339,0.15252,1.10,0.343,0.49
749.9,1299.2,0.0339,0.15302,1.10,0.342,0.49
750.0,1299.5,0.0339,0.15387,1.10,0.341,0.50
750.1,1299.8,0.0339,0.15461,1.10,0.341,0.50
750.2,1300.1,0.0339,0.15523,1.10,0.341,0.50
750.3,1300.4,0.0339,0.15597,1.10,0.341,0.50
750.4,1300.7,0.0339,0.1562,1.10,0.342,0.50
750.5,1301.0,0.0339,0.15479,1.10,0.342,0.50
750.6,1301.3,0.0339,0.1526,1.10,0.342,0.49
750.7,1301.6,0.0339,0.15195,1.10,0.342,0.49
750.8,1301.9,0.0340,0.15298,1.10,0.342,0.49
750.9,1302.1,0.0337,0.15389,1.10,0.342,0.50
751.0,1302.4,0.0332,0.15395,1.10,0.342,0.49
751.1,1302.7,0.0328,0.15352,1.10,0.342,0.49
751.2,1303.0,0.0326,0.15287,1.11,0.343,0.49
751.3,1303.3,0.0326,0.15208,1.11,0.343,0.49
751.4,1303.6,0.0326,0.1515,1.10,0.343,0.49
751.5,1303.9,0.0326,0.15191,1.10,0.342,0.49
751.6,1304.2,0.0326,0.15316,1.11,0.342,0.50
751.7,1304.5,0.0326,0.15376,1.11,0.343,0.50
751.8,1304.8,0.0326,0.15326,1.10,0.344,0.49
751.9,1305.1,0.0326,0.15332,1.10,0.342,0.49
752.0,1305.4,0.0325,0.15458,1.10,0.341,0.50
752.1,1305.7,0.0326,0.15501,1.11,0.342,0.50
752.2,1305.9,0.0327,0.15354,1.11,0.343,0.50
752.3,1306.2,0.0325,0.15211,1.11,0.343,0.49
752.4,1306.5,0.0321,0.1523,1.11,0.342,0.49
752.5,1306.8,0.0316,0.15344,1.11,0.343,0.50
752.6,1307.1,0.0313,0.15459,1.11,0.343,0.50
752.7,1307.4,0.0313,0.15509,1.11,0.344,0.50
752.8,1307.7,0.0313,0.15462,1.11,0.345,0.50
752.9,1308.0,0.0313,0.15396,1.11,0.343,0.50
753.0,1308.3,0.0313,0.1539,1.11,0.342,0.50
753.1,1308.6,0.0313,0.15412,1.11,0.343,0.50
753.2,1308.9,0.0313,0.15406,1.11,0.344,0.50
753.3,1309.1,0.0313,0.15393,1.11,0.344,0.50
753.4,1309.4,0.0313,0.1541,1.11,0.342,0.50
753.5,1309.7,0.0313,0.15432,1.10,0.341,0.50
753.6,1310.0,0.0313,0.15414,1.11,0.341,0.50
753.7,1310.3,0.0313,0.1538,1.11,0.342,0.50
753.8,1310.6,0.0312,0.15374,1.11,0.342,0.50
753.9,1310.9,0.0312,0.15369,1.11,0.343,0.50
754.0,1311.2,0.0315,0.15305,1.11,0.343,0.49
754.1,1311.5,0.0321,0.15248,1.11,0.343,0.49
754.2,1311.8,0.0324,0.1533,1.11,0.344,0.49
754.3,1312.1,0.0325,0.15496,1.11,0.343,0.50
754.4,1312.4,0.0328,0.15565,1.11,0.342,0.50
754.5,1312.7,0.0333,0.15511,1.11,0.342,0.50
754.6,1312.9,0.0337,0.15439,1.11,0.342,0.50
754.7,1313.2,0.0339,0.15417,1.11,0.342,0.50
754.8,1313.5,0.0339,0.15459,1.11,0.341,0.50
754.9,1313.8,0.0339,0.1553,1.10,0.341,0.50
755.0,1314.1,0.0339,0.15538,1.10,0.340,0.50
755.1,1314.4,0.0339,0.15471,1.10,0.340,0.50
755.2,1314.7,0.0339,0.15423,1.10,0.341,0.50
755.3,1315.0,0.0339,0.15438,1.11,0.341,0.50
755.4,1315.3,0.0339,0.15488,1.11,0.340,0.50
755.5,1315.6,0.0339,0.15529,1.10,0.341,0.50
755.6,1315.9,0.0339,0.15518,1.10,0.342,0.50
755.7,1316.2,0.0339,0.15455,1.11,0.342,0.50
755.8,1316.5,0.0339,0.15437,1.11,0.342,0.50
755.9,1316.8,0.0339,0.15506,1.11,0.342,0.50
756.0,1317.0,0.0339,0.15574,1.11,0.341,0.51
756.1,1317.3,0.0339,0.1557,1.11,0.341,0.51
756.2,1317.6,0.0339,0.15522,1.10,0.341,0.50
756.3,1317.9,0.0339,0.15474,1.11,0.341,0.50
756.4,1318.2,0.0339,0.15495,1.11,0.342,0.50
756.5,1318.5,0.0339,0.15608,1.11,0.342,0.51
756.6,1318.8,0.0339,0.15683,1.11,0.341,0.51
756.7,1319.1,0.0339,0.15613,1.11,0.341,0.51
756.8,1319.4,0.0339,0.15492,1.10,0.341,0.50
756.9,1319.7,0.0339,0.15432,1.10,0.341,0.50
757.0,1320.0,0.0339,0.15414,1.11,0.342,0.50
757.1,1320.3,0.0339,0.15392,1.11,0.342,0.50
757.2,1320.6,0.0339,0.1536,1.11,0.342,0.50
757.3,1320.9,0.0340,0.15329,1.11,0.343,0.50
757.4,1321.1,0.0339,0.15357,1.11,0.343,0.50
757.5,1321.4,0.0335,0.15498,1.11,0.344,0.50
757.6,1321.7,0.0330,0.15646,1.11,0.343,0.51
757.7,1322.0,0.0327,0.15655,1.11,0.342,0.51
757.8,1322.3,0.0326,0.15582,1.12,0.342,0.51
757.9,1322.6,0.0324,0.15566,1.12,0.343,0.51
758.0,1322.9,0.0320,0.1561,1.12,0.343,0.51
758.1,1323.2,0.0318,0.15641,1.11,0.343,0.51
758.2,1323.5,0.0316,0.15635,1.11,0.342,0.51
758.3,1323.8,0.0316,0.15603,1.11,0.342,0.51
758.4,1324.1,0.0316,0.15572,1.11,0.342,0.51
758.5,1324.4,0.0316,0.15575,1.11,0.342,0.51
758.6,1324.7,0.0316,0.15609,1.11,0.342,0.51
758.7,1324.9,0.0316,0.15635,1.11,0.342,0.51
758.8,1325.2,0.0316,0.15635,1.11,0.343,0.51
758.9,1325.5,0.0316,0.15613,1.12,0.343,0.51
759.0,1325.8,0.0316,0.15587,1.12,0.343,0.51
759.1,1326.1,0.0316,0.15596,1.12,0.343,0.51
759.2,1326.4,0.0316,0.15644,1.12,0.342,0.51
759.3,1326.7,0.0316,0.157,1.12,0.342,0.51
759.4,1327.0,0.0316,0.15724,1.12,0.342,0.51
759.5,1327.3,0.0316,0.15681,1.12,0.341,0.52
759.6,1327.6,0.0316,0.15582,1.12,0.340,0.51
759.7,1327.9,0.0316,0.15524,1.12,0.340,0.51
759.8,1328.2,0.0316,0.15554,1.11,0.341,0.51
759.9,1328.5,0.0316,0.15589,1.11,0.342,0.51
760.0,1328.7,0.0316,0.15573,1.12,0.343,0.51
760.1,1329.0,0.0316,0.15545,1.12,0.342,0.51
760.2,1329.3,0.0316,0.15533,1.11,0.341,0.51
760.3,1329.6,0.0316,0.15505,1.11,0.342,0.50
760.4,1329.9,0.0316,0.15444,1.11,0.342,0.50
760.5,1330.2,0.0316,0.15413,1.11,0.342,0.50
760.6,1330.5,0.0316,0.15458,1.11,0.342,0.50
760.7,1330.8,0.0316,0.15509,1.12,0.342,0.51
760.8,1331.1,0.0316,0.15506,1.12,0.342,0.51
760.9,1331.4,0.0319,0.15524,1.11,0.340,0.51
761.0,1331.7,0.0324,0.15631,1.11,0.339,0.51
761.1,1332.0,0.0329,0.15688,1.11,0.339,0.51
761.2,1332.3,0.0330,0.15545,1.11,0.340,0.51
761.3,1332.6,0.0329,0.15368,1.11,0.341,0.50
761.4,1332.9,0.0329,0.15377,1.11,0.341,0.50
761.5,1333.1,0.0329,0.15492,1.11,0.341,0.51
761.6,1333.4,0.0329,0.15538,1.12,0.340,0.51
761.7,1333.7,0.0329,0.15503,1.12,0.340,0.51
761.8,1334.0,0.0329,0.15446,1.12,0.340,0.51
761.9,1334.3,0.0329,0.15413,1.13,0.340,0.51
762.0,1334.6,0.0329,0.15436,1.13,0.341,0.51
762.1,1334.9,0.0329,0.15493,1.13,0.341,0.51
762.2,1335.2,0.0329,0.15531,1.13,0.340,0.52
762.3,1335.5,0.0329,0.15535,1.13,0.340,0.52
762.4,1335.8,0.0330,0.15509,1.13,0.340,0.52
762.5,1336.1,0.0332,0.15468,1.12,0.340,0.51
762.6,1336.4,0.0333,0.15431,1.12,0.340,0.51
762.7,1336.7,0.0335,0.15439,1.12,0.342,0.50
762.8,1337.0,0.0336,0.15539,1.12,0.343,0.51
762.9,1337.3,0.0337,0.1568,1.12,0.342,0.51
763.0,1337.5,0.0334,0.15723,1.12,0.340,0.52
763.1,1337.8,0.0328,0.15637,1.12,0.341,0.51
763.2,1338.1,0.0324,0.15509,1.12,0.342,0.51
763.3,1338.4,0.0323,0.15419,1.12,0.343,0.50
763.4,1338.7,0.0322,0.15436,1.12,0.343,0.50
763.5,1339.0,0.0322,0.15533,1.12,0.342,0.51
763.6,1339.3,0.0323,0.15559,1.12,0.341,0.51
763.7,1339.6,0.0323,0.15493,1.12,0.341,0.51
763.8,1339.9,0.0322,0.15518,1.12,0.341,0.51
763.9,1340.2,0.0322,0.15694,1.12,0.342,0.51
764.0,1340.5,0.0322,0.1584,1.11,0.342,0.52
764.1,1340.8,0.0322,0.15847,1.11,0.342,0.52
764.2,1341.1,0.0322,0.15785,1.11,0.342,0.51
764.3,1341.4,0.0322,0.15715,1.11,0.341,0.51
764.4,1341.6,0.0322,0.15629,1.11,0.341,0.51
764.5,1341.9,0.0322,0.15532,1.10,0.342,0.50
764.6,1342.2,0.0322,0.1549,1.10,0.342,0.50
764.7,1342.5,0.0322,0.1555,1.11,0.342,0.50
764.8,1342.8,0.0322,0.1567,1.12,0.341,0.51
764.9,1343.1,0.0322,0.15781,1.12,0.340,0.52
765.0,1343.4,0.0322,0.15778,1.12,0.339,0.52
765.1,1343.7,0.0322,0.15605,1.13,0.339,0.52
765.2,1344.0,0.0322,0.15435,1.13,0.340,0.51
765.3,1344.3,0.0322,0.15445,1.12,0.340,0.51
765.4,1344.6,0.0322,0.15593,1.12,0.340,0.51
765.5,1344.9,0.0323,0.15774,1.12,0.340,0.52
765.6,1345.2,0.0322,0.1589,1.12,0.340,0.52
765.7,1345.5,0.0322,0.15868,1.12,0.342,0.52
765.8,1345.8,0.0322,0.15774,1.11,0.342,0.51
765.9,1346.0,0.0323,0.15705,1.12,0.341,0.51
766.0,1346.3,0.0323,0.15669,1.13,0.342,0.52
766.1,1346.6,0.0322,0.15638,1.13,0.342,0.52
766.2,1346.9,0.0322,0.15586,1.12,0.342,0.51
766.3,1347.2,0.0323,0.155,1.12,0.342,0.51
766.4,1347.5,0.0323,0.15434,1.12,0.341,0.51
766.5,1347.8,0.0320,0.15472,1.12,0.341,0.51
766.6,1348.1,0.0314,0.15575,1.12,0.341,0.51
766.7,1348.4,0.0311,0.15638,1.12,0.341,0.52
766.8,1348.7,0.0309,0.15647,1.12,0.341,0.51
766.9,1349.0,0.0309,0.15642,1.12,0.342,0.51
767.0,1349.3,0.0309,0.15642,1.12,0.342,0.51
767.1,1349.6,0.0309,0.15646,1.12,0.341,0.51
767.2,1349.9,0.0309,0.15632,1.12,0.342,0.51
767.3,1350.1,0.0309,0.15563,1.12,0.342,0.51
767.4,1350.4,0.0309,0.15481,1.12,0.342,0.51
767.5,1350.7,0.0309,0.15494,1.12,0.342,0.51
767.6,1351.0,0.0309,0.1559,1.12,0.342,0.51
767.7,1351.3,0.0309,0.1562,1.13,0.342,0.51
767.8,1351.6,0.0309,0.15561,1.12,0.342,0.51
767.9,1351.9,0.0309,0.15566,1.12,0.342,0.51
768.0,1352.2,0.0309,0.15676,1.12,0.342,0.51
768.1,1352.5,0.0309,0.15751,1.12,0.341,0.52
768.2,1352.8,0.0309,0.15737,1.13,0.340,0.52
768.3,1353.1,0.0309,0.15755,1.13,0.340,0.52
768.4,1353.4,0.0309,0.1584,1.12,0.340,0.52
768.5,1353.7,0.0309,0.15841,1.12,0.340,0.52
768.6,1354.0,0.0309,0.15705,1.12,0.340,0.52
768.7,1354.3,0.0309,0.15624,1.12,0.341,0.51
768.8,1354.5,0.0309,0.15711,1.12,0.341,0.52
768.9,1354.8,0.0309,0.15804,1.12,0.341,0.52
769.0,1355.1,0.0309,0.15789,1.13,0.340,0.52
769.1,1355.4,0.0309,0.15783,1.13,0.341,0.52
769.2,1355.7,0.0310,0.15868,1.13,0.342,0.52
769.3,1356.0,0.0309,0.15913,1.13,0.342,0.53
769.4,1356.3,0.0308,0.15808,1.13,0.341,0.52
769.5,1356.6,0.0309,0.15683,1.13,0.340,0.52
769.6,1356.9,0.0314,0.15671,1.13,0.340,0.52
769.7,1357.2,0.0319,0.15701,1.13,0.341,0.52
769.8,1357.5,0.0322,0.15689,1.13,0.342,0.52
769.9,1357.8,0.0322,0.15696,1.12,0.342,0.51
770.0,1358.1,0.0322,0.15802,1.12,0.342,0.52
770.1,1358.4,0.0322,0.15922,1.13,0.341,0.53
770.2,1358.7,0.0322,0.15944,1.14,0.340,0.53
770.3,1358.9,0.0322,0.15888,1.14,0.340,0.53
770.4,1359.2,0.0322,0.15824,1.14,0.342,0.53
770.5,1359.5,0.0322,0.15783,1.13,0.342,0.52
770.6,1359.8,0.0322,0.1578,1.13,0.342,0.52
770.7,1360.1,0.0322,0.15818,1.13,0.342,0.52
770.8,1360.4,0.0323,0.15892,1.13,0.342,0.53
770.9,1360.7,0.0323,0.1596,1.13,0.342,0.53
771.0,1361.0,0.0322,0.15969,1.13,0.342,0.53
771.1,1361.3,0.0322,0.1594,1.13,0.341,0.53
771.2,1361.6,0.0324,0.15938,1.13,0.340,0.53
771.3,1361.9,0.0327,0.15955,1.13,0.340,0.53
771.4,1362.2,0.0331,0.15931,1.13,0.340,0.53
771.5,1362.5,0.0334,0.15882,1.13,0.341,0.53
771.6,1362.8,0.0337,0.1589,1.13,0.341,0.53
771.7,1363.0,0.0337,0.15942,1.13,0.342,0.53
771.8,1363.3,0.0334,0.1594,1.13,0.343,0.52
771.9,1363.6,0.0328,0.15894,1.13,0.344,0.52
772.0,1363.9,0.0325,0.15922,1.13,0.343,0.53
772.1,1364.2,0.0325,0.16027,1.13,0.342,0.53
772.2,1364.5,0.0326,0.16065,1.13,0.341,0.53
772.3,1364.8,0.0326,0.15985,1.13,0.340,0.53
772.4,1365.1,0.0326,0.15887,1.12,0.340,0.52
772.5,1365.4,0.0326,0.15831,1.12,0.340,0.52
772.6,1365.7,0.0326,0.15784,1.12,0.341,0.52
772.7,1366.0,0.0326,0.15759,1.13,0.342,0.52
772.8,1366.3,0.0326,0.15856,1.13,0.342,0.53
772.9,1366.6,0.0326,0.16075,1.13,0.341,0.53
773.0,1366.9,0.0326,0.16184,1.13,0.341,0.54
773.1,1367.1,0.0326,0.16064,1.13,0.341,0.53
773.2,1367.4,0.0326,0.15922,1.13,0.342,0.53
773.3,1367.7,0.0326,0.15926,1.13,0.343,0.52
773.4,1368.0,0.0326,0.16018,1.13,0.342,0.53
773.5,1368.3,0.0326,0.16106,1.13,0.342,0.53
773.6,1368.6,0.0326,0.16105,1.13,0.342,0.53
773.7,1368.9,0.0322,0.15979,1.13,0.342,0.53
773.8,1369.2,0.0319,0.15876,1.13,0.341,0.52
773.9,1369.5,0.0319,0.15926,1.12,0.341,0.52
774.0,1369.8,0.0319,0.16025,1.12,0.341,0.53
774.1,1370.1,0.0319,0.16042,1.12,0.340,0.53
774.2,1370.4,0.0319,0.16044,1.13,0.340,0.53
774.3,1370.7,0.0319,0.16126,1.13,0.340,0.54
774.4,1371.0,0.0319,0.16216,1.13,0.339,0.54
774.5,1371.3,0.0319,0.16207,1.13,0.340,0.54
774.6,1371.5,0.0319,0.16124,1.13,0.342,0.53
774.7,1371.8,0.0319,0.16043,1.13,0.342,0.53
774.8,1372.1,0.0319,0.1602,1.13,0.342,0.53
774.9,1372.4,0.0319,0.16093,1.13,0.341,0.53
775.0,1372.7,0.0319,0.16189,1.13,0.341,0.54
775.1,1373.0,0.0319,0.16191,1.13,0.342,0.54
775.2,1373.3,0.0319,0.16104,1.13,0.342,0.53
775.3,1373.6,0.0319,0.16008,1.14,0.342,0.53
775.4,1373.9,0.0319,0.15982,1.14,0.341,0.53
775.5,1374.2,0.0319,0.16099,1.14,0.340,0.54
775.6,1374.5,0.0319,0.16248,1.14,0.340,0.54
775.7,1374.8,0.0319,0.16201,1.14,0.342,0.54
775.8,1375.1,0.0319,0.16018,1.13,0.342,0.53
775.9,1375.4,0.0319,0.15994,1.13,0.342,0.53
776.0,1375.6,0.0319,0.16157,1.13,0.341,0.54
776.1,1375.9,0.0319,0.16282,1.13,0.341,0.54
776.2,1376.2,0.0319,0.16297,1.14,0.341,0.54
776.3,1376.5,0.0319,0.16312,1.14,0.340,0.55
776.4,1376.8,0.0319,0.16354,1.14,0.340,0.55
776.5,1377.1,0.0319,0.16341,1.14,0.340,0.54
776.6,1377.4,0.0319,0.16274,1.14,0.342,0.54
776.7,1377.7,0.0319,0.16276,1.14,0.342,0.54
776.8,1378.0,0.0319,0.1637,1.14,0.342,0.55
776.9,1378.3,0.0319,0.16414,1.14,0.341,0.55
777.0,1378.6,0.0319,0.16349,1.14,0.341,0.54
777.1,1378.9,0.0319,0.16294,1.14,0.343,0.54
777.2,1379.2,0.0319,0.16314,1.14,0.343,0.54
777.3,1379.5,0.0319,0.16338,1.14,0.342,0.54
777.4,1379.7,0.0319,0.16317,1.13,0.341,0.54
777.5,1380.0,0.0319,0.16299,1.13,0.341,0.54
777.6,1380.3,0.0319,0.16315,1.13,0.341,0.54
777.7,1380.6,0.0319,0.16316,1.14,0.340,0.55
777.8,1380.9,0.0319,0.16274,1.14,0.340,0.54
777.9,1381.2,0.0319,0.16262,1.13,0.340,0.54
778.0,1381.5,0.0319,0.16332,1.14,0.341,0.54
778.1,1381.8,0.0319,0.16376,1.14,0.341,0.55
778.2,1382.1,0.0319,0.16304,1.14,0.340,0.55
778.3,1382.4,0.0319,0.16223,1.14,0.340,0.54
778.4,1382.7,0.0319,0.16251,1.14,0.341,0.54
778.5,1383.0,0.0319,0.16315,1.14,0.342,0.54
778.6,1383.3,0.0319,0.16314,1.14,0.342,0.54
778.7,1383.6,0.0319,0.16252,1.13,0.340,0.54
778.8,1383.9,0.0319,0.16172,1.14,0.340,0.54
778.9,1384.1,0.0319,0.16112,1.14,0.341,0.54
779.0,1384.4,0.0319,0.16108,1.13,0.342,0.53
779.1,1384.7,0.0319,0.16163,1.13,0.343,0.53
779.2,1385.0,0.0319,0.16263,1.13,0.342,0.54
779.3,1385.3,0.0319,0.16359,1.13,0.340,0.55
779.4,1385.6,0.0319,0.16393,1.13,0.338,0.55
779.5,1385.9,0.0319,0.16381,1.13,0.339,0.55
779.6,1386.2,0.0319,0.16373,1.14,0.341,0.55
779.7,1386.5,0.0319,0.16366,1.14,0.342,0.55
779.8,1386.8,0.0319,0.16331,1.15,0.342,0.55
779.9,1387.1,0.0319,0.16316,1.15,0.342,0.55
780.0,1387.4,0.0319,0.16408,1.15,0.342,0.55
780.1,1387.7,0.0319,0.16552,1.15,0.343,0.56
780.2,1388.0,0.0319,0.16583,1.15,0.342,0.56
780.3,1388.2,0.0319,0.16504,1.14,0.341,0.55
780.4,1388.5,0.0319,0.16469,1.13,0.340,0.55
780.5,1388.8,0.0319,0.16503,1.13,0.340,0.55
780.6,1389.1,0.0319,0.16497,1.13,0.340,0.55
780.7,1389.4,0.0319,0.16415,1.14,0.341,0.55
780.8,1389.7,0.0319,0.16323,1.14,0.342,0.54
780.9,1390.0,0.0319,0.16273,1.14,0.342,0.54
781.0,1390.3,0.0319,0.16299,1.14,0.342,0.54
781.1,1390.6,0.0319,0.16389,1.14,0.342,0.55
781.2,1390.9,0.0319,0.16473,1.14,0.342,0.55
781.3,1391.2,0.0319,0.16502,1.14,0.342,0.55
781.4,1391.5,0.0319,0.16484,1.14,0.341,0.55
781.5,1391.8,0.0320,0.16436,1.14,0.341,0.55
781.6,1392.1,0.0319,0.16387,1.14,0.342,0.55
781.7,1392.4,0.0315,0.16359,1.14,0.341,0.55
781.8,1392.6,0.0312,0.16359,1.14,0.340,0.55
781.9,1392.9,0.0312,0.16377,1.13,0.340,0.55
782.0,1393.2,0.0313,0.16373,1.13,0.340,0.54
782.1,1393.5,0.0313,0.16335,1.13,0.341,0.54
782.2,1393.8,0.0313,0.16341,1.13,0.342,0.54
782.3,1394.1,0.0313,0.1643,1.13,0.341,0.54
782.4,1394.4,0.0313,0.16452,1.13,0.340,0.55
782.5,1394.7,0.0313,0.16298,1.14,0.340,0.55
782.6,1395.0,0.0313,0.16165,1.15,0.341,0.54
782.7,1395.3,0.0313,0.1624,1.15,0.342,0.55
782.8,1395.6,0.0313,0.16354,1.15,0.341,0.55
782.9,1395.9,0.0313,0.16308,1.14,0.340,0.55
783.0,1396.2,0.0313,0.16224,1.15,0.340,0.55
783.1,1396.5,0.0313,0.1628,1.15,0.340,0.55
783.2,1396.8,0.0313,0.16401,1.14,0.340,0.55
783.3,1397.0,0.0313,0.16446,1.14,0.340,0.55
