Repository: MaCFP/matl-db

### Experimental Conditions: TGA and DSC
A Netzsch STA 449 F3 Jupiter was used to conduct Thermogravimetric Analysis (TGA) and Differential Scanning Calorimetry (DSC) experiments. 

* Heating Rate: 3, 10, and 30 K/min
* Temperature program
  - Initial Temperature: 323 K
  - Initial Isotherm: 600 s (hold at 323 K for 600 s)  
  - Maximum Temperature: 823 K
  - Final Isotherm: 300 s (hold at 823 K for 300 s)
* Sample mass: 4.0 +/- 0.1 mg
* Sample geometry: Powdered (Supplied by NIST)
* Calibration type: Before each experiment, a baseline test was performed using an empty crucible.

File: PMMA/Calibration_Data/FSRI/FSRI_STA_N2_20K_3.csv (part 5 of 7)
Temp,time ,TGA,DSC,Sensitivity,Heating Rate,Heat Capacity,Heat Capacity,Heat Capacity
[K],[s],[mg],[uV/mg],[mW/uV],[K/s],[J/g/K],[J/g/K],[J/g/K]
613.3,907.1,3.4759,2.02739,0.966,0.353,5.55,5.53,5.673
613.4,907.3,3.4741,2.03414,0.964,0.353,5.55,5.56,5.690
613.5,907.6,3.4723,2.04085,0.964,0.353,5.56,5.57,5.708
613.6,907.9,3.4702,2.04722,0.966,0.352,5.61,5.57,5.736
613.7,908.2,3.4681,2.05336,0.968,0.351,5.67,5.59,5.760
613.8,908.5,3.4662,2.05985,0.968,0.350,5.69,5.64,5.764
613.9,908.8,3.4646,2.06702,0.968,0.350,5.72,5.68,5.779
614.0,909.1,3.4631,2.07464,0.971,0.351,5.75,5.69,5.823
614.1,909.3,3.4614,2.08249,0.973,0.351,5.77,5.72,5.873
614.2,909.6,3.4594,2.09042,0.973,0.351,5.79,5.76,5.901
614.3,909.9,3.4571,2.09828,0.969,0.351,5.80,5.78,5.881
614.4,910.2,3.4545,2.10582,0.964,0.351,5.79,5.77,5.846
614.5,910.5,3.4516,2.11279,0.961,0.351,5.78,5.77,5.853
614.6,910.8,3.4490,2.11911,0.963,0.352,5.79,5.80,5.903
614.7,911.0,3.4471,2.12488,0.966,0.353,5.82,5.82,5.963
614.8,911.3,3.4455,2.13087,0.968,0.352,5.86,5.83,6.016
614.9,911.6,3.4437,2.13796,0.968,0.352,5.88,5.84,6.061
615.0,911.9,3.4417,2.14607,0.967,0.352,5.90,5.88,6.086
615.1,912.2,3.4397,2.15459,0.966,0.352,5.91,5.91,6.090
615.2,912.5,3.4377,2.16286,0.967,0.352,5.95,5.94,6.088
615.3,912.8,3.4355,2.17019,0.968,0.351,5.99,5.96,6.099
615.4,913.0,3.4333,2.17698,0.968,0.351,6.01,5.98,6.114
615.5,913.3,3.4314,2.18452,0.969,0.351,6.04,6.01,6.135
615.6,913.6,3.4299,2.19295,0.969,0.351,6.06,6.03,6.141
615.7,913.9,3.4283,2.20098,0.968,0.351,6.08,6.06,6.155
615.8,914.2,3.4264,2.20815,0.968,0.351,6.09,6.08,6.198
615.9,914.5,3.4245,2.21539,0.966,0.351,6.10,6.11,6.232
616.0,914.7,3.4224,2.22328,0.966,0.352,6.11,6.15,6.258
616.1,915.0,3.4201,2.23145,0.967,0.351,6.14,6.18,6.285
616.2,915.3,3.4175,2.23955,0.967,0.351,6.17,6.20,6.302
616.3,915.6,3.4151,2.24754,0.965,0.351,6.18,6.22,6.309
616.4,915.9,3.4132,2.2555,0.965,0.352,6.18,6.23,6.319
616.5,916.2,3.4115,2.26361,0.967,0.352,6.22,6.24,6.350
616.6,916.5,3.4096,2.27202,0.970,0.351,6.27,6.28,6.393
616.7,916.7,3.4075,2.28045,0.968,0.351,6.29,6.33,6.429
616.8,917.0,3.4053,2.2886,0.966,0.351,6.30,6.38,6.453
616.9,917.3,3.4030,2.29694,0.966,0.351,6.32,6.39,6.473
617.0,917.6,3.4004,2.30616,0.967,0.352,6.35,6.38,6.494
617.1,917.9,3.3978,2.31581,0.970,0.351,6.40,6.40,6.519
617.2,918.2,3.3956,2.3248,0.970,0.350,6.45,6.44,6.527
617.3,918.5,3.3938,2.33297,0.969,0.349,6.47,6.50,6.540
617.4,918.7,3.3923,2.34093,0.968,0.350,6.48,6.53,6.571
617.5,919.0,3.3908,2.34894,0.969,0.351,6.49,6.54,6.629
617.6,919.3,3.3889,2.35685,0.972,0.352,6.51,6.53,6.690
617.7,919.6,3.3866,2.36477,0.974,0.352,6.55,6.57,6.725
617.8,919.9,3.3838,2.37315,0.972,0.352,6.56,6.62,6.724
617.9,920.2,3.3809,2.38204,0.970,0.352,6.57,6.65,6.728
618.0,920.4,3.3783,2.39066,0.971,0.352,6.60,6.65,6.765
618.1,920.7,3.3762,2.39868,0.975,0.352,6.64,6.64,6.824
618.2,921.0,3.3743,2.40712,0.977,0.351,6.69,6.68,6.861
618.3,921.3,3.3721,2.41665,0.974,0.351,6.71,6.73,6.844
618.4,921.6,3.3698,2.4262,0.973,0.352,6.71,6.73,6.858
618.5,921.9,3.3673,2.43463,0.974,0.352,6.73,6.73,6.911
618.6,922.2,3.3647,2.4425,0.975,0.352,6.77,6.78,6.961
618.7,922.4,3.3616,2.45079,0.975,0.351,6.81,6.84,6.952
618.8,922.7,3.3585,2.45978,0.973,0.350,6.85,6.88,6.928
618.9,923.0,3.3561,2.46945,0.973,0.349,6.88,6.89,6.964
619.0,923.3,3.3541,2.47955,0.975,0.351,6.90,6.89,7.033
619.1,923.6,3.3519,2.48972,0.977,0.352,6.91,6.90,7.084
619.2,923.9,3.3495,2.49967,0.979,0.351,6.98,6.96,7.120
619.3,924.1,3.3471,2.50919,0.977,0.349,7.03,7.03,7.131
619.4,924.4,3.3444,2.51822,0.973,0.348,7.04,7.05,7.117
619.5,924.7,3.3414,2.5269,0.970,0.350,7.01,7.03,7.126
619.6,925.0,3.3381,2.53546,0.969,0.351,7.00,7.04,7.155
619.7,925.3,3.3352,2.5442,0.971,0.351,7.03,7.06,7.180
619.8,925.6,3.3330,2.55324,0.975,0.351,7.10,7.09,7.209
619.9,925.9,3.3309,2.56241,0.975,0.350,7.14,7.13,7.233
620.0,926.1,3.3284,2.57167,0.973,0.350,7.15,7.17,7.270
620.1,926.4,3.3257,2.5812,0.974,0.350,7.18,7.17,7.329
620.2,926.7,3.3228,2.5911,0.975,0.350,7.22,7.21,7.363
620.3,927.0,3.3197,2.60102,0.974,0.349,7.26,7.29,7.373
620.4,927.3,3.3163,2.61067,0.973,0.349,7.27,7.33,7.368
620.5,927.6,3.3131,2.62032,0.971,0.351,7.24,7.34,7.382
620.6,927.9,3.3107,2.63028,0.971,0.354,7.22,7.33,7.434
620.7,928.1,3.3086,2.64042,0.974,0.352,7.30,7.35,7.487
620.8,928.4,3.3063,2.65048,0.977,0.349,7.42,7.40,7.509
620.9,928.7,3.3036,2.66026,0.978,0.349,7.46,7.41,7.520
621.0,929.0,3.3009,2.66963,0.974,0.350,7.43,7.42,7.534
621.1,929.3,3.2979,2.67902,0.970,0.351,7.41,7.45,7.564
621.2,929.6,3.2946,2.68912,0.969,0.351,7.43,7.47,7.592
621.3,929.9,3.2911,2.69985,0.970,0.350,7.48,7.49,7.599
621.4,930.1,3.2882,2.71053,0.969,0.349,7.52,7.54,7.612
621.5,930.4,3.2858,2.72089,0.968,0.350,7.52,7.55,7.655
621.6,930.7,3.2834,2.73102,0.969,0.352,7.52,7.53,7.697
621.7,931.0,3.2808,2.74081,0.972,0.352,7.56,7.56,7.744
621.8,931.3,3.2778,2.74993,0.977,0.352,7.64,7.63,7.801
621.9,931.6,3.2743,2.75857,0.979,0.350,7.71,7.70,7.846
622.0,931.9,3.2705,2.76791,0.978,0.349,7.77,7.73,7.881
622.1,932.1,3.2666,2.77856,0.977,0.348,7.80,7.74,7.929
622.2,932.4,3.2633,2.78963,0.975,0.349,7.79,7.79,7.949
622.3,932.7,3.2607,2.80026,0.973,0.350,7.79,7.84,7.915
622.4,933.0,3.2584,2.81029,0.971,0.350,7.80,7.88,7.908
622.5,933.3,3.2558,2.81983,0.973,0.351,7.83,7.88,7.967
622.6,933.6,3.2530,2.82965,0.975,0.351,7.85,7.87,8.014
622.7,933.9,3.2500,2.84042,0.973,0.352,7.86,7.90,7.995
622.8,934.1,3.2468,2.85151,0.972,0.349,7.94,7.95,7.975
622.9,934.4,3.2430,2.86201,0.973,0.346,8.05,7.96,8.005
623.0,934.7,3.2392,2.87241,0.973,0.347,8.06,7.96,8.062
623.1,935.0,3.2362,2.88365,0.969,0.350,7.98,8.00,8.076
623.2,935.3,3.2337,2.89504,0.967,0.351,7.97,8.07,8.081
623.3,935.6,3.2311,2.90509,0.969,0.351,8.03,8.11,8.137
623.4,935.9,3.2280,2.91425,0.973,0.351,8.09,8.14,8.211
623.5,936.1,3.2249,2.92435,0.975,0.351,8.12,8.16,8.260
623.6,936.4,3.2216,2.93559,0.973,0.351,8.15,8.19,8.271
623.7,936.7,3.2178,2.94659,0.974,0.349,8.23,8.21,8.306
623.8,937.0,3.2136,2.95702,0.978,0.348,8.32,8.23,8.378
623.9,937.3,3.2100,2.96801,0.979,0.347,8.37,8.29,8.419
624.0,937.6,3.2070,2.97981,0.978,0.348,8.38,8.38,8.438
624.1,937.9,3.2042,2.99111,0.974,0.348,8.38,8.42,8.440
624.2,938.2,3.2010,3.00137,0.970,0.348,8.35,8.45,8.418
624.3,938.4,3.1976,3.01195,0.967,0.349,8.34,8.47,8.417
624.4,938.7,3.1941,3.02368,0.969,0.350,8.37,8.47,8.459
624.5,939.0,3.1903,3.03544,0.973,0.349,8.45,8.48,8.532
624.6,939.3,3.1861,3.04613,0.975,0.348,8.54,8.51,8.599
624.7,939.6,3.1821,3.05606,0.976,0.348,8.57,8.55,8.651
624.8,939.9,3.1790,3.0658,0.977,0.349,8.59,8.59,8.678
624.9,940.2,3.1762,3.07586,0.977,0.349,8.62,8.65,8.720
625.0,940.4,3.1732,3.08668,0.978,0.349,8.66,8.70,8.797
625.1,940.7,3.1699,3.09821,0.978,0.349,8.69,8.73,8.864
625.2,941.0,3.1665,3.11021,0.978,0.349,8.73,8.76,8.898
625.3,941.3,3.1628,3.12209,0.978,0.348,8.77,8.79,8.890
625.4,941.6,3.1587,3.13316,0.976,0.348,8.79,8.85,8.887
625.5,941.9,3.1544,3.14379,0.974,0.348,8.79,8.89,8.909
625.6,942.2,3.1510,3.1549,0.976,0.349,8.82,8.87,8.995
625.7,942.5,3.1482,3.16642,0.980,0.348,8.91,8.84,9.122
625.8,942.7,3.1452,3.17754,0.981,0.347,8.98,8.84,9.196
625.9,943.0,3.1418,3.18843,0.980,0.348,8.97,8.94,9.192
626.0,943.3,3.1382,3.2002,0.977,0.351,8.92,9.05,9.176
626.1,943.6,3.1344,3.21288,0.975,0.352,8.91,9.09,9.180
626.2,943.9,3.1301,3.22505,0.972,0.351,8.95,9.10,9.186
626.3,944.2,3.1254,3.23611,0.973,0.349,9.02,9.10,9.223
626.4,944.5,3.1212,3.2471,0.976,0.349,9.08,9.10,9.290
626.5,944.7,3.1179,3.25854,0.982,0.349,9.16,9.12,9.385
626.6,945.0,3.1148,3.2696,0.984,0.348,9.24,9.18,9.447
626.7,945.3,3.1113,3.27984,0.981,0.348,9.26,9.27,9.468
626.8,945.6,3.1075,3.29043,0.978,0.349,9.22,9.35,9.491
626.9,945.9,3.1036,3.30233,0.979,0.351,9.22,9.36,9.529
627.0,946.2,3.0994,3.3146,0.982,0.351,9.28,9.35,9.582
627.1,946.5,3.0947,3.32623,0.981,0.349,9.34,9.39,9.601
627.2,946.7,3.0901,3.33798,0.979,0.348,9.39,9.47,9.602
627.3,947.0,3.0865,3.35085,0.978,0.347,9.45,9.53,9.609
627.4,947.3,3.0834,3.36366,0.979,0.347,9.51,9.54,9.643
627.5,947.6,3.0800,3.3746,0.982,0.347,9.54,9.54,9.711
627.6,947.9,3.0763,3.3845,0.981,0.348,9.54,9.56,9.763
627.7,948.2,3.0725,3.39542,0.980,0.349,9.55,9.62,9.820
627.8,948.5,3.0684,3.4076,0.980,0.348,9.59,9.67,9.866
627.9,948.8,3.0637,3.42012,0.979,0.348,9.63,9.71,9.860
628.0,949.1,3.0588,3.43246,0.979,0.349,9.63,9.77,9.851
628.1,949.3,3.0546,3.44443,0.979,0.350,9.63,9.81,9.863
628.2,949.6,3.0514,3.45597,0.982,0.350,9.70,9.82,9.922
628.3,949.9,3.0480,3.46716,0.985,0.349,9.79,9.82,9.972
628.4,950.2,3.0441,3.47838,0.982,0.348,9.83,9.85,9.952
628.5,950.5,3.0400,3.49048,0.980,0.348,9.84,9.90,9.956
628.6,950.8,3.0358,3.50358,0.980,0.348,9.86,9.93,10.014
628.7,951.1,3.0309,3.5164,0.981,0.349,9.88,9.94,10.062
628.8,951.3,3.0253,3.52818,0.981,0.349,9.91,9.97,10.089
628.9,951.6,3.0201,3.53952,0.982,0.350,9.93,10.03,10.104
629.0,951.9,3.0163,3.55099,0.979,0.349,9.95,10.06,10.106
629.1,952.2,3.0129,3.56247,0.977,0.347,10.03,10.06,10.128
629.2,952.5,3.0092,3.57395,0.978,0.346,10.10,10.08,10.171
629.3,952.8,3.0051,3.5861,0.979,0.347,10.12,10.12,10.225
629.4,953.1,3.0009,3.59943,0.980,0.348,10.14,10.20,10.301
629.5,953.4,2.9964,3.61267,0.980,0.349,10.15,10.20,10.359
629.6,953.6,2.9911,3.62438,0.980,0.349,10.19,10.18,10.398
629.7,953.9,2.9858,3.63542,0.985,0.349,10.26,10.23,10.460
629.8,954.2,2.9816,3.64734,0.986,0.349,10.31,10.30,10.509
629.9,954.5,2.9782,3.65994,0.984,0.349,10.33,10.41,10.530
630.0,954.8,2.9745,3.67216,0.983,0.348,10.37,10.45,10.536
630.1,955.1,2.9703,3.68376,0.981,0.348,10.38,10.43,10.524
630.2,955.4,2.9658,3.69502,0.981,0.349,10.40,10.44,10.553
630.3,955.7,2.9611,3.70636,0.982,0.349,10.43,10.49,10.605
630.4,955.9,2.9559,3.71821,0.982,0.348,10.50,10.58,10.676
630.5,956.2,2.9506,3.73061,0.983,0.347,10.57,10.64,10.733
630.6,956.5,2.9462,3.74315,0.983,0.347,10.61,10.67,10.768
630.7,956.8,2.9426,3.75543,0.984,0.347,10.65,10.69,10.813
630.8,957.1,2.9390,3.76717,0.985,0.348,10.65,10.71,10.834
630.9,957.4,2.9348,3.77854,0.984,0.348,10.68,10.75,10.843
631.0,957.7,2.9303,3.7906,0.981,0.347,10.73,10.80,10.823
631.1,958.0,2.9257,3.80353,0.979,0.345,10.78,10.85,10.805
631.2,958.2,2.9205,3.81561,0.980,0.346,10.81,10.86,10.819
631.3,958.5,2.9147,3.82602,0.982,0.347,10.82,10.86,10.901
631.4,958.8,2.9094,3.83687,0.987,0.348,10.89,10.86,11.064
631.5,959.1,2.9053,3.84978,0.989,0.348,10.96,10.91,11.189
631.6,959.4,2.9016,3.86328,0.985,0.347,10.95,11.03,11.172
631.7,959.7,2.8974,3.87568,0.981,0.347,10.96,11.12,11.063
631.8,960.0,2.8928,3.88721,0.983,0.347,11.03,11.09,11.021
631.9,960.3,2.8882,3.89859,0.986,0.347,11.09,11.07,11.078
632.0,960.5,2.8832,3.91049,0.984,0.348,11.07,11.15,11.143
632.1,960.8,2.8774,3.92334,0.981,0.348,11.05,11.21,11.151
632.2,961.1,2.8716,3.93606,0.982,0.348,11.09,11.23,11.156
632.3,961.4,2.8669,3.94713,0.984,0.348,11.17,11.22,11.236
632.4,961.7,2.8630,3.95736,0.983,0.347,11.21,11.24,11.355
632.5,962.0,2.8588,3.96863,0.981,0.348,11.20,11.30,11.424
632.6,962.3,2.8541,3.98103,0.983,0.347,11.27,11.35,11.447
632.7,962.6,2.8493,3.99344,0.987,0.347,11.36,11.40,11.497
632.8,962.8,2.8441,4.00541,0.987,0.347,11.39,11.43,11.546
632.9,963.1,2.8382,4.01708,0.982,0.347,11.36,11.46,11.529
633.0,963.4,2.8320,4.02854,0.980,0.347,11.38,11.49,11.549
633.1,963.7,2.8267,4.0398,0.984,0.347,11.47,11.51,11.658
633.2,964.0,2.8226,4.05114,0.986,0.347,11.53,11.53,11.732
633.3,964.3,2.8185,4.06313,0.985,0.348,11.52,11.57,11.791
633.4,964.6,2.8139,4.07583,0.986,0.349,11.53,11.58,11.897
633.5,964.9,2.8090,4.08831,0.990,0.348,11.63,11.58,11.996
633.6,965.2,2.8039,4.1,0.994,0.347,11.73,11.66,12.055
633.7,965.4,2.7982,4.11113,0.993,0.348,11.74,11.83,11.999
633.8,965.7,2.7919,4.12213,0.988,0.348,11.70,11.95,11.884
633.9,966.0,2.7860,4.1337,0.984,0.348,11.71,11.90,11.864
634.0,966.3,2.7815,4.14623,0.983,0.348,11.73,11.80,11.957
634.1,966.6,2.7774,4.1588,0.982,0.348,11.75,11.79,12.065
634.2,966.9,2.7728,4.17052,0.982,0.347,11.80,11.86,12.124
634.3,967.2,2.7677,4.18157,0.983,0.347,11.85,11.90,12.155
634.4,967.5,2.7624,4.19247,0.983,0.346,11.92,11.92,12.222
634.5,967.7,2.7568,4.2037,0.986,0.345,12.00,11.94,12.293
634.6,968.0,2.7504,4.21566,0.989,0.346,12.05,11.97,12.295
634.7,968.3,2.7440,4.22789,0.992,0.347,12.11,12.07,12.259
634.8,968.6,2.7390,4.23961,0.993,0.346,12.16,12.18,12.260
634.9,968.9,2.7347,4.25047,0.990,0.346,12.17,12.23,12.309
635.0,969.2,2.7302,4.2604,0.984,0.345,12.13,12.23,12.284
635.1,969.5,2.7251,4.2702,0.981,0.346,12.11,12.24,12.269
635.2,969.8,2.7198,4.2812,0.985,0.347,12.16,12.24,12.366
635.3,970.1,2.7142,4.29332,0.988,0.347,12.25,12.24,12.473
635.4,970.3,2.7079,4.30538,0.989,0.347,12.29,12.27,12.515
635.5,970.6,2.7012,4.31692,0.989,0.346,12.33,12.35,12.510
635.6,970.9,2.6954,4.32818,0.990,0.346,12.38,12.46,12.557
635.7,971.2,2.6909,4.33931,0.990,0.347,12.40,12.52,12.616
635.8,971.5,2.6864,4.35029,0.988,0.347,12.38,12.55,12.607
635.9,971.8,2.6814,4.36121,0.987,0.348,12.38,12.55,12.584
636.0,972.1,2.6759,4.37233,0.985,0.347,12.40,12.49,12.565
636.1,972.4,2.6700,4.38375,0.984,0.347,12.43,12.49,12.588
636.2,972.7,2.6633,4.39531,0.985,0.347,12.49,12.54,12.675
636.3,972.9,2.6560,4.40666,0.987,0.346,12.56,12.61,12.785
636.4,973.2,2.6495,4.41715,0.990,0.346,12.64,12.69,12.896
636.5,973.5,2.6445,4.42664,0.993,0.346,12.70,12.75,12.970
636.6,973.8,2.6400,4.43662,0.995,0.347,12.74,12.79,13.003
636.7,974.1,2.6349,4.44828,0.995,0.347,12.76,12.82,13.018
636.8,974.4,2.6293,4.46084,0.992,0.347,12.74,12.89,13.004
636.9,974.7,2.6236,4.47316,0.988,0.347,12.72,12.93,13.010
637.0,975.0,2.6174,4.48479,0.987,0.347,12.76,12.89,13.048
637.1,975.2,2.6103,4.49553,0.988,0.347,12.79,12.83,13.053
637.2,975.5,2.6034,4.50552,0.990,0.349,12.80,12.83,13.064
637.3,975.8,2.5980,4.51504,0.993,0.349,12.83,12.91,13.120
637.4,976.1,2.5935,4.52457,0.996,0.348,12.93,13.02,13.185
637.5,976.4,2.5886,4.53463,0.994,0.347,13.00,13.10,13.206
637.6,976.7,2.5831,4.54499,0.991,0.347,12.97,13.16,13.204
637.7,977.0,2.5774,4.55507,0.990,0.349,12.93,13.15,13.199
637.8,977.3,2.5715,4.56499,0.989,0.349,12.94,13.12,13.184
637.9,977.5,2.5647,4.57541,0.989,0.348,13.00,13.14,13.201
638.0,977.8,2.5575,4.58596,0.990,0.347,13.07,13.18,13.264
638.1,978.1,2.5514,4.59534,0.989,0.346,13.13,13.22,13.314
638.2,978.4,2.5466,4.6037,0.990,0.346,13.16,13.27,13.389
638.3,978.7,2.5419,4.61291,0.991,0.347,13.17,13.29,13.459
638.4,979.0,2.5365,4.62356,0.990,0.348,13.17,13.30,13.470
638.5,979.3,2.5308,4.63412,0.991,0.348,13.21,13.30,13.482
638.6,979.6,2.5247,4.6437,0.992,0.348,13.26,13.28,13.497
638.7,979.9,2.5180,4.65291,0.990,0.348,13.24,13.32,13.497
638.8,980.1,2.5106,4.66222,0.988,0.348,13.23,13.39,13.482
638.9,980.4,2.5038,4.67134,0.986,0.348,13.25,13.41,13.466
639.0,980.7,2.4985,4.68006,0.984,0.348,13.25,13.43,13.476
639.1,981.0,2.4937,4.68889,0.983,0.348,13.25,13.42,13.501
639.2,981.3,2.4882,4.6982,0.982,0.348,13.26,13.42,13.515
639.3,981.6,2.4823,4.70753,0.983,0.348,13.31,13.43,13.531
639.4,981.9,2.4762,4.71638,0.987,0.347,13.43,13.45,13.603
639.5,982.2,2.4696,4.7253,0.991,0.345,13.56,13.49,13.701
639.6,982.4,2.4621,4.73495,0.990,0.345,13.57,13.54,13.740
639.7,982.7,2.4547,4.74442,0.984,0.347,13.48,13.58,13.694
639.8,983.0,2.4489,4.75242,0.983,0.348,13.43,13.57,13.691
639.9,983.3,2.4441,4.75964,0.986,0.349,13.45,13.54,13.732
640.0,983.6,2.4390,4.7676,0.985,0.349,13.46,13.60,13.759
640.1,983.9,2.4332,4.77625,0.985,0.350,13.45,13.67,13.830
640.2,984.2,2.4272,4.78462,0.987,0.351,13.47,13.67,13.860
640.3,984.5,2.4209,4.79283,0.990,0.349,13.58,13.68,13.886
640.4,984.7,2.4136,4.80182,0.993,0.347,13.73,13.74,13.938
640.5,985.0,2.4058,4.81101,0.992,0.346,13.80,13.82,13.973
640.6,985.3,2.3992,4.81824,0.989,0.346,13.78,13.89,13.965
640.7,985.6,2.3939,4.82365,0.987,0.347,13.74,13.90,13.946
640.8,985.9,2.3887,4.83043,0.987,0.348,13.72,13.88,13.970
640.9,986.2,2.3828,4.83971,0.989,0.348,13.76,13.87,14.037
641.0,986.5,2.3764,4.84905,0.992,0.347,13.85,13.90,14.088
641.1,986.8,2.3698,4.85689,0.991,0.347,13.89,13.92,14.078
641.2,987.0,2.3625,4.86413,0.990,0.347,13.90,13.92,14.095
641.3,987.3,2.3543,4.87156,0.992,0.347,13.94,13.90,14.155
641.4,987.6,2.3469,4.87902,0.993,0.346,14.01,13.90,14.221
641.5,987.9,2.3413,4.8863,0.993,0.345,14.05,13.96,14.246
641.6,988.2,2.3361,4.89355,0.993,0.346,14.05,14.04,14.256
641.7,988.5,2.3304,4.90078,0.991,0.346,14.05,14.10,14.250
641.8,988.8,2.3241,4.90739,0.988,0.346,14.01,14.11,14.231
641.9,989.1,2.3177,4.91292,0.988,0.346,14.03,14.12,14.254
642.0,989.4,2.3108,4.91852,0.992,0.347,14.08,14.10,14.304
642.1,989.6,2.3030,4.9254,0.995,0.347,14.14,14.10,14.380
642.2,989.9,2.2953,4.93225,0.997,0.345,14.25,14.18,14.445
642.3,990.2,2.2891,4.93721,0.996,0.344,14.29,14.28,14.435
642.4,990.5,2.2839,4.94179,0.993,0.343,14.29,14.34,14.393
642.5,990.8,2.2783,4.94875,0.990,0.343,14.27,14.34,14.378
642.6,991.1,2.2720,4.95676,0.989,0.345,14.22,14.31,14.393
642.7,991.4,2.2656,4.96247,0.987,0.346,14.16,14.25,14.378
642.8,991.7,2.2587,4.96648,0.988,0.347,14.16,14.19,14.349
642.9,992.0,2.2510,4.97182,0.990,0.347,14.21,14.16,14.385
643.0,992.3,2.2429,4.97875,0.994,0.346,14.30,14.21,14.453
643.1,992.5,2.2361,4.98524,0.995,0.346,14.33,14.33,14.469
643.2,992.8,2.2307,4.99086,0.994,0.347,14.31,14.40,14.436
643.3,993.1,2.2252,4.9968,0.994,0.347,14.30,14.41,14.450
643.4,993.4,2.2189,5.00316,0.994,0.349,14.26,14.42,14.538
643.5,993.7,2.2124,5.00858,0.994,0.351,14.20,14.48,14.575
643.6,994.0,2.2055,5.01235,0.993,0.351,14.19,14.54,14.519
643.7,994.3,2.1979,5.01492,0.993,0.349,14.27,14.58,14.485
643.8,994.6,2.1896,5.01701,0.994,0.348,14.34,14.59,14.515
643.9,994.8,2.1820,5.01962,0.994,0.348,14.36,14.61,14.548
644.0,995.1,2.1762,5.02308,0.996,0.348,14.37,14.62,14.584
644.1,995.4,2.1708,5.02576,0.999,0.348,14.41,14.62,14.632
644.2,995.7,2.1648,5.02657,0.999,0.348,14.43,14.63,14.627
644.3,996.0,2.1582,5.02733,0.994,0.347,14.41,14.66,14.557
644.4,996.3,2.1514,5.02998,0.993,0.347,14.41,14.65,14.508
644.5,996.6,2.1440,5.03396,0.993,0.347,14.42,14.60,14.523
644.6,996.9,2.1358,5.03825,0.994,0.347,14.43,14.58,14.580
644.7,997.1,2.1277,5.04296,0.996,0.347,14.46,14.55,14.647
644.8,997.4,2.1214,5.04843,0.996,0.347,14.49,14.51,14.621
644.9,997.7,2.1160,5.05354,0.997,0.347,14.53,14.53,14.597
645.0,998.0,2.1102,5.05679,0.999,0.347,14.58,14.58,14.648
645.1,998.3,2.1037,5.05893,0.999,0.346,14.62,14.67,14.684
645.2,998.6,2.0970,5.06185,1.000,0.346,14.64,14.76,14.754
645.3,998.9,2.0899,5.06536,1.001,0.347,14.63,14.79,14.808
645.4,999.2,2.0818,5.06802,0.998,0.348,14.55,14.81,14.776
645.5,999.5,2.0733,5.07,0.997,0.347,14.57,14.80,14.722
645.6,999.7,2.0663,5.07278,0.997,0.345,14.66,14.75,14.700
645.7,1000.0,2.0607,5.0762,0.998,0.343,14.75,14.69,14.696
645.8,1000.3,2.0550,5.07844,0.999,0.343,14.81,14.68,14.732
645.9,1000.6,2.0485,5.07972,0.999,0.343,14.80,14.71,14.757
646.0,1000.9,2.0417,5.08293,0.996,0.344,14.72,14.78,14.742
646.1,1001.2,2.0348,5.08861,0.995,0.346,14.65,14.76,14.779
646.2,1001.5,2.0270,5.09366,0.997,0.347,14.65,14.63,14.834
646.3,1001.8,2.0186,5.09656,0.996,0.347,14.65,14.61,14.827
646.4,1002.1,2.0112,5.09888,0.995,0.347,14.64,14.68,14.832
646.5,1002.3,2.0055,5.10191,0.996,0.347,14.66,14.73,14.861
646.6,1002.6,2.0002,5.10553,0.997,0.347,14.65,14.77,14.901
646.7,1002.9,1.9942,5.10937,0.997,0.348,14.65,14.81,14.951
646.8,1003.2,1.9876,5.11279,0.998,0.347,14.69,14.83,14.957
646.9,1003.5,1.9808,5.11511,0.997,0.347,14.71,14.86,14.922
647.0,1003.8,1.9734,5.11554,0.998,0.346,14.75,14.89,14.916
647.1,1004.1,1.9650,5.11385,0.999,0.346,14.75,14.91,14.924
647.2,1004.4,1.9571,5.1123,0.997,0.348,14.64,14.99,14.942
647.3,1004.7,1.9509,5.11307,0.996,0.349,14.57,15.00,14.960
647.4,1004.9,1.9455,5.11407,0.995,0.349,14.57,14.91,14.927
647.5,1005.2,1.9396,5.11237,0.993,0.348,14.58,14.82,14.859
647.6,1005.5,1.9330,5.10943,0.993,0.347,14.62,14.75,14.802
647.7,1005.8,1.9261,5.10847,0.996,0.346,14.70,14.72,14.833
647.8,1006.1,1.9189,5.10997,0.997,0.347,14.70,14.74,14.857
647.9,1006.4,1.9108,5.11286,0.995,0.348,14.64,14.80,14.830
648.0,1006.7,1.9026,5.1165,0.995,0.349,14.61,14.83,14.872
648.1,1007.0,1.8958,5.12065,0.997,0.349,14.62,14.82,14.917
648.2,1007.2,1.8903,5.12491,0.996,0.349,14.63,14.81,14.893
648.3,1007.5,1.8846,5.12879,0.994,0.349,14.63,14.82,14.864
648.4,1007.8,1.8783,5.1315,0.993,0.349,14.61,14.82,14.839
648.5,1008.1,1.8718,5.13195,0.994,0.349,14.60,14.84,14.844
648.6,1008.4,1.8653,5.13044,0.997,0.350,14.62,14.85,14.879
648.7,1008.7,1.8577,5.12932,0.996,0.349,14.65,14.86,14.876
648.8,1009.0,1.8492,5.12965,0.997,0.348,14.71,14.87,14.890
648.9,1009.2,1.8415,5.12972,0.998,0.347,14.74,14.83,14.930
649.0,1009.5,1.8356,5.12845,0.998,0.347,14.74,14.80,14.929
649.1,1009.8,1.8301,5.12706,0.998,0.348,14.72,14.79,14.941
649.2,1010.1,1.8240,5.12669,0.997,0.348,14.67,14.79,14.975
649.3,1010.4,1.8173,5.12714,0.995,0.349,14.64,14.79,14.997
649.4,1010.7,1.8103,5.12807,0.994,0.349,14.62,14.78,14.995
649.5,1011.0,1.8028,5.12946,0.996,0.348,14.69,14.74,14.985
649.6,1011.3,1.7943,5.1313,0.998,0.347,14.75,14.71,15.006
649.7,1011.5,1.7862,5.13288,0.997,0.348,14.71,14.77,14.976
649.8,1011.8,1.7798,5.13341,0.995,0.349,14.62,14.88,14.888
649.9,1012.1,1.7745,5.13329,0.994,0.350,14.59,14.91,14.868
650.0,1012.4,1.7686,5.1333,0.998,0.349,14.70,14.89,15.010
650.1,1012.7,1.7620,5.13364,1.002,0.348,14.78,14.86,15.167
650.2,1013.0,1.7552,5.13418,1.003,0.348,14.78,14.89,15.173
650.3,1013.3,1.7479,5.13492,1.001,0.348,14.77,14.97,15.082
650.4,1013.6,1.7394,5.13593,0.998,0.348,14.75,15.02,14.982
650.5,1013.8,1.7303,5.13679,0.996,0.348,14.70,14.98,14.937
650.6,1014.1,1.7229,5.13662,0.996,0.348,14.70,14.88,14.925
650.7,1014.4,1.7172,5.13536,0.998,0.347,14.76,14.85,14.936
650.8,1014.7,1.7115,5.13387,0.998,0.345,14.84,14.88,14.923
650.9,1015.0,1.7049,5.1327,0.998,0.345,14.84,14.92,14.909
651.0,1015.3,1.6980,5.1319,0.999,0.347,14.78,14.89,14.958
651.1,1015.6,1.6909,5.13155,1.000,0.349,14.70,14.86,15.025
651.2,1015.9,1.6830,5.13185,0.998,0.350,14.63,14.89,15.016
651.3,1016.1,1.6744,5.13254,0.995,0.349,14.62,14.93,14.944
651.4,1016.4,1.6666,5.13238,0.996,0.348,14.68,14.92,14.914
651.5,1016.7,1.6606,5.13067,0.999,0.348,14.75,14.86,14.923
651.6,1017.0,1.6552,5.12862,1.001,0.347,14.80,14.83,14.957
651.7,1017.3,1.6490,5.12736,1.002,0.347,14.82,14.85,14.992
651.8,1017.6,1.6423,5.12626,1.000,0.347,14.76,14.88,14.987
651.9,1017.9,1.6354,5.12454,0.997,0.348,14.68,14.90,14.927
652.0,1018.2,1.6277,5.12232,0.997,0.347,14.72,14.88,14.919
652.1,1018.4,1.6192,5.11998,1.001,0.347,14.77,14.82,15.045
652.2,1018.7,1.6108,5.1177,1.003,0.348,14.76,14.75,15.127
652.3,1019.0,1.6042,5.11565,0.998,0.348,14.67,14.76,15.001
652.4,1019.3,1.5986,5.11411,0.994,0.349,14.58,14.79,14.822
652.5,1019.6,1.5927,5.11335,0.995,0.349,14.57,14.74,14.776
652.6,1019.9,1.5862,5.11264,0.997,0.349,14.61,14.68,14.810
652.7,1020.2,1.5795,5.11075,0.997,0.349,14.61,14.68,14.793
652.8,1020.5,1.5723,5.10726,0.997,0.349,14.60,14.68,14.747
652.9,1020.7,1.5643,5.10248,0.999,0.349,14.61,14.67,14.791
653.0,1021.0,1.5559,5.09718,1.004,0.349,14.64,14.66,14.877
653.1,1021.3,1.5488,5.09265,1.004,0.349,14.64,14.66,14.908
653.2,1021.6,1.5432,5.08923,1.001,0.349,14.60,14.73,14.890
653.3,1021.9,1.5376,5.08609,1.001,0.349,14.61,14.74,14.852
653.4,1022.2,1.5311,5.08253,1.002,0.349,14.61,14.66,14.780
653.5,1022.5,1.5243,5.07825,1.001,0.348,14.61,14.65,14.722
653.6,1022.8,1.5172,5.07315,1.000,0.348,14.58,14.64,14.740
653.7,1023.0,1.5092,5.06743,0.999,0.349,14.49,14.62,14.755
653.8,1023.3,1.5005,5.06159,0.997,0.351,14.40,14.62,14.740
653.9,1023.6,1.4924,5.05684,0.998,0.351,14.39,14.60,14.716
654.0,1023.9,1.4861,5.05372,1.000,0.350,14.45,14.55,14.676
654.1,1024.2,1.4806,5.04989,1.002,0.349,14.50,14.50,14.678
654.2,1024.5,1.4744,5.04308,1.003,0.349,14.51,14.47,14.723
654.3,1024.8,1.4678,5.03479,1.002,0.349,14.47,14.47,14.736
654.4,1025.0,1.4610,5.0273,1.000,0.349,14.40,14.48,14.628
654.5,1025.3,1.4537,5.02078,0.999,0.349,14.35,14.47,14.521
654.6,1025.6,1.4454,5.0146,0.999,0.349,14.36,14.45,14.536
654.7,1025.9,1.4372,5.00862,1.001,0.349,14.36,14.45,14.599
654.8,1026.2,1.4306,5.00289,1.000,0.349,14.31,14.44,14.567
654.9,1026.5,1.4252,4.99694,0.999,0.349,14.31,14.41,14.468
655.0,1026.8,1.4196,4.99003,1.003,0.348,14.39,14.36,14.506
655.1,1027.0,1.4132,4.98296,1.007,0.347,14.45,14.33,14.612
655.2,1027.3,1.4065,4.97781,1.007,0.348,14.42,14.37,14.602
655.3,1027.6,1.3996,4.97417,1.004,0.349,14.33,14.41,14.500
655.4,1027.9,1.3919,4.96894,1.002,0.349,14.25,14.38,14.436
655.5,1028.2,1.3836,4.96114,1.001,0.349,14.21,14.27,14.425
655.6,1028.5,1.3763,4.9528,1.001,0.349,14.20,14.19,14.425
655.7,1028.8,1.3706,4.94532,1.001,0.348,14.23,14.15,14.406
655.8,1029.1,1.3652,4.93856,1.003,0.348,14.25,14.15,14.430
655.9,1029.3,1.3590,4.93263,1.006,0.348,14.28,14.16,14.464
656.0,1029.6,1.3524,4.92843,1.007,0.347,14.29,14.15,14.424
656.1,1029.9,1.3456,4.92611,1.007,0.348,14.24,14.14,14.364
656.2,1030.2,1.3381,4.92316,1.006,0.351,14.12,14.08,14.308
656.3,1030.5,1.3297,4.91745,1.004,0.352,14.03,14.03,14.257
656.4,1030.8,1.3219,4.91001,1.002,0.351,14.01,14.03,14.185
656.5,1031.1,1.3157,4.90245,1.004,0.349,14.09,14.03,14.082
656.6,1031.3,1.3104,4.89547,1.005,0.349,14.10,14.01,14.003
656.7,1031.6,1.3046,4.88926,1.005,0.349,14.07,14.00,14.081
656.8,1031.9,1.2982,4.88281,1.006,0.349,14.06,13.96,14.214
656.9,1032.2,1.2915,4.87469,1.006,0.349,14.04,13.90,14.200
657.0,1032.5,1.2844,4.86526,1.008,0.349,14.03,13.87,14.148
657.1,1032.8,1.2763,4.85582,1.008,0.350,13.99,13.86,14.141
657.2,1033.1,1.2681,4.84655,1.008,0.351,13.91,13.85,14.166
657.3,1033.3,1.2614,4.83691,1.011,0.353,13.87,13.86,14.171
657.4,1033.6,1.2561,4.82712,1.015,0.353,13.88,13.81,14.110
657.5,1033.9,1.2508,4.81812,1.014,0.352,13.86,13.79,13.998
657.6,1034.2,1.2446,4.80941,1.005,0.351,13.77,13.81,13.871
657.7,1034.5,1.2382,4.79863,1.000,0.350,13.72,13.77,13.814
657.8,1034.8,1.2315,4.78555,1.002,0.349,13.73,13.67,13.813
657.9,1035.1,1.2242,4.7738,1.005,0.350,13.72,13.62,13.843
658.0,1035.3,1.2162,4.7653,1.008,0.350,13.72,13.63,13.876
658.1,1035.6,1.2089,4.75724,1.008,0.350,13.70,13.61,13.855
658.2,1035.9,1.2032,4.74743,1.009,0.351,13.66,13.55,13.814
658.3,1036.2,1.1981,4.73755,1.008,0.352,13.59,13.47,13.764
658.4,1036.5,1.1924,4.72921,1.008,0.352,13.56,13.42,13.711
658.5,1036.8,1.1861,4.72098,1.009,0.349,13.64,13.43,13.694
658.6,1037.1,1.1796,4.711,1.010,0.348,13.69,13.43,13.686
658.7,1037.3,1.1725,4.6996,1.008,0.348,13.60,13.43,13.669
658.8,1037.6,1.1646,4.68786,1.006,0.351,13.44,13.38,13.693
658.9,1037.9,1.1569,4.67676,1.004,0.353,13.31,13.26,13.672
659.0,1038.2,1.1506,4.66706,1.002,0.353,13.26,13.17,13.542
659.1,1038.5,1.1455,4.65793,1.004,0.353,13.25,13.13,13.416
659.2,1038.8,1.1401,4.64758,1.005,0.353,13.22,13.15,13.380
659.3,1039.0,1.1341,4.63544,1.008,0.353,13.22,13.16,13.404
659.4,1039.3,1.1277,4.62196,1.007,0.352,13.23,13.11,13.346
659.5,1039.6,1.1212,4.60823,1.003,0.350,13.21,13.08,13.217
659.6,1039.9,1.1138,4.596,0.998,0.349,13.14,13.04,13.117
659.7,1040.2,1.1059,4.58542,0.993,0.349,13.04,12.96,13.072
659.8,1040.5,1.0990,4.57424,0.994,0.350,12.99,12.90,13.121
659.9,1040.8,1.0936,4.56128,1.005,0.351,13.04,12.82,13.223
660.0,1041.0,1.0886,4.54787,1.013,0.352,13.10,12.77,13.241
660.1,1041.3,1.0829,4.53506,1.013,0.352,13.07,12.83,13.123
660.2,1041.6,1.0767,4.52243,1.011,0.352,13.00,12.84,12.984
660.3,1041.9,1.0705,4.50954,1.008,0.352,12.93,12.77,12.887
660.4,1042.2,1.0637,4.49674,1.006,0.352,12.85,12.72,12.854
660.5,1042.5,1.0561,4.4844,1.003,0.352,12.80,12.70,12.844
660.6,1042.7,1.0489,4.47215,1.003,0.351,12.80,12.65,12.843
660.7,1043.0,1.0431,4.45942,1.005,0.350,12.80,12.59,12.854
660.8,1043.3,1.0382,4.44608,1.005,0.350,12.78,12.58,12.799
660.9,1043.6,1.0330,4.43221,1.004,0.350,12.72,12.56,12.747
661.0,1043.9,1.0272,4.41826,1.005,0.350,12.68,12.50,12.723
661.1,1044.2,1.0211,4.40482,1.006,0.351,12.65,12.42,12.673
661.2,1044.5,1.0148,4.39161,1.006,0.351,12.58,12.40,12.620
661.3,1044.7,1.0078,4.37772,1.006,0.352,12.53,12.40,12.582
661.4,1045.0,1.0005,4.36319,1.007,0.351,12.52,12.33,12.549
661.5,1045.3,0.9943,4.34903,1.006,0.349,12.53,12.25,12.503
661.6,1045.6,0.9893,4.3355,1.004,0.349,12.49,12.22,12.408
661.7,1045.9,0.9844,4.32198,1.004,0.350,12.40,12.21,12.371
661.8,1046.2,0.9789,4.30813,1.008,0.351,12.36,12.16,12.433
661.9,1046.5,0.9731,4.2942,1.011,0.351,12.35,12.12,12.465
662.0,1046.7,0.9671,4.28027,1.013,0.351,12.36,12.06,12.442
662.1,1047.0,0.9604,4.26581,1.013,0.351,12.33,11.97,12.347
662.2,1047.3,0.9532,4.25057,1.011,0.351,12.25,11.89,12.242
662.3,1047.6,0.9465,4.23513,1.009,0.351,12.18,11.81,12.183
662.4,1047.9,0.9413,4.22017,1.004,0.351,12.07,11.77,12.132
662.5,1048.2,0.9367,4.20588,1.001,0.352,11.98,11.80,12.120
662.6,1048.5,0.9316,4.19227,1.003,0.352,11.93,11.76,12.122
662.7,1048.7,0.9260,4.17869,1.007,0.352,11.95,11.64,12.097
662.8,1049.0,0.9203,4.16437,1.009,0.351,11.96,11.56,12.038
662.9,1049.3,0.9142,4.14924,1.009,0.352,11.89,11.57,11.963
663.0,1049.6,0.9074,4.13353,1.010,0.353,11.81,11.62,11.910
663.1,1049.9,0.9006,4.1174,1.010,0.354,11.75,11.62,11.852
663.2,1050.2,0.8950,4.10097,1.009,0.353,11.71,11.59,11.793
663.3,1050.4,0.8904,4.08481,1.008,0.353,11.66,11.54,11.735
663.4,1050.7,0.8858,4.06979,1.009,0.353,11.63,11.50,11.715
663.5,1051.0,0.8806,4.05581,1.010,0.353,11.62,11.47,11.719
663.6,1051.3,0.8751,4.04154,1.011,0.352,11.62,11.44,11.686
663.7,1051.6,0.8693,4.02629,1.011,0.351,11.60,11.40,11.621
663.8,1051.9,0.8629,4.01066,1.010,0.352,11.51,11.36,11.548
663.9,1052.1,0.8560,3.99497,1.007,0.353,11.39,11.34,11.481
664.0,1052.4,0.8496,3.97885,1.008,0.353,11.37,11.28,11.440
664.1,1052.7,0.8446,3.96214,1.013,0.353,11.37,11.17,11.424
664.2,1053.0,0.8401,3.94568,1.012,0.354,11.27,11.12,11.343
664.3,1053.3,0.8352,3.93025,1.006,0.355,11.14,11.12,11.242
664.4,1053.6,0.8300,3.91535,1.002,0.354,11.08,11.10,11.177
664.5,1053.8,0.8245,3.90031,1.006,0.352,11.13,11.07,11.182
664.6,1054.1,0.8187,3.8852,1.011,0.352,11.16,11.02,11.209
664.7,1054.4,0.8123,3.87037,1.016,0.352,11.16,11.00,11.198
664.8,1054.7,0.8059,3.85533,1.019,0.352,11.16,10.97,11.162
664.9,1055.0,0.8008,3.83924,1.019,0.352,11.11,10.96,11.092
665.0,1055.3,0.7966,3.82237,1.017,0.353,11.02,10.96,11.011
665.1,1055.5,0.7923,3.80577,1.014,0.354,10.90,10.96,10.932
665.2,1055.8,0.7874,3.78978,1.011,0.355,10.80,10.93,10.856
665.3,1056.1,0.7823,3.77397,1.012,0.354,10.79,10.84,10.836
665.4,1056.4,0.7770,3.75817,1.013,0.353,10.78,10.71,10.852
665.5,1056.7,0.7712,3.74257,1.014,0.353,10.75,10.61,10.805
665.6,1057.0,0.7648,3.72703,1.013,0.353,10.70,10.54,10.725
665.7,1057.2,0.7590,3.71063,1.012,0.353,10.62,10.51,10.648
665.8,1057.5,0.7545,3.69298,1.011,0.354,10.55,10.48,10.574
665.9,1057.8,0.7503,3.67516,1.012,0.354,10.51,10.41,10.533
666.0,1058.1,0.7456,3.65823,1.016,0.354,10.51,10.36,10.516
666.1,1058.4,0.7406,3.64203,1.018,0.354,10.46,10.32,10.494
666.2,1058.6,0.7356,3.62621,1.019,0.355,10.40,10.30,10.462
666.3,1058.9,0.7302,3.61101,1.017,0.356,10.32,10.24,10.406
666.4,1059.2,0.7241,3.59672,1.013,0.356,10.25,10.20,10.350
666.5,1059.5,0.7180,3.58244,1.014,0.355,10.24,10.15,10.316
666.6,1059.8,0.7130,3.56675,1.018,0.354,10.25,10.10,10.282
666.7,1060.1,0.7092,3.55014,1.021,0.355,10.21,10.07,10.214
666.8,1060.3,0.7052,3.53441,1.016,0.357,10.07,10.06,10.104
666.9,1060.6,0.7007,3.51947,1.012,0.358,9.94,10.06,10.007
667.0,1060.9,0.6959,3.50332,1.012,0.359,9.88,10.00,9.973
667.1,1061.2,0.6911,3.48546,1.013,0.360,9.82,9.91,9.959
667.2,1061.5,0.6858,3.46775,1.012,0.360,9.74,9.86,9.923
667.3,1061.7,0.6799,3.45137,1.010,0.361,9.66,9.81,9.857
667.4,1062.0,0.6746,3.43551,1.012,0.361,9.63,9.74,9.803
667.5,1062.3,0.6706,3.41933,1.014,0.360,9.63,9.66,9.759
667.6,1062.6,0.6669,3.40298,1.013,0.357,9.65,9.61,9.695
667.7,1062.8,0.6628,3.38675,1.011,0.355,9.65,9.59,9.630
667.8,1063.1,0.6583,3.37044,1.010,0.355,9.58,9.57,9.597
667.9,1063.4,0.6537,3.35371,1.013,0.357,9.52,9.54,9.613
668.0,1063.7,0.6489,3.33674,1.017,0.358,9.48,9.46,9.607
668.1,1064.0,0.6435,3.31994,1.019,0.357,9.47,9.40,9.570
668.2,1064.2,0.6380,3.30319,1.019,0.357,9.43,9.39,9.505
668.3,1064.5,0.6334,3.28597,1.016,0.357,9.36,9.40,9.453
668.4,1064.8,0.6297,3.26835,1.015,0.356,9.33,9.35,9.440
668.5,1065.1,0.6262,3.25109,1.016,0.355,9.31,9.25,9.416
668.6,1065.4,0.6222,3.23444,1.019,0.354,9.30,9.20,9.379
668.7,1065.7,0.6179,3.21779,1.019,0.353,9.28,9.17,9.300
668.8,1065.9,0.6132,3.20087,1.016,0.352,9.23,9.17,9.190
668.9,1066.2,0.6081,3.18429,1.012,0.353,9.12,9.13,9.104
669.0,1066.5,0.6026,3.1684,1.011,0.355,9.02,9.06,9.102
669.1,1066.8,0.5976,3.15228,1.015,0.355,9.00,8.99,9.137
669.2,1067.1,0.5936,3.13512,1.019,0.355,9.00,8.92,9.111
669.3,1067.3,0.5902,3.11795,1.019,0.354,8.97,8.89,9.034
669.4,1067.6,0.5864,3.10208,1.016,0.352,8.94,8.86,8.945
669.5,1067.9,0.5822,3.08701,1.016,0.351,8.93,8.80,8.892
669.6,1068.2,0.5778,3.07156,1.019,0.351,8.93,8.73,8.907
669.7,1068.5,0.5731,3.05565,1.020,0.349,8.92,8.70,8.906
669.8,1068.8,0.5679,3.03982,1.019,0.349,8.87,8.71,8.824
669.9,1069.1,0.5627,3.02445,1.019,0.351,8.78,8.69,8.735
670.0,1069.3,0.5583,3.00973,1.022,0.354,8.68,8.62,8.698
670.1,1069.6,0.5550,2.99529,1.022,0.356,8.61,8.55,8.654
670.2,1069.9,0.5517,2.98023,1.022,0.354,8.60,8.52,8.592
670.3,1070.2,0.5480,2.96424,1.022,0.353,8.59,8.49,8.519
670.4,1070.5,0.5441,2.94788,1.019,0.353,8.52,8.49,8.466
670.5,1070.8,0.5401,2.93147,1.017,0.353,8.43,8.46,8.447
670.6,1071.0,0.5357,2.91466,1.015,0.354,8.35,8.38,8.381
670.7,1071.3,0.5310,2.89738,1.014,0.355,8.29,8.28,8.289
670.8,1071.6,0.5267,2.8804,1.016,0.355,8.24,8.22,8.208
670.9,1071.9,0.5233,2.86438,1.016,0.356,8.18,8.18,8.173
671.0,1072.2,0.5203,2.84892,1.017,0.357,8.12,8.14,8.176
671.1,1072.4,0.5170,2.83347,1.018,0.358,8.07,8.08,8.159
671.2,1072.7,0.5133,2.81775,1.021,0.357,8.07,8.03,8.141
671.3,1073.0,0.5094,2.80159,1.022,0.355,8.08,7.97,8.072
671.4,1073.3,0.5053,2.78508,1.021,0.354,8.04,7.94,7.979
671.5,1073.6,0.5008,2.76847,1.020,0.354,7.98,7.91,7.941
671.6,1073.9,0.4961,2.75207,1.017,0.354,7.91,7.85,7.906
671.7,1074.1,0.4920,2.7363,1.015,0.354,7.84,7.79,7.850
671.8,1074.4,0.4884,2.72075,1.016,0.355,7.79,7.73,7.776
671.9,1074.7,0.4850,2.70416,1.018,0.355,7.76,7.68,7.718
672.0,1075.0,0.4814,2.68646,1.020,0.355,7.72,7.65,7.680
672.1,1075.3,0.4777,2.66933,1.020,0.357,7.64,7.61,7.650
672.2,1075.5,0.4740,2.65368,1.021,0.357,7.58,7.55,7.636
672.3,1075.8,0.4698,2.63838,1.019,0.357,7.54,7.51,7.583
672.4,1076.1,0.4653,2.62255,1.017,0.356,7.50,7.48,7.512
672.5,1076.4,0.4610,2.60687,1.016,0.355,7.46,7.42,7.448
672.6,1076.7,0.4576,2.59194,1.017,0.355,7.43,7.36,7.409
672.7,1076.9,0.4546,2.5766,1.018,0.355,7.38,7.30,7.383
672.8,1077.2,0.4514,2.55949,1.019,0.356,7.32,7.24,7.339
672.9,1077.5,0.4480,2.54171,1.020,0.356,7.29,7.19,7.287
673.0,1077.8,0.4444,2.52522,1.020,0.355,7.27,7.17,7.218
673.1,1078.1,0.4406,2.50989,1.020,0.354,7.23,7.15,7.170
673.2,1078.4,0.4365,2.49433,1.018,0.355,7.16,7.13,7.133
673.3,1078.6,0.4323,2.47807,1.017,0.355,7.11,7.10,7.075
673.4,1078.9,0.4288,2.46143,1.017,0.353,7.09,7.05,7.020
673.5,1079.2,0.4261,2.44478,1.017,0.353,7.04,6.99,6.960
673.6,1079.5,0.4235,2.4285,1.017,0.355,6.96,6.95,6.913
673.7,1079.8,0.4205,2.41284,1.019,0.356,6.91,6.92,6.888
673.8,1080.0,0.4173,2.39788,1.022,0.355,6.90,6.88,6.854
673.9,1080.3,0.4140,2.38339,1.023,0.354,6.88,6.85,6.790
674.0,1080.6,0.4103,2.36862,1.023,0.355,6.83,6.84,6.741
674.1,1080.9,0.4063,2.35311,1.023,0.355,6.78,6.80,6.740
674.2,1081.2,0.4025,2.33791,1.021,0.355,6.73,6.74,6.707
674.3,1081.5,0.3995,2.32404,1.019,0.354,6.69,6.69,6.635
674.4,1081.7,0.3970,2.31085,1.020,0.354,6.66,6.64,6.574
674.5,1082.0,0.3942,2.29723,1.021,0.353,6.64,6.58,6.558
674.6,1082.3,0.3912,2.28295,1.025,0.353,6.62,6.53,6.559
674.7,1082.6,0.3880,2.26819,1.025,0.354,6.56,6.49,6.529
674.8,1082.9,0.3846,2.25324,1.023,0.355,6.49,6.45,6.483
674.9,1083.2,0.3809,2.23848,1.023,0.356,6.44,6.40,6.436
675.0,1083.4,0.3772,2.22395,1.025,0.355,6.42,6.35,6.403
675.1,1083.7,0.3740,2.20936,1.028,0.353,6.42,6.31,6.372
675.2,1084.0,0.3715,2.19476,1.028,0.353,6.38,6.31,6.317
675.3,1084.3,0.3691,2.1806,1.027,0.355,6.31,6.29,6.287
675.4,1084.6,0.3664,2.16679,1.028,0.355,6.28,6.24,6.298
675.5,1084.8,0.3635,2.1523,1.029,0.354,6.25,6.17,6.278
675.6,1085.1,0.3606,2.13684,1.025,0.354,6.19,6.14,6.180
675.7,1085.4,0.3574,2.12215,1.021,0.355,6.11,6.13,6.088
675.8,1085.7,0.3538,2.10943,1.022,0.355,6.07,6.08,6.049
675.9,1086.0,0.3505,2.09668,1.025,0.355,6.06,6.01,6.028
676.0,1086.3,0.3479,2.08183,1.024,0.354,6.03,5.97,5.994
676.1,1086.5,0.3456,2.06594,1.022,0.353,5.98,5.95,5.942
676.2,1086.8,0.3432,2.05091,1.024,0.353,5.95,5.91,5.917
676.3,1087.1,0.3405,2.03728,1.028,0.354,5.92,5.86,5.900
676.4,1087.4,0.3377,2.02488,1.029,0.355,5.87,5.83,5.853
676.5,1087.7,0.3348,2.01291,1.027,0.356,5.81,5.80,5.792
676.6,1087.9,0.3315,2.00015,1.026,0.357,5.76,5.75,5.755
676.7,1088.2,0.3281,1.98649,1.027,0.357,5.71,5.70,5.739
676.8,1088.5,0.3252,1.97277,1.026,0.357,5.67,5.67,5.710
676.9,1088.8,0.3229,1.95945,1.024,0.356,5.63,5.64,5.660
677.0,1089.1,0.3210,1.9464,1.023,0.355,5.61,5.60,5.605
677.1,1089.4,0.3189,1.93332,1.027,0.354,5.60,5.56,5.580
677.2,1089.6,0.3168,1.91966,1.026,0.354,5.57,5.52,5.542
677.3,1089.9,0.3143,1.90532,1.020,0.354,5.49,5.51,5.486
677.4,1090.2,0.3115,1.89147,1.018,0.355,5.42,5.47,5.454
677.5,1090.5,0.3082,1.87904,1.022,0.357,5.38,5.39,5.433
677.6,1090.8,0.3050,1.86721,1.024,0.357,5.37,5.32,5.392
677.7,1091.0,0.3027,1.85486,1.022,0.356,5.32,5.31,5.323
677.8,1091.3,0.3007,1.84191,1.020,0.356,5.28,5.31,5.270
677.9,1091.6,0.2986,1.82862,1.024,0.356,5.26,5.27,5.261
678.0,1091.9,0.2962,1.81536,1.028,0.355,5.26,5.21,5.250
678.1,1092.2,0.2936,1.80254,1.025,0.354,5.22,5.17,5.201
678.2,1092.5,0.2910,1.79004,1.023,0.354,5.17,5.14,5.144
678.3,1092.7,0.2880,1.77736,1.023,0.355,5.12,5.11,5.105
678.4,1093.0,0.2849,1.76425,1.026,0.356,5.08,5.06,5.084
678.5,1093.3,0.2823,1.7508,1.024,0.357,5.03,5.01,5.048
678.6,1093.6,0.2804,1.73728,1.022,0.356,4.98,4.98,5.009
678.7,1093.9,0.2784,1.72422,1.024,0.356,4.96,4.93,4.980
678.8,1094.1,0.2759,1.71201,1.026,0.356,4.94,4.90,4.945
678.9,1094.4,0.2731,1.70067,1.026,0.355,4.92,4.90,4.910
679.0,1094.7,0.2706,1.68994,1.024,0.354,4.89,4.87,4.868
679.1,1095.0,0.2681,1.67879,1.024,0.353,4.87,4.83,4.826
679.2,1095.3,0.2653,1.66633,1.025,0.353,4.84,4.78,4.792
679.3,1095.5,0.2626,1.65316,1.024,0.354,4.78,4.75,4.757
679.4,1095.8,0.2606,1.64019,1.022,0.356,4.71,4.73,4.725
679.5,1096.1,0.2589,1.62761,1.023,0.356,4.68,4.68,4.694
679.6,1096.4,0.2571,1.61529,1.025,0.355,4.66,4.63,4.662
679.7,1096.7,0.2551,1.6035,1.027,0.355,4.64,4.59,4.621
679.8,1097.0,0.2529,1.59263,1.025,0.354,4.61,4.57,4.580
679.9,1097.2,0.2505,1.58194,1.025,0.353,4.59,4.55,4.555
680.0,1097.5,0.2479,1.56971,1.026,0.353,4.56,4.51,4.531
680.1,1097.8,0.2451,1.55602,1.027,0.354,4.52,4.48,4.497
680.2,1098.1,0.2427,1.543,1.027,0.354,4.47,4.45,4.462
680.3,1098.4,0.2409,1.53156,1.030,0.355,4.44,4.42,4.440
680.4,1098.7,0.2392,1.52034,1.035,0.356,4.43,4.38,4.436
680.5,1098.9,0.2372,1.50836,1.040,0.356,4.41,4.36,4.422
680.6,1099.2,0.2351,1.49594,1.039,0.356,4.37,4.35,4.381
680.7,1099.5,0.2330,1.48362,1.036,0.355,4.33,4.34,4.341
680.8,1099.8,0.2306,1.47206,1.036,0.355,4.29,4.30,4.313
680.9,1100.1,0.2280,1.46165,1.037,0.355,4.27,4.26,4.287
681.0,1100.3,0.2254,1.45134,1.036,0.354,4.25,4.23,4.250
681.1,1100.6,0.2234,1.4399,1.036,0.353,4.23,4.22,4.206
681.2,1100.9,0.2218,1.42798,1.035,0.353,4.19,4.19,4.163
681.3,1101.2,0.2201,1.41701,1.037,0.354,4.15,4.15,4.141
681.4,1101.5,0.2182,1.40664,1.036,0.355,4.11,4.12,4.109
681.5,1101.8,0.2163,1.39546,1.031,0.353,4.08,4.09,4.061
681.6,1102.0,0.2144,1.38348,1.030,0.353,4.04,4.04,4.023
681.7,1102.3,0.2123,1.37193,1.031,0.353,4.00,3.98,3.992
681.8,1102.6,0.2101,1.36119,1.030,0.353,3.97,3.95,3.948
681.9,1102.9,0.2082,1.35056,1.026,0.352,3.93,3.92,3.899
682.0,1103.2,0.2067,1.3395,1.025,0.352,3.90,3.88,3.870
682.1,1103.5,0.2052,1.32791,1.028,0.353,3.87,3.83,3.851
682.2,1103.7,0.2036,1.3161,1.030,0.353,3.83,3.80,3.821
682.3,1104.0,0.2019,1.30523,1.029,0.353,3.81,3.78,3.782
682.4,1104.3,0.2001,1.29589,1.028,0.352,3.79,3.76,3.748
682.5,1104.6,0.1980,1.28633,1.029,0.351,3.77,3.72,3.725
682.6,1104.9,0.1957,1.27503,1.028,0.352,3.73,3.67,3.690
682.7,1105.2,0.1935,1.26334,1.022,0.352,3.67,3.66,3.640
682.8,1105.4,0.1918,1.25306,1.015,0.352,3.61,3.64,3.597
682.9,1105.7,0.1904,1.24338,1.017,0.352,3.59,3.59,3.569
683.0,1106.0,0.1889,1.23275,1.022,0.351,3.59,3.53,3.544
683.1,1106.3,0.1873,1.22149,1.022,0.351,3.55,3.50,3.503
683.2,1106.6,0.1857,1.21089,1.019,0.352,3.51,3.50,3.475
683.3,1106.9,0.1841,1.20117,1.019,0.353,3.47,3.46,3.457
