Repository: MaCFP/matl-db

### Experimental Conditions: TGA and DSC
A Netzsch STA 449 F3 Jupiter was used to conduct Thermogravimetric Analysis (TGA) and Differential Scanning Calorimetry (DSC) experiments. 

* Heating Rate: 3, 10, and 30 K/min
* Temperature program
  - Initial Temperature: 323 K
  - Initial Isotherm: 600 s (hold at 323 K for 600 s)  
  - Maximum Temperature: 823 K
  - Final Isotherm: 300 s (hold at 823 K for 300 s)
* Sample mass: 4.0 +/- 0.1 mg
* Sample geometry: Powdered (Supplied by NIST)
* Calibration type: Before each experiment, a baseline test was performed using an empty crucible.

File: PMMA/Calibration_Data/FSRI/FSRI_STA_N2_20K_3.csv (part 7 of 7)
Temp,time ,TGA,DSC,Sensitivity,Heating Rate,Heat Capacity,Heat Capacity,Heat Capacity
[K],[s],[mg],[uV/mg],[mW/uV],[K/s],[J/g/K],[J/g/K],[J/g/K]
754.6,1312.7,0.0205,0.16563,1.108,0.343,0.54,0.50,0.360
754.7,1313.0,0.0205,0.16638,1.108,0.343,0.54,0.50,0.362
754.8,1313.3,0.0204,0.16716,1.105,0.342,0.54,0.50,0.362
754.9,1313.5,0.0205,0.16768,1.102,0.341,0.54,0.50,0.361
755.0,1313.8,0.0207,0.16794,1.101,0.340,0.54,0.50,0.359
755.1,1314.1,0.0209,0.16813,1.101,0.340,0.54,0.50,0.356
755.2,1314.4,0.0210,0.1682,1.104,0.341,0.54,0.50,0.356
755.3,1314.7,0.0213,0.16779,1.107,0.341,0.54,0.50,0.358
755.4,1315.0,0.0216,0.16697,1.107,0.341,0.54,0.50,0.361
755.5,1315.3,0.0218,0.16634,1.104,0.340,0.54,0.50,0.358
755.6,1315.6,0.0218,0.16605,1.104,0.340,0.54,0.50,0.354
755.7,1315.9,0.0218,0.16552,1.108,0.339,0.54,0.50,0.356
755.8,1316.2,0.0218,0.16496,1.112,0.340,0.54,0.50,0.361
755.9,1316.5,0.0218,0.16586,1.113,0.342,0.54,0.50,0.363
756.0,1316.8,0.0218,0.1683,1.111,0.343,0.55,0.50,0.361
756.1,1317.1,0.0218,0.16962,1.107,0.344,0.55,0.50,0.360
756.2,1317.4,0.0218,0.16858,1.104,0.344,0.54,0.51,0.363
756.3,1317.6,0.0218,0.16735,1.106,0.343,0.54,0.51,0.362
756.4,1317.9,0.0218,0.16746,1.108,0.341,0.54,0.50,0.356
756.5,1318.2,0.0218,0.16786,1.109,0.341,0.55,0.50,0.355
756.6,1318.5,0.0218,0.1677,1.109,0.342,0.54,0.50,0.361
756.7,1318.8,0.0218,0.16768,1.107,0.342,0.54,0.51,0.364
756.8,1319.1,0.0218,0.16836,1.104,0.342,0.54,0.51,0.361
756.9,1319.4,0.0218,0.169,1.104,0.340,0.55,0.51,0.360
757.0,1319.7,0.0218,0.16891,1.106,0.340,0.55,0.50,0.361
757.1,1320.0,0.0218,0.1688,1.106,0.341,0.55,0.50,0.360
757.2,1320.3,0.0218,0.16932,1.108,0.343,0.55,0.50,0.357
757.3,1320.6,0.0218,0.16976,1.111,0.343,0.55,0.50,0.357
757.4,1320.9,0.0218,0.16932,1.113,0.342,0.55,0.50,0.360
757.5,1321.2,0.0218,0.16881,1.114,0.342,0.55,0.50,0.364
757.6,1321.5,0.0218,0.16922,1.112,0.342,0.55,0.50,0.365
757.7,1321.7,0.0218,0.16989,1.112,0.342,0.55,0.50,0.364
757.8,1322.0,0.0216,0.16977,1.115,0.342,0.55,0.51,0.362
757.9,1322.3,0.0212,0.16925,1.117,0.343,0.55,0.51,0.360
758.0,1322.6,0.0208,0.16922,1.116,0.343,0.55,0.51,0.362
758.1,1322.9,0.0205,0.16963,1.115,0.343,0.55,0.51,0.366
758.2,1323.2,0.0204,0.16996,1.114,0.342,0.55,0.51,0.369
758.3,1323.5,0.0205,0.1698,1.114,0.340,0.56,0.51,0.367
758.4,1323.8,0.0205,0.16885,1.113,0.340,0.55,0.51,0.363
758.5,1324.1,0.0205,0.1679,1.113,0.341,0.55,0.51,0.360
758.6,1324.4,0.0205,0.1683,1.113,0.342,0.55,0.51,0.362
758.7,1324.7,0.0205,0.16984,1.112,0.342,0.55,0.51,0.364
758.8,1325.0,0.0205,0.17119,1.112,0.342,0.56,0.51,0.362
758.9,1325.3,0.0205,0.17172,1.116,0.342,0.56,0.51,0.360
759.0,1325.6,0.0205,0.17139,1.119,0.342,0.56,0.51,0.361
759.1,1325.8,0.0205,0.17056,1.120,0.342,0.56,0.51,0.364
759.2,1326.1,0.0205,0.16988,1.118,0.343,0.55,0.51,0.362
759.3,1326.4,0.0205,0.16974,1.116,0.343,0.55,0.51,0.357
759.4,1326.7,0.0205,0.17021,1.119,0.342,0.56,0.51,0.354
759.5,1327.0,0.0205,0.17086,1.121,0.342,0.56,0.51,0.356
759.6,1327.3,0.0205,0.17068,1.120,0.344,0.56,0.51,0.360
759.7,1327.6,0.0205,0.16948,1.116,0.344,0.55,0.52,0.364
759.8,1327.9,0.0205,0.16836,1.114,0.342,0.55,0.51,0.364
759.9,1328.2,0.0205,0.16808,1.115,0.341,0.55,0.51,0.361
760.0,1328.5,0.0205,0.16862,1.118,0.342,0.55,0.51,0.359
760.1,1328.8,0.0205,0.16956,1.118,0.343,0.55,0.51,0.361
760.2,1329.1,0.0205,0.16992,1.114,0.343,0.55,0.51,0.363
760.3,1329.3,0.0205,0.16938,1.110,0.342,0.55,0.51,0.365
760.4,1329.6,0.0205,0.16924,1.109,0.342,0.55,0.51,0.365
760.5,1329.9,0.0205,0.17034,1.111,0.342,0.55,0.50,0.363
760.6,1330.2,0.0205,0.17154,1.113,0.341,0.56,0.50,0.362
760.7,1330.5,0.0205,0.17176,1.115,0.341,0.56,0.50,0.362
760.8,1330.8,0.0205,0.17125,1.115,0.342,0.56,0.50,0.363
760.9,1331.1,0.0205,0.17046,1.113,0.344,0.55,0.51,0.366
761.0,1331.4,0.0205,0.16977,1.113,0.343,0.55,0.51,0.370
761.1,1331.7,0.0205,0.16943,1.112,0.342,0.55,0.51,0.371
761.2,1332.0,0.0205,0.16937,1.113,0.342,0.55,0.51,0.369
761.3,1332.3,0.0205,0.16945,1.113,0.342,0.55,0.51,0.366
761.4,1332.6,0.0205,0.16985,1.112,0.342,0.55,0.51,0.365
761.5,1332.9,0.0205,0.1707,1.113,0.342,0.56,0.50,0.367
761.6,1333.1,0.0205,0.17128,1.115,0.342,0.56,0.50,0.369
761.7,1333.4,0.0205,0.17083,1.119,0.342,0.56,0.51,0.370
761.8,1333.7,0.0205,0.17029,1.124,0.341,0.56,0.51,0.372
761.9,1334.0,0.0205,0.17106,1.128,0.340,0.57,0.51,0.376
762.0,1334.3,0.0205,0.17227,1.129,0.340,0.57,0.51,0.379
762.1,1334.6,0.0205,0.17219,1.127,0.342,0.57,0.51,0.379
762.2,1334.9,0.0205,0.17117,1.129,0.342,0.57,0.51,0.376
762.3,1335.2,0.0205,0.17066,1.131,0.341,0.57,0.51,0.370
762.4,1335.5,0.0205,0.17091,1.130,0.341,0.57,0.52,0.366
762.5,1335.8,0.0205,0.17143,1.125,0.341,0.57,0.52,0.369
762.6,1336.1,0.0205,0.172,1.117,0.341,0.56,0.52,0.372
762.7,1336.4,0.0205,0.17254,1.115,0.341,0.56,0.51,0.373
762.8,1336.7,0.0205,0.17283,1.116,0.342,0.56,0.51,0.373
762.9,1337.0,0.0205,0.17261,1.116,0.343,0.56,0.50,0.373
763.0,1337.2,0.0205,0.17213,1.118,0.343,0.56,0.51,0.373
763.1,1337.5,0.0205,0.17215,1.121,0.340,0.57,0.51,0.370
763.2,1337.8,0.0205,0.17256,1.122,0.340,0.57,0.52,0.366
763.3,1338.1,0.0205,0.17245,1.121,0.341,0.57,0.51,0.367
763.4,1338.4,0.0205,0.17181,1.122,0.341,0.56,0.51,0.373
763.5,1338.7,0.0205,0.1718,1.124,0.340,0.57,0.50,0.378
763.6,1339.0,0.0205,0.17255,1.124,0.339,0.57,0.50,0.375
763.7,1339.3,0.0205,0.17272,1.123,0.340,0.57,0.51,0.368
763.8,1339.6,0.0205,0.1719,1.119,0.342,0.56,0.51,0.363
763.9,1339.9,0.0205,0.17111,1.116,0.341,0.56,0.51,0.368
764.0,1340.2,0.0205,0.17105,1.114,0.340,0.56,0.51,0.375
764.1,1340.5,0.0205,0.17171,1.111,0.341,0.56,0.51,0.376
764.2,1340.8,0.0205,0.17267,1.108,0.341,0.56,0.52,0.371
764.3,1341.1,0.0205,0.17294,1.107,0.341,0.56,0.52,0.370
764.4,1341.4,0.0206,0.17207,1.107,0.342,0.56,0.51,0.371
764.5,1341.6,0.0209,0.17092,1.105,0.343,0.55,0.51,0.372
764.6,1341.9,0.0212,0.17032,1.102,0.343,0.55,0.51,0.370
764.7,1342.2,0.0215,0.1706,1.108,0.341,0.55,0.50,0.371
764.8,1342.5,0.0215,0.17167,1.117,0.340,0.56,0.50,0.375
764.9,1342.8,0.0215,0.17244,1.122,0.340,0.57,0.50,0.376
765.0,1343.1,0.0215,0.1722,1.125,0.342,0.57,0.51,0.373
765.1,1343.4,0.0215,0.17205,1.126,0.341,0.57,0.52,0.372
765.2,1343.7,0.0215,0.17294,1.125,0.341,0.57,0.52,0.373
765.3,1344.0,0.0215,0.17375,1.122,0.342,0.57,0.52,0.375
765.4,1344.3,0.0215,0.1734,1.118,0.341,0.57,0.51,0.375
765.5,1344.6,0.0215,0.17298,1.120,0.340,0.57,0.51,0.375
765.6,1344.9,0.0215,0.17378,1.123,0.340,0.57,0.51,0.375
765.7,1345.2,0.0215,0.17499,1.119,0.341,0.57,0.52,0.374
765.8,1345.5,0.0215,0.17542,1.115,0.342,0.57,0.52,0.375
765.9,1345.8,0.0215,0.17502,1.118,0.342,0.57,0.52,0.382
766.0,1346.0,0.0215,0.17426,1.126,0.341,0.58,0.51,0.390
766.1,1346.3,0.0215,0.17389,1.127,0.342,0.57,0.51,0.389
766.2,1346.6,0.0215,0.17461,1.120,0.343,0.57,0.52,0.380
766.3,1346.9,0.0215,0.17545,1.119,0.343,0.57,0.52,0.375
766.4,1347.2,0.0215,0.1749,1.123,0.342,0.57,0.51,0.379
766.5,1347.5,0.0215,0.17352,1.124,0.341,0.57,0.51,0.385
766.6,1347.8,0.0215,0.17293,1.125,0.340,0.57,0.51,0.387
766.7,1348.1,0.0215,0.17332,1.124,0.339,0.57,0.51,0.386
766.8,1348.4,0.0215,0.17403,1.122,0.339,0.58,0.51,0.388
766.9,1348.7,0.0215,0.17459,1.121,0.341,0.57,0.52,0.390
767.0,1349.0,0.0214,0.17475,1.120,0.343,0.57,0.51,0.391
767.1,1349.3,0.0214,0.17459,1.121,0.342,0.57,0.51,0.389
767.2,1349.6,0.0216,0.17449,1.121,0.340,0.57,0.51,0.382
767.3,1349.9,0.0219,0.17452,1.120,0.339,0.58,0.51,0.377
767.4,1350.2,0.0223,0.1745,1.117,0.339,0.58,0.51,0.380
767.5,1350.4,0.0227,0.17455,1.116,0.340,0.57,0.51,0.387
767.6,1350.7,0.0228,0.17499,1.121,0.342,0.57,0.51,0.392
767.7,1351.0,0.0228,0.17566,1.126,0.342,0.58,0.51,0.393
767.8,1351.3,0.0228,0.17583,1.123,0.342,0.58,0.51,0.390
767.9,1351.6,0.0228,0.17545,1.119,0.342,0.57,0.51,0.385
768.0,1351.9,0.0228,0.17531,1.121,0.342,0.57,0.51,0.381
768.1,1352.2,0.0228,0.1756,1.124,0.342,0.58,0.51,0.381
768.2,1352.5,0.0228,0.17559,1.127,0.343,0.58,0.51,0.384
768.3,1352.8,0.0229,0.1751,1.126,0.343,0.58,0.52,0.386
768.4,1353.1,0.0227,0.17494,1.123,0.342,0.57,0.52,0.382
768.5,1353.4,0.0223,0.17543,1.122,0.341,0.58,0.52,0.375
768.6,1353.7,0.0217,0.17593,1.122,0.340,0.58,0.52,0.375
768.7,1354.0,0.0211,0.17606,1.122,0.341,0.58,0.52,0.381
768.8,1354.2,0.0208,0.17632,1.122,0.345,0.57,0.52,0.384
768.9,1354.5,0.0207,0.17682,1.124,0.347,0.57,0.51,0.382
769.0,1354.8,0.0208,0.17653,1.125,0.344,0.58,0.52,0.382
769.1,1355.1,0.0208,0.1749,1.126,0.340,0.58,0.52,0.387
769.2,1355.4,0.0208,0.17354,1.129,0.339,0.58,0.52,0.391
769.3,1355.7,0.0208,0.1738,1.129,0.340,0.58,0.52,0.389
769.4,1356.0,0.0208,0.17492,1.127,0.343,0.58,0.52,0.387
769.5,1356.3,0.0208,0.17589,1.127,0.345,0.58,0.53,0.388
769.6,1356.6,0.0208,0.17659,1.130,0.344,0.58,0.52,0.390
769.7,1356.9,0.0208,0.17701,1.131,0.342,0.59,0.52,0.390
769.8,1357.2,0.0208,0.17687,1.126,0.342,0.58,0.52,0.388
769.9,1357.5,0.0208,0.17599,1.121,0.342,0.58,0.52,0.387
770.0,1357.8,0.0208,0.17515,1.122,0.342,0.58,0.52,0.388
770.1,1358.0,0.0208,0.17525,1.131,0.341,0.58,0.51,0.391
770.2,1358.3,0.0208,0.17566,1.138,0.341,0.59,0.52,0.393
770.3,1358.6,0.0208,0.17534,1.139,0.340,0.59,0.53,0.394
770.4,1358.9,0.0208,0.17464,1.135,0.340,0.58,0.53,0.395
770.5,1359.2,0.0208,0.17445,1.127,0.340,0.58,0.53,0.392
770.6,1359.5,0.0208,0.17478,1.127,0.339,0.58,0.53,0.390
770.7,1359.8,0.0208,0.1752,1.133,0.339,0.58,0.52,0.391
770.8,1360.1,0.0208,0.17546,1.133,0.341,0.58,0.52,0.392
770.9,1360.4,0.0208,0.17541,1.129,0.342,0.58,0.52,0.389
771.0,1360.7,0.0208,0.17537,1.128,0.340,0.58,0.53,0.385
771.1,1361.0,0.0208,0.17585,1.129,0.337,0.59,0.53,0.383
771.2,1361.3,0.0208,0.17661,1.129,0.338,0.59,0.53,0.384
771.3,1361.6,0.0208,0.1769,1.127,0.342,0.58,0.53,0.388
771.4,1361.9,0.0210,0.1768,1.126,0.343,0.58,0.53,0.391
771.5,1362.2,0.0214,0.17698,1.129,0.342,0.58,0.53,0.389
771.6,1362.5,0.0219,0.1776,1.132,0.340,0.59,0.53,0.387
771.7,1362.7,0.0222,0.17828,1.131,0.339,0.59,0.53,0.389
771.8,1363.0,0.0222,0.17863,1.127,0.339,0.59,0.53,0.394
771.9,1363.3,0.0221,0.17823,1.128,0.340,0.59,0.53,0.399
772.0,1363.6,0.0221,0.17721,1.132,0.341,0.59,0.52,0.399
772.1,1363.9,0.0221,0.17629,1.134,0.340,0.59,0.52,0.397
772.2,1364.2,0.0221,0.17587,1.133,0.341,0.58,0.53,0.395
772.3,1364.5,0.0221,0.17594,1.129,0.342,0.58,0.53,0.393
772.4,1364.8,0.0221,0.17644,1.123,0.342,0.58,0.53,0.390
772.5,1365.1,0.0221,0.17733,1.118,0.341,0.58,0.53,0.390
772.6,1365.4,0.0221,0.17835,1.119,0.341,0.59,0.52,0.392
772.7,1365.7,0.0221,0.17904,1.128,0.342,0.59,0.52,0.396
772.8,1366.0,0.0221,0.17917,1.134,0.342,0.59,0.52,0.397
772.9,1366.3,0.0221,0.17908,1.130,0.341,0.59,0.52,0.396
773.0,1366.6,0.0221,0.17896,1.127,0.340,0.59,0.53,0.394
773.1,1366.9,0.0221,0.17863,1.128,0.339,0.59,0.53,0.396
773.2,1367.2,0.0221,0.17813,1.129,0.340,0.59,0.54,0.399
773.3,1367.4,0.0221,0.17823,1.127,0.341,0.59,0.53,0.399
773.4,1367.7,0.0221,0.17908,1.125,0.342,0.59,0.53,0.398
773.5,1368.0,0.0221,0.17899,1.128,0.342,0.59,0.52,0.399
773.6,1368.3,0.0220,0.17716,1.133,0.340,0.59,0.53,0.403
773.7,1368.6,0.0218,0.17627,1.133,0.340,0.59,0.53,0.405
773.8,1368.9,0.0212,0.1782,1.128,0.340,0.59,0.53,0.405
773.9,1369.2,0.0208,0.17987,1.124,0.341,0.59,0.53,0.403
774.0,1369.5,0.0207,0.17854,1.123,0.342,0.59,0.52,0.399
774.1,1369.8,0.0208,0.17683,1.125,0.342,0.58,0.52,0.396
774.2,1370.1,0.0208,0.17763,1.129,0.340,0.59,0.53,0.396
774.3,1370.4,0.0208,0.17939,1.131,0.340,0.60,0.53,0.401
774.4,1370.7,0.0208,0.17985,1.129,0.340,0.60,0.53,0.406
774.5,1371.0,0.0208,0.17936,1.130,0.340,0.60,0.54,0.406
774.6,1371.3,0.0208,0.17889,1.131,0.340,0.60,0.54,0.401
774.7,1371.6,0.0208,0.17857,1.132,0.340,0.59,0.54,0.397
774.8,1371.8,0.0208,0.17829,1.134,0.341,0.59,0.53,0.397
774.9,1372.1,0.0208,0.17827,1.132,0.341,0.59,0.53,0.397
775.0,1372.4,0.0208,0.17882,1.130,0.340,0.59,0.53,0.400
775.1,1372.7,0.0208,0.17954,1.131,0.341,0.60,0.53,0.407
775.2,1373.0,0.0208,0.17986,1.135,0.342,0.60,0.54,0.410
775.3,1373.3,0.0208,0.17986,1.136,0.343,0.60,0.54,0.409
775.4,1373.6,0.0208,0.17996,1.136,0.343,0.60,0.53,0.409
775.5,1373.9,0.0208,0.18028,1.137,0.342,0.60,0.53,0.410
775.6,1374.2,0.0208,0.18072,1.137,0.342,0.60,0.53,0.409
775.7,1374.5,0.0208,0.18073,1.136,0.341,0.60,0.54,0.406
775.8,1374.8,0.0208,0.1796,1.133,0.340,0.60,0.54,0.407
775.9,1375.1,0.0208,0.17816,1.131,0.341,0.59,0.54,0.409
776.0,1375.4,0.0208,0.17833,1.132,0.343,0.59,0.53,0.407
776.1,1375.7,0.0208,0.17977,1.134,0.342,0.60,0.53,0.403
776.2,1375.9,0.0208,0.18024,1.137,0.340,0.60,0.54,0.401
776.3,1376.2,0.0208,0.17952,1.138,0.339,0.60,0.54,0.403
776.4,1376.5,0.0208,0.17943,1.136,0.340,0.60,0.54,0.405
776.5,1376.8,0.0208,0.18041,1.135,0.343,0.60,0.55,0.406
776.6,1377.1,0.0208,0.18127,1.137,0.346,0.60,0.55,0.405
776.7,1377.4,0.0208,0.18141,1.140,0.345,0.60,0.54,0.406
776.8,1377.7,0.0208,0.18103,1.140,0.343,0.60,0.54,0.409
776.9,1378.0,0.0208,0.18049,1.137,0.342,0.60,0.54,0.410
777.0,1378.3,0.0208,0.18022,1.137,0.341,0.60,0.55,0.410
777.1,1378.6,0.0208,0.18024,1.139,0.342,0.60,0.55,0.412
777.2,1378.9,0.0208,0.17991,1.139,0.342,0.60,0.54,0.414
777.3,1379.2,0.0207,0.17898,1.136,0.342,0.59,0.54,0.414
777.4,1379.5,0.0209,0.17826,1.132,0.342,0.59,0.54,0.410
777.5,1379.7,0.0214,0.17835,1.130,0.342,0.59,0.54,0.407
777.6,1380.0,0.0218,0.17902,1.134,0.342,0.59,0.54,0.409
777.7,1380.3,0.0221,0.17981,1.138,0.341,0.60,0.54,0.414
777.8,1380.6,0.0221,0.18003,1.135,0.340,0.60,0.54,0.414
777.9,1380.9,0.0221,0.17931,1.133,0.340,0.60,0.55,0.414
778.0,1381.2,0.0221,0.1785,1.136,0.342,0.59,0.54,0.419
778.1,1381.5,0.0221,0.17841,1.141,0.343,0.59,0.54,0.427
778.2,1381.8,0.0221,0.1789,1.142,0.342,0.60,0.54,0.427
778.3,1382.1,0.0221,0.17959,1.140,0.341,0.60,0.55,0.420
778.4,1382.4,0.0221,0.17987,1.139,0.342,0.60,0.55,0.415
778.5,1382.7,0.0221,0.17938,1.139,0.343,0.60,0.54,0.418
778.6,1383.0,0.0221,0.17922,1.136,0.343,0.59,0.54,0.421
778.7,1383.3,0.0221,0.18053,1.134,0.342,0.60,0.54,0.418
778.8,1383.6,0.0221,0.18203,1.135,0.341,0.61,0.54,0.416
778.9,1383.8,0.0221,0.18198,1.135,0.340,0.61,0.54,0.416
779.0,1384.1,0.0221,0.18125,1.135,0.340,0.60,0.54,0.415
779.1,1384.4,0.0221,0.18151,1.134,0.342,0.60,0.54,0.412
779.2,1384.7,0.0219,0.18225,1.133,0.342,0.60,0.53,0.411
779.3,1385.0,0.0214,0.18217,1.134,0.342,0.60,0.53,0.414
779.4,1385.3,0.0209,0.18142,1.134,0.342,0.60,0.54,0.417
779.5,1385.6,0.0207,0.18088,1.132,0.340,0.60,0.55,0.420
779.6,1385.9,0.0208,0.18088,1.136,0.340,0.60,0.55,0.425
779.7,1386.2,0.0208,0.18142,1.143,0.340,0.61,0.55,0.432
779.8,1386.5,0.0208,0.18233,1.149,0.341,0.61,0.55,0.435
779.9,1386.8,0.0208,0.18331,1.147,0.342,0.62,0.55,0.428
780.0,1387.1,0.0208,0.18397,1.145,0.342,0.62,0.55,0.421
780.1,1387.4,0.0208,0.18394,1.149,0.341,0.62,0.55,0.424
780.2,1387.7,0.0208,0.18345,1.147,0.340,0.62,0.55,0.428
780.3,1387.9,0.0208,0.18331,1.135,0.340,0.61,0.56,0.423
780.4,1388.2,0.0208,0.18367,1.127,0.340,0.61,0.56,0.417
780.5,1388.5,0.0208,0.18398,1.130,0.341,0.61,0.55,0.421
780.6,1388.8,0.0208,0.18405,1.134,0.342,0.61,0.55,0.427
780.7,1389.1,0.0208,0.18407,1.135,0.342,0.61,0.55,0.425
780.8,1389.4,0.0208,0.18404,1.136,0.342,0.61,0.55,0.421
780.9,1389.7,0.0208,0.18369,1.139,0.341,0.61,0.55,0.419
781.0,1390.0,0.0208,0.18313,1.142,0.339,0.62,0.54,0.421
781.1,1390.3,0.0208,0.18292,1.142,0.338,0.62,0.54,0.425
781.2,1390.6,0.0208,0.18329,1.140,0.338,0.62,0.54,0.427
781.3,1390.9,0.0208,0.18384,1.143,0.339,0.62,0.55,0.428
781.4,1391.2,0.0208,0.18441,1.145,0.340,0.62,0.55,0.427
781.5,1391.5,0.0208,0.18529,1.145,0.340,0.62,0.55,0.425
781.6,1391.8,0.0208,0.18623,1.145,0.339,0.63,0.55,0.427
781.7,1392.1,0.0209,0.1859,1.142,0.339,0.63,0.55,0.426
781.8,1392.4,0.0211,0.18395,1.137,0.340,0.62,0.55,0.422
781.9,1392.7,0.0215,0.18236,1.135,0.340,0.61,0.55,0.422
782.0,1392.9,0.0219,0.18234,1.133,0.340,0.61,0.55,0.425
782.1,1393.2,0.0221,0.18276,1.129,0.340,0.61,0.55,0.424
782.2,1393.5,0.0222,0.18276,1.127,0.340,0.61,0.54,0.423
782.3,1393.8,0.0221,0.18321,1.129,0.340,0.61,0.54,0.425
782.4,1394.1,0.0221,0.18465,1.134,0.340,0.62,0.54,0.429
782.5,1394.4,0.0221,0.18603,1.141,0.340,0.62,0.54,0.431
782.6,1394.7,0.0222,0.18642,1.147,0.340,0.63,0.55,0.433
782.7,1395.0,0.0221,0.18615,1.150,0.340,0.63,0.55,0.435
782.8,1395.3,0.0218,0.18571,1.147,0.342,0.62,0.54,0.435
782.9,1395.6,0.0215,0.18521,1.144,0.341,0.62,0.55,0.434
783.0,1395.9,0.0214,0.1847,1.145,0.340,0.62,0.55,0.432
783.1,1396.2,0.0215,0.18444,1.146,0.341,0.62,0.55,0.430
783.2,1396.5,0.0215,0.18456,1.145,0.342,0.62,0.55,0.430
783.3,1396.8,0.0215,0.18419,1.141,0.342,0.61,0.55,0.429
783.4,1397.1,0.0214,0.18255,1.138,0.342,0.61,0.55,0.426
783.5,1397.4,0.0215,0.18122,1.136,0.341,0.60,0.55,0.425
783.6,1397.6,0.0215,0.18213,1.138,0.341,0.61,0.55,0.430
783.7,1397.9,0.0215,0.18398,1.140,0.341,0.61,0.55,0.434
783.8,1398.2,0.0213,0.18455,1.140,0.341,0.62,0.55,0.433
783.9,1398.5,0.0209,0.18426,1.142,0.342,0.62,0.55,0.430
784.0,1398.8,0.0205,0.18456,1.145,0.342,0.62,0.55,0.429
784.1,1399.1,0.0202,0.18515,1.144,0.341,0.62,0.55,0.429
784.2,1399.4,0.0201,0.18494,1.142,0.341,0.62,0.55,0.428
784.3,1399.7,0.0201,0.18432,1.140,0.340,0.62,0.55,0.428
784.4,1400.0,0.0202,0.1845,1.141,0.339,0.62,0.55,0.431
784.5,1400.3,0.0202,0.18541,1.141,0.341,0.62,0.55,0.432
784.6,1400.6,0.0201,0.1862,1.138,0.344,0.62,0.55,0.430
784.7,1400.9,0.0201,0.18644,1.135,0.343,0.62,0.55,0.427
784.8,1401.2,0.0202,0.18608,1.138,0.341,0.62,0.55,0.428
784.9,1401.5,0.0202,0.18535,1.143,0.339,0.62,0.55,0.431
785.0,1401.7,0.0201,0.18476,1.143,0.340,0.62,0.55,0.431
785.1,1402.0,0.0202,0.18463,1.143,0.340,0.62,0.55,0.431
785.2,1402.3,0.0202,0.18514,1.145,0.340,0.62,0.55,0.430
785.3,1402.6,0.0202,0.18585,1.146,0.340,0.63,0.55,0.430
785.4,1402.9,0.0202,0.18579,1.145,0.340,0.63,0.54,0.435
785.5,1403.2,0.0202,0.18484,1.146,0.340,0.62,0.54,0.440
785.6,1403.5,0.0202,0.18402,1.149,0.342,0.62,0.55,0.441
785.7,1403.8,0.0202,0.18387,1.150,0.342,0.62,0.55,0.438
785.8,1404.1,0.0202,0.18421,1.149,0.342,0.62,0.55,0.436
785.9,1404.4,0.0202,0.18479,1.146,0.341,0.62,0.55,0.435
786.0,1404.7,0.0202,0.18534,1.146,0.341,0.62,0.55,0.438
786.1,1405.0,0.0202,0.18569,1.149,0.341,0.63,0.55,0.442
786.2,1405.3,0.0202,0.18577,1.150,0.340,0.63,0.55,0.440
786.3,1405.6,0.0202,0.18559,1.150,0.340,0.63,0.55,0.434
786.4,1405.9,0.0202,0.18535,1.151,0.341,0.63,0.55,0.433
786.5,1406.2,0.0202,0.18519,1.149,0.342,0.62,0.55,0.435
786.6,1406.4,0.0202,0.18522,1.149,0.343,0.62,0.56,0.437
786.7,1406.7,0.0202,0.18557,1.151,0.341,0.63,0.56,0.438
786.8,1407.0,0.0202,0.18646,1.153,0.339,0.63,0.56,0.438
786.9,1407.3,0.0202,0.18786,1.155,0.339,0.64,0.57,0.439
787.0,1407.6,0.0202,0.18886,1.154,0.340,0.64,0.56,0.442
787.1,1407.9,0.0201,0.18877,1.151,0.342,0.63,0.56,0.444
787.2,1408.2,0.0202,0.18806,1.148,0.343,0.63,0.56,0.442
787.3,1408.5,0.0202,0.18736,1.147,0.343,0.63,0.56,0.437
787.4,1408.8,0.0202,0.18693,1.146,0.341,0.63,0.56,0.435
787.5,1409.1,0.0201,0.18687,1.147,0.340,0.63,0.56,0.436
787.6,1409.4,0.0201,0.18692,1.150,0.341,0.63,0.56,0.439
787.7,1409.7,0.0202,0.18684,1.151,0.342,0.63,0.56,0.440
787.8,1410.0,0.0202,0.18703,1.149,0.340,0.63,0.57,0.438
787.9,1410.3,0.0201,0.18791,1.146,0.339,0.63,0.56,0.432
788.0,1410.5,0.0201,0.18877,1.145,0.341,0.63,0.56,0.430
788.1,1410.8,0.0205,0.18865,1.147,0.343,0.63,0.56,0.435
788.2,1411.1,0.0210,0.188,1.148,0.343,0.63,0.56,0.442
788.3,1411.4,0.0214,0.18768,1.149,0.341,0.63,0.56,0.443
788.4,1411.7,0.0215,0.18769,1.149,0.341,0.63,0.56,0.441
788.5,1412.0,0.0215,0.18762,1.147,0.341,0.63,0.56,0.438
788.6,1412.3,0.0215,0.18771,1.147,0.340,0.63,0.57,0.436
788.7,1412.6,0.0215,0.18849,1.149,0.340,0.64,0.57,0.439
788.8,1412.9,0.0215,0.18963,1.151,0.340,0.64,0.56,0.443
788.9,1413.2,0.0215,0.19034,1.153,0.339,0.65,0.56,0.446
789.0,1413.5,0.0215,0.19034,1.152,0.339,0.65,0.55,0.446
789.1,1413.8,0.0215,0.18975,1.151,0.340,0.64,0.56,0.441
789.2,1414.1,0.0215,0.18901,1.152,0.340,0.64,0.56,0.438
789.3,1414.4,0.0215,0.1888,1.154,0.340,0.64,0.56,0.438
789.4,1414.7,0.0215,0.189,1.153,0.340,0.64,0.56,0.441
789.5,1415.0,0.0215,0.18888,1.150,0.339,0.64,0.56,0.443
789.6,1415.2,0.0215,0.18855,1.147,0.339,0.64,0.56,0.441
789.7,1415.5,0.0215,0.189,1.147,0.340,0.64,0.56,0.438
789.8,1415.8,0.0215,0.19031,1.149,0.340,0.64,0.56,0.438
789.9,1416.1,0.0215,0.19167,1.150,0.339,0.65,0.56,0.441
790.0,1416.4,0.0215,0.19223,1.152,0.339,0.65,0.56,0.444
790.1,1416.7,0.0214,0.19127,1.154,0.340,0.65,0.56,0.442
790.2,1417.0,0.0213,0.18934,1.156,0.340,0.64,0.56,0.438
790.3,1417.3,0.0210,0.18867,1.157,0.339,0.64,0.57,0.437
790.4,1417.6,0.0207,0.18997,1.157,0.338,0.65,0.57,0.439
790.5,1417.9,0.0204,0.19158,1.155,0.340,0.65,0.57,0.441
790.6,1418.2,0.0204,0.19244,1.154,0.342,0.65,0.56,0.442
790.7,1418.5,0.0205,0.19264,1.156,0.343,0.65,0.56,0.445
790.8,1418.8,0.0205,0.1923,1.157,0.343,0.65,0.56,0.448
790.9,1419.1,0.0205,0.19145,1.154,0.343,0.65,0.56,0.448
791.0,1419.4,0.0205,0.19034,1.151,0.342,0.64,0.57,0.447
791.1,1419.7,0.0205,0.18975,1.152,0.342,0.64,0.57,0.448
791.2,1419.9,0.0205,0.19011,1.158,0.342,0.64,0.57,0.449
791.3,1420.2,0.0205,0.19082,1.164,0.340,0.65,0.57,0.449
791.4,1420.5,0.0205,0.19122,1.165,0.339,0.66,0.57,0.449
791.5,1420.8,0.0205,0.19085,1.160,0.339,0.65,0.57,0.447
791.6,1421.1,0.0205,0.18975,1.153,0.340,0.64,0.57,0.445
791.7,1421.4,0.0205,0.18943,1.153,0.341,0.64,0.58,0.446
791.8,1421.7,0.0201,0.1908,1.158,0.342,0.65,0.58,0.452
791.9,1422.0,0.0198,0.19188,1.162,0.341,0.65,0.57,0.453
792.0,1422.3,0.0198,0.19091,1.162,0.340,0.65,0.57,0.448
792.1,1422.6,0.0198,0.18979,1.162,0.341,0.65,0.57,0.446
792.2,1422.9,0.0198,0.19055,1.160,0.342,0.65,0.57,0.449
792.3,1423.2,0.0198,0.19182,1.156,0.343,0.65,0.57,0.450
792.4,1423.5,0.0198,0.19167,1.154,0.342,0.65,0.58,0.447
792.5,1423.8,0.0198,0.19068,1.154,0.340,0.65,0.58,0.446
792.6,1424.1,0.0197,0.19004,1.156,0.339,0.65,0.58,0.449
792.7,1424.3,0.0195,0.18995,1.160,0.339,0.65,0.58,0.454
792.8,1424.6,0.0193,0.19019,1.163,0.340,0.65,0.58,0.459
792.9,1424.9,0.0192,0.19062,1.162,0.340,0.65,0.58,0.458
793.0,1425.2,0.0191,0.19114,1.156,0.340,0.65,0.58,0.452
793.1,1425.5,0.0192,0.19148,1.154,0.339,0.65,0.58,0.449
793.2,1425.8,0.0192,0.19137,1.159,0.339,0.66,0.58,0.452
793.3,1426.1,0.0192,0.19113,1.161,0.339,0.65,0.57,0.453
793.4,1426.4,0.0192,0.1913,1.155,0.339,0.65,0.58,0.450
793.5,1426.7,0.0192,0.19186,1.147,0.340,0.65,0.58,0.445
793.6,1427.0,0.0192,0.19245,1.144,0.342,0.64,0.58,0.441
793.7,1427.3,0.0192,0.19271,1.147,0.342,0.65,0.58,0.440
793.8,1427.6,0.0192,0.19232,1.153,0.342,0.65,0.57,0.447
793.9,1427.9,0.0192,0.19175,1.158,0.341,0.65,0.57,0.456
794.0,1428.2,0.0192,0.1919,1.159,0.340,0.65,0.57,0.460
794.1,1428.5,0.0192,0.19253,1.157,0.341,0.65,0.58,0.461
794.2,1428.8,0.0192,0.19245,1.151,0.342,0.65,0.58,0.459
794.3,1429.0,0.0192,0.19157,1.151,0.342,0.65,0.58,0.456
794.4,1429.3,0.0192,0.19084,1.158,0.340,0.65,0.57,0.455
794.5,1429.6,0.0192,0.19074,1.165,0.339,0.66,0.57,0.456
794.6,1429.9,0.0191,0.19118,1.164,0.338,0.66,0.58,0.453
794.7,1430.2,0.0191,0.19197,1.159,0.340,0.65,0.58,0.449
794.8,1430.5,0.0193,0.19275,1.156,0.342,0.65,0.58,0.448
794.9,1430.8,0.0198,0.19315,1.155,0.343,0.65,0.58,0.450
795.0,1431.1,0.0203,0.19279,1.153,0.341,0.65,0.57,0.452
795.1,1431.4,0.0204,0.19187,1.152,0.340,0.65,0.57,0.454
795.2,1431.7,0.0205,0.19151,1.153,0.340,0.65,0.57,0.452
795.3,1432.0,0.0205,0.19197,1.157,0.341,0.65,0.58,0.447
795.4,1432.3,0.0205,0.19194,1.158,0.341,0.65,0.58,0.447
795.5,1432.6,0.0205,0.19114,1.156,0.341,0.65,0.58,0.450
795.6,1432.9,0.0205,0.19135,1.154,0.342,0.65,0.58,0.449
795.7,1433.2,0.0205,0.19323,1.154,0.342,0.65,0.59,0.447
795.8,1433.5,0.0205,0.19466,1.154,0.342,0.66,0.58,0.452
795.9,1433.7,0.0205,0.19425,1.154,0.341,0.66,0.58,0.460
796.0,1434.0,0.0205,0.19332,1.156,0.340,0.66,0.57,0.459
796.1,1434.3,0.0205,0.19298,1.157,0.339,0.66,0.57,0.453
796.2,1434.6,0.0205,0.19281,1.159,0.340,0.66,0.58,0.452
796.3,1434.9,0.0205,0.1924,1.160,0.340,0.66,0.58,0.456
796.4,1435.2,0.0205,0.19227,1.163,0.340,0.66,0.59,0.460
796.5,1435.5,0.0205,0.19287,1.167,0.340,0.66,0.59,0.463
796.6,1435.8,0.0205,0.19379,1.162,0.340,0.66,0.59,0.460
796.7,1436.1,0.0205,0.19451,1.152,0.341,0.66,0.59,0.455
796.8,1436.4,0.0205,0.19457,1.148,0.343,0.65,0.59,0.452
796.9,1436.7,0.0205,0.19374,1.153,0.343,0.65,0.59,0.454
797.0,1437.0,0.0205,0.19272,1.157,0.342,0.65,0.59,0.455
797.1,1437.3,0.0205,0.19223,1.159,0.340,0.65,0.59,0.453
797.2,1437.6,0.0205,0.19209,1.159,0.340,0.65,0.59,0.454
797.3,1437.9,0.0205,0.19188,1.156,0.340,0.65,0.59,0.458
797.4,1438.1,0.0205,0.19183,1.155,0.340,0.65,0.59,0.462
797.5,1438.4,0.0205,0.1923,1.157,0.340,0.65,0.59,0.466
797.6,1438.7,0.0205,0.1928,1.158,0.340,0.66,0.59,0.464
797.7,1439.0,0.0205,0.19263,1.160,0.341,0.66,0.59,0.460
797.8,1439.3,0.0205,0.19226,1.163,0.342,0.65,0.59,0.457
797.9,1439.6,0.0205,0.19257,1.164,0.342,0.65,0.59,0.457
798.0,1439.9,0.0205,0.19315,1.164,0.342,0.66,0.60,0.459
798.1,1440.2,0.0205,0.19303,1.164,0.342,0.66,0.60,0.460
798.2,1440.5,0.0205,0.19281,1.161,0.343,0.65,0.60,0.461
798.3,1440.8,0.0205,0.1939,1.159,0.344,0.65,0.60,0.464
798.4,1441.1,0.0205,0.19557,1.158,0.344,0.66,0.60,0.464
798.5,1441.4,0.0205,0.19562,1.159,0.342,0.66,0.60,0.463
798.6,1441.7,0.0205,0.19436,1.159,0.342,0.66,0.59,0.459
798.7,1441.9,0.0204,0.19408,1.157,0.343,0.65,0.59,0.455
798.8,1442.2,0.0204,0.19507,1.155,0.343,0.66,0.59,0.453
798.9,1442.5,0.0207,0.19557,1.158,0.343,0.66,0.59,0.454
799.0,1442.8,0.0212,0.19508,1.160,0.342,0.66,0.59,0.456
799.1,1443.1,0.0215,0.19463,1.162,0.342,0.66,0.59,0.460
799.2,1443.4,0.0215,0.19466,1.164,0.343,0.66,0.59,0.464
799.3,1443.7,0.0215,0.19476,1.160,0.343,0.66,0.59,0.465
799.4,1444.0,0.0215,0.19473,1.159,0.343,0.66,0.59,0.464
799.5,1444.3,0.0214,0.19477,1.162,0.343,0.66,0.60,0.464
799.6,1444.6,0.0209,0.19473,1.166,0.343,0.66,0.60,0.462
799.7,1444.9,0.0204,0.19385,1.168,0.343,0.66,0.60,0.463
799.8,1445.2,0.0202,0.19222,1.169,0.342,0.66,0.60,0.467
799.9,1445.5,0.0201,0.19179,1.168,0.342,0.66,0.60,0.467
800.0,1445.7,0.0201,0.19356,1.166,0.341,0.66,0.61,0.461
800.1,1446.0,0.0202,0.19572,1.164,0.340,0.67,0.61,0.455
800.2,1446.3,0.0202,0.19671,1.163,0.340,0.67,0.61,0.455
800.3,1446.6,0.0202,0.19683,1.163,0.340,0.67,0.60,0.461
800.4,1446.9,0.0201,0.19658,1.165,0.340,0.67,0.60,0.467
800.5,1447.2,0.0202,0.19605,1.167,0.340,0.67,0.60,0.467
800.6,1447.5,0.0202,0.19535,1.168,0.340,0.67,0.60,0.463
800.7,1447.8,0.0202,0.19493,1.168,0.341,0.67,0.61,0.462
800.8,1448.1,0.0202,0.19511,1.168,0.341,0.67,0.61,0.463
800.9,1448.4,0.0202,0.19549,1.166,0.340,0.67,0.61,0.465
801.0,1448.7,0.0201,0.19565,1.166,0.340,0.67,0.61,0.466
801.1,1449.0,0.0202,0.19569,1.167,0.340,0.67,0.60,0.467
801.2,1449.3,0.0202,0.19584,1.167,0.342,0.67,0.60,0.465
801.3,1449.6,0.0202,0.19605,1.166,0.342,0.67,0.60,0.459
801.4,1449.9,0.0201,0.19621,1.167,0.341,0.67,0.60,0.453
801.5,1450.1,0.0201,0.19641,1.170,0.341,0.67,0.60,0.455
801.6,1450.4,0.0202,0.1967,1.173,0.341,0.68,0.60,0.462
801.7,1450.7,0.0204,0.1966,1.171,0.340,0.68,0.61,0.465
801.8,1451.0,0.0209,0.1956,1.165,0.340,0.67,0.61,0.462
801.9,1451.3,0.0214,0.19473,1.164,0.341,0.66,0.60,0.464
802.0,1451.6,0.0216,0.19553,1.170,0.341,0.67,0.60,0.470
802.1,1451.9,0.0215,0.19743,1.173,0.342,0.68,0.60,0.471
802.2,1452.2,0.0214,0.19883,1.169,0.342,0.68,0.61,0.468
802.3,1452.5,0.0215,0.19911,1.165,0.342,0.68,0.61,0.466
802.4,1452.8,0.0215,0.1983,1.166,0.342,0.68,0.61,0.464
802.5,1453.1,0.0215,0.19695,1.168,0.341,0.68,0.60,0.463
802.6,1453.4,0.0215,0.19595,1.169,0.340,0.67,0.60,0.462
802.7,1453.7,0.0215,0.1958,1.168,0.340,0.67,0.61,0.462
802.8,1454.0,0.0215,0.19668,1.166,0.340,0.67,0.61,0.462
802.9,1454.3,0.0215,0.19781,1.166,0.340,0.68,0.60,0.466
803.0,1454.5,0.0215,0.19769,1.167,0.341,0.68,0.60,0.474
803.1,1454.8,0.0215,0.1965,1.167,0.340,0.67,0.61,0.476
803.2,1455.1,0.0215,0.19607,1.167,0.339,0.67,0.61,0.469
803.3,1455.4,0.0215,0.19677,1.167,0.339,0.68,0.61,0.466
803.4,1455.7,0.0215,0.19741,1.169,0.339,0.68,0.61,0.471
803.5,1456.0,0.0215,0.19733,1.170,0.339,0.68,0.61,0.474
803.6,1456.3,0.0215,0.19676,1.168,0.338,0.68,0.61,0.468
803.7,1456.6,0.0214,0.19615,1.166,0.338,0.68,0.61,0.463
803.8,1456.9,0.0215,0.19623,1.166,0.339,0.67,0.61,0.466
803.9,1457.2,0.0217,0.19706,1.166,0.340,0.68,0.61,0.473
804.0,1457.5,0.0218,0.19776,1.169,0.340,0.68,0.61,0.476
804.1,1457.8,0.0218,0.19791,1.169,0.340,0.68,0.61,0.471
804.2,1458.1,0.0218,0.19805,1.165,0.340,0.68,0.61,0.459
804.3,1458.4,0.0218,0.19836,1.164,0.340,0.68,0.61,0.454
804.4,1458.7,0.0218,0.19827,1.166,0.339,0.68,0.61,0.463
804.5,1459.0,0.0218,0.19766,1.168,0.339,0.68,0.60,0.473
804.6,1459.3,0.0218,0.19745,1.167,0.340,0.68,0.61,0.471
804.7,1459.6,0.0218,0.19798,1.167,0.340,0.68,0.61,0.467
804.8,1459.9,0.0218,0.19811,1.166,0.340,0.68,0.61,0.471
804.9,1460.1,0.0218,0.1973,1.165,0.340,0.68,0.61,0.477
805.0,1460.4,0.0218,0.19686,1.168,0.341,0.67,0.61,0.477
805.1,1460.7,0.0218,0.19757,1.172,0.341,0.68,0.61,0.471
805.2,1461.0,0.0218,0.19796,1.168,0.341,0.68,0.61,0.464
805.3,1461.3,0.0218,0.19703,1.166,0.340,0.68,0.62,0.464
805.4,1461.6,0.0218,0.19647,1.169,0.340,0.68,0.61,0.469
805.5,1461.9,0.0218,0.19767,1.175,0.340,0.68,0.61,0.476
805.6,1462.2,0.0218,0.19913,1.181,0.340,0.69,0.61,0.478
805.7,1462.5,0.0218,0.19928,1.184,0.341,0.69,0.61,0.473
805.8,1462.8,0.0218,0.19877,1.180,0.341,0.69,0.62,0.469
805.9,1463.1,0.0218,0.19855,1.173,0.340,0.69,0.62,0.470
806.0,1463.4,0.0218,0.19872,1.172,0.339,0.69,0.62,0.472
806.1,1463.7,0.0218,0.19903,1.176,0.338,0.69,0.62,0.473
806.2,1464.0,0.0218,0.19899,1.178,0.338,0.69,0.62,0.472
806.3,1464.3,0.0218,0.19824,1.178,0.339,0.69,0.62,0.473
806.4,1464.6,0.0218,0.19775,1.177,0.338,0.69,0.62,0.475
806.5,1464.9,0.0218,0.19863,1.176,0.338,0.69,0.62,0.477
806.6,1465.1,0.0218,0.1998,1.176,0.338,0.69,0.62,0.474
806.7,1465.4,0.0218,0.19967,1.176,0.339,0.69,0.61,0.468
806.8,1465.7,0.0218,0.19899,1.177,0.339,0.69,0.61,0.466
806.9,1466.0,0.0218,0.19923,1.178,0.339,0.69,0.62,0.468
807.0,1466.3,0.0218,0.19985,1.180,0.339,0.70,0.62,0.472
807.1,1466.6,0.0218,0.1996,1.183,0.340,0.69,0.62,0.476
807.2,1466.9,0.0218,0.19909,1.179,0.340,0.69,0.62,0.476
807.3,1467.2,0.0218,0.19971,1.173,0.339,0.69,0.62,0.474
807.4,1467.5,0.0218,0.20074,1.171,0.338,0.69,0.62,0.473
807.5,1467.8,0.0218,0.20047,1.173,0.338,0.70,0.62,0.474
807.6,1468.1,0.0218,0.19937,1.174,0.339,0.69,0.61,0.475
807.7,1468.4,0.0218,0.19916,1.174,0.340,0.69,0.62,0.474
807.8,1468.7,0.0218,0.20011,1.170,0.340,0.69,0.63,0.470
807.9,1469.0,0.0218,0.20153,1.163,0.339,0.69,0.63,0.465
808.0,1469.3,0.0218,0.20252,1.162,0.339,0.69,0.62,0.468
808.1,1469.6,0.0217,0.20215,1.172,0.338,0.70,0.62,0.480
808.2,1469.9,0.0213,0.20089,1.178,0.339,0.70,0.62,0.488
808.3,1470.2,0.0209,0.2003,1.173,0.340,0.69,0.62,0.483
808.4,1470.5,0.0206,0.20055,1.168,0.340,0.69,0.62,0.477
808.5,1470.7,0.0204,0.20059,1.168,0.340,0.69,0.62,0.476
808.6,1471.0,0.0205,0.20021,1.171,0.340,0.69,0.61,0.477
808.7,1471.3,0.0205,0.20011,1.175,0.340,0.69,0.61,0.475
808.8,1471.6,0.0205,0.20038,1.175,0.340,0.69,0.62,0.473
808.9,1471.9,0.0205,0.20042,1.174,0.339,0.69,0.62,0.477
809.0,1472.2,0.0205,0.20015,1.174,0.339,0.69,0.63,0.481
809.1,1472.5,0.0205,0.20015,1.173,0.339,0.69,0.63,0.478
809.2,1472.8,0.0205,0.20051,1.173,0.339,0.69,0.62,0.477
809.3,1473.1,0.0205,0.20063,1.173,0.339,0.69,0.62,0.479
809.4,1473.4,0.0205,0.20042,1.171,0.339,0.69,0.62,0.479
809.5,1473.7,0.0205,0.20061,1.172,0.339,0.69,0.62,0.479
809.6,1474.0,0.0205,0.20132,1.177,0.339,0.70,0.62,0.481
809.7,1474.3,0.0205,0.20158,1.183,0.340,0.70,0.62,0.485
809.8,1474.6,0.0205,0.20104,1.186,0.340,0.70,0.62,0.489
809.9,1474.9,0.0205,0.20061,1.182,0.340,0.70,0.62,0.486
810.0,1475.2,0.0205,0.20074,1.176,0.339,0.70,0.62,0.479
810.1,1475.5,0.0205,0.20082,1.179,0.338,0.70,0.62,0.475
810.2,1475.8,0.0205,0.20056,1.181,0.338,0.70,0.62,0.476
810.3,1476.1,0.0205,0.20076,1.180,0.339,0.70,0.63,0.478
810.4,1476.3,0.0205,0.20183,1.179,0.340,0.70,0.63,0.479
810.5,1476.6,0.0205,0.20285,1.178,0.340,0.70,0.63,0.479
810.6,1476.9,0.0205,0.20307,1.180,0.339,0.71,0.63,0.481
810.7,1477.2,0.0205,0.20247,1.183,0.339,0.71,0.63,0.482
810.8,1477.5,0.0205,0.20143,1.182,0.340,0.70,0.63,0.482
810.9,1477.8,0.0205,0.20105,1.181,0.340,0.70,0.64,0.480
811.0,1478.1,0.0205,0.20197,1.180,0.340,0.70,0.64,0.480
811.1,1478.4,0.0205,0.20275,1.179,0.340,0.70,0.64,0.485
811.2,1478.7,0.0205,0.20222,1.179,0.340,0.70,0.64,0.488
811.3,1479.0,0.0205,0.20161,1.181,0.340,0.70,0.63,0.486
811.4,1479.3,0.0205,0.20224,1.180,0.342,0.70,0.63,0.482
811.5,1479.6,0.0205,0.20327,1.179,0.342,0.70,0.63,0.484
811.6,1479.9,0.0205,0.20358,1.178,0.343,0.70,0.63,0.487
811.7,1480.2,0.0205,0.20336,1.178,0.343,0.70,0.63,0.489
811.8,1480.5,0.0205,0.20316,1.180,0.342,0.70,0.63,0.488
811.9,1480.7,0.0205,0.20326,1.180,0.340,0.71,0.63,0.486
812.0,1481.0,0.0205,0.20381,1.177,0.339,0.71,0.63,0.485
812.1,1481.3,0.0205,0.20453,1.177,0.338,0.71,0.63,0.486
812.2,1481.6,0.0205,0.20503,1.180,0.338,0.71,0.63,0.487
812.3,1481.9,0.0205,0.2051,1.180,0.339,0.71,0.64,0.488
812.4,1482.2,0.0205,0.20466,1.180,0.340,0.71,0.64,0.490
812.5,1482.5,0.0205,0.20415,1.180,0.341,0.71,0.64,0.492
812.6,1482.8,0.0205,0.20415,1.181,0.340,0.71,0.63,0.493
812.7,1483.1,0.0205,0.20443,1.182,0.339,0.71,0.63,0.493
812.8,1483.4,0.0205,0.20436,1.186,0.339,0.71,0.63,0.490
812.9,1483.7,0.0205,0.2038,1.186,0.339,0.71,0.63,0.488
813.0,1484.0,0.0205,0.20293,1.181,0.339,0.71,0.64,0.488
813.1,1484.3,0.0205,0.20224,1.179,0.339,0.70,0.63,0.485
813.2,1484.6,0.0205,0.20239,1.181,0.339,0.71,0.63,0.483
813.3,1484.9,0.0205,0.20309,1.182,0.339,0.71,0.63,0.484
813.4,1485.2,0.0205,0.20346,1.183,0.340,0.71,0.64,0.492
813.5,1485.5,0.0205,0.20355,1.183,0.341,0.71,0.65,0.498
813.6,1485.8,0.0205,0.20408,1.183,0.342,0.71,0.65,0.494
813.7,1486.0,0.0205,0.20472,1.183,0.340,0.71,0.64,0.489
813.8,1486.3,0.0205,0.2042,1.184,0.337,0.72,0.64,0.489
813.9,1486.6,0.0205,0.2028,1.184,0.335,0.72,0.64,0.492
814.0,1486.9,0.0205,0.20241,1.185,0.336,0.71,0.64,0.491
814.1,1487.2,0.0205,0.20326,1.187,0.338,0.71,0.64,0.490
814.2,1487.5,0.0205,0.20385,1.187,0.340,0.71,0.64,0.493
814.3,1487.8,0.0205,0.2036,1.186,0.340,0.71,0.64,0.495
814.4,1488.1,0.0205,0.20316,1.186,0.338,0.71,0.65,0.490
814.5,1488.4,0.0205,0.203,1.188,0.336,0.72,0.65,0.485
814.6,1488.7,0.0205,0.20333,1.191,0.336,0.72,0.65,0.487
814.7,1489.0,0.0205,0.2038,1.194,0.336,0.72,0.65,0.491
814.8,1489.3,0.0205,0.20339,1.192,0.336,0.72,0.65,0.491
814.9,1489.6,0.0206,0.20212,1.188,0.336,0.71,0.65,0.489
815.0,1489.9,0.0203,0.20161,1.185,0.336,0.71,0.66,0.489
815.1,1490.2,0.0198,0.20235,1.184,0.336,0.71,0.66,0.492
815.2,1490.5,0.0194,0.20314,1.184,0.334,0.72,0.65,0.496
815.3,1490.8,0.0194,0.20343,1.186,0.335,0.72,0.65,0.501
815.4,1491.1,0.0195,0.20395,1.185,0.336,0.72,0.65,0.503
815.5,1491.4,0.0195,0.20485,1.183,0.336,0.72,0.65,0.501
815.6,1491.7,0.0195,0.20525,1.184,0.335,0.72,0.65,0.500
815.7,1492.0,0.0195,0.20489,1.185,0.334,0.73,0.65,0.498
815.8,1492.3,0.0195,0.20465,1.183,0.333,0.73,0.65,0.493
815.9,1492.6,0.0195,0.20496,1.185,0.333,0.73,0.65,0.492
816.0,1492.9,0.0195,0.20532,1.192,0.335,0.73,0.65,0.499
816.1,1493.2,0.0194,0.20537,1.195,0.336,0.73,0.65,0.504
816.2,1493.5,0.0196,0.20513,1.190,0.336,0.73,0.65,0.501
816.3,1493.8,0.0199,0.20476,1.187,0.335,0.73,0.66,0.495
816.4,1494.1,0.0202,0.20469,1.188,0.334,0.73,0.65,0.496
816.5,1494.4,0.0202,0.20498,1.190,0.335,0.73,0.65,0.498
816.6,1494.7,0.0201,0.20497,1.192,0.336,0.73,0.65,0.497
816.7,1495.0,0.0201,0.20434,1.190,0.338,0.72,0.65,0.497
816.8,1495.3,0.0201,0.2035,1.182,0.339,0.71,0.66,0.495
816.9,1495.6,0.0201,0.20294,1.177,0.339,0.70,0.66,0.494
817.0,1495.9,0.0201,0.20304,1.181,0.338,0.71,0.66,0.495
817.1,1496.2,0.0201,0.20388,1.188,0.338,0.72,0.65,0.497
817.2,1496.5,0.0201,0.20481,1.196,0.339,0.72,0.65,0.499
817.3,1496.7,0.0201,0.20526,1.201,0.340,0.72,0.65,0.499
817.4,1497.0,0.0201,0.20519,1.200,0.340,0.72,0.66,0.497
817.5,1497.3,0.0201,0.20477,1.192,0.339,0.72,0.66,0.496
817.6,1497.6,0.0201,0.20469,1.182,0.337,0.72,0.66,0.494
817.7,1497.9,0.0201,0.20527,1.172,0.336,0.72,0.65,0.490
817.8,1498.2,0.0201,0.2056,1.166,0.337,0.71,0.64,0.486
