Repository: MaCFP/matl-db

# matl-db

#### Welcome to the MaCFP Condensed Phase Subgroup database!

The MaCFP Condensed Phase Working Group was organized to enable the fire safety science research community to make significant progress towards establishing a common framework for the selection of experiments and the methodologies used to analyze these experiments when developing pyrolysis models. Key objectives of this effort include:
- Cataloguing current approaches used to parameterize pyrolysis models;
- Developing standard data set formats for experimental data on pyrolysis;
- Developing requirements for data set quality and establishing a data review committee;
- Quantifying the inter-laboratory variability for comparable experimental datasets; and
- Assessing the impact of the variability of model parameters on fire growth predictions

#### In preparation for MaCFP-4, please read the following:

[Guidelines for Participation in the MaCFP-4 Workshop (2026)](https://github.com/MaCFP/macfp-db/releases/download/macfp-4.0/MaCFP-4_Guidelines_for_Participation.pdf)

[Presentation of Target Experiments and Modeling Guidelines for the upcoming MaCFP-4 Workshop (meeting recording and presentation slides)](https://github.com/MaCFP/macfp-db/releases/tag/macfp-4.0)

Please visit our [wiki pages](https://github.com/MaCFP/matl-db/wiki/How-to-Contribute) for additional details, including how to contribute (experimentalists and modelers).

## How to interpret and use measurement data in this repository for pyrolysis model calibration and validation
#

### Key factors influencing material response during tests
In this directory, experimental measurements from both mg- and g-scale tests (conducted by 16 unique fire safety science institutions around the world) are available. Every effort was made to remove variability between results due to potential differences in material composition by sharing samples of the same exact PMMA, prepared for mg- and g-scale experiments: that is, all tests were performed on the exact same material, from the same source, and prepared in the same form (excluding minor variations, ~5%, in sample slab thickness, as produced by the manufacturer).

In many cases, data from the same test type under the same nominal test conditions that was provided by different institutions showed qualitative agreement; in others, variations are apparent. Some variations between datasets are simply stochastic (i.e., random, unavoidable noise in repeated tests). However, others may result from systematic causes such as calibration differences in mg-scale experiments or sample holder, insulation type, and/or heater temperature in g-scale experiments. When such measurement data is used as a reference for comparison with the results of numerical simulations, it is the responsibility of users of this data to be aware factors that can can affect this smaterial flammability response. A short summary of these factors is provided below. For further detail, the user of this data is referred to the [Preliminary Summary of Experimental Measurements Document](https://github.com/MaCFP/matl-db/releases/tag/v1.0.0)

#### Milligram-scale experiments
- Heating Rate
- Gaseous Environment
- Crucible Type
- Apparatus Calibration (should be performed for idential test conditions: heating rate, gaseous environment, crucible type)
- Baseline Correction (especially for DSC measurements)
- Initial Sample Mass (and geometry)

#### Gram-scale experiments
- Incident Heat Flux (and uniformity across sample's surface)
- Gaseous Environment (and flow rate, which can affect convective heat transfer at the sample's surface prior to gasification or burning)
- Backing Material (e.g., the presence or absence of an insulating substrate, and its thermal properties)
- Heater Temperature
- Exposed Sample Surface Area
- Sample Holder Characteristics (including the use/non-use of a retainer frame)
- Baseline Correction (especially for HRR measurements)
- Temperature Measurement Instrumentation and Location (e.g., IR camera vs. thermocouple; thermal contact)
#
#

### Outlier Criteria: Identification of clearly incorrect behavior in measurement data
With the help of the experimentalists who performed these experiments and shared their data, significant effort has been made to provide consistent formatting of measurement results and to identify and correct small errors that may have arised either during testing, submission, or compilation and standardization of formating. Despite these efforts, clear outliers can sometimes be identified. Criteria defining these clear outliers are defined below; it is suggested that, for further analysis, users omit data sets that do not meet these criteria.

#### Milligram-scale experiments
For all mg-scale tests, average steady state heating rate must match nominal conditions.

File: PMMA/Calibration_Data/GIDAZE+/GIDAZE+_DSC_O2-21_10K_1.csv
Time,Temperature,Heat Flow,
[s],[K],[W/g],
0.00E+00,298.308,-2.18E-02,
6.09E+01,303.308,-2.79E-02,
8.29E+01,308.308,-1.00E-02,
1.03E+02,313.308,-1.94E-02,
1.22E+02,318.308,-4.54E-02,
1.42E+02,323.308,-7.93E-02,
1.64E+02,328.308,-0.111,
1.87E+02,333.308,-0.12747,
2.12E+02,338.308,-0.14047,
2.40E+02,343.308,-0.14719,
2.69E+02,348.308,-0.14204,
3.00E+02,353.308,-0.14993,
3.31E+02,358.308,-0.1625,
3.62E+02,363.308,-0.17412,
3.92E+02,368.308,-0.18753,
4.22E+02,373.308,-0.19259,
4.53E+02,378.308,-0.19727,
4.83E+02,383.308,-0.20533,
5.13E+02,388.308,-0.21078,
5.43E+02,393.308,-0.21073,
5.73E+02,398.308,-0.20063,
6.03E+02,403.308,-0.20358,
6.33E+02,408.308,-0.20448,
6.63E+02,413.308,-0.21495,
6.93E+02,418.308,-0.22246,
7.22E+02,423.308,-0.23096,
7.52E+02,428.308,-0.23741,
7.82E+02,433.308,-0.24752,
8.13E+02,438.308,-0.25771,
8.42E+02,443.308,-0.26268,
8.73E+02,448.308,-0.27474,
9.03E+02,453.308,-0.27934,
9.33E+02,458.308,-0.28981,
9.62E+02,463.308,-0.29873,
9.92E+02,468.308,-0.3005,
1.02E+03,473.308,-0.30563,
1.05E+03,478.308,-0.30881,
1.08E+03,483.308,-0.31236,
1.11E+03,488.308,-0.31537,
1.14E+03,493.308,-0.31319,
1.17E+03,498.308,-0.327,
1.20E+03,503.308,-0.32585,
1.23E+03,508.308,-0.33001,
1.26E+03,513.308,-0.32888,
1.29E+03,518.308,-0.33209,
1.32E+03,523.308,-0.33415,
1.35E+03,528.308,-0.32272,
1.38E+03,533.308,-0.31024,
1.41E+03,538.308,-0.28005,
1.44E+03,543.308,-0.23755,
1.47E+03,548.308,-0.1678,
1.50E+03,553.308,-6.54E-02,
1.53E+03,558.308,1.03E-03,
1.56E+03,563.308,7.04E-03,
1.59E+03,568.308,8.91E-02,
1.62E+03,573.308,0.33402,
1.65E+03,578.308,0.90612,
1.68E+03,583.308,1.09728,
1.71E+03,588.308,0.78249,
1.74E+03,593.308,0.63138,
1.77E+03,598.308,0.66133,
1.80E+03,603.308,0.65853,
1.83E+03,608.308,0.58512,
1.86E+03,613.308,0.45402,
1.89E+03,618.308,0.34991,
1.92E+03,623.308,0.17366,
1.95E+03,628.308,-0.15723,
1.98E+03,633.308,-0.41614,
2.01E+03,638.308,-0.565,
2.04E+03,643.308,-0.6473,
2.07E+03,648.308,-0.69783,
2.10E+03,653.308,-0.72068,
2.13E+03,658.308,-0.73519,
2.16E+03,663.308,-0.75141,
2.19E+03,668.308,-0.77017,
2.22E+03,673.308,-0.78332,
2.25E+03,678.308,-0.79764,
2.28E+03,683.308,-0.75209,
2.31E+03,688.308,-0.69143,
2.34E+03,693.308,-0.65364,
2.37E+03,698.308,-0.6061,
2.40E+03,703.308,-0.5977,
2.43E+03,708.308,-0.55001,
2.46E+03,713.308,-0.50417,
2.49E+03,718.308,-0.47046,
2.52E+03,723.308,-0.43026,
2.55E+03,728.308,-0.39087,
2.58E+03,733.308,-0.35665,
2.61E+03,738.308,-0.33715,
2.64E+03,743.308,-0.31441,
2.67E+03,748.308,-0.3145,
2.70E+03,753.308,-0.32597,
2.73E+03,758.308,-0.32962,
2.76E+03,763.308,-0.32485,
2.79E+03,768.308,-0.31009,
2.82E+03,773.308,-0.30466,
2.85E+03,778.308,-0.30203,
2.88E+03,783.308,-0.29096,
2.91E+03,788.308,-0.27623,
2.94E+03,793.308,-0.2696,
2.97E+03,798.308,-0.25594,
3.00E+03,803.308,-0.24378,
3.03E+03,808.308,-0.22807,
3.06E+03,813.308,-0.221,
3.09E+03,818.308,-0.22337,
3.12E+03,823.308,-0.23008,
3.15E+03,828.308,-0.23092,
3.18E+03,833.308,-0.22825,
3.21E+03,838.308,-0.22037,
3.24E+03,843.308,-0.21461,
3.27E+03,848.308,-0.20647,
3.30E+03,853.308,-0.20369,
3.33E+03,858.308,-0.1895,
3.36E+03,863.308,-0.17765,
3.39E+03,868.308,-0.17635,
3.42E+03,873.308,-0.18151,
3.45E+03,878.308,-0.18544,
3.48E+03,883.308,-0.16817,
3.51E+03,888.308,-0.16121,
3.54E+03,893.308,-0.16261,
3.57E+03,898.308,-0.16958,
3.60E+03,903.308,-0.16901,
3.63E+03,908.308,-0.16549,
3.66E+03,913.308,0.0218,

File: PMMA/Calibration_Data/GIDAZE+/GIDAZE+_FPA_65kW_Temp_1.csv
Time,Mass,Back Surface Temperature 1
[s],[g],[K]
1,0,302.461
2,0,302.5
3,0,302.529
4,0,302.558
5,0,302.585
6,0,302.6
7,0,302.639
8,0,302.675
9,0,302.717
10,0,302.744
11,0,302.789
12,0,302.818
13,0,302.875
14,0,302.949
15,0,303.026
16,0,303.166
17,0,303.49
18,0,303.777
19,0,304.033
20,0,304.252
21,0,304.479
22,0,304.736
23,0,304.957
24,0,305.215
25,0,305.485
26,0,305.793
27,0,306.035
28,0,306.32
29,0,306.609
30,0,306.902
31,0,307.202
32,0,307.526
33,0,307.871
34,0,308.209
35,0,308.567
36,0,308.94
37,0,309.287
38,0,309.66
39,0,310.02
40,0,310.412
41,0,310.79
42,0,311.194
43,0,311.548
44,0,311.964
45,0,312.379
46,0,312.8
47,0,313.199
48,0,313.674
49,0,314.096
50,0,314.545
51,0,315.014
52,0,315.497
53,0,315.931
54,0,316.421
55,0,316.88
56,0,317.371
57,0,317.891
58,0,318.382
59,0,318.873
60,0,319.414
61,0,319.925
62,0,320.486
63,0,321.066
64,0,321.664
65,0,322.247
66,0,322.839
67,0,323.48
68,0,324.116
69,0,324.774
70,0,325.419
71,0,326.151
72,0,326.871
73,0,327.654
74,0,328.386
75,0,329.174
76,0,330.102
77,0,331.062
78,0,332.058
79,0,333.306
80,0,334.753
81,0,336.114
82,0,338.044
83,0,341.613
84,0,345.19
85,0,350.098
86,0,354.592
87,0,358.935
88,0,362.07
89,0,364.65
90,0,365.829
91,0,366.786
92,0,367.484
93,0,368.191
94,0,368.565
95,0,367.958
96,0,367.288
97,0,364.471
98,0,362.666
99,0,360.671
100,0,357.461
101,0,353.902
102,0,350.133
103,0,347.173
104,0,344.7
105,0,342.572
106,0,341.02
107,0,339.838
108,0,338.981
109,0,338.307
110,0,337.748
111,0,337.313
112,0,337.018
113,0,336.778
114,0,336.633
115,0,336.517
116,0,336.423
117,0,336.391
118,0,336.369
119,0,336.356
120,0,336.374
121,0,336.425
122,0,336.523
123,0,336.628
124,0,336.78
125,0,336.888
126,0,336.947
127,0,337.082
128,0,337.228
129,0,337.343
130,0,337.512
131,0,337.733
132,0,337.964
133,0,338.155
134,0,338.405
135,0,338.629
136,0,338.847
137,0,339.118
138,0,339.428
139,0,339.651
140,0,339.959
141,0,340.196
142,0,340.436
143,0,340.761
144,0,341.057
145,0,341.316
146,0,341.622
147,0,341.945
148,0,342.249
149,0,342.564
150,0,342.855
151,0,343.168
152,0,343.515
153,0,343.831
154,0,344.153
155,0,344.472
156,0,344.84
157,0,345.112
158,0,345.467
159,0,345.791
160,0,346.125
161,0,346.439
162,0,346.771
163,0,347.08
164,0,347.405
165,0,347.72
166,0,348.001
167,0,348.331
168,0,348.638
169,0,348.912
170,0,349.152
171,0,349.443
172,0,349.709
173,0,349.979
174,0,350.279
175,0,350.619
176,0,351.003
177,0,351.562
178,0,352.096
179,0,352.58
180,0,353.238
181,0,354.404
182,0,355.719
183,0,357.204
184,0,358.43
185,0,359.497
186,0,360.618
187,0,361.861
188,0,362.972
189,0,364.258
190,0,365.624
191,0,367.006
192,0,368.732
193,0,370.936
194,0,373.259
195,0,375.691
196,0,379.254
197,0,384.22
198,0,389.267
199,0,393.814
200,0,398.756
201,0,404.792
202,0,411.449
203,0,420.466
204,0,437.37
205,0,442.685
206,0,448.42
207,0,458.268
208,0,462.874
209,0,459.193
210,0,456.115
211,0,454.977
212,0,455.231
213,0,458.086
214,0,464.042
215,0,473.023
216,0,489.117
217,0,500.897
218,0,511.611
219,0,520.81
220,0,528.667
221,0,533.948
222,0,537.993
223,0,541.768
224,0,545.277
225,0,548.086
226,0,547.966
227,0,549.913
228,0,555.768
229,0,561.417
230,0,559.258
231,0,557.081
232,0,554.088
233,0,552.229
234,0,551.093
235,0,550.402
236,0,552.472
237,0,553.268
238,0,554.298
239,0,555.901
240,0,556.682
241,0,557.822
242,0,558.283
243,0,559.542
244,0,561.12
245,0,561.377
246,0,562.611
247,0,563.668
248,0,565.167
249,0,567.871
250,0,568.679
251,0,570.009
252,0,570.958
253,0,571.735
254,0,571.831
255,0,574.958
256,0,575.963
257,0,578.55
258,0,579.212
259,0,580.496
260,0,582.816
261,0,583.1
262,0,583.401
263,0,585.483
264,0,586.944
265,0,587.942
266,0,589.93
267,0,592.223
268,0,588.576
269,0,587.972
270,0,586.236
271,0,586.305
272,0,589.036
273,0,591.159
274,0,590.701
275,0,592.396
276,0,594.357
277,0,594.906
278,0,596.46
279,0,595.332
280,0,594.96
281,0,597.085
282,0,599.708
283,0,601.683
284,0,601.844
285,0,604.105
286,0,607.786
287,0,609.01
288,0,608.303
289,0,609.349
290,0,613.396
291,0,612.626
292,0,613.527
293,0,614.493
294,0,613.835
295,0,616.999
296,0,618.067
297,0,626.124
298,0,625.599
299,0,622.311
300,0,623.169
301,0,622.093
302,0,623.411
303,0,625.268
304,0,624.812
305,0,628.915
306,0,629.489
307,0,628.258
308,0,630.474
309,0,630.264
310,0,634.302
311,0,634.672
312,0,632.687
313,0,633.371
314,0,633.613
315,0,636.216
316,0,634.559
317,0,635.568
318,0,635.789
319,0,638.426
320,0,638.887
321,0,639.523
322,0,640.203
323,0,640.515
324,0,642.07
325,0,642.545
326,0,643.681
327,0,644.245
328,0,644.241
329,0,646.25
330,0,648.552
331,0,646.716
332,0,648.153
333,0,647.054
334,0,647.49
335,0,652.984
336,0,649.839
337,0,651.548
338,0,651.515
339,0,652.476
340,0,652.194
341,0,653.053
342,0,655.161
343,0,655.052
344,0,655.176
345,0,655.378
346,0,657.145
347,0,658.385
348,0,658.185
349,0,654.118

File: PMMA/Calibration_Data/GIDAZE+/GIDAZE+_FPA_65kW_Temp_2.csv
Time,Mass,Back Surface Temperature 1
[s],[g],[K]
1,0,297.032
2,0,296.991
3,0,296.989
4,0,296.964
5,0,296.959
6,0,296.93
7,0,296.901
8,0,296.878
9,0,296.882
10,0,296.885
11,0,296.86
12,0,296.87
13,0,296.885
14,0,296.922
15,0,296.962
16,0,297.204
17,0,297.491
18,0,297.68
19,0,297.79
20,0,297.988
21,0,298.202
22,0,298.408
23,0,298.647
24,0,298.854
25,0,299.131
26,0,299.41
27,0,299.697
28,0,299.986
29,0,300.288
30,0,300.623
31,0,300.91
32,0,301.224
33,0,301.601
34,0,301.958
35,0,302.314
36,0,302.687
37,0,303.09
38,0,303.525
39,0,303.945
40,0,304.367
41,0,304.808
42,0,305.262
43,0,305.74
44,0,306.177
45,0,306.693
46,0,307.178
47,0,307.698
48,0,308.207
49,0,308.709
50,0,309.221
51,0,309.76
52,0,310.283
53,0,310.826
54,0,311.368
55,0,311.909
56,0,312.453
57,0,313.039
58,0,313.605
59,0,314.195
60,0,314.777
61,0,315.379
62,0,315.986
63,0,316.631
64,0,317.252
65,0,317.926
66,0,318.527
67,0,319.21
68,0,319.909
69,0,320.636
70,0,321.294
71,0,322.041
72,0,322.82
73,0,323.596
74,0,324.322
75,0,325.193
76,0,326.007
77,0,326.938
78,0,327.919
79,0,328.947
80,0,330.162
81,0,331.397
82,0,333.019
83,0,334.826
84,0,336.751
85,0,341.523
86,0,346.737
87,0,353.717
88,0,358.093
89,0,362.267
90,0,364.402
91,0,366.013
92,0,366.978
93,0,367.549
94,0,368.403
95,0,367.864
96,0,365.032
97,0,361.602
98,0,359.571
99,0,355.457
100,0,349.953
101,0,345.464
102,0,341.942
103,0,339.185
104,0,336.992
105,0,335.268
106,0,333.788
107,0,332.613
108,0,331.656
109,0,330.968
110,0,330.496
111,0,330.177
112,0,329.882
113,0,329.701
114,0,329.588
115,0,329.527
116,0,329.519
117,0,329.478
118,0,329.491
119,0,329.553
120,0,329.621
121,0,329.725
122,0,329.838
123,0,330.014
124,0,330.176
125,0,330.389
126,0,330.596
127,0,330.811
128,0,331.011
129,0,331.211
130,0,331.464
131,0,331.736
132,0,332.047
133,0,332.303
134,0,332.597
135,0,332.967
136,0,333.282
137,0,333.65
138,0,334.001
139,0,334.352
140,0,334.755
141,0,335.117
142,0,335.389
143,0,335.568
144,0,335.861
145,0,336.154
146,0,336.426
147,0,336.762
148,0,337.093
149,0,337.47
150,0,337.791
151,0,338.151
152,0,338.567
153,0,338.906
154,0,339.274
155,0,339.642
156,0,339.967
157,0,340.254
158,0,340.541
159,0,340.787
160,0,341.036
161,0,341.28
162,0,341.572
163,0,341.909
164,0,342.195
165,0,342.53
166,0,342.863
167,0,343.174
168,0,343.501
169,0,343.81
170,0,344.11
171,0,344.474
172,0,344.959
173,0,345.902
174,0,346.772
175,0,347.545
176,0,348.236
177,0,348.973
178,0,349.795
179,0,350.821
180,0,351.931
181,0,353.11
182,0,354.59
183,0,356.293
184,0,358.595
185,0,361.893
186,0,366.809
187,0,377.402
188,0,398.366
189,0,407.91
190,0,410.971
191,0,414.981
192,0,421.476
193,0,426.436
194,0,430.097
195,0,434.198
196,0,439.31
197,0,445.722
198,0,453.162
199,0,460.71
200,0,467.569
201,0,475.664
202,0,483.499
203,0,489.162
204,0,494.473
205,0,502.171
206,0,508.197
207,0,514.943
208,0,521.633
209,0,509.577
210,0,494.593
211,0,486.663
212,0,489.288
213,0,497.407
214,0,514.192
215,0,555.686
216,0,599.31
217,0,666.116
218,0,642.898
219,0,623.553
220,0,611.755
221,0,610.854
222,0,621.77
223,0,645.051
224,0,634.402
225,0,707.833
226,0,712.393
227,0,689.27
228,0,629.696
229,0,610.29
230,0,602.211
231,0,598.065
232,0,595.307
233,0,595.087
234,0,595.764
235,0,594.212
236,0,595.524
237,0,597.693
238,0,597.231
239,0,597.375
240,0,598.688
241,0,600.384
242,0,602.409
243,0,606.271
244,0,607.885
245,0,615.219
246,0,615.133
247,0,613.365
248,0,611.808
249,0,615.226
250,0,618.391
251,0,623.468
252,0,633.103
253,0,630.265
254,0,633.46
255,0,638.056
256,0,637.833
257,0,635.935
258,0,642.053
259,0,646.33
260,0,661.355
261,0,655.001
262,0,651.165
263,0,658.264
264,0,687.282
265,0,683.339
266,0,663.554
267,0,659.117
268,0,650.559
269,0,649.307
270,0,648.327
271,0,656.801
272,0,662.997
273,0,662.366
274,0,661.577
275,0,658.682
276,0,663.151
277,0,665.825
278,0,668.316
279,0,671.036
280,0,664.219
281,0,664.888
282,0,675.371
283,0,670.472
284,0,669.744
285,0,678.525
286,0,681.38
287,0,681.028
288,0,676.958
289,0,676.101
290,0,685.3
291,0,683.189
292,0,682.238
293,0,685.808
294,0,683.519
295,0,677.752
296,0,679.678
297,0,682.41
298,0,680.208
299,0,680.49
300,0,683.9
301,0,685.757
302,0,684.586
303,0,685.253
304,0,684.016
305,0,683.558
306,0,682.454
307,0,684.753
308,0,686.985
309,0,687.25
310,0,688.586
311,0,691.277
312,0,692.558
313,0,692.16
314,0,694.06
315,0,690.245
316,0,693.743
317,0,691.149
318,0,691.635
319,0,690.949
320,0,693.292
321,0,690.157
322,0,689.939
323,0,693.058
324,0,696.709
325,0,697.63
326,0,697.07
327,0,696.533
328,0,696.504
329,0,695.532
330,0,699.066
331,0,696.693
332,0,696.34
333,0,698.644
334,0,701.456
335,0,700.571
336,0,700.667
337,0,700.893
338,0,703.054
339,0,703.521
340,0,704.853
341,0,704.68
342,0,702.64
343,0,703.84
344,0,704.844

File: PMMA/Calibration_Data/GIDAZE+/GIDAZE+_TGA_O2-10_10K_2.csv
Time,Temperature,Mass
[s],[K],[mg]
0,299.402,1.993
61.8,304.402,1.994095353
84.7,309.402,1.996834532
105,314.402,1.994001283
126,319.402,1.996098318
147,324.402,1.994959318
169,329.402,1.995642917
193,334.402,1.997440404
219,339.402,1.997018885
247,344.402,2.001508117
277,349.402,2.00426344
307,354.402,2.006434414
338,359.402,2.005818577
368,364.402,2.007917804
399,369.402,2.007994535
429,374.402,2.010981045
459,379.402,2.011933699
489,384.402,2.014107265
520,389.402,2.011401369
550,394.402,2.010920657
580,399.402,2.013109171
609,404.402,2.013015101
639,409.402,2.012011028
669,414.402,2.008989042
699,419.402,2.011012335
729,424.402,2.008000713
759,429.402,2.005007825
789,434.402,2.004923123
819,439.402,2.006009108
849,444.402,2.006052755
879,449.402,2.005934969
909,454.402,2.006029238
939,459.402,2.004978329
969,464.402,2.003976647
999,469.402,2.007000825
1030,474.402,2.007992143
1060,479.402,2.006001336
1090,484.402,2.002004573
1120,489.402,2.003999965
1150,494.402,2.001967703
1180,499.402,2.002010951
1210,504.402,2.002999678
1240,509.402,2.003996178
1270,514.402,2.00300785
1300,519.402,2.002978951
1330,524.402,2.002976759
1360,529.402,2.002974965
1390,534.402,2.00101764
1420,539.402,1.998995941
1450,544.402,1.991991542
1480,549.402,1.977962815
1510,554.402,1.951839169
1540,559.402,1.914758607
1570,564.402,1.838546885
1600,569.402,1.757044345
1630,574.402,1.67095392
1660,579.402,1.574152714
1690,584.402,1.473332226
1720,589.402,1.38740981
1750,594.402,1.310456493
1780,599.402,1.225556885
1810,604.402,1.13456069
1840,609.402,1.031159267
1870,614.402,0.918066681
1900,619.402,0.801029749
1930,624.402,0.68104517
1960,629.402,0.563175363
1990,634.402,0.457296042
2020,639.402,0.365396819
2050,644.402,0.291465289
2080,649.402,0.231779722
2110,654.402,0.181913467
2140,659.402,0.144858813
2170,664.402,0.112893684
2200,669.402,0.090851702
2230,674.402,0.073898846
2260,679.402,0.063978688
2290,684.402,0.057921563
2320,689.402,0.055863989
2350,694.402,0.055999912
2380,699.402,0.055999912
2410,704.402,0.058063663
2440,709.402,0.059002366
2470,714.402,0.0569998
2500,719.402,0.055992538
2530,724.402,0.05600051
2560,729.402,0.056998604
2590,734.402,0.058999975
2620,739.402,0.058999975
2650,744.402,0.059003762
2680,749.402,0.056999999
2710,754.402,0.055932349
2740,759.402,0.055000024
2770,764.402,0.055000024
2800,769.402,0.053040706
2830,774.402,0.052999849
2860,779.402,0.052999849
2890,784.402,0.052999849
2920,789.402,0.055135946
2950,794.402,0.053926594
2980,799.402,0.054008706
3010,804.402,0.057004185
3040,809.402,0.056999999
3070,814.402,0.058004272
3100,819.402,0.057999887
3130,824.402,0.056983856
3160,829.402,0.057980555
3190,834.402,0.058048517
3220,839.402,0.05602901
3250,844.402,0.055000024
3280,849.402,0.055031713
3310,854.402,0.054000136
3340,859.402,0.052937269
3370,864.402,0.053000048
3400,869.402,0.053000048
3430,874.402,0.053000048
3460,879.402,0.052977328
3490,884.402,0.055006601
3520,889.402,0.058877206
3550,894.402,0.057000199
3580,899.402,0.055933346
3610,904.402,0.057009964
3640,909.402,0.056999999
3670,914.402,0.056999999

File: PMMA/Calibration_Data/GIDAZE+/GIDAZE+_TGA_O2-21_10K_3.csv
Time,Temperature,Mass
[s],[K],[mg]
0.00E+00,299.206,6.044
6.17E+01,304.206,6.044779676
8.45E+01,309.206,6.043928681
1.05E+02,314.206,6.043000927
1.25E+02,319.206,6.046041663
1.46E+02,324.206,6.044336046
1.68E+02,329.206,6.047000242
1.92E+02,334.206,6.045000282
2.18E+02,339.206,6.047012934
2.46E+02,344.206,6.04786272
2.75E+02,349.206,6.045404021
3.06E+02,354.206,6.044086429
3.36E+02,359.206,6.045961278
3.67E+02,364.206,6.044724071
3.98E+02,369.206,6.046104521
4.28E+02,374.206,6.044796599
4.58E+02,379.206,6.045104239
4.88E+02,384.206,6.043414941
5.18E+02,389.206,6.042205536
5.48E+02,394.206,6.041153276
5.78E+02,399.206,6.041228222
6.08E+02,404.206,6.041161133
6.38E+02,409.206,6.037244017
6.68E+02,414.206,6.033395802
6.98E+02,419.206,6.031494964
7.28E+02,424.206,6.026851359
7.58E+02,429.206,6.026743171
7.88E+02,434.206,6.021889235
8.18E+02,439.206,6.022355227
8.48E+02,444.206,6.017634259
8.78E+02,449.206,6.015842213
9.08E+02,454.206,6.014950118
9.38E+02,459.206,6.012327022
9.68E+02,464.206,6.008605732
9.98E+02,469.206,6.00545983
1.03E+03,474.206,6.005492467
1.06E+03,479.206,6.001832825
1.09E+03,484.206,5.999392862
1.12E+03,489.206,5.999385005
1.15E+03,494.206,5.997913896
1.18E+03,499.206,5.997946533
1.21E+03,504.206,5.994674916
1.24E+03,509.206,5.993053915
1.27E+03,514.206,5.99196116
1.30E+03,519.206,5.992179953
1.33E+03,524.206,5.991106538
1.36E+03,529.206,5.988004758
1.39E+03,534.206,5.981253005
1.42E+03,539.206,5.969019949
1.45E+03,544.206,5.94622319
1.48E+03,549.206,5.907487194
1.51E+03,554.206,5.845802734
1.54E+03,559.206,5.771725053
1.57E+03,564.206,5.701513718
1.60E+03,569.206,5.620122192
1.63E+03,574.206,5.509555674
1.66E+03,579.206,5.328993591
1.69E+03,584.206,5.061596152
1.72E+03,589.206,4.71106168
1.75E+03,594.206,4.375006818
1.78E+03,599.206,4.024437895
1.81E+03,604.206,3.610698292
1.84E+03,609.206,3.094020304
1.87E+03,614.206,2.534402718
1.90E+03,619.206,2.01115067
1.93E+03,624.206,1.57103203
1.96E+03,629.206,1.1955582
1.99E+03,634.206,0.916130784
2.02E+03,639.206,0.70332517
2.05E+03,644.206,0.544371596
2.08E+03,649.206,0.420968226
2.11E+03,654.206,0.328877007
2.14E+03,659.206,0.257186101
2.17E+03,664.206,0.204088957
2.20E+03,669.206,0.162970416
2.23E+03,674.206,0.131996729
2.26E+03,679.206,0.108745461
2.29E+03,684.206,0.096088116
2.32E+03,689.206,0.090001204
2.35E+03,694.206,0.087999431
2.38E+03,699.206,0.088000036
2.41E+03,704.206,0.086028483
2.44E+03,709.206,0.082973241
2.47E+03,714.206,0.082999834
2.50E+03,719.206,0.082998021
2.53E+03,724.206,0.082000157
2.56E+03,729.206,0.082000157
2.59E+03,734.206,0.08298412
2.62E+03,739.206,0.082999834
2.65E+03,744.206,0.084004952
2.68E+03,749.206,0.084000116
2.71E+03,754.206,0.08293335
2.74E+03,759.206,0.080669872
2.77E+03,764.206,0.082999834
2.80E+03,769.206,0.081995322
2.83E+03,774.206,0.082000157
2.86E+03,779.206,0.082000157
2.89E+03,784.206,0.082000761
2.92E+03,789.206,0.080999875
2.95E+03,794.206,0.081000479
2.98E+03,799.206,0.079994153
3.01E+03,804.206,0.080000197
3.04E+03,809.206,0.081048227
3.07E+03,814.206,0.082000157
3.10E+03,819.206,0.082000157
3.13E+03,824.206,0.083974127
3.16E+03,829.206,0.084000116
3.19E+03,834.206,0.084000116
3.22E+03,839.206,0.084000116
3.25E+03,844.206,0.083778302
3.28E+03,849.206,0.084998585
3.31E+03,854.206,0.084999794
3.34E+03,859.206,0.084255173
3.37E+03,864.206,0.082995604
3.40E+03,869.206,0.082999834
3.43E+03,874.206,0.082001366
3.46E+03,879.206,0.081015589
3.49E+03,884.206,0.080246188
3.52E+03,889.206,0.079992944
3.55E+03,894.206,0.080999875
3.58E+03,899.206,0.080999875
3.61E+03,904.206,0.082561644
3.64E+03,909.206,0.083000439
3.67E+03,914.206,0.082843899
