Repository: MaCFP/matl-db

# matl-db

#### Welcome to the MaCFP Condensed Phase Subgroup database!

The MaCFP Condensed Phase Working Group was organized to enable the fire safety science research community to make significant progress towards establishing a common framework for the selection of experiments and the methodologies used to analyze these experiments when developing pyrolysis models. Key objectives of this effort include:
- Cataloguing current approaches used to parameterize pyrolysis models;
- Developing standard data set formats for experimental data on pyrolysis;
- Developing requirements for data set quality and establishing a data review committee;
- Quantifying the inter-laboratory variability for comparable experimental datasets; and
- Assessing the impact of the variability of model parameters on fire growth predictions

#### In preparation for MaCFP-4, please read the following:

[Guidelines for Participation in the MaCFP-4 Workshop (2026)](https://github.com/MaCFP/macfp-db/releases/download/macfp-4.0/MaCFP-4_Guidelines_for_Participation.pdf)

[Presentation of Target Experiments and Modeling Guidelines for the upcoming MaCFP-4 Workshop (meeting recording and presentation slides)](https://github.com/MaCFP/macfp-db/releases/tag/macfp-4.0)

Please visit our [wiki pages](https://github.com/MaCFP/matl-db/wiki/How-to-Contribute) for additional details, including how to contribute (experimentalists and modelers).

#### Presentations for previous MaCFP workshops can be found on online:

[**MaCFP-4 (La Rochelle, 2026)**](https://github.com/MaCFP/macfp-db/releases/tag/macfp-4.0)

[**MaCFP-3 (Tsukuba, 2023)**](https://github.com/MaCFP/macfp-db/releases/tag/macfp-3.0)

[**MaCFP-2 (Waterloo, 2021)**](https://github.com/MaCFP/matl-db/releases/tag/v1.1.0)

# Laboratoire Central de la Préfecture de Police (LCPP)

### Experimental Conditions, TGA
Four repeats were performed but only the best three were selected. 
Pleae note: TGA Measurements received from LCPP from tests conducted at 10 and 20 K/min appear to be identical. LCPP has been contacted in an effort to resolve this issue: when possible, the offending dataset will be edited accordingly.

* Heating Rate: 2.5, 5, 10, or 20 K/min
* Temperature program
  - Initial Temperature: 300 K
  - Initial Isotherm: 300 s
  - Maximum Temperature: 800 K
  - Final Isotherm: 300 s
* Sample mass: ~4 mg
* Sample geometry: powdered
* Calibration type: A full calibration is performed every two years. Last calibration carried out in December 2017 using onset temperatures of Indium and Aluminium and verification of calibration on CaCO3. Periodical verification of the equipment: every 6 months or before any extensive use of the equipment.
* Crucible
  - Type: Alumina
  - Volume: 70 µL
  - Diameter: None
  - Mass: ~170 mg
  - Lid: None
  - Note: None
* Carrier Gas
  - Type: Nitrogen
  - Flow rate: 80 ml/min
  - Note: None
* Instrument
  - Type: None [?]
  - Note: None
 
| Test Name | Heating Rate (K/min) |  Initial Sample Mass (mg) | 
| --------- | :----: | :------------------------:|
|LCPP\_STA\_N2\_2.5K\_1 |  2.5  | 3.00723|  
|LCPP\_STA\_N2\_2.5K\_2 |  2.5  | 3.12678|  
|LCPP\_STA\_N2\_2.5K\_3 |  2.5  | 3.18254|  
|LCPP\_STA\_N2\_5K\_1  |  5  | 3.09388|  
|LCPP\_STA\_N2\_5K\_2  |  5  | 3.0349|  
|LCPP\_STA\_N2\_5K\_3  |  5  | 3.06027|  
|LCPP\_STA\_N2\_10K\_1 |  10  | 3.01186|  
|LCPP\_STA\_N2\_10K\_2 |  10  | 2.94796|  
|LCPP\_STA\_N2\_10K\_3 |  10  | 3.15013|  
|LCPP\_STA\_N2\_15K\_1 |  15  | 3.04276|  
|LCPP\_STA\_N2\_15K\_2 |  15  | 3.12389|  
|LCPP\_STA\_N2\_15K\_3 |  15  | 3.06913|  
|LCPP\_STA\_N2\_20K\_1 |  20  | 3.01186|  
|LCPP\_STA\_N2\_20K\_2 |  20  | 2.94796|  
|LCPP\_STA\_N2\_20K\_3 |  20  | 3.15013|

### Experimental Conditions, Cone calorimeter
For three out of four samples for each heat flux, no mass information is available. Measurements of temperature and HRR for these 6 samples are however made available for estimation of HRR repeatability. A single thermocouple was used to measure temperature at the center of the sample back surface. Prior to testing, samples were wrapped with aluminum foil. Distance between sample side and the conical heater resistance = 25 mm. 

* Extraction flow rate: 24L/s
* Sample holder dimensions:
    - Square pan: 106mm x 106mm x 25mm [?]
    - Retainer frame: None
    - Retaining grid: None
* Backing Insulation: Monolith substrates (3x, each 12 mm thick) [material type/thermal conductivity / thermophysical properties?]
* Thermocouple location: Central on sample back surface

###### Test Heating Conditions  
|Test Name | Heat Flux (kW/m2)| Heater Temperature (K) 
|----------|:------:| :---: |
|LCPP\_Cone\_25kW\_1 | 25| 310?  |
|LCPP\_Cone\_25kW\_2 | 25| 310?|
|LCPP\_Cone\_25kW\_3 | 25| 310?|
|LCPP\_Cone\_25kW\_4 | 25| 310?|
|LCPP\_Cone\_65kW\_1 | 65| 559? | 
|LCPP\_Cone\_65kW\_2 | 65| 559?|
|LCPP\_Cone\_65kW\_3 | 65| 558? | 
|LCPP\_Cone\_65kW\_4 | 65| 558?|

File: PMMA/Calibration_Data/LCPP/LCPP_Cone_25kW_1.csv
Time,Mass,HRR,Back Surface Temperature
[s],[g],[kW/m2],[K]
0,67.016741,0.656418944,303.994
1,67.016741,,304.006
2,67.016741,,304.026
3,67.016741,,304.002
4,67.016741,,304.071
5,67.016741,1.102538691,304.134
6,67.016741,,304.172
7,67.016741,,304.314
8,67.016741,,304.402
9,67.016741,,304.553
10,67.016741,5.373613583,304.769
11,67.016741,,304.933
12,67.016741,,305.15
13,67.016741,,305.451
14,67.016741,,305.69
15,67.016741,11.00035802,306.039
16,67.016741,,306.415
17,66.861134,,306.786
18,66.737457,,307.25
19,66.816199,,307.666
20,66.73908,8.849035974,308.18
21,66.622055,,308.741
22,66.512858,,309.337
23,66.417585,,309.909
24,66.417679,,310.547
25,66.420378,4.502634308,311.224
26,66.419922,,311.903
27,66.419838,,312.606
28,66.41345,,313.249
29,66.477067,,314.132
30,66.489959,3.358352694,314.873
31,66.499253,,315.582
32,66.589467,,316.429
33,66.595335,,317.227
34,66.608452,,318.134
35,66.608499,4.37384642,319.043
36,66.610274,,319.866
37,66.607959,,320.852
38,66.604258,,321.799
39,66.702689,,322.612
40,66.625621,7.245598391,323.694
41,66.700172,,324.618
42,66.5292,,325.503
43,66.591191,,326.619
44,66.510965,,327.572
45,66.429399,8.971482905,328.446
46,66.420871,,329.609
47,66.418721,,330.579
48,66.321473,,331.487
49,66.305418,,332.687
50,66.21358,5.946294046,333.682
51,66.196076,,334.618
52,66.197857,,335.635
53,66.1945,,336.813
54,66.189666,,337.761
55,66.132687,3.452707832,338.813
56,66.1211,,339.779
57,66.181994,,340.931
58,66.130289,,341.98
59,66.182912,,342.941
60,66.195291,4.668580056,344.11
61,66.286723,,345.156
62,66.305912,,346.102
63,66.3063,,347.317
64,66.40127,,348.35
65,66.318211,3.410453756,349.269
66,66.305222,,350.542
67,66.306686,,351.521
68,66.404837,,352.464
69,66.417669,,353.541
70,66.423173,1.723633725,354.638
71,66.419985,,355.61
72,66.420693,,356.667
73,66.487799,,357.765
74,66.480662,,358.762
75,66.492086,0.926052251,359.937
76,66.58734,,360.708
77,66.605373,,361.85
78,66.511086,,362.842
79,66.474167,,363.753
80,66.490168,1.235304045,364.926
81,66.433923,,365.834
82,66.419053,,366.719
83,66.420073,,367.847
84,66.341425,,368.72
85,66.307567,1.431648727,369.571
86,66.305527,,370.646
87,66.210084,,371.44
88,66.134464,,372.253
89,66.019204,,373.282
90,65.908081,6.52718283,373.842
91,65.891754,,374.595
92,65.829365,,375.323
93,65.820544,,375.906
94,65.72417,,376.721
95,65.70785,5.334553122,377.305
96,65.709632,,377.708
97,65.611939,,378.23
98,65.691062,,378.772
99,65.609623,,379.487
100,65.686577,2.620806977,379.995
101,65.608937,,380.666
102,65.688898,,381.388
103,65.7059,,381.96
104,65.612105,,382.682
105,65.675553,0.818301434,383.432
106,65.707073,,384.11
107,65.612927,,384.858
108,65.594854,,385.589
109,65.59614,,386.389
110,65.576471,-1.179106547,387.172
111,65.593733,,388.003
112,65.531764,,389.028
113,65.578029,,390.148
114,65.527674,,391.388
115,65.555162,56.59494688,392.578
116,65.588799,,393.655
117,65.591375,,394.911
118,65.591444,,396.16
119,65.52673,,397.193
120,65.514753,188.0639707,398.503
121,65.519315,,399.625
122,65.522439,,400.669
123,65.52058,,401.945
124,65.424787,,402.987
125,65.40944,295.9427519,404.015
126,65.313576,,405.246
127,65.298975,,406.209
128,65.296825,,407.223
129,65.045796,,408.26
130,65.001316,346.0070475,409.308
131,64.938222,,410.282
132,64.738947,,411.225
133,64.550501,,412.304
134,64.077612,,413.264
135,64.091286,355.695764,414.185
136,64.108087,,415.127
137,63.949571,,416.199
138,63.667495,,417.081
139,62.763706,,418.055
140,62.683668,374.9311497,419.037
141,62.536787,,419.918
142,62.421273,,420.823
143,62.336882,,421.793
144,62.233877,,422.7
145,62.123175,394.9065056,423.599
146,61.945628,,424.665
147,61.755394,,425.597
148,61.728487,,426.392
149,61.53342,,427.298
150,61.43635,400.0492717,428.307
151,61.324157,,429.147
152,61.146798,,430.072
153,60.92944,,430.925
154,60.74045,,432.001
155,60.521535,409.5559029,432.916
156,60.163933,,433.759
157,59.319975,,434.695
158,59.284542,,435.728
159,59.204154,,436.584
160,59.12555,412.3762966,437.499
161,58.982636,,438.492
162,58.83299,,439.382
163,58.81339,,440.319
164,58.626012,,441.128
165,58.589174,414.1759189,442.179
166,58.466786,,443.055
167,58.409669,,443.83
168,58.307822,,444.766
169,58.229191,,445.48
170,58.026471,420.1821468,446.249
171,57.838018,,447.222
172,57.714223,,447.962
173,57.54555,,448.822
174,57.169912,,449.817
175,57.011182,414.7944063,450.576
176,56.833094,,451.504
177,56.802034,,452.224
178,56.642982,,453.069
179,56.112121,,453.766
180,56.021251,424.3913702,454.392
181,55.927128,,455.305
182,55.812472,,456.022
183,55.732445,,456.889
184,55.286093,,457.697
185,55.113537,421.1297252,458.449
186,54.936666,,459.317
187,54.814292,,460.25
188,54.639352,,461.084
189,54.261799,,461.961
190,54.131191,421.2249364,462.916
191,54.026327,,463.839
192,53.902651,,464.694
193,53.827194,,465.557
194,53.63328,,466.597
195,53.503937,436.1375648,467.426
196,53.424849,,468.363
197,53.205818,,469.389
198,53.032043,,470.285
199,52.403591,,471.256
200,52.298177,444.1413353,472.134
201,52.234251,,473.262
202,52.055756,,474.195
203,51.936667,,475.28
204,51.826901,,476.304
205,51.615821,448.7642207,477.182
206,51.267909,,478.294
207,51.212817,,479.242
208,51.121718,,480.169
209,51.007928,,481.187
210,50.925273,434.3194702,482.242
211,50.724882,,483.043
212,50.632936,,484.209
213,50.524951,,485.121
214,50.35421,,486.337
215,49.981981,446.1894238,487.268
216,49.822169,,488.242
217,49.644469,,489.262
218,49.265361,,490.347
219,48.953886,,491.373
220,48.808909,455.737325,492.498
221,48.542365,,493.462
222,48.433013,,494.507
223,48.330435,,495.444
224,48.06549,,496.441
225,47.83337,454.3885499,497.605
226,47.739113,,498.561
227,47.535528,,499.648
228,47.435221,,500.679
229,47.065131,,501.708
230,46.661206,476.8150145,502.713
231,46.437032,,503.614
232,46.411395,,504.788
233,46.320835,,505.715
234,46.20959,,506.873
235,46.03835,468.8131248,507.933
236,45.666309,,508.908
237,45.542106,,509.919
238,45.438253,,511.04
239,45.072037,,512.009
240,44.942715,500.3411422,513.019
241,44.835768,,514.06
242,44.724727,,515.08
243,44.642641,,516.081
244,44.438095,,517.139
245,44.061622,508.9884451,518.103
246,43.931537,,518.961
247,43.669071,,519.932
248,43.12089,,520.845
249,42.683575,,521.691
250,42.523607,506.762805,522.587
251,42.41135,,523.45
252,42.073548,,524.389
253,41.760619,,525.257
254,41.535297,,526.166
255,41.498211,519.0962188,527.014
256,41.345497,,527.851
257,41.313759,,528.652
258,41.205388,,529.65
259,41.045392,,530.465
260,40.867539,542.0911981,531.326
261,40.650531,,532.365
262,40.265152,,533.191
263,40.087662,,534.072
264,39.927649,,534.91
265,39.74221,553.821224,535.864
266,39.208904,,536.762
267,39.022237,,537.591
268,38.777239,,538.447
269,38.372826,,539.454
270,38.24562,553.0888923,540.277
271,38.048306,,541.178
272,37.94727,,542.186
273,37.742839,,543.042
274,37.293893,,543.953
275,36.87614,563.6616465,544.984
276,36.812594,,545.923
277,36.657359,,546.987
278,36.53194,,547.893
279,36.42188,,548.844
280,36.340044,557.5556342,549.733
281,36.081651,,550.819
282,35.853573,,551.774
283,35.499037,,552.682
284,35.243974,,553.668
285,35.112419,570.5047276,554.762
286,34.84746,,555.741
287,34.642942,,556.764
288,34.114826,,557.701
289,33.928632,,558.849
290,33.849651,585.7707951,559.846
291,33.652539,,560.79
292,33.111229,,561.971
293,32.925347,,562.978
294,32.840316,,563.967
295,32.737395,585.0083952,565.246
296,32.46515,,566.264
297,32.262301,,567.353
298,31.454585,,568.619
299,31.30422,,569.656
300,31.245996,575.3636252,570.8
301,31.142362,,571.901
302,30.967268,,573.212
303,30.750075,,574.379
304,30.276796,,575.656
305,29.968489,591.1072124,576.874
306,29.743041,,578.055
307,29.647984,,579.229
308,29.441373,,580.463
309,28.901487,,581.745
310,28.758629,569.1405253,582.862
311,28.554127,,583.911
312,28.101859,,585.057
313,27.929561,,586.092
314,27.746286,,586.998
315,27.629878,576.9633981,588.238
316,26.951432,,589.3
317,26.892395,,590.495
318,26.842058,,591.89
319,26.658549,,592.93
320,26.545525,587.3242803,594.014
321,25.837806,,595.109
322,25.614399,,596.316
323,25.343508,,597.374
324,25.298977,,598.605
325,25.235971,587.4596228,599.609
326,25.033957,,600.629
327,24.434763,,601.576
328,24.331883,,602.656
329,24.145952,,603.609
330,24.016623,631.5275853,604.532
331,23.748097,,605.575
332,23.640105,,606.289
333,23.434777,,607.283
334,23.241042,,608.176
335,22.861399,629.328271,609.219
336,22.641926,,610.169
337,22.51431,,610.997
338,22.344507,,612.095
339,21.969237,,613.01
340,21.902313,623.5198222,613.857
341,21.654009,,614.812
342,21.10031,,615.728
343,20.754541,,616.792
344,20.453353,,617.809
345,20.22193,626.0939979,618.765
346,20.031792,,619.976
347,19.903924,,620.987
348,19.639657,,621.965
349,19.091324,,623.264
350,18.748309,622.2360665,624.411
351,18.546021,,625.879
352,18.418608,,627.106
353,18.146215,,628.416
354,17.941803,,629.781
355,17.568176,627.3413009,631.112
356,17.251233,,632.769
357,17.053832,,634.169
358,16.834341,,635.589
359,16.198384,,637.389
360,16.023958,637.5074278,639.002
361,15.919145,,640.799
362,15.741765,,643.173
363,15.524609,,645.33
364,15.080618,,648.478
365,14.661344,623.9443813,653.32
366,14.445877,,660.703
367,14.324241,,667.897
368,14.141303,,676.471
369,14.018507,,689.582
370,13.843581,638.1320704,710.32
371,12.965625,,737.07
372,12.96572,,791.645
373,12.586776,,847.7
374,12.262674,,874.809
375,12.125898,622.2821877,877.607
376,11.952591,,866.964
377,11.729267,,851.276
378,11.440065,,834.399
379,10.798197,,816.231
380,10.621132,632.0870229,802.062
381,10.423009,,788.975
382,10.323423,,777.51
383,10.123356,,767.254
384,9.687494,,757.723
385,9.522546,618.2785999,747.685
386,9.247477,,739.618
387,9.10391,,732.14
388,8.928766,,724.442
389,8.738579,,717.881
390,8.45463,601.4487692,712.356
391,8.069055,,707.51
392,7.906993,,703.225
393,7.639905,,699.973
394,7.442437,,696.448
395,7.221407,549.1395585,693.12
396,7.027841,,689.772
397,6.746306,,686.569
398,6.541319,,683.262
399,6.419872,,679.574
400,5.989858,527.5952705,676.318
401,5.916717,,673.284
402,5.822392,,670.202
403,5.714494,,666.735
404,5.536255,,662.484
405,5.316565,529.5616246,656.742
406,4.881277,,652.143
407,4.716953,,646.551
408,4.628611,,641.039
409,4.424168,,636.681
410,4.324025,509.0990137,632.771
411,4.125412,,628.772
412,3.933483,,625.176
413,3.468132,,621.167
414,3.327718,,617.467
415,3.306629,443.0402479,614.148
416,3.118138,,611.354
417,2.932593,,608.667
418,2.559235,,605.821
419,2.499494,,603.553
420,2.417202,338.5281278,600.898
421,2.32838,,598.412
422,2.15235,,596.371
423,2.024212,,594.275
424,1.914354,,592.587
425,1.671518,239.1085398,590.685
426,1.602386,,589.094
427,1.500128,,587.489
428,1.488551,,586.139
429,1.424934,,584.54
430,1.313934,147.6363163,583.312
431,1.19889,,582.398
432,1.184205,,581.526
433,1.12456,,580.72
434,1.019422,,580.271
435,0.906667,85.47646883,579.298
436,0.986698,,578.432
437,0.90891,,577.764
438,0.898043,,576.964
439,0.829944,,576.044
440,0.816668,47.05343394,575.027
441,0.820691,,573.982
442,0.817798,,573.075
443,0.724489,,572.385
444,0.705545,,571.797
445,0.607552,16.9772438,571.302
446,0.526075,,570.903
447,0.579149,,570.713
448,0.5893,,570.655
449,0.687074,,570.686
450,0.705664,7.724389594,570.535
451,0.80249,,570.202
452,0.879692,,570.047
453,0.828139,,570.208
454,0.815673,,570.251
455,0.72287,6.934038039,570.258
456,0.7094,,570.269
457,0.708249,,570.35
458,0.703805,,570.682
459,0.703956,,570.832
460,0.609664,6.408981326,570.921
461,0.598593,,570.951
462,0.593386,,571.011
463,0.597227,,571.133
464,0.696722,,570.755
465,0.708548,3.991289931,570.669
466,0.706456,,570.726
467,0.797819,,570.39
468,0.816846,,570.206
469,0.815218,,569.996
470,0.815876,2.675986825,569.379
471,0.723853,,568.995
472,0.709364,,568.192
473,0.610052,,567.627
474,0.592121,,567.231
475,0.59128,0.962888274,566.552
476,0.589752,,566.157
477,0.690495,,565.88
478,0.610361,,565.505
479,0.692813,,565.612
480,0.707208,-0.831878607,566.139
481,0.706827,,566.941
482,0.70181,,567.3
483,0.608248,,566.99
484,0.592513,,567.17
485,0.59,-0.177877602,567.306
486,0.683048,,567.427
487,0.607221,,567.42
488,0.592122,,567.578
489,0.689957,,567.632
490,0.612483,-0.893132292,567.727
491,0.595447,,567.892
492,0.589877,,568.138
493,0.58989,,568.117
494,0.526877,,568.035
495,0.516977,-0.275771304,567.798
496,0.516136,,567.628
497,0.577576,,567.9
498,0.437463,,568.18
499,0.408545,,568.455
500,0.409746,0.480227611,568.521

File: PMMA/Calibration_Data/LCPP/LCPP_Cone_25kW_4.csv
Time,Mass,HRR,Back Surface Temperature
[s],[g],[kW/m2],[K]
0,0,-0.127446413,303.042
1,0,,303.057
2,0,,303.103
3,0,,303.144
4,0,,303.146
5,0,-0.300916869,303.195
6,0,,303.205
7,0,,303.255
8,0,,303.326
9,0,,303.323
10,0,0.497068406,303.381
11,0,,303.445
12,0,,303.469
13,0,,303.547
14,0,,303.578
15,0,-0.38585787,303.614
16,0,,303.729
17,0,,303.762
18,0,,303.843
19,0,,303.977
20,0,6.278122927,304.046
21,0,,304.193
22,0,,304.339
23,0,,304.503
24,0,,304.654
25,0,6.875388087,304.908
26,0,,305.036
27,0,,305.067
28,0,,305.55
29,0,,305.802
30,0,6.654738782,306.149
31,0,,306.486
32,0,,306.817
33,0,,307.198
34,0,,307.619
35,0,4.232534996,307.991
36,0,,308.435
37,0,,308.932
38,0,,309.398
39,0,,309.895
40,0,1.429176884,310.389
41,0,,310.943
42,0,,311.559
43,0,,312.066
44,0,,312.634
45,0,-0.221599165,313.312
46,0,,314.04
47,0,,314.586
48,0,,315.42
49,0,,316.1
50,0,1.931913164,316.846
51,0,,317.401
52,0,,318.155
53,0,,318.977
54,0,,319.607
55,0,5.101823755,320.433
56,0,,321.158
57,0,,322.019
58,0,,322.755
59,0,,323.393
60,0,6.231192206,324.39
61,0,,325.212
62,0,,326.071
63,0,,326.858
64,0,,327.694
65,0,5.17743226,328.665
66,0,,329.405
67,0,,330.137
68,0,,331.073
69,0,,332.068
70,0,4.543210866,332.816
71,0,,333.705
72,0,,334.655
73,0,,335.618
74,0,,336.313
75,0,2.312490713,337.249
76,0,,338.175
77,0,,338.96
78,0,,339.835
79,0,,340.873
80,0,2.508054808,341.718
81,0,,342.506
82,0,,343.402
83,0,,344.354
84,0,,345.274
85,0,6.682228368,346.322
86,0,,347.045
87,0,,347.875
88,0,,348.726
89,0,,349.588
90,0,9.84677899,350.511
91,0,,351.389
92,0,,352.203
93,0,,353.161
94,0,,354.023
95,0,11.92843987,355.133
96,0,,355.935
97,0,,356.55
98,0,,357.419
99,0,,358.366
100,0,8.405063381,359.169
101,0,,359.997
102,0,,360.893
103,0,,361.782
104,0,,362.506
105,0,5.402160008,363.362
106,0,,364.205
107,0,,364.985
108,0,,365.824
109,0,,366.714
110,0,16.35073231,367.381
111,0,,368.173
112,0,,368.916
113,0,,369.732
114,0,,370.692
115,0,113.1177856,371.204
116,0,,371.943
117,0,,372.551
118,0,,373.274
119,0,,373.859
120,0,235.0019148,374.537
121,0,,375.009
122,0,,375.667
123,0,,376.014
124,0,,376.303
125,0,344.2835967,376.497
126,0,,376.553
127,0,,376.595
128,0,,376.558
129,0,,376.401
130,0,368.9576704,376.43
131,0,,376.518
132,0,,376.777
133,0,,377.09
134,0,,377.463
135,0,377.8822685,377.966
136,0,,378.579
137,0,,379.177
138,0,,379.898
139,0,,380.892
140,0,390.591212,381.937
141,0,,383.356
142,0,,384.671
143,0,,386.519
144,0,,387.786
145,0,400.7504258,389.413
146,0,,390.46
147,0,,391.948
148,0,,393.302
149,0,,394.75
150,0,402.5143693,395.736
151,0,,396.908
152,0,,398.011
153,0,,399.246
154,0,,400.299
155,0,397.7802938,401.341
156,0,,402.51
157,0,,403.502
158,0,,404.441
159,0,,405.557
160,0,404.9270325,406.512
161,0,,407.413
162,0,,408.28
163,0,,409.219
164,0,,410.298
165,0,418.5811518,411.104
166,0,,411.932
167,0,,412.791
168,0,,413.48
169,0,,414.188
170,0,407.5210295,414.877
171,0,,415.105
172,0,,415.007
173,0,,414.668
174,0,,414.488
175,0,411.2581122,414.428
176,0,,414.357
177,0,,414.463
178,0,,414.602
179,0,,414.751
180,0,416.9523134,415.093
181,0,,415.474
182,0,,415.853
183,0,,416.32
184,0,,416.897
185,0,426.6801518,417.485
186,0,,418.06
187,0,,418.699
188,0,,419.334
189,0,,419.935
190,0,432.0383603,420.736
191,0,,421.464
192,0,,422.199
193,0,,422.887
194,0,,423.6
195,0,437.8760849,424.287
196,0,,425.217
197,0,,425.873
198,0,,426.643
199,0,,427.577
200,0,423.0253588,428.273
201,0,,429.085
202,0,,429.881
203,0,,430.634
204,0,,431.543
205,0,429.76192,432.303
206,0,,433.068
207,0,,434.019
208,0,,434.738
209,0,,435.621
210,0,446.0609589,436.524
211,0,,437.355
212,0,,438.161
213,0,,439.062
214,0,,439.877
215,0,423.9945325,440.757
216,0,,441.612
217,0,,442.496
218,0,,443.332
219,0,,444.081
220,0,447.7710933,445.135
221,0,,445.897
222,0,,446.687
223,0,,447.679
224,0,,448.482
225,0,443.8741027,449.315
226,0,,450.197
227,0,,451.081
228,0,,452.003
229,0,,452.847
230,0,444.8348255,453.797
231,0,,454.744
232,0,,455.53
233,0,,456.446
234,0,,457.383
235,0,447.1631934,458.191
236,0,,459.279
237,0,,460.124
238,0,,460.894
239,0,,461.695
240,0,449.8335607,462.667
241,0,,463.449
242,0,,464.385
243,0,,465.278
244,0,,466.077
245,0,475.7188396,467.075
246,0,,467.92
247,0,,468.715
248,0,,469.673
249,0,,470.368
250,0,478.6723128,471.184
251,0,,472.254
252,0,,473.028
253,0,,473.78
254,0,,474.75
255,0,473.5124409,475.449
256,0,,476.496
257,0,,477.213
258,0,,478.01
259,0,,478.879
260,0,502.4076502,479.788
261,0,,480.455
262,0,,481.354
263,0,,482.125
264,0,,482.928
265,0,510.1323384,483.778
266,0,,484.476
267,0,,485.252
268,0,,486.216
269,0,,486.834
270,0,533.9656231,487.632
271,0,,488.396
272,0,,489.256
273,0,,490.123
274,0,,490.917
275,0,521.0019487,491.605
276,0,,492.389
277,0,,493.281
278,0,,493.885
279,0,,494.65
280,0,525.4069359,495.439
281,0,,496.067
282,0,,496.944
283,0,,497.629
284,0,,498.394
285,0,527.5407956,499.168
286,0,,499.971
287,0,,500.796
288,0,,501.533
289,0,,502.2
290,0,532.086811,503.031
291,0,,503.88
292,0,,504.68
293,0,,505.514
294,0,,506.392
295,0,545.4649494,507.167
296,0,,508.059
297,0,,508.864
298,0,,509.685
299,0,,510.494
300,0,548.6135162,511.308
301,0,,512.053
302,0,,512.916
303,0,,513.597
304,0,,514.516
305,0,580.5195961,515.545
306,0,,516.267
307,0,,517.144
308,0,,518.022
309,0,,518.829
310,0,562.1377631,519.514
311,0,,520.269
312,0,,520.983
313,0,,521.693
314,0,,522.324
315,0,576.0921781,523.103
316,0,,523.644
317,0,,524.176
318,0,,525.881
319,0,,527.524
320,0,550.7325592,529.378
321,0,,532.005
322,0,,534.094
323,0,,536.997
324,0,,539.018
325,0,563.8684403,542.369
326,0,,546.004
327,0,,549.733
328,0,,552.911
329,0,,555.957
330,0,571.099813,558.673
331,0,,561.372
332,0,,564.302
333,0,,566.551
334,0,,569.315
335,0,586.6802527,571.351
336,0,,573.291
337,0,,575.518
338,0,,577.228
339,0,,579.032
340,0,563.533726,580.513
341,0,,581.973
342,0,,583.745
343,0,,585.07
344,0,,586.387
345,0,571.4630396,587.944
346,0,,589.016
347,0,,590.234
348,0,,591.35
349,0,,592.478
350,0,555.3228475,593.586
351,0,,594.669
352,0,,595.601
353,0,,596.701
354,0,,597.661
355,0,598.8165078,598.844
356,0,,599.961
357,0,,600.784
358,0,,602.044
359,0,,603.154
360,0,582.2655179,603.998
361,0,,605.067
362,0,,606.239
363,0,,607.186
364,0,,608.574
365,0,597.3901075,611.338
366,0,,613.872
367,0,,616.478
368,0,,619.085
369,0,,621.28
370,0,596.1041132,623.35
371,0,,625.683
372,0,,627.712
373,0,,629.634
374,0,,632.059
375,0,600.3538926,634.395
376,0,,636.719
377,0,,639.758
378,0,,642.515
379,0,,645.585
380,0,626.9796704,648.883
381,0,,652.636
382,0,,657.759
383,0,,662.97
384,0,,670.833
385,0,604.1213926,680.958
386,0,,688.516
387,0,,695.742
388,0,,703.05
389,0,,710.471
390,0,594.7766634,718.068
391,0,,728.893
392,0,,748.253
393,0,,773.046
394,0,,797.304
395,0,596.7272679,819.203
396,0,,841.143
397,0,,856.283
398,0,,868.509
399,0,,880.437
400,0,603.687723,889.406
401,0,,897.277
402,0,,905.557
403,0,,911.986
404,0,,917.808
405,0,624.3069441,923.454
406,0,,927.309
407,0,,930.602
408,0,,935.356
409,0,,939.01
410,0,620.1268589,942.81
411,0,,947.443
412,0,,951.533
413,0,,955.488
414,0,,962.268
415,0,616.1862073,967.218
416,0,,960.096
417,0,,942.52
418,0,,917.67
419,0,,896.592
420,0,596.0131444,876.541
421,0,,855.7
422,0,,839.658
423,0,,826.177
424,0,,814.032
425,0,590.7843031,801.463
426,0,,791.954
427,0,,783.626
428,0,,774.754
429,0,,767.932
430,0,567.210402,761.578
431,0,,755.858
432,0,,749.855
433,0,,745.106
434,0,,740.742
435,0,540.6679977,736.319
436,0,,731.318
437,0,,726.909
438,0,,722.589
439,0,,718.04
440,0,497.3186184,714.605
441,0,,711.001
442,0,,707.252
443,0,,704.579
444,0,,701.756
445,0,449.7018641,698.936
446,0,,696.432
447,0,,694.157
448,0,,684.676
449,0,,657.081
450,0,376.6823344,638.373
451,0,,619.792
452,0,,589.987
453,0,,572.364
454,0,,555.637
455,0,336.7621206,538.587
456,0,,527.95
457,0,,517.504
458,0,,506.445
459,0,,496.05
460,0,288.4713252,488.25
461,0,,481.188
462,0,,474.685
463,0,,467.621
464,0,,461.93
465,0,239.8504432,456.387
466,0,,450.912
467,0,,445.01
468,0,,440.205
469,0,,435.591
470,0,206.7613195,430.503
471,0,,426.358
472,0,,421.659
473,0,,417.755
474,0,,414.027
475,0,163.9161111,410.375
476,0,,406.312
477,0,,403.015
478,0,,399.761
479,0,,396.139
480,0,127.0389053,393.168
481,0,,390.236
482,0,,387.451
483,0,,384.312
484,0,,381.783
485,0,71.53599054,379.353
486,0,,376.64
487,0,,374.404
488,0,,372.259
489,0,,369.798
490,0,34.18777429,367.823
491,0,,365.861
492,0,,363.666
493,0,,361.866
494,0,,360.078
495,0,16.75118978,358.109
496,0,,356.413
497,0,,354.783
498,0,,353.244
499,0,,351.464
500,0,13.38533898,350.04

File: PMMA/Calibration_Data/LCPP/LCPP_Cone_65kW_1.csv
Time,Mass,HRR,Back Surface Temperature
[s],[g],[kW/m2],[K]
0,72.458412,-0.142574128,305.18
1,72.458412,,305.182
2,72.458412,,305.15
3,72.458412,,305.174
4,72.458412,,305.149
5,72.458412,-0.020044857,305.139
6,72.458412,,305.111
7,72.458412,,305.055
8,72.458412,,305.055
9,72.458412,,305.026
10,72.458412,1.333222384,305.044
11,72.458412,,305.075
12,72.458412,,305.071
13,72.458412,,305.149
14,72.458412,,305.196
15,72.458412,4.225943497,305.257
16,72.458412,,305.372
17,72.458412,,305.439
18,72.218264,,305.609
19,72.161349,,305.763
20,72.255433,8.478208162,305.912
21,72.036262,,306.188
22,72.039725,,306.39
23,72.053001,,306.67
24,72.052907,,307.007
25,72.058176,5.448238862,307.38
26,71.90413,,307.812
27,71.871241,,308.262
28,71.866852,,308.716
29,71.872081,,309.388
30,71.872511,95.22595622,309.956
31,71.781115,,310.604
32,71.694981,,311.448
33,71.725941,,312.164
34,71.600078,,313.141
35,71.480278,416.1652453,313.958
36,71.306742,,314.853
37,71.086793,,315.826
38,70.488191,,316.94
39,70.43063,,318.004
40,70.390464,602.6932117,319.054
41,70.195155,,320.333
42,69.619114,,321.47
43,69.309802,,322.584
44,69.176369,,323.788
45,69.000454,700.7254304,325.193
46,68.725301,,326.415
47,68.427999,,327.714
48,68.218333,,329.181
49,67.998367,,330.521
50,67.808163,700.0991928,331.854
51,67.443859,,333.413
52,66.488483,,334.813
53,66.10279,,336.16
54,66.052266,,337.813
55,66.060432,778.0765763,339.24
56,65.817794,,340.64
57,65.432244,,342.341
58,64.483323,,343.774
59,64.16842,,345.227
60,64.162495,809.7728149,346.712
61,64.10395,,348.39
62,63.906678,,349.896
63,63.050877,,351.401
64,62.657499,,352.862
65,62.57447,785.6694748,354.627
66,62.416526,,356.067
67,62.137765,,357.567
68,61.408661,,359.06
69,61.011465,,360.775
70,60.894096,784.4147405,362.268
71,60.70513,,363.708
72,60.422332,,365.419
73,59.733587,,366.884
74,59.586235,,368.275
75,59.399884,785.0607955,369.759
76,59.20269,,371.366
77,58.267006,,372.75
78,57.817164,,374.125
79,57.763014,,375.636
80,57.702398,825.7312117,376.998
81,57.445485,,378.247
82,56.721517,,379.702
83,56.167399,,381.058
84,55.986205,,382.357
85,55.871277,777.2746768,384.073
86,55.705424,,385.551
87,55.280468,,387.067
88,55.007603,,388.971
89,54.721321,,390.477
90,53.842072,763.0079138,392.101
91,53.649392,,393.657
92,53.650198,,395.416
93,53.41343,,397.031
94,53.120588,,398.779
95,52.671689,818.1915864,400.368
96,52.486558,,401.934
97,52.219392,,403.701
98,51.343786,,405.089
99,50.773138,,406.839
100,50.4992,802.9652711,408.425
101,50.309129,,410.029
102,50.181566,,411.78
103,50.09845,,413.431
104,49.747485,,415.239
105,49.312156,807.1610896,416.834
106,48.44795,,418.464
107,48.204674,,419.954
108,47.76614,,421.892
109,47.27063,,423.398
110,47.019274,793.1441747,425.004
111,46.956476,,426.913
112,46.799453,,428.43
113,46.285506,,430.142
114,45.448453,,431.695
115,45.377353,873.8808109,433.2
116,45.214985,,435.16
117,44.927654,,436.63
118,44.054007,,438.269
119,43.804696,,440.253
120,43.706037,841.8803132,441.836
121,43.352321,,443.598
122,43.126576,,445.534
123,42.752414,,447.248
124,42.098614,,449.072
125,41.482091,872.7148028,450.911
126,41.220905,,452.69
127,41.013369,,454.33
128,40.824052,,456.224
129,40.539685,,457.976
130,39.813207,813.4816164,459.645
131,39.588593,,461.378
132,39.398576,,463.529
133,38.88593,,465.229
134,38.042067,,467.143
135,37.537915,936.5352717,469.268
136,37.304705,,471.1
137,37.183449,,473.104
138,36.922706,,474.885
139,36.243483,,477.202
140,35.915192,994.1395007,479.212
141,35.658356,,481.116
142,35.181142,,483.188
143,34.841983,,485.49
144,34.639306,,487.541
145,33.702177,909.8098771,489.717
146,33.401331,,492.103
147,33.315113,,494.298
148,33.053334,,496.539
149,32.482547,,499.009
150,32.121278,967.2244009,501.331
151,31.768388,,503.942
152,31.124111,,505.802
153,30.408701,,508.597
154,30.185233,,510.902
155,29.923676,1060.914843,513.273
156,29.48065,,516.178
157,29.238216,,518.465
158,28.962695,,521.324
159,27.657624,,523.682
160,27.21775,1206.406914,525.983
161,26.85669,,528.759
162,26.443994,,531.643
163,26.063003,,534.811
164,25.808034,,538.104
165,25.039089,1048.799515,540.908
166,25.052724,,544.304
167,25.003927,,548.271
168,24.64747,,552.95
169,23.75277,,557.341
170,22.739989,1096.282345,562.431
171,22.497494,,566.615
172,22.301989,,571.319
173,21.624229,,575.279
174,21.383631,,578.986
175,21.027001,1073.185013,582.591
176,20.554763,,586.617
177,19.747767,,589.972
178,19.400767,,593.337
179,19.109419,,597.086
180,18.322019,1066.376729,600.368
181,17.673667,,603.703
182,17.470034,,607.09
183,17.058289,,611.322
184,16.327826,,615.715
185,15.755087,1227.369461,621.188
186,15.323573,,625.069
187,14.769199,,630.45
188,14.413295,,635.32
189,14.113683,,641.957
190,13.72469,1283.111226,649.272
191,13.344712,,658.552
192,12.217839,,672.102
193,11.729078,,684.658
194,11.492561,,699.052
195,10.395464,1544.705738,719.696
196,9.997005,,743.335
197,9.714595,,773.233
198,8.45366,,809.475
199,8.230699,,871.036
200,7.765949,1814.988268,904.286
201,6.775987,,921.779
202,6.37307,,928.145
203,6.105211,,929.172
204,5.662706,,929.166
205,5.091405,1508.763324,928.437
206,4.82732,,924.653
207,4.328774,,920.976
208,3.200353,,917.729
209,2.965678,,913.99
210,2.818134,711.7630421,909.176
211,2.600803,,904.124
212,2.23134,,897.907
213,1.991859,,892.475
214,1.895113,,886.592
215,1.792811,227.2738211,880.647
216,1.678764,,875.181
217,1.516626,,869.282
218,1.381805,,864.35
219,0.880901,,859.85
220,0.917043,72.04683169,854.511
221,1.045385,,850.188
222,0.97636,,846.166
223,0.946098,,841.431
224,0.949671,,837.255
225,0.952311,26.10148865,833.894
226,0.893788,,830.336
227,0.69753,,827.579
228,0.745685,,824.62
229,0.856627,,821.467
230,0.877023,11.50037226,818.739
231,0.876044,,816.81
232,0.874961,,814.842
233,0.873881,,812.717
234,0.878506,,810.259
235,0.789187,6.028645915,808.361
236,1.005321,,806.482
237,1.239773,,804.927
238,1.279152,,803.885
239,1.281277,,802.981
240,1.284081,3.68612002,802.293
241,1.284589,,801.698
242,1.348248,,801.122
243,1.299328,,800.389
244,1.344297,,799.398
245,1.358998,2.437454163,797.935
246,1.361399,,796.544
247,1.357077,,795.759
248,1.294055,,795.244
249,1.283674,,794.518
250,1.193272,2.574693524,793.706

File: PMMA/Calibration_Data/LCPP/LCPP_Cone_65kW_4.csv
Time,Mass,HRR,Back Surface Temperature 1
[s],[g],[kW/m2],[K]
0,0,-0.425759618,298.272
1,0,,298.273
2,0,,298.294
3,0,,298.335
4,0,,298.338
5,0,-1.540523857,298.363
6,0,,298.393
7,0,,298.454
8,0,,298.523
9,0,,298.62
10,0,-2.868913518,298.729
11,0,,298.852
12,0,,299.013
13,0,,299.202
14,0,,299.41
15,0,-2.978377925,299.661
16,0,,299.923
17,0,,300.271
18,0,,300.633
19,0,,301.047
20,0,-1.76190759,301.459
21,0,,302.015
22,0,,302.568
23,0,,303.177
24,0,,303.938
25,0,-2.866214114,304.615
26,0,,305.364
27,0,,306.343
28,0,,307.22
29,0,,308.299
30,0,93.9687875,309.169
31,0,,310.393
32,0,,311.478
33,0,,312.808
34,0,,314.033
35,0,401.2262161,315.291
36,0,,316.575
37,0,,318.148
38,0,,319.533
39,0,,320.88
40,0,609.6526906,322.529
41,0,,323.959
42,0,,325.422
43,0,,327.188
44,0,,328.636
45,0,722.7660186,330.201
46,0,,331.763
47,0,,333.536
48,0,,335.156
49,0,,336.996
50,0,776.3190278,338.445
51,0,,340.266
52,0,,341.916
53,0,,343.805
54,0,,345.199
55,0,779.0128276,347.09
56,0,,349
57,0,,350.692
58,0,,352.286
59,0,,353.941
60,0,808.165991,355.898
61,0,,357.507
62,0,,359.129
63,0,,361.059
64,0,,362.675
65,0,803.4389618,364.278
66,0,,365.901
67,0,,367.498
68,0,,369.352
69,0,,370.798
70,0,779.4501585,372.378
71,0,,374.071
72,0,,375.487
73,0,,376.874
74,0,,378.643
75,0,772.5432688,379.882
76,0,,381.147
77,0,,383.19
78,0,,384.69
79,0,,386.096
80,0,789.7686576,388.091
81,0,,389.643
82,0,,391.22
83,0,,392.79
84,0,,394.364
85,0,784.6566413,396.253
86,0,,397.876
87,0,,399.689
88,0,,401.451
89,0,,403.075
90,0,826.500637,405.014
91,0,,406.697
92,0,,408.348
93,0,,410.009
94,0,,411.995
95,0,826.7986016,413.635
96,0,,415.414
97,0,,417.111
98,0,,419.081
99,0,,420.829
100,0,780.247013,422.476
101,0,,424.211
102,0,,426.266
103,0,,427.873
104,0,,429.712
105,0,823.4257667,431.732
106,0,,433.489
107,0,,435.305
108,0,,437.32
109,0,,439.133
110,0,813.4371818,440.959
111,0,,442.75
112,0,,444.048
113,0,,445.149
114,0,,446.494
115,0,857.145005,447.763
116,0,,448.939
117,0,,450.297
118,0,,451.919
119,0,,453.286
120,0,861.7019436,454.871
121,0,,456.347
122,0,,458.196
123,0,,459.906
124,0,,461.49
125,0,921.4157347,463.614
126,0,,465.421
127,0,,467.429
128,0,,469.409
129,0,,471.156
130,0,945.5968884,473.128
131,0,,475.503
132,0,,477.319
133,0,,479.435
134,0,,481.869
135,0,880.2301129,483.86
136,0,,486.202
137,0,,488.375
138,0,,490.476
139,0,,493.249
140,0,1035.842651,495.458
141,0,,498.154
142,0,,500.634
143,0,,502.822
144,0,,505.636
145,0,988.6555515,508.125
146,0,,510.476
147,0,,513.093
148,0,,515.646
149,0,,518.455
150,0,1060.131068,521.146
151,0,,524.058
152,0,,526.568
153,0,,529.143
154,0,,531.595
155,0,1083.9602,534.097
156,0,,537.384
157,0,,539.579
158,0,,542.92
159,0,,545.959
160,0,1015.392065,548.823
161,0,,551.827
162,0,,555.179
163,0,,557.744
164,0,,560.37
165,0,1056.127153,563.608
166,0,,566.495
167,0,,570.215
168,0,,573.638
169,0,,577.249
170,0,1169.457615,581.139
171,0,,585.26
172,0,,590.472
173,0,,595.638
174,0,,601.018
175,0,1091.626536,607.034
176,0,,611.921
177,0,,616.79
178,0,,622.829
179,0,,627.962
180,0,1390.510038,633.898
181,0,,644.511
182,0,,656.551
183,0,,669.294
184,0,,686.333
185,0,1451.018347,709.907
186,0,,755.652
187,0,,823.976
188,0,,879.977
189,0,,877.28
190,0,1607.154317,866.914
191,0,,857.219
192,0,,809.682
193,0,,768.719
194,0,,737.397
195,0,1671.021351,711.205
196,0,,684.102
197,0,,660.761
198,0,,630.324
199,0,,607.915
200,0,1040.387704,591.288
201,0,,575.545
202,0,,560.899
203,0,,545.103
204,0,,532.662
205,0,419.0882683,521.139
206,0,,508.441
207,0,,498.234
208,0,,487.152
209,0,,478.251
210,0,146.3786957,469.915
211,0,,462.078
212,0,,453.537
213,0,,446.668
214,0,,440.191
215,0,60.39089757,433.056
216,0,,427.237
217,0,,421.704
218,0,,415.597
219,0,,410.693
220,0,32.08920641,406.007
221,0,,400.809
222,0,,396.574
223,0,,392.505
224,0,,388.633
225,0,11.89960877,384.334
226,0,,380.809
227,0,,448.482
228,0,,449.315
229,0,,450.197
230,0,-0.467483154,451.081
231,0,,452.003
232,0,,452.847
233,0,,453.797
234,0,,454.744
235,0,-4.207931443,455.53
236,0,,456.446
237,0,,457.383
238,0,,458.191
239,0,,459.279
240,0,-7.258454453,460.124
241,0,,460.894
242,0,,461.695
243,0,,462.667
244,0,,463.449
245,0,-6.082088459,464.385
246,0,,465.278
247,0,,466.077
248,0,,467.075
249,0,,467.92
250,0,-7.61477255,468.715
