Repository: MaCFP/matl-db

# matl-db

#### Welcome to the MaCFP Condensed Phase Subgroup database!

The MaCFP Condensed Phase Working Group was organized to enable the fire safety science research community to make significant progress towards establishing a common framework for the selection of experiments and the methodologies used to analyze these experiments when developing pyrolysis models. Key objectives of this effort include:
- Cataloguing current approaches used to parameterize pyrolysis models;
- Developing standard data set formats for experimental data on pyrolysis;
- Developing requirements for data set quality and establishing a data review committee;
- Quantifying the inter-laboratory variability for comparable experimental datasets; and
- Assessing the impact of the variability of model parameters on fire growth predictions

#### In preparation for MaCFP-4, please read the following:

[Guidelines for Participation in the MaCFP-4 Workshop (2026)](https://github.com/MaCFP/macfp-db/releases/download/macfp-4.0/MaCFP-4_Guidelines_for_Participation.pdf)

[Presentation of Target Experiments and Modeling Guidelines for the upcoming MaCFP-4 Workshop (meeting recording and presentation slides)](https://github.com/MaCFP/macfp-db/releases/tag/macfp-4.0)

Please visit our [wiki pages](https://github.com/MaCFP/matl-db/wiki/How-to-Contribute) for additional details, including how to contribute (experimentalists and modelers).

## How to interpret and use measurement data in this repository for pyrolysis model calibration and validation
#

### Key factors influencing material response during tests
In this directory, experimental measurements from both mg- and g-scale tests (conducted by 16 unique fire safety science institutions around the world) are available. Every effort was made to remove variability between results due to potential differences in material composition by sharing samples of the same exact PMMA, prepared for mg- and g-scale experiments: that is, all tests were performed on the exact same material, from the same source, and prepared in the same form (excluding minor variations, ~5%, in sample slab thickness, as produced by the manufacturer).

In many cases, data from the same test type under the same nominal test conditions that was provided by different institutions showed qualitative agreement; in others, variations are apparent. Some variations between datasets are simply stochastic (i.e., random, unavoidable noise in repeated tests). However, others may result from systematic causes such as calibration differences in mg-scale experiments or sample holder, insulation type, and/or heater temperature in g-scale experiments. When such measurement data is used as a reference for comparison with the results of numerical simulations, it is the responsibility of users of this data to be aware factors that can can affect this smaterial flammability response. A short summary of these factors is provided below. For further detail, the user of this data is referred to the [Preliminary Summary of Experimental Measurements Document](https://github.com/MaCFP/matl-db/releases/tag/v1.0.0)

#### Milligram-scale experiments
- Heating Rate
- Gaseous Environment
- Crucible Type
- Apparatus Calibration (should be performed for idential test conditions: heating rate, gaseous environment, crucible type)
- Baseline Correction (especially for DSC measurements)
- Initial Sample Mass (and geometry)

#### Gram-scale experiments
- Incident Heat Flux (and uniformity across sample's surface)
- Gaseous Environment (and flow rate, which can affect convective heat transfer at the sample's surface prior to gasification or burning)
- Backing Material (e.g., the presence or absence of an insulating substrate, and its thermal properties)
- Heater Temperature
- Exposed Sample Surface Area
- Sample Holder Characteristics (including the use/non-use of a retainer frame)
- Baseline Correction (especially for HRR measurements)
- Temperature Measurement Instrumentation and Location (e.g., IR camera vs. thermocouple; thermal contact)
#
#

### Outlier Criteria: Identification of clearly incorrect behavior in measurement data
With the help of the experimentalists who performed these experiments and shared their data, significant effort has been made to provide consistent formatting of measurement results and to identify and correct small errors that may have arised either during testing, submission, or compilation and standardization of formating. Despite these efforts, clear outliers can sometimes be identified. Criteria defining these clear outliers are defined below; it is suggested that, for further analysis, users omit data sets that do not meet these criteria.

#### Milligram-scale experiments
For all mg-scale tests, average steady state heating rate must match nominal conditions.

File: PMMA/Calibration_Data/NIST/NIST_TGA_N2_10K_1.csv
Time,Temperature,Mass
[s],[K],[mg]
0,303.147,4.994570141
50.907,304.147,4.989244314
63.1962,305.147,4.988500804
72.054,306.147,4.988620564
79.3158,307.147,4.989064175
85.6476,308.147,4.987950906
91.3692,309.147,4.988712879
96.6696,310.147,4.990298202
101.6652,311.147,4.990385527
106.4256,312.147,4.990466864
111.0048,313.147,4.993563658
115.4478,314.147,4.992193404
119.7894,315.147,4.993979824
124.0524,316.147,4.992638013
128.2572,317.147,4.993860064
132.4218,318.147,4.99390697
136.5618,319.147,4.994756268
140.6892,320.147,4.995226326
144.8148,321.147,4.997001269
148.9506,322.147,4.994677426
153.1086,323.147,4.996417938
157.2972,324.147,4.997561147
161.5236,325.147,4.998112542
165.7926,326.147,4.99933609
170.1138,327.147,4.999608544
174.4926,328.147,4.999420421
178.935,329.147,4.999491279
183.4434,330.147,4.999481299
188.0226,331.147,5.000794168
192.6768,332.147,5.000820615
197.4132,333.147,5.000820615
202.2294,334.147,4.999480301
207.1254,335.147,4.999480301
212.0958,336.147,4.999479802
217.1466,337.147,5.000820116
222.2736,338.147,5.000820615
227.4702,339.147,5.000817621
232.731,340.147,4.998140486
238.0494,341.147,4.998139987
243.423,342.147,4.9994808
248.8476,343.147,4.999480301
254.31,344.147,4.999480301
259.8042,345.147,4.999480301
265.3284,346.147,4.999480301
270.8682,347.147,4.999562636
276.4308,348.147,5.000480297
282.0096,349.147,5.000482792
287.5974,350.147,5.000480796
293.199,351.147,5.000480796
298.8054,352.147,5.000480297
304.4148,353.147,5.000442373
310.0296,354.147,5.001491271
315.6534,355.147,5.000489279
321.2844,356.147,5.001161931
326.9184,357.147,5.000472313
332.5608,358.147,4.999367527
338.2164,359.147,5.000486784
343.8792,360.147,5.001830092
349.551,361.147,5.001838076
355.2372,362.147,5.001540672
360.9438,363.147,5.000060638
366.6684,364.147,4.999476309
372.4098,365.147,4.999696368
378.1668,366.147,5.000380996
383.9472,367.147,5.000641474
389.7486,368.147,5.001772707
395.5698,369.147,5.000380497
401.4192,370.147,5.000380497
407.2866,371.147,5.000576604
413.178,372.147,5.000387982
419.0946,373.147,4.999040183
425.0322,374.147,4.999030702
430.9932,375.147,4.999040682
436.9692,376.147,4.99770935
442.9596,377.147,4.999777705
448.9692,378.147,4.998371523
454.9932,379.147,4.999045672
461.0214,380.147,4.999040183
467.0628,381.147,4.999040183
473.103,382.147,4.999065133
479.1462,383.147,5.000380497
485.199,384.147,4.998952858
491.2584,385.147,4.999137987
497.3154,386.147,4.999368525
503.3676,387.147,4.99903669
509.4204,388.147,4.997700368
515.469,389.147,4.996361052
521.5104,390.147,4.996360553
527.5428,391.147,4.997777214
533.5674,392.147,4.997690388
539.5872,393.147,4.996346581
545.6034,394.147,4.996350573
551.6082,395.147,4.99757462
557.6046,396.147,4.996371531
563.5956,397.147,4.996350074
569.5764,398.147,4.995698879
575.5554,399.147,4.994956866
581.5362,400.147,4.996338597
587.5158,401.147,4.995010259
593.4966,402.147,4.994893992
599.4702,403.147,4.994233316
605.436,404.147,4.993670444
611.4018,405.147,4.993670444
617.364,406.147,4.993671941
623.3256,407.147,4.99468042
629.2914,408.147,4.994135512
635.256,409.147,4.992919948
641.22,410.147,4.993668947
647.1792,411.147,4.991640512
653.1396,412.147,4.990312673
659.1042,413.147,4.991660472
665.0646,414.147,4.991664464
671.0238,415.147,4.988980343
676.9842,416.147,4.988980343
682.9476,417.147,4.988980343
688.9128,418.147,4.988980343
694.8786,419.147,4.987649011
700.8462,420.147,4.987640528
706.8168,421.147,4.987640528
712.788,422.147,4.987640528
718.7604,423.147,4.987640528
724.7418,424.147,4.989005293
730.725,425.147,4.987644021
736.7148,426.147,4.986310693
742.704,427.147,4.985300717
748.6926,428.147,4.985327164
754.6884,429.147,4.984970379
760.6884,430.147,4.984617087
766.6848,431.147,4.983632061
772.6818,432.147,4.982251827
778.6806,433.147,4.981620592
784.6806,434.147,4.981393547
790.6794,435.147,4.980612612
796.6764,436.147,4.97899685
802.6764,437.147,4.978270306
808.6722,438.147,4.977421507
814.6716,439.147,4.978344657
820.6734,440.147,4.976488876
826.6734,441.147,4.975209939
832.683,442.147,4.973808248
838.6974,443.147,4.973284298
844.7082,444.147,4.973839186
850.7184,445.147,4.972522325
856.7316,446.147,4.973065736
862.7508,447.147,4.97046395
868.7706,448.147,4.969120642
874.791,449.147,4.966455483
880.8102,450.147,4.965100698
886.8288,451.147,4.963759885
892.8486,452.147,4.961081752
898.8684,453.147,4.959739941
904.8876,454.147,4.958317292
910.9026,455.147,4.956950531
916.9158,456.147,4.955646644
922.9314,457.147,4.951579794
928.9428,458.147,4.950162135
934.9542,459.147,4.948913637
940.9674,460.147,4.946058359
946.9854,461.147,4.943198091
952.9998,462.147,4.939309883
959.0094,463.147,4.935178163
965.0184,464.147,4.933605315
971.0262,465.147,4.929683674
977.0376,466.147,4.925590876
983.0484,467.147,4.924300961
989.0586,468.147,4.920388302
995.0712,469.147,4.917994599
1001.0784,470.147,4.916551491
1007.088,471.147,4.913426254
1013.0982,472.147,4.910826963
1019.1072,473.147,4.908127373
1025.1168,474.147,4.906908815
1031.1282,475.147,4.905481176
1037.1426,476.147,4.902485679
1043.1618,477.147,4.898785095
1049.1834,478.147,4.897763642
1055.2098,479.147,4.894808065
1061.2404,480.147,4.893421843
1067.268,481.147,4.89051916
1073.2932,482.147,4.888370965
1079.319,483.147,4.887890428
1085.3418,484.147,4.884582557
1091.3622,485.147,4.881141453
1097.3868,486.147,4.87981062
1103.412,487.147,4.877470809
1109.4324,488.147,4.876800153
1115.4552,489.147,4.874068128
1121.4774,490.147,4.872805658
1127.4942,491.147,4.869425432
1133.5134,492.147,4.867419951
1139.535,493.147,4.865996304
1145.5554,494.147,4.864740321
1151.5746,495.147,4.862078156
1157.5926,496.147,4.861399516
1163.6124,497.147,4.859600621
1169.6334,498.147,4.858364598
1175.6586,499.147,4.859710401
1181.6808,500.147,4.859710401
1187.703,501.147,4.859716888
1193.7264,502.147,4.858370586
1199.7486,503.147,4.857028276
1205.7696,504.147,4.857050731
1211.7864,505.147,4.857030272
1217.8056,506.147,4.856797239
1223.8272,507.147,4.855696445
1229.8476,508.147,4.855694449
1235.8662,509.147,4.854773794
1241.883,510.147,4.853350147
1247.9028,511.147,4.854360123
1253.9226,512.147,4.854360622
1259.943,513.147,4.853430985
1265.9628,514.147,4.851361632
1271.982,515.147,4.852680489
1278.006,516.147,4.851681491
1284.0282,517.147,4.852010332
1290.0486,518.147,4.852010332
1296.0732,519.147,4.851669016
1302.0936,520.147,4.850608641
1308.1074,521.147,4.849330203
1314.123,522.147,4.848960444
1320.1446,523.147,4.847652066
1326.1674,524.147,4.847651567
1332.1908,525.147,4.848990883
1338.2148,526.147,4.847651068
1344.2322,527.147,4.846310255
1350.2466,528.147,4.845309261
1356.2664,529.147,4.845002376
1362.2856,530.147,4.843970444
1368.3078,531.147,4.843970943
1374.3282,532.147,4.842636617
1380.3474,533.147,4.841290814
1386.3708,534.147,4.84100339
1392.3924,535.147,4.838316774
1398.4098,536.147,4.837957494
1404.4266,537.147,4.836610194
1410.4458,538.147,4.836609695
1416.4668,539.147,4.835258403
1422.4878,540.147,4.833919586
1428.5076,541.147,4.83270003
1434.5268,542.147,4.830240459
1440.5436,543.147,4.828894157
1446.5598,544.147,4.826263429
1452.579,545.147,4.82621802
1458.6018,546.147,4.824880201
1464.6204,547.147,4.822204563
1470.6336,548.147,4.819881718
1476.6486,549.147,4.819190603
1482.666,550.147,4.81607834
1488.6792,551.147,4.81379791
1494.6906,552.147,4.812482047
1500.7038,553.147,4.809822876
1506.7164,554.147,4.807331369
1512.7278,555.147,4.803603839
1518.7404,556.147,4.800236587
1524.7548,557.147,4.797549472
1530.7632,558.147,4.794844892
1536.762,559.147,4.79108343
1542.7602,560.147,4.78964132
1548.7578,561.147,4.786971171
1554.7572,562.147,4.783161805
1560.7554,563.147,4.778907331
1566.7506,564.147,4.77428709
1572.747,565.147,4.769223238
1578.7452,566.147,4.764178348
1584.7512,567.147,4.759260703
1590.7608,568.147,4.756394447
1596.7758,569.147,4.751903946
1602.7908,570.147,4.74628321
1608.801,571.147,4.741881032
1614.8166,572.147,4.738198911
1620.8412,573.147,4.731443449
1626.8652,574.147,4.725466427
1632.8898,575.147,4.720557764
1638.909,576.147,4.715078245
1644.924,577.147,4.710281358
1650.9408,578.147,4.703797851
1656.9558,579.147,4.69761574
1662.9654,580.147,4.691993507
1668.9768,581.147,4.683760007
1674.987,582.147,4.679161223
1680.9972,583.147,4.670627325
1687.0092,584.147,4.663512583
1693.0158,585.147,4.654356432
1699.023,586.147,4.646461254
1705.0308,587.147,4.640456288
1711.0398,588.147,4.633031667
1717.0446,589.147,4.621531713
1723.053,590.147,4.613155998
1729.062,591.147,4.604077691
1735.0632,592.147,4.594326732
1741.068,593.147,4.58261121
1747.0752,594.147,4.57078491
1753.08,595.147,4.557003528
1759.089,596.147,4.545161759
1765.1028,597.147,4.532299036
1771.1178,598.147,4.518098993
1777.1322,599.147,4.50325025
1783.1526,600.147,4.486351116
1789.1808,601.147,4.468603682
1795.2138,602.147,4.449740484
1801.2492,603.147,4.431050938
1807.2906,604.147,4.410071481
1813.338,605.147,4.388374462
1819.3854,606.147,4.363794221
1825.431,607.147,4.338915578
1831.476,608.147,4.311950117
1837.5228,609.147,4.282842449
1843.5756,610.147,4.252615025
1849.623,611.147,4.221357166
1855.6692,612.147,4.188133247
1861.716,613.147,4.154092964
1867.7628,614.147,4.115242321
1873.8156,615.147,4.077264928
1879.8678,616.147,4.034357415
1885.9158,617.147,3.991576149
1891.9632,618.147,3.942495507
1898.0094,619.147,3.896322538
1904.0532,620.147,3.841102699
1910.0952,621.147,3.788830453
1916.127,622.147,3.732436467
1922.1588,623.147,3.676326911
1928.19,624.147,3.61370291
1934.2146,625.147,3.548602372
1940.235,626.147,3.481390565
1946.2542,627.147,3.415880348
1952.2698,628.147,3.343107685
1958.2758,629.147,3.271313062
1964.2746,630.147,3.194623249
1970.2656,631.147,3.119342612
1976.2524,632.147,3.038518085
1982.235,633.147,2.957686073
1988.2158,634.147,2.872644996
1994.1888,635.147,2.789943231
2000.1552,636.147,2.700749476
2006.121,637.147,2.617159491
2012.085,638.147,2.525875924
2018.0394,639.147,2.439917186
2023.9854,640.147,2.348714457
2029.9338,641.147,2.261508718
2035.8828,642.147,2.170087427
2041.8252,643.147,2.083100749
2047.7604,644.147,1.994878048
2053.6968,645.147,1.910641858
2059.6368,646.147,1.820378247
2065.5774,647.147,1.735201941
2071.515,648.147,1.64659501
2077.455,649.147,1.564816395
2083.3986,650.147,1.481721917
2089.3434,651.147,1.400324039
2095.2894,652.147,1.320805894
2101.233,653.147,1.242041738
2107.1802,654.147,1.166670283
2113.1262,655.147,1.096191523
2119.071,656.147,1.026301084
2125.0176,657.147,0.960902643
2130.9624,658.147,0.897828544
2136.9102,659.147,0.836601743
2142.8718,660.147,0.778733212
2148.8358,661.147,0.721128652
2154.8022,662.147,0.672077451
2160.7752,663.147,0.62108514
2166.7536,664.147,0.577701581
2172.735,665.147,0.534701254
2178.7236,666.147,0.495246322
2184.72,667.147,0.455478018
2190.7236,668.147,0.421430749
2196.7296,669.147,0.388067609
2202.7362,670.147,0.359551755
2208.7476,671.147,0.332282902
2214.7674,672.147,0.306822425
2220.795,673.147,0.280993187
2226.8298,674.147,0.257655955
2232.8694,675.147,0.237363621
2238.9144,676.147,0.219149123
2244.9624,677.147,0.203300384
2251.0116,678.147,0.188795452
2257.0692,679.147,0.175431234
2263.125,680.147,0.163049547
2269.176,681.147,0.151980729
2275.2336,682.147,0.140954326
2281.296,683.147,0.130496783
2287.3536,684.147,0.123376552
2293.41,685.147,0.11547339
2299.4652,686.147,0.107406556
2305.512,687.147,0.101262868
2311.5582,688.147,0.096841229
2317.5984,689.147,0.093758407
2323.638,690.147,0.088234477
2329.6722,691.147,0.086477498
2335.7034,692.147,0.082719529
2341.7358,693.147,0.078451648
2347.7616,694.147,0.074841925
2353.7838,695.147,0.07348318
2359.8054,696.147,0.070772324
2365.821,697.147,0.069110402
2371.8348,698.147,0.069108543
2377.8432,699.147,0.066025983
2383.8366,700.147,0.063770004
2389.8252,701.147,0.063758028
2395.8174,702.147,0.062410229
2401.8186,703.147,0.061374804
2407.8306,704.147,0.061068917
2413.8462,705.147,0.059730599
2419.8678,706.147,0.059730599
2425.8972,707.147,0.058384796
2431.9326,708.147,0.058390285
2437.9716,709.147,0.058390285
2444.0076,710.147,0.058393279
2450.0406,711.147,0.057390289
2456.0916,712.147,0.057390289
2462.154,713.147,0.057390289
2468.2104,714.147,0.05731993
2474.2524,715.147,0.058059947
2480.2884,716.147,0.060063432
2486.319,717.147,0.060060438
2492.3394,718.147,0.057383802
2498.3508,719.147,0.057390289
2504.3604,720.147,0.058730104
2510.3646,721.147,0.058753058
2516.3622,722.147,0.058060446
2522.3622,723.147,0.058060446
2528.3598,724.147,0.058066434
2534.3574,725.147,0.059060442
2540.3526,726.147,0.059060442
2546.3424,727.147,0.059060442
2552.3346,728.147,0.059060442
2558.3328,729.147,0.059398265
2564.3346,730.147,0.059400261
2570.3346,731.147,0.059400261
2576.328,732.147,0.060741573
2582.3214,733.147,0.059400261
2588.3148,734.147,0.059400261
2594.3064,735.147,0.060795964
2600.3046,736.147,0.058390285
2606.3016,737.147,0.058387291
2612.2932,738.147,0.059400261
2618.2878,739.147,0.057734599
2624.2794,740.147,0.057730607
2630.2734,741.147,0.057730607
2636.2734,742.147,0.057730607
2642.2716,743.147,0.057730607
2648.2662,744.147,0.057730607
2654.2656,745.147,0.057730607
2660.2644,746.147,0.057730607
2666.2632,747.147,0.057057955
2672.2596,748.147,0.058446173
2678.259,749.147,0.058401263
2684.262,750.147,0.058718128
2690.2656,751.147,0.058730603
2696.271,752.147,0.058730603
2702.277,753.147,0.060069919
2708.2842,754.147,0.060050458
2714.292,755.147,0.059067927
2720.298,756.147,0.059070422
2726.3106,757.147,0.059070422
2732.3268,758.147,0.059070422
2738.337,759.147,0.059070422
2744.3412,760.147,0.060410237
2750.34,761.147,0.060410237
2756.3346,762.147,0.060081895
2762.3268,763.147,0.059402257
2768.3196,764.147,0.059060442
2774.313,765.147,0.059059943
2780.3058,766.147,0.058730603
2786.3034,767.147,0.05739478
2792.3028,768.147,0.057395279
2798.3022,769.147,0.056050474
2804.2992,770.147,0.05471016
2810.2944,771.147,0.056051472
2816.2926,772.147,0.057391786
2822.289,773.147,0.058730603
2828.2842,774.147,0.058729106
2834.2806,775.147,0.059250561
2840.274,776.147,0.059400261
2846.2674,777.147,0.059400261
2852.2662,778.147,0.059966626
2858.2644,779.147,0.059400261
2864.2608,780.147,0.059400261
2870.2536,781.147,0.059400261
2876.247,782.147,0.058521023
2882.238,783.147,0.060384788
2888.2284,784.147,0.059399762
2894.226,785.147,0.059060442
2900.229,786.147,0.058313439
2906.235,787.147,0.058501063
2912.2422,788.147,0.059400261
2918.2518,789.147,0.058388788
2924.2578,790.147,0.058436193
2930.2572,791.147,0.059718124
2936.2626,792.147,0.0597301
2942.274,793.147,0.057882303
2948.2782,794.147,0.0590814
2954.2788,795.147,0.060092873
2960.2752,796.147,0.060410736
2966.271,797.147,0.058980602
2972.271,798.147,0.060070418
2978.2644,799.147,0.06006942
2984.2512,800.147,0.059488584
2990.2416,801.147,0.058060446
2996.2302,802.147,0.059055452
3002.2122,803.147,0.057801465
3008.1942,804.147,0.05772412
3014.1732,805.147,0.059070422
3020.1534,806.147,0.060363331
3026.142,807.147,0.060410237
3032.133,808.147,0.060405746
3038.1318,809.147,0.060299958
3044.1264,810.147,0.058430205
3050.118,811.147,0.0564367
3056.1162,812.147,0.056050973
3062.1138,813.147,0.056729114
3068.1108,814.147,0.057404261
3074.106,815.147,0.058730104
3080.1078,816.147,0.058730603
3086.1108,817.147,0.058730603
3092.1174,818.147,0.06006942
3098.1324,819.147,0.059400261
3104.1462,820.147,0.059400261
3110.1576,821.147,0.058057452
3116.1696,822.147,0.058060446
3122.1792,823.147,0.058045975
3128.1882,824.147,0.056051472
3134.199,825.147,0.056064446
3140.2122,826.147,0.057386796
3146.2308,827.147,0.058730603
3152.2554,828.147,0.056047979
3158.2776,829.147,0.057411247
3164.2938,830.147,0.056869333
3170.3046,831.147,0.056068937
3176.3232,832.147,0.057331407
3182.337,833.147,0.058730603
3188.3436,834.147,0.058723118
3194.3484,835.147,0.061071412
3200.3568,836.147,0.058415235
3206.3652,837.147,0.059400261
3212.3688,838.147,0.058061444
3218.3718,839.147,0.058730104
3224.376,840.147,0.057390289
3230.3838,841.147,0.057390289
3236.3898,842.147,0.055719637
3242.3976,843.147,0.057503063
3248.4108,844.147,0.057500568
3254.4198,845.147,0.058500065
3260.4264,846.147,0.058500564
3266.4354,847.147,0.058500564
3272.4426,848.147,0.058844874
3278.4522,849.147,0.060180198
3284.4546,850.147,0.06118219
3290.4504,851.147,0.06219017
3296.451,852.147,0.059741078
3302.4516,853.147,0.05951054
3308.4438,854.147,0.05951054
3314.4384,855.147,0.05951054
3320.4378,856.147,0.060857341
3326.4342,857.147,0.058510045
3332.4318,858.147,0.059840379
3338.4366,859.147,0.059510041
3344.4438,860.147,0.060850355
3350.4552,861.147,0.060850355
3356.4678,862.147,0.060850355
3362.481,863.147,0.06219017
3368.496,864.147,0.060858339
3374.5134,865.147,0.06218518
3380.5212,866.147,0.060850355
3386.4972,867.147,0.060850355
3392.4618,868.147,0.059523514
3398.4498,869.147,0.060179699
3404.4522,870.147,0.060180198
3410.4636,871.147,0.06013429
3416.4714,872.147,0.059180202
3422.475,873.147,0.059892774
3428.49,874.147,0.059850359
3434.5068,875.147,0.059885289
3440.5218,876.147,0.060181196
3446.5422,877.147,0.060180198
3452.5614,878.147,0.05883689
3458.574,879.147,0.058840383
3464.5896,880.147,0.057493582
3470.6058,881.147,0.057496077
3476.6214,882.147,0.059485091
3482.6376,883.147,0.059638783
3488.652,884.147,0.059840878
3494.6634,885.147,0.059808942
3500.6712,886.147,0.060180198
3506.6778,887.147,0.060180198
3512.6868,888.147,0.060180198
3518.6964,889.147,0.060180198
3524.7042,890.147,0.060180198
3530.7072,891.147,0.060180198
3536.7042,892.147,0.060179699
3542.7,893.147,0.057502065
3548.6952,894.147,0.059175212
3554.691,895.147,0.05951054
3560.685,896.147,0.059512037
3566.6736,897.147,0.060850355
3572.6652,898.147,0.060850355
3578.6586,899.147,0.060862331
3584.6466,900.147,0.062196158
3590.631,901.147,0.060915724
3596.6058,902.147,0.061850351
3602.5572,903.147,0.061850351
3608.5116,904.147,0.061775002
3614.4966,905.147,0.060540476
3620.4978,906.147,0.057829908
3626.5056,907.147,0.060550456
3632.5212,908.147,0.061850351
3638.5392,909.147,0.05917122
3644.5488,910.147,0.061692667
3650.5536,911.147,0.061850351
3656.559,912.147,0.061836379
3662.5698,913.147,0.060510536
3668.5824,914.147,0.060510536
3674.5878,915.147,0.06191572
3680.5914,916.147,0.060658739
3686.5824,917.147,0.061850351
3692.5704,918.147,0.061853345
3698.5698,919.147,0.060504049
3704.5686,920.147,0.059174713
3710.5632,921.147,0.057777513
3716.5596,922.147,0.060510536
3722.565,923.147,0.059077408
3728.571,924.147,0.059170222
3734.565,925.147,0.059171719
3740.5566,926.147,0.061856838
3746.5542,927.147,0.061178697
3752.5518,928.147,0.061180194
3758.5506,929.147,0.061180194
3764.5536,930.147,0.062371806
3770.5614,931.147,0.061850351
3776.5704,932.147,0.061850351
3782.5734,933.147,0.061849353
3788.5758,934.147,0.060850854
3794.574,935.147,0.059506548
3800.5764,936.147,0.060939676
3806.5896,937.147,0.061239575
3812.6016,938.147,0.062190669
3818.6142,939.147,0.061822407
3824.6244,940.147,0.062227096
3830.6298,941.147,0.062162226
3836.637,942.147,0.062625298
3842.6394,943.147,0.063874295
3848.6346,944.147,0.063870303
3854.6268,945.147,0.062523502
3860.6142,946.147,0.062528991
3866.6028,947.147,0.061190174
3872.5926,948.147,0.062537474
3878.5914,949.147,0.062530488
3884.5974,950.147,0.062530488
3890.5974,951.147,0.062722104
3896.598,952.147,0.062860327
3902.595,953.147,0.062860327
3908.5854,954.147,0.061520013
3914.5752,955.147,0.062189172
3920.571,956.147,0.062166218
3926.5656,957.147,0.06224007
3932.5674,958.147,0.061702148
3938.577,959.147,0.061867816
3944.5848,960.147,0.063182182
3950.586,961.147,0.06219017
3956.5854,962.147,0.061860331
3962.583,963.147,0.063174697
3968.583,964.147,0.064548444
3974.5818,965.147,0.063200645
3980.5872,966.147,0.063200645
3986.589,967.147,0.062530987
3992.5872,968.147,0.062469111
3998.5776,969.147,0.062531985
4004.5686,970.147,0.063862818
4010.562,971.147,0.061206142
4016.5536,972.147,0.063857329
4022.5506,973.147,0.063870303
4028.5524,974.147,0.063869305
4034.5518,975.147,0.063870303
4040.5572,976.147,0.063870802
4046.5728,977.147,0.063870303
4052.5884,978.147,0.064521498
4058.5986,979.147,0.062431187
4064.6076,980.147,0.063870303
4070.6172,981.147,0.061301451
4076.6274,982.147,0.062528991
4082.6328,983.147,0.063872299
4088.6322,984.147,0.063870303
4094.6256,985.147,0.064846846
4100.6142,986.147,0.065200138
4106.5992,987.147,0.063975592
4112.5836,988.147,0.06384685
4118.5722,989.147,0.063860323
4124.5614,990.147,0.063860323
4130.553,991.147,0.063860323
4136.5482,992.147,0.063860323
4142.5416,993.147,0.062992063
4148.5266,994.147,0.062520508
4154.511,995.147,0.062860327
4160.4978,996.147,0.063893756
4166.5254,997.147,0.065530975
