Repository: MaCFP/matl-db

## How to interpret and use measurement data in this repository for pyrolysis model calibration and validation
#

### Key factors influencing material response during tests
In this directory, experimental measurements from both mg- and g-scale tests (conducted by 16 unique fire safety science institutions around the world) are available. Every effort was made to remove variability between results due to potential differences in material composition by sharing samples of the same exact PMMA, prepared for mg- and g-scale experiments: that is, all tests were performed on the exact same material, from the same source, and prepared in the same form (excluding minor variations, ~5%, in sample slab

File: PMMA/Calibration_Data/TIFP/TIFP_TGA_N2_10K_8.csv
Time,Temperature,Mass fraction
[s],[K],[mg]
0,300.149,5.0804
3,300.147,5.0811
6,300.148,5.0797
9,300.148,5.0813
12,300.149,5.0806
15,300.163,5.0829
18,300.17,5.0814
21,300.192,5.0812
24,300.221,5.0817
27,300.256,5.0817
30,300.306,5.0808
33,300.368,5.0808
36,300.444,5.0829
39,300.534,5.0834
42,300.643,5.0841
45,300.765,5.0838
48,300.91,5.0826
51,301.075,5.0836
54,301.259,5.0839
57,301.465,5.0822
60,301.695,5.0831
63,301.948,5.0833
66,302.223,5.0828
69,302.523,5.0841
72,302.851,5.0834
75,303.199,5.0827
78,303.575,5.0835
81,303.975,5.0834
84,304.399,5.0837
87,304.849,5.0849
90,305.326,5.085
93,305.819,5.0852
96,306.341,5.0853
99,306.88,5.0863
102,307.442,5.086
105,308.028,5.085
108,308.627,5.0864
111,309.246,5.0853
114,309.882,5.0875
117,310.537,5.0875
120,311.205,5.0893
123,311.883,5.0888
126,312.576,5.0869
129,313.28,5.087
132,313.992,5.088
135,314.716,5.0864
138,315.446,5.0852
141,316.181,5.0866
144,316.921,5.0872
147,317.666,5.0884
150,318.413,5.0879
153,319.161,5.0899
156,319.912,5.0893
159,320.666,5.0902
162,321.413,5.091
165,322.161,5.0909
168,322.909,5.0891
171,323.651,5.0902
174,324.389,5.091
177,325.124,5.0892
180,325.852,5.0887
183,326.575,5.0881
186,327.294,5.0889
189,328.005,5.0903
192,328.709,5.089
195,329.409,5.089
198,330.098,5.089
201,330.783,5.089
204,331.461,5.089
207,332.128,5.089
210,332.791,5.089
213,333.443,5.0903
216,334.091,5.0903
219,334.734,5.0903
222,335.364,5.0893
225,335.988,5.0893
228,336.605,5.0903
231,337.215,5.0903
234,337.818,5.0903
237,338.417,5.0903
240,339.006,5.0903
243,339.592,5.089
246,340.17,5.089
249,340.741,5.0897
252,341.308,5.0907
255,341.866,5.0903
258,342.424,5.0903
261,342.981,5.0907
264,343.523,5.0917
267,344.068,5.0917
270,344.606,5.0913
273,345.14,5.0917
276,345.672,5.0927
279,346.202,5.0917
282,346.726,5.093
285,347.25,5.0944
288,347.769,5.0944
291,348.287,5.0944
294,348.803,5.0944
297,349.315,5.093
300,349.825,5.0916
303,350.336,5.0902
306,350.845,5.0917
309,351.351,5.0934
312,351.856,5.0954
315,352.362,5.0954
318,352.866,5.094
321,353.362,5.0954
324,353.866,5.094
327,354.369,5.0954
330,354.867,5.0954
333,355.366,5.094
336,355.864,5.0954
339,356.363,5.0964
342,356.862,5.0974
345,357.358,5.0967
348,357.856,5.0967
351,358.352,5.098
354,358.851,5.0967
357,359.344,5.0954
360,359.844,5.0954
363,360.338,5.0967
366,360.836,5.0967
369,361.332,5.098
372,361.828,5.0959
375,362.323,5.0953
378,362.821,5.0953
381,363.317,5.0959
384,363.812,5.0969
387,364.311,5.0983
390,364.806,5.0983
393,365.3,5.0983
396,365.798,5.0979
399,366.293,5.0969
402,366.79,5.0969
405,367.284,5.0976
408,367.776,5.0983
411,368.275,5.0973
414,368.772,5.0969
417,369.265,5.0983
420,369.76,5.0969
423,370.254,5.0983
426,370.752,5.0983
429,371.246,5.0969
432,371.742,5.0986
435,372.238,5.1006
438,372.73,5.1003
441,373.225,5.0999
444,373.718,5.0986
447,374.211,5.0996
450,374.708,5.0997
453,375.202,5.0987
456,375.698,5.0997
459,376.192,5.0987
462,376.685,5.0984
465,377.18,5.0985
468,377.674,5.0996
471,378.169,5.0991
474,378.664,5.0987
477,379.162,5.0987
480,379.654,5.0998
483,380.15,5.1003
486,380.644,5.0996
489,381.141,5.0996
492,381.636,5.0989
495,382.132,5.1001
498,382.627,5.1005
501,383.125,5.0998
504,383.621,5.1005
507,384.117,5.1005
510,384.614,5.0998
513,385.109,5.1006
516,385.607,5.0993
519,386.106,5.0986
522,386.603,5.0979
525,387.102,5.0989
528,387.599,5.0993
531,388.101,5.0979
534,388.595,5.0979
537,389.099,5.0979
540,389.595,5.099
543,390.096,5.1008
546,390.597,5.1023
549,391.095,5.1023
552,391.597,5.102
555,392.099,5.1009
558,392.6,5.0999
561,393.099,5.101
564,393.604,5.101
567,394.107,5.102
570,394.612,5.101
573,395.114,5.1009
576,395.615,5.1009
579,396.119,5.0996
582,396.622,5.1009
585,397.126,5.1024
588,397.63,5.1024
591,398.135,5.1024
594,398.637,5.0997
597,399.144,5.0998
600,399.649,5.0998
603,400.155,5.1012
606,400.659,5.1012
609,401.165,5.1005
612,401.669,5.1008
615,402.174,5.1014
618,402.68101,5.1014
621,403.187,5.1024
624,403.69201,5.1024
627,404.199,5.1014
630,404.704,5.1027
633,405.21,5.1027
636,405.714,5.1021
639,406.223,5.1021
642,406.726,5.1027
645,407.23299,5.1014
648,407.74,5.1001
651,408.245,5.1001
654,408.756,5.1001
657,409.255,5.1014
660,409.76301,5.1027
663,410.27,5.1027
666,410.77601,5.1014
669,411.281,5.1014
672,411.78499,5.1007
675,412.292,5.1014
678,412.79799,5.1024
681,413.30401,5.1001
684,413.81,5.0987
687,414.31901,5.1002
690,414.82101,5.1002
693,415.327,5.1012
696,415.83201,5.1002
699,416.33401,5.1012
702,416.842,5.1002
705,417.34701,5.1002
708,417.84901,5.0988
711,418.35799,5.0988
714,418.86201,5.0988
717,419.368,5.0975
720,419.87099,5.0975
723,420.372,5.0985
726,420.88199,5.0988
729,421.38399,5.0978
732,421.88599,5.0975
735,422.391,5.0988
738,422.892,5.0975
741,423.39699,5.0975
744,423.9,5.0968
747,424.40101,5.0971
750,424.906,5.0958
753,425.408,5.0958
756,425.90999,5.0958
759,426.41199,5.0958
762,426.917,5.0948
765,427.41601,5.0941
768,427.91801,5.0935
771,428.41801,5.0935
774,428.921,5.0921
777,429.424,5.0921
780,429.924,5.0908
783,430.42299,5.0908
786,430.92699,5.0908
789,431.426,5.0898
792,431.928,5.0894
795,432.428,5.0898
798,432.92699,5.0904
801,433.426,5.0904
804,433.926,5.0904
807,434.42299,5.0878
810,434.92499,5.0864
813,435.424,5.0864
816,435.92299,5.0854
819,436.421,5.0868
822,436.921,5.0864
825,437.41601,5.0864
828,437.91601,5.0858
831,438.415,5.0851
834,438.91401,5.0851
837,439.41199,5.0837
840,439.90999,5.0837
843,440.40999,5.0821
846,440.909,5.0811
849,441.406,5.0807
852,441.907,5.0787
855,442.405,5.0787
858,442.902,5.0787
861,443.398,5.0774
864,443.89899,5.077
867,444.394,5.0747
870,444.896,5.0747
873,445.393,5.0743
876,445.891,5.0727
879,446.38801,5.0717
882,446.88599,5.0703
885,447.38599,5.069
888,447.885,5.0676
891,448.38,5.0661
894,448.878,5.0661
897,449.37301,5.0637
900,449.874,5.0637
903,450.372,5.0637
906,450.86899,5.0624
909,451.367,5.0621
912,451.865,5.0607
915,452.361,5.058
918,452.86001,5.0561
921,453.35799,5.0529
924,453.859,5.0522
927,454.35799,5.0509
930,454.853,5.0494
933,455.351,5.047
936,455.85,5.0446
939,456.34901,5.0409
942,456.848,5.0396
945,457.34299,5.0403
948,457.844,5.0406
951,458.34099,5.0391
954,458.838,5.0363
957,459.336,5.0337
960,459.835,5.0323
963,460.33401,5.0323
966,460.83201,5.0323
969,461.331,5.0303
972,461.82799,5.0283
975,462.327,5.0267
978,462.823,5.024
981,463.322,5.0227
984,463.818,5.0227
987,464.32,5.02
990,464.816,5.0171
993,465.314,5.0158
996,465.81701,5.0144
999,466.31299,5.012
1002,466.808,5.0116
1005,467.309,5.009
1008,467.80401,5.0076
1011,468.305,5.0076
1014,468.79999,5.0049
1017,469.29799,5.0021
1020,469.799,5.0002
1023,470.29999,4.9977
1026,470.794,4.995
1029,471.29,4.995
1032,471.79,4.995
1035,472.29,4.9963
1038,472.78699,4.9936
1041,473.286,4.9915
1044,473.784,4.9886
1047,474.279,4.9863
1050,474.78,4.9875
1053,475.27601,4.9859
1056,475.775,4.9838
1059,476.275,4.9818
1062,476.775,4.9805
1065,477.271,4.9801
1068,477.77,4.9791
1071,478.27,4.9791
1074,478.766,4.9778
1077,479.26501,4.9744
1080,479.76501,4.9717
1083,480.264,4.9711
1086,480.76301,4.9684
1089,481.264,4.967
1092,481.762,4.967
1095,482.262,4.967
1098,482.76099,4.9656
1101,483.26,4.9632
1104,483.758,4.9594
1107,484.25699,4.9581
1110,484.756,4.9568
1113,485.256,4.9568
1116,485.755,4.9568
1119,486.253,4.9561
1122,486.751,4.9544
1125,487.251,4.9541
1128,487.74801,4.9541
1131,488.24801,4.9517
1134,488.747,4.9514
1137,489.24801,4.9514
1140,489.743,4.95
1143,490.241,4.9477
1146,490.742,4.9474
1149,491.24,4.946
1152,491.74,4.9453
1155,492.238,4.9447
1158,492.738,4.9447
1161,493.23701,4.9447
1164,493.73701,4.942
1167,494.23501,4.942
1170,494.734,4.9433
1173,495.23099,4.9433
1176,495.73,4.9433
1179,496.232,4.942
1182,496.728,4.942
1185,497.23099,4.9417
1188,497.72899,4.9405
1191,498.22899,4.9385
1194,498.727,4.9382
1197,499.226,4.9395
1200,499.725,4.9382
1203,500.226,4.9382
1206,500.725,4.9382
1209,501.223,4.9368
1212,501.723,4.9368
1215,502.22001,4.9382
1218,502.71799,4.9382
1221,503.219,4.9382
1224,503.72001,4.9353
1227,504.21799,4.9343
1230,504.717,4.936
1233,505.21599,4.9373
1236,505.714,4.9346
1239,506.213,4.9346
1242,506.713,4.9346
1245,507.212,4.9346
1248,507.71,4.9333
1251,508.20901,4.9333
1254,508.71,4.9333
1257,509.20701,4.9333
1260,509.706,4.9333
1263,510.20701,4.9319
1266,510.70499,4.9333
1269,511.20299,4.9333
1272,511.70299,4.9313
1275,512.202,4.9313
1278,512.70099,4.9326
1281,513.2,4.9326
1284,513.70099,4.9333
1287,514.199,4.9309
1290,514.699,4.9309
1293,515.198,4.9323
1296,515.697,4.9319
1299,516.197,4.9323
1302,516.695,4.9323
1305,517.195,4.9323
1308,517.697,4.9309
1311,518.19401,4.9292
1314,518.695,4.9279
1317,519.195,4.9266
1320,519.695,4.9256
1323,520.197,4.9266
1326,520.695,4.9269
1329,521.19401,4.9256
1332,521.69601,4.9256
1335,522.193,4.9262
1338,522.69201,4.9262
1341,523.195,4.9256
1344,523.693,4.9252
1347,524.19201,4.9252
1350,524.691,4.9252
1353,525.19201,4.9252
1356,525.68999,4.9239
1359,526.191,4.9228
1362,526.69201,4.9214
1365,527.193,4.9211
1368,527.68999,4.9201
1371,528.18999,4.9214
1374,528.69201,4.9214
1377,529.189,4.9211
1380,529.689,4.9201
1383,530.18601,4.9201
1386,530.68799,4.9211
1389,531.18601,4.9211
1392,531.68601,4.9197
1395,532.18601,4.9197
1398,532.68299,4.9183
1401,533.185,4.9165
1404,533.68601,4.9139
1407,534.18299,4.9139
1410,534.68601,4.9139
1413,535.184,4.9139
1416,535.68601,4.9139
1419,536.184,4.9139
1422,536.68,4.9126
1425,537.184,4.9126
1428,537.685,4.9126
1431,538.184,4.9112
1434,538.68299,4.9099
1437,539.18299,4.9099
1440,539.68299,4.9092
1443,540.17802,4.9085
1446,540.68201,4.9071
1449,541.17899,4.9071
1452,541.67899,4.9054
1455,542.17899,4.9036
1458,542.68,4.9016
1461,543.17701,4.9016
1464,543.67701,4.9003
1467,544.17701,4.899
1470,544.67399,4.8976
1473,545.172,4.8963
1476,545.66999,4.8963
1479,546.16599,4.8969
1482,546.66501,4.8956
1485,547.16401,4.8943
1488,547.663,4.8939
1491,548.16501,4.8899
1494,548.66401,4.8889
1497,549.16099,4.8886
1500,549.66099,4.8872
1503,550.158,4.8847
1506,550.659,4.8844
1509,551.15601,4.8844
1512,551.65201,4.8837
1515,552.15,4.8841
1518,552.64899,4.8845
1521,553.14701,4.8813
1524,553.64399,4.8766
1527,554.145,4.8717
1530,554.64301,4.8707
1533,555.14301,4.8707
1536,555.642,4.8692
1539,556.13999,4.8692
1542,556.63999,4.8675
1545,557.13801,4.8649
1548,557.63801,4.8634
1551,558.13999,4.8609
1554,558.637,4.8577
1557,559.13599,4.8577
1560,559.63599,4.855
1563,560.133,4.8519
1566,560.63401,4.8503
1569,561.13499,4.8503
1572,561.63099,4.849
1575,562.13099,4.849
1578,562.629,4.8474
1581,563.13099,4.8434
1584,563.62601,4.8391
1587,564.129,4.836
1590,564.624,4.8336
1593,565.124,4.8329
1596,565.62299,4.8315
1599,566.12101,4.8302
1602,566.62101,4.8287
1605,567.11899,4.827
1608,567.61701,4.8228
1611,568.11701,4.8181
1614,568.61399,4.8154
1617,569.115,4.814
1620,569.61399,4.8095
1623,570.11201,4.8082
1626,570.61301,4.8049
1629,571.11301,4.8009
1632,571.611,4.7997
1635,572.11201,4.7969
1638,572.611,4.794
1641,573.10801,4.7908
1644,573.60901,4.788
1647,574.10801,4.7845
1650,574.60599,4.7822
1653,575.10599,4.7777
1656,575.60401,4.774
1659,576.10499,4.7702
1662,576.60599,4.7668
1665,577.10401,4.7655
1668,577.607,4.7637
1671,578.10499,4.7606
1674,578.60401,4.7572
1677,579.103,4.7559
1680,579.60401,4.7517
1683,580.102,4.7487
1686,580.60099,4.7439
1689,581.10499,4.7402
1692,581.602,4.7364
1695,582.102,4.7334
1698,582.603,4.7307
1701,583.102,4.7265
1704,583.60401,4.7231
1707,584.103,4.7181
1710,584.602,4.7146
1713,585.102,4.7128
1716,585.602,4.7098
1719,586.103,4.7064
1722,586.60401,4.7013
1725,587.103,4.6969
1728,587.602,4.6949
1731,588.103,4.6901
1734,588.60401,4.6831
1737,589.10099,4.6789
1740,589.603,4.6755
1743,590.10499,4.6709
1746,590.60499,4.6663
1749,591.107,4.6621
1752,591.60901,4.6582
1755,592.10901,4.6511
1758,592.60901,4.6453
1761,593.10901,4.6417
1764,593.60901,4.6357
1767,594.10999,4.6311
1770,594.611,4.6274
1773,595.10901,4.6228
1776,595.60801,4.6177
1779,596.107,4.6113
1782,596.60599,4.6052
1785,597.10599,4.5972
1788,597.60599,4.591
1791,598.10401,4.5858
1794,598.60599,4.5813
1797,599.10099,4.5734
1800,599.603,4.5635
1803,600.10001,4.5565
1806,600.60401,4.5488
1809,601.10099,4.5431
1812,601.598,4.5381
1815,602.09901,4.5278
1818,602.602,4.5166
1821,603.09601,4.5117
1824,603.59299,4.5035
1827,604.094,4.4948
1830,604.59601,4.4834
1833,605.09601,4.4737
1836,605.59501,4.4625
1839,606.09299,4.455
1842,606.59299,4.4438
1845,607.094,4.434
1848,607.59501,4.4229
1851,608.09199,4.4116
1854,608.59299,4.4008
1857,609.09299,4.3882
1860,609.59299,4.3762
1863,610.09101,4.3663
1866,610.59,4.3532
1869,611.08701,4.3399
1872,611.58701,4.3253
1875,612.08799,4.3106
1878,612.589,4.295
1881,613.08799,4.2811
1884,613.586,4.2678
1887,614.086,4.2516
1890,614.58399,4.236
1893,615.081,4.2212
1896,615.58301,4.203
1899,616.07999,4.1847
1902,616.57899,4.1645
1905,617.07801,4.1478
1908,617.57599,4.1313
1911,618.072,4.1139
1914,618.56901,4.0927
1917,619.06699,4.0725
1920,619.56599,4.0509
1923,620.06199,4.0303
1926,620.56199,4.0062
1929,621.05701,3.9856
1932,621.55799,3.9627
1935,622.05601,3.939
1938,622.55601,3.9117
1941,623.05399,3.8885
1944,623.555,3.8644
1947,624.05302,3.8403
1950,624.54999,3.8133
1953,625.04801,3.788
1956,625.54801,3.7602
1959,626.04499,3.7301
1962,626.546,3.699
1965,627.04401,3.6698
1968,627.542,3.6396
1971,628.04301,3.6107
1974,628.538,3.5785
1977,629.04001,3.5473
1980,629.54001,3.5158
1983,630.038,3.4828
1986,630.53501,3.4469
1989,631.034,3.413
1992,631.53501,3.3791
1995,632.034,3.3431
1998,632.534,3.3047
2001,633.03,3.2692
2004,633.533,3.2319
2007,634.03199,3.1924
2010,634.53199,3.1538
2013,635.02799,3.1164
2016,635.52799,3.0779
2019,636.025,3.0367
2022,636.52399,2.9955
2025,637.021,2.9569
2028,637.517,2.9162
2031,638.01401,2.8756
2034,638.50901,2.8332
2037,639.004,2.7916
2040,639.49799,2.7499
2043,639.99399,2.7098
2046,640.49,2.6649
2049,640.98801,2.622
2052,641.486,2.5823
2055,641.98301,2.5442
2058,642.48099,2.5024
2061,642.98099,2.4635
2064,643.491,2.4238
2067,643.99201,2.3797
2070,644.491,2.3375
2073,644.98899,2.2968
2076,645.49,2.2543
2079,645.98899,2.2112
2082,646.491,2.1659
2085,646.99399,2.1249
2088,647.49698,2.0801
2091,647.995,2.0385
2094,648.49601,1.9939
2097,648.995,1.9493
2100,649.49299,1.9056
2103,649.99399,1.8596
2106,650.491,1.8145
2109,650.991,1.7725
2112,651.48899,1.7289
2115,651.98701,1.6874
2118,652.486,1.6434
2121,652.98401,1.6043
2124,653.48099,1.5627
2127,653.97999,1.52
2130,654.47999,1.4773
2133,654.97999,1.4415
2136,655.47901,1.4027
2139,655.978,1.3631
2142,656.477,1.3253
2145,656.978,1.291
2148,657.47599,1.2517
2151,657.97501,1.2141
2154,658.47599,1.1768
2157,658.97901,1.144
2160,659.47901,1.1114
2163,659.978,1.0754
2166,660.478,1.0416
2169,660.97999,1.0098
2172,661.482,0.9799
2175,661.97999,0.9499
2178,662.482,0.9195
2181,662.97999,0.8938
2184,663.482,0.8667
2187,663.982,0.839
2190,664.47999,0.8135
2193,664.978,0.7887
2196,665.47901,0.764
2199,665.97901,0.741
2202,666.48099,0.7177
2205,666.982,0.695
2208,667.48401,0.6719
2211,667.98401,0.6504
2214,668.48899,0.6306
2217,668.98801,0.6126
2220,669.49,0.595
2223,669.991,0.5758
2226,670.49299,0.5604
2229,670.991,0.5453
2232,671.49201,0.5295
2235,671.99399,0.5097
2238,672.495,0.493
2241,672.999,0.4765
2244,673.50001,0.4627
2247,673.999,0.4492
2250,674.50101,0.4355
2253,675.00199,0.422
2256,675.50199,0.4104
2259,676.00101,0.399
2262,676.50101,0.3899
2265,677.00101,0.3785
2268,677.50101,0.367
2271,678.00001,0.3584
2274,678.50101,0.3486
2277,679.00001,0.3388
2280,679.503,0.3326
2283,679.99698,0.3264
2286,680.49698,0.3172
2289,680.99601,0.3061
2292,681.49698,0.2984
2295,681.99399,0.2932
2298,682.495,0.2863
2301,682.99601,0.277
2304,683.49399,0.2704
2307,683.995,0.2655
2310,684.49399,0.2629
2313,684.99201,0.259
2316,685.48899,0.2557
2319,685.99,0.2494
2322,686.49,0.2424
2325,686.99,0.2373
2328,687.48701,0.2333
2331,687.98701,0.2313
2334,688.482,0.2303
2337,688.982,0.2273
2340,689.478,0.2234
2343,689.97401,0.2201
2346,690.47401,0.2174
2349,690.973,0.214
2352,691.47101,0.2102
2355,691.96799,0.2066
2358,692.46601,0.205
2361,692.96601,0.2037
2364,693.46299,0.2014
2367,693.96201,0.1997
2370,694.461,0.197
2373,694.961,0.1944
2376,695.46,0.1918
2379,695.95899,0.1888
2382,696.45701,0.1875
2385,696.95499,0.1875
2388,697.45499,0.186
2391,697.95399,0.1847
2394,698.45301,0.1843
2397,698.94999,0.1818
2400,699.44901,0.1803
2403,699.948,0.1803
2406,700.447,0.179
2409,700.94599,0.178
2412,701.44501,0.1763
2415,701.94599,0.1748
2418,702.443,0.1731
2421,702.94199,0.1717
2424,703.44001,0.1717
2427,703.94001,0.1707
2430,704.43799,0.1704
2433,704.93699,0.169
2436,705.439,0.167
2439,705.93699,0.1663
2442,706.43799,0.1663
2445,706.935,0.1667
2448,707.434,0.1652
2451,707.934,0.1638
2454,708.43101,0.1622
2457,708.93101,0.1609
2460,709.43201,0.1619
2463,709.92899,0.1632
2466,710.42899,0.1632
2469,710.92499,0.1642
2472,711.426,0.1636
2475,711.92301,0.1629
2478,712.421,0.1629
2481,712.91901,0.1629
2484,713.41801,0.1629
2487,713.91901,0.1632
2490,714.41401,0.1632
2493,714.91199,0.1618
2496,715.41099,0.1604
2499,715.91001,0.1604
2502,716.409,0.1604
2505,716.908,0.1577
2508,717.404,0.1577
2511,717.90201,0.1577
2514,718.4,0.1597
2517,718.89701,0.1618
2520,719.395,0.1618
2523,719.89301,0.1631
2526,720.38901,0.1618
2529,720.88599,0.1604
2532,721.38499,0.1604
2535,721.88199,0.1604
2538,722.379,0.1618
2541,722.88001,0.1618
2544,723.37699,0.1618
2547,723.874,0.1618
2550,724.37198,0.1604
2553,724.87101,0.1604
2556,725.36899,0.1618
2559,725.86701,0.1618
2562,726.366,0.1611
2565,726.86701,0.1611
2568,727.365,0.1608
2571,727.866,0.1591
2574,728.36399,0.1591
2577,728.865,0.1591
2580,729.36701,0.1591
2583,729.86399,0.1591
2586,730.36399,0.1591
2589,730.86399,0.1597
2592,731.365,0.1597
2595,731.866,0.1597
2598,732.366,0.1584
2601,732.865,0.1584
2604,733.36301,0.1597
2607,733.86301,0.1594
2610,734.36201,0.1591
2613,734.861,0.1603
2616,735.36201,0.1603
2619,735.85999,0.1593
2622,736.36301,0.1576
2625,736.86399,0.1576
2628,737.36399,0.1563
2631,737.86201,0.1576
2634,738.36399,0.159
2637,738.86201,0.159
2640,739.361,0.159
2643,739.86201,0.1603
2646,740.35901,0.1603
2649,740.85801,0.1604
2652,741.35801,0.162
2655,741.857,0.1605
2658,742.35901,0.1619
2661,742.85599,0.1605
2664,743.357,0.1605
2667,743.857,0.1619
2670,744.35499,0.1605
2673,744.85599,0.1605
2676,745.35801,0.1605
2679,745.85801,0.1605
2682,746.357,0.1605
2685,746.857,0.1592
2688,747.361,0.1579
2691,747.85999,0.1579
2694,748.361,0.1592
2697,748.86301,0.1592
2700,749.36201,0.1592
2703,749.86399,0.1589
2706,750.366,0.1585
2709,750.87101,0.1565
2712,751.37101,0.1579
2715,751.87198,0.1579
2718,752.37601,0.1579
2721,752.879,0.1579
2724,753.38099,0.1592
2727,753.883,0.1599
2730,754.38401,0.1605
2733,754.88801,0.1605
2736,755.38901,0.1599
2739,755.895,0.1585
2742,756.39701,0.1585
2745,756.89799,0.1585
2748,757.40201,0.1599
2751,757.905,0.1599
2754,758.405,0.1599
2757,758.909,0.1599
2760,759.409,0.1599
2763,759.91099,0.1585
2766,760.413,0.1585
2769,760.91501,0.1579
2772,761.41401,0.1592
2775,761.917,0.1592
2778,762.41599,0.1579
2781,762.91801,0.1605
2784,763.41901,0.1605
2787,763.91801,0.1605
2790,764.41801,0.1605
2793,764.91801,0.16
2796,765.422,0.16
2799,765.91999,0.16
2802,766.41999,0.16
2805,766.91999,0.16
2808,767.41801,0.1586
2811,767.91999,0.16
2814,768.421,0.16
2817,768.921,0.16
2820,769.41999,0.1613
2823,769.91999,0.1613
2826,770.41599,0.16
2829,770.913,0.159
2832,771.41401,0.159
2835,771.91401,0.159
2838,772.413,0.1596
2841,772.91099,0.1596
2844,773.41099,0.16
2847,773.90699,0.161
2850,774.408,0.1596
2853,774.90699,0.1583
2856,775.40601,0.1583
2859,775.90601,0.1583
2862,776.408,0.1583
2865,776.90601,0.1583
2868,777.405,0.1596
2871,777.904,0.1596
2874,778.40601,0.1596
2877,778.905,0.1583
2880,779.404,0.1583
2883,779.904,0.1586
2886,780.40201,0.1593
2889,780.904,0.16
2892,781.40201,0.161
2895,781.90299,0.161
2898,782.405,0.1595
2901,782.90601,0.1595
2904,783.40699,0.1595
2907,783.908,0.1595
2910,784.41001,0.1595
2913,784.91199,0.1592
2916,785.41501,0.1582
2919,785.91801,0.1565
2922,786.41703,0.1565
2925,786.91898,0.1565
2928,787.421,0.1575
2931,787.91801,0.1582
2934,788.421,0.1592
2937,788.92301,0.1592
2940,789.42399,0.1592
2943,789.926,0.1585
2946,790.426,0.1585
2949,790.92802,0.1585
2952,791.43101,0.1585
2955,791.93101,0.1585
2958,792.434,0.1585
2961,792.93497,0.1599
2964,793.43497,0.1599
2967,793.93699,0.1599
2970,794.43802,0.1599
2973,794.93699,0.1614
2976,795.439,0.1614
2979,795.939,0.1599
2982,796.439,0.1585
2985,796.93998,0.1559
2988,797.44102,0.156
2991,797.94303,0.1573
2994,798.44303,0.1573
2997,798.94401,0.1591
3000,799.44602,0.1574
3003,799.94797,0.157
3006,800.44797,0.1603
3009,800.94999,0.1564
3012,801.45103,0.1621
3015,801.95103,0.1566
3018,802.452,0.1583
3021,802.95103,0.1583
3024,803.452,0.1583
3027,803.95298,0.1583
3030,804.45499,0.1583
3033,804.95603,0.1583
3036,805.45603,0.1583
3039,805.95402,0.1583
3042,806.45603,0.1596
3045,806.95798,0.1596
3048,807.45798,0.1593
3051,807.95798,0.1593
3054,808.45798,0.1593
3057,808.95902,0.1583
3060,809.46299,0.158
3063,809.96201,0.158
3066,810.46403,0.158
3069,810.96598,0.158
3072,811.46897,0.1583
3075,811.97397,0.158
3078,812.47501,0.1563
3081,812.97599,0.1556
3084,813.47703,0.1556
3087,813.978,0.1546
3090,814.48197,0.1566
3093,814.98099,0.1587
3096,815.48301,0.1601
3099,815.986,0.1611
3102,816.486,0.1601
3105,816.99003,0.159
3108,817.49003,0.1572
3111,817.99399,0.1558
3114,818.49399,0.1576
3117,818.99302,0.1602
3120,819.49601,0.1605
3123,819.99802,0.1612
3126,820.49998,0.159
3129,820.99998,0.158
3132,821.49998,0.1566
3135,821.99802,0.158

File: PMMA/Calibration_Data/TIFP/TIFP_TGA_N2_10K_9.csv
Time,Temperature,Mass fraction
[s],[K],[mg]
0,300.147,5.7491
3,300.148,5.7491
6,300.149,5.7484
9,300.149,5.7477
12,300.153,5.7492
15,300.16,5.749
18,300.177,5.7492
21,300.19,5.7492
24,300.22,5.7497
27,300.259,5.7499
30,300.309,5.7503
33,300.367,5.7509
36,300.443,5.7502
39,300.534,5.7514
42,300.643,5.7521
45,300.768,5.7504
48,300.91,5.7489
51,301.075,5.7495
54,301.26,5.7512
57,301.465,5.7522
60,301.697,5.7537
63,301.95,5.7522
66,302.227,5.7514
69,302.528,5.752
72,302.855,5.7514
75,303.205,5.7518
78,303.579,5.7504
81,303.981,5.7496
84,304.407,5.7515
87,304.857,5.7528
90,305.332,5.7532
93,305.834,5.753
96,306.348,5.7539
99,306.892,5.7541
102,307.452,5.7539
105,308.039,5.7524
108,308.642,5.7531
111,309.261,5.7535
114,309.899,5.7529
117,310.549,5.7524
120,311.218,5.7542
123,311.897,5.7537
126,312.589,5.7538
129,313.294,5.754
132,314.005,5.7551
135,314.728,5.7556
138,315.454,5.7543
141,316.19,5.7558
144,316.928,5.755
147,317.672,5.7545
150,318.42,5.7554
153,319.167,5.7562
156,319.915,5.7559
159,320.665,5.7566
162,321.417,5.7566
165,322.161,5.757
168,322.906,5.7561
171,323.65,5.7562
174,324.388,5.756
177,325.121,5.7553
180,325.849,5.7553
183,326.572,5.755
186,327.289,5.755
189,328.001,5.7563
192,328.705,5.7563
195,329.407,5.755
198,330.092,5.755
201,330.779,5.7563
204,331.452,5.7577
207,332.123,5.7577
210,332.786,5.7563
213,333.44,5.7563
216,334.083,5.7563
219,334.727,5.7563
222,335.357,5.7563
225,335.981,5.7563
228,336.6,5.7573
231,337.21,5.7573
234,337.812,5.7587
237,338.414,5.7573
240,339.005,5.7573
243,339.591,5.7573
246,340.166,5.756
249,340.74,5.7573
252,341.306,5.7587
255,341.869,5.7587
258,342.428,5.7573
261,342.979,5.7577
264,343.53,5.7587
267,344.072,5.7587
270,344.61,5.7597
273,345.146,5.7614
276,345.678,5.761
279,346.206,5.76
282,346.73,5.76
285,347.252,5.76
288,347.773,5.76
291,348.291,5.76
294,348.807,5.7614
297,349.317,5.76
300,349.83,5.7604
303,350.341,5.7597
306,350.85,5.7597
309,351.351,5.76
312,351.859,5.761
315,352.363,5.7624
318,352.866,5.761
321,353.37,5.761
324,353.869,5.761
327,354.372,5.761
330,354.868,5.761
333,355.37,5.761
336,355.866,5.7624
339,356.367,5.762
342,356.865,5.763
345,357.361,5.763
348,357.856,5.7624
351,358.355,5.7637
354,358.852,5.7634
357,359.348,5.7637
360,359.846,5.7637
363,360.344,5.7637
366,360.84,5.7637
369,361.339,5.7637
372,361.833,5.7629
375,362.327,5.7623
378,362.824,5.7636
381,363.321,5.7636
384,363.819,5.7636
387,364.316,5.765
390,364.811,5.765
393,365.303,5.7651
396,365.802,5.7637
399,366.298,5.7637
402,366.794,5.7637
405,367.287,5.7644
408,367.784,5.7637
411,368.279,5.7637
414,368.778,5.7624
417,369.274,5.7637
420,369.767,5.7627
423,370.263,5.7637
426,370.757,5.7637
429,371.252,5.7637
432,371.746,5.7651
435,372.242,5.7661
438,372.74,5.7664
441,373.231,5.7651
444,373.73,5.7651
447,374.223,5.7664
450,374.714,5.7651
453,375.21,5.7641
456,375.708,5.7637
459,376.199,5.7642
462,376.693,5.7653
465,377.188,5.7653
468,377.685,5.7653
471,378.177,5.7639
474,378.676,5.7626
477,379.171,5.7639
480,379.661,5.7649
483,380.158,5.7653
486,380.652,5.7653
489,381.149,5.766
492,381.643,5.7653
495,382.14,5.7653
498,382.634,5.766
501,383.129,5.7653
504,383.628,5.7653
507,384.123,5.7653
510,384.619,5.7646
513,385.116,5.7653
516,385.614,5.7639
519,386.11,5.7636
522,386.61,5.7633
525,387.105,5.7644
528,387.602,5.7657
531,388.103,5.7647
534,388.602,5.7657
537,389.104,5.7657
540,389.602,5.7644
543,390.1,5.7657
546,390.599,5.7671
549,391.099,5.7661
552,391.599,5.7671
555,392.099,5.7671
558,392.602,5.7657
561,393.105,5.7657
564,393.608,5.7657
567,394.108,5.7667
570,394.61,5.7671
573,395.111,5.7671
576,395.617,5.7671
579,396.119,5.7667
582,396.625,5.7671
585,397.127,5.7684
588,397.627,5.7684
591,398.135,5.7684
594,398.638,5.7684
597,399.142,5.7671
600,399.649,5.7664
603,400.153,5.7671
606,400.656,5.7657
609,401.15999,5.7664
612,401.66801,5.7657
615,402.17299,5.7657
618,402.67901,5.7644
621,403.184,5.7644
624,403.691,5.7665
627,404.197,5.7667
630,404.702,5.7674
633,405.208,5.7674
636,405.715,5.7661
639,406.219,5.7667
642,406.726,5.7661
645,407.23501,5.7654
648,407.74,5.7647
651,408.247,5.7647
654,408.75201,5.7647
657,409.258,5.7647
660,409.76501,5.7647
663,410.27199,5.7657
666,410.777,5.7647
669,411.282,5.7661
672,411.78901,5.7654
675,412.294,5.7661
678,412.80199,5.7671
681,413.30601,5.7661
684,413.814,5.7647
687,414.318,5.7647
690,414.824,5.7634
693,415.329,5.7644
696,415.836,5.7634
699,416.34099,5.7644
702,416.84501,5.7634
705,417.34901,5.7634
708,417.85799,5.762
711,418.36201,5.762
714,418.868,5.7624
717,419.368,5.762
720,419.874,5.762
723,420.378,5.763
726,420.88199,5.762
729,421.387,5.761
732,421.89001,5.7607
735,422.396,5.7607
738,422.89699,5.7607
741,423.40101,5.7607
744,423.90301,5.7594
747,424.405,5.7594
750,424.909,5.758
753,425.406,5.758
756,425.90999,5.7594
759,426.40999,5.7594
762,426.91199,5.758
765,427.415,5.7573
768,427.91401,5.7567
771,428.41601,5.7567
774,428.91801,5.756
777,429.415,5.756
780,429.917,5.7547
783,430.419,5.7537
786,430.917,5.7523
789,431.42,5.7513
792,431.919,5.751
795,432.42,5.751
798,432.92,5.7523
801,433.41601,5.7523
804,433.919,5.7523
807,434.417,5.751
810,434.919,5.7483
813,435.419,5.7496
816,435.919,5.7486
819,436.419,5.7486
822,436.91601,5.7496
825,437.41801,5.7496
828,437.91601,5.749
831,438.41401,5.7496
834,438.90999,5.7486
837,439.41199,5.7455
840,439.911,5.7442
843,440.40999,5.7438
846,440.911,5.7415
849,441.40999,5.7411
852,441.908,5.7401
855,442.408,5.7388
858,442.904,5.7388
861,443.405,5.7374
864,443.904,5.7374
867,444.398,5.7364
870,444.896,5.7364
873,445.396,5.7348
876,445.893,5.7331
879,446.395,5.7307
882,446.893,5.7287
885,447.39001,5.7267
888,447.89001,5.7254
891,448.387,5.724
894,448.88599,5.724
897,449.385,5.7217
900,449.881,5.7217
903,450.38,5.7203
906,450.878,5.719
909,451.376,5.7187
912,451.87301,5.716
915,452.37301,5.7133
918,452.872,5.713
921,453.37,5.711
924,453.866,5.7093
927,454.366,5.7079
930,454.866,5.7066
933,455.365,5.7045
936,455.864,5.7004
939,456.363,5.6957
942,456.86001,5.6957
945,457.35799,5.6957
948,457.857,5.6947
951,458.351,5.6931
954,458.85,5.6904
957,459.34901,5.689
960,459.84501,5.6875
963,460.344,5.6844
966,460.84501,5.683
969,461.34299,5.681
972,461.842,5.6768
975,462.339,5.6755
978,462.836,5.6742
981,463.33401,5.6726
984,463.833,5.6719
987,464.33201,5.6699
990,464.82999,5.6685
993,465.329,5.665
996,465.827,5.663
999,466.32599,5.6616
1002,466.824,5.6602
1005,467.323,5.6588
1008,467.82101,5.6575
1011,468.32,5.6562
1014,468.82,5.6519
1017,469.318,5.6492
1020,469.814,5.6479
1023,470.314,5.6479
1026,470.812,5.6452
1029,471.31299,5.6439
1032,471.809,5.6425
1035,472.309,5.6415
1038,472.80601,5.6398
1041,473.30601,5.6379
1044,473.803,5.6356
1047,474.30199,5.6339
1050,474.79999,5.6321
1053,475.301,5.6301
1056,475.799,5.6284
1059,476.299,5.6264
1062,476.796,5.6261
1065,477.295,5.6261
1068,477.792,5.6245
1071,478.28699,5.6231
1074,478.788,5.6217
1077,479.286,5.6204
1080,479.786,5.6177
1083,480.279,5.6164
1086,480.78,5.6137
1089,481.28,5.6123
1092,481.77601,5.611
1095,482.275,5.611
1098,482.77199,5.6097
1101,483.27,5.6083
1104,483.768,5.6063
1107,484.26501,5.6056
1110,484.76301,5.6043
1113,485.26,5.603
1116,485.758,5.6014
1119,486.255,5.5999
1122,486.753,5.5976
1125,487.251,5.5976
1128,487.75201,5.5973
1131,488.24801,5.5946
1134,488.745,5.5932
1137,489.243,5.5932
1140,489.74,5.5919
1143,490.236,5.5922
1146,490.738,5.5905
1149,491.23299,5.5892
1152,491.72899,5.5892
1155,492.227,5.5892
1158,492.726,5.5892
1161,493.22201,5.5892
1164,493.72201,5.5879
1167,494.221,5.5865
1170,494.71599,5.5865
1173,495.217,5.5865
1176,495.714,5.5862
1179,496.213,5.5848
1182,496.714,5.5848
1185,497.21,5.5848
1188,497.71,5.5848
1191,498.21,5.5838
1194,498.708,5.5835
1197,499.20701,5.5835
1200,499.706,5.5835
1203,500.202,5.5822
1206,500.70299,5.5822
1209,501.20299,5.5808
1212,501.702,5.5808
1215,502.20099,5.5808
1218,502.699,5.5808
1221,503.198,5.5808
1224,503.697,5.5812
1227,504.197,5.5808
1230,504.69601,5.5822
1233,505.19401,5.5822
1236,505.695,5.5808
1239,506.191,5.5795
1242,506.693,5.5781
1245,507.19201,5.5775
1248,507.69201,5.5771
1251,508.191,5.5786
1254,508.69401,5.5772
1257,509.19401,5.5772
1260,509.69401,5.5772
1263,510.191,5.5759
1266,510.68999,5.5759
1269,511.19201,5.5759
1272,511.691,5.5752
1275,512.18999,5.5752
1278,512.691,5.5759
1281,513.189,5.5752
1284,513.689,5.5752
1287,514.18799,5.5749
1290,514.687,5.5749
1293,515.185,5.5749
1296,515.687,5.5746
1299,516.187,5.5736
1302,516.686,5.5736
1305,517.184,5.5736
1308,517.684,5.5722
1311,518.18101,5.5732
1314,518.685,5.5719
1317,519.18101,5.5705
1320,519.682,5.5705
1323,520.18101,5.5705
1326,520.68,5.5705
1329,521.18,5.5692
1332,521.678,5.5689
1335,522.17901,5.5675
1338,522.678,5.5675
1341,523.178,5.5675
1344,523.67699,5.5675
1347,524.17699,5.5675
1350,524.67699,5.5675
1353,525.174,5.5675
1356,525.67499,5.5668
1359,526.174,5.5668
1362,526.672,5.5662
1365,527.172,5.5658
1368,527.671,5.5635
1371,528.172,5.5635
1374,528.671,5.5635
1377,529.16999,5.5632
1380,529.671,5.5622
1383,530.16901,5.5622
1386,530.66801,5.5622
1389,531.16901,5.5622
1392,531.667,5.5595
1395,532.167,5.5595
1398,532.66599,5.5581
1401,533.163,5.5581
1404,533.66099,5.5568
1407,534.159,5.5568
1410,534.659,5.5568
1413,535.16099,5.5554
1416,535.65699,5.5541
1419,536.15601,5.5528
1422,536.65601,5.5514
1425,537.154,5.5514
1428,537.655,5.5514
1431,538.15201,5.5504
1434,538.65,5.5487
1437,539.15101,5.5474
1440,539.65101,5.5481
1443,540.15101,5.5474
1446,540.64799,5.5474
1449,541.15,5.5474
1452,541.64899,5.5446
1455,542.14799,5.5433
1458,542.64899,5.5419
1461,543.14701,5.5406
1464,543.64899,5.5406
1467,544.15,5.5392
1470,544.65,5.5379
1473,545.14899,5.5352
1476,545.65,5.5352
1479,546.15,5.5333
1482,546.65201,5.5315
1485,547.15101,5.5315
1488,547.65101,5.5315
1491,548.14899,5.5288
1494,548.65101,5.5288
1497,549.15101,5.5274
1500,549.64899,5.526
1503,550.14799,5.5245
1506,550.64701,5.5223
1509,551.15101,5.5217
1512,551.64899,5.5207
1515,552.15,5.52
1518,552.64799,5.5175
1521,553.14799,5.5149
1524,553.646,5.5133
1527,554.14799,5.5116
1530,554.645,5.5092
1533,555.145,5.5078
1536,555.645,5.5065
1539,556.145,5.505
1542,556.642,5.502
1545,557.142,5.5004
1548,557.64301,5.4982
1551,558.14399,5.4962
1554,558.642,5.4932
1557,559.13999,5.4916
1560,559.642,5.4889
1563,560.14301,5.4864
1566,560.641,5.4845
1569,561.13901,5.4831
1572,561.63599,5.4818
1575,562.137,5.4795
1578,562.637,5.4773
1581,563.13401,5.4739
1584,563.633,5.4711
1587,564.133,5.4682
1590,564.63001,5.4651
1593,565.13199,5.4642
1596,565.628,5.4609
1599,566.12601,5.4584
1602,566.628,5.4566
1605,567.12601,5.4543
1608,567.62601,5.4506
1611,568.12299,5.4466
1614,568.62299,5.4434
1617,569.12198,5.4407
1620,569.61899,5.4368
1623,570.12101,5.4335
1626,570.61899,5.4311
1629,571.115,5.4289
1632,571.616,5.4257
1635,572.11399,5.4231
1638,572.61201,5.4187
1641,573.11301,5.4152
1644,573.60999,5.4118
1647,574.10901,5.4097
1650,574.607,5.4062
1653,575.107,5.4014
1656,575.607,5.3979
1659,576.107,5.3941
1662,576.607,5.3911
1665,577.10801,5.3896
1668,577.607,5.3857
1671,578.10499,5.3819
1674,578.602,5.3787
1677,579.103,5.3759
1680,579.603,5.3723
1683,580.103,5.3681
1686,580.60401,5.363
1689,581.10099,5.3597
1692,581.602,5.3554
1695,582.102,5.3528
1698,582.60001,5.3472
1701,583.10001,5.3429
1704,583.60001,5.3374
1707,584.10001,5.3332
1710,584.598,5.3287
1713,585.09901,5.3256
1716,585.59901,5.322
1719,586.09901,5.3186
1722,586.598,5.3149
1725,587.09901,5.3096
1728,587.598,5.3052
1731,588.098,5.3019
1734,588.59501,5.298
1737,589.098,5.2923
1740,589.59601,5.2875
1743,590.09601,5.2818
1746,590.59601,5.2774
1749,591.098,5.272
1752,591.59699,5.2668
1755,592.098,5.2603
1758,592.59699,5.2544
1761,593.09699,5.2495
1764,593.59699,5.2444
1767,594.09601,5.2377
1770,594.59501,5.2309
1773,595.094,5.2257
1776,595.594,5.2192
1779,596.09299,5.2126
1782,596.59299,5.2056
1785,597.09101,5.1997
1788,597.59299,5.1918
1791,598.09299,5.186
1794,598.589,5.1796
1797,599.09,5.1712
1800,599.58701,5.1623
1803,600.089,5.1553
1806,600.58799,5.1474
1809,601.08799,5.1387
1812,601.58799,5.1292
1815,602.085,5.1198
1818,602.586,5.1105
1821,603.08201,5.1012
1824,603.58201,5.0909
1827,604.08301,5.0836
1830,604.581,5.0729
1833,605.07899,5.0623
1836,605.57899,5.0504
1839,606.07801,5.0402
1842,606.57401,5.0273
1845,607.07599,5.0158
1848,607.573,5.0031
1851,608.072,4.9916
1854,608.573,4.9791
1857,609.06901,4.967
1860,609.56901,4.9522
1863,610.06699,4.9376
1866,610.56599,4.9233
1869,611.068,4.9085
1872,611.56599,4.894
1875,612.06299,4.8784
1878,612.564,4.8627
1881,613.064,4.8451
1884,613.564,4.8275
1887,614.059,4.8105
1890,614.559,4.7938
1893,615.06,4.7757
1896,615.56,4.7566
1899,616.059,4.7389
1902,616.56199,4.718
1905,617.06,4.6988
1908,617.56,4.6764
1911,618.06199,4.6556
1914,618.56,4.6342
1917,619.06101,4.611
1920,619.56199,4.5868
1923,620.06,4.5647
1926,620.564,4.5416
1929,621.06199,4.516
1932,621.56101,4.4891
1935,622.06101,4.4648
1938,622.56101,4.4379
1941,623.06101,4.4101
1944,623.56199,4.382
1947,624.06101,4.3541
1950,624.56,4.3257
1953,625.06299,4.2964
1956,625.56299,4.2649
1959,626.06,4.2345
1962,626.56101,4.2027
1965,627.06101,4.1702
1968,627.559,4.1358
1971,628.059,4.103
1974,628.559,4.0686
1977,629.05799,4.033
1980,629.559,3.9958
1983,630.05701,3.9612
1986,630.56,3.924
1989,631.05701,3.8863
1992,631.55399,3.8462
1995,632.05302,3.8091
1998,632.54801,3.7698
2001,633.046,3.7291
2004,633.54301,3.6856
2007,634.042,3.6453
2010,634.53599,3.6044
2013,635.03199,3.5613
2016,635.529,3.5169
2019,636.02399,3.4752
2022,636.516,3.4328
2025,637.01301,3.3897
2028,637.504,3.3447
2031,638.00199,3.3035
2034,638.49799,3.2609
2037,638.99,3.2158
2040,639.48401,3.1715
2043,639.98099,3.1294
2046,640.47599,3.0864
2049,640.973,3.0433
2052,641.46699,2.9994
2055,641.97199,2.9585
2058,642.47101,2.9164
2061,642.97101,2.8717
2064,643.47901,2.8242
2067,643.97901,2.7788
2070,644.482,2.734
2073,644.98301,2.6868
2076,645.486,2.6385
2079,645.98401,2.5939
2082,646.48801,2.5484
2085,646.98499,2.5013
2088,647.478,2.4536
2091,647.98401,2.4087
2094,648.47901,2.3626
2097,648.97501,2.3162
2100,649.47401,2.269
2103,649.97599,2.2255
2106,650.47599,2.1818
2109,650.97901,2.1335
2112,651.47901,2.0851
2115,651.97999,2.0392
2118,652.47999,1.9929
2121,652.978,1.9473
2124,653.47901,1.8998
2127,653.97599,1.8545
2130,654.47901,1.8094
2133,654.978,1.7656
2136,655.48099,1.7194
2139,655.978,1.678
2142,656.47999,1.6363
2145,656.978,1.5928
2148,657.48099,1.547
2151,657.98099,1.5043
2154,658.47999,1.4619
2157,658.982,1.4193
2160,659.47999,1.3753
2163,659.97999,1.3337
2166,660.48099,1.2925
2169,660.97599,1.2503
2172,661.478,1.2122
2175,661.97599,1.1745
2178,662.47501,1.1336
2181,662.97501,1.0976
2184,663.47501,1.0611
2187,663.973,1.0286
2190,664.47401,0.9954
2193,664.97101,0.9609
2196,665.469,0.9282
2199,665.969,0.8985
2202,666.46601,0.8676
2205,666.964,0.8377
2208,667.46601,0.8094
2211,667.961,0.7819
2214,668.46201,0.7557
2217,668.96201,0.7318
2220,669.461,0.7081
2223,669.96201,0.6851
2226,670.461,0.6624
2229,670.961,0.6407
2232,671.46201,0.6189
2235,671.96299,0.5973
2238,672.46201,0.5776
2241,672.96201,0.5576
2244,673.464,0.5383
2247,673.965,0.5202
2250,674.465,0.5037
2253,674.96699,0.4864
2256,675.469,0.4708
2259,675.96601,0.4587
2262,676.47001,0.4453
2265,676.96799,0.4307
2268,677.47001,0.4176
2271,677.969,0.4051
2274,678.469,0.3933
2277,678.96699,0.3817
2280,679.469,0.3689
2283,679.97101,0.3571
2286,680.47001,0.3467
2289,680.97001,0.3378
2292,681.47101,0.3288
2295,681.97101,0.3205
2298,682.47101,0.3113
2301,682.97199,0.3046
2304,683.47001,0.2978
2307,683.969,0.29
2310,684.46799,0.2828
2313,684.97001,0.2773
2316,685.469,0.2717
2319,685.97101,0.2627
2322,686.473,0.2527
2325,686.97101,0.249
2328,687.47401,0.2463
2331,687.97001,0.2416
2334,688.47199,0.237
2337,688.97199,0.2332
2340,689.47001,0.2287
2343,689.97101,0.2262
2346,690.47001,0.2217
2349,690.969,0.2174
2352,691.469,0.2122
2355,691.97001,0.2091
2358,692.469,0.2056
2361,692.969,0.2034
2364,693.47001,0.2011
2367,693.97001,0.1998
2370,694.465,0.1981
2373,694.965,0.1962
2376,695.464,0.1949
2379,695.96299,0.1915
2382,696.461,0.1868
2385,696.96,0.1849
2388,697.45801,0.1825
2391,697.956,0.181
2394,698.456,0.1794
2397,698.95301,0.1774
2400,699.448,0.1768
2403,699.947,0.1754
2406,700.44599,0.1754
2409,700.943,0.1747
2412,701.44099,0.1727
2415,701.93799,0.1705
2418,702.435,0.168
2421,702.93201,0.1662
2424,703.43,0.1649
2427,703.926,0.1649
2430,704.426,0.1649
2433,704.92399,0.1636
2436,705.422,0.1622
2439,705.921,0.1609
2442,706.417,0.1609
2445,706.917,0.1599
2448,707.41401,0.1585
2451,707.91199,0.1585
2454,708.41001,0.1585
2457,708.908,0.1585
2460,709.40601,0.1572
2463,709.908,0.1568
2466,710.40601,0.1568
2469,710.90601,0.1568
2472,711.40699,0.1568
2475,711.90601,0.1568
2478,712.404,0.1568
2481,712.904,0.1568
2484,713.40201,0.1568
2487,713.9,0.1558
2490,714.39899,0.1558
2493,714.9,0.1558
2496,715.39799,0.1558
2499,715.89899,0.1572
2502,716.396,0.1572
2505,716.895,0.1555
2508,717.395,0.1545
2511,717.89399,0.1545
2514,718.39399,0.1565
2517,718.88999,0.1585
2520,719.38801,0.1585
2523,719.88499,0.1585
2526,720.38599,0.1585
2529,720.88199,0.1585
2532,721.38099,0.1572
2535,721.879,0.1572
2538,722.379,0.1562
2541,722.878,0.1558
2544,723.378,0.1558
2547,723.87699,0.1572
2550,724.37699,0.1558
2553,724.87601,0.1558
2556,725.37299,0.1572
2559,725.87501,0.1558
2562,726.37299,0.1558
2565,726.874,0.1558
2568,727.37501,0.1558
2571,727.87299,0.1545
2574,728.37299,0.1545
2577,728.874,0.1545
2580,729.374,0.1545
2583,729.874,0.1545
2586,730.37299,0.1545
2589,730.87501,0.1545
2592,731.37501,0.1545
2595,731.87601,0.1545
2598,732.37299,0.1558
2601,732.87601,0.1558
2604,733.37501,0.1545
2607,733.87501,0.1545
2610,734.37501,0.1545
2613,734.874,0.1555
2616,735.37299,0.1555
2619,735.874,0.1545
2622,736.37501,0.1545
2625,736.87299,0.1545
2628,737.37299,0.1545
2631,737.87198,0.1568
2634,738.37198,0.1568
2637,738.86799,0.1565
2640,739.37,0.1555
2643,739.87,0.1555
2646,740.36899,0.1545
2649,740.87,0.1532
2652,741.36899,0.1532
2655,741.86701,0.1532
2658,742.36701,0.1545
2661,742.86701,0.1558
2664,743.36701,0.1558
2667,743.866,0.1545
2670,744.36799,0.1532
2673,744.86399,0.1532
2676,745.36799,0.1545
2679,745.866,0.1545
2682,746.36701,0.1545
2685,746.866,0.1545
2688,747.366,0.1558
2691,747.86799,0.1558
2694,748.37,0.1558
2697,748.87299,0.1558
2700,749.37198,0.1558
2703,749.87198,0.1542
2706,750.37601,0.1538
2709,750.879,0.1532
2712,751.379,0.1545
2715,751.88099,0.1545
2718,752.38099,0.1558
2721,752.88199,0.1558
2724,753.38199,0.1572
2727,753.88499,0.1572
2730,754.38401,0.1558
2733,754.88499,0.1558
2736,755.387,0.1552
2739,755.887,0.1552
2742,756.38901,0.1542
2745,756.88801,0.1542
2748,757.387,0.1542
2751,757.88999,0.1538
2754,758.38801,0.1538
2757,758.88999,0.1538
2760,759.392,0.1552
2763,759.892,0.1552
2766,760.39399,0.1565
2769,760.89301,0.1545
2772,761.39701,0.1545
2775,761.89799,0.1545
2778,762.4,0.1532
2781,762.89799,0.1545
2784,763.40299,0.1558
2787,763.90299,0.1558
2790,764.405,0.1545
2793,764.905,0.1555
2796,765.408,0.1542
2799,765.908,0.1538
2802,766.41001,0.1548
2805,766.91199,0.1552
2808,767.41199,0.1538
2811,767.91199,0.1538
2814,768.413,0.1552
2817,768.91199,0.1552
2820,769.413,0.1552
2823,769.91401,0.1552
2826,770.41401,0.1542
2829,770.91401,0.1538
2832,771.413,0.1538
2835,771.91001,0.1548
2838,772.41001,0.1555
2841,772.909,0.1558
2844,773.408,0.1558
2847,773.90601,0.1558
2850,774.40699,0.1545
2853,774.90601,0.1545
2856,775.409,0.1535
2859,775.90699,0.1545
2862,776.40601,0.1545
2865,776.905,0.1555
2868,777.405,0.1555
2871,777.90699,0.1555
2874,778.404,0.1555
2877,778.905,0.1558
2880,779.404,0.1548
2883,779.904,0.1548
2886,780.405,0.1548
2889,780.90699,0.1548
2892,781.40699,0.1548
2895,781.909,0.1545
2898,782.41199,0.1535
2901,782.91199,0.1548
2904,783.41401,0.1548
2907,783.91599,0.1548
2910,784.41999,0.1548
2913,784.922,0.1535
2916,785.42301,0.1535
2919,785.926,0.1535
2922,786.426,0.1545
2925,786.92802,0.1545
2928,787.43003,0.1545
2931,787.93302,0.1545
2934,788.43497,0.1532
2937,788.93802,0.1528
2940,789.439,0.1518
2943,789.94102,0.1525
2946,790.44303,0.1525
2949,790.94498,0.1525
2952,791.44401,0.1541
2955,791.94602,0.1541
2958,792.44901,0.1554
2961,792.94797,0.1554
2964,793.44901,0.1554
2967,793.95298,0.1554
2970,794.45298,0.1554
2973,794.95798,0.1554
2976,795.45798,0.1567
2979,795.95902,0.1567
2982,796.45902,0.1564
2985,796.95701,0.1554
2988,797.45701,0.1544
2991,797.96,0.1544
2994,798.46097,0.1531
2997,798.96097,0.1531
3000,799.46,0.1517
3003,799.96097,0.1524
3006,800.46201,0.1544
3009,800.96201,0.156
3012,801.46201,0.1549
3015,801.96201,0.1549
3018,802.46097,0.156
3021,802.96299,0.156
3024,803.46097,0.156
3027,803.95902,0.155
3030,804.46097,0.155
3033,804.95902,0.155
3036,805.45902,0.1543
3039,805.95798,0.1533
3042,806.46,0.1546
3045,806.95798,0.1549
3048,807.45701,0.1573
3051,807.95902,0.1573
3054,808.45798,0.157
3057,808.95902,0.1549
3060,809.45701,0.1533
3063,809.96097,0.1533
3066,810.46299,0.1539
3069,810.96299,0.1539
3072,811.46299,0.1553
3075,811.96201,0.1553
3078,812.465,0.1553
3081,812.96702,0.1543
3084,813.46897,0.1539
3087,813.96799,0.1529
3090,814.47098,0.1529
3093,814.97098,0.1529
3096,815.47098,0.1556
3099,815.97098,0.1556
3102,816.47202,0.1543
3105,816.97202,0.1543
3108,817.47397,0.1543
3111,817.97397,0.1553
3114,818.47703,0.1556
3117,818.98002,0.1556
3120,819.47703,0.1543
3123,819.98002,0.1556
3126,820.48398,0.1556
3129,820.98301,0.1553
3132,821.48398,0.1539
3135,821.98502,0.1543
