Repository: MaCFP/matl-db

# matl-db

#### Welcome to the MaCFP Condensed Phase Subgroup database!

The MaCFP Condensed Phase Working Group was organized to enable the fire safety science research community to make significant progress towards establishing a common framework for the selection of experiments and the methodologies used to analyze these experiments when developing pyrolysis models. Key objectives of this effort include:
- Cataloguing current approaches used to parameterize pyrolysis models;
- Developing standard data set formats for experimental data on pyrolysis;
- Developing requirements for data set quality and establishing a data review committee;
- Quantifying the inter-laboratory variability for comparable experimental datasets; and
- Assessing the impact of the variability of model parameters on fire growth predictions

#### In preparation for MaCFP-4, please read the following:

[Guidelines for Participation in the MaCFP-4 Workshop (2026)](https://github.com/MaCFP/macfp-db/releases/download/macfp-4.0/MaCFP-4_Guidelines_for_Participation.pdf)

[Presentation of Target Experiments and Modeling Guidelines for the upcoming MaCFP-4 Workshop (meeting recording and presentation slides)](https://github.com/MaCFP/macfp-db/releases/tag/macfp-4.0)

Please visit our [wiki pages](https://github.com/MaCFP/matl-db/wiki/How-to-Contribute) for additional details, including how to contribute (experimentalists and modelers).

## How to interpret and use measurement data in this repository for pyrolysis model calibration and validation
#

### Key factors influencing material response during tests
In this directory, experimental measurements from both mg- and g-scale tests (conducted by 16 unique fire safety science institutions around the world) are available. Every effort was made to remove variability between results due to potential differences in material composition by sharing samples of the same exact PMMA, prepared for mg- and g-scale experiments: that is, all tests were performed on the exact same material, from the same source, and prepared in the same form (excluding minor variations, ~5%, in sample slab thickness, as produced by the manufacturer).

In many cases, data from the same test type under the same nominal test conditions that was provided by different institutions showed qualitative agreement; in others, variations are apparent. Some variations between datasets are simply stochastic (i.e., random, unavoidable noise in repeated tests). However, others may result from systematic causes such as calibration differences in mg-scale experiments or sample holder, insulation type, and/or heater temperature in g-scale experiments. When such measurement data is used as a reference for comparison with the results of numerical simulations, it is the responsibility of users of this data to be aware factors that can can affect this smaterial flammability response. A short summary of these factors is provided below. For further detail, the user of this data is referred to the [Preliminary Summary of Experimental Measurements Document](https://github.com/MaCFP/matl-db/releases/tag/v1.0.0)

#### Milligram-scale experiments
- Heating Rate
- Gaseous Environment
- Crucible Type
- Apparatus Calibration (should be performed for idential test conditions: heating rate, gaseous environment, crucible type)
- Baseline Correction (especially for DSC measurements)
- Initial Sample Mass (and geometry)

#### Gram-scale experiments
- Incident Heat Flux (and uniformity across sample's surface)
- Gaseous Environment (and flow rate, which can affect convective heat transfer at the sample's surface prior to gasification or burning)
- Backing Material (e.g., the presence or absence of an insulating substrate, and its thermal properties)
- Heater Temperature
- Exposed Sample Surface Area
- Sample Holder Characteristics (including the use/non-use of a retainer frame)
- Baseline Correction (especially for HRR measurements)
- Temperature Measurement Instrumentation and Location (e.g., IR camera vs. thermocouple; thermal contact)
#
#

### Outlier Criteria: Identification of clearly incorrect behavior in measurement data
With the help of the experimentalists who performed these experiments and shared their data, significant effort has been made to provide consistent formatting of measurement results and to identify and correct small errors that may have arised either during testing, submission, or compilation and standardization of formating. Despite these efforts, clear outliers can sometimes be identified. Criteria defining these clear outliers are defined below; it is suggested that, for further analysis, users omit data sets that do not meet these criteria.

#### Milligram-scale experiments
For all mg-scale tests, average steady state heating rate must match nominal conditions.

File: PMMA/Calibration_Data/TIFP/TIFP_Cone_65kW_3.csv
Time,Mass,HRR,Back Surface Temperature 1,Back Surface Temperature 2
[s],[g],[kW/m2],[K],[K]
0,69.86,2.99878881,298.75,298.85
1,69.828937,3.129945476,298.75,298.85
2,69.852536,3.242512262,298.75,298.85
3,69.871079,3.436246429,298.75,298.85
4,69.832118,3.248055,298.85,298.85
5,69.780774,2.856808452,298.85,298.85
6,69.715652,2.51761619,298.95,298.95
7,69.672787,2.523028095,298.95,298.95
8,69.690232,0.952523929,298.95,298.95
9,69.708926,-4.17883119,298.95,298.95
10,69.669745,-8.791301905,298.95,299.05
11,69.637634,3.427375,299.05,299.05
12,69.475463,32.87964131,299.05,299.15
13,69.553752,84.84456333,299.15,299.25
14,69.692849,127.8052518,299.35,299.35
15,69.704245,187.7554669,299.55,299.35
16,69.655419,265.0672324,299.55,299.55
17,69.605291,360.2746974,299.85,300.75
18,69.484494,422.5335676,301.35,300.75
19,69.330867,488.8896285,302.05,301.75
20,69.137326,530.1502843,302.05,301.75
21,68.948485,583.6079046,302.75,302.65
22,68.724659,586.9530267,303.55,303.55
23,68.534543,610.5458781,304.65,304.55
24,68.311843,637.1345007,304.65,304.55
25,68.075634,662.2037125,305.85,305.65
26,67.854932,659.7770131,307.05,306.75
27,67.614211,668.9853594,308.35,308.05
28,67.380306,705.9095944,308.35,308.05
29,67.172369,701.628451,309.85,309.45
30,66.932696,712.6686518,311.45,310.85
31,66.687429,740.348564,313.05,312.35
32,66.44285,758.2025089,314.85,312.35
33,66.185333,719.4467154,314.85,313.95
34,65.90682,761.0090777,316.75,315.75
35,65.648576,788.9551757,318.55,317.45
36,65.386886,784.8799985,320.45,317.45
37,65.530452,750.5819327,320.45,319.25
38,65.030221,802.2683857,322.25,321.15
39,64.678866,792.0596164,324.35,323.25
40,64.377312,798.6203406,326.35,323.25
41,64.072368,770.6426813,326.35,325.15
42,63.850069,766.7330548,328.35,327.25
43,63.619077,758.1862855,330.45,329.25
44,63.336068,756.7966923,332.55,331.45
45,63.089923,762.354987,332.55,331.45
46,62.820206,759.0679835,334.55,333.65
47,62.564398,773.2567008,336.65,335.65
48,62.314032,760.1926464,338.95,337.95
49,62.027573,762.5227219,338.95,337.95
50,61.780726,788.7600969,341.25,340.15
51,61.500138,851.8561718,343.25,342.35
52,61.235758,811.3663045,345.45,344.65
53,60.970785,817.3896093,347.65,344.65
54,60.711915,759.0343244,347.65,346.95
55,60.441705,774.4060774,349.85,349.15
56,60.160822,766.0173776,352.25,351.55
57,59.898571,789.7857221,354.65,351.55
58,59.619696,812.7364161,354.65,353.75
59,59.359263,790.9528386,356.85,356.15
60,59.090757,847.0074995,359.05,358.45
61,58.821984,817.28234,361.35,358.45
62,58.54197,828.8066192,361.35,360.75
63,58.300185,822.3337546,363.75,363.05
64,58.027395,795.9851223,365.95,365.25
65,57.736513,823.8842104,368.25,367.65
66,57.474457,818.9761506,368.25,367.65
67,57.183018,797.7272532,370.65,369.95
68,56.913561,796.8930692,372.95,372.25
69,56.634069,846.1243601,375.25,374.55
70,56.36768,792.847575,375.25,374.55
71,56.094753,833.866792,377.65,376.75
72,55.82366,822.0753492,379.75,379.05
73,55.551712,827.7716288,382.15,381.15
74,55.255636,826.8212082,382.15,381.15
75,54.967101,854.7837138,384.45,383.45
76,54.685451,834.4364551,386.55,385.55
77,54.407431,855.2955877,388.55,387.65
78,54.132736,804.0480427,390.85,387.65
79,53.857342,791.6009569,390.85,389.75
80,53.592547,860.1365967,393.15,391.75
81,53.320382,823.5122024,395.25,393.95
82,53.029715,792.2087606,397.65,393.95
83,52.744679,800.9792536,397.65,396.25
84,52.431225,820.496752,399.85,398.55
85,52.120634,836.4181543,402.15,400.65
86,51.823841,840.0757855,404.35,400.65
87,51.554816,847.6355971,406.85,403.05
88,51.285297,916.5824396,406.85,405.45
89,50.988018,837.1687725,409.05,407.65
90,50.69738,807.125783,411.55,409.95
91,50.416708,862.2964252,413.85,409.95
92,50.126486,849.4677606,413.85,412.25
93,49.809836,876.0426821,416.25,414.55
94,49.527379,853.8266408,418.75,416.85
95,49.238709,824.4342921,420.95,416.85
96,48.932686,899.5525025,420.95,419.15
97,48.650195,901.9609901,423.55,421.25
98,48.33491,867.9426251,426.05,423.35
99,48.035296,854.8695035,428.45,425.55
100,47.730438,905.126359,428.45,425.55
101,47.419448,879.0526176,430.95,427.35
102,47.110429,866.995367,433.25,429.85
103,46.809111,892.3629548,435.75,429.85
104,46.519166,903.7074526,435.75,431.75
105,46.250499,857.7356626,438.55,433.95
106,45.93601,820.1982398,441.25,436.45
107,45.592668,886.3406371,444.15,436.45
108,45.294857,879.1355386,447.35,438.95
109,44.980016,866.9361617,447.35,441.45
110,44.687631,940.2002729,450.05,443.75
111,44.370611,909.7279637,453.05,446.45
112,44.066369,952.4713671,453.05,446.45
113,43.747956,951.963935,456.55,448.85
114,43.451539,909.7454215,459.55,451.65
115,43.119416,891.2680558,462.45,454.65
116,42.821105,938.8875313,462.45,454.65
117,42.517344,933.9713325,465.45,457.45
118,42.188166,925.6445245,468.75,460.55
119,41.87052,914.1766825,472.05,463.85
120,41.558446,934.3779254,475.55,463.85
121,41.253431,928.3766545,475.55,467.25
122,40.931424,925.5582592,478.75,470.65
123,40.617288,1004.409253,482.05,474.15
124,40.292249,1031.993185,485.35,474.15
125,39.95374,1011.92057,485.35,477.65
126,39.626219,989.8828469,489.05,481.05
127,39.308652,966.250348,492.25,484.85
128,39.028339,982.7294742,495.95,488.85
129,38.698676,1020.931055,495.95,488.85
130,38.364378,934.953548,499.95,492.75
131,37.982025,1022.428161,503.65,496.15
132,37.628397,983.8328313,507.45,499.85
133,37.305764,1033.315487,507.45,499.85
134,36.956404,1062.651475,511.35,503.75
135,36.65533,1070.836404,515.15,507.75
136,36.290369,1045.91713,519.05,511.85
137,35.947262,1056.446181,523.55,511.85
138,35.575323,1005.039121,523.55,515.95
139,35.212855,1059.673847,527.65,520.15
140,34.875465,1096.591932,532.05,524.65
141,34.525204,1127.705499,535.95,524.65
142,34.161064,1043.114161,535.95,529.35
143,33.781906,1047.539646,540.15,534.05
144,33.42159,1107.328517,544.95,538.65
145,33.080464,1071.663626,549.65,543.45
146,32.694424,1126.719804,549.65,543.45
147,32.317341,1053.199177,553.85,548.45
148,31.92962,1125.316987,558.35,553.65
149,31.540665,1105.829813,562.25,553.65
150,31.146721,1183.567996,567.15,559.25
151,30.785828,1258.57039,567.15,564.45
152,30.385366,1118.496302,572.35,569.95
153,29.981244,1102.787141,577.05,577.05
154,29.591663,1061.088213,577.05,577.05
155,29.222291,1103.115222,580.45,583.95
156,28.813385,1112.301149,584.35,591.65
157,28.403089,1125.06759,588.15,599.75
158,27.991078,1144.790299,592.25,599.75
159,27.589253,1126.268223,592.25,607.75
160,27.097931,1101.031868,596.85,616.05
161,26.620352,1125.662632,,
162,26.306276,1137.368614,,
163,25.939025,1133.698166,,
164,25.528921,1235.736154,,
165,25.125494,1159.610139,,
166,24.690253,1206.072013,,
167,24.283509,1336.317756,,
168,23.880459,1262.314137,,
169,23.47584,1225.949844,,
170,23.094916,1220.667812,,
171,22.652978,1231.803138,,
172,22.193486,1244.015143,,
173,21.807138,1167.536284,,
174,21.414934,1218.005435,,
175,21.009547,1164.239637,,
176,20.575989,1181.639129,,
177,20.158333,1174.110608,,
178,19.698401,1240.519381,,
179,19.276264,1202.182402,,
180,18.819593,1203.737748,,
181,18.348733,1355.484315,,
182,17.930914,1308.117756,,
183,17.561297,1235.823039,,
184,17.156055,1128.537939,,
185,16.765692,1063.483361,,
186,16.378327,1022.257248,,
187,15.972579,992.5535317,,
188,15.623487,998.2353807,,
189,15.272557,877.6058523,,
190,14.956155,824.2036552,,
191,14.652906,745.204191,,
192,14.37209,690.3822658,,
193,14.145198,707.5911177,,
194,13.915081,637.2686869,,
195,13.690819,608.7674549,,
196,13.48658,582.292113,,
197,13.295566,537.5743964,,
198,13.038814,489.1242844,,
199,12.825195,477.3466255,,
200,12.679357,442.0085046,,
201,12.529273,428.6933968,,
202,12.371168,411.4782813,,
203,12.234249,392.2320388,,
204,12.113717,387.4031479,,
205,11.966822,361.9496824,,
206,11.81385,351.3118523,,
207,11.716027,339.8521357,,
208,11.612993,335.9418963,,
209,11.470484,324.6800682,,
210,11.303845,310.8008873,,
211,11.172325,300.8871212,,
212,11.050915,300.077965,,
213,10.92778,297.5189282,,
214,10.819713,292.2611685,,
215,10.674859,293.2190945,,
216,10.551216,289.6499688,,
217,10.428622,289.3631517,,
218,10.272825,283.150196,,
219,10.158224,276.5891348,,
220,10.078079,271.2386402,,
221,9.97555,277.2494506,,
222,9.83696,280.6590073,,
223,9.711409,275.9085867,,
224,9.651805,274.3218221,,
225,9.618347,275.1174187,,
226,9.482693,277.0730867,,
227,9.326946,282.1548394,,
228,9.222602,284.379167,,
229,9.190726,275.0441958,,
230,9.078368,271.2807588,,
231,8.929748,273.6808706,,
232,8.819887,278.193331,,
233,8.718673,277.8194723,,
234,8.614173,273.8687608,,
235,8.500703,281.9785656,,
236,8.405445,278.5484246,,
237,8.311177,281.7769095,,
238,8.171884,282.0649056,,
239,8.04784,286.5483127,,
240,7.953033,288.9651765,,
241,7.842179,283.172622,,
242,7.702698,282.2039312,,
243,7.576284,288.1735821,,
244,7.454365,284.9639311,,
245,7.367482,283.8020426,,
246,7.346754,278.0262224,,
247,7.296939,282.7765542,,
248,7.20542,281.1098411,,
249,7.078327,273.1423913,,
250,6.955822,277.8597843,,
251,6.81964,278.7269549,,
252,6.69217,276.8201043,,
253,6.603335,275.9777644,,
254,6.491134,274.8489223,,
255,6.347972,264.6512619,,
256,6.213838,264.5515958,,
257,6.118861,267.2093206,,
258,6.016519,260.6174777,,
259,5.873878,256.7286282,,
260,5.744734,264.1577406,,
261,5.661014,255.9754689,,
262,5.587159,258.6442615,,
263,5.453284,254.0803506,,
264,5.293651,245.299089,,
265,5.198669,242.4028096,,
266,5.119504,242.8315469,,
267,5.092147,245.185763,,
268,5.12929,250.9508367,,
269,5.049355,242.7655129,,
270,4.951086,249.7253457,,
271,4.815206,253.2897906,,
272,4.66512,258.0158979,,
273,4.576581,250.9025881,,
274,4.588491,250.1533519,,
275,4.473063,252.7847826,,
276,4.290153,255.4794168,,
277,4.124315,252.1638982,,
278,4.03082,250.7892233,,
279,4.10082,248.633845,,
280,4.137439,257.7119229,,
281,4.067239,251.8360226,,
282,4.014738,251.1757811,,
283,3.945165,243.6197855,,
284,3.799491,238.6450755,,
285,3.643102,240.5040336,,
286,3.498005,242.9842233,,
287,3.371796,233.9724862,,
288,3.19071,238.3419532,,
289,3.009066,237.585657,,
290,2.906166,232.7684268,,
291,2.814385,228.7052495,,
292,2.689249,226.3069599,,
293,2.749698,219.04772,,
294,2.746103,208.349974,,
295,2.652978,206.2296821,,
296,2.586996,200.0245029,,
297,2.569486,191.696497,,
298,2.476222,191.9453093,,
299,2.374414,180.9420694,,
300,2.262748,174.1784835,,
301,2.187236,170.897113,,
302,2.153884,159.0007631,,
303,2.124106,154.0324965,,
304,2.057157,150.4531973,,
305,1.998546,151.1363674,,
306,1.984096,146.3710896,,
307,1.933674,143.1364255,,
308,1.891131,137.8324013,,
309,1.840298,137.50316,,
310,1.773382,131.8972524,,
311,1.719261,129.628848,,
312,1.66909,127.9866513,,
313,1.635812,128.651616,,
314,1.593928,128.6551151,,
315,1.530337,128.6561648,,
316,1.454192,126.0394613,,
317,1.449646,120.9106149,,
318,1.415521,119.9974608,,
319,1.316786,118.5845201,,
320,1.249999,117.5915861,,
321,1.249784,117.0233846,,
322,1.249403,115.165341,,
323,1.210228,115.8656815,,
324,1.133088,114.8822665,,
325,1.117671,115.2181544,,
326,1.078564,115.2662032,,
327,1.019972,111.902972,,
328,0.952261,107.166941,,
329,0.906329,100.7936824,,
330,0.897906,86.21435607,,
331,0.865315,78.08881821,,
332,0.796232,69.49538464,,
333,0.799516,62.77619381,,
334,0.818542,58.26629274,,
335,0.804578,51.65017345,,
336,0.763002,46.77031012,,
337,0.743463,42.84127917,,
338,0.75055,37.87317429,,
339,0.70379,35.59081821,,
340,0.659161,34.5835619,,
341,0.645324,33.48386107,,
342,0.651737,32.29366726,,
343,0.669663,30.264325,,
344,0.630034,29.0944044,,
345,0.571621,27.91635083,,
346,0.580408,27.09669667,,
347,0.631795,27.74398452,,
348,0.585588,27.50817714,,
349,0.537347,27.43616655,,
350,0.555494,27.16341298,,
351,0.569702,26.51521571,,
352,0.529733,26.26676595,,
353,0.496407,25.83944917,,
354,0.485177,24.15417905,,
355,0.535406,22.72212536,,
356,0.621328,21.96300786,,
357,0.639,21.15705595,,
358,0.651085,20.04736095,,
359,0.701827,18.95141583,,
360,0.727577,17.89295643,,
361,0.705055,16.684185,,
362,0.694951,16.11766024,,
363,0.716251,15.11595167,,
364,0.703827,13.93836536,,
365,0.648351,12.83348738,,
366,0.617797,12.0353769,,
367,0.649211,11.16762893,,
368,0.664375,10.23764452,,
369,0.630843,9.870731667,,
370,0.612042,9.723515357,,
371,0.632348,9.320897619,,
372,0.633032,8.59789369,,
373,0.595046,8.514230238,,
374,0.571708,8.562249048,,
375,0.610817,8.801260833,,
376,0.661379,8.859972024,,
377,0.622532,8.100314286,,
378,0.55044,7.690295476,,
379,0.531022,7.821468929,,
380,0.556722,7.877653452,,
381,0.550082,7.6262275,,
382,0.540564,7.389050357,,
383,0.537391,7.2174525,,
384,0.560684,7.11124881,,
385,0.538136,7.236770476,,
386,0.519749,6.706430833,,
387,0.535305,6.737162024,,
388,0.568335,6.472176071,,
389,0.536077,5.546821429,,
390,0.499436,5.458530119,,
391,0.494939,5.39514131,,
392,0.518321,5.727560476,,
393,0.516596,5.477992143,,
394,0.489734,4.943198929,,
395,0.500375,4.698685595,,
396,0.523206,3.933854762,,
397,0.529587,3.8698175,,
398,0.501729,4.179036786,,
399,0.485156,4.451277381,,
400,0.518351,3.46122,,
401,0.531116,3.039931786,,
402,0.499967,3.076047024,,
403,0.481396,3.202074286,,
404,0.525846,2.673192619,,
405,0.535388,2.566818929,,
406,0.494619,2.452697024,,
407,0.489044,2.245485833,,
408,0.514319,2.337712024,,
409,0.5208,2.493821786,,
410,0.492623,2.764779643,,
411,0.475253,2.761188571,,
412,0.492929,2.625130119,,
413,0.517643,2.421689405,,
414,0.503043,2.415638929,,
415,0.468832,2.700282381,,
416,0.477898,3.017128452,,
417,0.502718,2.88472619,,
418,0.479359,2.722944405,,
419,0.442046,2.655195476,,
420,0.464942,2.194735714,,
421,0.515517,2.024588095,,
422,0.490417,2.294625714,,
423,0.466274,2.148792262,,
424,0.474501,1.894245,,
425,0.493109,1.838041429,,
426,0.480019,1.865615,,
427,0.439559,1.418892024,,
428,0.436592,1.435875119,,
429,0.475487,1.254129524,,
430,0.489358,1.031839881,,
431,0.44945,1.071646786,,
432,0.436397,0.517451905,,
433,0.470995,0.492371786,,
434,0.472657,0.585770595,,
435,0.454123,0.908069524,,
436,0.430899,1.1138175,,
437,0.471292,1.109254167,,
438,0.505645,1.27667369,,
439,0.481371,1.588945238,,
440,0.464258,1.603977143,,
441,0.491308,1.336709762,,
442,0.509141,1.1786475,,
443,0.472851,1.16253381,,
444,0.431002,1.160358452,,
445,0.470692,0.782833571,,
446,0.491057,0.518586071,,
447,0.452311,-0.445025476,,
448,0.427661,-0.729702262,,
449,0.454316,-0.709745,,
450,0.473805,-0.459420714,,
451,0.44267,-0.206865952,,
452,0.425025,-0.206129405,,
453,0.465,0.191660357,,
454,0.48929,0.285567976,,
455,0.44311,0.323617857,,
456,0.413188,0.520407143,,
457,0.432514,0.7660575,,
458,0.472964,0.604937143,,
459,0.466294,0.41679119,,
460,0.430997,0.377539762,,
461,0.430332,0.433645833,,
462,0.459428,0.640204762,,
463,0.446998,1.595794762,,
464,0.412324,1.548481667,,
465,0.417824,1.376192857,,
466,0.468339,1.333407143,,
467,0.495775,1.392578333,,
468,0.483251,1.649871786,,
469,0.479812,1.673574167,,
470,0.512954,1.41437381,,
471,0.502559,1.25808869,,
472,0.465052,1.260370119,,
473,0.454621,1.485870357,,
474,0.472484,1.658779167,,
475,0.479388,2.456170238,,
476,0.451406,2.349875238,,
477,0.429951,2.269417857,,
478,0.447156,2.313159048,,
479,0.454571,2.451597976,,
480,0.442046,1.896316071,,
481,0.444721,1.557407619,,
482,0.459309,1.363867857,,
483,0.479784,0.533006905,,
484,0.491949,0.408291667,,
485,0.486858,0.60818869,,
486,0.473873,0.848165833,,
487,0.456443,0.65757631,,
488,0.460969,0.442989762,,
489,0.464055,0.380885952,,
490,0.446497,0.43482631,,
491,0.45241,0.594294762,,
492,0.455678,0.806802976,,
493,0.456,0.614239167,,
494,0.466333,0.344841429,,
495,0.473839,0.289292738,,
496,0.466892,0.377183095,,
497,0.45325,0.611587738,,
498,0.44721,0.733878452,,
499,0.44921,0.483878929,,
500,0.45,0.283595952,,

File: PMMA/Calibration_Data/TIFP/TIFP_TGA_N2_10K_2.csv (part 1 of 4)
Time,Temperature,Mass
[s],[K],[mg]
0,300.631,5.3668
1.2,300.63,5.366130223
2.4,300.629,5.366130223
3.6,300.629,5.366130223
4.8,300.626,5.366130223
6,300.625,5.366130223
7.2,300.621,5.366130223
8.4,300.62,5.366130223
9.6,300.616,5.366130223
10.8,300.614,5.366130223
12,300.615,5.366130223
13.2,300.609,5.366130223
14.4,300.61,5.365129852
15.6,300.609,5.364790133
16.8,300.605,5.36411982
18,300.601,5.363450043
19.2,300.603,5.363450043
20.4,300.6,5.363789762
21.6,300.593,5.364790133
22.8,300.59,5.364790133
24,300.59,5.364790133
25.2,300.584,5.364790133
26.4,300.586,5.364790133
27.6,300.58,5.363450043
28.8,300.581,5.363450043
30,300.575,5.363450043
31.2,300.574,5.362109953
32.4,300.57,5.362109953
33.6,300.566,5.362109953
34.8,300.565,5.363450043
36,300.563,5.363450043
37.2,300.556,5.363450043
38.4,300.556,5.363450043
39.6,300.552,5.363450043
40.8,300.551,5.363450043
42,300.544,5.363450043
43.2,300.541,5.363119985
44.4,300.538,5.362109953
45.6,300.535,5.362109953
46.8,300.53,5.361440177
48,300.526,5.360769864
49.2,300.522,5.359429774
50.4,300.52,5.359429774
51.6,300.516,5.359429774
52.8,300.514,5.359429774
54,300.507,5.359429774
55.2,300.501,5.359429774
56.4,300.499,5.360769864
57.6,300.495,5.360769864
58.8,300.491,5.360769864
60,300.488,5.360769864
61.2,300.484,5.360769864
62.4,300.481,5.360769864
63.6,300.475,5.360769864
64.8,300.475,5.360769864
66,300.469,5.359759832
67.2,300.462,5.359759832
68.4,300.46,5.358420278
69.6,300.454,5.35809022
70.8,300.452,5.357419907
72,300.448,5.35675013
73.2,300.443,5.35675013
74.4,300.436,5.35675013
75.6,300.431,5.35675013
76.8,300.432,5.35675013
78,300.428,5.35675013
79.2,300.423,5.35675013
80.4,300.417,5.35675013
81.6,300.414,5.35809022
82.8,300.41,5.35809022
84,300.404,5.35809022
85.2,300.399,5.35809022
86.4,300.397,5.35809022
87.6,300.392,5.35809022
88.8,300.384,5.35809022
90,300.381,5.356070157
91.2,300.376,5.355729902
92.4,300.373,5.355729902
93.6,300.366,5.355729902
94.8,300.366,5.355729902
96,300.36,5.355729902
97.2,300.354,5.355729902
98.4,300.351,5.355729902
99.6,300.343,5.355729902
100.8,300.341,5.355729902
102,300.337,5.356409875
103.2,300.33,5.355399843
104.4,300.327,5.355399843
105.6,300.323,5.355399843
106.8,300.317,5.355399843
108,300.316,5.356070157
109.2,300.309,5.356739933
110.4,300.305,5.356739933
111.6,300.297,5.356739933
112.8,300.293,5.356070157
114,300.29,5.355399843
115.2,300.285,5.355399843
116.4,300.278,5.355399843
117.6,300.277,5.355399843
118.8,300.271,5.355399843
120,300.264,5.355399843
121.2,300.26,5.355399843
122.4,300.254,5.35406029
123.6,300.251,5.35406029
124.8,300.244,5.35406029
126,300.241,5.354400009
127.2,300.235,5.354400009
128.4,300.232,5.354400009
129.6,300.223,5.354400009
130.8,300.22,5.354400009
132,300.218,5.355399843
133.2,300.212,5.355399843
134.4,300.206,5.355399843
135.6,300.203,5.355060125
136.8,300.198,5.35406029
138,300.193,5.35406029
139.2,300.188,5.353059919
140.4,300.185,5.353059919
141.6,300.177,5.353730232
142.8,300.173,5.35406995
144,300.165,5.35406995
145.2,300.165,5.354740264
146.4,300.158,5.354740264
147.6,300.158,5.354740264
148.8,300.148,5.354740264
150,300.147,5.354740264
151.2,300.142,5.354740264
152.4,300.139,5.354740264
153.6,300.134,5.354740264
154.8,300.131,5.354740264
156,300.125,5.354740264
157.2,300.12,5.354740264
158.4,300.116,5.35406995
159.6,300.11,5.35406995
160.8,300.107,5.35406995
162,300.106,5.35406995
163.2,300.099,5.35406995
164.4,300.092,5.35406995
165.6,300.093,5.35406995
166.8,300.087,5.35406995
168,300.085,5.35406995
169.2,300.081,5.354400009
170.4,300.077,5.355740099
171.6,300.071,5.355060125
172.8,300.07,5.355060125
174,300.063,5.355060125
175.2,300.06,5.355060125
176.4,300.058,5.355060125
177.6,300.057,5.353720035
178.8,300.053,5.353720035
180,300.048,5.353720035
181.2,300.048,5.35406029
182.4,300.045,5.355060125
183.6,300.042,5.355060125
184.8,300.041,5.355060125
186,300.039,5.355060125
187.2,300.034,5.355060125
188.4,300.03,5.355060125
189.6,300.026,5.356409875
190.8,300.026,5.356409875
192,300.027,5.356409875
193.2,300.025,5.356409875
194.4,300.018,5.356409875
195.6,300.017,5.356409875
196.8,300.013,5.355740099
198,300.011,5.355740099
199.2,300.007,5.355740099
200.4,300.008,5.355740099
201.6,300.009,5.355740099
202.8,300.005,5.355740099
204,300.005,5.355740099
205.2,300.002,5.357080189
206.4,299.999,5.357080189
207.6,299.998,5.357080189
208.8,299.998,5.357080189
210,299.995,5.357080189
211.2,299.996,5.358759997
212.4,299.994,5.358759997
213.6,299.992,5.358759997
214.8,299.995,5.358759997
216,299.992,5.358759997
217.2,299.99,5.358759997
218.4,299.989,5.358759997
219.6,299.988,5.35809022
220.8,299.985,5.357419907
222,299.986,5.357419907
223.2,299.984,5.357419907
224.4,299.986,5.358420278
225.6,299.985,5.358759997
226.8,299.984,5.358759997
228,299.981,5.358759997
229.2,299.983,5.360100087
230.4,299.981,5.360100087
231.6,299.983,5.360100087
232.8,299.984,5.360100087
234,299.986,5.360100087
235.2,299.984,5.360100087
236.4,299.985,5.360100087
237.6,299.98,5.360100087
238.8,299.984,5.360769864
240,299.984,5.361440177
241.2,299.982,5.362450209
242.4,299.986,5.362450209
243.6,299.986,5.362450209
244.8,299.988,5.362450209
246,299.989,5.361770235
247.2,299.988,5.361770235
248.4,299.985,5.361770235
249.6,299.988,5.361440177
250.8,299.992,5.361440177
252,299.986,5.362450209
253.2,299.988,5.362780267
254.4,299.99,5.362780267
255.6,299.994,5.362780267
256.8,299.993,5.362780267
258,299.994,5.362780267
259.2,299.996,5.362780267
260.4,299.992,5.362780267
261.6,299.997,5.362789927
262.8,299.995,5.362789927
264,299.996,5.362789927
265.2,299.996,5.362789927
266.4,300,5.362789927
267.6,300,5.36346024
268.8,300,5.364130017
270,300.003,5.364130017
271.2,300.002,5.364130017
272.4,300.003,5.364130017
273.6,300.007,5.363789762
274.8,300.006,5.361440177
276,300.005,5.361440177
277.2,300.01,5.361440177
278.4,300.011,5.361440177
279.6,300.012,5.361440177
280.8,300.016,5.362780267
282,300.015,5.362780267
283.2,300.016,5.362780267
284.4,300.019,5.36346024
285.6,300.019,5.364130017
286.8,300.022,5.364130017
288,300.021,5.364130017
289.2,300.027,5.364130017
290.4,300.03,5.364130017
291.6,300.032,5.362789927
292.8,300.033,5.362789927
294,300.028,5.362789927
295.2,300.028,5.362789927
296.4,300.032,5.364240036
297.6,300.032,5.364240036
298.8,300.031,5.364240036
299.4,300.036,5.365580126
300,300.035,5.365580126
300.6,300.036,5.365580126
301.2,300.037,5.365580126
301.8,300.04,5.365580126
302.4,300.038,5.365580126
303,300.042,5.365580126
303.6,300.038,5.365580126
304.2,300.039,5.365580126
304.8,300.044,5.365580126
305.4,300.042,5.365580126
306,300.041,5.365580126
306.6,300.043,5.365580126
307.2,300.045,5.365580126
307.8,300.046,5.365580126
308.4,300.044,5.365580126
309,300.044,5.365580126
309.6,300.048,5.365580126
310.2,300.051,5.365580126
310.8,300.053,5.365580126
311.4,300.051,5.365580126
312,300.053,5.364570095
312.6,300.053,5.364229839
313.2,300.056,5.364229839
313.8,300.061,5.364570095
314.4,300.065,5.364680114
315,300.066,5.364229839
315.6,300.065,5.364570095
316.2,300.067,5.365690146
316.8,300.08,5.364460075
317.4,300.08,5.365250068
318,300.085,5.365910185
318.6,300.087,5.364460075
319.2,300.09,5.365129852
319.8,300.095,5.364790133
320.4,300.1,5.364229839
321,300.106,5.364240036
321.6,300.115,5.364009801
322.2,300.116,5.36357026
322.8,300.123,5.36411982
323.4,300.133,5.363340024
324,300.139,5.36346024
324.6,300.144,5.363219808
325.2,300.151,5.362780267
325.8,300.161,5.363119985
326.4,300.17,5.362670247
327,300.177,5.363230005
327.6,300.187,5.363450043
328.2,300.198,5.363340024
328.8,300.207,5.364680114
329.4,300.22,5.363560063
330,300.233,5.364460075
330.6,300.242,5.364790133
331.2,300.258,5.364680114
331.8,300.27,5.365690146
332.4,300.283,5.364570095
333,300.298,5.365129852
333.6,300.311,5.365349891
334.2,300.327,5.364790133
334.8,300.345,5.365690146
335.4,300.36,5.364240036
336,300.377,5.364570095
336.6,300.396,5.363789762
337.2,300.414,5.363340024
337.8,300.434,5.362899946
338.4,300.452,5.362109953
339,300.473,5.362789927
339.6,300.49,5.362440012
340.2,300.516,5.362670247
340.8,300.539,5.362329992
341.4,300.561,5.361669876
342,300.585,5.362440012
342.6,300.61,5.362219973
343.2,300.636,5.362899946
343.8,300.664,5.362780267
344.4,300.687,5.362109953
345,300.715,5.363230005
345.6,300.741,5.362780267
346.2,300.772,5.363789762
346.8,300.803,5.36357026
347.4,300.831,5.362999769
348,300.863,5.363789762
348.6,300.896,5.363340024
349.2,300.928,5.363679742
349.8,300.962,5.363340024
350.4,300.995,5.36288975
351,301.031,5.364339859
351.6,301.067,5.364460075
352.2,301.104,5.364790133
352.8,301.142,5.366020204
353.4,301.181,5.366359922
354,301.219,5.367030236
354.6,301.261,5.366689981
355.2,301.3,5.367700012
355.8,301.345,5.367359757
356.4,301.387,5.366240243
357,301.431,5.3668
357.6,301.476,5.366029864
358.2,301.522,5.366689981
358.8,301.569,5.366579961
359.4,301.616,5.366359922
360,301.663,5.367700012
360.6,301.714,5.367479974
361.2,301.765,5.366700178
361.8,301.817,5.367810032
362.4,301.867,5.366020204
363,301.922,5.366590158
363.6,301.974,5.366469942
364.2,302.033,5.365580126
364.8,302.088,5.366920216
365.4,302.144,5.365010172
366,302.201,5.365910185
366.6,302.263,5.366249903
367.2,302.322,5.365580126
367.8,302.382,5.366579961
368.4,302.448,5.364790133
369,302.51,5.365470107
369.6,302.572,5.365019832
370.2,302.64,5.364009801
370.8,302.708,5.365019832
371.4,302.771,5.363119985
372,302.839,5.363789762
372.6,302.909,5.36357026
373.2,302.98,5.362670247
373.8,303.05,5.363789762
374.4,303.123,5.362109953
375,303.197,5.363009966
375.6,303.268,5.363009966
376.2,303.348,5.362329992
376.8,303.42,5.363789762
377.4,303.5,5.362550031
378,303.575,5.363340024
378.6,303.653,5.36346024
379.2,303.733,5.363899781
379.8,303.812,5.364009801
380.4,303.897,5.362780267
381,303.981,5.36357026
381.6,304.064,5.364339859
382.2,304.149,5.364019998
382.8,304.237,5.364009801
383.4,304.322,5.365129852
384,304.409,5.366469942
384.6,304.5,5.365580126
385.2,304.584,5.366579961
385.8,304.679,5.366920216
386.4,304.772,5.367020039
387,304.863,5.366910019
387.6,304.959,5.365349891
388.2,305.051,5.366810197
388.8,305.148,5.365239871
389.4,305.243,5.364350056
390,305.342,5.364460075
390.6,305.441,5.362780267
391.2,305.54,5.364689774
391.8,305.638,5.364570095
392.4,305.739,5.364909813
393,305.842,5.366020204
393.6,305.943,5.365800165
394.2,306.046,5.366359922
394.8,306.154,5.366020204
395.4,306.258,5.366910019
396,306.364,5.366469942
396.6,306.471,5.365580126
397.2,306.578,5.366249903
397.8,306.689,5.36545991
398.4,306.797,5.364909813
399,306.909,5.363679742
399.6,307.018,5.362780267
400.2,307.13,5.362560228
400.8,307.245,5.36223017
401.4,307.361,5.362440012
402,307.472,5.362560228
402.6,307.588,5.362999769
403.2,307.704,5.362999769
403.8,307.823,5.36288975
404.4,307.942,5.362550031
405,308.057,5.362450209
405.6,308.178,5.362780267
406.2,308.297,5.363009966
406.8,308.416,5.36357026
407.4,308.54,5.364680114
408,308.662,5.364799794
408.6,308.787,5.365800165
409.2,308.906,5.365690146
409.8,309.032,5.365019832
410.4,309.158,5.365800165
411,309.284,5.365239871
411.6,309.409,5.365910185
412.2,309.532,5.365679949
412.8,309.663,5.365250068
413.4,309.793,5.366469942
414,309.92,5.366249903
414.6,310.051,5.3668
415.2,310.182,5.366130223
415.8,310.309,5.365239871
416.4,310.444,5.365239871
417,310.576,5.365250068
417.6,310.707,5.364680114
418.2,310.842,5.365129852
418.8,310.972,5.364570095
419.4,311.106,5.364799794
420,311.242,5.365470107
420.6,311.379,5.364570095
421.2,311.512,5.364900153
421.8,311.649,5.364240036
422.4,311.784,5.36411982
423,311.924,5.364130017
423.6,312.061,5.363230005
424.2,312.198,5.363340024
424.8,312.335,5.362340189
425.4,312.475,5.363450043
426,312.616,5.362999769
426.6,312.754,5.363230005
427.2,312.896,5.363340024
427.8,313.037,5.363230005
428.4,313.175,5.363340024
429,313.317,5.36266005
429.6,313.456,5.363340024
430.2,313.601,5.362450209
430.8,313.741,5.363230005
431.4,313.886,5.362670247
432,314.029,5.362670247
432.6,314.173,5.363119985
433.2,314.316,5.362560228
433.8,314.463,5.363789762
434.4,314.604,5.363340024
435,314.749,5.363789762
435.6,314.894,5.363899781
436.2,315.039,5.363780102
436.8,315.183,5.364460075
437.4,315.332,5.364449878
438,315.474,5.364909813
438.6,315.622,5.364570095
439.2,315.766,5.364009801
439.8,315.913,5.364240036
440.4,316.062,5.363009966
441,316.207,5.363340024
441.6,316.356,5.362550031
442.2,316.503,5.362109953
442.8,316.652,5.362670247
443.4,316.8,5.362329992
444,316.944,5.362340189
444.6,317.096,5.363009966
445.2,317.244,5.362780267
445.8,317.391,5.362670247
446.4,317.541,5.362109953
447,317.689,5.362440012
447.6,317.838,5.362450209
448.2,317.989,5.362440012
448.8,318.136,5.363230005
449.4,318.284,5.363230005
450,318.434,5.363789762
450.6,318.585,5.364790133
451.2,318.733,5.363899781
451.8,318.883,5.365349891
452.4,319.031,5.364009801
453,319.182,5.36411982
453.6,319.329,5.364009801
454.2,319.479,5.363450043
454.8,319.627,5.363789762
455.4,319.776,5.363119985
456,319.927,5.363119985
456.6,320.077,5.362329992
457.2,320.225,5.36288975
457.8,320.375,5.362560228
458.4,320.524,5.361319961
459,320.673,5.362440012
459.6,320.82,5.361209941
460.2,320.972,5.361110119
460.8,321.124,5.36223017
461.4,321.269,5.361559856
462,321.42,5.360769864
462.6,321.571,5.361440177
463.2,321.719,5.362329992
463.8,321.867,5.361220138
464.4,322.015,5.361440177
465,322.164,5.362340189
465.6,322.314,5.362340189
466.2,322.464,5.361550196
466.8,322.612,5.362219973
467.4,322.759,5.362219973
468,322.908,5.362219973
468.6,323.06,5.362440012
469.2,323.204,5.362440012
469.8,323.353,5.363450043
470.4,323.497,5.363899781
471,323.648,5.36357026
471.6,323.795,5.362560228
472.2,323.942,5.362560228
472.8,324.09,5.362560228
473.4,324.236,5.361889915
474,324.382,5.361220138
474.6,324.529,5.361220138
475.2,324.677,5.361220138
475.8,324.821,5.360879883
476.4,324.968,5.360210106
477,325.112,5.361220138
477.6,325.261,5.361220138
478.2,325.404,5.361220138
478.8,325.553,5.36223017
479.4,325.696,5.362670247
480,325.843,5.362670247
480.6,325.985,5.362670247
481.2,326.131,5.361660216
481.8,326.276,5.361330157
482.4,326.419,5.361669876
483,326.564,5.362670247
483.6,326.706,5.361990274
484.2,326.849,5.361319961
484.8,326.992,5.361319961
485.4,327.134,5.361319961
486,327.276,5.361990274
486.6,327.42,5.362340189
487.2,327.563,5.361330157
487.8,327.706,5.361330157
488.4,327.847,5.361330157
489,327.986,5.361999934
489.6,328.127,5.362670247
490.2,328.27,5.362670247
490.8,328.41,5.362670247
491.4,328.55,5.362670247
492,328.69,5.362670247
492.6,328.834,5.362670247
493.2,328.97,5.362670247
493.8,329.106,5.362670247
494.4,329.248,5.362340189
495,329.384,5.362340189
495.6,329.523,5.362340189
496.2,329.665,5.362340189
496.8,329.804,5.362340189
497.4,329.942,5.362340189
498,330.077,5.362340189
498.6,330.213,5.362340189
499.2,330.35,5.362340189
499.8,330.49,5.362340189
500.4,330.622,5.361669876
501,330.758,5.361330157
501.6,330.897,5.360989902
502.2,331.033,5.359990067
502.8,331.168,5.359990067
503.4,331.298,5.359990067
504,331.434,5.359990067
504.6,331.568,5.359990067
505.2,331.705,5.359990067
505.8,331.838,5.359990067
506.4,331.97,5.361000099
507,332.102,5.361000099
507.6,332.236,5.361000099
508.2,332.37,5.361000099
508.8,332.504,5.361000099
509.4,332.632,5.361000099
510,332.764,5.361330157
510.6,332.895,5.361330157
511.2,333.028,5.361330157
511.8,333.158,5.361330157
512.4,333.292,5.361330157
513,333.422,5.361330157
513.6,333.55,5.362340189
514.2,333.679,5.361660216
514.8,333.809,5.361209941
515.4,333.935,5.361209941
516,334.065,5.361209941
516.6,334.19,5.361209941
517.2,334.324,5.361209941
517.8,334.45,5.361209941
518.4,334.583,5.362219973
519,334.705,5.362560228
519.6,334.832,5.362560228
520.2,334.962,5.362560228
520.8,335.087,5.361889915
521.4,335.211,5.361220138
522,335.34,5.361220138
522.6,335.464,5.361220138
523.2,335.59,5.361220138
523.8,335.713,5.361220138
524.4,335.838,5.361220138
525,335.963,5.361220138
525.6,336.085,5.361550196
526.2,336.212,5.361220138
526.8,336.337,5.361220138
527.4,336.46,5.361220138
528,336.584,5.361220138
528.6,336.707,5.361220138
529.2,336.829,5.360210106
529.8,336.951,5.359880048
530.4,337.071,5.359880048
531,337.193,5.359880048
531.6,337.317,5.359880048
532.2,337.436,5.359880048
532.8,337.555,5.359880048
533.4,337.678,5.359880048
534,337.798,5.360210106
534.6,337.921,5.361440177
535.2,338.035,5.361440177
535.8,338.159,5.361440177
536.4,338.275,5.361440177
537,338.391,5.362450209
537.6,338.517,5.362780267
538.2,338.633,5.362780267
538.8,338.75,5.362780267
539.4,338.871,5.362780267
540,338.986,5.362780267
540.6,339.104,5.362780267
541.2,339.225,5.362780267
541.8,339.341,5.362780267
542.4,339.457,5.362780267
543,339.577,5.362780267
543.6,339.689,5.362780267
544.2,339.808,5.363450043
544.8,339.923,5.362780267
545.4,340.035,5.362780267
546,340.156,5.362780267
546.6,340.268,5.361660216
547.2,340.382,5.361209941
547.8,340.497,5.361889915
548.4,340.612,5.361559856
549,340.729,5.361110119
549.6,340.841,5.361110119
550.2,340.957,5.360439805
550.8,341.071,5.359539793
551.4,341.184,5.359539793
552,341.295,5.359539793
552.6,341.41,5.359539793
553.2,341.522,5.359539793
553.8,341.636,5.359539793
554.4,341.746,5.359539793
555,341.855,5.359539793
555.6,341.971,5.360540164
556.2,342.085,5.360879883
556.8,342.194,5.360879883
557.4,342.305,5.360879883
558,342.418,5.360879883
558.6,342.528,5.360879883
559.2,342.641,5.360879883
559.8,342.751,5.360210106
560.4,342.863,5.360210106
561,342.973,5.360879883
561.6,343.082,5.360879883
562.2,343.191,5.360879883
562.8,343.302,5.360879883
563.4,343.415,5.360879883
564,343.523,5.360879883
564.6,343.63,5.360879883
565.2,343.741,5.361889915
565.8,343.848,5.362219973
566.4,343.96,5.362219973
567,344.067,5.362219973
567.6,344.175,5.362219973
568.2,344.282,5.362560228
568.8,344.391,5.363230005
569.4,344.494,5.36288975
570,344.607,5.36288975
570.6,344.717,5.36288975
571.2,344.823,5.36288975
571.8,344.929,5.362219973
572.4,345.036,5.362219973
573,345.142,5.362219973
573.6,345.251,5.362219973
574.2,345.358,5.361880254
574.8,345.463,5.360879883
575.4,345.57,5.360879883
576,345.677,5.361550196
576.6,345.784,5.362219973
577.2,345.89,5.362219973
577.8,345.995,5.361880254
578.4,346.101,5.360879883
579,346.207,5.360879883
579.6,346.313,5.360879883
580.2,346.419,5.360879883
580.8,346.523,5.360879883
581.4,346.629,5.360879883
582,346.734,5.360210106
582.6,346.842,5.359539793
583.2,346.945,5.359539793
583.8,347.051,5.359539793
584.4,347.156,5.359539793
585,347.259,5.359539793
585.6,347.362,5.359539793
586.2,347.466,5.359539793
586.8,347.57,5.360210106
587.4,347.671,5.36089008
588,347.78,5.36089008
588.6,347.885,5.361559856
589.2,347.987,5.361559856
589.8,348.093,5.361559856
590.4,348.196,5.361559856
591,348.296,5.361559856
591.6,348.402,5.361559856
592.2,348.5,5.361559856
592.8,348.608,5.361889915
593.4,348.71,5.362899946
594,348.813,5.362899946
594.6,348.917,5.362899946
595.2,349.017,5.362899946
595.8,349.12,5.362899946
596.4,349.226,5.362899946
597,349.325,5.362899946
597.6,349.431,5.362899946
598.2,349.534,5.362899946
598.8,349.636,5.362899946
599.4,349.736,5.362899946
600,349.841,5.362899946
600.6,349.942,5.362899946
601.2,350.043,5.362899946
601.8,350.147,5.362899946
602.4,350.247,5.362899946
603,350.349,5.362899946
603.6,350.452,5.362899946
604.2,350.555,5.362899946
604.8,350.659,5.362899946
605.4,350.756,5.362899946
606,350.862,5.362899946
606.6,350.963,5.362899946
607.2,351.063,5.362899946
607.8,351.164,5.362899946
608.4,351.268,5.362899946
609,351.366,5.362560228
609.6,351.469,5.361550196
610.2,351.57,5.361550196
610.8,351.671,5.361550196
611.4,351.775,5.361550196
612,351.875,5.361550196
612.6,351.975,5.361550196
613.2,352.076,5.361550196
613.8,352.174,5.361550196
614.4,352.276,5.361550196
615,352.378,5.361550196
615.6,352.477,5.361550196
616.2,352.577,5.36223017
616.8,352.681,5.362899946
617.4,352.78,5.362899946
618,352.882,5.362899946
618.6,352.981,5.362899946
619.2,353.083,5.362899946
619.8,353.183,5.362899946
620.4,353.283,5.362899946
621,353.385,5.362899946
621.6,353.486,5.362899946
622.2,353.585,5.362899946
622.8,353.687,5.362899946
623.4,353.787,5.362899946
624,353.886,5.362899946
624.6,353.988,5.362899946
625.2,354.087,5.362899946
625.8,354.188,5.362899946
626.4,354.292,5.362899946
627,354.389,5.362899946
627.6,354.486,5.362899946
628.2,354.59,5.362899946
628.8,354.691,5.362899946
629.4,354.791,5.362899946
630,354.889,5.362560228
630.6,354.989,5.361559856
631.2,355.089,5.361559856
631.8,355.191,5.361559856
632.4,355.292,5.361559856
633,355.388,5.361559856
633.6,355.488,5.361559856
634.2,355.592,5.361559856
634.8,355.69,5.361559856
635.4,355.788,5.361559856
636,355.891,5.361559856
636.6,355.989,5.361559856
637.2,356.089,5.361559856
637.8,356.188,5.361559856
638.4,356.287,5.361559856
639,356.386,5.361559856
639.6,356.489,5.360879883
640.2,356.589,5.360210106
640.8,356.687,5.360210106
641.4,356.788,5.360210106
642,356.889,5.360879883
642.6,356.983,5.361550196
643.2,357.088,5.361550196
643.8,357.185,5.361550196
644.4,357.286,5.361550196
645,357.387,5.361209941
645.6,357.485,5.360210106
646.2,357.585,5.360210106
646.8,357.685,5.360210106
647.4,357.784,5.360210106
648,357.885,5.360210106
648.6,357.982,5.360210106
649.2,358.08,5.360210106
649.8,358.183,5.360210106
650.4,358.282,5.360210106
651,358.379,5.360210106
651.6,358.483,5.361209941
652.2,358.58,5.361550196
652.8,358.683,5.361550196
653.4,358.78,5.361550196
654,358.878,5.361550196
654.6,358.98,5.362219973
655.2,359.081,5.36288975
655.8,359.177,5.36288975
656.4,359.279,5.362560228
657,359.376,5.361550196
657.6,359.476,5.361550196
658.2,359.575,5.361550196
658.8,359.673,5.361550196
659.4,359.776,5.361550196
660,359.876,5.361550196
660.6,359.974,5.361550196
661.2,360.072,5.361550196
661.8,360.171,5.360879883
662.4,360.272,5.360210106
663,360.371,5.360210106
663.6,360.47,5.360210106
664.2,360.57,5.360210106
664.8,360.673,5.360210106
665.4,360.766,5.359869851
666,360.866,5.359869851
666.6,360.966,5.359869851
667.2,361.063,5.359869851
667.8,361.164,5.359869851
668.4,361.264,5.359869851
669,361.364,5.359869851
669.6,361.461,5.359869851
670.2,361.56,5.359869851
670.8,361.665,5.359869851
671.4,361.761,5.359200075
672,361.861,5.358529761
672.6,361.958,5.358529761
673.2,362.059,5.358529761
673.8,362.159,5.359200075
674.4,362.256,5.359880048
675,362.355,5.359880048
675.6,362.454,5.359880048
676.2,362.553,5.359880048
676.8,362.654,5.360549825
677.4,362.753,5.361220138
678,362.855,5.361220138
678.6,362.952,5.361220138
679.2,363.053,5.361220138
679.8,363.149,5.361220138
680.4,363.252,5.361220138
681,363.348,5.361220138
681.6,363.447,5.361220138
682.2,363.547,5.361220138
682.8,363.649,5.361220138
683.4,363.744,5.361220138
684,363.846,5.361220138
684.6,363.944,5.360210106
685.2,364.046,5.359880048
685.8,364.141,5.359880048
686.4,364.238,5.359880048
687,364.339,5.359880048
687.6,364.441,5.360210106
688.2,364.541,5.361220138
688.8,364.64,5.361220138
689.4,364.739,5.361220138
690,364.837,5.361220138
690.6,364.936,5.361220138
691.2,365.037,5.361220138
691.8,365.137,5.361889915
692.4,365.235,5.362560228
693,365.335,5.361889915
693.6,365.431,5.361220138
694.2,365.532,5.361220138
694.8,365.629,5.361220138
695.4,365.732,5.361220138
696,365.831,5.361220138
696.6,365.93,5.361220138
697.2,366.028,5.361220138
697.8,366.127,5.361220138
698.4,366.227,5.361220138
699,366.324,5.361220138
699.6,366.424,5.361220138
700.2,366.522,5.361889915
700.8,366.622,5.361889915
701.4,366.723,5.360879883
702,366.821,5.360879883
702.6,366.921,5.361209941
703.2,367.02,5.361209941
703.8,367.119,5.361209941
704.4,367.219,5.361209941
705,367.313,5.360879883
705.6,367.416,5.359869851
706.2,367.517,5.359869851
706.8,367.613,5.359869851
707.4,367.715,5.359869851
708,367.812,5.359869851
708.6,367.917,5.359869851
709.2,368.013,5.359869851
709.8,368.111,5.359869851
710.4,368.207,5.359869851
711,368.311,5.360989902
711.6,368.407,5.361440177
712.2,368.507,5.361440177
712.8,368.604,5.361440177
713.4,368.706,5.361440177
714,368.802,5.361440177
714.6,368.903,5.361440177
715.2,369.004,5.361110119
715.8,369.102,5.360100087
716.4,369.198,5.360100087
717,369.301,5.360100087
717.6,369.399,5.360100087
718.2,369.498,5.360100087
718.8,369.597,5.360100087
719.4,369.695,5.360430145
720,369.796,5.361440177
720.6,369.894,5.361440177
721.2,369.994,5.361440177
721.8,370.094,5.361440177
722.4,370.189,5.361440177
723,370.289,5.361440177
723.6,370.39,5.361440177
724.2,370.49,5.360439805
724.8,370.584,5.360100087
725.4,370.689,5.360100087
726,370.784,5.360100087
726.6,370.881,5.360100087
727.2,370.983,5.360100087
727.8,371.082,5.360100087
728.4,371.179,5.360769864
729,371.279,5.361099922
729.6,371.378,5.361099922
730.2,371.479,5.361099922
730.8,371.58,5.361099922
731.4,371.676,5.361099922
732,371.778,5.361099922
732.6,371.875,5.361099922
733.2,371.976,5.361099922
733.8,372.075,5.361099922
734.4,372.171,5.361099922
735,372.273,5.361099922
735.6,372.372,5.361099922
736.2,372.466,5.361099922
736.8,372.57,5.361099922
737.4,372.666,5.361099922
738,372.768,5.361099922
738.6,372.863,5.360430145
739.2,372.961,5.359539793
739.8,373.062,5.359539793
740.4,373.16,5.358420278
741,373.259,5.358310259
741.6,373.36,5.358310259
742.2,373.46,5.358310259
742.8,373.558,5.358310259
743.4,373.655,5.359319754
744,373.754,5.359649812
744.6,373.855,5.359649812
745.2,373.95,5.359649812
745.8,374.05,5.359649812
746.4,374.149,5.359649812
747,374.25,5.359649812
747.6,374.35,5.359649812
748.2,374.447,5.359649812
748.8,374.546,5.359649812
749.4,374.646,5.359649812
750,374.746,5.360320126
750.6,374.838,5.361099922
751.2,374.943,5.361099922
751.8,375.043,5.361440177
752.4,375.141,5.362670247
753,375.241,5.362670247
753.6,375.339,5.362999769
754.2,375.438,5.36411982
754.8,375.537,5.36411982
755.4,375.631,5.36411982
756,375.733,5.36411982
756.6,375.833,5.36411982
757.2,375.933,5.363780102
757.8,376.031,5.362780267
758.4,376.131,5.362780267
759,376.23,5.362780267
759.6,376.327,5.361779895
760.2,376.425,5.361440177
760.8,376.525,5.361440177
761.4,376.623,5.361440177
762,376.723,5.361440177
762.6,376.822,5.362450209
763.2,376.922,5.36288975
763.8,377.021,5.36288975
764.4,377.121,5.36357026
765,377.221,5.363789762
765.6,377.314,5.363119985
766.2,377.421,5.363119985
766.8,377.516,5.363119985
767.4,377.617,5.363119985
768,377.713,5.363119985
768.6,377.815,5.363119985
769.2,377.912,5.363119985
769.8,378.009,5.362450209
770.4,378.109,5.361779895
771,378.209,5.360769864
771.6,378.31,5.360439805
772.2,378.405,5.360439805
772.8,378.503,5.360439805
773.4,378.608,5.360439805
774,378.706,5.360439805
774.6,378.801,5.360439805
775.2,378.9,5.360439805
775.8,379.001,5.360100087
776.4,379.1,5.359090055
777,379.2,5.359090055
777.6,379.295,5.359090055
778.2,379.397,5.359090055
778.8,379.495,5.359090055
779.4,379.595,5.359090055
780,379.692,5.359090055
780.6,379.793,5.359090055
781.2,379.895,5.359090055
781.8,379.988,5.359090055
782.4,380.09,5.359090055
783,380.189,5.359090055
783.6,380.289,5.359090055
784.2,380.388,5.359090055
784.8,380.487,5.359090055
785.4,380.585,5.35809022
786,380.686,5.357749965
786.6,380.786,5.357749965
787.2,380.882,5.357749965
787.8,380.983,5.357749965
788.4,381.077,5.357749965
789,381.177,5.357749965
789.6,381.28,5.357749965
790.2,381.375,5.357749965
790.8,381.476,5.357749965
791.4,381.574,5.357749965
792,381.676,5.357749965
792.6,381.775,5.357749965
793.2,381.873,5.358080023
793.8,381.97,5.359090055
794.4,382.072,5.358759997
795,382.169,5.357749965
795.6,382.269,5.357749965
796.2,382.368,5.357749965
796.8,382.467,5.357749965
797.4,382.564,5.358420278
798,382.665,5.359090055
798.6,382.766,5.359090055
799.2,382.865,5.359090055
799.8,382.963,5.359090055
800.4,383.063,5.359759832
801,383.161,5.360430145
801.6,383.264,5.360430145
802.2,383.364,5.360430145
802.8,383.462,5.359429774
803.4,383.559,5.359759832
804,383.662,5.360430145
804.6,383.758,5.360430145
805.2,383.856,5.360430145
805.8,383.955,5.360430145
806.4,384.056,5.360430145
807,384.158,5.361770235
807.6,384.253,5.366469942
808.2,384.353,5.373059836
808.8,384.452,5.371170185
809.4,384.552,5.365239871
810,384.651,5.358980036
810.6,384.751,5.352280123
811.2,384.851,5.345339777
811.8,384.951,5.345339777
812.4,385.05,5.362109953
813,385.148,5.378209817
813.6,385.251,5.388489922
814.2,385.349,5.383799876
814.8,385.447,5.378209817
815.4,385.548,5.373849828
816,385.648,5.363899781
816.6,385.744,5.353950271
817.2,385.845,5.351939867
817.8,385.943,5.357190208
818.4,386.044,5.361000099
819,386.145,5.359869851
819.6,386.243,5.354730067
820.2,386.343,5.356849953
820.8,386.443,5.363899781
821.4,386.543,5.370719911
822,386.643,5.375519977
822.6,386.742,5.381000016
823.2,386.842,5.382230087
823.8,386.941,5.375860232
824.4,387.039,5.375310135
825,387.14,5.374080064
825.6,387.239,5.376079734
826.2,387.338,5.380779977
826.8,387.437,5.378770111
827.4,387.537,5.373739809
828,387.636,5.369159782
828.6,387.737,5.364799794
829.2,387.837,5.361110119
829.8,387.938,5.362560228
830.4,388.037,5.368369789
831,388.134,5.375189918
831.6,388.236,5.378550072
832.2,388.335,5.379549907
832.8,388.433,5.373180052
833.4,388.533,5.367369954
834,388.635,5.364460075
834.6,388.736,5.366139884
835.2,388.834,5.370270173
835.8,388.935,5.371839962
836.4,389.034,5.366359922
837,389.135,5.362109953
837.6,389.234,5.360439805
838.2,389.334,5.357199868
838.8,389.433,5.356640111
839.4,389.534,5.365690146
840,389.636,5.37351977
840.6,389.73,5.375640193
841.2,389.834,5.371729942
841.8,389.935,5.366920216
842.4,390.033,5.364130017
843,390.133,5.362670247
843.6,390.234,5.361440177
844.2,390.333,5.361000099
844.8,390.432,5.361999934
845.4,390.533,5.362340189
846,390.634,5.362340189
846.6,390.734,5.362340189
847.2,390.834,5.363009966
847.8,390.933,5.363679742
848.4,391.031,5.362670247
849,391.133,5.362340189
849.6,391.23,5.362340189
850.2,391.332,5.362340189
850.8,391.433,5.362340189
851.4,391.533,5.362340189
852,391.631,5.362340189
852.6,391.734,5.362340189
853.2,391.832,5.362340189
853.8,391.932,5.362340189
854.4,392.035,5.362340189
855,392.134,5.361660216
855.6,392.235,5.362219973
856.2,392.335,5.362219973
856.8,392.433,5.362219973
857.4,392.534,5.361220138
858,392.632,5.360879883
858.6,392.735,5.360879883
859.2,392.832,5.360879883
859.8,392.936,5.360879883
860.4,393.036,5.360879883
861,393.132,5.360879883
861.6,393.234,5.360879883
862.2,393.337,5.360210106
862.8,393.44,5.359539793
863.4,393.535,5.359539793
864,393.636,5.359539793
864.6,393.736,5.359539793
865.2,393.839,5.359539793
865.8,393.936,5.359539793
866.4,394.04,5.359539793
867,394.141,5.359539793
867.6,394.24,5.359539793
868.2,394.339,5.359539793
868.8,394.439,5.359539793
869.4,394.539,5.359539793
870,394.639,5.359539793
870.6,394.742,5.359539793
871.2,394.842,5.359210271
871.8,394.943,5.35820024
872.4,395.045,5.35820024
873,395.144,5.35820024
873.6,395.242,5.359210271
874.2,395.343,5.359539793
874.8,395.445,5.359539793
875.4,395.545,5.359539793
876,395.643,5.360210106
876.6,395.745,5.360879883
877.2,395.846,5.360879883
877.8,395.945,5.360879883
878.4,396.047,5.360879883
879,396.146,5.360879883
879.6,396.248,5.360210106
880.2,396.348,5.359539793
880.8,396.45,5.359539793
881.4,396.55,5.359539793
882,396.647,5.359539793
882.6,396.747,5.359539793
883.2,396.851,5.359539793
883.8,396.95,5.360549825
884.4,397.055,5.360879883
885,397.153,5.360879883
885.6,397.253,5.360879883
886.2,397.352,5.360879883
886.8,397.453,5.360879883
887.4,397.552,5.360879883
888,397.654,5.360879883
888.6,397.756,5.360879883
889.2,397.856,5.360879883
889.8,397.955,5.360540164
890.4,398.057,5.360540164
891,398.158,5.360210106
891.6,398.258,5.360549825
892.2,398.359,5.360879883
892.8,398.458,5.360879883
893.4,398.559,5.360879883
894,398.661,5.360879883
894.6,398.761,5.360879883
895.2,398.86,5.361220138
895.8,398.959,5.362109953
896.4,399.06,5.361099922
897,399.165,5.361099922
897.6,399.265,5.361099922
898.2,399.363,5.361099922
898.8,399.463,5.361099922
899.4,399.564,5.361099922
900,399.664,5.36008989
900.6,399.767,5.359759832
901.2,399.868,5.359759832
901.8,399.963,5.359759832
902.4,400.066,5.359759832
903,400.171,5.359759832
903.6,400.269,5.359759832
904.2,400.371,5.359759832
904.8,400.473,5.358759997
905.4,400.573,5.358420278
906,400.673,5.358420278
906.6,400.774,5.358420278
907.2,400.873,5.358420278
907.8,400.977,5.358420278
908.4,401.078,5.358420278
909,401.17699,5.3587498
909.6,401.275,5.359759832
910.2,401.38,5.359759832
910.8,401.48099,5.360100087
911.4,401.581,5.360769864
912,401.682,5.360769864
912.6,401.783,5.360769864
913.2,401.881,5.360769864
913.8,401.98701,5.360769864
914.4,402.085,5.360769864
915,402.186,5.360769864
915.6,402.28499,5.360769864
916.2,402.387,5.360769864
916.8,402.49,5.361440177
917.4,402.588,5.361099922
918,402.691,5.360769864
918.6,402.79301,5.360769864
919.2,402.889,5.360769864
919.8,402.99,5.360769864
920.4,403.096,5.360439805
921,403.19601,5.359429774
921.6,403.296,5.359429774
922.2,403.39699,5.359429774
922.8,403.49801,5.359429774
923.4,403.598,5.358420278
924,403.699,5.35809022
924.6,403.799,5.35809022
925.2,403.90101,5.35809022
925.8,404.003,5.35809022
926.4,404.101,5.35809022
927,404.20099,5.35809022
927.6,404.303,5.359100252
928.2,404.40301,5.359429774
928.8,404.504,5.359429774
929.4,404.60799,5.359429774
930,404.708,5.359429774
930.6,404.807,5.359429774
931.2,404.909,5.360100087
931.8,405.012,5.360879883
932.4,405.11001,5.360879883
933,405.211,5.360210106
933.6,405.31,5.359530133
934.2,405.41401,5.359530133
934.8,405.51501,5.359530133
935.4,405.61201,5.359530133
936,405.71599,5.359530133
936.6,405.816,5.359530133
937.2,405.917,5.359530133
937.8,406.02,5.359530133
938.4,406.118,5.359530133
939,406.221,5.359530133
939.6,406.32101,5.359530133
940.2,406.421,5.359530133
940.8,406.52399,5.359530133
941.4,406.62501,5.359530133
942,406.727,5.359530133
942.6,406.82599,5.359530133
943.2,406.928,5.359530133
943.8,407.02801,5.359200075
944.4,407.13,5.357859985
945,407.23099,5.356849953
945.6,407.331,5.356849953
946.2,407.432,5.356849953
946.8,407.532,5.356849953
947.4,407.637,5.356849953
948,407.736,5.356849953
948.6,407.836,5.356849953
949.2,407.93799,5.357749965
949.8,408.03901,5.359649812
950.4,408.139,5.362109953
951,408.24,5.362109953
951.6,408.337,5.360320126
952.2,408.43999,5.357639946
952.8,408.542,5.3527202
953.4,408.644,5.345010255
954,408.741,5.345339777
954.6,408.844,5.349699765
955.2,408.945,5.348030154
955.8,409.045,5.338630203
956.4,409.14699,5.323320333
957,409.24801,5.323320333
957.6,409.34901,5.324210149
958.2,409.452,5.328460117
958.8,409.55199,5.348470231
959.4,409.652,5.366359922
960,409.754,5.373290071
960.6,409.85399,5.366920216
961.2,409.954,5.358759997
961.8,410.05401,5.356299856
962.4,410.154,5.354730067
963,410.25699,5.353499996
963.6,410.357,5.353499996
964.2,410.456,5.353499996
964.8,410.559,5.352500161
965.4,410.661,5.352159906
966,410.76099,5.352159906
966.6,410.86201,5.352159906
967.2,410.962,5.352159906
967.8,411.066,5.352159906
968.4,411.16401,5.352159906
969,411.266,5.352159906
969.6,411.367,5.352159906
970.2,411.467,5.352159906
970.8,411.56901,5.352159906
971.4,411.66801,5.351820188
972,411.769,5.350819816
972.6,411.86899,5.350819816
973.2,411.971,5.350819816
973.8,412.06901,5.350819816
974.4,412.17499,5.350819816
975,412.271,5.350819816
975.6,412.37501,5.350819816
976.2,412.47401,5.350819816
976.8,412.57599,5.350819816
977.4,412.67699,5.350819816
978,412.777,5.349819981
978.6,412.879,5.349480263
979.2,412.976,5.349480263
979.8,413.07799,5.349480263
980.4,413.17901,5.35015004
981,413.28,5.350819816
981.6,413.378,5.350819816
982.2,413.484,5.350819816
982.8,413.583,5.350819816
983.4,413.683,5.350819816
984,413.781,5.350819816
984.6,413.881,5.350819816
985.2,413.984,5.350819816
985.8,414.086,5.350819816
986.4,414.189,5.350819816
987,414.284,5.350819816
987.6,414.385,5.350819816
988.2,414.48701,5.350819816
988.8,414.588,5.351829848
989.4,414.689,5.352159906
990,414.78901,5.352159906
990.6,414.891,5.352159906
991.2,414.991,5.352159906
991.8,415.09099,5.352159906
992.4,415.19201,5.352159906
993,415.292,5.352159906
993.6,415.392,5.352159906
994.2,415.49599,5.352159906
994.8,415.59501,5.35149013
995.4,415.699,5.350819816
996,415.797,5.350819816
996.6,415.89699,5.350819816
997.2,415.999,5.350819816
997.8,416.101,5.350819816
998.4,416.198,5.350819816
999,416.301,5.350819816
999.6,416.40101,5.351149875
1000.2,416.50001,5.352159906
1000.8,416.601,5.352159906
1001.4,416.70299,5.352159906
1002,416.801,5.352159906
1002.6,416.90301,5.352159906
1003.2,417.005,5.351930207
1003.8,417.105,5.351930207
1004.4,417.20701,5.351930207
1005,417.305,5.351930207
1005.6,417.406,5.351930207
1006.2,417.508,5.351930207
1006.8,417.60599,5.351930207
1007.4,417.708,5.351930207
1008,417.808,5.351930207
1008.6,417.908,5.351930207
1009.2,418.008,5.351930207
1009.8,418.11001,5.351930207
1010.4,418.208,5.351930207
1011,418.31,5.351930207
1011.6,418.413,5.351259894
1012.2,418.51301,5.350590117
1012.8,418.61201,5.350590117
1013.4,418.713,5.349919804
1014,418.81,5.349250027
1014.6,418.915,5.349250027
1015.2,419.01099,5.349250027
1015.8,419.113,5.349250027
1016.4,419.213,5.349250027
1017,419.31701,5.349250027
1017.6,419.415,5.348580251
1018.2,419.517,5.347909937
1018.8,419.615,5.347909937
1019.4,419.71799,5.347909937
1020,419.816,5.347909937
1020.6,419.91801,5.347909937
1021.2,420.017,5.347909937
1021.8,420.12,5.347909937
1022.4,420.22001,5.348580251
1023,420.322,5.349250027
1023.6,420.42,5.349250027
1024.2,420.521,5.349250027
1024.8,420.622,5.349250027
1025.4,420.719,5.349250027
1026,420.823,5.349250027
1026.6,420.922,5.349250027
1027.2,421.02,5.348919969
1027.8,421.122,5.347240161
1028.4,421.223,5.346569847
1029,421.323,5.346569847
1029.6,421.426,5.346569847
1030.2,421.52199,5.346569847
1030.8,421.624,5.346569847
1031.4,421.726,5.346569847
1032,421.827,5.346569847
1032.6,421.92499,5.346569847
1033.2,422.02801,5.346569847
1033.8,422.124,5.346569847
1034.4,422.228,5.346569847
1035,422.324,5.346569847
1035.6,422.426,5.346569847
1036.2,422.52801,5.346569847
1036.8,422.631,5.346569847
1037.4,422.728,5.346569847
1038,422.829,5.346569847
1038.6,422.92901,5.347240161
1039.2,423.027,5.347909937
1039.8,423.13,5.347909937
1040.4,423.227,5.347909937
1041,423.329,5.347909937
1041.6,423.43,5.347240161
1042.2,423.53,5.346569847
1042.8,423.629,5.346569847
1043.4,423.73,5.346569847
1044,423.831,5.346569847
1044.6,423.92901,5.346569847
1045.2,424.03,5.347579879
1045.8,424.135,5.347909937
1046.4,424.23099,5.347909937
1047,424.33201,5.347909937
1047.6,424.434,5.347909937
1048.2,424.534,5.347909937
1048.8,424.63,5.347909937
1049.4,424.736,5.347579879
1050,424.835,5.346569847
1050.6,424.936,5.346569847
1051.2,425.036,5.346569847
1051.8,425.13399,5.346569847
1052.4,425.236,5.346239789
1053,425.335,5.345230294
1053.6,425.441,5.345230294
1054.2,425.53901,5.345230294
1054.8,425.639,5.345230294
1055.4,425.736,5.345230294
1056,425.84,5.345230294
1056.6,425.93999,5.344220262
1057.2,426.04,5.343890204
1057.8,426.142,5.343890204
1058.4,426.238,5.343890204
1059,426.34,5.343890204
1059.6,426.439,5.343890204
1060.2,426.542,5.343890204
1060.8,426.641,5.343890204
1061.4,426.74,5.343890204
1062,426.84099,5.343890204
1062.6,426.941,5.344220262
1063.2,427.042,5.345230294
1063.8,427.14001,5.345230294
1064.4,427.241,5.345230294
1065,427.344,5.345230294
1065.6,427.441,5.345230294
1066.2,427.544,5.345230294
1066.8,427.644,5.345230294
1067.4,427.74,5.345230294
1068,427.844,5.345230294
1068.6,427.94401,5.344220262
1069.2,428.046,5.343890204
1069.8,428.142,5.343890204
1070.4,428.243,5.343890204
1071,428.34501,5.343890204
1071.6,428.443,5.344559981
1072.2,428.542,5.344900236
1072.8,428.648,5.344900236
1073.4,428.747,5.344900236
1074,428.846,5.345230294
1074.6,428.94601,5.345230294
1075.2,429.045,5.345230294
1075.8,429.145,5.345230294
1076.4,429.24599,5.345230294
1077,429.344,5.345230294
1077.6,429.447,5.345230294
1078.2,429.547,5.345230294
1078.8,429.64699,5.346239789
1079.4,429.745,5.346239789
1080,429.84901,5.346239789
1080.6,429.94601,5.345900071
1081.2,430.047,5.344559981
1081.8,430.14699,5.343109871
1082.4,430.24599,5.343109871
1083,430.34701,5.342770153
1083.6,430.449,5.341769781
1084.2,430.54799,5.341769781
1084.8,430.648,5.341769781
1085.4,430.74599,5.341769781
1086,430.848,5.34209984
