Repository: MaCFP/matl-db

## How to interpret and use measurement data in this repository for pyrolysis model calibration and validation
#

### Key factors influencing material response during tests
In this directory, experimental measurements from both mg- and g-scale tests (conducted by 16 unique fire safety science institutions around the world) are available. Every effort was made to remove variability between results due to potential differences in material composition by sharing samples of the same exact PMMA, prepared for mg- and g-scale experiments: that is, all tests were performed on the exact same material, from the same source, and prepared in the same form (excluding minor variations, ~5%, in sample slab

File: PMMA/Calibration_Data/TIFP/TIFP_TGA_O2-21_10K_1.csv (part 1 of 2)
Time,Temperature,Mass
s,K,mg
0,297.6031,4.47709
1,297.6644,4.47703
2,297.6645,4.47692
3,297.69,4.47692
4,297.733,4.47665
5,297.7913,4.47682
6,297.8684,4.47564
7,297.9568,4.47671
8,298.0547,4.47456
9,298.1558,4.4757
10,298.273,4.47556
11,298.4021,4.47517
12,298.5239,4.47415
13,298.6597,4.47425
14,298.7841,4.47403
15,298.9183,4.47327
16,299.0489,4.47416
17,299.1952,4.47242
18,299.3325,4.47269
19,299.4624,4.47212
20,299.608,4.47348
21,299.7456,4.47272
22,299.8897,4.47254
23,300.019,4.47233
24,300.1735,4.47342
25,300.3183,4.47268
26,300.4497,4.47245
27,300.5929,4.47227
28,300.7289,4.47275
29,300.8733,4.47231
30,301.0276,4.47212
31,301.1649,4.47198
32,301.3022,4.4721
33,301.4497,4.47187
34,301.5893,4.47174
35,301.7357,4.47164
36,301.8983,4.47164
37,302.0366,4.47152
38,302.1781,4.47143
39,302.3317,4.47135
40,302.4776,4.47128
41,302.625,4.47118
42,302.7687,4.47108
43,302.9129,4.47098
44,303.0585,4.47085
45,303.1958,4.47074
46,303.3502,4.47064
47,303.4971,4.47054
48,303.6379,4.47043
49,303.7901,4.47032
50,303.9383,4.47021
51,304.0724,4.4701
52,304.2159,4.46997
53,304.3808,4.46983
54,304.5283,4.46969
55,304.667,4.46956
56,304.8228,4.46942
57,304.9727,4.46929
58,305.1115,4.46915
59,305.2655,4.46899
60,305.4102,4.46883
61,305.5675,4.46865
62,305.7185,4.46848
63,305.8751,4.46831
64,306.0217,4.46814
65,306.1599,4.46796
66,306.322,4.46779
67,306.4515,4.46761
68,306.596,4.46745
69,306.7546,4.46729
70,306.9155,4.46713
71,307.0644,4.46698
72,307.2109,4.46682
73,307.3674,4.46667
74,307.5115,4.46652
75,307.6714,4.46637
76,307.8244,4.46622
77,307.9682,4.46608
78,308.1193,4.46593
79,308.2746,4.4658
80,308.4257,4.46566
81,308.5662,4.46558
82,308.7231,4.4655
83,308.8863,4.46542
84,309.025,4.46534
85,309.1839,4.46531
86,309.3499,4.46523
87,309.5026,4.46516
88,309.6459,4.46508
89,309.7893,4.46496
90,309.95,4.46485
91,310.0983,4.46475
92,310.2631,4.46463
93,310.4093,4.46452
94,310.5577,4.46442
95,310.713,4.46432
96,310.8682,4.4642
97,311.0145,4.4641
98,311.1816,4.46401
99,311.3146,4.46389
100,311.4905,4.46378
101,311.6501,4.46368
102,311.7989,4.46357
103,311.9429,4.46345
104,312.0873,4.46335
105,312.2576,4.46325
106,312.3876,4.46312
107,312.5421,4.46301
108,312.7038,4.46292
109,312.8586,4.46283
110,313.0194,4.4627
111,313.1836,4.46261
112,313.3438,4.46251
113,313.4826,4.46242
114,313.6289,4.46231
115,313.797,4.46222
116,313.9381,4.46213
117,314.0906,4.46203
118,314.253,4.46191
119,314.4126,4.46182
120,314.5601,4.46173
121,314.7228,4.46161
122,314.8706,4.46151
123,315.0233,4.46142
124,315.1776,4.46132
125,315.33,4.4612
126,315.4895,4.4611
127,315.6357,4.46101
128,315.7985,4.46089
129,315.9602,4.46074
130,316.1144,4.46064
131,316.2644,4.46054
132,316.4219,4.46042
133,316.5691,4.46032
134,316.7249,4.46023
135,316.875,4.46014
136,317.0321,4.46006
137,317.2008,4.45999
138,317.3554,4.45989
139,317.5173,4.45982
140,317.6605,4.45975
141,317.8102,4.45964
142,317.973,4.45954
143,318.1363,4.45945
144,318.2897,4.45936
145,318.4402,4.45928
146,318.5979,4.45917
147,318.751,4.45907
148,318.9118,4.45899
149,319.0692,4.45894
150,319.2268,4.45884
151,319.3928,4.45877
152,319.5347,4.45872
153,319.6993,4.45866
154,319.8476,4.45857
155,320.0056,4.45851
156,320.1621,4.45846
157,320.3124,4.45839
158,320.4821,4.4583
159,320.6377,4.45821
160,320.7974,4.45812
161,320.9401,4.45805
162,321.0991,4.45795
163,321.2754,4.45783
164,321.4154,4.45772
165,321.5738,4.45764
166,321.7298,4.45756
167,321.8933,4.45745
168,322.0421,4.45735
169,322.216,4.45727
170,322.3663,4.45718
171,322.5202,4.45712
172,322.6814,4.45706
173,322.8382,4.45698
174,322.9993,4.4569
175,323.1637,4.45688
176,323.3219,4.45684
177,323.4774,4.45677
178,323.6395,4.45669
179,323.7885,4.45667
180,323.9411,4.45664
181,324.103,4.45659
182,324.2487,4.45652
183,324.4218,4.45648
184,324.5812,4.45645
185,324.7393,4.45641
186,324.8839,4.45636
187,325.0439,4.45629
188,325.1979,4.45623
189,325.3574,4.45618
190,325.5238,4.45615
191,325.6776,4.4561
192,325.8356,4.45603
193,325.9906,4.45595
194,326.1539,4.45592
195,326.3165,4.45588
196,326.4755,4.4558
197,326.6294,4.4557
198,326.7933,4.45562
199,326.9467,4.45556
200,327.1077,4.45549
201,327.2677,4.45539
202,327.4253,4.45531
203,327.5898,4.45526
204,327.732,4.4552
205,327.9008,4.45514
206,328.0614,4.4551
207,328.2132,4.45503
208,328.3757,4.45494
209,328.5385,4.45488
210,328.6843,4.45484
211,328.8483,4.45474
212,329.0203,4.45464
213,329.1827,4.45457
214,329.3386,4.45453
215,329.4989,4.45447
216,329.6494,4.4544
217,329.8128,4.45435
218,329.9733,4.45432
219,330.1259,4.4543
220,330.28,4.45425
221,330.4409,4.4542
222,330.5997,4.45417
223,330.7539,4.45415
224,330.9214,4.45412
225,331.0868,4.45409
226,331.2448,4.45406
227,331.3935,4.45398
228,331.5559,4.45391
229,331.7135,4.45387
230,331.8718,4.45385
231,332.0421,4.45373
232,332.1904,4.45363
233,332.3558,4.45358
234,332.5199,4.45355
235,332.6772,4.4535
236,332.8341,4.45342
237,332.9991,4.45336
238,333.1527,4.45332
239,333.3164,4.45328
240,333.4718,4.45321
241,333.635,4.45316
242,333.7884,4.4531
243,333.9553,4.45304
244,334.1242,4.453
245,334.2822,4.45298
246,334.4452,4.45295
247,334.6019,4.45293
248,334.7641,4.45291
249,334.9172,4.45289
250,335.0904,4.45288
251,335.234,4.45288
252,335.3996,4.45282
253,335.5625,4.45274
254,335.7192,4.45269
255,335.8798,4.45269
256,336.0451,4.45263
257,336.2062,4.45256
258,336.3629,4.45248
259,336.5239,4.45246
260,336.6754,4.45247
261,336.8378,4.45244
262,336.9945,4.45238
263,337.1671,4.45235
264,337.3287,4.45234
265,337.4943,4.45232
266,337.6459,4.45229
267,337.798,4.45226
268,337.9676,4.4522
269,338.1251,4.45213
270,338.2917,4.45206
271,338.4548,4.45201
272,338.612,4.45196
273,338.7691,4.45192
274,338.935,4.45187
275,339.0868,4.45179
276,339.2655,4.45178
277,339.4257,4.45178
278,339.5802,4.45178
279,339.7427,4.45173
280,339.9045,4.45167
281,340.0658,4.45164
282,340.2348,4.45164
283,340.393,4.45161
284,340.5515,4.45152
285,340.7218,4.45145
286,340.8692,4.45142
287,341.0356,4.45141
288,341.2021,4.45138
289,341.3545,4.45133
290,341.5236,4.45128
291,341.6831,4.45125
292,341.8505,4.45125
293,342.0124,4.45123
294,342.1758,4.45119
295,342.3339,4.45118
296,342.4828,4.45118
297,342.6513,4.45116
298,342.8056,4.45113
299,342.9747,4.45114
300,343.1384,4.4511
301,343.2921,4.45106
302,343.459,4.45103
303,343.6218,4.451
304,343.7773,4.45096
305,343.9348,4.45094
306,344.1093,4.45092
307,344.2631,4.45086
308,344.4263,4.45087
309,344.5964,4.45087
310,344.7602,4.45087
311,344.9102,4.45084
312,345.0738,4.4508
313,345.24,4.45079
314,345.3995,4.45079
315,345.5557,4.45078
316,345.7255,4.45072
317,345.8965,4.45064
318,346.0567,4.45059
319,346.2108,4.45057
320,346.3762,4.45053
321,346.5409,4.45048
322,346.6929,4.45042
323,346.8653,4.45035
324,347.0117,4.45037
325,347.1865,4.45038
326,347.3453,4.45035
327,347.5059,4.4503
328,347.6819,4.45027
329,347.8391,4.45025
330,348.0068,4.45023
331,348.1744,4.45022
332,348.335,4.45019
333,348.4952,4.45016
334,348.6662,4.45014
335,348.8265,4.45013
336,348.9741,4.4501
337,349.1444,4.45006
338,349.3091,4.45004
339,349.4611,4.45002
340,349.6319,4.44997
341,349.7799,4.44992
342,349.9543,4.44988
343,350.1086,4.44987
344,350.2794,4.44988
345,350.4402,4.44986
346,350.6049,4.44983
347,350.776,4.4498
348,350.9391,4.44983
349,351.0921,4.44983
350,351.2548,4.44983
351,351.4197,4.44979
352,351.5899,4.44971
353,351.7457,4.44967
354,351.9171,4.44967
355,352.0758,4.44967
356,352.2374,4.4496
357,352.409,4.44954
358,352.5679,4.44948
359,352.7301,4.44944
360,352.8951,4.4494
361,353.0632,4.44933
362,353.2124,4.44927
363,353.389,4.44921
364,353.5482,4.44917
365,353.7016,4.44917
366,353.8673,4.44916
367,354.0398,4.44913
368,354.2097,4.44912
369,354.3723,4.44912
370,354.5342,4.44909
371,354.6923,4.44906
372,354.8577,4.44904
373,355.0333,4.44898
374,355.1895,4.44895
375,355.3437,4.44891
376,355.5116,4.44883
377,355.6787,4.44878
378,355.8313,4.44877
379,355.9956,4.44877
380,356.1622,4.44876
381,356.3233,4.44878
382,356.4807,4.44875
383,356.6541,4.44874
384,356.8214,4.44879
385,356.9782,4.44877
386,357.1441,4.44875
387,357.3236,4.44871
388,357.4854,4.44866
389,357.6471,4.44868
390,357.803,4.4487
391,357.9696,4.4487
392,358.1372,4.44867
393,358.2967,4.44864
394,358.4599,4.44861
395,358.6267,4.44862
396,358.7894,4.44864
397,358.9703,4.44861
398,359.1254,4.44854
399,359.2825,4.44848
400,359.4407,4.44844
401,359.6075,4.44843
402,359.7727,4.44839
403,359.9395,4.44834
404,360.103,4.44828
405,360.2714,4.44825
406,360.439,4.44827
407,360.6115,4.44825
408,360.7739,4.44822
409,360.9273,4.4482
410,361.1044,4.44818
411,361.2571,4.44815
412,361.4219,4.44813
413,361.5865,4.44811
414,361.7537,4.44806
415,361.9179,4.44803
416,362.0727,4.44801
417,362.2472,4.44794
418,362.4114,4.4479
419,362.5809,4.44787
420,362.7423,4.44784
421,362.9059,4.44785
422,363.0765,4.44783
423,363.2343,4.44777
424,363.3977,4.4477
425,363.5703,4.44768
426,363.7253,4.44767
427,363.8978,4.44769
428,364.0671,4.4477
429,364.2305,4.44767
430,364.3959,4.44768
431,364.5541,4.44769
432,364.7194,4.44771
433,364.8818,4.44772
434,365.0503,4.44769
435,365.2177,4.44764
436,365.3843,4.44759
437,365.5486,4.4476
438,365.7116,4.4476
439,365.8887,4.44758
440,366.0486,4.44754
441,366.2151,4.44749
442,366.3861,4.4475
443,366.544,4.44752
444,366.7079,4.44756
445,366.8788,4.44756
446,367.0397,4.44752
447,367.2107,4.44748
448,367.3764,4.44747
449,367.5408,4.44749
450,367.7069,4.44747
451,367.8648,4.44744
452,368.0219,4.44739
453,368.2052,4.44737
454,368.355,4.44737
455,368.532,4.44739
456,368.7101,4.44739
457,368.8553,4.44736
458,369.011,4.44733
459,369.1961,4.44729
460,369.3593,4.44726
461,369.5215,4.44719
462,369.6865,4.44712
463,369.8481,4.44708
464,370.015,4.44704
465,370.1871,4.44702
466,370.3585,4.44703
467,370.5222,4.44701
468,370.684,4.44698
469,370.8445,4.447
470,371.0219,4.44696
471,371.1894,4.44694
472,371.3655,4.44691
473,371.5213,4.44682
474,371.698,4.44676
475,371.8504,4.44674
476,372.0184,4.44674
477,372.1947,4.44673
478,372.3507,4.44675
479,372.5087,4.44672
480,372.6759,4.44667
481,372.8361,4.44663
482,373.0009,4.44663
483,373.163,4.44664
484,373.341,4.44663
485,373.497,4.44658
486,373.673,4.44658
487,373.842,4.44657
488,374.015,4.44658
489,374.173,4.4466
490,374.341,4.44656
491,374.511,4.4465
492,374.689,4.44644
493,374.839,4.44637
494,375.006,4.44632
495,375.179,4.44625
496,375.33,4.4462
497,375.514,4.44615
498,375.665,4.44614
499,375.837,4.44616
500,376.013,4.44617
501,376.174,4.44617
502,376.342,4.44617
503,376.513,4.44612
504,376.666,4.4461
505,376.827,4.44607
506,376.998,4.446
507,377.165,4.44596
508,377.337,4.44593
509,377.496,4.44591
510,377.663,4.44593
511,377.834,4.44595
512,378.011,4.44594
513,378.179,4.4459
514,378.33,4.44584
515,378.5,4.44578
516,378.667,4.44576
517,378.838,4.44576
518,378.997,4.44572
519,379.165,4.44571
520,379.324,4.44564
521,379.501,4.44557
522,379.657,4.44555
523,379.822,4.44552
524,379.999,4.4455
525,380.163,4.44544
526,380.342,4.4454
527,380.504,4.44539
528,380.676,4.44536
529,380.838,4.44535
530,380.995,4.44533
531,381.167,4.44525
532,381.33,4.4452
533,381.504,4.44516
534,381.67,4.44511
535,381.849,4.44508
536,382.009,4.44505
537,382.171,4.44501
538,382.351,4.44503
539,382.513,4.44501
540,382.681,4.44499
541,382.842,4.44498
542,383.015,4.4449
543,383.18,4.4448
544,383.351,4.44472
545,383.517,4.44468
546,383.674,4.44466
547,383.852,4.44464
548,384.025,4.4446
549,384.185,4.44454
550,384.356,4.44446
551,384.523,4.44443
552,384.685,4.44442
553,384.85,4.44444
554,385.009,4.44445
555,385.184,4.44441
556,385.351,4.44437
557,385.526,4.44432
558,385.692,4.44427
559,385.863,4.4442
560,386.023,4.44415
561,386.19,4.44413
562,386.355,4.44409
563,386.526,4.4441
564,386.696,4.44413
565,386.865,4.44413
566,387.028,4.4441
567,387.189,4.44402
568,387.364,4.44389
569,387.521,4.44384
570,387.685,4.44381
571,387.856,4.44377
572,388.028,4.4438
573,388.192,4.44377
574,388.369,4.44373
575,388.541,4.44372
576,388.697,4.44372
577,388.85,4.44373
578,389.032,4.44375
579,389.186,4.4437
580,389.355,4.44368
581,389.528,4.44362
582,389.695,4.44355
583,389.866,4.44347
584,390.038,4.44332
585,390.216,4.4432
586,390.379,4.44311
587,390.55,4.44308
588,390.709,4.44306
589,390.882,4.44304
590,391.05,4.44302
591,391.222,4.44295
592,391.382,4.44288
593,391.539,4.44279
594,391.702,4.44272
595,391.889,4.44268
596,392.056,4.44265
597,392.232,4.44262
598,392.397,4.44256
599,392.559,4.44253
600,392.731,4.44252
601,392.891,4.44247
602,393.058,4.44242
603,393.23,4.44238
604,393.408,4.44232
605,393.565,4.44228
606,393.733,4.44223
607,393.899,4.44222
608,394.071,4.44225
609,394.233,4.44224
610,394.412,4.44221
611,394.582,4.44213
612,394.747,4.44195
613,394.919,4.44185
614,395.083,4.44179
615,395.249,4.44171
616,395.421,4.44167
617,395.59,4.44159
618,395.759,4.44151
619,395.928,4.44142
620,396.093,4.44134
621,396.265,4.44127
622,396.417,4.4412
623,396.587,4.44112
624,396.769,4.44107
625,396.934,4.44102
626,397.093,4.44099
627,397.266,4.44097
628,397.44,4.44091
629,397.601,4.44093
630,397.771,4.44089
631,397.937,4.44081
632,398.113,4.44076
633,398.288,4.44065
634,398.449,4.44061
635,398.62,4.44061
636,398.788,4.44058
637,398.963,4.44058
638,399.129,4.44052
639,399.3,4.44045
640,399.467,4.4404
641,399.633,4.4403
642,399.803,4.44023
643,399.973,4.44017
644,400.146,4.4401
645,400.318,4.44004
646,400.462,4.44
647,400.644,4.43996
648,400.816,4.43991
649,400.975,4.43994
650,401.15,4.43992
651,401.32,4.43985
652,401.481,4.43979
653,401.65,4.43964
654,401.829,4.43953
655,401.996,4.43942
656,402.16,4.43927
657,402.323,4.43911
658,402.496,4.439
659,402.658,4.43893
660,402.834,4.43888
661,403.005,4.4389
662,403.175,4.43888
663,403.341,4.43882
664,403.512,4.43875
665,403.68,4.43863
666,403.853,4.43853
667,404.019,4.43843
668,404.179,4.43831
669,404.357,4.43818
670,404.525,4.43804
671,404.688,4.43788
672,404.865,4.43776
673,405.031,4.43764
674,405.2,4.43757
675,405.376,4.43754
676,405.542,4.43753
677,405.714,4.43755
678,405.877,4.43751
679,406.044,4.43745
680,406.211,4.43741
681,406.375,4.43734
682,406.545,4.43728
683,406.726,4.43722
684,406.891,4.43712
685,407.055,4.43695
686,407.229,4.4368
687,407.401,4.43665
688,407.568,4.43649
689,407.735,4.43636
690,407.899,4.4363
691,408.076,4.43628
692,408.243,4.43628
693,408.409,4.43628
694,408.584,4.43626
695,408.756,4.43622
696,408.924,4.43615
697,409.083,4.4361
698,409.26,4.43603
699,409.426,4.43592
700,409.588,4.43584
701,409.756,4.43568
702,409.939,4.43555
703,410.107,4.43543
704,410.272,4.43529
705,410.446,4.43514
706,410.61,4.43497
707,410.782,4.4348
708,410.946,4.43467
709,411.109,4.43454
710,411.293,4.43445
711,411.465,4.43441
712,411.634,4.43438
713,411.801,4.43436
714,411.972,4.43431
715,412.14,4.43427
716,412.317,4.43422
717,412.488,4.43414
718,412.645,4.43409
719,412.81,4.43401
720,412.985,4.43391
721,413.153,4.43383
722,413.321,4.43368
723,413.487,4.43355
724,413.658,4.43343
725,413.826,4.43329
726,414.001,4.43316
727,414.164,4.433
728,414.334,4.43284
729,414.506,4.43271
730,414.673,4.43257
731,414.838,4.43244
732,415.011,4.43233
733,415.188,4.43223
734,415.355,4.43212
735,415.52,4.43199
736,415.685,4.43186
737,415.859,4.43178
738,416.025,4.43177
739,416.196,4.43176
740,416.367,4.43176
741,416.541,4.43173
742,416.717,4.43174
743,416.882,4.43168
744,417.054,4.43159
745,417.218,4.4315
746,417.388,4.43136
747,417.556,4.43126
748,417.728,4.43118
749,417.901,4.43111
750,418.076,4.43096
751,418.241,4.43082
752,418.399,4.43067
753,418.569,4.43051
754,418.745,4.43038
755,418.92,4.43026
756,419.088,4.43014
757,419.254,4.43
758,419.442,4.42984
759,419.599,4.42969
760,419.761,4.42955
761,419.942,4.42938
762,420.102,4.42925
763,420.27,4.42912
764,420.438,4.429
765,420.607,4.42894
766,420.773,4.42893
767,420.947,4.42891
768,421.121,4.42889
769,421.282,4.42886
770,421.456,4.42889
771,421.636,4.42886
772,421.799,4.42878
773,421.961,4.42872
774,422.132,4.42858
775,422.313,4.42847
776,422.472,4.42837
777,422.646,4.42826
778,422.824,4.42813
779,422.992,4.42799
780,423.163,4.42783
781,423.334,4.42768
782,423.508,4.42753
783,423.672,4.4274
784,423.835,4.42729
785,424.004,4.42719
786,424.177,4.42707
787,424.338,4.42692
788,424.518,4.42677
789,424.681,4.42662
790,424.85,4.42644
791,425.027,4.42632
792,425.183,4.4262
793,425.367,4.42608
794,425.543,4.42598
795,425.716,4.42583
796,425.878,4.42569
797,426.05,4.42555
798,426.215,4.42538
799,426.385,4.42527
800,426.565,4.42521
801,426.723,4.42519
802,426.885,4.42519
803,427.06,4.4252
804,427.223,4.42518
805,427.421,4.42516
806,427.58,4.42508
807,427.75,4.42505
808,427.905,4.42501
809,428.075,4.42496
810,428.263,4.42491
811,428.434,4.42476
812,428.597,4.42464
813,428.764,4.42452
814,428.936,4.42436
815,429.112,4.42424
816,429.274,4.42411
817,429.434,4.42397
818,429.614,4.42386
819,429.788,4.42372
820,429.956,4.42358
821,430.132,4.42345
822,430.296,4.42331
823,430.465,4.42319
824,430.641,4.42305
825,430.814,4.42288
826,430.979,4.42276
827,431.147,4.42266
828,431.321,4.4226
829,431.493,4.42258
830,431.658,4.42257
831,431.825,4.42262
832,431.987,4.4226
833,432.161,4.42254
834,432.336,4.4225
835,432.511,4.42242
836,432.676,4.42235
837,432.844,4.42228
838,433.018,4.42221
839,433.191,4.42208
840,433.365,4.42195
841,433.536,4.4218
842,433.704,4.42168
843,433.875,4.42154
844,434.05,4.42142
845,434.207,4.42131
846,434.382,4.42119
847,434.555,4.42105
848,434.729,4.42088
849,434.896,4.42072
850,435.059,4.42057
851,435.232,4.42043
852,435.403,4.42032
853,435.561,4.42025
854,435.74,4.42024
855,435.921,4.42023
856,436.083,4.4202
857,436.251,4.42016
858,436.414,4.42011
859,436.589,4.42013
860,436.763,4.42012
861,436.924,4.4201
862,437.098,4.42008
863,437.272,4.41994
864,437.445,4.41981
865,437.608,4.41968
866,437.781,4.41954
867,437.959,4.4194
868,438.132,4.41929
869,438.306,4.4192
870,438.463,4.41911
871,438.624,4.41897
872,438.798,4.41882
873,438.965,4.41868
874,439.144,4.41854
875,439.316,4.41838
876,439.486,4.41826
877,439.663,4.41815
878,439.827,4.41803
879,439.999,4.41792
880,440.168,4.41779
881,440.342,4.41767
882,440.509,4.41761
883,440.68,4.41753
884,440.85,4.41756
885,441.02,4.41757
886,441.191,4.41756
887,441.363,4.41755
888,441.533,4.41752
889,441.699,4.41747
890,441.862,4.41741
891,442.039,4.41729
892,442.208,4.41716
893,442.391,4.41706
894,442.561,4.41693
895,442.731,4.41683
896,442.896,4.41669
897,443.068,4.41656
898,443.235,4.41643
899,443.407,4.4163
900,443.578,4.41619
901,443.744,4.41608
902,443.912,4.41595
903,444.084,4.41583
904,444.254,4.41571
905,444.427,4.41561
906,444.605,4.41556
907,444.783,4.41551
908,444.945,4.41555
909,445.108,4.41558
910,445.279,4.41558
911,445.456,4.41558
912,445.616,4.41554
913,445.801,4.41549
914,445.963,4.41542
915,446.13,4.4153
916,446.304,4.41518
917,446.476,4.4151
918,446.648,4.41501
919,446.82,4.41493
920,446.993,4.4148
921,447.166,4.41467
922,447.332,4.41454
923,447.489,4.41437
924,447.67,4.41425
925,447.843,4.41416
926,448.021,4.41408
927,448.188,4.41402
928,448.364,4.41395
929,448.533,4.41391
930,448.703,4.41389
931,448.876,4.41382
932,449.037,4.41387
933,449.212,4.41389
934,449.376,4.41388
935,449.557,4.41387
936,449.727,4.41375
937,449.892,4.41365
938,450.064,4.41355
939,450.239,4.4134
940,450.411,4.41327
941,450.575,4.41318
942,450.746,4.41309
943,450.92,4.41298
944,451.092,4.41288
945,451.252,4.41275
946,451.424,4.41262
947,451.6,4.4125
948,451.764,4.41233
949,451.933,4.41222
950,452.105,4.41215
951,452.281,4.41211
952,452.452,4.4121
953,452.616,4.41211
954,452.796,4.41209
955,452.968,4.41208
956,453.13,4.41201
957,453.304,4.412
958,453.485,4.41198
959,453.648,4.41194
960,453.824,4.41191
961,453.988,4.41177
962,454.167,4.41166
963,454.34,4.41154
964,454.511,4.41138
965,454.675,4.41126
966,454.843,4.41116
967,455.023,4.41106
968,455.187,4.41098
969,455.357,4.41085
970,455.531,4.41076
971,455.697,4.41072
972,455.869,4.41064
973,456.039,4.41067
974,456.212,4.41068
975,456.388,4.41068
976,456.561,4.41068
977,456.722,4.41062
978,456.905,4.41055
979,457.06,4.41047
980,457.241,4.41035
981,457.42,4.41022
982,457.582,4.41014
983,457.752,4.41006
984,457.922,4.41
985,458.098,4.40987
986,458.272,4.40973
987,458.445,4.40961
988,458.612,4.40943
989,458.778,4.4093
990,458.955,4.4092
991,459.132,4.40912
992,459.292,4.40908
993,459.466,4.40905
994,459.64,4.40902
995,459.812,4.40899
996,459.985,4.40894
997,460.148,4.409
998,460.318,4.40901
999,460.488,4.40901
1000,460.655,4.40902
1001,460.828,4.40891
1002,461.009,4.4088
1003,461.183,4.40869
1004,461.358,4.40856
1005,461.536,4.40842
1006,461.694,4.40831
1007,461.865,4.40822
1008,462.037,4.40816
1009,462.205,4.40805
1010,462.368,4.40792
1011,462.549,4.40779
1012,462.724,4.40768
1013,462.895,4.40765
1014,463.065,4.40764
1015,463.229,4.40765
1016,463.409,4.40768
1017,463.571,4.40777
1018,463.745,4.40777
1019,463.904,4.40771
1020,464.078,4.40767
1021,464.255,4.40754
1022,464.424,4.40744
1023,464.595,4.40735
1024,464.765,4.40725
1025,464.939,4.40716
1026,465.116,4.40707
1027,465.277,4.40697
1028,465.455,4.40687
1029,465.627,4.40673
1030,465.795,4.40662
1031,465.962,4.40656
1032,466.14,4.40649
1033,466.308,4.40651
1034,466.484,4.40654
1035,466.65,4.40655
1036,466.822,4.40653
1037,466.995,4.40655
1038,467.155,4.40652
1039,467.338,4.40646
1040,467.512,4.4064
1041,467.672,4.40625
1042,467.846,4.40616
1043,468.019,4.40609
1044,468.192,4.40602
1045,468.367,4.40595
1046,468.53,4.40583
1047,468.706,4.40571
1048,468.872,4.40561
1049,469.044,4.40547
1050,469.214,4.40545
1051,469.384,4.40547
1052,469.555,4.40551
1053,469.729,4.40557
1054,469.891,4.40564
1055,470.067,4.40563
1056,470.247,4.40559
1057,470.42,4.4055
1058,470.584,4.40538
1059,470.76,4.40531
1060,470.933,4.40524
1061,471.109,4.40521
1062,471.272,4.40509
1063,471.445,4.40496
1064,471.612,4.40483
1065,471.783,4.40468
1066,471.957,4.40463
1067,472.132,4.40462
1068,472.304,4.40463
1069,472.458,4.40468
1070,472.636,4.40479
1071,472.812,4.40482
1072,472.978,4.4048
1073,473.149,4.40477
1074,473.323,4.40466
1075,473.488,4.40457
1076,473.66,4.40448
1077,473.835,4.40437
1078,474.01,4.40427
1079,474.18,4.4042
1080,474.353,4.40414
1081,474.514,4.4041
1082,474.693,4.40398
1083,474.853,4.40387
1084,475.025,4.4038
1085,475.195,4.40372
1086,475.376,4.40373
1087,475.546,4.40374
1088,475.717,4.40376
1089,475.884,4.40382
1090,476.052,4.40384
1091,476.224,4.40379
1092,476.392,4.40372
1093,476.562,4.40363
1094,476.735,4.4035
1095,476.912,4.4034
1096,477.09,4.40332
1097,477.266,4.40327
1098,477.424,4.40319
1099,477.592,4.40307
1100,477.769,4.40294
1101,477.943,4.40284
1102,478.111,4.40282
1103,478.277,4.4028
1104,478.46,4.4028
1105,478.618,4.4028
1106,478.795,4.40289
1107,478.968,4.4029
1108,479.137,4.40286
1109,479.305,4.40279
1110,479.477,4.40265
1111,479.653,4.40254
1112,479.829,4.40244
1113,479.989,4.40234
1114,480.167,4.40224
1115,480.335,4.40215
1116,480.506,4.40205
1117,480.673,4.40195
1118,480.841,4.40186
1119,481.008,4.40184
1120,481.187,4.40182
1121,481.364,4.40181
1122,481.533,4.40177
1123,481.699,4.40185
1124,481.872,4.40187
1125,482.045,4.40186
1126,482.208,4.40185
1127,482.386,4.40172
1128,482.557,4.40162
1129,482.729,4.40152
1130,482.902,4.40136
1131,483.072,4.40124
1132,483.239,4.40116
1133,483.419,4.4011
1134,483.58,4.40108
1135,483.751,4.40106
1136,483.926,4.40103
1137,484.103,4.401
1138,484.279,4.40092
1139,484.449,4.40095
1140,484.617,4.40094
1141,484.793,4.40093
1142,484.962,4.40097
1143,485.135,4.40091
1144,485.313,4.40085
1145,485.478,4.40076
1146,485.652,4.40066
1147,485.828,4.40053
1148,485.987,4.40042
1149,486.154,4.40031
1150,486.334,4.40018
1151,486.503,4.40008
1152,486.672,4.4
1153,486.843,4.39992
1154,487.009,4.39987
1155,487.183,4.39985
1156,487.358,4.39985
1157,487.524,4.39984
1158,487.699,4.39979
1159,487.863,4.39987
1160,488.032,4.3999
1161,488.202,4.39992
1162,488.377,4.39997
1163,488.545,4.39988
1164,488.727,4.39978
1165,488.895,4.39968
1166,489.069,4.39954
1167,489.247,4.39941
1168,489.412,4.39931
1169,489.583,4.39922
1170,489.761,4.39917
1171,489.925,4.3991
1172,490.095,4.39902
1173,490.269,4.39896
1174,490.432,4.39892
1175,490.61,4.39892
1176,490.782,4.39891
1177,490.948,4.39891
1178,491.125,4.39891
1179,491.289,4.39895
1180,491.46,4.39897
1181,491.639,4.39897
1182,491.798,4.39893
1183,491.975,4.39887
1184,492.151,4.39872
1185,492.311,4.3986
1186,492.49,4.39849
1187,492.669,4.39833
1188,492.835,4.39821
1189,492.994,4.39813
1190,493.167,4.39806
1191,493.352,4.39805
1192,493.514,4.39803
1193,493.692,4.39801
1194,493.872,4.398
1195,494.032,4.39795
1196,494.207,4.39802
1197,494.369,4.39803
1198,494.549,4.39803
1199,494.722,4.39805
1200,494.886,4.39801
1201,495.063,4.39799
1202,495.227,4.39796
1203,495.398,4.3979
1204,495.569,4.39778
1205,495.743,4.39766
1206,495.91,4.39755
1207,496.083,4.39738
1208,496.249,4.39726
1209,496.423,4.39717
1210,496.593,4.39709
1211,496.766,4.39707
1212,496.933,4.397
1213,497.111,4.39693
1214,497.284,4.39689
1215,497.446,4.39685
1216,497.625,4.39688
1217,497.793,4.39689
1218,497.961,4.39689
1219,498.133,4.39692
1220,498.308,4.39693
1221,498.482,4.39691
1222,498.658,4.39687
1223,498.817,4.3968
1224,498.989,4.39666
1225,499.163,4.39655
1226,499.339,4.39645
1227,499.5,4.3963
1228,499.677,4.3962
1229,499.851,4.39612
1230,500.022,4.39605
1231,500.191,4.39601
1232,500.36,4.3959
1233,500.53,4.39578
1234,500.708,4.39569
1235,500.875,4.39559
1236,501.042,4.39559
1237,501.216,4.3956
1238,501.381,4.39562
1239,501.547,4.3957
1240,501.723,4.3958
1241,501.898,4.39584
1242,502.067,4.39584
1243,502.236,4.39579
1244,502.412,4.39566
1245,502.585,4.39556
1246,502.747,4.39546
1247,502.925,4.39531
1248,503.097,4.3952
1249,503.26,4.39512
1250,503.438,4.39505
1251,503.618,4.39502
1252,503.781,4.39492
1253,503.957,4.3948
1254,504.119,4.39468
1255,504.294,4.39455
1256,504.467,4.39452
1257,504.641,4.39453
1258,504.808,4.39455
1259,504.974,4.39462
1260,505.142,4.39474
1261,505.318,4.39481
1262,505.483,4.39483
1263,505.66,4.39482
1264,505.826,4.3947
1265,506.002,4.39461
1266,506.168,4.39452
1267,506.347,4.39442
1268,506.515,4.39427
1269,506.69,4.39418
1270,506.851,4.3941
1271,507.02,4.394
1272,507.199,4.39394
1273,507.365,4.3939
1274,507.544,4.39387
1275,507.709,4.39386
1276,507.889,4.3938
1277,508.057,4.39386
1278,508.23,4.39389
1279,508.404,4.3939
1280,508.572,4.39398
1281,508.746,4.39391
1282,508.907,4.39384
1283,509.083,4.39374
1284,509.258,4.39362
1285,509.428,4.3935
1286,509.592,4.39339
1287,509.769,4.39329
1288,509.934,4.39321
1289,510.104,4.39314
1290,510.279,4.39308
1291,510.443,4.39303
1292,510.615,4.39299
1293,510.796,4.3929
1294,510.964,4.39278
1295,511.126,4.39266
1296,511.303,4.39249
1297,511.474,4.39237
1298,511.638,4.39227
1299,511.824,4.39217
1300,511.991,4.39214
1301,512.162,4.39214
1302,512.337,4.39216
1303,512.517,4.39217
1304,512.678,4.39216
1305,512.846,4.3922
1306,513.022,4.39219
1307,513.193,4.39216
1308,513.366,4.39207
1309,513.535,4.39199
1310,513.707,4.39195
1311,513.879,4.39191
1312,514.049,4.39192
1313,514.217,4.39183
1314,514.392,4.39171
1315,514.566,4.3916
1316,514.727,4.39145
1317,514.909,4.39132
1318,515.069,4.39122
1319,515.241,4.39112
1320,515.413,4.39107
1321,515.59,4.39101
1322,515.758,4.39096
1323,515.925,4.39093
1324,516.101,4.39093
1325,516.258,4.39094
1326,516.432,4.39095
1327,516.606,4.39095
1328,516.781,4.39091
1329,516.952,4.39098
1330,517.117,4.39101
1331,517.297,4.39101
1332,517.472,4.39105
1333,517.647,4.39101
1334,517.805,4.39099
1335,517.975,4.39094
1336,518.152,4.39086
1337,518.318,4.39073
1338,518.486,4.39062
1339,518.658,4.39051
1340,518.829,4.39041
1341,518.997,4.39027
1342,519.173,4.39018
1343,519.344,4.39011
1344,519.511,4.39005
1345,519.69,4.39003
1346,519.857,4.38994
1347,520.023,4.38983
1348,520.198,4.38971
1349,520.369,4.38955
1350,520.539,4.38943
1351,520.708,4.38932
1352,520.875,4.38922
1353,521.053,4.38917
1354,521.226,4.38911
1355,521.395,4.38904
1356,521.557,4.38896
1357,521.724,4.38885
1358,521.913,4.38872
1359,522.069,4.3886
1360,522.251,4.38848
1361,522.417,4.38832
1362,522.594,4.38821
1363,522.765,4.38813
1364,522.931,4.38805
1365,523.105,4.38806
1366,523.277,4.38804
1367,523.44,4.38801
1368,523.611,4.38796
1369,523.783,4.38785
1370,523.954,4.38773
1371,524.126,4.38762
1372,524.291,4.38751
1373,524.467,4.38737
1374,524.646,4.38735
1375,524.809,4.38737
1376,524.971,4.38741
1377,525.151,4.38752
1378,525.319,4.38764
1379,525.49,4.38765
1380,525.659,4.38762
1381,525.832,4.38756
1382,525.999,4.38744
1383,526.167,4.38736
1384,526.346,4.38728
1385,526.514,4.38721
1386,526.689,4.38713
1387,526.865,4.38707
1388,527.034,4.38703
1389,527.202,4.38703
1390,527.369,4.38695
1391,527.539,4.38684
1392,527.705,4.38672
1393,527.88,4.38657
1394,528.056,4.38645
1395,528.23,4.38634
1396,528.395,4.38625
1397,528.561,4.38618
1398,528.73,4.38612
1399,528.908,4.38607
1400,529.082,4.38603
1401,529.251,4.38602
1402,529.417,4.38595
1403,529.593,4.38583
1404,529.761,4.38569
1405,529.937,4.38547
1406,530.103,4.38523
1407,530.273,4.38501
1408,530.443,4.3848
1409,530.614,4.38462
1410,530.786,4.38441
1411,530.964,4.38426
1412,531.128,4.38414
1413,531.298,4.38403
1414,531.475,4.38394
1415,531.651,4.3838
1416,531.818,4.38363
1417,531.984,4.38338
1418,532.153,4.38313
1419,532.323,4.3829
1420,532.495,4.38269
1421,532.666,4.38253
1422,532.833,4.38232
1423,533.009,4.38216
1424,533.185,4.38202
1425,533.351,4.38184
1426,533.521,4.38165
1427,533.689,4.38141
1428,533.856,4.38118
1429,534.023,4.38095
1430,534.198,4.38062
1431,534.372,4.38036
1432,534.54,4.38011
1433,534.716,4.37987
1434,534.882,4.37973
1435,535.061,4.37955
1436,535.223,4.37934
1437,535.397,4.3791
1438,535.566,4.37881
1439,535.743,4.3785
1440,535.918,4.37818
1441,536.086,4.37784
1442,536.261,4.37743
1443,536.429,4.3771
1444,536.598,4.37676
1445,536.771,4.37642
1446,536.943,4.37616
1447,537.113,4.37585
1448,537.283,4.37553
1449,537.455,4.37518
1450,537.626,4.37478
1451,537.8,4.37434
1452,537.969,4.3739
1453,538.132,4.37346
1454,538.306,4.37295
1455,538.476,4.37248
1456,538.648,4.37204
1457,538.832,4.37161
1458,538.999,4.37125
1459,539.162,4.37082
1460,539.337,4.37035
1461,539.51,4.36985
1462,539.676,4.36932
1463,539.852,4.36879
1464,540.022,4.36827
1465,540.191,4.36774
1466,540.359,4.36721
1467,540.536,4.36663
1468,540.709,4.36608
1469,540.881,4.36552
1470,541.052,4.36501
1471,541.22,4.3644
1472,541.388,4.36378
1473,541.569,4.36314
1474,541.741,4.36246
1475,541.917,4.36179
1476,542.083,4.36113
1477,542.264,4.36046
1478,542.426,4.35979
1479,542.594,4.3591
1480,542.768,4.35844
1481,542.939,4.35778
1482,543.106,4.35718
1483,543.28,4.35649
1484,543.451,4.35577
1485,543.62,4.35501
1486,543.793,4.35421
1487,543.969,4.35339
1488,544.136,4.35259
1489,544.308,4.35178
1490,544.48,4.35095
1491,544.654,4.35011
1492,544.816,4.34929
1493,544.995,4.34847
1494,545.162,4.3477
1495,545.334,4.34681
1496,545.505,4.34589
1497,545.668,4.34494
1498,545.84,4.34397
1499,546.013,4.3429
1500,546.191,4.34188
1501,546.364,4.34088
1502,546.525,4.33988
1503,546.709,4.33889
1504,546.88,4.3379
1505,547.052,4.3369
1506,547.22,4.3359
1507,547.392,4.33491
1508,547.56,4.33383
1509,547.733,4.33271
1510,547.908,4.33156
1511,548.079,4.33036
1512,548.242,4.32914
1513,548.42,4.32795
1514,548.59,4.32675
1515,548.763,4.32558
1516,548.935,4.32436
1517,549.104,4.32316
1518,549.278,4.32196
1519,549.452,4.3208
1520,549.622,4.31959
1521,549.797,4.31834
1522,549.971,4.31706
1523,550.138,4.31571
1524,550.309,4.31434
1525,550.483,4.31297
1526,550.652,4.3116
1527,550.826,4.31018
1528,550.996,4.30876
1529,551.169,4.30737
1530,551.345,4.30599
1531,551.515,4.30467
1532,551.684,4.30327
1533,551.856,4.30183
1534,552.029,4.30036
1535,552.197,4.29886
1536,552.372,4.29737
1537,552.546,4.29589
1538,552.715,4.2944
1539,552.886,4.29291
1540,553.056,4.29143
1541,553.234,4.28996
1542,553.401,4.2885
1543,553.577,4.2871
1544,553.739,4.28565
1545,553.915,4.28416
1546,554.088,4.28264
1547,554.262,4.2811
1548,554.434,4.27957
1549,554.606,4.27806
1550,554.779,4.27654
1551,554.954,4.27501
1552,555.123,4.27353
1553,555.29,4.27207
1554,555.458,4.27061
1555,555.637,4.26922
1556,555.802,4.26779
1557,555.98,4.26631
1558,556.147,4.26481
1559,556.319,4.26329
1560,556.497,4.26179
1561,556.663,4.2603
1562,556.835,4.25881
1563,557.015,4.25733
1564,557.178,4.25589
1565,557.348,4.25446
1566,557.526,4.25304
1567,557.7,4.25165
1568,557.868,4.2502
1569,558.038,4.24872
1570,558.21,4.24725
1571,558.378,4.24574
1572,558.551,4.24427
1573,558.725,4.24282
1574,558.898,4.24138
1575,559.068,4.23999
1576,559.242,4.23859
1577,559.409,4.2372
1578,559.581,4.23583
1579,559.754,4.23449
1580,559.929,4.23311
1581,560.098,4.23169
1582,560.267,4.23024
1583,560.432,4.22876
1584,560.605,4.22729
1585,560.78,4.22582
1586,560.954,4.22435
1587,561.121,4.22286
1588,561.304,4.2214
1589,561.477,4.21996
1590,561.651,4.21852
1591,561.821,4.21709
1592,561.988,4.21568
1593,562.163,4.2142
1594,562.332,4.21268
1595,562.504,4.21116
1596,562.675,4.20956
1597,562.847,4.208
1598,563.021,4.20645
1599,563.197,4.2049
1600,563.363,4.2034
1601,563.535,4.20186
1602,563.71,4.20033
1603,563.878,4.19879
1604,564.055,4.19723
1605,564.222,4.19557
1606,564.393,4.19391
1607,564.563,4.19224
1608,564.74,4.1905
1609,564.908,4.18877
1610,565.076,4.18706
1611,565.25,4.18536
1612,565.428,4.18371
1613,565.599,4.182
1614,565.774,4.18029
1615,565.943,4.17856
1616,566.114,4.17679
1617,566.28,4.17493
1618,566.454,4.17307
1619,566.632,4.1712
1620,566.809,4.16924
1621,566.976,4.16729
1622,567.147,4.16536
1623,567.319,4.16342
1624,567.494,4.16155
1625,567.66,4.15957
1626,567.837,4.15759
1627,568.005,4.15558
1628,568.177,4.15351
1629,568.342,4.15135
1630,568.519,4.14919
1631,568.694,4.147
1632,568.868,4.14473
1633,569.036,4.14243
1634,569.205,4.14017
1635,569.376,4.1379
1636,569.55,4.1357
1637,569.722,4.13335
1638,569.895,4.13103
1639,570.069,4.12869
1640,570.241,4.12635
1641,570.413,4.12385
1642,570.579,4.12133
1643,570.754,4.11877
1644,570.921,4.11616
1645,571.095,4.11349
1646,571.269,4.11085
1647,571.441,4.10818
1648,571.612,4.10552
1649,571.781,4.10274
1650,571.959,4.09999
1651,572.133,4.09722
1652,572.303,4.09444
1653,572.479,4.09146
1654,572.652,4.08846
1655,572.823,4.08543
1656,572.992,4.08233
1657,573.166,4.07914
1658,573.341,4.07599
1659,573.511,4.07283
1660,573.681,4.06963
1661,573.856,4.06636
1662,574.025,4.06309
1663,574.194,4.05978
1664,574.37,4.05643
1665,574.536,4.05287
1666,574.718,4.0493
1667,574.886,4.04569
1668,575.052,4.04204
1669,575.23,4.03829
1670,575.4,4.03442
1671,575.566,4.03059
1672,575.741,4.02672
1673,575.915,4.02291
1674,576.088,4.01889
1675,576.267,4.01489
1676,576.437,4.01081
1677,576.608,4.00665
1678,576.78,4.00229
1679,576.959,3.99796
1680,577.129,3.99358
1681,577.3,3.98911
1682,577.479,3.98446
1683,577.651,3.97985
1684,577.822,3.9752
1685,577.998,3.9706
1686,578.169,3.96571
1687,578.332,3.96083
1688,578.509,3.95586
1689,578.687,3.95078
1690,578.851,3.94542
1691,579.024,3.94009
1692,579.199,3.9347
1693,579.373,3.9292
1694,579.545,3.92342
1695,579.719,3.91767
1696,579.886,3.91187
1697,580.064,3.90608
1698,580.24,3.89988
1699,580.411,3.8937
1700,580.585,3.8874
1701,580.757,3.88097
1702,580.928,3.87416
1703,581.105,3.8674
1704,581.279,3.86056
1705,581.452,3.85359
1706,581.621,3.84623
1707,581.799,3.83893
1708,581.979,3.83156
1709,582.15,3.82419
1710,582.323,3.81631
1711,582.49,3.80848
1712,582.665,3.80051
1713,582.842,3.79241
1714,583.019,3.78389
1715,583.194,3.77546
1716,583.368,3.76695
1717,583.542,3.75831
1718,583.708,3.74932
1719,583.881,3.74041
1720,584.055,3.73146
1721,584.235,3.72253
1722,584.401,3.71318
1723,584.578,3.70389
1724,584.755,3.69452
1725,584.926,3.68506
1726,585.103,3.67536
1727,585.28,3.66572
1728,585.451,3.65607
1729,585.623,3.64637
1730,585.802,3.63654
1731,585.974,3.62681
1732,586.151,3.61712
1733,586.326,3.60745
1734,586.505,3.59781
1735,586.676,3.58813
1736,586.849,3.57843
1737,587.029,3.56874
1738,587.211,3.55903
1739,587.377,3.54942
1740,587.555,3.53981
1741,587.733,3.53023
1742,587.909,3.52069
1743,588.087,3.51138
1744,588.259,3.50207
1745,588.435,3.49282
1746,588.613,3.48367
1747,588.791,3.4747
1748,588.959,3.46566
1749,589.135,3.45664
1750,589.312,3.44765
1751,589.486,3.43883
1752,589.666,3.42994
1753,589.838,3.42106
1754,590.012,3.41217
1755,590.195,3.40337
1756,590.362,3.39454
1757,590.53,3.38566
1758,590.71,3.3768
1759,590.881,3.36776
1760,591.061,3.35863
1761,591.237,3.34939
1762,591.409,3.34005
1763,591.585,3.3303
1764,591.765,3.32061
1765,591.935,3.3109
1766,592.103,3.30116
1767,592.278,3.29125
1768,592.462,3.28155
1769,592.634,3.27194
1770,592.808,3.26244
1771,592.984,3.25322
1772,593.162,3.24396
1773,593.333,3.23475
1774,593.517,3.22554
1775,593.698,3.2166
1776,593.86,3.20754
1777,594.034,3.19848
1778,594.211,3.18939
1779,594.388,3.18039
1780,594.561,3.17137
1781,594.727,3.16234
1782,594.904,3.15338
1783,595.086,3.14437
1784,595.256,3.13531
1785,595.426,3.12613
1786,595.596,3.1168
1787,595.774,3.10717
1788,595.953,3.09749
1789,596.134,3.08773
1790,596.304,3.07785
1791,596.476,3.06762
1792,596.653,3.05763
1793,596.827,3.04777
1794,596.996,3.03805
1795,597.17,3.02856
1796,597.349,3.01914
1797,597.521,3.0098
1798,597.691,3.00046
1799,597.856,2.99155
1800,598.038,2.98244
1801,598.206,2.97328
1802,598.375,2.96404
1803,598.548,2.95469
1804,598.716,2.94523
1805,598.896,2.93562
1806,599.065,2.92597
1807,599.234,2.9157
1808,599.408,2.90544
1809,599.587,2.89496
1810,599.765,2.88426
1811,599.94,2.87291
1812,600.109,2.86174
1813,600.283,2.85055
1814,600.446,2.83924
1815,600.625,2.82764
1816,600.799,2.81621
1817,600.973,2.80481
1818,601.15,2.79348
1819,601.318,2.78201
1820,601.489,2.77049
1821,601.659,2.75884
1822,601.833,2.7471
1823,602.007,2.73497
1824,602.188,2.72281
1825,602.359,2.71054
1826,602.531,2.69815
1827,602.704,2.68513
1828,602.88,2.67226
1829,603.056,2.65934
1830,603.222,2.64634
1831,603.399,2.63333
1832,603.574,2.6198
1833,603.759,2.60638
1834,603.929,2.59294
1835,604.106,2.57943
1836,604.28,2.56562
1837,604.457,2.55188
1838,604.629,2.53808
1839,604.803,2.52416
1840,604.982,2.51023
1841,605.163,2.49636
1842,605.337,2.48249
1843,605.516,2.46867
1844,605.688,2.45473
1845,605.861,2.44083
1846,606.038,2.42694
1847,606.215,2.41303
1848,606.39,2.39912
1849,606.559,2.38521
1850,606.74,2.37129
1851,606.91,2.35733
1852,607.093,2.34353
1853,607.264,2.32975
1854,607.441,2.31598
1855,607.62,2.30227
1856,607.792,2.28855
1857,607.973,2.27482
1858,608.147,2.26112
1859,608.323,2.24739
1860,608.497,2.23361
1861,608.674,2.21982
1862,608.857,2.20604
1863,609.032,2.19221
1864,609.205,2.17852
1865,609.376,2.16488
1866,609.557,2.15124
1867,609.728,2.13766
1868,609.909,2.12417
1869,610.085,2.11066
1870,610.26,2.09718
1871,610.436,2.08376
1872,610.614,2.07033
1873,610.787,2.05683
1874,610.964,2.04333
1875,611.138,2.02981
1876,611.318,2.01638
1877,611.492,2.00295
1878,611.672,1.98951
1879,611.85,1.97603
1880,612.023,1.96271
1881,612.199,1.94942
1882,612.377,1.93618
1883,612.558,1.92305
1884,612.734,1.90997
1885,612.91,1.89687
1886,613.09,1.8838
1887,613.267,1.87073
1888,613.442,1.85784
1889,613.623,1.84485
1890,613.804,1.83182
1891,613.974,1.81877
1892,614.149,1.80574
1893,614.333,1.79272
1894,614.51,1.77971
1895,614.69,1.76668
1896,614.866,1.75363
1897,615.041,1.74071
1898,615.218,1.72797
1899,615.401,1.71544
1900,615.576,1.703
1901,615.753,1.69122
1902,615.924,1.67941
1903,616.106,1.66775
1904,616.281,1.65627
1905,616.448,1.64535
1906,616.62,1.63419
1907,616.803,1.623
1908,616.979,1.61182
1909,617.161,1.60072
1910,617.337,1.58949
1911,617.503,1.57822
1912,617.677,1.56688
1913,617.855,1.55541
1914,618.028,1.544
1915,618.202,1.53262
1916,618.377,1.52126
1917,618.548,1.5099
1918,618.725,1.49858
1919,618.895,1.48727
1920,619.074,1.47604
1921,619.246,1.46489
1922,619.426,1.4537
1923,619.598,1.4425
1924,619.774,1.43128
1925,619.949,1.42017
1926,620.12,1.40907
1927,620.295,1.39801
1928,620.472,1.38699
1929,620.643,1.37606
1930,620.808,1.36511
1931,620.99,1.35419
1932,621.166,1.34334
1933,621.334,1.33252
1934,621.507,1.32165
1935,621.68,1.31077
1936,621.858,1.29984
1937,622.037,1.28903
1938,622.208,1.27827
1939,622.389,1.26759
1940,622.558,1.25701
1941,622.731,1.24666
1942,622.905,1.23635
1943,623.072,1.22615
1944,623.253,1.21609
1945,623.425,1.2064
1946,623.598,1.19658
1947,623.774,1.18673
1948,623.94,1.17685
1949,624.112,1.16721
1950,624.291,1.1575
1951,624.457,1.1478
1952,624.634,1.13808
