Repository: MaCFP/matl-db

## How to interpret and use measurement data in this repository for pyrolysis model calibration and validation
#

### Key factors influencing material response during tests
In this directory, experimental measurements from both mg- and g-scale tests (conducted by 16 unique fire safety science institutions around the world) are available. Every effort was made to remove variability between results due to potential differences in material composition by sharing samples of the same exact PMMA, prepared for mg- and g-scale experiments: that is, all tests were performed on the exact same material, from the same source, and prepared in the same form (excluding minor variations, ~5%, in sample slab

File: PMMA/Calibration_Data/TIFP/TIFP_TGA_O2-21_10K_2.csv (part 1 of 3)
Time,Temperature,Mass
[s],[K],[mg]
0,297.5898,5.20188
1,297.649,5.20175
2,297.6556,5.20163
3,297.6763,5.20149
4,297.7174,5.20135
5,297.7755,5.20122
6,297.8595,5.2011
7,297.9621,5.20096
8,298.0622,5.20089
9,298.1643,5.20073
10,298.2812,5.20043
11,298.4039,5.20001
12,298.5236,5.19973
13,298.6514,5.19948
14,298.7922,5.19922
15,298.9133,5.19894
16,299.0553,5.19885
17,299.1965,5.19872
18,299.3451,5.19862
19,299.4809,5.19853
20,299.6374,5.19844
21,299.7543,5.19834
22,299.9098,5.19825
23,300.0493,5.19815
24,300.1911,5.19805
25,300.3306,5.19795
26,300.4879,5.19784
27,300.6278,5.19765
28,300.7753,5.19807
29,300.9206,5.19759
30,301.071,5.19739
31,301.2182,5.19722
32,301.353,5.19733
33,301.4976,5.19709
34,301.6517,5.19695
35,301.785,5.19684
36,301.9374,5.19683
37,302.0806,5.19671
38,302.2214,5.19661
39,302.3716,5.19652
40,302.5212,5.19645
41,302.6689,5.19634
42,302.8201,5.19624
43,302.9669,5.19613
44,303.119,5.196
45,303.2608,5.19587
46,303.4068,5.19575
47,303.5521,5.19561
48,303.6975,5.19545
49,303.844,5.19527
50,303.9905,5.19512
51,304.142,5.19496
52,304.2899,5.19481
53,304.4373,5.19464
54,304.5882,5.19445
55,304.7349,5.19426
56,304.8861,5.19405
57,305.0347,5.19383
58,305.1806,5.19361
59,305.3309,5.19341
60,305.4848,5.1932
61,305.6269,5.19298
62,305.7802,5.19277
63,305.9348,5.19258
64,306.0858,5.1924
65,306.2471,5.19224
66,306.3904,5.19208
67,306.5351,5.19191
68,306.6886,5.19174
69,306.8447,5.1916
70,307.0031,5.19144
71,307.1545,5.19128
72,307.2957,5.19113
73,307.4543,5.19097
74,307.6068,5.19081
75,307.7528,5.19065
76,307.9092,5.19049
77,308.0591,5.19033
78,308.208,5.19017
79,308.3541,5.19001
80,308.5323,5.18985
81,308.6749,5.18974
82,308.8153,5.18962
83,308.9739,5.1895
84,309.1363,5.18939
85,309.274,5.18928
86,309.424,5.18916
87,309.5786,5.18903
88,309.7332,5.18891
89,309.883,5.18872
90,310.0502,5.18857
91,310.1987,5.18843
92,310.3587,5.18828
93,310.5011,5.18812
94,310.6612,5.18799
95,310.816,5.18786
96,310.9746,5.18772
97,311.1155,5.1876
98,311.2824,5.1875
99,311.4297,5.18737
100,311.5837,5.18724
101,311.7346,5.1871
102,311.8885,5.18698
103,312.049,5.18684
104,312.2054,5.1867
105,312.3632,5.18658
106,312.5144,5.18645
107,312.6742,5.18631
108,312.8181,5.18618
109,312.9803,5.18608
110,313.1401,5.18595
111,313.2989,5.18581
112,313.4439,5.18567
113,313.5983,5.18556
114,313.7521,5.18544
115,313.9057,5.1853
116,314.0614,5.18516
117,314.2198,5.18503
118,314.376,5.18492
119,314.5304,5.18479
120,314.6739,5.18465
121,314.8348,5.18452
122,314.9839,5.18443
123,315.1431,5.18431
124,315.3086,5.18418
125,315.4678,5.18405
126,315.6255,5.18394
127,315.7819,5.18383
128,315.9477,5.18368
129,316.094,5.18351
130,316.2499,5.18338
131,316.3983,5.18325
132,316.5504,5.18311
133,316.7113,5.18297
134,316.8747,5.18284
135,317.0269,5.18272
136,317.1787,5.18262
137,317.3333,5.18253
138,317.5001,5.1824
139,317.6443,5.1823
140,317.8014,5.18222
141,317.9661,5.1821
142,318.1213,5.18198
143,318.2734,5.18186
144,318.4349,5.18176
145,318.594,5.18167
146,318.7467,5.18155
147,318.9168,5.18142
148,319.0621,5.1813
149,319.218,5.18123
150,319.3781,5.18113
151,319.5278,5.18101
152,319.6922,5.18091
153,319.846,5.1808
154,320.0114,5.18072
155,320.1647,5.18064
156,320.314,5.18054
157,320.4798,5.18041
158,320.6417,5.18033
159,320.7863,5.18026
160,320.9467,5.18016
161,321.1041,5.18006
162,321.2693,5.17995
163,321.4323,5.17985
164,321.5743,5.17976
165,321.739,5.17968
166,321.8921,5.17956
167,322.0453,5.17943
168,322.2092,5.17933
169,322.3599,5.17925
170,322.5199,5.17914
171,322.6753,5.17901
172,322.8315,5.17891
173,322.9994,5.17883
174,323.1608,5.17875
175,323.3189,5.17867
176,323.4729,5.17859
177,323.6251,5.17851
178,323.7868,5.17843
179,323.9439,5.17838
180,324.1054,5.17831
181,324.2583,5.17822
182,324.418,5.17814
183,324.5803,5.1781
184,324.7465,5.17808
185,324.8981,5.17803
186,325.0524,5.17796
187,325.2166,5.17792
188,325.3786,5.17787
189,325.5326,5.17783
190,325.6956,5.17779
191,325.8436,5.17771
192,326.009,5.17762
193,326.1709,5.17753
194,326.3223,5.17749
195,326.488,5.17743
196,326.6416,5.17734
197,326.808,5.17724
198,326.9575,5.17716
199,327.112,5.17712
200,327.2882,5.17706
201,327.4432,5.17697
202,327.5951,5.17689
203,327.7514,5.17682
204,327.9175,5.17674
205,328.0753,5.17667
206,328.2292,5.17662
207,328.3846,5.17651
208,328.5492,5.1764
209,328.7029,5.17633
210,328.8691,5.17629
211,329.0298,5.1762
212,329.1909,5.1761
213,329.3511,5.17602
214,329.5055,5.17597
215,329.6703,5.17591
216,329.8216,5.17584
217,329.9783,5.17577
218,330.1368,5.17569
219,330.2884,5.17562
220,330.4545,5.17557
221,330.6258,5.17551
222,330.7906,5.17547
223,330.948,5.1754
224,331.1064,5.17533
225,331.2648,5.17529
226,331.4256,5.17528
227,331.5823,5.1752
228,331.7393,5.17511
229,331.8973,5.17503
230,332.0505,5.17498
231,332.2181,5.17491
232,332.378,5.17483
233,332.547,5.17476
234,332.7091,5.1747
235,332.8713,5.17466
236,333.0235,5.17462
237,333.1925,5.17458
238,333.35,5.17455
239,333.5039,5.1745
240,333.6706,5.17444
241,333.8295,5.17442
242,333.9861,5.1744
243,334.1504,5.17434
244,334.308,5.17428
245,334.4654,5.17424
246,334.6295,5.17423
247,334.7829,5.17422
248,334.9397,5.17417
249,335.1048,5.17411
250,335.2637,5.17405
251,335.4279,5.17405
252,335.5887,5.17402
253,335.7458,5.17396
254,335.9156,5.17389
255,336.0793,5.17386
256,336.2395,5.17382
257,336.3936,5.17377
258,336.5573,5.17372
259,336.7167,5.17369
260,336.8791,5.17365
261,337.0294,5.17359
262,337.1919,5.17354
263,337.3518,5.17352
264,337.5089,5.17346
265,337.6731,5.17338
266,337.8457,5.1733
267,338.007,5.17326
268,338.1655,5.17324
269,338.3236,5.17321
270,338.4749,5.17314
271,338.6448,5.17307
272,338.801,5.17305
273,338.9676,5.17306
274,339.1253,5.17305
275,339.2892,5.173
276,339.4482,5.17294
277,339.6182,5.17291
278,339.777,5.17291
279,339.9404,5.17288
280,340.1009,5.17281
281,340.2587,5.17276
282,340.4251,5.17271
283,340.5814,5.17265
284,340.7361,5.17261
285,340.9009,5.17257
286,341.0609,5.17254
287,341.2287,5.1725
288,341.3989,5.17246
289,341.5515,5.17242
290,341.7202,5.1724
291,341.8797,5.1724
292,342.0456,5.17234
293,342.1951,5.17226
294,342.3556,5.1722
295,342.528,5.17221
296,342.6778,5.17219
297,342.8461,5.17214
298,343.0096,5.17206
299,343.1722,5.17201
300,343.3283,5.172
301,343.4972,5.172
302,343.6547,5.17198
303,343.8264,5.17193
304,343.9932,5.17189
305,344.143,5.17186
306,344.3089,5.17184
307,344.4692,5.17179
308,344.6331,5.1717
309,344.7944,5.17164
310,344.96,5.17159
311,345.124,5.1715
312,345.2849,5.17145
313,345.4389,5.17143
314,345.5999,5.1714
315,345.7647,5.17138
316,345.929,5.17135
317,346.0888,5.17131
318,346.2402,5.17129
319,346.4098,5.17129
320,346.5809,5.17123
321,346.74,5.17117
322,346.9,5.17112
323,347.0698,5.17109
324,347.2293,5.17112
325,347.3935,5.17112
326,347.5638,5.17108
327,347.7163,5.17103
328,347.8599,5.17102
329,348.0359,5.17103
330,348.1989,5.17103
331,348.3699,5.171
332,348.5234,5.17095
333,348.6839,5.17092
334,348.8516,5.17091
335,349.0074,5.17092
336,349.1658,5.17089
337,349.3346,5.17081
338,349.5,5.17076
339,349.6627,5.17072
340,349.8203,5.17067
341,349.9849,5.17064
342,350.1513,5.17061
343,350.3152,5.17058
344,350.4752,5.17057
345,350.6356,5.17057
346,350.7948,5.17055
347,350.9602,5.17053
348,351.1335,5.17054
349,351.2851,5.17051
350,351.4561,5.17048
351,351.6134,5.17043
352,351.7813,5.17037
353,351.9468,5.17034
354,352.1018,5.17032
355,352.272,5.17029
356,352.4328,5.1702
357,352.6047,5.17013
358,352.7635,5.17009
359,352.9328,5.17008
360,353.1,5.17006
361,353.2607,5.16999
362,353.4192,5.16993
363,353.5909,5.16986
364,353.7386,5.16982
365,353.9037,5.16979
366,354.0825,5.16975
367,354.2412,5.1697
368,354.4032,5.16968
369,354.5629,5.16969
370,354.7288,5.16969
371,354.8919,5.16968
372,355.0533,5.16968
373,355.2181,5.16964
374,355.3834,5.16962
375,355.5473,5.16962
376,355.7028,5.16958
377,355.8721,5.16955
378,356.036,5.16953
379,356.2071,5.16951
380,356.3565,5.16949
381,356.5273,5.16947
382,356.695,5.16943
383,356.8477,5.1694
384,357.0075,5.16943
385,357.1822,5.1694
386,357.3533,5.16936
387,357.5169,5.1693
388,357.6735,5.16925
389,357.8403,5.16926
390,358.0112,5.16926
391,358.1711,5.16925
392,358.3301,5.16922
393,358.4939,5.16919
394,358.6531,5.16918
395,358.8312,5.1692
396,358.9849,5.16922
397,359.1443,5.16916
398,359.318,5.16909
399,359.4808,5.16902
400,359.6458,5.16898
401,359.806,5.16896
402,359.9762,5.16892
403,360.1379,5.16886
404,360.3067,5.16879
405,360.4646,5.16878
406,360.6334,5.16874
407,360.7908,5.1687
408,360.9531,5.16866
409,361.1181,5.1686
410,361.2932,5.16857
411,361.4555,5.16853
412,361.6297,5.16849
413,361.7857,5.16848
414,361.9571,5.16847
415,362.1221,5.16846
416,362.2822,5.16845
417,362.4419,5.16842
418,362.6026,5.16836
419,362.7722,5.16832
420,362.9407,5.1683
421,363.1022,5.16832
422,363.2609,5.1683
423,363.4308,5.16825
424,363.5973,5.16817
425,363.7686,5.16814
426,363.9261,5.16813
427,364.0943,5.16814
428,364.2562,5.16816
429,364.4362,5.16813
430,364.5945,5.16811
431,364.7615,5.16809
432,364.9194,5.16809
433,365.0777,5.1681
434,365.2492,5.16805
435,365.4177,5.16799
436,365.5851,5.16793
437,365.7474,5.16791
438,365.9143,5.16792
439,366.0708,5.16792
440,366.2374,5.16789
441,366.4104,5.16785
442,366.5708,5.16784
443,366.7413,5.1678
444,366.903,5.16779
445,367.0711,5.16776
446,367.2345,5.16769
447,367.4027,5.16765
448,367.5698,5.16761
449,367.7278,5.16757
450,367.8998,5.16756
451,368.0645,5.16753
452,368.2263,5.1675
453,368.3886,5.1675
454,368.5483,5.16747
455,368.7222,5.16744
456,368.8913,5.16739
457,369.048,5.1673
458,369.218,5.16726
459,369.3791,5.16726
460,369.5499,5.16725
461,369.7257,5.16719
462,369.8865,5.16716
463,370.0576,5.16711
464,370.2251,5.16708
465,370.3807,5.1671
466,370.5447,5.16707
467,370.7184,5.16705
468,370.876,5.16699
469,371.0459,5.16697
470,371.206,5.16698
471,371.3761,5.16701
472,371.5467,5.16704
473,371.7113,5.16702
474,371.8692,5.16699
475,372.0289,5.16694
476,372.2097,5.16689
477,372.3757,5.16685
478,372.5419,5.16681
479,372.7053,5.16678
480,372.8682,5.16674
481,373.0312,5.1667
482,373.2,5.16672
483,373.362,5.1667
484,373.535,5.16667
485,373.686,5.16664
486,373.854,5.16659
487,374.029,5.16656
488,374.196,5.16653
489,374.376,5.16649
490,374.538,5.16639
491,374.701,5.16633
492,374.866,5.16631
493,375.034,5.1663
494,375.198,5.16627
495,375.361,5.16626
496,375.531,5.16619
497,375.705,5.16611
498,375.873,5.16609
499,376.032,5.16606
500,376.197,5.16606
501,376.363,5.16604
502,376.533,5.16599
503,376.698,5.16598
504,376.859,5.16594
505,377.026,5.16592
506,377.189,5.16588
507,377.358,5.1658
508,377.526,5.16573
509,377.696,5.16567
510,377.856,5.16563
511,378.037,5.16561
512,378.202,5.16559
513,378.368,5.16559
514,378.533,5.16559
515,378.701,5.16557
516,378.863,5.16556
517,379.033,5.16554
518,379.199,5.16548
519,379.367,5.1654
520,379.53,5.16535
521,379.689,5.16532
522,379.862,5.16534
523,380.036,5.16533
524,380.187,5.16529
525,380.352,5.16521
526,380.528,5.16515
527,380.694,5.16511
528,380.861,5.16512
529,381.034,5.16514
530,381.204,5.16511
531,381.372,5.16508
532,381.534,5.16503
533,381.703,5.16499
534,381.866,5.16498
535,382.039,5.16496
536,382.194,5.16495
537,382.363,5.16491
538,382.532,5.16491
539,382.709,5.16489
540,382.88,5.16486
541,383.041,5.16485
542,383.203,5.1648
543,383.372,5.16471
544,383.542,5.16466
545,383.707,5.16461
546,383.872,5.16456
547,384.043,5.16454
548,384.203,5.16447
549,384.371,5.16438
550,384.536,5.16432
551,384.709,5.16429
552,384.87,5.16428
553,385.035,5.16427
554,385.205,5.16424
555,385.38,5.16422
556,385.542,5.16416
557,385.714,5.16413
558,385.886,5.16413
559,386.046,5.16407
560,386.213,5.16405
561,386.375,5.164
562,386.548,5.16394
563,386.716,5.16393
564,386.878,5.1639
565,387.041,5.16389
566,387.216,5.1639
567,387.383,5.16384
568,387.556,5.16378
569,387.715,5.16373
570,387.877,5.16367
571,388.043,5.1636
572,388.223,5.16355
573,388.393,5.16349
574,388.551,5.16343
575,388.719,5.16342
576,388.887,5.16342
577,389.057,5.16341
578,389.222,5.16341
579,389.386,5.16339
580,389.563,5.16331
581,389.726,5.16323
582,389.888,5.16315
583,390.065,5.16311
584,390.233,5.16306
585,390.406,5.16301
586,390.579,5.16295
587,390.738,5.16293
588,390.908,5.16294
589,391.077,5.16291
590,391.239,5.16287
591,391.406,5.16281
592,391.569,5.16274
593,391.744,5.16269
594,391.915,5.16265
595,392.073,5.16261
596,392.236,5.16263
597,392.407,5.16258
598,392.584,5.16249
599,392.742,5.16242
600,392.906,5.16233
601,393.08,5.1623
602,393.239,5.16229
603,393.416,5.16228
604,393.579,5.16231
605,393.762,5.16226
606,393.923,5.16219
607,394.092,5.16213
608,394.259,5.16206
609,394.433,5.16206
610,394.604,5.16207
611,394.763,5.16205
612,394.929,5.16203
613,395.103,5.16198
614,395.269,5.16192
615,395.431,5.16181
616,395.611,5.16167
617,395.773,5.16155
618,395.942,5.16147
619,396.119,5.16141
620,396.281,5.16139
621,396.446,5.16137
622,396.609,5.16135
623,396.776,5.16132
624,396.942,5.16126
625,397.117,5.16118
626,397.282,5.16109
627,397.449,5.16101
628,397.621,5.16092
629,397.786,5.16092
630,397.958,5.1609
631,398.133,5.16086
632,398.289,5.16092
633,398.466,5.1609
634,398.634,5.16086
635,398.797,5.16082
636,398.957,5.16067
637,399.126,5.16054
638,399.292,5.16041
639,399.466,5.16031
640,399.641,5.16026
641,399.816,5.16022
642,399.978,5.16021
643,400.142,5.16019
644,400.306,5.16021
645,400.476,5.16014
646,400.645,5.16005
647,400.82,5.15996
648,400.986,5.1598
649,401.149,5.15974
650,401.323,5.15972
651,401.496,5.15969
652,401.663,5.15968
653,401.828,5.15973
654,401.997,5.15972
655,402.17,5.1597
656,402.342,5.15962
657,402.509,5.15947
658,402.681,5.15933
659,402.846,5.1592
660,403.014,5.15911
661,403.171,5.15906
662,403.343,5.15903
663,403.515,5.15899
664,403.686,5.15894
665,403.847,5.15894
666,404.016,5.1589
667,404.184,5.15884
668,404.358,5.15876
669,404.525,5.15863
670,404.692,5.15851
671,404.874,5.15838
672,405.041,5.15834
673,405.209,5.15831
674,405.381,5.1583
675,405.549,5.15829
676,405.717,5.15828
677,405.88,5.15831
678,406.053,5.15826
679,406.22,5.15818
680,406.385,5.15811
681,406.564,5.15796
682,406.729,5.15786
683,406.904,5.15777
684,407.064,5.15765
685,407.228,5.15753
686,407.407,5.15746
687,407.575,5.15741
688,407.737,5.15735
689,407.897,5.15739
690,408.078,5.1574
691,408.252,5.15739
692,408.419,5.15738
693,408.587,5.15726
694,408.754,5.15716
695,408.932,5.15706
696,409.099,5.15691
697,409.269,5.15678
698,409.432,5.15668
699,409.603,5.1566
700,409.778,5.15658
701,409.943,5.15657
702,410.114,5.15654
703,410.279,5.15652
704,410.444,5.15647
705,410.617,5.15642
706,410.789,5.15633
707,410.957,5.15622
708,411.129,5.15613
709,411.289,5.15598
710,411.464,5.15587
711,411.633,5.15577
712,411.805,5.15564
713,411.971,5.15547
714,412.139,5.15532
715,412.3,5.15523
716,412.475,5.15517
717,412.64,5.15513
718,412.814,5.15512
719,412.976,5.15511
720,413.159,5.15506
721,413.331,5.15504
722,413.486,5.15499
723,413.661,5.15493
724,413.828,5.15486
725,414.004,5.15476
726,414.178,5.15462
727,414.344,5.15448
728,414.514,5.15432
729,414.683,5.1542
730,414.848,5.15406
731,415.016,5.15394
732,415.196,5.15385
733,415.362,5.1538
734,415.526,5.15382
735,415.689,5.1538
736,415.871,5.15376
737,416.034,5.15374
738,416.21,5.15377
739,416.374,5.15375
740,416.541,5.15371
741,416.71,5.15365
742,416.884,5.15348
743,417.05,5.15334
744,417.218,5.15319
745,417.39,5.15305
746,417.564,5.15291
747,417.735,5.1528
748,417.908,5.1527
749,418.073,5.15261
750,418.24,5.15247
751,418.418,5.15234
752,418.571,5.15224
753,418.749,5.15216
754,418.921,5.15215
755,419.092,5.15213
756,419.262,5.15211
757,419.432,5.15207
758,419.6,5.15202
759,419.77,5.15194
760,419.933,5.15186
761,420.107,5.15174
762,420.281,5.1516
763,420.445,5.15148
764,420.613,5.15134
765,420.781,5.15123
766,420.95,5.15108
767,421.129,5.15095
768,421.304,5.15084
769,421.472,5.15074
770,421.636,5.15075
771,421.801,5.15073
772,421.973,5.1507
773,422.145,5.1507
774,422.314,5.15076
775,422.481,5.15076
776,422.652,5.15073
777,422.82,5.15069
778,422.994,5.15056
779,423.159,5.15044
780,423.332,5.15031
781,423.507,5.15017
782,423.668,5.15002
783,423.837,5.1499
784,424.007,5.14979
785,424.183,5.14969
786,424.358,5.14957
787,424.526,5.14942
788,424.69,5.14927
789,424.858,5.14912
790,425.031,5.14895
791,425.205,5.14887
792,425.372,5.14883
793,425.541,5.14882
794,425.715,5.14886
795,425.879,5.14883
796,426.047,5.14879
797,426.22,5.14876
798,426.387,5.14867
799,426.559,5.14862
800,426.727,5.14858
801,426.907,5.14851
802,427.08,5.1484
803,427.241,5.14828
804,427.409,5.14816
805,427.579,5.14803
806,427.75,5.14786
807,427.92,5.14774
808,428.09,5.14764
809,428.266,5.14754
810,428.438,5.14744
811,428.607,5.1473
812,428.772,5.14717
813,428.943,5.14704
814,429.107,5.14687
815,429.286,5.14678
816,429.453,5.14674
817,429.623,5.1467
818,429.797,5.14669
819,429.969,5.14672
820,430.132,5.1467
821,430.296,5.14668
822,430.465,5.14662
823,430.642,5.14654
824,430.813,5.14645
825,430.986,5.14633
826,431.154,5.14624
827,431.325,5.1461
828,431.492,5.14598
829,431.666,5.14587
830,431.836,5.14579
831,432.004,5.14578
832,432.181,5.14575
833,432.35,5.1457
834,432.521,5.14568
835,432.683,5.14572
836,432.858,5.14571
837,433.035,5.14568
838,433.196,5.14565
839,433.365,5.14553
840,433.536,5.14542
841,433.707,5.14529
842,433.873,5.14517
843,434.043,5.14503
844,434.216,5.14491
845,434.385,5.14481
846,434.559,5.14469
847,434.721,5.14454
848,434.889,5.14438
849,435.058,5.14425
850,435.231,5.14414
851,435.403,5.14413
852,435.581,5.14413
853,435.748,5.14413
854,435.921,5.14417
855,436.09,5.1442
856,436.257,5.14416
857,436.431,5.14409
858,436.603,5.144
859,436.765,5.14387
860,436.938,5.14377
861,437.097,5.14369
862,437.273,5.14362
863,437.445,5.14349
864,437.622,5.14334
865,437.794,5.1432
866,437.958,5.14304
867,438.123,5.14296
868,438.304,5.14294
869,438.469,5.14295
870,438.64,5.14296
871,438.808,5.143
872,438.978,5.14298
873,439.143,5.14293
874,439.319,5.14288
875,439.492,5.14275
876,439.666,5.14267
877,439.836,5.1426
878,440.004,5.14252
879,440.172,5.1424
880,440.344,5.14227
881,440.52,5.14214
882,440.696,5.14201
883,440.853,5.14185
884,441.021,5.14178
885,441.201,5.14176
886,441.373,5.14174
887,441.538,5.14174
888,441.704,5.14178
889,441.871,5.14177
890,442.041,5.14174
891,442.217,5.14166
892,442.388,5.14158
893,442.561,5.1415
894,442.73,5.14139
895,442.903,5.14131
896,443.063,5.14117
897,443.235,5.14105
898,443.405,5.14093
899,443.573,5.14079
900,443.75,5.14069
901,443.919,5.14058
902,444.085,5.14045
903,444.254,5.14034
904,444.431,5.14023
905,444.598,5.14017
906,444.767,5.14015
907,444.94,5.14011
908,445.115,5.14017
909,445.289,5.1402
910,445.464,5.1402
911,445.643,5.14019
912,445.802,5.14011
913,445.969,5.14003
914,446.138,5.13995
915,446.31,5.13982
916,446.476,5.1397
917,446.646,5.13962
918,446.816,5.13957
919,446.993,5.13956
920,447.171,5.13955
921,447.339,5.13953
922,447.507,5.13952
923,447.676,5.13946
924,447.843,5.13948
925,448.017,5.13948
926,448.19,5.13947
927,448.353,5.13947
928,448.53,5.13934
929,448.695,5.13923
930,448.87,5.13911
931,449.044,5.13895
932,449.216,5.13882
933,449.393,5.13872
934,449.557,5.13862
935,449.732,5.13852
936,449.898,5.13837
937,450.066,5.13824
938,450.242,5.13816
939,450.416,5.13807
940,450.586,5.13808
941,450.752,5.13809
942,450.919,5.13811
943,451.093,5.1381
944,451.264,5.13812
945,451.435,5.13808
946,451.603,5.13802
947,451.77,5.13796
948,451.948,5.13778
949,452.122,5.13768
950,452.292,5.1376
951,452.46,5.1375
952,452.622,5.13742
953,452.796,5.13736
954,452.964,5.13733
955,453.141,5.13731
956,453.312,5.1373
957,453.475,5.13731
958,453.647,5.13732
959,453.824,5.13731
960,453.991,5.13728
961,454.162,5.13721
962,454.334,5.13712
963,454.506,5.13703
964,454.671,5.13685
965,454.852,5.13675
966,455.014,5.13669
967,455.186,5.13666
968,455.361,5.13669
969,455.532,5.13668
970,455.698,5.13665
971,455.862,5.13663
972,456.035,5.1366
973,456.208,5.13658
974,456.38,5.13656
975,456.553,5.13651
976,456.724,5.13646
977,456.891,5.1363
978,457.065,5.13617
979,457.235,5.13604
980,457.407,5.13588
981,457.569,5.13577
982,457.743,5.13573
983,457.916,5.13575
984,458.086,5.13578
985,458.245,5.13581
986,458.415,5.13579
987,458.595,5.13576
988,458.765,5.13568
989,458.941,5.13562
990,459.103,5.13558
991,459.279,5.13555
992,459.459,5.13554
993,459.623,5.13542
994,459.798,5.1353
995,459.973,5.13518
996,460.143,5.13504
997,460.31,5.135
998,460.473,5.13499
999,460.648,5.13501
1000,460.819,5.13505
1001,460.996,5.13511
1002,461.162,5.13509
1003,461.332,5.13504
1004,461.5,5.13497
1005,461.68,5.13484
1006,461.841,5.13476
1007,462.011,5.13469
1008,462.184,5.13465
1009,462.356,5.13456
1010,462.525,5.1345
1011,462.701,5.13446
1012,462.87,5.13443
1013,463.041,5.13446
1014,463.219,5.13446
1015,463.385,5.13446
1016,463.555,5.13447
1017,463.734,5.13445
1018,463.902,5.13439
1019,464.071,5.1343
1020,464.25,5.13422
1021,464.413,5.13408
1022,464.581,5.13397
1023,464.755,5.13389
1024,464.933,5.13384
1025,465.092,5.13387
1026,465.265,5.1339
1027,465.428,5.13391
1028,465.607,5.13391
1029,465.784,5.13394
1030,465.945,5.13391
1031,466.118,5.13387
1032,466.296,5.13377
1033,466.46,5.13365
1034,466.637,5.13358
1035,466.808,5.1335
1036,466.98,5.13339
1037,467.146,5.13331
1038,467.318,5.13326
1039,467.494,5.13324
1040,467.658,5.13323
1041,467.837,5.13324
1042,468.005,5.13326
1043,468.175,5.13328
1044,468.354,5.13328
1045,468.524,5.13329
1046,468.693,5.13321
1047,468.862,5.13313
1048,469.024,5.13307
1049,469.195,5.13297
1050,469.372,5.13297
1051,469.546,5.133
1052,469.717,5.13304
1053,469.884,5.13311
1054,470.052,5.13317
1055,470.224,5.13316
1056,470.396,5.13312
1057,470.567,5.13303
1058,470.738,5.1329
1059,470.902,5.13282
1060,471.079,5.13276
1061,471.253,5.13277
1062,471.422,5.13277
1063,471.594,5.13275
1064,471.77,5.13272
1065,471.947,5.13268
1066,472.113,5.13273
1067,472.276,5.13273
1068,472.449,5.13271
1069,472.623,5.13272
1070,472.786,5.13264
1071,472.963,5.13258
1072,473.133,5.13249
1073,473.305,5.13243
1074,473.478,5.13241
1075,473.646,5.1324
1076,473.814,5.1324
1077,473.984,5.13238
1078,474.156,5.13245
1079,474.324,5.13249
1080,474.512,5.13251
1081,474.677,5.13254
1082,474.838,5.13242
1083,475.012,5.13232
1084,475.194,5.13223
1085,475.358,5.13212
1086,475.524,5.13211
1087,475.701,5.13213
1088,475.869,5.13215
1089,476.035,5.13222
1090,476.208,5.13228
1091,476.381,5.13226
1092,476.556,5.1322
1093,476.728,5.13212
1094,476.898,5.13199
1095,477.073,5.13194
1096,477.239,5.13194
1097,477.405,5.13199
1098,477.581,5.13205
1099,477.749,5.13205
1100,477.928,5.13202
1101,478.098,5.13198
1102,478.267,5.13193
1103,478.436,5.13188
1104,478.611,5.13182
1105,478.779,5.13176
1106,478.955,5.13168
1107,479.12,5.13167
1108,479.292,5.13166
1109,479.47,5.13163
1110,479.642,5.13166
1111,479.811,5.13165
1112,479.976,5.13163
1113,480.151,5.13161
1114,480.323,5.13157
1115,480.492,5.13154
1116,480.658,5.1315
1117,480.83,5.13143
1118,481.005,5.13139
1119,481.182,5.13138
1120,481.358,5.13137
1121,481.522,5.13137
1122,481.693,5.1314
1123,481.864,5.13142
1124,482.038,5.13142
1125,482.206,5.13141
1126,482.383,5.13133
1127,482.55,5.13124
1128,482.726,5.13117
1129,482.893,5.13112
1130,483.059,5.13107
1131,483.238,5.13107
1132,483.412,5.13109
1133,483.573,5.13112
1134,483.743,5.13122
1135,483.928,5.1312
1136,484.091,5.13114
1137,484.263,5.13108
1138,484.434,5.13095
1139,484.609,5.13081
1140,484.768,5.13077
1141,484.948,5.13078
1142,485.126,5.13087
1143,485.291,5.13097
1144,485.462,5.13101
1145,485.639,5.13101
1146,485.805,5.13099
1147,485.982,5.13094
1148,486.151,5.13089
1149,486.321,5.13083
1150,486.496,5.13074
1151,486.666,5.13065
1152,486.832,5.13062
1153,486.997,5.13062
1154,487.175,5.13064
1155,487.349,5.13066
1156,487.521,5.13065
1157,487.698,5.13063
1158,487.862,5.13056
1159,488.035,5.13054
1160,488.204,5.13052
1161,488.372,5.1305
1162,488.545,5.13053
1163,488.713,5.13051
1164,488.882,5.1305
1165,489.061,5.1305
1166,489.239,5.13046
1167,489.403,5.13052
1168,489.564,5.13053
1169,489.736,5.13053
1170,489.913,5.13056
1171,490.09,5.1305
1172,490.259,5.13044
1173,490.437,5.13036
1174,490.603,5.13029
1175,490.776,5.13025
1176,490.948,5.13025
1177,491.119,5.13025
1178,491.289,5.13027
1179,491.454,5.13036
1180,491.627,5.1304
1181,491.799,5.13042
1182,491.975,5.13041
1183,492.151,5.13032
1184,492.316,5.13029
1185,492.495,5.13028
1186,492.656,5.13029
1187,492.832,5.13028
1188,493.002,5.13029
1189,493.169,5.13031
1190,493.339,5.13033
1191,493.518,5.13038
1192,493.684,5.13035
1193,493.857,5.13028
1194,494.025,5.13019
1195,494.202,5.13009
1196,494.365,5.13007
1197,494.537,5.13008
1198,494.717,5.1301
1199,494.878,5.13021
1200,495.046,5.13028
1201,495.22,5.13032
1202,495.395,5.13035
1203,495.559,5.13029
1204,495.738,5.13023
1205,495.904,5.1302
1206,496.075,5.13021
1207,496.247,5.13016
1208,496.419,5.13019
1209,496.592,5.13022
1210,496.762,5.13024
1211,496.938,5.13033
1212,497.108,5.1303
1213,497.278,5.13024
1214,497.459,5.13016
1215,497.629,5.13006
1216,497.79,5.12992
1217,497.965,5.12983
1218,498.13,5.12976
1219,498.299,5.12976
1220,498.47,5.12981
1221,498.648,5.12985
1222,498.82,5.12986
1223,498.989,5.12986
1224,499.158,5.12989
1225,499.332,5.12988
1226,499.508,5.12984
1227,499.672,5.12975
1228,499.838,5.12964
1229,500.013,5.12961
1230,500.194,5.12963
1231,500.361,5.1297
1232,500.528,5.12973
1233,500.7,5.12972
1234,500.871,5.12971
1235,501.052,5.12964
1236,501.218,5.12962
1237,501.385,5.1296
1238,501.553,5.12957
1239,501.732,5.12959
1240,501.9,5.12958
1241,502.068,5.12962
1242,502.239,5.12966
1243,502.416,5.12967
1244,502.584,5.12971
1245,502.756,5.12972
1246,502.92,5.1297
1247,503.094,5.12963
1248,503.268,5.12956
1249,503.442,5.12954
1250,503.617,5.12956
1251,503.788,5.12966
1252,503.956,5.12968
1253,504.12,5.12968
1254,504.298,5.12967
1255,504.47,5.12962
1256,504.643,5.12962
1257,504.809,5.1296
1258,504.978,5.12958
1259,505.148,5.1296
1260,505.317,5.12954
1261,505.491,5.12951
1262,505.665,5.12948
1263,505.833,5.12943
1264,506.002,5.12941
1265,506.173,5.1294
1266,506.352,5.1294
1267,506.522,5.1294
1268,506.689,5.12943
1269,506.862,5.12945
1270,507.031,5.12945
1271,507.21,5.12943
1272,507.373,5.12933
1273,507.546,5.12922
1274,507.722,5.12913
1275,507.888,5.12909
1276,508.059,5.12902
1277,508.236,5.12903
1278,508.406,5.12906
1279,508.563,5.12909
1280,508.743,5.1292
1281,508.903,5.12925
1282,509.08,5.12923
1283,509.256,5.12918
1284,509.423,5.12909
1285,509.592,5.12897
1286,509.763,5.12892
1287,509.94,5.12892
1288,510.116,5.12895
1289,510.288,5.12902
1290,510.461,5.12909
1291,510.626,5.12915
1292,510.792,5.12921
1293,510.966,5.12919
1294,511.141,5.12914
1295,511.313,5.12908
1296,511.478,5.12896
1297,511.655,5.12889
1298,511.822,5.12889
1299,511.992,5.12892
1300,512.167,5.129
1301,512.331,5.12913
1302,512.509,5.12919
1303,512.678,5.12921
1304,512.845,5.12919
1305,513.013,5.1291
1306,513.192,5.12902
1307,513.366,5.12894
1308,513.536,5.1288
1309,513.703,5.12869
1310,513.877,5.12862
1311,514.044,5.12861
1312,514.219,5.12869
1313,514.39,5.12873
1314,514.561,5.12873
1315,514.725,5.12872
1316,514.902,5.12867
1317,515.075,5.12867
1318,515.239,5.12865
1319,515.413,5.12862
1320,515.586,5.12863
1321,515.754,5.12856
1322,515.927,5.12853
1323,516.096,5.12851
1324,516.267,5.12849
1325,516.437,5.12846
1326,516.613,5.12844
1327,516.784,5.12844
1328,516.952,5.12838
1329,517.121,5.12844
1330,517.295,5.12846
1331,517.463,5.12846
1332,517.632,5.1285
1333,517.803,5.12848
1334,517.975,5.12847
1335,518.152,5.12843
1336,518.32,5.12835
1337,518.489,5.12823
1338,518.66,5.12812
1339,518.828,5.12802
1340,519.008,5.12793
1341,519.18,5.12789
1342,519.337,5.12791
1343,519.513,5.12794
1344,519.683,5.12799
1345,519.854,5.12816
1346,520.023,5.12819
1347,520.198,5.12816
1348,520.368,5.12812
1349,520.544,5.12796
1350,520.711,5.12787
1351,520.879,5.12779
1352,521.051,5.12771
1353,521.23,5.12765
1354,521.392,5.12761
1355,521.566,5.12761
1356,521.739,5.12761
1357,521.905,5.12763
1358,522.07,5.12762
1359,522.244,5.12761
1360,522.404,5.1276
1361,522.583,5.12756
1362,522.754,5.12754
1363,522.924,5.12752
1364,523.092,5.12751
1365,523.261,5.12751
1366,523.442,5.12751
1367,523.615,5.12749
1368,523.788,5.12745
1369,523.947,5.12735
1370,524.122,5.12723
1371,524.29,5.12712
1372,524.459,5.127
1373,524.629,5.12683
1374,524.806,5.12672
1375,524.973,5.12663
1376,525.146,5.12656
1377,525.323,5.12656
1378,525.497,5.12651
1379,525.665,5.12644
1380,525.838,5.12638
1381,526.008,5.12634
1382,526.172,5.12634
1383,526.344,5.12634
1384,526.515,5.12633
1385,526.678,5.12633
1386,526.854,5.12634
1387,527.014,5.12635
1388,527.196,5.12636
1389,527.369,5.1264
1390,527.543,5.12632
1391,527.713,5.12622
1392,527.879,5.12611
1393,528.051,5.12597
1394,528.227,5.12584
1395,528.395,5.12574
1396,528.563,5.12564
1397,528.737,5.12558
1398,528.916,5.12552
1399,529.085,5.12547
1400,529.257,5.12543
1401,529.427,5.12542
1402,529.595,5.12535
1403,529.768,5.12524
1404,529.933,5.12512
1405,530.109,5.12497
1406,530.273,5.12485
1407,530.45,5.12474
1408,530.623,5.12465
1409,530.794,5.12458
1410,530.96,5.12452
1411,531.136,5.12445
1412,531.305,5.12435
1413,531.477,5.12422
1414,531.651,5.124
1415,531.821,5.12378
1416,531.988,5.12356
1417,532.164,5.1233
1418,532.333,5.12307
1419,532.506,5.12289
1420,532.671,5.1227
1421,532.837,5.12254
1422,533.007,5.12238
1423,533.186,5.12221
1424,533.353,5.12204
1425,533.529,5.12185
1426,533.695,5.12159
1427,533.868,5.12134
1428,534.041,5.12107
1429,534.21,5.12079
1430,534.379,5.1205
1431,534.551,5.12025
1432,534.727,5.11999
1433,534.898,5.11972
1434,535.053,5.11951
1435,535.237,5.11929
1436,535.41,5.11904
1437,535.579,5.11876
1438,535.748,5.11843
1439,535.926,5.11806
1440,536.093,5.11768
1441,536.265,5.11729
1442,536.432,5.11685
1443,536.612,5.11643
1444,536.784,5.11604
1445,536.948,5.11567
1446,537.117,5.11538
1447,537.291,5.11502
1448,537.457,5.11467
1449,537.631,5.11429
1450,537.8,5.11385
1451,537.974,5.11339
1452,538.144,5.11293
1453,538.317,5.11246
1454,538.491,5.11193
1455,538.667,5.11142
1456,538.843,5.11095
1457,539.009,5.11047
1458,539.179,5.11004
1459,539.344,5.10948
1460,539.515,5.10889
1461,539.699,5.10827
1462,539.864,5.10762
1463,540.031,5.10693
1464,540.204,5.10629
1465,540.381,5.10565
1466,540.546,5.10503
1467,540.722,5.1044
1468,540.891,5.10378
1469,541.063,5.10316
1470,541.234,5.10259
1471,541.398,5.10194
1472,541.571,5.10126
1473,541.749,5.10054
1474,541.917,5.09979
1475,542.089,5.09902
1476,542.259,5.09825
1477,542.433,5.09748
1478,542.602,5.0967
1479,542.77,5.09591
1480,542.948,5.09514
1481,543.117,5.09437
1482,543.282,5.09366
1483,543.464,5.09287
1484,543.642,5.09203
1485,543.81,5.09115
1486,543.976,5.09025
1487,544.15,5.08931
1488,544.325,5.08839
1489,544.491,5.08747
1490,544.656,5.08653
1491,544.826,5.08559
1492,545.008,5.08467
1493,545.18,5.08374
1494,545.345,5.08286
1495,545.514,5.08187
1496,545.692,5.08084
1497,545.864,5.07978
1498,546.037,5.0787
1499,546.205,5.0775
1500,546.379,5.07636
1501,546.546,5.07524
1502,546.716,5.07412
1503,546.891,5.07301
1504,547.062,5.0719
1505,547.234,5.07079
1506,547.405,5.06968
1507,547.574,5.06857
1508,547.747,5.06739
1509,547.918,5.06616
1510,548.09,5.06492
1511,548.261,5.06359
1512,548.433,5.0623
1513,548.608,5.06101
1514,548.781,5.05973
1515,548.951,5.05843
1516,549.121,5.05715
1517,549.294,5.05587
1518,549.469,5.05459
1519,549.641,5.05333
1520,549.812,5.05205
1521,549.975,5.05073
1522,550.154,5.04937
1523,550.326,5.04793
1524,550.496,5.04649
1525,550.667,5.04505
1526,550.835,5.0436
1527,551.009,5.04207
1528,551.177,5.0406
1529,551.347,5.03916
1530,551.531,5.03772
1531,551.695,5.03634
1532,551.867,5.0349
1533,552.041,5.03342
1534,552.207,5.03192
1535,552.381,5.03039
1536,552.556,5.02886
1537,552.723,5.02735
1538,552.893,5.02584
1539,553.071,5.02432
1540,553.242,5.02281
1541,553.415,5.02131
1542,553.583,5.01982
1543,553.757,5.01837
1544,553.926,5.01688
1545,554.103,5.01536
1546,554.274,5.0138
1547,554.444,5.01222
1548,554.616,5.01066
1549,554.791,5.00911
1550,554.964,5.00758
1551,555.129,5.00603
1552,555.298,5.00452
1553,555.477,5.00304
1554,555.648,5.00156
1555,555.815,5.00015
1556,555.989,4.99872
1557,556.154,4.99725
1558,556.332,4.99575
1559,556.502,4.99423
1560,556.678,4.99275
1561,556.85,4.99127
1562,557.023,4.98979
1563,557.189,4.9883
1564,557.359,4.98684
1565,557.532,4.9854
1566,557.708,4.98397
1567,557.87,4.98257
1568,558.047,4.9811
1569,558.217,4.97961
1570,558.395,4.97812
1571,558.569,4.97659
1572,558.74,4.9751
1573,558.908,4.97364
1574,559.081,4.97218
1575,559.252,4.97076
1576,559.426,4.96934
1577,559.596,4.96794
1578,559.767,4.96654
1579,559.938,4.96519
1580,560.105,4.96379
1581,560.279,4.96235
1582,560.453,4.96087
1583,560.632,4.95937
1584,560.793,4.95786
1585,560.966,4.95636
1586,561.136,4.95486
1587,561.307,4.95335
1588,561.473,4.95186
1589,561.645,4.95039
1590,561.819,4.94893
1591,561.995,4.94748
1592,562.16,4.94603
1593,562.336,4.94452
1594,562.503,4.94297
1595,562.674,4.94142
1596,562.844,4.93977
1597,563.025,4.93817
1598,563.198,4.93658
1599,563.36,4.93499
1600,563.538,4.93345
1601,563.697,4.93185
1602,563.875,4.93027
1603,564.051,4.92869
1604,564.225,4.92708
1605,564.393,4.92538
1606,564.565,4.92368
1607,564.737,4.92196
1608,564.909,4.92017
1609,565.078,4.91838
1610,565.25,4.91662
1611,565.413,4.91486
1612,565.591,4.91315
1613,565.759,4.91137
1614,565.925,4.9096
1615,566.096,4.90781
1616,566.273,4.90598
1617,566.444,4.90406
1618,566.615,4.90213
1619,566.788,4.90018
1620,566.959,4.89815
1621,567.132,4.8961
1622,567.307,4.89407
1623,567.476,4.89205
1624,567.648,4.89009
1625,567.813,4.888
1626,567.984,4.88592
1627,568.159,4.88382
1628,568.331,4.88166
1629,568.506,4.87941
1630,568.674,4.87717
1631,568.848,4.87491
1632,569.018,4.87257
1633,569.19,4.87021
1634,569.36,4.86788
1635,569.529,4.86554
1636,569.704,4.86325
1637,569.87,4.86083
1638,570.037,4.85843
1639,570.215,4.85601
1640,570.385,4.85358
1641,570.557,4.851
1642,570.732,4.84838
1643,570.891,4.84573
1644,571.069,4.84301
1645,571.239,4.84022
1646,571.409,4.83745
1647,571.585,4.83467
1648,571.752,4.83191
1649,571.925,4.82902
1650,572.093,4.82616
1651,572.266,4.82328
1652,572.437,4.8204
1653,572.615,4.81734
1654,572.783,4.81426
1655,572.955,4.81113
1656,573.123,4.80793
1657,573.288,4.80466
1658,573.463,4.80141
1659,573.632,4.79815
1660,573.812,4.79487
1661,573.983,4.79151
1662,574.159,4.78814
1663,574.331,4.78475
1664,574.5,4.78132
1665,574.665,4.7777
1666,574.836,4.77406
1667,575.007,4.77039
1668,575.182,4.76669
1669,575.361,4.76277
1670,575.534,4.75894
1671,575.7,4.7551
1672,575.875,4.75122
1673,576.047,4.74725
1674,576.215,4.74326
1675,576.386,4.73923
1676,576.557,4.73514
1677,576.724,4.73078
1678,576.897,4.72644
1679,577.069,4.72205
1680,577.243,4.71763
1681,577.416,4.71295
1682,577.58,4.70836
1683,577.756,4.70374
1684,577.914,4.69908
1685,578.089,4.69431
1686,578.271,4.68952
1687,578.445,4.68467
1688,578.617,4.67975
1689,578.789,4.67452
1690,578.96,4.66931
1691,579.128,4.66405
1692,579.294,4.65873
1693,579.475,4.65329
1694,579.651,4.64763
1695,579.817,4.64201
1696,579.994,4.63635
1697,580.165,4.6307
1698,580.331,4.62473
1699,580.503,4.61877
1700,580.676,4.6127
1701,580.845,4.6065
1702,581.016,4.59996
1703,581.193,4.59344
1704,581.366,4.58686
1705,581.537,4.58015
1706,581.712,4.57305
1707,581.877,4.56602
1708,582.058,4.55891
1709,582.229,4.5518
1710,582.394,4.54422
1711,582.572,4.53669
1712,582.743,4.52904
1713,582.911,4.52125
1714,583.083,4.5131
1715,583.257,4.50502
1716,583.43,4.49688
1717,583.605,4.48862
1718,583.776,4.48005
1719,583.944,4.47154
1720,584.118,4.46298
1721,584.292,4.45445
1722,584.468,4.44553
1723,584.637,4.43665
1724,584.809,4.42764
1725,584.978,4.41852
1726,585.155,4.40908
1727,585.322,4.39969
1728,585.489,4.39024
1729,585.66,4.38072
1730,585.841,4.37083
1731,586.01,4.36108
1732,586.181,4.35133
1733,586.363,4.34156
1734,586.53,4.33168
1735,586.703,4.32184
1736,586.874,4.31196
1737,587.051,4.30208
1738,587.224,4.29224
1739,587.394,4.28243
1740,587.572,4.27263
1741,587.742,4.26284
1742,587.913,4.25311
1743,588.087,4.24338
1744,588.259,4.23366
1745,588.43,4.22394
1746,588.609,4.21421
1747,588.778,4.20442
1748,588.958,4.19455
1749,589.125,4.18462
1750,589.297,4.17454
1751,589.474,4.1645
1752,589.652,4.15446
1753,589.824,4.14442
1754,589.997,4.13437
1755,590.164,4.12445
1756,590.338,4.11461
1757,590.517,4.10482
1758,590.687,4.09522
1759,590.855,4.08552
1760,591.032,4.07577
1761,591.203,4.066
1762,591.378,4.05622
1763,591.551,4.04643
1764,591.727,4.03663
1765,591.9,4.02684
1766,592.07,4.01704
1767,592.246,4.00729
1768,592.416,3.99758
1769,592.589,3.98785
1770,592.759,3.97817
1771,592.927,3.96835
1772,593.102,3.95842
1773,593.276,3.9484
1774,593.435,3.93831
1775,593.611,3.92792
1776,593.787,3.91762
1777,593.96,3.90734
1778,594.142,3.89703
1779,594.319,3.88672
1780,594.486,3.87653
1781,594.659,3.86639
1782,594.837,3.85634
1783,595.01,3.8465
1784,595.183,3.83666
1785,595.352,3.82686
1786,595.53,3.81705
1787,595.706,3.80747
1788,595.876,3.79779
1789,596.039,3.78812
1790,596.212,3.77839
1791,596.378,3.76868
1792,596.558,3.75883
1793,596.734,3.74882
1794,596.902,3.73877
1795,597.072,3.72816
1796,597.243,3.7175
1797,597.415,3.70659
1798,597.576,3.69545
1799,597.753,3.68342
1800,597.929,3.67156
1801,598.093,3.65959
1802,598.261,3.64745
1803,598.43,3.63466
1804,598.597,3.62206
1805,598.777,3.60936
1806,598.938,3.59664
1807,599.11,3.58342
1808,599.277,3.57021
1809,599.451,3.55683
1810,599.626,3.54326
1811,599.798,3.5291
1812,599.97,3.51506
1813,600.146,3.50095
1814,600.312,3.48671
1815,600.486,3.47202
1816,600.66,3.45743
1817,600.827,3.44279
1818,601.006,3.42817
1819,601.181,3.41318
1820,601.343,3.39824
1821,601.514,3.38319
1822,601.684,3.36803
1823,601.867,3.35252
1824,602.035,3.33705
1825,602.206,3.32154
1826,602.379,3.30598
1827,602.546,3.28998
1828,602.718,3.27405
1829,602.895,3.25808
1830,603.066,3.24202
1831,603.237,3.22597
1832,603.41,3.20942
1833,603.588,3.19289
1834,603.75,3.17625
1835,603.929,3.15949
1836,604.099,3.14227
1837,604.27,3.12515
1838,604.453,3.10792
1839,604.621,3.09052
1840,604.795,3.07287
1841,604.967,3.05535
1842,605.139,3.03784
1843,605.315,3.02038
1844,605.487,3.00262
1845,605.656,2.98489
1846,605.833,2.96713
1847,606.011,2.94932
1848,606.19,2.93133
1849,606.358,2.91337
1850,606.54,2.89533
1851,606.705,2.87717
1852,606.875,2.85897
1853,607.051,2.84081
1854,607.228,2.82264
1855,607.401,2.80451
1856,607.576,2.78613
1857,607.747,2.76778
1858,607.921,2.74944
1859,608.094,2.73106
1860,608.273,2.71258
1861,608.446,2.69415
1862,608.622,2.67573
1863,608.799,2.65727
1864,608.971,2.6391
1865,609.148,2.62101
1866,609.334,2.60303
1867,609.5,2.58517
1868,609.67,2.56758
1869,609.848,2.54996
1870,610.023,2.53243
1871,610.201,2.515
1872,610.375,2.49778
1873,610.552,2.48045
1874,610.725,2.4631
1875,610.899,2.44574
1876,611.077,2.42859
1877,611.252,2.41139
1878,611.431,2.39419
1879,611.614,2.37694
1880,611.786,2.35982
1881,611.957,2.34274
1882,612.139,2.32573
1883,612.314,2.30884
1884,612.488,2.29201
1885,612.666,2.27513
1886,612.84,2.25829
1887,613.007,2.24147
1888,613.187,2.22491
1889,613.366,2.20829
1890,613.537,2.19164
1891,613.708,2.17498
1892,613.886,2.15844
1893,614.065,2.14186
1894,614.243,2.12525
1895,614.425,2.1086
1896,614.599,2.09177
1897,614.775,2.07497
1898,614.951,2.05824
1899,615.125,2.04156
1900,615.307,2.02496
1901,615.479,2.00854
1902,615.652,1.99225
1903,615.825,1.97606
1904,616.001,1.96051
1905,616.173,1.94483
1906,616.348,1.92924
1907,616.531,1.91371
1908,616.711,1.89853
1909,616.883,1.88322
1910,617.059,1.86792
1911,617.233,1.85267
1912,617.412,1.83759
1913,617.587,1.82249
1914,617.765,1.80744
1915,617.938,1.79246
1916,618.118,1.77778
1917,618.283,1.76309
1918,618.458,1.74844
1919,618.635,1.73381
1920,618.816,1.71943
1921,618.994,1.70496
1922,619.167,1.69049
1923,619.341,1.67606
1924,619.521,1.66163
1925,619.697,1.64734
1926,619.867,1.63307
1927,620.037,1.61889
1928,620.215,1.60478
1929,620.391,1.59094
1930,620.564,1.5771
1931,620.738,1.56332
1932,620.916,1.54966
1933,621.093,1.53634
1934,621.271,1.52296
1935,621.44,1.50968
1936,621.624,1.49645
1937,621.784,1.4837
1938,621.961,1.47095
1939,622.135,1.45835
1940,622.316,1.44589
1941,622.494,1.43399
1942,622.665,1.42198
1943,622.841,1.41003
1944,623.014,1.39822
1945,623.189,1.3868
1946,623.363,1.37523
1947,623.537,1.36363
1948,623.714,1.352
1949,623.881,1.34055
1950,624.061,1.32908
