Repository: MaCFP/matl-db

## How to interpret and use measurement data in this repository for pyrolysis model calibration and validation
#

### Key factors influencing material response during tests
In this directory, experimental measurements from both mg- and g-scale tests (conducted by 16 unique fire safety science institutions around the world) are available. Every effort was made to remove variability between results due to potential differences in material composition by sharing samples of the same exact PMMA, prepared for mg- and g-scale experiments: that is, all tests were performed on the exact same material, from the same source, and prepared in the same form (excluding minor variations, ~5%, in sample slab

File: PMMA/Calibration_Data/TIFP/TIFP_TGA_O2-21_10K_1.csv (part 2 of 2)
Time,Temperature,Mass
s,K,mg
1953,624.81,1.12844
1954,624.98,1.11882
1955,625.149,1.10925
1956,625.32,1.09979
1957,625.493,1.09039
1958,625.669,1.08098
1959,625.834,1.07158
1960,626.012,1.06214
1961,626.188,1.05288
1962,626.353,1.04359
1963,626.526,1.03434
1964,626.7,1.02503
1965,626.88,1.01589
1966,627.048,1.00674
1967,627.23,0.99762
1968,627.403,0.98862
1969,627.578,0.97968
1970,627.744,0.97076
1971,627.915,0.9619
1972,628.09,0.95306
1973,628.271,0.94449
1974,628.441,0.93593
1975,628.619,0.92746
1976,628.787,0.91897
1977,628.963,0.91095
1978,629.136,0.90287
1979,629.305,0.89487
1980,629.478,0.887
1981,629.65,0.87938
1982,629.83,0.87168
1983,630,0.86403
1984,630.172,0.8564
1985,630.342,0.84894
1986,630.512,0.84144
1987,630.677,0.83395
1988,630.848,0.82649
1989,631.026,0.81919
1990,631.194,0.81191
1991,631.368,0.80471
1992,631.534,0.79756
1993,631.705,0.79052
1994,631.871,0.78363
1995,632.041,0.7767
1996,632.218,0.76979
1997,632.39,0.76287
1998,632.565,0.75609
1999,632.732,0.74928
2000,632.903,0.7425
2001,633.083,0.7357
2002,633.249,0.72914
2003,633.418,0.72258
2004,633.584,0.71607
2005,633.751,0.70967
2006,633.913,0.70341
2007,634.089,0.69712
2008,634.26,0.69088
2009,634.422,0.68462
2010,634.591,0.67847
2011,634.766,0.67228
2012,634.939,0.66613
2013,635.103,0.65995
2014,635.272,0.65398
2015,635.439,0.64802
2016,635.608,0.64207
2017,635.772,0.63623
2018,635.947,0.63052
2019,636.12,0.62478
2020,636.285,0.61906
2021,636.457,0.61332
2022,636.627,0.60765
2023,636.792,0.60196
2024,636.958,0.59631
2025,637.127,0.59063
2026,637.298,0.58512
2027,637.466,0.57964
2028,637.635,0.57417
2029,637.805,0.5688
2030,637.97,0.56356
2031,638.135,0.55829
2032,638.305,0.55306
2033,638.472,0.54786
2034,638.647,0.54274
2035,638.811,0.53757
2036,638.977,0.53241
2037,639.152,0.52724
2038,639.317,0.52222
2039,639.484,0.51719
2040,639.649,0.51217
2041,639.813,0.50719
2042,639.989,0.50235
2043,640.152,0.49751
2044,640.315,0.49269
2045,640.487,0.48794
2046,640.656,0.48324
2047,640.822,0.47849
2048,640.986,0.47377
2049,641.147,0.46905
2050,641.323,0.46447
2051,641.482,0.45988
2052,641.66,0.45532
2053,641.821,0.45079
2054,641.986,0.44643
2055,642.163,0.44205
2056,642.325,0.4377
2057,642.482,0.43336
2058,642.653,0.42912
2059,642.821,0.42482
2060,642.987,0.42053
2061,643.156,0.41627
2062,643.322,0.41196
2063,643.487,0.40782
2064,643.656,0.40369
2065,643.825,0.39958
2066,643.989,0.39557
2067,644.159,0.39163
2068,644.325,0.3877
2069,644.49,0.38378
2070,644.655,0.37993
2071,644.825,0.37617
2072,644.988,0.37234
2073,645.154,0.36851
2074,645.315,0.36465
2075,645.489,0.36092
2076,645.654,0.35719
2077,645.815,0.35347
2078,645.978,0.34978
2079,646.145,0.34619
2080,646.311,0.3426
2081,646.477,0.33905
2082,646.643,0.33557
2083,646.809,0.33216
2084,646.97,0.32875
2085,647.135,0.32533
2086,647.308,0.32188
2087,647.465,0.31854
2088,647.635,0.31517
2089,647.799,0.31184
2090,647.961,0.30845
2091,648.129,0.30523
2092,648.301,0.302
2093,648.463,0.29881
2094,648.632,0.29572
2095,648.799,0.29268
2096,648.961,0.28963
2097,649.127,0.28659
2098,649.293,0.28351
2099,649.46,0.28053
2100,649.619,0.27752
2101,649.789,0.27453
2102,649.959,0.27149
2103,650.117,0.26858
2104,650.287,0.26569
2105,650.449,0.26283
2106,650.607,0.26008
2107,650.768,0.25737
2108,650.933,0.25463
2109,651.103,0.25189
2110,651.267,0.24912
2111,651.431,0.24646
2112,651.597,0.24377
2113,651.756,0.2411
2114,651.921,0.23839
2115,652.085,0.2358
2116,652.245,0.23323
2117,652.413,0.23069
2118,652.576,0.22824
2119,652.745,0.22582
2120,652.903,0.2234
2121,653.066,0.22101
2122,653.226,0.21859
2123,653.394,0.21622
2124,653.55,0.21383
2125,653.715,0.21146
2126,653.874,0.20902
2127,654.045,0.20674
2128,654.211,0.20445
2129,654.373,0.20219
2130,654.535,0.20001
2131,654.698,0.19788
2132,654.857,0.19575
2133,655.015,0.19364
2134,655.181,0.19158
2135,655.347,0.18955
2136,655.509,0.18746
2137,655.671,0.18537
2138,655.824,0.18326
2139,655.989,0.18124
2140,656.151,0.17922
2141,656.311,0.17722
2142,656.472,0.17523
2143,656.632,0.17332
2144,656.798,0.17142
2145,656.96,0.16954
2146,657.122,0.16768
2147,657.277,0.16593
2148,657.442,0.16413
2149,657.606,0.1623
2150,657.763,0.16045
2151,657.923,0.15864
2152,658.082,0.15684
2153,658.243,0.15505
2154,658.4,0.15329
2155,658.564,0.15153
2156,658.719,0.14986
2157,658.882,0.1482
2158,659.04,0.14656
2159,659.207,0.145
2160,659.369,0.14344
2161,659.528,0.14184
2162,659.692,0.14022
2163,659.854,0.13858
2164,660.015,0.137
2165,660.174,0.13541
2166,660.33,0.13385
2167,660.496,0.13227
2168,660.66,0.13078
2169,660.819,0.12932
2170,660.977,0.12789
2171,661.142,0.12653
2172,661.306,0.12516
2173,661.466,0.12375
2174,661.627,0.12234
2175,661.785,0.12091
2176,661.947,0.11955
2177,662.103,0.1182
2178,662.263,0.11686
2179,662.427,0.11555
2180,662.587,0.11428
2181,662.751,0.11302
2182,662.913,0.11178
2183,663.073,0.1106
2184,663.232,0.10942
2185,663.398,0.1082
2186,663.554,0.10696
2187,663.716,0.10571
2188,663.878,0.10452
2189,664.037,0.10332
2190,664.198,0.10214
2191,664.358,0.10095
2192,664.522,0.09983
2193,664.676,0.09873
2194,664.848,0.09764
2195,665.005,0.09661
2196,665.17,0.0956
2197,665.325,0.09458
2198,665.489,0.09355
2199,665.651,0.09247
2200,665.817,0.09143
2201,665.979,0.09037
2202,666.141,0.08933
2203,666.303,0.08824
2204,666.461,0.08724
2205,666.624,0.08626
2206,666.788,0.08529
2207,666.952,0.0844
2208,667.102,0.08352
2209,667.266,0.08265
2210,667.426,0.08179
2211,667.591,0.08095
2212,667.757,0.08013
2213,667.909,0.07927
2214,668.079,0.07837
2215,668.238,0.07748
2216,668.394,0.07659
2217,668.555,0.07573
2218,668.724,0.07489
2219,668.882,0.07407
2220,669.048,0.07333
2221,669.209,0.07257
2222,669.37,0.07183
2223,669.533,0.0711
2224,669.7,0.07042
2225,669.86,0.0697
2226,670.019,0.06894
2227,670.184,0.06818
2228,670.354,0.06739
2229,670.511,0.06666
2230,670.676,0.06594
2231,670.834,0.06523
2232,670.996,0.06456
2233,671.161,0.06393
2234,671.323,0.06331
2235,671.486,0.06271
2236,671.65,0.06217
2237,671.807,0.06169
2238,671.97,0.06121
2239,672.132,0.06072
2240,672.295,0.06018
2241,672.457,0.05969
2242,672.618,0.05916
2243,672.782,0.05863
2244,672.943,0.05803
2245,673.1,0.05748
2246,673.27,0.05697
2247,673.428,0.05647
2248,673.594,0.05606
2249,673.755,0.05564
2250,673.915,0.05523
2251,674.08,0.05483
2252,674.243,0.0544
2253,674.403,0.054
2254,674.564,0.05355
2255,674.723,0.05309
2256,674.886,0.0526
2257,675.046,0.05221
2258,675.213,0.05181
2259,675.378,0.05142
2260,675.539,0.05111
2261,675.705,0.05084
2262,675.864,0.05056
2263,676.03,0.05028
2264,676.196,0.05003
2265,676.354,0.04984
2266,676.512,0.04963
2267,676.676,0.04941
2268,676.839,0.04914
2269,677.006,0.04888
2270,677.168,0.04859
2271,677.328,0.0483
2272,677.492,0.04796
2273,677.651,0.04768
2274,677.815,0.04746
2275,677.975,0.04728
2276,678.139,0.04719
2277,678.302,0.04716
2278,678.468,0.04709
2279,678.637,0.04702
2280,678.787,0.0469
2281,678.948,0.0468
2282,679.117,0.04668
2283,679.279,0.04656
2284,679.438,0.04645
2285,679.607,0.0463
2286,679.768,0.0462
2287,679.936,0.04612
2288,680.095,0.04605
2289,680.261,0.04606
2290,680.427,0.04603
2291,680.59,0.04597
2292,680.753,0.04588
2293,680.919,0.04576
2294,681.077,0.04564
2295,681.247,0.04553
2296,681.41,0.04542
2297,681.573,0.04528
2298,681.74,0.04518
2299,681.904,0.04511
2300,682.069,0.04505
2301,682.228,0.04506
2302,682.397,0.04504
2303,682.558,0.04502
2304,682.723,0.04499
2305,682.887,0.04492
2306,683.056,0.04481
2307,683.214,0.0447
2308,683.383,0.04459
2309,683.547,0.04441
2310,683.712,0.04429
2311,683.876,0.04419
2312,684.041,0.04411
2313,684.209,0.0441
2314,684.37,0.04407
2315,684.53,0.04404
2316,684.694,0.04401
2317,684.863,0.04401
2318,685.023,0.04396
2319,685.192,0.04387
2320,685.359,0.04377
2321,685.518,0.04362
2322,685.685,0.0435
2323,685.85,0.0434
2324,686.018,0.0433
2325,686.181,0.04321
2326,686.348,0.04314
2327,686.515,0.04308
2328,686.678,0.04303
2329,686.84,0.04304
2330,687.012,0.04303
2331,687.18,0.04301
2332,687.349,0.04299
2333,687.51,0.04292
2334,687.674,0.04281
2335,687.842,0.0427
2336,688.005,0.04259
2337,688.169,0.04241
2338,688.336,0.04229
2339,688.499,0.0422
2340,688.67,0.04215
2341,688.835,0.04221
2342,689,0.0423
2343,689.168,0.04239
2344,689.329,0.04247
2345,689.503,0.04256
2346,689.667,0.04262
2347,689.833,0.04261
2348,689.996,0.04258
2349,690.162,0.04248
2350,690.328,0.04235
2351,690.499,0.04227
2352,690.658,0.04219
2353,690.823,0.04215
2354,690.993,0.0421
2355,691.164,0.04205
2356,691.327,0.04203
2357,691.487,0.04205
2358,691.659,0.04212
2359,691.824,0.04218
2360,691.991,0.04221
2361,692.155,0.04219
2362,692.323,0.04226
2363,692.49,0.04226
2364,692.651,0.04224
2365,692.827,0.04218
2366,692.989,0.04209
2367,693.159,0.04205
2368,693.325,0.04201
2369,693.496,0.04204
2370,693.665,0.04202
2371,693.825,0.042
2372,693.997,0.04198
2373,694.164,0.04191
2374,694.322,0.04181
2375,694.49,0.04175
2376,694.663,0.04173
2377,694.823,0.04172
2378,694.992,0.04171
2379,695.16,0.04173
2380,695.322,0.04175
2381,695.484,0.04178
2382,695.66,0.04187
2383,695.817,0.04191
2384,695.986,0.04195
2385,696.157,0.04197
2386,696.325,0.042
2387,696.493,0.04195
2388,696.659,0.04187
2389,696.827,0.04177
2390,696.987,0.04164
2391,697.153,0.04151
2392,697.325,0.04142
2393,697.491,0.04136
2394,697.653,0.04134
2395,697.819,0.04139
2396,697.992,0.04145
2397,698.157,0.04151
2398,698.325,0.04162
2399,698.496,0.04175
2400,698.665,0.04183
2401,698.83,0.04189
2402,698.997,0.04189
2403,699.161,0.04178
2404,699.331,0.04169
2405,699.496,0.04159
2406,699.665,0.04142
2407,699.83,0.0413
2408,699.998,0.0412
2409,700.169,0.04113
2410,700.33,0.04116
2411,700.499,0.04123
2412,700.663,0.04131
2413,700.827,0.0414
2414,700.999,0.04146
2415,701.173,0.04154
2416,701.341,0.04154
2417,701.502,0.04151
2418,701.672,0.04141
2419,701.835,0.04128
2420,702.002,0.0412
2421,702.17,0.04114
2422,702.337,0.04112
2423,702.509,0.04107
2424,702.674,0.04104
2425,702.839,0.04101
2426,703.01,0.04102
2427,703.178,0.04106
2428,703.34,0.04112
2429,703.505,0.04121
2430,703.674,0.04124
2431,703.841,0.0413
2432,704.005,0.04131
2433,704.173,0.0413
2434,704.345,0.04121
2435,704.518,0.04113
2436,704.686,0.04109
2437,704.843,0.04105
2438,705.017,0.04107
2439,705.184,0.04104
2440,705.353,0.04102
2441,705.519,0.04101
2442,705.689,0.04104
2443,705.85,0.04108
2444,706.026,0.04109
2445,706.19,0.04109
2446,706.36,0.04109
2447,706.523,0.04109
2448,706.687,0.04108
2449,706.856,0.04108
2450,707.02,0.04107
2451,707.189,0.04104
2452,707.36,0.04103
2453,707.523,0.04102
2454,707.693,0.041
2455,707.863,0.04102
2456,708.031,0.04098
2457,708.198,0.04092
2458,708.361,0.04087
2459,708.53,0.04081
2460,708.697,0.04082
2461,708.863,0.04083
2462,709.034,0.04083
2463,709.199,0.04083
2464,709.371,0.04088
2465,709.534,0.04091
2466,709.703,0.04093
2467,709.865,0.041
2468,710.04,0.04097
2469,710.203,0.04095
2470,710.369,0.0409
2471,710.538,0.04079
2472,710.706,0.04067
2473,710.873,0.04057
2474,711.041,0.0405
2475,711.204,0.04041
2476,711.368,0.04043
2477,711.543,0.04047
2478,711.709,0.04051
2479,711.882,0.04063
2480,712.049,0.04075
2481,712.213,0.04083
2482,712.384,0.04089
2483,712.553,0.04094
2484,712.714,0.04087
2485,712.882,0.04078
2486,713.05,0.04069
2487,713.222,0.04055
2488,713.393,0.04042
2489,713.555,0.04032
2490,713.723,0.04023
2491,713.892,0.04017
2492,714.06,0.04018
2493,714.225,0.04024
2494,714.392,0.0403
2495,714.557,0.04042
2496,714.724,0.04059
2497,714.897,0.04068
2498,715.057,0.04072
2499,715.227,0.04068
2500,715.402,0.04058
2501,715.567,0.04051
2502,715.736,0.04043
2503,715.899,0.04029
2504,716.06,0.04018
2505,716.227,0.04011
2506,716.397,0.04005
2507,716.566,0.04007
2508,716.739,0.04012
2509,716.909,0.0402
2510,717.078,0.04029
2511,717.239,0.04037
2512,717.405,0.04047
2513,717.571,0.04048
2514,717.741,0.04047
2515,717.908,0.04038
2516,718.077,0.04027
2517,718.24,0.04021
2518,718.41,0.04015
2519,718.583,0.04013
2520,718.745,0.04008
2521,718.92,0.04004
2522,719.085,0.04002
2523,719.246,0.04004
2524,719.416,0.04011
2525,719.582,0.04019
2526,719.754,0.04026
2527,719.916,0.04026
2528,720.082,0.04034
2529,720.25,0.04034
2530,720.422,0.04032
2531,720.592,0.04023
2532,720.752,0.04013
2533,720.919,0.04008
2534,721.086,0.04003
2535,721.254,0.04006
2536,721.427,0.04003
2537,721.59,0.04001
2538,721.757,0.04
2539,721.918,0.04
2540,722.085,0.04
2541,722.259,0.04
2542,722.425,0.04
2543,722.592,0.04
2544,722.76,0.04
2545,722.927,0.04
2546,723.098,0.04
2547,723.267,0.04
2548,723.437,0.04
2549,723.602,0.03998
2550,723.77,0.03998
2551,723.936,0.03997
2552,724.1,0.04002
2553,724.269,0.03999
2554,724.437,0.03994
2555,724.609,0.03987
2556,724.772,0.03976
2557,724.942,0.03964
2558,725.113,0.03957
2559,725.273,0.03955
2560,725.441,0.03951
2561,725.605,0.03956
2562,725.781,0.03961
2563,725.951,0.03965
2564,726.111,0.03976
2565,726.284,0.03983
2566,726.45,0.03988
2567,726.616,0.03992
2568,726.786,0.03998
2569,726.954,0.03995
2570,727.125,0.03991
2571,727.29,0.03983
2572,727.45,0.03971
2573,727.622,0.03961
2574,727.79,0.03956
2575,727.965,0.03955
2576,728.121,0.03954
2577,728.292,0.0396
2578,728.463,0.03965
2579,728.632,0.0397
2580,728.801,0.0398
2581,728.971,0.03985
2582,729.14,0.0399
2583,729.302,0.03994
2584,729.473,0.03997
2585,729.638,0.03992
2586,729.803,0.03984
2587,729.976,0.03975
2588,730.143,0.03962
2589,730.303,0.03957
2590,730.475,0.03957
2591,730.641,0.03958
2592,730.806,0.03961
2593,730.974,0.03973
2594,731.145,0.03979
2595,731.306,0.03984
2596,731.475,0.03993
2597,731.644,0.03993
2598,731.812,0.03995
2599,731.982,0.03996
2600,732.144,0.03991
2601,732.309,0.0398
2602,732.475,0.0397
2603,732.65,0.03959
2604,732.813,0.03942
2605,732.986,0.0393
2606,733.155,0.03925
2607,733.323,0.03926
2608,733.49,0.03929
2609,733.659,0.03945
2610,733.821,0.03955
2611,733.99,0.03964
2612,734.161,0.03972
2613,734.33,0.0398
2614,734.498,0.03984
2615,734.668,0.03982
2616,734.83,0.03977
2617,735,0.03966
2618,735.168,0.03953
2619,735.336,0.03942
2620,735.503,0.03933
2621,735.669,0.03923
2622,735.836,0.03915
2623,736.002,0.03909
2624,736.177,0.03906
2625,736.343,0.03911
2626,736.504,0.03921
2627,736.677,0.03931
2628,736.841,0.03941
2629,737.008,0.03945
2630,737.182,0.03951
2631,737.352,0.03951
2632,737.518,0.03948
2633,737.679,0.03936
2634,737.849,0.03923
2635,738.014,0.03916
2636,738.179,0.03909
2637,738.35,0.0391
2638,738.511,0.03906
2639,738.688,0.03903
2640,738.852,0.03901
2641,739.018,0.03903
2642,739.185,0.0391
2643,739.353,0.0392
2644,739.515,0.03929
2645,739.685,0.03933
2646,739.859,0.0394
2647,740.027,0.03941
2648,740.192,0.03939
2649,740.361,0.0393
2650,740.535,0.03919
2651,740.704,0.03913
2652,740.867,0.03907
2653,741.024,0.03909
2654,741.202,0.03905
2655,741.363,0.03902
2656,741.531,0.03901
2657,741.697,0.03902
2658,741.859,0.03909
2659,742.035,0.03917
2660,742.203,0.03924
2661,742.362,0.03924
2662,742.53,0.03931
2663,742.698,0.03932
2664,742.865,0.0393
2665,743.033,0.03921
2666,743.196,0.03912
2667,743.372,0.03907
2668,743.535,0.03902
2669,743.699,0.03906
2670,743.869,0.03903
2671,744.039,0.03902
2672,744.204,0.03904
2673,744.374,0.03911
2674,744.534,0.03922
2675,744.704,0.03928
2676,744.871,0.0393
2677,745.046,0.03928
2678,745.214,0.03932
2679,745.373,0.03931
2680,745.538,0.03928
2681,745.714,0.03922
2682,745.883,0.03912
2683,746.043,0.03907
2684,746.218,0.03902
2685,746.38,0.03905
2686,746.556,0.03902
2687,746.724,0.03901
2688,746.888,0.039
2689,747.055,0.03897
2690,747.226,0.03891
2691,747.392,0.03887
2692,747.557,0.03886
2693,747.72,0.0388
2694,747.892,0.03884
2695,748.052,0.03886
2696,748.228,0.03887
2697,748.393,0.03892
2698,748.563,0.03893
2699,748.722,0.03894
2700,748.893,0.03896
2701,749.067,0.03898
2702,749.232,0.03898
2703,749.399,0.03899
2704,749.562,0.03898
2705,749.734,0.03895
2706,749.904,0.03887
2707,750.07,0.03884
2708,750.236,0.03883
2709,750.402,0.03883
2710,750.568,0.03876
2711,750.737,0.03884
2712,750.909,0.03887
2713,751.08,0.03888
2714,751.241,0.03897
2715,751.411,0.03895
2716,751.576,0.03896
2717,751.743,0.03897
2718,751.91,0.039
2719,752.073,0.03895
2720,752.242,0.03888
2721,752.412,0.03879
2722,752.574,0.03869
2723,752.746,0.03868
2724,752.918,0.03868
2725,753.082,0.03869
2726,753.25,0.03871
2727,753.42,0.0388
2728,753.579,0.03886
2729,753.751,0.03889
2730,753.921,0.03898
2731,754.089,0.03896
2732,754.253,0.03897
2733,754.419,0.03898
2734,754.582,0.039
2735,754.748,0.03898
2736,754.918,0.03893
2737,755.092,0.03885
2738,755.264,0.03876
2739,755.426,0.03876
2740,755.589,0.03876
2741,755.761,0.03877
2742,755.929,0.03875
2743,756.1,0.03884
2744,756.261,0.03888
2745,756.428,0.03891
2746,756.593,0.03899
2747,756.759,0.03897
2748,756.93,0.03897
2749,757.098,0.03898
2750,757.268,0.039
2751,757.432,0.03903
2752,757.604,0.03905
2753,757.769,0.03906
2754,757.935,0.03904
2755,758.105,0.0391
2756,758.27,0.03911
2757,758.44,0.03911
2758,758.61,0.0391
2759,758.774,0.03904
2760,758.944,0.03901
2761,759.112,0.039
2762,759.277,0.03903
2763,759.442,0.03901
2764,759.602,0.039
2765,759.769,0.039
2766,759.942,0.03899
2767,760.112,0.03894
2768,760.277,0.0389
2769,760.445,0.03889
2770,760.606,0.03889
2771,760.773,0.03886
2772,760.944,0.03886
2773,761.114,0.03887
2774,761.28,0.03888
2775,761.445,0.03893
2776,761.621,0.03895
2777,761.791,0.03897
2778,761.957,0.03898
2779,762.118,0.03902
2780,762.29,0.039
2781,762.451,0.039
2782,762.622,0.039
2783,762.792,0.03899
2784,762.958,0.03898
2785,763.12,0.03897
2786,763.289,0.03897
2787,763.454,0.03892
2788,763.623,0.03898
2789,763.786,0.03899
2790,763.956,0.039
2791,764.125,0.03901
2792,764.295,0.03899
2793,764.463,0.03898
2794,764.628,0.03898
2795,764.798,0.03902
2796,764.967,0.039
2797,765.136,0.03898
2798,765.296,0.03895
2799,765.465,0.03886
2800,765.632,0.03883
2801,765.794,0.03882
2802,765.962,0.03882
2803,766.132,0.03875
2804,766.305,0.03882
2805,766.469,0.03886
2806,766.637,0.03888
2807,766.801,0.03896
2808,766.969,0.03895
2809,767.133,0.03896
2810,767.302,0.03897
2811,767.469,0.039
2812,767.639,0.03898
2813,767.809,0.03892
2814,767.973,0.03884
2815,768.138,0.03871
2816,768.302,0.03865
2817,768.472,0.03864
2818,768.644,0.03864
2819,768.808,0.03862
2820,768.974,0.03872
2821,769.142,0.03877
2822,769.305,0.03881
2823,769.472,0.0389
2824,769.639,0.03891
2825,769.804,0.03894
2826,769.969,0.03896
2827,770.137,0.03899
2828,770.309,0.03898
2829,770.471,0.03899
2830,770.643,0.03899
2831,770.807,0.03892
2832,770.978,0.03888
2833,771.149,0.03887
2834,771.317,0.03887
2835,771.487,0.03879
2836,771.654,0.03885
2837,771.82,0.03888
2838,771.987,0.0389
2839,772.154,0.03891
2840,772.324,0.03894
2841,772.489,0.03896
2842,772.656,0.03898
2843,772.823,0.03899
2844,772.99,0.03898
2845,773.164,0.03896
2846,773.332,0.03889
2847,773.499,0.0388
2848,773.661,0.03866
2849,773.828,0.03857
2850,773.993,0.03854
2851,774.163,0.03854
2852,774.329,0.03854
2853,774.503,0.03863
2854,774.668,0.03868
2855,774.828,0.03873
2856,774.998,0.03884
2857,775.165,0.03887
2858,775.331,0.03891
2859,775.498,0.03894
2860,775.663,0.03898
2861,775.831,0.03897
2862,776.001,0.03898
2863,776.162,0.03897
2864,776.336,0.03889
2865,776.502,0.03879
2866,776.669,0.03873
2867,776.831,0.03871
2868,777.002,0.03864
2869,777.161,0.03867
2870,777.335,0.0387
2871,777.506,0.03873
2872,777.668,0.03882
2873,777.838,0.03887
2874,778.002,0.0389
2875,778.172,0.03894
2876,778.347,0.03898
2877,778.512,0.03894
2878,778.673,0.03888
2879,778.841,0.03879
2880,779.007,0.03866
2881,779.172,0.03854
2882,779.34,0.03845
2883,779.507,0.03841
2884,779.676,0.03841
2885,779.848,0.03846
2886,780.012,0.03852
2887,780.184,0.03857
2888,780.346,0.03869
2889,780.512,0.03879
2890,780.68,0.03885
2891,780.845,0.03891
2892,781.016,0.03897
2893,781.178,0.03896
2894,781.348,0.03896
2895,781.512,0.03893
2896,781.683,0.03882
2897,781.852,0.03871
2898,782.02,0.0386
2899,782.193,0.03853
2900,782.356,0.03842
2901,782.515,0.03843
2902,782.687,0.03846
2903,782.86,0.0385
2904,783.025,0.03862
2905,783.19,0.03875
2906,783.365,0.03883
2907,783.527,0.03889
2908,783.693,0.03896
2909,783.862,0.03895
2910,784.031,0.03895
2911,784.2,0.03893
2912,784.363,0.03883
2913,784.534,0.03872
2914,784.697,0.03861
2915,784.859,0.03851
2916,785.029,0.03835
2917,785.195,0.03833
2918,785.365,0.03835
2919,785.535,0.03839
2920,785.698,0.0385
2921,785.862,0.03866
2922,786.031,0.03876
2923,786.191,0.03883
2924,786.37,0.03892
2925,786.531,0.03891
2926,786.7,0.03889
2927,786.871,0.03883
2928,787.033,0.03873
2929,787.203,0.03861
2930,787.374,0.0385
2931,787.539,0.03841
2932,787.705,0.03833
2933,787.877,0.03832
2934,788.042,0.03836
2935,788.206,0.03841
2936,788.378,0.03847
2937,788.541,0.03866
2938,788.71,0.03876
2939,788.874,0.03884
2940,789.039,0.0389
2941,789.207,0.03897
2942,789.382,0.03895
2943,789.547,0.03895
2944,789.715,0.03892
2945,789.881,0.03881
2946,790.047,0.03869
2947,790.217,0.03859
2948,790.378,0.03851
2949,790.548,0.0384
2950,790.716,0.03842
2951,790.882,0.03845
2952,791.053,0.03849
2953,791.219,0.03861
2954,791.383,0.03874
2955,791.553,0.03882
2956,791.722,0.03889
2957,791.887,0.03896
2958,792.053,0.03895
2959,792.214,0.03895
2960,792.386,0.03892
2961,792.558,0.03882
2962,792.724,0.03871
2963,792.893,0.0386
2964,793.053,0.03851
2965,793.223,0.03839
2966,793.389,0.03839
2967,793.556,0.03842
2968,793.724,0.03846
2969,793.883,0.03858
2970,794.053,0.03873
2971,794.223,0.03882
2972,794.392,0.03888
2973,794.56,0.03896
2974,794.724,0.03894
2975,794.89,0.03896
2976,795.06,0.03898
2977,795.226,0.03899
2978,795.392,0.03894
2979,795.555,0.03885
2980,795.725,0.03876
2981,795.893,0.03862
2982,796.064,0.03859
2983,796.234,0.03859
2984,796.397,0.0386
2985,796.561,0.03862
2986,796.732,0.03874
2987,796.894,0.0388
2988,797.066,0.03885
2989,797.234,0.03894
2990,797.397,0.03893
2991,797.567,0.03895
2992,797.728,0.03897
2993,797.904,0.03899
2994,798.068,0.03897
2995,798.233,0.03891
2996,798.402,0.03882
2997,798.57,0.03869
2998,798.736,0.03861
2999,798.901,0.03857
3000,799.068,0.03857
3001,799.237,0.03859
3002,799.405,0.03868
3003,799.569,0.03873
3004,799.733,0.03878
3005,799.903,0.03883
3006,800.076,0.03889
3007,800.237,0.03892
3008,800.402,0.03896
3009,800.57,0.03898
3010,800.736,0.03901
3011,800.905,0.03899
3012,801.07,0.03898
3013,801.233,0.03894
3014,801.4,0.03883
3015,801.568,0.03877
3016,801.742,0.03874
3017,801.911,0.03874
3018,802.078,0.03868
3019,802.247,0.03874
3020,802.412,0.03878
3021,802.581,0.03881
3022,802.746,0.0389
3023,802.912,0.03891
3024,803.078,0.03894
3025,803.244,0.03896
3026,803.411,0.03899
3027,803.576,0.03898
3028,803.744,0.03898
3029,803.913,0.03898
3030,804.079,0.0389
3031,804.245,0.0388
3032,804.414,0.03873
3033,804.578,0.03871
3034,804.747,0.03863
3035,804.912,0.03866
3036,805.08,0.03868
3037,805.246,0.03871
3038,805.413,0.0388
3039,805.574,0.03885
3040,805.75,0.0389
3041,805.914,0.03893
3042,806.083,0.03898
3043,806.25,0.03897
3044,806.412,0.03898
3045,806.58,0.03899
3046,806.751,0.03897
3047,806.916,0.03891
3048,807.078,0.03884
3049,807.242,0.03881
3050,807.409,0.03875
3051,807.58,0.03877
3052,807.749,0.03879
3053,807.917,0.0388
3054,808.077,0.03884
3055,808.25,0.03889
3056,808.421,0.03892
3057,808.585,0.03894
3058,808.745,0.039
3059,808.916,0.03898
3060,809.082,0.03898
3061,809.253,0.03899
3062,809.421,0.039
3063,809.585,0.03898
3064,809.75,0.03892
3065,809.919,0.03884
3066,810.085,0.03875
3067,810.252,0.03875
3068,810.416,0.03875
3069,810.581,0.03875
3070,810.752,0.03875
3071,810.918,0.03883
3072,811.092,0.03888
3073,811.253,0.03891
3074,811.418,0.03899
3075,811.586,0.03896
3076,811.759,0.03897
3077,811.922,0.03898
3078,812.087,0.039
3079,812.255,0.03899
3080,812.418,0.03895
3081,812.582,0.03887
3082,812.752,0.03875
3083,812.921,0.03869
3084,813.089,0.03868
3085,813.259,0.03868
3086,813.42,0.03865
3087,813.587,0.03873
3088,813.751,0.03878
3089,813.92,0.03881
3090,814.089,0.03891
3091,814.256,0.03891
3092,814.42,0.03894
3093,814.587,0.03896
3094,814.758,0.03898
3095,814.921,0.03898
3096,815.082,0.03899
3097,815.256,0.03899
3098,815.426,0.039
3099,815.591,0.03898
3100,815.761,0.03897
3101,815.926,0.03897
3102,816.091,0.03897
3103,816.257,0.03891
3104,816.425,0.03897
3105,816.592,0.03899
3106,816.763,0.039
3107,816.924,0.03903
3108,817.094,0.039
3109,817.258,0.03899
3110,817.427,0.03898
3111,817.59,0.03902
3112,817.756,0.039
3113,817.924,0.039
3114,818.093,0.039
3115,818.26,0.039
3116,818.424,0.03898
3117,818.595,0.03894
3118,818.765,0.03891
3119,818.929,0.03887
3120,819.097,0.0389
3121,819.257,0.03891
3122,819.429,0.03891
3123,819.598,0.0389
3124,819.763,0.03893
3125,819.93,0.03894
3126,820.095,0.03895
3127,820.262,0.03901
3128,820.423,0.03899
3129,820.597,0.03899
3130,820.764,0.03899
3131,820.928,0.039
3132,821.101,0.03899
3133,821.272,0.03894
3134,821.434,0.03887
3135,821.6,0.03875
3136,821.774,0.0387
3137,821.942,0.0387
3138,822.109,0.0387
3139,822.271,0.03867
3140,822.447,0.03876
3141,822.609,0.03881
3142,822.777,0.03884
3143,822.942,0.03894
3144,823.105,0.03893
3145,823.274,0.03895
3146,823.441,0.03897
3147,823.609,0.039
3148,823.778,0.03899
3149,823.94,0.03899
3150,824.109,0.03899
3151,824.278,0.039
3152,824.44,0.039
3153,824.606,0.03899
3154,824.772,0.039
3155,824.94,0.03898
3156,825.109,0.039
3157,825.278,0.03901
3158,825.441,0.03901
3159,825.605,0.03896
3160,825.775,0.03896
3161,825.942,0.03896
3162,826.113,0.03896
3163,826.28,0.03896
3164,826.442,0.03898
3165,826.61,0.03899
3166,826.772,0.03899
3167,826.947,0.039
3168,827.116,0.039
3169,827.279,0.039
3170,827.447,0.039
3171,827.613,0.03903
3172,827.783,0.03904
3173,827.951,0.03908
3174,828.117,0.03909
3175,828.284,0.03909
3176,828.448,0.03903
3177,828.612,0.03906
3178,828.786,0.03906
3179,828.95,0.03905
3180,829.118,0.03909
3181,829.288,0.03903
3182,829.455,0.03901
3183,829.617,0.039
3184,829.785,0.03902
3185,829.958,0.03901
3186,830.124,0.039
3187,830.286,0.039
3188,830.454,0.039
3189,830.621,0.03902
3190,830.792,0.03904
3191,830.953,0.03907
3192,831.118,0.03905
3193,831.284,0.0391
3194,831.45,0.03911
3195,831.62,0.0391
3196,831.78,0.03906
3197,831.951,0.03902
3198,832.117,0.039
3199,832.286,0.03898
3200,832.45,0.03903
3201,832.624,0.03901
3202,832.79,0.039
3203,832.955,0.03899
3204,833.124,0.03901
3205,833.288,0.039
3206,833.455,0.039
3207,833.622,0.039
3208,833.786,0.039
3209,833.959,0.03904
3210,834.125,0.03908
3211,834.286,0.03909
3212,834.459,0.03907
3213,834.627,0.03913
3214,834.79,0.03914
3215,834.958,0.03914
3216,835.117,0.03911
3217,835.285,0.03905
3218,835.455,0.03902
3219,835.629,0.039
3220,835.786,0.03903
3221,835.951,0.03901
3222,836.12,0.039
3223,836.291,0.039
3224,836.454,0.03901
3225,836.619,0.039
3226,836.796,0.03901
3227,836.953,0.03904
3228,837.116,0.03911
3229,837.284,0.03923
3230,837.455,0.0393
3231,837.622,0.03934
3232,837.791,0.03932
3233,837.953,0.03935
3234,838.122,0.03934
3235,838.289,0.03931
3236,838.459,0.03923
3237,838.625,0.03913
3238,838.789,0.03907
3239,838.95,0.03903
3240,839.119,0.03905
3241,839.293,0.03903
3242,839.455,0.03901
3243,839.622,0.03902
3244,839.794,0.03906
3245,839.956,0.03918
3246,840.127,0.03929
3247,840.291,0.0394
3248,840.463,0.03944
3249,840.623,0.03952
3250,840.795,0.03952
3251,840.955,0.03949
3252,841.127,0.03939
3253,841.293,0.03926
3254,841.461,0.03918
3255,841.623,0.03912
3256,841.788,0.03906
3257,841.955,0.03906
3258,842.125,0.03904
3259,842.288,0.03902
3260,842.458,0.03901
3261,842.623,0.03902
3262,842.787,0.03908
3263,842.955,0.03917
3264,843.123,0.03928
3265,843.29,0.03939
3266,843.457,0.03958
3267,843.616,0.0397
3268,843.779,0.03979
3269,843.948,0.03988
3270,844.117,0.03989
3271,844.285,0.03991
3272,844.452,0.03989
3273,844.62,0.0398
3274,844.789,0.03968
3275,844.956,0.03958
3276,845.123,0.03947
3277,845.295,0.03931
3278,845.459,0.0392
3279,845.624,0.03913
3280,845.793,0.03909
3281,845.967,0.03916
3282,846.129,0.03926
3283,846.291,0.03936
3284,846.459,0.03945
3285,846.62,0.03957
3286,846.793,0.0397
3287,846.964,0.03975
3288,847.125,0.03975
3289,847.285,0.03969
3290,847.453,0.03957
3291,847.627,0.03948
3292,847.796,0.03939
3293,847.952,0.03927
3294,848.118,0.03917
3295,848.286,0.0391
3296,848.456,0.03904
3297,848.623,0.03905
3298,848.79,0.03906
3299,848.961,0.03911
3300,849.124,0.0392
3301,849.289,0.03931
3302,849.453,0.03947
3303,849.619,0.03958
3304,849.782,0.03968
3305,849.955,0.03978
3306,850.117,0.03984
3307,850.288,0.03989
3308,850.456,0.03994
3309,850.618,0.03994
3310,850.785,0.03987
3311,850.951,0.03978
3312,851.12,0.03968
3313,851.283,0.03952
3314,851.453,0.0394
3315,851.617,0.0393
3316,851.786,0.03921
3317,851.953,0.03916
3318,852.118,0.03916
3319,852.286,0.03921
3320,852.46,0.03928
3321,852.626,0.0394
3322,852.789,0.03957
3323,852.951,0.03968
3324,853.121,0.03977
3325,853.287,0.03985
3326,853.449,0.03988
3327,853.622,0.03992
3328,853.784,0.03995
3329,853.951,0.03998
3330,854.124,0.03998
3331,854.291,0.03997
3332,854.458,0.03993
3333,854.617,0.03985
3334,854.785,0.03973
3335,854.953,0.03961
3336,855.124,0.03952
3337,855.29,0.03948
3338,855.455,0.03944
3339,855.618,0.03949
3340,855.784,0.03953
3341,855.952,0.03958
3342,856.122,0.03969
3343,856.285,0.03979
3344,856.449,0.03986
3345,856.616,0.03991
3346,856.784,0.03997
3347,856.955,0.03996
3348,857.117,0.03997
3349,857.285,0.03998
3350,857.445,0.04
3351,857.61,0.03999
3352,857.777,0.03999
3353,857.944,0.04
3354,858.112,0.04
3355,858.281,0.03997
3356,858.444,0.0399
3357,858.615,0.03981
3358,858.78,0.03971
3359,858.95,0.03971
3360,859.118,0.03971
3361,859.284,0.03972
3362,859.452,0.03972
3363,859.615,0.03982
3364,859.784,0.03987
3365,859.95,0.0399
3366,860.119,0.03998
3367,860.273,0.03996
3368,860.44,0.03997
3369,860.612,0.03998
3370,860.777,0.04
3371,860.946,0.03999
3372,861.113,0.03999
3373,861.285,0.04
3374,861.445,0.04
3375,861.613,0.04005
3376,861.778,0.04013
3377,861.946,0.04023
3378,862.109,0.04029
3379,862.275,0.04038
3380,862.448,0.04039
3381,862.612,0.04038
3382,862.775,0.0403
3383,862.944,0.04021
3384,863.108,0.04016
3385,863.275,0.04011
3386,863.447,0.04011
3387,863.609,0.04006
3388,863.775,0.04003
3389,863.946,0.04001
3390,864.115,0.04002
3391,864.275,0.04001
3392,864.442,0.04001
3393,864.606,0.04
3394,864.772,0.04
3395,864.942,0.04006
3396,865.113,0.04015
3397,865.275,0.04026
3398,865.449,0.04037
3399,865.607,0.04054
3400,865.775,0.04064
3401,865.939,0.04067
3402,866.108,0.04066
3403,866.275,0.0406
3404,866.445,0.04048
3405,866.612,0.0404
3406,866.781,0.04032
3407,866.947,0.04023
3408,867.116,0.04014
3409,867.283,0.04008
3410,867.443,0.04003
3411,867.608,0.04005
3412,867.774,0.04003
3413,867.939,0.04002
3414,868.106,0.04003
3415,868.272,0.04009
3416,868.443,0.0402
3417,868.608,0.04031
3418,868.774,0.04042
3419,868.935,0.04053
3420,869.102,0.04069
3421,869.271,0.04077
3422,869.438,0.0408
3423,869.609,0.04075
3424,869.769,0.04063
3425,869.937,0.04054
3426,870.104,0.04045
3427,870.268,0.0403
3428,870.435,0.04019
3429,870.594,0.04011
3430,870.764,0.04005
3431,870.929,0.04006
3432,871.101,0.04004
3433,871.264,0.04003
3434,871.435,0.04004
3435,871.599,0.04011
3436,871.769,0.04023
3437,871.931,0.04034
3438,872.103,0.04045
3439,872.265,0.04056
3440,872.431,0.04071
3441,872.596,0.04081
3442,872.76,0.04088
3443,872.927,0.04091
3444,873.099,0.04082
3445,873.261,0.04074
3446,873.433,0.04065
3447,873.598,0.04049
3448,873.764,0.04037
3449,873.928,0.04027
3450,874.091,0.04018
3451,874.254,0.04014
3452,874.427,0.04009
3453,874.589,0.04006
3454,874.76,0.04007
3455,874.923,0.04015
3456,875.091,0.04027
3457,875.255,0.04037
3458,875.424,0.04048
3459,875.585,0.04058
3460,875.752,0.04072
3461,875.92,0.04082
3462,876.089,0.04089
3463,876.255,0.04095
3464,876.418,0.0409
3465,876.584,0.04083
3466,876.754,0.04075
3467,876.924,0.04062
3468,877.088,0.04049
3469,877.255,0.04039
3470,877.423,0.04029
3471,877.589,0.04021
3472,877.751,0.04014
3473,877.921,0.04008
3474,878.088,0.04005
3475,878.255,0.0401
3476,878.426,0.04019
3477,878.589,0.04028
3478,878.754,0.04037
3479,878.923,0.04047
3480,879.086,0.04062
3481,879.252,0.04072
3482,879.415,0.04079
3483,879.58,0.04085
3484,879.751,0.04084
3485,879.919,0.04082
3486,880.085,0.04077
3487,880.252,0.04068
3488,880.416,0.04054
3489,880.585,0.04042
3490,880.752,0.04032
3491,880.921,0.04022
3492,881.091,0.04012
3493,881.252,0.04005
3494,881.418,0.03999
3495,881.587,0.03994
3496,881.75,0.03994
3497,881.918,0.03999
3498,882.082,0.04008
3499,882.244,0.04017
3500,882.414,0.04028
3501,882.579,0.04046
3502,882.74,0.04058
3503,882.914,0.04068
3504,883.08,0.04077
3505,883.247,0.04079
3506,883.41,0.04082
3507,883.582,0.04086
3508,883.748,0.04082
3509,883.913,0.04071
3510,884.076,0.04061
3511,884.25,0.0405
3512,884.421,0.04032
3513,884.587,0.0402
3514,884.753,0.04011
3515,884.915,0.04002
3516,885.078,0.04001
3517,885.248,0.04003
3518,885.41,0.04009
3519,885.581,0.04017
3520,885.742,0.04029
3521,885.908,0.04046
3522,886.078,0.04057
3523,886.241,0.04067
3524,886.407,0.04076
3525,886.576,0.04078
3526,886.741,0.04082
3527,886.913,0.04085
3528,887.07,0.04088
3529,887.236,0.04088
3530,887.405,0.04088
3531,887.572,0.04089
3532,887.741,0.04083
3533,887.907,0.04074
3534,888.07,0.04063
3535,888.234,0.04052
3536,888.401,0.04034
3537,888.568,0.04024
3538,888.735,0.04021
3539,888.899,0.04023
3540,889.066,0.04031
3541,889.233,0.04044
3542,889.398,0.04052
3543,889.564,0.0406
3544,889.729,0.0407
3545,889.896,0.04075
3546,890.063,0.0408
3547,890.231,0.04084
3548,890.395,0.04088
3549,890.562,0.04086
3550,890.724,0.04082
3551,890.895,0.04074
3552,891.068,0.04062
3553,891.233,0.04051
3554,891.398,0.0404
3555,891.569,0.0403
3556,891.729,0.0402
3557,891.897,0.04017
3558,892.064,0.04019
3559,892.231,0.04024
3560,892.399,0.0403
3561,892.565,0.04049
3562,892.721,0.04059
3563,892.895,0.04068
3564,893.066,0.04075
3565,893.23,0.04083
3566,893.394,0.04082
3567,893.561,0.04078
3568,893.723,0.04072
3569,893.885,0.04061
3570,894.061,0.04048
3571,894.223,0.04038
3572,894.388,0.04028
3573,894.554,0.04016
3574,894.725,0.04007
3575,894.89,0.04
3576,895.056,0.03994
3577,895.221,0.03995
3578,895.386,0.03993
3579,895.549,0.03993
3580,895.72,0.03997
3581,895.889,0.04006
3582,896.05,0.04019
3583,896.211,0.0403
3584,896.381,0.04041
3585,896.547,0.04052
3586,896.716,0.04064
3587,896.879,0.04072
3588,897.048,0.04074
3589,897.221,0.04069
3590,897.382,0.04056
3591,897.551,0.04047
3592,897.713,0.04038
3593,897.879,0.04022
3594,898.045,0.0401
3595,898.211,0.04002
3596,898.378,0.03995
3597,898.545,0.03996
3598,898.713,0.03994
3599,898.888,0.03994
3600,899.052,0.03999
3601,899.21,0.04009
3602,899.379,0.04022
3603,899.548,0.04033
3604,899.711,0.04044
3605,899.879,0.04054
3606,900.042,0.04066
3607,900.207,0.04074
3608,900.378,0.0408
3609,900.542,0.04081
3610,900.711,0.04071
3611,900.872,0.04062
3612,901.039,0.04053
3613,901.204,0.04036
3614,901.371,0.04024
3615,901.532,0.04014
3616,901.709,0.04006
3617,901.872,0.04003
3618,902.042,0.04
3619,902.205,0.04001
3620,902.366,0.04007
3621,902.533,0.04018
3622,902.698,0.04032
3623,902.867,0.04043
3624,903.031,0.04053
3625,903.196,0.04063
3626,903.361,0.04071
3627,903.527,0.04077
3628,903.699,0.04082
3629,903.871,0.04087
3630,904.029,0.04086
3631,904.2,0.04087
3632,904.367,0.04089
3633,904.53,0.04083
3634,904.694,0.04072
3635,904.857,0.04062
3636,905.031,0.04051
3637,905.192,0.04033
3638,905.359,0.0402
3639,905.525,0.04011
3640,905.693,0.04006
3641,905.856,0.04011
3642,906.026,0.04019
3643,906.191,0.04028
3644,906.354,0.04036
3645,906.52,0.04048
3646,906.685,0.04062
3647,906.854,0.04071
3648,907.02,0.04079
3649,907.184,0.04085
3650,907.351,0.04084
3651,907.517,0.04086
3652,907.679,0.04088
3653,907.85,0.04089
3654,908.015,0.04089
3655,908.177,0.04088
3656,908.347,0.04084
3657,908.513,0.04077
3658,908.678,0.04064
3659,908.845,0.04054
3660,909.008,0.0405
3661,909.18,0.04049
3662,909.35,0.04046
3663,909.509,0.04053
3664,909.678,0.04057
3665,909.846,0.04062
3666,910.011,0.04072
3667,910.177,0.04076
3668,910.346,0.0408
3669,910.514,0.04084
3670,910.683,0.04088
3671,910.847,0.04087
3672,911.01,0.04088
3673,911.181,0.04089
3674,911.346,0.0409
3675,911.513,0.04089
3676,911.676,0.04085
3677,911.844,0.04078
3678,912.015,0.04065
3679,912.182,0.04054
3680,912.353,0.04044
3681,912.515,0.04039
3682,912.68,0.04035
3683,912.843,0.04038
3684,913.01,0.04042
3685,913.173,0.04047
3686,913.342,0.04059
3687,913.503,0.04069
3688,913.673,0.04075
3689,913.839,0.04081
3690,914,0.04087
3691,914.169,0.04086
3692,914.336,0.04087
3693,914.502,0.04088
3694,914.672,0.0409
3695,914.836,0.04088
3696,915.001,0.04082
3697,915.171,0.04073
3698,915.331,0.0406
3699,915.501,0.04052
3700,915.667,0.04049
3701,915.831,0.04049
3702,915.997,0.04049
3703,916.161,0.04059
3704,916.338,0.04065
3705,916.498,0.04071
3706,916.667,0.04082
3707,916.834,0.04086
3708,916.991,0.0409
3709,917.155,0.04094
3710,917.325,0.04098
3711,917.494,0.04097
3712,917.662,0.04098
3713,917.83,0.04099
3714,917.99,0.041
3715,918.156,0.04098
3716,918.33,0.04092
3717,918.491,0.04083
3718,918.662,0.04072
3719,918.829,0.04061
3720,918.991,0.04058
3721,919.156,0.04058
3722,919.315,0.04059
3723,919.487,0.0407
3724,919.651,0.04076
3725,919.813,0.04081
3726,919.981,0.04085
3727,920.153,0.04093
3728,920.32,0.04093
3729,920.484,0.04095
3730,920.653,0.04097
3731,920.819,0.04099
3732,920.983,0.04099
3733,921.147,0.04099
3734,921.32,0.04099
3735,921.481,0.041
3736,921.649,0.04098
3737,921.812,0.04092
3738,921.979,0.04082
3739,922.148,0.04069
3740,922.312,0.04062
3741,922.478,0.04059
3742,922.647,0.04059
3743,922.81,0.04059
3744,922.976,0.04068
3745,923.138,0.04073
3746,923.307,0.04078
3747,923.473,0.04088
3748,923.643,0.0409
3749,923.805,0.04093
3750,923.967,0.04095
3751,924.128,0.04099
3752,924.303,0.04098
3753,924.473,0.04099
3754,924.636,0.04099
3755,924.809,0.04099
3756,924.969,0.04095
3757,925.13,0.04087
3758,925.297,0.04077
3759,925.464,0.04062
3760,925.63,0.0405
3761,925.801,0.04042
3762,925.962,0.04038
3763,926.127,0.04039
3764,926.296,0.04045
3765,926.455,0.04051
3766,926.627,0.04057
3767,926.794,0.04068
3768,926.956,0.04078
3769,927.123,0.04085
3770,927.287,0.04091
3771,927.457,0.04097
3772,927.626,0.04096
3773,927.791,0.04097
3774,927.955,0.04098
3775,928.118,0.041
3776,928.284,0.04099
3777,928.456,0.04099
3778,928.615,0.041
3779,928.775,0.04093
3780,928.941,0.04083
3781,929.108,0.04072
3782,929.274,0.04061
3783,929.447,0.04044
3784,929.61,0.0404
3785,929.772,0.0404
3786,929.938,0.04043
3787,930.105,0.04052
3788,930.27,0.04067
3789,930.437,0.04075
3790,930.607,0.04082
3791,930.768,0.04091
3792,930.932,0.04091
3793,931.097,0.04094
3794,931.267,0.04097
3795,931.434,0.04099
3796,931.597,0.04098
3797,931.764,0.04099
3798,931.926,0.04099
3799,932.1,0.04097
3800,932.265,0.0409
3801,932.428,0.04081
3802,932.598,0.0407
3803,932.762,0.04054
3804,932.929,0.04046
3805,933.093,0.04044
3806,933.263,0.04045
3807,933.431,0.0405
3808,933.594,0.04061
3809,933.767,0.04069
3810,933.934,0.04075
3811,934.101,0.04081
3812,934.26,0.04087
3813,934.424,0.04091
3814,934.589,0.04095
3815,934.749,0.04098
3816,934.914,0.04097
3817,935.081,0.04098
3818,935.246,0.04099
3819,935.412,0.041
3820,935.584,0.04099
3821,935.752,0.04093
3822,935.919,0.04084
3823,936.082,0.04073
3824,936.248,0.04058
3825,936.417,0.04046
3826,936.578,0.04038
3827,936.75,0.04035
3828,936.915,0.04038
3829,937.081,0.04045
3830,937.244,0.04051
3831,937.412,0.04058
3832,937.578,0.04069
3833,937.738,0.04079
3834,937.907,0.04086
3835,938.073,0.04091
3836,938.239,0.04097
3837,938.4,0.04096
3838,938.563,0.04097
3839,938.732,0.04098
3840,938.898,0.041
3841,939.061,0.04099
3842,939.232,0.04097
3843,939.401,0.04093
3844,939.56,0.04081
3845,939.727,0.0407
3846,939.894,0.04059
3847,940.063,0.04051
3848,940.227,0.0404
3849,940.392,0.04042
3850,940.561,0.04045
3851,940.73,0.04049
3852,940.892,0.04061
3853,941.056,0.04074
3854,941.224,0.04082
3855,941.388,0.04089
3856,941.554,0.04096
3857,941.717,0.04095
3858,941.888,0.04096
3859,942.055,0.04098
3860,942.217,0.041
3861,942.392,0.04099
3862,942.556,0.04098
3863,942.717,0.04096
3864,942.885,0.04086
3865,943.053,0.04075
3866,943.217,0.04064
3867,943.387,0.04053
3868,943.556,0.04036
3869,943.716,0.04033
3870,943.872,0.04034
3871,944.045,0.04038
3872,944.214,0.04049
3873,944.375,0.04065
3874,944.539,0.04074
3875,944.707,0.04082
3876,944.877,0.0409
3877,945.039,0.04091
3878,945.205,0.04094
3879,945.373,0.04097
3880,945.539,0.04099
3881,945.703,0.04098
3882,945.867,0.04099
3883,946.03,0.04099
3884,946.197,0.041
3885,946.365,0.04098
3886,946.535,0.04093
3887,946.701,0.04084
3888,946.871,0.04076
3889,947.034,0.04066
3890,947.195,0.04066
3891,947.357,0.04067
3892,947.525,0.04068
3893,947.691,0.04072
3894,947.856,0.04082
3895,948.026,0.04087
3896,948.187,0.04091
3897,948.349,0.04098
3898,948.529,0.04096
3899,948.691,0.04097
3900,948.857,0.04098
3901,949.02,0.041
3902,949.187,0.04099
3903,949.351,0.04099
3904,949.517,0.041
3905,949.684,0.041
3906,949.847,0.041
3907,950.011,0.041
3908,950.182,0.04099
3909,950.344,0.04092
3910,950.514,0.04082
3911,950.68,0.04072
3912,950.842,0.04067
3913,951.011,0.04058
3914,951.169,0.04059
3915,951.341,0.04062
3916,951.505,0.04064
3917,951.671,0.04073
3918,951.838,0.04082
3919,952.002,0.04087
3920,952.167,0.04091
3921,952.337,0.04098
3922,952.498,0.04096
3923,952.665,0.04097
3924,952.83,0.04098
3925,952.995,0.041
3926,953.164,0.04099
3927,953.327,0.04099
3928,953.499,0.041
3929,953.658,0.04099
3930,953.826,0.04093
3931,953.992,0.04083
3932,954.154,0.04072
3933,954.32,0.04057
3934,954.481,0.04049
3935,954.649,0.04046
3936,954.816,0.04047
3937,954.986,0.04051
3938,955.156,0.04062
3939,955.318,0.04069
3940,955.482,0.04075
3941,955.641,0.04085
3942,955.813,0.04088
3943,955.982,0.04092
3944,956.145,0.04095
3945,956.309,0.04099
3946,956.474,0.04098
3947,956.641,0.04098
3948,956.81,0.04099
3949,956.973,0.041
3950,957.145,0.041
3951,957.308,0.041
3952,957.47,0.04099
3953,957.635,0.04095
3954,957.8,0.04084
3955,957.966,0.04077
3956,958.133,0.04074
3957,958.298,0.04073
3958,958.458,0.04066
3959,958.626,0.04072
3960,958.794,0.04076
3961,958.962,0.04079
3962,959.121,0.04088
3963,959.29,0.0409
3964,959.454,0.04093
3965,959.62,0.04095
3966,959.781,0.04099
3967,959.947,0.04098
3968,960.114,0.04099
3969,960.287,0.04099
3970,960.45,0.041
3971,960.616,0.041
3972,960.785,0.041
3973,960.95,0.041
3974,961.117,0.04095
3975,961.277,0.04087
3976,961.447,0.04076
3977,961.611,0.04066
3978,961.777,0.04049
3979,961.939,0.04045
3980,962.112,0.04046
3981,962.272,0.04047
3982,962.442,0.04055
3983,962.602,0.04068
3984,962.77,0.04076
3985,962.934,0.04083
3986,963.106,0.04092
3987,963.269,0.04092
3988,963.436,0.04094
3989,963.601,0.04097
3990,963.755,0.04099
3991,963.924,0.04098
3992,964.093,0.04099
3993,964.261,0.04099
3994,964.42,0.041
3995,964.589,0.041
3996,964.757,0.041
3997,964.926,0.041
3998,965.092,0.041
3999,965.258,0.04101
4000,965.423,0.04105
4001,965.583,0.04113
4002,965.758,0.04114
4003,965.921,0.04119
4004,966.084,0.0412
4005,966.255,0.04119
4006,966.411,0.04111
4007,966.579,0.04107
4008,966.747,0.04105
4009,966.911,0.04102
4010,967.075,0.04106
4011,967.25,0.04102
4012,967.412,0.04101
4013,967.574,0.041
4014,967.742,0.04101
4015,967.903,0.041
4016,968.074,0.041
4017,968.24,0.041
4018,968.404,0.041
4019,968.574,0.041
4020,968.737,0.041
4021,968.903,0.04103
4022,969.069,0.04104
4023,969.229,0.04108
4024,969.398,0.04109
4025,969.564,0.04109
4026,969.726,0.04103
4027,969.895,0.04106
4028,970.062,0.04107
4029,970.222,0.04105
4030,970.384,0.04109
4031,970.55,0.04103
4032,970.716,0.04101
4033,970.881,0.041
4034,971.045,0.04102
4035,971.21,0.04101
4036,971.372,0.041
4037,971.539,0.041
4038,971.707,0.041
4039,971.868,0.041
4040,972.04,0.041
4041,972.205,0.041
4042,972.366,0.041
4043,972.534,0.041
4044,972.701,0.04099
4045,972.867,0.04096
4046,973.031,0.04089
4047,973.195,0.04081
4048,973.365,0.04077
4049,973.527,0.04076
4050,973.692,0.04077
4051,973.853,0.04073
4052,974.027,0.04081
4053,974.192,0.04085
4054,974.363,0.04088
4055,974.525,0.04097
4056,974.692,0.04095
4057,974.848,0.04096
4058,975.016,0.04097
4059,975.179,0.041
4060,975.345,0.04099
4061,975.507,0.04099
4062,975.679,0.041
4063,975.841,0.041
4064,976.011,0.041
4065,976.17,0.041
4066,976.339,0.041
4067,976.506,0.041
4068,976.668,0.041
4069,976.83,0.04098
4070,976.994,0.04093
4071,977.163,0.04081
4072,977.333,0.0407
4073,977.494,0.04062
4074,977.657,0.04057
4075,977.826,0.0405
4076,977.993,0.04053
4077,978.159,0.04057
4078,978.317,0.0406
4079,978.486,0.04072
4080,978.644,0.04081
4081,978.808,0.04087
4082,978.976,0.04091
4083,979.144,0.04097
4084,979.308,0.04096
4085,979.476,0.04097
4086,979.641,0.04098
4087,979.808,0.041
4088,979.977,0.04099
4089,980.137,0.04099
4090,980.295,0.041
4091,980.461,0.041
4092,980.626,0.04097
4093,980.791,0.04091
4094,980.958,0.04081
4095,981.13,0.04067
4096,981.292,0.04056
4097,981.455,0.04047
4098,981.619,0.04043
4099,981.786,0.04041
4100,981.951,0.04047
4101,982.116,0.04052
4102,982.278,0.04058
4103,982.446,0.04069
4104,982.613,0.04079
4105,982.783,0.04085
4106,982.946,0.04091
4107,983.107,0.04097
4108,983.274,0.04096
4109,983.435,0.04097
4110,983.602,0.04098
4111,983.773,0.041
4112,983.94,0.04099
4113,984.103,0.04099
4114,984.268,0.041
4115,984.429,0.041
4116,984.598,0.041
4117,984.761,0.041
4118,984.929,0.041
4119,985.089,0.041
4120,985.26,0.04094
4121,985.422,0.04091
4122,985.585,0.0409
4123,985.748,0.0409
4124,985.915,0.04083
4125,986.078,0.04089
4126,986.243,0.04092
4127,986.41,0.04093
4128,986.576,0.04099
4129,986.746,0.04097
4130,986.909,0.04097
4131,987.079,0.04097
4132,987.24,0.04101
4133,987.402,0.04099
4134,987.568,0.04099
4135,987.739,0.04099
4136,987.901,0.041
4137,988.065,0.04099
4138,988.23,0.04096
4139,988.398,0.04089
4140,988.562,0.04076
4141,988.726,0.04065
4142,988.898,0.04054
4143,989.055,0.04043
4144,989.221,0.04029
4145,989.386,0.04019
4146,989.555,0.04012
4147,989.72,0.0401
4148,989.883,0.04019
4149,990.049,0.0403
4150,990.224,0.0404
4151,990.384,0.04049
4152,990.55,0.0406
4153,990.718,0.04073
4154,990.876,0.04082
4155,991.034,0.04089
4156,991.208,0.04096
4157,991.375,0.04095
4158,991.541,0.04096
4159,991.706,0.04098
4160,991.867,0.041
4161,992.039,0.04099
4162,992.197,0.04099
4163,992.363,0.04098
4164,992.534,0.0409
4165,992.695,0.04079
4166,992.86,0.04068
4167,993.026,0.04058
4168,993.194,0.04039
4169,993.356,0.04028
4170,993.527,0.0402
4171,993.689,0.04017
4172,993.855,0.04025
4173,994.021,0.04035
4174,994.184,0.04044
4175,994.354,0.04052
4176,994.523,0.04063
4177,994.678,0.04075
4178,994.847,0.04084
4179,995.017,0.0409
4180,995.18,0.04096
4181,995.349,0.04095
4182,995.513,0.04097
4183,995.676,0.04098
4184,995.833,0.041
4185,995.999,0.04099
4186,996.168,0.04099
4187,996.335,0.041
4188,996.499,0.041
4189,996.661,0.04099
4190,996.83,0.04096
4191,996.999,0.04089
4192,997.165,0.04076
4193,997.329,0.04065
4194,997.498,0.04054
4195,997.662,0.04043
4196,997.821,0.04029
4197,997.988,0.04019
4198,998.151,0.04013
4199,998.323,0.04013
4200,998.486,0.04023
4201,998.656,0.04035
4202,998.813,0.04045
4203,998.982,0.04055
4204,999.145,0.04064
4205,999.31,0.04076
4206,999.481,0.04084
4207,999.635,0.04091
4208,999.802,0.04096
4209,999.962,0.04095
4210,1000.131,0.04097
4211,1000.297,0.04098
4212,1000.466,0.04099
4213,1000.629,0.041
4214,1000.797,0.041
4215,1000.962,0.041
4216,1001.124,0.041
4217,1001.29,0.04099
4218,1001.457,0.04094
4219,1001.619,0.04086
4220,1001.782,0.04076
4221,1001.946,0.04065
4222,1002.106,0.04063
4223,1002.276,0.04063
4224,1002.446,0.04064
4225,1002.613,0.04067
4226,1002.772,0.04078
4227,1002.938,0.04084
4228,1003.104,0.04088
4229,1003.265,0.04096
4230,1003.429,0.04095
4231,1003.597,0.04096
4232,1003.761,0.04098
4233,1003.927,0.041
4234,1004.087,0.04099
4235,1004.256,0.04099
4236,1004.421,0.041
4237,1004.583,0.041
4238,1004.746,0.041
4239,1004.919,0.041
4240,1005.088,0.041
4241,1005.249,0.041
4242,1005.409,0.041
4243,1005.58,0.04099
4244,1005.737,0.04097
4245,1005.91,0.04087
4246,1006.073,0.04076
4247,1006.242,0.04065
4248,1006.402,0.04055
4249,1006.565,0.04041
4250,1006.733,0.0404
4251,1006.9,0.04042
4252,1007.07,0.04045
4253,1007.232,0.04056
4254,1007.398,0.04071
4255,1007.561,0.0408
4256,1007.731,0.04087
4257,1007.885,0.04095
4258,1008.05,0.04094
4259,1008.219,0.04096
4260,1008.387,0.04098
4261,1008.55,0.04099
4262,1008.712,0.04099
4263,1008.881,0.04099
4264,1009.048,0.041
4265,1009.211,0.041
4266,1009.371,0.041
4267,1009.535,0.041
4268,1009.705,0.041
4269,1009.864,0.041
4270,1010.029,0.041
4271,1010.198,0.041
4272,1010.364,0.041
4273,1010.53,0.041
4274,1010.689,0.04096
4275,1010.857,0.04088
4276,1011.017,0.04077
4277,1011.183,0.04067
4278,1011.355,0.04057
4279,1011.519,0.04055
4280,1011.68,0.04055
4281,1011.847,0.04057
4282,1012.014,0.04064
4283,1012.178,0.04077
4284,1012.34,0.04084
4285,1012.502,0.04089
4286,1012.677,0.04097
4287,1012.842,0.04095
4288,1013.007,0.04097
4289,1013.173,0.04098
4290,1013.337,0.041
4291,1013.501,0.04099
4292,1013.671,0.04099
4293,1013.827,0.041
4294,1013.995,0.041
4295,1014.166,0.041
4296,1014.325,0.041
4297,1014.488,0.041
4298,1014.655,0.041
4299,1014.816,0.041
4300,1014.986,0.041
4301,1015.154,0.041
4302,1015.316,0.04093
4303,1015.475,0.04083
4304,1015.645,0.04073
4305,1015.813,0.04067
4306,1015.978,0.04056
4307,1016.145,0.04057
4308,1016.305,0.04058
4309,1016.47,0.04061
4310,1016.637,0.0407
4311,1016.804,0.0408
4312,1016.96,0.04086
4313,1017.126,0.04091
4314,1017.291,0.04097
4315,1017.458,0.04096
4316,1017.622,0.04097
4317,1017.785,0.04098
4318,1017.952,0.041
4319,1018.112,0.04099
4320,1018.285,0.04099
4321,1018.446,0.041
4322,1018.615,0.041
4323,1018.782,0.041
4324,1018.946,0.041
4325,1019.104,0.041
4326,1019.263,0.041
4327,1019.44,0.041
4328,1019.606,0.041
4329,1019.769,0.041
4330,1019.93,0.041
4331,1020.097,0.041
4332,1020.262,0.041
4333,1020.422,0.04099
4334,1020.588,0.04095
4335,1020.752,0.04089
4336,1020.92,0.04086
4337,1021.08,0.04085
4338,1021.242,0.04085
4339,1021.409,0.04084
4340,1021.572,0.04084
4341,1021.736,0.04084
4342,1021.904,0.04085
4343,1022.063,0.0409
4344,1022.235,0.04095
4345,1022.397,0.04099
4346,1022.565,0.041
4347,1022.73,0.041
4348,1022.897,0.041
4349,1023.057,0.041
4350,1023.229,0.041
