Repository: MaCFP/matl-db

# matl-db

#### Welcome to the MaCFP Condensed Phase Subgroup database!

The MaCFP Condensed Phase Working Group was organized to enable the fire safety science research community to make significant progress towards establishing a common framework for the selection of experiments and the methodologies used to analyze these experiments when developing pyrolysis models. Key objectives of this effort include:
- Cataloguing current approaches used to parameterize pyrolysis models;
- Developing standard data set formats for experimental data on pyrolysis;
- Developing requirements for data set quality and establishing a data review committee;
- Quantifying the inter-laboratory variability for comparable experimental datasets; and
- Assessing the impact of the variability of model parameters on fire growth predictions

#### In preparation for MaCFP-4, please read the following:

[Guidelines for Participation in the MaCFP-4 Workshop (2026)](https://github.com/MaCFP/macfp-db/releases/download/macfp-4.0/MaCFP-4_Guidelines_for_Participation.pdf)

[Presentation of Target Experiments and Modeling Guidelines for the upcoming MaCFP-4 Workshop (meeting recording and presentation slides)](https://github.com/MaCFP/macfp-db/releases/tag/macfp-4.0)

Please visit our [wiki pages](https://github.com/MaCFP/matl-db/wiki/How-to-Contribute) for additional details, including how to contribute (experimentalists and modelers).

## How to interpret and use measurement data in this repository for pyrolysis model calibration and validation
#

### Key factors influencing material response during tests
In this directory, experimental measurements from both mg- and g-scale tests (conducted by 16 unique fire safety science institutions around the world) are available. Every effort was made to remove variability between results due to potential differences in material composition by sharing samples of the same exact PMMA, prepared for mg- and g-scale experiments: that is, all tests were performed on the exact same material, from the same source, and prepared in the same form (excluding minor variations, ~5%, in sample slab thickness, as produced by the manufacturer).

In many cases, data from the same test type under the same nominal test conditions that was provided by different institutions showed qualitative agreement; in others, variations are apparent. Some variations between datasets are simply stochastic (i.e., random, unavoidable noise in repeated tests). However, others may result from systematic causes such as calibration differences in mg-scale experiments or sample holder, insulation type, and/or heater temperature in g-scale experiments. When such measurement data is used as a reference for comparison with the results of numerical simulations, it is the responsibility of users of this data to be aware factors that can can affect this smaterial flammability response. A short summary of these factors is provided below. For further detail, the user of this data is referred to the [Preliminary Summary of Experimental Measurements Document](https://github.com/MaCFP/matl-db/releases/tag/v1.0.0)

#### Milligram-scale experiments
- Heating Rate
- Gaseous Environment
- Crucible Type
- Apparatus Calibration (should be performed for idential test conditions: heating rate, gaseous environment, crucible type)
- Baseline Correction (especially for DSC measurements)
- Initial Sample Mass (and geometry)

#### Gram-scale experiments
- Incident Heat Flux (and uniformity across sample's surface)
- Gaseous Environment (and flow rate, which can affect convective heat transfer at the sample's surface prior to gasification or burning)
- Backing Material (e.g., the presence or absence of an insulating substrate, and its thermal properties)
- Heater Temperature
- Exposed Sample Surface Area
- Sample Holder Characteristics (including the use/non-use of a retainer frame)
- Baseline Correction (especially for HRR measurements)
- Temperature Measurement Instrumentation and Location (e.g., IR camera vs. thermocouple; thermal contact)
#
#

### Outlier Criteria: Identification of clearly incorrect behavior in measurement data
With the help of the experimentalists who performed these experiments and shared their data, significant effort has been made to provide consistent formatting of measurement results and to identify and correct small errors that may have arised either during testing, submission, or compilation and standardization of formating. Despite these efforts, clear outliers can sometimes be identified. Criteria defining these clear outliers are defined below; it is suggested that, for further analysis, users omit data sets that do not meet these criteria.

#### Milligram-scale experiments
For all mg-scale tests, average steady state heating rate must match nominal conditions.

File: PMMA/Calibration_Data/UClan/UClan_TGA_N2_10K_1.csv
Time,Temperature,Mass
[s],[K],[mg]
0,309.042,5.28382
40,314.009,5.2825
80,320.326,5.28168
120,326.832,5.2809
160,333.35,5.27986
200,339.859,5.27949
240,346.359,5.28032
280,352.837,5.28015
320,359.336,5.2816
360,365.858,5.28284
400,372.374,5.28351
440,378.928,5.28416
480,385.473,5.28666
520,392.045,5.28789
560,398.62,5.28853
600,405.225,5.28957
640,411.853,5.28938
680,418.496,5.289
720,425.146,5.288
760,431.809,5.2878
800,438.493,5.28612
840,445.19,5.28261
880,451.888,5.27592
920,458.593,5.26758
960,465.312,5.2586
1000,472.042,5.24789
1040,478.768,5.23608
1080,485.512,5.2219
1120,492.262,5.20952
1160,499.018,5.20537
1200,505.787,5.20744
1240,512.54,5.20853
1280,519.291,5.20883
1320,526.049,5.20677
1360,532.806,5.20127
1400,539.57,5.19411
1440,546.326,5.18112
1480,553.095,5.16249
1520,559.874,5.13506
1560,566.629,5.10018
1600,573.372,5.05834
1640,580.104,5.00994
1680,586.822,4.95159
1720,593.515,4.8707
1760,600.196,4.75378
1800,606.854,4.58062
1840,613.481,4.32962
1880,620.09,3.98138
1920,626.682,3.53145
1960,633.289,2.99483
2000,639.927,2.41181
2040,646.624,1.83682
2080,653.364,1.32112
2120,660.152,0.91666
2160,666.921,0.632028
2200,673.696,0.452223
2240,680.42,0.35134
2280,687.131,0.298373
2320,693.816,0.272592
2360,700.46,0.258447
2400,707.109,0.251715
2440,713.729,0.25291
2480,720.317,0.25494
2520,726.914,0.257477
2560,733.512,0.260732
2600,740.096,0.262889
2640,746.685,0.265857
2680,753.288,0.268215
2720,759.889,0.269725
2760,766.495,0.272
2800,773.099,0.274
2840,779.713,0.27617
2880,786.306,0.277997
2920,792.897,0.279834
2960,799.492,0.282045
3000,806.1,0.284997
3040,812.691,0.286465
3080,819.26,0.288988
3120,825.838,0.290944
3160,832.425,0.293
3200,839.001,0.295991
3240,845.572,0.298934
3280,852.117,0.301636
3320,858.657,0.304625
3360,865.196,0.307216
3400,871.731,0.309832
3440,878.261,0.311999
3480,884.792,0.314999
3520,891.325,0.316996
3560,897.852,0.31977
3600,904.386,0.321133
3640,910.912,0.324
3680,917.439,0.325986
3720,923.969,0.328439
3760,930.498,0.329984
3800,937.029,0.331522
3840,943.56,0.333967
3880,950.096,0.336352
3920,956.615,0.33794
3960,963.139,0.34
