Repository: MaCFP/matl-db

# matl-db

#### Welcome to the MaCFP Condensed Phase Subgroup database!

The MaCFP Condensed Phase Working Group was organized to enable the fire safety science research community to make significant progress towards establishing a common framework for the selection of experiments and the methodologies used to analyze these experiments when developing pyrolysis models. Key objectives of this effort include:
- Cataloguing current approaches used to parameterize pyrolysis models;
- Developing standard data set formats for experimental data on pyrolysis;
- Developing requirements for data set quality and establishing a data review committee;
- Quantifying the inter-laboratory variability for comparable experimental datasets; and
- Assessing the impact of the variability of model parameters on fire growth predictions

#### In preparation for MaCFP-4, please read the following:

[Guidelines for Participation in the MaCFP-4 Workshop (2026)](https://github.com/MaCFP/macfp-db/releases/download/macfp-4.0/MaCFP-4_Guidelines_for_Participation.pdf)

[Presentation of Target Experiments and Modeling Guidelines for the upcoming MaCFP-4 Workshop (meeting recording and presentation slides)](https://github.com/MaCFP/macfp-db/releases/tag/macfp-4.0)

Please visit our [wiki pages](https://github.com/MaCFP/matl-db/wiki/How-to-Contribute) for additional details, including how to contribute (experimentalists and modelers).

## How to interpret and use measurement data in this repository for pyrolysis model calibration and validation
#

### Key factors influencing material response during tests
In this directory, experimental measurements from both mg- and g-scale tests (conducted by 16 unique fire safety science institutions around the world) are available. Every effort was made to remove variability between results due to potential differences in material composition by sharing samples of the same exact PMMA, prepared for mg- and g-scale experiments: that is, all tests were performed on the exact same material, from the same source, and prepared in the same form (excluding minor variations, ~5%, in sample slab thickness, as produced by the manufacturer).

In many cases, data from the same test type under the same nominal test conditions that was provided by different institutions showed qualitative agreement; in others, variations are apparent. Some variations between datasets are simply stochastic (i.e., random, unavoidable noise in repeated tests). However, others may result from systematic causes such as calibration differences in mg-scale experiments or sample holder, insulation type, and/or heater temperature in g-scale experiments. When such measurement data is used as a reference for comparison with the results of numerical simulations, it is the responsibility of users of this data to be aware factors that can can affect this smaterial flammability response. A short summary of these factors is provided below. For further detail, the user of this data is referred to the [Preliminary Summary of Experimental Measurements Document](https://github.com/MaCFP/matl-db/releases/tag/v1.0.0)

#### Milligram-scale experiments
- Heating Rate
- Gaseous Environment
- Crucible Type
- Apparatus Calibration (should be performed for idential test conditions: heating rate, gaseous environment, crucible type)
- Baseline Correction (especially for DSC measurements)
- Initial Sample Mass (and geometry)

#### Gram-scale experiments
- Incident Heat Flux (and uniformity across sample's surface)
- Gaseous Environment (and flow rate, which can affect convective heat transfer at the sample's surface prior to gasification or burning)
- Backing Material (e.g., the presence or absence of an insulating substrate, and its thermal properties)
- Heater Temperature
- Exposed Sample Surface Area
- Sample Holder Characteristics (including the use/non-use of a retainer frame)
- Baseline Correction (especially for HRR measurements)
- Temperature Measurement Instrumentation and Location (e.g., IR camera vs. thermocouple; thermal contact)
#
#

### Outlier Criteria: Identification of clearly incorrect behavior in measurement data
With the help of the experimentalists who performed these experiments and shared their data, significant effort has been made to provide consistent formatting of measurement results and to identify and correct small errors that may have arised either during testing, submission, or compilation and standardization of formating. Despite these efforts, clear outliers can sometimes be identified. Criteria defining these clear outliers are defined below; it is suggested that, for further analysis, users omit data sets that do not meet these criteria.

#### Milligram-scale experiments
For all mg-scale tests, average steady state heating rate must match nominal conditions.

File: PMMA/Calibration_Data/ULSTER/ULSTER_Cone_25kW_2.csv
Time,Mass,HRR
[s],[g],[kW/m2]
0,71.01,0
1,71.01,4
2,71.018,4.7
3,71.018,4.1
4,71.018,4.1
5,71.018,4.1
6,71.018,3.4
7,71.023,2.8
8,71.031,3.4
9,71.04,3.4
10,71.05,2.8
11,71.061,3.5
12,71.072,4.1
13,71.083,4.1
14,71.094,3.5
15,71.103,3.5
16,71.113,3.5
17,71.122,3
18,71.131,3
19,71.139,2.3
20,71.147,1.7
21,71.155,2.3
22,71.162,1.7
23,71.168,1.1
24,71.174,0
25,71.18,1.1
26,71.185,0
27,71.19,0
28,71.194,0
29,71.198,0
30,71.202,0
31,71.206,0
32,71.209,0
33,71.212,0
34,71.215,0
35,71.217,0
36,71.22,0
37,71.222,0
38,71.224,0
39,71.226,0
40,71.228,0
41,71.23,0
42,71.232,0
43,71.233,0
44,71.234,0
45,71.235,0
46,71.236,0
47,71.237,0
48,71.238,0
49,71.238,0
50,71.239,0
51,71.239,0
52,71.241,0
53,71.242,0.6
54,71.243,0
55,71.243,0.6
56,71.244,0.6
57,71.245,0.6
58,71.245,0.6
59,71.245,1.8
60,71.245,1.1
61,71.245,1.1
62,71.244,1.8
63,71.243,2.4
64,71.242,2.4
65,71.241,0.6
66,71.239,1.1
67,71.237,0.6
68,71.234,0.6
69,71.232,0
70,71.229,0
71,71.226,0.6
72,71.222,0.6
73,71.218,1.1
74,71.214,0.6
75,71.209,1.7
76,71.204,0.6
77,71.198,0.6
78,71.192,1.1
79,71.186,1.1
80,71.179,1.8
81,71.171,1.1
82,71.163,1.1
83,71.155,1.8
84,71.146,2.4
85,71.136,1.8
86,71.125,1.3
87,71.114,1.1
88,71.103,1.1
89,71.09,0.6
90,71.077,0.6
91,71.063,0.6
92,71.048,0.6
93,71.033,1.1
94,71.017,1.1
95,70.999,1.1
96,70.981,1.8
97,70.962,1.8
98,70.942,1.1
99,70.921,1.8
100,70.899,1.1
101,70.876,1.8
102,70.852,0.6
103,70.826,1.1
104,70.8,1.1
105,70.773,1.1
106,70.744,1.8
107,70.714,1.1
108,70.683,1.1
109,70.651,1.1
110,70.617,1.1
111,70.582,1.8
112,70.547,1.1
113,70.509,0.6
114,70.47,0.6
115,70.43,1.8
116,70.389,1.8
117,70.346,2.4
118,70.301,2.4
119,70.256,2.3
120,70.209,2.3
121,70.16,2.3
122,70.11,1.7
123,70.059,3.4
124,70.006,4
125,69.952,6.3
126,69.896,10.1
127,69.839,13.5
128,69.78,19.8
129,69.72,32.7
130,69.658,42
131,69.595,67.3
132,69.53,83
133,69.464,100.2
134,69.396,133.1
135,69.327,152
136,69.257,167.8
137,69.185,196.9
138,69.111,212.2
139,69.036,236.8
140,68.96,247.8
141,68.883,258.8
142,68.804,277
143,68.723,287.4
144,68.642,294.1
145,68.558,305.3
146,68.474,309.7
147,68.389,313.2
148,68.302,321.6
149,68.214,327.8
150,68.124,336
151,68.034,342.6
152,67.943,346.7
153,67.85,355.7
154,67.756,360
155,67.661,363.1
156,67.565,365.3
157,67.467,369.9
158,67.369,373
159,67.27,374
160,67.169,374.4
161,67.068,376.4
162,66.966,376.8
163,66.862,373.8
164,66.758,372.5
165,66.654,371.9
166,66.548,373
167,66.441,373.2
168,66.334,374
169,66.225,374
170,66.116,374.5
171,66.007,376.1
172,65.896,375.8
173,65.785,377.5
174,65.674,376.4
175,65.561,378.8
176,65.448,379.7
177,65.334,380.7
178,65.22,382.3
179,65.106,384.1
180,64.99,387.3
181,64.875,391.8
182,64.758,394.5
183,64.641,392.6
184,64.524,392.6
185,64.406,393.4
186,64.288,393.1
187,64.169,392.3
188,64.05,390.9
189,63.931,390.7
190,63.811,391.1
191,63.691,390.9
192,63.57,391.9
193,63.449,393.1
194,63.328,392.2
195,63.206,392
196,63.083,393.4
197,62.961,393.8
198,62.838,395.5
199,62.715,395.5
200,62.591,392.6
201,62.467,393.4
202,62.343,394.3
203,62.218,395.8
204,62.094,396.6
205,61.968,397.2
206,61.842,396.9
207,61.717,395.7
208,61.591,398.6
209,61.464,401.9
210,61.337,401.8
211,61.211,405.9
212,61.083,405.9
213,60.955,409.1
214,60.827,412.6
215,60.699,413.5
216,60.57,412.7
217,60.441,414.4
218,60.312,416.6
219,60.183,419.5
220,60.053,421.9
221,59.922,421.5
222,59.792,421.8
223,59.661,418.8
224,59.529,418.2
225,59.397,421.3
226,59.265,423
227,59.133,423.5
228,59,425
229,58.867,425.9
230,58.733,425.5
231,58.599,422
232,58.465,421.1
233,58.33,421.4
234,58.195,421.7
235,58.059,421.8
236,57.923,422
237,57.787,421.7
238,57.651,419
239,57.514,415.5
240,57.376,415.5
241,57.238,413.5
242,57.1,414.4
243,56.961,414.7
244,56.822,415.8
245,56.683,415.9
246,56.543,417.2
247,56.403,419.8
248,56.263,420.2
249,56.122,421.8
250,55.98,423.2
251,55.838,423.6
252,55.696,427.8
253,55.554,430.6
254,55.411,432
255,55.268,435.2
256,55.124,436.7
257,54.98,432.2
258,54.836,431.9
259,54.691,432.7
260,54.546,432.4
261,54.4,433.1
262,54.254,436.9
263,54.108,439.7
264,53.962,438.2
265,53.815,439.4
266,53.667,437.5
267,53.52,439.4
268,53.372,441.9
269,53.223,444.2
270,53.075,447.7
271,52.926,447.5
272,52.777,447.2
273,52.627,449.3
274,52.477,448.3
275,52.327,445.8
276,52.177,450
277,52.026,452.6
278,51.875,455.8
279,51.724,457
280,51.572,458.4
281,51.42,459.2
282,51.268,456.5
283,51.116,455.9
284,50.963,460.3
285,50.81,459.4
286,50.657,457.2
287,50.503,456.5
288,50.35,455.9
289,50.196,456
290,50.042,454.7
291,49.887,457.6
292,49.733,457.2
293,49.578,455.8
294,49.423,457.4
295,49.267,458
296,49.111,457.7
297,48.955,458.5
298,48.799,459
299,48.643,462
300,48.486,464.2
301,48.329,460.9
302,48.172,460.2
303,48.014,461.5
304,47.857,465
305,47.698,470.8
306,47.54,473.3
307,47.382,474.7
308,47.223,474
309,47.064,476.8
310,46.905,481.6
311,46.745,482.3
312,46.586,481.1
313,46.425,484.4
314,46.265,483.4
315,46.104,480.7
316,45.944,483.3
317,45.782,484
318,45.62,480.7
319,45.459,482.2
320,45.297,483
321,45.134,485.1
322,44.971,485.9
323,44.808,485.2
324,44.645,491
325,44.482,493.3
326,44.318,495.2
327,44.153,499.9
328,43.989,502.6
329,43.824,502.6
330,43.658,501
331,43.492,500.6
332,43.327,499.2
333,43.16,499.5
334,42.993,499.3
335,42.827,499.5
336,42.659,499.9
337,42.491,498.3
338,42.323,500
339,42.154,497.7
340,41.986,501.9
341,41.816,506.5
342,41.647,509.4
343,41.477,512.5
344,41.306,516.8
345,41.135,516.4
346,40.964,514.9
347,40.793,516.3
348,40.621,516.6
349,40.448,518.9
350,40.276,519.8
351,40.102,524
352,39.929,523.2
353,39.755,524.3
354,39.581,526.1
355,39.406,524.9
356,39.23,523.1
357,39.055,524
358,38.879,523.9
359,38.702,524.1
360,38.525,522.6
361,38.348,524.4
362,38.17,524.3
363,37.992,521.7
364,37.814,521.3
365,37.635,523.6
366,37.456,522.4
367,37.276,525.2
368,37.095,524.8
369,36.915,524.3
370,36.734,519.9
371,36.553,517.8
372,36.371,517.4
373,36.189,518.6
374,36.006,520.2
375,35.824,520.8
376,35.641,522.2
377,35.457,525
378,35.273,532.4
379,35.089,536.6
380,34.905,543.8
381,34.72,547.5
382,34.535,549.4
383,34.349,549.2
384,34.163,548.1
385,33.978,545.1
386,33.791,549.9
387,33.605,554.9
388,33.418,553.3
389,33.232,552.4
390,33.044,559.3
391,32.857,563.5
392,32.67,562.4
393,32.482,564.1
394,32.294,565.3
395,32.107,569
396,31.919,574.5
397,31.73,576.7
398,31.543,578.5
399,31.355,583.8
400,31.167,587.2
401,30.979,587.8
402,30.791,590.6
403,30.603,593.2
404,30.415,595.6
405,30.227,595.6
406,30.039,598.1
407,29.852,595.1
408,29.664,595
409,29.477,600.8
410,29.29,601.4
411,29.104,602.4
412,28.917,606.3
413,28.731,610.7
414,28.545,611
415,28.36,616.8
416,28.175,624.5
417,27.99,639.1
418,27.806,650.1
419,27.621,660
420,27.438,676.7
421,27.255,687.4
422,27.073,696
423,26.891,704.7
424,26.709,707
425,26.528,705.2
426,26.348,699.4
427,26.168,694.2
428,25.989,679.4
429,25.811,664.5
430,25.633,654.3
431,25.456,639.8
432,25.279,631.4
433,25.104,618.1
434,24.928,606.7
435,24.754,596
436,24.581,586.8
437,24.408,584.2
438,24.236,576.8
439,24.065,573.6
440,23.894,572.4
441,23.725,570.8
442,23.556,569.1
443,23.388,568.1
444,23.221,564.9
445,23.055,561.1
446,22.89,558.1
447,22.726,557.3
448,22.562,557.3
449,22.399,556
450,22.238,555.9
451,22.077,552.7
452,21.918,547
453,21.759,544.5
454,21.601,542.6
455,21.444,536.5
456,21.288,535.1
457,21.134,529.9
458,20.98,526.1
459,20.827,525.9
460,20.675,525
461,20.524,525.1
462,20.375,524
463,20.226,524.8
464,20.078,525.1
465,19.932,524.9
466,19.786,521.8
467,19.641,524.3
468,19.498,519.1
469,19.355,519.2
470,19.214,518.3
471,19.074,517.4
472,18.935,514.1
473,18.797,509
474,18.659,506
475,18.524,505.1
476,18.389,500.9
477,18.255,499.9
478,18.122,496.7
479,17.991,491.3
480,17.861,484.5
481,17.732,479.3
482,17.603,478.3
483,17.476,476.3
484,17.351,473.2
485,17.226,473.4
486,17.102,470.9
487,16.98,465.3
488,16.858,462.6
489,16.738,456.8
490,16.62,453.8
491,16.501,448.4
492,16.385,440.6
493,16.269,435.1
494,16.155,430.9
495,16.042,420.5
496,15.93,415.7
497,15.819,406.8
498,15.709,402
499,15.6,400.6
500,15.493,396.6
501,15.386,391.9
502,15.281,390.9
503,15.177,383.1
504,15.074,379.4
505,14.972,370.8
506,14.871,367
507,14.771,360.8
508,14.673,350.6
509,14.575,344.7
510,14.479,340.1
511,14.384,330.6
512,14.289,325.1
513,14.196,319.3
514,14.104,317.5
515,14.012,312.7
516,13.922,306.7
517,13.833,304.4
518,13.745,301.5
519,13.657,297
520,13.571,295.6
521,13.485,290
522,13.401,286.8
523,13.317,286.1
524,13.234,279
525,13.153,275.8
526,13.072,272
527,12.992,266.3
528,12.912,263.3
529,12.834,259.7
530,12.756,251.7
531,12.68,249.5
532,12.604,247.6
533,12.529,243.2
534,12.454,240.2
535,12.38,237
536,12.307,236.7
537,12.235,233.8
538,12.163,233.6
539,12.092,233
540,12.022,232
541,11.952,227.8
542,11.883,226.8
543,11.815,224.2
544,11.747,222
545,11.68,219.7
546,11.613,217.2
547,11.547,216
548,11.482,215.1
549,11.417,210.3
550,11.352,209.5
551,11.288,206.5
552,11.225,204.9
553,11.162,202.4
554,11.099,200.2
555,11.037,200.5
556,10.976,198.6
557,10.915,198
558,10.854,197.6
559,10.794,194.9
560,10.734,194.5
561,10.674,192.5
562,10.616,191.8
563,10.557,192.6
564,10.499,191.3
565,10.441,190.2
566,10.384,189.7
567,10.327,187.6
568,10.27,185.3
569,10.213,182.6
570,10.157,181.1
571,10.102,179.7
572,10.046,178.8
573,9.992,177.6
574,9.937,176.6
575,9.883,174.7
576,9.829,175.6
577,9.775,173.5
578,9.722,173.3
579,9.668,174
580,9.615,173.5
581,9.563,171.1
582,9.511,169
583,9.458,164.9
584,9.407,164.7
585,9.355,163.5
586,9.304,164.3
587,9.253,164.8
588,9.203,166.1
589,9.152,166.1
590,9.102,165.3
591,9.052,164.8
592,9.002,164.3
593,8.953,163.9
594,8.904,162.5
595,8.854,161.5
596,8.806,161.1
597,8.757,162.5
598,8.709,160.7
599,8.66,159.1
600,8.612,159.3
601,8.565,158.5
602,8.517,157.2
603,8.469,157.2
604,8.422,155.2
605,8.375,153.9
606,8.328,150.9
607,8.282,150.2
608,8.235,148.5
609,8.189,145.9
610,8.142,144.1
611,8.096,142.6
612,8.05,142.7
613,8.005,142.5
614,7.959,140.7
615,7.914,140.6
616,7.868,139.5
617,7.823,140.6
618,7.778,141.1
619,7.734,140.7
620,7.689,140.1
621,7.645,141.7
622,7.6,141.3
623,7.556,139.8
624,7.513,138.5
625,7.469,137.5
626,7.425,136
627,7.382,134.8
628,7.338,134.8
629,7.295,135.3
630,7.253,133.2
631,7.21,131.9
632,7.167,131.5
633,7.125,130.7
634,7.083,129.5
635,7.041,129.7
636,6.999,130.1
637,6.958,132
638,6.916,131.7
639,6.875,130.9
640,6.835,130.1
641,6.794,129.9
642,6.753,127.8
643,6.713,126.3
644,6.673,125.1
645,6.633,125.7
646,6.594,125.8
647,6.554,124.4
648,6.515,123.3
649,6.476,122.6
650,6.438,121.3
651,6.399,119.4
652,6.361,118.6
653,6.323,117.2
654,6.285,118.5
655,6.248,117.3
656,6.211,118.2
657,6.175,116.6
658,6.138,116.4
659,6.102,116.3
660,6.066,116.8
661,6.03,116.7
662,5.995,116.8
663,5.96,115.3
664,5.925,115.7
665,5.891,114.4
666,5.857,114.7
667,5.823,112.7
668,5.789,111.5
669,5.756,110
670,5.723,109.4
671,5.691,107.7
672,5.658,106.5
673,5.626,107.2
674,5.595,106
675,5.563,105.6
676,5.532,104.5
677,5.501,103.8
678,5.471,103.6
679,5.44,103.2
680,5.411,103.8
681,5.381,104.3
682,5.352,104
683,5.323,104.2
684,5.294,103.3
685,5.265,101.9
686,5.237,101.6
687,5.209,101.3
688,5.182,100.7
689,5.154,101.1
690,5.127,99
691,5.1,99.3
692,5.074,98.9
693,5.048,96.6
694,5.022,95.8
695,4.996,95.7
696,4.971,93.1
697,4.946,93.2
698,4.922,91.1
699,4.897,91.1
700,4.873,90.3
701,4.849,88.8
702,4.825,88
703,4.802,86.8
704,4.779,87.3
705,4.756,85.8
706,4.734,85.1
707,4.712,83.4
708,4.69,83.1
709,4.668,82.5
710,4.646,81.5
711,4.625,82.7
712,4.604,81.8
713,4.583,81.5
714,4.562,80.6
715,4.542,81.1
716,4.522,80.1
717,4.502,79.9
718,4.482,78.5
719,4.463,77.2
720,4.443,75.8
721,4.424,75.3
722,4.405,74.2
723,4.387,72.6
724,4.368,73
725,4.35,71.5
726,4.332,71.3
727,4.314,71.4
728,4.296,69
729,4.278,69.5
730,4.261,68.3
731,4.244,68.6
732,4.227,68
733,4.21,67.3
734,4.193,66.1
735,4.176,66
736,4.16,64.9
737,4.144,65.5
738,4.128,64.1
739,4.112,63.4
740,4.095,62.8
741,4.08,63
742,4.064,62.8
743,4.048,62.4
744,4.033,60.6
745,4.018,61.3
746,4.002,60.8
747,3.987,61.5
748,3.972,61.3
749,3.957,61.5
750,3.942,61.1
751,3.927,59.9
752,3.913,59.2
753,3.898,59.3
754,3.883,58.6
755,3.868,59.1
756,3.854,57.6
757,3.839,56.9
758,3.825,56.8
759,3.81,55.6
760,3.797,55.7
761,3.782,56.3
762,3.768,56
763,3.754,54.3
764,3.739,54.3
765,3.725,54.1
766,3.711,54.7
767,3.697,54
768,3.683,54
769,3.669,53.8
770,3.655,53.1
771,3.641,53.3
772,3.627,52.2
773,3.613,52.7
774,3.6,51.6
775,3.586,51.1
776,3.572,51.1
777,3.559,51.1
778,3.545,51
779,3.532,50.5
780,3.518,50.6
781,3.504,50
782,3.491,50
783,3.477,48.8
784,3.464,48.9
785,3.451,48.9
786,3.437,48.9
787,3.424,48.3
788,3.411,48.4
789,3.398,47.3
790,3.385,47.3
791,3.372,47.3
792,3.359,47.2
793,3.346,47.4
794,3.333,46.7
795,3.32,46.1
796,3.307,46
797,3.295,45.6
798,3.282,44.4
799,3.269,45.1
800,3.257,45.2
801,3.244,44.2
802,3.232,44.8
803,3.22,44
804,3.207,43.9
805,3.195,44.1
806,3.183,45.1
807,3.171,44.5
808,3.159,45
809,3.146,44.4
810,3.134,44.4
811,3.123,44
812,3.11,44
813,3.099,43.3
814,3.087,42.3
815,3.075,42.4
816,3.064,41.7
817,3.052,41.3
818,3.04,41.3
819,3.029,40
820,3.017,39.4
821,3.006,39.3
822,2.995,38.9
823,2.983,38.4
824,2.972,37.7
825,2.961,37.3
826,2.95,37.2
827,2.939,37.2
828,2.928,37.3
829,2.917,37.8
830,2.906,39
831,2.895,38.4
832,2.884,37.8
833,2.873,37.4
834,2.862,37.5
835,2.851,36.4
836,2.841,36.3
837,2.83,35.7
838,2.819,35.8
839,2.809,35.9
840,2.798,35.3
841,2.788,35.9
842,2.778,35.2
843,2.767,35.3
844,2.757,35.2
845,2.747,35.7
846,2.737,34
847,2.727,33.4
848,2.717,33.9
849,2.707,33.5
850,2.697,33.5
851,2.688,33
852,2.678,33
853,2.669,32.4
854,2.659,32.4
855,2.65,33.1
856,2.641,32.5
857,2.632,32
858,2.623,32
859,2.614,32
860,2.605,31.4
861,2.597,30.8
862,2.588,31.3
863,2.58,31.3
864,2.572,30.8
865,2.564,30.8
866,2.556,30.8
867,2.548,31.4
868,2.541,30.2
869,2.533,29.8
870,2.526,30.3
871,2.518,30.1
872,2.511,30.2
873,2.504,31.4
874,2.498,31.3
875,2.491,29.5
876,2.485,30.1
877,2.478,29.5
878,2.472,29
879,2.466,28.5
880,2.46,28.4
881,2.454,26.9
882,2.448,26.4
883,2.443,26.3
884,2.438,25.7
885,2.433,24.4
886,2.428,24.4
887,2.423,24.4
888,2.418,24.4
889,2.413,23.9
890,2.409,23.3
891,2.404,23.9
892,2.4,23.2
893,2.396,22.6
894,2.392,22.6
895,2.388,22.6
896,2.384,22
897,2.38,21.6
898,2.377,21
899,2.373,21.6
900,2.369,21
901,2.366,19.3
902,2.362,20
903,2.359,20.1
904,2.356,19.9
905,2.353,21
906,2.35,21.1
907,2.347,21.1
908,2.343,21.1
909,2.341,20.6
910,2.338,20.6
911,2.335,21.3
912,2.332,21.8
913,2.329,21.3
914,2.326,21.3
915,2.323,21.3
916,2.32,20.6
917,2.317,19.9
918,2.315,19.3
919,2.312,19.3
920,2.309,19.3
921,2.306,19.3
922,2.303,18.8
923,2.301,18.3
924,2.298,18.4
925,2.295,17.3
926,2.292,16.6
927,2.29,16.6
928,2.287,16
929,2.284,16
930,2.281,15.3
931,2.278,15.3
932,2.276,16.6
933,2.273,17.3
934,2.271,16.1
935,2.268,16.1
936,2.265,16.1
937,2.263,16.1
938,2.26,14.9
939,2.257,14.9
940,2.255,14.9
941,2.252,14.8
942,2.25,14.8
943,2.247,14.8
944,2.245,14.2
945,2.243,13.8
946,2.24,14.4
947,2.238,13.9
948,2.236,13.9
949,2.234,13.8
950,2.232,14.3
951,2.23,13.8
952,2.228,13.8
953,2.226,13.6
954,2.224,13.6
955,2.222,13.8
956,2.22,12.6
957,2.219,12.5
958,2.218,12.5
959,2.216,12.5
960,2.215,11.4
961,2.214,11.4
962,2.213,10.8
963,2.212,10.8
964,2.211,10.2
965,2.21,10.2
966,2.209,9.1
967,2.209,9.1
968,2.208,8.6
969,2.208,8.5
970,2.207,8
971,2.207,8.5
972,2.206,7.4
973,2.206,7.4
974,2.205,7.4
975,2.205,7.4
976,2.204,8.6
977,2.204,9.2
978,2.204,8.6
979,2.204,7.4
980,2.203,6.8
981,2.203,7.4
982,2.203,6.8
983,2.203,7.4
984,2.203,6.8
985,2.203,7.4
986,2.204,8
987,2.204,8.1
988,2.205,6.8
989,2.206,7.5
990,2.206,7.4
991,2.207,6.8
992,2.209,6.9
993,2.21,7.5
994,2.211,7.5
995,2.213,7.5
996,2.214,6.3
997,2.215,6.3
998,2.217,6.9
999,2.218,6.3
1000,2.22,6.8
1001,2.221,6.8
1002,2.222,6.9
1003,2.224,6.4
1004,2.225,7.5
1005,2.226,6.9
1006,2.227,6.8
1007,2.227,6.8
1008,2.228,7.4
1009,2.228,6.3
1010,2.227,5.7
1011,2.226,6.8
1012,2.224,7.4
1013,2.221,6.8
1014,2.217,8
1015,2.212,8
1016,2.205,9.2
1017,2.196,9.2
1018,2.185,9.1
1019,2.172,9.1
1020,2.157,9.8
1021,2.141,9.2
1022,2.124,9.2
1023,2.11,9.8
1024,2.1,9.2
1025,2.1,9.1
1026,2.1,9.1
1027,2.1,9.1
1028,2.1,9.1
1029,2.1,9.7
1030,2.1,9.7

File: PMMA/Calibration_Data/ULSTER/ULSTER_Cone_25kW_3.csv
Time,Mass,HRR
[s],[g],[kW/m2]
0,70,0
1,70,10.3
2,69.987,9.5
3,69.987,10.8
4,69.987,9.4
5,69.987,8.2
6,69.987,6.7
7,69.988,6
8,69.99,6
9,69.992,6.8
10,69.994,5.5
11,69.996,4.8
12,69.998,3.4
13,69.999,2.7
14,69.999,2.7
15,69.999,2.7
16,69.998,2
17,69.998,1.4
18,69.996,2
19,69.995,1.4
20,69.993,0
21,69.99,1.4
22,69.987,0.7
23,69.985,0
24,69.982,0
25,69.979,0
26,69.976,0.7
27,69.972,1.4
28,69.969,2.7
29,69.966,3.4
30,69.962,4.8
31,69.959,5.5
32,69.955,6.1
33,69.952,6.8
34,69.948,7.5
35,69.944,7.5
36,69.941,8.2
37,69.937,8.2
38,69.933,8.9
39,69.929,8.9
40,69.925,9.4
41,69.92,9.4
42,69.916,8.8
43,69.911,9.5
44,69.907,10.9
45,69.902,9.5
46,69.896,10.2
47,69.89,10.2
48,69.884,10.9
49,69.877,9.5
50,69.87,9.7
51,69.862,9.5
52,69.853,8.9
53,69.844,7.5
54,69.834,6.1
55,69.826,6.1
56,69.818,6.1
57,69.809,4.8
58,69.801,4.8
59,69.791,6.1
60,69.781,6.1
61,69.771,5.5
62,69.76,5.5
63,69.749,6.1
64,69.737,6.1
65,69.724,6.8
66,69.711,7.5
67,69.698,7.5
68,69.683,7.5
69,69.668,8.2
70,69.652,7.5
71,69.636,6.8
72,69.618,7.5
73,69.601,7.5
74,69.582,6.1
75,69.562,6.1
76,69.541,4.1
77,69.52,4.1
78,69.497,4.8
79,69.474,4.1
80,69.449,2.7
81,69.424,2.7
82,69.397,2.7
83,69.37,2.7
84,69.34,2.7
85,69.311,2
86,69.28,2.7
87,69.247,2
88,69.214,2.7
89,69.179,2
90,69.143,2
91,69.105,3.4
92,69.066,2.7
93,69.026,2.7
94,68.985,4.1
95,68.942,4.1
96,68.897,4.8
97,68.851,4.8
98,68.804,4.8
99,68.755,6.1
100,68.705,6.7
101,68.653,6.7
102,68.6,8.8
103,68.545,8.8
104,68.489,10.1
105,68.431,11.4
106,68.371,14
107,68.31,15.9
108,68.248,25.2
109,68.183,34.5
110,68.118,45.2
111,68.05,70.3
112,67.981,88.1
113,67.91,105.9
114,67.838,140.3
115,67.764,159.9
116,67.688,189.8
117,67.611,206.4
118,67.532,219.7
119,67.452,243.2
120,67.37,254.1
121,67.287,264.9
122,67.202,282.6
123,67.115,291.4
124,67.027,297.8
125,66.938,310.1
126,66.847,316.9
127,66.755,324.3
128,66.661,334
129,66.566,339.8
130,66.469,348.5
131,66.371,353
132,66.272,357.7
133,66.171,364.1
134,66.069,367.5
135,65.966,373.8
136,65.861,379.4
137,65.756,380.1
138,65.649,383
139,65.541,386.6
140,65.431,388.4
141,65.321,388.1
142,65.21,388.9
143,65.097,386
144,64.984,385.8
145,64.87,388.1
146,64.754,387.8
147,64.638,386.5
148,64.52,389.3
149,64.402,390.1
150,64.283,388.8
151,64.163,388.8
152,64.042,391.6
153,63.921,391.5
154,63.799,392.8
155,63.676,391.8
156,63.552,392.5
157,63.427,393.5
158,63.302,391.7
159,63.176,389.1
160,63.049,390.1
161,62.922,390.2
162,62.794,389.5
163,62.666,389.3
164,62.537,389.2
165,62.408,390.5
166,62.278,391.8
167,62.147,395.3
168,62.016,398.8
169,61.885,402.6
170,61.753,405.7
171,61.621,407
172,61.488,406.9
173,61.355,409.8
174,61.222,408.8
175,61.088,408.8
176,60.953,408.3
177,60.819,406.4
178,60.683,406.6
179,60.548,407.6
180,60.412,406.1
181,60.277,406.8
182,60.14,405.1
183,60.003,405.3
184,59.866,406.1
185,59.729,406.8
186,59.591,408.9
187,59.453,411.5
188,59.315,414.7
189,59.176,419.7
190,59.038,419.5
191,58.898,421.6
192,58.759,423.2
193,58.619,422.8
194,58.479,422
195,58.339,421.9
196,58.198,424.1
197,58.058,424.5
198,57.916,423.8
199,57.775,424
200,57.633,424.3
201,57.491,423.4
202,57.349,423
203,57.206,421.9
204,57.063,419.7
205,56.92,418.4
206,56.776,419.5
207,56.633,420.7
208,56.489,420.3
209,56.344,420.3
210,56.2,421.3
211,56.055,420.8
212,55.91,421.3
213,55.764,421.8
214,55.619,424.1
215,55.473,425.5
216,55.327,426.4
217,55.18,429.1
218,55.033,430.3
219,54.886,430.9
220,54.739,433.6
221,54.591,436.9
222,54.443,438.1
223,54.295,439.4
224,54.146,440.5
225,53.997,440.9
226,53.848,442.8
227,53.699,442.6
228,53.549,446
229,53.399,444.4
230,53.249,447.7
231,53.099,450.6
232,52.948,450.8
233,52.797,450.3
234,52.645,449.7
235,52.494,449.4
236,52.342,447.4
237,52.19,448.8
238,52.037,447
239,51.885,447.8
240,51.732,447.4
241,51.578,449
242,51.425,454.5
243,51.271,453.9
244,51.117,453.3
245,50.962,455.3
246,50.808,458
247,50.653,458.3
248,50.498,458.6
249,50.342,460.3
250,50.186,460.6
251,50.03,459.7
252,49.874,460.7
253,49.717,462.6
254,49.561,462.6
255,49.404,462.8
256,49.246,465.1
257,49.089,465.8
258,48.931,466.8
259,48.773,467.6
260,48.614,467.7
261,48.456,469.3
262,48.297,469
263,48.138,469.4
264,47.979,471.6
265,47.819,472.8
266,47.659,479
267,47.499,480.3
268,47.339,483.3
269,47.178,488.1
270,47.018,488.1
271,46.857,487.3
272,46.695,486.8
273,46.534,491
274,46.372,490.3
275,46.21,487.4
276,46.048,483.6
277,45.886,480
278,45.723,479.2
279,45.56,479.5
280,45.397,480.1
281,45.233,480.1
282,45.07,484.9
283,44.906,485.5
284,44.742,489.2
285,44.577,494.2
286,44.412,496.3
287,44.248,496.8
288,44.083,500.9
289,43.917,498.9
290,43.752,500
291,43.586,501.1
292,43.419,503.4
293,43.253,504.9
294,43.087,505.3
295,42.92,507.2
296,42.752,509.4
297,42.585,508.9
298,42.418,511.9
299,42.25,511.7
300,42.081,509.3
301,41.913,510.6
302,41.744,511.4
303,41.575,513.8
304,41.406,514.1
305,41.236,514.8
306,41.067,517.3
307,40.897,520.9
308,40.726,520.2
309,40.556,522.3
310,40.385,521.9
311,40.214,521.9
312,40.042,521.1
313,39.871,520.8
314,39.699,519.1
315,39.526,520.1
316,39.354,519
317,39.181,518.2
318,39.007,519.5
319,38.834,517.4
320,38.66,514.7
321,38.486,514.7
322,38.312,515
323,38.137,515
324,37.962,515.5
325,37.786,518.3
326,37.61,519.5
327,37.435,521.1
328,37.258,520.1
329,37.081,519.9
330,36.905,520.3
331,36.727,518
332,36.55,517.7
333,36.372,521.3
334,36.194,523.4
335,36.015,524
336,35.837,524
337,35.657,525.1
338,35.478,525.5
339,35.298,528.5
340,35.118,530.6
341,34.938,530.6
342,34.758,530.8
343,34.577,532.3
344,34.396,535
345,34.215,536.3
346,34.033,536
347,33.851,539
348,33.669,542.3
349,33.487,541.1
350,33.304,540.3
351,33.122,542.6
352,32.939,547.2
353,32.755,547
354,32.572,546.5
355,32.388,548.3
356,32.204,548.6
357,32.021,550.1
358,31.837,550.8
359,31.652,552.4
360,31.468,553.6
361,31.283,555.2
362,31.099,554.9
363,30.914,557.6
364,30.729,555.7
365,30.544,557.6
366,30.359,559.2
367,30.174,558.8
368,29.989,561.4
369,29.805,562.7
370,29.62,564.2
371,29.435,564.2
372,29.25,564.5
373,29.065,568.6
374,28.88,568.6
375,28.695,566.7
376,28.51,570.5
377,28.326,570.5
378,28.141,575.5
379,27.957,578.5
380,27.773,580.8
381,27.589,588.8
382,27.405,591.9
383,27.221,596.8
384,27.038,602.2
385,26.855,604.3
386,26.672,612.8
387,26.49,618.6
388,26.308,621.9
389,26.126,631.8
390,25.944,639
391,25.763,641.6
392,25.582,646.1
393,25.402,650.1
394,25.222,648.4
395,25.043,652.2
396,24.864,650.7
397,24.685,643.8
398,24.507,639.1
399,24.33,635.7
400,24.153,625.9
401,23.976,619.7
402,23.801,611.9
403,23.625,600.3
404,23.451,594.4
405,23.277,587.2
406,23.104,581.9
407,22.931,577.5
408,22.759,569.7
409,22.587,567.2
410,22.417,565.6
411,22.247,559.5
412,22.078,558.4
413,21.91,555.5
414,21.742,554.1
415,21.575,552
416,21.41,553.2
417,21.244,551.5
418,21.08,550.3
419,20.917,549.7
420,20.754,548.2
421,20.592,546.5
422,20.432,543.9
423,20.272,538.6
424,20.113,537.2
425,19.955,538.2
426,19.798,539.4
427,19.642,533.4
428,19.486,533.1
429,19.333,527.8
430,19.179,528.9
431,19.027,530.3
432,18.876,529.9
433,18.726,530.8
434,18.577,532.4
435,18.429,532.4
436,18.282,531.8
437,18.136,533
438,17.991,532.4
439,17.848,533.6
440,17.705,532.4
441,17.563,530.2
442,17.423,531.1
443,17.283,528.5
444,17.145,522.7
445,17.008,522.3
446,16.872,515.7
447,16.737,513.6
448,16.603,508.8
449,16.47,503.5
450,16.338,499.2
451,16.208,492.2
452,16.079,487.2
453,15.95,482.8
454,15.823,478.6
455,15.697,475.3
456,15.572,472.4
457,15.449,469.3
458,15.326,465.1
459,15.204,458.9
460,15.084,456.5
461,14.965,453.3
462,14.847,444.5
463,14.73,442.3
464,14.614,439.1
465,14.499,431.9
466,14.385,426.6
467,14.273,423.4
468,14.162,418
469,14.051,411.1
470,13.942,404.2
471,13.834,402.8
472,13.727,398.1
473,13.621,390.9
474,13.516,386.5
475,13.413,381.8
476,13.31,378.1
477,13.208,377
478,13.108,371.3
479,13.008,368.2
480,12.91,360
481,12.812,357.6
482,12.716,353.1
483,12.62,345.9
484,12.526,340
485,12.433,336.8
486,12.34,329.2
487,12.249,324.7
488,12.158,319.3
489,12.068,314.4
490,11.98,312
491,11.892,304.9
492,11.806,301.3
493,11.72,298
494,11.634,292.3
495,11.551,289.3
496,11.468,282
497,11.385,280.5
498,11.304,278.3
499,11.223,275.9
500,11.144,272.6
501,11.065,269
502,10.987,264.5
503,10.91,261.4
504,10.833,255.1
505,10.758,251.6
506,10.683,248.8
507,10.609,243.2
508,10.535,241.1
509,10.463,236.6
510,10.391,233
511,10.32,230.1
512,10.25,227.6
513,10.18,226.6
514,10.111,223.4
515,10.043,220.5
516,9.975,219.9
517,9.908,218.8
518,9.842,215
519,9.777,211.9
520,9.712,211.4
521,9.647,206.8
522,9.583,206
523,9.52,204.5
524,9.458,204.3
525,9.396,202.6
526,9.334,201.1
527,9.273,198.9
528,9.213,196.3
529,9.153,195.5
530,9.094,194.4
531,9.035,191.8
532,8.977,191
533,8.919,189.7
534,8.862,186
535,8.805,183.5
536,8.749,184.4
537,8.693,181.5
538,8.638,179
539,8.583,178.5
540,8.529,177.5
541,8.475,175.8
542,8.421,175.2
543,8.368,171.4
544,8.315,168.1
545,8.263,167.4
546,8.211,166.3
547,8.16,165.1
548,8.108,164.7
549,8.057,165.2
550,8.007,161.1
551,7.957,160.8
552,7.908,161
553,7.858,159.9
554,7.809,159.3
555,7.761,158.5
556,7.713,156.3
557,7.665,155.8
558,7.617,153.8
559,7.57,152.4
560,7.523,150.9
561,7.476,149.5
562,7.43,149
563,7.384,148.3
564,7.338,146.9
565,7.293,145.7
566,7.248,146.8
567,7.203,144.7
568,7.158,143
569,7.114,142.4
570,7.07,141.5
571,7.026,139.9
572,6.983,139.8
573,6.939,138.6
574,6.897,138.3
575,6.854,137.4
576,6.811,136.8
577,6.769,134.7
578,6.727,135.8
579,6.686,133.5
580,6.644,132.2
581,6.603,131.7
582,6.562,130.6
583,6.521,129.8
584,6.481,130.5
585,6.44,128.4
586,6.4,128.2
587,6.36,127.2
588,6.321,125.8
589,6.281,126.6
590,6.242,125.3
591,6.203,126
592,6.164,124.3
593,6.126,123.6
594,6.088,121.9
595,6.049,121.8
596,6.012,121.1
597,5.974,120
598,5.936,119.1
599,5.899,118.4
600,5.862,119.3
601,5.825,118.5
602,5.788,118.6
603,5.752,116.4
604,5.716,115.5
605,5.68,114.3
606,5.644,113.5
607,5.608,113.2
608,5.572,111.6
609,5.537,111.3
610,5.502,110.3
611,5.468,109.1
612,5.432,109
613,5.398,109.3
614,5.364,109.7
615,5.33,109.8
616,5.296,109.3
617,5.263,107.7
618,5.229,107.3
619,5.196,108.3
620,5.163,106.6
621,5.13,105.2
622,5.097,105.3
623,5.065,103.9
624,5.032,101.9
625,5,101.8
626,4.969,100.8
627,4.937,99.9
628,4.905,98.6
629,4.874,98.8
630,4.843,97.8
631,4.812,100.6
632,4.782,100.1
633,4.751,99.9
634,4.721,98.2
635,4.691,97.5
636,4.661,96.7
637,4.631,96.3
638,4.602,95.9
639,4.573,95.1
640,4.544,94
641,4.515,94
642,4.486,94
643,4.458,93.6
644,4.43,93
645,4.402,94.4
646,4.374,93.1
647,4.346,92.7
648,4.319,92.8
649,4.292,92.8
650,4.265,92.7
651,4.238,92.3
652,4.211,93.6
653,4.185,93.5
654,4.159,93.1
655,4.133,93.4
656,4.107,91.9
657,4.082,91.8
658,4.056,90
659,4.031,89.7
660,4.007,88.2
661,3.982,88.3
662,3.957,87.5
663,3.933,86.5
664,3.908,84.9
665,3.884,85.6
666,3.861,85
667,3.837,85.8
668,3.814,83.9
669,3.791,83.2
670,3.767,83
671,3.744,82.3
672,3.722,81.6
673,3.699,79.5
674,3.677,78.2
675,3.655,77.6
676,3.633,78.4
677,3.611,77.3
678,3.59,76.7
679,3.568,75.9
680,3.547,74.1
681,3.526,73.9
682,3.505,73.3
683,3.484,70.5
684,3.464,69.7
685,3.444,69.8
686,3.423,69.1
687,3.403,68.5
688,3.384,67.8
689,3.364,68.8
690,3.344,68.9
691,3.325,67.4
692,3.306,66.9
693,3.287,65.5
694,3.268,65.6
695,3.249,65
696,3.231,63.5
697,3.212,62.3
698,3.194,62.4
699,3.176,61.7
700,3.158,60.9
701,3.14,60.9
702,3.123,59.8
703,3.105,59.8
704,3.088,58.9
705,3.071,57.3
706,3.054,56
707,3.037,55.5
708,3.021,56.4
709,3.004,55.1
710,2.988,53.9
711,2.972,53.1
712,2.956,52.4
713,2.94,52.4
714,2.924,50.2
715,2.909,50.3
716,2.893,49.7
717,2.878,49.4
718,2.863,48.6
719,2.848,48
720,2.833,48.1
721,2.819,48.2
722,2.804,46.8
723,2.79,46.8
724,2.776,46.9
725,2.762,46.4
726,2.748,45.7
727,2.734,45.1
728,2.721,45.1
729,2.708,44.5
730,2.694,45.1
731,2.681,45.8
732,2.669,44.4
733,2.655,44.7
734,2.643,44
735,2.631,43.6
736,2.618,43.8
737,2.606,42.5
738,2.594,41.3
739,2.582,40.6
740,2.57,39.1
741,2.559,39.1
742,2.547,39.2
743,2.536,38.6
744,2.525,38
745,2.513,37.2
746,2.503,37.3
747,2.492,36.5
748,2.481,36.6
749,2.47,34.5
750,2.46,35.9
751,2.45,35.2
752,2.44,35.1
753,2.43,34.5
754,2.42,33.9
755,2.41,32.5
756,2.4,31.8
757,2.391,31.1
758,2.381,31
759,2.372,29.8
760,2.363,29.2
761,2.353,28.5
762,2.344,29.1
763,2.336,29.2
764,2.327,28.6
765,2.318,28
766,2.309,28.8
767,2.301,27.4
768,2.292,27.4
769,2.284,26.6
770,2.276,26.5
771,2.267,25.8
772,2.259,26.5
773,2.251,26.6
774,2.243,25.8
775,2.236,25.9
776,2.228,25.2
777,2.22,24.5
778,2.213,24
779,2.205,24.5
780,2.197,23.9
781,2.19,22.6
782,2.182,22.5
783,2.175,21.8
784,2.168,21.8
785,2.161,21.1
786,2.154,21.1
787,2.147,21.7
788,2.14,21.8
789,2.133,21.1
790,2.126,21.8
791,2.119,21.1
792,2.113,21.3
793,2.106,20.6
794,2.099,20
795,2.093,20
796,2.086,20.1
797,2.079,19.3
798,2.073,19.3
799,2.067,19.3
800,2.06,19.3
801,2.054,19.3
802,2.048,20.8
803,2.042,19.4
804,2.035,18.1
805,2.03,19.3
806,2.023,20
807,2.018,19.4
808,2.012,18.1
809,2.006,19.3
810,2,18
811,1.995,17.3
812,1.989,16.6
813,1.983,16.7
814,1.977,16.6
815,1.972,15.9
816,1.966,15.2
817,1.961,15.9
818,1.956,15.9
819,1.95,15.2
820,1.945,14.5
821,1.94,15.2
822,1.935,15.2
823,1.93,16
824,1.925,16
825,1.92,15.5
826,1.915,14.7
827,1.91,16
828,1.905,15.3
829,1.901,15.3
830,1.896,14
831,1.892,14.7
832,1.887,14
833,1.883,14
834,1.878,14
835,1.874,14
836,1.87,13.3
837,1.866,14
838,1.861,13.4
839,1.857,13.4
840,1.853,14.1
841,1.849,12.7
842,1.845,13.3
843,1.842,12.7
844,1.838,13.4
845,1.834,12.7
846,1.83,12
847,1.827,12
848,1.823,12
849,1.82,12
850,1.816,11.4
851,1.813,12
852,1.81,11.9
853,1.806,10.6
854,1.803,10.6
855,1.8,10.6
856,1.797,10
857,1.794,11.4
858,1.791,11.4
859,1.788,11.4
860,1.785,11.4
861,1.782,11.4
862,1.78,10.8
863,1.777,11.4
864,1.774,10.7
865,1.772,10.7
866,1.769,10.7
867,1.766,10.7
868,1.764,10
869,1.761,10
870,1.759,10.7
871,1.757,10
872,1.754,10
873,1.752,10.7
874,1.749,10
875,1.747,9.3
876,1.745,10
877,1.743,10.1
878,1.741,10
879,1.739,9.3
880,1.736,10
881,1.734,10
882,1.732,9.3
883,1.73,8.8
884,1.728,8.8
885,1.726,9.4
886,1.724,8.8
887,1.722,8.8
888,1.72,8.1
889,1.718,8.1
890,1.716,8.8
891,1.714,7.4
892,1.712,6.7
893,1.711,6.7
894,1.708,6.7
895,1.707,7.3
896,1.705,6.7
897,1.703,6.7
898,1.701,6.7
899,1.7,6.7
900,1.698,5.3
901,1.696,6
902,1.694,5.3
903,1.692,5.3
904,1.691,5.3
905,1.689,5.3
906,1.687,5.3
907,1.686,5.3
908,1.684,5.3
909,1.682,6.7
910,1.681,5.3
911,1.679,6
912,1.678,5.3
913,1.676,5.3
914,1.674,4.7
915,1.673,5.2
916,1.671,5.2
917,1.67,5.2
918,1.668,5.3
919,1.667,6
920,1.665,7.4
921,1.664,6.7
922,1.662,4.7
923,1.661,5.3
924,1.66,6
925,1.658,4.7
926,1.657,5.3
927,1.655,6
928,1.654,5.3
929,1.653,4.7
930,1.652,5.3
931,1.65,6
932,1.649,4.7
933,1.648,4.7
934,1.646,4
935,1.645,3.3
936,1.644,4
937,1.643,3.3
938,1.642,2.6
939,1.641,2.6
940,1.64,3.3
941,1.638,4.7
942,1.638,4
943,1.637,4
944,1.635,3.3
945,1.634,3.3
946,1.634,2.6
947,1.633,3.3
948,1.632,3.9
949,1.631,3.3
950,1.63,3.3
951,1.629,2.6
952,1.629,2.6
953,1.628,3.3
954,1.627,1.9
955,1.626,1.9
956,1.625,1.9
957,1.624,3.3
958,1.624,3.3
959,1.623,2.6
960,1.622,4.1
961,1.621,4.8
962,1.621,4
963,1.62,4
964,1.619,4.7
965,1.619,4
966,1.618,4
967,1.617,3.3
968,1.616,3.3
969,1.616,3.3
970,1.615,3.3
971,1.614,3.3
972,1.613,3.3
973,1.613,4.8
974,1.612,4
975,1.611,4
976,1.61,3.3
977,1.609,2.6
978,1.609,3.3
979,1.608,2.6
980,1.607,3.3
981,1.606,2.6
982,1.605,2.6
983,1.605,3.3
984,1.604,2.6
985,1.603,3.3
986,1.602,3.3
987,1.601,3.3
988,1.6,2.6
989,1.599,2.6
990,1.598,2.6
991,1.597,2.6
992,1.596,3.3
993,1.595,4.7
994,1.594,4
995,1.593,4
996,1.592,4
997,1.59,4
998,1.589,4
999,1.588,3.3
1000,1.587,2.6
1001,1.586,2.6
1002,1.585,2.6
1003,1.583,2.6
1004,1.582,1.9
1005,1.581,1.9
1006,1.579,3.3
1007,1.578,2.6
1008,1.576,2.7
1009,1.575,1.9
1010,1.573,1.9
1011,1.572,1.9
1012,1.57,2.6
1013,1.569,1.9
1014,1.567,1.9
1015,1.566,3.4
1016,1.564,3.4
1017,1.562,2.7
1018,1.561,3.4
1019,1.559,2
1020,1.557,2.7
1021,1.555,2.7
1022,1.553,2
1023,1.552,0.6
1024,1.55,0.7
1025,1.548,0.7
1026,1.545,2
1027,1.543,2
1028,1.541,2
1029,1.539,2
1030,1.537,2
1031,1.535,0.7
1032,1.533,0.7
1033,1.531,0.7
1034,1.529,0.7
1035,1.527,0.7
1036,1.525,0
1037,1.523,0
1038,1.521,0.7
1039,1.519,0
1040,1.517,0
1041,1.515,1.4
1042,1.512,1.4
1043,1.51,1.5
1044,1.508,1.5
1045,1.506,1.5
1046,1.503,2.2
1047,1.501,1.5
1048,1.499,1.5
1049,1.496,1.5
1050,1.494,1.5
1051,1.491,1.5
1052,1.489,1.5
1053,1.486,1.5
1054,1.483,1.5
1055,1.48,1.5
1056,1.477,1.5
1057,1.474,1.5
1058,1.471,1.5
1059,1.468,1.5
1060,1.464,1.5
1061,1.461,1.5
1062,1.457,1.5
1063,1.453,1.5
1064,1.449,0
1065,1.444,0
1066,1.439,0.7
1067,1.433,0
1068,1.427,0
1069,1.421,0
1070,1.414,0
1071,1.406,0
1072,1.398,0.7
1073,1.389,0
1074,1.38,0
1075,1.37,0
1076,1.361,0
1077,1.355,0
1078,1.353,0
1079,1.353,0
1080,1.353,0
1081,1.353,0
1082,1.353,0
1083,1.353,0
1084,1.353,0

File: PMMA/Calibration_Data/ULSTER/ULSTER_Cone_50kW_1.csv
Time,Mass,HRR
[s],[g],[kW/m2]
0,70.44,0
1,70.44,5.6
2,70.486,6.1
3,70.486,0.6
4,70.486,0.6
5,70.486,0.6
6,70.486,1.8
7,70.483,1.3
8,70.479,0.6
9,70.471,0.6
10,70.46,0.6
11,70.443,0.6
12,70.42,1.3
13,70.39,0.6
14,70.354,0
15,70.312,0.6
16,70.265,0.6
17,70.211,1.1
18,70.151,0.6
19,70.086,1.3
20,70.015,1.1
21,69.94,1.1
22,69.861,1.8
23,69.778,1.1
24,69.691,1.1
25,69.601,1.7
26,69.507,1.7
27,69.41,1.7
28,69.309,2.3
29,69.205,1.7
30,69.097,2.8
31,68.986,2.3
32,68.872,5.6
33,68.754,10.1
34,68.633,19.2
35,68.51,10.2
36,68.383,30.3
37,68.253,62.7
38,68.14,109
39,68.023,180.6
40,67.904,230
41,67.783,267.6
42,67.658,318
43,67.53,350.7
44,67.4,377
45,67.267,403.2
46,67.131,437.6
47,66.992,450.2
48,66.851,470.6
49,66.708,487.7
50,66.561,508.1
51,66.413,520.7
52,66.262,533.9
53,66.109,549.8
54,65.953,558
55,65.795,565
56,65.635,579.4
57,65.473,585.2
58,65.31,588.8
59,65.144,597.4
60,64.976,599.1
61,64.806,599
62,64.635,596.8
63,64.461,591.9
64,64.286,591.5
65,64.11,585.6
66,63.931,586.3
67,63.752,586.3
68,63.57,587.8
69,63.387,593.8
70,63.203,598.6
71,63.017,605.6
72,62.83,613.9
73,62.642,618.3
74,62.452,622.4
75,62.261,628.5
76,62.069,630
77,61.876,632.7
78,61.681,635.3
79,61.485,641.4
80,61.289,645.8
81,61.091,644
82,60.892,642.5
83,60.693,637.5
84,60.492,627.6
85,60.291,621.8
86,60.088,617.5
87,59.885,610.1
88,59.681,611.8
89,59.476,613.4
90,59.271,618.5
91,59.064,626.8
92,58.857,639.9
93,58.649,655.7
94,58.441,669.4
95,58.232,676.8
96,58.021,686.8
97,57.81,690.6
98,57.599,691.3
99,57.387,688.8
100,57.174,685.2
101,56.961,683.2
102,56.747,679.8
103,56.532,677.3
104,56.316,674
105,56.1,669.3
106,55.883,670.8
107,55.665,671.5
108,55.446,676
109,55.227,679.8
110,55.007,683
111,54.787,683.6
112,54.565,688.1
113,54.343,689.8
114,54.12,692.6
115,53.897,690.3
116,53.673,688
117,53.448,688.6
118,53.222,685.6
119,52.995,682.6
120,52.768,678
121,52.54,674.7
122,52.311,677.3
123,52.081,676.7
124,51.851,679.2
125,51.62,684.7
126,51.388,684.7
127,51.155,688.2
128,50.922,691.7
129,50.688,699
130,50.453,701.8
131,50.217,706.1
132,49.981,706.7
133,49.744,709.9
134,49.506,711.5
135,49.267,711.1
136,49.027,712.2
137,48.787,716.8
138,48.546,715.9
139,48.304,715.5
140,48.062,718.9
141,47.818,722.6
142,47.575,726.4
143,47.33,729.5
144,47.084,731.1
145,46.838,738.9
146,46.591,742.3
147,46.343,749
148,46.094,750.6
149,45.844,753.8
150,45.594,759.3
151,45.344,763.6
152,45.092,764.2
153,44.839,760.1
154,44.586,759.2
155,44.332,756.4
156,44.077,756.5
157,43.822,758.5
158,43.565,752.5
159,43.308,754
160,43.051,759.3
161,42.792,768.2
162,42.533,773.9
163,42.273,781
164,42.012,792
165,41.751,791.5
166,41.489,794.5
167,41.226,797.6
168,40.962,795.3
169,40.698,796.3
170,40.433,800.7
171,40.167,804
172,39.901,801.3
173,39.634,797.7
174,39.366,795.7
175,39.098,793.4
176,38.828,794.7
177,38.559,800.1
178,38.288,803.6
179,38.017,814.1
180,37.745,823.9
181,37.473,836.5
182,37.2,846.7
183,36.927,855.6
184,36.652,866.5
185,36.378,867.3
186,36.102,869.3
187,35.827,873.9
188,35.55,874.3
189,35.273,870
190,34.996,867.7
191,34.718,869.8
192,34.44,867.5
193,34.161,863.4
194,33.882,863
195,33.602,866.9
196,33.322,868.2
197,33.041,866.9
198,32.761,869.8
199,32.479,871.6
200,32.198,873.1
201,31.916,876.1
202,31.634,883.8
203,31.352,890
204,31.07,891.1
205,30.787,883.5
206,30.505,883.4
207,30.222,881
208,29.94,874.3
209,29.657,862.6
210,29.375,857.2
211,29.093,858.6
212,28.811,859
213,28.529,862
214,28.248,865.1
215,27.967,867.5
216,27.686,864.5
217,27.406,868.2
218,27.127,876.9
219,26.848,882.8
220,26.57,887.4
221,26.293,891.3
222,26.017,892.7
223,25.742,896.9
224,25.468,904.5
225,25.194,911.6
226,24.923,924.9
227,24.652,930.2
228,24.383,924.7
229,24.116,925.9
230,23.85,932.3
231,23.586,936.3
232,23.323,940.1
233,23.063,946.7
234,22.805,948.8
235,22.548,958.3
236,22.294,969.1
237,22.042,971.6
238,21.792,983.2
239,21.544,992.5
240,21.299,991.4
241,21.057,987.5
242,20.817,988.4
243,20.579,982.5
244,20.344,977.7
245,20.112,971.3
246,19.883,959.2
247,19.657,956.8
248,19.433,952.4
249,19.213,944.3
250,18.995,945.3
251,18.781,941.7
252,18.57,940
253,18.361,941.6
254,18.156,944.8
255,17.954,947.7
256,17.755,953.5
257,17.559,945.5
258,17.367,938.9
259,17.177,924.3
260,16.99,904.4
261,16.807,890
262,16.627,857.2
263,16.449,874
264,16.275,853.1
265,16.104,817.6
266,15.935,789.9
267,15.77,765
268,15.607,725.1
269,15.447,706
270,15.289,674.8
271,15.135,656.5
272,14.983,637.4
273,14.833,605
274,14.686,589.9
275,14.542,573.6
276,14.4,543.2
277,14.26,527.4
278,14.122,499.1
279,13.986,485.3
280,13.853,472.8
281,13.722,449.1
282,13.592,436.8
283,13.464,426
284,13.339,410.2
285,13.215,400.3
286,13.093,393.2
287,12.972,378.9
288,12.853,373.5
289,12.736,362.5
290,12.62,359.7
291,12.505,355.7
292,12.391,349
293,12.279,347
294,12.169,343.8
295,12.059,339.9
296,11.95,336.7
297,11.843,330.6
298,11.736,329
299,11.63,324.9
300,11.526,316.8
301,11.422,314.1
302,11.319,311.8
303,11.217,307.2
304,11.117,306.5
305,11.016,307
306,10.917,306.7
307,10.818,306.6
308,10.721,305.7
309,10.624,304.5
310,10.528,304
311,10.432,303.1
312,10.338,303.5
313,10.244,300.9
314,10.151,298.5
315,10.059,296.4
316,9.967,292.6
317,9.876,291.8
318,9.786,289.3
319,9.697,285.9
320,9.609,283.9
321,9.521,281.6
322,9.434,280.5
323,9.348,278.5
324,9.262,276.5
325,9.178,277
326,9.094,276.4
327,9.011,275.5
328,8.929,274.9
329,8.848,275.8
330,8.767,273.9
331,8.687,273.5
332,8.608,273
333,8.53,271.5
334,8.452,269.9
335,8.376,265.3
336,8.3,259.9
337,8.224,257.3
338,8.15,253.1
339,8.077,250.1
340,8.004,248.4
341,7.932,245.9
342,7.861,245.5
343,7.791,242.8
344,7.721,240.1
345,7.652,239.1
346,7.584,235.1
347,7.516,235.5
348,7.449,233
349,7.383,230.3
350,7.317,227.7
351,7.253,226.5
352,7.188,221.7
353,7.125,219.4
354,7.062,215.5
355,7,210.1
356,6.938,208.9
357,6.877,203.9
358,6.816,203
359,6.756,200.3
360,6.696,197.3
361,6.638,198
362,6.579,196
363,6.521,195
364,6.464,193.8
365,6.406,192
366,6.35,192.2
367,6.294,188.1
368,6.239,185.2
369,6.184,184.7
370,6.129,182.2
371,6.075,177
372,6.022,175.9
373,5.969,174.3
374,5.916,171.5
375,5.864,171.7
376,5.812,170.3
377,5.761,169.2
378,5.71,169.3
379,5.659,168.6
380,5.609,167.7
381,5.56,166.8
382,5.511,167.7
383,5.462,165.6
384,5.414,164.4
385,5.367,163.2
386,5.319,163.6
387,5.272,161
388,5.226,160
389,5.18,159.5
390,5.135,155.9
391,5.089,154.1
392,5.045,152.5
393,5.001,149.5
394,4.957,147.8
395,4.914,146.7
396,4.871,145.5
397,4.828,144.9
398,4.786,144.3
399,4.745,144
400,4.704,144.1
401,4.663,142
402,4.623,140.8
403,4.584,140.2
404,4.545,138.5
405,4.506,138
406,4.468,135
407,4.43,133.5
408,4.392,131.1
409,4.355,130.8
410,4.319,129.7
411,4.283,128.8
412,4.247,125.6
413,4.212,125.1
414,4.177,123.8
415,4.143,122.5
416,4.109,121.6
417,4.076,120.6
418,4.043,120.7
419,4.01,118.4
420,3.978,115.5
421,3.947,115.7
422,3.915,113.9
423,3.885,110.7
424,3.854,109.4
425,3.824,107.6
426,3.795,105.7
427,3.766,103.1
428,3.737,100.2
429,3.709,100.7
430,3.682,99.5
431,3.654,97.6
432,3.628,95.2
433,3.601,96
434,3.575,94.4
435,3.549,93.3
436,3.524,93.3
437,3.499,92.4
438,3.475,91.8
439,3.451,90
440,3.427,89.9
441,3.404,89.1
442,3.381,87
443,3.358,86.9
444,3.336,85.6
445,3.314,84.1
446,3.293,82
447,3.272,80.2
448,3.251,78.5
449,3.23,79.4
450,3.21,78.4
451,3.19,76.7
452,3.171,76
453,3.151,76.3
454,3.132,74.1
455,3.112,72.3
456,3.094,71.5
457,3.076,70.9
458,3.057,68.8
459,3.04,69.4
460,3.022,68.2
461,3.004,65.9
462,2.987,65.1
463,2.97,63
464,2.953,61.3
465,2.936,61.4
466,2.919,59.5
467,2.903,58.4
468,2.887,57.8
469,2.871,56.1
470,2.855,58.5
471,2.839,58.1
472,2.823,57.5
473,2.808,56.4
474,2.793,55.7
475,2.778,55.2
476,2.762,55.2
477,2.747,55.2
478,2.733,54.1
479,2.718,54
480,2.703,53.5
481,2.689,52.5
482,2.675,52.6
483,2.661,51.5
484,2.646,50.8
485,2.633,48.5
486,2.619,48.4
487,2.605,47.7
488,2.592,46.5
489,2.578,46
490,2.565,45.6
491,2.552,46.3
492,2.539,46.8
493,2.527,45.7
494,2.514,45.2
495,2.502,45.1
496,2.489,45.1
497,2.477,44
498,2.465,43.4
499,2.453,42.4
500,2.441,42.5
501,2.43,41.8
502,2.419,41.6
503,2.407,41
504,2.396,40.6
505,2.385,40.5
506,2.374,40.6
507,2.363,40.7
508,2.353,40.6
509,2.342,40
510,2.332,40
511,2.321,40
512,2.311,38.8
513,2.301,38.9
514,2.291,38.4
515,2.282,40.2
516,2.272,39.1
517,2.262,39.1
518,2.253,37.3
519,2.243,36.6
520,2.234,36
521,2.225,36
522,2.216,35
523,2.207,33.8
524,2.198,34.4
525,2.189,33.9
526,2.18,33.8
527,2.171,33.8
528,2.163,33.3
529,2.154,34.4
530,2.146,33.9
531,2.137,32.7
532,2.129,31.5
533,2.121,31.5
534,2.113,31
535,2.104,31.1
536,2.096,29.9
537,2.089,29.2
538,2.081,28.1
539,2.073,27.5
540,2.065,26.9
541,2.057,26.9
542,2.05,27
543,2.042,27.6
544,2.035,26.9
545,2.028,26.9
546,2.02,26.4
547,2.013,25.8
548,2.006,25.8
549,1.999,25.2
550,1.992,24.5
551,1.985,25.2
552,1.979,22.8
553,1.972,22.4
554,1.965,21.7
555,1.959,21.7
556,1.953,20.6
557,1.946,20.6
558,1.94,20
559,1.934,20
560,1.928,19.4
561,1.922,20
562,1.916,20.1
563,1.91,19.5
564,1.904,20.1
565,1.898,18.9
566,1.892,19.4
567,1.887,20.1
568,1.881,20.1
569,1.875,19.5
570,1.87,19
571,1.865,19
572,1.859,18.9
573,1.854,18.3
574,1.848,18.3
575,1.843,18.3
576,1.837,17.7
577,1.832,17.8
578,1.826,17.2
579,1.821,18.4
580,1.816,17.8
581,1.811,18.9
582,1.805,18.4
583,1.8,18.4
584,1.795,18.3
585,1.789,17.7
586,1.784,17.7
587,1.779,17.3
588,1.774,16.6
589,1.768,17.3
590,1.763,16
591,1.758,16
592,1.752,16
593,1.747,16.1
594,1.742,15.6
595,1.737,16.1
596,1.731,15
597,1.726,15
598,1.721,16.1
599,1.716,15.6
600,1.711,15.6
601,1.706,15.6
602,1.7,15.6
603,1.695,15
604,1.69,16.1
605,1.685,16
606,1.68,15.5
607,1.675,15.5
608,1.671,15.6
609,1.666,15.6
610,1.661,14.9
611,1.657,14.9
612,1.652,14.3
613,1.648,13.8
614,1.644,13.8
615,1.639,13.8
616,1.635,13.8
617,1.631,12.6
618,1.627,12.6
619,1.623,12.6
620,1.619,13.2
621,1.616,12.6
622,1.612,12
623,1.609,12
624,1.605,11.5
625,1.602,12
626,1.598,12.7
627,1.595,12.6
628,1.592,11.5
629,1.589,10.9
630,1.586,11.5
631,1.583,11.5
632,1.58,11.5
633,1.577,10.9
634,1.574,11.6
635,1.571,10.9
636,1.569,10.9
637,1.566,11.5
638,1.563,12
639,1.561,9.8
640,1.559,11
641,1.556,11
642,1.554,9.8
643,1.552,9.2
644,1.549,9.8
645,1.547,10.9
646,1.545,9.2
647,1.542,11
648,1.54,9.2
649,1.538,9.2
650,1.535,9.2
651,1.533,8.6
652,1.531,8.6
653,1.528,8.6
654,1.526,8.6
655,1.524,8.6
656,1.521,8.1
657,1.519,8.1
658,1.517,8.6
659,1.515,8.1
660,1.513,7.4
661,1.51,7.4
662,1.508,7.5
663,1.506,8
664,1.503,8.1
665,1.501,7.4
666,1.499,6.8
667,1.497,8.1
668,1.495,8.1
669,1.493,8.1
670,1.491,8.1
671,1.489,8.1
672,1.487,7.5
673,1.485,6.9
674,1.483,6.9
675,1.481,6.4
676,1.479,7.5
677,1.477,6.9
678,1.476,5.8
679,1.474,5.7
680,1.472,6.4
681,1.47,5.1
682,1.469,4.5
683,1.467,4.5
684,1.466,5.1
685,1.464,4
686,1.463,4
687,1.461,3.4
688,1.46,4
689,1.458,2.8
690,1.457,3.4
691,1.455,2.8
692,1.454,2.8
693,1.452,2.3
694,1.451,2.3
695,1.449,2.3
696,1.448,1.6
697,1.447,1
698,1.446,1
699,1.445,1.6
700,1.444,0.5
701,1.443,1
702,1.443,1.7
703,1.442,1.7
704,1.442,1.7
705,1.441,1.7
706,1.44,1.7
707,1.439,2.3
708,1.438,1.7
709,1.437,2.3
710,1.436,1.7
711,1.435,1.7
712,1.435,2.3
713,1.434,1.7
714,1.432,1.7
715,1.432,1.7
716,1.43,1.7
717,1.429,1.7
718,1.428,1.7
719,1.426,1.7
720,1.424,1.1
721,1.422,1.7
722,1.421,1.7
723,1.419,1.1
724,1.417,1.7
725,1.416,1.1
726,1.415,1.1
727,1.416,1.7
728,1.417,1.1
729,1.421,1.1
730,1.427,1.7
731,1.437,1.1
732,1.45,1.1
733,1.466,1.7
734,1.484,1.7
735,1.501,0.6
736,1.501,1.1
737,1.501,0
738,1.501,0.6
739,1.501,0
740,1.501,0
741,1.501,0
