Repository: MaCFP/matl-db

# matl-db

#### Welcome to the MaCFP Condensed Phase Subgroup database!

The MaCFP Condensed Phase Working Group was organized to enable the fire safety science research community to make significant progress towards establishing a common framework for the selection of experiments and the methodologies used to analyze these experiments when developing pyrolysis models. Key objectives of this effort include:
- Cataloguing current approaches used to parameterize pyrolysis models;
- Developing standard data set formats for experimental data on pyrolysis;
- Developing requirements for data set quality and establishing a data review committee;
- Quantifying the inter-laboratory variability for comparable experimental datasets; and
- Assessing the impact of the variability of model parameters on fire growth predictions

#### In preparation for MaCFP-4, please read the following:

[Guidelines for Participation in the MaCFP-4 Workshop (2026)](https://github.com/MaCFP/macfp-db/releases/download/macfp-4.0/MaCFP-4_Guidelines_for_Participation.pdf)

[Presentation of Target Experiments and Modeling Guidelines for the upcoming MaCFP-4 Workshop (meeting recording and presentation slides)](https://github.com/MaCFP/macfp-db/releases/tag/macfp-4.0)

Please visit our [wiki pages](https://github.com/MaCFP/matl-db/wiki/How-to-Contribute) for additional details, including how to contribute (experimentalists and modelers).

## How to interpret and use measurement data in this repository for pyrolysis model calibration and validation
#

### Key factors influencing material response during tests
In this directory, experimental measurements from both mg- and g-scale tests (conducted by 16 unique fire safety science institutions around the world) are available. Every effort was made to remove variability between results due to potential differences in material composition by sharing samples of the same exact PMMA, prepared for mg- and g-scale experiments: that is, all tests were performed on the exact same material, from the same source, and prepared in the same form (excluding minor variations, ~5%, in sample slab thickness, as produced by the manufacturer).

In many cases, data from the same test type under the same nominal test conditions that was provided by different institutions showed qualitative agreement; in others, variations are apparent. Some variations between datasets are simply stochastic (i.e., random, unavoidable noise in repeated tests). However, others may result from systematic causes such as calibration differences in mg-scale experiments or sample holder, insulation type, and/or heater temperature in g-scale experiments. When such measurement data is used as a reference for comparison with the results of numerical simulations, it is the responsibility of users of this data to be aware factors that can can affect this smaterial flammability response. A short summary of these factors is provided below. For further detail, the user of this data is referred to the [Preliminary Summary of Experimental Measurements Document](https://github.com/MaCFP/matl-db/releases/tag/v1.0.0)

#### Milligram-scale experiments
- Heating Rate
- Gaseous Environment
- Crucible Type
- Apparatus Calibration (should be performed for idential test conditions: heating rate, gaseous environment, crucible type)
- Baseline Correction (especially for DSC measurements)
- Initial Sample Mass (and geometry)

#### Gram-scale experiments
- Incident Heat Flux (and uniformity across sample's surface)
- Gaseous Environment (and flow rate, which can affect convective heat transfer at the sample's surface prior to gasification or burning)
- Backing Material (e.g., the presence or absence of an insulating substrate, and its thermal properties)
- Heater Temperature
- Exposed Sample Surface Area
- Sample Holder Characteristics (including the use/non-use of a retainer frame)
- Baseline Correction (especially for HRR measurements)
- Temperature Measurement Instrumentation and Location (e.g., IR camera vs. thermocouple; thermal contact)
#
#

### Outlier Criteria: Identification of clearly incorrect behavior in measurement data
With the help of the experimentalists who performed these experiments and shared their data, significant effort has been made to provide consistent formatting of measurement results and to identify and correct small errors that may have arised either during testing, submission, or compilation and standardization of formating. Despite these efforts, clear outliers can sometimes be identified. Criteria defining these clear outliers are defined below; it is suggested that, for further analysis, users omit data sets that do not meet these criteria.

#### Milligram-scale experiments
For all mg-scale tests, average steady state heating rate must match nominal conditions.

File: PMMA/Calibration_Data/UMD/UMD_MCC_N2_60K_1.csv
Time,Temperature,HRR,HRR error
[s],[K],[W/g],[W/g]
0,349.619,2.22E-16,4.44E-16
0.5,349.737,-0.043779293,0.086307596
1,349.876,-0.029057493,0.157111739
1.5,350.002,-0.028080423,0.217308953
2,350.138,-0.028604446,0.238159518
2.5,350.304,-0.008383738,0.253002012
3.001,350.409,-0.038659705,0.208745422
3.501,350.584,-0.006935816,0.171443247
4,350.737,0.061785839,0.102022859
4.5,350.913,0.092509965,0.142606837
5.001,351.072,0.118238175,0.213768947
5.501,351.233,0.146458882,0.177386545
6,351.419,0.157928449,0.15678555
6.501,351.575,0.173659604,0.249295738
7.001,351.773,0.237133493,0.141754827
7.5,351.944,0.213105148,0.200521687
8.001,352.13,0.24533127,0.160805112
8.501,352.323,0.292552214,0.199341834
9.001,352.488,0.292777196,0.199005588
9.502,352.711,0.347758588,0.176758399
10.001,352.906,0.304980006,0.215997812
10.501,353.116,0.350700713,0.279252405
11.001,353.293,0.317171657,0.267318913
11.5,353.515,0.263394168,0.262439258
12.001,353.724,0.306623472,0.275143538
12.502,353.943,0.269346649,0.279312454
13.001,354.195,0.325815123,0.292967697
13.501,354.379,0.291041956,0.279280719
14.001,354.627,0.346021115,0.327499359
14.501,354.831,0.361995003,0.290452276
15.002,355.077,0.394971125,0.301924004
15.501,355.303,0.380689836,0.269211927
16,355.537,0.426656221,0.259623316
16.501,355.811,0.433882343,0.23717391
17.001,356.021,0.408611502,0.27522785
17.5,356.306,0.456083157,0.278946851
18,356.53,0.38205999,0.264058662
18.501,356.818,0.452287205,0.274080059
19.001,357.06,0.486761094,0.3249915
19.501,357.292,0.471482038,0.260854587
20.002,357.577,0.519707067,0.284336362
20.501,357.828,0.549428722,0.371178852
21,358.125,0.570901471,0.308232402
21.501,358.368,0.603874411,0.315189542
22.001,358.647,0.588600151,0.283262527
22.501,358.931,0.619326984,0.305643757
23.001,359.218,0.65904584,0.292302956
23.5,359.505,0.687264551,0.319351676
24,359.777,0.674991621,0.275714573
24.501,360.083,0.700467743,0.235208765
25.001,360.361,0.73043845,0.288393041
25.5,360.658,0.717662194,0.222317545
26,360.954,0.671639264,0.217631933
26.5,361.252,0.686113152,0.176518436
27.001,361.586,0.727586093,0.167937288
27.502,361.86,0.731815396,0.143753505
28.001,362.203,0.726037052,0.164634864
28.501,362.48,0.747008614,0.165346706
29.001,362.826,0.759732503,0.199872136
29.5,363.134,0.745204158,0.191171403
30,363.433,0.800178047,0.167319292
30.5,363.78,0.831404024,0.221286304
31,364.075,0.822377913,0.23741153
31.5,364.446,0.858846768,0.300871052
32.001,364.738,0.896572891,0.334457439
32.501,365.088,0.930051812,0.392382551
33,365.423,0.932773467,0.362605317
33.5,365.753,0.930244412,0.377563913
34.001,366.115,0.941721389,0.278254062
34.501,366.424,0.965445278,0.251908847
35.001,366.83,0.961916222,0.22636354
35.502,367.135,0.896647614,0.194329945
36.001,367.509,0.89911927,0.21269122
36.501,367.867,0.865837888,0.194714533
37.001,368.229,0.839064958,0.225137095
37.5,368.588,0.823041646,0.214647354
38,368.926,0.819015535,0.214902177
38.501,369.329,0.881491657,0.208247586
39.002,369.665,0.857464597,0.203272619
39.502,370.029,0.879685542,0.267644243
40.001,370.422,0.918905108,0.324395611
40.5,370.795,0.933129708,0.333835482
41,371.174,0.965608867,0.417526269
41.5,371.535,0.983329811,0.434307952
42,371.959,0.965800518,0.424391827
42.5,372.308,0.957777351,0.424663273
43,372.718,0.927004421,0.431690247
43.5,373.108,0.970475365,0.409470043
44.001,373.499,0.977696217,0.417996755
44.502,373.899,0.924425284,0.371550972
45.001,374.27,0.954399027,0.387733828
45.5,374.716,0.897870683,0.452744472
46.002,375.098,0.88385222,0.471370133
46.502,375.52,0.88432929,0.50419057
47.001,375.909,0.918047763,0.479594436
47.501,376.325,0.921771652,0.558320763
48,376.746,0.956241219,0.590675465
48.5,377.124,0.977712163,0.579559788
49.001,377.591,0.951441467,0.593299454
49.501,377.982,0.992415355,0.576295334
50.001,378.429,0.970889006,0.565271745
50.501,378.832,1.048359714,0.553509759
51,379.269,1.032081606,0.547090501
51.501,379.711,0.969313854,0.545410455
52.001,380.115,1.026784561,0.486556961
52.5,380.587,1.00575009,0.532913352
53,380.978,1.051976068,0.487124081
53.5,381.455,1.069949956,0.582654771
54,381.884,1.123921756,0.561982217
54.5,382.312,1.063395645,0.58821637
55,382.778,1.078869533,0.565708996
55.5,383.194,1.105845511,0.586382685
56.001,383.689,1.129071633,0.568171623
56.502,384.109,1.109302029,0.628427554
57.002,384.57,1.096280951,0.622591071
57.501,385.036,1.10775555,0.601259115
58.001,385.48,1.110721224,0.649536712
58.501,385.964,1.162692169,0.643533673
59.001,386.383,1.17642109,0.636716321
59.501,386.905,1.226894979,0.585966748
60,387.326,1.307866871,0.617573397
60.5,387.816,1.32784076,0.544018154
61,388.282,1.320061467,0.520094968
61.501,388.733,1.363784407,0.553989336
62.001,389.239,1.367506208,0.516832884
62.5,389.663,1.451727863,0.547847518
63,390.2,1.42620384,0.554242392
63.5,390.644,1.52218091,0.618233557
64,391.16,1.526157743,0.651856961
64.5,391.616,1.53587845,0.59202874
65,392.082,1.566099394,0.561553419
65.5,392.611,1.613323283,0.515562723
66,393.042,1.604048265,0.504678061
66.501,393.582,1.616026475,0.45000415
67.001,394.043,1.642750364,0.410114705
67.5,394.541,1.664226056,0.432434125
68.001,395.029,1.720451085,0.502234987
68.501,395.516,1.81817203,0.523646199
69,396.045,1.891143685,0.499445492
69.5,396.489,1.983617573,0.528601055
70.001,397.055,2.085841607,0.573411217
70.501,397.513,2.134065496,0.582639602
71,398.032,2.201037151,0.623516935
71.501,398.538,2.241016217,0.600144679
72.001,399.018,2.29374305,0.668006273
72.501,399.538,2.381713757,0.680395603
73.001,400.003,2.457934701,0.680327124
73.501,400.567,2.556660916,0.679632938
74.002,401.024,2.628893164,0.605327566
74.502,401.566,2.687611782,0.629588761
75.002,402.073,2.753832726,0.631857742
75.502,402.569,2.804558704,0.624827796
76,403.119,2.853024944,0.632190281
76.5,403.592,2.921748833,0.597129564
77,404.161,2.957970633,0.639475983
77.5,404.624,3.051447703,0.664965006
78.001,405.17,3.108929951,0.658996965
78.501,405.696,3.190153839,0.721937066
79.001,406.207,3.279876872,0.771369683
79.502,406.735,3.362849813,0.750948405
80.002,407.211,3.389068431,0.768443808
80.502,407.803,3.427545501,0.792653961
81.001,408.286,3.500769245,0.806725637
81.501,408.84,3.525489952,0.797162105
82.001,409.349,3.603461752,0.812423295
82.5,409.868,3.651433407,0.802676706
83,410.434,3.735412566,0.744349471
83.5,410.919,3.759636455,0.76321149
84,411.517,3.796107162,0.793478205
84.5,412.005,3.902828962,0.839578388
85.001,412.557,3.953307172,0.80766697
85.501,413.073,4.011281061,0.848459518
86,413.597,4.071255898,0.869171738
86.501,414.165,4.148229931,0.883152253
87.001,414.656,4.206206527,0.925622309
87.5,415.255,4.287928182,0.965465523
88.001,415.75,4.397900504,0.951094607
88.501,416.335,4.486880519,0.928287261
89,416.839,4.560350085,0.955321006
89.5,417.368,4.642067848,0.967040041
90,417.936,4.703291737,0.952110672
90.501,418.436,4.787770803,0.975630312
91.001,419.042,4.823500817,0.930521628
91.5,419.531,4.90572271,0.933312723
92,420.097,4.954446598,0.912066211
92.501,420.625,5.091675665,0.967879673
93.002,421.154,5.13189775,1.029073826
93.502,421.753,5.296371875,1.023327027
94.001,422.235,5.387346475,0.994600716
94.501,422.835,5.516564,1.066705896
95.001,423.32,5.6940358,1.110744094
95.501,423.89,5.808759689,1.134860356
96.001,424.427,5.975983578,1.179956206
96.501,424.963,6.079460648,1.20486028
97.001,425.516,6.302184536,1.197162042
97.501,426.04,6.454408425,1.276287756
98.001,426.65,6.576882314,1.343185702
98.501,427.142,6.712609384,1.323212692
99.001,427.713,6.844083272,1.322265109
99.501,428.27,6.99355398,1.25827007
100.001,428.799,7.042277868,1.275460557
100.501,429.359,7.190501757,1.34578473
101.001,429.861,7.320225645,1.253332689
101.501,430.486,7.448449534,1.244843794
102.001,430.985,7.523173423,1.233428987
102.501,431.564,7.645647311,1.296355244
103.001,432.084,7.7416212,1.271763724
103.501,432.614,7.800095089,1.301945977
104.001,433.189,7.958318977,1.29451366
104.501,433.695,8.084792866,1.28400542
105.001,434.306,8.275766754,1.291611742
105.501,434.801,8.451242732,1.264502416
106.001,435.378,8.59096662,1.229241314
106.501,435.911,8.79468842,1.232337925
107.001,436.445,8.991162309,1.284205113
107.501,437.026,9.106386197,1.235935788
108.001,437.501,9.235860086,1.226677417
108.501,438.129,9.342083975,1.23718668
109.001,438.621,9.521807863,1.199337027
109.501,439.203,9.665531752,1.171467588
110.001,439.731,9.800755641,1.163103538
110.501,440.25,9.865731618,1.131884789
111.001,440.833,10.04345551,1.146642021
111.501,441.311,10.14567731,1.156685222
112.001,441.927,10.27140119,1.076380276
112.501,442.432,10.39112508,1.012846906
113.001,443.015,10.50385106,0.947975529
113.501,443.53,10.58257286,0.896467214
114.001,444.058,10.64079675,0.859873869
114.501,444.639,10.73952064,0.773252466
115.001,445.14,10.87024453,0.757498563
115.501,445.754,10.93271842,0.640870507
116.001,446.236,11.02144439,0.621183501
116.501,446.799,11.13216828,0.591616748
117.001,447.334,11.17064217,0.530388753
117.501,447.879,11.25361397,0.485208426
118.001,448.428,11.32558786,0.427457795
118.501,448.919,11.39581384,0.415752592
119.001,449.546,11.41753564,0.351250681
119.501,450.034,11.50500952,0.378160349
120.001,450.594,11.48348341,0.301504895
120.501,451.123,11.49845939,0.308821045
121.001,451.649,11.51918119,0.30117333
121.501,452.224,11.54890508,0.244658996
122.001,452.7,11.53012897,0.217943753
122.5,453.311,11.51610062,0.269789183
123,453.804,11.53607451,0.28295056
123.5,454.369,11.5495484,0.35160304
124.001,454.899,11.50052452,0.43907493
124.501,455.429,11.42774841,0.476385977
125,455.964,11.42247007,0.611441102
125.501,456.468,11.45669937,0.652978236
126.001,457.07,11.33267326,0.714548308
126.501,457.554,11.26614396,0.779167065
127.001,458.126,11.19636785,0.759863306
127.5,458.648,11.11408951,0.795237878
128,459.178,11.0338134,0.78564374
128.5,459.735,10.97678729,0.84936872
129,460.24,10.91851117,0.852778277
129.501,460.822,10.8599873,0.929325105
130.001,461.305,10.74171119,0.981290794
130.5,461.889,10.63993284,0.994998198
131.001,462.407,10.48016105,1.004004042
131.501,462.933,10.40788285,1.065837656
132,463.499,10.25885451,1.131448249
132.5,463.974,10.12907839,1.11905024
133.001,464.58,9.926804517,1.159939525
133.501,465.056,9.782528406,1.207883301
134.001,465.614,9.625502294,1.284864567
134.501,466.149,9.439976183,1.34196984
135.001,466.671,9.266450071,1.489439397
135.501,467.229,9.10517396,1.543288891
136,467.713,8.924395615,1.548761468
136.501,468.308,8.707871737,1.569325824
137.001,468.792,8.492345626,1.51321665
137.5,469.344,8.286570463,1.523592133
138,469.882,8.100294351,1.558651529
138.5,470.398,7.899015058,1.540020637
139,470.949,7.754242128,1.580693834
139.5,471.439,7.520216017,1.612104995
140,472.029,7.317188813,1.672140265
140.5,472.52,7.114162701,1.650412723
141,473.079,6.95388659,1.63139206
141.501,473.597,6.733365894,1.639499151
142.001,474.105,6.559086601,1.564684699
142.5,474.64,6.302811437,1.539614372
143.001,475.124,6.074037559,1.518168429
143.501,475.695,5.858511448,1.446012013
144.001,476.168,5.635233248,1.481713444
144.501,476.713,5.478703955,1.412943669
145,477.235,5.29792561,1.415832681
145.501,477.734,5.129901732,1.42116717
146.001,478.293,5.02262771,1.438914246
146.5,478.763,4.953849365,1.342119762
147,479.328,4.802826435,1.33825625
147.5,479.805,4.699795053,1.279580509
148,480.349,4.576521031,1.26358472
148.5,480.863,4.489994919,1.233084514
149,481.356,4.333719901,1.21637287
149.501,481.888,4.197192841,1.186176018
150.001,482.356,4.11891673,1.202639472
150.501,482.928,3.988890618,1.187423164
151,483.407,3.963864362,1.120162572
151.5,483.946,3.883088251,1.06516306
152.001,484.455,3.765565466,0.987145382
152.501,484.951,3.662288262,0.906042691
153,485.501,3.560259917,0.822499535
153.501,485.955,3.446986039,0.734929538
154.001,486.533,3.316207839,0.720265377
154.5,486.99,3.151429494,0.690705358
155,487.54,3.092655471,0.647953208
155.501,488.047,3.020131593,0.632428465
156.001,488.54,3.003353393,0.650396119
156.5,489.053,2.976827137,0.657160125
157.001,489.523,2.966303259,0.633710746
157.501,490.103,2.912275059,0.633323834
158.001,490.572,2.909998948,0.59080324
158.501,491.104,2.925222836,0.524867217
159,491.606,2.86569658,0.533863244
159.5,492.108,2.88217365,0.49247438
160,492.65,2.846394357,0.500333305
160.501,493.085,2.852120479,0.47719045
161.001,493.656,2.877594368,0.457468596
161.501,494.107,2.854818257,0.422591279
162.001,494.667,2.873042145,0.446183354
162.501,495.166,2.882016034,0.424259533
163,495.654,2.852737689,0.43573346
163.501,496.186,2.854713811,0.42400622
164.001,496.642,2.882690881,0.471283312
164.5,497.227,2.925660448,0.446750537
165,497.663,2.934383244,0.415016316
165.501,498.189,3.021109366,0.359917248
166.001,498.693,3.032581166,0.371813257
166.501,499.185,3.022555054,0.355843001
167.001,499.723,3.008281031,0.448708835
167.501,500.169,3.00950492,0.413175979
168,500.729,3.097726575,0.408342617
168.5,501.192,3.119948375,0.454033306
169,501.711,3.105177534,0.438395064
169.5,502.202,3.130148241,0.468310125
170,502.695,3.162620041,0.441305865
170.501,503.23,3.134099345,0.413269525
171.001,503.695,3.202820052,0.366144622
171.5,504.26,3.185543796,0.375691229
172,504.712,3.239267684,0.316473592
172.5,505.233,3.269491573,0.296669548
173,505.732,3.294715461,0.233894485
173.5,506.212,3.30793935,0.277981821
174.001,506.755,3.332663383,0.311967341
174.501,507.196,3.342137272,0.251547663
175,507.76,3.393361016,0.257737876
175.5,508.217,3.405334905,0.314642908
176,508.754,3.418306705,0.380835879
176.5,509.242,3.493780593,0.371571548
177,509.727,3.515507663,0.396361309
177.5,510.24,3.517981552,0.436586155
178,510.709,3.575452259,0.469813278
178.5,511.28,3.50843118,0.494682328
179,511.724,3.548152125,0.467197172
179.5,512.244,3.535379195,0.429393625
180.001,512.742,3.576605317,0.462169409
180.501,513.221,3.584326024,0.41396541
181.001,513.753,3.632549913,0.387874603
181.501,514.203,3.643023801,0.468552418
182.001,514.769,3.65274769,0.422509572
182.5,515.225,3.707219345,0.461308905
183,515.756,3.761443234,0.41298501
183.5,516.24,3.771667122,0.439303965
184,516.72,3.778641011,0.363973993
184.5,517.241,3.7963649,0.43110148
185.001,517.71,3.836091022,0.384046784
185.501,518.257,3.886062822,0.364607209
186,518.687,3.936534477,0.419755442
186.5,519.217,4.012258366,0.406507531
187,519.7,4.055982254,0.444754048
187.5,520.201,4.124459324,0.427224787
188,520.729,4.17443212,0.443701144
188.5,521.159,4.241656009,0.444367157
189,521.71,4.262883079,0.467255427
189.5,522.174,4.306603786,0.454320459
190.001,522.71,4.350829908,0.447565053
190.501,523.191,4.411803796,0.47415346
191,523.683,4.448275452,0.532925659
191.5,524.199,4.46749934,0.523221936
192.001,524.649,4.483473374,0.548327544
192.501,525.185,4.564447262,0.544591009
193.001,525.653,4.615921151,0.644844978
193.501,526.183,4.70639504,0.596258377
194.001,526.656,4.741118928,0.629615301
194.501,527.161,4.793092817,0.639853593
195,527.666,4.822067654,0.63806007
195.5,528.134,4.898040449,0.656170475
196,528.698,4.977012249,0.686491697
196.5,529.128,5.049986138,0.768909963
197.001,529.657,5.07221226,0.806946519
197.501,530.146,5.128936148,0.821141098
198.001,530.627,5.181910037,0.862189956
198.501,531.143,5.231383926,0.898726786
199,531.593,5.352855581,0.866068888
199.501,532.14,5.395331703,0.880848972
200.001,532.615,5.522555592,0.898747372
200.5,533.109,5.596527247,0.913451412
201,533.582,5.743751135,0.953846579
201.5,534.087,5.833225024,0.926840556
202,534.607,5.875448913,0.984177258
202.501,535.052,5.936925035,1.018272917
203.002,535.6,6.028151157,1.040585931
203.501,536.055,6.033375756,1.026873605
204.001,536.583,6.112849645,1.086836951
204.501,537.055,6.255322678,1.051747722
205.001,537.547,6.311044478,1.037746293
205.501,538.07,6.463268366,1.092154691
206.001,538.513,6.587492255,1.110162536
206.501,539.071,6.806966144,1.174600792
207.001,539.522,6.948690032,1.216646809
207.501,540.052,7.084913921,1.245944235
208.001,540.537,7.218140991,1.247127665
208.501,541.023,7.345861698,1.285528179
209.001,541.529,7.442335587,1.264559565
209.501,542.001,7.614809475,1.288822816
210.001,542.538,7.767535453,1.325498419
210.501,543,7.979759341,1.334517629
211.001,543.512,8.115231141,1.350659982
211.501,544.011,8.27845503,1.38052285
212.001,544.493,8.464431863,1.436692141
212.501,545.012,8.604655751,1.468066498
213.001,545.467,8.772626696,1.527588571
213.501,546.011,9.004350584,1.574964163
214.001,546.47,9.148077654,1.588591518
214.501,546.985,9.361801543,1.564373427
215.001,547.462,9.55927225,1.576980886
215.501,547.952,9.801246139,1.56778987
216.001,548.477,9.966722116,1.615709132
216.501,548.944,10.16994392,1.642151415
217.001,549.475,10.3889178,1.686500054
217.501,549.941,10.53239169,1.721945037
218.001,550.447,10.72261558,1.789244329
218.501,550.949,10.97508947,1.812362558
219.001,551.439,11.20681336,1.858270139
219.501,551.948,11.45278725,1.877902052
220.001,552.406,11.69426114,1.908200729
220.501,552.966,11.97948502,1.972443532
221.001,553.424,12.19870891,1.990327593
221.501,553.948,12.43843489,2.093267328
222.001,554.444,12.74865669,2.16246948
222.501,554.925,13.01888058,2.211651993
223.001,555.436,13.32960447,2.310677492
223.501,555.91,13.62632836,2.38655835
224.001,556.465,13.92905225,2.431627774
224.501,556.914,14.23527613,2.391549297
225.001,557.442,14.54375002,2.522042172
225.501,557.928,14.89997391,2.532503788
226.001,558.402,15.1964478,2.684071748
226.501,558.925,15.55217169,2.788026716
227.001,559.393,15.84914558,2.910893581
227.501,559.934,16.24712155,2.986527191
228.001,560.416,16.62209544,3.075176802
228.501,560.937,16.98706724,3.211103887
229.001,561.413,17.34929113,3.259478698
229.501,561.895,17.74251502,3.352903088
230.001,562.428,18.13198891,3.463307587
230.501,562.879,18.5857128,3.558234415
231.001,563.46,19.00043669,3.711927701
231.501,563.91,19.42266057,3.787679189
232.001,564.44,19.85463741,3.911884065
232.501,564.936,20.33935835,4.007867452
233.001,565.422,20.77833224,4.132169351
233.501,565.955,21.31855613,4.249001035
234.001,566.412,21.78228002,4.350200938
234.501,566.967,22.25975391,4.451862783
235.001,567.415,22.78447779,4.591586872
235.501,567.947,23.28720168,4.77093147
236.001,568.444,23.78517557,4.939561591
236.501,568.93,24.38490155,5.120185137
237.001,569.453,24.94487544,5.247301632
237.501,569.898,25.53434724,5.443247979
238.001,570.494,26.12757113,5.621903135
238.501,570.933,26.7987971,5.779279955
239.001,571.466,27.4797689,6.009256183
239.501,571.956,28.13674279,6.149073501
240.001,572.451,28.76921668,6.342098014
240.501,572.985,29.44744057,6.532814358
241.001,573.458,30.14091446,6.665047084
241.501,573.983,30.89113835,6.817541362
242.001,574.443,31.62011224,7.008564585
242.501,574.967,32.36083612,7.21745591
243.001,575.481,33.17481001,7.468448264
243.501,575.958,33.9845339,7.686863569
244.001,576.488,34.87175779,7.924913462
244.501,576.939,35.68423168,8.206691432
245.001,577.51,36.56770557,8.444855567
245.501,577.977,37.46368264,8.638464746
246.001,578.508,38.31240334,8.859014644
246.501,578.989,39.23087723,9.106351951
247.001,579.478,40.13385112,9.345617437
247.501,580.019,41.11782501,9.630830611
248.001,580.483,42.1417989,9.892846186
248.501,581.042,43.18327488,10.24065648
249.001,581.498,44.30874668,10.50746286
249.501,582.021,45.42747056,10.76011558
250.001,582.531,46.55444445,11.09987304
250.501,583.018,47.69991834,11.42309058
251.001,583.534,48.88639223,11.7129582
251.501,584.008,50.12461612,11.99296884
252.001,584.571,51.48259001,12.24636876
252.501,585.025,52.7763139,12.50626345
253.001,585.542,54.09778778,12.85417201
253.501,586.034,55.49901167,13.22142789
254.001,586.537,56.88898556,13.49710635
254.501,587.065,58.40070945,13.8001718
255.001,587.516,59.83418334,14.1059228
255.501,588.086,61.38965723,14.40148954
256.001,588.542,62.91763112,14.74566305
256.501,589.076,64.42085709,15.0120685
257.001,589.556,66.09682889,15.29384662
257.501,590.059,67.69080278,15.56189737
258.001,590.602,69.40277667,15.84039684
258.501,591.057,71.01325056,16.0888236
259.001,591.612,72.80172445,16.46775878
259.501,592.049,74.65494834,16.70109941
260.001,592.609,76.49417223,16.9870775
260.501,593.092,78.44789611,17.23393059
261.001,593.58,80.42562209,17.49424945
261.501,594.109,82.47659598,17.72476873
262.001,594.572,84.46606778,17.94221297
262.501,595.125,86.54829167,18.23238175
263.001,595.585,88.64526556,18.53456034
263.501,596.114,90.71898945,18.7965064
264.001,596.6,92.91671333,19.08268681
264.501,597.078,95.07593722,19.35993862
265.001,597.598,97.29016111,19.60556245
265.501,598.071,99.541135,19.83873578
266.001,598.645,101.9446089,20.10591307
266.501,599.087,104.2985828,20.26317854
267.001,599.586,106.7033067,20.4559929
267.501,600.09,109.1987806,20.56462407
268.001,600.597,111.6172544,20.74529283
268.501,601.114,114.1399804,20.91428063
269.001,601.56,116.5779522,21.02304897
269.501,602.128,119.2429261,21.22859239
270.001,602.58,121.82465,21.373646
270.501,603.113,124.4111239,21.52615629
271.001,603.595,127.1113478,21.62292225
271.501,604.094,129.7820746,21.69578644
272.001,604.603,132.6237956,21.8716396
272.501,605.066,135.3027694,21.94644838
273.001,605.624,138.1597433,22.25626442
273.501,606.089,141.0402172,22.20068287
274.001,606.612,143.8624411,22.38288949
274.501,607.107,146.857665,22.49467228
275.001,607.576,149.6983889,22.57925759
275.501,608.118,152.683116,22.75921931
276.001,608.568,155.6170867,22.79652933
276.501,609.13,158.6803105,23.007206
277.001,609.592,161.6607844,22.9649453
277.501,610.106,164.6112583,23.14976971
278.001,610.6,167.7117322,23.18757227
278.501,611.096,170.6917061,23.22918266
279.001,611.612,173.85668,23.31191013
279.501,612.063,176.9266539,23.22418525
280.001,612.628,180.0923778,23.41356345
280.501,613.082,183.2603517,23.3198427
281.001,613.613,186.3455755,23.4349286
281.501,614.107,189.5742994,23.33638966
282.001,614.583,192.6552733,23.37868661
282.501,615.108,195.9194972,23.44196025
283.001,615.559,199.0229711,23.33911547
283.501,616.135,202.183195,23.47024578
284.001,616.568,205.3089189,23.39473738
284.501,617.088,208.3766428,23.391108
285.001,617.569,211.4453667,23.25476985
285.501,618.071,214.3788405,23.17924109
286.001,618.596,217.4238144,23.04623949
286.501,619.043,220.3420383,22.8117275
287.001,619.607,223.4440122,22.82546867
287.501,620.067,226.4009861,22.52233091
288.001,620.577,229.34146,22.39879467
288.501,621.059,232.3226839,22.15240915
289.001,621.539,235.1546578,21.90111261
289.501,622.069,238.0198817,21.70171265
290.001,622.529,240.7531055,21.34356298
290.501,623.094,243.5213294,21.10474182
291.001,623.539,246.3043033,20.54067503
291.501,624.066,248.9532772,20.22856715
292.001,624.544,251.6347511,19.75440909
292.501,625.032,254.177975,19.30107911
293.001,625.553,256.7716989,18.91542002
293.501,626.008,259.2209228,18.26508436
294.001,626.573,261.5063967,17.87154209
294.501,627.012,263.8223726,17.06487434
295.001,627.537,265.9230944,16.53329223
295.501,628.025,268.0905683,15.85551506
296.001,628.519,270.1725422,15.31364924
296.501,629.035,272.2470161,14.84117013
297.001,629.506,274.26724,14.22735464
297.501,630.036,276.0932139,13.83474239
298.001,630.505,277.8809378,13.07348304
298.501,631.032,279.5271616,12.64321649
299.001,631.515,281.0531376,11.93770756
299.501,632.002,282.5143594,11.35547659
300.001,632.517,283.9513333,10.76804964
300.501,632.965,285.2293072,10.00948509
301.001,633.515,286.3867811,9.384878052
301.501,633.969,287.375255,8.43284407
302.001,634.479,288.2947289,7.825623145
302.501,634.964,289.1232028,7.143134826
303.001,635.436,289.9371766,6.696952104
303.501,635.959,290.8269005,6.299368781
304.001,636.411,291.5173744,6.047961828
304.501,636.984,292.0933483,6.004569195
305.001,637.431,292.5773222,5.982426067
305.501,637.946,292.9275461,5.911373595
306.001,638.416,293.30727,5.80963911
306.501,638.902,293.7929939,5.510151513
307.001,639.436,294.4057178,5.21391066
307.501,639.888,295.0411916,5.215387886
308.001,640.42,295.4596655,5.382961742
308.501,640.883,295.6858894,6.019580458
309.001,641.402,295.7321133,6.506288623
309.501,641.875,295.5668372,6.913832014
310.001,642.358,295.4318111,7.109527662
310.501,642.886,295.459285,6.984714269
311.001,643.337,295.5420089,6.667228642
311.501,643.879,295.5002328,6.427730899
312.001,644.337,295.1829566,6.551642048
312.501,644.842,294.5804305,6.942629059
313.001,645.342,293.8489044,7.480247869
313.501,645.814,293.1611283,8.029767548
314.001,646.34,292.5811022,8.391693782
314.501,646.79,292.2545761,8.773279206
315.001,647.343,292.22305,9.001321028
315.501,647.801,292.4205239,9.196583379
316.001,648.314,292.6072478,9.204963301
316.501,648.811,292.6709716,8.917547803
317.001,649.281,292.7666955,8.585557536
317.501,649.811,292.8879194,8.012030374
318.001,650.251,293.0688954,7.490248655
318.501,650.784,293.2518693,7.091668681
319.001,651.252,293.5403411,6.933288737
319.501,651.766,293.613565,7.22184863
320.001,652.252,293.5797889,7.694789081
320.501,652.733,293.3840127,8.13539569
321.001,653.243,293.1349866,8.52262008
321.501,653.703,292.8267105,8.872378816
322.001,654.276,292.4691844,9.053119731
322.501,654.697,291.8764083,8.968321803
323.001,655.219,290.8641322,8.815841668
323.501,655.709,289.7106061,8.806428541
324.001,656.186,288.72408,9.180744911
324.501,656.708,288.0658039,9.969311981
325.001,657.164,287.5640298,10.60992031
325.501,657.709,287.0802537,10.90505709
326.001,658.169,286.3404755,10.80455706
326.501,658.693,285.6264494,10.22094899
327.001,659.175,285.2464233,9.376479084
327.501,659.663,285.0801472,8.623183237
328.001,660.177,284.9213711,8.018439041
328.501,660.622,284.862345,7.675849417
329.001,661.175,284.6545689,7.551084866
329.501,661.636,284.5595427,8.021905104
330.001,662.143,284.2010166,8.680279722
330.501,662.646,283.6634905,9.6409828
331.001,663.147,282.6869644,10.36347223
331.502,663.649,281.2531905,10.92633135
332.001,664.096,279.4659122,11.5504039
332.501,664.664,277.2868861,12.26703871
333.001,665.113,275.04486,13.17731352
333.501,665.643,272.8048339,14.3286624
334.001,666.127,270.5253077,15.63720486
334.501,666.615,268.1797816,17.05047454
335.001,667.136,265.4795055,18.36220399
335.501,667.597,262.5922315,19.62709783
336.001,668.143,259.3429554,20.6933534
336.501,668.586,256.0231772,21.44817427
337.001,669.139,252.6904011,22.14890698
337.501,669.613,249.096375,22.75075415
338.001,670.1,245.5795988,23.20759182
338.501,670.621,241.8163227,23.55364895
339.001,671.078,238.2367966,23.76771691
339.501,671.65,234.5820205,24.17717039
340.001,672.115,231.1042444,24.37884569
340.501,672.627,227.6284683,24.83320218
341.001,673.128,223.9621943,25.01672351
341.501,673.613,220.3071661,25.24905228
342.001,674.159,216.396642,25.50743319
342.501,674.615,212.5126159,25.62250948
343.001,675.165,208.4615877,26.04602939
343.501,675.643,204.3498137,26.22368492
344.001,676.185,200.2602855,26.81537758
344.501,676.682,195.9792594,27.29104967
345.001,677.163,191.7759833,27.95045981
345.501,677.703,187.3142072,28.66600155
346.001,678.179,183.0499311,29.11074307
346.501,678.732,178.471905,29.80869848
347.001,679.202,174.0886288,30.02755279
347.501,679.739,169.8856059,30.39146336
348.001,680.247,165.5788266,30.39048073
348.501,680.747,161.4950505,30.43661052
349.001,681.279,157.2510265,30.35365144
349.501,681.753,153.1712483,29.91894346
350.001,682.329,148.8847222,29.89887933
350.501,682.793,144.6066961,29.34133526
351.001,683.357,140.383922,29.22033057
351.501,683.854,135.9406459,28.9476708
352.001,684.365,131.6773677,28.8659696
352.501,684.891,127.2090916,28.95917638
353.001,685.367,122.9888155,28.78952484
353.501,685.926,118.6242894,29.03904625
354.001,686.409,114.4012633,28.99861142
354.501,686.952,110.3299872,29.2211879
355.001,687.47,106.2219611,29.25726156
355.501,687.978,102.423435,29.38602841
356.001,688.506,98.48915884,29.48471646
356.501,688.973,94.78938273,29.33209709
357.001,689.552,90.99410662,29.46766212
357.501,690.024,87.33908051,29.05066427
358.001,690.559,83.87580439,29.01340063
358.501,691.079,80.34127828,28.5720186
359.001,691.593,76.99975217,28.15039932
359.501,692.137,73.63022606,27.71034649
360.001,692.601,70.39594995,26.92009829
360.501,693.179,67.20417384,26.42266169
361.001,693.662,64.02914773,25.46769156
361.501,694.226,61.02037161,24.85578521
362.001,694.733,58.0720955,24.0244064
362.501,695.233,55.24156939,23.21387522
363.001,695.782,52.47279328,22.48620145
363.501,696.255,49.86376926,21.60420164
364.001,696.865,47.24799315,20.9653577
364.501,697.33,44.76496495,19.93719303
365.001,697.855,42.46343884,19.33227324
365.501,698.369,40.18716272,18.5028804
366.001,698.88,38.0296387,17.77232917
366.501,699.433,35.9843605,17.10689585
367.001,699.904,34.03358439,16.2803761
367.501,700.495,32.04255828,15.72476977
368.001,700.984,30.19403217,14.88404869
368.501,701.527,28.51725606,14.27050127
369.001,702.024,26.89197994,13.54446359
369.501,702.539,25.38595383,12.8582326
370.001,703.072,23.90117772,12.25527057
370.501,703.558,22.42565161,11.51779535
371.001,704.133,21.1496255,10.99636709
371.501,704.608,19.84459939,10.32429044
372.001,705.152,18.67982328,9.837306034
372.501,705.657,17.56029716,9.234767603
373.001,706.156,16.42777314,8.768493906
373.501,706.71,15.33049494,8.291894947
374.001,707.172,14.33221883,7.786924437
374.501,707.774,13.44019272,7.453504792
375.001,708.235,12.60741661,6.919778961
375.501,708.759,11.8163905,6.548319758
376.001,709.276,11.04061647,6.146223788
376.501,709.785,10.28484036,5.768949625
377.001,710.319,9.733812162,5.429983881
377.501,710.785,9.100036051,5.02676863
378.001,711.367,8.502259939,4.697219587
378.501,711.829,7.932983828,4.289412169
379.001,712.361,7.481457716,4.0187798
379.501,712.885,6.953931605,3.719126851
380.002,713.372,6.478407727,3.399184745
380.501,713.908,6.092379382,3.180945992
381.001,714.371,5.739353271,2.865563929
381.501,714.936,5.39282716,2.721485944
382.001,715.398,5.034303137,2.406912198
382.501,715.931,4.690524937,2.283570931
383.001,716.428,4.389248825,2.160684217
383.501,716.926,4.098974803,1.982886524
384.001,717.481,3.804446603,1.866858991
384.501,717.937,3.570920491,1.690703112
385.001,718.497,3.29439438,1.621427599
385.501,718.96,3.089620357,1.492020563
386.001,719.482,2.866094246,1.347944928
386.501,719.977,2.692318134,1.189654011
387.001,720.482,2.504289934,1.151211996
387.501,721.005,2.325515912,1.115739402
388.001,721.478,2.184487712,1.064937655
388.501,722.027,2.0199616,0.934327327
389.001,722.489,1.909685489,0.887274578
389.501,723.014,1.792411466,0.843235217
390.001,723.504,1.643885355,0.822739842
390.501,724.008,1.531107155,0.767143764
391.001,724.525,1.436081043,0.729535583
391.501,724.987,1.28905702,0.680692056
392.001,725.552,1.18802882,0.644227536
392.501,725.999,1.111502709,0.525663381
393.001,726.528,1.011476598,0.521391134
393.501,727.026,0.928950486,0.53410143
394.001,727.51,0.845674375,0.466118973
394.501,728.045,0.705148264,0.506162871
395.001,728.483,0.607622152,0.439018505
395.501,729.045,0.520596041,0.387535218
396.001,729.494,0.454819929,0.363002026
396.501,730.025,0.361293818,0.274624854
397.001,730.521,0.271267707,0.242243989
397.501,731.001,0.210741595,0.196943411
398.001,731.52,0.135465484,0.155272477
398.501,731.975,0.142439372,0.148561353
399.001,732.525,0.090413261,0.158124585
399.501,732.981,0.07963715,0.219345153
400.001,733.51,0.046361038,0.215138715
400.501,733.986,0.039584927,0.168920004
401.001,734.457,0.011808816,0.091039243
401.501,734.976,-0.032217296,0.061220872
402.001,735.416,-0.079993407,0.089046679
402.501,735.987,-0.078019519,0.118049678
403.001,736.434,-0.08854563,0.145383983
403.501,736.952,-0.056071741,0.085436789
404.001,737.445,-0.113597853,0.07719308
404.501,737.92,-0.121623964,0.101378424
405.001,738.434,-0.125150075,0.110116873
405.501,738.879,-0.172426187,0.121463978
406.001,739.424,-0.157202298,0.144877145
406.501,739.866,-0.20247841,0.215235829
407.001,740.379,-0.197504521,0.1955811
407.501,740.86,-0.140778544,0.222849529
408.001,741.346,-0.132054655,0.228075077
408.501,741.874,-0.072082855,0.180762579
409.001,742.319,-0.086858967,0.178706265
409.501,742.854,-0.060885078,0.185901522
410.001,743.304,-0.074911189,0.212616555
410.501,743.832,-0.115437301,0.247268603
411.001,744.32,-0.065213412,0.214473144
411.501,744.784,-0.092739523,0.2566023
412.001,745.306,-0.098265635,0.235842026
412.501,745.74,-0.092291746,0.30432968
413.001,746.278,-0.087315769,0.296485743
413.501,746.747,-0.060843969,0.304681754
414.001,747.261,-0.06512008,0.329561412
414.501,747.729,-0.102646192,0.280964964
415.001,748.221,-0.093172303,0.265912114
415.501,748.743,-0.121198415,0.251521056
416.001,749.186,-0.113474526,0.291161667
416.501,749.719,-0.141500637,0.291101732
417.001,750.17,-0.101526749,0.296517158
417.501,750.689,-0.11180286,0.350206625
418.001,751.185,-0.088328971,0.321547045
418.501,751.653,-0.098355083,0.361937122
419.001,752.163,-0.136381194,0.315002129
419.501,752.608,-0.078907306,0.383387365
420.001,753.148,-0.059933417,0.335260996
420.501,753.605,-0.085459528,0.394807763
421.001,754.125,-0.09498564,0.332601635
421.501,754.617,-0.079511751,0.305498119
422.001,755.099,-0.102787863,0.353080912
422.501,755.609,-0.102563974,0.367618615
423.001,756.053,-0.051840085,0.377315842
423.501,756.587,-0.048366197,0.359061369
424.001,757.047,-0.077642308,0.417013974
424.501,757.547,-0.076418419,0.378464836
425.001,758.03,-0.141694531,0.394209236
425.501,758.505,-0.162970642,0.359965776
426.001,759.036,-0.176996754,0.390848168
426.501,759.485,-0.185522865,0.382462382
427.001,760.031,-0.172048976,0.367447957
427.501,760.476,-0.147575088,0.327518108
428.001,761.009,-0.195349111,0.341838368
428.501,761.497,-0.175125222,0.325268607
429.001,761.975,-0.108653422,0.327716235
429.501,762.494,-0.131679533,0.315428901
430.001,762.943,-0.164955645,0.272073268
430.501,763.478,-0.143981756,0.327686347
431.001,763.937,-0.156007867,0.2868781
431.501,764.452,-0.149783979,0.322039072
432.001,764.935,-0.10206009,0.343565411
432.501,765.426,-0.105836202,0.30154132
433.001,765.933,-0.070612313,0.30318686
433.501,766.384,-0.035138424,0.329570508
434.001,766.949,0.014835464,0.309615292
434.501,767.374,-0.019940647,0.366392344
435.001,767.908,-0.013716758,0.352307159
435.501,768.386,0.00075713,0.357822998
436.001,768.872,0.020233107,0.423152808
436.501,769.396,-0.014545093,0.374852781
437.001,769.85,-0.019821204,0.3518917
437.501,770.393,-0.066847315,0.384295304
438.001,770.837,-0.025123427,0.327271078
438.501,771.348,-0.00014745,0.359515792
439.001,771.852,-0.020673561,0.3529953
439.501,772.338,-0.058701761,0.311903857
440.001,772.851,-0.039977872,0.308510113
440.501,773.303,-0.016753984,0.33910919
441.001,773.861,-0.009278006,0.310916025
441.501,774.316,0.008699064,0.273474976
442.001,774.827,0.020167682,0.250153339
442.501,775.312,-0.030108429,0.274430614
443.001,775.801,0.033865459,0.262203467
443.501,776.338,-0.036910652,0.277531734
444.001,776.782,0.079565325,0.238917122
444.501,777.332,0.073289214,0.228374628
445.001,777.779,0.091761014,0.212985826
445.501,778.311,0.115234902,0.198739626
446.001,778.806,0.15471088,0.2106334
446.501,779.285,0.09618268,0.214812758
447.001,779.803,0.124656568,0.217489588
447.501,780.253,0.097880457,0.173416111
448.001,780.809,0.079604346,0.127175026
448.501,781.269,0.071328234,0.082364722
449.001,781.801,0.117302123,0.130542876
449.501,782.274,0.090026011,0.091466463
450.001,782.76,0.0542499,0.120136316
450.501,783.278,0.068723789,0.245161023
451.001,783.737,0.090697677,0.207543046
451.501,784.299,0.103421566,0.18774567
452.001,784.76,0.055395454,0.267765757
452.501,785.276,0.072869343,0.262308257
453.001,785.772,0.089843232,0.270892042
453.501,786.27,0.07856712,0.286126986
454.001,786.786,0.070041009,0.258281819
454.501,787.23,0.028514898,0.23874465
455.001,787.763,0.034988786,0.230880886
455.501,788.208,0.111462675,0.172472607
456.001,788.74,0.105686563,0.136730327
456.501,789.25,0.093660452,0.150202419
457.001,789.737,0.102634341,0.130827886
457.501,790.243,0.045358229,0.041972836
458.001,790.704,0.084582118,0.057437229
458.501,791.275,0.080056007,0.041447608
459.001,791.725,0.082779895,0.038448967
459.501,792.251,0.080253784,0.074032831
460.001,792.742,0.050227672,0.058365455

File: PMMA/Calibration_Data/UMD/UMD_TGA_N2_10K.csv
Time,Temperature,Mass fraction,Error
[s],[K],[g/g],[g/g]
0,313,0.9998,0.001198471
21.6744,314.002,0.9999,0.001390148
37.9164,315.004,0.9996,0.001293813
51.3912,316.006,0.9999,0.001228167
63.1614,317.008,0.9998,0.001365585
73.7172,318.01,1,0.001075098
83.3904,319.012,0.9999,0.001118732
92.3964,320.014,0.9997,0.001407205
100.8498,321.016,1,0.001380561
108.8532,322.018,0.9997,0.001427751
116.4846,323.02,0.9998,0.001265987
123.8058,324.022,0.9998,0.001312633
130.8396,325.024,0.9998,0.001322176
137.6448,326.026,1,0.001355609
144.2358,327.028,1.0001,0.001265841
150.6288,328.03,0.9996,0.001273481
156.8634,329.032,0.9995,0.00131636
162.9516,330.034,0.9996,0.001349689
168.8988,331.036,0.9997,0.001546361
174.7272,332.038,0.9998,0.00133008
180.4452,333.04,0.9995,0.001186004
186.063,334.042,0.9996,0.001109781
191.5914,335.044,0.9998,0.001103124
197.0322,336.046,0.9998,0.001079258
202.3938,337.048,0.9996,0.001053358
207.6774,338.05,0.9996,0.001250753
212.8932,339.052,0.9997,0.001389616
218.049,340.054,0.9997,0.001162757
223.1484,341.056,0.9998,0.00151285
228.1902,342.058,0.9996,0.001104284
233.1828,343.06,0.9997,0.001217349
238.1298,344.062,1.0001,0.001458404
243.0366,345.064,1.0001,0.001294516
247.9008,346.066,0.9998,0.001015832
252.729,347.068,1,0.001183509
257.5236,348.07,0.9997,0.001477851
262.2858,349.072,0.9996,0.001147352
267.0144,350.074,0.9998,0.001106219
271.7142,351.076,0.9998,0.001093361
276.3894,352.078,0.9998,0.000975676
281.0394,353.08,0.9999,0.001228348
285.6636,354.082,0.9998,0.001390486
290.2644,355.084,0.9996,0.00104906
294.8508,356.086,0.9998,0.001184689
299.4228,357.088,1.0001,0.001074589
303.981,358.09,0.9996,0.00127582
308.523,359.092,0.9996,0.001374766
313.0482,360.094,0.9997,0.001464851
317.5584,361.096,1.0001,0.001284437
322.0596,362.098,0.9998,0.001173248
326.5482,363.1,1,0.001326996
331.0302,364.102,1,0.001174278
335.5002,365.104,0.9995,0.001193706
339.9654,366.106,0.9998,0.001118071
344.4222,367.108,0.9998,0.001052528
348.876,368.11,0.9999,0.00125068
353.3262,369.112,0.9999,0.001300991
357.7776,370.114,0.9999,0.001319751
362.2224,371.116,1,0.001342246
366.669,372.118,0.9999,0.001514447
371.1114,373.12,0.9998,0.001363547
375.5538,374.122,0.9999,0.001239441
379.9956,375.124,0.9996,0.001407048
384.438,376.126,0.9997,0.00128228
388.8828,377.128,0.9997,0.001154746
393.3306,378.13,0.9998,0.001159802
397.782,379.132,0.9996,0.001257354
402.2388,380.134,0.9997,0.001291768
406.7004,381.136,0.9998,0.001265686
411.1668,382.138,0.9996,0.001709567
415.641,383.14,0.9994,0.001380382
420.1194,384.142,0.9996,0.001156701
424.6044,385.144,0.9995,0.001252448
429.0996,386.146,0.9997,0.001300123
433.6074,387.148,0.9997,0.00119828
438.1254,388.15,1,0.001499448
442.6548,389.152,0.9997,0.001623725
447.1902,390.154,0.9996,0.001453374
451.74,391.156,0.9995,0.001404444
456.3012,392.158,0.9994,0.001392474
460.8756,393.16,0.9996,0.001446118
465.4638,394.162,0.9995,0.001572742
470.0682,395.164,0.9989,0.001438119
474.6864,396.166,0.9992,0.001477433
479.3172,397.168,0.9995,0.001566402
483.963,398.17,0.9998,0.001664347
488.6268,399.172,0.9996,0.001665496
493.3068,400.174,0.9993,0.001412504
498.0054,401.176,0.999,0.001311392
502.7208,402.178,0.9989,0.001384835
507.453,403.18,0.9991,0.001419695
512.2044,404.182,0.9989,0.001661757
516.975,405.184,0.9988,0.001470763
521.7642,406.186,0.9988,0.001439498
526.5732,407.188,0.9988,0.001270898
531.3984,408.19,0.9988,0.001532537
536.2428,409.192,0.9986,0.001482853
541.11,410.194,0.9986,0.001634477
546.0012,411.196,0.9987,0.001500944
550.9146,412.198,0.9986,0.001456627
555.8508,413.2,0.9985,0.001550034
560.808,414.202,0.9988,0.001749692
565.7856,415.204,0.9987,0.001728306
570.789,416.206,0.9984,0.001644888
575.8182,417.208,0.9981,0.001621352
580.8714,418.21,0.9979,0.001441019
585.9492,419.212,0.998,0.001404917
591.051,420.214,0.9979,0.001565579
596.178,421.216,0.9975,0.001401823
601.3278,422.218,0.9976,0.001547739
606.5046,423.22,0.9977,0.001564235
611.706,424.222,0.9974,0.001480101
616.9332,425.224,0.9973,0.001532047
622.1832,426.226,0.997,0.001432831
627.4626,427.228,0.9968,0.001388719
632.772,428.23,0.9971,0.001526884
638.103,429.232,0.9968,0.001468175
643.4634,430.234,0.9967,0.001435923
648.8544,431.236,0.9962,0.001425998
654.27,432.238,0.9962,0.001493874
659.7114,433.24,0.9961,0.001433161
665.175,434.242,0.9958,0.001329923
670.6656,435.244,0.9957,0.001707643
676.1814,436.246,0.9957,0.001388194
681.726,437.248,0.9955,0.00153836
687.2982,438.25,0.9952,0.001529573
692.9016,439.252,0.9951,0.001504347
698.5272,440.254,0.9948,0.001524141
704.178,441.256,0.9945,0.001423738
709.8552,442.258,0.994,0.001293219
715.5558,443.26,0.994,0.001404607
721.281,444.262,0.9936,0.00130679
727.0296,445.264,0.9933,0.001458704
732.8034,446.266,0.9929,0.001664168
738.6012,447.268,0.9927,0.001507455
744.4248,448.27,0.9923,0.001479339
750.2676,449.272,0.9918,0.001547753
756.1302,450.274,0.9915,0.001494963
762.0156,451.276,0.991,0.001560247
767.9178,452.278,0.9905,0.001380346
773.8404,453.28,0.9902,0.001299803
779.7858,454.282,0.9896,0.001211067
785.7522,455.284,0.9891,0.001256126
791.736,456.286,0.9886,0.001313855
797.733,457.288,0.9879,0.00140765
803.7456,458.29,0.9868,0.001279076
809.781,459.292,0.9865,0.001359962
815.829,460.294,0.9861,0.00140737
821.8914,461.296,0.9854,0.001327356
827.9682,462.298,0.9849,0.001573749
834.054,463.3,0.984,0.001435021
840.1476,464.302,0.9831,0.001177197
846.2556,465.304,0.9827,0.001238888
852.3768,466.306,0.982,0.001488639
858.5058,467.308,0.9816,0.001295756
864.6408,468.31,0.9807,0.001092303
870.7836,469.312,0.9805,0.001189875
876.9312,470.314,0.9799,0.001222461
883.0806,471.316,0.9795,0.001191368
889.2384,472.318,0.9792,0.001140189
895.4028,473.32,0.979,0.001148752
901.5708,474.322,0.9786,0.001469051
907.7406,475.324,0.9783,0.001104934
913.911,476.326,0.9782,0.001079075
920.0838,477.328,0.9777,0.001005178
926.2578,478.33,0.9775,0.0009706
932.4414,479.332,0.9772,0.001291039
938.6238,480.334,0.977,0.001257731
944.8026,481.336,0.977,0.001027656
950.976,482.338,0.9771,0.001106915
957.1488,483.34,0.9769,0.001231744
963.3258,484.342,0.9767,0.001050695
969.4938,485.344,0.9763,0.001157926
975.6588,486.346,0.9764,0.001104447
981.8202,487.348,0.9759,0.001285023
987.9762,488.35,0.9759,0.001190575
994.1322,489.352,0.9754,0.001234848
1000.2894,490.354,0.9755,0.001121144
1006.4412,491.356,0.9751,0.001127937
1012.59,492.358,0.9754,0.001072442
1018.7358,493.36,0.9754,0.00105389
1024.8774,494.362,0.9752,0.001101282
1031.0166,495.364,0.9751,0.00110553
1037.145,496.366,0.9747,0.001142658
1043.2662,497.368,0.9746,0.001011854
1049.3796,498.37,0.9744,0.001045545
1055.4846,499.372,0.974,0.001453974
1061.5848,500.374,0.9743,0.001218525
1067.6808,501.376,0.9743,0.001390372
1073.7744,502.378,0.9741,0.001160313
1079.856,503.38,0.974,0.001110095
1085.9292,504.382,0.9741,0.001151465
1091.9958,505.384,0.974,0.001123213
1098.054,506.386,0.9737,0.000980362
1104.1062,507.388,0.9736,0.00104544
1110.1542,508.39,0.9736,0.001262976
1116.1974,509.392,0.9735,0.001336355
1122.2286,510.394,0.9733,0.001183833
1128.2496,511.396,0.9729,0.001105022
1134.264,512.398,0.9729,0.001262266
1140.2712,513.4,0.9728,0.001147443
1146.2736,514.402,0.973,0.001352142
1152.2652,515.404,0.9731,0.001146771
1158.249,516.406,0.9728,0.000962148
1164.231,517.408,0.9726,0.000878463
1170.207,518.41,0.9726,0.001036194
1176.1716,519.412,0.9724,0.001245503
1182.1266,520.414,0.9721,0.001095573
1188.0786,521.416,0.9721,0.001408383
1194.0246,522.418,0.9725,0.001397048
1199.9616,523.42,0.9721,0.001327472
1205.8932,524.422,0.9719,0.001238996
1211.8188,525.424,0.9719,0.001188231
1217.736,526.426,0.9721,0.00091774
1223.646,527.428,0.9717,0.001170392
1229.5506,528.43,0.9713,0.001113609
1235.4504,529.432,0.9713,0.001397513
1241.3442,530.434,0.9711,0.001448932
1247.2344,531.436,0.9708,0.001399202
1253.121,532.438,0.971,0.001414703
1259.004,533.44,0.9708,0.001469121
1264.8786,534.442,0.9705,0.001269426
1270.7502,535.444,0.9707,0.001259738
1276.6206,536.446,0.9702,0.001322824
1282.4832,537.448,0.9702,0.001129181
1288.341,538.45,0.97,0.001289868
1294.197,539.452,0.9698,0.001324409
1300.05,540.454,0.9693,0.001116661
1305.9,541.456,0.969,0.001064544
1311.7494,542.458,0.9687,0.001247788
1317.5994,543.46,0.9685,0.00125881
1323.4428,544.462,0.9684,0.001174782
1329.2796,545.464,0.9683,0.001402379
1335.114,546.466,0.9677,0.001285864
1340.9496,547.468,0.9671,0.001376242
1346.7792,548.47,0.9666,0.001156772
1352.6064,549.472,0.9666,0.001138603
1358.4372,550.474,0.9663,0.001354825
1364.268,551.476,0.9662,0.001339772
1370.091,552.478,0.9657,0.001368525
1375.9038,553.48,0.9652,0.001331467
1381.7184,554.482,0.9649,0.001316781
1387.5348,555.484,0.9644,0.001728955
1393.35,556.486,0.9632,0.001282277
1399.164,557.488,0.9631,0.001161015
1404.9774,558.49,0.9627,0.001160806
1410.7926,559.492,0.9622,0.001237761
1416.6054,560.494,0.9615,0.001451568
1422.4164,561.496,0.9611,0.001595475
1428.2262,562.498,0.9601,0.001397324
1434.036,563.5,0.9591,0.001421055
1439.8446,564.502,0.9584,0.001532251
1445.6496,565.504,0.958,0.001766736
1451.457,566.506,0.9568,0.001259155
1457.2656,567.508,0.9558,0.00134043
1463.0784,568.51,0.955,0.001357197
1468.8822,569.512,0.9546,0.00180439
1474.686,570.514,0.9534,0.001541465
1480.4934,571.516,0.9524,0.001727496
1486.3008,572.518,0.9517,0.001500109
1492.1058,573.52,0.9505,0.001735098
1497.9114,574.522,0.9496,0.001462541
1503.7158,575.524,0.9481,0.002086145
1509.525,576.526,0.9472,0.001395456
1515.3348,577.528,0.9462,0.001691137
1521.1476,578.53,0.9452,0.001999049
1526.9616,579.532,0.9442,0.001594364
1532.7738,580.534,0.9433,0.001652834
1538.5848,581.536,0.9422,0.001976084
1544.3982,582.538,0.941,0.001684917
1550.2146,583.54,0.9396,0.001889877
1556.0406,584.542,0.9384,0.001907664
1561.863,585.544,0.9374,0.002389361
1567.6854,586.546,0.9358,0.001997798
1573.5102,587.548,0.934,0.001830164
1579.3386,588.55,0.9324,0.001731348
1585.1718,589.552,0.9311,0.002023874
1591.0092,590.554,0.9289,0.001425948
1596.8514,591.556,0.9272,0.002003738
1602.6948,592.558,0.9252,0.001781499
1608.537,593.56,0.9234,0.002042449
1614.3822,594.562,0.9206,0.002445612
1620.228,595.564,0.9186,0.002138393
1626.0786,596.566,0.9161,0.002549243
1631.9334,597.568,0.9122,0.003024609
1637.7942,598.57,0.9091,0.002984408
1643.6574,599.572,0.9062,0.002772381
1649.526,600.574,0.9029,0.002748705
1655.3934,601.576,0.8987,0.00308442
1661.2602,602.578,0.8948,0.003143529
1667.133,603.58,0.8896,0.003690708
1673.0088,604.582,0.8852,0.003559111
1678.8906,605.584,0.8804,0.003625264
1684.7706,606.586,0.8759,0.004109279
1690.6476,607.588,0.869,0.00485152
1696.5282,608.59,0.8628,0.004767508
1702.413,609.592,0.8564,0.004989718
1708.2984,610.594,0.8497,0.005365622
1714.1844,611.596,0.842,0.00576092
1720.0734,612.598,0.8347,0.006163387
1725.9678,613.6,0.8265,0.006483893
1731.8634,614.602,0.8185,0.007133848
1737.7566,615.604,0.8093,0.007590087
1743.6528,616.606,0.8003,0.007456141
1749.5442,617.608,0.7898,0.007881365
1755.435,618.61,0.7792,0.00865124
1761.3306,619.612,0.7685,0.008618026
1767.2268,620.614,0.7571,0.008733438
1773.1188,621.616,0.7454,0.009809563
1779.012,622.618,0.7326,0.009857521
1784.9058,623.62,0.72,0.010124998
1790.7966,624.622,0.7073,0.011202459
1796.6838,625.624,0.6936,0.010469182
1802.5692,626.626,0.6789,0.011188777
1808.4528,627.628,0.6657,0.011656608
1814.3334,628.63,0.6502,0.012414011
1820.214,629.632,0.6362,0.012949887
1826.0868,630.634,0.6203,0.013088727
1831.9542,631.636,0.6042,0.013198824
1837.8246,632.638,0.5886,0.013462445
1843.6944,633.64,0.5726,0.014005805
1849.563,634.642,0.5559,0.01409893
1855.4274,635.644,0.5392,0.014779279
1861.2924,636.646,0.5231,0.014959041
1867.1526,637.648,0.5047,0.015915269
1873.0098,638.65,0.4883,0.015522194
1878.8652,639.652,0.4706,0.015758459
1884.7152,640.654,0.4529,0.016213372
1890.5592,641.656,0.4351,0.016908857
1896.3996,642.658,0.4178,0.017406859
1902.2304,643.66,0.4007,0.016964291
1908.0456,644.662,0.3837,0.017008812
1913.8518,645.664,0.3662,0.017435467
1919.6538,646.666,0.3504,0.017282579
1925.4594,647.668,0.3345,0.017605998
1931.2638,648.67,0.3186,0.017378647
1937.0724,649.672,0.3027,0.017168915
1942.8828,650.674,0.287,0.017581126
1948.6968,651.676,0.2718,0.017713388
1954.5174,652.678,0.2556,0.018083459
1960.3464,653.68,0.2409,0.017847504
1966.1748,654.682,0.2258,0.018155112
1972.0008,655.684,0.2123,0.018117303
1977.8178,656.686,0.1971,0.017591811
1983.6276,657.688,0.1834,0.017432119
1989.4266,658.69,0.1684,0.016872494
1995.2172,659.692,0.1562,0.015909504
2001.0054,660.694,0.1445,0.014968833
2006.799,661.696,0.1325,0.014195351
2012.5956,662.698,0.1212,0.01341973
2018.3892,663.7,0.1114,0.012681468
2024.1834,664.702,0.1018,0.01171515
2029.9854,665.704,0.0933,0.011108215
2035.791,666.706,0.0838,0.010005285
2041.5984,667.708,0.0763,0.00928931
2047.4124,668.71,0.0694,0.008913463
2053.2372,669.712,0.0633,0.008403459
2059.0716,670.714,0.0568,0.007208919
2064.9084,671.716,0.0514,0.006868098
2070.7554,672.718,0.0467,0.006193951
2076.6138,673.72,0.0419,0.005512037
2082.4776,674.722,0.0374,0.005182201
2088.3486,675.724,0.0342,0.005324656
2094.2328,676.726,0.0305,0.004131409
2100.1266,677.728,0.0276,0.004620792
2106.027,678.73,0.0247,0.004382322
2111.9346,679.732,0.0217,0.003785804
2117.85,680.734,0.0196,0.003700085
2123.7768,681.736,0.0178,0.003489974
2129.715,682.738,0.0159,0.003350946
2135.6604,683.74,0.0145,0.003100762
2141.6184,684.742,0.0132,0.003084955
2147.5854,685.744,0.0118,0.003204962
2153.5608,686.746,0.0108,0.003064071
2159.55,687.748,0.0095,0.002862296
2165.5482,688.75,0.0088,0.00275586
2171.55,689.752,0.0079,0.002825529
2177.5578,690.754,0.0071,0.002666116
2183.586,691.756,0.0066,0.002808031
2189.6214,692.758,0.0059,0.002607196
2195.6652,693.76,0.0054,0.002613106
2201.715,694.762,0.0048,0.002672327
2207.769,695.764,0.0042,0.002670496
2213.8362,696.766,0.0039,0.002772982
2219.9154,697.768,0.0036,0.002486648
2225.997,698.77,0.0033,0.002293498
2232.078,699.772,0.0029,0.002859799
2238.174,700.774,0.0026,0.002510934
2244.2826,701.776,0.0025,0.002195895
2250.3954,702.778,0.0024,0.002380177
2256.5076,703.78,0.0025,0.002631677
2262.6132,704.782,0.0019,0.002279126
2268.717,705.784,0.0018,0.002200847
2274.8352,706.786,0.0021,0.002146255
2280.972,707.788,0.0019,0.002308455
2287.1274,708.79,0.0018,0.002473528
2293.296,709.792,0.0015,0.002271543
2299.4736,710.794,0.0016,0.002521862
2305.6656,711.796,0.0014,0.002142939
2311.8804,712.798,0.0018,0.002127122
2318.1042,713.8,0.0016,0.002139331
2324.325,714.802,0.0012,0.002491235
2330.5422,715.804,0.0013,0.002545239
2336.7588,716.806,0.0013,0.002300879
2342.976,717.808,0.0016,0.002476497
2349.204,718.81,0.0011,0.002325929
2355.4416,719.812,0.0014,0.002399876
2361.6822,720.814,0.0014,0.002324552
2367.9282,721.816,0.0016,0.002351106
2374.1796,722.818,0.0015,0.002127291
2380.4262,723.82,0.0014,0.002289224
2386.677,724.822,0.0013,0.002544807
2392.9458,725.824,0.001,0.002390184
2399.2158,726.826,0.0016,0.002157982
2405.4864,727.828,0.0016,0.002391217
2411.7672,728.83,0.0015,0.00217683
2418.0492,729.832,0.001,0.002306628
2424.3234,730.834,0.0015,0.002387159
2430.6054,731.836,0.0011,0.002483701
2436.8946,732.838,0.0013,0.002405194
2443.1826,733.84,0.0013,0.002428198
2449.4706,734.842,0.0011,0.002425888
2455.7538,735.844,0.001,0.002387971
2462.037,736.846,0.0012,0.002267374
2468.3256,737.848,0.0012,0.00234265
2474.6166,738.85,0.0016,0.002359532
2480.9052,739.852,0.0009,0.002376626
2487.195,740.854,0.0011,0.002311103
2493.4878,741.856,0.0012,0.002265934
2499.78,742.858,0.001,0.002273282
2506.0662,743.86,0.0012,0.00204378
2512.3548,744.862,0.0011,0.00233676
2518.6434,745.864,0.0008,0.002549349
2524.9254,746.866,0.0008,0.002554681
2531.2152,747.868,0.001,0.002564231
2537.5056,748.87,0.0011,0.002413036
2543.7804,749.872,0.0013,0.00242911
2550.0558,750.874,0.0011,0.002322905
2556.3396,751.876,0.0011,0.002324925
2562.6252,752.878,0.001,0.002189991
2568.9108,753.88,0.0009,0.002337488
2575.1922,754.882,0.0009,0.002375721
2581.4712,755.884,0.0005,0.002345988
2587.7436,756.886,0.001,0.002337487
2594.0148,757.888,0.0009,0.0023039
2600.2914,758.89,0.001,0.002307299
2606.5626,759.892,0.0009,0.002260249
2612.8254,760.894,0.0012,0.002235198
2619.0912,761.896,0.0011,0.0021231
2625.354,762.898,0.0013,0.002227155
2631.6084,763.9,0.0011,0.0021852
2637.861,764.902,0.0009,0.002035288
2644.116,765.904,0.0007,0.002121408
2650.3734,766.906,0.0006,0.002189066
2656.6248,767.908,0.0011,0.002315356
2662.8702,768.91,0.0006,0.002457977
2669.1198,769.912,0.0007,0.002440993
2675.3664,770.914,0.0008,0.002411618
2681.6088,771.916,0.0008,0.002182105
2687.8548,772.918,0.001,0.002259118
2694.093,773.92,0.0009,0.002497268
2700.324,774.922,0.0008,0.002447094
2706.558,775.924,0.0007,0.002327984
2712.7914,776.926,0.0005,0.002230607
2719.0242,777.928,0.001,0.002489984
2725.254,778.93,0.001,0.002394163
2731.4814,779.932,0.0009,0.002475817
2737.704,780.934,0.0007,0.002394552
2743.9242,781.936,0.0005,0.002455161
2750.139,782.938,0.0007,0.002376079
2756.3496,783.94,0.0007,0.002472607
2762.562,784.942,0.0007,0.002451543
2768.7762,785.944,0.0005,0.002436769
2774.9814,786.946,0.0012,0.002341678
2781.1842,787.948,0.0005,0.002497211
2787.393,788.95,0.0009,0.002566791
2793.5994,789.952,0.0006,0.002326771
2799.8028,790.954,0.0006,0.002526657
2805.9996,791.956,0.0005,0.002620481
2812.1922,792.958,0.0007,0.002778886
2818.3878,793.96,0.0004,0.002445971
2824.5762,794.962,0.0009,0.002487488
2830.7568,795.964,0.001,0.002341339
2836.9434,796.966,0.0009,0.002417294
2843.1288,797.968,0.001,0.002564797
2849.3112,798.97,0.0005,0.002414254
2855.4936,799.972,0.0005,0.002599377
2861.6688,800.974,0.0007,0.002408411
2867.8458,801.976,0.0006,0.002373425
2874.0234,802.978,0.0006,0.002418613
2880.1908,803.98,0.0009,0.002473859
2886.3528,804.982,0.0007,0.002414288
2892.519,805.984,0.0007,0.002351028
2898.6888,806.986,0.0007,0.002441878
2904.8574,807.988,0.0009,0.002544615
2911.0248,808.99,0.001,0.002716988
2917.1814,809.992,0.0007,0.002758066
2923.3302,810.994,0.0007,0.002630218
2929.4814,811.996,0.0007,0.002597848
2935.6362,812.998,0.0006,0.00238721
2941.7946,814,0.0005,0.002281053
2947.9446,815.002,0.0004,0.002476881
2954.0892,816.004,0.0006,0.00249708
2960.2374,817.006,0.0006,0.002566893
2966.391,818.008,0.0007,0.00246183
2972.5374,819.01,0.0008,0.002432625
2978.6808,820.012,0.0007,0.002627866
2984.8254,821.014,0.0006,0.002436121
2990.9664,822.016,0.0008,0.002281159
2997.1068,823.018,0.0006,0.00248934
3003.2472,824.02,0.0007,0.00244976
3009.3834,825.022,0.0006,0.002387508
3015.5178,826.024,0.0007,0.002324163
3021.6534,827.026,0.001,0.002398401
3027.7878,828.028,0.0011,0.002431746
3033.921,829.03,0.001,0.002410277
3040.0578,830.032,0.0012,0.002718363
3046.1868,831.034,0.001,0.002547111
3052.3122,832.036,0.0009,0.002601462
3058.4454,833.038,0.0008,0.002468978
3064.575,834.04,0.0008,0.002411965
3070.7064,835.042,0.0007,0.002366384
3076.842,836.044,0.0006,0.002392278
3082.9716,837.046,0.0005,0.002516921
3089.0964,838.048,0.0007,0.002593659
3095.2182,839.05,0.0007,0.002473774
3101.3418,840.052,0.0007,0.002611441
3107.4648,841.054,0.0008,0.002680863
3113.5896,842.056,0.0009,0.002439358
3119.7186,843.058,0.0008,0.002585168
3125.8422,844.06,0.0007,0.00267121
3131.9622,845.062,0.0008,0.002616526
3138.0858,846.064,0.0009,0.002676944
3144.2064,847.066,0.0009,0.002677768
3150.3276,848.068,0.0008,0.002462772
3156.4554,849.07,0.0007,0.002511861
3162.5796,850.072,0.0007,0.002467097
3168.7026,851.074,0.0007,0.002632205
3174.8268,852.076,0.0007,0.00262246
3180.9498,853.078,0.0008,0.002482338
3187.083,854.08,0.0005,0.002635925
3193.2072,855.082,0.0005,0.002554555
3199.3254,856.084,0.0008,0.002334484
3205.4502,857.086,0.0009,0.002420969
3211.5774,858.088,0.0007,0.002330347
3217.7034,859.09,0.0006,0.002338983
3223.8294,860.092,0.0008,0.002554441
3229.9536,861.094,0.0005,0.002712066
3236.0778,862.096,0.0005,0.00263104
3242.2068,863.098,0.0008,0.002502744
3248.3352,864.1,0.0009,0.002673003
3254.4594,865.102,0.0007,0.002581385
3260.5824,866.104,0.0009,0.002563073
3266.7036,867.106,0.0009,0.00270253
3272.8254,868.108,0.0008,0.002675361
3278.9514,869.11,0.0008,0.002711199
