Repository: MaCFP/matl-db

# matl-db

#### Welcome to the MaCFP Condensed Phase Subgroup database!

The MaCFP Condensed Phase Working Group was organized to enable the fire safety science research community to make significant progress towards establishing a common framework for the selection of experiments and the methodologies used to analyze these experiments when developing pyrolysis models. Key objectives of this effort include:
- Cataloguing current approaches used to parameterize pyrolysis models;
- Developing standard data set formats for experimental data on pyrolysis;
- Developing requirements for data set quality and establishing a data review committee;
- Quantifying the inter-laboratory variability for comparable experimental datasets; and
- Assessing the impact of the variability of model parameters on fire growth predictions

#### In preparation for MaCFP-4, please read the following:

[Guidelines for Participation in the MaCFP-4 Workshop (2026)](https://github.com/MaCFP/macfp-db/releases/download/macfp-4.0/MaCFP-4_Guidelines_for_Participation.pdf)

[Presentation of Target Experiments and Modeling Guidelines for the upcoming MaCFP-4 Workshop (meeting recording and presentation slides)](https://github.com/MaCFP/macfp-db/releases/tag/macfp-4.0)

Please visit our [wiki pages](https://github.com/MaCFP/matl-db/wiki/How-to-Contribute) for additional details, including how to contribute (experimentalists and modelers).

## How to interpret and use measurement data in this repository for pyrolysis model calibration and validation
#

### Key factors influencing material response during tests
In this directory, experimental measurements from both mg- and g-scale tests (conducted by 16 unique fire safety science institutions around the world) are available. Every effort was made to remove variability between results due to potential differences in material composition by sharing samples of the same exact PMMA, prepared for mg- and g-scale experiments: that is, all tests were performed on the exact same material, from the same source, and prepared in the same form (excluding minor variations, ~5%, in sample slab thickness, as produced by the manufacturer).

In many cases, data from the same test type under the same nominal test conditions that was provided by different institutions showed qualitative agreement; in others, variations are apparent. Some variations between datasets are simply stochastic (i.e., random, unavoidable noise in repeated tests). However, others may result from systematic causes such as calibration differences in mg-scale experiments or sample holder, insulation type, and/or heater temperature in g-scale experiments. When such measurement data is used as a reference for comparison with the results of numerical simulations, it is the responsibility of users of this data to be aware factors that can can affect this smaterial flammability response. A short summary of these factors is provided below. For further detail, the user of this data is referred to the [Preliminary Summary of Experimental Measurements Document](https://github.com/MaCFP/matl-db/releases/tag/v1.0.0)

#### Milligram-scale experiments
- Heating Rate
- Gaseous Environment
- Crucible Type
- Apparatus Calibration (should be performed for idential test conditions: heating rate, gaseous environment, crucible type)
- Baseline Correction (especially for DSC measurements)
- Initial Sample Mass (and geometry)

#### Gram-scale experiments
- Incident Heat Flux (and uniformity across sample's surface)
- Gaseous Environment (and flow rate, which can affect convective heat transfer at the sample's surface prior to gasification or burning)
- Backing Material (e.g., the presence or absence of an insulating substrate, and its thermal properties)
- Heater Temperature
- Exposed Sample Surface Area
- Sample Holder Characteristics (including the use/non-use of a retainer frame)
- Baseline Correction (especially for HRR measurements)
- Temperature Measurement Instrumentation and Location (e.g., IR camera vs. thermocouple; thermal contact)
#
#

### Outlier Criteria: Identification of clearly incorrect behavior in measurement data
With the help of the experimentalists who performed these experiments and shared their data, significant effort has been made to provide consistent formatting of measurement results and to identify and correct small errors that may have arised either during testing, submission, or compilation and standardization of formating. Despite these efforts, clear outliers can sometimes be identified. Criteria defining these clear outliers are defined below; it is suggested that, for further analysis, users omit data sets that do not meet these criteria.

#### Milligram-scale experiments
For all mg-scale tests, average steady state heating rate must match nominal conditions.

File: PMMA/Calibration_Data/UQ/UQ_TGA_N2_10K_2.csv
Time,Temperature,Mass
[s],[K],[mg]
0,316.797,5.092
6,317.797,5.0909
12,318.797,5.0921
18,319.797,5.094
24,320.797,5.0966
30,321.797,5.0983
36,322.797,5.0985
42,323.797,5.101
48,324.797,5.0986
54,325.797,5.0988
60,326.797,5.0983
66,327.797,5.0981
72,328.797,5.0981
78,329.797,5.0977
84,330.797,5.0975
90,331.797,5.0977
96,332.797,5.097
102,333.797,5.0965
108,334.797,5.0973
114,335.797,5.0967
120,336.797,5.096
126,337.797,5.0954
132,338.797,5.0945
138,339.797,5.0945
144,340.797,5.0936
150,341.797,5.0936
156,342.797,5.0943
162,343.797,5.095
168,344.797,5.0954
174,345.797,5.0959
180,346.797,5.096
186,347.797,5.0964
192,348.797,5.0962
198,349.797,5.0946
204,350.797,5.094
210,351.797,5.0935
216,352.797,5.0936
222,353.797,5.0935
228,354.797,5.0938
234,355.797,5.0938
240,356.797,5.0937
246,357.797,5.0942
252,358.797,5.0942
258,359.797,5.0936
264,360.797,5.0936
270,361.797,5.0933
276,362.797,5.094
282,363.797,5.095
288,364.797,5.0948
294,365.797,5.0938
300,366.797,5.0931
306,367.797,5.0941
312,368.797,5.0944
318,369.797,5.0948
324,370.797,5.0954
330,371.797,5.0967
336,372.797,5.0963
342,373.797,5.0945
348,374.797,5.094
354,375.797,5.0936
360,376.797,5.0931
366,377.797,5.0928
372,378.797,5.093
378,379.797,5.0925
384,380.797,5.0915
390,381.797,5.091
396,382.797,5.0895
402,383.797,5.0888
408,384.797,5.089
414,385.797,5.0889
420,386.797,5.0889
426,387.797,5.0895
432,388.797,5.0885
438,389.797,5.0878
444,390.797,5.0868
450,391.797,5.0868
456,392.797,5.0867
462,393.797,5.0857
468,394.797,5.0856
474,395.797,5.0856
480,396.797,5.0853
486,397.797,5.0852
492,398.797,5.0863
498,399.797,5.0854
504,400.797,5.0841
510,401.797,5.0835
516,402.797,5.0822
522,403.797,5.0816
528,404.797,5.0827
534,405.797,5.0834
540,406.797,5.0835
546,407.797,5.0824
552,408.797,5.0809
558,409.797,5.0795
564,410.797,5.0781
570,411.797,5.0777
576,412.797,5.0775
582,413.797,5.076
588,414.797,5.0752
594,415.797,5.0746
600,416.797,5.0747
606,417.797,5.074
612,418.797,5.0733
618,419.797,5.073
624,420.797,5.0726
630,421.797,5.0723
636,422.797,5.0718
642,423.797,5.0718
648,424.797,5.0717
654,425.797,5.071
660,426.797,5.0689
666,427.797,5.068
672,428.797,5.068
678,429.797,5.0679
684,430.797,5.0659
690,431.797,5.064
696,432.797,5.0617
702,433.797,5.0599
708,434.797,5.0585
714,435.797,5.0573
720,436.797,5.0558
726,437.797,5.0549
732,438.797,5.0527
738,439.797,5.0502
744,440.797,5.0479
750,441.797,5.0452
756,442.797,5.0435
762,443.797,5.0416
768,444.797,5.0376
774,445.797,5.0337
780,446.797,5.0305
786,447.797,5.028
792,448.797,5.0251
798,449.797,5.0227
804,450.797,5.0205
810,451.797,5.0171
816,452.797,5.014
822,453.797,5.0113
828,454.797,5.008
834,455.797,5.0057
840,456.797,5.0023
846,457.797,4.9984
852,458.797,4.9952
858,459.797,4.9918
864,460.797,4.9881
870,461.797,4.9849
876,462.797,4.9817
882,463.797,4.9791
888,464.797,4.977
894,465.797,4.9749
900,466.797,4.9719
906,467.797,4.9698
912,468.797,4.9671
918,469.797,4.9638
924,470.797,4.9606
930,471.797,4.9575
936,472.797,4.9536
942,473.797,4.9502
948,474.797,4.9479
954,475.797,4.9451
960,476.797,4.942
966,477.797,4.9395
972,478.797,4.9373
978,479.797,4.9343
984,480.797,4.9324
990,481.797,4.9291
996,482.797,4.9268
1002,483.797,4.9246
1008,484.797,4.9229
1014,485.797,4.9206
1020,486.797,4.9185
1026,487.797,4.9167
1032,488.797,4.9154
1038,489.797,4.9146
1044,490.797,4.9137
1050,491.797,4.9128
1056,492.797,4.9118
1062,493.797,4.9109
1068,494.797,4.9097
1074,495.797,4.9081
1080,496.797,4.9074
1086,497.797,4.9061
1092,498.797,4.9048
1098,499.797,4.9037
1104,500.797,4.9025
1110,501.797,4.9019
1116,502.797,4.9008
1122,503.797,4.9001
1128,504.797,4.8983
1134,505.797,4.8972
1140,506.797,4.8966
1146,507.797,4.8966
1152,508.797,4.8966
1158,509.797,4.8966
1164,510.797,4.8966
1170,511.797,4.8966
1176,512.797,4.8964
1182,513.797,4.8962
1188,514.797,4.8957
1194,515.797,4.8939
1200,516.797,4.8928
1206,517.797,4.8916
1212,518.797,4.8904
1218,519.797,4.8893
1224,520.797,4.8889
1230,521.797,4.8879
1236,522.797,4.8868
1242,523.797,4.8859
1248,524.797,4.8851
1254,525.797,4.8841
1260,526.797,4.8827
1266,527.797,4.881
1272,528.797,4.8797
1278,529.797,4.8778
1284,530.797,4.8762
1290,531.797,4.8744
1296,532.797,4.8738
1302,533.797,4.8725
1308,534.797,4.8685
1314,535.797,4.8669
1320,536.797,4.8653
1326,537.797,4.8632
1332,538.797,4.861
1338,539.797,4.8586
1344,540.797,4.8563
1350,541.797,4.8545
1356,542.797,4.8507
1362,543.797,4.8484
1368,544.797,4.8458
1374,545.797,4.8431
1380,546.797,4.8404
1386,547.797,4.8365
1392,548.797,4.8331
1398,549.797,4.8277
1404,550.797,4.8229
1410,551.797,4.8188
1416,552.797,4.814
1422,553.797,4.8093
1428,554.797,4.8053
1434,555.797,4.7998
1440,556.797,4.7949
1446,557.797,4.79
1452,558.797,4.7849
1458,559.797,4.7797
1464,560.797,4.774
1470,561.797,4.7673
1476,562.797,4.7624
1482,563.797,4.7559
1488,564.797,4.7513
1494,565.797,4.7445
1500,566.797,4.7386
1506,567.797,4.7321
1512,568.797,4.7243
1518,569.797,4.718
1524,570.797,4.7102
1530,571.797,4.7026
1536,572.797,4.6974
1542,573.797,4.6911
1548,574.797,4.6829
1554,575.797,4.6744
1560,576.797,4.6675
1566,577.797,4.66
1572,578.797,4.6517
1578,579.797,4.6419
1584,580.797,4.6308
1590,581.797,4.6218
1596,582.797,4.6123
1602,583.797,4.6025
1608,584.797,4.591
1614,585.797,4.5803
1620,586.797,4.5677
1626,587.797,4.5544
1632,588.797,4.5403
1638,589.797,4.5257
1644,590.797,4.5102
1650,591.797,4.4939
1656,592.797,4.4782
1662,593.797,4.4583
1668,594.797,4.4362
1674,595.797,4.4155
1680,596.797,4.3943
1686,597.797,4.3724
1692,598.797,4.3505
1698,599.797,4.3266
1704,600.797,4.3014
1710,601.797,4.2745
1716,602.797,4.2448
1722,603.797,4.2046
1728,604.797,4.1664
1734,605.797,4.1297
1740,606.797,4.0986
1746,607.797,4.0543
1752,608.797,4.0134
1758,609.797,3.9711
1764,610.797,3.9256
1770,611.797,3.877
1776,612.797,3.8291
1782,613.797,3.7773
1788,614.797,3.7209
1794,615.797,3.6638
1800,616.797,3.6039
1806,617.797,3.5445
1812,618.797,3.4804
1818,619.797,3.4138
1824,620.797,3.3459
1830,621.797,3.2767
1836,622.797,3.2062
1842,623.797,3.1306
1848,624.797,3.0569
1854,625.797,2.9788
1860,626.797,2.9024
1866,627.797,2.8257
1872,628.797,2.7467
1878,629.797,2.666
1884,630.797,2.5834
1890,631.797,2.5019
1896,632.797,2.4197
1902,633.797,2.3381
1908,634.797,2.2578
1914,635.797,2.1751
1920,636.797,2.0869
1926,637.797,2.0033
1932,638.797,1.9217
1938,639.797,1.8371
1944,640.797,1.7554
1950,641.797,1.6713
1956,642.797,1.5889
1962,643.797,1.5067
1968,644.797,1.4293
1974,645.797,1.3519
1980,646.797,1.273
1986,647.797,1.1994
1992,648.797,1.1292
1998,649.797,1.0598
2004,650.797,0.9943
2010,651.797,0.9297
2016,652.797,0.8686
2022,653.797,0.8104
2028,654.797,0.7561
2034,655.797,0.7043
2040,656.797,0.653
2046,657.797,0.6055
2052,658.797,0.5613
2058,659.797,0.52
2064,660.797,0.4808
2070,661.797,0.4449
2076,662.797,0.4118
2082,663.797,0.3792
2088,664.797,0.3496
2094,665.797,0.3227
2100,666.797,0.2981
2106,667.797,0.2733
2112,668.797,0.2515
2118,669.797,0.2294
2124,670.797,0.2121
2130,671.797,0.1971
2136,672.797,0.1811
2142,673.797,0.1682
2148,674.797,0.1539
2154,675.797,0.1421
2160,676.797,0.1308
2166,677.797,0.1196
2172,678.797,0.1118
2178,679.797,0.1035
2184,680.797,0.0973
2190,681.797,0.0901
2196,682.797,0.0829
2202,683.797,0.0762
2208,684.797,0.07
2214,685.797,0.0651
2220,686.797,0.0617
2226,687.797,0.0574
2232,688.797,0.0527
2238,689.797,0.0503
2244,690.797,0.0472
2250,691.797,0.0441
2256,692.797,0.0409
2262,693.797,0.037
2268,694.797,0.0342
2274,695.797,0.0315
2280,696.797,0.0282
2286,697.797,0.026
2292,698.797,0.0243
2298,699.797,0.0224
2304,700.797,0.0212
2310,701.797,0.0211
2316,702.797,0.0202
2322,703.797,0.0192
2328,704.797,0.019
2334,705.797,0.019
2340,706.797,0.019
2346,707.797,0.019
2352,708.797,0.019
2358,709.797,0.019
2364,710.797,0.019
2370,711.797,0.019
2376,712.797,0.019
2382,713.797,0.019
2388,714.797,0.019
2394,715.797,0.019
2400,716.797,0.019
2406,717.797,0.019
2412,718.797,0.019
2418,719.797,0.019
2424,720.797,0.019
2430,721.797,0.019
2436,722.797,0.019
2442,723.797,0.019
2448,724.797,0.019
2454,725.797,0.019
2460,726.797,0.019
2466,727.797,0.019
2472,728.797,0.019
2478,729.797,0.019
2484,730.797,0.019
2490,731.797,0.019
2496,732.797,0.019
2502,733.797,0.019
2508,734.797,0.019
2514,735.797,0.019
2520,736.797,0.019
2526,737.797,0.019
2532,738.797,0.0189
2538,739.797,0.0189
2544,740.797,0.0188
2550,741.797,0.0188
2556,742.797,0.0187
2562,743.797,0.0187
2568,744.797,0.0186
2574,745.797,0.0186
2580,746.797,0.0185
2586,747.797,0.0184
2592,748.797,0.0184
2598,749.797,0.0183
2604,750.797,0.0183

File: PMMA/Calibration_Data/UQ/UQ_TGA_N2_10K_3.csv
Time,Temperature,Mass
[s],[K],[mg]
0,316.816,5.5945
6,317.816,5.5946
12,318.816,5.5943
18,319.816,5.5946
24,320.816,5.5967
30,321.816,5.5987
36,322.816,5.5986
42,323.816,5.5996
48,324.816,5.5995
54,325.816,5.5998
60,326.816,5.5998
66,327.816,5.5993
72,328.816,5.5993
78,329.816,5.5989
84,330.816,5.5987
90,331.816,5.5988
96,332.816,5.5992
102,333.816,5.5995
108,334.816,5.5999
114,335.816,5.5985
120,336.816,5.5973
126,337.816,5.5965
132,338.816,5.5957
138,339.816,5.5955
144,340.816,5.5945
150,341.816,5.5943
156,342.816,5.5947
162,343.816,5.5962
168,344.816,5.5968
174,345.816,5.5979
180,346.816,5.5986
186,347.816,5.5988
192,348.816,5.5984
198,349.816,5.5976
204,350.816,5.5969
210,351.816,5.5963
216,352.816,5.5957
222,353.816,5.5956
228,354.816,5.5956
234,355.816,5.5947
240,356.816,5.5942
246,357.816,5.5942
252,358.816,5.5938
258,359.816,5.5945
264,360.816,5.5951
270,361.816,5.5944
276,362.816,5.5941
282,363.816,5.5945
288,364.816,5.5942
294,365.816,5.5929
300,366.816,5.5917
306,367.816,5.5922
312,368.816,5.5922
318,369.816,5.5926
324,370.816,5.5929
330,371.816,5.5938
336,372.816,5.594
342,373.816,5.5924
348,374.816,5.5918
354,375.816,5.5911
360,376.816,5.5902
366,377.816,5.5897
372,378.816,5.5908
378,379.816,5.5912
384,380.816,5.5906
390,381.816,5.5893
396,382.816,5.5873
402,383.816,5.5861
408,384.816,5.5867
414,385.816,5.5874
420,386.816,5.5883
426,387.816,5.5889
432,388.816,5.5882
438,389.816,5.5884
444,390.816,5.5891
450,391.816,5.5891
456,392.816,5.5882
462,393.816,5.587
468,394.816,5.5871
474,395.816,5.5871
480,396.816,5.5864
486,397.816,5.5853
492,398.816,5.5841
498,399.816,5.583
504,400.816,5.5822
510,401.816,5.5816
516,402.816,5.5802
522,403.816,5.5806
528,404.816,5.5807
534,405.816,5.5807
540,406.816,5.5802
546,407.816,5.5791
552,408.816,5.5791
558,409.816,5.5783
564,410.816,5.577
570,411.816,5.5766
576,412.816,5.5764
582,413.816,5.5748
588,414.816,5.5738
594,415.816,5.5731
600,416.816,5.5728
606,417.816,5.572
612,418.816,5.5711
618,419.816,5.5706
624,420.816,5.57
630,421.816,5.5695
636,422.816,5.5674
642,423.816,5.5672
648,424.816,5.5669
654,425.816,5.5652
660,426.816,5.5627
666,427.816,5.5617
672,428.816,5.5614
678,429.816,5.5612
684,430.816,5.5606
690,431.816,5.5596
696,432.816,5.5577
702,433.816,5.5555
708,434.816,5.5539
714,435.816,5.5528
720,436.816,5.5513
726,437.816,5.5494
732,438.816,5.5469
738,439.816,5.5436
744,440.816,5.5415
750,441.816,5.539
756,442.816,5.5363
762,443.816,5.5334
768,444.816,5.5295
774,445.816,5.524
780,446.816,5.5204
786,447.816,5.5169
792,448.816,5.5136
798,449.816,5.5105
804,450.816,5.507
810,451.816,5.5037
816,452.816,5.501
822,453.816,5.4981
828,454.816,5.4942
834,455.816,5.492
840,456.816,5.4878
846,457.816,5.4838
852,458.816,5.4792
858,459.816,5.4763
864,460.816,5.4732
870,461.816,5.4699
876,462.816,5.4674
882,463.816,5.4656
888,464.816,5.4627
894,465.816,5.4601
900,466.816,5.4574
906,467.816,5.4542
912,468.816,5.4503
918,469.816,5.447
924,470.816,5.443
930,471.816,5.4407
936,472.816,5.438
942,473.816,5.4338
948,474.816,5.4312
954,475.816,5.4272
960,476.816,5.4245
966,477.816,5.4217
972,478.816,5.419
978,479.816,5.4168
984,480.816,5.4151
990,481.816,5.4122
996,482.816,5.4089
1002,483.816,5.4077
1008,484.816,5.4058
1014,485.816,5.4037
1020,486.816,5.4016
1026,487.816,5.3999
1032,488.816,5.3991
1038,489.816,5.3973
1044,490.816,5.3963
1050,491.816,5.3949
1056,492.816,5.3938
1062,493.816,5.3928
1068,494.816,5.3915
1074,495.816,5.39
1080,496.816,5.3896
1086,497.816,5.3887
1092,498.816,5.3872
1098,499.816,5.3858
1104,500.816,5.3848
1110,501.816,5.3843
1116,502.816,5.3824
1122,503.816,5.3808
1128,504.816,5.3789
1134,505.816,5.3779
1140,506.816,5.3773
1146,507.816,5.3772
1152,508.816,5.3768
1158,509.816,5.3764
1164,510.816,5.376
1170,511.816,5.3756
1176,512.816,5.3751
1182,513.816,5.3749
1188,514.816,5.3746
1194,515.816,5.373
1200,516.816,5.3721
1206,517.816,5.3709
1212,518.816,5.3703
1218,519.816,5.37
1224,520.816,5.3683
1230,521.816,5.3677
1236,522.816,5.367
1242,523.816,5.3658
1248,524.816,5.3643
1254,525.816,5.3633
1260,526.816,5.3625
1266,527.816,5.361
1272,528.816,5.3598
1278,529.816,5.3577
1284,530.816,5.356
1290,531.816,5.3539
1296,532.816,5.3515
1302,533.816,5.3502
1308,534.816,5.3476
1314,535.816,5.3455
1320,536.816,5.342
1326,537.816,5.3397
1332,538.816,5.3375
1338,539.816,5.3352
1344,540.816,5.3324
1350,541.816,5.3301
1356,542.816,5.3271
1362,543.816,5.3243
1368,544.816,5.321
1374,545.816,5.3179
1380,546.816,5.315
1386,547.816,5.3116
1392,548.816,5.3083
1398,549.816,5.3032
1404,550.816,5.2986
1410,551.816,5.2938
1416,552.816,5.2888
1422,553.816,5.2827
1428,554.816,5.2775
1434,555.816,5.2719
1440,556.816,5.2667
1446,557.816,5.2612
1452,558.816,5.2556
1458,559.816,5.2504
1464,560.816,5.2448
1470,561.816,5.2386
1476,562.816,5.2326
1482,563.816,5.2256
1488,564.816,5.219
1494,565.816,5.2119
1500,566.816,5.2036
1506,567.816,5.1969
1512,568.816,5.1899
1518,569.816,5.1823
1524,570.816,5.1753
1530,571.816,5.1683
1536,572.816,5.1609
1542,573.816,5.1516
1548,574.816,5.1426
1554,575.816,5.1354
1560,576.816,5.1262
1566,577.816,5.1169
1572,578.816,5.1074
1578,579.816,5.0958
1584,580.816,5.0868
1590,581.816,5.0757
1596,582.816,5.0651
1602,583.816,5.0534
1608,584.816,5.0398
1614,585.816,5.0278
1620,586.816,5.0147
1626,587.816,5.0012
1632,588.816,4.9861
1638,589.816,4.9701
1644,590.816,4.9523
1650,591.816,4.9352
1656,592.816,4.915
1662,593.816,4.8959
1668,594.816,4.875
1674,595.816,4.8542
1680,596.816,4.8331
1686,597.816,4.8098
1692,598.816,4.7848
1698,599.816,4.7599
1704,600.816,4.7319
1710,601.816,4.6932
1716,602.816,4.6593
1722,603.816,4.6283
1728,604.816,4.5904
1734,605.816,4.5534
1740,606.816,4.5142
1746,607.816,4.4724
1752,608.816,4.4291
1758,609.816,4.3848
1764,610.816,4.3388
1770,611.816,4.2902
1776,612.816,4.2377
1782,613.816,4.1827
1788,614.816,4.1263
1794,615.816,4.0667
1800,616.816,4.0056
1806,617.816,3.9415
1812,618.816,3.8745
1818,619.816,3.8079
1824,620.816,3.739
1830,621.816,3.6658
1836,622.816,3.5925
1842,623.816,3.5145
1848,624.816,3.4373
1854,625.816,3.3586
1860,626.816,3.2784
1866,627.816,3.1977
1872,628.816,3.1145
1878,629.816,3.029
1884,630.816,2.942
1890,631.816,2.8573
1896,632.816,2.7691
1902,633.816,2.6813
1908,634.816,2.5898
1914,635.816,2.4987
1920,636.816,2.4077
1926,637.816,2.3138
1932,638.816,2.2229
1938,639.816,2.1281
1944,640.816,2.0347
1950,641.816,1.9416
1956,642.816,1.848
1962,643.816,1.7529
1968,644.816,1.6608
1974,645.816,1.5771
1980,646.816,1.478
1986,647.816,1.3949
1992,648.816,1.314
1998,649.816,1.2244
2004,650.816,1.1449
2010,651.816,1.0681
2016,652.816,0.9938
2022,653.816,0.9257
2028,654.816,0.8574
2034,655.816,0.7941
2040,656.816,0.7342
2046,657.816,0.6795
2052,658.816,0.6283
2058,659.816,0.58
2064,660.816,0.5324
2070,661.816,0.4912
2076,662.816,0.4526
2082,663.816,0.4149
2088,664.816,0.3823
2094,665.816,0.3553
2100,666.816,0.33
2106,667.816,0.3035
2112,668.816,0.278
2118,669.816,0.2557
2124,670.816,0.2336
2130,671.816,0.2148
2136,672.816,0.1986
2142,673.816,0.1839
2148,674.816,0.1696
2154,675.816,0.1564
2160,676.816,0.1445
2166,677.816,0.1342
2172,678.816,0.123
2178,679.816,0.1151
2184,680.816,0.1078
2190,681.816,0.1002
2196,682.816,0.0931
2202,683.816,0.0859
2208,684.816,0.0814
2214,685.816,0.0757
2220,686.816,0.0708
2226,687.816,0.0657
2232,688.816,0.0616
2238,689.816,0.0573
2244,690.816,0.0543
2250,691.816,0.0512
2256,692.816,0.049
2262,693.816,0.0439
2268,694.816,0.0417
2274,695.816,0.04
2280,696.816,0.0383
2286,697.816,0.0355
2292,698.816,0.0336
2298,699.816,0.0323
2304,700.816,0.0316
2310,701.816,0.0304
2316,702.816,0.0297
2322,703.816,0.0292
2328,704.816,0.0292
2334,705.816,0.0281
2340,706.816,0.0274
2346,707.816,0.0267
2352,708.816,0.0266
2358,709.816,0.0266
2364,710.816,0.0266
2370,711.816,0.0266
2376,712.816,0.0266
2382,713.816,0.0266
2388,714.816,0.0266
2394,715.816,0.0266
2400,716.816,0.0266
2406,717.816,0.0266
2412,718.816,0.0266
2418,719.816,0.0266
2424,720.816,0.0266
2430,721.816,0.0266
2436,722.816,0.0266
2442,723.816,0.0266
2448,724.816,0.0266
2454,725.816,0.0265
2460,726.816,0.0264
2466,727.816,0.0263
2472,728.816,0.0262
2478,729.816,0.0261
2484,730.816,0.026
2490,731.816,0.0258
2496,732.816,0.0257
2502,733.816,0.0261
2508,734.816,0.0262
2514,735.816,0.0263
2520,736.816,0.0265
2526,737.816,0.0266
2532,738.816,0.0267
2538,739.816,0.0268
2544,740.816,0.0269
2550,741.816,0.027
2556,742.816,0.0271
2562,743.816,0.0271
2568,744.816,0.0271
2574,745.816,0.0271
2580,746.816,0.0271
2586,747.816,0.0271
2592,748.816,0.0271
2598,749.816,0.0271
2604,750.816,0.0271
2610,751.816,0.0271
2616,752.816,0.0271
2622,753.816,0.0271
2628,754.816,0.0271
2634,755.816,0.0271
2640,756.816,0.0271
2646,757.816,0.0271
2652,758.816,0.0271
2658,759.816,0.0271
2664,760.816,0.0271
2670,761.816,0.0271
2676,762.816,0.027
2682,763.816,0.027
2688,764.816,0.027
2694,765.816,0.0269
2700,766.816,0.0254
2706,767.816,0.0253
2712,768.816,0.0251
2718,769.816,0.0251
2724,770.816,0.025
2730,771.816,0.0249
2736,772.816,0.0247
2742,773.816,0.0246
2748,774.816,0.0246
2754,775.816,0.0235
2760,776.816,0.0233
2766,777.816,0.0232
2772,778.816,0.023
2778,779.816,0.0229
2784,780.816,0.0228
2790,781.816,0.0227
2796,782.816,0.0225
2802,783.816,0.0224
2808,784.816,0.0225
2814,785.816,0.0228
2820,786.816,0.0229
2826,787.816,0.0229
2832,788.816,0.0228
2838,789.816,0.0229
2844,790.816,0.0228
2850,791.816,0.0229
2856,792.816,0.0218
2862,793.816,0.0215
2868,794.816,0.0212
2874,795.816,0.0209
2880,796.816,0.0204
2886,797.816,0.0202
2892,798.816,0.0198
2898,799.816,0.0195
2904,800.816,0.0195
2910,801.816,0.0193
2916,802.816,0.0191
2922,803.816,0.0188
2928,804.816,0.0186
2934,805.816,0.0183
2940,806.816,0.018
2946,807.816,0.0177
2952,808.816,0.0174
2958,809.816,0.0172
2964,810.816,0.0169
2970,811.816,0.0169
2976,812.816,0.0174
2982,813.816,0.0179
2988,814.816,0.0192
2994,815.816,0.0199
3000,816.816,0.0199
3006,817.816,0.0199
3012,818.816,0.0193
3018,819.816,0.0187
3024,820.816,0.0185
3030,821.816,0.0182
3036,822.816,0.018
3042,823.816,0.0179
3048,824.816,0.0179
3054,825.816,0.0189
3060,826.816,0.0191
3066,827.816,0.0193
3072,828.816,0.0194
3078,829.816,0.0201
3084,830.816,0.0204
3090,831.816,0.0205
3096,832.816,0.0209
3102,833.816,0.021
3108,834.816,0.021
3114,835.816,0.0192
3120,836.816,0.0187
3126,837.816,0.0183
3132,838.816,0.0187
3138,839.816,0.019
3144,840.816,0.0195
3150,841.816,0.0199
3156,842.816,0.0201
3162,843.816,0.0204
3168,844.816,0.0207
3174,845.816,0.021
3180,846.816,0.0212
3186,847.816,0.0214
3192,848.816,0.0215
3198,849.816,0.0215
3204,850.816,0.0215
3210,851.816,0.0215
3216,852.816,0.0215
3222,853.816,0.0216
3228,854.816,0.0217
3234,855.816,0.0219
3240,856.816,0.022
3246,857.816,0.0221
3252,858.816,0.0222
3258,859.816,0.0223
3264,860.816,0.0224
3270,861.816,0.0225
3276,862.816,0.0209
3282,863.816,0.0209
3288,864.816,0.0209
3294,865.816,0.0197
3300,866.816,0.0193
3306,867.816,0.019
3312,868.816,0.0185
3318,869.816,0.0182
3324,870.816,0.0181
3330,871.816,0.0182
3336,872.816,0.0183
3342,873.816,0.0184
3348,874.816,0.0184
3354,875.816,0.0184
3360,876.816,0.0184
3366,877.816,0.0184
3372,878.816,0.0184
3378,879.816,0.0184
3384,880.816,0.0184
3390,881.816,0.0168
3396,882.816,0.0167
3402,883.816,0.0165
3408,884.816,0.0164
3414,885.816,0.0163
3420,886.816,0.0165
3426,887.816,0.0168
3432,888.816,0.0171
3438,889.816,0.0172
3444,890.816,0.0173
3450,891.816,0.0172
3456,892.816,0.0172
3462,893.816,0.0171
3468,894.816,0.0171
3474,895.816,0.017
3480,896.816,0.017
3486,897.816,0.0169
3492,898.816,0.0168
3498,899.816,0.0164
3504,900.816,0.0163
3510,901.816,0.0151
3516,902.816,0.0147
3522,903.816,0.0148
3528,904.816,0.0148
3534,905.816,0.0149
3540,906.816,0.015
3546,907.816,0.0151
3552,908.816,0.0152
3558,909.816,0.0152
3564,910.816,0.0153
3570,911.816,0.0153
3576,912.816,0.0153
3582,913.816,0.0153
3588,914.816,0.0153
3594,915.816,0.0153
3600,916.816,0.014
3606,917.816,0.0137
3612,918.816,0.0135
3618,919.816,0.0136
3624,920.816,0.014
3630,921.816,0.0143
3636,922.816,0.0147
3642,923.816,0.015
3648,924.816,0.0151
3654,925.816,0.015
3660,926.816,0.015
3666,927.816,0.0149
3672,928.816,0.0149
3678,929.816,0.0143
3684,930.816,0.0142
3690,931.816,0.014
3696,932.816,0.0139
3702,933.816,0.0138
3708,934.816,0.0137
3714,935.816,0.0136
3720,936.816,0.0132
3726,937.816,0.013
3732,938.816,0.0129
3738,939.816,0.0127
3744,940.816,0.0127
3750,941.816,0.0133
3756,942.816,0.0132
3762,943.816,0.0132
3768,944.816,0.0128
3774,945.816,0.0124
3780,946.816,0.0122
3786,947.816,0.0118
3792,948.816,0.0117
3798,949.816,0.0117
3804,950.816,0.0117
3810,951.816,0.0117
3816,952.816,0.0117
3822,953.816,0.0117
3828,954.816,0.0117
3834,955.816,0.0117
3840,956.816,0.0117
3846,957.816,0.0117
3852,958.816,0.0117
3858,959.816,0.0117
3864,960.816,0.0117
3870,961.816,0.0116
3876,962.816,0.0115
3882,963.816,0.0114
3888,964.816,0.0113
3894,965.816,0.0112
3900,966.816,0.0111
3906,967.816,0.011
3912,968.816,0.0104
3918,969.816,0.0096
3924,970.816,0.0093
3930,971.816,0.0092
3936,972.816,0.0089
3942,973.816,0.0088
3948,974.816,0.0085
3954,975.816,0.0078
3960,976.816,0.0076
3966,977.816,0.0073
3972,978.816,0.0071
3978,979.816,0.0068
3984,980.816,0.0065
3990,981.816,0.0063
3996,982.816,0.0066
4002,983.816,0.0071
4008,984.816,0.0071
4014,985.816,0.0071
4020,986.816,0.0076
4026,987.816,0.0079
4032,988.816,0.0082
4038,989.816,0.0085
4044,990.816,0.0087
4050,991.816,0.0087
4056,992.816,0.007
4062,993.816,0.0067
4068,994.816,0.0062
4074,995.816,0.0058
4080,996.816,0.0053
4086,997.816,0.0062
4092,998.816,0.0064
4098,999.816,0.0068
4104,1000.816,0.0072

File: PMMA/Calibration_Data/UQ/UQ_TGA_O2-21_10K_3.csv
Time,Temperature,Mass
[s],[K],[mg]
0,316.205,5.3138
6,317.205,5.3137
12,318.205,5.3165
18,319.205,5.3183
24,320.205,5.3201
30,321.205,5.3205
36,322.205,5.3212
42,323.205,5.3235
48,324.205,5.3258
54,325.205,5.33
60,326.205,5.3342
66,327.205,5.3404
72,328.205,5.3451
78,329.205,5.3508
84,330.205,5.3573
90,331.205,5.3628
96,332.205,5.3698
102,333.205,5.3752
108,334.205,5.3794
114,335.205,5.3831
120,336.205,5.3867
126,337.205,5.3899
132,338.205,5.3924
138,339.205,5.3943
144,340.205,5.3949
150,341.205,5.3949
156,342.205,5.3949
162,343.205,5.3949
168,344.205,5.3964
174,345.205,5.3982
180,346.205,5.3997
186,347.205,5.3994
192,348.205,5.3969
198,349.205,5.3948
204,350.205,5.3922
210,351.205,5.3911
216,352.205,5.3937
222,353.205,5.3935
228,354.205,5.3917
234,355.205,5.3897
240,356.205,5.3886
246,357.205,5.3885
252,358.205,5.3884
258,359.205,5.3892
264,360.205,5.3897
270,361.205,5.3887
276,362.205,5.3878
282,363.205,5.3878
288,364.205,5.389
294,365.205,5.3911
300,366.205,5.3915
306,367.205,5.391
312,368.205,5.3891
318,369.205,5.3869
324,370.205,5.3874
330,371.205,5.388
336,372.205,5.3877
342,373.205,5.387
348,374.205,5.3867
354,375.205,5.3878
360,376.205,5.391
366,377.205,5.3917
372,378.205,5.3926
378,379.205,5.3935
384,380.205,5.3943
390,381.205,5.3979
396,382.205,5.3995
402,383.205,5.3996
408,384.205,5.3983
414,385.205,5.3963
420,386.205,5.3949
426,387.205,5.3945
432,388.205,5.3933
438,389.205,5.3969
444,390.205,5.3986
450,391.205,5.3986
456,392.205,5.3973
462,393.205,5.3961
468,394.205,5.3952
474,395.205,5.3946
480,396.205,5.3946
486,397.205,5.394
492,398.205,5.3945
498,399.205,5.3952
504,400.205,5.3947
510,401.205,5.3941
516,402.205,5.3934
522,403.205,5.3934
528,404.205,5.3934
534,405.205,5.3942
540,406.205,5.3951
546,407.205,5.3956
552,408.205,5.3955
558,409.205,5.3953
564,410.205,5.3943
570,411.205,5.393
576,412.205,5.3928
582,413.205,5.3927
588,414.205,5.3922
594,415.205,5.3906
600,416.205,5.3903
606,417.205,5.3905
612,418.205,5.3907
618,419.205,5.3893
624,420.205,5.3894
630,421.205,5.3896
636,422.205,5.3898
642,423.205,5.39
648,424.205,5.3901
654,425.205,5.3901
660,426.205,5.3901
666,427.205,5.3902
672,428.205,5.3903
678,429.205,5.3909
684,430.205,5.3913
690,431.205,5.3902
696,432.205,5.3892
702,433.205,5.3884
708,434.205,5.3874
714,435.205,5.3879
720,436.205,5.3888
726,437.205,5.3895
732,438.205,5.3897
738,439.205,5.3899
744,440.205,5.3883
750,441.205,5.3879
756,442.205,5.3874
762,443.205,5.3862
768,444.205,5.3855
774,445.205,5.3842
780,446.205,5.383
786,447.205,5.3822
792,448.205,5.3821
798,449.205,5.382
804,450.205,5.3821
810,451.205,5.3823
816,452.205,5.3826
822,453.205,5.3826
828,454.205,5.3826
834,455.205,5.3816
840,456.205,5.3805
846,457.205,5.3805
852,458.205,5.3805
858,459.205,5.3812
864,460.205,5.3815
870,461.205,5.3818
876,462.205,5.3811
882,463.205,5.3804
888,464.205,5.3812
894,465.205,5.3817
900,466.205,5.3822
906,467.205,5.3823
912,468.205,5.382
918,469.205,5.3806
924,470.205,5.3796
930,471.205,5.3798
936,472.205,5.3801
942,473.205,5.3797
948,474.205,5.3793
954,475.205,5.3789
960,476.205,5.3789
966,477.205,5.3788
972,478.205,5.3786
978,479.205,5.3784
984,480.205,5.3781
990,481.205,5.3778
996,482.205,5.3791
1002,483.205,5.3793
1008,484.205,5.3792
1014,485.205,5.3792
1020,486.205,5.3791
1026,487.205,5.3791
1032,488.205,5.3777
1038,489.205,5.377
1044,490.205,5.3764
1050,491.205,5.3762
1056,492.205,5.3762
1062,493.205,5.3764
1068,494.205,5.3767
1074,495.205,5.3769
1080,496.205,5.3769
1086,497.205,5.3768
1092,498.205,5.3768
1098,499.205,5.3768
1104,500.205,5.3776
1110,501.205,5.3776
1116,502.205,5.3771
1122,503.205,5.3768
1128,504.205,5.377
1134,505.205,5.3771
1140,506.205,5.3772
1146,507.205,5.3773
1152,508.205,5.3772
1158,509.205,5.3776
1164,510.205,5.3774
1170,511.205,5.3769
1176,512.205,5.3764
1182,513.205,5.3761
1188,514.205,5.3758
1194,515.205,5.3756
1200,516.205,5.3753
1206,517.205,5.3749
1212,518.205,5.3741
1218,519.205,5.374
1224,520.205,5.3739
1230,521.205,5.3738
1236,522.205,5.3736
1242,523.205,5.3732
1248,524.205,5.3715
1254,525.205,5.3711
1260,526.205,5.371
1266,527.205,5.3709
1272,528.205,5.3693
1278,529.205,5.3686
1284,530.205,5.3661
1290,531.205,5.3634
1296,532.205,5.3597
1302,533.205,5.3571
1308,534.205,5.3541
1314,535.205,5.3512
1320,536.205,5.3473
1326,537.205,5.3437
1332,538.205,5.3385
1338,539.205,5.3344
1344,540.205,5.3293
1350,541.205,5.3186
1356,542.205,5.3116
1362,543.205,5.3041
1368,544.205,5.2992
1374,545.205,5.2943
1380,546.205,5.2858
1386,547.205,5.2743
1392,548.205,5.2644
1398,549.205,5.2543
1404,550.205,5.2411
1410,551.205,5.2323
1416,552.205,5.2233
1422,553.205,5.2147
1428,554.205,5.2057
1434,555.205,5.1966
1440,556.205,5.1845
1446,557.205,5.1734
1452,558.205,5.1638
1458,559.205,5.1532
1464,560.205,5.1403
1470,561.205,5.1274
1476,562.205,5.112
1482,563.205,5.0966
1488,564.205,5.0795
1494,565.205,5.0598
1500,566.205,5.0373
1506,567.205,5.0155
1512,568.205,4.9948
1518,569.205,4.9695
1524,570.205,4.9409
1530,571.205,4.9046
1536,572.205,4.8637
1542,573.205,4.8218
1548,574.205,4.7808
1554,575.205,4.7288
1560,576.205,4.6758
1566,577.205,4.6105
1572,578.205,4.5389
1578,579.205,4.4679
1584,580.205,4.3943
1590,581.205,4.3252
1596,582.205,4.2528
1602,583.205,4.1758
1608,584.205,4.0958
1614,585.205,4.0115
1620,586.205,3.929
1626,587.205,3.845
1632,588.205,3.7527
1638,589.205,3.6758
1644,590.205,3.6021
1650,591.205,3.5245
1656,592.205,3.4478
1662,593.205,3.3647
1668,594.205,3.2716
1674,595.205,3.1902
1680,596.205,3.0951
1686,597.205,3.0055
1692,598.205,2.9105
1698,599.205,2.8069
1704,600.205,2.7012
1710,601.205,2.5876
1716,602.205,2.4669
1722,603.205,2.3492
1728,604.205,2.2287
1734,605.205,2.1114
1740,606.205,1.9968
1746,607.205,1.8881
1752,608.205,1.784
1758,609.205,1.6825
1764,610.205,1.585
1770,611.205,1.4973
1776,612.205,1.4119
1782,613.205,1.3289
1788,614.205,1.2538
1794,615.205,1.1809
1800,616.205,1.115
1806,617.205,1.0573
1812,618.205,0.9936
1818,619.205,0.9382
1824,620.205,0.8865
1830,621.205,0.8386
1836,622.205,0.7931
1842,623.205,0.7513
1848,624.205,0.7107
1854,625.205,0.6724
1860,626.205,0.6408
1866,627.205,0.6135
1872,628.205,0.5818
1878,629.205,0.5459
1884,630.205,0.522
1890,631.205,0.5005
1896,632.205,0.479
1902,633.205,0.4544
1908,634.205,0.4321
1914,635.205,0.4107
1920,636.205,0.39
1926,637.205,0.3696
1932,638.205,0.3531
1938,639.205,0.3393
1944,640.205,0.323
1950,641.205,0.3086
1956,642.205,0.2952
1962,643.205,0.2803
1968,644.205,0.2658
1974,645.205,0.2536
1980,646.205,0.2413
1986,647.205,0.2315
1992,648.205,0.2224
1998,649.205,0.212
2004,650.205,0.2007
2010,651.205,0.1909
2016,652.205,0.1803
2022,653.205,0.1714
2028,654.205,0.1649
2034,655.205,0.1581
2040,656.205,0.1508
2046,657.205,0.1436
2052,658.205,0.1355
2058,659.205,0.1282
2064,660.205,0.12
2070,661.205,0.1135
2076,662.205,0.1066
2082,663.205,0.1025
2088,664.205,0.0967
2094,665.205,0.0923
2100,666.205,0.0872
2106,667.205,0.0822
2112,668.205,0.0778
2118,669.205,0.0743
2124,670.205,0.0704
2130,671.205,0.0653
2136,672.205,0.0594
2142,673.205,0.0539
2148,674.205,0.0498
2154,675.205,0.0483
2160,676.205,0.0467
2166,677.205,0.0449
2172,678.205,0.0419
2178,679.205,0.0397
2184,680.205,0.0384
2190,681.205,0.0351
2196,682.205,0.0318
2202,683.205,0.0316
2208,684.205,0.0316
2214,685.205,0.0324
2220,686.205,0.0325
2226,687.205,0.0317
2232,688.205,0.0305
2238,689.205,0.0297
2244,690.205,0.0291
2250,691.205,0.0282
2256,692.205,0.0276
2262,693.205,0.0273
2268,694.205,0.0258
2274,695.205,0.0226
2280,696.205,0.0219
2286,697.205,0.0219
2292,698.205,0.0219
2298,699.205,0.0232
2304,700.205,0.024
2310,701.205,0.0244
2316,702.205,0.0248
2322,703.205,0.0253
2328,704.205,0.0256
2334,705.205,0.0256
2340,706.205,0.0255
2346,707.205,0.0241
2352,708.205,0.0235
2358,709.205,0.0235
2364,710.205,0.0235
2370,711.205,0.0235
2376,712.205,0.0235
2382,713.205,0.0235
2388,714.205,0.0235
2394,715.205,0.0235
2400,716.205,0.0235
2406,717.205,0.0235
2412,718.205,0.0235
2418,719.205,0.0229
2424,720.205,0.0206
2430,721.205,0.0197
2436,722.205,0.0196
2442,723.205,0.0196
2448,724.205,0.0195
2454,725.205,0.0195
2460,726.205,0.0194
2466,727.205,0.0194
2472,728.205,0.0193
2478,729.205,0.0193
2484,730.205,0.0192
2490,731.205,0.0192
2496,732.205,0.0194
2502,733.205,0.0208
2508,734.205,0.0209
2514,735.205,0.021
2520,736.205,0.0211
2526,737.205,0.0212
2532,738.205,0.0214
2538,739.205,0.0211
2544,740.205,0.0208
2550,741.205,0.0205
2556,742.205,0.0203
2562,743.205,0.0201
2568,744.205,0.02
2574,745.205,0.0198
2580,746.205,0.0196
2586,747.205,0.0194
2592,748.205,0.0193
2598,749.205,0.0191
2604,750.205,0.019
