Repository: MaCFP/matl-db

# matl-db

#### Welcome to the MaCFP Condensed Phase Subgroup database!

The MaCFP Condensed Phase Working Group was organized to enable the fire safety science research community to make significant progress towards establishing a common framework for the selection of experiments and the methodologies used to analyze these experiments when developing pyrolysis models. Key objectives of this effort include:
- Cataloguing current approaches used to parameterize pyrolysis models;
- Developing standard data set formats for experimental data on pyrolysis;
- Developing requirements for data set quality and establishing a data review committee;
- Quantifying the inter-laboratory variability for comparable experimental datasets; and
- Assessing the impact of the variability of model parameters on fire growth predictions

#### In preparation for MaCFP-4, please read the following:

[Guidelines for Participation in the MaCFP-4 Workshop (2026)](https://github.com/MaCFP/macfp-db/releases/download/macfp-4.0/MaCFP-4_Guidelines_for_Participation.pdf)

[Presentation of Target Experiments and Modeling Guidelines for the upcoming MaCFP-4 Workshop (meeting recording and presentation slides)](https://github.com/MaCFP/macfp-db/releases/tag/macfp-4.0)

Please visit our [wiki pages](https://github.com/MaCFP/matl-db/wiki/How-to-Contribute) for additional details, including how to contribute (experimentalists and modelers).

#### Presentations for previous MaCFP workshops can be found on online:

[**MaCFP-4 (La Rochelle, 2026)**](https://github.com/MaCFP/macfp-db/releases/tag/macfp-4.0)

[**MaCFP-3 (Tsukuba, 2023)**](https://github.com/MaCFP/macfp-db/releases/tag/macfp-3.0)

[**MaCFP-2 (Waterloo, 2021)**](https://github.com/MaCFP/matl-db/releases/tag/v1.1.0)

[MaCFP-2 Preliminary Summary of Experimental Measurements](https://github.com/MaCFP/matl-db/releases/tag/v1.0.0)

#### Virtual Discusion Forum
If you have questions regarding any of the activities or measurement data of the MaCFP Condensed Subgroup, please [start a discussion post](https://github.com/MaCFP/matl-db/discussions). The purpose of this forum is to facilitate data sharing and model development to improve computational predictions of thermal degradation and pyrolysis in fire.

If you find problems with the database or if you have suggestions for improvement, please submit an [Issue](https://github.com/MaCFP/matl-db/issues).

## PMMA Material Properties

This folder holds calibrated pyrolysis models (i.e., material property datasets) and relevant metadata that identifies how these models were developed.

## Kinetic Parameters Summary

The following table summarizes the kinetic parameters found by the participating labs.

| Name      | Reaction Mechanism | Pre-Exponentials, 1/s | Activation Energy, J/mol | Reaction Order | Solid Yields |
|---------- |--------------------|-----------------------|--------------------------|----------------|--------------|
| Aalto     | 1: 0.04A -> Char + Gas <br/> 2: 0.96A -> Char + Gas  |  |
| BUW-FZJ A |    centered   |   $12 |
| BUW-FZJ B | right-aligned |    $1 |
| DBI 1     |
| DBI 2     |
| DBI 3     |
| DBI 4     |
| GIDAZE+   |
| NIST      |
| Sandia 1  |
| Sandia 2  |
| Sandia 3  |
| Sandia 4  |
| Sandia 5  |
| Sandia 6  |
| UCLAN     |
| UMD       |
| UMET GP   |
| UMET TK |

File: PMMA/Material_Properties/2023/NIST-StMU/MaCFP_PMMA_NIST-StMU.json
{
    "Material": "MaCFP PMMA",

    "Lab": "NIST-StMU",
    
    "Calibration": [
        {
            "Model": "FACT",
            "Method": "FACT-tga_fit",
            "Scope": "Kinetics",
            "Data": {
                "Type": "TGA",
                "Heating Rate": 10,
                "Source": "NIST"
            }
        },
        {
            "Model": "FACT",
            "Method": "FACT-dsc_fit",
            "Scope": "Thermodynamics",
            "Data": {
                "Type": "DSC",
                "Heating Rate": 10,
                "Source": "NIST"
            }
        },       
        {
            "Model": "FACT",
            "Method": "FACT-mcc_fit",
            "Scope": "Combustion",
            "Data": {
                "Type": "MCC",
                "Heating Rate": 60,
                "Source": "NIST"
            }
        },       
        {
            "Method": "Direct Measurement",
            "Scope": "Density"
        },
        {
            "Method": "Literature",
            "Scope": [
                "Absorption", 
                "Emissivity",
                "Conductivity"
            ]
        }
    ],
    
    "Composition": {
        "Number of Components": 3,
        "Initial Mass Fraction": [0.035, 0.955, 0.01]
    },
    
    "Kinetics": {
        "Reactants": [ [1], [2] ],
        "Products": [ [0], [0] ],
        "Pre-exponential": [5.81e5,4.05e11],
        "Activation Energy": [7.13e4,1.68e5],
        "Reaction Order": [1, 1],
        "Solid Yield": [0, 0]
    },
 
    "Thermodynamics": {
        "Heat Capacity": {
            "Form": "Single Value",
            "Value": 2130 
        },
        "Heat of Pyrolysis": {
            "Form": "Reaction Specific", 
            "Value": [1.74e6, 9.14e5]
        },
        "Density": {
            "Form": "Single Value",
            "Value": 1177 
        }
    },

    "Combustion": {
        "Heat of Combustion": {
            "Form": "Reaction Specific",
            "Value": [3.82e7, 2.32e7]
        }
    },
    
    "Transport": {
        "Conductivity": {
            "Form": "Single Value",
            "Value": 0.20 
        },
        "Absorption": {
            "Form": "Single Value",
            "Value": 2620 
        },
        "Emissivity": {
            "Form": "Single Value",
            "Value": 0.963
        }
    }

}
