Repository: MaCFP/matl-db

# matl-db

#### Welcome to the MaCFP Condensed Phase Subgroup database!

The MaCFP Condensed Phase Working Group was organized to enable the fire safety science research community to make significant progress towards establishing a common framework for the selection of experiments and the methodologies used to analyze these experiments when developing pyrolysis models. Key objectives of this effort include:
- Cataloguing current approaches used to parameterize pyrolysis models;
- Developing standard data set formats for experimental data on pyrolysis;
- Developing requirements for data set quality and establishing a data review committee;
- Quantifying the inter-laboratory variability for comparable experimental datasets; and
- Assessing the impact of the variability of model parameters on fire growth predictions

#### In preparation for MaCFP-4, please read the following:

[Guidelines for Participation in the MaCFP-4 Workshop (2026)](https://github.com/MaCFP/macfp-db/releases/download/macfp-4.0/MaCFP-4_Guidelines_for_Participation.pdf)

[Presentation of Target Experiments and Modeling Guidelines for the upcoming MaCFP-4 Workshop (meeting recording and presentation slides)](https://github.com/MaCFP/macfp-db/releases/tag/macfp-4.0)

Please visit our [wiki pages](https://github.com/MaCFP/matl-db/wiki/How-to-Contribute) for additional details, including how to contribute (experimentalists and modelers).

#### Presentations for previous MaCFP workshops can be found on online:

[**MaCFP-4 (La Rochelle, 2026)**](https://github.com/MaCFP/macfp-db/releases/tag/macfp-4.0)

[**MaCFP-3 (Tsukuba, 2023)**](https://github.com/MaCFP/macfp-db/releases/tag/macfp-3.0)

[**MaCFP-2 (Waterloo, 2021)**](https://github.com/MaCFP/matl-db/releases/tag/v1.1.0)

[MaCFP-2 Preliminary Summary of Experimental Measurements](https://github.com/MaCFP/matl-db/releases/tag/v1.0.0)

#### Virtual Discusion Forum
If you have questions regarding any of the activities or measurement data of the MaCFP Condensed Subgroup, please [start a discussion post](https://github.com/MaCFP/matl-db/discussions). The purpose of this forum is to facilitate data sharing and model development to improve computational predictions of thermal degradation and pyrolysis in fire.

If you find problems with the database or if you have suggestions for improvement, please submit an [Issue](https://github.com/MaCFP/matl-db/issues).

# Is This Your Data set?
Please consider adding the missing information below.

### Description of the Parameter Estimation Process
Please provide specifically information as to how the experiment data was used. For example sometimes MCC and TGA data are shifted during the processing.

### Parameter Set Descriptions

| Name | Value | Unit |
|:--------:|:--------:|:--------:|
| Activation energy, material 1 | - | J/mol |
| ... | ... | ... |

File: PMMA/Material_Properties/2021/UMET/MaCFP_PMMA_UMET_GP.json
{
    "Material": "MaCFP PMMA",

    "Lab": "UMD",
    
    "Calibration": [
        {
            "Model": "Netzsch",
            "Method": "Gauss-Newton or Marquardt",
            "Scope": "Kinetics",
            "Data": {
                "Type": "TGA",
                "Heating Rate": [1,2,5,10,20,50,100],
                "Source": "UMET"
            }
        },
        {
            "Method": "Direct Measurement",
            "Scope": "Heat Capcity", 
            "Data": {
                "Type": "DSC",
                "Heating Rate": 10,
                "Source": "UMET"
            }
        },
        {
            "Method": "Direct Analysis",
            "Scope": "Heat of Reaction", 
            "Data": {
                "Type": "STA",
                "Source": "UMET"
            }
        },
        {
            "Method": "Direct Measurement",
            "Scope": "Conductivity",
            "Data": {
                "Type": "TPS",
                "Power": 35,
                "Time": 20,
                "Source": "UMET"
            }
        },
        {
            "Method": "Literature",
            "Scope": ["Density","Absorption","Emissivity"]
        }
    ],
            
    "Kinetics": {
        "Number of Reactions": 2,
        "Reaction Network": "Series",
        "Pre-exponential": [1e12, 2.51e17],
        "Activation Energy": [1.24e5, 2.35e5],
        "Reaction Order": [3, 1.8],
        "Initial Mass Fraction": [1, 0],
        "Solid Yield": [0.962, 0]
    },
    
    "Thermodynamics": {
        "Heat Capacity": {
            "Form": "Gpyro Power Law",
            "Base Value": 1140,
            "Exponent": 0.987,
            "Reference Temperature": 300
        },
        "Heat of Pyrolysis": {
            "Form": "Reaction Specific", 
            "Value": [2.71e4, 1.0406e6] 
        },
        "Density": {
            "Form": "Gpyro Power Law",
            "Base Value": 1200,
            "Exponent": -0.236,
            "Reference Temperature": 300
        }
    },
    
    "Transport": {
        "Conductivity": {
            "Form": "Single Value",
            "Value": 0.209 
        },
        "Mass Diffusivity": {
            "Form": "Single Value",
            "Value": 2e-5
        },
        "Absorption": {
            "Form": "Single Value",
            "Value": 2700 
        },
        "Emissivity": {
            "Form": "Single Value",
            "Value": 0.85
        }
    }

}
