Repository: MaCFP/matl-db

# matl-db

#### Welcome to the MaCFP Condensed Phase Subgroup database!

The MaCFP Condensed Phase Working Group was organized to enable the fire safety science research community to make significant progress towards establishing a common framework for the selection of experiments and the methodologies used to analyze these experiments when developing pyrolysis models. Key objectives of this effort include:
- Cataloguing current approaches used to parameterize pyrolysis models;
- Developing standard data set formats for experimental data on pyrolysis;
- Developing requirements for data set quality and establishing a data review committee;
- Quantifying the inter-laboratory variability for comparable experimental datasets; and
- Assessing the impact of the variability of model parameters on fire growth predictions

#### In preparation for MaCFP-4, please read the following:

[Guidelines for Participation in the MaCFP-4 Workshop (2026)](https://github.com/MaCFP/macfp-db/releases/download/macfp-4.0/MaCFP-4_Guidelines_for_Participation.pdf)

[Presentation of Target Experiments and Modeling Guidelines for the upcoming MaCFP-4 Workshop (meeting recording and presentation slides)](https://github.com/MaCFP/macfp-db/releases/tag/macfp-4.0)

Please visit our [wiki pages](https://github.com/MaCFP/matl-db/wiki/How-to-Contribute) for additional details, including how to contribute (experimentalists and modelers).

#### Presentations for previous MaCFP workshops can be found on online:

[**MaCFP-4 (La Rochelle, 2026)**](https://github.com/MaCFP/macfp-db/releases/tag/macfp-4.0)

[**MaCFP-3 (Tsukuba, 2023)**](https://github.com/MaCFP/macfp-db/releases/tag/macfp-3.0)

[**MaCFP-2 (Waterloo, 2021)**](https://github.com/MaCFP/matl-db/releases/tag/v1.1.0)

[MaCFP-2 Preliminary Summary of Experimental Measurements](https://github.com/MaCFP/matl-db/releases/tag/v1.0.0)

#### Virtual Discusion Forum
If you have questions regarding any of the activities or measurement data of the MaCFP Condensed Subgroup, please [start a discussion post](https://github.com/MaCFP/matl-db/discussions). The purpose of this forum is to facilitate data sharing and model development to improve computational predictions of thermal degradation and pyrolysis in fire.

If you find problems with the database or if you have suggestions for improvement, please submit an [Issue](https://github.com/MaCFP/matl-db/issues).

## PMMA Material Properties

This folder holds calibrated pyrolysis models (i.e., material property datasets) and relevant metadata that identifies how these models were developed.

## Kinetic Parameters Summary

The following table summarizes the kinetic parameters found by the participating labs.

| Name      | Reaction Mechanism | Pre-Exponentials, 1/s | Activation Energy, J/mol | Reaction Order | Solid Yields |
|---------- |--------------------|-----------------------|--------------------------|----------------|--------------|
| Aalto     | 1: 0.04A -> Char + Gas <br/> 2: 0.96A -> Char + Gas  |  |
| BUW-FZJ A |    centered   |   $12 |
| BUW-FZJ B | right-aligned |    $1 |
| DBI 1     |
| DBI 2     |
| DBI 3     |
| DBI 4     |
| GIDAZE+   |
| NIST      |
| Sandia 1  |
| Sandia 2  |
| Sandia 3  |
| Sandia 4  |
| Sandia 5  |
| Sandia 6  |
| UCLAN     |
| UMD       |
| UMET GP   |
| UMET TK |

File: PMMA/Material_Properties/2021/MaCFP_PMMA_Aalto_I.json
{
    "Material": "MaCFP-2 PMMA",

    "Lab": "Aalto",
    
    "Calibration": [
        {
            "Model": "Gpyro",
            "Method": "Shuffled Complex Evolution",
            "Scope": "Kinetics",
            "Data": {
                "Type": "TGA",
                "Heating Rate": [1,2,5,10,20,50],
                "Source": "Lille"
            }
        },
        {
            "Model": "FDS",
            "Method": "PROPTI",
            "Scope": [
                "Heat Capcity", 
                "Heat of Pyrolysis",
                "Conductivity"
            ],
            "Data": {
                "Type": "Gasification",
                "Heat Flux": [25, 65],
                "Source": ["DBI_Lund","Aalto"]
            }
        },
        {
            "Method": "Direct Measurement",
            "Scope": "Absorption",
            "Data": ["UV-Vis", "FTIR"]
        },
        {
            "Method": "Literature",
            "Scope": ["Density","Emissivity"]
        }
    ],
            
    "Kinetics": {
        "Number of Reactions": 2,
        "Reaction Network": "Parallel",
        "Pre-exponential": [6.39e7, 2.43e13],
        "Activation Energy": [9.38e4, 1.88e5],
        "Reaction Order": [1, 1],
        "Initial Mass Fraction": [0.04, 0.96],
        "Solid Yield": [0, 0]
    },
    
    "Thermodynamics": {
        "Heat Capacity": {
            "Form": "Single Value",
            "Value": 1.76e3
        },
        "Heat of Pyrolysis": {
            "Form": "Single Value", 
            "Value": 9.83e5
        },
        "Density": {
            "Form": "Single Value",
            "Value": 1150 
        }
    },
    
    "Transport": {
        "Conductivity": {
            "Form": "Single Value",
            "Value":0.155 
        },
        "Mass Diffusivity": {
            "Form": "None"
        },
        "Absorption": {
            "Form": "Single Value",
            "Value": 3421.3
        },
        "Emissivity": {
            "Form": "Single Value",
            "Value": 0.95
        }
    }

}

File: PMMA/Material_Properties/2021/MaCFP_PMMA_DBI_1.json
{
    "Material": "MaCFP PMMA",

    "Lab": "DBI",
    
    "Calibration": [
        {
            "Model": "Custom",
            "Method": "Monte Carlo",
            "Scope": "Kinetics",
            "Data": {
                "Type": "TGA",
                "Heating Rate": 20,
                "Source": "DBI_Lund",
                "Filename": "DBILund_TGA_20Kpm_1.csv"
            },
            "Smoothing": "Loess"
        },
        {
            "Method": "Direct Measurement",
            "Scope": "Conductivity",
            "Data": "Heat Flow Meter",
            "Device": "HFM 446 Medium, Netzsch"
        },
        {
            "Method": "Direct Measurement",
            "Scope": ["Heat Capacity","Heat of Pyrolysis"],
            "Data": "STA",
            "Heating Rate": 20,
            "Device": "STA 449 F3 Jupiter, Netzsch"
        },
        {
            "Method": "Direct Measurement",
            "Scope": "Density"
        }
    ],
            
    "Kinetics": {
        "Number of Reactions": 1,
        "Reaction Network": "None",
        "Pre-exponential": 6.31e8,
        "Activation Energy": 1.332e5,
        "Reaction Order": 1.03,
        "Initial Mass Fraction": 1,
        "Solid Yield": 0
    },
    
    "Thermodynamics": {
        "Heat Capacity": {
            "Form": "Table",
            "Temperatures": [308.15, 313.15, 373.15, 413.15],
            "Values": [1800, 1700, 1600, 1400] 
        },
        "Heat of Pyrolysis": {
            "Form": "Single Value", 
            "Value": 6.3167e5
        },
        "Density": {
            "Form": "Single Value",
            "Value": 1181.5 
        }
    },
    
    "Transport": {
        "Conductivity": {
            "Form": "Table",
            "Temperatures": [293.05, 298.05, 302.95, 
                            307.85, 312.75, 317.75, 
                            322.65, 327.55, 332.45, 
                            337.35],
            "Values": [0.17331, 0.17384, 0.17402,
                      0.17448, 0.17609, 0.17784,
                      0.17862, 0.17821, 0.17775,
                      0.17770]
        },
        "Mass Diffusivity": {
            "Form": "None"
        },
        "Absorption": {
            "Form": "None"
        },
        "Emissivity": {
            "Form": "Single Value",
            "Value": 1.0
        }
    }

}

File: PMMA/Material_Properties/2021/MaCFP_PMMA_DBI_2.json
{
    "Material": "MaCFP PMMA",

    "Lab": "DBI",
    
    "Calibration": [
        {
            "Method": "Gpyro",
            "Scope": "Kinetics",
            "Data": {
                "Type": "TGA",
                "Heating Rate": 20,
                "Source": "DBI_Lund",
                "Filename": "DBILund_TGA_20Kpm_1.csv"
            },
            "Smoothing": "Loess"
        },
        {
            "Method": "Direct Measurement",
            "Scope": "Conductivity",
            "Data": "Heat Flow Meter",
            "Device": "HFM 446 Medium, Netzsch"
        },
        {
            "Method": "Direct Measurement",
            "Scope": ["Heat Capacity","Heat of Pyrolysis"],
            "Data": "STA",
            "Heating Rate": 20,
            "Device": "STA 449 F3 Jupiter, Netzsch"
        },
        {
            "Method": "Direct Measurement",
            "Scope": "Density"
        }
    ],
            
    "Kinetics": {
        "Number of Reactions": 1,
        "Reaction Network": "None",
        "Pre-exponential": 2.0503e9,
        "Activation Energy": 1.38691e5,
        "Reaction Order": 1.3,
        "Solid Yield": 0
    },
    
    "Thermodynamics": {
        "Heat Capacity": {
            "Form": "Table",
            "Temperatures": [308.15, 313.15, 373.15, 413.15],
            "Values": [1800, 1700, 1600, 1400] 
        },
        "Heat of Pyrolysis": {
            "Form": "Single Value", 
            "Value": 6.3167e5
        },
        "Density": {
            "Form": "Single Value",
            "Value": 1181.5 
        }
    },
    
    "Transport": {
        "Conductivity": {
            "Form": "Table",
            "Temperatures": [293.05, 298.05, 302.95, 
                            307.85, 312.75, 317.75, 
                            322.65, 327.55, 332.45, 
                            337.35],
            "Values": [0.17331, 0.17384, 0.17402,
                      0.17448, 0.17609, 0.17784,
                      0.17862, 0.17821, 0.17775,
                      0.17770]
        },
        "Mass Diffusivity": {
            "Form": "None"
        },
        "Absorption": {
            "Form": "None"
        },
        "Emissivity": {
            "Form": "Single Value",
            "Value": 1.0
        }
    }

}

File: PMMA/Material_Properties/2021/MaCFP_PMMA_DBI_3.json
{
    "Material": "MaCFP PMMA",

    "Lab": "DBI",
    
    "Calibration": [
        {
            "Method": "Manual",
            "Scope": "Kinetics",
            "Data": {
                "Type": "TGA",
                "Heating Rate": 20,
                "Source": "DBI_Lund",
                "Filename": "DBILund_TGA_20Kpm_1.csv"
            },
            "Smoothing": "Loess"
        },
        {
            "Method": "Direct Measurement",
            "Scope": "Conductivity",
            "Data": "Heat Flow Meter",
            "Device": "HFM 446 Medium, Netzsch"
        },
        {
            "Method": "Direct Measurement",
            "Scope": ["Heat Capacity","Heat of Pyrolysis"],
            "Data": "STA",
            "Heating Rate": 20,
            "Device": "STA 449 F3 Jupiter, Netzsch"
        },
        {
            "Method": "Direct Measurement",
            "Scope": "Density"
        }
    ],
            
    "Kinetics": {
        "Number of Reactions": 1,
        "Reaction Network": "None",
        "Pre-exponential": 2.7925e8,
        "Activation Energy": 1.2969e5,
        "Reaction Order": 0.866,
        "Initial Mass Fraction": 1,
        "Solid Yield": 0
    },
    
    "Thermodynamics": {
        "Heat Capacity": {
            "Form": "Table",
            "Temperatures": [308.15, 313.15, 373.15, 413.15],
            "Values": [1800, 1700, 1600, 1400] 
        },
        "Heat of Pyrolysis": {
            "Form": "Single Value", 
            "Value": 6.3167e5
        },
        "Density": {
            "Form": "Single Value",
            "Value": 1181.5 
        }
    },
    
    "Transport": {
        "Conductivity": {
            "Form": "Table",
            "Temperatures": [293.05, 298.05, 302.95, 
                            307.85, 312.75, 317.75, 
                            322.65, 327.55, 332.45, 
                            337.35],
            "Values": [0.17331, 0.17384, 0.17402,
                      0.17448, 0.17609, 0.17784,
                      0.17862, 0.17821, 0.17775,
                      0.17770]
        },
        "Mass Diffusivity": {
            "Form": "None"
        },
        "Absorption": {
            "Form": "None"
        },
        "Emissivity": {
            "Form": "Single Value",
            "Value": 1.0
        }
    }

}

File: PMMA/Material_Properties/2021/MaCFP_PMMA_DBI_4.json
{
    "Material": "MaCFP PMMA",

    "Lab": "DBI",
    
    "Calibration": [
        {
            "Method": "Monte Carlo",
            "Scope": "Kinetics",
            "Data": {
                "Type": "TGA",
                "Heating Rate": 20,
                "Source": "DBI_Lund",
                "Filename": "DBILund_TGA_20Kpm_1.csv"
            },
            "Smoothing": "Savitzky-Golay"
        },
        {
            "Method": "Direct Measurement",
            "Scope": "Conductivity",
            "Data": "Heat Flow Meter",
            "Device": "HFM 446 Medium, Netzsch"
        },
        {
            "Method": "Direct Measurement",
            "Scope": ["Heat Capacity","Heat of Pyrolysis"],
            "Data": "STA",
            "Heating Rate": 20,
            "Device": "STA 449 F3 Jupiter, Netzsch"
        },
        {
            "Method": "Direct Measurement",
            "Scope": "Density"
        }
    ],
            
    "Kinetics": {
        "Number of Reactions": 1,
        "Reaction Network": "None",
        "Pre-exponential": 6.662e8,
        "Activation Energy": 1.34e5,
        "Reaction Order": 0.96,
        "Initial Mass Fraction": 1,
        "Solid Yield": 0
    },
    
    "Thermodynamics": {
        "Heat Capacity": {
            "Form": "Table",
            "Temperatures": [308.15, 313.15, 373.15, 413.15],
            "Values": [1800, 1700, 1600, 1400] 
        },
        "Heat of Pyrolysis": {
            "Form": "Single Value", 
            "Value": 6.3167e5
        },
        "Density": {
            "Form": "Single Value",
            "Value": 1181.5 
        }
    },
    
    "Transport": {
        "Conductivity": {
            "Form": "Table",
            "Temperatures": [293.05, 298.05, 302.95, 
                            307.85, 312.75, 317.75, 
                            322.65, 327.55, 332.45, 
                            337.35],
            "Values": [0.17331, 0.17384, 0.17402,
                      0.17448, 0.17609, 0.17784,
                      0.17862, 0.17821, 0.17775,
                      0.17770]
        },
        "Mass Diffusivity": {
            "Form": "None"
        },
        "Absorption": {
            "Form": "None"
        },
        "Emissivity": {
            "Form": "Single Value",
            "Value": 1.0
        }
    }

}

File: PMMA/Material_Properties/2021/MaCFP_PMMA_GIDAZE+.json
{
    "Material": "MaCFP PMMA",

    "Lab": "GIDAZE+",
    
    "Calibration": [
        {
            "Model": "Gpyro",
            "Method": "Trial and Error",
            "Scope": "Kinetics",
            "Data": {
                "Type": "TGA",
                "Heating Rate": [5,10,30],
                "Source": ["Lille","UMET","LCCP","UMD","GIDAZE+","Literature"]
            }
        },
        {
            "Method": "Literature",
            "Scope": [
                "Heat Capacity", 
                "Heat of Pyrolysis",
                "Density",
                "Conductivity",
                "Absorption",
                "Emissivity"
            ]
        }
    ],
            
    "Kinetics": {
        "Number of Reactions": 1,
        "Reaction Network": "None",
        "Pre-exponential": 2.00e8,
        "Activation Energy": 1.3e5,
        "Reaction Order": 1,
        "Initial Mass Fraction": 1,
        "Solid Yield": 0
    },
    
    "Thermodynamics": {
        "Heat Capacity": {
            "Form": "Gpyro Power Law",
            "Base Value": 1200,
            "Exponent": 1.2,
            "Reference Temperature": 300
        },
        "Heat of Pyrolysis": {
            "Form": "Single Value", 
            "Value": 5.4e5
        },
        "Density": {
            "Form": "Single Value",
            "Value": 1210 
        }
    },
    
    "Transport": {
        "Conductivity": {
            "Form": "Gpyro Power Law",
            "Base Value": 0.2,
            "Exponent": -1.2,
            "Reference Temperature": 300
        },
        "Mass Diffusivity": {
            "Form": "None"
        },
        "Absorption": {
            "Form": "Single Value",
            "Value": 2.87e3 
        },
        "Emissivity": {
            "Form": "Single Value",
            "Value": 0.96
        }
    }

}

File: PMMA/Material_Properties/2021/MaCFP_PMMA_Sandia_1.json
{
    "Material": "MaCFP PMMA",

    "Lab": "Sandia",
    
    "Calibration": [
        {
            "Model": "Sierra",
            "Method": "Gradient Based Optimization",
            "Scope": "Kinetics",
            "Data": {
                "Type": "TGA",
                "Heating Rate": [1, 50],
                "Source": "Sandia"
            }
        }
    ],
            
    "Kinetics": {
        "Number of Reactions": 1,
        "Reaction Network": "None",
        "Pre-exponential": 7.92e15,
        "Activation Energy": 3.03434e5,
        "Reaction Order": 3.56,
        "Initial Mass Fraction": 1,
        "Solid Yield": 0.0001
    }

}

File: PMMA/Material_Properties/2021/MaCFP_PMMA_Sandia_2.json
{
    "Material": "MaCFP PMMA",

    "Lab": "Sandia",
    
    "Calibration": [
        {
            "Model": "Sierra",
            "Method": "Gradient Based Optimization",
            "Scope": "Kinetics",
            "Data": {
                "Type": "TGA",
                "Heating Rate": [1, 2, 5, 20, 50],
                "Source": "UMET"
            }
        }
    ],
            
    "Kinetics": {
        "Number of Reactions": 1,
        "Reaction Network": "None",
        "Pre-exponential": 1.24e19,
        "Activation Energy": 252496,
        "Reaction Order": 2.07,
        "Initial Mass Fraction": 1,
        "Solid Yield": 0.0001
    }

}

File: PMMA/Material_Properties/2021/MaCFP_PMMA_Sandia_3.json
{
    "Material": "MaCFP PMMA",

    "Lab": "Sandia",
    
    "Calibration": [
        {
            "Model": "Sierra",
            "Method": "Gradient Based Optimization",
            "Scope": "Kinetics",
            "Data": {
                "Type": "TGA",
                "Heating Rate": [1, 50],
                "Source": "Sandia"
            }
        }
    ],
            
    "Kinetics": {
        "Number of Reactions": 2,
        "Reaction Network": "Series",
        "Pre-exponential": [99404, 2.83e24],
        "Activation Energy": [67691, 314811],
        "Reaction Order": [1.0, 3.04],
        "Initial Mass Fraction": [1,0],
        "Solid Yield": [0.90, 0.0001] 
    }

}

File: PMMA/Material_Properties/2021/MaCFP_PMMA_Sandia_4.json
{
    "Material": "MaCFP PMMA",

    "Lab": "Sandia",
    
    "Calibration": [
        {
            "Model": "Sierra",
            "Method": "Gradient Based Optimization",
            "Scope": "Kinetics",
            "Data": {
                "Type": "TGA",
                "Heating Rate": [1, 2, 5, 20, 50],
                "Source": "UMET"
            }
        }
    ],
            
    "Kinetics": {
        "Number of Reactions": 2,
        "Reaction Network": "Series",
        "Pre-exponential": [1340225, 2.42e19],
        "Activation Energy": [82390, 256782],
        "Reaction Order": [1.0, 1.91],
        "Initial Mass Fraction": [1,0],
        "Solid Yield": [0.95, 1.91] 
    }

}

File: PMMA/Material_Properties/2021/MaCFP_PMMA_UMD.json
{
    "Material": "MaCFP PMMA",

    "Lab": "UMD",
    
    "Calibration": [
        {
            "Model": "ThermaKin",
            "Method": "Hill Climbing Optimization",
            "Scope": "Kinetics",
            "Data": {
                "Type": "TGA",
                "Heating Rate": 10,
                "Source": "UMD"
            }
        },
        {
            "Model": "ThermaKin",
            "Method": "Direct Analysis",
            "Scope": [
                "Heat Capcity", 
                "Heat of Pyrolysis"
            ],
            "Data": {
                "Type": "DSC",
                "Heating Rate": 10,
                "Source": "UMD"
            }
        },
        {
            "Method": "Direct Measurement",
            "Scope": "Absorption",
            "Data": {
                "Type": "CAPA",
                "Heat Flux": 25,
                "Source": "UMD"
            }
        },
        {
            "Model": "ThermaKin",
            "Method": "Hill Climbing Optimization",
            "Scope": "Conductivity",
            "Data": {
                "Type": "CAPA",
                "Heat Flux": 25,
                "Source": "UMD"
            }
        }
    ],
            
    "Kinetics": {
        "Number of Reactions": 2,
        "Reaction Network": "Series",
        "Pre-exponential": [4.95e16, 1.35e11],
        "Activation Energy": [1.64e5, 1.64e5],
        "Reaction Order": [1, 1],
        "Initial Mass Fraction": [1, 0],
        "Solid Yield": [0.98, 0.002]
    },
    
    "Thermodynamics": {
        "Heat Capacity": {
            "Form": "Piecewise Linear",
            "Boundary": 395,
            "Slope": [8.33, 3.07],
            "Intercept": [-1390, 851]
        },
        "Heat of Pyrolysis": {
            "Form": "Reaction Specific", 
            "Value": [5e3, 817e3] 
        },
        "Density": {
            "Form": "Single Value",
            "Value": 1210 
        }
    },
    
    "Transport": {
        "Conductivity": {
            "Form": "Piecewise Linear",
            "Boundary": 395,
            "Slope": [0, -4.2e-4],
            "Intercept": [0.16, 0.34]
        },
        "Mass Diffusivity": {
            "Form": "Single Value",
            "Value": 2e-5
        },
        "Absorption": {
            "Form": "Single Value",
            "Value": 2870 
        },
        "Emissivity": {
            "Form": "Single Value",
            "Value": 0.96
        }
    }

}

File: PMMA/Material_Properties/2023/MaCFP_PMMA_Aalto_II.json
{
    "Material": "MaCFP-2 PMMA",

    "Lab": "Aalto",
    
    "Calibration": [
        {
            "Model": "MATLAB",
            "Method": "Genetic Algorithm",
            "Scope": "Kinetics",
            "Data": {
                "Type": "TGA",
                "Heating Rate": [1,2,5,10,20,50],
                "Source": "Lille"
            }
        },
        {
            "Model": "MATLAB",
            "Method": "Genetic Algorithm",
            "Scope": "Heat of Pyrolysis",
            "Data": {
                "Type": "DSC",
                "Heating Rate": 10,
                "Source": "UMD"
            }
        },
        {
            "Model": "MATLAB",
            "Method": "Genetic Algorithm",
            "Scope": ["Heat Capcity","Conductivity"],
            "Data": {
                "Type": "Gasification",
                "Heat Flux": [25, 50, 65],
                "Source": ["DBI_Lund","Aalto","Technical Institute of Fire protection in prague"]
            }
        },
        {
            "Method": "Direct Measurement",
            "Scope": ["Absorption","Emissivity"],
            "Data": ["UV-Vis", "FTIR"]
        },
        {
            "Method": "Literature",
            "Scope": "Density"
        }
    ],
            
    "Kinetics": {
        "Number of Reactions": 3,
        "Reaction Network": "Parallel",
        "Pre-exponential": [5.06e-3, 9.24e7, 9.59e11],
        "Activation Energy": [5.66e3, 9.11e4, 1.72e5],
        "Reaction Order": [1, 1, 1],
        "Initial Mass Fraction": [0.013, 0.027, 0.96],
        "Solid Yield": [0, 0, 0]
    },
    
    "Thermodynamics": {
        "Heat Capacity": {
            "Form": "Linear",
            "Slope": 3.6
            "Intercept": 2.81e2 
        },
        "Heat of Pyrolysis": {
            "Form": "Reaction Specific", 
            "Value": [2.26e6, 5.0e5, 8.33e5]
        },
        "Density": {
            "Form": "Single Value",
            "Value": 1210 
        }
    },
    
    "Transport": {
        "Conductivity": {
            "Form": "Linear",
            "Slope": -7.06e-5
            "Intercept": 1.90e-1
        },
        "Mass Diffusivity": {
            "Form": "None"
        },
        "Absorption": {
            "Form": "Temprature-function*depth-function",
            "Value": [1.229 -2.247e-3 5.579e-1 1.023e-4 1.551e2 -4.682e-1 -6.556e1]
        },
        "Emissivity": {
            "Form": "Single Value",
            "Value": 0.914
        }
    }

}

File: PMMA/Material_Properties/2023/MaCFP_PMMA_UMET.json
{
    "Material": "MaCFP-2 PMMA",

    "Lab": "Unité Matériaux et Transformations (UMET)",
    
    "Calibration": [
        {
            "Model": "ThermaKin",
            "Method": "Trial and Error",
            "Scope": "Kinetics",
            "Data": {
                "Type": "TGA",
                "Heating Rate": 10,
                "Source": "UCLAN, data; SANDIA 2021, calibration"
            }
        }
,
        {
            "Method": "Literature (Li, J., & Stoliarov, S. I., Combustion and Flame, 2013)",
            "Scope": ["Density", "Heat Capcity", "Heat of Pyrolysis"]
        }
,
	{
            "Method": "Literature (Li, J., Gong, J., & Stoliarov, S. I., International Journal of Heat and Mass Transfer, 2014)",
            "Scope": ["Conductivity"]
        }

    ],
            
    "Kinetics": {
        "Number of Reactions": 1,
        "Reaction Network": "None",
        "Pre-exponential": 6.73e10,
        "Activation Energy": 1.6e5,
        "Reaction Order": 1,
        "Initial Mass Fraction": 1,
        "Solid Yield": 0
    }
,
    
    "Thermodynamics": {
        "Heat Capacity": {
            "Form": "Linear",
            "Slope": 3.6,
            "Intercept": 6.00e2 
        },
        "Heat of Pyrolysis": {
            "Form": "Single Value", 
            "Value": [8.46e5]
        },
        "Density": {
            "Form": "Linear",
            "Slope": -0.63,
            "Intercept": 1380
        }
    }
,
    
    "Transport": {
        "Conductivity": {
            "Form": "Piecewise Linear",
            "Boundary": 378,
            "Slope": [-3.8e-4, -2.4e-4],
            "Intercept": [0.45, 0.27]
        },
        "Mass Diffusivity": {
            "Form": "None"
        },
        "Absorption": {
            "Form": "Single Value",
            "Value": "Unknown / Not Provided"
        },
        "Emissivity": {
            "Form": "Single Value",
            "Value": 0.95
        }
    }

}
