Repository: MaCFP/matl-db

# matl-db

#### Welcome to the MaCFP Condensed Phase Subgroup database!

The MaCFP Condensed Phase Working Group was organized to enable the fire safety science research community to make significant progress towards establishing a common framework for the selection of experiments and the methodologies used to analyze these experiments when developing pyrolysis models. Key objectives of this effort include:
- Cataloguing current approaches used to parameterize pyrolysis models;
- Developing standard data set formats for experimental data on pyrolysis;
- Developing requirements for data set quality and establishing a data review committee;
- Quantifying the inter-laboratory variability for comparable experimental datasets; and
- Assessing the impact of the variability of model parameters on fire growth predictions

#### In preparation for MaCFP-4, please read the following:

[Guidelines for Participation in the MaCFP-4 Workshop (2026)](https://github.com/MaCFP/macfp-db/releases/download/macfp-4.0/MaCFP-4_Guidelines_for_Participation.pdf)

[Presentation of Target Experiments and Modeling Guidelines for the upcoming MaCFP-4 Workshop (meeting recording and presentation slides)](https://github.com/MaCFP/macfp-db/releases/tag/macfp-4.0)

Please visit our [wiki pages](https://github.com/MaCFP/matl-db/wiki/How-to-Contribute) for additional details, including how to contribute (experimentalists and modelers).

#### Presentations for previous MaCFP workshops can be found on online:

[**MaCFP-4 (La Rochelle, 2026)**](https://github.com/MaCFP/macfp-db/releases/tag/macfp-4.0)

[**MaCFP-3 (Tsukuba, 2023)**](https://github.com/MaCFP/macfp-db/releases/tag/macfp-3.0)

[**MaCFP-2 (Waterloo, 2021)**](https://github.com/MaCFP/matl-db/releases/tag/v1.1.0)

[MaCFP-2 Preliminary Summary of Experimental Measurements](https://github.com/MaCFP/matl-db/releases/tag/v1.0.0)

#### Virtual Discusion Forum
If you have questions regarding any of the activities or measurement data of the MaCFP Condensed Subgroup, please [start a discussion post](https://github.com/MaCFP/matl-db/discussions). The purpose of this forum is to facilitate data sharing and model development to improve computational predictions of thermal degradation and pyrolysis in fire.

If you find problems with the database or if you have suggestions for improvement, please submit an [Issue](https://github.com/MaCFP/matl-db/issues).

## PMMA Material Properties

This folder holds calibrated pyrolysis models (i.e., material property datasets) and relevant metadata that identifies how these models were developed.

## Kinetic Parameters Summary

The following table summarizes the kinetic parameters found by the participating labs.

| Name      | Reaction Mechanism | Pre-Exponentials, 1/s | Activation Energy, J/mol | Reaction Order | Solid Yields |
|---------- |--------------------|-----------------------|--------------------------|----------------|--------------|
| Aalto     | 1: 0.04A -> Char + Gas <br/> 2: 0.96A -> Char + Gas  |  |
| BUW-FZJ A |    centered   |   $12 |
| BUW-FZJ B | right-aligned |    $1 |
| DBI 1     |
| DBI 2     |
| DBI 3     |
| DBI 4     |
| GIDAZE+   |
| NIST      |
| Sandia 1  |
| Sandia 2  |
| Sandia 3  |
| Sandia 4  |
| Sandia 5  |
| Sandia 6  |
| UCLAN     |
| UMD       |
| UMET GP   |
| UMET TK |

File: PMMA/Material_Properties/2023/MaCFP_PMMA_BUW-FZJ_C.json
{
    "Material": "MaCFP black cast PMMA",

    "Lab": "BUW-FZJ",

    "Calibration": [
        {
            "Model": "FDS6.7.9-0-gec52dee-HEAD",
            "Method": "Inverse modelling with shuffled complex evelution (PROPTI)",
            "Scope": [
                "Pyrolysis Kinetics",
                "Heat Capcity",
                "Heat of Pyrolysis",
                "Conductivity",
                "Emissivity"
            ],
            "Data": [
                {
                    "Type": "Cone calorimeter",
                    "Heat Flux": [65],
                    "Source": "Aalto"
                },
                {
                    "Type": "TGA",
                    "Heating Rate": [2.5,5,10,15,20],
                    "Source": ["LCPP","LCPP","NIST","LCPP","LCPP"]
                },
                {
                    "Type": "DCS",
                    "Heating Rate": [10,20],
                    "Source": ["FSRI","FSRI"]
                },
                {
                    "Type": "MCC",
                    "Heating Rate": [60],
                    "Source": "NIST",
                    "Shift_Procedure": "No shift conducted.",
                    "Shift_Value": [0.0]
                }
            ]
        }
    ],

    "Composition": {
        "Initial Components": [1, 2, 3, 4],
        "Initial Mass Fraction": [0.023268419880128, 9.878106E-03, 4.557696E-01, 5.050922E-01],
        "Final Components": [5]
    },

    "PyrolysisKinetics": {
        "Reactants": [ [1], [2], [3], [4] ],
        "Products": [ [5], [5], [5], [5] ],
        "Pre-exponential": [4.89E+08,3.15E+04,1.95E+10,7.80E+13],
        "Activation Energy": [9.32E+04,5.53E+04,1.48E+05,1.97E+05],
        "Reaction Order": [1, 1, 1, 1],
        "Nu Species": ["Methane", "Carbon Dioxide", "Methane", "Carbon Dioxide"],
        "Species Yield": [0.99, 0.99, 0.99, 0.99],
        "Residue Yield": [0.010, 0.010, 0.010, 0.010],
        "Solid Yield": [0.022, 0.0, 0.022, 0.0]
    },

    "Thermodynamics": {
        "Heat Capacity": {
            "Form": [[[1], [2], [3], [4]], [5]],
            "Value": [[[100.0, 200.0, 300.0, 420.0],
                       [1.092193048203574, 3.010803502504312, 2.5064509858647384, 2.9979447489898297]], 3.13011011972178]
        },
        "Heat of Pyrolysis": {
            "Form": "Component Specific",
            "Value": [699.0918352143465, 1992.689506425605, 529.1833655170698, 1187.493955570798, "None"],
        },
        "Density": {
            "Form": "Component Specific",
            "Value": [1201.722222222222,1201.722222222222,1201.722222222222,1201.722222222222,1155.0]
        }
    },

    "Transport": {
        "Conductivity": {
            "Form": [[[1], [2], [3], [4]], [5]],
            "Value": [[[50.0, 150.0, 300.0, 420.0],
                       [0.1493661235437337, 0.0788646039973429,  0.0478595810772007, 0.5738201705430981]],  1.0240163103340307]
        },
        "Mass Diffusivity": {
            "Form": "None"
        },
        "Absorption": {
            "Form": "Component Specific",
            "Value": [3434.326925173834,3434.326925173834,3434.326925173834,3434.326925173834,50000.0]
        },
        "Emissivity": {
            "Form": "Component Specific",
            "Value": [0.920661286422014,0.920661286422014,0.920661286422014,0.920661286422014,0.8822119859282802]
        }
    }

}
