Repository: MaCFP/matl-db

# matl-db

#### Welcome to the MaCFP Condensed Phase Subgroup database!

The MaCFP Condensed Phase Working Group was organized to enable the fire safety science research community to make significant progress towards establishing a common framework for the selection of experiments and the methodologies used to analyze these experiments when developing pyrolysis models. Key objectives of this effort include:
- Cataloguing current approaches used to parameterize pyrolysis models;
- Developing standard data set formats for experimental data on pyrolysis;
- Developing requirements for data set quality and establishing a data review committee;
- Quantifying the inter-laboratory variability for comparable experimental datasets; and
- Assessing the impact of the variability of model parameters on fire growth predictions

#### In preparation for MaCFP-4, please read the following:

[Guidelines for Participation in the MaCFP-4 Workshop (2026)](https://github.com/MaCFP/macfp-db/releases/download/macfp-4.0/MaCFP-4_Guidelines_for_Participation.pdf)

[Presentation of Target Experiments and Modeling Guidelines for the upcoming MaCFP-4 Workshop (meeting recording and presentation slides)](https://github.com/MaCFP/macfp-db/releases/tag/macfp-4.0)

Please visit our [wiki pages](https://github.com/MaCFP/matl-db/wiki/How-to-Contribute) for additional details, including how to contribute (experimentalists and modelers).

#### Presentations for previous MaCFP workshops can be found on online:

[**MaCFP-4 (La Rochelle, 2026)**](https://github.com/MaCFP/macfp-db/releases/tag/macfp-4.0)

[**MaCFP-3 (Tsukuba, 2023)**](https://github.com/MaCFP/macfp-db/releases/tag/macfp-3.0)

[**MaCFP-2 (Waterloo, 2021)**](https://github.com/MaCFP/matl-db/releases/tag/v1.1.0)

[MaCFP-2 Preliminary Summary of Experimental Measurements](https://github.com/MaCFP/matl-db/releases/tag/v1.0.0)

#### Virtual Discusion Forum
If you have questions regarding any of the activities or measurement data of the MaCFP Condensed Subgroup, please [start a discussion post](https://github.com/MaCFP/matl-db/discussions). The purpose of this forum is to facilitate data sharing and model development to improve computational predictions of thermal degradation and pyrolysis in fire.

If you find problems with the database or if you have suggestions for improvement, please submit an [Issue](https://github.com/MaCFP/matl-db/issues).

## PMMA Material Properties

This folder holds calibrated pyrolysis models (i.e., material property datasets) and relevant metadata that identifies how these models were developed.

## Kinetic Parameters Summary

The following table summarizes the kinetic parameters found by the participating labs.

| Name      | Reaction Mechanism | Pre-Exponentials, 1/s | Activation Energy, J/mol | Reaction Order | Solid Yields |
|---------- |--------------------|-----------------------|--------------------------|----------------|--------------|
| Aalto     | 1: 0.04A -> Char + Gas <br/> 2: 0.96A -> Char + Gas  |  |
| BUW-FZJ A |    centered   |   $12 |
| BUW-FZJ B | right-aligned |    $1 |
| DBI 1     |
| DBI 2     |
| DBI 3     |
| DBI 4     |
| GIDAZE+   |
| NIST      |
| Sandia 1  |
| Sandia 2  |
| Sandia 3  |
| Sandia 4  |
| Sandia 5  |
| Sandia 6  |
| UCLAN     |
| UMD       |
| UMET GP   |
| UMET TK |

File: PMMA/Material_Properties/MaCFP_PMMA_Aalto.json
{
    "Material": "MaCFP PMMA",

    "Lab": "Aalto",
    
    "Calibration": [
        {
            "Model": "Gpyro",
            "Method": "Shuffled Complex Evolution",
            "Scope": "Kinetics",
            "Data": {
                "Type": "TGA",
                "Heating Rate": [1,2,5,10,20,50],
                "Source": "Lille"
            }
        },
        {
            "Model": "FDS",
            "Method": "PROPTI",
            "Scope": [
                "Heat Capcity", 
                "Heat of Pyrolysis",
                "Conductivity"
            ],
            "Data": {
                "Type": "Gasification",
                "Heat Flux": [25, 65],
                "Source": ["DBI_Lund","Aalto"]
            }
        },
        {
            "Method": "Direct Measurement",
            "Scope": "Absorption",
            "Data": ["UV-Vis", "FTIR"]
        },
        {
            "Method": "Literature",
            "Scope": ["Density","Emissivity"]
        }
    ],
            
    "Kinetics": {
        "Number of Reactions": 2,
        "Reaction Network": "Parallel",
        "Pre-exponential": [6.39e7, 2.43e13],
        "Activation Energy": [9.38e4, 1.88e5],
        "Reaction Order": [1, 1],
        "Initial Mass Fraction": [0.04, 0.96],
        "Solid Yield": [0, 0]
    },
    
    "Thermodynamics": {
        "Heat Capacity": {
            "Form": "Single Value",
            "Value": 1.76e3
        },
        "Heat of Pyrolysis": {
            "Form": "Single Value", 
            "Value": 9.83e5
        },
        "Density": {
            "Form": "Single Value",
            "Value": 1150 
        }
    },
    
    "Transport": {
        "Conductivity": {
            "Form": "Single Value",
            "Value":0.155 
        },
        "Mass Diffusivity": {
            "Form": "None"
        },
        "Absorption": {
            "Form": "Single Value",
            "Value": 3421.3
        },
        "Emissivity": {
            "Form": "Single Value",
            "Value": 0.95
        }
    }

}

File: PMMA/Material_Properties/MaCFP_PMMA_BUW-FZJ_A.json
{
    "Material": "MaCFP PMMA",

    "Lab": "BUW-FZJ",
    
    "Calibration": [
        {
            "Model": "FDS",
            "Method": "PROPTI",
            "Scope": "Kinetics",
            "Data": {
                "Type": "TGA",
                "Heating Rate": [2.5,5,15,20],
                "Source": "LCCP"
            }
        },
        {
            "Model": "FDS",
            "Method": "PROPTI",
            "Scope": [
                "Heat Capcity", 
                "Heat of Pyrolysis",
                "Density",
                "Conductivity",
                "Emissivity"
            ],
            "Data": {
                "Type": "Gasification",
                "Heat Flux": 60,
                "Source": "UMD" 
            }
        }
    ],
            
    "Kinetics": {
        "Number of Reactions": 2,
        "Reaction Network": "Parallel",
        "Pre-exponential": [99996.5, 1.67093e11],
        "Activation Energy": [64117.2, 162715],
        "Reaction Order": [1, 1],
        "Initial Mass Fraction": [0.025, 0.975],
        "Solid Yield": [0.001, 0.001]
    },
    
    "Thermodynamics": {
        "Heat Capacity": {
            "Form": "Component Specific",
            "Value": [1956.52, 1214.9] 
        },
        "Heat of Pyrolysis": {
            "Form": "Single Value", 
            "Value": 403.302e3 
        },
        "Density": {
            "Form": "Component Specific",
            "Value": [1168.49, 1085.97] 
        }
    },
    
    "Transport": {
        "Conductivity": {
            "Form": "Component Specific",
            "Value": [0.116978, 0.2629418] 
        },
        "Mass Diffusivity": {
            "Form": "None"
        },
        "Absorption": {
            "Form": "None"
        },
        "Emissivity": {
            "Form": "Component Specific",
            "Value": [0.768990, 0.407040] 
        }
    }

}

File: PMMA/Material_Properties/MaCFP_PMMA_BUW-FZJ_C.json
{
    "Material": "MaCFP black cast PMMA",

    "Lab": "BUW-FZJ",

    "Calibration": [
        {
            "Model": "FDS6.7.9-0-gec52dee-HEAD",
            "Method": "Inverse modelling with shuffled complex evelution (PROPTI)",
            "Scope": [
                "Pyrolysis Kinetics",
                "Heat Capcity",
                "Heat of Pyrolysis",
                "Conductivity",
                "Emissivity"
            ],
            "Data": [
                {
                    "Type": "Cone calorimeter",
                    "Heat Flux": [65],
                    "Source": "Aalto"
                },
                {
                    "Type": "TGA",
                    "Heating Rate": [2.5,5,10,15,20],
                    "Source": ["LCPP","LCPP","NIST","LCPP","LCPP"]
                },
                {
                    "Type": "DCS",
                    "Heating Rate": [10,20],
                    "Source": ["FSRI","FSRI"]
                },
                {
                    "Type": "MCC",
                    "Heating Rate": [60],
                    "Source": "NIST"
                }
            ]
        }
    ],

    "Composition": {
        "Initial Components": [1, 2, 3, 4],
        "Initial Mass Fraction": [0.023268419880128, 9.878106E-03, 4.557696E-01, 5.050922E-01],
        "Final Components": [5]
    },

    "PyrolysisKinetics": {
        "Reactants": [ [1], [2], [3], [4] ],
        "Products": [ [5], [5], [5], [5] ],
        "Pre-exponential": [4.89E+08,3.15E+04,1.95E+10,7.80E+13],
        "Activation Energy": [9.32E+04,5.53E+04,1.48E+05,1.97E+05],
        "Reaction Order": [1, 1, 1, 1],
        "Nu Species": ["Methane", "Carbon Dioxide", "Methane", "Carbon Dioxide"],
        "Species Yield": [0.99, 0.99, 0.99, 0.99],
        "Residue Yield": [0.010, 0.010, 0.010, 0.010],
        "Solid Yield": [0.022, 0.0, 0.022, 0.0]
    },

    "Thermodynamics": {
        "Heat Capacity": {
            "Form": [[[1], [2], [3], [4]], [5]],
            "Value": [[[100.0, 200.0, 300.0, 420.0],
                       [1.092193048203574, 3.010803502504312, 2.5064509858647384, 2.9979447489898297]], 3.13011011972178]
        },
        "Heat of Pyrolysis": {
            "Form": "Component Specific",
            "Value": [699.0918352143465, 1992.689506425605, 529.1833655170698, 1187.493955570798, "None"],
        },
        "Density": {
            "Form": "Component Specific",
            "Value": [1201.722222222222,1201.722222222222,1201.722222222222,1201.722222222222,1155.0]
        }
    },

    "Transport": {
        "Conductivity": {
            "Form": [[[1], [2], [3], [4]], [5]],
            "Value": [[[50.0, 150.0, 300.0, 420.0],
                       [0.1493661235437337, 0.0788646039973429,  0.0478595810772007, 0.5738201705430981]],  1.0240163103340307]
        },
        "Mass Diffusivity": {
            "Form": "None"
        },
        "Absorption": {
            "Form": "Component Specific",
            "Value": [3434.326925173834,3434.326925173834,3434.326925173834,3434.326925173834,50000.0]
        },
        "Emissivity": {
            "Form": "Component Specific",
            "Value": [0.920661286422014,0.920661286422014,0.920661286422014,0.920661286422014,0.8822119859282802]
        }
    }

}

File: PMMA/Material_Properties/MaCFP_PMMA_BoWFZJ_A.json
{
    "Material": "MaCFP PMMA",

    "Lab": "BoWFZJ",
    
    "Calibration": [
        {
            "Model": "FDS",
            "Method": "PROPTI",
            "Scope": "Kinetics",
            "Data": {
                "Type": "TGA",
                "Heating Rate": [2.5,5,15,20],
                "Source": "LCCP"
            }
        },
        {
            "Model": "FDS",
            "Method": "PROPTI",
            "Scope": [
                "Heat Capcity", 
                "Heat of Pyrolysis",
                "Density",
                "Conductivity",
                "Emissivity"
            ],
            "Data": {
                "Type": "Gasification",
                "Heat Flux": 60,
                "Source": "UMD" 
            }
        }
    ],
            
    "Kinetics": {
        "Number of Reactions": 2,
        "Reaction Network": "Parallel",
        "Pre-exponential": [99996.5, 1.67093e11],
        "Activation Energy": [64117.2, 162715],
        "Reaction Order": [1, 1],
        "Initial Mass Fraction": [0.025, 0.975],
        "Solid Yield": [0.001, 0.001]
    },
    
    "Thermodynamics": {
        "Heat Capacity": {
            "Form": "Component Specific",
            "Value": [1956.52, 1214.9] 
        },
        "Heat of Pyrolysis": {
            "Form": "Single Value", 
            "Value": 403.302e3 
        },
        "Density": {
            "Form": "Component Specific",
            "Value": [1168.49, 1085.97] 
        }
    },
    
    "Transport": {
        "Conductivity": {
            "Form": "Component Specific",
            "Value": [0.116978, 0.2629418] 
        },
        "Mass Diffusivity": {
            "Form": "None"
        },
        "Absorption": {
            "Form": "None"
        },
        "Emissivity": {
            "Form": "Component Specific",
            "Value": [0.768990, 0.407040] 
        }
    }

}

File: PMMA/Material_Properties/MaCFP_PMMA_BoWFZJ_B.json
{
    "Material": "MaCFP PMMA",

    "Lab": "BoWFZJ",
    
    "Calibration": [
        {
            "Model": "FDS",
            "Method": "PROPTI",
            "Scope": [
                "Kinetics",
                "Heat Capcity", 
                "Heat of Pyrolysis",
                "Density",
                "Conductivity",
                "Emissivity"
            ],
            "Data": [
                {
                    "Type": "Gasification",
                    "Heat Flux": [25,60],
                    "Source": "UMD" 
                },
                {
                    "Type": "TGA",
                    "Heating Rate": [2.5,5,15,20],
                    "Source": "LCCP"
                }
            ]
        }
    ],
            
    "Kinetics": {
        "Number of Reactions": 2,
        "Reaction Network": "Parallel",
        "Pre-exponential": [56864.9,6.71256e12],
        "Activation Energy": [56864.9,180974.37],
        "Reaction Order": [1, 1],
        "Initial Mass Fraction": [0.025, 0.975],
        "Solid Yield": [0.001, 0.001]
    },
    
    "Thermodynamics": {
        "Heat Capacity": {
            "Form": "Component Specific",
            "Value": [2201.18,1295.17] 
        },
        "Heat of Pyrolysis": {
            "Form": "Single Value", 
            "Value": 787.891e3 
        },
        "Density": {
            "Form": "Component Specific",
            "Value": [1207.84,842.116] 
        }
    },
    
    "Transport": {
        "Conductivity": {
            "Form": "Component Specific",
            "Value": [0.166161,0.369026] 
        },
        "Mass Diffusivity": {
            "Form": "None"
        },
        "Absorption": {
            "Form": "None"
        },
        "Emissivity": {
            "Form": "Component Specific",
            "Value": [0.989735,0.98859] 
        }
    }

}

File: PMMA/Material_Properties/MaCFP_PMMA_DBI_1.json
{
    "Material": "MaCFP PMMA",

    "Lab": "DBI",
    
    "Calibration": [
        {
            "Model": "Custom",
            "Method": "Monte Carlo",
            "Scope": "Kinetics",
            "Data": {
                "Type": "TGA",
                "Heating Rate": 20,
                "Source": "DBI_Lund",
                "Filename": "DBILund_TGA_20Kpm_1.csv"
            },
            "Smoothing": "Loess"
        },
        {
            "Method": "Direct Measurement",
            "Scope": "Conductivity",
            "Data": "Heat Flow Meter",
            "Device": "HFM 446 Medium, Netzsch"
        },
        {
            "Method": "Direct Measurement",
            "Scope": ["Heat Capacity","Heat of Pyrolysis"],
            "Data": "STA",
            "Heating Rate": 20,
            "Device": "STA 449 F3 Jupiter, Netzsch"
        },
        {
            "Method": "Direct Measurement",
            "Scope": "Density"
        }
    ],
            
    "Kinetics": {
        "Number of Reactions": 1,
        "Reaction Network": "None",
        "Pre-exponential": 6.31e8,
        "Activation Energy": 1.332e5,
        "Reaction Order": 1.03,
        "Initial Mass Fraction": 1,
        "Solid Yield": 0
    },
    
    "Thermodynamics": {
        "Heat Capacity": {
            "Form": "Table",
            "Temperatures": [35, 40, 100, 140],
            "Values": [1800, 1700, 1600, 1400] 
        },
        "Heat of Pyrolysis": {
            "Form": "Single Value", 
            "Value": 6.3167e5
        },
        "Density": {
            "Form": "Single Value",
            "Value": 1181.5 
        }
    },
    
    "Transport": {
        "Conductivity": {
            "Form": "Table",
            "Temperatures": [19.9, 24.9, 29.8, 
                             34.7, 39.6, 44.6, 
                             49.5, 54.4, 59.3, 
                             64.2],
            "Values": [0.17331, 0.17384, 0.17402,
                      0.17448, 0.17609, 0.17784,
                      0.17862, 0.17821, 0.17775,
                      0.17770]
        },
        "Mass Diffusivity": {
            "Form": "None"
        },
        "Absorption": {
            "Form": "None"
        },
        "Emissivity": {
            "Form": "Single Value",
            "Value": 1.0
        }
    }

}

File: PMMA/Material_Properties/MaCFP_PMMA_DBI_2.json
{
    "Material": "MaCFP PMMA",

    "Lab": "DBI",
    
    "Calibration": [
        {
            "Method": "Gpyro",
            "Scope": "Kinetics",
            "Data": {
                "Type": "TGA",
                "Heating Rate": 20,
                "Source": "DBI_Lund",
                "Filename": "DBILund_TGA_20Kpm_1.csv"
            },
            "Smoothing": "Loess"
        },
        {
            "Method": "Direct Measurement",
            "Scope": "Conductivity",
            "Data": "Heat Flow Meter",
            "Device": "HFM 446 Medium, Netzsch"
        },
        {
            "Method": "Direct Measurement",
            "Scope": ["Heat Capacity","Heat of Pyrolysis"],
            "Data": "STA",
            "Heating Rate": 20,
            "Device": "STA 449 F3 Jupiter, Netzsch"
        },
        {
            "Method": "Direct Measurement",
            "Scope": "Density"
        }
    ],
            
    "Kinetics": {
        "Number of Reactions": 1,
        "Reaction Network": "None",
        "Pre-exponential": 2.0503e9,
        "Activation Energy": 1.38691e5,
        "Reaction Order": 1.3,
        "Solid Yield": 0
    },
    
    "Thermodynamics": {
        "Heat Capacity": {
            "Form": "Table",
            "Temperatures": [35, 40, 100, 140],
            "Values": [1800, 1700, 1600, 1400] 
        },
        "Heat of Pyrolysis": {
            "Form": "Single Value", 
            "Value": 6.3167e5
        },
        "Density": {
            "Form": "Single Value",
            "Value": 1181.5 
        }
    },
    
    "Transport": {
        "Conductivity": {
            "Form": "Table",
            "Temperatures": [19.9, 24.9, 29.8, 
                             34.7, 39.6, 44.6, 
                             49.5, 54.4, 59.3, 
                             64.2],
            "Values": [0.17331, 0.17384, 0.17402,
                      0.17448, 0.17609, 0.17784,
                      0.17862, 0.17821, 0.17775,
                      0.17770]
        },
        "Mass Diffusivity": {
            "Form": "None"
        },
        "Absorption": {
            "Form": "None"
        },
        "Emissivity": {
            "Form": "Single Value",
            "Value": 1.0
        }
    }

}

File: PMMA/Material_Properties/MaCFP_PMMA_DBI_4.json
{
    "Material": "MaCFP PMMA",

    "Lab": "DBI",
    
    "Calibration": [
        {
            "Method": "Monte Carlo",
            "Scope": "Kinetics",
            "Data": {
                "Type": "TGA",
                "Heating Rate": 20,
                "Source": "DBI_Lund",
                "Filename": "DBILund_TGA_20Kpm_1.csv"
            },
            "Smoothing": "Savitzky-Golay"
        },
        {
            "Method": "Direct Measurement",
            "Scope": "Conductivity",
            "Data": "Heat Flow Meter",
            "Device": "HFM 446 Medium, Netzsch"
        },
        {
            "Method": "Direct Measurement",
            "Scope": ["Heat Capacity","Heat of Pyrolysis"],
            "Data": "STA",
            "Heating Rate": 20,
            "Device": "STA 449 F3 Jupiter, Netzsch"
        },
        {
            "Method": "Direct Measurement",
            "Scope": "Density"
        }
    ],
            
    "Kinetics": {
        "Number of Reactions": 1,
        "Reaction Network": "None",
        "Pre-exponential": 6.662e8,
        "Activation Energy": 1.34e5,
        "Reaction Order": 0.96,
        "Solid Yield": 0
    },
    
    "Thermodynamics": {
        "Heat Capacity": {
            "Form": "Table",
            "Temperatures": [35, 40, 100, 140],
            "Values": [1800, 1700, 1600, 1400] 
        },
        "Heat of Pyrolysis": {
            "Form": "Single Value", 
            "Value": 6.3167e5
        },
        "Density": {
            "Form": "Single Value",
            "Value": 1181.5 
        }
    },
    
    "Transport": {
        "Conductivity": {
            "Form": "Table",
            "Temperatures": [19.9, 24.9, 29.8, 
                             34.7, 39.6, 44.6, 
                             49.5, 54.4, 59.3, 
                             64.2],
            "Values": [0.17331, 0.17384, 0.17402,
                      0.17448, 0.17609, 0.17784,
                      0.17862, 0.17821, 0.17775,
                      0.17770]
        },
        "Mass Diffusivity": {
            "Form": "None"
        },
        "Absorption": {
            "Form": "None"
        },
        "Emissivity": {
            "Form": "Single Value",
            "Value": 1.0
        }
    }

}

File: PMMA/Material_Properties/MaCFP_PMMA_DBI_calibrated.json
{
    "Material": "MaCFP PMMA",

    "Lab": "DBI",
    
    "Calibration": [
        {
            "Model": "Custom",
            "Method": "Monte Carlo",
            "Scope": "Kinetics",
            "Data": {
                "Type": "TGA",
                "Heating Rate": 20,
                "Source": "DBI_Lund",
                "Filename": "DBILund_TGA_20Kpm_1.csv"
            },
            "Smoothing": "Loess"
        },
        {
            "Method": "Direct Measurement",
            "Scope": "Conductivity",
            "Data": "Heat Flow Meter",
            "Device": "HFM 446 Medium, Netzsch"
        },
        {
            "Method": "Direct Measurement",
            "Scope": ["Heat Capacity"],
            "Data": "STA",
            "Heating Rate": 20,
            "Device": "STA 449 F3 Jupiter, Netzsch"
        },
        {
            "Method": "Direct Measurement",
            "Scope": "Density"
        }
    ],
            
    "Kinetics": {
        "Number of Reactions": 1,
        "Reaction Network": "None",
        "Pre-exponential": 6.31e8,
        "Activation Energy": 1.332e5,
        "Reaction Order": 1.03,
        "Initial Mass Fraction": 1,
        "Solid Yield": 0
    },
    
    "Thermodynamics": {
        "Heat Capacity": {
            "Form": "Table",
            "Temperatures": [308.15, 313.15, 373.15, 413.15],
            "Values": [1800, 1700, 1600, 1400] 
        },
        "Heat of Pyrolysis": {
            "Form": "Single Value", 
            "Value": 9.83e5
        },
        "Density": {
            "Form": "Single Value",
            "Value": 1181.6 
        }
    },
    
    "Transport": {
        "Conductivity": {
            "Form": "Table",
            "Temperatures": [293.05, 298.05, 302.95, 
                            307.85, 312.75, 317.75, 
                            322.65, 327.55, 332.45, 
                            337.35],
            "Values": [0.17331, 0.17384, 0.17402,
                      0.17448, 0.17609, 0.17784,
                      0.17862, 0.17821, 0.17775,
                      0.17770]
        },
        "Mass Diffusivity": {
            "Form": "None"
        },
        "Absorption": {
            "Form": "Single Value",
            "Value": 2250 
        },
        "Emissivity": {
            "Form": "Single Value",
            "Value": 0.96
        }
    }

}

File: PMMA/Material_Properties/MaCFP_PMMA_Sandia_6.json
{
    "Material": "MaCFP PMMA",

    "Lab": "Sandia",
    
    "Calibration": [
        {
            "Model": "Sierra",
            "Method": "Gradient Based Optimization",
            "Scope": "Kinetics",
            "Data": {
                "Type": "TGA",
                "Heating Rate": [1, 2, 5, 20, 50],
                "Source": "UMET"
            }
        }
    ],
            
    "Kinetics": {
        "Number of Reactions": 2,
        "Reaction Network": "Parallel",
        "Pre-exponential": [46391, 2.73e19],
        "Activation Energy": [78308, 257315],
        "Reaction Order": [1.0, 1.92],
        "Initial Mass Fraction": [0.05,0.95],
        "Solid Yield": [0.0001, 0.0001] 
    }

}

File: PMMA/Material_Properties/MaCFP_PMMA_UCLAN.json
{
    "Material": "MaCFP PMMA",

    "Lab": "Sandia",
    
    "Calibration": [
        {
            "Model": "ThermaKin",
            "Method": "Trial and Error",
            "Scope": "Kinetics",
            "Data": {
                "Type": "TGA",
                "Heating Rate": 10,
                "Source": "UCLAN"
            }
        }
    ],
            
    "Kinetics": {
        "Number of Reactions": 1,
        "Reaction Network": "None",
        "Pre-exponential": 6.73e10,
        "Activation Energy": 1.6e5,
        "Reaction Order": 1,
        "Initial Mass Fraction": 1,
        "Solid Yield": 0
    }

}

File: PMMA/Material_Properties/MaCFP_PMMA_UMET_TK.json
{
    "Material": "MaCFP PMMA",

    "Lab": "UMET",
    
    "Calibration": [
        {
            "Model": "Netzsch",
            "Method": "Gauss-Newton or Marquardt",
            "Scope": "Kinetics",
            "Data": {
                "Type": "TGA",
                "Heating Rate": [1,2,5,10,20,50,100],
                "Source": "UMET"
            }
        },
        {
            "Method": "Direct Measurement",
            "Scope": "Heat Capcity", 
            "Data": {
                "Type": "DSC",
                "Heating Rate": 10,
                "Source": "UMET"
            }
        },
        {
            "Method": "Direct Analysis",
            "Scope": "Heat of Reaction", 
            "Data": {
                "Type": "STA",
                "Source": "UMET"
            }
        },
        {
            "Method": "Direct Measurement",
            "Scope": "Conductivity",
            "Data": {
                "Type": "TPS",
                "Power": 35,
                "Time": 20,
                "Source": "UMET"
            }
        },
        {
            "Method": "Literature",
            "Scope": ["Density","Absorption","Emissivity"]
        }
    ],
            
    "Kinetics": {
        "Number of Reactions": 2,
        "Reaction Network": "Series",
        "Pre-exponential": [3.16e6, 2e14],
        "Activation Energy": [83000, 200400],
        "Reaction Order": [1, 1],
        "Initial Mass Fraction": [1, 0],
        "Solid Yield": [0.962, 0]
    },
    
    "Thermodynamics": {
        "Heat Capacity": {
            "Form": "Linear",
            "Slope": 3.7,
            "Intercept": 7.5 
        },
        "Heat of Pyrolysis": {
            "Form": "Reaction Specific", 
            "Value": [2.71e4, 1.0406e6] 
        },
        "Density": {
            "Form": "Linear",
            "Slope": -0.6,
            "Intercept": 1380 
        }
    },
    
    "Transport": {
        "Conductivity": {
            "Form": "Single Value",
            "Value": 0.209 
        },
        "Mass Diffusivity": {
            "Form": "Single Value",
            "Value": 2e-5
        },
        "Absorption": {
            "Form": "Single Value",
            "Value": 2700 
        },
        "Emissivity": {
            "Form": "Single Value",
            "Value": 0.85
        }
    }

}
