Repository: MaCFP/matl-db

# matl-db

#### Welcome to the MaCFP Condensed Phase Subgroup database!

The MaCFP Condensed Phase Working Group was organized to enable the fire safety science research community to make significant progress towards establishing a common framework for the selection of experiments and the methodologies used to analyze these experiments when developing pyrolysis models. Key objectives of this effort include:
- Cataloguing current approaches used to parameterize pyrolysis models;
- Developing standard data set formats for experimental data on pyrolysis;
- Developing requirements for data set quality and establishing a data review committee;
- Quantifying the inter-laboratory variability for comparable experimental datasets; and
- Assessing the impact of the variability of model parameters on fire growth predictions

#### In preparation for MaCFP-4, please read the following:

[Guidelines for Participation in the MaCFP-4 Workshop (2026)](https://github.com/MaCFP/macfp-db/releases/download/macfp-4.0/MaCFP-4_Guidelines_for_Participation.pdf)

[Presentation of Target Experiments and Modeling Guidelines for the upcoming MaCFP-4 Workshop (meeting recording and presentation slides)](https://github.com/MaCFP/macfp-db/releases/tag/macfp-4.0)

Please visit our [wiki pages](https://github.com/MaCFP/matl-db/wiki/How-to-Contribute) for additional details, including how to contribute (experimentalists and modelers).

#### Presentations for previous MaCFP workshops can be found on online:

[**MaCFP-4 (La Rochelle, 2026)**](https://github.com/MaCFP/macfp-db/releases/tag/macfp-4.0)

[**MaCFP-3 (Tsukuba, 2023)**](https://github.com/MaCFP/macfp-db/releases/tag/macfp-3.0)

[**MaCFP-2 (Waterloo, 2021)**](https://github.com/MaCFP/matl-db/releases/tag/v1.1.0)

[MaCFP-2 Preliminary Summary of Experimental Measurements](https://github.com/MaCFP/matl-db/releases/tag/v1.0.0)

#### Virtual Discusion Forum
If you have questions regarding any of the activities or measurement data of the MaCFP Condensed Subgroup, please [start a discussion post](https://github.com/MaCFP/matl-db/discussions). The purpose of this forum is to facilitate data sharing and model development to improve computational predictions of thermal degradation and pyrolysis in fire.

If you find problems with the database or if you have suggestions for improvement, please submit an [Issue](https://github.com/MaCFP/matl-db/issues).

## PMMA Material Properties

This folder holds calibrated pyrolysis models (i.e., material property datasets) and relevant metadata that identifies how these models were developed.

## Kinetic Parameters Summary

The following table summarizes the kinetic parameters found by the participating labs.

| Name      | Reaction Mechanism | Pre-Exponentials, 1/s | Activation Energy, J/mol | Reaction Order | Solid Yields |
|---------- |--------------------|-----------------------|--------------------------|----------------|--------------|
| Aalto     | 1: 0.04A -> Char + Gas <br/> 2: 0.96A -> Char + Gas  |  |
| BUW-FZJ A |    centered   |   $12 |
| BUW-FZJ B | right-aligned |    $1 |
| DBI 1     |
| DBI 2     |
| DBI 3     |
| DBI 4     |
| GIDAZE+   |
| NIST      |
| Sandia 1  |
| Sandia 2  |
| Sandia 3  |
| Sandia 4  |
| Sandia 5  |
| Sandia 6  |
| UCLAN     |
| UMD       |
| UMET GP   |
| UMET TK |

File: PMMA/Material_Properties/MaCFP_PMMA_Aalto_II.json
{
    "Material": "MaCFP PMMA",

    "Lab": "Aalto",
    
    "Calibration": [
        {
            "Model": "MATLAB",
            "Method": "Genetic Algorithm",
            "Scope": "Kinetics",
            "Data": {
                "Type": "TGA",
                "Heating Rate": [1,2,5,10,20,50],
                "Source": "Lille"
            }
        },
        {
            "Model": "MATLAB",
            "Method": "Genetic Algorithm",
            "Scope": "Heat of Pyrolysis",
            "Data": {
                "Type": "DSC",
                "Heating Rate": 10,
                "Source": "UMD"
            }
        },
        {
            "Model": "MATLAB",
            "Method": "Genetic Algorithm",
            "Scope": ["Heat Capcity","Conductivity"],
            "Data": {
                "Type": "Gasification",
                "Heat Flux": [25, 50, 65],
                "Source": ["DBI_Lund","Aalto","Technical Institute of Fire protection in prague"]
            }
        },
        {
            "Method": "Direct Measurement",
            "Scope": ["Absorption","Emissivity"],
            "Data": ["UV-Vis", "FTIR"]
        },
        {
            "Method": "Literature",
            "Scope": "Density"
        }
    ],
            
    "Kinetics": {
        "Number of Reactions": 3,
        "Reaction Network": "Parallel",
        "Pre-exponential": [5.06e-3, 9.24e7, 9.59e11],
        "Activation Energy": [5.66e3, 9.11e4, 1.72e5],
        "Reaction Order": [1, 1, 1],
        "Initial Mass Fraction": [0.013, 0.027, 0.96],
        "Solid Yield": [0, 0, 0]
    },
    
    "Thermodynamics": {
        "Heat Capacity": {
            "Form": "Linear",
            "Slope": 3.6
            "Intercept": 2.81e2 
        },
        "Heat of Pyrolysis": {
            "Form": "Reaction Specific", 
            "Value": [2.26e6, 5.0e5, 8.33e5]
        },
        "Density": {
            "Form": "Single Value",
            "Value": 1210 
        }
    },
    
    "Transport": {
        "Conductivity": {
            "Form": "Linear",
            "Slope": -7.06e-5
            "Intercept": 1.90e-1
        },
        "Mass Diffusivity": {
            "Form": "None"
        },
        "Absorption": {
            "Form": "Temprature-function*depth-function",
            "Value": [1.067e-1 -4.942e-3 3.362e-2 1.037e-4 1.560e3 -4.218e-1 -9.680e2]
        },
        "Emissivity": {
            "Form": "Single Value",
            "Value": 0.914
        }
    }

}

File: PMMA/Material_Properties/MaCFP_PMMA_DBI_3.json
{
    "Material": "MaCFP PMMA",

    "Lab": "DBI",
    
    "Calibration": [
        {
            "Method": "Manual",
            "Scope": "Kinetics",
            "Data": {
                "Type": "TGA",
                "Heating Rate": 20,
                "Source": "DBI_Lund",
                "Filename": "DBILund_TGA_20Kpm_1.csv"
            },
            "Smoothing": "Loess"
        },
        {
            "Method": "Direct Measurement",
            "Scope": "Conductivity",
            "Data": "Heat Flow Meter",
            "Device": "HFM 446 Medium, Netzsch"
        },
        {
            "Method": "Direct Measurement",
            "Scope": ["Heat Capacity","Heat of Pyrolysis"],
            "Data": "STA",
            "Heating Rate": 20,
            "Device": "STA 449 F3 Jupiter, Netzsch"
        },
        {
            "Method": "Direct Measurement",
            "Scope": "Density"
        }
    ],
            
    "Kinetics": {
        "Number of Reactions": 1,
        "Reaction Network": "None",
        "Pre-exponential": 2.7925e8,
        "Activation Energy": 1.2969e5,
        "Reaction Order": 0.866,
        "Solid Yield": 0
    },
    
    "Thermodynamics": {
        "Heat Capacity": {
            "Form": "Table",
            "Temperatures": [35, 40, 100, 140],
            "Values": [1800, 1700, 1600, 1400] 
        },
        "Heat of Pyrolysis": {
            "Form": "Single Value", 
            "Value": 6.3167e5
        },
        "Density": {
            "Form": "Single Value",
            "Value": 1181.5 
        }
    },
    
    "Transport": {
        "Conductivity": {
            "Form": "Table",
            "Temperatures": [19.9, 24.9, 29.8, 
                             34.7, 39.6, 44.6, 
                             49.5, 54.4, 59.3, 
                             64.2],
            "Values": [0.17331, 0.17384, 0.17402,
                      0.17448, 0.17609, 0.17784,
                      0.17862, 0.17821, 0.17775,
                      0.17770]
        },
        "Mass Diffusivity": {
            "Form": "None"
        },
        "Absorption": {
            "Form": "None"
        },
        "Emissivity": {
            "Form": "Single Value",
            "Value": 1.0
        }
    }

}
