Repository: MaCFP/matl-db

# matl-db

#### Welcome to the MaCFP Condensed Phase Subgroup database!

The MaCFP Condensed Phase Working Group was organized to enable the fire safety science research community to make significant progress towards establishing a common framework for the selection of experiments and the methodologies used to analyze these experiments when developing pyrolysis models. Key objectives of this effort include:
- Cataloguing current approaches used to parameterize pyrolysis models;
- Developing standard data set formats for experimental data on pyrolysis;
- Developing requirements for data set quality and establishing a data review committee;
- Quantifying the inter-laboratory variability for comparable experimental datasets; and
- Assessing the impact of the variability of model parameters on fire growth predictions

#### In preparation for MaCFP-4, please read the following:

[Guidelines for Participation in the MaCFP-4 Workshop (2026)](https://github.com/MaCFP/macfp-db/releases/download/macfp-4.0/MaCFP-4_Guidelines_for_Participation.pdf)

[Presentation of Target Experiments and Modeling Guidelines for the upcoming MaCFP-4 Workshop (meeting recording and presentation slides)](https://github.com/MaCFP/macfp-db/releases/tag/macfp-4.0)

Please visit our [wiki pages](https://github.com/MaCFP/matl-db/wiki/How-to-Contribute) for additional details, including how to contribute (experimentalists and modelers).

#### Presentations for previous MaCFP workshops can be found on online:

[**MaCFP-4 (La Rochelle, 2026)**](https://github.com/MaCFP/macfp-db/releases/tag/macfp-4.0)

[**MaCFP-3 (Tsukuba, 2023)**](https://github.com/MaCFP/macfp-db/releases/tag/macfp-3.0)

[**MaCFP-2 (Waterloo, 2021)**](https://github.com/MaCFP/matl-db/releases/tag/v1.1.0)

[MaCFP-2 Preliminary Summary of Experimental Measurements](https://github.com/MaCFP/matl-db/releases/tag/v1.0.0)

#### Virtual Discusion Forum
If you have questions regarding any of the activities or measurement data of the MaCFP Condensed Subgroup, please [start a discussion post](https://github.com/MaCFP/matl-db/discussions). The purpose of this forum is to facilitate data sharing and model development to improve computational predictions of thermal degradation and pyrolysis in fire.

If you find problems with the database or if you have suggestions for improvement, please submit an [Issue](https://github.com/MaCFP/matl-db/issues).

## PMMA Material Properties

This folder holds calibrated pyrolysis models (i.e., material property datasets) and relevant metadata that identifies how these models were developed.

## Kinetic Parameters Summary

The following table summarizes the kinetic parameters found by the participating labs.

| Name      | Reaction Mechanism | Pre-Exponentials, 1/s | Activation Energy, J/mol | Reaction Order | Solid Yields |
|---------- |--------------------|-----------------------|--------------------------|----------------|--------------|
| Aalto     | 1: 0.04A -> Char + Gas <br/> 2: 0.96A -> Char + Gas  |  |
| BUW-FZJ A |    centered   |   $12 |
| BUW-FZJ B | right-aligned |    $1 |
| DBI 1     |
| DBI 2     |
| DBI 3     |
| DBI 4     |
| GIDAZE+   |
| NIST      |
| Sandia 1  |
| Sandia 2  |
| Sandia 3  |
| Sandia 4  |
| Sandia 5  |
| Sandia 6  |
| UCLAN     |
| UMD       |
| UMET GP   |
| UMET TK |

File: PMMA/Material_Properties/MaCFP_PMMA_BUW-FZJ_B.json
{
    "Material": "MaCFP PMMA",

    "Lab": "BUW-FZJ",
    
    "Calibration": [
        {
            "Model": "FDS",
            "Method": "PROPTI",
            "Scope": [
                "Kinetics",
                "Heat Capcity", 
                "Heat of Pyrolysis",
                "Density",
                "Conductivity",
                "Emissivity"
            ],
            "Data": [
                {
                    "Type": "Gasification",
                    "Heat Flux": [25,60],
                    "Source": "UMD" 
                },
                {
                    "Type": "TGA",
                    "Heating Rate": [2.5,5,15,20],
                    "Source": "LCCP"
                }
            ]
        }
    ],
        
    "Composition": {
        "Initial Components": [1, 2],
        "Initial Mass Fraction": [0.025, 0.975],
        "Final Components": [3]
    },

    "Kinetics": {
        "Reactants": [ [1], [2] ],
        "Products": [ [3], [3] ],
        "Pre-exponential": [56864.9,6.71256e12],
        "Activation Energy": [610756.0,180974.37],
        "Reaction Order": [1, 1],
        "Solid Yield": [0.001, 0.001]
    },
    
    "Thermodynamics": {
        "Heat Capacity": {
            "Form": "Component Specific",
            "Value": [2201.18,2201.18,1295.17] 
        },
        "Heat of Pyrolysis": {
            "Form": "Single Value", 
            "Value": 787.891e3 
        },
        "Density": {
            "Form": "Component Specific",
            "Value": [1207.84,1207.84,842.116] 
        }
    },
    
    "Transport": {
        "Conductivity": {
            "Form": "Component Specific",
            "Value": [0.166161,0.166161,0.369026] 
        },
        "Mass Diffusivity": {
            "Form": "None"
        },
        "Absorption": {
            "Form": "None"
        },
        "Emissivity": {
            "Form": "Component Specific",
            "Value": [0.989735,0.989735,0.98859] 
        }
    }

}
