Repository: MaCFP/matl-db

# matl-db

#### Welcome to the MaCFP Condensed Phase Subgroup database!

The MaCFP Condensed Phase Working Group was organized to enable the fire safety science research community to make significant progress towards establishing a common framework for the selection of experiments and the methodologies used to analyze these experiments when developing pyrolysis models. Key objectives of this effort include:
- Cataloguing current approaches used to parameterize pyrolysis models;
- Developing standard data set formats for experimental data on pyrolysis;
- Developing requirements for data set quality and establishing a data review committee;
- Quantifying the inter-laboratory variability for comparable experimental datasets; and
- Assessing the impact of the variability of model parameters on fire growth predictions

#### In preparation for MaCFP-4, please read the following:

[Guidelines for Participation in the MaCFP-4 Workshop (2026)](https://github.com/MaCFP/macfp-db/releases/download/macfp-4.0/MaCFP-4_Guidelines_for_Participation.pdf)

[Presentation of Target Experiments and Modeling Guidelines for the upcoming MaCFP-4 Workshop (meeting recording and presentation slides)](https://github.com/MaCFP/macfp-db/releases/tag/macfp-4.0)

Please visit our [wiki pages](https://github.com/MaCFP/matl-db/wiki/How-to-Contribute) for additional details, including how to contribute (experimentalists and modelers).

Institute: Danish Institute of Fire and Security Technology (DBI)
Submission to the MaCFP3 project
Test case: NIST Gasification Apparatus
Contributors: Karlis Livkiss, Bjarne Husted, Guoxiang Zhao, Abhishek Bhargava


CFD package: Fire Dynamics Simulator version 6.7.9
Model description: 1 D model, DT=0.01, CELL_SIZE_FACTOR=0.1  

Boundary conditions: 
The convective heat transfer coefficient was set 12 W/(m^2 K). This value was based on the theoretical calculation in the natural convection and simulations of the heat transfer through the Kaowool PM Insulation boards (the test data provided by NIST). A sensitivity study was done, and it was found that the model results are highly sensitive to the choice of the convective heat transfer coefficient.
The ambient temperature was set to 25 degrees C, as provided in the validation tests description(20 – 30 degrees C was reported). A sensitivity study was done and it was found that the ambient temperature has only a minor influence to the modelling results.
The external radiant heat flux was set to be 49.3 kW/m^2 for target heat flux 50kW/m2 and 24.7 kW/m^2 for target heat flux 25kW/m^2.
The thermal conductivity at ambient temperature of the Kaowool insulation backing was set 0.03364 W/m/K (based on the DBI's measurements of the same material, as submitted in MaCFP-2). The thermal conductivity at elevated temperatures and specific heat capacity was set as provided by NIST.
The thickness of the backing insulation was set 0.0286 m, representing roughly 5 layers of backing insulation. The backing was set as BACKING='INSULATED'.

Limitations:
The epoxy layer was not considered in the simulation.

Validation and calibration of parameters:
The original input parameter data set was first compared to the validation test cases MaCFP-PMMA_Gasification_q50_Mass_R3, MaCFP-PMMA_Gasification_q50_Mass_R4 and MaCFP-PMMA_Gasification_q50_Mass_R5. 
The validity of the parameters was assessed based on the mass loss measurements, rather than from back side temperature measurements.

Non-calibrated model:
The non-calibrated model used the material properties as presented in the MaCFP-2 workshop. Nevertheless, few additional parameters were added to the original parameter set, based on the available research literature.
The absorption coefficient was set 2250 m^(-1) and the surface emissivity was set to 0.96. Sensitivity studies were done, and it was concluded that both of these parameters have only a minor influence to the model results.
The model with the non-calibrated parameter values did not provide a satisfactory result. The model provided an adequate initial phases of the gasification. Nevertheless it significantly over-predicted the MLR, and ,as the result, it predicted the total consumption of the sample earlier compared to the test results. 

Calibrated model
The decision about the calibration was based on observations of the difference between the model and the test MLR curves. The problem with the model was the latter stages of the simulation, where the MLR was significantly overestimated. It was also observed that the heat of pyrolysis, reported by DBI was significantly lower compared to other participants of MaCFP-2 and values stated in available research literature. The heat of reaction was increased to values reported by NIST and, after that did not gave a desired magnitude to the effect, it was increased to Aalto University value of 983 kJ/kg.

File: PMMA/Validation_Results/DBI/csv_files_non_calibrated/MaCFP_PMMA_DBI_non_calibrated.json
{
    "Material": "MaCFP PMMA",

    "Lab": "DBI",
    
    "Calibration": [
        {
            "Model": "Custom",
            "Method": "Monte Carlo",
            "Scope": "Kinetics",
            "Data": {
                "Type": "TGA",
                "Heating Rate": 20,
                "Source": "DBI_Lund",
                "Filename": "DBILund_TGA_20Kpm_1.csv"
            },
            "Smoothing": "Loess"
        },
        {
            "Method": "Direct Measurement",
            "Scope": "Conductivity",
            "Data": "Heat Flow Meter",
            "Device": "HFM 446 Medium, Netzsch"
        },
        {
            "Method": "Direct Measurement",
            "Scope": ["Heat Capacity","Heat of Pyrolysis"],
            "Data": "STA",
            "Heating Rate": 20,
            "Device": "STA 449 F3 Jupiter, Netzsch"
        },
        {
            "Method": "Direct Measurement",
            "Scope": "Density"
        }
    ],
            
    "Kinetics": {
        "Number of Reactions": 1,
        "Reaction Network": "None",
        "Pre-exponential": 6.31e8,
        "Activation Energy": 1.332e5,
        "Reaction Order": 1.03,
        "Initial Mass Fraction": 1,
        "Solid Yield": 0
    },
    
    "Thermodynamics": {
        "Heat Capacity": {
            "Form": "Table",
            "Temperatures": [308.15, 313.15, 373.15, 413.15],
            "Values": [1800, 1700, 1600, 1400] 
        },
        "Heat of Pyrolysis": {
            "Form": "Single Value", 
            "Value": 6.32e5
        },
        "Density": {
            "Form": "Single Value",
            "Value": 1181.6 
        }
    },
    
    "Transport": {
        "Conductivity": {
            "Form": "Table",
            "Temperatures": [293.05, 298.05, 302.95, 
                            307.85, 312.75, 317.75, 
                            322.65, 327.55, 332.45, 
                            337.35],
            "Values": [0.17331, 0.17384, 0.17402,
                      0.17448, 0.17609, 0.17784,
                      0.17862, 0.17821, 0.17775,
                      0.17770]
        },
        "Mass Diffusivity": {
            "Form": "None"
        },
        "Absorption": {
            "Form": "Single Value",
            "Value": 2250 
        },
        "Emissivity": {
            "Form": "Single Value",
            "Value": 0.96
        }
    }

}
