Repository: MaCFP/matl-db

# Aalto – Wood dataset submission (STA: TGA/DSC. Cone Calorimetry / Gasification)

## Overview
At Aalto University, thermogravimetric analysis (TGA) measurements were performed using a simultaneous thermal analyzer (STA). The instrument also provides DSC signals; however, DSC data are not presented here since they are **supplementary only** and were not collected using a separate dedicated DSC instrument. Therefore, DSC signals should **not** be used as primary calibration targets unless explicitly agreed.

In addition, cone calorimeter tests were performed under **air** (flaming combustion) and under **nitrogen** (reported here as **gasification**, i.e., inert atmosphere).

---

File: Wood/Calibration_Data/Aalto/Aalto_Wood_Cone_30kW_hor_parallel_R2.csv
Time (s),Mass (g),HRR (kW/m2)
0,93.70,0.00
5,93.70,1.90
10,93.63,2.30
15,93.56,1.90
20,93.50,0.90
25,93.42,1.90
30,93.37,2.80
35,93.29,1.80
40,93.23,0.90
45,93.15,0.40
50,93.07,5.00
55,92.87,1.10
60,92.47,81.30
65,91.84,143.20
70,91.27,166.50
75,90.70,166.20
80,90.15,145.40
85,89.69,135.10
90,89.21,122.30
95,88.77,119.60
100,88.35,109.00
105,88.00,100.10
110,87.58,94.10
115,87.25,93.80
120,86.89,90.20
125,86.58,81.50
130,86.23,82.70
135,85.93,73.70
140,85.62,74.90
145,85.34,76.70
150,85.01,70.10
155,84.73,70.50
160,84.41,69.70
165,84.16,70.90
170,83.84,71.00
175,83.57,69.30
180,83.25,68.30
185,82.99,66.00
190,82.70,65.80
195,82.42,65.20
200,82.13,64.80
205,81.86,62.30
210,81.56,62.20
215,81.31,62.00
220,81.02,61.30
225,80.78,54.80
230,80.49,55.20
235,80.23,56.90
240,79.92,57.80
245,79.66,57.50
250,79.39,54.80
255,79.11,54.60
260,78.85,54.60
265,78.58,54.40
270,78.31,53.60
275,78.06,50.90
280,77.77,51.10
285,77.50,50.80
290,77.25,51.10
295,77.00,50.90
300,76.71,49.20
305,76.47,49.70
310,76.22,51.20
315,75.97,44.80
320,75.71,44.70
325,75.48,51.40
330,75.21,51.00
335,74.96,49.40
340,74.75,41.90
345,74.48,42.40
350,74.25,43.80
355,73.99,45.90
360,73.75,46.00
365,73.54,45.30
370,73.31,43.30
375,73.05,43.50
380,72.83,43.20
385,72.60,43.00
390,72.35,41.50
395,72.14,41.60
400,71.90,42.10
405,71.68,42.20
410,71.47,41.70
415,71.22,40.00
420,71.01,47.60
425,70.80,47.10
430,70.56,44.90
435,70.34,43.20
440,70.13,41.90
445,69.92,41.90
450,69.69,41.90
455,69.50,42.30
460,69.27,40.00
465,69.07,39.60
470,68.85,40.10
475,68.64,40.10
480,68.42,39.00
485,68.22,38.70
490,68.00,39.70
495,67.79,40.10
500,67.59,39.30
505,67.40,38.90
510,67.17,44.20
515,66.98,43.00
520,66.80,42.80
525,66.58,41.20
530,66.38,40.30
535,66.20,41.00
540,65.97,42.10
545,65.78,40.90
550,65.59,39.90
555,65.38,38.80
560,65.19,40.30
565,65.00,40.40
570,64.80,40.40
575,64.61,39.70
580,64.41,45.10
585,64.24,44.00
590,64.03,42.20
595,63.84,40.50
600,63.65,40.40
605,63.45,41.80
610,63.24,43.00
615,63.08,43.00
620,62.88,42.30
625,62.69,41.80
630,62.52,43.00
635,62.30,43.10
640,62.11,43.50
645,61.94,42.60
650,61.72,43.10
655,61.51,45.00
660,61.35,45.80
665,61.15,45.40
670,60.95,43.30
675,60.75,44.10
680,60.54,46.50
685,60.36,46.00
690,60.14,47.00
695,59.95,45.70
700,59.74,46.80
705,59.51,48.30
710,59.31,48.90
715,59.11,48.10
720,58.89,53.30
725,58.69,54.50
730,58.45,52.60
735,58.23,51.40
740,58.03,49.40
745,57.78,56.90
750,57.57,56.70
755,57.37,56.30
760,57.12,56.40
765,56.88,55.00
770,56.63,61.20
775,56.40,60.90
780,56.18,58.30
785,55.90,57.00
790,55.68,55.20
795,55.47,64.10
800,55.17,63.40
805,54.94,59.80
810,54.70,59.20
815,54.40,66.50
820,54.14,66.60
825,53.90,66.10
830,53.62,65.80
835,53.34,63.50
840,53.08,70.70
845,52.80,70.80
850,52.50,69.40
855,52.24,68.60
860,51.92,75.10
865,51.62,74.80
870,51.36,74.10
875,51.03,74.90
880,50.73,74.70
885,50.43,75.50
890,50.10,81.20
895,49.82,80.80
900,49.47,80.40
905,49.14,81.00
910,48.80,88.10
915,48.49,87.00
920,48.12,87.00
925,47.81,86.10
930,47.42,85.10
935,47.08,91.90
940,46.73,92.60
945,46.38,89.20
950,46.04,89.30
955,45.62,88.20
960,45.25,95.00
965,44.91,94.80
970,44.52,93.50
975,44.15,93.30
980,43.71,100.40
985,43.34,99.50
990,42.99,98.60
995,42.53,97.70
1000,42.15,98.10
1005,41.78,105.70
1010,41.37,106.50
1015,40.97,104.20
1020,40.51,103.60
1025,40.11,103.20
1030,39.74,110.60
1035,39.29,112.70
1040,38.88,110.70
1045,38.50,109.00
1050,38.05,114.10
1055,37.65,113.20
1060,37.26,111.40
1065,36.82,108.60
1070,36.44,108.00
1075,36.02,109.50
1080,35.61,110.40
1085,35.23,110.80
1090,34.83,108.00
1095,34.48,108.30
1100,34.07,106.50
1105,33.69,107.90
1110,33.27,108.00
1115,32.91,106.40
1120,32.57,104.40
1125,32.20,107.40
1130,31.87,105.90
1135,31.48,100.10
1140,31.19,98.90
1145,30.82,100.40
1150,30.48,100.70
1155,30.18,93.00
1160,29.87,92.50
1165,29.57,92.80
1170,29.24,93.40
1175,28.97,93.60
1180,28.72,84.70
1185,28.41,84.90
1190,28.15,86.10
1195,27.94,86.70
1200,27.67,79.00
1205,27.46,73.50
1210,27.28,72.50
1215,27.08,72.00
1220,26.92,63.30
1225,26.73,63.30
1230,26.58,57.30
1235,26.44,57.80
1240,26.30,49.30
1245,26.17,50.40
1250,26.06,43.50
1255,25.94,43.40
1260,25.84,43.90
1265,25.72,43.00
1270,25.65,41.30
1275,25.55,34.90
1280,25.45,36.10
1285,25.36,36.60
1290,25.28,37.10
1295,25.20,36.50
1300,25.14,35.40
1305,25.06,35.10
1310,24.98,36.60
1315,24.91,30.10
1320,24.83,29.90

File: Wood/Calibration_Data/Aalto/Aalto_Wood_Cone_30kW_hor_parallel_R3.csv
Time (s),Mass (g),HRR (kW/m2)
0,117.40,0.00
5,117.40,6.70
10,117.32,0.90
15,117.27,0.90
20,117.22,2.20
25,117.14,2.60
30,117.07,4.00
35,117.01,4.00
40,116.92,1.20
45,116.68,0.00
50,116.14,117.10
55,115.49,170.20
60,114.90,177.90
65,114.30,159.10
70,113.83,142.70
75,113.34,122.90
80,112.94,109.70
85,112.51,105.00
90,112.15,106.10
95,111.74,101.70
100,111.42,88.20
105,111.06,87.60
110,110.73,84.10
115,110.38,85.40
120,110.10,85.60
125,109.79,78.50
130,109.50,77.10
135,109.18,77.40
140,108.90,77.40
145,108.58,76.90
150,108.31,72.50
155,107.99,72.70
160,107.74,73.00
165,107.44,74.20
170,107.17,73.40
175,106.88,68.00
180,106.64,67.50
185,106.35,69.20
190,106.11,71.00
195,105.82,70.50
200,105.58,65.10
205,105.31,66.60
210,105.08,67.50
215,104.77,67.50
220,104.51,67.20
225,104.28,67.70
230,104.00,74.10
235,103.75,65.90
240,103.49,66.50
245,103.27,66.50
250,102.97,67.10
255,102.75,67.30
260,102.50,66.90
265,102.26,68.00
270,101.97,66.20
275,101.74,70.70
280,101.48,63.10
285,101.26,65.10
290,101.01,63.50
295,100.78,64.50
300,100.51,65.80
305,100.30,66.20
310,100.04,64.30
315,99.81,62.70
320,99.54,64.50
325,99.31,65.50
330,99.10,66.90
335,98.81,65.70
340,98.59,66.50
345,98.37,67.10
350,98.11,66.10
355,97.88,66.20
360,97.63,64.70
365,97.41,65.00
370,97.15,66.20
375,96.92,65.90
380,96.71,64.50
385,96.44,69.60
390,96.22,64.00
395,95.96,63.50
400,95.74,63.10
405,95.52,63.60
410,95.28,64.60
415,95.04,63.50
420,94.83,63.70
425,94.56,62.00
430,94.34,63.80
435,94.13,64.30
440,93.86,64.50
445,93.63,63.70
450,93.40,62.80
455,93.17,63.40
460,92.96,63.60
465,92.69,63.20
470,92.48,62.60
475,92.26,63.10
480,92.01,64.60
485,91.78,64.60
490,91.56,63.90
495,91.32,62.90
500,91.10,63.90
505,90.87,64.20
510,90.66,63.80
515,90.39,61.30
520,90.18,61.70
525,89.96,63.90
530,89.71,64.10
535,89.50,63.10
540,89.27,62.50
545,89.02,64.60
550,88.80,63.70
555,88.60,64.30
560,88.35,61.70
565,88.12,62.60
570,87.91,63.10
575,87.65,63.30
580,87.43,61.50
585,87.20,66.70
590,86.98,66.80
595,86.77,59.80
600,86.52,60.60
605,86.32,60.80
610,86.11,62.40
615,85.85,63.60
620,85.63,63.00
625,85.43,61.30
630,85.18,60.90
635,84.98,61.90
640,84.71,62.10
645,84.51,62.50
650,84.31,60.20
655,84.10,62.10
660,83.88,62.10
665,83.65,61.20
670,83.43,60.00
675,83.18,59.00
680,82.98,61.10
685,82.78,62.00
690,82.52,61.20
695,82.31,60.40
700,82.12,60.80
705,81.88,61.40
710,81.67,62.60
715,81.45,61.80
720,81.24,62.60
725,81.01,63.70
730,80.80,64.80
735,80.56,62.90
740,80.36,61.90
745,80.15,62.60
750,79.92,62.80
755,79.72,62.60
760,79.49,61.70
765,79.25,62.70
770,79.03,63.40
775,78.83,63.30
780,78.60,61.40
785,78.39,60.00
790,78.16,61.80
795,77.95,60.80
800,77.75,60.30
805,77.52,59.50
810,77.32,61.60
815,77.09,61.80
820,76.88,62.50
825,76.67,61.40
830,76.44,60.50
835,76.26,62.60
840,76.02,63.20
845,75.81,62.90
850,75.58,61.80
855,75.38,63.20
860,75.17,63.70
865,74.93,62.40
870,74.73,61.20
875,74.51,62.20
880,74.30,64.30
885,74.07,62.70
890,73.90,62.30
895,73.66,61.70
900,73.46,64.00
905,73.22,64.30
910,73.02,63.70
915,72.81,62.20
920,72.60,62.20
925,72.39,64.30
930,72.16,65.70
935,71.96,63.80
940,71.75,61.70
945,71.52,63.50
950,71.31,64.00
955,71.11,63.00
960,70.87,62.20
965,70.67,62.80
970,70.48,64.20
975,70.24,63.50
980,70.02,63.10
985,69.84,69.20
990,69.61,68.60
995,69.41,60.70
1000,69.19,61.30
1005,68.98,61.80
1010,68.75,68.00
1015,68.56,66.70
1020,68.35,59.70
1025,68.11,59.70
1030,67.93,62.20
1035,67.68,64.30
1040,67.47,65.00
1045,67.27,62.80
1050,67.08,62.90
1055,66.88,68.40
1060,66.65,66.90
1065,66.46,66.60
1070,66.23,64.00
1075,66.02,65.60
1080,65.81,67.00
1085,65.57,66.10
1090,65.38,65.30
1095,65.16,70.70
1100,64.96,69.90
1105,64.70,67.60
1110,64.52,65.50
1115,64.31,65.10
1120,64.09,65.80
1125,63.87,66.70
1130,63.65,66.30
1135,63.46,64.60
1140,63.24,66.00
1145,63.03,65.90
1150,62.79,67.00
1155,62.57,65.60
1160,62.38,65.50
1165,62.15,67.40
1170,61.94,67.40
1175,61.72,67.20
1180,61.52,66.50
1185,61.27,67.50
1190,61.07,69.00
1195,60.88,69.10
1200,60.63,67.90
1205,60.42,68.10
1210,60.22,69.20
1215,59.99,69.30
1220,59.78,70.30
1225,59.54,68.40
1230,59.33,74.70
1235,59.11,72.80
1240,58.90,70.90
1245,58.65,69.20
1250,58.45,69.80
1255,58.20,71.50
1260,57.98,71.40
1265,57.76,69.80
1270,57.52,69.00
1275,57.31,74.20
1280,57.07,68.00
1285,56.84,68.50
1290,56.63,69.70
1295,56.37,70.90
1300,56.13,71.70
1305,55.93,72.20
1310,55.68,71.00
1315,55.46,73.10
1320,55.20,73.80
1325,54.99,74.20
1330,54.75,73.00
1335,54.52,71.60
1340,54.28,73.70
1345,54.03,74.70
1350,53.78,75.70
1355,53.53,74.40
1360,53.29,81.80
1365,53.05,79.10
1370,52.79,77.40
1375,52.58,74.40
1380,52.30,75.50
1385,52.07,82.00
1390,51.78,75.10
1395,51.53,75.20
1400,51.31,75.00
1405,51.03,76.30
1410,50.79,77.40
1415,50.51,78.20
1420,50.26,78.00
1425,50.00,84.00
1430,49.76,84.30
1435,49.51,82.70
1440,49.22,80.70
1445,48.94,80.30
1450,48.67,81.30
1455,48.42,82.10
1460,48.11,82.80
1465,47.86,81.30
1470,47.61,85.10
1475,47.33,85.30
1480,47.07,85.50
1485,46.76,84.80
1490,46.50,85.00
1495,46.21,85.10
1500,45.92,85.60
1505,45.65,85.80
1510,45.39,84.90
1515,45.09,86.00
1520,44.81,85.90
1525,44.49,85.90
1530,44.24,84.90
1535,43.97,91.20
1540,43.66,91.10
1545,43.41,89.20
1550,43.07,87.60
1555,42.79,87.80
1560,42.53,88.90
1565,42.21,89.40
1570,41.92,88.90
1575,41.65,87.70
1580,41.33,88.20
1585,41.05,88.60
1590,40.79,89.20
1595,40.47,88.20
1600,40.18,88.70
1605,39.91,89.30
1610,39.60,89.70
1615,39.32,88.60
1620,39.03,93.90
1625,38.72,92.90
1630,38.46,87.00
1635,38.16,87.00
1640,37.88,92.20
1645,37.59,92.40
1650,37.31,92.10
1655,37.02,91.10
1660,36.76,89.10
1665,36.47,89.10
1670,36.20,89.10
1675,35.90,87.30
1680,35.66,87.90
1685,35.37,90.80
1690,35.11,89.80
1695,34.81,82.60
1700,34.57,82.50
1705,34.28,82.80
1710,34.03,83.60
1715,33.73,84.50
1720,33.49,79.40
1725,33.25,80.40
1730,32.98,81.80
1735,32.77,83.50
1740,32.49,83.30
1745,32.25,81.40
1750,32.01,79.90
1755,31.78,80.80
1760,31.54,79.40
1765,31.30,78.40
1770,31.05,76.80
1775,30.82,77.70
1780,30.60,78.40
1785,30.38,77.40
1790,30.17,74.00
1795,29.95,74.70
1800,29.74,75.10
1805,29.51,74.60
1810,29.33,69.00
1815,29.08,69.80
1820,28.89,74.80
1825,28.71,73.40
1830,28.49,66.00
1835,28.31,67.10
1840,28.12,67.60
1845,27.90,69.00
1850,27.77,62.50
1855,27.57,62.70
1860,27.41,64.40
1865,27.24,65.70
1870,27.09,60.20
1875,26.90,60.50
1880,26.74,61.60
1885,26.61,61.60
1890,26.44,54.30
1895,26.31,54.30
1900,26.15,53.70
1905,26.01,55.30
1910,25.89,56.60
1915,25.75,50.30
1920,25.64,52.60
1925,25.49,51.50
1930,25.37,53.30
1935,25.27,52.20
1940,25.16,51.50
1945,25.02,50.60
1950,24.92,50.30
1955,24.81,50.20
1960,24.68,48.00
1965,24.58,47.00
1970,24.48,47.70
1975,24.35,48.40
1980,24.24,49.00
1985,24.16,48.40
1990,24.03,48.60
1995,23.93,49.10
2000,23.84,48.90
2005,23.73,48.90
2010,23.62,46.70
2015,23.52,47.80
2020,23.42,42.20
2025,23.33,42.20
2030,23.24,43.40
2035,23.16,44.30
2040,23.06,44.30
2045,22.97,43.50
2050,22.89,42.50
2055,22.80,41.70
2060,22.72,42.40
2065,22.66,41.60
2070,22.56,40.20
2075,22.49,39.50
2080,22.42,40.10
2085,22.35,41.90
2090,22.27,40.50
2095,22.18,39.70
2100,22.12,41.00
2105,22.04,41.50
2110,21.97,40.90
2115,21.90,40.10
2120,21.82,40.50
2125,21.76,41.50
2130,21.68,41.50
2135,21.62,40.30
2140,21.54,39.90
2145,21.49,41.20
2150,21.41,41.80
2155,21.36,40.90
2160,21.29,39.10

File: Wood/Calibration_Data/Aalto/Aalto_Wood_Cone_30kW_hor_perpendicular_Nitrogen_R1.csv (part 1 of 2)
Time (s),Mass (g),HRR (kW/m2)
0.00,112.00,0.00
1.20,112.00,0.00
1.80,111.97,0.00
3.00,111.95,0.00
4.20,111.94,0.00
4.80,111.92,0.00
6.00,111.90,0.00
7.20,111.90,0.00
7.80,111.87,0.00
9.00,111.86,0.00
10.20,111.84,0.00
10.80,111.81,0.00
12.00,111.80,0.00
13.20,111.78,0.00
13.80,111.78,0.00
15.00,111.75,0.00
16.20,111.74,0.00
16.80,111.72,0.00
18.00,111.72,0.00
19.20,111.71,0.00
19.80,111.70,0.00
21.00,111.67,0.00
22.20,111.66,0.00
22.80,111.64,0.00
24.00,111.62,0.00
25.20,111.61,0.00
25.80,111.61,0.00
27.00,111.57,0.00
28.20,111.56,0.00
28.80,111.56,0.00
30.00,111.54,0.00
31.20,111.50,0.00
31.80,111.49,0.00
33.00,111.48,0.00
34.20,111.47,0.00
34.80,111.45,0.00
36.00,111.44,0.00
37.20,111.42,0.00
37.80,111.38,0.00
39.00,111.36,0.00
40.20,111.32,0.00
40.80,111.31,0.00
42.00,111.26,0.00
43.20,111.24,0.00
43.80,111.24,0.00
45.00,111.22,0.00
46.20,111.19,0.00
46.80,111.16,0.00
48.00,111.15,0.00
49.20,111.09,0.00
49.80,111.08,0.00
51.00,111.05,0.00
52.20,111.02,0.00
52.80,110.97,0.00
54.00,110.95,0.00
55.20,110.91,0.00
55.80,110.88,0.00
57.00,110.85,0.00
58.20,110.80,0.00
58.80,110.79,0.00
60.00,110.75,0.00
61.20,110.69,0.00
61.80,110.66,0.00
63.00,110.63,0.00
64.20,110.58,0.00
64.80,110.57,0.00
66.00,110.53,0.00
67.20,110.49,0.00
67.80,110.43,0.00
69.00,110.41,0.00
70.20,110.35,0.00
70.80,110.33,0.00
72.00,110.28,0.00
73.20,110.23,0.00
73.80,110.21,0.00
75.00,110.16,0.00
76.20,110.12,0.00
76.80,110.09,0.00
78.00,110.06,4.10
79.20,110.02,33.10
79.80,109.98,0.00
81.00,109.91,0.00
82.20,109.89,0.00
82.80,109.85,0.00
84.00,109.83,0.00
85.20,109.75,0.00
85.80,109.72,0.00
87.00,109.70,0.00
88.20,109.63,0.00
88.80,109.61,0.00
90.00,109.59,0.00
91.20,109.51,0.00
91.80,109.48,0.00
93.00,109.42,0.00
94.20,109.40,0.00
94.80,109.37,0.00
96.00,109.30,0.00
97.20,109.28,0.00
97.80,109.23,0.00
99.00,109.21,0.00
100.20,109.18,0.00
100.80,109.13,0.00
102.00,109.09,0.00
103.20,109.02,0.00
103.80,109.00,0.00
105.00,108.97,0.00
106.20,108.91,0.00
106.80,108.88,0.00
108.00,108.85,0.00
109.20,108.82,0.00
109.80,108.76,0.00
111.00,108.73,0.00
112.20,108.68,0.00
112.80,108.67,0.00
114.00,108.63,0.00
115.20,108.58,0.00
115.80,108.53,0.00
117.00,108.49,0.00
118.20,108.44,0.00
118.80,108.43,0.00
120.00,108.39,0.00
121.20,108.34,0.00
121.80,108.31,0.00
123.00,108.28,0.00
124.20,108.22,0.00
124.80,108.20,0.00
126.00,108.18,0.00
127.20,108.10,0.00
127.80,108.08,0.00
129.00,108.06,0.00
130.20,108.02,0.00
130.80,107.96,0.00
132.00,107.93,0.00
133.20,107.89,0.00
133.80,107.87,0.00
135.00,107.82,0.00
136.20,107.81,0.00
136.80,107.79,0.00
138.00,107.71,0.00
139.20,107.69,0.00
139.80,107.67,0.00
141.00,107.60,0.00
142.20,107.57,0.00
142.80,107.55,0.00
144.00,107.48,0.00
145.20,107.47,0.00
145.80,107.43,0.00
147.00,107.41,0.00
148.20,107.39,0.00
148.80,107.34,0.00
150.00,107.28,0.00
151.20,107.25,0.00
151.80,107.20,0.00
153.00,107.18,0.00
154.20,107.14,0.00
154.80,107.10,0.00
156.00,107.08,0.00
157.20,107.04,0.00
157.80,106.98,0.00
159.00,106.97,0.00
160.20,106.94,0.00
160.80,106.89,0.00
162.00,106.87,0.00
163.20,106.81,0.00
163.80,106.79,0.00
165.00,106.76,0.00
166.20,106.73,0.00
166.80,106.68,0.00
168.00,106.65,0.00
169.20,106.59,0.00
169.80,106.58,0.00
171.00,106.56,0.00
172.20,106.49,0.00
172.80,106.48,0.00
174.00,106.44,0.00
175.20,106.41,0.00
175.80,106.36,0.00
177.00,106.32,0.00
178.20,106.27,0.00
178.80,106.26,0.00
180.00,106.24,0.00
181.20,106.17,0.00
181.80,106.15,0.00
183.00,106.12,0.00
184.20,106.06,0.00
184.80,106.04,0.00
186.00,106.00,0.00
187.20,105.96,0.00
187.80,105.93,0.00
189.00,105.91,0.00
190.20,105.86,0.00
190.80,105.84,0.00
192.00,105.80,0.00
193.20,105.78,0.00
193.80,105.73,0.00
195.00,105.70,0.00
196.20,105.65,0.00
196.80,105.62,0.00
198.00,105.59,0.00
199.20,105.55,0.00
199.80,105.52,0.00
201.00,105.49,0.00
202.20,105.44,0.00
202.80,105.42,0.00
204.00,105.39,0.00
205.20,105.37,0.00
205.80,105.32,0.00
207.00,105.27,0.00
208.20,105.26,0.00
208.80,105.22,0.00
210.00,105.16,7.80
211.20,105.14,36.80
211.80,105.11,0.00
213.00,105.06,0.00
214.20,105.04,0.00
214.80,105.00,0.00
216.00,104.95,0.00
217.20,104.93,0.00
217.80,104.91,0.00
219.00,104.88,18.60
220.20,104.83,60.30
220.80,104.80,0.00
222.00,104.75,0.00
223.20,104.73,0.00
223.80,104.71,0.00
225.00,104.67,0.00
226.20,104.63,0.00
226.80,104.58,0.00
228.00,104.57,0.00
229.20,104.52,0.00
229.80,104.47,0.00
231.00,104.46,0.00
232.20,104.41,0.00
232.80,104.40,0.00
234.00,104.36,0.00
235.20,104.29,0.00
235.80,104.27,0.00
237.00,104.26,0.00
238.20,104.20,0.00
238.80,104.17,0.00
240.00,104.14,0.00
241.20,104.08,0.00
241.80,104.07,0.00
243.00,104.04,0.00
244.20,103.97,0.00
244.80,103.96,0.00
246.00,103.93,4.90
247.20,103.90,131.90
247.80,103.86,156.40
249.00,103.83,75.90
250.20,103.77,0.00
250.80,103.75,0.00
252.00,103.71,0.00
253.20,103.65,0.00
253.80,103.63,0.00
255.00,103.61,0.00
256.20,103.55,0.00
256.80,103.54,0.00
258.00,103.50,0.00
259.20,103.45,0.00
259.80,103.43,0.00
261.00,103.39,0.00
262.20,103.34,0.00
262.80,103.31,0.00
264.00,103.29,0.00
265.20,103.22,0.00
265.80,103.20,0.00
267.00,103.17,0.00
268.20,103.13,0.00
268.80,103.11,0.00
270.00,103.07,0.00
271.20,103.01,0.00
271.80,102.99,0.00
273.00,102.97,0.00
274.20,102.90,0.00
274.80,102.88,0.00
276.00,102.84,0.00
277.20,102.79,0.00
277.80,102.78,0.00
279.00,102.73,0.00
280.20,102.68,0.00
280.80,102.67,0.00
282.00,102.63,0.00
283.20,102.57,0.00
283.80,102.55,0.00
285.00,102.52,0.00
286.20,102.47,0.00
286.80,102.45,0.00
288.00,102.41,0.00
289.20,102.38,0.00
289.80,102.33,0.00
291.00,102.29,0.00
292.20,102.27,0.00
292.80,102.23,0.00
294.00,102.17,0.00
295.20,102.16,0.00
295.80,102.12,0.00
297.00,102.09,0.00
298.20,102.03,0.00
298.80,102.02,0.00
300.00,101.97,1.60
301.20,101.94,0.00
301.80,101.91,0.00
303.00,101.85,0.00
304.20,101.84,0.00
304.80,101.79,0.00
306.00,101.77,0.00
307.20,101.71,0.00
307.80,101.68,0.00
309.00,101.62,0.00
310.20,101.59,0.00
310.80,101.57,0.00
312.00,101.51,0.00
313.20,101.50,0.00
313.80,101.47,0.00
315.00,101.42,0.00
316.20,101.39,0.00
316.80,101.35,0.00
318.00,101.29,0.00
319.20,101.27,0.00
319.80,101.24,0.00
321.00,101.20,0.00
322.20,101.15,0.00
322.80,101.11,0.00
324.00,101.07,0.00
325.20,101.06,0.00
325.80,101.04,0.00
327.00,100.96,0.00
328.20,100.95,0.00
328.80,100.91,0.00
330.00,100.86,0.00
331.20,100.84,0.00
331.80,100.80,0.00
333.00,100.74,0.00
334.20,100.72,0.00
334.80,100.67,0.00
336.00,100.63,0.00
337.20,100.61,0.00
337.80,100.58,0.00
339.00,100.52,0.00
340.20,100.50,0.00
340.80,100.47,0.00
342.00,100.45,0.00
343.20,100.39,0.00
343.80,100.36,0.00
345.00,100.34,0.00
346.20,100.27,0.00
346.80,100.24,0.00
348.00,100.19,0.00
349.20,100.17,0.00
349.80,100.13,0.00
351.00,100.11,0.00
352.20,100.05,0.00
352.80,100.02,0.00
354.00,99.98,0.00
355.20,99.95,0.00
355.80,99.91,0.00
357.00,99.85,0.00
358.20,99.84,0.00
358.80,99.81,0.00
360.00,99.75,0.00
361.20,99.74,0.00
361.80,99.69,0.00
363.00,99.64,0.00
364.20,99.62,0.00
364.80,99.59,0.00
366.00,99.53,0.00
367.20,99.50,0.00
367.80,99.48,0.00
369.00,99.42,0.00
370.20,99.40,0.00
370.80,99.36,0.00
372.00,99.30,0.00
373.20,99.28,0.00
373.80,99.25,0.00
375.00,99.19,0.00
376.20,99.18,0.00
376.80,99.14,0.00
378.00,99.12,0.00
379.20,99.07,0.00
379.80,99.04,0.00
381.00,98.99,0.00
382.20,98.98,0.00
382.80,98.93,0.00
384.00,98.87,0.00
385.20,98.86,0.00
385.80,98.82,0.00
387.00,98.77,0.00
388.20,98.75,0.00
388.80,98.73,0.00
390.00,98.66,0.00
391.20,98.64,0.00
391.80,98.61,0.00
393.00,98.57,0.00
394.20,98.54,0.00
394.80,98.47,0.00
396.00,98.47,0.00
397.20,98.43,0.00
397.80,98.39,0.00
399.00,98.37,0.00
400.20,98.32,4.90
400.80,98.29,55.80
402.00,98.25,64.10
403.20,98.23,22.20
403.80,98.16,0.00
405.00,98.14,0.00
406.20,98.12,0.00
406.80,98.06,0.00
408.00,98.03,106.10
409.20,98.01,105.90
409.80,97.96,38.90
411.00,97.91,78.50
412.20,97.89,127.10
412.80,97.84,158.00
414.00,97.79,19.30
415.20,97.77,0.00
415.80,97.75,0.00
417.00,97.71,0.00
418.20,97.67,0.00
418.80,97.64,0.00
420.00,97.58,0.00
421.20,97.55,0.00
421.80,97.53,0.00
423.00,97.47,0.00
424.20,97.44,0.00
424.80,97.39,0.00
426.00,97.37,0.00
427.20,97.34,0.00
427.80,97.28,0.00
429.00,97.25,0.00
430.20,97.22,0.00
430.80,97.17,0.00
432.00,97.16,0.00
433.20,97.11,0.00
433.80,97.06,0.00
435.00,97.04,0.00
436.20,97.02,0.00
436.80,96.96,0.00
438.00,96.94,0.00
439.20,96.91,0.00
439.80,96.85,0.00
441.00,96.84,0.00
442.20,96.80,0.00
442.80,96.74,0.00
444.00,96.73,0.00
445.20,96.69,0.00
445.80,96.64,0.00
447.00,96.61,0.00
448.20,96.58,0.00
448.80,96.55,0.00
450.00,96.52,0.00
451.20,96.45,0.00
451.80,96.44,0.00
453.00,96.41,0.00
454.20,96.36,0.00
454.80,96.33,0.00
456.00,96.29,0.00
457.20,96.27,0.00
457.80,96.21,0.00
459.00,96.19,0.00
460.20,96.16,0.00
460.80,96.13,0.00
462.00,96.08,0.00
463.20,96.05,0.00
463.80,96.02,0.00
465.00,95.95,0.00
466.20,95.94,0.00
466.80,95.90,0.00
468.00,95.86,0.00
469.20,95.84,0.00
469.80,95.80,0.00
471.00,95.76,0.00
472.20,95.73,0.00
472.80,95.70,1.30
474.00,95.65,0.80
475.20,95.63,0.00
475.80,95.59,0.00
477.00,95.55,0.00
478.20,95.51,0.00
478.80,95.48,0.00
480.00,95.42,0.00
481.20,95.41,0.00
481.80,95.37,70.30
483.00,95.31,108.30
484.20,95.29,29.10
484.80,95.27,7.40
486.00,95.22,14.80
487.20,95.20,38.80
487.80,95.16,61.70
489.00,95.09,103.60
490.20,95.07,81.20
490.80,95.05,53.60
492.00,94.99,0.00
493.20,94.97,0.00
493.80,94.93,0.00
495.00,94.88,0.00
496.20,94.87,0.00
496.80,94.83,0.00
498.00,94.78,0.00
499.20,94.75,0.00
499.80,94.72,0.00
501.00,94.67,0.00
502.20,94.64,0.00
502.80,94.60,0.00
504.00,94.56,25.00
505.20,94.54,45.10
505.80,94.50,6.20
507.00,94.49,0.00
508.20,94.46,0.00
508.80,94.38,0.00
510.00,94.36,0.00
511.20,94.32,0.00
511.80,94.30,0.00
513.00,94.23,0.00
514.20,94.20,0.00
514.80,94.16,0.00
516.00,94.14,0.00
517.20,94.10,0.00
517.80,94.05,0.00
519.00,94.04,0.00
520.20,94.00,0.00
520.80,93.94,0.00
522.00,93.92,0.00
523.20,93.89,0.00
523.80,93.83,0.00
525.00,93.81,0.00
526.20,93.79,0.00
526.80,93.73,0.00
528.00,93.71,0.00
529.20,93.67,0.00
529.80,93.62,0.00
531.00,93.61,0.00
532.20,93.56,0.00
532.80,93.52,0.00
534.00,93.49,0.00
535.20,93.47,0.00
535.80,93.40,0.00
537.00,93.38,0.00
538.20,93.36,0.00
538.80,93.31,0.00
540.00,93.29,0.00
541.20,93.26,0.00
541.80,93.24,0.00
543.00,93.17,0.00
544.20,93.14,0.00
544.80,93.12,0.00
546.00,93.07,0.00
547.20,93.04,0.00
547.80,93.02,0.00
549.00,92.98,0.00
550.20,92.94,0.00
550.80,92.89,0.00
552.00,92.85,0.00
553.20,92.82,0.00
553.80,92.79,0.00
555.00,92.76,0.00
556.20,92.69,0.00
556.80,92.68,0.00
558.00,92.65,0.00
559.20,92.62,0.00
559.80,92.56,0.00
561.00,92.53,0.00
562.20,92.49,0.00
562.80,92.46,0.00
564.00,92.42,0.00
565.20,92.37,0.00
565.80,92.36,0.00
567.00,92.32,0.00
568.20,92.27,0.00
568.80,92.24,0.00
570.00,92.21,0.00
571.20,92.16,0.00
571.80,92.14,0.00
573.00,92.11,0.00
574.20,92.05,0.00
574.80,92.04,0.00
576.00,92.00,0.00
577.20,91.94,0.00
577.80,91.92,0.00
579.00,91.90,0.00
580.20,91.85,0.00
580.80,91.83,0.00
582.00,91.77,0.00
583.20,91.76,0.00
583.80,91.71,0.00
585.00,91.69,0.00
586.20,91.66,0.00
586.80,91.60,0.00
588.00,91.57,0.00
589.20,91.52,0.00
589.80,91.49,0.00
591.00,91.46,0.00
592.20,91.43,0.00
592.80,91.38,0.00
594.00,91.35,0.00
595.20,91.34,0.00
595.80,91.28,0.00
597.00,91.26,0.00
598.20,91.19,0.00
598.80,91.17,0.00
600.00,91.15,0.00
601.20,91.12,0.00
601.80,91.06,0.00
603.00,91.04,0.00
604.20,90.97,0.00
604.80,90.94,0.00
606.00,90.93,0.00
607.20,90.87,0.00
607.80,90.86,0.00
609.00,90.82,0.00
610.20,90.77,0.00
610.80,90.75,0.00
612.00,90.71,0.00
613.20,90.69,0.00
613.80,90.63,0.00
615.00,90.61,0.00
616.20,90.59,0.00
616.80,90.55,0.00
618.00,90.48,0.00
619.20,90.46,0.00
619.80,90.43,0.00
621.00,90.37,0.00
622.20,90.36,0.00
622.80,90.33,0.00
624.00,90.28,0.00
625.20,90.26,0.00
625.80,90.22,0.00
627.00,90.17,0.00
628.20,90.15,0.00
628.80,90.12,0.00
630.00,90.06,0.00
631.20,90.04,0.00
631.80,90.01,0.00
633.00,89.96,0.00
634.20,89.94,0.00
634.80,89.89,0.00
636.00,89.84,0.00
637.20,89.83,0.00
637.80,89.78,0.00
639.00,89.74,0.00
640.20,89.72,0.00
640.80,89.68,0.00
642.00,89.63,0.00
643.20,89.61,0.00
643.80,89.59,0.00
645.00,89.52,0.00
646.20,89.51,0.00
646.80,89.48,0.00
648.00,89.43,0.00
649.20,89.42,0.00
649.80,89.37,0.00
651.00,89.31,0.00
652.20,89.30,0.00
652.80,89.26,0.00
654.00,89.21,0.00
655.20,89.19,0.00
655.80,89.16,0.00
657.00,89.11,0.00
658.20,89.09,0.00
658.80,89.04,0.00
660.00,88.99,0.00
661.20,88.98,0.00
661.80,88.95,0.00
663.00,88.89,0.00
664.20,88.87,0.00
664.80,88.84,0.00
666.00,88.78,0.00
667.20,88.76,0.00
667.80,88.73,0.00
669.00,88.67,0.00
670.20,88.66,0.00
670.80,88.64,0.00
672.00,88.57,0.00
673.20,88.56,0.00
673.80,88.52,0.00
675.00,88.46,0.00
676.20,88.45,0.00
676.80,88.42,0.00
678.00,88.37,0.00
679.20,88.35,0.00
679.80,88.31,0.00
681.00,88.26,0.00
682.20,88.24,0.00
682.80,88.21,0.00
684.00,88.16,0.00
685.20,88.14,0.00
685.80,88.09,0.00
687.00,88.08,0.00
688.20,88.04,0.00
688.80,87.99,0.00
690.00,87.95,0.00
691.20,87.92,0.00
691.80,87.89,0.00
693.00,87.83,0.00
694.20,87.82,0.00
694.80,87.79,0.00
696.00,87.76,0.00
697.20,87.71,0.00
697.80,87.67,0.00
699.00,87.66,0.00
700.20,87.61,0.00
700.80,87.59,0.00
702.00,87.53,0.00
703.20,87.51,0.00
703.80,87.48,0.00
705.00,87.45,0.00
706.20,87.42,0.00
706.80,87.37,0.00
708.00,87.34,0.00
709.20,87.30,0.00
709.80,87.29,0.00
711.00,87.21,0.00
712.20,87.20,0.00
712.80,87.15,0.00
714.00,87.13,0.00
715.20,87.11,0.00
715.80,87.05,0.00
717.00,87.03,0.00
718.20,87.00,0.00
718.80,86.94,0.00
720.00,86.92,0.00
721.20,86.89,0.00
721.80,86.86,0.00
723.00,86.81,0.00
724.20,86.78,0.00
724.80,86.73,0.00
726.00,86.72,0.00
727.20,86.69,0.00
727.80,86.64,0.00
729.00,86.61,0.00
730.20,86.58,0.00
730.80,86.54,0.00
732.00,86.52,0.00
733.20,86.48,0.00
733.80,86.47,0.00
735.00,86.40,0.00
736.20,86.38,0.00
736.80,86.35,0.00
738.00,86.32,0.00
739.20,86.29,0.00
739.80,86.23,0.00
741.00,86.20,0.00
742.20,86.17,0.00
742.80,86.13,0.00
744.00,86.11,0.00
745.20,86.06,0.00
745.80,86.05,0.00
747.00,86.01,0.00
748.20,85.95,0.00
748.80,85.93,0.00
750.00,85.90,0.00
751.20,85.86,0.00
751.80,85.85,0.00
753.00,85.81,0.00
754.20,85.75,0.00
754.80,85.73,0.00
756.00,85.69,0.00
757.20,85.64,0.00
757.80,85.63,0.00
759.00,85.60,0.00
760.20,85.54,0.00
760.80,85.53,0.00
762.00,85.50,0.00
763.20,85.45,0.00
763.80,85.44,0.00
765.00,85.40,0.00
766.20,85.35,0.00
766.80,85.34,0.00
768.00,85.31,0.00
769.20,85.28,0.00
769.80,85.22,0.00
771.00,85.20,0.00
772.20,85.16,0.00
772.80,85.13,0.00
774.00,85.11,0.00
775.20,85.05,0.00
775.80,85.04,0.00
777.00,85.00,0.00
778.20,84.98,0.00
778.80,84.92,0.00
780.00,84.91,0.00
781.20,84.85,0.00
781.80,84.84,0.00
783.00,84.82,0.00
784.20,84.76,0.00
784.80,84.73,0.00
786.00,84.71,0.00
787.20,84.67,0.00
787.80,84.65,0.00
789.00,84.62,0.00
790.20,84.59,0.00
790.80,84.54,0.00
792.00,84.52,0.00
793.20,84.46,0.00
793.80,84.44,0.00
795.00,84.43,0.00
796.20,84.37,0.00
796.80,84.35,0.00
798.00,84.32,0.00
799.20,84.29,0.00
799.80,84.27,0.00
801.00,84.24,0.00
802.20,84.18,0.00
802.80,84.16,0.00
804.00,84.13,0.00
805.20,84.07,0.00
805.80,84.06,0.00
807.00,84.03,0.00
808.20,84.01,0.00
808.80,83.96,0.00
810.00,83.93,23.80
811.20,83.90,32.90
811.80,83.85,1.60
813.00,83.82,0.00
814.20,83.78,0.00
814.80,83.76,0.00
816.00,83.73,0.00
817.20,83.71,0.00
817.80,83.68,0.00
819.00,83.62,0.00
820.20,83.60,0.00
820.80,83.58,0.00
822.00,83.52,0.00
823.20,83.50,0.00
823.80,83.46,0.00
825.00,83.42,0.00
826.20,83.40,0.00
826.80,83.37,0.00
828.00,83.34,0.00
829.20,83.29,0.00
829.80,83.26,0.00
831.00,83.25,0.00
832.20,83.19,0.00
832.80,83.17,0.00
834.00,83.14,0.00
835.20,83.09,0.00
835.80,83.06,2.40
837.00,83.05,46.70
838.20,82.99,68.10
838.80,82.98,0.00
840.00,82.96,0.00
841.20,82.89,0.00
841.80,82.88,0.00
843.00,82.83,0.00
844.20,82.81,0.00
844.80,82.78,0.00
846.00,82.73,61.90
847.20,82.71,88.50
847.80,82.68,82.20
849.00,82.66,50.00
850.20,82.62,33.20
850.80,82.59,0.00
852.00,82.53,0.00
853.20,82.51,0.00
853.80,82.47,0.00
855.00,82.46,0.00
856.20,82.42,0.00
856.80,82.37,20.90
858.00,82.35,6.60
859.20,82.33,0.00
859.80,82.26,0.00
861.00,82.25,0.00
862.20,82.22,0.00
862.80,82.20,0.00
864.00,82.15,0.00
865.20,82.11,0.00
865.80,82.08,59.60
867.00,82.06,60.00
868.20,82.01,18.10
868.80,81.98,0.00
870.00,81.97,0.00
871.20,81.94,0.00
871.80,81.88,0.00
873.00,81.86,0.00
874.20,81.83,0.00
874.80,81.82,0.00
876.00,81.77,0.00
877.20,81.74,0.00
877.80,81.71,0.00
879.00,81.66,0.00
880.20,81.64,0.00
880.80,81.62,0.00
882.00,81.56,0.00
883.20,81.53,0.00
883.80,81.50,0.00
885.00,81.49,0.00
886.20,81.44,0.00
886.80,81.42,0.00
888.00,81.38,0.00
889.20,81.35,0.00
889.80,81.32,0.00
891.00,81.29,58.00
892.20,81.25,27.60
892.80,81.24,0.00
894.00,81.19,0.00
895.20,81.15,0.00
895.80,81.14,0.00
897.00,81.09,9.90
898.20,81.06,0.00
898.80,81.01,0.00
900.00,81.00,0.00
901.20,80.97,0.00
901.80,80.92,0.00
903.00,80.90,0.00
904.20,80.88,0.00
904.80,80.82,0.00
906.00,80.81,0.00
907.20,80.78,0.00
907.80,80.74,0.00
909.00,80.72,0.00
910.20,80.69,0.00
910.80,80.64,0.00
912.00,80.62,0.00
913.20,80.58,0.00
913.80,80.57,0.00
915.00,80.52,0.00
916.20,80.49,0.00
916.80,80.45,0.00
918.00,80.43,0.00
919.20,80.40,0.00
919.80,80.35,0.00
921.00,80.34,0.00
922.20,80.31,0.00
922.80,80.25,0.00
924.00,80.24,95.00
925.20,80.21,125.20
925.80,80.16,103.00
927.00,80.14,79.10
928.20,80.13,65.60
928.80,80.09,46.70
930.00,80.05,36.90
931.20,80.01,13.90
931.80,79.99,0.00
933.00,79.96,0.00
934.20,79.90,0.00
934.80,79.89,0.00
936.00,79.87,0.00
937.20,79.81,0.00
937.80,79.79,15.90
939.00,79.77,59.60
940.20,79.72,87.20
940.80,79.70,0.00
942.00,79.66,0.00
943.20,79.62,0.00
943.80,79.61,0.00
945.00,79.57,0.00
946.20,79.51,0.00
946.80,79.51,0.00
948.00,79.49,0.00
949.20,79.47,0.00
949.80,79.41,0.00
951.00,79.39,0.00
952.20,79.35,19.20
952.80,79.34,19.20
954.00,79.30,0.00
955.20,79.25,0.00
955.80,79.24,0.00
957.00,79.21,0.00
958.20,79.16,0.00
958.80,79.14,0.00
960.00,79.11,4.10
961.20,79.09,41.00
961.80,79.05,70.70
963.00,79.00,124.50
964.20,78.99,140.20
964.80,78.97,92.10
966.00,78.92,24.60
967.20,78.91,0.00
967.80,78.89,0.00
969.00,78.83,0.00
970.20,78.80,0.00
970.80,78.79,0.00
972.00,78.74,0.00
973.20,78.73,0.00
973.80,78.69,0.00
975.00,78.64,0.00
976.20,78.62,0.00
976.80,78.59,0.00
978.00,78.54,0.00
979.20,78.53,0.00
979.80,78.51,0.00
981.00,78.46,0.00
982.20,78.44,0.00
982.80,78.41,0.00
984.00,78.39,0.00
985.20,78.35,0.00
985.80,78.32,0.00
987.00,78.27,0.00
988.20,78.25,0.00
988.80,78.23,0.00
990.00,78.18,0.00
991.20,78.17,0.00
991.80,78.16,0.00
993.00,78.09,0.00
994.20,78.08,0.00
994.80,78.05,0.00
996.00,78.00,0.00
997.20,77.98,0.00
997.80,77.96,0.00
999.00,77.90,0.00
1000.20,77.88,0.00
1000.80,77.86,0.00
1002.00,77.85,0.00
1003.20,77.79,0.00
1003.80,77.76,0.00
1005.00,77.72,0.00
1006.20,77.72,0.00
1006.80,77.68,0.00
1008.00,77.63,0.00
1009.20,77.61,0.00
1009.80,77.59,0.00
1011.00,77.54,0.00
1012.20,77.52,0.00
1012.80,77.50,0.00
1014.00,77.45,0.00
1015.20,77.44,0.00
1015.80,77.41,0.00
1017.00,77.36,0.00
1018.20,77.34,0.00
1018.80,77.31,3.30
1020.00,77.27,0.00
1021.20,77.25,0.00
1021.80,77.23,0.00
1023.00,77.20,0.00
1024.20,77.15,0.00
1024.80,77.13,0.00
1026.00,77.08,0.00
1027.20,77.07,0.00
1027.80,77.03,0.00
1029.00,77.01,0.00
1030.20,76.96,0.00
1030.80,76.93,0.00
1032.00,76.90,0.00
1033.20,76.88,0.00
1033.80,76.85,0.00
1035.00,76.83,0.00
1036.20,76.78,0.00
1036.80,76.75,0.00
1038.00,76.73,0.00
1039.20,76.70,0.00
1039.80,76.66,0.00
1041.00,76.62,0.00
1042.20,76.62,0.00
1042.80,76.59,0.00
1044.00,76.56,0.00
1045.20,76.51,0.00
1045.80,76.48,0.00
1047.00,76.45,0.00
1048.20,76.43,0.00
1048.80,76.40,0.00
1050.00,76.38,0.00
1051.20,76.32,0.00
1051.80,76.32,0.00
1053.00,76.27,0.00
1054.20,76.25,0.00
1054.80,76.23,0.00
1056.00,76.18,0.00
1057.20,76.15,0.00
1057.80,76.11,0.00
1059.00,76.10,0.00
1060.20,76.08,0.00
1060.80,76.03,0.00
1062.00,76.00,0.00
1063.20,75.98,0.00
1063.80,75.93,0.00
1065.00,75.91,0.00
1066.20,75.89,0.00
1066.80,75.85,0.00
1068.00,75.83,0.00
1069.20,75.79,0.00
1069.80,75.78,0.00
1071.00,75.71,0.00
1072.20,75.70,0.00
1072.80,75.69,0.00
1074.00,75.63,0.00
1075.20,75.60,0.00
1075.80,75.56,0.00
1077.00,75.55,0.00
1078.20,75.52,0.00
1078.80,75.50,0.00
1080.00,75.46,0.00
1081.20,75.43,0.00
1081.80,75.38,0.00
1083.00,75.36,0.00
1084.20,75.34,0.00
1084.80,75.32,6.20
1086.00,75.27,70.00
1087.20,75.25,100.60
1087.80,75.20,113.90
1089.00,75.20,156.10
1090.20,75.17,193.40
1090.80,75.10,193.20
1092.00,75.09,194.10
1093.20,75.07,166.40
1093.80,75.01,102.70
1095.00,75.00,51.20
1096.20,74.98,42.00
1096.80,74.93,13.60
1098.00,74.91,0.00
1099.20,74.88,0.00
1099.80,74.86,0.00
1101.00,74.82,0.00
1102.20,74.78,0.00
1102.80,74.75,0.00
1104.00,74.74,0.00
1105.20,74.70,0.00
1105.80,74.66,0.00
1107.00,74.64,0.00
1108.20,74.62,0.00
1108.80,74.57,0.00
1110.00,74.55,0.00
1111.20,74.52,0.00
1111.80,74.47,0.00
1113.00,74.45,0.00
1114.20,74.43,0.00
1114.80,74.39,0.00
1116.00,74.37,0.00
1117.20,74.35,0.00
1117.80,74.28,0.00
1119.00,74.28,0.00
1120.20,74.25,0.00
1120.80,74.22,31.90
1122.00,74.20,32.30
1123.20,74.14,32.30
1123.80,74.13,0.00
1125.00,74.10,0.00
1126.20,74.06,0.00
1126.80,74.05,0.00
1128.00,74.01,0.00
1129.20,73.95,0.00
1129.80,73.94,48.90
1131.00,73.92,84.00
1132.20,73.87,28.20
1132.80,73.86,0.00
1134.00,73.82,0.00
1135.20,73.77,19.60
1135.80,73.76,4.90
1137.00,73.73,0.00
1138.20,73.69,0.00
1138.80,73.67,0.00
1140.00,73.63,0.00
1141.20,73.59,6.60
1141.80,73.58,6.10
1143.00,73.56,0.00
1144.20,73.51,0.00
1144.80,73.49,0.00
1146.00,73.47,0.00
1147.20,73.42,0.00
1147.80,73.40,0.00
1149.00,73.38,0.00
1150.20,73.35,0.00
1150.80,73.30,0.00
1152.00,73.27,18.50
1153.20,73.23,46.60
1153.80,73.22,46.10
1155.00,73.21,46.10
1156.20,73.15,72.60
1156.80,73.14,12.20
1158.00,73.11,0.00
1159.20,73.08,0.00
1159.80,73.03,0.00
1161.00,73.01,0.00
1162.20,72.96,0.00
1162.80,72.95,0.00
1164.00,72.92,0.00
1165.20,72.90,0.00
1165.80,72.86,0.00
1167.00,72.83,0.00
1168.20,72.78,0.00
1168.80,72.77,6.50
1170.00,72.74,7.00
1171.20,72.73,0.00
1171.80,72.67,0.00
1173.00,72.64,0.00
1174.20,72.61,0.00
1174.80,72.59,0.00
1176.00,72.56,0.00
1177.20,72.51,0.00
1177.80,72.50,0.00
1179.00,72.47,0.00
1180.20,72.42,76.70
1180.80,72.40,92.60
1182.00,72.38,51.30
1183.20,72.36,45.20
1183.80,72.32,91.40
1185.00,72.29,77.30
1186.20,72.25,0.00
1186.80,72.22,0.00
1188.00,72.19,0.00
1189.20,72.16,0.00
1189.80,72.14,0.00
1191.00,72.10,0.00
1192.20,72.07,0.00
1192.80,72.05,0.00
1194.00,72.03,0.00
1195.20,71.98,0.00
1195.80,71.96,0.00
1197.00,71.93,0.00
1198.20,71.87,0.00
1198.80,71.85,0.00
1200.00,71.83,0.00
1201.20,71.80,0.00
1201.80,71.78,32.70
1203.00,71.74,52.30
1204.20,71.70,9.80
1204.80,71.69,0.00
1206.00,71.66,0.00
1207.20,71.60,0.00
1207.80,71.59,0.00
1209.00,71.57,0.00
1210.20,71.52,0.00
1210.80,71.50,0.00
1212.00,71.47,0.00
1213.20,71.45,8.60
1213.80,71.40,44.10
1215.00,71.37,28.20
1216.20,71.33,0.00
1216.80,71.32,0.00
1218.00,71.29,0.00
1219.20,71.26,0.00
1219.80,71.21,0.00
1221.00,71.20,0.00
1222.20,71.18,0.00
1222.80,71.13,137.90
1224.00,71.10,123.90
1225.20,71.06,67.40
1225.80,71.05,47.50
1227.00,71.01,32.90
1228.20,70.96,18.40
1228.80,70.95,35.50
1230.00,70.93,44.00
1231.20,70.87,59.10
1231.80,70.87,27.70
1233.00,70.82,0.00
1234.20,70.81,0.00
1234.80,70.76,0.00
1236.00,70.74,0.00
1237.20,70.70,0.00
1237.80,70.68,0.00
1239.00,70.64,0.00
1240.20,70.62,0.00
1240.80,70.58,0.00
1242.00,70.56,0.00
1243.20,70.51,0.00
1243.80,70.49,0.00
1245.00,70.48,0.00
1246.20,70.42,0.00
1246.80,70.40,73.30
1248.00,70.38,105.60
1249.20,70.37,161.30
1249.80,70.32,161.40
1251.00,70.30,128.30
1252.20,70.25,75.00
1252.80,70.23,15.80
1254.00,70.22,0.00
1255.20,70.16,0.00
1255.80,70.14,0.00
1257.00,70.11,0.00
1258.20,70.06,0.00
1258.80,70.05,0.00
1260.00,70.03,0.00
1261.20,69.98,0.00
1261.80,69.96,132.90
1263.00,69.93,180.80
1264.20,69.88,187.30
1264.80,69.87,19.20
1266.00,69.83,0.00
1267.20,69.82,0.00
1267.80,69.77,0.00
1269.00,69.74,11.30
1270.20,69.71,23.50
1270.80,69.69,0.00
1272.00,69.65,0.00
1273.20,69.61,0.00
1273.80,69.60,31.30
1275.00,69.56,66.30
1276.20,69.51,128.90
1276.80,69.49,240.20
1278.00,69.47,289.30
1279.20,69.42,212.00
1279.80,69.40,127.30
1281.00,69.36,119.00
1282.20,69.33,157.00
1282.80,69.31,240.20
1284.00,69.29,250.90
1285.20,69.23,146.70
1285.80,69.21,41.10
1287.00,69.19,12.70
1288.20,69.13,0.00
1288.80,69.12,0.00
1290.00,69.09,22.80
1291.20,69.08,61.30
1291.80,69.02,83.30
1293.00,68.99,72.70
1294.20,68.98,21.50
1294.80,68.93,0.00
1296.00,68.90,0.00
1297.20,68.86,0.00
1297.80,68.84,0.00
1299.00,68.81,0.00
1300.20,68.75,30.50
1300.80,68.73,0.00
1302.00,68.72,0.00
1303.20,68.70,0.00
1303.80,68.63,0.00
1305.00,68.62,0.00
1306.20,68.59,0.00
1306.80,68.56,0.00
1308.00,68.53,0.00
1309.20,68.47,13.50
1309.80,68.46,13.10
1311.00,68.44,0.00
1312.20,68.38,0.00
1312.80,68.36,15.70
1314.00,68.33,119.70
1315.20,68.28,238.40
1315.80,68.27,345.40
1317.00,68.25,376.10
1318.20,68.19,437.10
1318.80,68.18,499.30
1320.00,68.14,497.80
1321.20,68.12,502.50
1321.80,68.07,488.10
1323.00,68.05,429.80
1324.20,68.00,337.80
1324.80,67.98,264.30
1326.00,67.95,226.10
1327.20,67.93,164.60
1327.80,67.89,97.40
1329.00,67.86,88.80
1330.20,67.81,132.90
1330.80,67.79,206.80
1332.00,67.76,200.00
1333.20,67.71,95.40
1333.80,67.70,78.60
1335.00,67.66,79.10
1336.20,67.63,110.30
1336.80,67.58,99.90
1338.00,67.56,82.80
1339.20,67.55,145.80
1339.80,67.49,184.60
1341.00,67.47,206.30
1342.20,67.46,207.40
1342.80,67.40,184.60
1344.00,67.37,122.00
1345.20,67.35,30.70
1345.80,67.32,0.00
1347.00,67.26,0.00
1348.20,67.26,0.00
1348.80,67.22,0.00
1350.00,67.18,0.00
1351.20,67.16,0.00
1351.80,67.12,0.00
1353.00,67.11,0.00
1354.20,67.06,8.60
1354.80,67.01,59.30
1356.00,66.99,110.90
1357.20,66.96,58.10
1357.80,66.95,0.00
1359.00,66.89,0.00
1360.20,66.85,0.00
1360.80,66.82,81.30
1362.00,66.80,127.70
1363.20,66.77,134.50
1363.80,66.72,118.90
1365.00,66.70,92.90
1366.20,66.66,61.70
1366.80,66.62,19.20
1368.00,66.60,0.00
1369.20,66.57,54.70
1369.80,66.52,173.20
1371.00,66.51,173.20
1372.20,66.47,67.60
1372.80,66.42,0.00
1374.00,66.41,0.00
1375.20,66.37,0.00
1375.80,66.35,0.00
1377.00,66.33,0.00
1378.20,66.28,0.00
1378.80,66.23,0.00
1380.00,66.20,0.00
1381.20,66.18,0.00
1381.80,66.12,0.00
1383.00,66.10,0.00
1384.20,66.06,0.00
1384.80,66.05,30.20
1386.00,66.01,54.70
1387.20,65.96,112.40
1387.80,65.94,171.20
1389.00,65.90,254.90
1390.20,65.86,350.50
1390.80,65.84,404.50
1392.00,65.79,374.00
1393.20,65.78,189.30
1393.80,65.72,100.60
1395.00,65.70,65.00
1396.20,65.65,30.50
1396.80,65.63,67.90
1398.00,65.60,144.30
1399.20,65.55,187.10
1399.80,65.53,232.10
1401.00,65.50,286.00
1402.20,65.47,414.20
1402.80,65.43,464.20
1404.00,65.38,534.90
1405.20,65.35,490.00
1405.80,65.33,471.10
1407.00,65.30,458.40
1408.20,65.27,353.70
1408.80,65.25,299.10
1410.00,65.18,203.10
1411.20,65.16,73.40
1411.80,65.14,40.90
1413.00,65.08,75.70
1414.20,65.06,107.60
1414.80,65.03,80.50
1416.00,64.97,39.50
1417.20,64.95,48.30
1417.80,64.92,85.60
1419.00,64.87,114.90
1420.20,64.85,126.00
1420.80,64.82,119.80
1422.00,64.78,112.80
1423.20,64.75,92.20
1423.80,64.71,91.70
1425.00,64.66,104.10
1426.20,64.64,104.00
1426.80,64.62,95.00
1428.00,64.57,65.40
1429.20,64.55,0.00
1429.80,64.53,0.00
1431.00,64.48,0.00
1432.20,64.46,0.00
1432.80,64.43,0.00
1434.00,64.36,0.00
1435.20,64.34,0.00
1435.80,64.31,0.00
1437.00,64.28,0.00
1438.20,64.24,0.00
1438.80,64.21,0.00
1440.00,64.16,0.00
1441.20,64.15,0.00
1441.80,64.11,0.00
1443.00,64.05,0.00
1444.20,64.04,0.00
1444.80,64.00,0.00
1446.00,63.95,0.00
1447.20,63.94,0.00
1447.80,63.89,0.00
1449.00,63.84,0.00
1450.20,63.83,33.00
1450.80,63.79,32.70
1452.00,63.75,0.00
1453.20,63.72,0.00
1453.80,63.68,0.00
1455.00,63.65,0.00
1456.20,63.61,0.00
1456.80,63.58,0.00
1458.00,63.53,0.00
1459.20,63.52,25.60
1459.80,63.48,34.90
1461.00,63.42,34.50
1462.20,63.41,34.10
1462.80,63.37,28.00
1464.00,63.31,28.00
1465.20,63.28,53.30
1465.80,63.26,72.80
1467.00,63.21,106.40
1468.20,63.19,29.40
1468.80,63.16,0.00
1470.00,63.13,0.00
1471.20,63.07,0.40
1471.80,63.04,19.20
1473.00,63.02,26.90
1474.20,62.96,36.20
1474.80,62.93,62.50
1476.00,62.91,74.50
1477.20,62.86,32.90
1477.80,62.82,11.40
1479.00,62.80,0.00
1480.20,62.75,0.00
1480.80,62.73,0.00
1482.00,62.68,0.00
1483.20,62.65,49.50
1483.80,62.62,103.20
1485.00,62.57,127.10
1486.20,62.55,104.50
1486.80,62.52,57.70
1488.00,62.48,16.70
1489.20,62.42,16.70
1489.80,62.40,43.90
1491.00,62.35,26.00
1492.20,62.33,0.00
1492.80,62.29,0.00
1494.00,62.26,19.50
1495.20,62.21,39.40
1495.80,62.18,14.70
1497.00,62.13,0.00
1498.20,62.11,34.20
1498.80,62.08,87.30
1500.00,62.01,165.00
1501.20,61.99,180.70
1501.80,61.96,195.40
1503.00,61.91,216.10
1504.20,61.89,170.70
1504.80,61.85,156.00
1506.00,61.80,156.30
1507.20,61.78,145.50
1507.80,61.75,138.60
1509.00,61.73,124.00
1510.20,61.67,97.90
1510.80,61.63,120.40
1512.00,61.60,156.30
1513.20,61.58,66.40
1513.80,61.54,14.70
1515.00,61.47,0.00
1516.20,61.46,0.00
1516.80,61.42,0.00
1518.00,61.37,30.20
1519.20,61.36,218.50
1519.80,61.31,250.20
1521.00,61.28,226.00
1522.20,61.23,191.00
1522.80,61.19,172.60
1524.00,61.14,197.90
1525.20,61.12,251.20
1525.80,61.09,310.50
1527.00,61.03,303.70
1528.20,61.02,169.30
1528.80,60.98,121.60
1530.00,60.93,71.20
1531.20,60.91,53.90
1531.80,60.87,54.10
1533.00,60.82,45.00
1534.20,60.79,25.50
1534.80,60.76,34.70
1536.00,60.69,72.50
1537.20,60.67,102.00
1537.80,60.64,131.50
1539.00,60.58,138.70
1540.20,60.57,102.70
1540.80,60.53,36.60
1542.00,60.47,0.00
1543.20,60.45,0.00
1543.80,60.41,0.00
1545.00,60.36,0.00
1546.20,60.34,57.90
1546.80,60.31,127.20
1548.00,60.24,135.00
1549.20,60.22,137.90
1549.80,60.19,145.40
1551.00,60.13,127.90
1552.20,60.12,30.00
1552.80,60.07,0.00
1554.00,60.05,0.00
1555.20,59.98,0.00
1555.80,59.96,0.00
1557.00,59.94,0.00
1558.20,59.87,0.00
1558.80,59.85,0.00
1560.00,59.78,0.00
1561.20,59.76,0.00
1561.80,59.73,0.00
1563.00,59.70,19.10
1564.20,59.65,96.30
1564.80,59.62,151.00
1566.00,59.56,121.50
1567.20,59.54,23.60
1567.80,59.51,0.00
1569.00,59.45,0.00
1570.20,59.42,0.00
1570.80,59.40,0.00
1572.00,59.33,0.00
1573.20,59.31,0.00
1573.80,59.28,0.00
1575.00,59.22,0.00
1576.20,59.20,0.00
1576.80,59.16,0.00
1578.00,59.10,0.00
1579.20,59.09,0.00
1579.80,59.05,0.00
1581.00,58.98,16.70
1582.20,58.96,16.70
1582.80,58.93,0.00
1584.00,58.87,0.00
1585.20,58.86,0.00
1585.80,58.82,0.00
1587.00,58.79,0.00
1588.20,58.73,0.00
1588.80,58.70,0.00
1590.00,58.68,0.00
1591.20,58.62,0.00
1591.80,58.57,0.00
1593.00,58.52,0.00
1594.20,58.51,80.70
1594.80,58.48,173.20
1596.00,58.44,222.70
1597.20,58.38,205.10
1597.80,58.35,154.50
1599.00,58.29,103.20
1600.20,58.27,51.90
1600.80,58.23,35.40
1602.00,58.18,43.90
1603.20,58.15,54.40
1603.80,58.12,35.30
1605.00,58.06,0.00
1606.20,58.04,0.00
1606.80,58.02,0.00
1608.00,57.95,31.60
1609.20,57.92,231.10
1609.80,57.88,248.20
1611.00,57.82,146.50
1612.20,57.79,36.40
1612.80,57.77,0.00
1614.00,57.73,0.00
1615.20,57.67,0.00
1615.80,57.64,0.00
1617.00,57.61,0.00
1618.20,57.55,0.00
1618.80,57.52,0.00
1620.00,57.47,0.00
1621.20,57.45,4.10
1621.80,57.41,12.80
1623.00,57.35,61.40
1624.20,57.33,178.50
1624.80,57.29,233.80
1626.00,57.23,343.80
1627.20,57.21,380.60
1627.80,57.17,333.00
1629.00,57.10,163.90
1630.20,57.09,115.40
1630.80,57.04,106.10
1632.00,56.99,87.60
1633.20,56.96,87.10
1633.80,56.93,87.10
1635.00,56.87,60.00
1636.20,56.85,4.10
1636.80,56.81,0.00
1638.00,56.78,0.00
1639.20,56.70,0.00
1639.80,56.68,0.40
1641.00,56.63,71.10
1642.20,56.60,175.50
1642.80,56.56,189.70
1644.00,56.51,189.30
1645.20,56.49,116.60
1645.80,56.45,82.20
1647.00,56.39,0.00
1648.20,56.37,0.00
1648.80,56.32,0.00
1650.00,56.26,0.00
1651.20,56.25,0.00
1651.80,56.20,0.00
1653.00,56.14,0.00
1654.20,56.11,0.00
1654.80,56.08,11.40
1656.00,56.04,53.20
1657.20,56.00,104.40
1657.80,55.97,149.70
1659.00,55.92,196.30
1660.20,55.90,209.50
1660.80,55.85,227.60
1662.00,55.78,228.00
1663.20,55.76,214.00
1663.80,55.73,171.00
1665.00,55.69,122.90
1666.20,55.64,85.60
1666.80,55.58,53.70
1668.00,55.56,45.70
1669.20,55.53,65.60
1669.80,55.50,67.30
1671.00,55.42,51.40
1672.20,55.40,72.60
1672.80,55.34,155.70
1674.00,55.32,238.60
1675.20,55.28,283.30
1675.80,55.24,266.50
1677.00,55.17,208.40
1678.20,55.14,138.00
1678.80,55.09,123.00
1680.00,55.07,224.30
1681.20,55.03,253.70
1681.80,54.97,273.80
1683.00,54.94,259.40
1684.20,54.91,259.90
1684.80,54.85,248.50
1686.00,54.83,219.60
1687.20,54.78,160.00
1687.80,54.75,82.70
1689.00,54.67,43.70
1690.20,54.65,48.50
1690.80,54.62,48.50
1692.00,54.56,64.00
1693.20,54.53,105.90
1693.80,54.46,162.50
1695.00,54.45,231.60
1696.20,54.42,237.30
1696.80,54.37,212.50
1698.00,54.31,157.70
1699.20,54.27,140.20
1699.80,54.21,69.70
1701.00,54.19,0.00
1702.20,54.15,0.00
1702.80,54.08,3.30
1704.00,54.06,0.00
1705.20,54.01,0.00
1705.80,53.99,0.00
1707.00,53.92,0.00
1708.20,53.89,0.00
1708.80,53.83,24.30
1710.00,53.81,88.00
1711.20,53.77,87.60
1711.80,53.71,60.00
1713.00,53.69,46.20
1714.20,53.65,59.20
1714.80,53.59,106.00
1716.00,53.57,161.70
1717.20,53.53,147.60
1717.80,53.51,83.20
1719.00,53.43,92.70
1720.20,53.39,141.30
1720.80,53.33,150.00
1722.00,53.31,94.20
1723.20,53.27,17.00
1723.80,53.20,0.00
1725.00,53.17,61.00
1726.20,53.14,141.50
1726.80,53.09,171.50
1728.00,53.07,201.70
1729.20,53.03,225.00
1729.80,52.96,277.60
1731.00,52.93,309.80
1732.20,52.89,338.70
1732.80,52.83,380.40
1734.00,52.81,467.60
1735.20,52.77,484.60
1735.80,52.70,450.00
1737.00,52.68,353.10
1738.20,52.64,302.30
1738.80,52.57,241.40
1740.00,52.55,175.10
1741.20,52.53,165.40
1741.80,52.45,181.70
1743.00,52.43,126.50
1744.20,52.39,43.70
1744.80,52.36,24.30
1746.00,52.28,76.70
1747.20,52.26,92.20
1747.80,52.20,118.70
1749.00,52.17,220.90
1750.20,52.13,247.70
1750.80,52.09,248.20
1752.00,52.02,138.30
1753.20,52.00,108.20
1753.80,51.95,96.70
1755.00,51.93,121.50
1756.20,51.88,172.90
1756.80,51.81,224.60
1758.00,51.78,242.90
1759.20,51.75,188.60
1759.80,51.67,95.40
1761.00,51.65,22.80
1762.20,51.61,0.00
1762.80,51.55,0.00
1764.00,51.53,0.00
1765.20,51.50,0.00
1765.80,51.43,0.00
1767.00,51.41,0.00
1768.20,51.36,27.90
1768.80,51.33,27.90
1770.00,51.26,0.00
1771.20,51.23,0.00
1771.80,51.17,0.00
1773.00,51.15,0.00
1774.20,51.11,0.00
1774.80,51.04,19.00
1776.00,51.01,155.50
1777.20,50.97,244.10
1777.80,50.90,269.50
1779.00,50.88,324.80
1780.20,50.85,412.80
1780.80,50.79,461.00
1782.00,50.76,455.40
1783.20,50.71,403.50
1783.80,50.65,360.70
1785.00,50.63,361.30
1786.20,50.58,382.90
1786.80,50.55,366.20
1788.00,50.48,334.40
1789.20,50.45,241.20
1789.80,50.38,94.50
1791.00,50.37,80.50
1792.20,50.33,148.30
1792.80,50.28,185.80
1794.00,50.24,194.30
1795.20,50.22,245.00
1795.80,50.15,323.30
1797.00,50.11,365.90
1798.20,50.08,353.10
1798.80,50.01,294.50
1800.00,49.98,211.70
1801.20,49.92,144.60
1801.80,49.89,105.70
1803.00,49.85,105.80
1804.20,49.80,120.50
1804.80,49.78,156.80
1806.00,49.73,163.50
1807.20,49.66,150.60
1807.80,49.64,39.40
1809.00,49.60,0.00
1810.20,49.57,0.00
1810.80,49.50,0.00
1812.00,49.46,0.00
1813.20,49.41,0.00
1813.80,49.38,0.00
1815.00,49.34,0.00
1816.20,49.26,0.00
1816.80,49.24,0.00
1818.00,49.21,0.00
1819.20,49.14,0.00
1819.80,49.11,0.00
1821.00,49.08,0.00
1822.20,49.00,0.00
1822.80,48.98,0.00
1824.00,48.95,0.00
1825.20,48.90,0.00
1825.80,48.86,0.00
1827.00,48.82,0.00
1828.20,48.76,0.00
1828.80,48.72,0.00
1830.00,48.65,0.00
1831.20,48.63,0.00
1831.80,48.61,0.00
1833.00,48.52,0.00
1834.20,48.50,0.00
1834.80,48.47,0.00
1836.00,48.40,3.30
1837.20,48.38,16.70
1837.80,48.34,25.60
1839.00,48.26,0.00
1840.20,48.24,0.00
1840.80,48.21,0.00
1842.00,48.14,0.00
1843.20,48.12,0.00
1843.80,48.07,0.00
1845.00,48.01,0.00
1846.20,47.98,0.00
1846.80,47.94,0.00
1848.00,47.87,0.00
1849.20,47.85,0.00
1849.80,47.81,0.00
1851.00,47.75,0.00
1852.20,47.73,0.00
1852.80,47.68,0.00
1854.00,47.61,19.10
1855.20,47.59,61.40
1855.80,47.55,52.90
1857.00,47.51,0.00
1858.20,47.46,0.00
1858.80,47.39,27.70
1860.00,47.37,214.50
1861.20,47.34,293.80
1861.80,47.27,415.70
1863.00,47.24,388.40
1864.20,47.20,336.40
1864.80,47.14,151.80
1866.00,47.11,56.20
1867.20,47.08,20.70
1867.80,47.02,31.10
1869.00,46.99,31.50
1870.20,46.96,40.80
1870.80,46.88,144.80
1872.00,46.86,276.10
1873.20,46.82,343.50
1873.80,46.76,358.50
1875.00,46.72,332.80
1876.20,46.68,290.00
1876.80,46.62,226.50
1878.00,46.60,194.30
1879.20,46.55,127.10
1879.80,46.50,61.40
1881.00,46.47,61.90
1882.20,46.43,130.30
1882.80,46.36,214.70
1884.00,46.34,311.30
1885.20,46.30,380.00
1885.80,46.26,417.60
1887.00,46.18,425.40
1888.20,46.16,433.10
1888.80,46.14,478.60
1890.00,46.09,504.00
1891.20,46.01,460.20
1891.80,45.99,323.00
1893.00,45.96,285.50
1894.20,45.91,228.50
1894.80,45.84,108.50
1896.00,45.81,76.20
1897.20,45.75,81.50
1897.80,45.73,136.10
1899.00,45.70,116.90
1900.20,45.62,18.30
1900.80,45.60,0.00
1902.00,45.57,0.00
1903.20,45.53,0.00
1903.80,45.47,0.00
1905.00,45.43,0.00
1906.20,45.36,0.00
1906.80,45.34,0.00
1908.00,45.30,0.00
1909.20,45.24,0.00
1909.80,45.22,0.00
1911.00,45.17,0.00
1912.20,45.11,0.00
1912.80,45.09,0.00
1914.00,45.05,0.00
1915.20,44.99,59.00
1915.80,44.96,58.80
1917.00,44.92,47.00
1918.20,44.89,101.30
1918.80,44.83,182.90
1920.00,44.79,298.60
1921.20,44.76,365.70
1921.80,44.71,330.70
1923.00,44.68,265.50
1924.20,44.61,245.30
1924.80,44.57,269.30
1926.00,44.52,269.30
1927.20,44.51,262.10
1927.80,44.47,254.90
1929.00,44.39,228.60
1930.20,44.38,216.80
1930.80,44.34,192.70
1932.00,44.27,157.00
1933.20,44.25,156.60
1933.80,44.22,202.40
1935.00,44.18,325.40
1936.20,44.14,380.40
1936.80,44.07,396.60
1938.00,44.04,363.00
1939.20,44.01,279.20
1939.80,43.94,153.70
1941.00,43.92,31.10
1942.20,43.87,0.00
1942.80,43.81,0.00
1944.00,43.78,0.00
1945.20,43.76,0.00
1945.80,43.69,0.00
1947.00,43.66,0.00
1948.20,43.62,0.00
1948.80,43.57,0.00
1950.00,43.54,0.00
1951.20,43.50,0.00
1951.80,43.47,0.00
1953.00,43.43,0.00
1954.20,43.39,0.00
1954.80,43.32,0.00
1956.00,43.29,0.00
1957.20,43.24,0.00
1957.80,43.21,0.00
1959.00,43.18,0.00
1960.20,43.15,0.00
1960.80,43.08,0.00
1962.00,43.04,0.00
1963.20,42.98,0.00
1963.80,42.97,0.00
1965.00,42.92,0.00
1966.20,42.90,0.00
1966.80,42.83,0.00
1968.00,42.80,0.00
1969.20,42.79,0.00
1969.80,42.71,0.00
1971.00,42.68,43.80
1972.20,42.62,184.00
1972.80,42.60,264.70
1974.00,42.57,280.60
1975.20,42.51,262.00
1975.80,42.48,239.70
1977.00,42.44,239.30
1978.20,42.39,247.00
1978.80,42.37,259.10
1980.00,42.33,308.50
1981.20,42.27,332.10
1981.80,42.25,297.40
1983.00,42.21,218.00
1984.20,42.18,111.40
1984.80,42.15,83.20
1986.00,42.09,31.20
1987.20,42.03,0.00
1987.80,42.01,0.00
1989.00,41.95,0.00
1990.20,41.92,0.00
1990.80,41.89,0.00
1992.00,41.86,0.00
1993.20,41.79,175.70
1993.80,41.75,343.90
1995.00,41.74,433.90
1996.20,41.67,444.00
1996.80,41.65,401.50
1998.00,41.60,367.00
1999.20,41.58,367.10
1999.80,41.53,389.90
2001.00,41.48,389.40
2002.20,41.45,303.50
2002.80,41.43,244.30
2004.00,41.36,110.00
2005.20,41.34,71.00
2005.80,41.30,104.30
2007.00,41.24,210.80
2008.20,41.21,345.10
2008.80,41.18,375.70
2010.00,41.12,322.30
2011.20,41.11,189.20
2011.80,41.07,101.50
2013.00,41.05,132.80
2014.20,40.97,210.50
2014.80,40.95,272.40
2016.00,40.90,292.90
2017.20,40.88,236.10
2017.80,40.84,168.40
2019.00,40.81,168.00
2020.20,40.75,218.60
2020.80,40.71,240.80
2022.00,40.70,270.20
2023.20,40.63,298.20
2023.80,40.61,319.10
2025.00,40.55,297.20
2026.20,40.53,265.70
2026.80,40.50,251.60
2028.00,40.43,208.40
2029.20,40.41,147.30
2029.80,40.39,94.90
2031.00,40.35,86.50
2032.20,40.29,78.10
2032.80,40.26,19.40
2034.00,40.21,2.40
2035.20,40.19,84.10
2035.80,40.15,178.90
2037.00,40.09,312.90
2038.20,40.08,356.90
2038.80,40.04,415.00
2040.00,39.98,359.70
2041.20,39.96,313.60
2041.80,39.92,208.60
2043.00,39.89,119.60
2044.20,39.84,95.90
2044.80,39.81,55.00
2046.00,39.76,0.00
2047.20,39.73,0.00
2047.80,39.69,0.00
2049.00,39.67,31.60
2050.20,39.64,190.40
2050.80,39.56,350.90
2052.00,39.55,450.40
2053.20,39.51,449.70
2053.80,39.45,400.80
2055.00,39.43,314.30
2056.20,39.39,192.90
2056.80,39.34,75.40
2058.00,39.31,13.40
2059.20,39.28,29.00
2059.80,39.22,89.30
2061.00,39.20,126.00
2062.20,39.17,106.80
2062.80,39.14,107.00
2064.00,39.08,93.30
2065.20,39.04,87.60
2065.80,39.00,145.80
2067.00,38.98,247.80
2068.20,38.94,366.70
2068.80,38.91,485.20
2070.00,38.86,526.80
2071.20,38.83,445.80
2071.80,38.78,313.10
2073.00,38.77,187.70
2074.20,38.74,165.70
2074.80,38.67,115.70
2076.00,38.65,66.40
2077.20,38.62,66.20
2077.80,38.59,75.10
2079.00,38.53,128.70
2080.20,38.49,192.20
2080.80,38.48,231.40
2082.00,38.41,297.30
2083.20,38.38,263.20
2083.80,38.35,193.50
2085.00,38.30,142.90
2086.20,38.26,120.80
