Repository: MaCFP/matl-db

# Aalto – Wood dataset submission (STA: TGA/DSC. Cone Calorimetry / Gasification)

## Overview
At Aalto University, thermogravimetric analysis (TGA) measurements were performed using a simultaneous thermal analyzer (STA). The instrument also provides DSC signals; however, DSC data are not presented here since they are **supplementary only** and were not collected using a separate dedicated DSC instrument. Therefore, DSC signals should **not** be used as primary calibration targets unless explicitly agreed.

In addition, cone calorimeter tests were performed under **air** (flaming combustion) and under **nitrogen** (reported here as **gasification**, i.e., inert atmosphere).

---

File: Wood/Calibration_Data/Aalto/Aalto_Wood_Cone_30kW_hor_perpendicular_Nitrogen_R2.csv
Time (s),Mass (g),HRR (kW/m2)
0.00,93.40,0.00
1.20,93.40,188.80
1.80,93.39,156.50
3.00,93.37,155.40
4.20,93.34,174.50
4.80,93.33,194.70
6.00,93.32,219.80
7.20,93.30,270.10
7.80,93.28,310.10
9.00,93.27,388.50
10.20,93.25,410.70
10.80,93.24,380.90
12.00,93.23,318.80
13.20,93.20,275.70
13.80,93.19,309.90
15.00,93.17,395.70
16.20,93.17,505.10
16.80,93.15,538.30
18.00,93.14,598.00
19.20,93.11,611.70
19.80,93.10,637.50
21.00,93.08,664.40
22.20,93.06,659.40
22.80,93.05,625.10
24.00,93.03,629.10
25.20,93.01,691.70
25.80,93.00,730.20
27.00,92.97,691.80
28.20,92.96,577.30
28.80,92.95,357.90
30.00,92.93,294.30
31.20,92.92,215.30
31.80,92.89,256.30
33.00,92.87,283.70
34.20,92.84,350.40
34.80,92.81,360.80
36.00,92.79,366.10
37.20,92.77,357.60
37.80,92.76,357.70
39.00,92.73,418.30
40.20,92.69,479.90
40.80,92.68,507.50
42.00,92.64,535.70
43.20,92.60,566.00
43.80,92.59,572.40
45.00,92.56,559.80
46.20,92.54,515.30
46.80,92.53,464.00
48.00,92.46,453.90
49.20,92.45,453.30
49.80,92.41,507.90
51.00,92.37,552.30
52.20,92.36,602.20
52.80,92.32,590.00
54.00,92.27,625.30
55.20,92.24,646.20
55.80,92.21,620.30
57.00,92.17,561.90
58.20,92.15,519.40
58.80,92.12,480.10
60.00,92.09,404.30
61.20,92.04,348.80
61.80,92.01,338.20
63.00,91.97,324.60
64.20,91.94,324.30
64.80,91.92,323.40
66.00,91.84,312.90
67.20,91.81,313.00
67.80,91.78,322.80
69.00,91.74,406.30
70.20,91.70,451.50
70.80,91.64,539.10
72.00,91.62,704.50
73.20,91.58,806.90
73.80,91.53,883.80
75.00,91.51,978.20
76.20,91.46,1040.00
76.80,91.38,1039.30
78.00,91.37,966.30
79.20,91.34,837.30
79.80,91.29,696.10
81.00,91.27,575.30
82.20,91.23,476.90
82.80,91.17,429.00
84.00,91.15,439.30
85.20,91.12,471.20
85.80,91.05,514.20
87.00,91.03,513.60
88.20,90.99,502.20
88.80,90.93,575.20
90.00,90.92,591.00
91.20,90.87,590.90
91.80,90.81,638.60
93.00,90.79,707.10
94.20,90.75,751.40
94.80,90.71,742.80
96.00,90.68,688.50
97.20,90.61,593.40
97.80,90.59,465.60
99.00,90.55,401.50
100.20,90.50,401.50
100.80,90.48,414.40
102.00,90.45,433.10
103.20,90.39,441.80
103.80,90.36,388.70
105.00,90.33,370.40
106.20,90.26,364.10
106.80,90.25,389.70
108.00,90.22,462.30
109.20,90.16,618.00
109.80,90.13,704.30
111.00,90.10,729.30
112.20,90.04,699.10
112.80,90.02,631.20
114.00,89.98,579.60
115.20,89.95,539.20
115.80,89.90,514.20
117.00,89.86,524.60
118.20,89.80,566.80
118.80,89.79,594.60
120.00,89.74,595.60
121.20,89.71,606.30
121.80,89.66,647.10
123.00,89.62,741.30
124.20,89.59,742.50
124.80,89.55,701.60
126.00,89.49,560.60
127.20,89.47,496.20
127.80,89.44,497.40
129.00,89.41,545.70
130.20,89.37,608.50
130.80,89.30,653.50
132.00,89.28,672.40
133.20,89.25,661.70
133.80,89.20,599.80
135.00,89.18,542.10
136.20,89.14,513.00
136.80,89.07,449.80
138.00,89.06,419.30
139.20,89.02,367.50
139.80,88.96,368.40
141.00,88.94,420.60
142.20,88.91,517.40
142.80,88.85,557.70
144.00,88.83,541.90
145.20,88.78,483.80
145.80,88.73,411.60
147.00,88.71,433.00
148.20,88.67,474.90
148.80,88.65,503.50
150.00,88.60,554.10
151.20,88.53,611.60
151.80,88.52,628.50
153.00,88.47,588.30
154.20,88.43,508.70
154.80,88.41,422.90
156.00,88.37,411.20
157.20,88.33,496.00
157.80,88.28,523.00
159.00,88.25,577.90
160.20,88.20,577.10
160.80,88.17,541.80
162.00,88.15,469.20
163.20,88.09,430.00
163.80,88.08,452.60
165.00,88.03,494.70
166.20,87.98,503.50
166.80,87.96,468.10
168.00,87.93,421.10
169.20,87.88,435.20
169.80,87.84,525.40
171.00,87.79,612.40
172.20,87.77,640.10
172.80,87.72,641.90
174.00,87.67,605.30
175.20,87.66,557.30
175.80,87.62,557.40
177.00,87.57,566.80
178.20,87.55,561.20
178.80,87.50,548.50
180.00,87.45,498.40
181.20,87.43,464.40
181.80,87.39,492.10
183.00,87.34,572.20
184.20,87.32,553.00
184.80,87.27,510.40
186.00,87.22,474.50
187.20,87.20,496.40
187.80,87.16,562.30
189.00,87.10,615.90
190.20,87.08,680.30
190.80,87.04,671.40
192.00,86.98,614.60
193.20,86.97,600.00
193.80,86.92,614.00
195.00,86.87,615.70
196.20,86.85,500.10
196.80,86.81,453.90
198.00,86.75,409.90
199.20,86.72,441.50
199.80,86.69,441.50
201.00,86.64,442.20
202.20,86.62,478.30
202.80,86.59,586.30
204.00,86.52,705.00
205.20,86.49,775.20
205.80,86.46,788.90
207.00,86.40,798.60
208.20,86.39,800.60
208.80,86.34,753.00
210.00,86.29,678.50
211.20,86.27,658.40
211.80,86.23,692.30
213.00,86.18,770.70
214.20,86.16,842.20
214.80,86.12,830.60
216.00,86.06,753.30
217.20,86.04,668.90
217.80,86.00,647.80
219.00,85.94,648.30
220.20,85.92,621.20
220.80,85.88,602.60
222.00,85.82,603.10
223.20,85.80,621.20
223.80,85.76,670.90
225.00,85.70,745.30
226.20,85.68,758.50
226.80,85.64,687.60
228.00,85.59,591.50
229.20,85.57,481.30
229.80,85.52,464.60
231.00,85.46,434.90
232.20,85.44,396.10
232.80,85.40,391.10
234.00,85.34,392.00
235.20,85.33,391.40
235.80,85.29,390.80
237.00,85.22,445.10
238.20,85.20,545.30
238.80,85.17,645.90
240.00,85.10,696.60
241.20,85.08,714.30
241.80,85.04,694.80
243.00,84.97,616.10
244.20,84.95,489.20
244.80,84.91,301.40
246.00,84.85,262.30
247.20,84.83,262.90
247.80,84.81,382.30
249.00,84.77,413.20
250.20,84.72,413.50
250.80,84.66,378.50
252.00,84.65,377.90
253.20,84.61,397.10
253.80,84.54,383.20
255.00,84.53,348.10
256.20,84.48,390.50
256.80,84.44,454.60
258.00,84.40,548.80
259.20,84.34,665.40
259.80,84.31,746.60
261.00,84.27,757.30
262.20,84.22,692.40
262.80,84.19,579.70
264.00,84.15,475.80
265.20,84.12,446.90
265.80,84.07,446.90
267.00,84.01,458.10
268.20,83.99,479.40
268.80,83.95,502.00
270.00,83.88,633.80
271.20,83.86,707.60
271.80,83.82,722.90
273.00,83.75,695.60
274.20,83.72,654.60
274.80,83.69,622.70
276.00,83.63,575.00
277.20,83.60,541.40
277.80,83.58,537.10
279.00,83.51,559.70
280.20,83.48,712.10
280.80,83.45,763.10
282.00,83.39,805.00
283.20,83.36,736.20
283.80,83.33,603.10
285.00,83.26,472.90
286.20,83.24,447.90
286.80,83.20,397.70
288.00,83.13,324.20
289.20,83.11,317.10
289.80,83.06,421.10
291.00,83.01,489.70
292.20,82.99,541.40
292.80,82.94,607.70
294.00,82.88,684.30
295.20,82.86,705.30
295.80,82.82,665.40
297.00,82.79,628.10
298.20,82.74,603.30
298.80,82.68,588.30
300.00,82.67,581.00
301.20,82.62,573.30
301.80,82.56,516.50
303.00,82.53,444.60
304.20,82.50,427.90
304.80,82.43,386.30
306.00,82.41,365.90
307.20,82.38,407.50
307.80,82.32,441.20
309.00,82.29,600.00
310.20,82.25,613.60
310.80,82.19,557.60
312.00,82.17,466.90
313.20,82.13,346.40
313.80,82.07,306.40
315.00,82.05,393.70
316.20,82.00,508.50
316.80,81.95,585.70
318.00,81.93,654.40
319.20,81.89,672.90
319.80,81.83,603.20
321.00,81.81,557.00
322.20,81.79,443.20
322.80,81.76,338.60
324.00,81.70,349.30
325.20,81.65,453.70
325.80,81.59,488.20
327.00,81.58,471.50
328.20,81.53,422.40
328.80,81.50,409.50
330.00,81.45,477.00
331.20,81.38,551.30
331.80,81.37,549.90
333.00,81.33,535.20
334.20,81.27,554.60
334.80,81.25,540.40
336.00,81.21,481.50
337.20,81.16,433.60
337.80,81.13,442.90
339.00,81.08,485.90
340.20,81.03,542.30
340.80,81.01,549.40
342.00,80.97,596.40
343.20,80.92,601.40
343.80,80.89,558.00
345.00,80.85,529.70
346.20,80.83,532.30
346.80,80.80,594.80
348.00,80.71,682.50
349.20,80.69,727.70
349.80,80.65,734.30
351.00,80.58,761.70
352.20,80.56,760.70
352.80,80.52,735.10
354.00,80.46,712.80
355.20,80.43,574.40
355.80,80.41,523.70
357.00,80.35,493.50
358.20,80.32,513.10
358.80,80.29,488.20
360.00,80.23,400.20
361.20,80.20,400.20
361.80,80.17,428.80
363.00,80.11,494.60
364.20,80.09,592.50
364.80,80.05,642.30
366.00,80.02,660.00
367.20,79.95,660.50
367.80,79.92,652.00
369.00,79.86,628.90
370.20,79.84,587.90
370.80,79.80,561.60
372.00,79.73,562.20
373.20,79.72,582.50
373.80,79.68,578.70
375.00,79.62,557.30
376.20,79.59,470.90
376.80,79.55,440.80
378.00,79.52,418.40
379.20,79.46,493.40
379.80,79.43,516.80
381.00,79.39,611.60
382.20,79.37,669.80
382.80,79.32,670.20
384.00,79.26,648.50
385.20,79.25,625.60
385.80,79.19,611.80
387.00,79.14,605.50
388.20,79.12,543.50
388.80,79.08,514.80
390.00,79.01,483.30
391.20,79.00,521.40
391.80,78.98,537.30
393.00,78.95,583.20
394.20,78.88,610.30
394.80,78.84,598.50
396.00,78.79,572.80
397.20,78.77,600.40
397.80,78.73,644.60
399.00,78.68,658.50
400.20,78.65,650.50
400.80,78.61,602.20
402.00,78.55,558.00
403.20,78.53,528.40
403.80,78.49,490.30
405.00,78.43,445.50
406.20,78.41,462.00
406.80,78.37,478.40
408.00,78.31,534.40
409.20,78.29,654.90
409.80,78.26,675.70
411.00,78.19,668.80
412.20,78.17,573.10
412.80,78.14,557.30
414.00,78.11,557.00
415.20,78.06,540.60
415.80,78.02,530.90
417.00,77.96,523.60
418.20,77.94,485.20
418.80,77.91,438.60
420.00,77.84,453.90
421.20,77.82,510.80
421.80,77.79,588.60
423.00,77.71,675.00
424.20,77.69,700.60
424.80,77.66,672.30
426.00,77.60,635.20
427.20,77.59,630.90
427.80,77.55,665.40
429.00,77.50,761.80
430.20,77.47,818.60
430.80,77.43,804.60
432.00,77.38,780.70
433.20,77.37,754.10
433.80,77.33,719.50
435.00,77.26,607.50
436.20,77.24,474.30
436.80,77.20,449.20
438.00,77.15,468.80
439.20,77.13,508.30
439.80,77.10,519.70
441.00,77.04,487.20
442.20,77.01,409.50
442.80,76.99,347.70
444.00,76.95,328.10
445.20,76.89,352.60
445.80,76.86,374.80
447.00,76.80,407.30
448.20,76.78,423.50
448.80,76.75,423.90
450.00,76.68,437.70
451.20,76.66,497.00
451.80,76.61,553.10
453.00,76.57,575.00
454.20,76.55,542.30
454.80,76.50,482.50
456.00,76.46,448.20
457.20,76.44,492.10
457.80,76.40,543.80
459.00,76.36,492.30
460.20,76.33,414.20
460.80,76.29,379.90
462.00,76.22,366.30
463.20,76.20,393.70
463.80,76.17,421.80
465.00,76.13,519.70
466.20,76.09,681.70
466.80,76.06,726.20
468.00,76.01,809.40
469.20,75.98,800.00
469.80,75.95,766.60
471.00,75.89,647.70
472.20,75.87,602.90
472.80,75.83,612.20
474.00,75.78,671.80
475.20,75.76,708.00
475.80,75.71,676.20
477.00,75.64,621.30
478.20,75.62,615.60
478.80,75.58,646.90
480.00,75.53,637.30
481.20,75.51,617.60
481.80,75.46,533.60
483.00,75.42,300.20
484.20,75.40,231.10
484.80,75.37,162.80
486.00,75.30,247.00
487.20,75.29,338.50
487.80,75.24,397.20
489.00,75.21,364.50
490.20,75.18,262.20
490.80,75.10,176.40
492.00,75.09,135.50
493.20,75.05,147.60
493.80,74.99,224.30
495.00,74.97,330.90
496.20,74.93,389.40
496.80,74.87,369.00
498.00,74.85,248.40
499.20,74.82,207.50
499.80,74.77,167.20
501.00,74.74,113.20
502.20,74.70,79.40
502.80,74.64,7.40
504.00,74.63,7.80
505.20,74.60,29.20
505.80,74.53,66.00
507.00,74.50,170.70
508.20,74.47,277.70
508.80,74.41,331.00
510.00,74.39,334.00
511.20,74.35,378.90
511.80,74.29,418.70
513.00,74.27,376.50
514.20,74.24,281.50
514.80,74.19,216.50
516.00,74.17,235.40
517.20,74.13,305.00
517.80,74.07,390.40
519.00,74.05,536.20
520.20,74.00,563.70
520.80,73.95,563.20
522.00,73.93,544.70
523.20,73.88,526.40
523.80,73.83,499.30
525.00,73.81,498.90
526.20,73.78,488.20
526.80,73.74,466.70
528.00,73.68,442.20
529.20,73.65,401.30
529.80,73.60,347.70
531.00,73.58,330.00
532.20,73.53,357.80
532.80,73.47,421.00
534.00,73.45,472.50
535.20,73.42,467.80
535.80,73.35,463.90
537.00,73.33,477.00
538.20,73.29,481.10
538.80,73.26,421.90
540.00,73.22,402.80
541.20,73.19,352.30
541.80,73.14,287.80
543.00,73.12,268.30
544.20,73.07,204.40
544.80,73.04,151.50
546.00,73.02,127.20
547.20,72.96,170.30
547.80,72.90,279.50
549.00,72.86,387.60
550.20,72.82,408.00
550.80,72.80,378.10
552.00,72.76,364.60
553.20,72.71,381.40
553.80,72.68,365.40
555.00,72.64,306.50
556.20,72.58,247.50
556.80,72.56,265.00
558.00,72.52,310.20
559.20,72.46,335.90
559.80,72.45,335.60
561.00,72.41,301.60
562.20,72.35,253.30
562.80,72.33,224.10
564.00,72.30,224.10
565.20,72.24,257.40
565.80,72.22,344.80
567.00,72.18,444.70
568.20,72.14,495.00
568.80,72.13,461.10
570.00,72.04,317.30
571.20,72.01,56.00
571.80,71.98,3.70
573.00,71.96,0.00
574.20,71.88,0.00
574.80,71.86,0.00
576.00,71.80,2.50
577.20,71.78,8.60
577.80,71.75,33.20
579.00,71.70,118.70
580.20,71.67,227.40
580.80,71.63,276.30
582.00,71.58,291.60
583.20,71.55,253.20
583.80,71.53,214.70
585.00,71.47,263.50
586.20,71.45,309.90
586.80,71.41,325.60
588.00,71.38,331.00
589.20,71.32,384.20
589.80,71.29,430.00
591.00,71.23,546.10
592.20,71.21,687.40
592.80,71.17,698.20
594.00,71.12,644.20
595.20,71.09,551.70
595.80,71.06,533.60
597.00,71.00,471.60
598.20,70.98,446.00
598.80,70.94,422.60
600.00,70.89,391.50
601.20,70.87,334.40
601.80,70.83,314.90
603.00,70.78,381.10
604.20,70.76,484.20
604.80,70.72,555.30
606.00,70.66,538.20
607.20,70.64,530.80
607.80,70.62,524.80
609.00,70.58,529.80
610.20,70.54,508.80
610.80,70.47,472.70
612.00,70.44,387.90
613.20,70.42,336.10
613.80,70.37,227.10
615.00,70.35,140.70
616.20,70.31,93.70
616.80,70.26,83.60
618.00,70.24,149.10
619.20,70.20,216.20
619.80,70.14,269.90
621.00,70.13,307.40
622.20,70.10,331.00
622.80,70.06,368.30
624.00,70.00,396.80
625.20,69.97,420.20
625.80,69.92,449.60
627.00,69.90,357.20
628.20,69.87,281.30
628.80,69.82,107.30
630.00,69.80,0.00
631.20,69.76,0.00
631.80,69.70,0.00
633.00,69.68,111.00
634.20,69.64,242.40
634.80,69.59,308.80
636.00,69.56,344.60
637.20,69.53,381.70
637.80,69.48,422.10
639.00,69.46,471.40
640.20,69.43,519.80
640.80,69.37,553.30
642.00,69.35,607.40
643.20,69.32,626.60
643.80,69.26,636.30
645.00,69.24,588.10
646.20,69.19,573.10
646.80,69.15,555.20
648.00,69.13,560.30
649.20,69.09,601.30
649.80,69.04,702.90
651.00,69.02,627.00
652.20,68.99,485.30
652.80,68.93,375.00
654.00,68.92,330.90
655.20,68.88,354.20
655.80,68.81,387.60
657.00,68.80,370.20
658.20,68.78,317.60
658.80,68.72,263.30
660.00,68.69,332.30
661.20,68.66,368.00
661.80,68.61,375.00
663.00,68.58,290.30
664.20,68.55,277.70
664.80,68.51,315.30
666.00,68.49,315.90
667.20,68.44,277.00
667.80,68.40,183.70
669.00,68.39,205.70
670.20,68.34,225.50
670.80,68.31,230.40
672.00,68.26,275.00
673.20,68.23,312.30
673.80,68.18,297.60
675.00,68.15,258.20
676.20,68.13,237.80
676.80,68.07,243.80
678.00,68.05,253.50
679.20,68.01,245.60
679.80,67.97,275.70
681.00,67.95,322.00
682.20,67.90,417.90
682.80,67.86,434.80
684.00,67.84,402.30
685.20,67.81,320.10
685.80,67.76,211.30
687.00,67.75,166.20
688.20,67.71,159.40
688.80,67.67,158.80
690.00,67.63,146.30
691.20,67.60,162.50
691.80,67.55,191.40
693.00,67.52,177.70
694.20,67.47,68.40
694.80,67.46,0.00
696.00,67.42,0.00
697.20,67.36,0.00
697.80,67.36,109.20
699.00,67.32,140.40
700.20,67.27,157.10
700.80,67.25,188.90
702.00,67.21,202.40
703.20,67.16,250.80
703.80,67.15,366.20
705.00,67.12,375.50
706.20,67.05,352.60
706.80,67.04,368.70
708.00,67.01,407.80
709.20,66.96,438.40
709.80,66.94,438.40
711.00,66.90,446.80
712.20,66.85,454.20
712.80,66.84,467.10
714.00,66.80,507.90
715.20,66.75,497.60
715.80,66.73,476.10
717.00,66.70,397.20
718.20,66.65,286.70
718.80,66.62,286.90
720.00,66.59,403.50
721.20,66.56,622.10
721.80,66.52,650.90
723.00,66.47,651.50
724.20,66.45,625.70
724.80,66.41,564.50
726.00,66.36,507.90
727.20,66.34,494.50
727.80,66.32,483.60
729.00,66.27,416.50
730.20,66.24,284.80
730.80,66.20,152.10
732.00,66.16,23.40
733.20,66.14,0.00
733.80,66.11,0.00
735.00,66.07,60.90
736.20,66.05,118.60
736.80,66.01,229.60
738.00,65.95,369.60
739.20,65.93,392.50
739.80,65.90,478.80
741.00,65.87,560.20
742.20,65.85,593.40
742.80,65.78,533.20
744.00,65.76,403.80
745.20,65.73,302.90
745.80,65.67,242.50
747.00,65.65,183.40
748.20,65.62,208.50
748.80,65.57,304.80
750.00,65.56,350.80
751.20,65.53,332.00
751.80,65.47,276.40
753.00,65.46,166.40
754.20,65.43,124.50
754.80,65.36,53.10
756.00,65.34,33.20
757.20,65.32,63.10
757.80,65.28,175.50
759.00,65.26,423.80
760.20,65.22,533.70
760.80,65.17,533.70
762.00,65.14,478.00
763.20,65.12,459.40
763.80,65.06,512.40
765.00,65.04,588.40
766.20,65.00,600.30
766.80,64.96,551.80
768.00,64.93,534.80
769.20,64.91,518.30
769.80,64.86,512.40
771.00,64.84,511.80
772.20,64.81,512.20
772.80,64.79,556.80
774.00,64.73,548.80
775.20,64.70,487.60
775.80,64.66,414.70
777.00,64.64,415.40
778.20,64.61,415.30
778.80,64.56,386.30
780.00,64.54,367.20
781.20,64.50,339.30
781.80,64.45,304.20
783.00,64.44,249.90
784.20,64.41,142.70
784.80,64.38,69.70
786.00,64.35,69.70
787.20,64.30,110.50
787.80,64.27,268.30
789.00,64.24,324.00
790.20,64.18,384.90
790.80,64.18,433.00
792.00,64.15,444.50
793.20,64.10,459.80
793.80,64.08,495.00
795.00,64.04,583.80
796.20,63.99,687.50
796.80,63.98,706.30
798.00,63.94,662.40
799.20,63.91,580.20
799.80,63.86,488.20
801.00,63.83,352.30
802.20,63.78,210.00
802.80,63.78,121.50
804.00,63.74,113.50
805.20,63.67,122.00
805.80,63.66,122.10
807.00,63.64,170.00
808.20,63.59,264.10
808.80,63.56,281.70
810.00,63.53,281.40
811.20,63.49,242.90
811.80,63.47,234.70
813.00,63.44,218.40
814.20,63.40,212.70
814.80,63.38,203.40
816.00,63.34,260.50
817.20,63.32,409.70
817.80,63.27,552.80
819.00,63.23,637.00
820.20,63.20,631.60
820.80,63.18,578.90
822.00,63.13,547.40
823.20,63.11,493.30
823.80,63.07,470.60
825.00,63.04,434.80
826.20,63.00,353.60
826.80,62.97,304.70
828.00,62.92,211.00
829.20,62.90,151.50
829.80,62.88,98.60
831.00,62.82,80.50
832.20,62.80,131.30
832.80,62.76,174.10
834.00,62.72,144.60
835.20,62.70,87.20
835.80,62.69,51.20
837.00,62.63,51.60
838.20,62.61,120.30
838.80,62.59,235.70
840.00,62.55,317.60
841.20,62.50,312.20
841.80,62.48,265.60
843.00,62.43,226.30
844.20,62.41,218.00
844.80,62.38,177.90
846.00,62.33,186.30
847.20,62.31,215.10
847.80,62.28,262.90
849.00,62.24,311.80
850.20,62.22,368.60
850.80,62.19,379.00
852.00,62.13,396.90
853.20,62.12,477.10
853.80,62.09,510.10
855.00,62.07,453.50
856.20,62.04,371.80
856.80,61.98,353.20
858.00,61.96,453.90
859.20,61.93,489.70
859.80,61.87,511.10
861.00,61.85,487.40
862.20,61.82,505.20
862.80,61.78,567.60
864.00,61.77,578.80
865.20,61.74,502.90
865.80,61.70,464.50
867.00,61.68,393.10
868.20,61.64,404.90
868.80,61.59,386.10
870.00,61.58,334.40
871.20,61.55,333.80
871.80,61.50,342.80
873.00,61.48,305.00
874.20,61.45,298.90
874.80,61.40,331.70
876.00,61.37,342.60
877.20,61.34,330.90
877.80,61.30,295.10
879.00,61.28,300.90
880.20,61.25,348.50
880.80,61.23,375.50
882.00,61.16,345.50
883.20,61.15,290.20
883.80,61.10,324.60
885.00,61.08,338.90
886.20,61.05,329.10
886.80,61.02,328.70
888.00,61.00,385.90
889.20,60.96,439.50
889.80,60.93,448.10
891.00,60.91,425.40
892.20,60.84,424.30
892.80,60.82,440.20
894.00,60.80,450.60
895.20,60.75,450.60
895.80,60.74,456.80
897.00,60.70,467.90
898.20,60.65,497.00
898.80,60.63,485.90
900.00,60.60,484.80
901.20,60.56,484.80
901.80,60.53,413.40
903.00,60.51,396.70
904.20,60.46,391.20
904.80,60.44,405.60
906.00,60.41,311.40
907.20,60.37,188.10
907.80,60.35,162.00
909.00,60.33,176.30
910.20,60.26,206.50
910.80,60.25,336.40
912.00,60.23,389.40
913.20,60.17,479.40
913.80,60.16,491.40
915.00,60.13,471.40
916.20,60.08,448.80
916.80,60.06,382.90
918.00,60.03,357.20
919.20,59.99,305.40
919.80,59.97,280.70
921.00,59.95,289.70
922.20,59.89,296.60
922.80,59.87,283.90
924.00,59.84,304.50
925.20,59.79,343.40
925.80,59.78,330.20
927.00,59.75,281.30
928.20,59.70,281.60
928.80,59.68,383.80
930.00,59.65,400.20
931.20,59.63,369.90
931.80,59.58,263.00
933.00,59.55,243.70
934.20,59.52,244.60
934.80,59.50,261.10
936.00,59.46,261.40
937.20,59.41,282.80
937.80,59.39,272.20
939.00,59.36,262.90
940.20,59.31,353.00
940.80,59.30,511.10
942.00,59.27,634.70
943.20,59.21,666.80
943.80,59.20,565.10
945.00,59.17,393.10
946.20,59.13,302.70
946.80,59.10,348.60
948.00,59.07,362.50
949.20,59.03,318.90
949.80,59.01,216.20
951.00,58.99,187.40
952.20,58.94,166.90
952.80,58.92,166.50
954.00,58.90,156.80
955.20,58.86,169.60
955.80,58.83,278.40
957.00,58.81,299.90
958.20,58.76,348.70
958.80,58.74,405.60
960.00,58.71,471.00
961.20,58.66,535.30
961.80,58.64,607.20
963.00,58.62,638.70
964.20,58.57,599.00
964.80,58.55,535.50
966.00,58.52,509.10
967.20,58.46,522.00
967.80,58.45,488.40
969.00,58.43,458.30
970.20,58.37,434.70
970.80,58.36,456.90
972.00,58.34,464.60
973.20,58.28,476.10
973.80,58.27,500.50
975.00,58.23,526.50
976.20,58.18,512.00
976.80,58.16,398.20
978.00,58.16,242.30
979.20,58.09,185.90
979.80,58.08,196.50
981.00,58.05,186.50
982.20,58.00,149.50
982.80,57.99,163.80
984.00,57.95,221.70
985.20,57.90,370.70
985.80,57.88,487.60
987.00,57.85,513.80
988.20,57.81,605.10
988.80,57.79,693.00
990.00,57.77,687.50
991.20,57.74,642.20
991.80,57.68,470.10
993.00,57.67,356.30
994.20,57.63,312.50
994.80,57.60,349.70
996.00,57.58,397.00
997.20,57.52,388.30
997.80,57.50,362.20
999.00,57.49,386.60
1000.20,57.43,409.70
1000.80,57.42,427.70
1002.00,57.39,439.10
1003.20,57.35,456.30
1003.80,57.33,522.20
1005.00,57.30,529.10
1006.20,57.24,484.50
1006.80,57.23,297.30
1008.00,57.21,230.80
1009.20,57.18,142.80
1009.80,57.13,142.90
1011.00,57.10,159.80
1012.20,57.08,230.30
1012.80,57.03,293.90
1014.00,57.01,375.00
1015.20,56.96,413.20
1015.80,56.95,357.30
1017.00,56.93,233.80
1018.20,56.87,204.00
1018.80,56.86,243.40
1020.00,56.84,243.70
1021.20,56.77,133.20
1021.80,56.76,0.00
1023.00,56.73,0.00
1024.20,56.71,0.00
1024.80,56.68,0.00
1026.00,56.63,0.00
1027.20,56.61,27.00
1027.80,56.59,41.60
1029.00,56.56,113.70
1030.20,56.51,179.80
1030.80,56.48,279.30
1032.00,56.43,357.20
1033.20,56.42,377.00
1033.80,56.39,336.00
1035.00,56.34,249.20
1036.20,56.33,204.40
1036.80,56.29,265.00
1038.00,56.25,375.10
1039.20,56.24,412.30
1039.80,56.20,381.20
1041.00,56.15,346.90
1042.20,56.14,328.40
1042.80,56.12,335.90
1044.00,56.06,346.10
1045.20,56.04,282.00
1045.80,56.01,222.60
1047.00,55.97,73.80
1048.20,55.96,0.00
1048.80,55.93,0.00
1050.00,55.89,0.00
1051.20,55.86,18.50
1051.80,55.82,93.60
1053.00,55.79,147.60
1054.20,55.78,184.90
1054.80,55.75,210.90
1056.00,55.68,272.40
1057.20,55.67,319.60
1057.80,55.65,267.50
1059.00,55.61,170.00
1060.20,55.59,136.30
1060.80,55.55,178.00
1062.00,55.50,268.20
1063.20,55.49,286.00
1063.80,55.46,272.10
1065.00,55.41,237.70
1066.20,55.39,249.50
1066.80,55.37,315.80
1068.00,55.31,395.30
1069.20,55.30,422.50
1069.80,55.26,398.50
1071.00,55.22,417.00
1072.20,55.21,452.50
1072.80,55.19,468.40
1074.00,55.14,445.20
1075.20,55.11,387.70
1075.80,55.08,383.10
1077.00,55.03,428.10
1078.20,55.02,518.90
1078.80,54.99,501.30
1080.00,54.93,403.70
1081.20,54.91,336.40
1081.80,54.89,360.80
1083.00,54.84,459.10
1084.20,54.83,478.90
1084.80,54.81,527.70
1086.00,54.74,628.50
1087.20,54.73,717.20
1087.80,54.70,701.10
1089.00,54.65,592.50
1090.20,54.64,438.20
1090.80,54.61,272.10
1092.00,54.56,157.40
1093.20,54.54,196.20
1093.80,54.52,248.40
1095.00,54.47,312.00
1096.20,54.46,246.30
1096.80,54.42,225.40
1098.00,54.37,226.20
1099.20,54.36,304.80
1099.80,54.33,333.40
1101.00,54.28,374.40
1102.20,54.26,424.60
1102.80,54.23,397.40
1104.00,54.18,361.30
1105.20,54.16,392.60
1105.80,54.14,456.80
1107.00,54.08,483.40
1108.20,54.07,492.20
1108.80,54.03,527.30
1110.00,53.99,602.10
1111.20,53.98,629.50
1111.80,53.94,513.80
1113.00,53.92,480.00
1114.20,53.86,479.60
1114.80,53.84,554.80
1116.00,53.83,580.20
1117.20,53.80,603.30
1117.80,53.73,573.90
1119.00,53.71,538.10
1120.20,53.70,476.10
1120.80,53.65,522.10
1122.00,53.62,629.90
1123.20,53.57,747.80
1123.80,53.55,794.90
1125.00,53.53,755.50
1126.20,53.48,707.30
1126.80,53.46,659.30
1128.00,53.42,551.80
1129.20,53.41,439.90
1129.80,53.35,399.40
1131.00,53.33,421.90
1132.20,53.28,472.60
1132.80,53.26,442.70
1134.00,53.23,399.90
1135.20,53.18,330.40
1135.80,53.16,256.20
1137.00,53.13,155.50
1138.20,53.09,45.00
1138.80,53.08,11.90
1140.00,53.05,48.40
1141.20,52.99,92.10
1141.80,52.97,91.80
1143.00,52.95,53.70
1144.20,52.89,0.00
1144.80,52.88,0.00
1146.00,52.85,0.00
1147.20,52.80,0.00
1147.80,52.77,0.00
1149.00,52.75,0.00
1150.20,52.70,127.50
1150.80,52.69,220.70
1152.00,52.66,413.70
1153.20,52.62,658.30
1153.80,52.61,708.20
1155.00,52.53,751.80
1156.20,52.51,667.00
1156.80,52.49,569.00
1158.00,52.43,514.70
1159.20,52.42,528.00
1159.80,52.39,606.20
1161.00,52.34,692.20
1162.20,52.32,716.40
1162.80,52.29,725.10
1164.00,52.24,757.30
1165.20,52.22,758.20
1165.80,52.19,727.20
1167.00,52.13,610.80
1168.20,52.12,417.40
1168.80,52.09,358.70
1170.00,52.04,257.00
1171.20,52.03,200.30
1171.80,51.98,222.20
1173.00,51.93,269.00
1174.20,51.92,269.10
1174.80,51.89,296.90
1176.00,51.83,347.60
1177.20,51.81,402.50
1177.80,51.78,433.40
1179.00,51.73,503.40
1180.20,51.71,596.10
1180.80,51.69,622.70
1182.00,51.63,563.80
1183.20,51.61,524.90
1183.80,51.57,407.60
1185.00,51.55,256.30
1186.20,51.51,224.50
1186.80,51.46,219.80
1188.00,51.44,300.60
1189.20,51.42,354.90
1189.80,51.34,489.00
1191.00,51.33,594.70
1192.20,51.30,576.10
1192.80,51.25,510.10
1194.00,51.24,483.20
1195.20,51.22,477.50
1195.80,51.15,490.00
1197.00,51.14,502.10
1198.20,51.10,530.30
1198.80,51.05,549.00
1200.00,51.02,566.70
1201.20,51.00,567.00
1201.80,50.94,538.50
1203.00,50.93,497.20
1204.20,50.89,470.50
1204.80,50.83,470.70
1206.00,50.83,470.90
1207.20,50.79,457.40
1207.80,50.73,359.80
1209.00,50.72,350.10
1210.20,50.69,393.00
1210.80,50.63,435.40
1212.00,50.61,417.10
1213.20,50.58,418.50
1213.80,50.55,432.90
1215.00,50.49,395.60
1216.20,50.47,358.90
1216.80,50.45,346.50
1218.00,50.40,345.30
1219.20,50.34,355.30
1219.80,50.32,440.60
1221.00,50.30,445.10
1222.20,50.25,445.90
1222.80,50.23,439.70
1224.00,50.21,415.20
1225.20,50.17,369.10
1225.80,50.11,295.70
1227.00,50.08,280.80
1228.20,50.03,304.60
1228.80,50.01,366.00
1230.00,49.97,439.20
1231.20,49.92,459.40
1231.80,49.91,401.90
1233.00,49.87,322.50
1234.20,49.82,256.60
1234.80,49.80,219.60
1236.00,49.76,219.30
1237.20,49.71,309.90
1237.80,49.69,351.20
1239.00,49.66,407.00
1240.20,49.61,433.70
1240.80,49.59,424.30
1242.00,49.54,423.40
1243.20,49.50,429.30
1243.80,49.48,412.30
1245.00,49.43,374.80
1246.20,49.38,436.60
1246.80,49.36,484.50
1248.00,49.33,507.50
1249.20,49.29,552.70
1249.80,49.26,547.90
1251.00,49.21,483.20
1252.20,49.19,425.80
1252.80,49.15,376.20
1254.00,49.08,325.90
1255.20,49.07,246.10
1255.80,49.03,160.80
1257.00,48.99,160.00
1258.20,48.96,279.70
1258.80,48.94,302.60
1260.00,48.87,336.10
1261.20,48.86,365.30
1261.80,48.82,375.50
1263.00,48.76,376.50
1264.20,48.73,390.70
1264.80,48.71,395.30
1266.00,48.64,412.50
1267.20,48.62,439.50
1267.80,48.61,465.80
1269.00,48.53,449.40
1270.20,48.51,386.80
1270.80,48.48,366.60
1272.00,48.41,438.90
1273.20,48.40,556.80
1273.80,48.37,632.20
1275.00,48.34,643.70
1276.20,48.31,607.90
1276.80,48.23,492.40
1278.00,48.22,377.50
1279.20,48.17,363.50
1279.80,48.11,303.00
1281.00,48.09,197.90
1282.20,48.06,184.60
1282.80,48.01,197.40
1284.00,47.99,198.40
1285.20,47.95,204.60
1285.80,47.89,313.40
1287.00,47.86,490.90
1288.20,47.82,559.40
1288.80,47.77,566.90
1290.00,47.75,637.50
1291.20,47.72,684.40
1291.80,47.65,610.80
1293.00,47.64,474.00
1294.20,47.60,466.90
1294.80,47.54,483.20
1296.00,47.53,482.20
1297.20,47.48,474.20
1297.80,47.43,474.20
1299.00,47.40,497.00
1300.20,47.38,445.10
1300.80,47.32,386.90
1302.00,47.31,353.50
1303.20,47.26,390.90
1303.80,47.20,516.10
1305.00,47.19,697.10
1306.20,47.15,795.00
1306.80,47.08,795.40
1308.00,47.07,795.20
1309.20,47.03,752.00
1309.80,46.96,648.60
1311.00,46.95,625.90
1312.20,46.90,600.90
1312.80,46.87,566.30
1314.00,46.84,552.50
1315.20,46.78,562.00
1315.80,46.76,643.90
1317.00,46.71,644.10
1318.20,46.66,576.80
1318.80,46.63,550.80
1320.00,46.59,511.80
1321.20,46.54,436.10
1321.80,46.52,365.20
1323.00,46.49,319.10
1324.20,46.41,270.70
1324.80,46.39,280.80
1326.00,46.37,360.80
1327.20,46.30,406.10
1327.80,46.27,353.70
1329.00,46.23,275.80
1330.20,46.17,231.40
1330.80,46.15,176.00
1332.00,46.11,175.70
1333.20,46.04,279.90
1333.80,46.03,483.80
1335.00,45.99,483.90
1336.20,45.93,403.20
1336.80,45.91,254.80
1338.00,45.87,234.00
1339.20,45.82,294.60
1339.80,45.79,384.10
1341.00,45.76,462.70
1342.20,45.72,499.40
1342.80,45.65,464.00
1344.00,45.62,434.30
1345.20,45.57,418.90
1345.80,45.54,384.40
1347.00,45.49,320.40
1348.20,45.45,276.60
1348.80,45.43,346.90
1350.00,45.40,368.50
1351.20,45.33,368.60
1351.80,45.31,295.80
1353.00,45.27,246.10
1354.20,45.24,109.80
1354.80,45.17,87.40
1356.00,45.13,106.90
1357.20,45.08,193.30
1357.80,45.05,237.50
1359.00,45.01,299.90
1360.20,44.95,386.50
1360.80,44.93,455.50
1362.00,44.88,503.50
1363.20,44.82,531.50
1363.80,44.81,597.90
1365.00,44.77,648.70
1366.20,44.70,727.20
1366.80,44.68,717.50
1368.00,44.64,697.60
1369.20,44.58,628.20
1369.80,44.55,530.50
1371.00,44.52,510.80
1372.20,44.51,491.00
1372.80,44.42,489.80
1374.00,44.40,497.50
1375.20,44.34,565.80
1375.80,44.32,629.30
1377.00,44.28,647.20
1378.20,44.21,637.20
1378.80,44.19,598.40
1380.00,44.14,511.20
1381.20,44.08,436.50
1381.80,44.06,396.90
1383.00,44.02,368.50
1384.20,43.97,339.70
1384.80,43.94,347.90
1386.00,43.90,358.50
1387.20,43.83,411.20
1387.80,43.81,422.70
1389.00,43.77,467.60
1390.20,43.71,533.10
1390.80,43.68,558.70
1392.00,43.64,610.90
1393.20,43.58,696.20
1393.80,43.56,753.20
1395.00,43.52,771.80
1396.20,43.46,741.40
1396.80,43.43,679.50
1398.00,43.38,607.40
1399.20,43.35,553.40
1399.80,43.32,521.30
1401.00,43.23,449.60
1402.20,43.22,321.40
1402.80,43.16,312.60
1404.00,43.10,283.50
1405.20,43.08,213.20
1405.80,43.04,213.60
1407.00,42.97,240.40
1408.20,42.95,304.60
1408.80,42.91,325.30
1410.00,42.88,336.10
1411.20,42.81,322.10
1411.80,42.77,292.80
1413.00,42.71,338.00
1414.20,42.70,441.20
1414.80,42.65,495.30
1416.00,42.59,480.50
1417.20,42.57,427.10
1417.80,42.51,355.50
1419.00,42.46,342.90
1420.20,42.43,399.90
1420.80,42.39,399.70
1422.00,42.30,366.00
1423.20,42.29,358.90
1423.80,42.24,370.30
1425.00,42.18,370.60
1426.20,42.16,323.70
1426.80,42.12,343.30
1428.00,42.05,343.80
1429.20,42.03,314.20
1429.80,41.98,286.90
1431.00,41.91,325.30
1432.20,41.90,394.30
1432.80,41.86,458.00
1434.00,41.79,481.80
1435.20,41.77,461.90
1435.80,41.73,426.50
1437.00,41.65,335.60
1438.20,41.64,214.80
1438.80,41.59,196.70
1440.00,41.53,161.10
1441.20,41.51,232.60
1441.80,41.45,278.50
1443.00,41.42,338.20
1444.20,41.36,367.70
1444.80,41.33,373.50
1446.00,41.25,373.50
1447.20,41.23,404.30
1447.80,41.18,448.50
1449.00,41.12,442.90
1450.20,41.09,392.00
1450.80,41.04,349.30
1452.00,40.99,340.70
1453.20,40.96,336.90
1453.80,40.92,318.20
1455.00,40.84,308.00
1456.20,40.81,275.10
1456.80,40.77,248.40
1458.00,40.75,221.80
1459.20,40.67,175.40
1459.80,40.63,191.40
1461.00,40.57,346.50
1462.20,40.54,389.30
1462.80,40.50,452.60
1464.00,40.43,507.70
1465.20,40.40,556.50
1465.80,40.36,576.10
1467.00,40.30,599.10
1468.20,40.28,565.60
1468.80,40.23,451.40
1470.00,40.20,348.00
1471.20,40.11,321.60
1471.80,40.07,375.60
1473.00,40.05,396.60
1474.20,40.00,384.90
1474.80,39.93,385.10
1476.00,39.90,337.20
1477.20,39.86,279.90
1477.80,39.78,217.20
1479.00,39.76,285.00
1480.20,39.71,291.00
1480.80,39.64,260.40
1482.00,39.61,142.20
1483.20,39.56,142.00
1483.80,39.51,192.90
1485.00,39.47,250.00
1486.20,39.43,313.30
1486.80,39.36,366.60
1488.00,39.34,407.10
1489.20,39.29,434.10
1489.80,39.22,423.20
1491.00,39.20,321.90
1492.20,39.15,303.90
1492.80,39.07,316.60
1494.00,39.05,316.20
1495.20,39.01,298.50
1495.80,38.94,287.80
1497.00,38.92,314.90
1498.20,38.86,342.50
1498.80,38.79,500.80
1500.00,38.77,584.60
1501.20,38.72,620.90
1501.80,38.66,672.70
1503.00,38.63,723.40
1504.20,38.58,722.20
1504.80,38.51,694.80
1506.00,38.49,556.90
1507.20,38.45,482.00
1507.80,38.36,357.90
1509.00,38.33,305.80
1510.20,38.29,333.40
1510.80,38.22,400.00
1512.00,38.19,490.00
1513.20,38.16,510.20
1513.80,38.07,528.40
1515.00,38.05,570.90
1516.20,38.00,628.50
1516.80,37.94,627.50
1518.00,37.91,557.60
1519.20,37.86,484.90
1519.80,37.79,440.50
1521.00,37.76,454.80
1522.20,37.71,500.50
1522.80,37.64,486.10
1524.00,37.61,440.30
1525.20,37.57,424.00
1525.80,37.50,403.90
1527.00,37.48,381.90
1528.20,37.43,401.30
1528.80,37.35,453.20
1530.00,37.33,486.80
1531.20,37.29,497.90
1531.80,37.21,566.50
1533.00,37.19,673.80
1534.20,37.14,696.80
1534.80,37.06,698.60
1536.00,37.04,625.10
1537.20,36.98,533.00
1537.80,36.91,454.80
1539.00,36.88,476.20
1540.20,36.83,560.90
1540.80,36.77,615.20
1542.00,36.74,579.20
1543.20,36.69,483.80
1543.80,36.62,422.60
1545.00,36.60,356.80
1546.20,36.54,342.10
1546.80,36.47,342.00
1548.00,36.44,410.70
1549.20,36.40,428.70
1549.80,36.33,466.40
1551.00,36.30,527.40
1552.20,36.25,555.60
1552.80,36.18,612.90
1554.00,36.15,582.50
1555.20,36.11,558.50
1555.80,36.03,480.70
1557.00,36.01,348.90
1558.20,35.95,264.80
1558.80,35.88,230.40
1560.00,35.85,222.10
1561.20,35.82,207.40
1561.80,35.75,196.20
1563.00,35.71,310.60
1564.20,35.66,356.10
1564.80,35.60,397.40
1566.00,35.57,418.70
1567.20,35.52,450.30
1567.80,35.44,557.40
1569.00,35.41,713.20
1570.20,35.36,729.00
1570.80,35.30,669.60
1572.00,35.28,581.00
1573.20,35.22,503.70
1573.80,35.13,425.00
1575.00,35.11,357.10
1576.20,35.07,302.40
1576.80,35.00,278.40
1578.00,34.97,303.50
1579.20,34.92,360.90
1579.80,34.84,391.50
1581.00,34.81,426.10
1582.20,34.77,483.90
1582.80,34.69,543.80
1584.00,34.67,543.60
1585.20,34.62,501.60
1585.80,34.54,405.70
1587.00,34.51,405.80
1588.20,34.47,456.10
1588.80,34.38,527.90
1590.00,34.36,515.50
1591.20,34.30,485.30
1591.80,34.27,441.60
1593.00,34.23,432.60
1594.20,34.14,502.20
1594.80,34.11,589.90
1596.00,34.06,591.00
1597.20,33.97,518.90
1597.80,33.94,449.70
1599.00,33.90,483.20
1600.20,33.82,630.20
1600.80,33.80,833.00
1602.00,33.75,856.00
1603.20,33.67,850.00
1603.80,33.65,851.40
1605.00,33.60,825.00
1606.20,33.53,751.70
1606.80,33.49,712.00
1608.00,33.45,553.00
1609.20,33.37,493.30
1609.80,33.35,410.20
1611.00,33.30,285.30
1612.20,33.22,215.50
1612.80,33.19,204.50
1614.00,33.13,231.70
1615.20,33.11,282.00
1615.80,33.06,374.50
1617.00,32.97,487.40
1618.20,32.94,608.10
1618.80,32.90,635.70
1620.00,32.81,670.50
1621.20,32.78,670.40
1621.80,32.73,664.60
1623.00,32.66,657.20
1624.20,32.62,591.60
1624.80,32.57,589.80
1626.00,32.50,585.90
1627.20,32.49,522.40
1627.80,32.44,469.30
1629.00,32.36,479.10
1630.20,32.33,504.00
1630.80,32.28,510.40
1632.00,32.20,531.20
1633.20,32.18,568.40
1633.80,32.13,592.60
1635.00,32.06,585.50
1636.20,32.04,515.40
1636.80,31.98,491.60
1638.00,31.90,455.40
1639.20,31.88,351.70
1639.80,31.83,321.30
1641.00,31.77,314.90
1642.20,31.75,314.60
1642.80,31.69,300.70
1644.00,31.62,300.00
1645.20,31.59,342.30
1645.80,31.54,391.70
1647.00,31.48,429.30
1648.20,31.45,446.50
1648.80,31.40,467.40
1650.00,31.33,480.50
1651.20,31.30,475.10
1651.80,31.25,475.00
1653.00,31.22,447.20
1654.20,31.13,330.60
1654.80,31.09,317.00
1656.00,31.04,346.70
1657.20,31.02,473.80
1657.80,30.97,520.20
1659.00,30.92,599.90
1660.20,30.85,654.40
1660.80,30.81,605.00
1662.00,30.78,559.30
1663.20,30.70,456.00
1663.80,30.67,466.00
1665.00,30.60,535.00
1666.20,30.57,576.90
1666.80,30.53,556.30
1668.00,30.46,533.70
1669.20,30.43,541.10
1669.80,30.39,547.60
1671.00,30.31,531.40
1672.20,30.28,405.90
1672.80,30.23,377.20
1674.00,30.17,355.00
1675.20,30.16,322.90
1675.80,30.11,322.90
1677.00,30.05,311.30
1678.20,30.02,262.70
1678.80,29.97,248.90
1680.00,29.90,248.40
1681.20,29.88,300.60
1681.80,29.83,355.70
1683.00,29.77,392.20
1684.20,29.74,427.90
1684.80,29.70,480.90
1686.00,29.62,515.60
1687.20,29.60,515.90
1687.80,29.57,511.50
1689.00,29.48,512.70
1690.20,29.46,502.60
1690.80,29.42,493.70
1692.00,29.35,446.80
1693.20,29.33,379.60
1693.80,29.28,362.60
1695.00,29.22,351.70
1696.20,29.20,394.30
1696.80,29.14,480.10
1698.00,29.08,528.70
1699.20,29.05,590.80
1699.80,29.01,516.20
1701.00,28.95,457.10
1702.20,28.92,457.40
1702.80,28.87,492.70
1704.00,28.80,540.30
1705.20,28.78,583.60
1705.80,28.74,574.80
1707.00,28.68,527.60
1708.20,28.66,516.20
1708.80,28.62,538.10
1710.00,28.55,617.60
1711.20,28.53,753.80
1711.80,28.49,772.90
1713.00,28.42,787.90
1714.20,28.39,800.70
1714.80,28.36,755.80
1716.00,28.28,616.80
1717.20,28.26,455.20
1717.80,28.22,316.60
1719.00,28.16,221.30
1720.20,28.13,169.80
1720.80,28.10,224.90
1722.00,28.02,335.40
1723.20,28.00,419.80
1723.80,27.97,425.90
1725.00,27.90,452.90
1726.20,27.88,516.20
1726.80,27.85,533.20
1728.00,27.79,556.10
1729.20,27.76,577.50
1729.80,27.72,598.50
1731.00,27.67,626.20
1732.20,27.65,624.30
1732.80,27.61,624.80
1734.00,27.55,687.70
1735.20,27.52,713.20
1735.80,27.49,696.80
1737.00,27.42,633.60
1738.20,27.39,559.80
1738.80,27.37,492.70
1740.00,27.30,467.40
1741.20,27.29,534.90
1741.80,27.26,605.20
1743.00,27.19,581.40
1744.20,27.18,462.20
1744.80,27.14,425.50
1746.00,27.09,374.60
1747.20,27.06,313.70
1747.80,27.03,302.30
1749.00,26.97,302.10
1750.20,26.95,294.70
1750.80,26.91,317.40
1752.00,26.85,347.80
1753.20,26.83,354.40
1753.80,26.80,342.80
1755.00,26.74,365.10
1756.20,26.72,427.90
1756.80,26.70,470.00
1758.00,26.63,470.20
1759.20,26.61,477.80
1759.80,26.59,496.10
1761.00,26.53,565.30
1762.20,26.51,692.70
1762.80,26.48,702.70
1764.00,26.42,659.30
1765.20,26.39,572.40
1765.80,26.37,577.70
1767.00,26.32,583.30
1768.20,26.30,478.50
1768.80,26.26,380.60
1770.00,26.21,306.50
1771.20,26.19,260.60
1771.80,26.16,238.80
1773.00,26.11,186.20
1774.20,26.10,177.70
1774.80,26.07,260.90
1776.00,26.01,376.90
1777.20,26.00,464.50
1777.80,25.96,476.20
1779.00,25.91,412.10
1780.20,25.89,292.80
1780.80,25.87,288.20
1782.00,25.80,317.60
1783.20,25.79,412.00
1783.80,25.76,452.30
1785.00,25.72,498.60
1786.20,25.69,529.80
1786.80,25.67,541.50
1788.00,25.64,581.70
1789.20,25.59,671.40
1789.80,25.55,748.40
1791.00,25.51,758.40
1792.20,25.50,737.60
1792.80,25.46,739.20
1794.00,25.42,787.70
1795.20,25.40,769.80
1795.80,25.36,737.70
1797.00,25.32,658.10
1798.20,25.31,535.10
1798.80,25.27,505.20
1800.00,25.23,500.00
1801.20,25.21,519.50
1801.80,25.19,523.30
1803.00,25.13,512.50
1804.20,25.12,465.50
1804.80,25.09,423.10
1806.00,25.05,415.80
1807.20,25.03,410.30
1807.80,25.00,431.60
1809.00,24.96,513.30
1810.20,24.94,609.70
1810.80,24.91,679.30
1812.00,24.86,674.40
1813.20,24.85,634.90
1813.80,24.83,635.40
1815.00,24.79,645.20
1816.20,24.77,672.40
1816.80,24.73,676.20
1818.00,24.68,663.60
1819.20,24.67,623.20
1819.80,24.64,597.70
1821.00,24.61,565.60
1822.20,24.59,570.40
1822.80,24.56,563.00
1824.00,24.52,482.60
1825.20,24.51,475.80
1825.80,24.48,494.90
1827.00,24.42,504.00
1828.20,24.41,534.20
1828.80,24.40,584.80
1830.00,24.36,616.90
1831.20,24.35,591.80
1831.80,24.32,483.80
1833.00,24.27,340.80
1834.20,24.26,274.60
1834.80,24.22,287.30
1836.00,24.18,286.90
1837.20,24.17,300.00
1837.80,24.16,326.00
1839.00,24.10,380.60
1840.20,24.08,470.70
1840.80,24.06,519.10
1842.00,24.03,644.70
1843.20,24.02,659.10
1843.80,23.99,645.60
1845.00,23.97,543.40
1846.20,23.92,475.00
1846.80,23.90,491.40
1848.00,23.87,523.60
1849.20,23.85,502.30
1849.80,23.83,448.90
1851.00,23.79,385.60
1852.20,23.78,373.20
1852.80,23.75,366.90
1854.00,23.71,383.80
1855.20,23.69,398.60
1855.80,23.67,451.50
1857.00,23.66,536.30
1858.20,23.63,569.70
1858.80,23.59,578.50
1860.00,23.58,579.90
1861.20,23.54,598.20
1861.80,23.52,621.10
1863.00,23.49,608.40
1864.20,23.47,558.60
1864.80,23.44,522.40
1866.00,23.42,470.50
1867.20,23.40,372.50
1867.80,23.37,237.80
1869.00,23.36,144.70
1870.20,23.32,170.50
1870.80,23.30,273.80
1872.00,23.29,411.70
1873.20,23.26,446.90
1873.80,23.23,490.60
1875.00,23.21,453.30
1876.20,23.20,422.10
1876.80,23.15,394.00
1878.00,23.14,455.50
1879.20,23.12,465.50
1879.80,23.09,433.90
1881.00,23.07,380.90
1882.20,23.05,307.60
1882.80,23.03,228.30
1884.00,23.02,221.90
1885.20,22.99,333.30
1885.80,22.96,452.10
1887.00,22.94,578.80
1888.20,22.93,607.10
1888.80,22.89,584.90
1890.00,22.88,461.20
1891.20,22.87,429.50
1891.80,22.83,397.30
1893.00,22.82,371.10
1894.20,22.80,370.60
1894.80,22.77,397.60
1896.00,22.76,500.80
1897.20,22.75,530.20
1897.80,22.72,509.90
1899.00,22.71,494.50
1900.20,22.70,507.80
1900.80,22.65,524.40
1902.00,22.64,545.00
1903.20,22.64,590.10
1903.80,22.60,623.20
1905.00,22.59,576.90
1906.20,22.57,557.40
1906.80,22.55,531.50
1908.00,22.54,498.50
1909.20,22.52,485.90
1909.80,22.49,492.90
1911.00,22.48,548.30
1912.20,22.46,570.00
1912.80,22.43,618.60
1914.00,22.43,659.00
1915.20,22.41,664.50
1915.80,22.38,638.90
1917.00,22.37,525.00
1918.20,22.36,397.70
1918.80,22.34,346.10
1920.00,22.32,346.40
1921.20,22.30,362.70
1921.80,22.30,426.40
1923.00,22.28,616.10
1924.20,22.25,676.00
1924.80,22.24,752.50
1926.00,22.22,731.70
1927.20,22.21,709.80
1927.80,22.20,671.70
1929.00,22.17,597.90
1930.20,22.16,568.60
1930.80,22.14,563.70
1932.00,22.12,693.20
1933.20,22.11,760.80
1933.80,22.08,787.40
1935.00,22.08,724.90
1936.20,22.07,605.70
1936.80,22.04,530.50
1938.00,22.03,549.90
1939.20,22.02,641.60
1939.80,21.99,729.60
1941.00,21.99,774.00
1942.20,21.98,767.90
1942.80,21.94,716.20
1944.00,21.93,669.50
1945.20,21.92,670.20
1945.80,21.91,678.10
1947.00,21.90,645.90
1948.20,21.88,621.80
1948.80,21.85,587.50
1950.00,21.84,586.90
1951.20,21.83,619.40
1951.80,21.81,587.10
1953.00,21.80,536.50
1954.20,21.79,517.10
1954.80,21.77,494.30
1956.00,21.75,468.60
1957.20,21.74,468.60
1957.80,21.71,479.70
1959.00,21.71,453.20
1960.20,21.71,425.70
1960.80,21.68,397.40
1962.00,21.67,417.30
1963.20,21.66,432.90
1963.80,21.65,469.70
1965.00,21.63,528.00
1966.20,21.61,534.30
1966.80,21.60,513.20
1968.00,21.58,499.70
1969.20,21.58,561.80
1969.80,21.55,598.50
1971.00,21.55,721.10
1972.20,21.54,737.00
1972.80,21.53,671.30
1974.00,21.52,591.40
1975.20,21.50,575.60
1975.80,21.48,576.90
1977.00,21.47,589.30
1978.20,21.48,575.30
1978.80,21.45,576.00
1980.00,21.43,693.50
1981.20,21.43,728.60
1981.80,21.41,713.80
1983.00,21.41,594.30
1984.20,21.39,555.20
1984.80,21.37,495.50
1986.00,21.37,440.60
1987.20,21.35,416.60
1987.80,21.33,456.00
1989.00,21.32,550.50
1990.20,21.32,657.90
1990.80,21.30,747.70
1992.00,21.29,797.60
1993.20,21.26,799.20
1993.80,21.25,713.90
1995.00,21.24,661.90
1996.20,21.24,666.70
1996.80,21.22,649.60
1998.00,21.21,611.80
1999.20,21.20,621.80
1999.80,21.17,657.70
2001.00,21.16,704.40
2002.20,21.16,690.00
2002.80,21.14,617.90
2004.00,21.13,504.30
2005.20,21.12,542.00
2005.80,21.10,629.40
2007.00,21.09,700.90
2008.20,21.09,675.50
2008.80,21.06,584.40
2010.00,21.05,534.80
2011.20,21.04,533.70
2011.80,21.03,561.80
2013.00,21.03,618.00
2014.20,21.02,631.60
2014.80,20.99,664.30
2016.00,20.99,710.40
2017.20,20.97,730.80
2017.80,20.96,764.80
2019.00,20.95,775.80
2020.20,20.94,756.40
2020.80,20.92,667.10
2022.00,20.91,577.20
2023.20,20.90,586.00
2023.80,20.89,616.60
2025.00,20.89,631.70
2026.20,20.87,638.30
2026.80,20.85,672.20
2028.00,20.85,708.90
2029.20,20.83,653.30
2029.80,20.82,567.00
2031.00,20.82,508.30
2032.20,20.80,495.80
2032.80,20.78,527.80
2034.00,20.78,533.90
2035.20,20.78,501.60
2035.80,20.75,441.60
2037.00,20.74,427.40
2038.20,20.74,417.20
2038.80,20.72,350.80
2040.00,20.71,334.30
2041.20,20.69,326.20
2041.80,20.68,312.00
2043.00,20.69,321.70
2044.20,20.68,371.50
2044.80,20.65,415.50
2046.00,20.64,415.20
2047.20,20.63,387.00
2047.80,20.62,360.50
2049.00,20.62,384.70
2050.20,20.61,417.90
2050.80,20.60,394.30
2052.00,20.59,395.40
2053.20,20.58,414.80
2053.80,20.57,413.90
2055.00,20.56,396.40
2056.20,20.54,354.60
2056.80,20.53,261.70
2058.00,20.51,242.60
2059.20,20.50,253.90
2059.80,20.50,254.10
2061.00,20.48,226.80
2062.20,20.47,245.60
2062.80,20.46,271.90
2064.00,20.45,319.70
2065.20,20.44,398.30
2065.80,20.43,447.30
2067.00,20.43,448.40
2068.20,20.41,447.50
2068.80,20.40,493.10
2070.00,20.40,508.50
2071.20,20.37,518.50
2071.80,20.37,455.30
2073.00,20.36,446.90
2074.20,20.35,465.70
2074.80,20.34,533.60
2076.00,20.32,617.40
2077.20,20.31,690.50
2077.80,20.31,659.30
2079.00,20.29,571.80
2080.20,20.28,535.50
2080.80,20.28,546.60
2082.00,20.27,562.60
2083.20,20.24,587.70
2083.80,20.25,601.80
2085.00,20.23,601.60
2086.20,20.22,619.40
2086.80,20.21,642.60
2088.00,20.21,624.70
2089.20,20.20,585.50
2089.80,20.20,563.40
2091.00,20.18,578.50
2092.20,20.17,607.50
2092.80,20.17,585.80
2094.00,20.15,565.10
2095.20,20.13,533.40
2095.80,20.13,518.10
2097.00,20.13,518.30
2098.20,20.10,481.80
2098.80,20.10,412.60
2100.00,20.09,399.30
2101.20,20.08,458.50
2101.80,20.08,604.80
2103.00,20.07,736.90
2104.20,20.06,763.20
2104.80,20.05,738.60
2106.00,20.04,734.00
2107.20,20.03,752.80
2107.80,20.02,767.40
2109.00,20.02,741.70
2110.20,20.00,687.00
2110.80,20.00,609.30
2112.00,19.99,581.50
2113.20,19.97,478.30
2113.80,19.97,478.30
2115.00,19.95,535.10
2116.20,19.94,591.70
2116.80,19.94,623.70
2118.00,19.94,617.10
2119.20,19.92,597.10
2119.80,19.92,564.80
2121.00,19.91,538.10
2122.20,19.90,536.60
2122.80,19.88,527.60
2124.00,19.88,520.40
2125.20,19.87,490.10
2125.80,19.87,469.00
2127.00,19.86,504.20
2128.20,19.84,574.30
2128.80,19.83,625.20
2130.00,19.83,609.20
2131.20,19.82,522.10
2131.80,19.81,522.10
2133.00,19.80,520.70
2134.20,19.79,477.00
2134.80,19.79,477.60
2136.00,19.78,549.60
2137.20,19.77,661.80
2137.80,19.77,692.80
2139.00,19.76,634.80
2140.20,19.73,548.10
2140.80,19.73,547.20
2142.00,19.72,575.70
2143.20,19.72,651.20
2143.80,19.71,754.20
2145.00,19.71,753.60
2146.20,19.68,720.60
2146.80,19.68,631.20
2148.00,19.68,597.40
2149.20,19.67,457.50
2149.80,19.66,398.00
2151.00,19.65,383.80
2152.20,19.65,430.80
2152.80,19.64,512.10
2154.00,19.62,562.30
2155.20,19.62,568.80
2155.80,19.61,593.50
2157.00,19.60,625.50
2158.20,19.59,687.60
2158.80,19.58,698.60
2160.00,19.58,675.10
2161.20,19.57,638.50
2161.80,19.57,592.50
2163.00,19.55,564.60
2164.20,19.55,511.70
2164.80,19.55,540.50
2166.00,19.54,569.00
2167.20,19.53,525.80
2167.80,19.52,460.30
2169.00,19.50,378.70
2170.20,19.50,303.70
2170.80,19.50,245.60
2172.00,19.48,213.40
2173.20,19.47,233.00
2173.80,19.46,261.90
2175.00,19.46,312.40
2176.20,19.44,397.70
2176.80,19.44,524.80
2178.00,19.44,567.20
2179.20,19.43,645.10
2179.80,19.41,679.40
2181.00,19.40,667.10
2182.20,19.40,621.90
2182.80,19.40,620.70
2184.00,19.38,615.60
2185.20,19.37,568.40
2185.80,19.37,343.10
2187.00,19.35,260.80
2188.20,19.34,261.40
2188.80,19.34,286.80
2190.00,19.34,350.70
2191.20,19.33,462.60
2191.80,19.31,567.30
2193.00,19.32,595.60
2194.20,19.31,558.10
2194.80,19.30,580.90
2196.00,19.29,603.80
2197.20,19.28,629.10
2197.80,19.28,596.80
2199.00,19.26,551.60
2200.20,19.26,445.10
2200.80,19.26,339.50
2202.00,19.25,330.60
2203.20,19.23,356.60
2203.80,19.23,552.50
2205.00,19.23,719.80
2206.20,19.21,854.40
2206.80,19.20,953.90
2208.00,19.21,1000.40
2209.20,19.19,1022.90
2209.80,19.19,1033.40
2211.00,19.19,1005.10
2212.20,19.18,922.70
2212.80,19.17,887.50
2214.00,19.16,822.20
2215.20,19.15,778.00
2215.80,19.14,762.20
2217.00,19.12,694.30
2218.20,19.13,585.60
2218.80,19.12,586.10
2220.00,19.11,626.60
2221.20,19.11,679.30
2221.80,19.09,646.70
2223.00,19.10,557.20
2224.20,19.07,441.80
2224.80,19.08,367.70
2226.00,19.06,367.10
2227.20,19.06,409.20
2227.80,19.05,460.10
2229.00,19.04,521.80
2230.20,19.04,565.40
2230.80,19.03,557.00
2232.00,19.01,509.80
2233.20,19.01,464.60
2233.80,19.01,479.80
2235.00,19.00,561.80
2236.20,18.99,668.90
2236.80,18.99,677.90
2238.00,18.97,561.30
2239.20,18.98,489.00
2239.80,18.97,327.40
2241.00,18.97,297.20
2242.20,18.96,349.40
2242.80,18.95,428.60
2244.00,18.93,469.80
2245.20,18.93,500.10
2245.80,18.93,543.30
2247.00,18.91,580.90
2248.20,18.91,604.40
2248.80,18.91,666.50
2250.00,18.90,668.20
2251.20,18.89,583.70
2251.80,18.88,392.60
2253.00,18.87,366.90
2254.20,18.88,366.00
2254.80,18.87,421.30
2256.00,18.85,446.80
2257.20,18.85,456.70
2257.80,18.85,456.60
2259.00,18.83,513.20
2260.20,18.83,536.30
2260.80,18.82,518.00
2262.00,18.81,489.00
2263.20,18.80,472.20
2263.80,18.80,513.90
2265.00,18.80,589.70
2266.20,18.78,608.00
2266.80,18.78,545.60
2268.00,18.78,522.20
2269.20,18.77,514.60
2269.80,18.76,537.80
2271.00,18.74,532.10
2272.20,18.75,512.20
2272.80,18.74,501.40
2274.00,18.73,501.90
2275.20,18.73,510.20
2275.80,18.72,609.60
2277.00,18.70,590.40
2278.20,18.70,528.20
2278.80,18.70,529.10
2280.00,18.69,582.70
2281.20,18.69,616.30
2281.80,18.69,630.70
2283.00,18.68,662.90
2284.20,18.67,695.40
2284.80,18.67,709.70
2286.00,18.66,761.60
2287.20,18.65,859.70
2287.80,18.64,878.90
2289.00,18.65,878.90
2290.20,18.63,811.00
2290.80,18.63,762.60
2292.00,18.63,630.00
2293.20,18.62,499.60
2293.80,18.61,458.20
2295.00,18.59,440.30
2296.20,18.59,505.60
2296.80,18.60,624.10
2298.00,18.58,710.00
2299.20,18.58,743.60
2299.80,18.58,743.60
2301.00,18.56,716.80
2302.20,18.55,654.90
2302.80,18.55,598.40
2304.00,18.54,598.50
2305.20,18.54,636.70
2305.80,18.54,671.40
2307.00,18.51,790.10
2308.20,18.52,790.80
2308.80,18.51,751.50
2310.00,18.49,718.50
2311.20,18.49,719.10
2311.80,18.48,673.50
2313.00,18.48,626.40
2314.20,18.47,624.60
2314.80,18.46,629.60
2316.00,18.46,610.30
2317.20,18.45,571.60
2317.80,18.45,531.00
2319.00,18.45,532.30
2320.20,18.44,524.20
2320.80,18.43,477.70
2322.00,18.42,476.90
2323.20,18.42,483.00
2323.80,18.41,447.60
2325.00,18.41,364.40
2326.20,18.40,364.30
2326.80,18.39,391.20
2328.00,18.38,356.10
2329.20,18.38,355.90
2329.80,18.38,377.10
2331.00,18.37,398.50
2332.20,18.36,414.70
2332.80,18.35,436.10
2334.00,18.34,429.60
2335.20,18.35,388.50
2335.80,18.33,341.70
2337.00,18.33,322.30
2338.20,18.32,314.30
2338.80,18.31,306.40
2340.00,18.32,329.60
2341.20,18.30,363.50
2341.80,18.31,425.90
2343.00,18.29,426.40
2344.20,18.28,410.20
2344.80,18.28,370.30
2346.00,18.28,292.90
2347.20,18.26,280.50
2347.80,18.26,318.50
2349.00,18.27,408.50
2350.20,18.24,472.30
2350.80,18.23,478.00
2352.00,18.25,478.40
2353.20,18.24,468.70
2353.80,18.22,448.00
2355.00,18.22,377.30
2356.20,18.22,282.10
2356.80,18.21,257.00
2358.00,18.20,290.50
2359.20,18.19,370.30
2359.80,18.18,457.10
2361.00,18.18,492.60
2362.20,18.16,468.50
2362.80,18.17,554.80
2364.00,18.15,619.60
2365.20,18.15,726.00
2365.80,18.15,753.10
2367.00,18.14,742.00
2368.20,18.13,566.20
2368.80,18.13,438.10
2370.00,18.13,370.50
2371.20,18.12,369.60
2371.80,18.11,397.30
2373.00,18.10,407.40
2374.20,18.11,397.90
2374.80,18.09,447.70
2376.00,18.09,445.20
2377.20,18.08,460.90
2377.80,18.08,486.70
2379.00,18.07,487.20
2380.20,18.06,488.00
2380.80,18.06,509.10
2382.00,18.06,523.50
2383.20,18.04,576.30
2383.80,18.03,607.40
2385.00,18.04,582.50
2386.20,18.02,528.20
2386.80,18.02,491.00
2388.00,18.01,476.30
2389.20,18.00,498.90
2389.80,18.00,550.30
2391.00,18.01,613.50
