Repository: MaCFP/matl-db

# Aalto – Wood dataset submission (STA: TGA/DSC. Cone Calorimetry / Gasification)

## Overview
At Aalto University, thermogravimetric analysis (TGA) measurements were performed using a simultaneous thermal analyzer (STA). The instrument also provides DSC signals; however, DSC data are not presented here since they are **supplementary only** and were not collected using a separate dedicated DSC instrument. Therefore, DSC signals should **not** be used as primary calibration targets unless explicitly agreed.

In addition, cone calorimeter tests were performed under **air** (flaming combustion) and under **nitrogen** (reported here as **gasification**, i.e., inert atmosphere).

---

File: Wood/Calibration_Data/Aalto/Aalto_Wood_Cone_30kW_hor_perpendicular_Nitrogen_R3.csv (part 1 of 2)
Time (s),Mass (g),HRR (kW/m2)
0.00,132.60,0.00
1.20,132.60,217.90
1.80,132.54,226.10
3.00,132.52,304.80
4.20,132.50,322.20
4.80,132.49,323.40
6.00,132.46,308.80
7.20,132.46,237.30
7.80,132.45,215.20
9.00,132.42,197.10
10.20,132.40,222.70
10.80,132.38,231.90
12.00,132.37,171.10
13.20,132.36,107.30
13.80,132.34,79.60
15.00,132.33,79.20
16.20,132.31,79.20
16.80,132.29,88.30
18.00,132.27,131.60
19.20,132.27,147.40
19.80,132.27,157.80
21.00,132.25,195.00
22.20,132.23,259.00
22.80,132.21,299.80
24.00,132.19,317.90
25.20,132.18,324.80
25.80,132.17,367.20
27.00,132.14,389.90
28.20,132.13,457.90
28.80,132.11,483.80
30.00,132.10,475.40
31.20,132.07,427.30
31.80,132.05,408.00
33.00,132.03,431.90
34.20,132.02,460.10
34.80,132.00,478.10
36.00,131.98,457.40
37.20,131.96,405.10
37.80,131.94,348.60
39.00,131.91,339.40
40.20,131.90,361.70
40.80,131.88,385.30
42.00,131.84,384.90
43.20,131.82,358.70
43.80,131.80,328.30
45.00,131.77,312.90
46.20,131.74,287.80
46.80,131.72,252.10
48.00,131.69,230.10
49.20,131.67,161.50
49.80,131.65,68.80
51.00,131.61,12.30
52.20,131.58,0.00
52.80,131.56,72.20
54.00,131.54,118.90
55.20,131.50,195.60
55.80,131.47,283.80
57.00,131.45,301.40
58.20,131.41,330.50
58.80,131.38,413.80
60.00,131.34,456.00
61.20,131.32,521.30
61.80,131.27,586.40
63.00,131.24,543.90
64.20,131.19,516.40
64.80,131.18,482.10
66.00,131.14,498.60
67.20,131.09,544.70
67.80,131.08,618.10
69.00,131.04,672.90
70.20,130.99,632.90
70.80,130.97,573.10
72.00,130.93,581.40
73.20,130.88,660.40
73.80,130.86,659.80
75.00,130.83,644.80
76.20,130.78,525.50
76.80,130.77,471.20
78.00,130.73,399.50
79.20,130.68,394.50
79.80,130.65,410.60
81.00,130.62,432.90
82.20,130.58,390.30
82.80,130.56,312.30
84.00,130.52,263.60
85.20,130.48,276.20
85.80,130.44,295.50
87.00,130.38,295.60
88.20,130.36,310.50
88.80,130.32,384.90
90.00,130.28,439.70
91.20,130.26,417.70
91.80,130.22,303.10
93.00,130.18,263.10
94.20,130.15,224.60
94.80,130.09,223.90
96.00,130.06,245.30
97.20,130.04,306.40
97.80,129.99,314.90
99.00,129.97,287.20
100.20,129.94,197.30
100.80,129.89,222.00
102.00,129.86,299.60
103.20,129.83,383.60
103.80,129.77,383.90
105.00,129.74,305.50
106.20,129.69,194.80
106.80,129.67,39.00
108.00,129.65,20.50
109.20,129.58,5.80
109.80,129.57,58.10
111.00,129.54,83.60
112.20,129.49,110.90
112.80,129.47,87.40
114.00,129.43,76.30
115.20,129.38,96.70
115.80,129.36,199.60
117.00,129.32,236.20
118.20,129.26,237.00
118.80,129.24,178.40
120.00,129.22,132.70
121.20,129.16,120.30
121.80,129.14,125.70
123.00,129.11,141.70
124.20,129.06,174.70
124.80,129.05,192.20
126.00,129.01,160.40
127.20,128.94,132.60
127.80,128.92,191.50
129.00,128.90,235.40
130.20,128.84,299.40
130.80,128.83,311.40
132.00,128.80,303.70
133.20,128.77,302.80
133.80,128.71,354.00
135.00,128.68,375.40
136.20,128.64,392.70
136.80,128.62,392.30
138.00,128.58,329.00
139.20,128.54,243.20
139.80,128.52,167.60
141.00,128.47,146.60
142.20,128.42,190.40
142.80,128.41,277.30
144.00,128.37,350.40
145.20,128.32,417.80
145.80,128.29,499.30
147.00,128.26,484.80
148.20,128.21,436.10
148.80,128.20,417.20
150.00,128.15,394.70
151.20,128.13,367.90
151.80,128.07,314.20
153.00,128.04,288.60
154.20,127.99,275.40
154.80,127.98,305.60
156.00,127.94,346.20
157.20,127.91,427.30
157.80,127.86,493.40
159.00,127.83,503.00
160.20,127.79,467.20
160.80,127.77,435.10
162.00,127.74,394.10
163.20,127.72,282.30
163.80,127.65,152.50
165.00,127.64,134.50
166.20,127.57,73.50
166.80,127.54,41.00
168.00,127.54,60.70
169.20,127.46,98.20
169.80,127.44,47.60
171.00,127.41,64.70
172.20,127.36,141.70
172.80,127.34,234.90
174.00,127.31,335.20
175.20,127.26,420.20
175.80,127.23,482.10
177.00,127.20,476.50
178.20,127.14,415.10
178.80,127.13,300.90
180.00,127.08,187.20
181.20,127.03,123.40
181.80,127.01,149.70
183.00,126.98,245.30
184.20,126.94,335.10
184.80,126.92,342.50
186.00,126.86,342.20
187.20,126.81,365.60
187.80,126.79,401.50
189.00,126.75,476.10
190.20,126.74,467.60
190.80,126.67,392.90
192.00,126.64,339.00
193.20,126.62,318.90
193.80,126.58,326.30
195.00,126.52,349.40
196.20,126.50,348.80
196.80,126.46,273.30
198.00,126.40,185.20
199.20,126.38,119.00
199.80,126.36,148.60
201.00,126.32,184.50
202.20,126.29,244.60
202.80,126.24,264.20
204.00,126.22,251.10
205.20,126.18,227.90
205.80,126.12,219.80
207.00,126.10,185.70
208.20,126.06,160.60
208.80,126.03,166.50
210.00,125.99,158.00
211.20,125.94,196.10
211.80,125.92,290.20
213.00,125.87,376.60
214.20,125.83,423.40
214.80,125.80,390.80
216.00,125.77,283.20
217.20,125.73,113.00
217.80,125.69,97.60
219.00,125.64,113.50
220.20,125.63,125.60
220.80,125.58,125.50
222.00,125.53,124.80
223.20,125.51,150.60
223.80,125.46,157.60
225.00,125.45,156.90
226.20,125.38,187.10
226.80,125.35,262.00
228.00,125.31,345.90
229.20,125.28,434.30
229.80,125.24,493.90
231.00,125.19,507.20
232.20,125.17,516.00
232.80,125.14,530.30
234.00,125.09,489.10
235.20,125.07,310.80
235.80,125.04,242.70
237.00,124.97,119.40
238.20,124.96,88.70
238.80,124.93,105.20
240.00,124.90,134.30
241.20,124.85,118.30
241.80,124.81,152.00
243.00,124.76,172.70
244.20,124.74,164.00
244.80,124.70,173.00
246.00,124.64,205.70
247.20,124.62,206.30
247.80,124.59,171.80
249.00,124.55,107.40
250.20,124.52,73.80
250.80,124.48,141.40
252.00,124.42,287.90
253.20,124.41,453.90
253.80,124.37,543.50
255.00,124.31,514.10
256.20,124.29,359.20
256.80,124.26,329.00
258.00,124.20,314.10
259.20,124.18,302.70
259.80,124.14,279.70
261.00,124.09,272.80
262.20,124.08,285.90
262.80,124.04,294.00
264.00,123.98,278.90
265.20,123.96,269.70
265.80,123.93,238.00
267.00,123.87,199.70
268.20,123.85,199.00
268.80,123.81,198.60
270.00,123.75,154.90
271.20,123.73,114.30
271.80,123.69,140.80
273.00,123.63,181.90
274.20,123.62,176.80
274.80,123.59,166.40
276.00,123.53,148.20
277.20,123.51,193.50
277.80,123.47,223.00
279.00,123.40,329.30
280.20,123.39,416.00
280.80,123.36,505.70
282.00,123.30,559.70
283.20,123.28,543.40
283.80,123.24,490.50
285.00,123.19,446.60
286.20,123.16,420.20
286.80,123.12,360.40
288.00,123.07,276.20
289.20,123.05,262.20
289.80,123.02,299.80
291.00,122.95,334.70
292.20,122.93,386.30
292.80,122.88,408.40
294.00,122.83,335.20
295.20,122.81,315.90
295.80,122.77,316.30
297.00,122.74,321.60
298.20,122.69,320.40
298.80,122.63,378.60
300.00,122.61,398.00
301.20,122.58,337.20
301.80,122.51,247.50
303.00,122.50,177.40
304.20,122.47,154.20
304.80,122.42,112.20
306.00,122.36,69.90
307.20,122.34,89.50
307.80,122.29,149.70
309.00,122.26,149.30
310.20,122.24,123.00
310.80,122.17,104.80
312.00,122.15,221.60
313.20,122.11,259.70
313.80,122.06,295.80
315.00,122.04,331.60
316.20,122.00,400.50
316.80,121.93,465.70
318.00,121.92,459.30
319.20,121.88,381.30
319.80,121.82,329.40
321.00,121.80,375.30
322.20,121.76,485.70
322.80,121.71,588.50
324.00,121.69,610.10
325.20,121.64,597.80
325.80,121.59,557.80
327.00,121.56,424.40
328.20,121.53,382.80
328.80,121.47,328.30
330.00,121.46,311.30
331.20,121.42,332.90
331.80,121.36,421.70
333.00,121.34,583.10
334.20,121.30,626.40
334.80,121.24,604.70
336.00,121.22,511.90
337.20,121.17,503.80
337.80,121.11,527.60
339.00,121.09,551.90
340.20,121.07,576.50
340.80,121.01,577.50
342.00,120.99,577.30
343.20,120.95,541.40
343.80,120.92,456.10
345.00,120.85,373.20
346.20,120.82,349.90
346.80,120.76,289.80
348.00,120.75,255.90
349.20,120.72,248.40
349.80,120.69,248.10
351.00,120.62,294.30
352.20,120.60,287.80
352.80,120.54,225.30
354.00,120.51,264.10
355.20,120.48,366.50
355.80,120.42,439.00
357.00,120.41,484.70
358.20,120.37,550.60
358.80,120.30,603.20
360.00,120.28,635.80
361.20,120.24,600.70
361.80,120.19,495.30
363.00,120.17,343.10
364.20,120.13,321.60
364.80,120.08,330.80
366.00,120.05,378.40
367.20,120.01,393.30
367.80,119.96,402.90
369.00,119.94,383.10
370.20,119.91,396.30
370.80,119.84,492.80
372.00,119.82,485.30
373.20,119.78,462.20
373.80,119.73,453.80
375.00,119.69,460.20
376.20,119.66,446.40
376.80,119.62,438.70
378.00,119.60,479.70
379.20,119.55,507.30
379.80,119.50,530.20
381.00,119.48,500.30
382.20,119.44,478.60
382.80,119.37,416.20
384.00,119.35,293.60
385.20,119.32,259.80
385.80,119.26,211.20
387.00,119.24,288.80
388.20,119.21,369.10
388.80,119.16,548.30
390.00,119.14,572.30
391.20,119.11,540.40
391.80,119.05,457.60
393.00,119.03,350.30
394.20,118.99,239.10
394.80,118.93,139.10
396.00,118.91,44.40
397.20,118.87,0.00
397.80,118.82,39.60
399.00,118.80,167.50
400.20,118.75,214.50
400.80,118.69,324.50
402.00,118.68,426.20
403.20,118.65,448.40
403.80,118.59,466.60
405.00,118.57,417.20
406.20,118.54,384.50
406.80,118.48,346.50
408.00,118.46,390.50
409.20,118.43,442.40
409.80,118.36,484.10
411.00,118.35,510.90
412.20,118.30,510.50
412.80,118.26,489.10
414.00,118.23,441.30
415.20,118.19,430.10
415.80,118.14,429.70
417.00,118.12,429.70
418.20,118.09,408.50
418.80,118.04,373.90
420.00,118.01,377.50
421.20,117.97,442.20
421.80,117.91,520.00
423.00,117.90,571.10
424.20,117.86,569.30
424.80,117.80,571.00
426.00,117.78,572.70
427.20,117.75,546.10
427.80,117.70,523.10
429.00,117.67,519.50
430.20,117.64,520.90
430.80,117.57,491.10
432.00,117.56,467.30
433.20,117.52,449.30
433.80,117.49,424.20
435.00,117.43,361.00
436.20,117.42,335.90
436.80,117.36,296.90
438.00,117.34,316.90
439.20,117.30,316.90
439.80,117.25,259.40
441.00,117.24,160.60
442.20,117.19,145.60
442.80,117.14,237.10
444.00,117.12,417.50
445.20,117.09,553.20
445.80,117.03,574.30
447.00,117.01,542.20
448.20,116.97,481.00
448.80,116.91,385.10
450.00,116.89,286.90
451.20,116.87,231.90
451.80,116.83,243.80
453.00,116.78,302.00
454.20,116.75,322.70
454.80,116.69,366.70
456.00,116.67,393.70
457.20,116.63,385.10
457.80,116.58,340.00
459.00,116.56,277.10
460.20,116.53,297.70
460.80,116.49,370.00
462.00,116.45,499.50
463.20,116.41,620.70
463.80,116.36,655.10
465.00,116.35,618.70
466.20,116.31,540.00
466.80,116.25,431.70
468.00,116.23,274.50
469.20,116.21,254.70
469.80,116.15,244.00
471.00,116.14,277.20
472.20,116.10,308.40
472.80,116.04,361.60
474.00,116.02,405.80
475.20,115.99,406.00
475.80,115.93,430.30
477.00,115.91,505.90
478.20,115.87,505.50
478.80,115.81,384.70
480.00,115.80,319.70
481.20,115.77,300.70
481.80,115.70,309.50
483.00,115.69,288.50
484.20,115.66,252.70
484.80,115.61,225.20
486.00,115.58,210.90
487.20,115.54,249.10
487.80,115.52,337.70
489.00,115.46,422.20
490.20,115.43,430.40
490.80,115.38,430.00
492.00,115.36,363.40
493.20,115.33,345.20
493.80,115.27,345.80
495.00,115.26,393.40
496.20,115.22,399.40
496.80,115.17,356.00
498.00,115.15,285.30
499.20,115.12,229.40
499.80,115.07,238.10
501.00,115.04,292.20
502.20,115.01,369.70
502.80,114.97,405.10
504.00,114.94,371.60
505.20,114.90,356.00
505.80,114.84,420.90
507.00,114.83,620.00
508.20,114.79,658.90
508.80,114.75,701.60
510.00,114.73,702.30
511.20,114.69,702.80
511.80,114.65,677.20
513.00,114.61,654.60
514.20,114.58,620.40
514.80,114.54,560.80
516.00,114.51,500.40
517.20,114.50,462.60
517.80,114.43,463.40
519.00,114.41,521.90
520.20,114.38,613.90
520.80,114.32,746.10
522.00,114.30,882.30
523.20,114.26,927.60
523.80,114.21,893.90
525.00,114.19,773.40
526.20,114.16,718.20
526.80,114.11,631.00
528.00,114.09,493.90
529.20,114.06,446.40
529.80,114.00,386.60
531.00,113.97,411.40
532.20,113.94,452.70
532.80,113.90,561.10
534.00,113.88,665.90
535.20,113.85,682.80
535.80,113.78,659.90
537.00,113.76,632.20
538.20,113.72,632.80
538.80,113.68,644.50
540.00,113.66,695.50
541.20,113.62,764.70
541.80,113.58,776.10
543.00,113.56,709.90
544.20,113.52,693.20
544.80,113.46,676.40
546.00,113.45,587.30
547.20,113.42,540.10
547.80,113.37,464.30
549.00,113.36,386.50
550.20,113.31,365.70
550.80,113.26,317.70
552.00,113.24,228.20
553.20,113.20,198.90
553.80,113.15,231.10
555.00,113.13,291.70
556.20,113.10,317.20
556.80,113.05,338.50
558.00,113.03,371.10
559.20,112.99,416.40
559.80,112.95,508.00
561.00,112.93,611.30
562.20,112.89,598.50
562.80,112.83,535.60
564.00,112.81,465.50
565.20,112.78,449.40
565.80,112.73,405.00
567.00,112.71,326.30
568.20,112.67,344.70
568.80,112.62,350.00
570.00,112.62,350.00
571.20,112.56,350.60
571.80,112.52,305.40
573.00,112.49,213.90
574.20,112.46,119.10
574.80,112.40,50.80
576.00,112.40,37.60
577.20,112.36,132.00
577.80,112.30,277.00
579.00,112.28,394.10
580.20,112.24,488.60
580.80,112.20,557.80
582.00,112.18,545.60
583.20,112.14,525.10
583.80,112.10,524.80
585.00,112.08,538.90
586.20,112.04,527.80
586.80,111.98,460.70
588.00,111.96,392.80
589.20,111.92,343.20
589.80,111.87,329.40
591.00,111.85,356.80
592.20,111.83,388.80
592.80,111.80,398.40
594.00,111.74,361.70
595.20,111.71,349.70
595.80,111.66,401.40
597.00,111.64,495.20
598.20,111.62,516.00
598.80,111.55,533.00
600.00,111.54,593.80
601.20,111.51,639.40
601.80,111.45,737.50
603.00,111.44,736.80
604.20,111.40,702.40
604.80,111.34,613.20
606.00,111.32,549.80
607.20,111.30,486.60
607.80,111.23,429.70
609.00,111.21,367.40
610.20,111.19,307.10
610.80,111.13,306.40
612.00,111.10,360.90
613.20,111.08,454.30
613.80,111.02,531.80
615.00,111.01,538.10
616.20,110.98,555.00
616.80,110.92,625.80
618.00,110.90,693.20
619.20,110.88,685.90
619.80,110.82,599.60
621.00,110.80,445.30
622.20,110.76,420.30
622.80,110.70,411.40
624.00,110.68,451.00
625.20,110.64,531.40
625.80,110.61,608.20
627.00,110.59,647.90
628.20,110.56,701.90
628.80,110.50,728.80
630.00,110.48,709.40
631.20,110.45,638.70
631.80,110.39,563.90
633.00,110.37,482.60
634.20,110.34,382.30
634.80,110.29,343.30
636.00,110.27,382.00
637.20,110.24,499.50
637.80,110.18,553.10
639.00,110.17,544.70
640.20,110.13,560.20
640.80,110.10,595.10
642.00,110.04,536.30
643.20,110.02,468.70
643.80,110.00,437.60
645.00,109.95,427.00
646.20,109.90,420.80
646.80,109.88,401.30
648.00,109.84,401.30
649.20,109.78,439.20
649.80,109.77,512.90
651.00,109.74,626.60
652.20,109.68,715.30
652.80,109.65,658.00
654.00,109.61,607.80
655.20,109.57,482.80
655.80,109.55,344.60
657.00,109.52,328.60
658.20,109.46,316.90
658.80,109.43,307.70
660.00,109.40,263.70
661.20,109.35,248.40
661.80,109.32,233.00
663.00,109.29,258.00
664.20,109.24,308.80
664.80,109.22,364.80
666.00,109.18,406.80
667.20,109.12,431.60
667.80,109.10,444.60
669.00,109.07,479.40
670.20,109.00,555.80
670.80,108.99,556.10
672.00,108.95,507.40
673.20,108.92,455.00
673.80,108.90,455.70
675.00,108.82,495.60
676.20,108.80,546.30
676.80,108.78,545.90
678.00,108.71,501.30
679.20,108.70,500.80
679.80,108.67,447.50
681.00,108.61,335.50
682.20,108.60,268.40
682.80,108.55,307.20
684.00,108.50,408.10
685.20,108.48,491.70
685.80,108.45,492.10
687.00,108.38,491.90
688.20,108.36,491.70
688.80,108.32,482.40
690.00,108.29,477.80
691.20,108.27,436.10
691.80,108.22,419.10
693.00,108.16,406.70
694.20,108.14,338.40
694.80,108.11,308.30
696.00,108.05,289.40
697.20,108.02,329.90
697.80,107.99,385.90
699.00,107.93,423.40
700.20,107.91,439.20
700.80,107.88,438.80
702.00,107.83,404.40
703.20,107.80,340.30
703.80,107.78,310.40
705.00,107.75,353.80
706.20,107.68,456.70
706.80,107.65,529.30
708.00,107.62,530.00
709.20,107.60,554.20
709.80,107.57,569.20
711.00,107.51,581.80
712.20,107.49,549.20
712.80,107.46,530.70
714.00,107.39,610.90
715.20,107.38,714.10
715.80,107.34,752.60
717.00,107.29,699.60
718.20,107.26,617.40
718.80,107.22,509.80
720.00,107.20,400.60
721.20,107.14,331.20
721.80,107.12,263.00
723.00,107.07,238.80
724.20,107.04,269.90
724.80,107.00,366.00
726.00,106.98,466.90
727.20,106.95,494.50
727.80,106.88,493.70
729.00,106.86,405.30
730.20,106.82,393.90
730.80,106.77,379.80
732.00,106.75,324.60
733.20,106.71,297.60
733.80,106.66,314.30
735.00,106.63,313.60
736.20,106.60,279.60
736.80,106.55,210.00
738.00,106.52,183.50
739.20,106.48,269.80
739.80,106.44,326.40
741.00,106.42,249.10
742.20,106.38,195.30
742.80,106.32,119.10
744.00,106.31,148.10
745.20,106.27,187.30
745.80,106.21,271.20
747.00,106.19,387.50
748.20,106.16,403.10
748.80,106.10,397.80
750.00,106.08,366.00
751.20,106.05,400.50
751.80,106.00,478.00
753.00,105.98,588.80
754.20,105.94,647.30
754.80,105.88,605.20
756.00,105.86,439.20
757.20,105.82,402.30
757.80,105.76,395.30
759.00,105.74,422.60
760.20,105.71,458.50
760.80,105.65,494.90
762.00,105.64,453.20
763.20,105.60,414.00
763.80,105.54,381.60
765.00,105.53,453.00
766.20,105.48,473.70
766.80,105.44,491.90
768.00,105.42,474.90
769.20,105.38,456.90
769.80,105.31,422.10
771.00,105.29,358.90
772.20,105.26,347.50
772.80,105.21,386.60
774.00,105.19,416.50
775.20,105.15,400.30
775.80,105.09,357.40
777.00,105.08,337.70
778.20,105.05,379.30
778.80,104.99,442.20
780.00,104.98,488.20
781.20,104.92,498.30
781.80,104.87,540.90
783.00,104.85,609.50
784.20,104.82,608.30
784.80,104.77,573.30
786.00,104.76,517.80
787.20,104.72,463.70
787.80,104.67,363.20
789.00,104.66,262.50
790.20,104.61,189.50
790.80,104.55,146.40
792.00,104.55,201.10
793.20,104.50,319.20
793.80,104.45,435.50
795.00,104.42,447.80
796.20,104.38,406.70
796.80,104.32,309.70
798.00,104.30,264.00
799.20,104.28,251.30
799.80,104.21,225.50
801.00,104.19,224.90
802.20,104.15,244.70
802.80,104.10,293.00
804.00,104.07,375.20
805.20,104.04,421.50
805.80,103.99,442.80
807.00,103.97,408.70
808.20,103.94,368.10
808.80,103.88,327.80
810.00,103.86,265.00
811.20,103.83,236.30
811.80,103.77,265.00
813.00,103.75,341.40
814.20,103.71,354.30
814.80,103.65,347.20
816.00,103.64,347.80
817.20,103.60,371.70
817.80,103.55,405.00
819.00,103.53,352.10
820.20,103.48,225.70
820.80,103.43,32.70
822.00,103.42,0.00
823.20,103.39,6.10
823.80,103.32,166.30
825.00,103.30,288.20
826.20,103.27,335.90
826.80,103.22,291.30
828.00,103.20,224.20
829.20,103.17,182.80
829.80,103.11,175.90
831.00,103.09,212.20
832.20,103.06,266.90
832.80,103.03,358.80
834.00,102.99,384.80
835.20,102.93,434.30
835.80,102.91,453.60
837.00,102.88,503.30
838.20,102.81,533.70
838.80,102.79,504.70
840.00,102.75,356.40
841.20,102.72,251.60
841.80,102.67,209.80
843.00,102.65,242.20
844.20,102.60,333.50
844.80,102.57,450.60
846.00,102.53,539.50
847.20,102.50,629.10
847.80,102.47,704.70
849.00,102.41,719.40
850.20,102.38,689.50
850.80,102.35,676.20
852.00,102.30,636.10
853.20,102.28,551.40
853.80,102.25,512.90
855.00,102.20,437.00
856.20,102.18,438.30
856.80,102.14,463.80
858.00,102.08,493.60
859.20,102.06,447.30
859.80,102.03,366.80
861.00,101.98,308.20
862.20,101.96,307.40
862.80,101.93,295.00
864.00,101.87,249.50
865.20,101.85,221.50
865.80,101.83,239.30
867.00,101.77,247.40
868.20,101.75,227.40
868.80,101.71,195.20
870.00,101.66,221.70
871.20,101.64,303.50
871.80,101.62,323.70
873.00,101.55,351.60
874.20,101.53,397.50
874.80,101.51,412.30
876.00,101.45,436.20
877.20,101.43,415.30
877.80,101.39,401.60
879.00,101.34,368.80
880.20,101.32,311.90
880.80,101.28,286.30
882.00,101.25,286.50
883.20,101.20,244.50
883.80,101.16,197.90
885.00,101.14,177.00
886.20,101.08,197.20
886.80,101.05,287.00
888.00,101.01,410.20
889.20,100.99,437.10
889.80,100.96,500.10
891.00,100.89,592.90
892.20,100.88,608.90
892.80,100.84,582.90
894.00,100.79,532.00
895.20,100.77,479.50
895.80,100.75,411.60
897.00,100.72,364.70
898.20,100.67,411.60
898.80,100.65,526.60
900.00,100.59,596.90
901.20,100.56,537.20
901.80,100.51,402.40
903.00,100.48,239.90
904.20,100.46,215.20
904.80,100.40,228.00
906.00,100.38,272.60
907.20,100.35,313.20
907.80,100.30,368.80
909.00,100.29,438.90
910.20,100.25,440.00
910.80,100.19,413.80
912.00,100.17,364.10
913.20,100.13,363.20
913.80,100.08,334.50
915.00,100.06,311.40
916.20,100.03,331.10
916.80,99.98,370.00
918.00,99.96,402.70
919.20,99.92,430.40
919.80,99.90,470.60
921.00,99.84,476.60
922.20,99.82,450.30
922.80,99.76,371.60
924.00,99.75,350.40
925.20,99.72,360.70
925.80,99.67,365.80
927.00,99.66,322.00
928.20,99.61,320.90
928.80,99.55,326.60
930.00,99.53,336.60
931.20,99.49,365.90
931.80,99.44,439.00
933.00,99.42,532.40
934.20,99.39,600.20
934.80,99.34,599.40
936.00,99.33,555.20
937.20,99.29,493.20
937.80,99.24,442.60
939.00,99.22,442.00
940.20,99.19,437.40
940.80,99.13,352.90
942.00,99.11,237.70
943.20,99.08,237.70
943.80,99.03,260.50
945.00,99.00,265.20
946.20,98.97,271.70
946.80,98.93,295.60
948.00,98.91,348.40
949.20,98.88,375.80
949.80,98.83,416.10
951.00,98.80,431.80
952.20,98.78,431.90
952.80,98.73,406.40
954.00,98.71,378.70
955.20,98.68,361.30
955.80,98.62,349.70
957.00,98.60,311.70
958.20,98.56,301.40
958.80,98.51,301.20
960.00,98.49,398.60
961.20,98.46,513.20
961.80,98.40,549.00
963.00,98.38,555.30
964.20,98.35,531.60
964.80,98.31,470.80
966.00,98.28,422.70
967.20,98.26,401.60
967.80,98.20,387.20
969.00,98.19,342.20
970.20,98.14,246.30
970.80,98.11,152.10
972.00,98.08,131.40
973.20,98.04,159.90
973.80,98.02,176.80
975.00,97.95,153.80
976.20,97.93,167.30
976.80,97.92,254.20
978.00,97.88,316.10
979.20,97.82,328.70
979.80,97.81,305.80
981.00,97.76,285.60
982.20,97.71,261.70
982.80,97.69,310.10
984.00,97.66,418.00
985.20,97.60,531.20
985.80,97.59,566.20
987.00,97.57,554.50
988.20,97.51,537.40
988.80,97.50,526.60
990.00,97.47,522.20
991.20,97.43,501.00
991.80,97.38,455.10
993.00,97.35,422.90
994.20,97.30,436.50
994.80,97.28,539.40
996.00,97.26,558.30
997.20,97.21,565.60
997.80,97.18,538.50
999.00,97.15,521.40
1000.20,97.10,481.40
1000.80,97.09,430.40
1002.00,97.05,352.80
1003.20,97.00,258.30
1003.80,96.98,172.80
1005.00,96.94,160.00
1006.20,96.88,234.20
1006.80,96.87,312.70
1008.00,96.84,346.30
1009.20,96.79,382.80
1009.80,96.77,412.80
1011.00,96.74,420.70
1012.20,96.69,446.40
1012.80,96.68,559.60
1014.00,96.64,610.20
1015.20,96.62,684.70
1015.80,96.57,616.60
1017.00,96.53,571.00
1018.20,96.49,437.70
1018.80,96.48,329.60
1020.00,96.44,285.60
1021.20,96.39,326.30
1021.80,96.37,420.70
1023.00,96.33,495.80
1024.20,96.28,495.50
1024.80,96.27,474.40
1026.00,96.23,482.90
1027.20,96.19,509.20
1027.80,96.17,494.30
1029.00,96.15,416.60
1030.20,96.08,340.90
1030.80,96.07,372.20
1032.00,96.03,421.80
1033.20,95.99,496.20
1033.80,95.98,418.30
1035.00,95.94,374.40
1036.20,95.89,316.80
1036.80,95.87,348.80
1038.00,95.84,373.40
1039.20,95.78,411.00
1039.80,95.77,362.50
1041.00,95.74,301.40
1042.20,95.69,276.60
1042.80,95.67,276.10
1044.00,95.63,266.70
1045.20,95.59,256.90
1045.80,95.58,257.70
1047.00,95.54,257.50
1048.20,95.50,241.80
1048.80,95.48,220.10
1050.00,95.43,221.00
1051.20,95.38,291.70
1051.80,95.37,342.70
1053.00,95.34,322.60
1054.20,95.30,279.70
1054.80,95.28,264.10
1056.00,95.25,254.10
1057.20,95.20,213.30
1057.80,95.18,235.10
1059.00,95.15,295.20
1060.20,95.10,420.50
1060.80,95.08,613.80
1062.00,95.05,791.90
1063.20,94.99,873.60
1063.80,94.98,849.60
1065.00,94.93,757.90
1066.20,94.89,621.70
1066.80,94.87,487.20
1068.00,94.84,486.40
1069.20,94.79,492.00
1069.80,94.78,467.50
1071.00,94.75,474.60
1072.20,94.69,513.00
1072.80,94.68,524.80
1074.00,94.64,481.40
1075.20,94.60,440.20
1075.80,94.57,395.70
1077.00,94.55,371.90
1078.20,94.52,405.20
1078.80,94.46,458.20
1080.00,94.44,494.40
1081.20,94.40,531.20
1081.80,94.38,522.70
1083.00,94.35,512.20
1084.20,94.30,493.00
1084.80,94.28,465.00
1086.00,94.24,475.30
1087.20,94.20,494.40
1087.80,94.17,541.00
1089.00,94.13,541.00
1090.20,94.09,503.20
1090.80,94.06,411.60
1092.00,94.04,403.60
1093.20,93.99,422.10
1093.80,93.98,443.90
1095.00,93.94,470.60
1096.20,93.89,485.70
1096.80,93.89,477.50
1098.00,93.85,440.00
1099.20,93.80,375.90
1099.80,93.78,304.30
1101.00,93.75,259.30
1102.20,93.70,282.50
1102.80,93.68,294.20
1104.00,93.64,271.20
1105.20,93.59,230.90
1105.80,93.58,296.90
1107.00,93.55,323.10
1108.20,93.51,290.70
1108.80,93.49,162.30
1110.00,93.46,167.60
1111.20,93.40,263.70
1111.80,93.39,337.40
1113.00,93.35,437.80
1114.20,93.30,483.90
1114.80,93.30,509.80
1116.00,93.27,556.50
1117.20,93.22,566.30
1117.80,93.20,552.30
1119.00,93.17,564.20
1120.20,93.10,558.60
1120.80,93.09,558.30
1122.00,93.06,575.00
1123.20,93.00,575.70
1123.80,92.99,501.90
1125.00,92.97,476.60
1126.20,92.91,436.20
1126.80,92.89,455.20
1128.00,92.86,454.50
1129.20,92.81,328.20
1129.80,92.79,207.00
1131.00,92.77,170.60
1132.20,92.72,190.50
1132.80,92.70,191.10
1134.00,92.67,216.10
1135.20,92.63,306.30
1135.80,92.60,423.00
1137.00,92.57,517.40
1138.20,92.52,558.40
1138.80,92.50,543.40
1140.00,92.47,515.60
1141.20,92.43,513.50
1141.80,92.41,537.70
1143.00,92.37,537.70
1144.20,92.34,512.70
1144.80,92.32,414.10
1146.00,92.27,339.10
1147.20,92.23,272.20
1147.80,92.21,233.40
1149.00,92.18,233.50
1150.20,92.13,226.10
1150.80,92.11,237.50
1152.00,92.08,248.40
1153.20,92.03,237.90
1153.80,92.01,310.70
1155.00,91.99,401.60
1156.20,91.93,443.60
1156.80,91.91,421.20
1158.00,91.88,400.30
1159.20,91.84,382.50
1159.80,91.82,451.40
1161.00,91.78,494.30
1162.20,91.73,586.80
1162.80,91.72,610.30
1164.00,91.68,596.40
1165.20,91.64,609.90
1165.80,91.62,593.30
1167.00,91.58,527.30
1168.20,91.57,514.00
1168.80,91.51,539.90
1170.00,91.49,540.80
1171.20,91.44,488.20
1171.80,91.42,399.70
1173.00,91.40,367.50
1174.20,91.34,307.70
1174.80,91.32,204.80
1176.00,91.28,205.10
1177.20,91.25,244.40
1177.80,91.23,317.00
1179.00,91.18,342.20
1180.20,91.14,423.50
1180.80,91.13,567.20
1182.00,91.09,607.80
1183.20,91.04,636.30
1183.80,91.02,594.00
1185.00,90.99,527.80
1186.20,90.95,444.40
1186.80,90.93,381.50
1188.00,90.90,386.50
1189.20,90.85,492.90
1189.80,90.84,628.50
1191.00,90.80,693.00
1192.20,90.76,673.30
1192.80,90.75,498.70
1194.00,90.71,436.20
1195.20,90.66,372.90
1195.80,90.64,394.30
1197.00,90.61,406.30
1198.20,90.56,438.70
1198.80,90.55,502.00
1200.00,90.51,527.70
1201.20,90.47,663.70
1201.80,90.46,695.60
1203.00,90.42,664.90
1204.20,90.38,673.30
1204.80,90.36,698.10
1206.00,90.33,692.80
1207.20,90.27,694.30
1207.80,90.26,671.90
1209.00,90.23,608.30
1210.20,90.18,550.90
1210.80,90.16,486.00
1212.00,90.14,420.30
1213.20,90.11,397.10
1213.80,90.09,396.20
1215.00,90.02,412.90
1216.20,90.01,447.70
1216.80,89.97,471.00
1218.00,89.92,484.30
1219.20,89.90,499.80
1219.80,89.87,532.40
1221.00,89.82,553.50
1222.20,89.81,553.80
1222.80,89.77,514.60
1224.00,89.72,482.00
1225.20,89.70,427.60
1225.80,89.68,369.70
1227.00,89.63,363.10
1228.20,89.61,415.70
1228.80,89.57,460.10
1230.00,89.54,436.60
1231.20,89.52,430.70
1231.80,89.48,469.30
1233.00,89.43,550.90
1234.20,89.41,675.10
1234.80,89.39,710.90
1236.00,89.34,719.00
1237.20,89.32,709.20
1237.80,89.29,698.30
1239.00,89.24,687.90
1240.20,89.22,650.70
1240.80,89.19,599.90
1242.00,89.15,557.70
1243.20,89.13,525.40
1243.80,89.10,460.00
1245.00,89.08,356.80
1246.20,89.02,253.20
1246.80,88.99,279.00
1248.00,88.95,410.10
1249.20,88.94,510.60
1249.80,88.90,525.60
1251.00,88.88,492.10
1252.20,88.83,408.40
1252.80,88.79,379.90
1254.00,88.76,345.60
1255.20,88.74,351.30
1255.80,88.71,383.80
1257.00,88.67,435.20
1258.20,88.65,511.20
1258.80,88.63,580.70
1260.00,88.56,592.70
1261.20,88.56,543.00
1261.80,88.52,456.60
1263.00,88.50,332.80
1264.20,88.45,281.80
1264.80,88.43,328.80
1266.00,88.38,467.70
1267.20,88.36,574.90
1267.80,88.32,588.10
1269.00,88.29,548.40
1270.20,88.27,547.90
1270.80,88.22,571.40
1272.00,88.17,554.70
1273.20,88.15,530.50
1273.80,88.13,507.10
1275.00,88.08,486.60
1276.20,88.06,466.00
1276.80,88.04,475.00
1278.00,87.99,503.20
1279.20,87.96,475.90
1279.80,87.93,427.00
1281.00,87.91,401.80
1282.20,87.87,388.40
1282.80,87.82,339.50
1284.00,87.80,284.30
1285.20,87.78,295.20
1285.80,87.72,345.20
1287.00,87.71,462.80
1288.20,87.68,506.40
1288.80,87.62,560.70
1290.00,87.61,542.10
1291.20,87.59,519.40
1291.80,87.54,475.00
1293.00,87.52,483.50
1294.20,87.49,491.50
1294.80,87.45,461.40
1296.00,87.44,410.70
1297.20,87.41,366.10
1297.80,87.34,372.20
1299.00,87.34,543.10
1300.20,87.30,619.60
1300.80,87.27,713.40
1302.00,87.24,688.10
1303.20,87.21,666.90
1303.80,87.16,680.00
1305.00,87.14,737.00
1306.20,87.11,726.20
1306.80,87.06,663.40
1308.00,87.05,675.50
1309.20,87.02,723.70
1309.80,86.96,722.30
1311.00,86.95,663.70
1312.20,86.92,592.20
1312.80,86.87,574.90
1314.00,86.85,575.80
1315.20,86.83,563.70
1315.80,86.76,524.60
1317.00,86.75,509.30
1318.20,86.72,530.10
1318.80,86.67,539.60
1320.00,86.66,533.50
1321.20,86.61,567.90
1321.80,86.58,609.00
1323.00,86.56,595.10
1324.20,86.53,524.90
1324.80,86.47,485.90
1326.00,86.46,507.20
1327.20,86.43,619.10
1327.80,86.40,671.20
1329.00,86.37,649.60
1330.20,86.33,612.10
1330.80,86.30,618.10
1332.00,86.27,619.00
1333.20,86.23,587.80
1333.80,86.22,514.30
1335.00,86.17,445.40
1336.20,86.14,399.70
1336.80,86.09,328.10
1338.00,86.08,308.90
1339.20,86.03,286.60
1339.80,86.01,277.30
1341.00,85.97,295.20
1342.20,85.93,372.40
1342.80,85.91,493.00
1344.00,85.89,534.30
1345.20,85.84,569.90
1345.80,85.80,515.80
1347.00,85.77,440.20
1348.20,85.73,401.30
1348.80,85.72,391.40
1350.00,85.69,397.10
1351.20,85.64,417.10
1351.80,85.62,442.40
1353.00,85.59,466.70
1354.20,85.54,526.00
1354.80,85.52,551.70
1356.00,85.49,548.10
1357.20,85.44,538.80
1357.80,85.43,560.60
1359.00,85.40,576.70
1360.20,85.34,612.30
1360.80,85.32,610.20
1362.00,85.29,609.30
1363.20,85.25,638.70
1363.80,85.24,647.40
1365.00,85.20,620.20
1366.20,85.14,585.90
1366.80,85.13,593.60
1368.00,85.10,572.80
1369.20,85.05,505.30
1369.80,85.04,462.50
1371.00,85.00,472.50
1372.20,84.95,521.70
1372.80,84.93,569.10
1374.00,84.91,563.60
1375.20,84.86,499.30
1375.80,84.83,377.60
1377.00,84.81,360.80
1378.20,84.76,380.20
1378.80,84.74,496.00
1380.00,84.70,521.90
1381.20,84.66,576.90
1381.80,84.64,595.30
1383.00,84.61,581.30
1384.20,84.56,564.10
1384.80,84.54,557.80
1386.00,84.51,556.40
1387.20,84.48,582.40
1387.80,84.45,627.50
1389.00,84.41,660.90
1390.20,84.36,680.90
1390.80,84.34,633.80
1392.00,84.32,619.90
1393.20,84.27,612.70
1393.80,84.24,568.70
1395.00,84.23,531.70
1396.20,84.17,444.80
1396.80,84.16,431.40
1398.00,84.13,432.00
1399.20,84.07,345.20
1399.80,84.05,287.90
1401.00,84.03,287.10
1402.20,83.98,376.30
1402.80,83.95,475.20
1404.00,83.93,523.90
1405.20,83.88,482.20
1405.80,83.86,413.30
1407.00,83.83,396.30
1408.20,83.78,421.60
1408.80,83.76,509.90
1410.00,83.73,546.30
1411.20,83.66,571.10
1411.80,83.65,505.90
1413.00,83.63,497.90
1414.20,83.57,534.10
1414.80,83.57,518.90
1416.00,83.53,459.50
1417.20,83.47,451.40
1417.80,83.46,456.40
1419.00,83.42,456.00
1420.20,83.39,469.40
1420.80,83.36,532.10
1422.00,83.33,624.20
1423.20,83.27,714.10
1423.80,83.25,782.80
1425.00,83.23,782.10
1426.20,83.17,745.90
1426.80,83.15,713.10
1428.00,83.12,715.40
1429.20,83.07,758.00
1429.80,83.04,792.20
1431.00,83.02,845.50
1432.20,83.00,765.00
1432.80,82.94,676.40
1434.00,82.91,413.70
1435.20,82.87,366.90
1435.80,82.84,374.70
1437.00,82.81,403.50
1438.20,82.76,451.60
1438.80,82.74,491.90
1440.00,82.71,497.30
1441.20,82.70,497.30
1441.80,82.65,512.80
1443.00,82.59,471.50
1444.20,82.57,381.50
1444.80,82.54,374.10
1446.00,82.50,415.70
1447.20,82.49,510.20
1447.80,82.46,504.90
1449.00,82.39,454.80
1450.20,82.37,435.00
1450.80,82.33,447.80
1452.00,82.29,447.70
1453.20,82.27,403.60
1453.80,82.23,398.10
1455.00,82.19,441.50
1456.20,82.18,505.40
1456.80,82.13,564.10
1458.00,82.08,605.60
1459.20,82.06,637.80
1459.80,82.03,625.60
1461.00,81.98,625.90
1462.20,81.96,582.40
1462.80,81.93,558.20
1464.00,81.88,514.10
1465.20,81.86,497.80
1465.80,81.84,507.90
1467.00,81.78,550.50
1468.20,81.76,670.80
1468.80,81.74,722.80
1470.00,81.69,803.80
1471.20,81.66,769.30
1471.80,81.62,663.00
1473.00,81.56,534.20
1474.20,81.55,446.70
1474.80,81.52,418.40
1476.00,81.47,418.70
1477.20,81.45,406.80
1477.80,81.42,352.90
1479.00,81.37,288.30
1480.20,81.35,218.10
1480.80,81.31,175.40
1482.00,81.27,218.70
1483.20,81.25,344.50
1483.80,81.22,364.90
1485.00,81.16,376.80
1486.20,81.13,319.70
1486.80,81.09,278.60
1488.00,81.05,210.80
1489.20,81.03,169.40
1489.80,80.99,143.40
1491.00,80.94,160.00
1492.20,80.92,232.80
1492.80,80.89,321.50
1494.00,80.83,420.50
1495.20,80.82,513.40
1495.80,80.78,575.40
1497.00,80.73,605.60
1498.20,80.72,552.30
1498.80,80.68,532.60
1500.00,80.63,501.30
1501.20,80.61,423.40
1501.80,80.57,394.90
1503.00,80.53,355.90
1504.20,80.50,383.00
1504.80,80.46,384.40
1506.00,80.42,409.60
1507.20,80.40,516.40
1507.80,80.35,500.50
1509.00,80.30,466.50
1510.20,80.29,465.90
1510.80,80.24,482.20
1512.00,80.20,490.90
1513.20,80.19,460.40
1513.80,80.15,422.60
1515.00,80.09,417.50
1516.20,80.08,426.70
1516.80,80.04,473.30
1518.00,79.99,511.70
1519.20,79.96,606.50
1519.80,79.93,648.80
1521.00,79.87,724.10
1522.20,79.85,676.90
1522.80,79.82,627.40
1524.00,79.76,521.20
1525.20,79.74,442.80
1525.80,79.70,424.70
1527.00,79.66,409.00
1528.20,79.64,437.90
1528.80,79.61,489.00
1530.00,79.56,534.10
1531.20,79.54,579.10
1531.80,79.50,548.90
1533.00,79.44,510.40
1534.20,79.43,510.40
1534.80,79.39,499.10
1536.00,79.33,460.00
1537.20,79.31,406.80
1537.80,79.27,406.90
1539.00,79.22,452.60
1540.20,79.20,528.50
1540.80,79.18,551.60
1542.00,79.12,540.10
1543.20,79.10,528.00
1543.80,79.06,546.40
1545.00,79.01,540.20
1546.20,78.98,495.40
1546.80,78.97,518.40
1548.00,78.92,608.70
1549.20,78.91,660.90
1549.80,78.85,652.90
1551.00,78.82,614.90
1552.20,78.77,549.60
1552.80,78.73,550.90
1554.00,78.68,536.60
1555.20,78.67,501.20
1555.80,78.63,486.20
1557.00,78.57,428.40
1558.20,78.55,359.90
1558.80,78.52,345.00
1560.00,78.47,373.10
1561.20,78.44,509.30
1561.80,78.41,541.40
1563.00,78.36,523.90
1564.20,78.34,497.10
1564.80,78.30,439.30
1566.00,78.24,391.50
1567.20,78.22,376.10
1567.80,78.18,391.50
1569.00,78.12,426.70
1570.20,78.10,487.60
1570.80,78.07,550.10
1572.00,78.02,550.00
1573.20,78.00,451.30
1573.80,77.95,414.20
1575.00,77.91,361.90
1576.20,77.89,307.80
1576.80,77.85,289.60
1578.00,77.80,267.30
1579.20,77.77,356.10
1579.80,77.73,415.00
1581.00,77.70,426.70
1582.20,77.64,412.10
1582.80,77.63,366.70
1584.00,77.57,333.70
1585.20,77.54,354.90
1585.80,77.50,382.10
1587.00,77.46,402.70
1588.20,77.43,460.80
1588.80,77.39,546.20
1590.00,77.33,641.60
1591.20,77.31,688.90
1591.80,77.27,662.80
1593.00,77.25,596.00
1594.20,77.18,449.40
1594.80,77.15,398.60
1596.00,77.11,287.80
1597.20,77.09,237.00
1597.80,77.05,226.20
1599.00,76.98,252.80
1600.20,76.96,300.10
1600.80,76.93,380.70
1602.00,76.87,405.00
1603.20,76.85,398.60
1603.80,76.81,422.40
1605.00,76.76,481.20
1606.20,76.74,508.20
1606.80,76.71,498.60
1608.00,76.64,488.20
1609.20,76.63,555.90
1609.80,76.59,573.30
1611.00,76.52,593.20
1612.20,76.51,524.90
1612.80,76.46,494.00
1614.00,76.41,455.50
1615.20,76.39,495.50
1615.80,76.35,579.30
1617.00,76.33,655.00
1618.20,76.27,666.00
1618.80,76.23,639.80
1620.00,76.21,621.00
1621.20,76.15,640.60
1621.80,76.12,651.30
1623.00,76.08,635.40
1624.20,76.06,544.10
1624.80,76.02,506.90
1626.00,75.95,402.80
1627.20,75.92,253.10
1627.80,75.91,223.40
1629.00,75.83,171.90
1630.20,75.81,203.20
1630.80,75.78,236.90
1632.00,75.72,311.10
1633.20,75.70,326.80
1633.80,75.67,327.40
1635.00,75.60,339.10
1636.20,75.58,381.00
1636.80,75.53,424.50
1638.00,75.48,442.60
1639.20,75.46,409.20
1639.80,75.43,398.60
1641.00,75.37,383.40
1642.20,75.35,316.30
1642.80,75.31,266.70
1644.00,75.24,181.80
1645.20,75.22,205.70
1645.80,75.18,254.50
1647.00,75.13,326.00
1648.20,75.12,311.30
1648.80,75.06,303.70
1650.00,75.01,279.10
1651.20,74.99,279.30
1651.80,74.95,370.00
1653.00,74.89,496.90
1654.20,74.87,593.80
1654.80,74.83,608.70
1656.00,74.76,560.80
1657.20,74.74,511.10
1657.80,74.70,498.20
1659.00,74.64,511.50
1660.20,74.62,496.60
1660.80,74.58,412.20
1662.00,74.53,301.60
1663.20,74.52,225.70
1663.80,74.47,226.10
1665.00,74.40,226.30
1666.20,74.37,261.10
1666.80,74.34,272.80
1668.00,74.27,280.20
1669.20,74.26,302.40
1669.80,74.22,345.60
1671.00,74.20,443.10
1672.20,74.12,557.00
1672.80,74.09,635.20
1674.00,74.05,633.50
1675.20,74.02,537.70
1675.80,73.97,400.00
1677.00,73.91,336.10
1678.20,73.89,324.60
1678.80,73.86,333.90
1680.00,73.79,381.40
1681.20,73.77,512.40
1681.80,73.73,553.70
1683.00,73.71,617.40
1684.20,73.65,608.80
1684.80,73.60,596.90
1686.00,73.59,533.70
1687.20,73.52,415.90
1687.80,73.48,375.60
1689.00,73.43,437.40
1690.20,73.41,586.40
1690.80,73.36,696.30
1692.00,73.30,752.60
1693.20,73.28,716.60
1693.80,73.25,633.70
1695.00,73.19,559.20
1696.20,73.17,524.40
1696.80,73.12,523.00
1698.00,73.09,559.70
1699.20,73.03,549.00
1699.80,73.00,518.60
1701.00,72.94,446.40
1702.20,72.92,472.50
1702.80,72.88,503.50
1704.00,72.81,516.20
1705.20,72.80,386.80
1705.80,72.75,335.60
1707.00,72.68,242.60
1708.20,72.67,328.60
1708.80,72.63,472.70
1710.00,72.56,552.30
1711.20,72.53,600.50
1711.80,72.51,624.10
1713.00,72.44,602.20
1714.20,72.42,538.90
1714.80,72.38,497.70
1716.00,72.35,515.80
1717.20,72.28,524.20
1717.80,72.25,500.10
1719.00,72.22,492.70
1720.20,72.15,500.90
1720.80,72.13,514.70
1722.00,72.07,556.10
1723.20,72.04,677.60
1723.80,72.01,732.30
1725.00,71.94,737.90
1726.20,71.92,707.70
1726.80,71.88,636.50
1728.00,71.81,504.90
1729.20,71.78,373.10
1729.80,71.74,310.10
1731.00,71.72,315.30
1732.20,71.64,386.50
1732.80,71.61,432.10
1734.00,71.59,564.10
1735.20,71.53,705.60
1735.80,71.49,732.90
1737.00,71.42,751.50
1738.20,71.40,709.00
1738.80,71.36,670.30
1740.00,71.31,544.60
1741.20,71.28,394.00
1741.80,71.23,328.10
1743.00,71.16,313.50
1744.20,71.14,350.40
1744.80,71.11,388.60
1746.00,71.04,388.80
1747.20,71.02,374.90
1747.80,70.97,388.80
1749.00,70.91,450.50
1750.20,70.89,529.20
1750.80,70.84,567.10
1752.00,70.78,505.40
1753.20,70.76,457.30
1753.80,70.71,375.90
1755.00,70.66,323.70
1756.20,70.63,329.30
1756.80,70.60,370.80
1758.00,70.52,426.00
1759.20,70.50,419.00
1759.80,70.46,410.10
1761.00,70.41,450.70
1762.20,70.37,426.90
1762.80,70.32,374.50
1764.00,70.29,396.40
1765.20,70.24,508.30
1765.80,70.19,568.30
1767.00,70.17,514.10
1768.20,70.12,498.50
1768.80,70.05,474.80
1770.00,70.02,441.80
1771.20,69.98,442.40
1771.80,69.93,442.60
1773.00,69.91,427.10
1774.20,69.86,416.20
1774.80,69.79,403.20
1776.00,69.76,445.20
1777.20,69.73,473.40
1777.80,69.66,472.90
1779.00,69.63,385.60
1780.20,69.60,358.10
1780.80,69.52,380.80
1782.00,69.50,403.60
1783.20,69.46,388.60
1783.80,69.40,363.10
1785.00,69.37,450.50
1786.20,69.34,512.60
1786.80,69.26,589.40
1788.00,69.24,557.60
1789.20,69.21,545.70
1789.80,69.13,539.80
1791.00,69.09,501.00
1792.20,69.05,482.90
1792.80,68.99,446.50
1794.00,68.96,350.70
1795.20,68.91,324.90
1795.80,68.89,325.60
1797.00,68.83,310.20
1798.20,68.79,322.60
1798.80,68.72,351.40
1800.00,68.69,385.30
1801.20,68.67,489.70
1801.80,68.59,648.20
1803.00,68.57,721.40
1804.20,68.53,660.10
1804.80,68.45,551.20
1806.00,68.43,434.30
1807.20,68.38,415.40
1807.80,68.32,391.60
1809.00,68.30,383.80
1810.20,68.26,378.40
1810.80,68.18,358.40
1812.00,68.15,367.20
1813.20,68.12,404.80
1813.80,68.04,521.70
1815.00,68.02,679.30
1816.20,67.97,700.00
1816.80,67.91,682.60
1818.00,67.88,648.60
1819.20,67.84,598.30
1819.80,67.77,527.00
1821.00,67.74,494.40
1822.20,67.70,500.60
1822.80,67.64,473.10
1824.00,67.62,412.10
1825.20,67.57,425.40
1825.80,67.50,444.70
1827.00,67.49,462.80
1828.20,67.46,476.60
1828.80,67.37,454.30
1830.00,67.34,340.50
1831.20,67.31,329.60
1831.80,67.22,377.50
1833.00,67.21,457.60
1834.20,67.18,511.20
1834.80,67.10,509.90
1836.00,67.08,472.00
1837.20,67.04,427.70
1837.80,66.96,409.20
1839.00,66.94,465.50
1840.20,66.91,549.90
1840.80,66.83,549.50
1842.00,66.81,434.80
1843.20,66.77,411.60
1843.80,66.69,402.50
1845.00,66.66,341.40
1846.20,66.63,307.80
1846.80,66.55,264.40
1848.00,66.52,357.70
1849.20,66.50,460.20
1849.80,66.47,510.70
1851.00,66.38,542.40
1852.20,66.33,494.30
1852.80,66.29,493.70
1854.00,66.26,512.00
1855.20,66.22,519.40
1855.80,66.14,524.90
1857.00,66.12,575.80
1858.20,66.08,624.90
1858.80,66.01,623.40
1860.00,65.98,606.20
1861.20,65.94,591.70
1861.80,65.87,592.10
1863.00,65.84,622.80
1864.20,65.79,621.40
1864.80,65.71,590.80
1866.00,65.69,498.00
1867.20,65.66,533.70
1867.80,65.63,597.30
1869.00,65.55,588.40
1870.20,65.50,539.00
1870.80,65.44,493.00
1872.00,65.42,480.80
1873.20,65.37,481.60
1873.80,65.34,515.60
1875.00,65.25,562.40
1876.20,65.21,550.00
1876.80,65.16,505.10
1878.00,65.13,438.80
1879.20,65.08,385.40
1879.80,65.01,361.80
1881.00,65.00,434.10
1882.20,64.95,475.20
1882.80,64.88,542.70
1884.00,64.84,591.40
1885.20,64.80,634.40
1885.80,64.75,650.60
1887.00,64.72,631.00
1888.20,64.67,584.70
1888.80,64.61,594.80
1890.00,64.58,584.60
1891.20,64.53,525.70
1891.80,64.51,476.60
1893.00,64.42,460.00
1894.20,64.38,424.60
1894.80,64.33,349.00
1896.00,64.31,291.10
1897.20,64.25,275.70
1897.80,64.18,307.00
1899.00,64.15,313.10
1900.20,64.11,304.50
1900.80,64.04,311.00
1902.00,64.01,421.90
1903.20,63.98,458.20
1903.80,63.90,459.40
1905.00,63.87,398.50
1906.20,63.83,337.80
1906.80,63.79,268.20
1908.00,63.71,234.60
1909.20,63.67,243.70
1909.80,63.65,232.50
1911.00,63.56,182.70
1912.20,63.53,167.20
1912.80,63.47,221.90
