Repository: MaCFP/matl-db

# Aalto – Wood dataset submission (STA: TGA/DSC. Cone Calorimetry / Gasification)

## Overview
At Aalto University, thermogravimetric analysis (TGA) measurements were performed using a simultaneous thermal analyzer (STA). The instrument also provides DSC signals; however, DSC data are not presented here since they are **supplementary only** and were not collected using a separate dedicated DSC instrument. Therefore, DSC signals should **not** be used as primary calibration targets unless explicitly agreed.

In addition, cone calorimeter tests were performed under **air** (flaming combustion) and under **nitrogen** (reported here as **gasification**, i.e., inert atmosphere).

---

File: Wood/Calibration_Data/Aalto/Aalto_Wood_Cone_45kW_hor_parallel_Air_R1.csv
Time (s),Mass (g),HRR (kW/m2)
0.00,119.60,0.00
4.80,119.40,7.40
10.20,119.23,0.00
15.00,119.10,3.00
19.80,118.84,48.50
25.20,118.45,105.80
30.00,117.87,146.80
34.80,117.23,188.40
40.20,116.48,220.50
45.00,115.82,231.30
49.80,115.07,224.60
55.20,114.45,216.80
60.00,113.76,202.00
64.80,113.19,189.80
70.20,112.55,179.70
75.00,112.02,170.60
79.80,111.42,164.90
85.20,110.91,166.20
90.00,110.32,157.60
94.80,109.86,150.80
100.20,109.33,145.40
105.00,108.84,145.60
109.80,108.36,148.40
115.20,107.92,135.40
120.00,107.42,130.80
124.80,107.02,130.40
130.20,106.52,131.20
135.00,106.12,122.60
139.80,105.67,122.70
145.20,105.26,123.40
150.00,104.80,121.30
154.80,104.37,121.90
160.20,103.97,120.50
165.00,103.55,118.70
169.80,103.14,113.30
175.20,102.75,114.00
180.00,102.32,114.10
184.80,101.92,107.60
190.20,101.52,107.90
195.00,101.16,108.40
199.80,100.74,109.20
205.20,100.38,103.90
210.00,99.97,103.70
214.80,99.61,103.10
220.20,99.20,103.70
225.00,98.84,96.60
229.80,98.46,95.70
235.20,98.10,96.60
240.00,97.73,97.60
244.80,97.39,92.50
250.20,96.99,94.00
255.00,96.65,93.90
259.80,96.28,93.20
265.20,95.93,92.30
270.00,95.60,91.00
274.80,95.28,90.00
280.20,94.90,90.30
285.00,94.57,93.50
289.80,94.25,91.10
295.20,93.89,91.10
300.00,93.58,89.60
304.80,93.22,89.30
310.20,92.91,89.70
315.00,92.56,88.80
319.80,92.24,88.50
325.20,91.90,86.90
330.00,91.61,86.40
334.80,91.27,85.70
340.20,90.96,84.50
345.00,90.63,84.30
349.80,90.33,85.70
355.20,90.00,86.50
360.00,89.70,85.40
364.80,89.34,83.90
370.20,89.04,85.00
375.00,88.74,85.30
379.80,88.40,82.40
385.20,88.10,83.10
390.00,87.82,88.00
394.80,87.49,81.80
400.20,87.20,82.40
405.00,86.85,83.60
409.80,86.55,83.30
415.20,86.26,85.60
420.00,85.94,86.60
424.80,85.62,86.90
430.20,85.35,85.60
435.00,85.01,86.40
439.80,84.71,87.20
445.20,84.39,87.60
450.00,84.12,86.40
454.80,83.80,86.70
460.20,83.51,92.10
465.00,83.16,90.30
469.80,82.86,89.20
475.20,82.58,88.20
480.00,82.23,89.20
484.80,81.93,90.10
490.20,81.62,90.40
495.00,81.32,89.50
499.80,81.00,90.50
505.20,80.69,91.90
510.00,80.40,91.70
514.80,80.07,90.60
520.20,79.80,96.50
525.00,79.44,94.20
529.80,79.13,93.50
535.20,78.84,93.40
540.00,78.51,90.80
544.80,78.20,96.80
550.20,77.92,96.60
555.00,77.57,95.00
559.80,77.26,94.10
565.20,76.96,93.90
570.00,76.62,94.60
574.80,76.33,94.90
580.20,75.97,93.20
585.00,75.67,94.40
589.80,75.39,95.20
595.20,75.02,96.00
600.00,74.70,96.20
604.80,74.42,100.90
610.20,74.06,99.80
615.00,73.75,98.40
619.80,73.40,97.60
625.20,73.10,96.90
630.00,72.75,102.90
634.80,72.45,102.40
640.20,72.09,101.00
645.00,71.76,100.10
649.80,71.41,98.20
655.20,71.11,99.40
660.00,70.75,99.40
664.80,70.39,98.40
670.20,70.06,104.10
675.00,69.76,105.20
679.80,69.35,103.40
685.20,69.02,102.60
690.00,68.69,102.00
694.80,68.33,105.00
700.20,68.02,103.70
705.00,67.61,103.20
709.80,67.26,103.30
715.20,66.97,109.40
720.00,66.58,107.70
724.80,66.25,106.80
730.20,65.84,105.80
735.00,65.49,106.00
739.80,65.15,106.60
745.20,64.78,107.00
750.00,64.43,106.40
754.80,64.06,106.10
760.20,63.73,111.70
765.00,63.32,109.80
769.80,62.97,108.60
775.20,62.63,107.50
780.00,62.23,113.50
784.80,61.86,106.20
790.20,61.51,106.70
795.00,61.15,107.20
799.80,60.80,108.50
805.20,60.39,109.70
810.00,60.06,110.50
814.80,59.64,110.40
820.20,59.29,109.80
825.00,58.91,114.60
829.80,58.55,114.00
835.20,58.22,112.40
840.00,57.81,116.50
844.80,57.47,116.40
850.20,57.05,108.90
855.00,56.70,107.90
859.80,56.34,107.50
865.20,55.96,109.40
870.00,55.65,111.30
874.80,55.25,113.00
880.20,54.90,108.90
885.00,54.53,116.10
889.80,54.17,115.30
895.20,53.76,107.50
900.00,53.41,107.50
904.80,53.08,112.00
910.20,52.70,112.30
915.00,52.37,111.70
919.80,51.97,109.20
925.20,51.62,108.30
930.00,51.28,108.40
934.80,50.92,109.20
940.20,50.61,108.30
945.00,50.22,107.30
949.80,49.90,108.30
955.20,49.53,109.20
960.00,49.18,106.30
964.80,48.87,107.20
970.20,48.50,105.90
975.00,48.19,104.70
979.80,47.81,109.70
985.20,47.48,105.70
990.00,47.17,103.50
994.80,46.81,111.20
1000.20,46.48,109.90
1005.00,46.18,103.50
1009.80,45.82,102.10
1015.20,45.48,102.40
1020.00,45.20,103.90
1024.80,44.84,104.60
1030.20,44.53,104.90
1035.00,44.22,103.70
1039.80,43.92,104.10
1045.20,43.59,102.90
1050.00,43.31,102.40
1054.80,42.98,101.20
1060.20,42.70,100.80
1065.00,42.34,101.50
1069.80,42.06,99.90
1075.20,41.78,98.50
1080.00,41.46,98.40
1084.80,41.20,98.90
1090.20,40.87,100.30
1095.00,40.59,98.70
1099.80,40.29,96.80
1105.20,40.03,98.20
1110.00,39.72,99.20
1114.80,39.45,99.40
1120.20,39.14,96.90
1125.00,38.87,96.30
1129.80,38.60,95.50
1135.20,38.35,96.40
1140.00,38.09,95.10
1144.80,37.80,93.00
1150.20,37.57,93.90
1155.00,37.28,93.80
1159.80,37.03,93.80
1165.20,36.79,90.30
1170.00,36.52,91.10
1174.80,36.30,85.90
1180.20,36.03,84.50
1185.00,35.80,85.80
1189.80,35.60,87.80
1195.20,35.33,88.70
1200.00,35.11,82.90
1204.80,34.89,83.30
1210.20,34.67,84.20
1215.00,34.46,84.20
1219.80,34.23,80.00
1225.20,34.02,81.10
1230.00,33.80,79.80
1234.80,33.62,81.30
1240.20,33.39,82.20
1245.00,33.20,79.90
1249.80,32.97,79.60
1255.20,32.79,79.80
1260.00,32.61,79.10
1264.80,32.39,78.50
1270.20,32.21,76.10
1275.00,32.01,75.90
1279.80,31.83,77.50
1285.20,31.63,77.10
1290.00,31.45,73.90
1294.80,31.29,72.40
1300.20,31.09,73.60
1305.00,30.93,71.80
1309.80,30.75,70.80
1315.20,30.58,69.70
1320.00,30.42,70.50
1324.80,30.25,64.80
1330.20,30.10,66.20
1335.00,29.94,65.30
1339.80,29.79,66.10
1345.20,29.64,66.50
1350.00,29.48,60.80
1354.80,29.35,62.20
1360.20,29.19,63.80
1365.00,29.05,64.20
1369.80,28.90,57.60
1375.20,28.75,58.20
1380.00,28.65,59.20
1384.80,28.50,59.60
1390.20,28.38,58.80
1395.00,28.25,57.70
1399.80,28.13,56.50
1405.20,28.02,55.40
1410.00,27.89,56.30
1414.80,27.78,55.60
1420.20,27.67,53.60
1425.00,27.57,50.80
1429.80,27.45,50.30
1435.20,27.37,44.50
1440.00,27.27,44.10
1444.80,27.18,44.20
1450.20,27.11,45.00
1455.00,27.02,45.50
1459.80,26.95,45.00
1465.20,26.87,41.90
1470.00,26.78,42.10
1474.80,26.72,42.20
1480.20,26.67,37.10
1485.00,26.60,36.40
1489.80,26.54,35.80
1495.20,26.47,35.80
1500.00,26.41,35.10
1504.80,26.36,33.40
1510.20,26.30,32.90
1515.00,26.25,33.10
1519.80,26.18,32.60
1525.20,26.13,32.10
1530.00,26.08,31.20

File: Wood/Calibration_Data/Aalto/Aalto_Wood_Cone_45kW_hor_parallel_Air_R3.csv
Time (s),Mass (g),HRR (kW/m2)
0.00,123.80,0.00
4.80,123.50,2.60
10.20,123.28,1.70
15.00,123.18,0.00
19.80,122.89,0.00
25.20,122.33,116.10
30.00,121.63,171.90
34.80,120.98,179.70
40.20,120.33,162.70
45.00,119.76,148.20
49.80,119.21,134.40
55.20,118.75,130.90
60.00,118.24,118.80
64.80,117.83,111.70
70.20,117.35,106.30
75.00,116.97,107.00
79.80,116.53,101.10
85.20,116.15,92.80
90.00,115.73,94.10
94.80,115.40,94.20
100.20,115.00,93.30
105.00,114.67,87.30
109.80,114.29,87.70
115.20,113.96,82.50
120.00,113.62,82.40
124.80,113.32,84.10
130.20,112.97,79.00
135.00,112.67,78.10
139.80,112.36,78.00
145.20,112.05,77.30
150.00,111.74,78.00
154.80,111.45,76.30
160.20,111.12,74.50
165.00,110.83,74.00
169.80,110.53,75.60
175.20,110.26,74.70
180.00,109.96,73.10
184.80,109.68,71.90
190.20,109.36,72.10
195.00,109.08,67.30
199.80,108.81,67.90
205.20,108.50,67.50
210.00,108.22,69.10
214.80,107.97,70.00
220.20,107.66,70.20
225.00,107.38,69.10
229.80,107.09,68.30
235.20,106.84,69.70
240.00,106.54,70.10
244.80,106.29,68.60
250.20,105.99,68.20
255.00,105.73,70.50
259.80,105.43,70.40
265.20,105.17,68.50
270.00,104.88,67.10
274.80,104.62,67.60
280.20,104.34,68.20
285.00,104.08,68.10
289.80,103.80,67.80
295.20,103.56,67.80
300.00,103.25,68.50
304.80,103.01,68.20
310.20,102.72,66.20
315.00,102.47,66.40
319.80,102.16,71.10
325.20,101.91,64.00
330.00,101.66,64.70
334.80,101.37,65.60
340.20,101.11,67.40
345.00,100.85,67.50
349.80,100.56,67.20
355.20,100.32,67.80
360.00,100.03,67.60
364.80,99.77,68.50
370.20,99.48,67.90
375.00,99.24,68.70
379.80,98.94,65.80
385.20,98.69,66.90
390.00,98.41,67.10
394.80,98.17,67.90
400.20,97.89,66.80
405.00,97.62,68.00
409.80,97.35,67.30
415.20,97.11,68.10
420.00,96.80,66.90
424.80,96.54,66.70
430.20,96.30,67.20
435.00,96.03,66.80
439.80,95.77,65.70
445.20,95.48,65.00
450.00,95.22,65.30
454.80,94.98,65.20
460.20,94.69,64.80
465.00,94.43,63.80
469.80,94.15,64.70
475.20,93.90,65.10
480.00,93.63,65.80
484.80,93.39,64.70
490.20,93.09,63.70
495.00,92.84,65.00
499.80,92.61,64.80
505.20,92.31,64.00
510.00,92.09,64.00
514.80,91.81,65.10
520.20,91.55,66.50
525.00,91.25,66.80
529.80,91.00,65.90
535.20,90.74,66.90
540.00,90.48,67.10
544.80,90.23,67.90
550.20,89.95,67.00
555.00,89.70,67.60
559.80,89.44,69.20
565.20,89.19,68.80
570.00,88.89,67.30
574.80,88.65,65.60
580.20,88.40,65.50
585.00,88.11,66.00
589.80,87.89,66.10
595.20,87.59,64.40
600.00,87.34,71.40
604.80,87.09,61.90
610.20,86.83,61.80
615.00,86.59,62.50
619.80,86.32,68.50
625.20,86.06,62.70
630.00,85.78,62.50
634.80,85.54,63.30
640.20,85.29,63.90
645.00,85.00,70.00
649.80,84.76,67.70
655.20,84.52,65.30
660.00,84.23,64.40
664.80,83.97,65.70
670.20,83.73,66.00
675.00,83.46,66.10
679.80,83.20,65.30
685.20,82.94,66.30
690.00,82.68,66.80
694.80,82.46,66.90
700.20,82.18,67.90
705.00,81.91,66.60
709.80,81.64,68.10
715.20,81.42,68.20
720.00,81.15,67.00
724.80,80.89,66.00
730.20,80.66,67.20
735.00,80.37,68.30
739.80,80.11,68.30
745.20,79.88,67.50
750.00,79.62,67.10
754.80,79.37,69.10
760.20,79.08,69.10
765.00,78.82,68.40
769.80,78.60,67.50
775.20,78.32,73.00
780.00,78.08,72.00
784.80,77.84,69.70
790.20,77.54,69.10
795.00,77.29,68.80
799.80,77.04,70.80
805.20,76.78,70.90
810.00,76.54,69.60
814.80,76.25,69.70
820.20,76.01,71.30
825.00,75.77,72.20
829.80,75.50,71.30
835.20,75.27,70.30
840.00,74.97,69.80
844.80,74.72,69.70
850.20,74.48,69.80
855.00,74.20,68.40
859.80,73.94,69.70
865.20,73.68,71.10
870.00,73.42,71.60
874.80,73.19,70.60
880.20,72.92,71.60
885.00,72.66,72.40
889.80,72.39,72.20
895.20,72.17,72.00
900.00,71.88,71.70
904.80,71.64,72.50
910.20,71.38,74.00
915.00,71.12,73.20
919.80,70.82,72.30
925.20,70.57,78.00
930.00,70.34,77.40
934.80,70.03,76.80
940.20,69.78,76.10
945.00,69.51,81.70
949.80,69.24,81.00
955.20,69.01,79.30
960.00,68.71,77.80
964.80,68.44,76.20
970.20,68.18,76.80
975.00,67.89,77.70
979.80,67.63,78.30
985.20,67.38,77.70
990.00,67.09,78.30
994.80,66.82,82.90
1000.20,66.57,77.50
1005.00,66.27,78.40
1009.80,66.01,78.30
1015.20,65.71,79.10
1020.00,65.42,80.20
1024.80,65.16,80.50
1030.20,64.86,79.80
1035.00,64.58,81.10
1039.80,64.32,81.90
1045.20,64.01,82.80
1050.00,63.72,82.40
1054.80,63.47,88.10
1060.20,63.17,87.60
1065.00,62.88,82.30
1069.80,62.59,82.90
1075.20,62.30,83.80
1080.00,62.00,85.80
1084.80,61.71,86.50
1090.20,61.39,86.50
1095.00,61.13,86.00
1099.80,60.78,86.90
1105.20,60.50,88.00
1110.00,60.19,88.40
1114.80,59.88,87.80
1120.20,59.60,94.90
1125.00,59.26,93.70
1129.80,58.98,92.20
1135.20,58.64,90.90
1140.00,58.36,89.30
1144.80,58.00,95.70
1150.20,57.69,94.50
1155.00,57.38,92.60
1159.80,57.04,93.00
1165.20,56.72,98.30
1170.00,56.39,97.80
1174.80,56.09,98.30
1180.20,55.72,93.40
1185.00,55.40,100.30
1189.80,55.07,100.90
1195.20,54.72,100.00
1200.00,54.40,97.70
1204.80,54.04,95.90
1210.20,53.71,96.70
1215.00,53.35,98.50
1219.80,53.05,99.20
1225.20,52.66,101.70
1230.00,52.33,105.00
1234.80,51.99,105.00
1240.20,51.63,103.90
1245.00,51.31,102.20
1249.80,50.90,100.20
1255.20,50.59,101.20
1260.00,50.26,103.30
1264.80,49.88,102.20
1270.20,49.53,101.60
1275.00,49.22,106.80
1279.80,48.80,105.90
1285.20,48.44,104.30
1290.00,48.14,103.10
1294.80,47.73,103.70
1300.20,47.39,104.10
1305.00,47.05,104.00
1309.80,46.67,104.00
1315.20,46.34,100.90
1320.00,45.95,105.50
1324.80,45.60,99.10
1330.20,45.25,99.30
1335.00,44.88,103.70
1339.80,44.55,104.40
1345.20,44.17,104.20
1350.00,43.82,103.50
1354.80,43.50,101.90
1360.20,43.10,102.40
1365.00,42.75,104.30
1369.80,42.42,104.60
1375.20,42.06,104.10
1380.00,41.70,101.90
1384.80,41.34,103.70
1390.20,41.03,103.00
1395.00,40.63,102.60
1399.80,40.29,101.30
1405.20,39.97,101.70
1410.00,39.61,100.60
1414.80,39.28,94.80
1420.20,38.92,96.70
1425.00,38.61,98.70
1429.80,38.24,100.10
1435.20,37.92,99.00
1440.00,37.62,98.50
1444.80,37.26,97.90
1450.20,36.95,103.00
1455.00,36.57,95.20
1459.80,36.26,95.70
1465.20,35.93,95.80
1470.00,35.62,96.70
1474.80,35.31,96.10
1480.20,34.98,90.20
1485.00,34.69,91.10
1489.80,34.35,92.00
1495.20,34.07,93.70
1500.00,33.75,95.00
1504.80,33.46,94.60
1510.20,33.12,91.70
1515.00,32.86,92.20
1519.80,32.61,94.20
1525.20,32.29,91.10
1530.00,32.01,88.70
1534.80,31.77,89.20
1540.20,31.47,88.00
1545.00,31.22,83.40
1549.80,30.99,81.60
1555.20,30.70,83.20
1560.00,30.46,83.00
1564.80,30.23,82.00
1570.20,29.99,76.30
1575.00,29.78,76.50
1579.80,29.53,77.80
1585.20,29.31,72.40
1590.00,29.11,72.60
1594.80,28.88,73.60
1600.20,28.68,73.40
1605.00,28.48,73.40
1609.80,28.28,68.00
1615.20,28.11,67.30
1620.00,27.90,67.80
1624.80,27.72,67.60
1630.20,27.57,62.60
1635.00,27.37,63.60
1639.80,27.21,64.30
1645.20,27.08,65.40
1650.00,26.90,59.50
1654.80,26.75,60.30
1660.20,26.61,59.70
1665.00,26.46,61.40
1669.80,26.33,62.90
1675.20,26.19,55.50
1680.00,26.05,56.00
1684.80,25.92,57.50
1690.20,25.80,59.20
1695.00,25.66,60.50
1699.80,25.53,54.80
1705.20,25.43,54.20
1710.00,25.33,55.30
1714.80,25.21,54.90
1720.20,25.11,55.10
1725.00,24.99,54.40
1729.80,24.88,52.30
1735.20,24.79,54.20
1740.00,24.69,53.80
1744.80,24.60,52.40
1750.20,24.49,52.00
1755.00,24.40,57.60
1759.80,24.32,49.50
1765.20,24.23,49.40
1770.00,24.16,49.10
1774.80,24.05,50.60
1780.20,23.98,51.20
1785.00,23.86,50.80
1789.80,23.79,50.20
1795.20,23.70,49.60
1800.00,23.62,50.70
1804.80,23.53,50.60

File: Wood/Calibration_Data/Aalto/Aalto_Wood_Cone_45kW_hor_parallel_Nitrogen_R1.csv
Time (s),Mass (g),HRR (kW/m2)
0.00,99.80,0.00
1.20,99.80,517.70
1.80,99.78,557.30
3.00,99.78,605.10
4.20,99.75,499.50
4.80,99.71,436.40
6.00,99.70,320.30
7.20,99.68,189.80
7.80,99.65,149.60
9.00,99.64,161.10
10.20,99.62,160.70
10.80,99.61,160.50
12.00,99.58,195.90
13.20,99.56,219.80
13.80,99.51,235.10
15.00,99.49,218.20
16.20,99.46,174.10
16.80,99.45,161.60
18.00,99.41,168.60
19.20,99.40,234.50
19.80,99.37,258.10
21.00,99.32,297.90
22.20,99.30,299.20
22.80,99.28,298.50
24.00,99.21,332.70
25.20,99.19,387.00
25.80,99.16,470.60
27.00,99.12,461.70
28.20,99.08,416.50
28.80,99.03,406.10
30.00,98.98,389.70
31.20,98.93,329.20
31.80,98.85,328.90
33.00,98.82,379.20
34.20,98.77,367.50
34.80,98.66,299.10
36.00,98.61,259.10
37.20,98.57,259.20
37.80,98.51,246.70
39.00,98.42,230.30
40.20,98.33,242.20
40.80,98.29,294.40
42.00,98.22,323.20
43.20,98.16,339.70
43.80,98.11,320.90
45.00,97.99,253.20
46.20,97.93,77.70
46.80,97.79,2.10
48.00,97.75,1.70
49.20,97.66,10.20
49.80,97.57,87.00
51.00,97.49,102.70
52.20,97.43,74.20
52.80,97.36,69.20
54.00,97.26,135.70
55.20,97.13,241.80
55.80,97.09,278.00
57.00,97.01,242.40
58.20,96.89,180.00
58.80,96.84,137.90
60.00,96.76,113.00
61.20,96.63,182.50
61.80,96.57,217.30
63.00,96.50,217.50
64.20,96.38,137.90
64.80,96.34,87.70
66.00,96.27,148.60
67.20,96.20,255.50
67.80,96.07,281.70
69.00,96.01,204.70
70.20,95.89,121.40
70.80,95.85,94.80
72.00,95.78,157.90
73.20,95.71,187.30
73.80,95.62,167.90
75.00,95.49,126.10
76.20,95.45,118.10
76.80,95.39,97.70
78.00,95.27,74.00
79.20,95.22,43.20
79.80,95.16,27.30
81.00,95.02,45.70
82.20,94.98,46.50
82.80,94.91,2.10
84.00,94.80,2.10
85.20,94.76,2.10
85.80,94.69,2.10
87.00,94.62,2.20
88.20,94.54,2.20
88.80,94.42,35.90
90.00,94.37,160.80
91.20,94.31,213.80
91.80,94.20,179.70
93.00,94.16,160.80
94.20,94.09,160.70
94.80,94.04,133.40
96.00,93.96,82.20
97.20,93.90,88.00
97.80,93.83,196.50
99.00,93.70,249.20
100.20,93.66,219.70
100.80,93.59,167.60
102.00,93.48,191.70
103.20,93.45,240.80
103.80,93.38,264.90
105.00,93.31,257.80
106.20,93.24,214.40
106.80,93.19,186.50
108.00,93.06,219.90
109.20,93.02,265.70
109.80,92.92,370.40
111.00,92.88,394.10
112.20,92.82,369.70
112.80,92.72,182.90
114.00,92.69,102.80
115.20,92.62,3.50
115.80,92.51,2.10
117.00,92.48,2.10
118.20,92.41,5.70
118.80,92.38,82.70
120.00,92.26,168.70
121.20,92.21,211.10
121.80,92.17,217.30
123.00,92.13,217.40
124.20,91.99,182.90
124.80,91.95,156.90
126.00,91.89,111.40
127.20,91.84,111.80
127.80,91.74,138.40
129.00,91.69,168.70
130.20,91.65,185.00
130.80,91.55,206.10
132.00,91.49,277.60
133.20,91.45,348.50
133.80,91.41,298.90
135.00,91.28,266.30
136.20,91.26,233.50
136.80,91.20,193.10
138.00,91.10,96.70
139.20,91.06,1.70
139.80,91.00,1.70
141.00,90.96,1.70
142.20,90.84,1.70
142.80,90.80,14.70
144.00,90.72,100.00
145.20,90.69,115.20
145.80,90.63,94.30
147.00,90.59,94.20
148.20,90.48,168.10
148.80,90.43,292.40
150.00,90.35,410.90
151.20,90.32,368.80
151.80,90.25,246.60
153.00,90.17,116.10
154.20,90.13,48.60
154.80,90.08,93.80
156.00,89.99,187.50
157.20,89.95,258.60
157.80,89.89,284.40
159.00,89.80,309.80
160.20,89.76,278.80
160.80,89.70,237.10
162.00,89.66,143.80
163.20,89.56,97.90
163.80,89.52,142.00
165.00,89.42,142.60
166.20,89.40,72.40
166.80,89.34,2.10
168.00,89.24,1.70
169.20,89.21,1.70
169.80,89.15,1.70
171.00,89.06,1.70
172.20,89.04,1.70
172.80,88.97,57.90
174.00,88.88,148.30
175.20,88.85,209.40
175.80,88.79,252.60
177.00,88.74,267.20
178.20,88.70,238.80
178.80,88.58,192.50
180.00,88.55,81.80
181.20,88.49,51.40
181.80,88.40,35.50
183.00,88.37,77.20
184.20,88.32,91.20
184.80,88.22,140.90
186.00,88.19,181.30
187.20,88.14,170.50
187.80,88.04,108.00
189.00,88.01,70.30
190.20,87.97,78.30
190.80,87.87,141.40
192.00,87.84,183.40
193.20,87.77,221.40
193.80,87.69,276.40
195.00,87.66,295.80
196.20,87.59,309.20
196.80,87.50,309.40
198.00,87.46,253.70
199.20,87.41,88.70
199.80,87.36,34.70
201.00,87.31,1.70
202.20,87.19,7.00
202.80,87.16,1.70
204.00,87.10,1.70
205.20,87.05,1.70
205.80,87.01,1.70
207.00,86.89,28.60
208.20,86.86,81.30
208.80,86.80,81.20
210.00,86.75,81.60
211.20,86.65,70.80
211.80,86.61,18.30
213.00,86.57,38.10
214.20,86.52,102.80
214.80,86.40,222.90
216.00,86.37,267.20
217.20,86.31,175.30
217.80,86.22,52.30
219.00,86.19,72.20
220.20,86.14,112.90
220.80,86.08,189.50
222.00,85.99,148.80
223.20,85.94,108.30
223.80,85.85,20.60
225.00,85.82,2.10
226.20,85.77,9.60
226.80,85.68,97.40
228.00,85.65,158.60
229.20,85.59,221.20
229.80,85.49,231.30
231.00,85.47,170.80
232.20,85.42,123.00
232.80,85.31,141.00
234.00,85.29,151.10
235.20,85.24,185.70
235.80,85.14,270.70
237.00,85.10,287.30
238.20,85.05,275.70
238.80,84.96,148.00
240.00,84.92,92.30
241.20,84.86,2.10
241.80,84.79,2.10
243.00,84.75,5.00
244.20,84.69,156.90
244.80,84.64,193.20
246.00,84.59,172.60
247.20,84.47,134.20
247.80,84.45,121.70
249.00,84.38,117.00
250.20,84.29,88.10
250.80,84.26,117.70
252.00,84.21,157.50
253.20,84.11,119.40
253.80,84.08,107.10
255.00,84.03,107.40
256.20,83.94,123.90
256.80,83.91,124.00
258.00,83.85,157.20
259.20,83.77,187.60
259.80,83.73,251.50
261.00,83.67,246.10
262.20,83.58,225.50
262.80,83.55,194.20
264.00,83.49,152.70
265.20,83.44,120.30
265.80,83.38,99.10
267.00,83.29,99.40
268.20,83.26,117.00
268.80,83.20,169.80
270.00,83.12,254.40
271.20,83.09,270.00
271.80,83.03,245.70
273.00,82.98,152.50
274.20,82.92,147.00
274.80,82.82,125.90
276.00,82.80,88.00
277.20,82.74,115.50
277.80,82.65,192.90
279.00,82.62,225.10
280.20,82.57,257.30
280.80,82.49,234.00
282.00,82.46,204.30
283.20,82.40,230.30
283.80,82.32,296.30
285.00,82.28,315.70
286.20,82.24,261.80
286.80,82.15,175.10
288.00,82.12,94.50
289.20,82.06,73.90
289.80,82.02,12.80
291.00,81.93,2.10
292.20,81.89,2.10
292.80,81.82,2.10
294.00,81.79,106.40
295.20,81.73,159.50
295.80,81.63,272.20
297.00,81.59,263.10
298.20,81.56,245.10
298.80,81.50,253.80
300.00,81.42,262.60
301.20,81.36,262.40
301.80,81.29,309.70
303.00,81.26,351.40
304.20,81.21,351.10
304.80,81.13,307.20
306.00,81.11,276.30
307.20,81.05,268.50
307.80,80.96,313.50
309.00,80.93,335.40
310.20,80.88,343.50
310.80,80.79,266.90
312.00,80.77,240.40
313.20,80.72,231.80
313.80,80.64,232.50
315.00,80.60,186.30
316.20,80.54,147.80
316.80,80.51,167.50
318.00,80.42,197.90
319.20,80.37,174.50
319.80,80.34,113.10
321.00,80.31,68.20
322.20,80.19,67.80
322.80,80.17,96.80
324.00,80.11,111.80
325.20,80.02,111.90
325.80,80.00,121.10
327.00,79.95,145.70
328.20,79.86,185.50
328.80,79.83,195.60
330.00,79.78,245.40
331.20,79.74,329.70
331.80,79.66,310.80
333.00,79.61,297.80
334.20,79.55,276.30
334.80,79.52,264.60
336.00,79.46,301.10
337.20,79.42,370.10
337.80,79.37,355.90
339.00,79.28,220.10
340.20,79.26,77.10
340.80,79.21,44.40
342.00,79.12,93.10
343.20,79.09,88.70
343.80,79.03,76.90
345.00,78.96,89.20
346.20,78.92,98.50
346.80,78.88,98.60
348.00,78.81,125.30
349.20,78.78,267.00
349.80,78.73,307.30
351.00,78.64,283.50
352.20,78.61,207.50
352.80,78.57,156.70
354.00,78.50,164.60
355.20,78.46,256.30
355.80,78.41,363.30
357.00,78.33,418.70
358.20,78.30,390.50
358.80,78.26,330.30
360.00,78.18,236.10
361.20,78.16,42.70
361.80,78.11,3.70
363.00,78.03,1.30
364.20,78.00,56.70
364.80,77.96,76.10
366.00,77.87,118.80
367.20,77.85,201.30
367.80,77.80,248.00
369.00,77.72,284.30
370.20,77.69,389.90
370.80,77.65,502.70
372.00,77.57,549.30
373.20,77.55,509.90
373.80,77.50,445.40
375.00,77.41,387.00
376.20,77.38,296.30
376.80,77.33,230.60
378.00,77.26,203.30
379.20,77.23,142.00
379.80,77.19,116.90
381.00,77.11,82.90
382.20,77.09,40.80
382.80,77.04,1.70
384.00,76.96,33.40
385.20,76.93,90.10
385.80,76.89,193.10
387.00,76.82,298.40
388.20,76.79,361.90
388.80,76.76,357.10
390.00,76.68,309.80
391.20,76.65,333.50
391.80,76.61,366.60
393.00,76.52,358.60
394.20,76.50,302.90
394.80,76.46,241.40
396.00,76.42,162.30
397.20,76.38,172.80
397.80,76.27,246.10
399.00,76.25,309.10
400.20,76.21,294.00
400.80,76.13,262.70
402.00,76.09,290.70
403.20,76.06,290.10
403.80,76.03,254.50
405.00,75.93,170.10
406.20,75.90,94.90
406.80,75.84,76.00
408.00,75.81,203.50
409.20,75.76,336.30
409.80,75.68,376.30
411.00,75.65,388.80
412.20,75.61,405.30
412.80,75.55,362.80
414.00,75.52,305.70
415.20,75.48,306.00
415.80,75.40,411.30
417.00,75.38,432.90
418.20,75.33,433.40
418.80,75.25,419.00
420.00,75.23,417.60
421.20,75.19,387.80
421.80,75.15,325.40
423.00,75.07,314.70
424.20,75.03,291.20
424.80,74.99,272.90
426.00,74.96,237.50
427.20,74.90,196.90
427.80,74.83,166.30
429.00,74.80,137.20
430.20,74.72,136.70
430.80,74.70,154.20
432.00,74.66,154.30
433.20,74.58,148.30
433.80,74.56,85.50
435.00,74.51,85.50
436.20,74.44,136.50
436.80,74.42,187.10
438.00,74.37,187.30
439.20,74.30,227.00
439.80,74.27,338.50
441.00,74.23,397.50
442.20,74.16,438.20
442.80,74.14,431.60
444.00,74.10,368.80
445.20,74.02,265.20
445.80,73.99,155.90
447.00,73.95,102.20
448.20,73.87,158.90
448.80,73.86,284.40
450.00,73.82,358.80
451.20,73.74,335.30
451.80,73.72,312.70
453.00,73.69,324.60
454.20,73.61,324.50
454.80,73.60,324.50
456.00,73.54,340.60
457.20,73.51,330.40
457.80,73.46,283.00
459.00,73.42,282.90
460.20,73.34,273.20
460.80,73.31,229.70
462.00,73.25,186.30
463.20,73.22,162.60
463.80,73.19,162.10
465.00,73.14,195.10
466.20,73.09,224.40
466.80,73.02,215.50
468.00,72.99,189.00
469.20,72.95,137.90
469.80,72.87,76.00
471.00,72.85,2.10
472.20,72.82,2.10
472.80,72.74,2.10
474.00,72.71,2.10
475.20,72.68,2.10
475.80,72.61,2.10
477.00,72.59,23.70
478.20,72.54,132.20
478.80,72.47,257.00
480.00,72.45,342.90
481.20,72.41,406.90
481.80,72.34,500.50
483.00,72.32,559.90
484.20,72.27,588.80
484.80,72.21,565.20
486.00,72.18,470.90
487.20,72.13,419.90
487.80,72.06,326.00
489.00,72.04,279.20
490.20,72.00,279.10
490.80,71.93,292.70
492.00,71.91,274.30
493.20,71.87,264.80
493.80,71.79,227.80
495.00,71.77,135.50
496.20,71.75,65.90
496.80,71.66,10.90
498.00,71.64,1.70
499.20,71.62,34.80
499.80,71.54,107.30
501.00,71.53,199.80
502.20,71.48,274.50
502.80,71.41,274.90
504.00,71.39,215.30
505.20,71.35,168.10
505.80,71.28,133.50
507.00,71.25,50.40
508.20,71.22,42.50
508.80,71.16,101.10
510.00,71.13,228.80
511.20,71.10,259.20
511.80,71.02,294.70
513.00,70.98,229.30
514.20,70.96,178.40
514.80,70.93,73.90
516.00,70.86,38.30
517.20,70.82,2.10
517.80,70.76,2.10
519.00,70.74,2.10
520.20,70.70,2.10
520.80,70.63,2.10
522.00,70.62,2.10
523.20,70.57,2.10
523.80,70.50,2.10
525.00,70.48,48.00
526.20,70.45,63.50
526.80,70.37,95.00
528.00,70.35,248.90
529.20,70.32,304.40
529.80,70.26,340.80
531.00,70.23,352.10
532.20,70.18,444.40
532.80,70.15,509.00
534.00,70.10,448.70
535.20,70.06,354.70
535.80,69.99,338.50
537.00,69.97,336.70
538.20,69.92,301.80
538.80,69.86,332.20
540.00,69.84,437.60
541.20,69.80,436.70
541.80,69.76,363.20
543.00,69.70,267.60
544.20,69.66,258.00
544.80,69.61,254.30
546.00,69.59,220.40
547.20,69.55,190.60
547.80,69.48,110.10
549.00,69.47,96.40
550.20,69.42,69.00
550.80,69.40,52.80
552.00,69.32,59.10
553.20,69.28,92.50
553.80,69.22,96.50
555.00,69.20,48.10
556.20,69.16,1.30
556.80,69.11,1.30
558.00,69.08,29.90
559.20,69.04,64.10
559.80,69.01,116.90
561.00,68.98,138.70
562.20,68.88,168.50
562.80,68.87,218.20
564.00,68.82,306.50
565.20,68.75,347.30
565.80,68.74,339.60
567.00,68.71,319.30
568.20,68.67,341.60
568.80,68.61,414.30
570.00,68.58,455.00
571.20,68.51,459.80
571.80,68.49,413.90
573.00,68.45,352.90
574.20,68.39,344.00
574.80,68.36,376.70
576.00,68.32,375.80
577.20,68.29,248.60
577.80,68.24,192.20
579.00,68.21,105.60
580.20,68.13,92.80
580.80,68.10,92.60
582.00,68.05,81.50
583.20,68.03,61.30
583.80,68.00,60.50
585.00,67.92,60.80
586.20,67.90,54.40
586.80,67.86,81.70
588.00,67.79,95.30
589.20,67.77,59.70
589.80,67.74,24.90
591.00,67.68,40.80
592.20,67.65,45.30
592.80,67.60,25.60
594.00,67.56,4.20
595.20,67.53,1.70
595.80,67.49,1.70
597.00,67.41,1.70
598.20,67.39,127.00
598.80,67.36,174.20
600.00,67.30,173.80
601.20,67.28,119.50
601.80,67.23,142.00
603.00,67.16,147.50
604.20,67.14,214.00
604.80,67.09,354.40
606.00,67.04,406.00
607.20,67.01,367.50
607.80,66.97,337.10
609.00,66.91,269.90
610.20,66.89,177.70
610.80,66.85,108.30
612.00,66.79,78.90
613.20,66.75,79.00
613.80,66.71,86.70
615.00,66.65,35.50
616.20,66.63,16.90
616.80,66.59,45.00
618.00,66.51,194.40
619.20,66.50,216.70
619.80,66.46,223.30
621.00,66.43,199.40
622.20,66.40,253.90
622.80,66.34,375.00
624.00,66.28,445.30
625.20,66.24,462.20
625.80,66.19,435.10
627.00,66.16,386.20
628.20,66.12,328.30
628.80,66.04,252.90
630.00,66.03,165.60
631.20,65.98,160.80
631.80,65.91,206.60
633.00,65.89,336.70
634.20,65.86,399.30
634.80,65.78,512.00
636.00,65.76,517.20
637.20,65.73,401.10
637.80,65.67,183.40
639.00,65.65,126.20
640.20,65.61,138.10
640.80,65.53,145.50
642.00,65.52,151.10
643.20,65.48,188.40
643.80,65.40,222.30
645.00,65.38,231.70
646.20,65.34,241.40
646.80,65.28,220.50
648.00,65.25,156.80
649.20,65.20,92.70
649.80,65.18,24.90
651.00,65.12,23.70
652.20,65.08,75.80
652.80,65.03,198.70
654.00,65.00,300.00
655.20,64.95,305.70
655.80,64.92,301.60
657.00,64.85,338.70
658.20,64.82,337.50
658.80,64.76,256.70
660.00,64.73,173.90
661.20,64.70,132.80
661.80,64.67,112.70
663.00,64.58,112.60
664.20,64.56,143.80
664.80,64.50,182.30
666.00,64.47,207.50
667.20,64.42,202.40
667.80,64.36,178.20
669.00,64.34,98.00
670.20,64.30,56.30
670.80,64.23,1.30
672.00,64.21,1.70
673.20,64.16,1.70
673.80,64.09,1.70
675.00,64.07,1.70
676.20,64.03,1.70
676.80,63.95,1.70
678.00,63.93,1.70
679.20,63.90,30.10
679.80,63.83,64.60
681.00,63.80,44.10
682.20,63.76,2.10
682.80,63.69,2.20
684.00,63.67,2.10
685.20,63.64,2.10
685.80,63.55,2.10
687.00,63.53,2.10
688.20,63.49,2.10
688.80,63.47,2.10
690.00,63.38,2.10
691.20,63.34,2.10
691.80,63.28,2.10
693.00,63.26,2.10
694.20,63.22,2.10
694.80,63.14,2.10
696.00,63.11,93.80
697.20,63.08,118.20
697.80,63.01,140.40
699.00,62.99,159.20
700.20,62.94,174.80
700.80,62.88,199.00
702.00,62.85,213.80
703.20,62.80,185.40
703.80,62.72,158.50
705.00,62.70,197.30
706.20,62.65,231.70
706.80,62.62,263.20
708.00,62.54,216.50
709.20,62.51,242.90
709.80,62.49,308.60
711.00,62.41,301.10
712.20,62.38,315.50
712.80,62.30,398.90
714.00,62.29,512.10
715.20,62.23,560.80
715.80,62.17,591.50
717.00,62.15,580.10
718.20,62.10,488.40
718.80,62.03,339.70
720.00,62.01,202.30
721.20,61.95,189.30
721.80,61.92,195.10
723.00,61.85,292.50
724.20,61.80,318.80
724.80,61.77,267.20
726.00,61.69,1.70
727.20,61.66,1.70
727.80,61.64,1.70
729.00,61.56,1.70
730.20,61.51,1.70
730.80,61.44,1.70
732.00,61.42,1.70
733.20,61.37,1.70
733.80,61.31,1.70
735.00,61.28,127.40
736.20,61.22,231.40
736.80,61.15,236.40
738.00,61.12,207.70
739.20,61.08,220.60
739.80,61.00,214.20
741.00,60.97,83.40
742.20,60.92,21.60
742.80,60.85,2.10
744.00,60.82,2.10
745.20,60.78,2.10
745.80,60.70,2.10
747.00,60.67,2.10
748.20,60.62,2.10
748.80,60.55,214.60
750.00,60.52,275.40
751.20,60.48,288.30
751.80,60.40,262.80
753.00,60.38,189.80
754.20,60.33,126.00
754.80,60.25,125.30
756.00,60.22,164.70
757.20,60.17,219.50
757.80,60.09,295.20
759.00,60.06,339.80
760.20,60.01,429.30
760.80,59.94,418.30
762.00,59.91,410.90
763.20,59.87,438.40
763.80,59.78,432.10
765.00,59.76,344.10
766.20,59.72,258.60
766.80,59.63,228.60
768.00,59.60,241.20
769.20,59.55,241.30
769.80,59.51,213.80
771.00,59.47,182.70
772.20,59.37,209.50
772.80,59.35,287.50
774.00,59.30,335.40
775.20,59.21,363.20
775.80,59.19,336.80
777.00,59.13,266.20
778.20,59.10,223.70
778.80,59.01,183.20
780.00,58.96,183.30
781.20,58.90,198.90
781.80,58.88,183.00
783.00,58.82,175.90
784.20,58.74,188.60
784.80,58.70,210.80
786.00,58.66,216.80
787.20,58.57,207.00
787.80,58.53,146.60
789.00,58.48,70.60
790.20,58.44,1.70
790.80,58.37,1.70
792.00,58.33,1.70
793.20,58.23,1.70
793.80,58.21,117.30
795.00,58.16,166.90
796.20,58.12,245.70
796.80,58.03,278.50
798.00,58.00,272.00
799.20,57.91,224.50
799.80,57.88,153.00
801.00,57.83,131.60
802.20,57.80,166.50
802.80,57.70,209.90
804.00,57.65,167.50
805.20,57.57,97.30
805.80,57.54,87.10
807.00,57.48,103.10
808.20,57.41,72.80
808.80,57.38,94.60
810.00,57.34,278.10
811.20,57.24,302.80
811.80,57.21,278.60
813.00,57.16,247.70
814.20,57.06,252.00
814.80,57.03,240.10
816.00,56.98,225.00
817.20,56.94,225.30
817.80,56.89,211.90
819.00,56.78,144.80
820.20,56.75,117.10
820.80,56.68,67.10
822.00,56.64,49.20
823.20,56.61,56.00
823.80,56.49,93.70
825.00,56.46,145.60
826.20,56.40,166.80
826.80,56.30,129.80
828.00,56.28,44.10
829.20,56.24,9.50
829.80,56.21,1.70
831.00,56.09,1.30
832.20,56.04,1.30
832.80,55.96,1.30
834.00,55.93,149.20
835.20,55.88,178.60
835.80,55.83,197.90
837.00,55.73,188.40
838.20,55.69,164.90
838.80,55.60,146.40
840.00,55.57,113.20
841.20,55.51,75.80
841.80,55.43,59.00
843.00,55.40,52.30
844.20,55.34,43.90
844.80,55.28,43.90
846.00,55.19,60.00
847.20,55.14,121.50
847.80,55.05,192.70
849.00,55.02,316.40
850.20,54.96,404.20
850.80,54.88,412.00
852.00,54.84,411.00
853.20,54.77,416.20
853.80,54.68,427.10
855.00,54.65,348.80
856.20,54.59,313.30
856.80,54.50,187.00
858.00,54.46,59.10
859.20,54.40,0.90
859.80,54.36,0.90
861.00,54.26,0.80
862.20,54.20,0.80
862.80,54.16,1.30
864.00,54.07,85.20
865.20,54.02,208.30
865.80,53.92,250.80
867.00,53.89,217.40
868.20,53.85,170.00
868.80,53.74,147.20
870.00,53.71,155.50
871.20,53.65,220.50
871.80,53.55,290.40
873.00,53.52,273.20
874.20,53.47,225.50
874.80,53.36,214.70
876.00,53.33,223.10
877.20,53.26,241.30
877.80,53.22,276.10
879.00,53.10,268.00
880.20,53.06,257.20
880.80,53.01,276.10
882.00,52.94,276.30
883.20,52.89,271.10
883.80,52.79,251.50
885.00,52.73,202.20
886.20,52.62,152.00
886.80,52.60,139.60
888.00,52.55,134.30
889.20,52.44,99.50
889.80,52.40,134.70
891.00,52.35,174.60
892.20,52.25,212.70
892.80,52.21,113.60
894.00,52.13,47.00
895.20,52.04,34.30
895.80,52.00,1.30
897.00,51.93,1.30
898.20,51.88,1.30
898.80,51.78,1.70
900.00,51.73,1.70
901.20,51.69,208.70
901.80,51.58,268.20
903.00,51.52,292.40
904.20,51.48,55.60
904.80,51.37,1.70
906.00,51.32,1.70
907.20,51.22,1.70
907.80,51.19,2.10
909.00,51.13,2.10
910.20,51.01,51.90
910.80,50.97,177.50
912.00,50.92,228.10
913.20,50.85,255.80
913.80,50.78,234.40
915.00,50.69,119.40
916.20,50.65,1.70
916.80,50.57,1.70
918.00,50.46,1.30
919.20,50.43,1.70
919.80,50.35,1.70
921.00,50.27,1.30
922.20,50.22,1.30
922.80,50.16,1.30
924.00,50.09,1.70
925.20,49.99,1.70
925.80,49.94,1.70
927.00,49.82,1.70
928.20,49.79,1.70
928.80,49.72,1.70
930.00,49.66,1.70
931.20,49.61,127.70
931.80,49.48,87.20
933.00,49.45,1.70
934.20,49.37,1.70
934.80,49.31,1.70
936.00,49.20,1.70
937.20,49.15,1.70
937.80,49.05,1.70
939.00,49.01,1.70
940.20,48.94,2.10
940.80,48.83,2.10
942.00,48.79,2.10
943.20,48.72,2.10
943.80,48.60,2.10
945.00,48.57,2.10
946.20,48.51,1.70
946.80,48.39,1.70
948.00,48.35,2.10
949.20,48.28,2.10
949.80,48.18,2.10
951.00,48.13,2.10
952.20,48.06,2.10
952.80,47.96,2.10
954.00,47.92,2.10
955.20,47.85,2.10
955.80,47.75,2.10
957.00,47.71,2.10
958.20,47.64,2.10
958.80,47.54,2.10
960.00,47.50,2.10
961.20,47.42,7.40
961.80,47.31,92.10
963.00,47.28,221.80
964.20,47.21,317.60
964.80,47.09,287.90
966.00,47.07,162.70
967.20,46.98,84.00
967.80,46.86,78.50
969.00,46.82,64.70
970.20,46.75,1.30
970.80,46.65,1.30
972.00,46.62,1.30
973.20,46.55,1.30
973.80,46.43,1.70
975.00,46.40,1.70
976.20,46.32,1.70
976.80,46.26,139.10
978.00,46.18,352.00
979.20,46.13,445.80
979.80,46.00,275.80
981.00,45.95,175.50
982.20,45.86,24.30
982.80,45.82,39.30
984.00,45.74,66.60
985.20,45.63,16.80
985.80,45.59,2.10
987.00,45.53,2.10
988.20,45.48,2.10
988.80,45.36,13.70
990.00,45.29,2.10
991.20,45.25,2.10
991.80,45.16,11.60
993.00,45.09,21.40
994.20,45.05,8.40
994.80,44.94,2.10
996.00,44.88,2.10
997.20,44.78,2.10
997.80,44.74,2.10
999.00,44.67,17.20
1000.20,44.58,86.70
1000.80,44.54,272.10
1002.00,44.45,339.70
1003.20,44.41,255.00
1003.80,44.29,124.80
1005.00,44.22,97.90
1006.20,44.14,90.50
1006.80,44.10,9.30
1008.00,44.02,2.10
1009.20,43.91,2.10
1009.80,43.88,2.10
1011.00,43.81,2.10
1012.20,43.70,2.10
1012.80,43.66,2.10
1014.00,43.60,9.80
1015.20,43.49,22.10
1015.80,43.46,52.90
1017.00,43.38,91.20
1018.20,43.27,114.80
1018.80,43.24,44.10
1020.00,43.16,2.10
1021.20,43.07,48.40
1021.80,43.03,183.50
1023.00,42.97,309.30
1024.20,42.85,368.10
1024.80,42.82,329.40
1026.00,42.76,224.60
1027.20,42.64,135.90
1027.80,42.61,222.70
1029.00,42.54,271.60
1030.20,42.43,303.70
1030.80,42.39,249.60
1032.00,42.32,220.30
1033.20,42.22,125.90
1033.80,42.18,77.90
1035.00,42.13,91.10
1036.20,42.02,161.10
1036.80,41.99,185.10
1038.00,41.92,191.10
1039.20,41.82,198.90
1039.80,41.78,131.90
1041.00,41.71,33.50
1042.20,41.60,2.10
1042.80,41.57,13.00
1044.00,41.51,13.40
1045.20,41.41,58.80
1045.80,41.37,115.40
1047.00,41.31,256.60
1048.20,41.20,364.00
1048.80,41.16,358.40
1050.00,41.10,338.10
1051.20,41.00,345.50
1051.80,40.96,371.00
1053.00,40.92,459.10
1054.20,40.85,587.60
1054.80,40.74,675.50
1056.00,40.68,675.10
1057.20,40.64,558.30
1057.80,40.59,377.70
1059.00,40.47,158.10
1060.20,40.44,8.80
1060.80,40.38,2.10
1062.00,40.26,80.40
1063.20,40.23,173.80
1063.80,40.15,192.70
1065.00,40.06,146.70
1066.20,40.03,111.10
1066.80,39.97,92.80
1068.00,39.86,36.10
1069.20,39.83,16.10
1069.80,39.76,16.10
1071.00,39.68,10.90
1072.20,39.64,2.10
1072.80,39.57,2.10
1074.00,39.47,104.40
1075.20,39.43,176.60
1075.80,39.38,125.00
1077.00,39.33,16.20
1078.20,39.23,2.10
1078.80,39.18,2.10
1080.00,39.10,2.10
1081.20,39.06,2.10
1081.80,39.01,2.10
1083.00,38.90,2.10
1084.20,38.88,2.10
1084.80,38.82,2.10
1086.00,38.72,67.50
1087.20,38.68,166.20
1087.80,38.62,165.50
1089.00,38.52,131.70
1090.20,38.49,60.80
1090.80,38.44,115.60
1092.00,38.40,245.40
1093.20,38.29,318.00
1093.80,38.24,317.20
1095.00,38.16,261.70
1096.20,38.12,197.40
1096.80,38.06,146.60
1098.00,37.97,69.50
1099.20,37.93,2.10
1099.80,37.87,2.10
1101.00,37.78,2.10
1102.20,37.74,48.70
1102.80,37.69,47.90
1104.00,37.65,2.10
1105.20,37.55,2.10
1105.80,37.51,2.10
1107.00,37.41,2.10
1108.20,37.38,1.70
1108.80,37.33,1.70
1110.00,37.24,1.70
1111.20,37.20,1.70
1111.80,37.15,51.80
1113.00,37.06,66.20
1114.20,37.02,45.20
1114.80,36.97,9.90
1116.00,36.88,1.30
1117.20,36.85,0.80
1117.80,36.79,0.80
1119.00,36.73,1.30
1120.20,36.70,1.30
1120.80,36.58,84.00
1122.00,36.54,275.10
1123.20,36.48,291.50
1123.80,36.41,291.00
1125.00,36.38,311.80
1126.20,36.31,353.30
1126.80,36.22,377.00
1128.00,36.20,344.10
1129.20,36.15,263.00
1129.80,36.06,155.70
1131.00,36.03,103.00
1132.20,35.97,113.40
1132.80,35.88,102.50
1134.00,35.85,58.60
1135.20,35.80,5.00
1135.80,35.72,2.10
1137.00,35.69,38.80
1138.20,35.63,85.60
1138.80,35.54,161.10
1140.00,35.51,274.70
1141.20,35.45,304.90
1141.80,35.38,311.20
1143.00,35.35,383.10
1144.20,35.29,451.50
1144.80,35.24,439.90
1146.00,35.17,278.70
1147.20,35.12,201.20
1147.80,35.03,195.10
1149.00,35.01,207.70
1150.20,34.96,238.60
1150.80,34.91,281.30
1152.00,34.83,292.50
1153.20,34.78,309.40
1153.80,34.70,277.50
1155.00,34.66,178.90
1156.20,34.63,96.80
1156.80,34.55,71.30
1158.00,34.51,88.00
1159.20,34.46,102.60
1159.80,34.43,163.90
1161.00,34.33,194.70
1162.20,34.30,194.40
1162.80,34.21,187.00
1164.00,34.19,131.40
1165.20,34.15,65.10
1165.80,34.06,2.10
1167.00,34.04,2.10
1168.20,33.97,2.10
1168.80,33.94,2.10
1170.00,33.85,74.50
1171.20,33.82,190.60
1171.80,33.78,309.50
1173.00,33.69,346.10
1174.20,33.65,287.00
1174.80,33.58,281.20
1176.00,33.55,281.90
1177.20,33.50,239.30
1177.80,33.42,156.70
1179.00,33.38,142.10
1180.20,33.34,155.90
1180.80,33.28,175.10
1182.00,33.24,182.50
1183.20,33.19,225.80
1183.80,33.16,259.30
1185.00,33.12,295.70
1186.20,33.02,317.00
1186.80,32.99,326.00
1188.00,32.94,289.50
1189.20,32.86,176.40
1189.80,32.84,75.40
1191.00,32.79,62.60
1192.20,32.72,62.80
1192.80,32.70,76.80
1194.00,32.64,123.70
1195.20,32.56,186.90
1195.80,32.52,300.20
1197.00,32.50,327.20
1198.20,32.45,320.90
1198.80,32.38,251.60
1200.00,32.33,257.80
1201.20,32.27,288.40
1201.80,32.24,354.10
1203.00,32.20,427.80
1204.20,32.11,451.90
1204.80,32.10,393.00
1206.00,32.04,326.30
1207.20,32.02,299.60
1207.80,31.95,299.60
1209.00,31.90,324.10
1210.20,31.83,372.20
1210.80,31.81,351.90
1212.00,31.76,316.40
1213.20,31.69,217.10
1213.80,31.66,176.30
1215.00,31.62,211.70
1216.20,31.55,276.10
1216.80,31.53,275.60
1218.00,31.47,240.60
1219.20,31.40,191.60
1219.80,31.38,157.60
1221.00,31.34,125.50
1222.20,31.25,85.70
1222.80,31.23,31.50
1224.00,31.18,1.70
1225.20,31.12,1.70
1225.80,31.09,14.00
1227.00,31.06,1.20
1228.20,31.03,23.00
1228.80,30.95,130.20
1230.00,30.91,247.80
1231.20,30.86,343.30
1231.80,30.84,383.50
1233.00,30.78,374.60
1234.20,30.70,295.30
1234.80,30.69,230.10
1236.00,30.65,202.60
1237.20,30.62,271.90
1237.80,30.55,388.80
1239.00,30.50,463.20
1240.20,30.47,447.40
1240.80,30.42,380.50
1242.00,30.39,313.00
1243.20,30.35,212.90
1243.80,30.30,181.20
1245.00,30.26,145.90
1246.20,30.21,215.80
1246.80,30.18,251.70
1248.00,30.12,293.70
1249.20,30.08,232.40
1249.80,30.03,190.30
1251.00,29.96,121.00
1252.20,29.94,53.70
1252.80,29.90,26.80
1254.00,29.87,1.70
1255.20,29.80,1.70
1255.80,29.76,1.70
1257.00,29.72,1.70
1258.20,29.69,75.30
1258.80,29.65,228.60
1260.00,29.57,344.40
1261.20,29.55,345.60
1261.80,29.52,331.10
1263.00,29.45,249.40
1264.20,29.43,235.00
1264.80,29.41,241.30
1266.00,29.34,213.50
1267.20,29.31,182.70
1267.80,29.27,140.80
1269.00,29.24,150.30
1270.20,29.20,168.70
1270.80,29.13,216.80
1272.00,29.12,274.30
1273.20,29.06,296.30
1273.80,29.00,253.00
1275.00,28.98,195.40
1276.20,28.94,195.20
1276.80,28.88,222.60
1278.00,28.85,238.50
1279.20,28.82,186.20
1279.80,28.77,149.10
1281.00,28.75,60.30
1282.20,28.71,2.10
1282.80,28.65,16.00
1284.00,28.63,90.70
1285.20,28.60,239.30
1285.80,28.52,279.30
1287.00,28.52,336.70
1288.20,28.48,305.90
1288.80,28.44,204.70
1290.00,28.42,84.80
1291.20,28.37,16.10
1291.80,28.33,52.80
1293.00,28.26,126.20
1294.20,28.24,141.80
1294.80,28.22,114.50
1296.00,28.16,70.80
1297.20,28.13,64.90
1297.80,28.09,44.30
1299.00,28.05,25.80
1300.20,28.04,66.40
1300.80,27.99,157.20
1302.00,27.96,189.40
1303.20,27.91,105.90
1303.80,27.88,63.30
1305.00,27.86,25.90
1306.20,27.83,82.10
1306.80,27.76,101.70
1308.00,27.74,83.80
1309.20,27.71,67.70
1309.80,27.65,73.50
1311.00,27.64,106.30
1312.20,27.60,158.70
1312.80,27.58,252.30
1314.00,27.53,329.30
1315.20,27.51,338.10
1315.80,27.46,275.60
1317.00,27.42,205.60
1318.20,27.40,169.50
1318.80,27.37,143.00
1320.00,27.34,49.80
1321.20,27.32,28.00
1321.80,27.25,27.60
1323.00,27.24,55.10
1324.20,27.20,60.00
1324.80,27.18,60.00
1326.00,27.13,1.70
1327.20,27.09,1.70
1327.80,27.08,1.70
1329.00,27.05,22.10
1330.20,27.02,97.50
1330.80,26.98,168.10
1332.00,26.95,218.10
1333.20,26.92,238.90
1333.80,26.86,265.90
1335.00,26.85,278.70
1336.20,26.81,284.40
1336.80,26.77,262.10
1338.00,26.76,192.30
1339.20,26.72,181.30
1339.80,26.67,186.50
1341.00,26.65,280.00
1342.20,26.64,328.10
1342.80,26.59,390.00
1344.00,26.56,418.80
1345.20,26.54,378.30
1345.80,26.49,362.40
1347.00,26.48,369.80
1348.20,26.44,387.50
1348.80,26.42,378.70
1350.00,26.38,335.30
1351.20,26.35,293.40
1351.80,26.31,288.70
1353.00,26.30,289.00
1354.20,26.27,244.90
1354.80,26.23,195.90
1356.00,26.21,159.40
1357.20,26.20,115.60
1357.80,26.16,157.60
1359.00,26.13,200.60
1360.20,26.09,255.00
1360.80,26.08,241.70
1362.00,26.04,178.50
1363.20,26.00,80.20
1363.80,25.98,1.70
1365.00,25.96,1.70
1366.20,25.94,1.70
1366.80,25.91,1.70
1368.00,25.89,1.70
1369.20,25.86,1.70
1369.80,25.84,2.10
1371.00,25.81,18.90
1372.20,25.75,74.60
1372.80,25.74,80.50
1374.00,25.73,43.30
1375.20,25.69,2.10
1375.80,25.68,2.10
1377.00,25.65,2.10
1378.20,25.62,2.10
1378.80,25.60,21.10
1380.00,25.58,67.60
1381.20,25.55,101.60
1381.80,25.53,122.20
1383.00,25.51,106.70
1384.20,25.49,52.50
1384.80,25.45,1.70
1386.00,25.41,1.70
1387.20,25.40,1.70
1387.80,25.39,1.70
1389.00,25.34,1.70
1390.20,25.33,1.70
1390.80,25.31,51.90
1392.00,25.29,129.90
1393.20,25.27,167.90
1393.80,25.24,182.40
1395.00,25.21,210.80
1396.20,25.20,209.20
1396.80,25.18,169.40
1398.00,25.15,248.70
1399.20,25.14,316.00
1399.80,25.12,437.00
1401.00,25.10,418.90
1402.20,25.07,382.70
1402.80,25.05,393.00
1404.00,25.03,469.90
1405.20,25.03,541.70
1405.80,24.98,541.60
1407.00,24.98,484.40
1408.20,24.96,406.70
1408.80,24.95,253.30
1410.00,24.91,193.30
1411.20,24.90,96.70
1411.80,24.87,97.00
1413.00,24.85,147.50
1414.20,24.83,235.50
1414.80,24.82,274.90
1416.00,24.79,275.60
1417.20,24.79,218.80
1417.80,24.75,140.30
1419.00,24.75,101.40
1420.20,24.74,114.80
1420.80,24.71,149.10
1422.00,24.70,201.60
1423.20,24.68,210.40
1423.80,24.65,177.80
1425.00,24.63,168.80
1426.20,24.63,109.40
1426.80,24.61,24.10
1428.00,24.59,1.70
1429.20,24.57,1.70
1429.80,24.56,44.50
1431.00,24.52,172.50
1432.20,24.52,253.00
1432.80,24.51,291.00
1434.00,24.50,290.30
1435.20,24.48,270.70
1435.80,24.46,262.80
1437.00,24.45,253.30
1438.20,24.44,223.90
1438.80,24.43,204.30
1440.00,24.40,218.60
1441.20,24.39,272.00
1441.80,24.36,372.80
1443.00,24.36,441.20
1444.20,24.34,585.80
1444.80,24.34,614.20
1446.00,24.31,587.80
1447.20,24.30,522.50
1447.80,24.29,488.70
1449.00,24.28,336.80
1450.20,24.25,288.90
1450.80,24.25,251.00
1452.00,24.23,261.10
1453.20,24.21,232.30
1453.80,24.21,185.80
1455.00,24.20,162.90
1456.20,24.18,167.90
1456.80,24.16,182.00
1458.00,24.16,148.00
1459.20,24.14,70.90
1459.80,24.12,52.40
1461.00,24.13,101.20
1462.20,24.11,124.00
1462.80,24.09,84.60
1464.00,24.09,36.00
1465.20,24.07,21.70
1465.80,24.04,89.10
1467.00,24.05,157.30
1468.20,24.03,147.60
1468.80,24.02,115.50
1470.00,24.01,108.50
1471.20,24.00,132.70
1471.80,23.99,218.50
1473.00,23.97,308.30
1474.20,23.96,335.20
1474.80,23.95,309.80
1476.00,23.94,259.10
1477.20,23.93,184.70
1477.80,23.92,100.10
1479.00,23.90,46.40
1480.20,23.88,37.40
1480.80,23.89,37.10
1482.00,23.87,57.00
1483.20,23.85,80.40
1483.80,23.85,70.40
1485.00,23.83,16.80
1486.20,23.83,1.70
1486.80,23.82,1.70
1488.00,23.80,1.70
1489.20,23.80,1.70
1489.80,23.78,1.70
1491.00,23.77,38.40
1492.20,23.76,137.60
1492.80,23.75,223.20
1494.00,23.75,246.90
1495.20,23.73,187.90
1495.80,23.72,82.10
1497.00,23.71,9.80
1498.20,23.70,2.10
1498.80,23.69,67.70
1500.00,23.68,121.00
1501.20,23.67,189.30
1501.80,23.67,207.40
1503.00,23.66,214.40
1504.20,23.64,215.00
1504.80,23.64,204.50
1506.00,23.63,122.10
1507.20,23.61,63.00
1507.80,23.61,50.80
1509.00,23.60,123.30
1510.20,23.59,278.40
1510.80,23.58,414.90
1512.00,23.57,490.90
1513.20,23.56,508.70
1513.80,23.55,476.70
1515.00,23.54,448.40
1516.20,23.54,448.30
1516.80,23.52,430.20
1518.00,23.52,382.10
1519.20,23.51,381.00
1519.80,23.50,365.70
1521.00,23.50,309.00
1522.20,23.48,203.20
1522.80,23.47,121.70
1524.00,23.46,149.30
1525.20,23.46,304.40
1525.80,23.46,385.70
1527.00,23.44,429.60
1528.20,23.44,403.50
1528.80,23.42,302.30
1530.00,23.41,175.70
1531.20,23.40,80.40
1531.80,23.39,71.70
1533.00,23.40,111.00
1534.20,23.38,124.40
1534.80,23.38,148.70
1536.00,23.36,188.70
1537.20,23.37,180.20
1537.80,23.35,139.60
1539.00,23.35,42.40
1540.20,23.32,2.10
1540.80,23.33,2.10
1542.00,23.30,2.10
1543.20,23.30,2.10
1543.80,23.30,92.50
1545.00,23.29,166.30
1546.20,23.29,185.80
1546.80,23.27,185.10
1548.00,23.27,216.20
1549.20,23.26,271.40
1549.80,23.26,302.40
1551.00,23.26,268.00
1552.20,23.25,238.80
1552.80,23.24,232.80
1554.00,23.23,219.00
1555.20,23.22,219.60
1555.80,23.21,219.90
1557.00,23.22,324.60
1558.20,23.20,383.90
1558.80,23.19,490.90
1560.00,23.19,484.40
1561.20,23.17,442.20
1561.80,23.16,437.40
1563.00,23.17,425.70
1564.20,23.16,380.20
1564.80,23.14,313.20
1566.00,23.13,251.80
1567.20,23.13,222.80
1567.80,23.13,231.60
1569.00,23.11,269.70
1570.20,23.10,332.60
1570.80,23.09,398.90
1572.00,23.09,369.10
1573.20,23.09,346.00
1573.80,23.07,320.60
1575.00,23.07,345.70
1576.20,23.06,345.40
1576.80,23.05,337.90
1578.00,23.05,324.70
1579.20,23.03,320.70
1579.80,23.03,253.70
1581.00,23.03,152.60
1582.20,23.02,143.40
1582.80,23.01,256.00
1584.00,23.01,340.60
1585.20,23.01,358.70
1585.80,22.99,433.90
1587.00,22.98,453.90
1588.20,22.98,446.10
1588.80,22.97,412.40
1590.00,22.97,407.20
1591.20,22.95,434.40
1591.80,22.94,466.60
1593.00,22.94,505.40
1594.20,22.94,523.60
1594.80,22.93,486.80
1596.00,22.92,463.90
1597.20,22.91,455.60
1597.80,22.90,369.40
1599.00,22.91,336.70
1600.20,22.89,323.50
1600.80,22.89,260.90
1602.00,22.87,208.80
1603.20,22.87,234.00
1603.80,22.87,234.90
1605.00,22.85,208.30
1606.20,22.86,126.10
1606.80,22.85,92.30
1608.00,22.84,25.30
1609.20,22.83,8.40
1609.80,22.81,21.20
1611.00,22.81,58.50
1612.20,22.81,107.10
1612.80,22.81,132.90
1614.00,22.80,234.20
1615.20,22.79,327.80
1615.80,22.78,411.30
1617.00,22.78,455.70
1618.20,22.77,432.60
1618.80,22.76,346.60
1620.00,22.75,296.00
1621.20,22.75,295.90
1621.80,22.75,277.90
1623.00,22.73,302.60
1624.20,22.73,320.70
1624.80,22.73,320.30
1626.00,22.71,341.90
1627.20,22.71,371.60
1627.80,22.70,362.70
1629.00,22.70,336.80
1630.20,22.69,259.30
1630.80,22.69,237.20
1632.00,22.68,210.40
1633.20,22.67,198.40
1633.80,22.67,219.90
1635.00,22.66,329.20
1636.20,22.64,461.00
1636.80,22.64,525.70
1638.00,22.63,512.00
1639.20,22.65,449.90
1639.80,22.62,400.70
1641.00,22.62,411.10
1642.20,22.61,435.10
1642.80,22.61,491.60
1644.00,22.60,467.00
1645.20,22.60,436.10
1645.80,22.59,373.00
1647.00,22.57,278.90
1648.20,22.57,272.80
1648.80,22.57,295.50
1650.00,22.56,366.70
1651.20,22.56,478.80
1651.80,22.56,552.60
1653.00,22.54,552.00
1654.20,22.54,532.60
1654.80,22.52,477.60
1656.00,22.52,323.10
1657.20,22.51,273.80
1657.80,22.51,186.30
1659.00,22.50,152.40
1660.20,22.50,165.60
1660.80,22.50,259.20
1662.00,22.49,469.90
1663.20,22.49,520.40
1663.80,22.47,552.10
1665.00,22.48,401.00
1666.20,22.46,323.40
1666.80,22.45,187.50
1668.00,22.44,96.40
1669.20,22.44,77.40
1669.80,22.43,41.30
1671.00,22.41,12.00
1672.20,22.43,2.10
1672.80,22.42,2.10
1674.00,22.42,2.10
1675.20,22.42,11.70
1675.80,22.40,85.50
1677.00,22.40,366.10
1678.20,22.39,475.10
1678.80,22.38,616.20
1680.00,22.37,507.70
1681.20,22.36,457.10
1681.80,22.37,407.20
1683.00,22.37,440.60
1684.20,22.36,474.00
1684.80,22.35,522.00
1686.00,22.33,627.20
1687.20,22.33,710.50
1687.80,22.33,696.40
1689.00,22.33,619.70
1690.20,22.32,550.40
1690.80,22.30,528.60
1692.00,22.31,504.60
1693.20,22.29,415.40
1693.80,22.29,298.50
1695.00,22.28,210.60
1696.20,22.28,193.60
1696.80,22.28,238.60
1698.00,22.27,287.20
1699.20,22.27,321.00
1699.80,22.26,371.40
1701.00,22.26,371.90
1702.20,22.25,251.20
1702.80,22.24,125.30
1704.00,22.24,73.80
1705.20,22.22,100.50
1705.80,22.21,100.30
1707.00,22.22,61.20
1708.20,22.21,36.10
1708.80,22.20,75.10
1710.00,22.19,172.00
1711.20,22.19,296.50
1711.80,22.20,440.90
1713.00,22.19,463.90
1714.20,22.17,469.80
1714.80,22.16,458.80
1716.00,22.16,397.30
1717.20,22.16,330.00
1717.80,22.14,317.90
1719.00,22.15,326.20
1720.20,22.14,345.90
1720.80,22.13,302.80
1722.00,22.13,264.20
1723.20,22.12,263.80
1723.80,22.12,282.50
1725.00,22.10,214.60
1726.20,22.10,120.90
1726.80,22.09,104.90
1728.00,22.09,119.10
1729.20,22.08,119.40
1729.80,22.08,119.70
1731.00,22.06,138.60
1732.20,22.07,148.50
1732.80,22.07,196.70
1734.00,22.05,303.40
1735.20,22.04,415.60
1735.80,22.04,479.70
1737.00,22.04,485.70
1738.20,22.03,463.40
1738.80,22.03,415.00
1740.00,22.02,419.80
1741.20,22.01,457.20
1741.80,22.01,467.60
1743.00,22.00,408.50
1744.20,22.00,348.90
1744.80,21.99,408.80
1746.00,22.00,495.40
1747.20,21.98,495.20
1747.80,21.98,485.80
1749.00,21.97,495.00
1750.20,21.96,494.80
1750.80,21.96,465.50
1752.00,21.96,397.30
1753.20,21.95,342.00
1753.80,21.94,341.00
1755.00,21.93,341.20
1756.20,21.93,309.10
1756.80,21.92,315.40
1758.00,21.92,347.50
1759.20,21.91,335.40
1759.80,21.91,300.70
1761.00,21.91,300.50
1762.20,21.90,371.60
1762.80,21.89,445.30
1764.00,21.88,474.10
1765.20,21.89,474.90
1765.80,21.88,486.90
1767.00,21.87,498.20
1768.20,21.87,512.00
1768.80,21.87,513.00
1770.00,21.86,512.20
1771.20,21.84,566.80
1771.80,21.85,566.80
1773.00,21.85,551.90
1774.20,21.84,586.40
1774.80,21.83,674.20
1776.00,21.83,688.90
1777.20,21.82,693.20
1777.80,21.81,608.20
1779.00,21.81,479.70
1780.20,21.80,356.80
1780.80,21.79,262.30
1782.00,21.79,233.90
1783.20,21.78,285.10
1783.80,21.79,417.00
1785.00,21.77,534.50
1786.20,21.76,571.60
1786.80,21.77,635.20
1788.00,21.76,802.00
1789.20,21.76,812.00
1789.80,21.75,763.30
1791.00,21.75,704.40
1792.20,21.73,678.30
1792.80,21.73,596.30
1794.00,21.73,476.70
1795.20,21.73,405.90
1795.80,21.72,378.30
1797.00,21.72,397.70
1798.20,21.72,458.90
1798.80,21.71,511.20
