Repository: MaCFP/matl-db

# Aalto – Wood dataset submission (STA: TGA/DSC. Cone Calorimetry / Gasification)

## Overview
At Aalto University, thermogravimetric analysis (TGA) measurements were performed using a simultaneous thermal analyzer (STA). The instrument also provides DSC signals; however, DSC data are not presented here since they are **supplementary only** and were not collected using a separate dedicated DSC instrument. Therefore, DSC signals should **not** be used as primary calibration targets unless explicitly agreed.

In addition, cone calorimeter tests were performed under **air** (flaming combustion) and under **nitrogen** (reported here as **gasification**, i.e., inert atmosphere).

---

File: Wood/Calibration_Data/Aalto/Aalto_Wood_Cone_45kW_hor_parallel_Nitrogen_R2.csv
Time (s),Mass (g),HRR (kW/m2)
0.00,118.80,0.00
1.20,118.80,700.60
1.80,118.79,780.10
3.00,118.77,838.90
4.20,118.72,837.30
4.80,118.70,747.70
6.00,118.68,627.40
7.20,118.65,530.00
7.80,118.64,511.70
9.00,118.61,460.90
10.20,118.61,395.50
10.80,118.57,370.80
12.00,118.56,296.10
13.20,118.53,310.00
13.80,118.48,374.40
15.00,118.46,487.00
16.20,118.44,569.90
16.80,118.42,569.70
18.00,118.41,532.40
19.20,118.36,425.10
19.80,118.32,280.20
21.00,118.27,244.90
22.20,118.27,145.30
22.80,118.23,128.10
24.00,118.20,141.70
25.20,118.17,207.60
25.80,118.09,332.30
27.00,118.07,392.10
28.20,118.02,501.50
28.80,117.99,501.50
30.00,117.95,507.00
31.20,117.85,553.20
31.80,117.82,588.60
33.00,117.78,591.00
34.20,117.73,562.90
34.80,117.71,558.50
36.00,117.62,565.00
37.20,117.58,548.80
37.80,117.52,526.30
39.00,117.45,542.30
40.20,117.40,605.10
40.80,117.34,665.70
42.00,117.29,678.70
43.20,117.22,646.70
43.80,117.17,576.60
45.00,117.09,522.40
46.20,117.04,499.30
46.80,116.99,485.50
48.00,116.91,512.20
49.20,116.83,589.40
49.80,116.80,666.70
51.00,116.71,657.40
52.20,116.61,559.40
52.80,116.57,392.60
54.00,116.51,345.40
55.20,116.47,298.50
55.80,116.38,334.30
57.00,116.33,354.60
58.20,116.25,376.50
58.80,116.20,363.20
60.00,116.12,362.80
61.20,116.02,352.30
61.80,115.99,335.40
63.00,115.91,354.90
64.20,115.82,455.00
64.80,115.78,490.70
66.00,115.73,591.00
67.20,115.62,626.80
67.80,115.59,614.20
69.00,115.52,585.60
70.20,115.41,546.60
70.80,115.37,522.20
72.00,115.32,523.20
73.20,115.26,518.10
73.80,115.21,526.30
75.00,115.06,574.30
76.20,115.03,652.60
76.80,114.97,677.90
78.00,114.88,702.90
79.20,114.85,686.70
79.80,114.78,657.80
81.00,114.68,625.30
82.20,114.63,582.60
82.80,114.57,551.80
84.00,114.46,510.30
85.20,114.44,446.30
85.80,114.38,380.30
87.00,114.27,411.50
88.20,114.24,459.90
88.80,114.17,483.80
90.00,114.14,554.90
91.20,114.07,568.50
91.80,114.00,552.90
93.00,113.90,602.10
94.20,113.84,609.60
94.80,113.80,551.50
96.00,113.73,542.80
97.20,113.67,586.10
97.80,113.59,632.80
99.00,113.55,612.10
100.20,113.49,517.90
100.80,113.36,412.20
102.00,113.33,312.70
103.20,113.28,252.40
103.80,113.18,194.10
105.00,113.13,166.20
106.20,113.08,272.40
106.80,113.03,427.90
108.00,112.99,508.40
109.20,112.87,487.40
109.80,112.84,398.90
111.00,112.76,383.20
112.20,112.67,346.80
112.80,112.63,306.20
114.00,112.59,317.10
115.20,112.53,393.00
115.80,112.45,554.20
117.00,112.40,595.50
118.20,112.36,654.60
118.80,112.24,721.20
120.00,112.20,694.50
121.20,112.16,634.30
121.80,112.11,622.60
123.00,112.05,604.20
124.20,111.92,574.10
124.80,111.89,541.90
126.00,111.84,546.50
127.20,111.75,641.00
127.80,111.73,774.30
129.00,111.66,763.10
130.20,111.61,692.70
130.80,111.52,647.10
132.00,111.48,659.60
133.20,111.39,690.70
133.80,111.36,674.80
135.00,111.31,638.40
136.20,111.21,609.90
136.80,111.18,577.50
138.00,111.13,532.60
139.20,111.02,520.10
139.80,110.99,598.50
141.00,110.93,740.50
142.20,110.86,795.20
142.80,110.82,727.20
144.00,110.75,622.60
145.20,110.71,575.20
145.80,110.63,561.40
147.00,110.59,538.70
148.20,110.49,538.20
148.80,110.45,546.10
150.00,110.42,570.40
151.20,110.32,574.00
151.80,110.28,562.70
153.00,110.23,481.40
154.20,110.16,427.30
154.80,110.08,421.70
156.00,110.05,433.50
157.20,109.99,417.00
157.80,109.90,378.90
159.00,109.87,384.40
160.20,109.80,472.20
160.80,109.71,575.60
162.00,109.68,646.40
163.20,109.63,687.10
163.80,109.55,665.80
165.00,109.51,675.30
166.20,109.46,772.10
166.80,109.36,857.60
168.00,109.33,847.00
169.20,109.27,830.90
169.80,109.19,781.70
171.00,109.18,777.70
172.20,109.12,801.40
172.80,109.01,722.20
174.00,108.99,560.20
175.20,108.94,432.80
175.80,108.85,386.70
177.00,108.81,418.80
178.20,108.77,467.20
178.80,108.74,487.00
180.00,108.65,523.00
181.20,108.61,565.60
181.80,108.57,544.20
183.00,108.47,502.10
184.20,108.42,428.80
184.80,108.39,413.90
186.00,108.35,464.30
187.20,108.24,609.90
187.80,108.20,722.30
189.00,108.14,709.70
190.20,108.06,681.20
190.80,108.03,694.50
192.00,107.99,675.00
193.20,107.89,711.00
193.80,107.87,760.00
195.00,107.82,752.80
196.20,107.71,716.00
196.80,107.68,669.20
198.00,107.64,603.00
199.20,107.55,509.40
199.80,107.52,426.90
201.00,107.46,447.00
202.20,107.39,476.30
202.80,107.35,510.90
204.00,107.30,572.90
205.20,107.25,588.20
205.80,107.22,587.60
207.00,107.10,567.80
208.20,107.07,569.10
208.80,107.03,617.80
210.00,106.99,644.00
211.20,106.89,613.30
211.80,106.84,510.50
213.00,106.81,475.60
214.20,106.74,527.50
214.80,106.65,616.70
216.00,106.63,688.90
217.20,106.57,751.40
217.80,106.49,796.50
219.00,106.46,745.60
220.20,106.41,619.10
220.80,106.36,611.80
222.00,106.30,613.30
223.20,106.21,630.10
223.80,106.18,663.30
225.00,106.12,803.60
226.20,106.05,828.50
226.80,106.02,881.40
228.00,105.97,913.90
229.20,105.92,849.80
229.80,105.83,783.90
231.00,105.79,742.70
232.20,105.76,731.00
232.80,105.74,694.40
234.00,105.63,692.90
235.20,105.60,795.10
235.80,105.55,894.10
237.00,105.51,943.50
238.20,105.46,927.00
238.80,105.36,892.10
240.00,105.33,878.00
241.20,105.29,865.00
241.80,105.19,813.60
243.00,105.17,784.40
244.20,105.12,732.30
244.80,105.06,722.40
246.00,105.02,738.50
247.20,104.93,786.50
247.80,104.90,844.20
249.00,104.85,852.60
250.20,104.77,798.00
250.80,104.75,762.10
252.00,104.69,783.80
253.20,104.61,825.00
253.80,104.58,824.10
255.00,104.53,824.10
256.20,104.45,799.30
256.80,104.42,738.80
258.00,104.37,701.50
259.20,104.30,667.10
259.80,104.26,627.40
261.00,104.22,593.40
262.20,104.12,514.80
262.80,104.10,463.00
264.00,104.05,415.90
265.20,103.97,359.00
265.80,103.95,319.60
267.00,103.89,313.70
268.20,103.82,339.60
268.80,103.80,388.50
270.00,103.75,398.50
271.20,103.70,376.70
271.80,103.62,448.50
273.00,103.58,607.70
274.20,103.55,768.40
274.80,103.46,836.50
276.00,103.42,810.30
277.20,103.35,751.50
277.80,103.33,730.90
279.00,103.27,664.00
280.20,103.18,581.80
280.80,103.15,556.20
282.00,103.10,549.50
283.20,103.03,557.00
283.80,103.00,621.30
285.00,102.97,713.40
286.20,102.88,734.40
286.80,102.86,692.90
288.00,102.82,636.10
289.20,102.77,588.90
289.80,102.71,606.90
291.00,102.65,593.90
292.20,102.62,564.20
292.80,102.56,522.20
294.00,102.49,510.80
295.20,102.46,509.10
295.80,102.42,474.40
297.00,102.38,475.00
298.20,102.31,506.90
298.80,102.24,540.90
300.00,102.22,521.80
301.20,102.16,530.00
301.80,102.13,546.90
303.00,102.05,505.20
304.20,102.01,458.60
304.80,101.93,467.90
306.00,101.91,547.80
307.20,101.86,655.90
307.80,101.78,703.80
309.00,101.75,705.10
310.20,101.71,713.40
310.80,101.64,784.60
312.00,101.61,837.00
313.20,101.55,953.00
313.80,101.49,1098.30
315.00,101.46,1089.40
316.20,101.41,1007.00
316.80,101.34,985.60
318.00,101.31,1008.50
319.20,101.26,1008.20
319.80,101.17,1007.40
321.00,101.15,993.40
322.20,101.11,986.30
322.80,101.07,916.70
324.00,101.03,814.10
325.20,100.93,735.00
325.80,100.91,727.40
327.00,100.86,701.20
328.20,100.79,713.20
328.80,100.76,740.30
330.00,100.72,793.40
331.20,100.64,875.60
331.80,100.62,922.20
333.00,100.56,1015.30
334.20,100.49,1095.10
334.80,100.46,1070.40
336.00,100.41,940.20
337.20,100.35,865.80
337.80,100.30,813.60
339.00,100.21,781.10
340.20,100.19,760.70
340.80,100.16,731.90
342.00,100.08,706.40
343.20,100.06,657.70
343.80,100.01,646.70
345.00,99.95,684.60
346.20,99.92,782.20
346.80,99.86,792.70
348.00,99.79,780.70
349.20,99.77,711.60
349.80,99.72,702.60
351.00,99.65,721.80
352.20,99.62,815.80
352.80,99.57,817.40
354.00,99.49,776.10
355.20,99.45,657.40
355.80,99.41,646.50
357.00,99.32,695.70
358.20,99.30,720.70
358.80,99.25,708.40
360.00,99.18,718.20
361.20,99.16,674.20
361.80,99.11,553.60
363.00,99.07,426.10
364.20,98.99,407.40
364.80,98.95,442.80
366.00,98.92,495.70
367.20,98.85,511.30
367.80,98.81,521.70
369.00,98.73,613.30
370.20,98.69,874.10
370.80,98.65,933.40
372.00,98.59,914.80
373.20,98.56,879.80
373.80,98.50,851.50
375.00,98.44,812.80
376.20,98.41,788.50
376.80,98.35,751.70
378.00,98.29,704.10
379.20,98.27,670.30
379.80,98.21,691.80
381.00,98.13,763.40
382.20,98.11,822.70
382.80,98.05,824.90
384.00,97.98,805.40
385.20,97.96,738.20
385.80,97.90,725.20
387.00,97.81,720.30
388.20,97.79,749.10
388.80,97.76,787.00
390.00,97.67,787.30
391.20,97.64,787.40
391.80,97.59,741.50
393.00,97.56,648.40
394.20,97.48,581.20
394.80,97.44,546.40
396.00,97.38,517.50
397.20,97.35,497.50
397.80,97.30,511.70
399.00,97.21,538.10
400.20,97.19,606.10
400.80,97.14,649.20
402.00,97.11,749.50
403.20,97.04,877.10
403.80,97.00,882.10
405.00,96.93,817.10
406.20,96.90,650.80
406.80,96.85,626.50
408.00,96.76,629.50
409.20,96.73,727.90
409.80,96.68,768.00
411.00,96.66,791.50
412.20,96.58,829.80
412.80,96.54,824.00
414.00,96.47,763.50
415.20,96.45,733.50
415.80,96.40,769.20
417.00,96.32,814.20
418.20,96.29,860.40
418.80,96.25,861.80
420.00,96.21,849.10
421.20,96.12,817.10
421.80,96.09,833.80
423.00,96.02,891.10
424.20,96.00,918.30
424.80,95.95,899.40
426.00,95.87,828.80
427.20,95.84,775.40
427.80,95.80,739.90
429.00,95.72,813.30
430.20,95.70,969.70
430.80,95.65,1069.10
432.00,95.58,1132.00
433.20,95.55,1187.50
433.80,95.51,1214.50
435.00,95.41,1159.50
436.20,95.40,1039.70
436.80,95.35,920.10
438.00,95.28,894.30
439.20,95.25,869.40
439.80,95.21,930.60
441.00,95.16,948.80
442.20,95.09,932.30
442.80,95.03,882.30
444.00,94.99,884.00
445.20,94.95,909.60
445.80,94.87,961.30
447.00,94.84,951.30
448.20,94.80,880.80
448.80,94.76,791.30
450.00,94.70,746.40
451.20,94.63,738.80
451.80,94.61,757.20
453.00,94.55,807.70
454.20,94.51,883.30
454.80,94.43,949.80
456.00,94.38,943.70
457.20,94.32,916.20
457.80,94.29,825.20
459.00,94.25,787.30
460.20,94.18,759.50
460.80,94.16,762.50
462.00,94.12,798.30
463.20,94.05,814.60
463.80,94.02,843.70
465.00,93.96,891.80
466.20,93.88,941.80
466.80,93.86,984.90
468.00,93.82,997.20
469.20,93.73,930.40
469.80,93.71,764.30
471.00,93.66,652.60
472.20,93.58,689.30
472.80,93.57,704.80
474.00,93.51,694.60
475.20,93.44,620.50
475.80,93.41,595.50
477.00,93.36,587.70
478.20,93.29,626.50
478.80,93.26,627.00
480.00,93.22,597.70
481.20,93.18,539.40
481.80,93.14,516.20
483.00,93.04,556.10
484.20,93.02,628.50
484.80,92.98,667.40
486.00,92.90,703.30
487.20,92.87,745.00
487.80,92.83,765.00
489.00,92.75,773.90
490.20,92.72,779.40
490.80,92.67,792.70
492.00,92.59,841.10
493.20,92.57,821.90
493.80,92.52,768.50
495.00,92.45,641.00
496.20,92.43,562.40
496.80,92.37,593.70
498.00,92.30,760.40
499.20,92.28,859.60
499.80,92.25,956.00
501.00,92.16,1033.10
502.20,92.13,1033.90
502.80,92.08,968.80
504.00,92.04,896.90
505.20,91.96,861.10
505.80,91.92,913.10
507.00,91.86,930.50
508.20,91.83,909.90
508.80,91.80,888.80
510.00,91.76,908.20
511.20,91.71,906.70
511.80,91.66,915.10
513.00,91.58,1023.00
514.20,91.54,1076.70
514.80,91.50,1173.40
516.00,91.44,1235.00
517.20,91.40,1185.00
517.80,91.32,1111.20
519.00,91.31,1110.60
520.20,91.26,1122.90
520.80,91.19,1083.80
522.00,91.16,1059.30
523.20,91.11,1069.40
523.80,91.04,1089.70
525.00,91.01,1047.40
526.20,90.97,1003.90
526.80,90.91,937.90
528.00,90.88,974.60
529.20,90.84,1004.70
529.80,90.76,1078.10
531.00,90.74,1163.30
532.20,90.70,1148.70
532.80,90.61,943.50
534.00,90.59,868.00
535.20,90.54,825.00
535.80,90.51,767.70
537.00,90.42,804.80
538.20,90.38,893.70
538.80,90.33,933.20
540.00,90.31,912.40
541.20,90.26,863.40
541.80,90.17,831.80
543.00,90.15,821.30
544.20,90.11,822.90
544.80,90.08,834.10
546.00,90.01,825.20
547.20,89.95,812.50
547.80,89.92,813.20
549.00,89.86,833.40
550.20,89.79,879.80
550.80,89.77,909.90
552.00,89.73,918.00
553.20,89.67,888.10
553.80,89.64,818.40
555.00,89.58,795.60
556.20,89.50,850.30
556.80,89.48,907.20
558.00,89.44,942.30
559.20,89.36,947.20
559.80,89.34,970.10
561.00,89.29,986.20
562.20,89.26,940.70
562.80,89.18,892.70
564.00,89.15,893.80
565.20,89.08,857.20
565.80,89.05,776.50
567.00,89.02,780.90
568.20,88.98,817.40
568.80,88.90,847.20
570.00,88.86,874.90
571.20,88.78,900.30
571.80,88.76,969.20
573.00,88.72,1030.30
574.20,88.69,1040.80
574.80,88.61,1017.40
576.00,88.57,1017.90
577.20,88.50,1068.80
577.80,88.48,1091.60
579.00,88.44,1063.90
580.20,88.36,999.60
580.80,88.34,970.60
582.00,88.30,979.00
583.20,88.28,1017.30
583.80,88.18,1054.80
585.00,88.15,1037.30
586.20,88.09,969.10
586.80,88.05,840.60
588.00,88.02,808.90
589.20,87.94,821.70
589.80,87.92,895.20
591.00,87.87,915.20
592.20,87.80,875.10
592.80,87.77,837.30
594.00,87.73,819.60
595.20,87.67,798.40
595.80,87.64,771.00
597.00,87.60,770.50
598.20,87.56,802.10
598.80,87.49,847.30
600.00,87.46,861.60
601.20,87.39,951.40
601.80,87.36,1114.00
603.00,87.32,1117.90
604.20,87.24,1086.70
604.80,87.22,1066.10
606.00,87.17,1074.80
607.20,87.09,1119.10
607.80,87.06,1145.80
609.00,87.03,1110.90
610.20,86.96,1014.80
610.80,86.94,915.00
612.00,86.89,871.70
613.20,86.82,816.80
613.80,86.79,748.30
615.00,86.74,709.50
616.20,86.68,746.10
616.80,86.65,871.70
618.00,86.63,904.90
619.20,86.54,925.50
619.80,86.52,822.90
621.00,86.47,785.20
622.20,86.40,743.00
622.80,86.38,879.40
624.00,86.34,1048.70
625.20,86.26,1109.90
625.80,86.24,1093.60
627.00,86.20,1126.10
628.20,86.12,1157.30
628.80,86.11,1128.90
630.00,86.07,1063.60
631.20,85.98,1004.20
631.80,85.96,939.30
633.00,85.91,883.90
634.20,85.84,916.60
634.80,85.81,994.20
636.00,85.78,983.20
637.20,85.72,936.60
637.80,85.68,896.30
639.00,85.63,886.60
640.20,85.56,816.10
640.80,85.54,704.40
642.00,85.50,722.70
643.20,85.43,933.60
643.80,85.41,1044.90
645.00,85.38,1073.90
646.20,85.34,1072.80
646.80,85.27,1063.30
648.00,85.22,1033.20
649.20,85.17,960.70
649.80,85.14,889.70
651.00,85.10,827.10
652.20,85.04,787.20
652.80,85.01,759.00
654.00,84.96,745.80
655.20,84.88,680.30
655.80,84.86,700.30
657.00,84.82,748.60
658.20,84.75,805.70
658.80,84.72,769.00
660.00,84.68,708.10
661.20,84.61,733.60
661.80,84.59,762.20
663.00,84.55,804.30
664.20,84.48,846.40
664.80,84.46,935.60
666.00,84.41,1004.70
667.20,84.33,988.30
667.80,84.31,991.50
669.00,84.27,1021.70
670.20,84.21,994.10
670.80,84.18,967.40
672.00,84.13,940.10
673.20,84.09,987.60
673.80,84.05,988.30
675.00,83.99,958.80
676.20,83.96,972.70
676.80,83.91,967.20
678.00,83.85,848.70
679.20,83.83,769.70
679.80,83.78,787.10
681.00,83.71,850.40
682.20,83.69,920.40
682.80,83.65,951.60
684.00,83.58,957.60
685.20,83.56,942.70
685.80,83.51,986.00
687.00,83.45,1079.40
688.20,83.42,1200.60
688.80,83.38,1255.80
690.00,83.31,1404.50
691.20,83.28,1505.80
691.80,83.25,1444.20
693.00,83.17,1201.80
694.20,83.15,1124.30
694.80,83.11,965.90
696.00,83.05,873.50
697.20,83.02,764.70
697.80,82.98,727.90
699.00,82.90,748.90
700.20,82.88,806.00
700.80,82.85,806.30
702.00,82.78,794.40
703.20,82.75,796.00
703.80,82.71,797.00
705.00,82.67,775.70
706.20,82.61,758.70
706.80,82.57,707.10
708.00,82.54,742.60
709.20,82.50,822.10
709.80,82.42,999.70
711.00,82.40,1097.20
712.20,82.36,1117.00
712.80,82.30,1120.20
714.00,82.27,1014.80
715.20,82.24,964.60
715.80,82.16,816.20
717.00,82.14,765.30
718.20,82.10,794.60
718.80,82.04,887.90
720.00,82.01,1000.60
721.20,81.96,1042.70
721.80,81.90,1000.80
723.00,81.88,909.10
724.20,81.84,904.40
724.80,81.76,866.40
726.00,81.74,829.70
727.20,81.70,821.30
727.80,81.63,820.20
729.00,81.60,817.50
730.20,81.58,763.40
730.80,81.51,715.50
732.00,81.48,755.70
733.20,81.44,795.40
733.80,81.38,832.90
735.00,81.35,884.30
736.20,81.30,922.10
736.80,81.24,937.10
738.00,81.21,899.30
739.20,81.17,846.40
739.80,81.11,791.80
741.00,81.09,742.70
742.20,81.03,688.70
742.80,81.01,627.90
744.00,80.95,570.40
745.20,80.90,596.40
745.80,80.86,726.00
747.00,80.83,909.20
748.20,80.79,935.50
748.80,80.75,1005.80
750.00,80.67,1031.90
751.20,80.65,1024.50
751.80,80.60,1028.20
753.00,80.57,1145.30
754.20,80.53,1241.20
754.80,80.47,1296.00
756.00,80.44,1319.10
757.20,80.40,1325.10
757.80,80.33,1315.20
759.00,80.30,1322.30
760.20,80.26,1293.10
760.80,80.20,1205.80
762.00,80.18,1099.20
763.20,80.13,1006.30
763.80,80.07,929.30
765.00,80.04,830.50
766.20,79.99,801.40
766.80,79.97,806.20
768.00,79.90,870.30
769.20,79.86,872.70
769.80,79.81,852.20
771.00,79.78,802.30
772.20,79.75,743.90
772.80,79.68,689.30
774.00,79.66,674.50
775.20,79.62,705.50
775.80,79.59,752.80
777.00,79.52,885.40
778.20,79.48,936.70
778.80,79.46,961.90
780.00,79.38,925.50
781.20,79.35,901.60
781.80,79.31,820.60
783.00,79.28,622.50
784.20,79.23,551.50
784.80,79.16,436.90
786.00,79.14,405.40
787.20,79.11,481.80
787.80,79.04,581.60
789.00,79.01,648.50
790.20,78.98,656.80
790.80,78.91,663.10
792.00,78.88,677.00
793.20,78.84,676.20
793.80,78.78,677.00
795.00,78.76,682.00
796.20,78.72,673.30
796.80,78.66,636.80
798.00,78.63,599.90
799.20,78.59,581.80
799.80,78.56,567.90
801.00,78.48,658.90
802.20,78.45,698.80
802.80,78.44,736.30
804.00,78.37,701.80
805.20,78.33,672.60
805.80,78.30,647.70
807.00,78.23,648.00
808.20,78.21,683.50
808.80,78.15,771.60
810.00,78.12,800.50
811.20,78.08,788.40
811.80,78.02,798.90
813.00,78.00,813.60
814.20,77.96,792.70
814.80,77.89,728.90
816.00,77.87,601.60
817.20,77.82,570.00
817.80,77.76,570.90
819.00,77.73,686.20
820.20,77.70,692.90
820.80,77.64,635.90
822.00,77.61,580.80
823.20,77.58,547.20
823.80,77.51,556.80
825.00,77.49,696.70
826.20,77.45,841.20
826.80,77.38,958.40
828.00,77.35,991.20
829.20,77.33,947.80
829.80,77.25,883.10
831.00,77.24,798.80
832.20,77.19,782.80
832.80,77.13,753.30
834.00,77.09,772.10
835.20,77.06,804.40
835.80,77.00,835.50
837.00,76.98,827.90
838.20,76.94,883.90
838.80,76.88,1085.00
840.00,76.86,1271.90
841.20,76.81,1279.90
841.80,76.76,1241.50
843.00,76.74,1221.60
844.20,76.71,1204.40
844.80,76.64,1200.30
846.00,76.63,1184.50
847.20,76.57,1159.10
847.80,76.51,1160.40
849.00,76.49,1195.40
850.20,76.45,1223.90
850.80,76.37,1224.20
852.00,76.35,1218.70
853.20,76.32,1205.40
853.80,76.29,1155.80
855.00,76.22,1014.40
856.20,76.18,983.70
856.80,76.13,978.10
858.00,76.11,1003.50
859.20,76.08,1016.00
859.80,76.04,1080.20
861.00,75.98,1184.50
862.20,75.94,1278.70
862.80,75.92,1306.20
864.00,75.85,1268.90
865.20,75.81,1191.00
865.80,75.76,1114.30
867.00,75.74,1064.20
868.20,75.70,1046.40
868.80,75.63,1071.00
870.00,75.62,1106.50
871.20,75.57,1112.90
871.80,75.50,1112.20
873.00,75.48,1128.50
874.20,75.46,1133.00
874.80,75.38,1132.80
876.00,75.37,1209.50
877.20,75.31,1253.40
877.80,75.26,1253.70
879.00,75.24,1228.90
880.20,75.19,1227.60
880.80,75.17,1251.10
882.00,75.09,1236.30
883.20,75.06,1166.50
883.80,75.01,1117.90
885.00,74.99,1059.80
886.20,74.95,975.10
886.80,74.88,948.10
888.00,74.86,946.10
889.20,74.82,923.80
889.80,74.78,892.60
891.00,74.72,890.30
892.20,74.69,911.50
892.80,74.67,972.20
894.00,74.60,1024.20
895.20,74.58,1030.30
895.80,74.56,1033.20
897.00,74.48,929.90
898.20,74.45,831.90
898.80,74.38,817.40
900.00,74.35,897.70
901.20,74.33,960.20
901.80,74.27,948.60
903.00,74.25,947.50
904.20,74.19,949.80
904.80,74.14,949.10
906.00,74.12,897.10
907.20,74.08,783.20
907.80,74.05,673.90
909.00,73.98,639.00
910.20,73.96,673.40
910.80,73.93,754.20
912.00,73.87,813.10
913.20,73.83,879.10
913.80,73.78,895.30
915.00,73.76,896.80
916.20,73.71,946.00
916.80,73.64,970.70
918.00,73.62,940.40
919.20,73.59,941.10
919.80,73.56,985.60
921.00,73.50,975.80
922.20,73.47,928.00
922.80,73.44,901.90
924.00,73.38,874.80
925.20,73.35,886.30
925.80,73.27,975.60
927.00,73.25,1112.10
928.20,73.21,1113.30
928.80,73.19,1092.90
930.00,73.12,1071.00
931.20,73.08,998.30
931.80,73.04,923.00
933.00,73.01,901.10
934.20,72.97,916.20
934.80,72.91,898.40
936.00,72.89,831.20
937.20,72.84,797.10
937.80,72.80,827.30
939.00,72.77,896.10
940.20,72.72,974.70
940.80,72.66,1005.40
942.00,72.64,966.40
943.20,72.59,871.30
943.80,72.54,766.20
945.00,72.53,688.60
946.20,72.47,629.40
946.80,72.39,598.20
948.00,72.38,584.20
949.20,72.35,607.90
949.80,72.28,667.20
951.00,72.27,727.70
952.20,72.23,718.90
952.80,72.21,687.40
954.00,72.12,701.40
955.20,72.10,751.60
955.80,72.08,783.70
957.00,72.01,768.20
958.20,71.97,706.30
958.80,71.96,636.10
960.00,71.89,585.40
961.20,71.85,594.40
961.80,71.80,655.40
963.00,71.78,792.30
964.20,71.74,796.10
964.80,71.67,825.20
966.00,71.64,941.00
967.20,71.61,994.00
967.80,71.55,1047.90
969.00,71.53,1057.10
970.20,71.49,1055.10
970.80,71.43,988.20
972.00,71.40,903.10
973.20,71.35,819.00
973.80,71.30,773.50
975.00,71.28,859.70
976.20,71.24,903.10
976.80,71.18,961.30
978.00,71.15,984.60
979.20,71.12,974.40
979.80,71.06,943.00
981.00,71.05,993.90
982.20,71.00,1014.20
982.80,70.95,1024.90
984.00,70.93,1005.90
985.20,70.88,1011.70
985.80,70.82,1013.40
987.00,70.80,1003.00
988.20,70.77,1010.90
988.80,70.69,993.10
990.00,70.67,940.60
991.20,70.64,914.10
991.80,70.57,958.60
993.00,70.56,1001.50
994.20,70.51,1013.40
994.80,70.45,1014.00
996.00,70.43,992.80
997.20,70.38,1004.40
997.80,70.36,1051.50
999.00,70.29,1092.40
1000.20,70.26,1096.60
1000.80,70.20,1089.10
1002.00,70.18,1024.10
1003.20,70.15,981.30
1003.80,70.09,954.20
1005.00,70.06,843.40
1006.20,70.02,855.50
1006.80,69.99,1018.10
1008.00,69.92,1225.00
1009.20,69.89,1349.30
1009.80,69.83,1343.00
1011.00,69.81,1243.90
1012.20,69.78,1135.80
1012.80,69.70,1116.20
1014.00,69.68,1153.50
1015.20,69.64,1155.10
1015.80,69.58,1166.30
1017.00,69.57,1156.70
1018.20,69.53,1130.80
1018.80,69.50,1034.20
1020.00,69.43,897.00
1021.20,69.39,876.00
1021.80,69.33,856.60
1023.00,69.30,955.80
1024.20,69.27,1087.80
1024.80,69.24,1183.60
1026.00,69.17,1189.80
1027.20,69.15,1127.60
1027.80,69.08,1070.60
1029.00,69.07,1002.60
1030.20,69.02,869.80
1030.80,68.96,746.90
1032.00,68.94,681.10
1033.20,68.90,693.80
1033.80,68.84,752.50
1035.00,68.82,781.40
1036.20,68.77,802.70
1036.80,68.71,848.10
1038.00,68.69,901.30
1039.20,68.66,922.10
1039.80,68.59,972.80
1041.00,68.56,1024.30
1042.20,68.53,1024.30
1042.80,68.46,968.10
1044.00,68.44,918.60
1045.20,68.40,941.50
1045.80,68.33,1003.20
1047.00,68.31,1099.20
1048.20,68.27,1126.60
1048.80,68.25,1137.00
1050.00,68.17,1015.80
1051.20,68.14,975.20
1051.80,68.08,852.50
1053.00,68.07,767.40
1054.20,68.03,766.20
1054.80,67.95,763.00
1056.00,67.94,767.70
1057.20,67.90,817.80
1057.80,67.83,883.80
1059.00,67.81,957.40
1060.20,67.77,1011.20
1060.80,67.70,1048.40
1062.00,67.69,1088.70
1063.20,67.64,1147.60
1063.80,67.58,1207.10
1065.00,67.56,1315.90
1066.20,67.52,1307.80
1066.80,67.45,1210.20
1068.00,67.43,1096.40
1069.20,67.38,1056.20
1069.80,67.32,978.10
1071.00,67.31,935.30
1072.20,67.25,950.70
1072.80,67.19,988.50
1074.00,67.17,980.90
1075.20,67.14,979.40
1075.80,67.06,990.60
1077.00,67.04,1008.00
1078.20,67.01,1061.90
1078.80,66.93,1136.40
1080.00,66.91,1189.80
1081.20,66.86,1197.40
1081.80,66.80,1176.20
1083.00,66.78,1171.30
1084.20,66.74,1213.40
1084.80,66.67,1249.70
1086.00,66.66,1180.00
1087.20,66.62,1124.50
1087.80,66.54,1029.60
1089.00,66.52,1078.90
1090.20,66.49,1083.70
1090.80,66.41,1027.80
1092.00,66.39,866.80
1093.20,66.35,823.10
1093.80,66.31,782.00
1095.00,66.25,861.10
1096.20,66.22,958.30
1096.80,66.16,1031.70
1098.00,66.14,1117.30
1099.20,66.10,1105.90
1099.80,66.02,1008.80
1101.00,66.00,907.20
1102.20,65.96,810.20
1102.80,65.88,732.10
1104.00,65.86,631.70
1105.20,65.83,599.80
1105.80,65.75,560.50
1107.00,65.73,560.40
1108.20,65.71,605.80
1108.80,65.62,697.80
1110.00,65.60,733.40
1111.20,65.55,822.80
1111.80,65.49,916.90
1113.00,65.47,972.60
1114.20,65.43,1038.80
1114.80,65.40,1092.50
1116.00,65.32,1122.10
1117.20,65.29,1133.60
1117.80,65.22,1138.30
1119.00,65.20,1127.70
1120.20,65.17,1095.50
1120.80,65.14,1035.60
1122.00,65.08,1007.60
1123.20,65.04,1037.10
1123.80,64.96,1097.00
1125.00,64.94,1120.40
1126.20,64.87,1178.00
1126.80,64.85,1213.30
1128.00,64.82,1245.80
1129.20,64.73,1246.60
1129.80,64.72,1174.30
1131.00,64.68,1118.30
1132.20,64.59,1111.10
1132.80,64.57,1142.20
1134.00,64.53,1186.40
1135.20,64.47,1203.70
1135.80,64.45,1155.20
1137.00,64.39,1084.80
1138.20,64.32,1012.90
1138.80,64.31,1006.80
1140.00,64.26,1060.00
1141.20,64.19,1124.90
1141.80,64.17,1149.50
1143.00,64.12,1176.50
1144.20,64.05,1142.60
1144.80,64.02,1134.30
1146.00,63.98,1115.30
1147.20,63.94,1076.90
1147.80,63.88,1059.70
1149.00,63.84,1057.30
1150.20,63.81,1042.50
1150.80,63.74,1006.40
1152.00,63.69,1004.50
1153.20,63.66,1083.30
1153.80,63.62,1199.90
1155.00,63.55,1268.40
1156.20,63.52,1276.70
1156.80,63.47,1245.70
1158.00,63.40,1196.20
1159.20,63.38,1134.00
1159.80,63.34,1108.70
1161.00,63.26,1035.30
1162.20,63.23,911.30
1162.80,63.19,880.90
1164.00,63.15,836.30
1165.20,63.08,830.50
1165.80,63.04,857.40
1167.00,62.97,937.80
1168.20,62.96,993.70
1168.80,62.91,1033.50
1170.00,62.83,1000.70
1171.20,62.81,946.60
1171.80,62.76,897.50
1173.00,62.70,815.10
1174.20,62.67,737.00
1174.80,62.62,719.80
1176.00,62.54,850.00
1177.20,62.50,913.90
1177.80,62.47,1060.50
1179.00,62.40,1198.20
1180.20,62.37,1174.80
1180.80,62.33,1058.00
1182.00,62.28,890.20
1183.20,62.24,862.40
1183.80,62.18,812.80
1185.00,62.15,778.00
1186.20,62.09,926.30
1186.80,62.05,1181.30
1188.00,61.98,1355.80
1189.20,61.94,1408.80
1189.80,61.87,1410.00
1191.00,61.85,1376.80
1192.20,61.80,1316.90
1192.80,61.72,1206.80
1194.00,61.70,1040.70
1195.20,61.65,1008.70
1195.80,61.61,956.10
1197.00,61.53,912.30
1198.20,61.49,920.30
1198.80,61.47,949.50
1200.00,61.40,998.60
1201.20,61.35,1051.30
1201.80,61.28,1065.40
1203.00,61.25,1006.80
1204.20,61.21,932.10
1204.80,61.13,904.70
1206.00,61.10,930.70
1207.20,61.07,986.50
1207.80,60.98,1020.60
1209.00,60.95,1010.40
1210.20,60.91,972.30
1210.80,60.82,919.60
1212.00,60.80,904.10
1213.20,60.76,858.00
1213.80,60.72,808.30
1215.00,60.63,809.80
1216.20,60.60,809.40
1216.80,60.56,791.20
1218.00,60.53,768.70
1219.20,60.46,735.90
1219.80,60.38,752.10
1221.00,60.33,782.10
1222.20,60.28,832.90
1222.80,60.25,928.10
1224.00,60.20,1034.70
1225.20,60.12,1113.70
1225.80,60.10,1131.40
1227.00,60.05,1136.20
1228.20,59.97,1116.10
1228.80,59.95,1098.20
1230.00,59.89,1115.60
1231.20,59.81,1193.70
1231.80,59.78,1300.30
1233.00,59.74,1326.30
1234.20,59.67,1373.10
1234.80,59.63,1373.10
1236.00,59.60,1334.50
1237.20,59.50,1326.90
1237.80,59.47,1363.40
1239.00,59.44,1430.90
1240.20,59.35,1370.60
1240.80,59.32,1255.10
1242.00,59.27,1166.70
1243.20,59.19,1115.50
1243.80,59.17,1116.40
1245.00,59.12,1161.00
1246.20,59.04,1143.30
1246.80,59.02,1114.30
1248.00,58.97,1092.20
1249.20,58.92,1039.40
1249.80,58.86,979.20
1251.00,58.78,938.90
1252.20,58.75,914.20
1252.80,58.70,904.40
1254.00,58.62,897.00
1255.20,58.59,832.30
1255.80,58.53,798.30
1257.00,58.46,700.20
1258.20,58.42,622.70
1258.80,58.38,588.30
1260.00,58.30,660.10
1261.20,58.26,769.10
1261.80,58.21,823.50
1263.00,58.17,863.70
1264.20,58.09,927.00
1264.80,58.05,908.30
1266.00,58.01,844.20
1267.20,57.93,839.90
1267.80,57.89,854.70
1269.00,57.81,849.30
1270.20,57.79,792.60
1270.80,57.74,807.60
1272.00,57.66,899.40
1273.20,57.63,987.50
1273.80,57.58,912.00
1275.00,57.49,805.20
1276.20,57.46,761.20
1276.80,57.41,755.60
1278.00,57.32,739.70
1279.20,57.29,702.70
1279.80,57.26,695.90
1281.00,57.16,770.70
1282.20,57.13,825.00
1282.80,57.09,812.20
1284.00,56.99,833.00
1285.20,56.96,927.70
1285.80,56.92,1007.40
1287.00,56.84,1016.70
1288.20,56.80,904.50
1288.80,56.74,881.40
1290.00,56.66,882.30
1291.20,56.63,861.60
1291.80,56.57,831.70
1293.00,56.50,804.60
1294.20,56.48,822.80
1294.80,56.43,840.20
1296.00,56.34,855.30
1297.20,56.32,871.60
1297.80,56.27,880.70
1299.00,56.23,850.20
1300.20,56.13,846.90
1300.80,56.07,877.60
1302.00,56.04,929.70
1303.20,55.95,981.60
1303.80,55.91,993.60
1305.00,55.83,1025.10
1306.20,55.80,1074.40
1306.80,55.75,1073.40
1308.00,55.67,1028.40
1309.20,55.62,1041.90
1309.80,55.57,1093.50
1311.00,55.49,1131.20
1312.20,55.47,1171.30
1312.80,55.41,1165.60
1314.00,55.33,1079.10
1315.20,55.30,992.70
1315.80,55.24,962.00
1317.00,55.15,965.70
1318.20,55.12,998.50
1318.80,55.06,1047.70
1320.00,54.98,1068.90
1321.20,54.96,1088.10
1321.80,54.90,1111.00
1323.00,54.86,1182.80
1324.20,54.76,1254.20
1324.80,54.73,1241.90
1326.00,54.64,1146.50
1327.20,54.61,992.80
1327.80,54.56,966.50
1329.00,54.47,901.30
1330.20,54.43,879.20
1330.80,54.37,1007.90
1332.00,54.31,1144.80
1333.20,54.27,1219.10
1333.80,54.21,1189.70
1335.00,54.12,1167.40
1336.20,54.09,1194.50
1336.80,54.04,1168.60
1338.00,53.96,1092.50
1339.20,53.92,1004.00
1339.80,53.86,968.10
1341.00,53.78,910.30
1342.20,53.74,932.30
1342.80,53.68,957.70
1344.00,53.60,1016.90
1345.20,53.58,1053.70
1345.80,53.53,1067.80
1347.00,53.44,1120.90
1348.20,53.40,1096.30
1348.80,53.35,1122.60
1350.00,53.26,1177.70
1351.20,53.23,1194.50
1351.80,53.16,1193.40
1353.00,53.07,1141.20
1354.20,53.05,1100.10
1354.80,52.98,1144.20
1356.00,52.90,1232.10
1357.20,52.87,1430.90
1357.80,52.82,1485.20
1359.00,52.72,1517.70
1360.20,52.69,1456.60
1360.80,52.64,1445.80
1362.00,52.55,1399.20
1363.20,52.51,1343.30
1363.80,52.46,1248.60
1365.00,52.37,1163.60
1366.20,52.34,933.70
1366.80,52.29,932.50
1368.00,52.25,1034.30
1369.20,52.14,1138.40
1369.80,52.10,1189.90
1371.00,52.00,1215.10
1372.20,51.97,1256.00
1372.80,51.93,1266.60
1374.00,51.84,1252.50
1375.20,51.81,1187.80
1375.80,51.75,1177.60
1377.00,51.65,1218.70
1378.20,51.62,1340.50
1378.80,51.56,1384.70
1380.00,51.47,1437.10
1381.20,51.45,1425.10
1381.80,51.39,1398.60
1383.00,51.30,1382.70
1384.20,51.26,1297.80
1384.80,51.20,1279.10
1386.00,51.17,1267.40
1387.20,51.08,1162.60
1387.80,51.01,998.90
1389.00,50.94,830.90
1390.20,50.90,730.80
1390.80,50.85,761.50
1392.00,50.75,844.90
1393.20,50.72,987.80
1393.80,50.68,1036.80
1395.00,50.58,1092.20
1396.20,50.55,1072.90
1396.80,50.50,1055.20
1398.00,50.46,1004.30
1399.20,50.36,921.20
1399.80,50.31,877.50
1401.00,50.23,813.70
1402.20,50.20,873.60
1402.80,50.13,902.60
1404.00,50.05,864.60
1405.20,50.02,815.60
1405.80,49.96,862.60
1407.00,49.86,937.10
1408.20,49.82,989.60
1408.80,49.76,989.60
1410.00,49.73,999.60
1411.20,49.62,1077.30
1411.80,49.57,1101.90
1413.00,49.54,1122.30
1414.20,49.43,1100.90
1414.80,49.38,1098.50
1416.00,49.36,1072.10
1417.20,49.26,1022.30
1417.80,49.22,1015.70
1419.00,49.13,1000.10
1420.20,49.09,1026.10
1420.80,49.04,1061.20
1422.00,48.94,1112.30
1423.20,48.91,1172.80
1423.80,48.86,1224.10
1425.00,48.77,1244.80
1426.20,48.74,1228.90
1426.80,48.68,1197.70
1428.00,48.58,1213.10
1429.20,48.54,1258.50
1429.80,48.49,1284.90
1431.00,48.40,1230.00
1432.20,48.37,1084.30
1432.80,48.30,1051.80
1434.00,48.23,1028.80
1435.20,48.20,1052.60
1435.80,48.13,1061.80
1437.00,48.08,1058.90
1438.20,48.00,1037.50
1438.80,47.94,1069.40
1440.00,47.90,1155.20
1441.20,47.80,1223.70
1441.80,47.76,1248.50
1443.00,47.74,1275.40
1444.20,47.63,1319.10
1444.80,47.59,1385.10
1446.00,47.50,1397.60
1447.20,47.46,1298.80
1447.80,47.40,1267.20
1449.00,47.31,1229.10
1450.20,47.28,1221.70
1450.80,47.24,1221.00
1452.00,47.13,1185.20
1453.20,47.10,997.20
1453.80,47.05,952.10
1455.00,46.95,951.70
1456.20,46.92,1039.80
1456.80,46.87,1128.70
1458.00,46.78,1137.90
1459.20,46.75,1161.20
1459.80,46.69,1230.90
1461.00,46.59,1261.40
1462.20,46.55,1258.20
1462.80,46.51,1256.30
1464.00,46.46,1263.40
1465.20,46.35,1195.50
1465.80,46.31,1165.50
1467.00,46.27,1090.40
1468.20,46.19,1022.00
1468.80,46.13,1020.30
1470.00,46.04,1041.40
1471.20,46.02,1179.60
1471.80,45.96,1242.80
1473.00,45.92,1310.60
1474.20,45.82,1261.40
1474.80,45.77,1184.70
1476.00,45.69,1166.50
1477.20,45.66,1183.80
1477.80,45.60,1164.50
1479.00,45.51,1141.00
1480.20,45.48,1152.70
1480.80,45.43,1160.70
1482.00,45.33,1146.60
1483.20,45.31,1115.70
1483.80,45.24,1115.10
1485.00,45.21,1166.30
1486.20,45.11,1225.20
1486.80,45.06,1210.30
1488.00,45.03,1137.90
1489.20,44.93,1062.90
1489.80,44.89,1042.60
1491.00,44.86,998.50
1492.20,44.76,920.10
1492.80,44.71,880.30
1494.00,44.64,822.90
1495.20,44.61,811.70
1495.80,44.53,859.50
1497.00,44.50,879.00
1498.20,44.40,873.50
1498.80,44.36,818.80
1500.00,44.28,716.60
1501.20,44.25,588.60
1501.80,44.19,578.00
1503.00,44.11,630.60
1504.20,44.07,754.40
1504.80,44.02,776.50
1506.00,43.98,770.90
1507.20,43.90,727.70
1507.80,43.84,729.20
1509.00,43.75,737.50
1510.20,43.71,814.80
1510.80,43.67,882.20
1512.00,43.58,938.90
1513.20,43.54,974.60
1513.80,43.50,977.70
1515.00,43.40,1014.70
1516.20,43.37,1085.70
1516.80,43.32,1176.50
1518.00,43.24,1267.40
1519.20,43.21,1303.60
1519.80,43.16,1298.20
1521.00,43.07,1288.70
1522.20,43.04,1341.10
1522.80,42.98,1375.90
1524.00,42.91,1411.00
1525.20,42.87,1317.30
1525.80,42.82,1225.00
1527.00,42.73,1174.30
1528.20,42.70,1155.10
1528.80,42.66,1164.60
1530.00,42.57,1162.70
1531.20,42.53,1125.50
1531.80,42.48,1114.60
1533.00,42.43,1139.40
1534.20,42.34,1159.70
1534.80,42.30,1169.10
1536.00,42.23,1187.00
1537.20,42.19,1125.20
1537.80,42.13,1082.60
1539.00,42.05,1011.50
1540.20,42.03,1007.60
1540.80,41.99,1029.00
1542.00,41.89,1099.40
1543.20,41.87,1206.70
1543.80,41.81,1249.20
1545.00,41.75,1285.90
1546.20,41.72,1279.80
1546.80,41.66,1278.90
1548.00,41.57,1290.40
1549.20,41.55,1314.10
1549.80,41.49,1348.50
1551.00,41.40,1364.50
1552.20,41.36,1372.20
1552.80,41.33,1369.50
1554.00,41.25,1364.60
1555.20,41.22,1354.60
1555.80,41.17,1352.70
1557.00,41.10,1319.10
1558.20,41.06,1232.60
1558.80,41.02,1216.30
1560.00,40.92,1188.00
1561.20,40.90,1197.90
1561.80,40.85,1198.90
1563.00,40.77,1176.60
1564.20,40.75,1207.50
1564.80,40.70,1214.10
1566.00,40.62,1259.80
1567.20,40.60,1308.20
1567.80,40.54,1297.50
1569.00,40.47,1244.70
1570.20,40.44,1139.70
1570.80,40.40,1015.60
1572.00,40.31,841.80
1573.20,40.28,701.50
1573.80,40.23,622.20
1575.00,40.15,625.90
1576.20,40.13,830.10
1576.80,40.07,892.20
1578.00,40.01,977.90
1579.20,39.98,920.70
1579.80,39.94,906.00
1581.00,39.85,959.90
1582.20,39.83,1004.40
1582.80,39.78,1015.00
1584.00,39.70,1027.70
1585.20,39.68,1098.50
1585.80,39.65,1185.30
1587.00,39.57,1201.00
1588.20,39.54,1169.40
1588.80,39.49,1107.30
1590.00,39.41,1042.70
1591.20,39.39,966.90
1591.80,39.35,929.40
1593.00,39.26,883.40
1594.20,39.24,760.80
1594.80,39.21,722.50
1596.00,39.13,612.20
1597.20,39.12,643.90
1597.80,39.06,698.00
1599.00,39.00,804.30
1600.20,38.97,907.60
1600.80,38.94,960.20
1602.00,38.86,1005.60
1603.20,38.84,1023.80
1603.80,38.79,998.50
1605.00,38.73,972.10
1606.20,38.70,1007.50
1606.80,38.67,1041.10
1608.00,38.58,1147.50
1609.20,38.57,1269.20
1609.80,38.51,1353.90
1611.00,38.46,1398.90
1612.20,38.44,1421.90
1612.80,38.39,1474.40
1614.00,38.32,1517.80
1615.20,38.30,1484.20
1615.80,38.25,1433.40
1617.00,38.18,1296.60
1618.20,38.16,1285.50
1618.80,38.12,1296.90
1620.00,38.06,1288.20
1621.20,38.04,1292.30
1621.80,37.99,1261.10
1623.00,37.92,1189.40
1624.20,37.90,1164.10
1624.80,37.86,1186.80
1626.00,37.82,1164.50
1627.20,37.76,1091.40
1627.80,37.74,1078.70
1629.00,37.66,1071.60
1630.20,37.64,1152.70
1630.80,37.60,1213.10
1632.00,37.57,1309.10
1633.20,37.53,1315.20
1633.80,37.48,1292.00
1635.00,37.43,1247.30
1636.20,37.41,1293.00
1636.80,37.37,1372.90
1638.00,37.32,1440.20
1639.20,37.29,1448.30
1639.80,37.26,1361.10
1641.00,37.19,1245.60
1642.20,37.17,1242.50
1642.80,37.14,1348.60
1644.00,37.07,1487.20
1645.20,37.05,1545.60
1645.80,37.01,1514.80
1647.00,36.97,1430.10
1648.20,36.94,1329.40
1648.80,36.90,1310.40
1650.00,36.85,1286.10
1651.20,36.83,1225.90
1651.80,36.78,1206.30
1653.00,36.73,1197.10
1654.20,36.72,1243.00
1654.80,36.69,1262.60
1656.00,36.62,1285.30
1657.20,36.60,1316.10
1657.80,36.57,1313.80
1659.00,36.52,1293.20
1660.20,36.50,1293.50
1660.80,36.46,1273.50
1662.00,36.41,1246.10
1663.20,36.39,1295.10
1663.80,36.36,1335.30
1665.00,36.33,1446.10
1666.20,36.28,1490.60
1666.80,36.26,1442.70
1668.00,36.21,1336.60
1669.20,36.19,1214.50
1669.80,36.17,1171.20
1671.00,36.11,1117.40
1672.20,36.09,1175.60
1672.80,36.07,1301.40
1674.00,36.01,1428.60
1675.20,35.99,1462.00
1675.80,35.95,1470.40
1677.00,35.91,1476.20
1678.20,35.88,1376.60
1678.80,35.85,1218.50
1680.00,35.81,1084.10
1681.20,35.79,892.00
1681.80,35.75,824.90
1683.00,35.71,696.80
1684.20,35.70,659.40
1684.80,35.66,688.30
1686.00,35.62,754.50
1687.20,35.60,822.30
1687.80,35.57,847.10
1689.00,35.52,921.50
1690.20,35.50,1097.10
1690.80,35.46,1206.30
1692.00,35.44,1245.60
1693.20,35.40,1241.10
1693.80,35.37,1222.70
1695.00,35.34,1173.80
1696.20,35.32,1158.00
1696.80,35.29,1199.40
1698.00,35.25,1204.20
1699.20,35.23,1152.30
1699.80,35.20,1067.00
1701.00,35.15,960.30
1702.20,35.14,812.10
1702.80,35.12,773.30
1704.00,35.08,738.30
1705.20,35.06,756.50
1705.80,35.03,779.00
1707.00,34.99,858.70
1708.20,34.98,955.30
1708.80,34.97,980.80
1710.00,34.92,964.20
1711.20,34.91,934.40
1711.80,34.88,884.80
1713.00,34.85,829.40
1714.20,34.83,796.10
1714.80,34.80,854.30
1716.00,34.75,988.50
1717.20,34.74,1079.80
1717.80,34.73,1093.70
1719.00,34.70,1137.80
1720.20,34.69,1246.20
1720.80,34.65,1266.50
1722.00,34.62,1265.50
1723.20,34.62,1283.90
1723.80,34.59,1285.60
1725.00,34.55,1308.00
1726.20,34.54,1325.70
1726.80,34.52,1297.60
1728.00,34.48,1259.00
1729.20,34.47,1236.80
1729.80,34.45,1238.40
1731.00,34.42,1203.50
1732.20,34.41,1072.60
1732.80,34.40,975.00
1734.00,34.35,978.20
1735.20,34.34,1007.40
1735.80,34.34,1015.40
1737.00,34.29,974.10
1738.20,34.28,902.50
1738.80,34.27,885.90
1740.00,34.23,870.30
1741.20,34.22,861.40
1741.80,34.21,889.40
1743.00,34.16,971.50
1744.20,34.15,1080.90
1744.80,34.13,1161.70
1746.00,34.11,1250.60
1747.20,34.10,1315.80
1747.80,34.09,1301.00
1749.00,34.06,1218.70
1750.20,34.05,1178.40
1750.80,34.03,1210.10
1752.00,34.00,1230.90
1753.20,33.99,1148.10
1753.80,33.98,1131.00
1755.00,33.97,1082.40
1756.20,33.93,1018.00
1756.80,33.92,1030.30
1758.00,33.90,1074.90
1759.20,33.88,1067.00
1759.80,33.87,1088.20
1761.00,33.85,1111.90
1762.20,33.83,1140.90
1762.80,33.81,1138.10
1764.00,33.79,1208.50
1765.20,33.78,1333.90
1765.80,33.76,1435.00
1767.00,33.74,1479.30
1768.20,33.73,1485.30
1768.80,33.72,1425.70
1770.00,33.68,1321.90
1771.20,33.67,1241.70
1771.80,33.66,1240.30
1773.00,33.64,1319.00
1774.20,33.63,1519.10
1774.80,33.61,1561.00
1776.00,33.58,1560.70
1777.20,33.57,1439.60
1777.80,33.56,1440.10
1779.00,33.53,1465.90
1780.20,33.52,1425.00
1780.80,33.51,1296.40
1782.00,33.49,1163.50
1783.20,33.48,1107.60
1783.80,33.47,1164.90
1785.00,33.47,1249.40
1786.20,33.44,1264.20
1786.80,33.42,1229.20
1788.00,33.41,1194.20
1789.20,33.40,1202.00
1789.80,33.38,1216.00
1791.00,33.35,1194.20
1792.20,33.35,1027.90
1792.80,33.33,990.70
1794.00,33.32,988.50
1795.20,33.31,1099.80
1795.80,33.30,1131.50
1797.00,33.28,1103.00
1798.20,33.27,972.10
1798.80,33.25,975.00
1800.00,33.23,1027.20
1801.20,33.23,1068.00
1801.80,33.21,1109.30
1803.00,33.19,1148.50
1804.20,33.18,1174.70
1804.80,33.16,1228.70
1806.00,33.14,1242.70
1807.20,33.13,1219.50
1807.80,33.13,1191.20
1809.00,33.10,1189.40
1810.20,33.09,1227.90
1810.80,33.07,1250.60
1812.00,33.06,1253.50
1813.20,33.04,1294.30
1813.80,33.04,1298.40
1815.00,33.02,1229.30
1816.20,33.01,1167.40
1816.80,33.00,1217.80
1818.00,32.98,1239.70
1819.20,32.97,1207.40
1819.80,32.96,1201.50
1821.00,32.95,1191.70
1822.20,32.93,1173.10
1822.80,32.93,1113.50
1824.00,32.89,1042.00
1825.20,32.89,956.70
1825.80,32.88,905.10
1827.00,32.85,908.90
1828.20,32.86,936.80
1828.80,32.84,938.20
1830.00,32.82,922.10
1831.20,32.81,894.10
1831.80,32.79,889.00
1833.00,32.78,889.90
1834.20,32.77,972.40
1834.80,32.76,1039.40
1836.00,32.74,1069.40
1837.20,32.73,1087.70
1837.80,32.73,1183.70
1839.00,32.70,1234.60
1840.20,32.70,1202.00
1840.80,32.67,1139.10
1842.00,32.66,1112.60
1843.20,32.66,1069.50
1843.80,32.65,1023.20
1845.00,32.63,923.80
1846.20,32.62,878.30
1846.80,32.62,880.10
1848.00,32.60,836.50
1849.20,32.59,729.70
1849.80,32.57,699.80
1851.00,32.56,645.40
1852.20,32.55,646.70
1852.80,32.53,664.80
1854.00,32.51,645.10
1855.20,32.51,602.50
1855.80,32.51,610.50
1857.00,32.48,670.30
1858.20,32.47,729.70
1858.80,32.48,771.10
1860.00,32.45,824.30
1861.20,32.44,875.90
1861.80,32.44,885.70
1863.00,32.41,895.90
1864.20,32.42,946.00
1864.80,32.41,969.10
1866.00,32.38,1022.80
1867.20,32.38,1096.40
1867.80,32.37,1092.90
1869.00,32.35,1074.90
1870.20,32.35,1051.50
1870.80,32.34,1047.40
1872.00,32.32,1032.60
1873.20,32.32,989.40
1873.80,32.29,1010.80
1875.00,32.29,1175.40
1876.20,32.28,1393.50
1876.80,32.27,1498.80
1878.00,32.24,1474.90
1879.20,32.24,1431.90
1879.80,32.22,1401.70
1881.00,32.22,1365.40
1882.20,32.21,1251.60
1882.80,32.20,1219.50
1884.00,32.19,1120.70
1885.20,32.19,973.20
1885.80,32.19,949.60
1887.00,32.15,935.00
1888.20,32.15,943.70
1888.80,32.13,962.80
1890.00,32.12,1030.30
1891.20,32.12,1134.20
1891.80,32.11,1203.40
1893.00,32.11,1242.90
1894.20,32.10,1226.40
1894.80,32.08,1138.60
1896.00,32.06,1067.20
1897.20,32.06,993.50
1897.80,32.04,958.40
1899.00,32.03,957.50
1900.20,32.03,1124.50
1900.80,32.02,1198.20
1902.00,32.02,1274.90
1903.20,32.01,1334.80
1903.80,31.99,1364.30
1905.00,31.98,1454.70
1906.20,31.97,1551.00
1906.80,31.96,1682.70
1908.00,31.95,1717.50
1909.20,31.94,1638.10
1909.80,31.93,1467.60
1911.00,31.93,1275.20
1912.20,31.91,1122.50
1912.80,31.91,1077.00
1914.00,31.90,1154.60
1915.20,31.90,1286.80
1915.80,31.88,1347.30
1917.00,31.86,1317.20
1918.20,31.86,1276.00
1918.80,31.86,1270.40
1920.00,31.84,1269.80
1921.20,31.83,1240.70
1921.80,31.81,1209.40
1923.00,31.81,1148.00
1924.20,31.80,1066.60
1924.80,31.79,1051.10
1926.00,31.77,1100.50
1927.20,31.77,1169.70
1927.80,31.77,1229.80
1929.00,31.75,1310.60
1930.20,31.75,1441.00
1930.80,31.74,1517.90
1932.00,31.73,1487.30
1933.20,31.72,1348.20
1933.80,31.72,1302.40
1935.00,31.71,1217.70
