Repository: MaCFP/matl-db

# Aalto – Wood dataset submission (STA: TGA/DSC. Cone Calorimetry / Gasification)

## Overview
At Aalto University, thermogravimetric analysis (TGA) measurements were performed using a simultaneous thermal analyzer (STA). The instrument also provides DSC signals; however, DSC data are not presented here since they are **supplementary only** and were not collected using a separate dedicated DSC instrument. Therefore, DSC signals should **not** be used as primary calibration targets unless explicitly agreed.

In addition, cone calorimeter tests were performed under **air** (flaming combustion) and under **nitrogen** (reported here as **gasification**, i.e., inert atmosphere).

---

File: Wood/Calibration_Data/Aalto/Aalto_Wood_Cone_45kW_hor_parallel_R2.csv
Time (s),Mass (g),HRR (kW/m2)
0,107.50,0.00
5,107.40,4.40
10,107.35,3.60
15,107.26,2.20
20,107.15,0.40
25,107.06,1.30
30,106.96,0.00
35,106.74,0.00
40,106.25,67.70
45,105.62,167.40
50,104.82,206.10
55,104.13,206.80
60,103.37,204.30
65,102.73,185.60
70,102.05,169.60
75,101.49,155.80
80,100.90,143.10
85,100.39,148.30
90,99.81,133.50
95,99.36,126.20
100,98.82,119.60
105,98.38,120.90
110,97.89,121.60
115,97.45,108.20
120,96.99,108.00
125,96.59,107.80
130,96.11,107.10
135,95.70,102.70
140,95.29,99.80
145,94.90,102.10
150,94.45,99.20
155,94.05,98.60
160,93.64,91.50
165,93.27,91.70
170,92.86,92.10
175,92.48,93.50
180,92.05,86.60
185,91.67,86.50
190,91.27,87.20
195,90.89,88.10
200,90.50,88.00
205,90.13,82.80
210,89.72,83.30
215,89.37,84.40
220,88.96,84.20
225,88.62,83.20
230,88.20,77.00
235,87.86,78.10
240,87.46,79.90
245,87.12,71.70
250,86.75,70.60
255,86.41,70.60
260,86.04,72.80
265,85.69,73.50
270,85.35,72.00
275,85.02,70.90
280,84.66,70.00
285,84.34,72.20
290,84.00,71.40
295,83.68,65.00
300,83.34,66.90
305,83.04,70.70
310,82.70,63.80
315,82.39,63.30
320,82.05,63.00
325,81.74,64.40
330,81.42,64.90
335,81.13,64.50
340,80.82,64.20
345,80.52,67.40
350,80.19,68.70
355,79.88,66.80
360,79.56,64.90
365,79.27,63.10
370,78.95,63.80
375,78.66,64.60
380,78.36,63.10
385,78.10,62.20
390,77.76,62.20
395,77.47,63.10
400,77.19,63.50
405,76.88,61.30
410,76.62,60.90
415,76.30,62.70
420,76.01,62.40
425,75.75,62.00
430,75.46,60.90
435,75.17,61.60
440,74.90,62.10
445,74.62,62.30
450,74.31,61.70
455,74.02,67.20
460,73.77,66.50
465,73.47,64.90
470,73.20,63.90
475,72.93,60.90
480,72.64,61.90
485,72.37,64.60
490,72.12,62.80
495,71.81,62.00
500,71.55,62.40
505,71.28,64.20
510,70.99,65.20
515,70.74,64.30
520,70.44,63.30
525,70.19,63.60
530,69.90,64.90
535,69.64,63.70
540,69.38,66.00
545,69.06,66.60
550,68.81,66.80
555,68.55,67.10
560,68.25,65.90
565,68.00,66.70
570,67.69,68.10
575,67.44,69.00
580,67.14,67.30
585,66.89,72.20
590,66.58,71.50
595,66.32,70.50
600,66.00,68.80
605,65.72,74.80
610,65.43,74.50
615,65.13,72.90
620,64.86,71.40
625,64.51,71.60
630,64.24,78.00
635,63.96,77.60
640,63.63,76.40
645,63.32,75.00
650,62.99,81.30
655,62.70,81.10
660,62.34,79.30
665,62.03,79.00
670,61.70,83.00
675,61.37,84.00
680,61.04,83.30
685,60.69,84.00
690,60.37,84.50
695,59.98,88.90
700,59.63,89.50
705,59.28,88.50
710,58.91,89.00
715,58.59,93.70
720,58.18,94.50
725,57.79,96.70
730,57.41,97.20
735,57.05,102.10
740,56.61,102.10
745,56.21,101.10
750,55.78,101.60
755,55.41,102.80
760,54.93,108.30
765,54.52,107.50
770,54.12,107.40
775,53.66,109.30
780,53.24,116.90
785,52.73,117.40
790,52.28,117.00
795,51.86,115.00
800,51.35,123.20
805,50.90,122.90
810,50.36,122.60
815,49.88,122.20
820,49.41,127.00
825,48.89,127.00
830,48.40,128.00
835,47.87,128.20
840,47.38,129.40
845,46.86,136.50
850,46.39,136.00
855,45.85,135.20
860,45.34,133.40
865,44.81,132.10
870,44.30,138.60
875,43.75,137.10
880,43.22,137.80
885,42.67,136.10
890,42.15,134.90
895,41.62,137.50
900,41.14,138.20
905,40.59,136.20
910,40.09,135.60
915,39.57,136.40
920,39.10,135.60
925,38.59,134.70
930,38.10,132.80
935,37.56,133.10
940,37.07,132.80
945,36.61,127.50
950,36.13,127.30
955,35.70,128.80
960,35.21,127.90
965,34.76,121.90
970,34.37,121.90
975,33.89,121.10
980,33.49,120.90
985,33.10,108.80
990,32.68,109.40
995,32.29,109.90
1000,31.94,111.30
1005,31.56,102.90
1010,31.24,101.80
1015,30.84,99.70
1020,30.53,101.90
1025,30.20,101.40
1030,29.88,96.30
1035,29.59,86.30
1040,29.28,89.60
1045,29.02,89.70
1050,28.71,83.20
1055,28.45,83.20
1060,28.23,82.20
1065,27.95,81.90
1070,27.73,76.10
1075,27.48,74.90
1080,27.27,74.30
1085,27.05,74.40
1090,26.85,67.10
1095,26.64,68.70
1100,26.46,66.20
1105,26.29,66.00
1110,26.11,65.90
1115,25.95,56.30
1120,25.78,57.20
1125,25.65,56.70
1130,25.51,57.60
1135,25.38,52.70
1140,25.24,51.90
1145,25.14,46.90
1150,25.04,47.30
1155,24.93,48.90
1160,24.86,42.90
1165,24.77,43.00
1170,24.68,41.60
1175,24.62,40.70
1180,24.52,40.50
1185,24.45,34.80
1190,24.38,35.20
1195,24.32,36.70
1200,24.24,38.10
1205,24.18,37.70
1210,24.12,35.80
1215,24.05,35.90
1220,23.98,36.10
1225,23.90,37.40
1230,23.84,37.80
1235,23.78,36.50
1240,23.71,36.90
1245,23.65,36.80
1250,23.58,35.50
1255,23.52,33.70
1260,23.45,33.20
1265,23.40,34.50
1270,23.33,34.70
1275,23.27,33.60
1280,23.20,33.20
1285,23.14,35.50
1290,23.09,35.40
1295,23.01,34.30
1300,22.96,32.90
1305,22.91,33.20

File: Wood/Calibration_Data/Aalto/Aalto_Wood_Cone_45kW_hor_parallel_R3.csv
Time (s),Mass (g),HRR (kW/m2)
0,123.80,0.00
5,123.50,2.60
10,123.28,1.70
15,123.18,0.00
20,122.89,0.00
25,122.33,116.10
30,121.63,171.90
35,120.98,179.70
40,120.33,162.70
45,119.76,148.20
50,119.21,134.40
55,118.75,130.90
60,118.24,118.80
65,117.83,111.70
70,117.35,106.30
75,116.97,107.00
80,116.53,101.10
85,116.15,92.80
90,115.73,94.10
95,115.40,94.20
100,115.00,93.30
105,114.67,87.30
110,114.29,87.70
115,113.96,82.50
120,113.62,82.40
125,113.32,84.10
130,112.97,79.00
135,112.67,78.10
140,112.36,78.00
145,112.05,77.30
150,111.74,78.00
155,111.45,76.30
160,111.12,74.50
165,110.83,74.00
170,110.53,75.60
175,110.26,74.70
180,109.96,73.10
185,109.68,71.90
190,109.36,72.10
195,109.08,67.30
200,108.81,67.90
205,108.50,67.50
210,108.22,69.10
215,107.97,70.00
220,107.66,70.20
225,107.38,69.10
230,107.09,68.30
235,106.84,69.70
240,106.54,70.10
245,106.29,68.60
250,105.99,68.20
255,105.73,70.50
260,105.43,70.40
265,105.17,68.50
270,104.88,67.10
275,104.62,67.60
280,104.34,68.20
285,104.08,68.10
290,103.80,67.80
295,103.56,67.80
300,103.25,68.50
305,103.01,68.20
310,102.72,66.20
315,102.47,66.40
320,102.16,71.10
325,101.91,64.00
330,101.66,64.70
335,101.37,65.60
340,101.11,67.40
345,100.85,67.50
350,100.56,67.20
355,100.32,67.80
360,100.03,67.60
365,99.77,68.50
370,99.48,67.90
375,99.24,68.70
380,98.94,65.80
385,98.69,66.90
390,98.41,67.10
395,98.17,67.90
400,97.89,66.80
405,97.62,68.00
410,97.35,67.30
415,97.11,68.10
420,96.80,66.90
425,96.54,66.70
430,96.30,67.20
435,96.03,66.80
440,95.77,65.70
445,95.48,65.00
450,95.22,65.30
455,94.98,65.20
460,94.69,64.80
465,94.43,63.80
470,94.15,64.70
475,93.90,65.10
480,93.63,65.80
485,93.39,64.70
490,93.09,63.70
495,92.84,65.00
500,92.61,64.80
505,92.31,64.00
510,92.09,64.00
515,91.81,65.10
520,91.55,66.50
525,91.25,66.80
530,91.00,65.90
535,90.74,66.90
540,90.48,67.10
545,90.23,67.90
550,89.95,67.00
555,89.70,67.60
560,89.44,69.20
565,89.19,68.80
570,88.89,67.30
575,88.65,65.60
580,88.40,65.50
585,88.11,66.00
590,87.89,66.10
595,87.59,64.40
600,87.34,71.40
605,87.09,61.90
610,86.83,61.80
615,86.59,62.50
620,86.32,68.50
625,86.06,62.70
630,85.78,62.50
635,85.54,63.30
640,85.29,63.90
645,85.00,70.00
650,84.76,67.70
655,84.52,65.30
660,84.23,64.40
665,83.97,65.70
670,83.73,66.00
675,83.46,66.10
680,83.20,65.30
685,82.94,66.30
690,82.68,66.80
695,82.46,66.90
700,82.18,67.90
705,81.91,66.60
710,81.64,68.10
715,81.42,68.20
720,81.15,67.00
725,80.89,66.00
730,80.66,67.20
735,80.37,68.30
740,80.11,68.30
745,79.88,67.50
750,79.62,67.10
755,79.37,69.10
760,79.08,69.10
765,78.82,68.40
770,78.60,67.50
775,78.32,73.00
780,78.08,72.00
785,77.84,69.70
790,77.54,69.10
795,77.29,68.80
800,77.04,70.80
805,76.78,70.90
810,76.54,69.60
815,76.25,69.70
820,76.01,71.30
825,75.77,72.20
830,75.50,71.30
835,75.27,70.30
840,74.97,69.80
845,74.72,69.70
850,74.48,69.80
855,74.20,68.40
860,73.94,69.70
865,73.68,71.10
870,73.42,71.60
875,73.19,70.60
880,72.92,71.60
885,72.66,72.40
890,72.39,72.20
895,72.17,72.00
900,71.88,71.70
905,71.64,72.50
910,71.38,74.00
915,71.12,73.20
920,70.82,72.30
925,70.57,78.00
930,70.34,77.40
935,70.03,76.80
940,69.78,76.10
945,69.51,81.70
950,69.24,81.00
955,69.01,79.30
960,68.71,77.80
965,68.44,76.20
970,68.18,76.80
975,67.89,77.70
980,67.63,78.30
985,67.38,77.70
990,67.09,78.30
995,66.82,82.90
1000,66.57,77.50
1005,66.27,78.40
1010,66.01,78.30
1015,65.71,79.10
1020,65.42,80.20
1025,65.16,80.50
1030,64.86,79.80
1035,64.58,81.10
1040,64.32,81.90
1045,64.01,82.80
1050,63.72,82.40
1055,63.47,88.10
1060,63.17,87.60
1065,62.88,82.30
1070,62.59,82.90
1075,62.30,83.80
1080,62.00,85.80
1085,61.71,86.50
1090,61.39,86.50
1095,61.13,86.00
1100,60.78,86.90
1105,60.50,88.00
1110,60.19,88.40
1115,59.88,87.80
1120,59.60,94.90
1125,59.26,93.70
1130,58.98,92.20
1135,58.64,90.90
1140,58.36,89.30
1145,58.00,95.70
1150,57.69,94.50
1155,57.38,92.60
1160,57.04,93.00
1165,56.72,98.30
1170,56.39,97.80
1175,56.09,98.30
1180,55.72,93.40
1185,55.40,100.30
1190,55.07,100.90
1195,54.72,100.00
1200,54.40,97.70
1205,54.04,95.90
1210,53.71,96.70
1215,53.35,98.50
1220,53.05,99.20
1225,52.66,101.70
1230,52.33,105.00
1235,51.99,105.00
1240,51.63,103.90
1245,51.31,102.20
1250,50.90,100.20
1255,50.59,101.20
1260,50.26,103.30
1265,49.88,102.20
1270,49.53,101.60
1275,49.22,106.80
1280,48.80,105.90
1285,48.44,104.30
1290,48.14,103.10
1295,47.73,103.70
1300,47.39,104.10
1305,47.05,104.00
1310,46.67,104.00
1315,46.34,100.90
1320,45.95,105.50
1325,45.60,99.10
1330,45.25,99.30
1335,44.88,103.70
1340,44.55,104.40
1345,44.17,104.20
1350,43.82,103.50
1355,43.50,101.90
1360,43.10,102.40
1365,42.75,104.30
1370,42.42,104.60
1375,42.06,104.10
1380,41.70,101.90
1385,41.34,103.70
1390,41.03,103.00
1395,40.63,102.60
1400,40.29,101.30
1405,39.97,101.70
1410,39.61,100.60
1415,39.28,94.80
1420,38.92,96.70
1425,38.61,98.70
1430,38.24,100.10
1435,37.92,99.00
1440,37.62,98.50
1445,37.26,97.90
1450,36.95,103.00
1455,36.57,95.20
1460,36.26,95.70
1465,35.93,95.80
1470,35.62,96.70
1475,35.31,96.10
1480,34.98,90.20
1485,34.69,91.10
1490,34.35,92.00
1495,34.07,93.70
1500,33.75,95.00
1505,33.46,94.60
1510,33.12,91.70
1515,32.86,92.20
1520,32.61,94.20
1525,32.29,91.10
1530,32.01,88.70
1535,31.77,89.20
1540,31.47,88.00
1545,31.22,83.40
1550,30.99,81.60
1555,30.70,83.20
1560,30.46,83.00
1565,30.23,82.00
1570,29.99,76.30
1575,29.78,76.50
1580,29.53,77.80
1585,29.31,72.40
1590,29.11,72.60
1595,28.88,73.60
1600,28.68,73.40
1605,28.48,73.40
1610,28.28,68.00
1615,28.11,67.30
1620,27.90,67.80
1625,27.72,67.60
1630,27.57,62.60
1635,27.37,63.60
1640,27.21,64.30
1645,27.08,65.40
1650,26.90,59.50
1655,26.75,60.30
1660,26.61,59.70
1665,26.46,61.40
1670,26.33,62.90
1675,26.19,55.50
1680,26.05,56.00
1685,25.92,57.50
1690,25.80,59.20
1695,25.66,60.50
1700,25.53,54.80
1705,25.43,54.20
1710,25.33,55.30
1715,25.21,54.90
1720,25.11,55.10
1725,24.99,54.40
1730,24.88,52.30
1735,24.79,54.20
1740,24.69,53.80
1745,24.60,52.40
1750,24.49,52.00
1755,24.40,57.60
1760,24.32,49.50
1765,24.23,49.40
1770,24.16,49.10
1775,24.05,50.60
1780,23.98,51.20
1785,23.86,50.80
1790,23.79,50.20
1795,23.70,49.60
1800,23.62,50.70
1805,23.53,50.60

File: Wood/Calibration_Data/Aalto/Aalto_Wood_Cone_45kW_hor_perpendicular_Nitrogen_R1.csv
Time (s),Mass (g),HRR (kW/m2)
0.00,144.20,0.00
1.20,144.20,466.60
1.80,144.16,477.20
3.00,144.12,468.10
4.20,144.11,443.70
4.80,144.08,404.00
6.00,144.05,275.10
7.20,144.02,233.60
7.80,143.98,169.30
9.00,143.97,142.30
10.20,143.93,72.00
10.80,143.89,0.00
12.00,143.87,0.00
13.20,143.84,85.70
13.80,143.82,193.10
15.00,143.77,193.10
16.20,143.75,106.20
16.80,143.70,29.90
18.00,143.68,0.00
19.20,143.65,0.00
19.80,143.61,0.00
21.00,143.58,0.00
22.20,143.50,1.60
22.80,143.47,73.70
24.00,143.44,130.80
25.20,143.41,170.80
25.80,143.37,191.40
27.00,143.27,172.20
28.20,143.25,125.60
28.80,143.20,96.60
30.00,143.11,28.50
31.20,143.08,0.00
31.80,143.03,0.00
33.00,142.94,40.30
34.20,142.91,157.70
34.80,142.84,277.30
36.00,142.80,374.70
37.20,142.72,406.00
37.80,142.67,382.10
39.00,142.59,341.30
40.20,142.53,310.30
40.80,142.50,310.50
42.00,142.38,309.90
43.20,142.29,388.20
43.80,142.18,419.20
45.00,142.15,432.90
46.20,142.08,407.80
46.80,142.04,309.50
48.00,141.94,190.40
49.20,141.82,142.00
49.80,141.78,220.10
51.00,141.69,316.10
52.20,141.64,387.50
52.80,141.55,387.60
54.00,141.42,333.70
55.20,141.37,278.90
55.80,141.28,244.10
57.00,141.24,263.10
58.20,141.18,346.90
58.80,141.01,389.80
60.00,140.97,326.40
61.20,140.90,137.00
61.80,140.84,0.00
63.00,140.74,0.00
64.20,140.62,9.60
64.80,140.57,111.00
66.00,140.49,218.50
67.20,140.44,315.30
67.80,140.31,354.70
69.00,140.24,347.50
70.20,140.14,242.40
70.80,140.10,98.60
72.00,140.03,76.80
73.20,139.90,137.30
73.80,139.85,166.10
75.00,139.78,132.40
76.20,139.67,55.80
76.80,139.63,62.40
78.00,139.56,121.20
79.20,139.49,197.90
79.80,139.41,229.50
81.00,139.35,298.80
82.20,139.22,298.60
82.80,139.18,259.90
84.00,139.07,214.40
85.20,139.04,225.90
85.80,138.99,235.30
87.00,138.91,210.00
88.20,138.79,178.70
88.80,138.73,217.80
90.00,138.66,301.70
91.20,138.61,347.40
91.80,138.55,362.50
93.00,138.43,369.80
94.20,138.39,381.70
94.80,138.33,450.70
96.00,138.23,534.60
97.20,138.20,534.40
97.80,138.13,485.50
99.00,138.02,415.90
100.20,137.99,416.30
100.80,137.94,465.30
102.00,137.82,472.40
103.20,137.79,478.90
103.80,137.72,500.00
105.00,137.68,500.20
106.20,137.60,445.80
106.80,137.49,335.60
108.00,137.46,245.40
109.20,137.40,239.10
109.80,137.30,305.90
111.00,137.27,379.90
112.20,137.21,370.00
112.80,137.15,294.50
114.00,137.08,200.30
115.20,136.97,195.70
115.80,136.94,227.50
117.00,136.88,285.30
118.20,136.80,285.10
118.80,136.77,254.10
120.00,136.71,205.90
121.20,136.66,205.30
121.80,136.59,188.70
123.00,136.54,178.70
124.20,136.46,205.60
124.80,136.43,261.50
126.00,136.33,273.80
127.20,136.28,235.30
127.80,136.19,222.60
129.00,136.16,255.20
130.20,136.11,277.20
130.80,136.01,287.50
132.00,135.98,305.00
133.20,135.92,314.80
133.80,135.83,331.30
135.00,135.80,385.20
136.20,135.74,406.40
136.80,135.65,406.40
138.00,135.61,321.50
139.20,135.56,298.70
139.80,135.46,275.30
141.00,135.43,284.00
142.20,135.38,322.60
142.80,135.29,382.70
144.00,135.26,426.20
145.20,135.19,426.20
145.80,135.10,397.30
147.00,135.08,368.40
148.20,135.01,347.70
148.80,134.92,325.90
150.00,134.89,297.70
151.20,134.85,231.40
151.80,134.77,242.40
153.00,134.73,254.60
154.20,134.67,277.40
154.80,134.59,238.50
156.00,134.55,201.40
157.20,134.49,102.80
157.80,134.45,153.80
159.00,134.35,197.50
160.20,134.31,230.20
160.80,134.28,276.90
162.00,134.21,293.90
163.20,134.12,302.80
163.80,134.09,338.40
165.00,134.03,350.90
166.20,133.95,340.00
166.80,133.92,324.00
168.00,133.86,232.30
169.20,133.82,202.70
169.80,133.77,177.50
171.00,133.66,208.50
172.20,133.63,235.00
172.80,133.56,325.70
174.00,133.49,360.30
175.20,133.46,425.70
175.80,133.41,465.90
177.00,133.35,443.30
178.20,133.30,417.90
178.80,133.21,379.60
180.00,133.18,313.10
181.20,133.13,246.00
181.80,133.04,170.80
183.00,133.01,130.30
184.20,132.96,151.60
184.80,132.91,290.60
186.00,132.84,350.30
187.20,132.75,430.00
187.80,132.72,429.50
189.00,132.67,368.20
190.20,132.60,329.80
190.80,132.57,365.20
192.00,132.52,364.60
193.20,132.42,328.40
193.80,132.38,250.50
195.00,132.34,261.80
196.20,132.25,310.30
196.80,132.22,316.00
198.00,132.17,292.90
199.20,132.09,251.10
199.80,132.06,227.80
201.00,132.00,259.70
202.20,131.97,314.00
202.80,131.86,365.30
204.00,131.83,398.60
205.20,131.74,441.40
205.80,131.71,462.40
207.00,131.66,524.10
208.20,131.59,603.00
208.80,131.56,618.10
210.00,131.51,628.10
211.20,131.43,629.50
211.80,131.41,605.00
213.00,131.35,539.60
214.20,131.26,455.20
214.80,131.23,371.50
216.00,131.18,310.50
217.20,131.13,247.00
217.80,131.07,192.30
219.00,130.98,175.00
220.20,130.95,277.50
220.80,130.92,328.80
222.00,130.83,401.70
223.20,130.81,489.40
223.80,130.76,571.60
225.00,130.72,628.00
226.20,130.63,657.70
226.80,130.60,693.20
228.00,130.53,648.40
229.20,130.49,567.40
229.80,130.44,433.90
231.00,130.36,316.00
232.20,130.33,271.80
232.80,130.27,250.20
234.00,130.20,229.20
235.20,130.17,244.40
235.80,130.12,288.80
237.00,130.08,315.30
238.20,130.01,277.20
238.80,129.92,205.80
240.00,129.89,164.10
241.20,129.84,176.40
241.80,129.81,235.00
243.00,129.73,328.40
244.20,129.68,434.80
244.80,129.60,539.20
246.00,129.57,529.20
247.20,129.52,413.60
247.80,129.45,364.30
249.00,129.42,357.60
250.20,129.37,365.90
250.80,129.28,423.30
252.00,129.25,449.40
253.20,129.19,412.30
253.80,129.12,404.10
255.00,129.09,425.80
256.20,129.03,418.70
256.80,129.00,391.10
258.00,128.94,347.80
259.20,128.83,274.80
259.80,128.81,155.20
261.00,128.77,144.00
262.20,128.73,160.00
262.80,128.64,203.60
264.00,128.59,254.50
265.20,128.52,281.10
265.80,128.49,299.50
267.00,128.45,246.00
268.20,128.37,159.20
268.80,128.34,91.30
270.00,128.29,126.60
271.20,128.25,289.10
271.80,128.15,476.30
273.00,128.11,549.50
274.20,128.03,524.70
274.80,128.01,507.70
276.00,127.96,499.40
277.20,127.86,473.10
277.80,127.83,445.30
279.00,127.80,445.30
280.20,127.72,476.00
280.80,127.70,463.10
282.00,127.65,444.00
283.20,127.55,395.10
283.80,127.52,384.90
285.00,127.48,385.60
286.20,127.40,399.20
286.80,127.36,406.30
288.00,127.32,382.00
289.20,127.26,345.00
289.80,127.21,293.50
291.00,127.16,293.30
292.20,127.06,392.90
292.80,127.03,400.20
294.00,126.95,382.30
295.20,126.92,413.20
295.80,126.86,428.00
297.00,126.79,452.30
298.20,126.76,420.40
298.80,126.71,392.00
300.00,126.68,328.00
301.20,126.59,271.30
301.80,126.54,255.00
303.00,126.46,209.70
304.20,126.44,198.00
304.80,126.38,198.50
306.00,126.30,159.70
307.20,126.27,128.80
307.80,126.21,129.00
309.00,126.14,167.80
310.20,126.10,201.10
310.80,126.05,201.30
312.00,125.98,209.60
313.20,125.95,224.80
313.80,125.90,281.90
315.00,125.80,342.50
316.20,125.77,355.90
316.80,125.72,412.30
318.00,125.64,436.40
319.20,125.61,442.60
319.80,125.57,394.30
321.00,125.52,319.80
322.20,125.46,267.10
322.80,125.37,267.50
324.00,125.35,282.80
325.20,125.29,307.60
325.80,125.20,386.20
327.00,125.18,478.30
328.20,125.12,531.10
328.80,125.07,524.60
330.00,125.02,464.10
331.20,124.94,394.00
331.80,124.92,339.80
333.00,124.87,339.70
334.20,124.77,349.10
334.80,124.75,451.40
336.00,124.71,478.20
337.20,124.62,447.00
337.80,124.59,377.90
339.00,124.53,328.10
340.20,124.45,292.20
340.80,124.42,240.00
342.00,124.36,223.10
343.20,124.32,222.70
343.80,124.24,222.00
345.00,124.20,223.10
346.20,124.12,195.50
346.80,124.09,182.30
348.00,124.04,157.30
349.20,123.95,109.50
349.80,123.93,114.20
351.00,123.88,169.70
352.20,123.84,283.50
352.80,123.80,327.80
354.00,123.68,414.00
355.20,123.66,463.70
355.80,123.60,415.70
357.00,123.57,375.00
358.20,123.47,367.00
358.80,123.43,374.50
360.00,123.41,367.00
361.20,123.31,359.70
361.80,123.27,320.00
363.00,123.19,259.50
364.20,123.16,231.90
364.80,123.11,254.20
366.00,123.03,331.70
367.20,123.01,378.50
367.80,122.94,377.50
369.00,122.90,384.70
370.20,122.82,399.30
370.80,122.79,387.00
372.00,122.70,335.50
373.20,122.68,326.40
373.80,122.63,350.40
375.00,122.53,319.60
376.20,122.50,301.20
376.80,122.45,301.50
378.00,122.38,326.40
379.20,122.34,371.20
379.80,122.30,411.70
381.00,122.21,445.20
382.20,122.18,510.50
382.80,122.12,624.30
384.00,122.06,669.40
385.20,122.03,508.80
385.80,121.98,436.30
387.00,121.95,320.90
388.20,121.85,313.70
388.80,121.82,351.10
390.00,121.74,425.70
391.20,121.71,456.30
391.80,121.65,441.20
393.00,121.56,364.00
394.20,121.54,372.30
394.80,121.50,412.70
396.00,121.41,432.90
397.20,121.38,467.00
397.80,121.34,522.00
399.00,121.25,548.20
400.20,121.21,526.50
400.80,121.16,475.40
402.00,121.12,446.30
403.20,121.04,430.90
403.80,121.00,378.00
405.00,120.93,383.10
406.20,120.90,428.30
406.80,120.84,386.70
408.00,120.80,248.60
409.20,120.76,238.70
409.80,120.65,280.80
411.00,120.62,365.70
412.20,120.58,400.60
412.80,120.54,392.50
414.00,120.45,380.90
415.20,120.40,402.10
415.80,120.33,440.30
417.00,120.30,471.70
418.20,120.25,485.40
418.80,120.21,451.70
420.00,120.13,342.10
421.20,120.08,337.00
421.80,120.00,405.20
423.00,119.98,515.30
424.20,119.94,504.90
424.80,119.84,443.20
426.00,119.82,367.10
427.20,119.78,353.60
427.80,119.69,349.00
429.00,119.66,337.70
430.20,119.61,311.20
430.80,119.54,382.10
432.00,119.50,482.50
433.20,119.44,489.40
433.80,119.38,386.10
435.00,119.34,237.20
436.20,119.30,143.70
436.80,119.21,124.00
438.00,119.18,204.70
439.20,119.15,255.40
439.80,119.07,380.90
441.00,119.04,505.70
442.20,118.99,497.60
442.80,118.90,452.20
444.00,118.88,389.70
445.20,118.83,384.10
445.80,118.79,375.20
447.00,118.71,375.00
448.20,118.66,421.90
448.80,118.62,474.50
450.00,118.54,487.70
451.20,118.50,453.70
451.80,118.42,421.10
453.00,118.40,392.20
454.20,118.35,413.70
454.80,118.26,485.10
456.00,118.23,502.40
457.20,118.17,501.70
457.80,118.11,525.50
459.00,118.08,525.80
460.20,118.03,458.70
460.80,117.95,362.80
462.00,117.92,354.70
463.20,117.87,364.10
463.80,117.80,353.60
465.00,117.77,322.50
466.20,117.72,287.20
466.80,117.63,261.50
468.00,117.60,288.50
469.20,117.56,385.80
469.80,117.52,485.10
471.00,117.43,536.20
472.20,117.38,521.80
472.80,117.35,506.20
474.00,117.30,458.20
475.20,117.21,424.40
475.80,117.18,384.50
477.00,117.14,337.90
478.20,117.06,218.50
478.80,117.03,209.60
480.00,116.98,239.40
481.20,116.95,307.40
481.80,116.90,355.60
483.00,116.81,413.40
484.20,116.78,480.70
484.80,116.72,516.40
486.00,116.64,531.80
487.20,116.61,529.90
487.80,116.57,496.80
489.00,116.53,497.20
490.20,116.44,503.50
490.80,116.40,491.70
492.00,116.34,485.40
493.20,116.33,464.80
493.80,116.27,412.50
495.00,116.19,395.90
496.20,116.17,493.90
496.80,116.12,533.90
498.00,116.04,571.30
499.20,116.01,571.00
499.80,115.96,603.70
501.00,115.92,635.90
502.20,115.84,761.90
502.80,115.80,805.80
504.00,115.73,828.00
505.20,115.71,814.50
505.80,115.65,732.60
507.00,115.62,634.10
508.20,115.54,572.50
508.80,115.49,535.50
510.00,115.42,533.70
511.20,115.40,526.00
511.80,115.34,500.20
513.00,115.27,441.20
514.20,115.25,428.10
514.80,115.19,457.90
516.00,115.13,550.60
517.20,115.10,614.30
517.80,115.05,634.10
519.00,115.00,662.00
520.20,114.93,653.40
520.80,114.88,593.90
522.00,114.81,531.30
523.20,114.79,496.20
523.80,114.74,471.60
525.00,114.65,446.80
526.20,114.63,447.80
526.80,114.58,456.60
528.00,114.51,474.90
529.20,114.48,507.80
529.80,114.43,506.20
531.00,114.39,463.40
532.20,114.33,463.20
532.80,114.28,463.20
534.00,114.21,443.20
535.20,114.18,389.10
535.80,114.14,373.10
537.00,114.10,408.20
538.20,114.01,448.30
538.80,113.97,507.20
540.00,113.94,563.40
541.20,113.87,596.40
541.80,113.83,595.80
543.00,113.80,585.80
544.20,113.73,617.10
544.80,113.68,624.90
546.00,113.60,638.30
547.20,113.57,655.50
547.80,113.54,604.90
549.00,113.51,543.70
550.20,113.43,535.10
550.80,113.39,543.60
552.00,113.36,559.50
553.20,113.28,537.60
553.80,113.24,530.80
555.00,113.21,525.70
556.20,113.13,534.00
556.80,113.10,517.80
558.00,113.03,503.40
559.20,113.01,496.00
559.80,112.96,457.30
561.00,112.91,393.50
562.20,112.83,380.50
562.80,112.80,391.70
564.00,112.71,402.90
565.20,112.69,433.50
565.80,112.65,441.40
567.00,112.57,451.40
568.20,112.55,409.70
568.80,112.50,394.90
570.00,112.46,358.50
571.20,112.38,249.20
571.80,112.34,212.70
573.00,112.28,212.30
574.20,112.25,332.50
574.80,112.20,365.60
576.00,112.13,348.20
577.20,112.10,352.30
577.80,112.06,352.20
579.00,111.98,342.30
580.20,111.95,357.40
580.80,111.90,394.80
582.00,111.83,453.20
583.20,111.80,539.60
583.80,111.76,546.60
585.00,111.68,513.90
586.20,111.66,400.10
586.80,111.62,358.90
588.00,111.55,338.70
589.20,111.53,417.20
589.80,111.48,440.30
591.00,111.40,461.90
592.20,111.37,498.40
592.80,111.32,531.10
594.00,111.25,512.40
595.20,111.22,444.30
595.80,111.18,361.60
597.00,111.10,340.40
598.20,111.07,420.60
598.80,111.03,507.10
600.00,110.97,531.70
601.20,110.94,549.30
601.80,110.88,570.50
603.00,110.81,591.20
604.20,110.79,585.60
604.80,110.73,576.30
606.00,110.70,543.40
607.20,110.63,472.40
607.80,110.58,450.90
609.00,110.56,395.50
610.20,110.48,326.00
610.80,110.44,268.60
612.00,110.41,208.50
613.20,110.34,172.10
613.80,110.31,194.30
615.00,110.24,242.90
616.20,110.22,279.10
616.80,110.16,313.40
618.00,110.09,366.00
619.20,110.08,447.50
619.80,110.02,490.90
621.00,109.94,533.30
622.20,109.92,527.30
622.80,109.88,502.60
624.00,109.81,486.30
625.20,109.78,528.30
625.80,109.74,529.00
627.00,109.66,490.40
628.20,109.63,394.00
628.80,109.59,404.30
630.00,109.51,459.80
631.20,109.49,519.20
631.80,109.44,555.50
633.00,109.36,541.10
634.20,109.34,462.30
634.80,109.30,403.70
636.00,109.23,384.40
637.20,109.20,357.10
637.80,109.16,318.70
639.00,109.10,301.10
640.20,109.07,293.70
640.80,109.01,307.50
642.00,108.94,376.90
643.20,108.92,482.80
643.80,108.89,438.10
645.00,108.80,361.90
646.20,108.77,329.90
646.80,108.74,323.50
648.00,108.66,360.60
649.20,108.63,360.80
649.80,108.60,326.40
651.00,108.56,268.10
652.20,108.48,186.50
652.80,108.44,121.80
654.00,108.38,117.10
655.20,108.35,133.70
655.80,108.31,173.40
657.00,108.28,214.50
658.20,108.23,214.70
658.80,108.14,178.60
660.00,108.12,127.70
661.20,108.07,158.00
661.80,108.01,302.80
663.00,107.98,426.50
664.20,107.93,575.00
664.80,107.85,655.80
666.00,107.82,650.30
667.20,107.78,620.00
667.80,107.71,609.10
669.00,107.69,603.90
670.20,107.66,575.70
670.80,107.59,531.20
672.00,107.56,485.20
673.20,107.51,483.30
673.80,107.45,503.10
675.00,107.42,516.30
676.20,107.38,500.70
676.80,107.31,418.40
678.00,107.28,404.60
679.20,107.24,389.90
679.80,107.17,346.50
681.00,107.14,305.80
682.20,107.10,287.40
682.80,107.04,309.20
684.00,107.02,339.10
685.20,106.97,364.20
685.80,106.88,396.30
687.00,106.86,428.70
688.20,106.83,442.60
688.80,106.79,443.20
690.00,106.73,430.30
691.20,106.65,441.50
691.80,106.63,464.00
693.00,106.60,469.10
694.20,106.52,499.70
694.80,106.49,593.30
696.00,106.46,614.10
697.20,106.38,603.20
697.80,106.36,506.60
699.00,106.30,461.50
700.20,106.28,356.50
700.80,106.21,313.00
702.00,106.18,277.70
703.20,106.14,277.80
703.80,106.07,341.70
705.00,106.03,400.20
706.20,105.97,413.90
706.80,105.94,413.50
708.00,105.90,432.70
709.20,105.83,480.30
709.80,105.80,435.20
711.00,105.76,440.80
712.20,105.69,478.90
712.80,105.67,544.20
714.00,105.63,551.50
715.20,105.56,548.20
715.80,105.54,486.30
717.00,105.48,405.80
718.20,105.45,329.90
718.80,105.37,306.60
720.00,105.33,347.70
721.20,105.28,409.90
721.80,105.25,471.30
723.00,105.20,543.20
724.20,105.14,613.40
724.80,105.11,694.10
726.00,105.07,702.00
727.20,104.99,670.90
727.80,104.97,627.40
729.00,104.93,617.50
730.20,104.86,617.70
730.80,104.84,650.40
732.00,104.80,664.80
733.20,104.73,704.60
733.80,104.70,763.30
735.00,104.66,763.60
736.20,104.60,700.20
736.80,104.58,640.40
738.00,104.53,606.20
739.20,104.46,558.70
739.80,104.44,469.50
741.00,104.39,404.70
742.20,104.34,356.10
742.80,104.31,323.30
744.00,104.26,330.30
745.20,104.18,371.10
745.80,104.16,354.20
747.00,104.12,342.20
748.20,104.05,332.10
748.80,104.02,340.80
750.00,103.98,341.00
751.20,103.94,323.50
751.80,103.88,345.10
753.00,103.84,380.60
754.20,103.78,489.80
754.80,103.75,522.10
756.00,103.71,522.00
757.20,103.64,542.80
757.80,103.62,586.20
759.00,103.57,636.10
760.20,103.50,682.80
760.80,103.48,734.20
762.00,103.42,740.90
763.20,103.36,742.40
763.80,103.34,705.10
765.00,103.30,704.40
766.20,103.23,726.70
766.80,103.21,756.20
768.00,103.17,776.10
769.20,103.14,817.10
769.80,103.06,761.60
771.00,103.02,709.00
772.20,102.96,598.60
772.80,102.94,609.80
774.00,102.88,652.20
775.20,102.82,624.40
775.80,102.80,528.90
777.00,102.76,461.70
778.20,102.70,461.50
778.80,102.68,490.00
780.00,102.63,520.80
781.20,102.56,538.70
781.80,102.54,550.50
783.00,102.49,567.60
784.20,102.42,632.00
784.80,102.40,624.70
786.00,102.36,581.70
787.20,102.33,473.40
787.80,102.25,424.60
789.00,102.22,431.20
790.20,102.16,438.40
790.80,102.14,422.10
792.00,102.09,463.10
793.20,102.03,512.50
793.80,102.00,513.00
795.00,101.96,470.70
796.20,101.89,401.60
796.80,101.87,402.80
798.00,101.84,485.20
799.20,101.76,545.60
799.80,101.74,531.90
801.00,101.69,499.10
802.20,101.63,411.60
802.80,101.60,341.90
804.00,101.57,302.70
805.20,101.50,262.50
805.80,101.48,257.30
807.00,101.44,247.30
808.20,101.40,257.50
808.80,101.33,321.90
810.00,101.29,380.40
811.20,101.24,346.50
811.80,101.21,259.80
813.00,101.17,204.70
814.20,101.10,216.70
814.80,101.08,250.40
816.00,101.03,239.50
817.20,101.00,239.50
817.80,100.95,285.70
819.00,100.87,423.50
820.20,100.86,539.00
820.80,100.82,545.40
822.00,100.74,533.70
823.20,100.72,523.20
823.80,100.67,510.20
825.00,100.60,449.80
826.20,100.59,438.20
826.80,100.54,491.10
828.00,100.48,565.30
829.20,100.47,565.50
829.80,100.42,485.40
831.00,100.34,405.00
832.20,100.32,350.30
832.80,100.27,342.40
834.00,100.21,383.60
835.20,100.19,416.20
835.80,100.15,409.70
837.00,100.08,329.30
838.20,100.06,302.00
838.80,100.00,265.30
840.00,99.94,317.30
841.20,99.92,337.30
841.80,99.88,356.40
843.00,99.81,381.50
844.20,99.79,414.60
844.80,99.76,568.30
846.00,99.66,611.70
847.20,99.65,570.20
847.80,99.62,527.40
849.00,99.58,545.20
850.20,99.53,564.90
850.80,99.46,578.10
852.00,99.43,661.70
853.20,99.39,678.80
853.80,99.32,678.70
855.00,99.30,597.30
856.20,99.26,576.50
856.80,99.19,551.90
858.00,99.17,564.80
859.20,99.12,579.00
859.80,99.08,582.40
861.00,99.05,458.80
862.20,99.00,406.00
862.80,98.93,338.00
864.00,98.90,369.20
865.20,98.87,421.90
865.80,98.80,494.70
867.00,98.78,549.40
868.20,98.74,537.20
868.80,98.67,511.10
870.00,98.64,511.90
871.20,98.61,496.90
871.80,98.54,443.30
873.00,98.51,443.50
874.20,98.47,488.10
874.80,98.41,524.80
876.00,98.38,515.80
877.20,98.33,479.90
877.80,98.27,465.70
879.00,98.25,531.40
880.20,98.21,605.00
880.80,98.17,610.80
882.00,98.13,518.70
883.20,98.05,411.50
883.80,98.02,398.60
885.00,97.99,441.00
886.20,97.91,471.00
886.80,97.89,543.10
888.00,97.84,655.70
889.20,97.77,734.10
889.80,97.75,756.20
891.00,97.73,740.70
892.20,97.64,705.40
892.80,97.62,693.10
894.00,97.58,710.10
895.20,97.50,768.10
895.80,97.49,829.80
897.00,97.44,838.90
898.20,97.38,860.30
898.80,97.37,890.80
900.00,97.33,887.20
901.20,97.24,856.60
901.80,97.22,811.50
903.00,97.18,835.70
904.20,97.12,874.10
904.80,97.09,795.80
906.00,97.05,668.50
907.20,96.99,609.20
907.80,96.97,551.90
909.00,96.92,539.60
910.20,96.85,559.10
910.80,96.84,624.50
912.00,96.80,632.00
913.20,96.71,601.80
913.80,96.69,573.10
915.00,96.65,573.00
916.20,96.59,596.30
916.80,96.57,614.80
918.00,96.53,621.80
919.20,96.46,612.20
919.80,96.44,586.00
921.00,96.39,555.40
922.20,96.33,523.70
922.80,96.30,484.50
924.00,96.26,417.80
925.20,96.21,393.20
925.80,96.18,398.60
927.00,96.15,377.10
928.20,96.07,342.10
928.80,96.05,291.90
930.00,96.01,291.60
931.20,95.94,309.50
931.80,95.92,353.70
933.00,95.88,366.90
934.20,95.81,420.10
934.80,95.79,515.90
936.00,95.75,518.00
937.20,95.69,525.60
937.80,95.67,566.40
939.00,95.63,586.00
940.20,95.59,541.50
940.80,95.52,493.50
942.00,95.47,503.50
943.20,95.42,535.20
943.80,95.40,523.60
945.00,95.35,516.70
946.20,95.29,500.00
946.80,95.26,506.10
948.00,95.23,514.00
949.20,95.16,514.20
949.80,95.15,458.50
951.00,95.09,424.90
952.20,95.03,405.20
952.80,95.00,506.70
954.00,94.96,634.50
955.20,94.89,694.00
955.80,94.88,708.80
957.00,94.83,708.20
958.20,94.77,700.00
958.80,94.75,650.80
960.00,94.70,594.40
961.20,94.63,553.70
961.80,94.60,561.00
963.00,94.57,572.70
964.20,94.50,543.50
964.80,94.48,454.10
966.00,94.44,434.80
967.20,94.36,425.30
967.80,94.34,425.30
969.00,94.29,424.30
970.20,94.24,457.00
970.80,94.20,554.20
972.00,94.17,637.40
973.20,94.14,650.70
973.80,94.07,569.00
975.00,94.03,454.40
976.20,93.97,351.40
976.80,93.94,300.70
978.00,93.91,348.00
979.20,93.83,458.60
979.80,93.81,529.20
981.00,93.77,529.60
982.20,93.72,511.20
982.80,93.69,460.00
984.00,93.64,428.60
985.20,93.61,381.50
985.80,93.55,381.30
987.00,93.51,394.30
988.20,93.44,421.60
988.80,93.42,403.70
990.00,93.39,399.60
991.20,93.33,411.60
991.80,93.30,447.20
993.00,93.27,488.30
994.20,93.19,470.20
994.80,93.17,431.90
996.00,93.13,397.20
997.20,93.05,402.80
997.80,93.04,437.10
999.00,92.99,431.00
1000.20,92.93,392.60
1000.80,92.91,441.10
1002.00,92.87,490.50
1003.20,92.80,582.00
1003.80,92.78,631.40
1005.00,92.74,633.80
1006.20,92.67,645.70
1006.80,92.65,620.40
1008.00,92.61,604.80
1009.20,92.54,619.60
1009.80,92.52,641.80
1011.00,92.47,640.90
1012.20,92.41,615.60
1012.80,92.38,606.10
1014.00,92.35,643.30
1015.20,92.28,668.80
1015.80,92.25,653.20
1017.00,92.20,651.40
1018.20,92.15,645.10
1018.80,92.12,632.90
1020.00,92.08,595.50
1021.20,92.01,544.00
1021.80,91.99,545.20
1023.00,91.96,583.70
1024.20,91.89,721.20
1024.80,91.86,738.50
1026.00,91.82,702.90
1027.20,91.80,653.30
1027.80,91.71,616.00
1029.00,91.68,603.20
1030.20,91.63,578.20
1030.80,91.60,532.70
1032.00,91.56,521.00
1033.20,91.53,563.50
1033.80,91.46,626.40
1035.00,91.43,643.40
1036.20,91.39,616.80
1036.80,91.33,586.20
1038.00,91.29,562.30
1039.20,91.23,547.60
1039.80,91.21,453.90
1041.00,91.18,434.70
1042.20,91.11,428.50
1042.80,91.09,444.80
1044.00,91.04,465.30
1045.20,90.97,546.40
1045.80,90.95,665.30
1047.00,90.91,712.50
1048.20,90.88,708.10
1048.80,90.80,709.00
1050.00,90.76,719.90
1051.20,90.73,727.10
1051.80,90.67,779.60
1053.00,90.64,810.10
1054.20,90.57,847.00
1054.80,90.55,845.90
1056.00,90.51,838.00
1057.20,90.45,803.20
1057.80,90.43,645.30
1059.00,90.39,593.60
1060.20,90.31,545.20
1060.80,90.29,594.20
1062.00,90.27,610.80
1063.20,90.19,576.10
1063.80,90.17,523.20
1065.00,90.14,474.40
1066.20,90.06,413.30
1066.80,90.03,364.60
1068.00,89.99,369.30
1069.20,89.93,378.80
1069.80,89.91,402.40
1071.00,89.87,411.40
1072.20,89.79,412.20
1072.80,89.78,442.90
1074.00,89.74,454.70
1075.20,89.67,481.10
1075.80,89.64,496.60
1077.00,89.60,508.60
1078.20,89.55,542.90
1078.80,89.51,577.00
1080.00,89.47,599.70
1081.20,89.44,608.60
1081.80,89.37,572.10
1083.00,89.32,526.80
1084.20,89.28,526.00
1084.80,89.25,548.70
1086.00,89.20,573.60
1087.20,89.15,598.00
1087.80,89.12,611.70
1089.00,89.08,606.20
1090.20,89.02,594.00
1090.80,89.00,546.40
1092.00,88.95,533.60
1093.20,88.88,539.90
1093.80,88.87,578.30
1095.00,88.83,594.50
1096.20,88.75,595.50
1096.80,88.72,584.80
1098.00,88.69,560.50
1099.20,88.63,524.50
1099.80,88.61,500.90
1101.00,88.56,527.20
1102.20,88.48,578.10
1102.80,88.47,535.60
1104.00,88.42,512.50
1105.20,88.36,512.50
1105.80,88.34,605.30
1107.00,88.30,624.50
1108.20,88.22,605.10
1108.80,88.20,486.10
1110.00,88.17,463.60
1111.20,88.09,441.00
1111.80,88.07,440.80
1113.00,88.03,447.30
1114.20,88.00,504.90
1114.80,87.93,559.20
1116.00,87.89,589.30
1117.20,87.83,611.00
1117.80,87.80,640.10
1119.00,87.77,664.40
1120.20,87.71,619.70
1120.80,87.68,564.00
1122.00,87.64,563.60
1123.20,87.58,551.10
1123.80,87.56,516.60
1125.00,87.51,508.80
1126.20,87.45,482.30
1126.80,87.43,393.60
1128.00,87.38,385.50
1129.20,87.32,428.60
1129.80,87.30,459.90
1131.00,87.26,452.80
1132.20,87.18,436.30
1132.80,87.16,447.00
1134.00,87.12,422.90
1135.20,87.04,411.90
1135.80,87.03,442.30
1137.00,86.98,479.90
1138.20,86.91,535.10
1138.80,86.90,630.20
1140.00,86.85,644.50
1141.20,86.79,632.60
1141.80,86.76,596.20
1143.00,86.72,578.10
1144.20,86.66,567.00
1144.80,86.62,561.40
1146.00,86.58,573.10
1147.20,86.53,603.70
1147.80,86.50,603.20
1149.00,86.46,581.20
1150.20,86.39,510.30
1150.80,86.36,496.50
1152.00,86.34,497.10
1153.20,86.24,520.20
1153.80,86.23,520.00
1155.00,86.19,520.30
1156.20,86.13,543.90
1156.80,86.10,576.80
1158.00,86.06,577.20
1159.20,85.99,548.70
1159.80,85.97,480.90
1161.00,85.92,491.70
1162.20,85.85,570.60
1162.80,85.83,687.00
1164.00,85.79,696.90
1165.20,85.72,640.90
1165.80,85.70,541.40
1167.00,85.66,549.50
1168.20,85.59,587.80
1168.80,85.57,601.30
1170.00,85.54,623.60
1171.20,85.47,644.60
1171.80,85.43,683.10
1173.00,85.39,722.50
1174.20,85.33,730.60
1174.80,85.30,710.40
1176.00,85.26,651.70
1177.20,85.19,592.40
1177.80,85.16,566.90
1179.00,85.13,577.60
1180.20,85.06,599.70
1180.80,85.03,611.50
1182.00,84.99,595.00
1183.20,84.92,543.60
1183.80,84.90,518.60
1185.00,84.86,544.80
1186.20,84.79,562.30
1186.80,84.78,561.60
1188.00,84.73,545.20
1189.20,84.67,539.20
1189.80,84.64,573.30
1191.00,84.60,643.90
1192.20,84.52,701.40
1192.80,84.50,700.10
1194.00,84.47,700.00
1195.20,84.44,709.20
1195.80,84.35,676.50
1197.00,84.32,663.50
1198.20,84.25,661.80
1198.80,84.23,654.50
1200.00,84.19,652.10
1201.20,84.16,665.30
1201.80,84.09,683.40
1203.00,84.06,682.40
1204.20,83.98,621.20
1204.80,83.96,602.00
1206.00,83.93,576.40
1207.20,83.85,588.70
1207.80,83.82,619.30
1209.00,83.77,610.70
1210.20,83.71,562.50
1210.80,83.69,506.90
1212.00,83.64,499.70
1213.20,83.58,515.30
1213.80,83.55,524.20
1215.00,83.50,556.60
1216.20,83.47,605.70
1216.80,83.44,649.20
1218.00,83.35,692.40
1219.20,83.32,658.50
1219.80,83.28,606.70
1221.00,83.20,516.10
1222.20,83.17,534.70
1222.80,83.14,596.60
1224.00,83.07,643.10
1225.20,83.04,618.70
1225.80,83.00,542.60
1227.00,82.92,514.00
1228.20,82.90,551.70
1228.80,82.86,589.30
1230.00,82.83,598.80
1231.20,82.75,568.90
1231.80,82.70,529.70
1233.00,82.65,541.10
1234.20,82.62,669.10
1234.80,82.59,714.20
1236.00,82.51,749.90
1237.20,82.48,696.50
1237.80,82.44,621.00
1239.00,82.37,553.40
1240.20,82.35,457.90
1240.80,82.30,453.60
1242.00,82.24,502.00
1243.20,82.21,577.10
1243.80,82.17,648.70
1245.00,82.10,684.00
1246.20,82.07,690.60
1246.80,82.03,645.50
1248.00,81.94,584.30
1249.20,81.92,556.00
1249.80,81.88,519.10
1251.00,81.85,486.00
1252.20,81.77,458.70
1252.80,81.74,418.90
1254.00,81.68,409.80
1255.20,81.66,442.40
1255.80,81.60,464.20
1257.00,81.54,434.00
1258.20,81.52,404.40
1258.80,81.46,425.90
1260.00,81.40,456.80
1261.20,81.37,483.00
1261.80,81.32,500.80
1263.00,81.28,513.00
1264.20,81.21,528.60
1264.80,81.17,562.80
1266.00,81.14,598.00
1267.20,81.07,556.10
1267.80,81.03,545.10
1269.00,81.01,554.20
1270.20,80.92,572.80
1270.80,80.89,574.40
1272.00,80.81,582.20
1273.20,80.78,594.40
1273.80,80.75,605.50
1275.00,80.66,595.10
1276.20,80.63,573.10
1276.80,80.60,549.30
1278.00,80.52,589.50
1279.20,80.50,620.20
1279.80,80.46,645.10
1281.00,80.38,689.30
1282.20,80.36,700.90
1282.80,80.31,662.90
1284.00,80.24,653.50
1285.20,80.22,653.30
1285.80,80.17,652.90
1287.00,80.09,632.00
1288.20,80.05,613.20
1288.80,80.02,593.10
1290.00,79.98,600.30
1291.20,79.92,599.30
1291.80,79.88,593.20
1293.00,79.80,584.90
1294.20,79.76,569.10
1294.80,79.73,541.80
1296.00,79.64,449.20
1297.20,79.60,372.70
1297.80,79.54,335.70
1299.00,79.51,325.80
1300.20,79.47,312.30
1300.80,79.39,322.50
1302.00,79.38,413.00
1303.20,79.31,548.70
1303.80,79.24,682.10
1305.00,79.22,746.80
1306.20,79.17,717.90
1306.80,79.08,646.20
1308.00,79.06,544.80
1309.20,79.01,515.80
1309.80,78.95,488.20
1311.00,78.92,577.80
1312.20,78.87,663.90
1312.80,78.79,733.50
1314.00,78.76,735.30
1315.20,78.71,655.30
1315.80,78.64,595.90
1317.00,78.61,632.90
1318.20,78.57,690.70
1318.80,78.51,664.70
1320.00,78.45,557.90
1321.20,78.40,493.60
1321.80,78.34,514.20
1323.00,78.31,526.80
1324.20,78.26,504.50
1324.80,78.17,477.40
1326.00,78.14,501.80
1327.20,78.09,527.10
1327.80,78.02,567.20
1329.00,77.99,632.30
1330.20,77.93,657.90
1330.80,77.86,634.20
1332.00,77.83,632.40
1333.20,77.79,575.60
1333.80,77.69,474.10
1335.00,77.67,415.90
1336.20,77.63,452.40
1336.80,77.58,541.00
1338.00,77.54,603.40
1339.20,77.43,622.60
1339.80,77.41,644.60
1341.00,77.36,652.50
1342.20,77.27,624.90
1342.80,77.24,545.00
1344.00,77.20,527.00
1345.20,77.11,480.80
1345.80,77.08,377.00
1347.00,77.04,345.80
1348.20,76.95,372.90
1348.80,76.93,512.70
1350.00,76.87,574.60
1351.20,76.80,584.90
1351.80,76.77,570.40
1353.00,76.71,553.30
1354.20,76.63,535.00
1354.80,76.59,533.50
1356.00,76.55,518.50
1357.20,76.47,542.90
1357.80,76.44,604.60
1359.00,76.38,635.30
1360.20,76.30,621.60
1360.80,76.26,613.40
1362.00,76.22,613.30
1363.20,76.13,613.70
1363.80,76.11,606.30
1365.00,76.06,606.60
1366.20,75.97,622.40
1366.80,75.94,608.70
1368.00,75.89,571.50
1369.20,75.82,572.40
1369.80,75.78,582.10
1371.00,75.71,559.60
1372.20,75.63,519.20
1372.80,75.61,454.70
1374.00,75.55,392.00
1375.20,75.45,399.80
1375.80,75.43,515.30
1377.00,75.38,570.10
1378.20,75.34,665.60
1378.80,75.24,715.00
1380.00,75.19,707.70
1381.20,75.16,676.10
1381.80,75.07,635.40
1383.00,75.03,641.30
1384.20,74.94,676.40
1384.80,74.91,631.20
1386.00,74.86,613.90
1387.20,74.77,580.30
1387.80,74.74,586.10
1389.00,74.67,608.10
1390.20,74.60,686.80
1390.80,74.56,795.90
1392.00,74.51,824.50
1393.20,74.42,789.40
1393.80,74.38,761.70
1395.00,74.33,751.50
1396.20,74.23,761.00
1396.80,74.20,759.70
1398.00,74.15,733.50
1399.20,74.07,682.10
1399.80,74.03,682.40
1401.00,73.97,668.60
1402.20,73.88,581.90
1402.80,73.85,438.10
1404.00,73.79,397.70
1405.20,73.75,410.60
1405.80,73.65,464.00
1407.00,73.60,515.60
1408.20,73.51,584.00
1408.80,73.48,647.80
1410.00,73.42,678.70
1411.20,73.33,672.20
1411.80,73.30,644.40
1413.00,73.24,592.80
1414.20,73.15,527.80
1414.80,73.12,521.10
1416.00,73.06,561.40
1417.20,72.97,703.30
1417.80,72.94,732.80
1419.00,72.88,716.20
1420.20,72.82,653.50
1420.80,72.76,676.10
1422.00,72.70,714.90
1423.20,72.61,691.60
1423.80,72.55,624.90
1425.00,72.46,568.50
1426.20,72.43,549.20
1426.80,72.38,549.60
1428.00,72.28,566.90
1429.20,72.25,579.20
1429.80,72.19,577.60
1431.00,72.09,578.00
1432.20,72.05,553.80
1432.80,72.00,525.40
1434.00,71.89,461.00
1435.20,71.86,371.10
1435.80,71.79,357.10
1437.00,71.70,377.90
1438.20,71.66,447.60
1438.80,71.60,464.00
1440.00,71.51,527.20
1441.20,71.48,558.80
1441.80,71.40,576.40
1443.00,71.30,614.00
1444.20,71.26,649.60
1444.80,71.22,665.90
1446.00,71.11,666.90
1447.20,71.07,720.10
1447.80,71.02,775.20
1449.00,70.91,788.20
1450.20,70.88,732.90
1450.80,70.82,710.90
1452.00,70.77,691.00
1453.20,70.66,646.70
1453.80,70.60,634.60
1455.00,70.52,617.20
1456.20,70.49,631.30
1456.80,70.41,620.60
1458.00,70.32,587.00
1459.20,70.28,530.70
1459.80,70.23,508.20
1461.00,70.17,528.30
1462.20,70.05,559.50
1462.80,70.00,571.00
1464.00,69.92,571.20
1465.20,69.88,562.00
1465.80,69.82,531.20
1467.00,69.72,500.80
1468.20,69.67,483.90
1468.80,69.60,473.00
1470.00,69.50,495.20
1471.20,69.47,518.10
1471.80,69.40,590.30
1473.00,69.34,704.20
1474.20,69.26,705.30
1474.80,69.15,559.10
1476.00,69.11,482.60
1477.20,69.04,465.90
1477.80,68.94,501.60
1479.00,68.90,575.30
1480.20,68.84,625.40
1480.80,68.73,609.20
1482.00,68.70,539.00
1483.20,68.63,505.80
1483.80,68.51,563.80
1485.00,68.48,663.40
1486.20,68.41,676.50
1486.80,68.30,668.20
1488.00,68.26,581.50
1489.20,68.20,537.50
1489.80,68.08,431.10
1491.00,68.03,289.10
1492.20,67.97,266.50
1492.80,67.88,296.00
1494.00,67.83,436.00
1495.20,67.76,506.30
1495.80,67.65,531.90
1497.00,67.61,551.80
1498.20,67.54,581.70
1498.80,67.43,606.90
1500.00,67.40,601.10
1501.20,67.32,564.50
1501.80,67.21,498.90
1503.00,67.17,402.10
1504.20,67.11,394.30
1504.80,66.98,394.90
1506.00,66.94,378.80
1507.20,66.89,361.70
1507.80,66.76,324.80
1509.00,66.72,298.10
1510.20,66.66,320.60
1510.80,66.61,419.40
1512.00,66.48,600.00
1513.20,66.41,700.80
1513.80,66.32,722.90
1515.00,66.28,679.40
1516.20,66.20,598.60
1516.80,66.09,538.20
1518.00,66.05,538.20
1519.20,65.97,562.50
1519.80,65.85,579.10
1521.00,65.81,658.40
1522.20,65.75,696.00
1522.80,65.69,769.70
1524.00,65.56,804.70
1525.20,65.51,790.30
1525.80,65.40,756.30
1527.00,65.36,698.90
1528.20,65.27,683.00
1528.80,65.15,688.90
1530.00,65.12,678.80
1531.20,65.04,657.20
1531.80,64.93,648.80
1533.00,64.88,618.70
1534.20,64.80,564.00
1534.80,64.67,500.80
1536.00,64.63,491.80
1537.20,64.57,550.60
1537.80,64.45,603.00
1539.00,64.41,636.70
1540.20,64.34,677.30
1540.80,64.21,728.70
1542.00,64.17,729.30
1543.20,64.10,736.80
1543.80,63.98,742.00
1545.00,63.93,756.00
1546.20,63.86,784.50
1546.80,63.75,698.50
1548.00,63.69,602.80
1549.20,63.61,581.10
1549.80,63.49,606.40
1551.00,63.45,644.30
1552.20,63.37,668.00
1552.80,63.31,667.40
1554.00,63.24,685.00
1555.20,63.09,694.20
1555.80,63.05,658.60
1557.00,62.97,559.70
1558.20,62.83,485.30
1558.80,62.79,526.80
1560.00,62.71,565.20
1561.20,62.58,640.60
1561.80,62.53,641.10
1563.00,62.45,604.20
1564.20,62.32,501.30
1564.80,62.28,483.50
1566.00,62.21,477.80
1567.20,62.08,452.40
1567.80,62.03,417.20
1569.00,61.95,408.20
1570.20,61.82,449.00
1570.80,61.78,490.10
1572.00,61.70,504.80
1573.20,61.58,518.10
1573.80,61.53,550.40
1575.00,61.46,548.90
1576.20,61.32,515.20
1576.80,61.27,367.30
1578.00,61.19,330.10
1579.20,61.06,342.70
1579.80,61.00,472.70
1581.00,60.93,512.90
1582.20,60.82,593.40
1582.80,60.77,710.20
1584.00,60.67,749.80
1585.20,60.55,749.70
1585.80,60.50,744.20
1587.00,60.40,766.40
1588.20,60.28,769.00
1588.80,60.23,725.10
1590.00,60.13,667.60
1591.20,60.00,618.10
1591.80,59.96,539.10
1593.00,59.88,519.90
1594.20,59.74,503.70
1594.80,59.69,474.80
1596.00,59.62,469.20
1597.20,59.47,485.10
1597.80,59.44,508.40
1599.00,59.34,494.60
1600.20,59.21,457.60
1600.80,59.15,449.40
1602.00,59.08,510.70
1603.20,58.94,536.40
1603.80,58.90,602.40
1605.00,58.83,659.00
1606.20,58.67,716.80
1606.80,58.64,745.80
1608.00,58.55,746.90
1609.20,58.40,708.00
1609.80,58.36,596.40
1611.00,58.28,575.60
1612.20,58.15,551.40
1612.80,58.09,526.40
1614.00,58.00,535.40
1615.20,57.86,543.30
1615.80,57.81,519.70
1617.00,57.73,518.30
1618.20,57.60,571.20
1618.80,57.55,649.60
1620.00,57.45,649.50
1621.20,57.32,603.10
1621.80,57.27,586.30
1623.00,57.18,595.90
1624.20,57.04,608.10
1624.80,56.99,626.80
1626.00,56.91,651.00
1627.20,56.75,672.60
1627.80,56.70,680.30
1629.00,56.64,688.60
1630.20,56.49,734.20
1630.80,56.43,787.20
1632.00,56.35,788.80
1633.20,56.20,749.60
1633.80,56.15,617.20
1635.00,56.06,554.50
1636.20,55.93,467.90
1636.80,55.89,467.50
1638.00,55.80,528.60
1639.20,55.64,573.30
1639.80,55.59,600.90
1641.00,55.51,588.50
1642.20,55.37,525.30
1642.80,55.31,492.50
1644.00,55.22,513.10
1645.20,55.09,516.60
1645.80,55.05,516.30
1647.00,54.96,496.80
1648.20,54.80,513.90
1648.80,54.76,571.70
1650.00,54.67,600.00
1651.20,54.50,643.50
1651.80,54.46,709.10
1653.00,54.36,726.80
1654.20,54.21,748.60
1654.80,54.16,747.30
1656.00,54.08,715.20
1657.20,53.93,697.60
1657.80,53.88,648.60
1659.00,53.80,624.10
1660.20,53.64,611.10
1660.80,53.60,615.60
1662.00,53.50,622.90
1663.20,53.35,621.00
1663.80,53.30,666.30
1665.00,53.20,728.40
1666.20,53.07,745.60
1666.80,53.01,732.50
1668.00,52.92,715.00
1669.20,52.86,754.20
1669.80,52.69,731.90
1671.00,52.63,671.50
1672.20,52.50,656.90
1672.80,52.45,657.30
1674.00,52.35,624.20
1675.20,52.20,560.80
1675.80,52.14,582.30
1677.00,52.05,631.50
1678.20,51.98,671.70
1678.80,51.91,724.60
1680.00,51.71,675.80
1681.20,51.66,558.40
1681.80,51.57,453.70
1683.00,51.42,408.10
1684.20,51.38,406.70
1684.80,51.28,438.40
1686.00,51.21,471.10
1687.20,51.05,485.70
1687.80,50.97,517.30
1689.00,50.85,554.50
1690.20,50.80,574.30
1690.80,50.72,565.70
1692.00,50.56,538.10
1693.20,50.51,549.80
1693.80,50.40,627.40
1695.00,50.26,701.50
1696.20,50.23,705.60
1696.80,50.12,680.20
1698.00,50.06,658.20
1699.20,49.90,631.90
1699.80,49.84,609.20
1701.00,49.79,576.10
1702.20,49.62,591.50
1702.80,49.55,600.90
1704.00,49.41,572.70
1705.20,49.36,510.40
1705.80,49.28,493.10
1707.00,49.14,449.90
1708.20,49.09,489.50
1708.80,49.00,534.10
1710.00,48.86,644.80
1711.20,48.81,624.60
1711.80,48.71,563.50
1713.00,48.59,587.80
1714.20,48.54,716.90
1714.80,48.44,822.20
1716.00,48.29,859.50
1717.20,48.25,876.50
1717.80,48.16,893.10
1719.00,48.05,909.50
1720.20,48.00,858.60
1720.80,47.91,830.90
1722.00,47.77,759.50
1723.20,47.73,730.40
1723.80,47.65,755.10
1725.00,47.58,797.40
1726.20,47.44,911.00
1726.80,47.37,920.90
1728.00,47.26,864.80
1729.20,47.22,671.30
1729.80,47.15,608.10
1731.00,47.00,667.90
1732.20,46.95,760.20
1732.80,46.87,819.10
1734.00,46.75,861.90
1735.20,46.70,859.70
1735.80,46.62,802.70
1737.00,46.49,785.90
1738.20,46.44,786.20
1738.80,46.36,731.10
1740.00,46.25,630.40
1741.20,46.21,512.50
1741.80,46.13,511.70
1743.00,46.00,559.30
1744.20,45.95,617.00
1744.80,45.89,599.60
1746.00,45.75,534.10
1747.20,45.71,539.30
1747.80,45.64,583.60
1749.00,45.58,602.40
1750.20,45.44,616.70
1750.80,45.38,604.20
1752.00,45.35,527.00
1753.20,45.22,429.20
1753.80,45.16,389.80
1755.00,45.06,418.00
1756.20,45.02,436.50
1756.80,44.94,449.00
1758.00,44.89,509.20
1759.20,44.78,614.00
1759.80,44.73,633.30
1761.00,44.62,624.30
1762.20,44.59,511.00
1762.80,44.52,480.30
1764.00,44.42,531.40
1765.20,44.38,630.40
1765.80,44.32,691.00
1767.00,44.21,692.30
1768.20,44.18,641.80
1768.80,44.10,558.70
1770.00,44.00,470.40
1771.20,43.96,406.60
1771.80,43.89,418.70
1773.00,43.80,512.40
1774.20,43.77,584.20
1774.80,43.70,592.40
1776.00,43.61,629.10
1777.20,43.57,701.80
1777.80,43.51,695.70
1779.00,43.40,630.20
1780.20,43.36,537.20
1780.80,43.31,542.00
1782.00,43.22,554.80
1783.20,43.18,573.50
1783.80,43.13,581.00
1785.00,43.05,539.40
1786.20,43.00,476.20
1786.80,42.94,409.70
1788.00,42.86,358.00
1789.20,42.82,326.70
1789.80,42.77,362.70
1791.00,42.68,442.80
1792.20,42.66,510.90
1792.80,42.59,531.10
1794.00,42.51,603.30
1795.20,42.47,715.00
1795.80,42.43,783.90
1797.00,42.35,772.40
1798.20,42.31,708.30
1798.80,42.27,718.00
1800.00,42.18,760.80
1801.20,42.16,812.70
1801.80,42.11,843.30
1803.00,42.03,781.10
1804.20,41.99,627.50
1804.80,41.95,486.60
1806.00,41.88,408.60
1807.20,41.86,388.90
1807.80,41.80,428.20
1809.00,41.77,505.90
1810.20,41.68,561.60
1810.80,41.65,554.60
1812.00,41.58,488.20
1813.20,41.57,474.80
1813.80,41.51,493.70
1815.00,41.43,593.30
1816.20,41.41,616.10
1816.80,41.37,646.80
1818.00,41.30,612.40
1819.20,41.27,498.60
1819.80,41.24,387.20
1821.00,41.17,363.30
1822.20,41.14,417.40
1822.80,41.10,507.40
1824.00,41.06,598.20
1825.20,41.03,681.20
1825.80,40.93,724.20
1827.00,40.92,774.40
1828.20,40.88,822.40
1828.80,40.84,796.90
1830.00,40.77,686.40
1831.20,40.74,565.70
1831.80,40.68,539.20
1833.00,40.67,610.60
1834.20,40.63,597.70
1834.80,40.57,543.00
1836.00,40.54,539.30
1837.20,40.51,546.90
1837.80,40.44,547.40
1839.00,40.42,520.20
1840.20,40.39,496.70
1840.80,40.37,495.10
1842.00,40.29,512.40
1843.20,40.26,549.40
1843.80,40.25,562.70
1845.00,40.18,517.00
1846.20,40.15,486.50
1846.80,40.10,525.80
1848.00,40.08,587.40
1849.20,40.04,586.60
1849.80,39.99,608.80
1851.00,39.97,580.10
1852.20,39.94,557.80
1852.80,39.89,583.20
1854.00,39.87,652.90
1855.20,39.85,688.10
1855.80,39.79,662.30
1857.00,39.77,617.00
1858.20,39.75,593.50
1858.80,39.72,611.30
1860.00,39.66,692.30
1861.20,39.64,782.10
1861.80,39.59,818.70
1863.00,39.58,763.70
1864.20,39.55,682.30
1864.80,39.49,661.10
1866.00,39.47,670.70
1867.20,39.45,669.40
1867.80,39.43,652.40
1869.00,39.37,685.20
1870.20,39.36,686.00
1870.80,39.34,587.70
1872.00,39.30,505.50
1873.20,39.28,484.20
1873.80,39.23,483.60
1875.00,39.21,537.30
1876.20,39.18,593.80
1876.80,39.17,647.50
1878.00,39.11,707.50
1879.20,39.10,757.40
1879.80,39.08,750.20
1881.00,39.04,649.80
1882.20,39.02,522.40
1882.80,38.98,467.00
1884.00,38.97,522.90
1885.20,38.93,622.40
1885.80,38.89,723.20
1887.00,38.88,774.50
1888.20,38.87,773.90
1888.80,38.83,809.80
1890.00,38.81,842.00
1891.20,38.79,768.40
1891.80,38.75,694.40
1893.00,38.74,653.00
1894.20,38.72,628.70
1894.80,38.69,603.90
1896.00,38.67,552.20
1897.20,38.64,509.10
1897.80,38.63,508.00
1899.00,38.60,530.80
1900.20,38.58,571.30
1900.80,38.54,602.00
1902.00,38.53,604.80
1903.20,38.50,604.30
1903.80,38.47,611.20
1905.00,38.45,660.90
1906.20,38.43,679.60
1906.80,38.40,695.70
1908.00,38.39,639.20
1909.20,38.37,590.50
1909.80,38.33,531.60
1911.00,38.32,476.10
1912.20,38.30,484.00
1912.80,38.28,561.80
1914.00,38.25,666.90
1915.20,38.22,715.70
1915.80,38.20,698.80
1917.00,38.19,672.50
1918.20,38.17,673.50
1918.80,38.12,656.60
1920.00,38.12,556.60
1921.20,38.10,534.60
1921.80,38.06,521.60
1923.00,38.05,495.20
1924.20,38.03,480.40
1924.80,38.01,467.80
1926.00,37.98,493.30
1927.20,37.96,509.90
1927.80,37.93,573.60
1929.00,37.92,548.40
1930.20,37.90,534.80
1930.80,37.88,554.70
1932.00,37.86,539.70
1933.20,37.84,528.30
1933.80,37.80,548.10
1935.00,37.80,566.50
1936.20,37.78,585.30
1936.80,37.73,606.30
1938.00,37.72,639.30
1939.20,37.71,670.40
1939.80,37.67,735.50
1941.00,37.66,766.30
1942.20,37.65,762.80
1942.80,37.61,750.90
1944.00,37.60,683.70
1945.20,37.59,663.50
1945.80,37.55,685.90
1947.00,37.55,697.80
1948.20,37.52,688.30
1948.80,37.51,624.30
1950.00,37.47,529.20
1951.20,37.46,476.60
1951.80,37.44,539.40
1953.00,37.43,664.40
1954.20,37.41,709.40
1954.80,37.39,680.40
1956.00,37.37,635.10
1957.20,37.35,639.80
1957.80,37.32,647.30
1959.00,37.30,545.40
1960.20,37.28,476.70
1960.80,37.26,368.80
1962.00,37.24,433.00
1963.20,37.23,565.60
1963.80,37.22,645.90
1965.00,37.18,657.80
1966.20,37.17,640.80
1966.80,37.16,591.30
1968.00,37.12,534.50
1969.20,37.11,498.90
1969.80,37.08,488.30
1971.00,37.07,473.30
1972.20,37.06,466.60
1972.80,37.03,457.10
1974.00,37.02,456.60
1975.20,37.02,466.90
1975.80,36.98,468.00
1977.00,36.96,475.90
1978.20,36.95,494.30
1978.80,36.92,542.40
1980.00,36.92,584.80
1981.20,36.90,608.30
1981.80,36.88,620.40
1983.00,36.86,554.20
1984.20,36.84,506.80
1984.80,36.81,477.10
1986.00,36.81,454.60
1987.20,36.79,463.60
1987.80,36.78,493.50
1989.00,36.75,512.50
1990.20,36.73,523.50
1990.80,36.71,557.70
1992.00,36.76,587.20
1993.20,36.69,587.70
1993.80,36.66,588.20
1995.00,36.65,508.30
1996.20,36.65,473.30
1996.80,36.61,434.40
1998.00,36.61,451.40
1999.20,36.58,459.70
1999.80,36.57,464.20
2001.00,36.56,450.80
2002.20,36.55,436.40
2002.80,36.52,380.70
2004.00,36.50,311.90
2005.20,36.50,328.40
2005.80,36.46,393.00
2007.00,36.46,415.50
2008.20,36.44,407.40
2008.80,36.44,447.60
2010.00,36.42,565.40
2011.20,36.40,615.30
2011.80,36.37,683.50
2013.00,36.37,693.90
2014.20,36.36,672.00
2014.80,36.32,629.20
2016.00,36.31,658.50
2017.20,36.32,721.40
2017.80,36.28,763.20
2019.00,36.28,774.80
2020.20,36.26,749.20
2020.80,36.23,731.80
2022.00,36.22,697.30
2023.20,36.20,646.60
2023.80,36.19,618.90
2025.00,36.19,618.90
2026.20,36.17,603.00
2026.80,36.15,557.60
2028.00,36.14,530.10
2029.20,36.12,554.20
2029.80,36.11,595.00
2031.00,36.08,557.40
2032.20,36.07,542.90
2032.80,36.07,564.60
2034.00,36.05,643.10
2035.20,36.04,680.40
2035.80,36.01,705.40
2037.00,36.00,720.50
2038.20,35.99,701.80
2038.80,35.98,622.50
2040.00,35.95,503.80
2041.20,35.94,448.40
2041.80,35.93,477.00
2043.00,35.92,509.80
2044.20,35.90,519.40
2044.80,35.90,555.40
2046.00,35.90,585.20
2047.20,35.87,578.30
2047.80,35.86,598.20
2049.00,35.85,692.50
2050.20,35.83,709.50
2050.80,35.82,761.00
2052.00,35.80,817.60
2053.20,35.78,828.00
2053.80,35.79,829.70
2055.00,35.75,805.00
2056.20,35.74,741.50
2056.80,35.73,694.70
2058.00,35.72,686.10
2059.20,35.71,696.20
2059.80,35.68,683.90
2061.00,35.67,663.50
2062.20,35.66,674.60
2062.80,35.63,715.30
2064.00,35.64,734.70
2065.20,35.62,723.60
2065.80,35.60,733.80
2067.00,35.60,785.50
2068.20,35.59,807.60
2068.80,35.56,762.00
2070.00,35.54,635.50
2071.20,35.54,607.60
2071.80,35.52,630.80
2073.00,35.51,649.90
2074.20,35.50,637.60
2074.80,35.49,671.90
2076.00,35.48,693.80
2077.20,35.47,629.10
2077.80,35.46,535.90
2079.00,35.42,511.40
2080.20,35.42,531.60
2080.80,35.41,563.10
2082.00,35.40,533.10
2083.20,35.38,526.30
2083.80,35.37,545.80
2085.00,35.35,634.10
2086.20,35.34,634.60
2086.80,35.32,597.00
2088.00,35.32,508.40
2089.20,35.30,479.40
2089.80,35.29,412.90
2091.00,35.27,361.00
2092.20,35.26,392.90
2092.80,35.25,457.30
2094.00,35.24,510.10
2095.20,35.22,545.50
2095.80,35.20,603.90
2097.00,35.20,680.60
2098.20,35.18,740.60
2098.80,35.17,759.40
2100.00,35.16,749.50
2101.20,35.14,751.20
2101.80,35.14,784.90
2103.00,35.12,759.90
2104.20,35.11,730.40
2104.80,35.09,662.70
2106.00,35.08,629.20
2107.20,35.07,618.20
2107.80,35.07,642.30
2109.00,35.05,619.40
2110.20,35.04,587.00
2110.80,35.01,554.00
2112.00,35.00,485.20
2113.20,34.99,448.70
2113.80,34.98,473.00
2115.00,34.97,553.20
2116.20,34.95,577.00
2116.80,34.95,633.10
2118.00,34.94,768.40
2119.20,34.92,805.70
2119.80,34.92,828.80
2121.00,34.90,755.60
2122.20,34.88,750.30
2122.80,34.87,789.80
2124.00,34.86,803.60
2125.20,34.85,782.40
2125.80,34.84,755.50
2127.00,34.83,687.40
2128.20,34.82,608.40
2128.80,34.79,560.30
2130.00,34.79,546.90
2131.20,34.77,512.40
2131.80,34.75,446.70
2133.00,34.75,391.00
2134.20,34.75,400.40
2134.80,34.72,443.40
2136.00,34.71,481.10
2137.20,34.71,480.90
2137.80,34.68,480.70
2139.00,34.68,480.30
2140.20,34.68,480.30
2140.80,34.65,513.00
2142.00,34.65,546.10
2143.20,34.63,545.50
2143.80,34.62,531.00
2145.00,34.61,567.90
2146.20,34.60,608.20
