Repository: MaCFP/matl-db

# Aalto – Wood dataset submission (STA: TGA/DSC. Cone Calorimetry / Gasification)

## Overview
At Aalto University, thermogravimetric analysis (TGA) measurements were performed using a simultaneous thermal analyzer (STA). The instrument also provides DSC signals; however, DSC data are not presented here since they are **supplementary only** and were not collected using a separate dedicated DSC instrument. Therefore, DSC signals should **not** be used as primary calibration targets unless explicitly agreed.

In addition, cone calorimeter tests were performed under **air** (flaming combustion) and under **nitrogen** (reported here as **gasification**, i.e., inert atmosphere).

---

File: Wood/Calibration_Data/Aalto/Aalto_Wood_Cone_45kW_hor_perpendicular_Nitrogen_R3.csv
Time (s),Mass (g),HRR (kW/m2)
0.00,133.70,0.00
1.20,133.60,0.00
1.80,133.62,0.00
3.00,133.57,0.00
4.20,133.56,0.00
4.80,133.55,42.10
6.00,133.51,42.00
7.20,133.50,19.40
7.80,133.48,31.30
9.00,133.43,66.20
10.20,133.41,106.70
10.80,133.39,167.10
12.00,133.35,201.20
13.20,133.34,179.60
13.80,133.31,125.20
15.00,133.28,64.30
16.20,133.24,32.10
16.80,133.20,32.20
18.00,133.18,39.00
19.20,133.15,56.80
19.80,133.12,113.20
21.00,133.08,113.20
22.20,133.02,67.00
22.80,133.01,23.20
24.00,132.97,76.30
25.20,132.89,115.70
25.80,132.87,131.50
27.00,132.81,131.40
28.20,132.79,106.50
28.80,132.74,56.60
30.00,132.70,0.00
31.20,132.66,0.00
31.80,132.61,0.00
33.00,132.54,0.00
34.20,132.46,34.20
34.80,132.42,19.70
36.00,132.38,9.80
37.20,132.28,31.90
37.80,132.24,31.90
39.00,132.20,31.60
40.20,132.11,31.60
40.80,132.09,61.30
42.00,132.02,41.40
43.20,131.94,23.30
43.80,131.90,0.00
45.00,131.84,16.50
46.20,131.74,31.90
46.80,131.70,40.20
48.00,131.64,32.20
49.20,131.60,16.50
49.80,131.53,0.00
51.00,131.48,0.00
52.20,131.43,0.00
52.80,131.34,0.00
54.00,131.26,0.00
55.20,131.17,0.00
55.80,131.13,0.00
57.00,131.05,0.00
58.20,130.94,0.00
58.80,130.90,0.00
60.00,130.84,0.00
61.20,130.74,0.00
61.80,130.69,0.00
63.00,130.63,0.00
64.20,130.53,0.00
64.80,130.49,79.20
66.00,130.42,133.40
67.20,130.36,170.70
67.80,130.28,208.70
69.00,130.20,148.40
70.20,130.13,111.30
70.80,130.00,49.50
72.00,129.97,30.60
73.20,129.91,43.50
73.80,129.79,141.90
75.00,129.75,175.30
76.20,129.69,216.60
76.80,129.57,209.70
78.00,129.53,183.10
79.20,129.45,162.30
79.80,129.36,162.70
81.00,129.32,162.80
82.20,129.25,138.20
82.80,129.14,90.80
84.00,129.10,91.10
85.20,129.03,172.20
85.80,128.97,184.70
87.00,128.92,194.80
88.20,128.79,251.50
88.80,128.75,273.70
90.00,128.68,287.10
91.20,128.62,203.50
91.80,128.54,178.40
93.00,128.43,183.40
94.20,128.40,286.50
94.80,128.32,333.60
96.00,128.21,481.90
97.20,128.18,500.50
97.80,128.13,439.90
99.00,128.01,390.90
100.20,127.97,398.40
100.80,127.91,424.00
102.00,127.81,424.20
103.20,127.77,393.10
103.80,127.71,367.40
105.00,127.62,292.40
106.20,127.58,270.50
106.80,127.52,289.50
108.00,127.43,382.20
109.20,127.39,398.60
109.80,127.32,383.50
111.00,127.28,350.00
112.20,127.21,296.20
112.80,127.14,243.60
114.00,127.03,232.10
115.20,126.98,208.90
115.80,126.94,137.10
117.00,126.83,116.80
118.20,126.78,116.60
118.80,126.69,116.10
120.00,126.67,96.70
121.20,126.61,80.70
121.80,126.51,80.30
123.00,126.46,133.60
124.20,126.42,222.80
124.80,126.36,247.80
126.00,126.28,215.60
127.20,126.24,185.90
127.80,126.14,186.30
129.00,126.08,216.40
130.20,126.01,254.70
130.80,125.97,260.00
132.00,125.91,252.50
133.20,125.85,239.10
133.80,125.78,276.40
135.00,125.69,315.70
136.20,125.65,346.90
136.80,125.59,384.00
138.00,125.54,397.40
139.20,125.45,381.80
139.80,125.39,343.00
141.00,125.31,275.40
142.20,125.27,239.20
142.80,125.22,220.80
144.00,125.12,200.80
145.20,125.08,184.30
145.80,125.04,168.60
147.00,124.94,213.30
148.20,124.91,227.90
148.80,124.85,262.70
150.00,124.76,276.80
151.20,124.73,255.60
151.80,124.66,255.40
153.00,124.60,346.30
154.20,124.55,402.80
154.80,124.44,402.10
156.00,124.40,343.40
157.20,124.34,285.80
157.80,124.26,265.60
159.00,124.23,230.70
160.20,124.17,223.40
160.80,124.07,203.80
162.00,124.03,193.80
163.20,123.99,193.60
163.80,123.90,193.60
165.00,123.85,193.30
166.20,123.80,181.90
166.80,123.71,174.30
168.00,123.68,201.60
169.20,123.63,267.00
169.80,123.53,361.80
171.00,123.50,395.90
172.20,123.45,347.70
172.80,123.36,273.90
174.00,123.32,203.10
175.20,123.27,166.10
175.80,123.18,196.00
177.00,123.15,284.90
178.20,123.09,313.60
178.80,123.04,346.80
180.00,122.95,332.80
181.20,122.91,325.40
181.80,122.87,280.30
183.00,122.78,201.30
184.20,122.74,191.40
184.80,122.65,225.70
186.00,122.62,353.40
187.20,122.57,393.30
187.80,122.47,368.60
189.00,122.43,295.80
190.20,122.40,196.40
190.80,122.31,121.50
192.00,122.28,134.30
193.20,122.22,213.50
193.80,122.13,274.00
195.00,122.10,239.50
196.20,122.04,173.80
196.80,121.97,165.30
198.00,121.94,212.00
199.20,121.91,239.20
199.80,121.81,246.10
201.00,121.78,246.10
202.20,121.73,252.60
202.80,121.63,159.70
204.00,121.60,122.70
205.20,121.55,95.70
205.80,121.48,115.30
207.00,121.44,160.70
208.20,121.39,196.60
208.80,121.35,215.10
210.00,121.29,279.40
211.20,121.24,370.50
211.80,121.15,376.80
213.00,121.11,336.20
214.20,121.03,303.70
214.80,121.01,265.30
216.00,120.96,202.10
217.20,120.92,202.20
217.80,120.86,234.70
219.00,120.81,267.40
220.20,120.72,267.50
220.80,120.69,245.20
222.00,120.64,233.70
223.20,120.56,214.80
223.80,120.51,236.00
225.00,120.48,280.50
226.20,120.40,310.80
226.80,120.36,295.60
228.00,120.33,245.40
229.20,120.29,197.80
229.80,120.18,187.00
231.00,120.16,187.10
232.20,120.11,187.40
232.80,120.06,155.80
234.00,120.00,107.10
235.20,119.92,106.70
235.80,119.89,157.40
237.00,119.84,248.10
238.20,119.77,265.60
238.80,119.75,265.60
240.00,119.69,274.30
241.20,119.65,297.20
241.80,119.61,425.60
243.00,119.52,545.00
244.20,119.48,577.90
244.80,119.44,498.70
246.00,119.40,389.50
247.20,119.31,323.80
247.80,119.28,303.30
249.00,119.24,261.70
250.20,119.19,266.60
250.80,119.12,353.10
252.00,119.10,475.20
253.20,119.03,465.70
253.80,118.95,409.70
255.00,118.93,344.00
256.20,118.89,344.30
256.80,118.81,344.20
258.00,118.78,286.20
259.20,118.74,285.80
259.80,118.66,417.20
261.00,118.64,447.50
262.20,118.58,396.50
262.80,118.51,334.60
264.00,118.49,298.50
265.20,118.43,288.90
265.80,118.36,282.20
267.00,118.32,282.20
268.20,118.28,282.40
268.80,118.25,282.90
270.00,118.17,351.20
271.20,118.13,371.10
271.80,118.06,344.60
273.00,118.04,219.70
274.20,118.00,194.80
274.80,117.92,194.40
276.00,117.90,266.10
277.20,117.85,281.90
277.80,117.77,314.40
279.00,117.75,335.70
280.20,117.71,293.10
280.80,117.67,272.30
282.00,117.58,277.60
283.20,117.55,277.90
283.80,117.48,302.90
285.00,117.46,368.10
286.20,117.41,374.50
286.80,117.35,356.10
288.00,117.31,250.60
289.20,117.27,201.60
289.80,117.24,122.00
291.00,117.15,135.60
292.20,117.12,242.40
292.80,117.05,382.40
294.00,117.03,395.00
295.20,116.98,335.40
295.80,116.91,277.20
297.00,116.88,248.30
298.20,116.83,206.30
298.80,116.76,178.20
300.00,116.73,178.10
301.20,116.70,209.10
301.80,116.63,250.60
303.00,116.60,278.60
304.20,116.56,285.70
304.80,116.51,314.30
306.00,116.47,314.80
307.20,116.39,302.70
307.80,116.37,310.60
309.00,116.33,310.70
310.20,116.25,310.20
310.80,116.23,321.20
312.00,116.19,321.60
313.20,116.15,301.40
313.80,116.08,268.90
315.00,116.04,226.50
316.20,115.98,220.20
316.80,115.97,278.00
318.00,115.91,339.30
319.20,115.89,368.40
319.80,115.81,392.60
321.00,115.76,408.40
322.20,115.71,429.20
322.80,115.68,465.30
324.00,115.63,489.40
325.20,115.60,475.10
325.80,115.54,439.00
327.00,115.49,375.60
328.20,115.45,286.60
328.80,115.42,245.30
330.00,115.38,125.00
331.20,115.31,0.00
331.80,115.29,0.00
333.00,115.23,50.30
334.20,115.16,181.70
334.80,115.13,234.20
336.00,115.10,246.90
337.20,115.06,258.00
337.80,115.01,258.20
339.00,114.99,277.20
340.20,114.90,295.40
340.80,114.87,295.30
342.00,114.81,295.30
343.20,114.80,283.50
343.80,114.74,272.00
345.00,114.68,271.60
346.20,114.66,263.50
346.80,114.63,262.90
348.00,114.55,251.80
349.20,114.52,245.10
349.80,114.49,245.40
351.00,114.45,288.30
352.20,114.37,318.20
352.80,114.35,311.30
354.00,114.29,272.60
355.20,114.27,259.90
355.80,114.21,254.20
357.00,114.18,243.10
358.20,114.12,242.80
358.80,114.08,286.60
360.00,114.02,321.50
361.20,113.99,298.40
361.80,113.95,289.30
363.00,113.92,347.00
364.20,113.85,370.00
364.80,113.82,379.40
366.00,113.75,360.90
367.20,113.74,292.00
367.80,113.70,247.00
369.00,113.66,202.50
370.20,113.61,177.50
370.80,113.59,166.60
372.00,113.51,195.20
373.20,113.48,253.60
373.80,113.45,296.00
375.00,113.40,314.20
376.20,113.36,329.00
376.80,113.32,350.90
378.00,113.29,342.40
379.20,113.20,274.40
379.80,113.19,183.20
381.00,113.15,195.90
382.20,113.07,258.80
382.80,113.05,280.00
384.00,113.02,253.50
385.20,112.94,160.60
385.80,112.92,160.20
387.00,112.89,219.00
388.20,112.87,294.80
388.80,112.79,328.70
390.00,112.75,319.80
391.20,112.69,274.70
391.80,112.68,242.60
393.00,112.64,255.80
394.20,112.56,303.20
394.80,112.54,292.30
396.00,112.50,273.50
397.20,112.42,273.70
397.80,112.41,335.80
399.00,112.38,349.60
400.20,112.32,323.50
400.80,112.30,211.20
402.00,112.25,174.70
403.20,112.17,155.70
403.80,112.15,173.20
405.00,112.11,193.10
406.20,112.05,216.60
406.80,112.03,241.60
408.00,111.99,268.60
409.20,111.91,311.30
409.80,111.90,396.40
411.00,111.87,480.00
412.20,111.80,456.30
412.80,111.77,335.40
414.00,111.72,279.90
415.20,111.69,157.70
415.80,111.63,61.20
417.00,111.60,61.60
418.20,111.56,127.90
418.80,111.51,218.00
420.00,111.47,229.70
421.20,111.41,239.30
421.80,111.39,328.20
423.00,111.36,405.70
424.20,111.33,416.50
424.80,111.25,370.90
426.00,111.22,330.20
427.20,111.16,360.80
427.80,111.13,411.50
429.00,111.09,442.50
430.20,111.02,506.40
430.80,111.00,575.70
432.00,110.96,576.10
433.20,110.93,576.40
433.80,110.87,598.30
435.00,110.83,597.60
436.20,110.79,560.50
436.80,110.76,448.10
438.00,110.71,426.20
439.20,110.68,419.70
439.80,110.60,403.20
441.00,110.58,403.70
442.20,110.54,434.80
442.80,110.53,456.20
444.00,110.47,455.60
445.20,110.41,462.70
445.80,110.40,445.30
447.00,110.36,404.60
448.20,110.27,303.00
448.80,110.25,267.50
450.00,110.21,237.30
451.20,110.15,231.40
451.80,110.13,237.50
453.00,110.09,283.10
454.20,110.03,349.90
454.80,110.00,342.40
456.00,109.97,268.90
457.20,109.94,121.00
457.80,109.89,90.60
459.00,109.85,59.20
460.20,109.78,65.80
460.80,109.76,74.90
462.00,109.68,86.60
463.20,109.67,76.10
463.80,109.62,97.10
465.00,109.55,129.20
466.20,109.55,154.00
466.80,109.50,179.00
468.00,109.42,209.20
469.20,109.41,208.90
469.80,109.38,199.00
471.00,109.30,236.30
472.20,109.28,264.70
472.80,109.24,327.10
474.00,109.18,371.10
475.20,109.15,336.80
475.80,109.11,296.70
477.00,109.06,309.20
478.20,109.03,370.80
478.80,108.99,411.60
480.00,108.95,371.00
481.20,108.92,265.60
481.80,108.83,198.40
483.00,108.82,259.50
484.20,108.77,278.60
484.80,108.70,314.20
486.00,108.68,399.70
487.20,108.65,439.90
487.80,108.58,475.50
489.00,108.55,318.60
490.20,108.52,262.10
490.80,108.45,219.40
492.00,108.43,320.90
493.20,108.39,378.40
493.80,108.36,459.00
495.00,108.30,448.60
496.20,108.25,372.30
496.80,108.20,283.10
498.00,108.17,227.50
499.20,108.14,315.20
499.80,108.07,509.90
501.00,108.05,611.40
502.20,108.01,591.80
502.80,107.95,532.60
504.00,107.92,462.50
505.20,107.88,427.70
505.80,107.84,343.10
507.00,107.78,262.00
508.20,107.75,252.50
508.80,107.70,266.40
510.00,107.68,349.70
511.20,107.63,404.90
511.80,107.58,417.00
513.00,107.56,476.00
514.20,107.52,522.70
514.80,107.44,557.30
516.00,107.42,602.30
517.20,107.37,673.30
517.80,107.31,768.40
519.00,107.28,768.10
520.20,107.25,654.50
520.80,107.18,547.00
522.00,107.17,467.80
523.20,107.12,457.20
523.80,107.06,437.20
525.00,107.04,458.60
526.20,106.99,481.50
526.80,106.94,523.70
528.00,106.91,550.60
529.20,106.87,545.80
529.80,106.78,531.00
531.00,106.78,483.70
532.20,106.73,423.70
532.80,106.68,338.00
534.00,106.65,277.90
535.20,106.60,272.00
535.80,106.54,277.90
537.00,106.52,292.80
538.20,106.49,321.90
538.80,106.42,384.90
540.00,106.39,462.00
541.20,106.34,462.00
541.80,106.28,460.80
543.00,106.27,481.30
544.20,106.22,511.40
544.80,106.16,539.60
546.00,106.13,589.90
547.20,106.08,600.50
547.80,106.02,564.50
549.00,106.00,519.30
550.20,105.96,462.00
550.80,105.90,405.30
552.00,105.88,415.50
553.20,105.83,459.80
553.80,105.77,496.60
555.00,105.76,523.20
556.20,105.70,524.40
556.80,105.67,474.90
558.00,105.60,384.30
559.20,105.57,376.90
559.80,105.55,393.40
561.00,105.47,393.20
562.20,105.43,379.20
562.80,105.37,380.20
564.00,105.34,417.80
565.20,105.32,432.40
565.80,105.25,461.40
567.00,105.22,503.30
568.20,105.18,460.00
568.80,105.13,452.60
570.00,105.10,492.80
571.20,105.06,527.70
571.80,105.00,514.80
573.00,104.96,465.40
574.20,104.92,440.90
574.80,104.85,413.60
576.00,104.84,337.30
577.20,104.80,305.10
577.80,104.73,243.30
579.00,104.72,223.60
580.20,104.68,247.10
580.80,104.61,300.10
582.00,104.58,319.70
583.20,104.54,319.10
583.80,104.51,335.70
585.00,104.43,358.50
586.20,104.41,442.90
586.80,104.39,576.50
588.00,104.31,667.20
589.20,104.29,660.00
589.80,104.22,605.90
591.00,104.19,580.30
592.20,104.15,579.50
592.80,104.08,573.50
594.00,104.06,537.10
595.20,104.03,531.40
595.80,103.96,531.80
597.00,103.94,531.10
598.20,103.89,503.30
598.80,103.82,404.20
600.00,103.80,377.90
601.20,103.76,293.00
601.80,103.70,176.10
603.00,103.67,176.10
604.20,103.62,242.10
604.80,103.56,288.90
606.00,103.54,289.80
607.20,103.50,290.40
607.80,103.44,321.60
609.00,103.42,340.80
610.20,103.37,361.90
610.80,103.33,390.40
612.00,103.30,374.70
613.20,103.24,293.70
613.80,103.18,293.10
615.00,103.14,340.60
616.20,103.09,430.40
616.80,103.07,429.00
618.00,103.02,350.40
619.20,102.95,204.40
619.80,102.93,188.60
621.00,102.89,247.00
622.20,102.83,314.90
622.80,102.80,326.40
624.00,102.76,316.80
625.20,102.72,357.60
625.80,102.68,451.60
627.00,102.60,514.40
628.20,102.58,534.90
628.80,102.55,556.30
630.00,102.47,558.00
631.20,102.45,508.10
631.80,102.42,498.60
633.00,102.35,498.90
634.20,102.32,499.30
634.80,102.29,480.20
636.00,102.25,434.40
637.20,102.18,450.30
637.80,102.15,465.20
639.00,102.09,492.80
640.20,102.07,451.30
640.80,102.02,368.30
642.00,101.97,312.10
643.20,101.95,286.70
643.80,101.90,262.00
645.00,101.84,270.90
646.20,101.82,336.50
646.80,101.78,349.20
648.00,101.71,295.20
649.20,101.69,306.70
649.80,101.64,318.20
651.00,101.58,294.90
652.20,101.56,257.60
652.80,101.52,283.90
654.00,101.45,398.10
655.20,101.43,471.00
655.80,101.39,442.10
657.00,101.35,316.80
658.20,101.29,280.80
658.80,101.26,334.20
660.00,101.20,378.60
661.20,101.17,404.00
661.80,101.14,445.10
663.00,101.07,460.60
664.20,101.04,455.40
664.80,101.00,497.70
666.00,100.94,550.70
667.20,100.91,529.90
667.80,100.88,519.50
669.00,100.80,490.40
670.20,100.78,567.30
670.80,100.75,603.70
672.00,100.68,640.20
673.20,100.66,517.20
673.80,100.61,438.10
675.00,100.54,287.00
676.20,100.52,323.60
676.80,100.49,384.90
678.00,100.43,384.50
679.20,100.41,364.60
679.80,100.36,340.30
681.00,100.29,319.90
682.20,100.27,285.40
682.80,100.24,253.10
684.00,100.17,252.60
685.20,100.15,239.10
685.80,100.11,271.10
687.00,100.04,339.60
688.20,100.02,409.80
688.80,99.96,408.90
690.00,99.90,353.80
691.20,99.89,292.90
691.80,99.86,254.20
693.00,99.78,211.80
694.20,99.75,212.00
694.80,99.71,248.20
696.00,99.69,293.50
697.20,99.62,294.10
697.80,99.58,332.50
699.00,99.55,387.60
700.20,99.50,418.10
700.80,99.45,417.80
702.00,99.39,373.60
703.20,99.36,366.30
703.80,99.33,378.30
705.00,99.30,409.50
706.20,99.25,424.80
706.80,99.19,408.80
708.00,99.16,353.10
709.20,99.13,333.70
709.80,99.10,333.30
711.00,99.04,385.10
712.20,99.01,415.90
712.80,98.95,528.20
714.00,98.92,533.40
715.20,98.87,485.70
715.80,98.81,429.70
717.00,98.78,370.10
718.20,98.75,342.70
718.80,98.71,393.50
720.00,98.65,421.80
721.20,98.61,405.20
721.80,98.56,362.60
723.00,98.54,340.60
724.20,98.49,380.50
724.80,98.42,419.30
726.00,98.40,397.80
727.20,98.37,342.70
727.80,98.30,273.40
729.00,98.30,273.50
730.20,98.23,349.50
730.80,98.18,433.70
732.00,98.16,460.40
733.20,98.11,444.70
733.80,98.04,436.50
735.00,98.02,453.90
736.20,97.98,474.80
736.80,97.94,495.60
738.00,97.90,534.40
739.20,97.83,559.40
739.80,97.81,546.80
741.00,97.77,513.10
742.20,97.70,475.70
742.80,97.68,431.80
744.00,97.66,431.50
745.20,97.58,466.50
745.80,97.56,528.20
747.00,97.51,500.20
748.20,97.45,436.50
748.80,97.43,421.10
750.00,97.39,467.90
751.20,97.33,508.00
751.80,97.31,488.90
753.00,97.27,428.90
754.20,97.24,359.10
754.80,97.17,317.00
756.00,97.13,341.00
757.20,97.07,440.20
757.80,97.05,566.80
759.00,97.02,580.00
760.20,96.95,584.90
760.80,96.92,537.90
762.00,96.89,526.10
763.20,96.84,536.30
763.80,96.80,566.80
765.00,96.76,518.70
766.20,96.69,391.80
766.80,96.67,309.60
768.00,96.65,286.80
769.20,96.56,312.20
769.80,96.54,373.70
771.00,96.51,401.00
772.20,96.45,375.70
772.80,96.42,335.60
774.00,96.37,304.10
775.20,96.31,283.30
775.80,96.30,318.20
777.00,96.25,351.40
778.20,96.20,408.90
778.80,96.18,425.30
780.00,96.13,418.90
781.20,96.07,407.50
781.80,96.05,398.60
783.00,96.01,398.50
784.20,95.94,405.60
784.80,95.92,394.10
786.00,95.88,416.50
787.20,95.83,438.30
787.80,95.80,438.30
789.00,95.77,497.80
790.20,95.70,660.50
790.80,95.68,842.50
792.00,95.64,928.80
793.20,95.57,849.70
793.80,95.55,673.20
795.00,95.51,534.60
796.20,95.45,436.10
796.80,95.42,318.20
798.00,95.39,304.80
799.20,95.34,335.80
799.80,95.31,461.70
801.00,95.26,479.80
802.20,95.20,437.90
802.80,95.18,387.30
804.00,95.15,412.40
805.20,95.07,475.70
805.80,95.05,473.90
807.00,95.02,447.50
808.20,94.99,475.90
808.80,94.92,507.00
810.00,94.88,488.20
811.20,94.83,394.30
811.80,94.80,356.50
813.00,94.76,282.00
814.20,94.70,328.60
814.80,94.68,366.20
816.00,94.65,424.50
817.20,94.61,433.20
817.80,94.57,422.50
819.00,94.50,421.70
820.20,94.48,421.60
820.80,94.45,421.60
822.00,94.38,408.80
823.20,94.36,364.10
823.80,94.31,319.70
825.00,94.26,320.10
826.20,94.22,358.70
826.80,94.21,424.90
828.00,94.14,442.50
829.20,94.11,382.10
829.80,94.06,365.80
831.00,94.01,330.10
832.20,93.98,252.80
832.80,93.94,234.10
834.00,93.88,211.50
835.20,93.85,179.50
835.80,93.82,184.40
837.00,93.76,239.00
838.20,93.75,356.90
838.80,93.71,450.50
840.00,93.64,513.50
841.20,93.62,513.30
841.80,93.59,457.20
843.00,93.52,436.10
844.20,93.50,452.60
844.80,93.46,451.80
846.00,93.40,457.40
847.20,93.38,465.30
847.80,93.35,465.80
849.00,93.28,475.40
850.20,93.27,461.60
850.80,93.23,466.40
852.00,93.17,498.20
853.20,93.15,546.10
853.80,93.09,570.50
855.00,93.05,585.40
856.20,93.03,542.70
856.80,92.98,437.50
858.00,92.95,354.30
859.20,92.89,334.90
859.80,92.86,349.50
861.00,92.80,370.80
862.20,92.78,413.00
862.80,92.75,457.00
864.00,92.68,478.10
865.20,92.66,460.50
865.80,92.61,401.70
867.00,92.55,349.90
868.20,92.52,324.50
868.80,92.50,320.70
870.00,92.45,321.50
871.20,92.41,341.10
871.80,92.38,359.70
873.00,92.32,507.00
874.20,92.30,622.40
874.80,92.25,678.00
876.00,92.18,600.70
877.20,92.17,452.40
877.80,92.13,351.60
879.00,92.10,331.90
880.20,92.04,377.20
880.80,92.02,412.90
882.00,91.95,411.90
883.20,91.93,413.10
883.80,91.90,412.70
885.00,91.87,377.20
886.20,91.83,351.60
886.80,91.76,352.10
888.00,91.73,437.90
889.20,91.69,470.20
889.80,91.63,549.60
891.00,91.61,604.50
892.20,91.56,622.90
892.80,91.50,594.20
894.00,91.48,527.40
895.20,91.44,408.50
895.80,91.41,280.80
897.00,91.35,219.30
898.20,91.33,228.50
898.80,91.27,264.20
900.00,91.25,299.60
901.20,91.21,305.50
901.80,91.15,289.80
903.00,91.13,328.00
904.20,91.09,383.80
904.80,91.03,495.90
906.00,91.01,617.30
907.20,90.96,618.90
907.80,90.90,571.20
909.00,90.88,397.00
910.20,90.85,338.80
910.80,90.79,343.70
912.00,90.77,323.30
913.20,90.72,293.90
913.80,90.68,282.50
915.00,90.64,307.40
916.20,90.61,343.80
916.80,90.54,411.30
918.00,90.53,432.30
919.20,90.49,441.50
919.80,90.44,436.10
921.00,90.42,358.50
922.20,90.38,327.60
922.80,90.32,319.60
924.00,90.30,382.40
925.20,90.26,464.50
925.80,90.23,439.30
927.00,90.17,411.90
928.20,90.13,360.20
928.80,90.08,281.60
930.00,90.05,227.00
931.20,90.02,227.60
931.80,89.97,325.00
933.00,89.94,434.00
934.20,89.89,467.60
934.80,89.87,432.50
936.00,89.84,367.10
937.20,89.79,289.20
937.80,89.72,260.40
939.00,89.70,276.50
940.20,89.64,288.10
940.80,89.62,299.90
942.00,89.58,318.60
943.20,89.52,339.30
943.80,89.50,354.10
945.00,89.46,370.00
946.20,89.41,381.30
946.80,89.38,437.30
948.00,89.34,515.10
949.20,89.29,569.80
949.80,89.26,570.40
951.00,89.22,555.40
952.20,89.16,542.60
952.80,89.14,523.40
954.00,89.09,517.10
955.20,89.05,517.30
955.80,89.03,531.90
957.00,88.99,566.20
958.20,88.92,556.10
958.80,88.90,556.70
960.00,88.86,570.90
961.20,88.80,570.30
961.80,88.78,477.40
963.00,88.75,402.80
964.20,88.71,377.80
964.80,88.65,434.90
966.00,88.61,510.70
967.20,88.59,567.30
967.80,88.53,591.10
969.00,88.50,546.60
970.20,88.47,493.10
970.80,88.41,479.30
972.00,88.37,479.50
973.20,88.32,473.20
973.80,88.30,460.00
975.00,88.26,393.40
976.20,88.19,328.10
976.80,88.17,322.80
978.00,88.13,269.80
979.20,88.11,166.20
979.80,88.08,162.40
981.00,88.00,229.40
982.20,87.97,313.10
982.80,87.94,387.00
984.00,87.88,451.10
985.20,87.86,501.50
985.80,87.82,538.10
987.00,87.77,563.00
988.20,87.74,579.50
988.80,87.70,605.20
990.00,87.64,636.30
991.20,87.62,653.30
991.80,87.59,644.50
993.00,87.54,609.80
994.20,87.51,592.50
994.80,87.48,607.00
996.00,87.42,626.20
997.20,87.39,553.50
997.80,87.34,513.60
999.00,87.31,444.50
1000.20,87.28,366.80
1000.80,87.23,351.50
1002.00,87.16,334.80
1003.20,87.15,309.70
1003.80,87.11,322.10
1005.00,87.05,368.50
1006.20,87.02,425.30
1006.80,86.99,475.20
1008.00,86.92,490.80
1009.20,86.89,449.00
1009.80,86.88,454.60
1011.00,86.81,496.60
1012.20,86.79,489.40
1012.80,86.75,483.40
1014.00,86.70,481.80
1015.20,86.67,416.20
1015.80,86.64,388.40
1017.00,86.57,345.70
1018.20,86.55,360.00
1018.80,86.51,425.60
1020.00,86.45,489.60
1021.20,86.42,545.50
1021.80,86.39,570.00
1023.00,86.33,536.10
1024.20,86.30,441.70
1024.80,86.27,368.10
1026.00,86.20,358.50
1027.20,86.18,350.00
1027.80,86.14,322.30
1029.00,86.09,336.70
1030.20,86.06,365.50
1030.80,86.03,360.00
1032.00,85.99,359.20
1033.20,85.92,408.90
1033.80,85.90,423.70
1035.00,85.88,430.80
1036.20,85.82,446.50
1036.80,85.78,470.50
1038.00,85.72,527.80
1039.20,85.70,519.80
1039.80,85.66,539.70
1041.00,85.64,571.40
1042.20,85.57,558.80
1042.80,85.54,511.10
1044.00,85.49,494.90
1045.20,85.46,573.10
1045.80,85.43,598.10
1047.00,85.37,613.10
1048.20,85.34,597.70
1048.80,85.29,580.90
1050.00,85.23,512.20
1051.20,85.20,437.70
1051.80,85.17,419.60
1053.00,85.15,387.60
1054.20,85.09,393.40
1054.80,85.05,414.20
1056.00,84.99,421.30
1057.20,84.97,417.10
1057.80,84.94,404.90
1059.00,84.88,398.00
1060.20,84.86,435.60
1060.80,84.80,525.00
1062.00,84.75,645.20
1063.20,84.73,725.00
1063.80,84.71,707.20
1065.00,84.64,624.60
1066.20,84.62,533.80
1066.80,84.59,520.60
1068.00,84.51,519.70
1069.20,84.49,456.20
1069.80,84.47,436.20
1071.00,84.40,451.40
1072.20,84.37,474.80
1072.80,84.34,483.20
1074.00,84.28,520.80
1075.20,84.25,573.60
1075.80,84.21,609.20
1077.00,84.15,622.70
1078.20,84.13,582.20
1078.80,84.09,522.80
1080.00,84.03,506.20
1081.20,84.01,554.30
1081.80,83.97,574.80
1083.00,83.91,585.30
1084.20,83.88,500.50
1084.80,83.84,448.60
1086.00,83.82,357.70
1087.20,83.75,307.50
1087.80,83.72,307.60
1089.00,83.66,313.70
1090.20,83.63,292.40
1090.80,83.60,335.70
1092.00,83.55,430.10
1093.20,83.52,493.10
1093.80,83.47,462.50
1095.00,83.42,406.20
1096.20,83.40,419.70
1096.80,83.35,457.00
1098.00,83.29,397.00
1099.20,83.28,347.40
1099.80,83.24,240.30
1101.00,83.20,206.50
1102.20,83.13,227.00
1102.80,83.10,280.70
1104.00,83.07,344.30
1105.20,83.04,353.30
1105.80,82.96,353.00
1107.00,82.93,354.00
1108.20,82.91,348.60
1108.80,82.83,324.90
1110.00,82.81,336.20
1111.20,82.78,336.60
1111.80,82.71,337.30
1113.00,82.69,345.10
1114.20,82.64,363.30
1114.80,82.58,384.10
1116.00,82.56,395.20
1117.20,82.52,390.20
1117.80,82.47,360.40
1119.00,82.45,337.50
1120.20,82.40,343.40
1120.80,82.33,407.80
1122.00,82.31,542.20
1123.20,82.28,541.30
1123.80,82.21,499.50
1125.00,82.19,460.60
1126.20,82.15,455.40
1126.80,82.12,421.30
1128.00,82.05,415.60
1129.20,82.02,421.80
1129.80,81.96,466.00
1131.00,81.94,531.10
1132.20,81.89,545.10
1132.80,81.85,530.60
1134.00,81.83,563.10
1135.20,81.78,575.70
1135.80,81.72,574.90
1137.00,81.70,513.00
1138.20,81.66,485.10
1138.80,81.60,458.80
1140.00,81.57,430.60
1141.20,81.53,414.80
1141.80,81.47,414.90
1143.00,81.45,515.70
1144.20,81.40,570.80
1144.80,81.34,593.60
1146.00,81.32,582.10
1147.20,81.27,555.70
1147.80,81.22,554.70
1149.00,81.20,612.90
1150.20,81.15,670.60
1150.80,81.09,644.20
1152.00,81.06,587.20
1153.20,81.02,603.10
1153.80,80.96,628.80
1155.00,80.93,531.10
1156.20,80.89,477.90
1156.80,80.86,382.60
1158.00,80.80,314.10
1159.20,80.77,344.40
1159.80,80.70,426.60
1161.00,80.68,453.80
1162.20,80.64,440.80
1162.80,80.58,412.20
1164.00,80.55,405.60
1165.20,80.51,405.00
1165.80,80.44,446.50
1167.00,80.42,498.40
1168.20,80.38,497.60
1168.80,80.32,450.00
1170.00,80.30,393.70
1171.20,80.25,343.20
1171.80,80.23,403.20
1173.00,80.15,434.90
1174.20,80.11,441.80
1174.80,80.06,385.10
1176.00,80.03,299.80
1177.20,80.00,232.60
1177.80,79.93,181.90
1179.00,79.90,181.60
1180.20,79.88,198.60
1180.80,79.79,255.90
1182.00,79.77,314.10
1183.20,79.73,342.40
1183.80,79.70,328.90
1185.00,79.65,295.70
1186.20,79.57,284.10
1186.80,79.55,383.90
1188.00,79.51,424.30
1189.20,79.49,490.50
1189.80,79.41,560.60
1191.00,79.39,567.40
1192.20,79.32,563.90
1192.80,79.30,504.40
1194.00,79.24,466.40
1195.20,79.18,406.90
1195.80,79.16,354.60
1197.00,79.12,383.00
1198.20,79.05,415.60
1198.80,79.02,505.10
1200.00,78.99,483.50
1201.20,78.93,438.30
1201.80,78.91,418.50
1203.00,78.87,419.40
1204.20,78.79,459.90
1204.80,78.76,506.80
1206.00,78.73,553.00
1207.20,78.66,578.10
1207.80,78.64,546.80
1209.00,78.59,524.80
1210.20,78.53,465.90
1210.80,78.50,417.70
1212.00,78.46,405.70
1213.20,78.40,418.00
1213.80,78.37,504.00
1215.00,78.32,526.20
1216.20,78.25,560.40
1216.80,78.23,503.70
1218.00,78.19,429.10
1219.20,78.12,380.10
1219.80,78.10,380.10
1221.00,78.06,392.70
1222.20,77.99,326.70
1222.80,77.97,253.10
1224.00,77.92,253.10
1225.20,77.84,301.30
1225.80,77.82,369.90
1227.00,77.78,438.20
1228.20,77.72,481.60
1228.80,77.69,512.50
1230.00,77.66,525.20
1231.20,77.59,538.90
1231.80,77.55,531.90
1233.00,77.50,527.90
1234.20,77.44,528.00
1234.80,77.42,533.60
1236.00,77.37,493.50
1237.20,77.34,439.00
1237.80,77.25,467.50
1239.00,77.23,528.70
1240.20,77.20,556.90
1240.80,77.13,569.20
1242.00,77.08,581.60
1243.20,77.03,553.20
1243.80,77.01,467.90
1245.00,76.95,458.60
1246.20,76.93,470.50
1246.80,76.85,436.40
1248.00,76.81,436.50
1249.20,76.75,460.90
1249.80,76.72,487.50
1251.00,76.67,486.40
1252.20,76.61,459.90
1252.80,76.59,428.90
1254.00,76.54,385.10
1255.20,76.47,362.40
1255.80,76.44,362.70
1257.00,76.41,376.00
1258.20,76.32,374.80
1258.80,76.30,309.50
1260.00,76.26,266.20
1261.20,76.18,283.80
1261.80,76.15,376.40
1263.00,76.12,393.30
1264.20,76.05,426.60
1264.80,76.02,456.00
1266.00,75.98,467.40
1267.20,75.91,427.20
1267.80,75.89,390.60
1269.00,75.84,381.80
1270.20,75.76,339.60
1270.80,75.73,371.50
1272.00,75.70,427.20
1273.20,75.62,455.50
1273.80,75.60,475.40
1275.00,75.55,499.60
1276.20,75.48,538.80
1276.80,75.46,572.10
1278.00,75.41,579.60
1279.20,75.37,552.50
1279.80,75.30,427.40
1281.00,75.26,398.20
1282.20,75.19,385.80
1282.80,75.17,339.90
1284.00,75.11,299.30
1285.20,75.08,188.40
1285.80,74.99,66.00
1287.00,74.95,84.10
1288.20,74.90,169.70
1288.80,74.87,281.10
1290.00,74.84,329.00
1291.20,74.79,350.10
1291.80,74.71,379.00
1293.00,74.67,421.40
1294.20,74.60,435.80
1294.80,74.58,402.30
1296.00,74.53,356.40
1297.20,74.45,327.20
1297.80,74.43,367.40
1299.00,74.36,392.40
1300.20,74.30,422.00
1300.80,74.26,408.70
1302.00,74.22,395.80
1303.20,74.15,371.10
1303.80,74.13,382.60
1305.00,74.08,382.10
1306.20,74.00,380.90
1306.80,73.98,396.00
1308.00,73.92,420.00
1309.20,73.85,465.30
1309.80,73.82,507.20
1311.00,73.77,507.70
1312.20,73.71,468.50
1312.80,73.68,414.50
1314.00,73.62,377.20
1315.20,73.54,372.10
1315.80,73.51,343.40
1317.00,73.47,321.80
1318.20,73.39,298.90
1318.80,73.36,321.50
1320.00,73.33,367.30
1321.20,73.24,501.50
1321.80,73.22,599.00
1323.00,73.17,600.60
1324.20,73.10,559.00
1324.80,73.07,524.10
1326.00,73.02,461.90
1327.20,72.97,407.30
1327.80,72.90,358.20
1329.00,72.86,312.80
1330.20,72.77,288.30
1330.80,72.75,268.10
1332.00,72.71,246.10
1333.20,72.63,266.30
1333.80,72.60,320.20
1335.00,72.55,359.70
1336.20,72.47,394.50
1336.80,72.44,471.50
1338.00,72.40,491.30
1339.20,72.31,515.30
1339.80,72.29,547.50
1341.00,72.23,539.30
1342.20,72.15,476.80
1342.80,72.12,354.60
1344.00,72.07,271.00
1345.20,71.99,251.70
1345.80,71.97,317.20
1347.00,71.92,373.80
1348.20,71.84,373.90
1348.80,71.80,336.40
1350.00,71.76,314.50
1351.20,71.68,278.80
1351.80,71.65,272.20
1353.00,71.60,306.90
1354.20,71.51,382.80
1354.80,71.48,374.70
1356.00,71.43,351.80
1357.20,71.35,361.70
1357.80,71.32,431.40
1359.00,71.27,425.00
1360.20,71.24,415.50
1360.80,71.15,463.40
1362.00,71.12,524.90
1363.20,71.04,543.90
1363.80,71.00,506.70
1365.00,70.96,468.70
1366.20,70.87,455.60
1366.80,70.84,455.40
1368.00,70.80,471.90
1369.20,70.70,485.20
1369.80,70.67,439.10
1371.00,70.63,420.60
1372.20,70.54,407.50
1372.80,70.50,422.30
1374.00,70.46,449.80
1375.20,70.38,449.10
1375.80,70.36,404.20
1377.00,70.30,389.30
1378.20,70.22,359.60
1378.80,70.19,340.50
1380.00,70.13,413.30
1381.20,70.05,509.50
1381.80,70.02,549.30
1383.00,69.96,536.70
1384.20,69.89,494.70
1384.80,69.86,440.00
1386.00,69.81,396.60
1387.20,69.76,401.40
1387.80,69.66,423.60
1389.00,69.61,429.20
1390.20,69.55,448.70
1390.80,69.50,471.20
1392.00,69.46,456.80
1393.20,69.37,423.80
1393.80,69.35,447.60
1395.00,69.28,481.60
1396.20,69.19,510.80
1396.80,69.17,434.10
1398.00,69.12,401.20
1399.20,69.03,376.50
1399.80,69.00,357.60
1401.00,68.95,345.30
1402.20,68.85,362.60
1402.80,68.82,369.70
1404.00,68.77,384.00
1405.20,68.68,386.20
1405.80,68.66,354.90
1407.00,68.59,355.60
1408.20,68.50,355.60
1408.80,68.47,393.70
1410.00,68.43,393.40
1411.20,68.34,362.80
1411.80,68.31,338.70
1413.00,68.25,337.90
1414.20,68.16,354.90
1414.80,68.13,370.60
1416.00,68.07,362.00
1417.20,67.98,321.40
1417.80,67.96,286.10
1419.00,67.91,279.90
1420.20,67.81,340.90
1420.80,67.80,428.10
1422.00,67.73,490.90
1423.20,67.63,515.70
1423.80,67.60,509.70
1425.00,67.54,492.30
1426.20,67.45,442.40
1426.80,67.43,379.60
1428.00,67.37,334.60
1429.20,67.27,374.50
1429.80,67.25,509.30
1431.00,67.19,561.20
1432.20,67.11,636.00
1432.80,67.07,621.60
1434.00,67.02,538.20
1435.20,66.97,414.80
1435.80,66.88,309.70
1437.00,66.83,254.40
1438.20,66.73,225.50
1438.80,66.70,251.40
1440.00,66.65,264.50
1441.20,66.61,205.50
1441.80,66.49,168.20
1443.00,66.45,226.80
1444.20,66.37,322.20
1444.80,66.34,432.90
1446.00,66.28,465.60
1447.20,66.18,520.40
1447.80,66.16,512.60
1449.00,66.10,503.90
1450.20,66.00,488.30
1450.80,65.97,450.20
1452.00,65.91,430.80
1453.20,65.82,363.70
1453.80,65.79,352.20
1455.00,65.75,400.30
1456.20,65.65,423.50
1456.80,65.61,369.60
1458.00,65.55,318.80
1459.20,65.45,318.70
1459.80,65.41,302.30
1461.00,65.35,282.30
1462.20,65.26,226.20
1462.80,65.23,226.30
1464.00,65.17,237.40
1465.20,65.08,246.00
1465.80,65.04,273.00
1467.00,64.98,282.60
1468.20,64.88,305.80
1468.80,64.85,305.80
1470.00,64.80,263.70
1471.20,64.69,189.50
1471.80,64.66,145.00
1473.00,64.61,158.70
1474.20,64.51,189.90
1474.80,64.47,205.40
1476.00,64.43,221.80
1477.20,64.31,274.90
1477.80,64.29,337.00
1479.00,64.24,336.90
1480.20,64.13,285.20
1480.80,64.09,186.50
1482.00,64.04,201.30
1483.20,63.98,326.00
1483.80,63.88,538.80
1485.00,63.82,551.50
1486.20,63.75,474.50
1486.80,63.71,443.60
1488.00,63.65,443.80
1489.20,63.55,444.00
1489.80,63.53,387.20
1491.00,63.46,313.00
1492.20,63.36,256.00
1492.80,63.33,246.60
1494.00,63.28,282.10
1495.20,63.16,315.10
1495.80,63.13,306.80
1497.00,63.07,285.20
1498.20,62.97,305.50
1498.80,62.94,429.70
1500.00,62.87,475.70
1501.20,62.77,520.80
1501.80,62.72,497.80
1503.00,62.68,498.30
1504.20,62.57,506.60
1504.80,62.55,505.10
1506.00,62.48,539.40
1507.20,62.37,572.50
1507.80,62.34,529.80
1509.00,62.27,491.40
1510.20,62.24,518.10
1510.80,62.13,508.90
1512.00,62.07,449.00
1513.20,61.98,401.70
1513.80,61.94,391.40
1515.00,61.88,379.30
1516.20,61.78,356.50
1516.80,61.74,327.10
1518.00,61.71,300.50
1519.20,61.59,245.40
1519.80,61.55,159.40
1521.00,61.50,147.60
1522.20,61.39,210.00
1522.80,61.36,415.30
1524.00,61.29,471.60
1525.20,61.19,525.40
1525.80,61.16,486.40
1527.00,61.09,443.40
1528.20,60.99,426.50
1528.80,60.96,421.10
1530.00,60.90,399.30
1531.20,60.78,343.90
1531.80,60.74,295.40
1533.00,60.69,301.00
1534.20,60.59,369.00
1534.80,60.55,466.40
1536.00,60.49,482.50
1537.20,60.38,481.60
1537.80,60.35,360.80
1539.00,60.29,320.90
1540.20,60.19,284.40
1540.80,60.15,284.90
1542.00,60.08,299.00
1543.20,60.02,369.90
1543.80,59.93,385.30
1545.00,59.87,351.40
1546.20,59.77,291.40
1546.80,59.73,268.50
1548.00,59.68,273.90
1549.20,59.58,285.20
1549.80,59.53,311.80
1551.00,59.47,322.40
1552.20,59.36,365.20
1552.80,59.33,433.30
1554.00,59.26,440.40
1555.20,59.17,421.90
1555.80,59.12,369.90
1557.00,59.06,354.80
1558.20,58.95,341.10
1558.80,58.92,335.00
1560.00,58.86,381.70
1561.20,58.75,448.30
1561.80,58.73,500.60
1563.00,58.67,523.80
1564.20,58.55,518.50
1564.80,58.52,466.20
1566.00,58.45,416.30
1567.20,58.40,417.60
1567.80,58.27,423.10
1569.00,58.21,412.90
1570.20,58.12,389.80
1570.80,58.10,323.80
1572.00,58.03,296.30
1573.20,57.92,244.70
1573.80,57.89,158.60
1575.00,57.82,133.10
1576.20,57.71,132.80
1576.80,57.68,189.70
1578.00,57.61,215.40
1579.20,57.50,348.20
1579.80,57.46,447.70
1581.00,57.40,490.70
1582.20,57.35,480.20
1582.80,57.23,440.60
1584.00,57.19,419.00
1585.20,57.08,439.90
1585.80,57.04,453.70
1587.00,56.98,420.00
1588.20,56.94,369.30
1588.80,56.81,349.50
1590.00,56.77,296.20
1591.20,56.67,240.00
1591.80,56.63,214.00
1593.00,56.56,231.50
1594.20,56.46,237.50
1594.80,56.43,261.90
1596.00,56.36,378.70
1597.20,56.26,415.80
1597.80,56.22,397.20
1599.00,56.15,347.50
1600.20,56.08,310.90
1600.80,56.04,277.00
1602.00,55.91,244.40
1603.20,55.87,228.20
1603.80,55.80,198.60
1605.00,55.75,215.00
1606.20,55.64,291.40
1606.80,55.58,338.10
1608.00,55.49,324.70
1609.20,55.45,324.30
1609.80,55.38,329.20
1611.00,55.28,354.10
1612.20,55.24,353.40
1612.80,55.17,365.40
1614.00,55.06,425.90
1615.20,55.02,461.90
1615.80,54.96,462.60
1617.00,54.91,405.30
1618.20,54.80,338.10
1618.80,54.74,294.60
1620.00,54.70,286.70
1621.20,54.59,344.40
1621.80,54.54,460.90
1623.00,54.44,543.10
1624.20,54.39,591.80
1624.80,54.34,632.10
1626.00,54.24,738.50
1627.20,54.20,784.90
1627.80,54.14,742.70
1629.00,54.02,615.80
1630.20,53.98,513.70
1630.80,53.91,468.50
1632.00,53.80,447.00
1633.20,53.77,448.30
1633.80,53.70,481.90
1635.00,53.59,496.40
1636.20,53.55,477.60
1636.80,53.50,402.60
1638.00,53.38,340.30
1639.20,53.34,346.40
1639.80,53.29,418.00
1641.00,53.16,490.90
1642.20,53.13,506.10
1642.80,53.08,476.90
1644.00,52.98,396.80
1645.20,52.94,259.70
1645.80,52.87,216.20
1647.00,52.78,172.80
1648.20,52.74,188.00
1648.80,52.67,239.20
1650.00,52.55,301.60
1651.20,52.51,324.40
1651.80,52.44,323.90
1653.00,52.33,351.40
1654.20,52.30,382.90
1654.80,52.23,395.20
1656.00,52.12,390.50
1657.20,52.08,377.60
1657.80,52.02,337.20
1659.00,51.92,302.00
1660.20,51.88,318.70
1660.80,51.81,356.60
1662.00,51.71,334.30
1663.20,51.67,329.30
1663.80,51.60,329.30
1665.00,51.54,367.30
1666.20,51.48,396.50
1666.80,51.40,426.20
1668.00,51.29,488.80
1669.20,51.24,544.10
1669.80,51.13,586.70
1671.00,51.10,639.30
1672.20,51.04,700.90
1672.80,50.93,732.70
1674.00,50.89,698.60
1675.20,50.82,579.30
1675.80,50.71,434.80
1677.00,50.67,337.50
1678.20,50.61,275.40
1678.80,50.50,274.50
1680.00,50.47,382.30
1681.20,50.41,420.10
1681.80,50.29,493.80
1683.00,50.26,529.20
1684.20,50.20,512.60
1684.80,50.08,467.20
1686.00,50.06,449.70
1687.20,49.98,436.70
1687.80,49.93,442.90
1689.00,49.82,465.70
1690.20,49.77,484.00
1690.80,49.67,503.60
1692.00,49.64,516.30
1693.20,49.56,493.90
1693.80,49.46,485.70
1695.00,49.41,507.60
1696.20,49.35,546.60
1696.80,49.30,509.70
1698.00,49.21,466.60
1699.20,49.11,380.90
1699.80,49.07,313.40
1701.00,49.00,307.00
1702.20,48.95,340.50
1702.80,48.83,425.30
1704.00,48.77,449.20
1705.20,48.68,511.50
1705.80,48.64,510.60
1707.00,48.58,489.30
1708.20,48.45,465.20
1708.80,48.42,423.80
1710.00,48.36,397.50
1711.20,48.24,417.10
1711.80,48.20,522.80
1713.00,48.15,538.80
1714.20,48.03,501.40
1714.80,48.00,426.10
1716.00,47.95,384.60
1717.20,47.83,383.50
1717.80,47.79,361.70
1719.00,47.73,339.90
1720.20,47.62,313.80
1720.80,47.58,377.40
1722.00,47.52,410.70
1723.20,47.41,436.50
1723.80,47.38,468.00
1725.00,47.31,467.90
1726.20,47.19,436.30
1726.80,47.16,388.80
1728.00,47.11,381.20
1729.20,47.04,373.60
1729.80,46.93,363.00
1731.00,46.88,389.90
1732.20,46.84,450.10
1732.80,46.73,556.30
1734.00,46.67,603.70
1735.20,46.57,683.90
1735.80,46.54,661.10
1737.00,46.48,625.80
1738.20,46.37,571.40
1738.80,46.33,555.00
1740.00,46.27,546.00
1741.20,46.16,529.00
1741.80,46.13,504.60
1743.00,46.07,504.70
1744.20,45.96,494.20
1744.80,45.92,437.10
1746.00,45.85,377.30
1747.20,45.75,370.70
1747.80,45.72,388.00
1749.00,45.64,410.50
1750.20,45.55,391.10
1750.80,45.51,332.10
1752.00,45.45,302.00
1753.20,45.33,260.60
1753.80,45.30,274.60
1755.00,45.23,315.00
1756.20,45.14,327.70
1756.80,45.10,341.80
1758.00,45.03,384.70
1759.20,44.93,533.30
1759.80,44.90,573.40
1761.00,44.83,555.00
1762.20,44.73,495.80
1762.80,44.69,448.50
1764.00,44.64,435.40
1765.20,44.52,462.30
1765.80,44.49,477.30
1767.00,44.44,454.20
1768.20,44.39,409.80
1768.80,44.29,410.40
1770.00,44.23,419.10
1771.20,44.12,398.80
1771.80,44.09,352.70
1773.00,44.04,333.60
1774.20,43.94,333.30
1774.80,43.90,490.90
1776.00,43.84,534.30
1777.20,43.79,511.00
1777.80,43.68,436.60
1779.00,43.64,383.00
1780.20,43.53,359.30
1780.80,43.50,360.10
1782.00,43.43,396.00
1783.20,43.34,409.30
1783.80,43.30,314.80
1785.00,43.24,272.50
1786.20,43.14,219.40
1786.80,43.10,219.40
1788.00,43.05,259.90
1789.20,42.93,301.50
1789.80,42.89,348.40
1791.00,42.84,371.30
1792.20,42.74,377.80
1792.80,42.70,310.10
1794.00,42.64,310.60
1795.20,42.54,415.60
1795.80,42.51,498.90
1797.00,42.44,550.60
1798.20,42.33,569.90
1798.80,42.31,548.30
1800.00,42.26,457.20
1801.20,42.20,384.50
1801.80,42.10,412.80
1803.00,42.05,453.70
1804.20,41.96,536.80
1804.80,41.93,537.60
1806.00,41.86,503.90
1807.20,41.77,451.60
1807.80,41.74,407.30
1809.00,41.67,405.90
1810.20,41.58,426.20
1810.80,41.55,507.20
1812.00,41.49,536.70
1813.20,41.44,513.80
1813.80,41.34,478.30
1815.00,41.30,455.60
1816.20,41.21,499.50
1816.80,41.17,569.50
1818.00,41.11,628.80
1819.20,41.01,641.80
1819.80,40.98,594.70
1821.00,40.92,584.70
1822.20,40.82,584.10
1822.80,40.79,536.70
1824.00,40.74,508.20
1825.20,40.70,438.80
1825.80,40.59,343.60
1827.00,40.54,318.90
1828.20,40.45,311.50
1828.80,40.43,362.40
1830.00,40.36,349.60
1831.20,40.27,316.20
1831.80,40.25,346.30
1833.00,40.19,373.10
1834.20,40.08,395.80
1834.80,40.06,395.20
1836.00,40.01,382.70
1837.20,39.92,383.50
1837.80,39.88,377.50
1839.00,39.83,339.10
1840.20,39.74,300.90
1840.80,39.71,351.40
1842.00,39.65,388.50
1843.20,39.57,471.80
1843.80,39.54,523.80
1845.00,39.48,522.80
1846.20,39.39,513.60
1846.80,39.37,507.80
1848.00,39.32,515.80
1849.20,39.23,523.40
1849.80,39.21,459.70
1851.00,39.15,385.30
1852.20,39.07,337.20
1852.80,39.04,327.90
1854.00,38.99,347.10
1855.20,38.91,389.10
1855.80,38.89,471.40
1857.00,38.82,476.80
1858.20,38.76,443.10
1858.80,38.73,430.90
1860.00,38.69,441.40
1861.20,38.60,489.50
1861.80,38.57,576.70
1863.00,38.54,595.40
1864.20,38.46,607.60
1864.80,38.43,547.90
1866.00,38.37,514.70
1867.20,38.29,469.50
1867.80,38.27,411.80
1869.00,38.23,386.60
1870.20,38.15,406.40
1870.80,38.13,433.00
1872.00,38.09,459.30
1873.20,38.00,444.70
1873.80,37.98,398.50
1875.00,37.93,398.20
1876.20,37.86,434.30
1876.80,37.84,470.30
1878.00,37.80,471.00
1879.20,37.73,448.10
1879.80,37.70,346.50
1881.00,37.66,310.80
1882.20,37.58,298.20
1882.80,37.55,382.80
1884.00,37.52,415.40
1885.20,37.45,414.20
1885.80,37.42,396.10
1887.00,37.39,358.20
1888.20,37.32,312.10
1888.80,37.29,281.70
1890.00,37.25,282.20
1891.20,37.20,309.70
1891.80,37.17,339.40
1893.00,37.13,381.70
1894.20,37.06,444.50
1894.80,37.04,505.30
1896.00,37.02,505.80
1897.20,36.97,487.70
1897.80,36.91,412.00
1899.00,36.88,385.80
1900.20,36.80,345.70
1900.80,36.79,324.30
1902.00,36.76,350.80
1903.20,36.69,411.10
1903.80,36.66,401.40
1905.00,36.63,344.10
1906.20,36.62,291.20
1906.80,36.53,291.30
1908.00,36.51,384.50
1909.20,36.46,506.60
1909.80,36.45,546.80
1911.00,36.40,526.40
1912.20,36.35,495.20
1912.80,36.33,458.80
1914.00,36.28,463.20
1915.20,36.23,479.80
1915.80,36.20,440.30
1917.00,36.17,411.80
1918.20,36.11,331.80
1918.80,36.09,256.80
1920.00,36.07,267.80
1921.20,36.04,273.40
1921.80,35.97,261.30
1923.00,35.95,270.80
1924.20,35.91,265.70
1924.80,35.90,241.50
1926.00,35.85,249.10
1927.20,35.80,305.30
1927.80,35.79,344.30
1929.00,35.76,337.60
1930.20,35.70,323.20
1930.80,35.68,270.00
1932.00,35.66,237.20
1933.20,35.61,166.50
1933.80,35.59,193.20
1935.00,35.55,225.90
1936.20,35.49,294.90
1936.80,35.47,381.40
1938.00,35.45,425.50
1939.20,35.40,402.80
1939.80,35.38,361.70
1941.00,35.34,328.60
1942.20,35.30,307.90
1942.80,35.28,324.20
1944.00,35.24,364.30
1945.20,35.20,417.00
1945.80,35.19,445.70
1947.00,35.15,432.10
1948.20,35.13,408.40
1948.80,35.08,378.60
1950.00,35.05,359.30
1951.20,35.01,304.60
1951.80,34.99,305.00
1953.00,34.97,356.50
1954.20,34.92,444.40
1954.80,34.91,454.90
1956.00,34.88,431.70
1957.20,34.83,446.30
1957.80,34.83,465.00
1959.00,34.80,464.60
1960.20,34.75,441.40
1960.80,34.74,399.50
1962.00,34.71,352.90
1963.20,34.67,323.70
1963.80,34.65,316.30
1965.00,34.63,301.70
1966.20,34.59,280.80
1966.80,34.57,308.10
1968.00,34.54,373.60
1969.20,34.52,406.80
1969.80,34.49,376.20
1971.00,34.47,372.60
1972.20,34.42,366.90
1972.80,34.41,327.50
1974.00,34.39,365.90
1975.20,34.36,400.30
1975.80,34.33,390.20
1977.00,34.30,323.10
1978.20,34.28,308.40
1978.80,34.25,328.10
1980.00,34.22,378.80
1981.20,34.20,459.40
1981.80,34.16,514.90
1983.00,34.15,523.60
1984.20,34.11,491.60
1984.80,34.10,473.70
1986.00,34.07,456.40
1987.20,34.05,384.60
1987.80,34.01,257.90
1989.00,33.98,219.50
1990.20,33.96,192.40
1990.80,33.94,290.50
1992.00,33.92,358.10
1993.20,33.88,373.20
1993.80,33.88,354.20
1995.00,33.85,318.50
1996.20,33.83,289.90
1996.80,33.80,304.00
1998.00,33.77,332.30
1999.20,33.73,354.50
1999.80,33.72,393.50
2001.00,33.70,409.60
2002.20,33.67,379.00
2002.80,33.65,294.60
2004.00,33.62,283.90
2005.20,33.59,290.70
2005.80,33.58,386.70
2007.00,33.56,434.70
2008.20,33.53,543.90
2008.80,33.51,649.10
2010.00,33.49,630.10
2011.20,33.45,518.60
2011.80,33.45,541.80
2013.00,33.42,623.50
2014.20,33.40,702.10
2014.80,33.38,723.60
2016.00,33.34,704.30
2017.20,33.31,642.30
2017.80,33.30,477.70
2019.00,33.28,416.60
2020.20,33.26,338.60
2020.80,33.22,276.50
2022.00,33.20,276.20
2023.20,33.18,322.50
2023.80,33.17,352.60
2025.00,33.16,335.40
2026.20,33.12,271.40
2026.80,33.09,209.50
2028.00,33.07,200.80
2029.20,33.06,226.90
2029.80,33.03,302.90
2031.00,33.02,373.80
2032.20,33.00,450.60
2032.80,32.98,472.40
2034.00,32.96,406.90
2035.20,32.92,337.80
2035.80,32.91,329.10
2037.00,32.89,316.20
2038.20,32.86,281.10
2038.80,32.85,270.00
2040.00,32.83,253.20
2041.20,32.79,199.60
2041.80,32.78,161.00
2043.00,32.77,153.10
2044.20,32.75,123.00
2044.80,32.74,76.00
2046.00,32.69,101.10
2047.20,32.66,122.20
2047.80,32.65,199.80
2049.00,32.65,266.80
2050.20,32.60,328.10
2050.80,32.60,348.30
2052.00,32.57,323.10
2053.20,32.54,323.00
2053.80,32.53,332.00
2055.00,32.52,325.20
2056.20,32.48,345.70
2056.80,32.46,448.90
2058.00,32.45,475.60
2059.20,32.43,469.40
2059.80,32.41,415.30
2061.00,32.38,415.60
2062.20,32.34,434.80
2062.80,32.34,435.80
2064.00,32.32,441.60
2065.20,32.29,406.80
2065.80,32.27,323.50
2067.00,32.27,276.30
2068.20,32.23,283.40
2068.80,32.21,292.80
2070.00,32.20,293.10
2071.20,32.17,338.30
2071.80,32.16,427.60
2073.00,32.14,491.10
2074.20,32.11,504.60
2074.80,32.10,418.00
2076.00,32.08,374.90
2077.20,32.04,290.00
2077.80,32.03,274.30
2079.00,32.02,344.20
2080.20,31.98,546.10
2080.80,31.98,807.10
2082.00,31.96,838.70
2083.20,31.92,812.00
2083.80,31.92,696.50
2085.00,31.89,566.30
2086.20,31.87,449.90
2086.80,31.86,328.70
2088.00,31.84,249.80
2089.20,31.81,259.70
2089.80,31.80,348.50
2091.00,31.77,434.80
2092.20,31.75,434.00
2092.80,31.74,316.00
2094.00,31.71,268.50
2095.20,31.69,196.40
2095.80,31.67,146.00
2097.00,31.66,146.70
2098.20,31.62,187.00
2098.80,31.60,275.60
2100.00,31.59,349.00
2101.20,31.57,381.60
2101.80,31.56,348.40
2103.00,31.54,360.20
2104.20,31.51,405.10
2104.80,31.50,398.90
2106.00,31.48,342.70
2107.20,31.45,267.60
2107.80,31.44,250.50
2109.00,31.42,317.90
2110.20,31.41,406.60
2110.80,31.37,422.60
2112.00,31.36,437.00
2113.20,31.34,415.50
2113.80,31.30,391.80
2115.00,31.29,385.60
2116.20,31.29,422.60
2116.80,31.25,430.40
2118.00,31.22,420.80
2119.20,31.22,421.70
2119.80,31.19,475.10
2121.00,31.17,554.10
2122.20,31.17,627.80
2122.80,31.14,659.60
2124.00,31.11,622.50
2125.20,31.09,547.60
2125.80,31.09,505.30
2127.00,31.04,505.10
2128.20,31.03,504.50
2128.80,31.02,463.60
2130.00,30.99,427.80
2131.20,30.98,427.50
2131.80,30.96,434.40
2133.00,30.94,393.80
2134.20,30.91,322.50
2134.80,30.90,331.50
2136.00,30.86,393.10
2137.20,30.86,470.70
2137.80,30.84,506.10
2139.00,30.82,540.90
2140.20,30.80,570.00
2140.80,30.78,579.20
2142.00,30.76,553.30
2143.20,30.73,529.20
2143.80,30.72,514.50
2145.00,30.70,463.00
2146.20,30.67,377.80
2146.80,30.66,378.50
2148.00,30.63,403.00
2149.20,30.62,395.80
