Repository: MaCFP/matl-db

# Aalto – Wood dataset submission (STA: TGA/DSC. Cone Calorimetry / Gasification)

## Overview
At Aalto University, thermogravimetric analysis (TGA) measurements were performed using a simultaneous thermal analyzer (STA). The instrument also provides DSC signals; however, DSC data are not presented here since they are **supplementary only** and were not collected using a separate dedicated DSC instrument. Therefore, DSC signals should **not** be used as primary calibration targets unless explicitly agreed.

In addition, cone calorimeter tests were performed under **air** (flaming combustion) and under **nitrogen** (reported here as **gasification**, i.e., inert atmosphere).

---

File: Wood/Calibration_Data/Aalto/Aalto_Wood_Cone_60kW_hor_parallel_Air_R2.csv
Time (s),Mass (g),HRR (kW/m2)
0.00,111.00,0.00
4.80,110.70,0.00
10.20,110.40,0.00
15.00,110.26,0.00
19.80,109.89,11.40
25.20,109.22,135.40
30.00,108.31,200.30
34.80,107.43,244.60
40.20,106.58,242.90
45.00,105.80,224.00
49.80,104.98,201.10
55.20,104.31,182.80
60.00,103.59,170.20
64.80,103.00,163.60
70.20,102.30,155.60
75.00,101.72,146.80
79.80,101.10,139.80
85.20,100.58,136.50
90.00,99.95,137.90
94.80,99.45,127.10
100.20,98.89,122.30
105.00,98.40,122.80
109.80,97.83,123.50
115.20,97.36,122.50
120.00,96.80,115.80
124.80,96.29,114.90
130.20,95.77,116.40
135.00,95.29,115.20
139.80,94.77,114.30
145.20,94.30,108.50
150.00,93.75,107.90
154.80,93.29,109.10
160.20,92.75,109.90
165.00,92.28,104.60
169.80,91.72,104.90
175.20,91.26,103.40
180.00,90.78,103.50
184.80,90.27,99.40
190.20,89.84,91.90
195.00,89.33,90.90
199.80,88.91,91.90
205.20,88.41,85.00
210.00,87.98,84.80
214.80,87.54,84.20
220.20,87.11,84.40
225.00,86.65,84.40
229.80,86.25,84.90
235.20,85.78,83.90
240.00,85.40,82.10
244.80,84.92,83.60
250.20,84.50,83.20
255.00,84.11,82.30
259.80,83.65,80.50
265.20,83.25,81.60
270.00,82.83,83.20
274.80,82.42,82.10
280.20,82.01,80.60
285.00,81.58,79.00
289.80,81.23,80.00
295.20,80.79,79.60
300.00,80.42,78.40
304.80,79.99,77.00
310.20,79.60,76.90
315.00,79.22,77.40
319.80,78.80,77.10
325.20,78.42,76.10
330.00,78.04,77.30
334.80,77.67,77.60
340.20,77.24,77.50
345.00,76.87,77.90
349.80,76.50,74.20
355.20,76.07,83.20
360.00,75.74,77.00
364.80,75.33,76.00
370.20,74.99,76.20
375.00,74.56,78.40
379.80,74.18,79.20
385.20,73.84,78.80
390.00,73.42,77.50
394.80,73.06,77.90
400.20,72.69,78.10
405.00,72.31,78.60
409.80,71.99,78.40
415.20,71.55,79.00
420.00,71.20,80.80
424.80,70.83,81.50
430.20,70.46,81.50
435.00,70.10,79.00
439.80,69.69,84.10
445.20,69.33,83.50
450.00,68.99,82.00
454.80,68.58,79.90
460.20,68.20,87.20
465.00,67.82,86.60
469.80,67.48,84.30
475.20,67.05,83.80
480.00,66.68,89.80
484.80,66.32,89.80
490.20,65.88,88.70
495.00,65.50,86.10
499.80,65.11,91.40
505.20,64.71,93.50
510.00,64.36,92.40
514.80,63.95,94.00
520.20,63.54,91.30
525.00,63.10,99.20
529.80,62.74,97.80
535.20,62.29,97.30
540.00,61.90,97.60
544.80,61.42,104.00
550.20,60.98,104.40
555.00,60.58,103.80
559.80,60.12,103.20
565.20,59.67,103.70
570.00,59.20,110.90
574.80,58.77,111.10
580.20,58.29,112.10
585.00,57.83,112.60
589.80,57.33,119.60
595.20,56.86,119.00
600.00,56.34,119.70
604.80,55.87,119.60
610.20,55.38,127.40
615.00,54.84,127.90
619.80,54.30,127.90
625.20,53.78,128.50
630.00,53.25,130.00
634.80,52.78,136.20
640.20,52.18,136.10
645.00,51.63,136.70
649.80,51.11,135.80
655.20,50.53,143.90
660.00,50.02,144.40
664.80,49.40,142.60
670.20,48.86,142.60
675.00,48.36,149.10
679.80,47.72,148.40
685.20,47.18,148.30
690.00,46.66,146.20
694.80,46.04,146.10
700.20,45.48,151.70
705.00,44.90,151.20
709.80,44.34,149.40
715.20,43.76,150.50
720.00,43.26,145.60
724.80,42.64,148.50
730.20,42.15,147.60
735.00,41.56,146.30
739.80,41.04,144.90
745.20,40.45,146.40
750.00,39.98,140.40
754.80,39.38,140.00
760.20,38.85,138.40
765.00,38.40,138.80
769.80,37.87,134.70
775.20,37.38,128.80
780.00,36.89,131.60
784.80,36.44,127.80
790.20,35.97,130.30
795.00,35.56,126.10
799.80,35.05,120.80
805.20,34.63,119.90
810.00,34.27,114.10
814.80,33.83,107.70
820.20,33.44,108.80
825.00,33.07,108.10
829.80,32.73,108.00
835.20,32.37,99.60
840.00,32.04,95.00
844.80,31.70,93.80
850.20,31.41,93.80
855.00,31.09,92.50
859.80,30.80,84.40
865.20,30.51,83.10
870.00,30.24,82.80
874.80,30.02,82.60
880.20,29.78,73.00
885.00,29.54,73.50
889.80,29.31,72.90
895.20,29.11,67.90
900.00,28.92,68.70
904.80,28.70,59.50
910.20,28.53,60.00
915.00,28.37,59.00
919.80,28.22,60.00
925.20,28.07,50.70
930.00,27.95,52.00
934.80,27.80,50.50
940.20,27.70,50.20
945.00,27.60,50.00
949.80,27.49,43.80
955.20,27.39,36.30
960.00,27.33,38.00
964.80,27.25,38.50
970.20,27.19,32.50
975.00,27.12,32.40
979.80,27.06,33.20
985.20,27.00,35.40
990.00,26.91,34.90
994.80,26.86,34.20
1000.20,26.80,32.50
1005.00,26.74,32.60
1009.80,26.65,33.60
1015.20,26.62,33.80
1020.00,26.55,33.40
1024.80,26.48,31.70
1030.20,26.44,32.10
1035.00,26.35,32.40
1039.80,26.33,32.30
1045.20,26.25,31.50
1050.00,26.20,31.50
1054.80,26.16,33.10
1060.20,26.09,33.00
1065.00,26.04,31.40
1069.80,25.98,30.50
1075.20,25.91,31.60
1080.00,25.85,30.70
1084.80,25.81,30.80
1090.20,25.74,29.30
1095.00,25.70,35.30

File: Wood/Calibration_Data/Aalto/Aalto_Wood_Cone_60kW_hor_parallel_Air_R3.csv
Time (s),Mass (g),HRR (kW/m2)
0.00,110.60,0.00
4.80,110.20,1.30
10.20,109.80,0.00
15.00,109.56,0.00
19.80,109.04,110.90
25.20,108.22,198.40
30.00,107.41,239.10
34.80,106.53,253.20
40.20,105.76,251.10
45.00,104.94,222.80
49.80,104.28,210.40
55.20,103.52,198.80
60.00,102.85,194.20
64.80,102.19,181.20
70.20,101.59,170.90
75.00,100.94,164.80
79.80,100.36,159.70
85.20,99.76,161.30
90.00,99.23,152.20
94.80,98.64,145.60
100.20,98.14,139.10
105.00,97.59,140.10
109.80,97.05,135.10
115.20,96.53,129.60
120.00,96.04,131.10
124.80,95.55,129.50
130.20,95.08,129.50
135.00,94.56,123.40
139.80,94.09,118.30
145.20,93.65,118.30
150.00,93.14,118.50
154.80,92.70,113.60
160.20,92.27,115.00
165.00,91.78,112.90
169.80,91.31,110.90
175.20,90.86,109.40
180.00,90.45,103.10
184.80,89.99,103.70
190.20,89.59,103.80
195.00,89.11,105.00
199.80,88.73,105.00
205.20,88.25,97.80
210.00,87.84,97.80
214.80,87.43,97.80
220.20,87.00,97.70
225.00,86.61,97.30
229.80,86.16,91.80
235.20,85.77,92.90
240.00,85.35,95.50
244.80,84.98,87.90
250.20,84.55,88.80
255.00,84.16,88.90
259.80,83.74,90.20
265.20,83.38,90.70
270.00,82.93,91.00
274.80,82.57,86.20
280.20,82.17,86.40
285.00,81.79,87.20
289.80,81.40,81.40
295.20,81.02,82.80
300.00,80.65,82.60
304.80,80.30,83.60
310.20,79.90,84.80
315.00,79.55,84.20
319.80,79.14,83.60
325.20,78.77,83.60
330.00,78.44,84.30
334.80,78.02,83.90
340.20,77.69,82.80
345.00,77.33,81.00
349.80,76.95,81.90
355.20,76.63,82.70
360.00,76.23,83.00
364.80,75.88,82.90
370.20,75.50,88.40
375.00,75.15,82.50
379.80,74.84,81.80
385.20,74.43,81.30
390.00,74.08,84.00
394.80,73.75,86.80
400.20,73.38,81.20
405.00,73.07,81.10
409.80,72.69,81.90
415.20,72.33,83.20
420.00,72.01,84.60
424.80,71.64,85.00
430.20,71.31,84.00
435.00,70.93,83.70
439.80,70.62,84.30
445.20,70.23,84.90
450.00,69.90,83.80
454.80,69.58,82.50
460.20,69.24,86.30
465.00,68.88,86.10
469.80,68.52,85.20
475.20,68.17,82.90
480.00,67.86,83.20
484.80,67.47,85.10
490.20,67.15,85.00
495.00,66.84,84.10
499.80,66.44,84.50
505.20,66.12,86.70
510.00,65.80,87.80
514.80,65.41,86.60
520.20,65.09,85.70
525.00,64.73,86.30
529.80,64.42,87.80
535.20,64.02,87.90
540.00,63.71,87.70
544.80,63.37,88.00
550.20,62.99,88.70
555.00,62.67,88.90
559.80,62.29,90.40
565.20,61.96,94.50
570.00,61.59,95.10
574.80,61.23,94.00
580.20,60.87,93.30
585.00,60.52,93.20
589.80,60.12,94.60
595.20,59.76,95.80
600.00,59.42,96.00
604.80,59.01,96.40
610.20,58.63,101.10
615.00,58.29,99.00
619.80,57.88,98.10
625.20,57.53,96.90
630.00,57.10,101.90
634.80,56.74,101.80
640.20,56.33,101.50
645.00,55.92,103.00
649.80,55.59,101.40
655.20,55.17,102.00
660.00,54.75,107.40
664.80,54.33,106.60
670.20,53.98,107.30
675.00,53.53,112.90
679.80,53.14,112.50
685.20,52.68,112.20
690.00,52.28,110.90
694.80,51.88,110.70
700.20,51.40,116.90
705.00,50.98,116.20
709.80,50.59,116.10
715.20,50.15,115.60
720.00,49.73,121.30
724.80,49.27,120.40
730.20,48.83,119.30
735.00,48.36,117.10
739.80,47.96,118.20
745.20,47.45,119.30
750.00,47.03,119.40
754.80,46.62,121.20
760.20,46.13,119.00
765.00,45.70,126.10
769.80,45.21,126.50
775.20,44.80,124.00
780.00,44.29,122.90
784.80,43.86,122.90
790.20,43.35,128.70
795.00,42.91,122.30
799.80,42.48,123.70
805.20,41.97,128.40
810.00,41.50,129.00
814.80,41.09,131.10
820.20,40.57,127.40
825.00,40.13,126.70
829.80,39.70,126.10
835.20,39.19,126.50
840.00,38.74,125.80
844.80,38.34,124.70
850.20,37.84,122.90
855.00,37.40,123.60
859.80,36.99,125.50
865.20,36.49,125.50
870.00,36.06,123.10
874.80,35.66,122.20
880.20,35.20,122.80
885.00,34.79,122.40
889.80,34.32,119.80
895.20,33.90,121.30
900.00,33.50,119.40
904.80,33.09,112.90
910.20,32.69,112.40
915.00,32.31,112.80
919.80,31.95,113.30
925.20,31.53,105.80
930.00,31.20,103.60
934.80,30.81,104.90
940.20,30.49,104.40
945.00,30.12,98.90
949.80,29.81,98.60
955.20,29.48,99.60
960.00,29.18,97.20
964.80,28.84,96.50
970.20,28.53,90.10
975.00,28.26,89.20
979.80,27.95,83.60
985.20,27.69,83.90
990.00,27.44,76.90
994.80,27.20,78.40
1000.20,26.95,77.60
1005.00,26.72,76.90
1009.80,26.50,76.70
1015.20,26.29,70.30
1020.00,26.10,70.30
1024.80,25.89,69.50
1030.20,25.69,68.70
1035.00,25.50,61.40
1039.80,25.33,61.20
1045.20,25.15,61.10
1050.00,24.99,60.40
1054.80,24.85,54.40
1060.20,24.70,55.60
1065.00,24.57,54.40
1069.80,24.45,53.70
1075.20,24.30,53.40
1080.00,24.23,44.20
1084.80,24.09,44.20
1090.20,24.00,44.40
1095.00,23.92,44.20
1099.80,23.81,43.60
1105.20,23.74,39.10
1110.00,23.66,39.00
1114.80,23.59,38.90
1120.20,23.52,39.60
1125.00,23.45,38.30
1129.80,23.38,36.60
1135.20,23.32,34.90
1140.00,23.25,35.30
1144.80,23.19,35.70
1150.20,23.14,35.60
1155.00,23.06,33.80
1159.80,23.01,33.80
1165.20,22.94,34.70
1170.00,22.89,34.80
1174.80,22.84,34.90
1180.20,22.78,34.00
1185.00,22.70,34.90
1189.80,22.64,35.60
1195.20,22.60,35.20
1200.00,22.53,33.60
1204.80,22.47,33.80
1210.20,22.42,34.40
1215.00,22.36,34.70
1219.80,22.31,33.40
1225.20,22.26,33.00
1230.00,22.19,34.30

File: Wood/Calibration_Data/Aalto/Aalto_Wood_Cone_60kW_hor_parallel_Nitrogen_R1.csv
Time (s),Mass (g),HRR (kW/m2)
0.00,113.70,0.00
1.20,113.70,149.50
1.80,113.65,107.20
3.00,113.61,41.00
4.20,113.56,0.90
4.80,113.53,0.90
6.00,113.46,0.90
7.20,113.43,0.90
7.80,113.40,1.30
9.00,113.32,14.70
10.20,113.29,22.50
10.80,113.25,83.50
12.00,113.19,160.50
13.20,113.10,191.00
13.80,113.05,165.90
15.00,112.97,187.40
16.20,112.90,256.70
16.80,112.81,303.80
18.00,112.75,281.20
19.20,112.61,253.70
19.80,112.56,200.60
21.00,112.46,177.60
22.20,112.41,177.40
22.80,112.29,230.40
24.00,112.24,403.20
25.20,112.18,447.00
25.80,112.08,517.50
27.00,111.89,485.50
28.20,111.82,379.10
28.80,111.70,275.20
30.00,111.60,210.90
31.20,111.49,186.40
31.80,111.33,215.60
33.00,111.27,269.90
34.20,111.15,261.60
34.80,111.08,233.90
36.00,110.95,222.10
37.20,110.88,245.60
37.80,110.73,309.70
39.00,110.64,337.90
40.20,110.52,327.60
40.80,110.43,286.70
42.00,110.33,247.40
43.20,110.24,237.90
43.80,110.09,250.70
45.00,110.02,292.50
46.20,109.91,304.90
46.80,109.74,283.40
48.00,109.70,286.70
49.20,109.60,317.10
49.80,109.47,307.40
51.00,109.42,255.50
52.20,109.31,174.20
52.80,109.16,105.20
54.00,109.12,114.70
55.20,109.02,172.60
55.80,108.87,229.20
57.00,108.81,230.00
58.20,108.73,242.10
58.80,108.59,250.20
60.00,108.54,248.90
61.20,108.49,258.70
61.80,108.34,273.80
63.00,108.31,313.10
64.20,108.20,375.00
64.80,108.13,438.80
66.00,108.03,397.80
67.20,107.89,356.40
67.80,107.82,357.50
69.00,107.75,344.20
70.20,107.61,360.80
70.80,107.57,381.50
72.00,107.49,406.50
73.20,107.39,439.70
73.80,107.24,460.40
75.00,107.18,485.80
76.20,107.08,523.60
76.80,107.04,570.00
78.00,106.95,570.50
79.20,106.88,522.70
79.80,106.79,478.80
81.00,106.67,415.50
82.20,106.63,340.80
82.80,106.55,269.60
84.00,106.44,197.30
85.20,106.40,153.20
85.80,106.33,175.00
87.00,106.18,269.70
88.20,106.15,389.00
88.80,106.08,454.10
90.00,105.97,436.20
91.20,105.93,444.70
91.80,105.85,492.70
93.00,105.75,470.40
94.20,105.72,432.30
94.80,105.64,370.30
96.00,105.53,346.80
97.20,105.49,336.80
97.80,105.41,351.40
99.00,105.30,387.70
100.20,105.25,411.00
100.80,105.19,450.90
102.00,105.08,490.70
103.20,105.04,466.00
103.80,104.98,407.90
105.00,104.93,341.10
106.20,104.86,292.20
106.80,104.72,271.70
108.00,104.67,245.00
109.20,104.62,203.60
109.80,104.50,186.00
111.00,104.47,156.70
112.20,104.39,130.00
112.80,104.29,67.10
114.00,104.25,5.40
115.20,104.17,15.80
115.80,104.07,64.60
117.00,104.04,111.20
118.20,103.96,148.30
118.80,103.91,211.00
120.00,103.83,319.60
121.20,103.77,430.70
121.80,103.72,492.30
123.00,103.63,492.50
124.20,103.55,462.00
124.80,103.43,403.50
126.00,103.40,397.10
127.20,103.35,408.20
127.80,103.23,394.90
129.00,103.19,373.20
130.20,103.14,330.40
130.80,103.02,354.90
132.00,102.98,413.50
133.20,102.92,449.90
133.80,102.84,431.80
135.00,102.81,407.10
136.20,102.75,407.80
136.80,102.63,387.60
138.00,102.59,350.20
139.20,102.53,342.30
139.80,102.48,384.30
141.00,102.42,442.00
142.20,102.29,429.10
142.80,102.26,368.50
144.00,102.19,313.70
145.20,102.14,250.50
145.80,102.07,224.50
147.00,101.98,195.30
148.20,101.94,217.00
148.80,101.87,236.70
150.00,101.77,307.00
151.20,101.74,413.00
151.80,101.66,427.50
153.00,101.58,407.40
154.20,101.54,423.60
154.80,101.47,478.70
156.00,101.42,503.10
157.20,101.31,467.40
157.80,101.26,421.10
159.00,101.18,347.20
160.20,101.15,271.30
160.80,101.08,259.90
162.00,100.99,315.70
163.20,100.95,370.30
163.80,100.90,379.40
165.00,100.78,361.70
166.20,100.75,261.70
166.80,100.70,248.20
168.00,100.60,239.80
169.20,100.56,258.30
169.80,100.50,264.20
171.00,100.41,240.50
172.20,100.37,263.30
172.80,100.31,327.60
174.00,100.22,390.80
175.20,100.18,427.70
175.80,100.13,379.40
177.00,100.07,268.10
178.20,99.97,212.00
178.80,99.94,227.10
180.00,99.86,340.90
181.20,99.83,379.10
181.80,99.77,386.70
183.00,99.67,346.10
184.20,99.63,339.90
184.80,99.57,302.10
186.00,99.48,187.00
187.20,99.45,140.40
187.80,99.38,111.80
189.00,99.32,84.60
190.20,99.26,84.80
190.80,99.16,124.40
192.00,99.13,197.40
193.20,99.07,270.10
193.80,98.97,351.50
195.00,98.95,456.80
196.20,98.89,485.30
196.80,98.79,548.20
198.00,98.75,556.60
199.20,98.70,577.00
199.80,98.61,655.60
201.00,98.58,740.40
202.20,98.53,709.20
202.80,98.42,638.10
204.00,98.40,521.80
205.20,98.33,439.20
205.80,98.23,371.90
207.00,98.20,328.30
208.20,98.15,272.90
208.80,98.07,219.30
210.00,98.03,206.10
211.20,97.98,165.90
211.80,97.89,101.00
213.00,97.85,75.30
214.20,97.79,88.20
214.80,97.71,178.00
216.00,97.68,212.40
217.20,97.63,276.20
217.80,97.52,356.70
219.00,97.49,387.80
220.20,97.43,425.90
220.80,97.38,368.10
222.00,97.31,347.40
223.20,97.23,326.80
223.80,97.20,284.50
225.00,97.14,279.80
226.20,97.05,297.90
226.80,97.03,298.50
228.00,96.97,268.40
229.20,96.88,254.00
229.80,96.85,310.00
231.00,96.79,383.30
232.20,96.70,407.50
232.80,96.68,395.20
234.00,96.62,357.70
235.20,96.53,277.50
235.80,96.50,216.20
237.00,96.45,197.70
238.20,96.37,165.30
238.80,96.33,213.20
240.00,96.28,241.30
241.20,96.19,260.10
241.80,96.17,214.90
243.00,96.10,250.80
244.20,96.03,314.90
244.80,95.99,345.40
246.00,95.94,346.10
247.20,95.86,346.70
247.80,95.82,382.60
249.00,95.76,446.00
250.20,95.67,500.10
250.80,95.63,506.60
252.00,95.60,464.30
253.20,95.51,352.60
253.80,95.48,309.80
255.00,95.42,236.00
256.20,95.33,198.60
256.80,95.31,220.10
258.00,95.25,290.90
259.20,95.17,354.50
259.80,95.13,441.40
261.00,95.08,470.00
262.20,94.99,451.30
262.80,94.96,435.50
264.00,94.91,425.80
265.20,94.85,399.30
265.80,94.80,374.50
267.00,94.71,431.10
268.20,94.68,452.50
268.80,94.63,466.40
270.00,94.55,460.90
271.20,94.52,468.20
271.80,94.46,486.30
273.00,94.42,486.30
274.20,94.36,486.60
274.80,94.27,460.90
276.00,94.23,362.20
277.20,94.18,346.70
277.80,94.11,340.50
279.00,94.08,334.80
280.20,94.02,286.90
280.80,93.94,267.40
282.00,93.92,324.90
283.20,93.86,373.10
283.80,93.78,353.20
285.00,93.75,327.60
286.20,93.69,305.70
286.80,93.61,312.60
288.00,93.58,418.10
289.20,93.53,444.70
289.80,93.44,479.20
291.00,93.42,492.80
292.20,93.37,468.80
292.80,93.27,436.80
294.00,93.24,410.20
295.20,93.20,318.10
295.80,93.12,291.50
297.00,93.09,306.20
298.20,93.03,337.70
298.80,92.94,396.60
300.00,92.92,462.70
301.20,92.86,513.60
301.80,92.79,513.20
303.00,92.76,490.10
304.20,92.69,445.00
304.80,92.64,436.30
306.00,92.59,443.30
307.20,92.50,483.80
307.80,92.47,506.70
309.00,92.43,550.10
310.20,92.35,558.30
310.80,92.31,510.80
312.00,92.26,343.20
313.20,92.21,309.30
313.80,92.15,294.90
315.00,92.07,369.30
316.20,92.03,460.70
316.80,91.98,480.40
318.00,91.91,457.50
319.20,91.88,436.00
319.80,91.82,442.80
321.00,91.77,473.50
322.20,91.73,501.10
322.80,91.63,501.80
324.00,91.62,485.80
325.20,91.54,505.90
325.80,91.47,539.00
327.00,91.44,500.90
328.20,91.39,486.50
328.80,91.30,494.10
330.00,91.27,470.30
331.20,91.23,437.00
331.80,91.15,423.20
333.00,91.13,500.70
334.20,91.07,561.40
334.80,90.99,555.10
336.00,90.95,524.70
337.20,90.90,473.60
337.80,90.84,433.80
339.00,90.80,412.50
340.20,90.75,386.70
340.80,90.67,420.00
342.00,90.64,458.60
343.20,90.59,463.40
343.80,90.51,435.90
345.00,90.48,422.60
346.20,90.43,404.50
346.80,90.35,373.90
348.00,90.33,357.80
349.20,90.28,294.30
349.80,90.24,272.50
351.00,90.16,335.20
352.20,90.10,429.70
352.80,90.07,442.20
354.00,90.03,423.60
355.20,89.92,434.70
355.80,89.90,464.70
357.00,89.84,499.90
358.20,89.76,573.40
358.80,89.73,638.90
360.00,89.69,627.80
361.20,89.60,567.20
361.80,89.58,445.00
363.00,89.54,408.10
364.20,89.44,351.00
364.80,89.42,369.70
366.00,89.36,414.20
367.20,89.28,529.20
367.80,89.26,511.20
369.00,89.20,465.40
370.20,89.12,464.60
370.80,89.09,464.40
372.00,89.05,417.80
373.20,88.98,375.70
373.80,88.94,367.40
375.00,88.89,425.50
376.20,88.81,532.10
376.80,88.79,653.30
378.00,88.73,685.70
379.20,88.66,732.30
379.80,88.64,709.00
381.00,88.58,640.00
382.20,88.49,598.80
382.80,88.46,485.20
384.00,88.41,401.80
385.20,88.34,382.60
385.80,88.31,360.80
387.00,88.27,360.80
388.20,88.19,369.30
388.80,88.16,348.70
390.00,88.11,298.70
391.20,88.03,270.20
391.80,88.01,269.70
393.00,87.96,327.10
394.20,87.92,449.70
394.80,87.83,550.70
396.00,87.78,561.20
397.20,87.75,572.40
397.80,87.67,572.40
399.00,87.63,565.70
400.20,87.57,538.80
400.80,87.54,482.20
402.00,87.48,459.70
403.20,87.40,434.30
403.80,87.37,508.40
405.00,87.31,551.80
406.20,87.24,577.60
406.80,87.21,566.80
408.00,87.17,525.00
409.20,87.08,499.80
409.80,87.05,511.70
411.00,87.01,542.00
412.20,86.92,524.40
412.80,86.89,524.90
414.00,86.84,534.90
415.20,86.77,582.10
415.80,86.74,665.90
417.00,86.69,674.20
418.20,86.61,630.60
418.80,86.58,556.70
420.00,86.54,500.90
421.20,86.46,462.90
421.80,86.44,478.50
423.00,86.39,528.30
424.20,86.31,517.10
424.80,86.27,433.20
426.00,86.22,352.90
427.20,86.15,335.60
427.80,86.11,349.00
429.00,86.06,336.90
430.20,85.99,318.40
430.80,85.96,341.80
432.00,85.90,410.70
433.20,85.88,497.90
433.80,85.80,596.80
435.00,85.73,698.30
436.20,85.70,759.40
436.80,85.65,745.60
438.00,85.56,692.30
439.20,85.54,576.80
439.80,85.50,509.10
441.00,85.46,439.60
442.20,85.37,383.50
442.80,85.34,354.90
444.00,85.27,339.20
445.20,85.23,339.30
445.80,85.19,350.00
447.00,85.14,365.70
448.20,85.07,360.30
448.80,85.02,386.70
450.00,84.95,485.60
451.20,84.93,623.90
451.80,84.87,667.80
453.00,84.80,721.40
454.20,84.77,716.70
454.80,84.72,718.60
456.00,84.64,712.30
457.20,84.60,673.00
457.80,84.57,659.10
459.00,84.48,581.20
460.20,84.45,511.10
460.80,84.41,485.20
462.00,84.33,449.40
463.20,84.30,421.70
463.80,84.26,375.50
465.00,84.16,324.80
466.20,84.13,292.90
466.80,84.09,308.00
468.00,84.05,373.50
469.20,83.97,425.90
469.80,83.94,414.50
471.00,83.86,409.30
472.20,83.83,431.90
472.80,83.77,442.90
474.00,83.70,503.40
475.20,83.68,596.80
475.80,83.62,602.30
477.00,83.54,575.80
478.20,83.51,503.30
478.80,83.48,411.30
480.00,83.39,369.80
481.20,83.36,377.40
481.80,83.31,396.10
483.00,83.23,396.40
484.20,83.21,312.20
484.80,83.18,278.30
486.00,83.09,252.20
487.20,83.07,308.30
487.80,83.01,338.30
489.00,82.93,381.30
490.20,82.89,431.70
490.80,82.85,463.00
492.00,82.78,508.80
493.20,82.75,526.50
493.80,82.71,533.50
495.00,82.62,574.10
496.20,82.59,550.80
496.80,82.55,478.60
498.00,82.47,411.60
499.20,82.45,348.20
499.80,82.40,317.20
501.00,82.32,337.80
502.20,82.30,343.10
502.80,82.25,305.90
504.00,82.17,268.80
505.20,82.15,268.90
505.80,82.10,256.30
507.00,82.02,269.20
508.20,81.99,381.00
508.80,81.93,394.90
510.00,81.87,377.50
511.20,81.84,328.70
511.80,81.78,320.50
513.00,81.70,347.60
514.20,81.69,366.10
514.80,81.66,355.20
516.00,81.55,356.20
517.20,81.53,442.50
517.80,81.48,567.00
519.00,81.40,648.40
520.20,81.38,675.00
520.80,81.32,668.50
522.00,81.25,670.30
523.20,81.24,676.90
523.80,81.18,669.70
525.00,81.09,653.50
526.20,81.06,543.90
526.80,81.02,498.30
528.00,80.94,450.40
529.20,80.91,432.60
529.80,80.86,414.70
531.00,80.79,429.80
532.20,80.76,476.60
532.80,80.72,505.60
534.00,80.64,548.20
535.20,80.60,558.30
535.80,80.56,576.80
537.00,80.48,665.50
538.20,80.46,739.10
538.80,80.41,747.00
540.00,80.33,765.90
541.20,80.30,799.10
541.80,80.25,811.70
543.00,80.18,768.10
544.20,80.15,684.60
544.80,80.11,663.80
546.00,80.02,645.90
547.20,80.00,614.20
547.80,79.95,542.00
549.00,79.87,501.30
550.20,79.84,478.60
550.80,79.79,541.90
552.00,79.72,555.60
553.20,79.70,487.00
553.80,79.66,409.90
555.00,79.58,372.40
556.20,79.55,380.40
556.80,79.51,405.10
558.00,79.44,432.20
559.20,79.42,480.40
559.80,79.36,501.10
561.00,79.29,575.00
562.20,79.26,667.20
562.80,79.21,667.60
564.00,79.13,646.10
565.20,79.11,601.70
565.80,79.06,578.50
567.00,78.98,546.50
568.20,78.96,511.20
568.80,78.91,509.40
570.00,78.84,529.10
571.20,78.82,541.70
571.80,78.77,529.40
573.00,78.68,509.80
574.20,78.66,553.90
574.80,78.61,656.60
576.00,78.53,745.30
577.20,78.50,749.70
577.80,78.45,731.40
579.00,78.39,714.50
580.20,78.36,707.00
580.80,78.30,688.30
582.00,78.23,671.90
583.20,78.21,662.20
583.80,78.16,613.70
585.00,78.08,592.40
586.20,78.05,560.50
586.80,78.00,522.20
588.00,77.94,468.50
589.20,77.91,518.90
589.80,77.87,661.80
591.00,77.79,819.60
592.20,77.76,906.30
592.80,77.71,897.00
594.00,77.63,780.30
595.20,77.61,663.10
595.80,77.56,600.20
597.00,77.48,532.70
598.20,77.46,501.40
598.80,77.41,439.90
600.00,77.34,347.80
601.20,77.32,336.60
601.80,77.27,406.60
603.00,77.19,471.40
604.20,77.16,505.70
604.80,77.11,522.40
606.00,77.05,549.90
607.20,77.03,589.30
607.80,76.98,627.60
609.00,76.94,620.00
610.20,76.87,573.30
610.80,76.80,523.90
612.00,76.77,443.20
613.20,76.74,429.40
613.80,76.66,473.40
615.00,76.63,536.60
616.20,76.58,506.70
616.80,76.52,449.10
618.00,76.49,481.70
619.20,76.44,506.60
619.80,76.38,511.60
621.00,76.35,439.80
622.20,76.29,380.50
622.80,76.22,337.50
624.00,76.19,357.80
625.20,76.15,485.20
625.80,76.07,650.60
627.00,76.04,807.10
628.20,76.00,921.00
628.80,75.93,959.30
630.00,75.91,943.90
631.20,75.86,935.10
631.80,75.78,946.30
633.00,75.76,952.40
634.20,75.71,954.90
634.80,75.64,934.10
636.00,75.61,811.10
637.20,75.57,757.00
637.80,75.49,664.00
639.00,75.46,663.30
640.20,75.41,703.60
640.80,75.35,772.00
642.00,75.33,851.30
643.20,75.28,932.40
643.80,75.21,991.30
645.00,75.19,979.90
646.20,75.13,934.70
646.80,75.06,909.00
648.00,75.03,856.90
649.20,74.98,730.40
649.80,74.91,551.20
651.00,74.88,511.10
652.20,74.85,435.40
652.80,74.77,392.90
654.00,74.75,406.90
655.20,74.69,434.40
655.80,74.66,549.30
657.00,74.63,671.10
658.20,74.53,721.10
658.80,74.51,665.10
660.00,74.46,587.40
661.20,74.38,544.10
661.80,74.35,526.00
663.00,74.32,556.70
664.20,74.24,614.70
664.80,74.22,667.00
666.00,74.16,700.30
667.20,74.10,700.90
667.80,74.07,697.60
669.00,74.03,715.80
670.20,73.94,809.30
670.80,73.92,830.10
672.00,73.89,838.50
673.20,73.85,795.00
673.80,73.81,780.80
675.00,73.73,818.80
676.20,73.70,825.80
676.80,73.65,751.90
678.00,73.61,684.20
679.20,73.54,618.90
679.80,73.49,541.50
681.00,73.47,495.20
682.20,73.39,500.00
682.80,73.36,517.60
684.00,73.30,527.90
685.20,73.27,503.60
685.80,73.22,497.50
687.00,73.16,520.30
688.20,73.13,573.50
688.80,73.08,573.30
690.00,73.01,552.70
691.20,72.99,537.20
691.80,72.95,541.10
693.00,72.87,537.20
694.20,72.84,490.90
694.80,72.80,437.80
696.00,72.72,436.10
697.20,72.70,495.10
697.80,72.66,508.90
699.00,72.57,453.70
700.20,72.55,389.80
700.80,72.51,368.60
702.00,72.48,390.60
703.20,72.40,493.30
703.80,72.36,527.10
705.00,72.30,573.40
706.20,72.27,619.20
706.80,72.23,653.20
708.00,72.19,644.10
709.20,72.11,503.00
709.80,72.09,474.10
711.00,72.02,603.90
712.20,72.00,724.60
712.80,71.95,744.80
714.00,71.92,667.90
715.20,71.83,604.80
715.80,71.79,611.40
717.00,71.73,691.30
718.20,71.70,755.50
718.80,71.66,755.20
720.00,71.62,741.60
721.20,71.55,711.60
721.80,71.52,699.30
723.00,71.45,673.60
724.20,71.43,645.80
724.80,71.39,633.90
726.00,71.31,628.40
727.20,71.29,696.10
727.80,71.23,774.90
729.00,71.17,808.70
730.20,71.14,759.20
730.80,71.10,717.80
732.00,71.03,753.20
733.20,71.02,778.90
733.80,70.94,791.80
735.00,70.90,830.20
736.20,70.86,861.00
736.80,70.82,851.30
738.00,70.75,860.20
739.20,70.74,836.30
739.80,70.69,788.60
741.00,70.61,677.40
742.20,70.60,548.20
742.80,70.55,525.00
744.00,70.48,516.10
745.20,70.46,532.90
745.80,70.41,533.90
747.00,70.34,521.80
748.20,70.31,522.00
748.80,70.28,585.80
750.00,70.20,684.20
751.20,70.18,743.70
751.80,70.13,790.50
753.00,70.06,778.20
754.20,70.04,700.60
754.80,70.00,631.60
756.00,69.91,654.70
757.20,69.89,712.10
757.80,69.85,719.80
759.00,69.78,727.20
760.20,69.76,684.20
760.80,69.72,682.80
762.00,69.64,676.20
763.20,69.61,648.40
763.80,69.57,620.90
765.00,69.51,455.00
766.20,69.49,388.60
766.80,69.43,429.40
768.00,69.37,490.80
769.20,69.33,551.10
769.80,69.29,658.60
771.00,69.21,703.30
772.20,69.19,651.50
772.80,69.16,589.40
774.00,69.09,537.50
775.20,69.07,614.60
775.80,69.02,692.90
777.00,68.95,847.60
778.20,68.92,872.80
778.80,68.88,854.30
780.00,68.80,810.50
781.20,68.78,747.30
781.80,68.74,715.70
783.00,68.68,702.60
784.20,68.65,646.70
784.80,68.60,604.50
786.00,68.53,565.90
787.20,68.51,537.60
787.80,68.47,529.80
789.00,68.39,540.40
790.20,68.36,575.80
790.80,68.32,614.90
792.00,68.26,603.40
793.20,68.24,576.80
793.80,68.19,576.50
795.00,68.12,657.00
796.20,68.09,923.90
796.80,68.05,969.20
798.00,67.98,976.70
799.20,67.97,968.70
799.80,67.92,992.00
801.00,67.84,1026.10
802.20,67.82,977.50
802.80,67.77,909.40
804.00,67.70,854.10
805.20,67.67,807.30
805.80,67.64,814.50
807.00,67.57,843.40
808.20,67.55,833.00
808.80,67.50,779.10
810.00,67.46,625.40
811.20,67.44,577.90
811.80,67.34,521.30
813.00,67.32,554.80
814.20,67.27,586.60
814.80,67.19,664.30
816.00,67.17,748.20
817.20,67.12,763.90
817.80,67.06,757.70
819.00,67.04,783.50
820.20,66.99,761.70
820.80,66.92,750.70
822.00,66.90,707.80
823.20,66.85,675.70
823.80,66.78,677.80
825.00,66.76,692.00
826.20,66.71,710.80
826.80,66.64,711.40
828.00,66.62,709.20
829.20,66.58,709.00
829.80,66.51,687.40
831.00,66.48,707.20
832.20,66.43,806.10
832.80,66.35,902.20
834.00,66.34,913.40
835.20,66.29,922.00
835.80,66.26,925.80
837.00,66.23,922.70
838.20,66.17,880.30
838.80,66.10,789.00
840.00,66.05,687.20
841.20,65.99,603.90
841.80,65.97,627.60
843.00,65.93,797.30
844.20,65.86,962.90
844.80,65.83,972.80
846.00,65.78,867.20
847.20,65.70,748.90
847.80,65.68,667.20
849.00,65.63,692.60
850.20,65.58,778.00
850.80,65.55,857.40
852.00,65.50,865.80
853.20,65.42,850.10
853.80,65.40,818.50
855.00,65.35,723.50
856.20,65.29,683.00
856.80,65.26,606.30
858.00,65.22,560.00
859.20,65.17,613.60
859.80,65.15,743.90
861.00,65.09,824.20
862.20,65.02,780.00
862.80,65.00,688.10
864.00,64.96,653.40
865.20,64.92,628.60
865.80,64.88,599.80
867.00,64.78,567.80
868.20,64.75,593.40
868.80,64.71,604.80
870.00,64.64,669.70
871.20,64.62,691.60
871.80,64.58,754.80
873.00,64.51,886.90
874.20,64.48,962.10
874.80,64.43,926.40
876.00,64.36,839.30
877.20,64.34,766.60
877.80,64.29,694.30
879.00,64.23,635.40
880.20,64.20,675.30
880.80,64.15,723.90
882.00,64.07,844.70
883.20,64.05,929.70
883.80,63.99,933.50
885.00,63.93,904.60
886.20,63.91,813.50
886.80,63.85,782.10
888.00,63.79,747.90
889.20,63.77,732.90
889.80,63.72,731.50
891.00,63.64,725.20
892.20,63.62,780.20
892.80,63.57,767.90
894.00,63.50,759.00
895.20,63.48,799.30
895.80,63.43,817.40
897.00,63.35,814.40
898.20,63.33,850.20
898.80,63.29,923.40
900.00,63.21,978.10
901.20,63.18,983.20
901.80,63.14,985.40
903.00,63.07,972.20
904.20,63.05,929.90
904.80,63.00,905.30
906.00,62.92,837.70
907.20,62.90,792.20
907.80,62.85,808.00
909.00,62.78,806.60
910.20,62.75,772.30
910.80,62.71,784.50
912.00,62.68,827.20
913.20,62.59,804.80
913.80,62.56,726.10
915.00,62.49,636.50
916.20,62.47,608.10
916.80,62.41,651.20
918.00,62.34,703.30
919.20,62.31,723.60
919.80,62.27,768.70
921.00,62.20,851.70
922.20,62.17,882.60
922.80,62.13,883.70
924.00,62.07,870.50
925.20,62.04,827.30
925.80,61.99,827.00
927.00,61.91,866.80
928.20,61.89,861.30
928.80,61.84,801.30
930.00,61.76,719.30
931.20,61.73,672.40
931.80,61.69,672.40
933.00,61.62,686.30
934.20,61.59,685.70
934.80,61.54,633.50
936.00,61.47,604.00
937.20,61.44,632.90
937.80,61.40,657.90
939.00,61.33,736.00
940.20,61.29,767.70
940.80,61.23,736.90
942.00,61.16,689.00
943.20,61.13,738.40
943.80,61.08,766.60
945.00,61.00,812.00
946.20,60.98,785.60
946.80,60.93,683.90
948.00,60.86,548.70
949.20,60.84,422.70
949.80,60.78,349.20
951.00,60.70,348.50
952.20,60.69,407.10
952.80,60.63,480.40
954.00,60.55,505.60
955.20,60.53,539.90
955.80,60.47,570.20
957.00,60.39,664.50
958.20,60.37,820.90
958.80,60.32,826.30
960.00,60.23,767.10
961.20,60.21,638.90
961.80,60.16,614.70
963.00,60.08,610.70
964.20,60.06,693.40
964.80,60.01,706.30
966.00,59.92,688.70
967.20,59.89,648.40
967.80,59.84,573.90
969.00,59.77,507.30
970.20,59.74,460.30
970.80,59.70,453.00
972.00,59.61,514.50
973.20,59.59,604.60
973.80,59.53,624.60
975.00,59.45,664.80
976.20,59.43,704.00
976.80,59.38,703.20
978.00,59.29,695.80
979.20,59.27,727.20
979.80,59.22,756.40
981.00,59.15,897.00
982.20,59.12,928.80
982.80,59.07,909.70
984.00,58.98,857.50
985.20,58.96,802.30
985.80,58.91,738.20
987.00,58.82,703.80
988.20,58.79,723.60
988.80,58.75,746.60
990.00,58.66,720.00
991.20,58.63,717.50
991.80,58.58,827.30
993.00,58.53,1029.40
994.20,58.49,1037.40
994.80,58.39,1001.30
996.00,58.35,972.70
997.20,58.31,939.60
997.80,58.22,866.60
999.00,58.20,830.90
1000.20,58.15,823.70
1000.80,58.10,760.00
1002.00,58.02,706.70
1003.20,57.98,660.90
1003.80,57.90,671.00
1005.00,57.87,725.20
1006.20,57.82,801.00
1006.80,57.72,869.50
1008.00,57.70,855.00
1009.20,57.66,776.40
1009.80,57.56,709.50
1011.00,57.53,646.20
1012.20,57.48,638.00
1012.80,57.43,706.90
1014.00,57.38,729.50
1015.20,57.27,796.70
1015.80,57.25,904.40
1017.00,57.20,924.10
1018.20,57.12,946.10
1018.80,57.08,927.60
1020.00,57.01,895.30
1021.20,56.94,790.20
1021.80,56.90,675.20
1023.00,56.86,690.90
1024.20,56.81,756.90
1024.80,56.73,799.10
1026.00,56.67,834.30
1027.20,56.59,804.00
1027.80,56.56,756.10
1029.00,56.51,766.00
1030.20,56.43,782.40
1030.80,56.41,841.30
1032.00,56.34,858.30
1033.20,56.27,872.80
1033.80,56.23,793.10
1035.00,56.16,702.50
1036.20,56.07,661.70
1036.80,56.04,661.40
1038.00,55.99,754.70
1039.20,55.90,896.00
1039.80,55.88,979.00
1041.00,55.82,1042.80
1042.20,55.73,1037.60
1042.80,55.70,953.30
1044.00,55.62,921.30
1045.20,55.53,869.00
1045.80,55.50,769.60
1047.00,55.45,746.00
1048.20,55.37,715.90
1048.80,55.33,659.00
1050.00,55.28,664.40
1051.20,55.19,726.40
1051.80,55.15,813.40
1053.00,55.10,819.00
1054.20,55.01,840.10
1054.80,54.99,889.30
1056.00,54.93,880.00
1057.20,54.83,905.90
1057.80,54.79,940.80
1059.00,54.74,929.70
1060.20,54.65,866.30
1060.80,54.61,820.20
1062.00,54.55,848.10
1063.20,54.46,897.80
1063.80,54.42,922.50
1065.00,54.37,939.10
1066.20,54.27,979.80
1066.80,54.24,1018.10
1068.00,54.17,1051.10
1069.20,54.08,1086.80
1069.80,54.05,1081.80
1071.00,54.00,1082.10
1072.20,53.89,1011.60
1072.80,53.88,910.00
1074.00,53.82,843.30
1075.20,53.71,792.30
1075.80,53.68,813.20
1077.00,53.64,824.80
1078.20,53.53,789.80
1078.80,53.50,781.00
1080.00,53.44,840.50
1081.20,53.40,900.20
1081.80,53.35,929.50
1083.00,53.22,967.10
1084.20,53.18,914.80
1084.80,53.12,881.90
1086.00,53.02,817.20
1087.20,52.99,686.40
1087.80,52.94,642.60
1089.00,52.84,549.60
1090.20,52.81,528.90
1090.80,52.74,523.00
1092.00,52.63,524.60
1093.20,52.61,496.90
1093.80,52.55,449.50
1095.00,52.46,480.30
1096.20,52.42,584.00
1096.80,52.36,742.90
1098.00,52.27,855.20
1099.20,52.23,870.70
1099.80,52.16,843.20
1101.00,52.06,784.60
1102.20,52.03,825.40
1102.80,51.97,841.40
1104.00,51.87,859.60
1105.20,51.83,926.80
1105.80,51.79,944.80
1107.00,51.67,953.60
1108.20,51.63,911.60
1108.80,51.57,899.10
1110.00,51.47,932.60
1111.20,51.44,964.50
1111.80,51.39,986.50
1113.00,51.28,1056.00
1114.20,51.25,1114.20
1114.80,51.19,1126.30
1116.00,51.08,1173.60
1117.20,51.05,1185.80
1117.80,50.99,1159.10
1119.00,50.88,1073.10
1120.20,50.84,873.90
1120.80,50.77,804.00
1122.00,50.68,674.10
1123.20,50.64,607.70
1123.80,50.59,713.10
1125.00,50.53,781.60
1126.20,50.43,939.10
1126.80,50.39,1001.10
1128.00,50.28,1006.30
1129.20,50.25,991.60
1129.80,50.20,928.50
1131.00,50.07,818.30
1132.20,50.04,761.10
1132.80,49.98,805.90
1134.00,49.89,890.70
1135.20,49.85,994.00
1135.80,49.78,1119.90
1137.00,49.67,1180.40
1138.20,49.63,1151.80
1138.80,49.57,1136.70
1140.00,49.48,1137.80
1141.20,49.44,1115.30
1141.80,49.36,1086.60
1143.00,49.27,1028.90
1144.20,49.23,957.60
1144.80,49.17,966.90
1146.00,49.06,979.60
1147.20,49.03,932.40
1147.80,48.95,836.80
1149.00,48.85,761.90
1150.20,48.82,785.50
1150.80,48.75,822.40
1152.00,48.65,870.40
1153.20,48.62,950.50
1153.80,48.55,950.40
1155.00,48.44,912.30
1156.20,48.41,789.70
1156.80,48.34,735.80
1158.00,48.23,698.90
1159.20,48.20,745.50
1159.80,48.14,756.30
1161.00,48.08,782.20
1162.20,47.96,819.40
1162.80,47.91,822.50
1164.00,47.82,794.50
1165.20,47.79,743.70
1165.80,47.72,696.50
1167.00,47.62,702.00
1168.20,47.59,767.10
1168.80,47.53,785.70
1170.00,47.40,740.70
1171.20,47.37,718.40
1171.80,47.31,723.10
1173.00,47.20,728.40
1174.20,47.16,692.10
1174.80,47.09,672.70
1176.00,46.98,634.90
1177.20,46.94,624.00
1177.80,46.87,630.30
1179.00,46.78,621.10
1180.20,46.74,676.70
1180.80,46.67,821.00
1182.00,46.63,968.10
1183.20,46.51,1070.00
1183.80,46.45,1100.30
1185.00,46.35,1071.20
1186.20,46.32,1056.60
1186.80,46.25,1083.50
1188.00,46.14,1087.20
1189.20,46.10,1101.10
1189.80,46.04,1147.80
1191.00,45.94,1184.90
1192.20,45.90,1173.20
1192.80,45.84,1089.60
1194.00,45.72,970.60
1195.20,45.69,975.80
1195.80,45.63,1019.30
1197.00,45.50,1054.50
1198.20,45.45,1045.70
1198.80,45.41,1018.20
1200.00,45.34,946.60
1201.20,45.29,925.50
1201.80,45.16,929.60
1203.00,45.13,973.20
1204.20,45.05,1023.90
1204.80,44.95,991.00
1206.00,44.90,928.20
1207.20,44.84,924.40
1207.80,44.74,913.30
1209.00,44.70,886.20
1210.20,44.65,887.00
1210.80,44.58,873.20
1212.00,44.45,722.20
1213.20,44.41,643.40
1213.80,44.31,521.40
1215.00,44.29,500.20
1216.20,44.20,506.70
1216.80,44.16,522.10
1218.00,44.04,542.90
1219.20,43.99,577.00
1219.80,43.89,597.40
1221.00,43.86,655.20
1222.20,43.77,748.90
1222.80,43.67,827.70
1224.00,43.64,840.80
1225.20,43.57,813.30
1225.80,43.46,785.30
1227.00,43.43,754.40
1228.20,43.36,759.70
1228.80,43.24,786.00
1230.00,43.20,783.70
1231.20,43.13,781.70
1231.80,43.02,799.70
1233.00,42.99,825.90
1234.20,42.92,784.70
1234.80,42.81,714.20
1236.00,42.77,685.50
1237.20,42.70,696.50
1237.80,42.60,793.00
1239.00,42.56,950.30
1240.20,42.48,1085.80
1240.80,42.38,1172.00
1242.00,42.35,1245.60
1243.20,42.29,1274.30
1243.80,42.17,1251.80
1245.00,42.14,1058.10
1246.20,42.06,1007.10
1246.80,41.98,962.80
1248.00,41.93,1009.70
1249.20,41.86,1049.90
1249.80,41.75,1115.90
1251.00,41.71,1131.90
1252.20,41.65,1112.90
1252.80,41.54,996.20
1254.00,41.50,945.10
1255.20,41.44,926.60
1255.80,41.33,867.80
1257.00,41.30,848.20
1258.20,41.23,948.90
1258.80,41.11,1032.30
1260.00,41.07,962.20
1261.20,41.01,795.30
1261.80,40.90,666.30
1263.00,40.87,673.70
1264.20,40.80,680.50
1264.80,40.69,680.00
1266.00,40.65,638.10
1267.20,40.58,610.30
1267.80,40.47,618.60
1269.00,40.44,787.50
1270.20,40.36,823.60
1270.80,40.27,873.20
1272.00,40.23,874.10
1273.20,40.16,817.00
1273.80,40.06,741.20
1275.00,40.02,679.30
1276.20,39.96,622.60
1276.80,39.86,637.60
1278.00,39.82,680.80
1279.20,39.74,698.60
1279.80,39.64,720.80
1281.00,39.60,669.50
1282.20,39.53,645.40
1282.80,39.43,594.60
1284.00,39.39,569.60
1285.20,39.32,510.40
1285.80,39.24,505.60
1287.00,39.22,506.30
1288.20,39.13,490.40
1288.80,39.02,516.50
1290.00,38.99,565.30
1291.20,38.92,632.50
1291.80,38.87,728.10
1293.00,38.76,814.30
1294.20,38.71,885.10
1294.80,38.67,972.40
1296.00,38.61,1047.70
1297.20,38.49,1078.40
1297.80,38.44,1124.50
1299.00,38.38,1140.10
1300.20,38.27,1154.10
1300.80,38.23,1087.10
1302.00,38.16,1050.60
1303.20,38.07,1002.40
1303.80,38.03,972.70
1305.00,37.98,972.10
1306.20,37.86,921.00
1306.80,37.82,872.70
1308.00,37.77,805.00
1309.20,37.67,734.30
1309.80,37.63,700.60
1311.00,37.56,675.90
1312.20,37.47,624.70
1312.80,37.43,608.30
1314.00,37.37,671.00
1315.20,37.27,747.60
1315.80,37.24,823.90
1317.00,37.17,836.20
1318.20,37.09,870.10
1318.80,37.06,956.40
1320.00,36.99,971.20
1321.20,36.88,949.40
1321.80,36.85,840.80
1323.00,36.79,813.80
1324.20,36.69,768.80
1324.80,36.67,818.00
1326.00,36.60,866.20
1327.20,36.51,853.30
1327.80,36.47,841.10
1329.00,36.42,869.10
1330.20,36.32,910.70
1330.80,36.29,925.70
1332.00,36.23,946.10
1333.20,36.15,970.60
1333.80,36.12,1017.70
1335.00,36.07,1022.40
1336.20,35.97,1043.90
1336.80,35.94,1075.00
1338.00,35.88,1061.80
1339.20,35.80,1012.60
1339.80,35.76,917.60
1341.00,35.71,882.90
1342.20,35.61,763.90
1342.80,35.58,703.80
1344.00,35.53,668.10
1345.20,35.44,682.30
1345.80,35.41,767.60
1347.00,35.36,894.90
1348.20,35.27,999.40
1348.80,35.25,1028.80
1350.00,35.19,1005.20
1351.20,35.11,995.40
1351.80,35.08,947.30
1353.00,35.03,932.70
1354.20,34.94,872.30
1354.80,34.92,820.90
1356.00,34.87,812.90
1357.20,34.78,791.60
1357.80,34.75,723.20
1359.00,34.70,707.20
1360.20,34.66,750.00
1360.80,34.59,891.70
1362.00,34.54,987.60
1363.20,34.47,1070.00
1363.80,34.45,1078.30
1365.00,34.40,1030.70
1366.20,34.34,952.10
1366.80,34.30,859.20
1368.00,34.25,752.90
1369.20,34.17,734.60
1369.80,34.15,910.50
1371.00,34.10,983.40
1372.20,34.04,1097.50
1372.80,34.00,1052.60
1374.00,33.95,998.00
1375.20,33.88,912.10
1375.80,33.86,889.40
1377.00,33.80,964.50
1378.20,33.75,1003.80
1378.80,33.72,1072.10
1380.00,33.68,1087.30
1381.20,33.61,1073.00
1381.80,33.59,1016.80
1383.00,33.55,996.50
1384.20,33.48,1028.10
1384.80,33.46,1049.10
1386.00,33.41,1038.70
1387.20,33.34,1041.00
1387.80,33.33,1085.00
1389.00,33.30,1101.70
1390.20,33.24,959.40
1390.80,33.22,877.00
1392.00,33.19,701.50
1393.20,33.12,644.80
1393.80,33.10,644.80
1395.00,33.05,626.00
1396.20,33.01,634.50
1396.80,32.99,617.10
1398.00,32.94,559.60
1399.20,32.92,474.70
1399.80,32.89,415.50
1401.00,32.80,457.40
1402.20,32.78,542.20
1402.80,32.76,605.30
1404.00,32.70,656.30
1405.20,32.69,640.90
1405.80,32.64,608.00
1407.00,32.60,560.80
1408.20,32.57,591.00
1408.80,32.53,630.40
1410.00,32.48,737.80
1411.20,32.47,837.20
1411.80,32.43,830.60
1413.00,32.38,842.60
1414.20,32.36,970.70
1414.80,32.34,1014.20
1416.00,32.31,1026.80
1417.20,32.24,958.30
1417.80,32.21,918.60
1419.00,32.18,919.70
1420.20,32.16,899.10
1420.80,32.13,890.60
1422.00,32.09,923.70
1423.20,32.08,840.40
1423.80,32.05,806.40
1425.00,32.00,775.10
1426.20,31.99,749.20
1426.80,31.95,763.90
1428.00,31.92,801.30
1429.20,31.90,780.20
1429.80,31.86,768.20
1431.00,31.82,793.30
1432.20,31.81,959.20
1432.80,31.79,1092.40
1434.00,31.75,1202.90
1435.20,31.73,1248.70
1435.80,31.70,1221.90
1437.00,31.66,1174.00
1438.20,31.64,1105.90
1438.80,31.61,1016.50
1440.00,31.58,938.60
1441.20,31.55,873.50
1441.80,31.52,808.50
1443.00,31.50,739.80
1444.20,31.48,634.70
1444.80,31.46,534.00
1446.00,31.41,484.60
1447.20,31.40,583.80
1447.80,31.39,651.30
1449.00,31.35,759.40
1450.20,31.33,830.30
1450.80,31.30,830.30
1452.00,31.27,830.70
1453.20,31.26,887.80
1453.80,31.25,929.80
1455.00,31.20,944.70
1456.20,31.19,952.70
1456.80,31.16,914.60
1458.00,31.13,847.90
1459.20,31.11,771.30
1459.80,31.10,727.40
1461.00,31.07,702.20
1462.20,31.06,695.80
1462.80,31.03,699.20
1464.00,31.00,799.10
1465.20,30.99,833.70
1465.80,30.97,873.70
1467.00,30.93,871.20
1468.20,30.92,856.20
1468.80,30.91,847.30
1470.00,30.89,848.50
1471.20,30.88,801.00
1471.80,30.85,706.90
1473.00,30.84,624.70
1474.20,30.80,613.00
1474.80,30.78,685.40
1476.00,30.77,754.50
1477.20,30.75,792.00
1477.80,30.72,840.70
1479.00,30.71,830.30
1480.20,30.69,807.20
1480.80,30.66,799.80
1482.00,30.65,817.40
1483.20,30.63,807.20
1483.80,30.60,775.80
1485.00,30.60,817.90
1486.20,30.59,835.20
1486.80,30.55,893.00
1488.00,30.55,951.70
1489.20,30.53,972.50
1489.80,30.50,978.00
1491.00,30.50,1024.30
1492.20,30.47,1082.20
1492.80,30.46,1093.00
1494.00,30.45,1043.00
1495.20,30.43,945.70
1495.80,30.41,787.30
1497.00,30.42,766.10
1498.20,30.39,730.60
1498.80,30.37,704.90
1500.00,30.36,699.60
1501.20,30.35,735.90
1501.80,30.33,761.70
1503.00,30.32,810.80
1504.20,30.29,847.10
1504.80,30.28,851.30
1506.00,30.26,863.30
1507.20,30.24,877.80
1507.80,30.23,871.10
1509.00,30.21,824.50
1510.20,30.19,748.70
1510.80,30.19,678.50
1512.00,30.18,653.20
1513.20,30.16,696.60
1513.80,30.16,753.60
1515.00,30.12,815.20
1516.20,30.11,927.30
1516.80,30.10,976.80
1518.00,30.07,1066.60
1519.20,30.06,1148.90
1519.80,30.05,1174.80
1521.00,30.02,1193.40
1522.20,30.02,1096.20
1522.80,29.99,961.60
1524.00,29.98,904.40
1525.20,29.98,819.10
1525.80,29.96,825.70
1527.00,29.95,885.20
1528.20,29.94,960.80
1528.80,29.92,1015.30
1530.00,29.90,1005.20
1531.20,29.90,976.60
1531.80,29.88,990.80
1533.00,29.85,997.70
1534.20,29.84,993.40
1534.80,29.84,990.60
1536.00,29.81,998.00
1537.20,29.79,970.30
1537.80,29.79,970.70
1539.00,29.77,996.80
1540.20,29.76,970.60
1540.80,29.74,908.40
1542.00,29.74,814.50
1543.20,29.72,747.10
1543.80,29.71,735.00
1545.00,29.69,702.80
1546.20,29.68,644.00
1546.80,29.66,626.70
1548.00,29.66,638.60
1549.20,29.64,674.10
1549.80,29.62,722.60
1551.00,29.62,844.50
1552.20,29.60,906.10
1552.80,29.59,896.40
1554.00,29.57,896.10
1555.20,29.56,927.40
1555.80,29.55,954.00
1557.00,29.54,1066.20
1558.20,29.52,1043.70
1558.80,29.53,944.60
1560.00,29.52,825.00
1561.20,29.49,732.50
1561.80,29.46,685.00
1563.00,29.45,656.30
1564.20,29.44,623.40
1564.80,29.43,617.40
1566.00,29.43,655.10
1567.20,29.41,673.40
1567.80,29.41,671.70
1569.00,29.38,698.30
1570.20,29.37,717.70
1570.80,29.37,730.30
1572.00,29.33,857.50
1573.20,29.34,903.60
1573.80,29.32,962.10
1575.00,29.32,994.60
1576.20,29.30,987.30
1576.80,29.28,919.10
1578.00,29.28,872.40
1579.20,29.26,794.50
1579.80,29.24,676.70
1581.00,29.25,606.20
1582.20,29.23,607.20
1582.80,29.21,647.70
1584.00,29.20,697.30
1585.20,29.20,679.70
1585.80,29.18,625.90
1587.00,29.18,648.40
1588.20,29.16,679.70
1588.80,29.15,736.80
1590.00,29.13,782.50
1591.20,29.12,787.60
1591.80,29.11,776.20
1593.00,29.10,691.50
1594.20,29.09,668.40
1594.80,29.08,696.80
1596.00,29.06,706.40
1597.20,29.04,635.80
1597.80,29.02,531.60
1599.00,29.02,481.30
1600.20,29.03,530.30
1600.80,28.99,618.10
1602.00,28.99,643.90
1603.20,28.99,659.90
1603.80,28.98,706.60
1605.00,28.97,754.40
1606.20,28.96,750.50
