Repository: MaCFP/matl-db

# Aalto – Wood dataset submission (STA: TGA/DSC. Cone Calorimetry / Gasification)

## Overview
At Aalto University, thermogravimetric analysis (TGA) measurements were performed using a simultaneous thermal analyzer (STA). The instrument also provides DSC signals; however, DSC data are not presented here since they are **supplementary only** and were not collected using a separate dedicated DSC instrument. Therefore, DSC signals should **not** be used as primary calibration targets unless explicitly agreed.

In addition, cone calorimeter tests were performed under **air** (flaming combustion) and under **nitrogen** (reported here as **gasification**, i.e., inert atmosphere).

---

File: Wood/Calibration_Data/Aalto/Aalto_Wood_Cone_60kW_hor_parallel_Nitrogen_R2.csv
Time (s),Mass (g),HRR (kW/m2)
0.00,113.30,0.00
1.20,113.30,506.60
1.80,113.32,447.30
3.00,113.31,190.50
4.20,113.31,0.00
4.80,113.31,0.00
6.00,113.30,0.00
7.20,113.39,0.00
7.80,113.77,0.00
9.00,113.72,0.00
10.20,113.70,0.00
10.80,113.57,0.00
12.00,113.24,115.30
13.20,113.18,355.40
13.80,113.17,392.20
15.00,113.11,381.50
16.20,113.07,375.20
16.80,113.03,348.80
18.00,112.96,332.00
19.20,112.93,340.90
19.80,112.88,330.70
21.00,112.84,316.20
22.20,112.71,293.60
22.80,112.68,293.00
24.00,112.66,307.00
25.20,112.54,354.00
25.80,112.46,369.60
27.00,112.31,373.70
28.20,112.21,395.60
28.80,112.05,395.20
30.00,111.93,417.40
31.20,111.84,431.40
31.80,111.66,465.30
33.00,111.59,509.50
34.20,111.45,551.50
34.80,111.38,609.30
36.00,111.14,655.50
37.20,111.07,696.10
37.80,110.95,758.00
39.00,110.80,828.40
40.20,110.75,853.70
40.80,110.62,874.70
42.00,110.56,871.60
43.20,110.47,871.00
43.80,110.37,862.20
45.00,110.20,870.50
46.20,110.14,881.20
46.80,110.05,895.70
48.00,109.93,830.10
49.20,109.83,752.30
49.80,109.67,676.20
51.00,109.60,632.70
52.20,109.55,625.20
52.80,109.48,668.90
54.00,109.38,749.40
55.20,109.31,836.40
55.80,109.21,887.10
57.00,109.05,881.10
58.20,108.99,881.20
58.80,108.94,895.40
60.00,108.88,865.50
61.20,108.75,840.40
61.80,108.65,767.70
63.00,108.58,705.80
64.20,108.52,679.40
64.80,108.35,636.70
66.00,108.31,637.30
67.20,108.23,656.10
67.80,108.10,720.70
69.00,108.06,740.30
70.20,107.97,765.90
70.80,107.85,813.10
72.00,107.80,850.20
73.20,107.72,843.80
73.80,107.59,829.80
75.00,107.55,811.70
76.20,107.48,779.70
76.80,107.40,741.30
78.00,107.27,644.00
79.20,107.20,624.90
79.80,107.09,613.20
81.00,107.05,629.70
82.20,106.97,635.90
82.80,106.91,635.40
84.00,106.78,643.20
85.20,106.71,654.80
85.80,106.68,670.60
87.00,106.54,651.00
88.20,106.48,643.40
88.80,106.43,628.20
90.00,106.31,576.90
91.20,106.24,567.40
91.80,106.14,636.40
93.00,106.10,712.00
94.20,106.03,757.00
94.80,105.96,785.40
96.00,105.85,858.70
97.20,105.79,885.00
97.80,105.71,881.40
99.00,105.66,830.20
100.20,105.59,816.60
100.80,105.54,791.80
102.00,105.42,762.80
103.20,105.35,733.80
103.80,105.27,706.90
105.00,105.22,605.20
106.20,105.15,561.80
106.80,105.03,604.70
108.00,104.99,685.10
109.20,104.92,763.60
109.80,104.82,826.10
111.00,104.79,843.90
112.20,104.72,824.10
112.80,104.67,808.30
114.00,104.53,840.70
115.20,104.49,876.90
115.80,104.41,852.50
117.00,104.36,831.80
118.20,104.29,771.00
118.80,104.19,706.50
120.00,104.16,649.60
121.20,104.08,556.40
121.80,104.02,539.90
123.00,103.91,596.60
124.20,103.86,641.30
124.80,103.82,640.70
126.00,103.75,663.90
127.20,103.64,715.10
127.80,103.61,807.10
129.00,103.54,905.00
130.20,103.42,951.20
130.80,103.39,939.20
132.00,103.34,861.80
133.20,103.28,750.90
133.80,103.19,734.90
135.00,103.11,729.00
136.20,103.08,697.50
136.80,103.01,681.30
138.00,102.90,624.90
139.20,102.88,609.80
139.80,102.82,664.40
141.00,102.72,756.80
142.20,102.67,843.10
142.80,102.61,857.80
144.00,102.52,841.60
145.20,102.48,802.10
145.80,102.43,758.40
147.00,102.31,722.90
148.20,102.28,717.50
148.80,102.21,738.90
150.00,102.13,766.10
151.20,102.09,773.40
151.80,102.03,779.80
153.00,101.98,755.60
154.20,101.93,738.60
154.80,101.81,720.80
156.00,101.76,771.90
157.20,101.71,802.50
157.80,101.61,807.40
159.00,101.59,792.10
160.20,101.54,790.00
160.80,101.43,766.60
162.00,101.39,729.30
163.20,101.33,717.40
163.80,101.23,726.60
165.00,101.20,749.40
166.20,101.13,753.60
166.80,101.05,737.80
168.00,101.02,718.60
169.20,100.94,730.60
169.80,100.86,773.00
171.00,100.83,842.80
172.20,100.77,908.90
172.80,100.67,946.20
174.00,100.64,954.20
175.20,100.59,914.10
175.80,100.50,818.70
177.00,100.47,738.90
178.20,100.40,682.80
178.80,100.37,660.90
180.00,100.26,660.90
181.20,100.21,703.60
181.80,100.12,755.90
183.00,100.09,714.50
184.20,100.04,685.60
184.80,99.98,649.60
186.00,99.93,626.60
187.20,99.83,621.80
187.80,99.80,624.20
189.00,99.73,623.60
190.20,99.65,612.30
190.80,99.63,580.30
192.00,99.57,579.00
193.20,99.51,600.60
193.80,99.43,712.30
195.00,99.38,787.60
196.20,99.29,812.30
196.80,99.27,812.30
198.00,99.21,800.80
199.20,99.18,783.70
199.80,99.07,816.60
201.00,99.02,895.00
202.20,98.95,917.90
202.80,98.91,865.40
204.00,98.86,864.60
205.20,98.80,904.70
205.80,98.71,982.80
207.00,98.67,1005.80
208.20,98.64,1005.30
208.80,98.54,974.50
210.00,98.50,880.90
211.20,98.41,858.80
211.80,98.38,898.60
213.00,98.33,954.20
214.20,98.26,960.00
214.80,98.21,974.70
216.00,98.17,959.60
217.20,98.06,928.80
217.80,98.03,926.00
219.00,97.98,908.70
220.20,97.94,884.50
220.80,97.90,921.60
222.00,97.79,911.20
223.20,97.76,928.60
223.80,97.71,942.60
225.00,97.62,944.90
226.20,97.59,857.30
226.80,97.53,826.50
228.00,97.45,823.80
229.20,97.41,859.90
229.80,97.36,877.80
231.00,97.27,862.90
232.20,97.24,862.60
232.80,97.18,879.20
234.00,97.15,874.40
235.20,97.05,841.10
235.80,97.02,790.50
237.00,96.94,780.60
238.20,96.91,817.00
238.80,96.87,811.60
240.00,96.79,790.80
241.20,96.75,808.20
241.80,96.69,872.30
243.00,96.65,878.60
244.20,96.55,855.90
244.80,96.52,826.40
246.00,96.45,867.10
247.20,96.42,927.20
247.80,96.35,1021.80
249.00,96.31,1024.20
250.20,96.24,934.60
250.80,96.17,818.10
252.00,96.13,731.10
253.20,96.08,669.00
253.80,96.00,626.80
255.00,95.97,646.50
256.20,95.94,702.20
256.80,95.88,739.40
258.00,95.79,737.50
259.20,95.75,735.60
259.80,95.67,735.20
261.00,95.65,741.20
262.20,95.59,742.20
262.80,95.50,753.20
264.00,95.48,694.60
265.20,95.43,648.40
265.80,95.34,630.30
267.00,95.32,601.20
268.20,95.26,591.60
268.80,95.17,597.50
270.00,95.15,619.50
271.20,95.09,649.50
271.80,95.00,672.70
273.00,94.97,656.40
274.20,94.93,622.90
274.80,94.84,617.60
276.00,94.83,725.60
277.20,94.76,769.00
277.80,94.72,833.40
279.00,94.64,864.50
280.20,94.60,863.90
280.80,94.52,850.40
282.00,94.50,850.00
283.20,94.44,880.40
283.80,94.41,905.40
285.00,94.31,969.20
286.20,94.27,940.40
286.80,94.20,911.70
288.00,94.17,931.30
289.20,94.13,954.10
289.80,94.05,943.40
291.00,94.02,905.90
292.20,93.97,888.70
292.80,93.88,874.60
294.00,93.86,855.50
295.20,93.80,866.50
295.80,93.72,954.10
297.00,93.71,1023.80
298.20,93.64,1022.70
298.80,93.56,953.90
300.00,93.54,920.30
301.20,93.49,851.50
301.80,93.40,835.20
303.00,93.37,881.00
304.20,93.33,924.50
304.80,93.28,928.20
306.00,93.22,916.70
307.20,93.17,887.10
307.80,93.10,850.20
309.00,93.06,825.40
310.20,93.02,818.80
310.80,92.94,798.90
312.00,92.89,775.60
313.20,92.86,720.10
313.80,92.78,633.40
315.00,92.74,624.90
316.20,92.66,653.30
316.80,92.63,716.90
318.00,92.58,746.50
319.20,92.50,733.00
319.80,92.48,733.00
321.00,92.42,745.00
322.20,92.34,771.10
322.80,92.32,806.30
324.00,92.27,853.40
325.20,92.19,919.40
325.80,92.16,982.00
327.00,92.12,982.50
328.20,92.04,961.60
328.80,92.01,979.20
330.00,91.95,964.60
331.20,91.87,957.10
331.80,91.85,939.20
333.00,91.79,930.50
334.20,91.76,904.40
334.80,91.67,785.70
336.00,91.64,755.70
337.20,91.60,777.00
337.80,91.51,851.00
339.00,91.47,853.70
340.20,91.41,842.80
340.80,91.39,853.20
342.00,91.33,884.30
343.20,91.26,922.60
343.80,91.23,1016.80
345.00,91.18,1086.40
346.20,91.09,1079.10
346.80,91.07,998.20
348.00,91.00,969.90
349.20,90.94,940.50
349.80,90.92,952.10
351.00,90.85,962.90
352.20,90.78,955.80
352.80,90.76,804.10
354.00,90.70,728.40
355.20,90.62,596.80
355.80,90.60,658.70
357.00,90.55,741.30
358.20,90.47,808.00
358.80,90.44,848.40
360.00,90.40,844.70
361.20,90.31,813.90
361.80,90.28,789.20
363.00,90.24,791.30
364.20,90.17,785.10
364.80,90.14,802.90
366.00,90.07,813.20
367.20,90.00,769.90
367.80,89.98,664.30
369.00,89.93,651.00
370.20,89.84,682.80
370.80,89.83,753.70
372.00,89.77,766.80
373.20,89.73,789.80
373.80,89.66,843.30
375.00,89.61,857.20
376.20,89.54,853.00
376.80,89.51,823.30
378.00,89.46,867.60
379.20,89.42,934.70
379.80,89.34,942.40
381.00,89.30,914.80
382.20,89.22,912.40
382.80,89.20,936.60
384.00,89.14,947.00
385.20,89.07,944.40
385.80,89.04,994.30
387.00,88.99,994.30
388.20,88.91,949.00
388.80,88.89,887.80
390.00,88.83,889.00
391.20,88.76,899.00
391.80,88.73,900.30
393.00,88.68,899.50
394.20,88.60,879.50
394.80,88.58,842.60
396.00,88.53,833.30
397.20,88.49,834.20
397.80,88.40,835.00
399.00,88.36,843.40
400.20,88.30,882.00
400.80,88.27,914.00
402.00,88.23,890.20
403.20,88.15,872.60
403.80,88.12,882.80
405.00,88.07,896.50
406.20,87.99,884.50
406.80,87.97,870.30
408.00,87.91,851.20
409.20,87.88,852.30
409.80,87.82,874.20
411.00,87.74,951.60
412.20,87.72,913.90
412.80,87.66,828.20
414.00,87.59,737.50
415.20,87.55,655.60
415.80,87.51,603.40
417.00,87.43,580.20
418.20,87.40,621.30
418.80,87.35,729.30
420.00,87.31,806.80
421.20,87.23,810.30
421.80,87.19,754.60
423.00,87.16,689.00
424.20,87.08,674.70
424.80,87.04,699.80
426.00,86.97,761.90
427.20,86.95,803.70
427.80,86.90,816.60
429.00,86.81,826.40
430.20,86.79,796.20
430.80,86.74,725.90
432.00,86.67,694.40
433.20,86.64,734.10
433.80,86.60,756.20
435.00,86.55,732.60
436.20,86.48,706.40
436.80,86.43,716.00
438.00,86.37,764.50
439.20,86.35,837.80
439.80,86.29,848.40
441.00,86.24,847.60
442.20,86.15,849.00
442.80,86.12,829.30
444.00,86.06,805.00
445.20,86.03,812.00
445.80,85.98,825.40
447.00,85.91,919.90
448.20,85.87,1024.10
448.80,85.83,1082.60
450.00,85.76,1035.20
451.20,85.72,949.40
451.80,85.67,881.90
453.00,85.60,816.10
454.20,85.58,704.00
454.80,85.52,693.00
456.00,85.49,699.80
457.20,85.41,689.80
457.80,85.38,673.30
459.00,85.31,671.80
460.20,85.28,669.10
460.80,85.26,685.10
462.00,85.16,734.20
463.20,85.13,753.80
463.80,85.09,739.60
465.00,85.04,761.80
466.20,84.96,768.00
466.80,84.92,754.90
468.00,84.85,775.60
469.20,84.83,808.80
469.80,84.78,823.80
471.00,84.71,841.70
472.20,84.69,849.50
472.80,84.63,835.60
474.00,84.55,820.80
475.20,84.52,820.50
475.80,84.48,820.30
477.00,84.45,883.30
478.20,84.37,911.90
478.80,84.33,918.20
480.00,84.26,798.50
481.20,84.23,725.80
481.80,84.18,700.10
483.00,84.10,676.00
484.20,84.08,681.10
484.80,84.03,685.40
486.00,83.95,695.00
487.20,83.94,692.00
487.80,83.88,644.00
489.00,83.84,604.70
490.20,83.79,616.50
490.80,83.71,645.30
492.00,83.67,685.30
493.20,83.63,689.50
493.80,83.59,704.00
495.00,83.51,717.20
496.20,83.47,703.40
496.80,83.44,650.60
498.00,83.36,591.30
499.20,83.32,603.50
499.80,83.30,723.40
501.00,83.21,767.20
502.20,83.18,819.00
502.80,83.10,790.80
504.00,83.08,757.60
505.20,83.04,689.20
505.80,82.96,612.20
507.00,82.94,586.70
508.20,82.88,592.20
508.80,82.85,613.50
510.00,82.76,670.30
511.20,82.73,725.50
511.80,82.70,711.80
513.00,82.66,690.40
514.20,82.57,666.90
514.80,82.55,717.50
516.00,82.49,741.00
517.20,82.42,767.40
517.80,82.39,728.60
519.00,82.35,707.30
520.20,82.32,688.70
520.80,82.23,690.40
522.00,82.19,671.40
523.20,82.12,613.00
523.80,82.10,558.40
525.00,82.04,558.20
526.20,81.98,629.00
526.80,81.95,674.10
528.00,81.90,664.80
529.20,81.83,649.70
529.80,81.80,643.90
531.00,81.75,656.60
532.20,81.67,684.10
532.80,81.64,698.80
534.00,81.60,707.30
535.20,81.53,752.80
535.80,81.50,802.40
537.00,81.45,837.80
538.20,81.38,822.00
538.80,81.35,778.00
540.00,81.31,757.80
541.20,81.22,758.10
541.80,81.20,727.30
543.00,81.16,713.90
544.20,81.08,714.10
544.80,81.07,693.10
546.00,81.01,674.50
547.20,80.94,683.10
547.80,80.91,744.10
549.00,80.87,768.00
550.20,80.78,829.80
550.80,80.76,878.30
552.00,80.72,869.30
553.20,80.64,832.10
553.80,80.61,816.70
555.00,80.57,794.30
556.20,80.52,793.60
556.80,80.44,858.10
558.00,80.40,922.30
559.20,80.37,933.60
559.80,80.30,875.60
561.00,80.26,795.80
562.20,80.19,780.70
562.80,80.16,884.70
564.00,80.13,925.20
565.20,80.04,969.90
565.80,80.02,921.70
567.00,79.99,899.90
568.20,79.90,865.80
568.80,79.87,816.00
570.00,79.82,812.00
571.20,79.79,831.90
571.80,79.71,814.40
573.00,79.67,831.40
574.20,79.61,873.60
574.80,79.58,911.10
576.00,79.55,939.00
577.20,79.47,901.60
577.80,79.43,860.30
579.00,79.39,854.30
580.20,79.33,869.80
580.80,79.30,850.50
582.00,79.25,799.80
583.20,79.19,763.50
583.80,79.16,762.10
585.00,79.11,788.80
586.20,79.03,845.30
586.80,79.00,861.80
588.00,78.95,926.40
589.20,78.88,1116.90
589.80,78.86,1193.90
591.00,78.81,1227.10
592.20,78.76,1198.80
592.80,78.74,1097.50
594.00,78.65,1001.30
595.20,78.62,967.90
595.80,78.57,941.80
597.00,78.50,943.30
598.20,78.48,984.10
598.80,78.43,973.40
600.00,78.34,920.20
601.20,78.32,934.90
601.80,78.27,956.10
603.00,78.19,986.40
604.20,78.18,988.90
604.80,78.13,1017.30
606.00,78.06,1093.80
607.20,78.03,1207.50
607.80,77.99,1202.80
609.00,77.90,1175.60
610.20,77.88,1056.00
610.80,77.84,1017.30
612.00,77.76,1051.00
613.20,77.75,1147.60
613.80,77.71,1236.30
615.00,77.62,1259.40
616.20,77.60,1276.90
616.80,77.56,1307.60
618.00,77.52,1322.80
619.20,77.44,1290.30
619.80,77.41,1269.20
621.00,77.33,1232.00
622.20,77.30,1285.10
622.80,77.27,1315.50
624.00,77.19,1357.70
625.20,77.16,1381.50
625.80,77.12,1381.20
627.00,77.04,1322.00
628.20,77.01,1117.80
628.80,76.97,1013.50
630.00,76.91,1020.00
631.20,76.88,1058.70
631.80,76.83,1040.80
633.00,76.76,1000.40
634.20,76.75,990.80
634.80,76.70,988.50
636.00,76.62,967.10
637.20,76.60,882.80
637.80,76.55,850.20
639.00,76.48,791.20
640.20,76.45,769.70
640.80,76.40,790.20
642.00,76.34,848.00
643.20,76.32,836.50
643.80,76.26,771.10
645.00,76.20,707.90
646.20,76.16,658.80
646.80,76.11,644.50
648.00,76.06,652.50
649.20,76.03,657.50
649.80,75.98,665.60
651.00,75.90,674.30
652.20,75.87,702.80
652.80,75.83,754.30
654.00,75.76,778.30
655.20,75.74,815.10
655.80,75.69,889.10
657.00,75.64,985.90
658.20,75.58,1031.60
658.80,75.54,1005.50
660.00,75.47,948.60
661.20,75.45,912.80
661.80,75.40,931.60
663.00,75.34,954.70
664.20,75.31,952.80
664.80,75.26,933.80
666.00,75.20,923.30
667.20,75.17,894.80
667.80,75.11,837.20
669.00,75.05,820.60
670.20,75.02,827.80
670.80,74.98,812.40
672.00,74.91,825.00
673.20,74.88,934.50
673.80,74.85,968.20
675.00,74.77,1026.20
676.20,74.74,1014.10
676.80,74.68,980.40
678.00,74.61,891.80
679.20,74.60,826.60
679.80,74.55,826.90
681.00,74.50,816.70
682.20,74.47,803.80
682.80,74.42,821.20
684.00,74.34,852.80
685.20,74.33,863.80
685.80,74.27,849.50
687.00,74.18,798.50
688.20,74.17,705.50
688.80,74.13,664.80
690.00,74.05,693.40
691.20,74.03,718.70
691.80,73.99,774.50
693.00,73.92,874.10
694.20,73.89,925.10
694.80,73.87,930.20
696.00,73.83,892.20
697.20,73.78,877.60
697.80,73.71,869.20
699.00,73.68,818.50
700.20,73.63,715.20
700.80,73.55,612.80
702.00,73.52,542.20
703.20,73.47,524.40
703.80,73.44,566.50
705.00,73.36,650.10
706.20,73.33,717.20
706.80,73.31,789.60
708.00,73.22,875.50
709.20,73.19,939.50
709.80,73.13,960.90
711.00,73.12,973.50
712.20,73.04,968.20
712.80,72.98,915.30
714.00,72.96,875.20
715.20,72.92,887.50
715.80,72.85,868.10
717.00,72.82,797.20
718.20,72.78,736.90
718.80,72.73,741.80
720.00,72.66,810.10
721.20,72.63,875.00
721.80,72.56,946.80
723.00,72.54,1033.50
724.20,72.50,1071.80
724.80,72.43,1050.70
726.00,72.39,1093.10
727.20,72.36,1165.00
727.80,72.30,1178.10
729.00,72.26,1131.80
730.20,72.21,1126.90
730.80,72.14,1147.60
732.00,72.12,1191.30
733.20,72.07,1188.80
733.80,72.00,1151.20
735.00,71.98,1097.90
736.20,71.94,1082.60
736.80,71.87,1035.00
738.00,71.84,1021.40
739.20,71.80,1030.90
739.80,71.73,1054.40
741.00,71.70,1052.80
742.20,71.66,1033.20
742.80,71.58,1053.60
744.00,71.57,1087.60
745.20,71.52,1065.20
745.80,71.44,967.10
747.00,71.42,841.80
748.20,71.38,853.70
748.80,71.31,902.10
750.00,71.29,921.40
751.20,71.24,920.30
751.80,71.16,921.90
753.00,71.14,956.00
754.20,71.09,962.00
754.80,71.04,997.20
756.00,71.01,1003.00
757.20,70.98,1010.00
757.80,70.91,1017.30
759.00,70.88,1019.30
760.20,70.84,1016.40
760.80,70.76,1016.90
762.00,70.73,947.70
763.20,70.71,935.70
763.80,70.63,928.90
765.00,70.60,908.90
766.20,70.57,911.70
766.80,70.47,924.20
768.00,70.45,903.60
769.20,70.41,879.60
769.80,70.34,817.30
771.00,70.32,769.30
772.20,70.27,788.10
772.80,70.24,813.10
774.00,70.16,808.30
775.20,70.12,756.30
775.80,70.08,692.20
777.00,70.06,680.20
778.20,70.00,681.10
778.80,69.93,680.20
780.00,69.90,741.60
781.20,69.86,867.30
781.80,69.80,1019.70
783.00,69.76,1128.20
784.20,69.71,1114.90
784.80,69.68,1072.60
786.00,69.62,1069.20
787.20,69.56,1085.30
787.80,69.55,1118.70
789.00,69.47,1112.80
790.20,69.44,1033.40
790.80,69.38,951.00
792.00,69.35,878.70
793.20,69.31,821.40
793.80,69.25,780.40
795.00,69.22,789.40
796.20,69.18,829.50
796.80,69.11,873.20
798.00,69.08,921.60
799.20,69.04,959.70
799.80,68.98,951.50
801.00,68.91,932.90
802.20,68.88,934.60
802.80,68.83,965.20
804.00,68.80,949.80
805.20,68.76,916.50
805.80,68.72,837.50
807.00,68.65,814.60
808.20,68.62,849.30
808.80,68.55,907.20
810.00,68.52,964.30
811.20,68.48,987.50
811.80,68.45,992.90
813.00,68.37,1000.40
814.20,68.34,982.20
814.80,68.28,933.30
816.00,68.26,848.90
817.20,68.20,790.00
817.80,68.14,786.90
819.00,68.11,973.40
820.20,68.07,1040.70
820.80,68.02,1105.70
822.00,67.99,1076.50
823.20,67.95,1043.60
823.80,67.87,939.60
825.00,67.86,802.30
826.20,67.81,770.40
826.80,67.74,750.90
828.00,67.71,736.40
829.20,67.67,738.80
829.80,67.60,737.10
831.00,67.58,689.00
832.20,67.53,617.00
832.80,67.50,610.80
834.00,67.42,697.30
835.20,67.39,793.60
835.80,67.36,808.50
837.00,67.29,726.60
838.20,67.25,696.40
838.80,67.19,646.80
840.00,67.17,631.80
841.20,67.12,642.40
841.80,67.06,686.70
843.00,67.04,825.70
844.20,66.99,930.00
844.80,66.91,1005.90
846.00,66.89,1028.70
847.20,66.86,1042.50
847.80,66.82,1057.60
849.00,66.74,1077.60
850.20,66.71,1066.10
850.80,66.63,979.80
852.00,66.61,969.20
853.20,66.58,1002.60
853.80,66.51,1066.70
855.00,66.47,1059.70
856.20,66.44,961.70
856.80,66.37,893.30
858.00,66.34,926.10
859.20,66.30,940.90
859.80,66.27,951.90
861.00,66.19,924.30
862.20,66.15,905.80
862.80,66.10,830.50
864.00,66.07,820.50
865.20,66.02,809.10
865.80,65.96,785.70
867.00,65.93,724.70
868.20,65.89,657.30
868.80,65.85,632.50
870.00,65.79,635.00
871.20,65.76,668.00
871.80,65.67,764.50
873.00,65.66,914.10
874.20,65.61,955.20
874.80,65.58,984.40
876.00,65.50,939.80
877.20,65.47,941.50
877.80,65.41,980.50
879.00,65.39,1062.50
880.20,65.35,1091.20
880.80,65.27,1180.30
882.00,65.25,1207.70
883.20,65.20,1212.40
883.80,65.18,1171.60
885.00,65.11,1080.60
886.20,65.07,980.80
886.80,65.01,910.90
888.00,64.99,865.90
889.20,64.95,828.80
889.80,64.90,825.80
891.00,64.83,862.80
892.20,64.80,910.60
892.80,64.73,985.10
894.00,64.71,998.20
895.20,64.66,984.90
895.80,64.60,951.10
897.00,64.58,950.20
898.20,64.52,956.70
898.80,64.46,974.30
900.00,64.42,998.90
901.20,64.39,1013.30
901.80,64.32,979.80
903.00,64.30,921.50
904.20,64.25,860.10
904.80,64.22,819.30
906.00,64.18,805.20
907.20,64.09,814.90
907.80,64.06,840.50
909.00,64.02,854.90
910.20,63.95,843.90
910.80,63.94,816.80
912.00,63.88,820.90
913.20,63.81,829.90
913.80,63.79,835.90
915.00,63.73,836.10
916.20,63.68,824.80
916.80,63.65,770.60
918.00,63.61,731.90
919.20,63.55,712.70
919.80,63.52,728.80
921.00,63.46,768.10
922.20,63.40,820.20
922.80,63.36,876.00
924.00,63.32,941.60
925.20,63.25,1012.40
925.80,63.22,1030.30
927.00,63.19,989.90
928.20,63.16,912.00
928.80,63.07,828.90
930.00,63.04,836.30
931.20,62.97,846.90
931.80,62.95,797.60
933.00,62.90,779.90
934.20,62.84,755.00
934.80,62.81,754.10
936.00,62.76,793.80
937.20,62.70,829.80
937.80,62.67,837.40
939.00,62.61,847.20
940.20,62.58,825.80
940.80,62.52,806.30
942.00,62.47,785.80
943.20,62.40,765.90
943.80,62.40,771.60
945.00,62.34,795.60
946.20,62.28,810.90
946.80,62.26,837.30
948.00,62.21,838.40
949.20,62.17,804.00
949.80,62.10,804.00
951.00,62.06,834.20
952.20,62.00,874.40
952.80,61.97,824.40
954.00,61.93,809.50
955.20,61.85,821.80
955.80,61.82,861.10
957.00,61.78,920.80
958.20,61.74,960.50
958.80,61.68,970.30
960.00,61.63,972.00
961.20,61.56,987.20
961.80,61.55,1040.70
963.00,61.50,1090.20
964.20,61.43,1090.20
964.80,61.40,972.10
966.00,61.35,921.90
967.20,61.31,848.50
967.80,61.24,804.10
969.00,61.20,792.20
970.20,61.15,777.50
970.80,61.12,732.80
972.00,61.07,756.80
973.20,60.99,765.30
973.80,60.98,743.70
975.00,60.92,720.50
976.20,60.85,720.30
976.80,60.82,753.50
978.00,60.78,775.70
979.20,60.70,784.40
979.80,60.67,760.80
981.00,60.63,732.50
982.20,60.56,698.10
982.80,60.54,683.20
984.00,60.49,689.10
985.20,60.45,683.70
985.80,60.37,640.40
987.00,60.33,636.10
988.20,60.26,610.80
988.80,60.24,577.00
990.00,60.20,585.30
991.20,60.17,662.80
991.80,60.07,752.10
993.00,60.04,800.50
994.20,60.02,792.70
994.80,59.93,766.40
996.00,59.90,752.90
997.20,59.83,742.30
997.80,59.80,723.30
999.00,59.75,717.50
1000.20,59.68,722.90
1000.80,59.66,724.10
1002.00,59.61,755.90
1003.20,59.53,827.20
1003.80,59.52,906.40
1005.00,59.46,915.00
1006.20,59.40,827.60
1006.80,59.37,794.60
1008.00,59.32,819.00
1009.20,59.25,887.00
1009.80,59.23,958.60
1011.00,59.18,978.70
1012.20,59.13,951.30
1012.80,59.09,864.30
1014.00,59.00,795.20
1015.20,58.98,850.40
1015.80,58.94,945.00
1017.00,58.88,1018.50
1018.20,58.80,1080.20
1018.80,58.76,1081.90
1020.00,58.69,1082.90
1021.20,58.67,1061.30
1021.80,58.62,1051.70
1023.00,58.55,1043.00
1024.20,58.52,1011.10
1024.80,58.47,937.20
1026.00,58.42,836.70
1027.20,58.35,763.20
1027.80,58.30,765.20
1029.00,58.25,788.60
1030.20,58.21,805.80
1030.80,58.17,810.50
1032.00,58.09,766.70
1033.20,58.06,719.70
1033.80,58.01,720.00
1035.00,57.93,721.90
1036.20,57.90,702.40
1036.80,57.86,703.10
1038.00,57.83,714.50
1039.20,57.73,743.70
1039.80,57.69,744.00
1041.00,57.62,753.00
1042.20,57.60,874.50
1042.80,57.54,973.40
1044.00,57.46,1046.00
1045.20,57.44,1027.60
1045.80,57.40,965.00
1047.00,57.31,906.20
1048.20,57.28,876.50
1048.80,57.23,864.60
1050.00,57.17,840.50
1051.20,57.13,820.30
1051.80,57.09,798.80
1053.00,57.00,785.00
1054.20,56.98,783.60
1054.80,56.92,789.10
1056.00,56.89,809.90
1057.20,56.80,801.00
1057.80,56.75,787.00
1059.00,56.69,766.50
1060.20,56.67,784.60
1060.80,56.60,797.40
1062.00,56.53,861.80
1063.20,56.51,883.70
1063.80,56.46,878.50
1065.00,56.37,841.80
1066.20,56.35,777.00
1066.80,56.31,742.20
1068.00,56.22,765.10
1069.20,56.20,813.00
1069.80,56.13,821.00
1071.00,56.06,821.00
1072.20,56.04,834.20
1072.80,55.97,858.90
1074.00,55.94,924.60
1075.20,55.85,982.00
1075.80,55.80,995.60
1077.00,55.73,1015.60
1078.20,55.71,981.70
1078.80,55.65,950.70
1080.00,55.57,799.80
1081.20,55.55,727.20
1081.80,55.49,702.30
1083.00,55.41,698.80
1084.20,55.38,704.80
1084.80,55.33,724.90
1086.00,55.24,744.40
1087.20,55.21,763.60
1087.80,55.16,791.10
1089.00,55.07,784.70
1090.20,55.03,824.50
1090.80,54.99,909.80
1092.00,54.91,1105.80
1093.20,54.88,1135.30
1093.80,54.82,1212.30
1095.00,54.79,1282.80
1096.20,54.75,1282.20
1096.80,54.64,1260.80
1098.00,54.61,1211.90
1099.20,54.55,1149.80
1099.80,54.46,1143.50
1101.00,54.44,1206.30
1102.20,54.38,1213.80
1102.80,54.34,1158.20
1104.00,54.23,1098.10
1105.20,54.18,1098.70
1105.80,54.11,1097.60
1107.00,54.08,1021.90
1108.20,54.03,984.30
1108.80,53.95,932.70
1110.00,53.91,868.40
1111.20,53.86,849.50
1111.80,53.77,798.90
1113.00,53.74,695.20
1114.20,53.68,675.30
1114.80,53.59,668.60
1116.00,53.56,608.00
1117.20,53.51,598.00
1117.80,53.42,652.20
1119.00,53.40,671.10
1120.20,53.35,621.70
1120.80,53.25,524.10
1122.00,53.22,494.60
1123.20,53.17,528.10
1123.80,53.08,610.80
1125.00,53.06,721.20
1126.20,53.00,741.10
1126.80,52.91,710.50
1128.00,52.88,564.10
1129.20,52.82,526.20
1129.80,52.74,457.50
1131.00,52.70,382.20
1132.20,52.66,371.60
1132.80,52.56,382.00
1134.00,52.53,475.60
1135.20,52.48,600.80
1135.80,52.36,700.00
1137.00,52.34,708.70
1138.20,52.29,668.00
1138.80,52.19,617.70
1140.00,52.17,610.20
1141.20,52.11,660.90
1141.80,52.01,705.70
1143.00,51.99,665.60
1144.20,51.93,639.80
1144.80,51.84,579.10
1146.00,51.81,545.50
1147.20,51.76,560.40
1147.80,51.67,605.30
1149.00,51.64,602.90
1150.20,51.57,568.00
1150.80,51.52,524.40
1152.00,51.44,460.50
1153.20,51.39,401.60
1153.80,51.30,379.50
1155.00,51.27,407.20
1156.20,51.20,446.30
1156.80,51.11,478.40
1158.00,51.09,504.40
1159.20,51.02,516.50
1159.80,50.92,553.90
1161.00,50.90,587.30
1162.20,50.83,586.80
1162.80,50.74,560.70
1164.00,50.70,500.00
1165.20,50.66,483.60
1165.80,50.56,455.70
1167.00,50.53,441.40
1168.20,50.48,437.10
1168.80,50.43,417.20
1170.00,50.33,441.50
1171.20,50.29,496.20
1171.80,50.20,546.90
1173.00,50.16,576.70
1174.20,50.10,623.60
1174.80,50.01,702.60
1176.00,49.98,750.70
1177.20,49.90,730.20
1177.80,49.82,673.30
1179.00,49.78,621.60
1180.20,49.72,568.20
1180.80,49.63,561.80
1182.00,49.58,581.50
1183.20,49.53,623.20
1183.80,49.44,663.20
1185.00,49.40,711.40
1186.20,49.34,740.10
1186.80,49.24,716.90
1188.00,49.21,668.70
1189.20,49.16,626.90
1189.80,49.05,581.40
1191.00,49.01,601.60
1192.20,48.95,626.30
1192.80,48.90,617.70
1194.00,48.81,600.50
1195.20,48.75,574.80
1195.80,48.72,538.70
1197.00,48.62,531.80
1198.20,48.56,540.80
1198.80,48.47,551.80
1200.00,48.43,546.10
1201.20,48.38,510.90
1201.80,48.27,467.20
1203.00,48.24,526.50
1204.20,48.18,625.20
1204.80,48.07,669.10
1206.00,48.04,681.70
1207.20,47.97,698.70
1207.80,47.88,712.30
1209.00,47.85,703.00
1210.20,47.78,657.80
1210.80,47.74,612.90
1212.00,47.63,562.30
1213.20,47.58,494.20
1213.80,47.54,462.90
1215.00,47.43,414.10
1216.20,47.38,353.40
1216.80,47.34,497.70
1218.00,47.25,581.20
1219.20,47.15,708.70
1219.80,47.11,771.30
1221.00,47.06,764.40
1222.20,46.96,728.70
1222.80,46.92,545.90
1224.00,46.86,472.50
1225.20,46.80,395.80
1225.80,46.70,426.00
1227.00,46.64,437.70
1228.20,46.60,446.30
1228.80,46.50,468.60
1230.00,46.44,492.70
1231.20,46.34,529.70
1231.80,46.31,551.20
1233.00,46.24,547.10
1234.20,46.14,588.40
1234.80,46.10,641.60
1236.00,46.03,654.70
1237.20,45.95,674.40
1237.80,45.90,626.90
1239.00,45.83,598.50
1240.20,45.73,554.60
1240.80,45.69,516.50
1242.00,45.63,527.90
1243.20,45.58,561.10
1243.80,45.47,580.10
1245.00,45.41,635.30
1246.20,45.32,723.70
1246.80,45.29,764.10
1248.00,45.21,720.00
1249.20,45.11,645.40
1249.80,45.07,619.90
1251.00,45.01,637.40
1252.20,44.91,649.50
1252.80,44.88,626.60
1254.00,44.80,547.90
1255.20,44.71,485.20
1255.80,44.67,487.10
1257.00,44.60,469.40
1258.20,44.50,417.70
1258.80,44.46,364.50
1260.00,44.40,331.20
1261.20,44.35,339.10
1261.80,44.29,352.10
1263.00,44.14,361.80
1264.20,44.11,374.00
1264.80,44.03,405.00
1266.00,43.93,445.40
1267.20,43.89,483.80
1267.80,43.83,554.50
1269.00,43.72,634.50
1270.20,43.69,698.90
1270.80,43.61,724.60
1272.00,43.50,698.90
1273.20,43.47,682.30
1273.80,43.41,666.80
1275.00,43.29,609.20
1276.20,43.26,587.60
1276.80,43.19,588.90
1278.00,43.09,614.70
1279.20,43.06,654.90
1279.80,42.98,701.70
1281.00,42.92,696.30
1282.20,42.87,636.60
1282.80,42.73,572.00
1284.00,42.69,546.80
1285.20,42.62,531.60
1285.80,42.52,495.60
1287.00,42.48,466.40
1288.20,42.41,473.90
1288.80,42.31,519.00
1290.00,42.27,582.80
1291.20,42.20,583.00
1291.80,42.08,566.00
1293.00,42.05,560.80
1294.20,41.99,549.50
1294.80,41.93,532.10
1296.00,41.83,587.10
1297.20,41.76,620.10
1297.80,41.71,621.60
1299.00,41.62,607.80
1300.20,41.55,546.40
1300.80,41.46,510.80
1302.00,41.42,511.50
1303.20,41.34,501.70
1303.80,41.24,485.10
1305.00,41.21,512.80
1306.20,41.15,582.90
1306.80,41.03,594.30
1308.00,40.99,586.40
1309.20,40.92,569.20
1309.80,40.87,528.80
1311.00,40.74,528.00
1312.20,40.69,581.20
1312.80,40.64,608.70
1314.00,40.58,599.40
1315.20,40.45,609.10
1315.80,40.41,626.30
1317.00,40.34,642.10
1318.20,40.23,670.40
1318.80,40.19,702.50
1320.00,40.14,724.60
1321.20,40.01,707.30
1321.80,39.98,664.70
1323.00,39.92,662.40
1324.20,39.80,686.30
1324.80,39.77,661.20
1326.00,39.70,639.60
1327.20,39.64,593.30
1327.80,39.53,552.70
1329.00,39.45,553.80
1330.20,39.37,508.80
1330.80,39.34,510.20
1332.00,39.27,522.20
1333.20,39.16,485.70
1333.80,39.12,416.50
1335.00,39.05,354.30
1336.20,38.95,335.40
1336.80,38.92,341.80
1338.00,38.84,340.90
1339.20,38.73,326.50
1339.80,38.70,326.30
1341.00,38.63,364.40
1342.20,38.58,409.60
1342.80,38.52,419.40
1344.00,38.39,445.20
1345.20,38.35,454.10
1345.80,38.26,452.90
1347.00,38.20,462.60
1348.20,38.11,484.40
1348.80,38.05,472.40
1350.00,37.96,512.70
1351.20,37.92,522.00
1351.80,37.85,518.10
1353.00,37.73,524.30
1354.20,37.70,540.00
1354.80,37.63,513.00
1356.00,37.52,448.20
1357.20,37.47,413.10
1357.80,37.42,450.80
1359.00,37.31,526.90
1360.20,37.28,632.20
1360.80,37.21,641.10
1362.00,37.10,614.10
1363.20,37.07,542.80
1363.80,37.00,534.70
1365.00,36.88,551.80
1366.20,36.85,600.50
1366.80,36.78,594.20
1368.00,36.67,502.60
1369.20,36.65,467.60
1369.80,36.57,512.40
1371.00,36.52,578.80
1372.20,36.40,599.70
1372.80,36.35,580.70
1374.00,36.25,554.70
1375.20,36.21,553.80
1375.80,36.17,557.30
1377.00,36.12,588.30
1378.20,36.00,622.70
1378.80,35.95,626.90
1380.00,35.91,638.70
1381.20,35.80,672.40
1381.80,35.75,678.30
1383.00,35.70,606.30
1384.20,35.58,547.20
1384.80,35.53,601.00
1386.00,35.49,634.30
1387.20,35.38,619.60
1387.80,35.32,577.70
1389.00,35.23,532.20
1390.20,35.20,497.10
1390.80,35.12,489.30
1392.00,35.09,498.40
1393.20,34.98,498.10
1393.80,34.92,505.90
1395.00,34.88,553.00
1396.20,34.77,655.30
1396.80,34.72,672.10
1398.00,34.62,671.80
1399.20,34.59,639.10
1399.80,34.53,632.20
1401.00,34.43,622.80
1402.20,34.39,658.30
1402.80,34.32,669.50
1404.00,34.23,663.50
1405.20,34.20,648.90
1405.80,34.12,632.10
1407.00,34.08,598.50
1408.20,33.97,550.90
1408.80,33.92,526.60
1410.00,33.84,537.50
1411.20,33.80,561.80
1411.80,33.74,554.50
1413.00,33.64,504.80
1414.20,33.61,505.20
1414.80,33.54,541.20
1416.00,33.44,598.00
1417.20,33.41,515.50
1417.80,33.35,465.40
1419.00,33.25,383.40
1420.20,33.21,311.80
1420.80,33.16,281.00
1422.00,33.08,308.40
1423.20,33.04,441.10
1423.80,32.98,598.40
1425.00,32.88,676.30
1426.20,32.84,665.70
1426.80,32.80,611.80
1428.00,32.70,581.30
1429.20,32.67,564.50
1429.80,32.60,547.50
1431.00,32.56,522.50
1432.20,32.46,534.00
1432.80,32.41,547.30
1434.00,32.38,485.90
1435.20,32.27,460.70
1435.80,32.23,445.10
1437.00,32.20,536.90
1438.20,32.15,658.60
1438.80,32.07,709.00
1440.00,31.99,700.50
1441.20,31.93,664.00
1441.80,31.85,610.50
1443.00,31.82,575.90
1444.20,31.77,587.30
1444.80,31.67,622.60
1446.00,31.64,638.50
1447.20,31.57,623.90
1447.80,31.49,582.60
1449.00,31.46,510.30
1450.20,31.41,453.80
1450.80,31.36,414.30
1452.00,31.27,413.90
1453.20,31.22,432.60
1453.80,31.14,433.60
1455.00,31.11,367.00
1456.20,31.05,333.90
1456.80,30.96,366.20
1458.00,30.93,502.40
1459.20,30.89,705.20
1459.80,30.84,835.20
1461.00,30.75,850.90
1462.20,30.71,826.20
1462.80,30.63,801.60
1464.00,30.60,773.10
1465.20,30.56,756.30
1465.80,30.49,746.30
1467.00,30.42,770.00
1468.20,30.39,838.40
1468.80,30.32,835.90
1470.00,30.28,822.60
1471.20,30.23,846.40
1471.80,30.20,836.80
1473.00,30.16,800.20
1474.20,30.05,701.40
1474.80,30.03,580.90
1476.00,29.98,570.40
1477.20,29.89,588.40
1477.80,29.88,564.40
1479.00,29.83,520.20
1480.20,29.74,505.10
1480.80,29.72,505.40
1482.00,29.69,495.90
1483.20,29.64,476.80
1483.80,29.56,456.30
1485.00,29.52,434.10
1486.20,29.46,422.20
1486.80,29.43,421.20
1488.00,29.39,428.30
1489.20,29.33,449.30
1489.80,29.30,456.00
1491.00,29.25,461.30
1492.20,29.21,491.30
1492.80,29.14,502.70
1494.00,29.12,489.80
1495.20,29.06,486.00
1495.80,29.04,506.10
1497.00,29.00,525.70
1498.20,28.97,531.90
1498.80,28.90,554.70
1500.00,28.88,604.40
1501.20,28.85,655.20
1501.80,28.78,635.20
1503.00,28.76,573.60
1504.20,28.69,500.30
1504.80,28.66,428.60
1506.00,28.65,402.50
1507.20,28.57,342.70
1507.80,28.55,298.40
1509.00,28.52,308.00
1510.20,28.46,337.40
1510.80,28.44,382.30
1512.00,28.41,396.80
1513.20,28.36,472.70
1513.80,28.35,544.90
1515.00,28.31,592.50
1516.20,28.25,566.00
1516.80,28.23,497.40
1518.00,28.20,432.90
1519.20,28.15,399.60
1519.80,28.13,345.70
1521.00,28.09,330.00
1522.20,28.06,329.50
1522.80,28.03,360.10
1524.00,28.01,395.90
1525.20,27.98,498.60
1525.80,27.94,529.50
1527.00,27.92,582.20
1528.20,27.88,684.10
1528.80,27.86,709.80
1530.00,27.83,753.60
1531.20,27.81,734.50
1531.80,27.76,701.50
1533.00,27.74,706.20
1534.20,27.69,717.00
1534.80,27.68,711.90
1536.00,27.66,696.40
1537.20,27.64,625.20
1537.80,27.60,531.60
1539.00,27.59,480.60
1540.20,27.54,512.40
1540.80,27.53,550.40
1542.00,27.49,616.50
1543.20,27.49,552.80
1543.80,27.46,503.70
1545.00,27.42,429.00
1546.20,27.41,467.60
1546.80,27.39,581.30
1548.00,27.36,650.20
1549.20,27.35,658.50
1549.80,27.31,646.90
1551.00,27.30,605.60
1552.20,27.25,559.40
1552.80,27.25,539.00
1554.00,27.21,514.20
1555.20,27.19,439.00
1555.80,27.19,366.50
1557.00,27.15,347.30
1558.20,27.13,430.20
1558.80,27.12,468.60
1560.00,27.08,533.70
1561.20,27.08,602.10
1561.80,27.06,629.20
1563.00,27.03,680.50
1564.20,27.03,674.40
1564.80,27.00,654.30
1566.00,26.97,621.70
1567.20,26.96,637.40
1567.80,26.94,681.10
1569.00,26.93,754.80
1570.20,26.91,860.40
1570.80,26.89,924.90
1572.00,26.86,915.80
1573.20,26.85,851.70
1573.80,26.84,804.30
1575.00,26.81,806.50
1576.20,26.80,806.50
1576.80,26.79,801.90
1578.00,26.76,794.10
1579.20,26.75,809.10
1579.80,26.74,825.60
1581.00,26.72,851.10
1582.20,26.69,825.00
1582.80,26.68,811.60
1584.00,26.67,801.10
1585.20,26.62,818.00
1585.80,26.63,813.70
1587.00,26.63,777.00
1588.20,26.59,727.20
1588.80,26.58,704.80
1590.00,26.55,668.00
1591.20,26.54,583.70
1591.80,26.53,498.90
1593.00,26.51,479.90
1594.20,26.50,528.10
1594.80,26.50,526.30
1596.00,26.46,486.20
1597.20,26.45,444.50
1597.80,26.44,431.60
1599.00,26.42,491.10
1600.20,26.41,609.00
1600.80,26.39,642.20
1602.00,26.38,730.10
1603.20,26.37,757.10
1603.80,26.36,754.80
1605.00,26.33,729.80
1606.20,26.32,704.80
1606.80,26.31,686.20
1608.00,26.29,702.70
1609.20,26.28,703.70
1609.80,26.27,668.20
1611.00,26.27,677.80
1612.20,26.24,691.60
1612.80,26.22,685.70
