Repository: MaCFP/matl-db

# Aalto – Wood dataset submission (STA: TGA/DSC. Cone Calorimetry / Gasification)

## Overview
At Aalto University, thermogravimetric analysis (TGA) measurements were performed using a simultaneous thermal analyzer (STA). The instrument also provides DSC signals; however, DSC data are not presented here since they are **supplementary only** and were not collected using a separate dedicated DSC instrument. Therefore, DSC signals should **not** be used as primary calibration targets unless explicitly agreed.

In addition, cone calorimeter tests were performed under **air** (flaming combustion) and under **nitrogen** (reported here as **gasification**, i.e., inert atmosphere).

---

File: Wood/Calibration_Data/Aalto/Aalto_Wood_Cone_60kW_hor_perpendicular_Nitrogen_R3.csv
Time (s),Mass (g),HRR (kW/m2)
0.00,158.10,0.00
1.20,158.10,113.00
1.80,158.08,87.40
3.00,158.08,48.30
4.20,157.99,21.60
4.80,157.97,50.60
6.00,157.93,50.60
7.20,157.88,0.00
7.80,157.85,0.00
9.00,157.81,0.00
10.20,157.74,52.60
10.80,157.72,115.30
12.00,157.66,239.00
13.20,157.59,306.30
13.80,157.56,290.70
15.00,157.50,177.30
16.20,157.46,138.30
16.80,157.41,51.50
18.00,157.32,0.00
19.20,157.26,32.40
19.80,157.18,122.00
21.00,157.11,142.60
22.20,157.06,110.40
22.80,157.01,74.80
24.00,156.78,99.20
25.20,156.74,160.80
25.80,156.71,157.50
27.00,156.53,132.30
28.20,156.44,110.90
28.80,156.34,96.20
30.00,156.27,100.40
31.20,156.17,99.70
31.80,156.00,76.20
33.00,155.99,128.20
34.20,155.86,161.70
34.80,155.78,177.20
36.00,155.72,185.20
37.20,155.62,177.20
37.80,155.47,185.70
39.00,155.28,150.50
40.20,155.22,109.30
40.80,155.12,97.40
42.00,155.02,103.70
43.20,154.86,103.20
43.80,154.66,90.30
45.00,154.59,45.80
46.20,154.45,0.00
46.80,154.24,0.00
48.00,154.17,54.40
49.20,154.04,75.20
49.80,153.92,142.80
51.00,153.84,167.10
52.20,153.58,200.20
52.80,153.49,263.80
54.00,153.37,287.20
55.20,153.27,233.70
55.80,153.15,177.20
57.00,152.88,151.50
58.20,152.81,174.50
58.80,152.68,211.90
60.00,152.59,247.20
61.20,152.43,260.70
61.80,152.35,165.20
63.00,152.23,127.70
64.20,151.98,48.00
64.80,151.91,0.00
66.00,151.80,8.30
67.20,151.58,8.70
67.80,151.52,67.90
69.00,151.42,99.10
70.20,151.21,131.60
70.80,151.15,123.70
72.00,151.03,98.50
73.20,150.86,101.10
73.80,150.79,101.50
75.00,150.67,81.40
76.20,150.45,67.70
76.80,150.38,46.10
78.00,150.28,20.30
79.20,150.10,0.00
79.80,150.05,6.50
81.00,149.96,75.20
82.20,149.79,125.80
82.80,149.74,141.00
84.00,149.63,135.90
85.20,149.54,128.50
85.80,149.43,128.70
87.00,149.30,136.80
88.20,149.23,191.00
88.80,149.14,210.30
90.00,148.98,260.60
91.20,148.93,393.00
91.80,148.83,510.90
93.00,148.68,513.00
94.20,148.63,409.50
94.80,148.52,315.60
96.00,148.45,267.00
97.20,148.28,192.40
97.80,148.20,98.50
99.00,148.07,98.00
100.20,148.02,117.20
100.80,147.93,129.40
102.00,147.80,137.40
103.20,147.74,171.50
103.80,147.66,262.50
105.00,147.58,289.70
106.20,147.49,326.90
106.80,147.33,334.00
108.00,147.26,327.60
109.20,147.18,317.00
109.80,147.11,302.70
111.00,147.03,308.00
112.20,146.85,342.00
112.80,146.80,348.80
114.00,146.73,284.20
115.20,146.56,233.00
115.80,146.52,252.10
117.00,146.45,355.20
118.20,146.32,376.10
118.80,146.27,347.60
120.00,146.19,242.60
121.20,146.04,221.90
121.80,145.99,213.40
123.00,145.90,214.10
124.20,145.84,241.20
124.80,145.77,251.40
126.00,145.61,187.10
127.20,145.56,114.40
127.80,145.49,71.80
129.00,145.41,39.80
130.20,145.31,29.40
130.80,145.18,58.90
132.00,145.14,74.00
133.20,145.05,62.50
133.80,145.02,34.60
135.00,144.88,11.20
136.20,144.81,11.10
136.80,144.70,0.00
138.00,144.64,0.00
139.20,144.56,0.00
139.80,144.44,0.00
141.00,144.39,0.00
142.20,144.31,0.00
142.80,144.18,40.60
144.00,144.12,130.30
145.20,144.06,106.00
145.80,143.94,0.00
147.00,143.91,0.00
148.20,143.83,0.00
148.80,143.71,0.00
150.00,143.67,0.00
151.20,143.59,0.00
151.80,143.47,44.40
153.00,143.43,173.10
154.20,143.35,219.10
154.80,143.23,278.80
156.00,143.20,279.50
157.20,143.11,268.20
157.80,142.99,222.20
159.00,142.95,175.40
160.20,142.88,176.10
160.80,142.75,176.60
162.00,142.71,133.80
163.20,142.64,133.60
163.80,142.54,151.80
165.00,142.49,162.30
166.20,142.41,177.80
166.80,142.30,192.30
168.00,142.26,147.30
169.20,142.18,72.00
169.80,142.07,22.40
171.00,142.04,36.00
172.20,141.97,52.40
172.80,141.84,76.40
174.00,141.81,105.60
175.20,141.76,134.10
175.80,141.63,239.10
177.00,141.59,379.50
178.20,141.53,402.40
178.80,141.40,401.70
180.00,141.37,368.50
181.20,141.30,329.90
181.80,141.19,288.60
183.00,141.16,234.10
184.20,141.08,162.30
184.80,140.95,118.30
186.00,140.92,108.60
187.20,140.87,121.90
187.80,140.75,133.30
189.00,140.70,97.30
190.20,140.64,63.20
190.80,140.53,82.80
192.00,140.49,77.00
193.20,140.41,56.00
193.80,140.29,30.10
195.00,140.26,89.00
196.20,140.19,110.90
196.80,140.15,136.10
198.00,140.03,146.90
199.20,139.97,173.50
199.80,139.88,232.80
201.00,139.84,254.40
202.20,139.77,214.00
202.80,139.66,156.40
204.00,139.63,199.70
205.20,139.56,220.40
205.80,139.44,220.50
207.00,139.39,198.50
208.20,139.34,197.90
208.80,139.30,198.30
210.00,139.18,167.30
211.20,139.12,140.20
211.80,139.03,99.00
213.00,138.99,89.70
214.20,138.92,90.00
214.80,138.83,90.10
216.00,138.78,148.60
217.20,138.70,211.20
217.80,138.60,236.20
219.00,138.57,236.60
220.20,138.50,219.10
220.80,138.40,198.00
222.00,138.35,183.40
223.20,138.28,176.30
223.80,138.18,221.40
225.00,138.14,250.90
226.20,138.09,272.50
226.80,137.96,232.00
228.00,137.94,216.10
229.20,137.86,164.50
229.80,137.77,110.90
231.00,137.72,87.50
232.20,137.68,0.00
232.80,137.54,0.00
234.00,137.50,23.30
235.20,137.45,52.60
235.80,137.41,30.00
237.00,137.34,15.80
238.20,137.20,25.40
238.80,137.16,51.70
240.00,137.11,113.40
241.20,137.00,202.50
241.80,136.96,272.70
243.00,136.90,317.70
244.20,136.80,318.00
244.80,136.77,268.10
246.00,136.70,232.30
247.20,136.60,173.50
247.80,136.55,214.30
249.00,136.48,242.70
250.20,136.38,303.00
250.80,136.36,318.70
252.00,136.31,340.00
253.20,136.19,267.40
253.80,136.15,185.40
255.00,136.09,143.20
256.20,135.99,147.90
256.80,135.95,170.90
258.00,135.90,187.20
259.20,135.79,195.00
259.80,135.74,177.70
261.00,135.69,172.00
262.20,135.57,172.10
262.80,135.53,171.90
264.00,135.46,197.60
265.20,135.40,211.50
265.80,135.35,258.30
267.00,135.23,370.90
268.20,135.20,389.70
268.80,135.14,381.10
270.00,135.03,381.10
271.20,135.01,395.70
271.80,134.95,422.50
273.00,134.88,414.40
274.20,134.84,332.00
274.80,134.75,246.20
276.00,134.65,208.30
277.20,134.60,194.90
277.80,134.49,162.20
279.00,134.45,131.20
280.20,134.40,144.40
280.80,134.35,168.50
282.00,134.29,169.00
283.20,134.22,160.70
283.80,134.10,200.00
285.00,134.05,221.60
286.20,134.01,246.80
286.80,133.89,258.70
288.00,133.85,283.80
289.20,133.76,283.20
289.80,133.72,238.30
291.00,133.66,207.60
292.20,133.56,203.40
292.80,133.53,203.30
294.00,133.46,225.90
295.20,133.37,232.10
295.80,133.34,202.30
297.00,133.26,159.90
298.20,133.21,119.10
298.80,133.11,84.60
300.00,133.06,70.10
301.20,132.96,119.00
301.80,132.92,119.30
303.00,132.87,119.70
304.20,132.75,153.40
304.80,132.71,167.90
306.00,132.65,189.10
307.20,132.56,148.40
307.80,132.52,58.00
309.00,132.46,48.00
310.20,132.41,121.50
310.80,132.29,186.70
312.00,132.25,258.80
313.20,132.21,314.70
313.80,132.13,287.60
315.00,132.03,187.20
316.20,131.99,101.90
316.80,131.92,109.60
318.00,131.82,124.20
319.20,131.78,107.30
319.80,131.73,84.00
321.00,131.61,23.70
322.20,131.58,8.70
322.80,131.53,78.20
324.00,131.41,164.80
325.20,131.38,225.00
325.80,131.31,283.40
327.00,131.21,346.90
328.20,131.17,353.90
328.80,131.12,303.00
330.00,131.02,233.60
331.20,130.98,181.20
331.80,130.92,169.50
333.00,130.82,144.30
334.20,130.78,94.50
334.80,130.72,89.30
336.00,130.68,83.30
337.20,130.55,92.00
337.80,130.51,106.70
339.00,130.42,157.00
340.20,130.39,243.10
340.80,130.33,257.40
342.00,130.21,264.10
343.20,130.17,204.70
343.80,130.12,175.70
345.00,130.07,151.50
346.20,129.96,166.20
346.80,129.91,262.90
348.00,129.82,308.00
349.20,129.79,290.40
349.80,129.72,276.60
351.00,129.61,275.50
352.20,129.56,231.60
352.80,129.51,206.20
354.00,129.47,205.90
355.20,129.36,219.40
355.80,129.32,207.40
357.00,129.27,148.90
358.20,129.16,118.00
358.80,129.10,64.50
360.00,129.01,64.50
361.20,128.97,77.70
361.80,128.91,90.50
363.00,128.81,122.20
364.20,128.77,148.00
364.80,128.71,148.30
366.00,128.60,163.30
367.20,128.56,168.40
367.80,128.52,127.80
369.00,128.46,113.30
370.20,128.40,95.00
370.80,128.29,73.50
372.00,128.25,81.50
373.20,128.18,94.70
373.80,128.08,94.30
375.00,128.04,113.80
376.20,127.98,163.20
376.80,127.92,231.10
378.00,127.87,265.50
379.20,127.80,308.10
379.80,127.70,337.10
381.00,127.65,298.30
382.20,127.55,186.50
382.80,127.51,89.10
384.00,127.45,60.80
385.20,127.34,53.80
385.80,127.32,6.40
387.00,127.25,0.00
388.20,127.16,79.10
388.80,127.12,193.10
390.00,127.06,275.30
391.20,127.01,268.60
391.80,126.90,242.60
393.00,126.84,189.30
394.20,126.76,163.50
394.80,126.71,176.10
396.00,126.66,230.70
397.20,126.53,237.80
397.80,126.51,195.60
399.00,126.45,135.00
400.20,126.41,130.50
400.80,126.35,140.40
402.00,126.28,93.50
403.20,126.17,3.40
403.80,126.12,0.00
405.00,126.01,3.40
406.20,125.98,24.60
406.80,125.92,75.40
408.00,125.88,145.00
409.20,125.83,138.30
409.80,125.69,111.50
411.00,125.65,161.90
412.20,125.59,189.50
412.80,125.48,219.50
414.00,125.44,189.10
415.20,125.39,177.50
415.80,125.29,177.10
417.00,125.25,215.70
418.20,125.19,258.00
418.80,125.09,243.80
420.00,125.06,216.40
421.20,125.00,216.30
421.80,124.90,258.70
423.00,124.87,304.60
424.20,124.82,343.40
424.80,124.76,318.60
426.00,124.71,258.90
427.20,124.58,259.40
427.80,124.55,249.90
429.00,124.47,205.80
430.20,124.37,189.70
430.80,124.35,211.30
432.00,124.28,327.70
433.20,124.23,382.30
433.80,124.15,395.70
435.00,124.05,375.10
436.20,124.02,340.30
436.80,123.96,309.60
438.00,123.85,245.90
439.20,123.81,222.40
439.80,123.75,237.80
441.00,123.71,238.30
442.20,123.59,260.50
442.80,123.55,259.70
444.00,123.45,234.60
445.20,123.42,254.50
445.80,123.36,274.80
447.00,123.26,302.60
448.20,123.22,263.80
448.80,123.16,198.70
450.00,123.06,170.70
451.20,123.03,119.70
451.80,122.97,169.90
453.00,122.87,222.40
454.20,122.84,243.80
454.80,122.77,265.70
456.00,122.69,260.40
457.20,122.65,251.70
457.80,122.57,246.40
459.00,122.47,180.90
460.20,122.44,159.90
460.80,122.39,153.90
462.00,122.28,199.20
463.20,122.25,233.40
463.80,122.20,303.30
465.00,122.15,308.20
466.20,122.09,298.80
466.80,121.98,229.20
468.00,121.94,177.30
469.20,121.88,192.30
469.80,121.77,256.50
471.00,121.73,293.70
472.20,121.68,336.20
472.80,121.57,383.90
474.00,121.53,418.30
475.20,121.47,465.70
475.80,121.38,481.80
477.00,121.34,413.30
478.20,121.29,382.90
478.80,121.20,340.20
480.00,121.16,246.00
481.20,121.10,212.20
481.80,121.00,172.10
483.00,120.96,154.80
484.20,120.91,183.80
484.80,120.82,277.20
486.00,120.78,261.80
487.20,120.72,261.60
487.80,120.61,317.30
489.00,120.57,363.60
490.20,120.53,424.90
490.80,120.43,507.40
492.00,120.40,523.90
493.20,120.34,495.20
493.80,120.23,458.50
495.00,120.20,370.30
496.20,120.13,281.90
496.80,120.09,287.70
498.00,120.02,337.30
499.20,119.91,344.40
499.80,119.88,289.40
501.00,119.82,218.80
502.20,119.71,157.30
502.80,119.69,152.20
504.00,119.63,152.20
505.20,119.52,125.30
505.80,119.48,125.10
507.00,119.42,164.30
508.20,119.37,185.90
508.80,119.28,169.90
510.00,119.24,146.00
511.20,119.20,102.10
511.80,119.11,72.90
513.00,119.06,73.40
514.20,119.02,102.00
514.80,118.92,183.40
516.00,118.86,318.30
517.20,118.83,406.20
517.80,118.73,432.70
519.00,118.68,432.80
520.20,118.59,444.00
520.80,118.56,390.00
522.00,118.49,361.00
523.20,118.39,311.30
523.80,118.36,325.10
525.00,118.31,347.50
526.20,118.22,318.30
526.80,118.19,236.20
528.00,118.12,140.90
529.20,118.08,90.40
529.80,117.96,90.10
531.00,117.92,108.80
532.20,117.90,177.60
532.80,117.78,274.60
534.00,117.73,281.00
535.20,117.70,281.40
535.80,117.60,307.30
537.00,117.56,307.30
538.20,117.51,298.00
538.80,117.41,262.60
540.00,117.35,237.90
541.20,117.29,237.10
541.80,117.25,258.90
543.00,117.19,290.00
544.20,117.09,290.50
544.80,117.06,271.30
546.00,117.00,295.50
547.20,116.91,331.50
547.80,116.88,324.80
549.00,116.82,285.50
550.20,116.71,285.20
550.80,116.69,272.10
552.00,116.63,255.20
553.20,116.52,271.90
553.80,116.49,368.30
555.00,116.44,384.30
556.20,116.36,421.00
556.80,116.32,521.10
558.00,116.27,502.00
559.20,116.17,381.80
559.80,116.14,252.40
561.00,116.07,197.00
562.20,116.00,225.70
562.80,115.97,323.50
564.00,115.90,393.80
565.20,115.80,395.00
565.80,115.77,367.80
567.00,115.71,311.90
568.20,115.63,242.60
568.80,115.60,232.70
570.00,115.53,246.80
571.20,115.44,246.60
571.80,115.40,223.30
573.00,115.35,244.20
574.20,115.26,302.30
574.80,115.22,329.60
576.00,115.16,329.00
577.20,115.06,348.80
577.80,115.02,392.30
579.00,114.98,408.70
580.20,114.93,397.40
580.80,114.83,378.70
582.00,114.80,330.70
583.20,114.70,288.30
583.80,114.67,255.40
585.00,114.62,207.20
586.20,114.52,192.90
586.80,114.48,202.70
588.00,114.43,213.60
589.20,114.33,152.50
589.80,114.30,142.00
591.00,114.25,171.80
592.20,114.20,191.40
592.80,114.18,191.30
594.00,114.08,186.80
595.20,113.98,201.40
595.80,113.93,213.80
597.00,113.85,198.10
598.20,113.82,170.80
598.80,113.76,131.80
600.00,113.67,80.10
601.20,113.64,45.40
601.80,113.57,38.70
603.00,113.48,51.50
604.20,113.45,89.40
604.80,113.41,96.70
606.00,113.31,127.10
607.20,113.29,189.10
607.80,113.23,189.40
609.00,113.18,176.30
610.20,113.09,131.50
610.80,113.04,105.60
612.00,113.00,142.70
613.20,112.91,244.00
613.80,112.86,318.40
615.00,112.76,317.70
616.20,112.73,284.10
616.80,112.68,278.30
618.00,112.58,290.50
619.20,112.56,275.40
619.80,112.51,236.40
621.00,112.41,211.50
622.20,112.38,180.60
622.80,112.32,168.60
624.00,112.22,168.40
625.20,112.18,241.50
625.80,112.14,258.90
627.00,112.04,258.30
628.20,112.02,164.90
628.80,111.95,100.70
630.00,111.86,94.50
631.20,111.83,117.60
631.80,111.77,147.90
633.00,111.68,199.10
634.20,111.66,215.00
634.80,111.59,204.30
636.00,111.51,225.80
637.20,111.47,245.30
637.80,111.41,239.50
639.00,111.32,229.70
640.20,111.29,216.20
640.80,111.24,193.90
642.00,111.14,194.20
643.20,111.11,215.20
643.80,111.06,175.10
645.00,110.96,147.40
646.20,110.93,116.80
646.80,110.87,200.90
648.00,110.78,336.10
649.20,110.75,436.70
649.80,110.70,493.30
651.00,110.65,582.00
652.20,110.60,651.80
652.80,110.53,651.00
654.00,110.47,652.10
655.20,110.38,680.80
655.80,110.34,680.90
657.00,110.28,613.10
658.20,110.20,476.30
658.80,110.17,303.30
660.00,110.12,275.70
661.20,110.02,275.20
661.80,109.98,290.10
663.00,109.94,270.70
664.20,109.83,217.90
664.80,109.81,172.90
666.00,109.75,168.30
667.20,109.66,168.30
667.80,109.63,294.90
669.00,109.58,411.10
670.20,109.49,474.40
670.80,109.46,480.10
672.00,109.40,455.10
673.20,109.30,395.40
673.80,109.27,317.80
675.00,109.22,242.10
676.20,109.13,185.50
676.80,109.11,194.00
678.00,109.05,208.60
679.20,108.96,217.60
679.80,108.94,217.40
681.00,108.87,201.00
682.20,108.78,149.10
682.80,108.75,162.70
684.00,108.69,213.60
685.20,108.61,229.90
685.80,108.58,221.00
687.00,108.51,220.90
688.20,108.43,228.80
688.80,108.40,234.10
690.00,108.35,202.90
691.20,108.25,147.40
691.80,108.22,162.30
693.00,108.16,278.10
694.20,108.07,404.40
694.80,108.03,479.70
696.00,107.99,466.70
697.20,107.91,386.20
697.80,107.88,319.10
699.00,107.82,302.00
700.20,107.73,252.80
700.80,107.71,235.10
702.00,107.65,282.90
703.20,107.56,269.00
703.80,107.53,204.80
705.00,107.47,148.10
706.20,107.44,102.40
706.80,107.34,90.50
708.00,107.29,112.60
709.20,107.26,127.50
709.80,107.16,137.00
711.00,107.13,163.90
712.20,107.04,212.60
712.80,107.01,213.20
714.00,106.96,204.40
715.20,106.91,196.70
715.80,106.86,196.60
717.00,106.74,242.60
718.20,106.71,415.00
718.80,106.67,445.90
720.00,106.57,456.20
721.20,106.54,471.70
721.80,106.49,494.50
723.00,106.45,499.50
724.20,106.35,490.80
724.80,106.31,467.70
726.00,106.23,452.30
727.20,106.20,474.70
727.80,106.15,492.60
729.00,106.06,465.30
730.20,106.03,358.00
730.80,105.97,318.70
732.00,105.89,231.20
733.20,105.86,197.80
733.80,105.80,219.90
735.00,105.71,255.90
736.20,105.68,298.50
736.80,105.62,318.30
738.00,105.56,409.50
739.20,105.52,441.60
739.80,105.45,487.30
741.00,105.37,441.90
742.20,105.33,371.50
742.80,105.26,332.80
744.00,105.19,332.70
745.20,105.15,379.90
745.80,105.10,424.80
747.00,105.03,395.50
748.20,104.99,376.10
748.80,104.94,364.70
750.00,104.84,396.30
751.20,104.83,415.00
751.80,104.77,450.80
753.00,104.71,460.90
754.20,104.66,446.10
754.80,104.56,371.10
756.00,104.52,346.70
757.20,104.48,400.30
757.80,104.40,471.40
759.00,104.37,490.20
760.20,104.31,454.30
760.80,104.21,415.30
762.00,104.20,380.90
763.20,104.15,380.00
763.80,104.05,379.70
765.00,104.03,389.00
766.20,103.98,375.90
766.80,103.87,353.90
768.00,103.85,348.00
769.20,103.80,332.40
769.80,103.71,289.10
771.00,103.68,233.70
772.20,103.63,195.60
772.80,103.54,261.60
774.00,103.51,361.70
775.20,103.45,465.20
775.80,103.37,495.90
777.00,103.34,446.60
778.20,103.27,439.90
778.80,103.20,450.80
780.00,103.16,460.30
781.20,103.11,480.50
781.80,103.03,505.40
783.00,103.00,519.40
784.20,102.94,520.30
784.80,102.89,436.80
786.00,102.83,391.50
787.20,102.74,321.80
787.80,102.71,321.70
789.00,102.65,339.10
790.20,102.58,363.20
790.80,102.54,317.20
792.00,102.49,290.50
793.20,102.39,246.30
793.80,102.37,256.00
795.00,102.31,306.00
796.20,102.23,347.20
796.80,102.20,321.90
798.00,102.14,247.80
799.20,102.05,150.40
799.80,102.02,68.80
801.00,101.97,115.80
802.20,101.90,249.50
802.80,101.87,325.70
804.00,101.81,308.70
805.20,101.72,316.80
805.80,101.70,348.50
807.00,101.64,439.20
808.20,101.55,478.40
808.80,101.52,456.60
810.00,101.47,387.90
811.20,101.38,354.50
811.80,101.35,320.40
813.00,101.31,295.60
814.20,101.22,320.70
814.80,101.18,353.30
816.00,101.12,371.20
817.20,101.08,417.50
817.80,101.02,475.10
819.00,100.92,483.00
820.20,100.89,464.40
820.80,100.84,463.10
822.00,100.76,472.30
823.20,100.72,548.40
823.80,100.66,555.50
825.00,100.58,529.80
826.20,100.55,447.70
826.80,100.50,434.80
828.00,100.45,427.60
829.20,100.37,350.60
829.80,100.32,325.70
831.00,100.24,325.80
832.20,100.22,284.80
832.80,100.15,219.80
834.00,100.07,174.60
835.20,100.04,157.30
835.80,99.99,116.00
837.00,99.89,51.70
838.20,99.86,92.00
838.80,99.82,226.00
840.00,99.78,301.20
841.20,99.68,260.30
841.80,99.63,216.80
843.00,99.57,167.80
844.20,99.53,152.90
844.80,99.47,144.90
846.00,99.39,212.00
847.20,99.36,282.90
847.80,99.30,322.50
849.00,99.26,310.30
850.20,99.19,249.20
850.80,99.10,198.40
852.00,99.08,168.40
853.20,99.03,153.70
853.80,98.99,166.50
855.00,98.89,192.10
856.20,98.84,198.20
856.80,98.78,215.40
858.00,98.75,354.20
859.20,98.69,401.40
859.80,98.59,435.80
861.00,98.56,411.80
862.20,98.51,424.80
862.80,98.42,447.30
864.00,98.40,412.20
865.20,98.34,419.80
865.80,98.30,448.20
867.00,98.22,439.20
868.20,98.16,409.10
868.80,98.13,397.80
870.00,98.03,422.20
871.20,97.98,452.10
871.80,97.91,476.20
873.00,97.89,516.20
874.20,97.83,560.00
874.80,97.74,662.30
876.00,97.72,675.00
877.20,97.67,659.70
877.80,97.56,591.10
879.00,97.54,564.20
880.20,97.49,509.90
880.80,97.43,475.80
882.00,97.38,469.20
883.20,97.33,407.20
883.80,97.24,390.40
885.00,97.19,406.30
886.20,97.12,440.40
886.80,97.08,410.20
888.00,97.02,363.80
889.20,96.95,363.40
889.80,96.92,356.50
891.00,96.85,337.90
892.20,96.77,351.40
892.80,96.73,395.00
894.00,96.69,380.90
895.20,96.60,324.50
895.80,96.57,298.40
897.00,96.52,281.90
898.20,96.43,225.00
898.80,96.40,250.60
900.00,96.34,334.10
901.20,96.24,377.70
901.80,96.22,537.90
903.00,96.17,637.80
904.20,96.13,616.60
904.80,96.03,483.10
906.00,96.00,384.30
907.20,95.92,360.80
907.80,95.89,376.70
909.00,95.83,377.10
910.20,95.74,363.90
910.80,95.72,472.20
912.00,95.66,570.20
913.20,95.61,787.80
913.80,95.53,993.70
915.00,95.48,1011.40
916.20,95.40,976.80
916.80,95.38,788.20
918.00,95.32,706.50
919.20,95.22,455.50
919.80,95.20,313.10
921.00,95.14,238.80
922.20,95.11,238.80
922.80,95.00,263.60
924.00,94.96,277.10
925.20,94.88,228.70
925.80,94.86,170.30
927.00,94.79,155.20
928.20,94.70,187.10
928.80,94.67,273.20
930.00,94.62,298.60
931.20,94.53,308.10
931.80,94.50,218.80
933.00,94.44,191.30
934.20,94.39,217.20
934.80,94.31,321.30
936.00,94.26,351.00
937.20,94.19,400.00
937.80,94.15,422.90
939.00,94.09,423.70
940.20,94.00,373.10
940.80,93.97,295.80
942.00,93.91,267.20
943.20,93.82,353.50
943.80,93.79,487.30
945.00,93.73,500.60
946.20,93.64,480.90
946.80,93.62,442.60
948.00,93.56,390.70
949.20,93.48,331.20
949.80,93.46,366.60
951.00,93.39,395.30
952.20,93.30,437.40
952.80,93.29,431.50
954.00,93.22,412.00
955.20,93.13,376.40
955.80,93.10,350.00
957.00,93.03,361.30
958.20,92.96,368.60
958.80,92.92,333.20
960.00,92.86,325.00
961.20,92.82,352.40
961.80,92.72,352.20
963.00,92.67,340.40
964.20,92.59,364.10
964.80,92.57,410.30
966.00,92.51,410.30
967.20,92.41,398.40
967.80,92.39,363.40
969.00,92.33,342.50
970.20,92.25,295.60
970.80,92.21,219.70
972.00,92.16,229.00
973.20,92.06,306.80
973.80,92.03,388.60
975.00,91.97,453.20
976.20,91.89,446.90
976.80,91.85,387.50
978.00,91.81,348.00
979.20,91.70,363.20
979.80,91.68,374.90
981.00,91.62,358.00
982.20,91.52,302.00
982.80,91.49,189.60
984.00,91.43,142.60
985.20,91.33,35.90
985.80,91.31,0.00
987.00,91.25,0.00
988.20,91.16,26.80
988.80,91.13,201.70
990.00,91.07,252.00
991.20,90.98,336.80
991.80,90.95,448.20
993.00,90.89,474.50
994.20,90.79,475.10
994.80,90.77,435.40
996.00,90.70,388.60
997.20,90.62,355.70
997.80,90.58,328.40
999.00,90.52,312.90
1000.20,90.44,300.50
1000.80,90.41,294.70
1002.00,90.34,286.90
1003.20,90.26,277.10
1003.80,90.23,370.00
1005.00,90.17,400.50
1006.20,90.07,452.10
1006.80,90.04,558.30
1008.00,89.98,564.90
1009.20,89.89,540.00
1009.80,89.87,379.50
1011.00,89.81,261.40
1012.20,89.76,183.70
1012.80,89.64,210.10
1014.00,89.60,272.80
1015.20,89.53,310.90
1015.80,89.49,331.70
1017.00,89.43,375.00
1018.20,89.34,413.30
1018.80,89.30,343.00
1020.00,89.25,302.00
1021.20,89.15,279.90
1021.80,89.12,369.00
1023.00,89.05,405.70
1024.20,88.96,440.50
1024.80,88.92,428.70
1026.00,88.88,438.00
1027.20,88.84,443.40
1027.80,88.71,485.70
1029.00,88.67,520.90
1030.20,88.63,503.50
1030.80,88.53,452.60
1032.00,88.47,387.60
1033.20,88.39,311.60
1033.80,88.36,311.40
1035.00,88.31,350.30
1036.20,88.22,425.00
1036.80,88.19,407.00
1038.00,88.11,368.30
1039.20,88.02,292.80
1039.80,87.99,322.50
1041.00,87.92,346.70
1042.20,87.83,360.50
1042.80,87.80,326.40
1044.00,87.74,327.00
1045.20,87.63,442.40
1045.80,87.61,449.90
1047.00,87.55,388.80
1048.20,87.45,290.20
1048.80,87.42,177.70
1050.00,87.37,96.80
1051.20,87.27,64.90
1051.80,87.24,102.50
1053.00,87.17,165.60
1054.20,87.07,180.10
1054.80,87.04,194.00
1056.00,86.98,289.90
1057.20,86.91,453.70
1057.80,86.84,491.80
1059.00,86.75,535.20
1060.20,86.70,488.70
1060.80,86.65,464.10
1062.00,86.55,417.70
1063.20,86.52,455.20
1063.80,86.46,466.00
1065.00,86.37,403.00
1066.20,86.33,347.20
1066.80,86.25,335.90
1068.00,86.17,344.00
1069.20,86.13,333.10
1069.80,86.06,280.00
1071.00,86.02,242.80
1072.20,85.92,254.10
1072.80,85.85,273.10
1074.00,85.82,274.50
1075.20,85.71,283.60
1075.80,85.66,296.00
1077.00,85.57,295.60
1078.20,85.54,294.80
1078.80,85.47,305.40
1080.00,85.37,333.80
1081.20,85.33,350.80
1081.80,85.27,460.10
1083.00,85.16,499.60
1084.20,85.13,418.10
1084.80,85.07,309.00
1086.00,85.02,281.40
1087.20,84.97,309.80
1087.80,84.83,351.40
1089.00,84.81,376.40
1090.20,84.73,369.30
1090.80,84.63,350.40
1092.00,84.60,428.30
1093.20,84.54,473.50
1093.80,84.44,556.50
1095.00,84.39,621.10
1096.20,84.33,609.50
1096.80,84.23,557.10
1098.00,84.20,454.40
1099.20,84.13,416.30
1099.80,84.04,362.90
1101.00,83.99,378.20
1102.20,83.93,449.10
1102.80,83.81,532.50
1104.00,83.78,553.10
1105.20,83.72,498.60
1105.80,83.61,478.60
1107.00,83.58,554.10
1108.20,83.53,559.10
1108.80,83.40,516.10
1110.00,83.37,440.10
1111.20,83.31,373.60
1111.80,83.26,331.70
1113.00,83.15,316.20
1114.20,83.08,303.60
1114.80,83.00,302.90
1116.00,82.96,312.20
1117.20,82.89,385.40
1117.80,82.79,432.70
1119.00,82.75,482.00
1120.20,82.69,451.40
1120.80,82.57,426.20
1122.00,82.54,415.80
1123.20,82.47,447.30
1123.80,82.41,557.40
1125.00,82.29,703.90
1126.20,82.24,855.50
1126.80,82.20,1009.30
1128.00,82.09,1182.20
1129.20,82.04,1206.10
1129.80,81.94,1194.80
1131.00,81.89,1178.00
1132.20,81.85,1180.90
1132.80,81.73,1167.40
1134.00,81.70,1102.20
1135.20,81.62,1001.90
1135.80,81.50,893.60
1137.00,81.47,843.60
1138.20,81.41,843.20
1138.80,81.30,880.40
1140.00,81.26,861.80
1141.20,81.18,747.60
1141.80,81.08,590.60
1143.00,81.04,460.30
1144.20,80.98,375.70
1144.80,80.85,344.30
1146.00,80.83,344.20
1147.20,80.75,311.40
1147.80,80.63,296.60
1149.00,80.60,311.90
1150.20,80.53,338.60
1150.80,80.41,397.70
1152.00,80.37,534.00
1153.20,80.32,569.00
1153.80,80.19,568.30
1155.00,80.15,541.90
1156.20,80.09,471.60
1156.80,79.97,349.00
1158.00,79.94,224.70
1159.20,79.87,160.00
1159.80,79.82,150.60
1161.00,79.68,137.70
1162.20,79.63,131.50
1162.80,79.60,189.40
1164.00,79.47,293.00
1165.20,79.41,404.10
1165.80,79.36,484.90
1167.00,79.24,477.30
1168.20,79.19,456.40
1168.80,79.06,408.70
1170.00,79.02,329.40
1171.20,78.97,309.60
1171.80,78.87,295.00
1173.00,78.82,295.20
1174.20,78.75,289.40
1174.80,78.69,326.20
1176.00,78.56,455.70
1177.20,78.50,603.90
1177.80,78.46,695.90
1179.00,78.34,705.70
1180.20,78.27,654.40
1180.80,78.23,550.80
1182.00,78.10,455.20
1183.20,78.05,435.40
1183.80,77.95,380.60
1185.00,77.90,328.30
1186.20,77.83,315.10
1186.80,77.71,282.30
1188.00,77.67,261.60
1189.20,77.60,254.20
1189.80,77.48,261.70
1191.00,77.43,302.10
1192.20,77.36,281.50
1192.80,77.25,230.10
1194.00,77.20,230.50
1195.20,77.14,275.40
1195.80,77.00,351.00
1197.00,76.96,433.40
1198.20,76.89,490.40
1198.80,76.78,559.20
1200.00,76.73,639.80
1201.20,76.66,625.50
1201.80,76.55,528.10
1203.00,76.50,356.50
1204.20,76.42,344.70
1204.80,76.35,392.40
1206.00,76.23,408.20
1207.20,76.17,371.00
1207.80,76.07,318.30
1209.00,76.03,299.10
1210.20,75.95,292.80
1210.80,75.83,301.50
1212.00,75.80,351.70
1213.20,75.71,388.80
1213.80,75.60,384.40
1215.00,75.55,339.70
1216.20,75.48,270.40
1216.80,75.35,236.40
1218.00,75.31,268.10
1219.20,75.22,284.60
1219.80,75.10,284.30
1221.00,75.06,260.10
1222.20,74.99,274.80
1222.80,74.86,325.20
1224.00,74.82,278.90
1225.20,74.74,216.30
1225.80,74.69,49.60
1227.00,74.54,30.60
1228.20,74.49,106.10
1228.80,74.44,216.00
1230.00,74.32,334.40
1231.20,74.24,428.80
1231.80,74.14,438.40
1233.00,74.09,450.80
1234.20,74.01,544.40
1234.80,73.88,595.50
1236.00,73.85,514.20
1237.20,73.75,514.90
1237.80,73.63,548.50
1239.00,73.58,576.20
1240.20,73.51,570.20
1240.80,73.39,562.50
1242.00,73.34,533.70
1243.20,73.26,468.30
1243.80,73.14,422.70
1245.00,73.10,433.00
1246.20,73.03,497.00
1246.80,72.90,515.30
1248.00,72.86,464.90
1249.20,72.76,451.50
1249.80,72.64,492.80
1251.00,72.60,545.90
1252.20,72.53,600.90
1252.80,72.39,637.20
1254.00,72.35,619.10
1255.20,72.26,597.40
1255.80,72.14,575.30
1257.00,72.08,553.50
1258.20,72.01,536.20
1258.80,71.87,513.30
1260.00,71.83,503.40
1261.20,71.75,504.10
1261.80,71.63,481.00
1263.00,71.58,481.10
1264.20,71.50,521.60
1264.80,71.36,571.20
1266.00,71.32,609.90
1267.20,71.25,604.70
1267.80,71.11,576.60
1269.00,71.07,576.60
1270.20,71.01,546.20
1270.80,70.86,458.70
1272.00,70.82,287.70
1273.20,70.73,262.10
1273.80,70.59,262.40
1275.00,70.54,296.10
1276.20,70.48,352.20
1276.80,70.35,417.90
1278.00,70.30,515.50
1279.20,70.23,527.70
1279.80,70.09,542.70
1281.00,70.05,568.10
1282.20,69.98,557.10
1282.80,69.83,602.30
1284.00,69.78,712.80
1285.20,69.70,738.00
1285.80,69.56,659.70
1287.00,69.52,605.60
1288.20,69.45,604.70
1288.80,69.38,596.70
1290.00,69.23,598.30
1291.20,69.16,599.20
1291.80,69.04,610.50
1293.00,68.99,654.40
1294.20,68.90,647.50
1294.80,68.78,548.50
1296.00,68.74,319.40
1297.20,68.65,236.50
1297.80,68.52,205.80
1299.00,68.48,236.10
1300.20,68.38,272.10
1300.80,68.26,272.10
1302.00,68.21,230.50
1303.20,68.12,179.00
1303.80,67.99,194.00
1305.00,67.94,302.30
1306.20,67.85,422.10
1306.80,67.72,527.00
1308.00,67.67,545.10
1309.20,67.60,609.40
1309.80,67.46,725.00
1311.00,67.41,725.80
1312.20,67.33,694.10
1312.80,67.25,613.60
1314.00,67.18,581.90
1315.20,67.02,514.20
1315.80,66.97,490.20
1317.00,66.88,474.90
1318.20,66.74,503.30
1318.80,66.69,552.90
1320.00,66.61,576.80
1321.20,66.48,588.30
1321.80,66.43,631.00
1323.00,66.35,684.20
1324.20,66.20,704.40
1324.80,66.15,696.10
1326.00,66.07,688.30
1327.20,65.93,709.30
1327.80,65.88,709.00
1329.00,65.81,666.10
1330.20,65.66,568.20
1330.80,65.62,493.70
1332.00,65.53,459.50
1333.20,65.38,525.30
1333.80,65.34,560.20
1335.00,65.25,610.80
1336.20,65.11,584.50
1336.80,65.06,538.80
1338.00,64.98,492.20
1339.20,64.84,460.30
1339.80,64.80,460.90
1341.00,64.72,461.30
1342.20,64.58,461.40
1342.80,64.54,510.60
1344.00,64.43,568.20
1345.20,64.37,608.30
1345.80,64.26,610.20
1347.00,64.19,621.50
1348.20,64.05,621.10
1348.80,63.98,604.10
1350.00,63.84,583.70
1351.20,63.79,525.20
1351.80,63.70,504.80
1353.00,63.57,448.60
1354.20,63.52,401.10
1354.80,63.43,385.80
1356.00,63.29,336.10
1357.20,63.24,294.00
1357.80,63.16,281.70
1359.00,63.09,296.20
1360.20,62.94,326.80
1360.80,62.88,384.10
1362.00,62.82,410.40
1363.20,62.66,409.60
1363.80,62.58,392.00
1365.00,62.53,362.60
1366.20,62.39,366.20
1366.80,62.33,438.30
1368.00,62.18,592.60
1369.20,62.15,611.80
1369.80,62.04,555.90
1371.00,61.91,459.70
1372.20,61.87,398.90
1372.80,61.78,411.20
1374.00,61.63,438.00
1375.20,61.59,437.20
1375.80,61.51,433.00
1377.00,61.43,453.20
1378.20,61.33,462.90
1378.80,61.17,475.00
1380.00,61.12,496.30
1381.20,61.02,525.00
1381.80,60.89,586.20
1383.00,60.84,608.00
1384.20,60.76,581.30
1384.80,60.68,513.50
1386.00,60.53,471.00
1387.20,60.46,468.40
1387.80,60.33,461.80
1389.00,60.27,486.20
1390.20,60.20,547.70
1390.80,60.11,610.30
1392.00,60.02,618.80
1393.20,59.94,592.00
1393.80,59.87,504.30
1395.00,59.73,377.90
1396.20,59.64,297.70
1396.80,59.51,274.20
1398.00,59.46,331.10
1399.20,59.39,430.50
1399.80,59.29,525.60
1401.00,59.14,518.70
1402.20,59.09,420.10
1402.80,59.03,331.10
1404.00,58.88,350.90
1405.20,58.81,425.80
1405.80,58.68,481.50
1407.00,58.63,513.00
1408.20,58.55,527.50
1408.80,58.47,494.50
1410.00,58.37,461.20
1411.20,58.29,435.60
1411.80,58.13,360.70
1413.00,58.06,249.10
1414.20,57.90,177.00
1414.80,57.86,213.50
1416.00,57.78,335.20
1417.20,57.63,471.70
1417.80,57.58,578.50
1419.00,57.51,610.10
1420.20,57.34,640.60
1420.80,57.30,717.60
1422.00,57.19,730.30
1423.20,57.05,686.30
1423.80,57.00,559.10
1425.00,56.91,501.60
1426.20,56.75,509.30
1426.80,56.71,555.90
1428.00,56.63,574.50
1429.20,56.45,549.30
1429.80,56.41,514.90
1431.00,56.33,426.10
1432.20,56.18,325.00
1432.80,56.12,302.00
1434.00,56.04,364.70
1435.20,55.90,378.40
1435.80,55.84,334.80
1437.00,55.76,242.40
1438.20,55.60,205.40
1438.80,55.56,243.50
1440.00,55.47,327.50
1441.20,55.38,395.90
1441.80,55.28,420.40
1443.00,55.13,444.80
1444.20,55.09,459.60
1444.80,54.98,465.90
1446.00,54.84,410.30
1447.20,54.78,304.20
1447.80,54.68,216.50
1449.00,54.54,216.70
1450.20,54.49,272.10
1450.80,54.39,319.10
1452.00,54.25,310.30
1453.20,54.20,305.80
1453.80,54.11,310.90
1455.00,53.97,338.20
1456.20,53.92,317.70
1456.80,53.83,304.40
1458.00,53.67,322.30
1459.20,53.61,426.50
1459.80,53.53,443.70
1461.00,53.39,405.10
1462.20,53.34,410.40
1462.80,53.26,467.80
1464.00,53.11,495.50
1465.20,53.06,488.30
1465.80,52.96,446.90
1467.00,52.81,407.40
1468.20,52.75,396.30
1468.80,52.67,397.10
1470.00,52.54,365.00
1471.20,52.49,299.20
1471.80,52.38,273.40
1473.00,52.23,233.80
1474.20,52.19,187.50
1474.80,52.10,157.60
1476.00,52.02,177.90
1477.20,51.87,289.40
1477.80,51.80,316.10
1479.00,51.67,279.20
1480.20,51.63,225.00
1480.80,51.54,223.80
1482.00,51.39,291.10
1483.20,51.34,396.10
1483.80,51.25,448.50
1485.00,51.11,426.00
1486.20,51.05,363.30
1486.80,50.98,331.60
1488.00,50.92,354.30
1489.20,50.74,338.70
1489.80,50.68,314.30
1491.00,50.56,291.60
1492.20,50.52,350.40
1492.80,50.42,381.60
1494.00,50.27,465.40
1495.20,50.24,635.50
1495.80,50.17,705.50
1497.00,50.02,687.70
1498.20,49.97,609.90
1498.80,49.89,563.10
1500.00,49.74,526.50
1501.20,49.71,426.30
1501.80,49.62,296.30
1503.00,49.48,202.40
1504.20,49.44,196.60
1504.80,49.36,250.40
1506.00,49.22,393.10
1507.20,49.18,594.30
1507.80,49.09,655.10
1509.00,48.96,749.00
1510.20,48.91,784.50
1510.80,48.85,787.30
1512.00,48.72,797.20
1513.20,48.67,794.40
1513.80,48.59,766.50
1515.00,48.46,655.60
1516.20,48.41,609.80
1516.80,48.33,603.50
1518.00,48.19,585.00
1519.20,48.15,564.90
1519.80,48.07,557.90
1521.00,47.96,540.40
1522.20,47.92,493.60
1522.80,47.85,465.60
1524.00,47.73,386.10
1525.20,47.67,403.40
1525.80,47.60,426.50
1527.00,47.47,455.70
1528.20,47.44,389.90
1528.80,47.37,359.20
1530.00,47.25,323.00
1531.20,47.22,296.00
1531.80,47.14,352.90
1533.00,47.02,436.10
1534.20,46.98,500.50
1534.80,46.91,550.20
1536.00,46.80,539.10
1537.20,46.76,496.70
1537.80,46.69,428.80
1539.00,46.58,359.40
1540.20,46.53,332.00
1540.80,46.47,348.60
1542.00,46.38,403.10
1543.20,46.33,498.80
1543.80,46.25,615.90
1545.00,46.15,711.10
1546.20,46.11,804.20
1546.80,46.06,792.40
1548.00,45.92,696.40
1549.20,45.88,599.80
1549.80,45.83,614.00
1551.00,45.75,723.40
1552.20,45.71,802.80
1552.80,45.63,877.90
1554.00,45.52,902.00
1555.20,45.50,812.50
1555.80,45.42,670.10
1557.00,45.33,556.60
1558.20,45.29,495.10
1558.80,45.22,496.10
1560.00,45.14,534.30
1561.20,45.11,618.80
1561.80,45.06,719.00
1563.00,44.94,763.30
1564.20,44.91,838.00
1564.80,44.85,862.20
1566.00,44.80,966.60
1567.20,44.73,1067.30
1567.80,44.67,1092.50
1569.00,44.65,1088.30
1570.20,44.53,1090.50
1570.80,44.50,1053.90
1572.00,44.42,979.00
1573.20,44.39,900.80
1573.80,44.32,820.70
1575.00,44.24,727.70
1576.20,44.22,652.00
1576.80,44.16,615.10
1578.00,44.08,629.30
1579.20,44.04,691.90
1579.80,43.98,711.50
1581.00,43.90,726.70
1582.20,43.88,764.10
1582.80,43.82,759.60
1584.00,43.76,804.50
1585.20,43.73,828.60
1585.80,43.67,807.10
1587.00,43.61,768.70
1588.20,43.58,746.40
1588.80,43.54,736.60
1590.00,43.46,664.30
1591.20,43.44,577.30
1591.80,43.40,521.10
1593.00,43.32,451.80
1594.20,43.29,392.70
1594.80,43.25,372.00
1596.00,43.18,371.50
1597.20,43.16,460.10
1597.80,43.11,518.40
1599.00,43.05,609.60
1600.20,43.03,632.00
1600.80,42.99,607.30
1602.00,42.92,515.10
1603.20,42.90,384.80
1603.80,42.87,363.40
1605.00,42.80,382.00
1606.20,42.79,444.60
1606.80,42.73,501.40
1608.00,42.67,525.60
1609.20,42.65,537.00
1609.80,42.62,507.00
1611.00,42.55,475.90
1612.20,42.53,474.50
1612.80,42.50,482.20
1614.00,42.44,518.70
1615.20,42.42,527.60
1615.80,42.37,526.80
1617.00,42.33,549.30
1618.20,42.32,648.50
1618.80,42.28,659.70
1620.00,42.21,639.10
1621.20,42.19,652.40
1621.80,42.16,704.50
1623.00,42.15,925.40
1624.20,42.09,987.90
1624.80,42.07,941.90
1626.00,42.02,858.10
1627.20,42.00,811.90
1627.80,41.97,822.40
1629.00,41.92,866.50
1630.20,41.91,906.40
1630.80,41.88,881.30
1632.00,41.82,825.60
1633.20,41.81,774.30
1633.80,41.78,758.50
1635.00,41.73,722.50
1636.20,41.72,662.00
1636.80,41.70,616.40
1638.00,41.65,510.60
1639.20,41.65,399.80
1639.80,41.62,375.30
1641.00,41.57,408.60
1642.20,41.56,483.30
1642.80,41.53,551.50
1644.00,41.49,591.50
1645.20,41.48,558.70
1645.80,41.46,491.60
1647.00,41.41,504.70
1648.20,41.41,602.70
1648.80,41.38,703.80
1650.00,41.34,735.00
1651.20,41.34,640.30
1651.80,41.32,597.10
1653.00,41.28,531.90
1654.20,41.24,584.70
1654.80,41.24,591.10
1656.00,41.21,579.30
1657.20,41.20,596.90
1657.80,41.17,631.70
1659.00,41.14,717.00
1660.20,41.12,769.30
1660.80,41.11,798.90
1662.00,41.09,857.50
1663.20,41.06,950.50
1663.80,41.03,998.20
1665.00,41.02,952.00
1666.20,41.01,915.00
1666.80,40.98,890.20
1668.00,40.95,842.60
1669.20,40.94,825.40
1669.80,40.93,809.60
1671.00,40.89,772.10
1672.20,40.88,716.40
1672.80,40.87,701.80
1674.00,40.84,663.70
1675.20,40.82,586.30
1675.80,40.81,586.10
1677.00,40.78,637.50
1678.20,40.77,760.00
1678.80,40.75,847.70
1680.00,40.74,849.20
1681.20,40.71,791.40
1681.80,40.69,741.30
1683.00,40.67,783.00
1684.20,40.65,864.80
1684.80,40.64,858.10
1686.00,40.60,766.00
1687.20,40.60,641.70
1687.80,40.59,529.50
1689.00,40.56,476.70
1690.20,40.55,545.60
1690.80,40.54,580.50
1692.00,40.51,637.00
1693.20,40.50,598.40
1693.80,40.48,573.10
1695.00,40.46,550.70
1696.20,40.44,543.90
1696.80,40.43,507.20
1698.00,40.41,461.00
1699.20,40.39,420.30
1699.80,40.37,434.80
1701.00,40.35,494.40
1702.20,40.35,482.30
1702.80,40.34,424.50
1704.00,40.30,464.20
1705.20,40.28,634.60
1705.80,40.28,656.60
1707.00,40.25,645.40
1708.20,40.24,535.00
1708.80,40.24,492.00
1710.00,40.21,422.20
1711.20,40.20,409.30
1711.80,40.18,423.30
1713.00,40.17,440.90
1714.20,40.15,409.90
1714.80,40.13,428.70
1716.00,40.13,451.60
1717.20,40.11,460.60
1717.80,40.08,501.80
1719.00,40.06,552.50
1720.20,40.05,573.70
1720.80,40.04,603.10
1722.00,40.01,655.60
1723.20,40.01,689.30
1723.80,40.00,688.70
1725.00,39.99,629.20
1726.20,39.96,524.50
1726.80,39.95,517.80
1728.00,39.93,549.00
1729.20,39.92,709.40
1729.80,39.90,769.90
1731.00,39.88,857.60
1732.20,39.88,770.00
1732.80,39.86,630.20
1734.00,39.83,567.90
1735.20,39.82,597.50
1735.80,39.82,632.00
1737.00,39.79,636.20
1738.20,39.79,681.50
1738.80,39.76,754.70
1740.00,39.74,773.50
1741.20,39.73,705.50
1741.80,39.71,595.20
1743.00,39.70,486.10
1744.20,39.69,366.30
1744.80,39.68,347.40
1746.00,39.66,347.80
1747.20,39.66,495.50
1747.80,39.65,553.30
1749.00,39.61,658.00
1750.20,39.61,687.90
1750.80,39.60,674.90
1752.00,39.56,691.00
1753.20,39.57,725.00
1753.80,39.55,733.70
1755.00,39.53,718.10
1756.20,39.51,695.30
1756.80,39.50,678.90
1758.00,39.49,715.10
1759.20,39.47,844.50
1759.80,39.47,870.70
1761.00,39.45,897.80
1762.20,39.44,897.30
1762.80,39.42,880.50
1764.00,39.40,780.50
1765.20,39.40,614.40
1765.80,39.38,600.90
1767.00,39.36,631.30
1768.20,39.35,690.20
1768.80,39.33,641.90
1770.00,39.32,569.30
1771.20,39.31,591.20
1771.80,39.30,681.10
1773.00,39.28,749.90
1774.20,39.27,771.60
1774.80,39.26,775.00
1776.00,39.23,774.00
1777.20,39.23,757.40
1777.80,39.21,682.70
1779.00,39.20,597.40
1780.20,39.20,659.70
1780.80,39.19,722.70
1782.00,39.15,828.10
1783.20,39.15,890.70
1783.80,39.13,902.10
1785.00,39.12,902.10
1786.20,39.11,808.80
1786.80,39.10,659.60
1788.00,39.07,527.20
1789.20,39.06,479.10
1789.80,39.06,493.90
1791.00,39.04,580.80
