Repository: MaCFP/matl-db

# Aalto – Wood dataset submission (STA: TGA/DSC. Cone Calorimetry / Gasification)

## Overview
At Aalto University, thermogravimetric analysis (TGA) measurements were performed using a simultaneous thermal analyzer (STA). The instrument also provides DSC signals; however, DSC data are not presented here since they are **supplementary only** and were not collected using a separate dedicated DSC instrument. Therefore, DSC signals should **not** be used as primary calibration targets unless explicitly agreed.

In addition, cone calorimeter tests were performed under **air** (flaming combustion) and under **nitrogen** (reported here as **gasification**, i.e., inert atmosphere).

---

File: Wood/Calibration_Data/Aalto/Aalto_Wood_Gasification_60kW_hor_parallel_R1.csv
Time (s),Mass (g)
0,113.70
1,113.70
2,113.65
3,113.61
4,113.56
5,113.53
6,113.46
7,113.43
8,113.40
9,113.32
10,113.29
11,113.25
12,113.19
13,113.10
14,113.05
15,112.97
16,112.90
17,112.81
18,112.75
19,112.61
20,112.56
21,112.46
22,112.41
23,112.29
24,112.24
25,112.18
26,112.08
27,111.89
28,111.82
29,111.70
30,111.60
31,111.49
32,111.33
33,111.27
34,111.15
35,111.08
36,110.95
37,110.88
38,110.73
39,110.64
40,110.52
41,110.43
42,110.33
43,110.24
44,110.09
45,110.02
46,109.91
47,109.74
48,109.70
49,109.60
50,109.47
51,109.42
52,109.31
53,109.16
54,109.12
55,109.02
56,108.87
57,108.81
58,108.73
59,108.59
60,108.54
61,108.49
62,108.34
63,108.31
64,108.20
65,108.13
66,108.03
67,107.89
68,107.82
69,107.75
70,107.61
71,107.57
72,107.49
73,107.39
74,107.24
75,107.18
76,107.08
77,107.04
78,106.95
79,106.88
80,106.79
81,106.67
82,106.63
83,106.55
84,106.44
85,106.40
86,106.33
87,106.18
88,106.15
89,106.08
90,105.97
91,105.93
92,105.85
93,105.75
94,105.72
95,105.64
96,105.53
97,105.49
98,105.41
99,105.30
100,105.25
101,105.19
102,105.08
103,105.04
104,104.98
105,104.93
106,104.86
107,104.72
108,104.67
109,104.62
110,104.50
111,104.47
112,104.39
113,104.29
114,104.25
115,104.17
116,104.07
117,104.04
118,103.96
119,103.91
120,103.83
121,103.77
122,103.72
123,103.63
124,103.55
125,103.43
126,103.40
127,103.35
128,103.23
129,103.19
130,103.14
131,103.02
132,102.98
133,102.92
134,102.84
135,102.81
136,102.75
137,102.63
138,102.59
139,102.53
140,102.48
141,102.42
142,102.29
143,102.26
144,102.19
145,102.14
146,102.07
147,101.98
148,101.94
149,101.87
150,101.77
151,101.74
152,101.66
153,101.58
154,101.54
155,101.47
156,101.42
157,101.31
158,101.26
159,101.18
160,101.15
161,101.08
162,100.99
163,100.95
164,100.90
165,100.78
166,100.75
167,100.70
168,100.60
169,100.56
170,100.50
171,100.41
172,100.37
173,100.31
174,100.22
175,100.18
176,100.13
177,100.07
178,99.97
179,99.94
180,99.86
181,99.83
182,99.77
183,99.67
184,99.63
185,99.57
186,99.48
187,99.45
188,99.38
189,99.32
190,99.26
191,99.16
192,99.13
193,99.07
194,98.97
195,98.95
196,98.89
197,98.79
198,98.75
199,98.70
200,98.61
201,98.58
202,98.53
203,98.42
204,98.40
205,98.33
206,98.23
207,98.20
208,98.15
209,98.07
210,98.03
211,97.98
212,97.89
213,97.85
214,97.79
215,97.71
216,97.68
217,97.63
218,97.52
219,97.49
220,97.43
221,97.38
222,97.31
223,97.23
224,97.20
225,97.14
226,97.05
227,97.03
228,96.97
229,96.88
230,96.85
231,96.79
232,96.70
233,96.68
234,96.62
235,96.53
236,96.50
237,96.45
238,96.37
239,96.33
240,96.28
241,96.19
242,96.17
243,96.10
244,96.03
245,95.99
246,95.94
247,95.86
248,95.82
249,95.76
250,95.67
251,95.63
252,95.60
253,95.51
254,95.48
255,95.42
256,95.33
257,95.31
258,95.25
259,95.17
260,95.13
261,95.08
262,94.99
263,94.96
264,94.91
265,94.85
266,94.80
267,94.71
268,94.68
269,94.63
270,94.55
271,94.52
272,94.46
273,94.42
274,94.36
275,94.27
276,94.23
277,94.18
278,94.11
279,94.08
280,94.02
281,93.94
282,93.92
283,93.86
284,93.78
285,93.75
286,93.69
287,93.61
288,93.58
289,93.53
290,93.44
291,93.42
292,93.37
293,93.27
294,93.24
295,93.20
296,93.12
297,93.09
298,93.03
299,92.94
300,92.92
301,92.86
302,92.79
303,92.76
304,92.69
305,92.64
306,92.59
307,92.50
308,92.47
309,92.43
310,92.35
311,92.31
312,92.26
313,92.21
314,92.15
315,92.07
316,92.03
317,91.98
318,91.91
319,91.88
320,91.82
321,91.77
322,91.73
323,91.63
324,91.62
325,91.54
326,91.47
327,91.44
328,91.39
329,91.30
330,91.27
331,91.23
332,91.15
333,91.13
334,91.07
335,90.99
336,90.95
337,90.90
338,90.84
339,90.80
340,90.75
341,90.67
342,90.64
343,90.59
344,90.51
345,90.48
346,90.43
347,90.35
348,90.33
349,90.28
350,90.24
351,90.16
352,90.10
353,90.07
354,90.03
355,89.92
356,89.90
357,89.84
358,89.76
359,89.73
360,89.69
361,89.60
362,89.58
363,89.54
364,89.44
365,89.42
366,89.36
367,89.28
368,89.26
369,89.20
370,89.12
371,89.09
372,89.05
373,88.98
374,88.94
375,88.89
376,88.81
377,88.79
378,88.73
379,88.66
380,88.64
381,88.58
382,88.49
383,88.46
384,88.41
385,88.34
386,88.31
387,88.27
388,88.19
389,88.16
390,88.11
391,88.03
392,88.01
393,87.96
394,87.92
395,87.83
396,87.78
397,87.75
398,87.67
399,87.63
400,87.57
401,87.54
402,87.48
403,87.40
404,87.37
405,87.31
406,87.24
407,87.21
408,87.17
409,87.08
410,87.05
411,87.01
412,86.92
413,86.89
414,86.84
415,86.77
416,86.74
417,86.69
418,86.61
419,86.58
420,86.54
421,86.46
422,86.44
423,86.39
424,86.31
425,86.27
426,86.22
427,86.15
428,86.11
429,86.06
430,85.99
431,85.96
432,85.90
433,85.88
434,85.80
435,85.73
436,85.70
437,85.65
438,85.56
439,85.54
440,85.50
441,85.46
442,85.37
443,85.34
444,85.27
445,85.23
446,85.19
447,85.14
448,85.07
449,85.02
450,84.95
451,84.93
452,84.87
453,84.80
454,84.77
455,84.72
456,84.64
457,84.60
458,84.57
459,84.48
460,84.45
461,84.41
462,84.33
463,84.30
464,84.26
465,84.16
466,84.13
467,84.09
468,84.05
469,83.97
470,83.94
471,83.86
472,83.83
473,83.77
474,83.70
475,83.68
476,83.62
477,83.54
478,83.51
479,83.48
480,83.39
481,83.36
482,83.31
483,83.23
484,83.21
485,83.18
486,83.09
487,83.07
488,83.01
489,82.93
490,82.89
491,82.85
492,82.78
493,82.75
494,82.71
495,82.62
496,82.59
497,82.55
498,82.47
499,82.45
500,82.40
501,82.32
502,82.30
503,82.25
504,82.17
505,82.15
506,82.10
507,82.02
508,81.99
509,81.93
510,81.87
511,81.84
512,81.78
513,81.70
514,81.69
515,81.66
516,81.55
517,81.53
518,81.48
519,81.40
520,81.38
521,81.32
522,81.25
523,81.24
524,81.18
525,81.09
526,81.06
527,81.02
528,80.94
529,80.91
530,80.86
531,80.79
532,80.76
533,80.72
534,80.64
535,80.60
536,80.56
537,80.48
538,80.46
539,80.41
540,80.33
541,80.30
542,80.25
543,80.18
544,80.15
545,80.11
546,80.02
547,80.00
548,79.95
549,79.87
550,79.84
551,79.79
552,79.72
553,79.70
554,79.66
555,79.58
556,79.55
557,79.51
558,79.44
559,79.42
560,79.36
561,79.29
562,79.26
563,79.21
564,79.13
565,79.11
566,79.06
567,78.98
568,78.96
569,78.91
570,78.84
571,78.82
572,78.77
573,78.68
574,78.66
575,78.61
576,78.53
577,78.50
578,78.45
579,78.39
580,78.36
581,78.30
582,78.23
583,78.21
584,78.16
585,78.08
586,78.05
587,78.00
588,77.94
589,77.91
590,77.87
591,77.79
592,77.76
593,77.71
594,77.63
595,77.61
596,77.56
597,77.48
598,77.46
599,77.41
600,77.34
601,77.32
602,77.27
603,77.19
604,77.16
605,77.11
606,77.05
607,77.03
608,76.98
609,76.94
610,76.87
611,76.80
612,76.77
613,76.74
614,76.66
615,76.63
616,76.58
617,76.52
618,76.49
619,76.44
620,76.38
621,76.35
622,76.29
623,76.22
624,76.19
625,76.15
626,76.07
627,76.04
628,76.00
629,75.93
630,75.91
631,75.86
632,75.78
633,75.76
634,75.71
635,75.64
636,75.61
637,75.57
638,75.49
639,75.46
640,75.41
641,75.35
642,75.33
643,75.28
644,75.21
645,75.19
646,75.13
647,75.06
648,75.03
649,74.98
650,74.91
651,74.88
652,74.85
653,74.77
654,74.75
655,74.69
656,74.66
657,74.63
658,74.53
659,74.51
660,74.46
661,74.38
662,74.35
663,74.32
664,74.24
665,74.22
666,74.16
667,74.10
668,74.07
669,74.03
670,73.94
671,73.92
672,73.89
673,73.85
674,73.81
675,73.73
676,73.70
677,73.65
678,73.61
679,73.54
680,73.49
681,73.47
682,73.39
683,73.36
684,73.30
685,73.27
686,73.22
687,73.16
688,73.13
689,73.08
690,73.01
691,72.99
692,72.95
693,72.87
694,72.84
695,72.80
696,72.72
697,72.70
698,72.66
699,72.57
700,72.55
701,72.51
702,72.48
703,72.40
704,72.36
705,72.30
706,72.27
707,72.23
708,72.19
709,72.11
710,72.09
711,72.02
712,72.00
713,71.95
714,71.92
715,71.83
716,71.79
717,71.73
718,71.70
719,71.66
720,71.62
721,71.55
722,71.52
723,71.45
724,71.43
725,71.39
726,71.31
727,71.29
728,71.23
729,71.17
730,71.14
731,71.10
732,71.03
733,71.02
734,70.94
735,70.90
736,70.86
737,70.82
738,70.75
739,70.74
740,70.69
741,70.61
742,70.60
743,70.55
744,70.48
745,70.46
746,70.41
747,70.34
748,70.31
749,70.28
750,70.20
751,70.18
752,70.13
753,70.06
754,70.04
755,70.00
756,69.91
757,69.89
758,69.85
759,69.78
760,69.76
761,69.72
762,69.64
763,69.61
764,69.57
765,69.51
766,69.49
767,69.43
768,69.37
769,69.33
770,69.29
771,69.21
772,69.19
773,69.16
774,69.09
775,69.07
776,69.02
777,68.95
778,68.92
779,68.88
780,68.80
781,68.78
782,68.74
783,68.68
784,68.65
785,68.60
786,68.53
787,68.51
788,68.47
789,68.39
790,68.36
791,68.32
792,68.26
793,68.24
794,68.19
795,68.12
796,68.09
797,68.05
798,67.98
799,67.97
800,67.92
801,67.84
802,67.82
803,67.77
804,67.70
805,67.67
806,67.64
807,67.57
808,67.55
809,67.50
810,67.46
811,67.44
812,67.34
813,67.32
814,67.27
815,67.19
816,67.17
817,67.12
818,67.06
819,67.04
820,66.99
821,66.92
822,66.90
823,66.85
824,66.78
825,66.76
826,66.71
827,66.64
828,66.62
829,66.58
830,66.51
831,66.48
832,66.43
833,66.35
834,66.34
835,66.29
836,66.26
837,66.23
838,66.17
839,66.10
840,66.05
841,65.99
842,65.97
843,65.93
844,65.86
845,65.83
846,65.78
847,65.70
848,65.68
849,65.63
850,65.58
851,65.55
852,65.50
853,65.42
854,65.40
855,65.35
856,65.29
857,65.26
858,65.22
859,65.17
860,65.15
861,65.09
862,65.02
863,65.00
864,64.96
865,64.92
866,64.88
867,64.78
868,64.75
869,64.71
870,64.64
871,64.62
872,64.58
873,64.51
874,64.48
875,64.43
876,64.36
877,64.34
878,64.29
879,64.23
880,64.20
881,64.15
882,64.07
883,64.05
884,63.99
885,63.93
886,63.91
887,63.85
888,63.79
889,63.77
890,63.72
891,63.64
892,63.62
893,63.57
894,63.50
895,63.48
896,63.43
897,63.35
898,63.33
899,63.29
900,63.21
901,63.18
902,63.14
903,63.07
904,63.05
905,63.00
906,62.92
907,62.90
908,62.85
909,62.78
910,62.75
911,62.71
912,62.68
913,62.59
914,62.56
915,62.49
916,62.47
917,62.41
918,62.34
919,62.31
920,62.27
921,62.20
922,62.17
923,62.13
924,62.07
925,62.04
926,61.99
927,61.91
928,61.89
929,61.84
930,61.76
931,61.73
932,61.69
933,61.62
934,61.59
935,61.54
936,61.47
937,61.44
938,61.40
939,61.33
940,61.29
941,61.23
942,61.16
943,61.13
944,61.08
945,61.00
946,60.98
947,60.93
948,60.86
949,60.84
950,60.78
951,60.70
952,60.69
953,60.63
954,60.55
955,60.53
956,60.47
957,60.39
958,60.37
959,60.32
960,60.23
961,60.21
962,60.16
963,60.08
964,60.06
965,60.01
966,59.92
967,59.89
968,59.84
969,59.77
970,59.74
971,59.70
972,59.61
973,59.59
974,59.53
975,59.45
976,59.43
977,59.38
978,59.29
979,59.27
980,59.22
981,59.15
982,59.12
983,59.07
984,58.98
985,58.96
986,58.91
987,58.82
988,58.79
989,58.75
990,58.66
991,58.63
992,58.58
993,58.53
994,58.49
995,58.39
996,58.35
997,58.31
998,58.22
999,58.20
1000,58.15
1001,58.10
1002,58.02
1003,57.98
1004,57.90
1005,57.87
1006,57.82
1007,57.72
1008,57.70
1009,57.66
1010,57.56
1011,57.53
1012,57.48
1013,57.43
1014,57.38
1015,57.27
1016,57.25
1017,57.20
1018,57.12
1019,57.08
1020,57.01
1021,56.94
1022,56.90
1023,56.86
1024,56.81
1025,56.73
1026,56.67
1027,56.59
1028,56.56
1029,56.51
1030,56.43
1031,56.41
1032,56.34
1033,56.27
1034,56.23
1035,56.16
1036,56.07
1037,56.04
1038,55.99
1039,55.90
1040,55.88
1041,55.82
1042,55.73
1043,55.70
1044,55.62
1045,55.53
1046,55.50
1047,55.45
1048,55.37
1049,55.33
1050,55.28
1051,55.19
1052,55.15
1053,55.10
1054,55.01
1055,54.99
1056,54.93
1057,54.83
1058,54.79
1059,54.74
1060,54.65
1061,54.61
1062,54.55
1063,54.46
1064,54.42
1065,54.37
1066,54.27
1067,54.24
1068,54.17
1069,54.08
1070,54.05
1071,54.00
1072,53.89
1073,53.88
1074,53.82
1075,53.71
1076,53.68
1077,53.64
1078,53.53
1079,53.50
1080,53.44
1081,53.40
1082,53.35
1083,53.22
1084,53.18
1085,53.12
1086,53.02
1087,52.99
1088,52.94
1089,52.84
1090,52.81
1091,52.74
1092,52.63
1093,52.61
1094,52.55
1095,52.46
1096,52.42
1097,52.36
1098,52.27
1099,52.23
1100,52.16
1101,52.06
1102,52.03
1103,51.97
1104,51.87
1105,51.83
1106,51.79
1107,51.67
1108,51.63
1109,51.57
1110,51.47
1111,51.44
1112,51.39
1113,51.28
1114,51.25
1115,51.19
1116,51.08
1117,51.05
1118,50.99
1119,50.88
1120,50.84
1121,50.77
1122,50.68
1123,50.64
1124,50.59
1125,50.53
1126,50.43
1127,50.39
1128,50.28
1129,50.25
1130,50.20
1131,50.07
1132,50.04
1133,49.98
1134,49.89
1135,49.85
1136,49.78
1137,49.67
1138,49.63
1139,49.57
1140,49.48
1141,49.44
1142,49.36
1143,49.27
1144,49.23
1145,49.17
1146,49.06
1147,49.03
1148,48.95
1149,48.85
1150,48.82
1151,48.75
1152,48.65
1153,48.62
1154,48.55
1155,48.44
1156,48.41
1157,48.34
1158,48.23
1159,48.20
1160,48.14
1161,48.08
1162,47.96
1163,47.91
1164,47.82
1165,47.79
1166,47.72
1167,47.62
1168,47.59
1169,47.53
1170,47.40
1171,47.37
1172,47.31
1173,47.20
1174,47.16
1175,47.09
1176,46.98
1177,46.94
1178,46.87
1179,46.78
1180,46.74
1181,46.67
1182,46.63
1183,46.51
1184,46.45
1185,46.35
1186,46.32
1187,46.25
1188,46.14
1189,46.10
1190,46.04
1191,45.94
1192,45.90
1193,45.84
1194,45.72
1195,45.69
1196,45.63
1197,45.50
1198,45.45
1199,45.41
1200,45.34
1201,45.29
1202,45.16
1203,45.13
1204,45.05
1205,44.95
1206,44.90
1207,44.84
1208,44.74
1209,44.70
1210,44.65
1211,44.58
1212,44.45
1213,44.41
1214,44.31
1215,44.29
1216,44.20
1217,44.16
1218,44.04
1219,43.99
1220,43.89
1221,43.86
1222,43.77
1223,43.67
1224,43.64
1225,43.57
1226,43.46
1227,43.43
1228,43.36
1229,43.24
1230,43.20
1231,43.13
1232,43.02
1233,42.99
1234,42.92
1235,42.81
1236,42.77
1237,42.70
1238,42.60
1239,42.56
1240,42.48
1241,42.38
1242,42.35
1243,42.29
1244,42.17
1245,42.14
1246,42.06
1247,41.98
1248,41.93
1249,41.86
1250,41.75
1251,41.71
1252,41.65
1253,41.54
1254,41.50
1255,41.44
1256,41.33
1257,41.30
1258,41.23
1259,41.11
1260,41.07
1261,41.01
1262,40.90
1263,40.87
1264,40.80
1265,40.69
1266,40.65
1267,40.58
1268,40.47
1269,40.44
1270,40.36
1271,40.27
1272,40.23
1273,40.16
1274,40.06
1275,40.02
1276,39.96
1277,39.86
1278,39.82
1279,39.74
1280,39.64
1281,39.60
1282,39.53
1283,39.43
1284,39.39
1285,39.32
1286,39.24
1287,39.22
1288,39.13
1289,39.02
1290,38.99
1291,38.92
1292,38.87
1293,38.76
1294,38.71
1295,38.67
1296,38.61
1297,38.49
1298,38.44
1299,38.38
1300,38.27
1301,38.23
1302,38.16
1303,38.07
1304,38.03
1305,37.98
1306,37.86
1307,37.82
1308,37.77
1309,37.67
1310,37.63
1311,37.56
1312,37.47
1313,37.43
1314,37.37
1315,37.27
1316,37.24
1317,37.17
1318,37.09
1319,37.06
1320,36.99
1321,36.88
1322,36.85
1323,36.79
1324,36.69
1325,36.67
1326,36.60
1327,36.51
1328,36.47
1329,36.42
1330,36.32
1331,36.29
1332,36.23
1333,36.15
1334,36.12
1335,36.07
1336,35.97
1337,35.94
1338,35.88
1339,35.80
1340,35.76
1341,35.71
1342,35.61
1343,35.58
1344,35.53
1345,35.44
1346,35.41
1347,35.36
1348,35.27
1349,35.25
1350,35.19
1351,35.11
1352,35.08
1353,35.03
1354,34.94
1355,34.92
1356,34.87
1357,34.78
1358,34.75
1359,34.70
1360,34.66
1361,34.59
1362,34.54
1363,34.47
1364,34.45
1365,34.40
1366,34.34
1367,34.30
1368,34.25
1369,34.17
1370,34.15
1371,34.10
1372,34.04
1373,34.00
1374,33.95
1375,33.88
1376,33.86
1377,33.80
1378,33.75
1379,33.72
1380,33.68
1381,33.61
1382,33.59
1383,33.55
1384,33.48
1385,33.46
1386,33.41
1387,33.34
1388,33.33
1389,33.30
1390,33.24
1391,33.22
1392,33.19
1393,33.12
1394,33.10
1395,33.05
1396,33.01
1397,32.99
1398,32.94
1399,32.92
1400,32.89
1401,32.80
1402,32.78
1403,32.76
1404,32.70
1405,32.69
1406,32.64
1407,32.60
1408,32.57
1409,32.53
1410,32.48
1411,32.47
1412,32.43
1413,32.38
1414,32.36
1415,32.34
1416,32.31
1417,32.24
1418,32.21
1419,32.18
1420,32.16
1421,32.13
1422,32.09
1423,32.08
1424,32.05
1425,32.00
1426,31.99
1427,31.95
1428,31.92
1429,31.90
1430,31.86
1431,31.82
1432,31.81
1433,31.79
1434,31.75
1435,31.73
1436,31.70
1437,31.66
1438,31.64
1439,31.61
1440,31.58
1441,31.55
1442,31.52
1443,31.50
1444,31.48
1445,31.46
1446,31.41
1447,31.40
1448,31.39
1449,31.35
1450,31.33
1451,31.30
1452,31.27
1453,31.26
1454,31.25
1455,31.20
1456,31.19
1457,31.16
1458,31.13
1459,31.11
1460,31.10
1461,31.07
1462,31.06
1463,31.03
1464,31.00
1465,30.99
1466,30.97
1467,30.93
1468,30.92
1469,30.91
1470,30.89
1471,30.88
1472,30.85
1473,30.84
1474,30.80
1475,30.78
1476,30.77
1477,30.75
1478,30.72
1479,30.71
1480,30.69
1481,30.66
1482,30.65
1483,30.63
1484,30.60
1485,30.60
1486,30.59
1487,30.55
1488,30.55
1489,30.53
1490,30.50
1491,30.50
1492,30.47
1493,30.46
1494,30.45
1495,30.43
1496,30.41
1497,30.42
1498,30.39
1499,30.37
1500,30.36
1501,30.35
1502,30.33
1503,30.32
1504,30.29
1505,30.28
1506,30.26
1507,30.24
1508,30.23
1509,30.21
1510,30.19
1511,30.19
1512,30.18
1513,30.16
1514,30.16
1515,30.12
1516,30.11
1517,30.10
1518,30.07
1519,30.06
1520,30.05
1521,30.02
1522,30.02
1523,29.99
1524,29.98
1525,29.98
1526,29.96
1527,29.95
1528,29.94
1529,29.92
1530,29.90
1531,29.90
1532,29.88
1533,29.85
1534,29.84
1535,29.84
1536,29.81
1537,29.79
1538,29.79
1539,29.77
1540,29.76
1541,29.74
1542,29.74
1543,29.72
1544,29.71
1545,29.69
1546,29.68
1547,29.66
1548,29.66
1549,29.64
1550,29.62
1551,29.62
1552,29.60
1553,29.59
1554,29.57
1555,29.56
1556,29.55
1557,29.54
1558,29.52
1559,29.53
1560,29.52
1561,29.49
1562,29.46
1563,29.45
1564,29.44
1565,29.43
1566,29.43
1567,29.41
1568,29.41
1569,29.38
1570,29.37
1571,29.37
1572,29.33
1573,29.34
1574,29.32
1575,29.32
1576,29.30
1577,29.28
1578,29.28
1579,29.26
1580,29.24
1581,29.25
1582,29.23
1583,29.21
1584,29.20
1585,29.20
1586,29.18
1587,29.18
1588,29.16
1589,29.15
1590,29.13
1591,29.12
1592,29.11
1593,29.10
1594,29.09
1595,29.08
1596,29.06
1597,29.04
1598,29.02
1599,29.02
1600,29.03
1601,28.99
1602,28.99
1603,28.99
1604,28.98
1605,28.97
1606,28.96

File: Wood/Calibration_Data/Aalto/Aalto_Wood_Gasification_60kW_hor_parallel_R2.csv
Time (s),Mass (g)
0,113.30
1,113.30
2,113.32
3,113.31
4,113.31
5,113.31
6,113.30
7,113.39
8,113.77
9,113.72
10,113.70
11,113.57
12,113.24
13,113.18
14,113.17
15,113.11
16,113.07
17,113.03
18,112.96
19,112.93
20,112.88
21,112.84
22,112.71
23,112.68
24,112.66
25,112.54
26,112.46
27,112.31
28,112.21
29,112.05
30,111.93
31,111.84
32,111.66
33,111.59
34,111.45
35,111.38
36,111.14
37,111.07
38,110.95
39,110.80
40,110.75
41,110.62
42,110.56
43,110.47
44,110.37
45,110.20
46,110.14
47,110.05
48,109.93
49,109.83
50,109.67
51,109.60
52,109.55
53,109.48
54,109.38
55,109.31
56,109.21
57,109.05
58,108.99
59,108.94
60,108.88
61,108.75
62,108.65
63,108.58
64,108.52
65,108.35
66,108.31
67,108.23
68,108.10
69,108.06
70,107.97
71,107.85
72,107.80
73,107.72
74,107.59
75,107.55
76,107.48
77,107.40
78,107.27
79,107.20
80,107.09
81,107.05
82,106.97
83,106.91
84,106.78
85,106.71
86,106.68
87,106.54
88,106.48
89,106.43
90,106.31
91,106.24
92,106.14
93,106.10
94,106.03
95,105.96
96,105.85
97,105.79
98,105.71
99,105.66
100,105.59
101,105.54
102,105.42
103,105.35
104,105.27
105,105.22
106,105.15
107,105.03
108,104.99
109,104.92
110,104.82
111,104.79
112,104.72
113,104.67
114,104.53
115,104.49
116,104.41
117,104.36
118,104.29
119,104.19
120,104.16
121,104.08
122,104.02
123,103.91
124,103.86
125,103.82
126,103.75
127,103.64
128,103.61
129,103.54
130,103.42
131,103.39
132,103.34
133,103.28
134,103.19
135,103.11
136,103.08
137,103.01
138,102.90
139,102.88
140,102.82
141,102.72
142,102.67
143,102.61
144,102.52
145,102.48
146,102.43
147,102.31
148,102.28
149,102.21
150,102.13
151,102.09
152,102.03
153,101.98
154,101.93
155,101.81
156,101.76
157,101.71
158,101.61
159,101.59
160,101.54
161,101.43
162,101.39
163,101.33
164,101.23
165,101.20
166,101.13
167,101.05
168,101.02
169,100.94
170,100.86
171,100.83
172,100.77
173,100.67
174,100.64
175,100.59
176,100.50
177,100.47
178,100.40
179,100.37
180,100.26
181,100.21
182,100.12
183,100.09
184,100.04
185,99.98
186,99.93
187,99.83
188,99.80
189,99.73
190,99.65
191,99.63
192,99.57
193,99.51
194,99.43
195,99.38
196,99.29
197,99.27
198,99.21
199,99.18
200,99.07
201,99.02
202,98.95
203,98.91
204,98.86
205,98.80
206,98.71
207,98.67
208,98.64
209,98.54
210,98.50
211,98.41
212,98.38
213,98.33
214,98.26
215,98.21
216,98.17
217,98.06
218,98.03
219,97.98
220,97.94
221,97.90
222,97.79
223,97.76
224,97.71
225,97.62
226,97.59
227,97.53
228,97.45
229,97.41
230,97.36
231,97.27
232,97.24
233,97.18
234,97.15
235,97.05
236,97.02
237,96.94
238,96.91
239,96.87
240,96.79
241,96.75
242,96.69
243,96.65
244,96.55
245,96.52
246,96.45
247,96.42
248,96.35
249,96.31
250,96.24
251,96.17
252,96.13
253,96.08
254,96.00
255,95.97
256,95.94
257,95.88
258,95.79
259,95.75
260,95.67
261,95.65
262,95.59
263,95.50
264,95.48
265,95.43
266,95.34
267,95.32
268,95.26
269,95.17
270,95.15
271,95.09
272,95.00
273,94.97
274,94.93
275,94.84
276,94.83
277,94.76
278,94.72
279,94.64
280,94.60
281,94.52
282,94.50
283,94.44
284,94.41
285,94.31
286,94.27
287,94.20
288,94.17
289,94.13
290,94.05
291,94.02
292,93.97
293,93.88
294,93.86
295,93.80
296,93.72
297,93.71
298,93.64
299,93.56
300,93.54
301,93.49
302,93.40
303,93.37
304,93.33
305,93.28
306,93.22
307,93.17
308,93.10
309,93.06
310,93.02
311,92.94
312,92.89
313,92.86
314,92.78
315,92.74
316,92.66
317,92.63
318,92.58
319,92.50
320,92.48
321,92.42
322,92.34
323,92.32
324,92.27
325,92.19
326,92.16
327,92.12
328,92.04
329,92.01
330,91.95
331,91.87
332,91.85
333,91.79
334,91.76
335,91.67
336,91.64
337,91.60
338,91.51
339,91.47
340,91.41
341,91.39
342,91.33
343,91.26
344,91.23
345,91.18
346,91.09
347,91.07
348,91.00
349,90.94
350,90.92
351,90.85
352,90.78
353,90.76
354,90.70
355,90.62
356,90.60
357,90.55
358,90.47
359,90.44
360,90.40
361,90.31
362,90.28
363,90.24
364,90.17
365,90.14
366,90.07
367,90.00
368,89.98
369,89.93
370,89.84
371,89.83
372,89.77
373,89.73
374,89.66
375,89.61
376,89.54
377,89.51
378,89.46
379,89.42
380,89.34
381,89.30
382,89.22
383,89.20
384,89.14
385,89.07
386,89.04
387,88.99
388,88.91
389,88.89
390,88.83
391,88.76
392,88.73
393,88.68
394,88.60
395,88.58
396,88.53
397,88.49
398,88.40
399,88.36
400,88.30
401,88.27
402,88.23
403,88.15
404,88.12
405,88.07
406,87.99
407,87.97
408,87.91
409,87.88
410,87.82
411,87.74
412,87.72
413,87.66
414,87.59
415,87.55
416,87.51
417,87.43
418,87.40
419,87.35
420,87.31
421,87.23
422,87.19
423,87.16
424,87.08
425,87.04
426,86.97
427,86.95
428,86.90
429,86.81
430,86.79
431,86.74
432,86.67
433,86.64
434,86.60
435,86.55
436,86.48
437,86.43
438,86.37
439,86.35
440,86.29
441,86.24
442,86.15
443,86.12
444,86.06
445,86.03
446,85.98
447,85.91
448,85.87
449,85.83
450,85.76
451,85.72
452,85.67
453,85.60
454,85.58
455,85.52
456,85.49
457,85.41
458,85.38
459,85.31
460,85.28
461,85.26
462,85.16
463,85.13
464,85.09
465,85.04
466,84.96
467,84.92
468,84.85
469,84.83
470,84.78
471,84.71
472,84.69
473,84.63
474,84.55
475,84.52
476,84.48
477,84.45
478,84.37
479,84.33
480,84.26
481,84.23
482,84.18
483,84.10
484,84.08
485,84.03
486,83.95
487,83.94
488,83.88
489,83.84
490,83.79
491,83.71
492,83.67
493,83.63
494,83.59
495,83.51
496,83.47
497,83.44
498,83.36
499,83.32
500,83.30
501,83.21
502,83.18
503,83.10
504,83.08
505,83.04
506,82.96
507,82.94
508,82.88
509,82.85
510,82.76
511,82.73
512,82.70
513,82.66
514,82.57
515,82.55
516,82.49
517,82.42
518,82.39
519,82.35
520,82.32
521,82.23
522,82.19
523,82.12
524,82.10
525,82.04
526,81.98
527,81.95
528,81.90
529,81.83
530,81.80
531,81.75
532,81.67
533,81.64
534,81.60
535,81.53
536,81.50
537,81.45
538,81.38
539,81.35
540,81.31
541,81.22
542,81.20
543,81.16
544,81.08
545,81.07
546,81.01
547,80.94
548,80.91
549,80.87
550,80.78
551,80.76
552,80.72
553,80.64
554,80.61
555,80.57
556,80.52
557,80.44
558,80.40
559,80.37
560,80.30
561,80.26
562,80.19
563,80.16
564,80.13
565,80.04
566,80.02
567,79.99
568,79.90
569,79.87
570,79.82
571,79.79
572,79.71
573,79.67
574,79.61
575,79.58
576,79.55
577,79.47
578,79.43
579,79.39
580,79.33
581,79.30
582,79.25
583,79.19
584,79.16
585,79.11
586,79.03
587,79.00
588,78.95
589,78.88
590,78.86
591,78.81
592,78.76
593,78.74
594,78.65
595,78.62
596,78.57
597,78.50
598,78.48
599,78.43
600,78.34
601,78.32
602,78.27
603,78.19
604,78.18
605,78.13
606,78.06
607,78.03
608,77.99
609,77.90
610,77.88
611,77.84
612,77.76
613,77.75
614,77.71
615,77.62
616,77.60
617,77.56
618,77.52
619,77.44
620,77.41
621,77.33
622,77.30
623,77.27
624,77.19
625,77.16
626,77.12
627,77.04
628,77.01
629,76.97
630,76.91
631,76.88
632,76.83
633,76.76
634,76.75
635,76.70
636,76.62
637,76.60
638,76.55
639,76.48
640,76.45
641,76.40
642,76.34
643,76.32
644,76.26
645,76.20
646,76.16
647,76.11
648,76.06
649,76.03
650,75.98
651,75.90
652,75.87
653,75.83
654,75.76
655,75.74
656,75.69
657,75.64
658,75.58
659,75.54
660,75.47
661,75.45
662,75.40
663,75.34
664,75.31
665,75.26
666,75.20
667,75.17
668,75.11
669,75.05
670,75.02
671,74.98
672,74.91
673,74.88
674,74.85
675,74.77
676,74.74
677,74.68
678,74.61
679,74.60
680,74.55
681,74.50
682,74.47
683,74.42
684,74.34
685,74.33
686,74.27
687,74.18
688,74.17
689,74.13
690,74.05
691,74.03
692,73.99
693,73.92
694,73.89
695,73.87
696,73.83
697,73.78
698,73.71
699,73.68
700,73.63
701,73.55
702,73.52
703,73.47
704,73.44
705,73.36
706,73.33
707,73.31
708,73.22
709,73.19
710,73.13
711,73.12
712,73.04
713,72.98
714,72.96
715,72.92
716,72.85
717,72.82
718,72.78
719,72.73
720,72.66
721,72.63
722,72.56
723,72.54
724,72.50
725,72.43
726,72.39
727,72.36
728,72.30
729,72.26
730,72.21
731,72.14
732,72.12
733,72.07
734,72.00
735,71.98
736,71.94
737,71.87
738,71.84
739,71.80
740,71.73
741,71.70
742,71.66
743,71.58
744,71.57
745,71.52
746,71.44
747,71.42
748,71.38
749,71.31
750,71.29
751,71.24
752,71.16
753,71.14
754,71.09
755,71.04
756,71.01
757,70.98
758,70.91
759,70.88
760,70.84
761,70.76
762,70.73
763,70.71
764,70.63
765,70.60
766,70.57
767,70.47
768,70.45
769,70.41
770,70.34
771,70.32
772,70.27
773,70.24
774,70.16
775,70.12
776,70.08
777,70.06
778,70.00
779,69.93
780,69.90
781,69.86
782,69.80
783,69.76
784,69.71
785,69.68
786,69.62
787,69.56
788,69.55
789,69.47
790,69.44
791,69.38
792,69.35
793,69.31
794,69.25
795,69.22
796,69.18
797,69.11
798,69.08
799,69.04
800,68.98
801,68.91
802,68.88
803,68.83
804,68.80
805,68.76
806,68.72
807,68.65
808,68.62
809,68.55
810,68.52
811,68.48
812,68.45
813,68.37
814,68.34
815,68.28
816,68.26
817,68.20
818,68.14
819,68.11
820,68.07
821,68.02
822,67.99
823,67.95
824,67.87
825,67.86
826,67.81
827,67.74
828,67.71
829,67.67
830,67.60
831,67.58
832,67.53
833,67.50
834,67.42
835,67.39
836,67.36
837,67.29
838,67.25
839,67.19
840,67.17
841,67.12
842,67.06
843,67.04
844,66.99
845,66.91
846,66.89
847,66.86
848,66.82
849,66.74
850,66.71
851,66.63
852,66.61
853,66.58
854,66.51
855,66.47
856,66.44
857,66.37
858,66.34
859,66.30
860,66.27
861,66.19
862,66.15
863,66.10
864,66.07
865,66.02
866,65.96
867,65.93
868,65.89
869,65.85
870,65.79
871,65.76
872,65.67
873,65.66
874,65.61
875,65.58
876,65.50
877,65.47
878,65.41
879,65.39
880,65.35
881,65.27
882,65.25
883,65.20
884,65.18
885,65.11
886,65.07
887,65.01
888,64.99
889,64.95
890,64.90
891,64.83
892,64.80
893,64.73
894,64.71
895,64.66
896,64.60
897,64.58
898,64.52
899,64.46
900,64.42
901,64.39
902,64.32
903,64.30
904,64.25
905,64.22
906,64.18
907,64.09
908,64.06
909,64.02
910,63.95
911,63.94
912,63.88
913,63.81
914,63.79
915,63.73
916,63.68
917,63.65
918,63.61
919,63.55
920,63.52
921,63.46
922,63.40
923,63.36
924,63.32
925,63.25
926,63.22
927,63.19
928,63.16
929,63.07
930,63.04
931,62.97
932,62.95
933,62.90
934,62.84
935,62.81
936,62.76
937,62.70
938,62.67
939,62.61
940,62.58
941,62.52
942,62.47
943,62.40
944,62.40
945,62.34
946,62.28
947,62.26
948,62.21
949,62.17
950,62.10
951,62.06
952,62.00
953,61.97
954,61.93
955,61.85
956,61.82
957,61.78
958,61.74
959,61.68
960,61.63
961,61.56
962,61.55
963,61.50
964,61.43
965,61.40
966,61.35
967,61.31
968,61.24
969,61.20
970,61.15
971,61.12
972,61.07
973,60.99
974,60.98
975,60.92
976,60.85
977,60.82
978,60.78
979,60.70
980,60.67
981,60.63
982,60.56
983,60.54
984,60.49
985,60.45
986,60.37
987,60.33
988,60.26
989,60.24
990,60.20
991,60.17
992,60.07
993,60.04
994,60.02
995,59.93
996,59.90
997,59.83
998,59.80
999,59.75
1000,59.68
1001,59.66
1002,59.61
1003,59.53
1004,59.52
1005,59.46
1006,59.40
1007,59.37
1008,59.32
1009,59.25
1010,59.23
1011,59.18
1012,59.13
1013,59.09
1014,59.00
1015,58.98
1016,58.94
1017,58.88
1018,58.80
1019,58.76
1020,58.69
1021,58.67
1022,58.62
1023,58.55
1024,58.52
1025,58.47
1026,58.42
1027,58.35
1028,58.30
1029,58.25
1030,58.21
1031,58.17
1032,58.09
1033,58.06
1034,58.01
1035,57.93
1036,57.90
1037,57.86
1038,57.83
1039,57.73
1040,57.69
1041,57.62
1042,57.60
1043,57.54
1044,57.46
1045,57.44
1046,57.40
1047,57.31
1048,57.28
1049,57.23
1050,57.17
1051,57.13
1052,57.09
1053,57.00
1054,56.98
1055,56.92
1056,56.89
1057,56.80
1058,56.75
1059,56.69
1060,56.67
1061,56.60
1062,56.53
1063,56.51
1064,56.46
1065,56.37
1066,56.35
1067,56.31
1068,56.22
1069,56.20
1070,56.13
1071,56.06
1072,56.04
1073,55.97
1074,55.94
1075,55.85
1076,55.80
1077,55.73
1078,55.71
1079,55.65
1080,55.57
1081,55.55
1082,55.49
1083,55.41
1084,55.38
1085,55.33
1086,55.24
1087,55.21
1088,55.16
1089,55.07
1090,55.03
1091,54.99
1092,54.91
1093,54.88
1094,54.82
1095,54.79
1096,54.75
1097,54.64
1098,54.61
1099,54.55
1100,54.46
1101,54.44
1102,54.38
1103,54.34
1104,54.23
1105,54.18
1106,54.11
1107,54.08
1108,54.03
1109,53.95
1110,53.91
1111,53.86
1112,53.77
1113,53.74
1114,53.68
1115,53.59
1116,53.56
1117,53.51
1118,53.42
1119,53.40
1120,53.35
1121,53.25
1122,53.22
1123,53.17
1124,53.08
1125,53.06
1126,53.00
1127,52.91
1128,52.88
1129,52.82
1130,52.74
1131,52.70
1132,52.66
1133,52.56
1134,52.53
1135,52.48
1136,52.36
1137,52.34
1138,52.29
1139,52.19
1140,52.17
1141,52.11
1142,52.01
1143,51.99
1144,51.93
1145,51.84
1146,51.81
1147,51.76
1148,51.67
1149,51.64
1150,51.57
1151,51.52
1152,51.44
1153,51.39
1154,51.30
1155,51.27
1156,51.20
1157,51.11
1158,51.09
1159,51.02
1160,50.92
1161,50.90
1162,50.83
1163,50.74
1164,50.70
1165,50.66
1166,50.56
1167,50.53
1168,50.48
1169,50.43
1170,50.33
1171,50.29
1172,50.20
1173,50.16
1174,50.10
1175,50.01
1176,49.98
1177,49.90
1178,49.82
1179,49.78
1180,49.72
1181,49.63
1182,49.58
1183,49.53
1184,49.44
1185,49.40
1186,49.34
1187,49.24
1188,49.21
1189,49.16
1190,49.05
1191,49.01
1192,48.95
1193,48.90
1194,48.81
1195,48.75
1196,48.72
1197,48.62
1198,48.56
1199,48.47
1200,48.43
1201,48.38
1202,48.27
1203,48.24
1204,48.18
1205,48.07
1206,48.04
1207,47.97
1208,47.88
1209,47.85
1210,47.78
1211,47.74
1212,47.63
1213,47.58
1214,47.54
1215,47.43
1216,47.38
1217,47.34
1218,47.25
1219,47.15
1220,47.11
1221,47.06
1222,46.96
1223,46.92
1224,46.86
1225,46.80
1226,46.70
1227,46.64
1228,46.60
1229,46.50
1230,46.44
1231,46.34
1232,46.31
1233,46.24
1234,46.14
1235,46.10
1236,46.03
1237,45.95
1238,45.90
1239,45.83
1240,45.73
1241,45.69
1242,45.63
1243,45.58
1244,45.47
1245,45.41
1246,45.32
1247,45.29
1248,45.21
1249,45.11
1250,45.07
1251,45.01
1252,44.91
1253,44.88
1254,44.80
1255,44.71
1256,44.67
1257,44.60
1258,44.50
1259,44.46
1260,44.40
1261,44.35
1262,44.29
1263,44.14
1264,44.11
1265,44.03
1266,43.93
1267,43.89
1268,43.83
1269,43.72
1270,43.69
1271,43.61
1272,43.50
1273,43.47
1274,43.41
1275,43.29
1276,43.26
1277,43.19
1278,43.09
1279,43.06
1280,42.98
1281,42.92
1282,42.87
1283,42.73
1284,42.69
1285,42.62
1286,42.52
1287,42.48
1288,42.41
1289,42.31
1290,42.27
1291,42.20
1292,42.08
1293,42.05
1294,41.99
1295,41.93
1296,41.83
1297,41.76
1298,41.71
1299,41.62
1300,41.55
1301,41.46
1302,41.42
1303,41.34
1304,41.24
1305,41.21
1306,41.15
1307,41.03
1308,40.99
1309,40.92
1310,40.87
1311,40.74
1312,40.69
1313,40.64
1314,40.58
1315,40.45
1316,40.41
1317,40.34
1318,40.23
1319,40.19
1320,40.14
1321,40.01
1322,39.98
1323,39.92
1324,39.80
1325,39.77
1326,39.70
1327,39.64
1328,39.53
1329,39.45
1330,39.37
1331,39.34
1332,39.27
1333,39.16
1334,39.12
1335,39.05
1336,38.95
1337,38.92
1338,38.84
1339,38.73
1340,38.70
1341,38.63
1342,38.58
1343,38.52
1344,38.39
1345,38.35
1346,38.26
1347,38.20
1348,38.11
1349,38.05
1350,37.96
1351,37.92
1352,37.85
1353,37.73
1354,37.70
1355,37.63
1356,37.52
1357,37.47
1358,37.42
1359,37.31
1360,37.28
1361,37.21
1362,37.10
1363,37.07
1364,37.00
1365,36.88
1366,36.85
1367,36.78
1368,36.67
1369,36.65
1370,36.57
1371,36.52
1372,36.40
1373,36.35
1374,36.25
1375,36.21
1376,36.17
1377,36.12
1378,36.00
1379,35.95
1380,35.91
1381,35.80
1382,35.75
1383,35.70
1384,35.58
1385,35.53
1386,35.49
1387,35.38
1388,35.32
1389,35.23
1390,35.20
1391,35.12
1392,35.09
1393,34.98
1394,34.92
1395,34.88
1396,34.77
1397,34.72
1398,34.62
1399,34.59
1400,34.53
1401,34.43
1402,34.39
1403,34.32
1404,34.23
1405,34.20
1406,34.12
1407,34.08
1408,33.97
1409,33.92
1410,33.84
1411,33.80
1412,33.74
1413,33.64
1414,33.61
1415,33.54
1416,33.44
1417,33.41
1418,33.35
1419,33.25
1420,33.21
1421,33.16
1422,33.08
1423,33.04
1424,32.98
1425,32.88
1426,32.84
1427,32.80
1428,32.70
1429,32.67
1430,32.60
1431,32.56
1432,32.46
1433,32.41
1434,32.38
1435,32.27
1436,32.23
1437,32.20
1438,32.15
1439,32.07
1440,31.99
1441,31.93
1442,31.85
1443,31.82
1444,31.77
1445,31.67
1446,31.64
1447,31.57
1448,31.49
1449,31.46
1450,31.41
1451,31.36
1452,31.27
1453,31.22
1454,31.14
1455,31.11
1456,31.05
1457,30.96
1458,30.93
1459,30.89
1460,30.84
1461,30.75
1462,30.71
1463,30.63
1464,30.60
1465,30.56
1466,30.49
1467,30.42
1468,30.39
1469,30.32
1470,30.28
1471,30.23
1472,30.20
1473,30.16
1474,30.05
1475,30.03
1476,29.98
1477,29.89
1478,29.88
1479,29.83
1480,29.74
1481,29.72
1482,29.69
1483,29.64
1484,29.56
1485,29.52
1486,29.46
1487,29.43
1488,29.39
1489,29.33
1490,29.30
1491,29.25
1492,29.21
1493,29.14
1494,29.12
1495,29.06
1496,29.04
1497,29.00
1498,28.97
1499,28.90
1500,28.88
1501,28.85
1502,28.78
1503,28.76
1504,28.69
1505,28.66
1506,28.65
1507,28.57
1508,28.55
1509,28.52
1510,28.46
1511,28.44
1512,28.41
1513,28.36
1514,28.35
1515,28.31
1516,28.25
1517,28.23
1518,28.20
1519,28.15
1520,28.13
1521,28.09
1522,28.06
1523,28.03
1524,28.01
1525,27.98
1526,27.94
1527,27.92
1528,27.88
1529,27.86
1530,27.83
1531,27.81
1532,27.76
1533,27.74
1534,27.69
1535,27.68
1536,27.66
1537,27.64
1538,27.60
1539,27.59
1540,27.54
1541,27.53
1542,27.49
1543,27.49
1544,27.46
1545,27.42
1546,27.41
1547,27.39
1548,27.36
1549,27.35
1550,27.31
1551,27.30
1552,27.25
1553,27.25
1554,27.21
1555,27.19
1556,27.19
1557,27.15
1558,27.13
1559,27.12
1560,27.08
1561,27.08
1562,27.06
1563,27.03
1564,27.03
1565,27.00
1566,26.97
1567,26.96
1568,26.94
1569,26.93
1570,26.91
1571,26.89
1572,26.86
1573,26.85
1574,26.84
1575,26.81
1576,26.80
1577,26.79
1578,26.76
1579,26.75
1580,26.74
1581,26.72
1582,26.69
1583,26.68
1584,26.67
1585,26.62
1586,26.63
1587,26.63
1588,26.59
1589,26.58
1590,26.55
1591,26.54
1592,26.53
1593,26.51
1594,26.50
1595,26.50
1596,26.46
1597,26.45
1598,26.44
1599,26.42
1600,26.41
1601,26.39
1602,26.38
1603,26.37
1604,26.36
1605,26.33
1606,26.32
1607,26.31
1608,26.29
1609,26.28
1610,26.27
1611,26.27
1612,26.24
1613,26.22

File: Wood/Calibration_Data/Aalto/Aalto_Wood_Gasification_60kW_hor_parallel_R3.csv
Time (s),Mass (g)
0,116.20
1,116.10
2,116.10
3,116.07
4,116.01
5,115.99
6,115.95
7,115.90
8,115.87
9,115.83
10,115.80
11,115.72
12,115.67
13,115.58
14,115.55
15,115.48
16,115.37
17,115.29
18,115.27
19,115.18
20,115.07
21,115.01
22,114.90
23,114.85
24,114.74
25,114.64
26,114.56
27,114.49
28,114.35
29,114.25
30,114.13
31,114.01
32,113.88
33,113.81
34,113.69
35,113.58
36,113.51
37,113.37
38,113.29
39,113.06
40,113.01
41,112.89
42,112.82
43,112.69
44,112.63
45,112.50
46,112.30
47,112.25
48,112.15
49,112.08
50,111.96
51,111.90
52,111.83
53,111.69
54,111.59
55,111.48
56,111.42
57,111.33
58,111.25
59,111.18
60,111.00
61,110.95
62,110.86
63,110.79
64,110.68
65,110.52
66,110.49
67,110.39
68,110.34
69,110.19
70,110.11
71,109.97
72,109.93
73,109.86
74,109.72
75,109.68
76,109.59
77,109.53
78,109.43
79,109.30
80,109.25
81,109.17
82,109.04
83,108.99
84,108.92
85,108.78
86,108.74
87,108.65
88,108.54
89,108.50
90,108.42
91,108.28
92,108.24
93,108.16
94,108.12
95,107.97
96,107.91
97,107.80
98,107.75
99,107.69
100,107.57
101,107.53
102,107.46
103,107.33
104,107.28
105,107.21
106,107.11
107,107.05
108,106.99
109,106.84
110,106.80
111,106.75
112,106.63
113,106.59
114,106.51
115,106.40
116,106.35
117,106.29
118,106.19
119,106.15
120,106.07
121,105.96
122,105.92
123,105.85
124,105.74
125,105.71
126,105.64
127,105.59
128,105.46
129,105.42
130,105.30
131,105.27
132,105.20
133,105.09
134,105.05
135,104.98
136,104.87
137,104.84
138,104.77
139,104.67
140,104.63
141,104.54
142,104.50
143,104.39
144,104.33
145,104.29
146,104.23
147,104.10
148,104.07
149,104.00
150,103.89
151,103.85
152,103.77
153,103.72
154,103.63
155,103.57
156,103.49
157,103.45
158,103.37
159,103.27
160,103.23
161,103.16
162,103.13
163,103.01
164,102.96
165,102.91
166,102.86
167,102.81
168,102.71
169,102.65
170,102.59
171,102.49
172,102.45
173,102.35
174,102.32
175,102.25
176,102.15
177,102.12
178,102.06
179,102.02
180,101.90
181,101.84
182,101.76
183,101.72
184,101.67
185,101.56
186,101.53
187,101.47
188,101.38
189,101.35
190,101.27
191,101.19
192,101.16
193,101.10
194,100.98
195,100.95
196,100.89
197,100.84
198,100.78
199,100.67
200,100.65
201,100.57
202,100.53
203,100.43
204,100.38
205,100.29
206,100.26
207,100.20
208,100.11
209,100.07
210,100.01
211,99.92
212,99.88
213,99.82
214,99.75
215,99.71
216,99.65
217,99.55
218,99.52
219,99.46
220,99.37
221,99.34
222,99.27
223,99.18
224,99.16
225,99.09
226,98.99
227,98.96
228,98.91
229,98.85
230,98.81
231,98.70
232,98.66
233,98.61
234,98.55
235,98.45
236,98.41
237,98.33
238,98.30
239,98.23
240,98.19
241,98.09
242,98.05
243,97.97
244,97.94
245,97.88
246,97.78
247,97.75
248,97.71
249,97.61
250,97.57
251,97.52
252,97.48
253,97.39
254,97.34
255,97.25
256,97.22
257,97.15
258,97.12
259,97.02
260,96.99
261,96.91
262,96.88
263,96.81
264,96.72
265,96.69
266,96.65
267,96.55
268,96.52
269,96.46
270,96.38
271,96.34
272,96.28
273,96.23
274,96.17
275,96.13
276,96.03
277,95.99
278,95.91
279,95.88
280,95.81
281,95.73
282,95.70
283,95.65
284,95.55
285,95.52
286,95.48
287,95.38
288,95.34
289,95.28
290,95.20
291,95.16
292,95.11
293,95.02
294,94.98
295,94.92
296,94.85
297,94.82
298,94.77
299,94.67
300,94.64
301,94.58
302,94.54
303,94.46
304,94.40
305,94.33
306,94.30
307,94.24
308,94.16
309,94.13
310,94.08
311,93.98
312,93.96
313,93.89
314,93.82
315,93.79
316,93.72
317,93.68
318,93.59
319,93.55
320,93.46
321,93.43
322,93.38
323,93.30
324,93.27
325,93.21
326,93.12
327,93.10
328,93.03
329,92.99
330,92.90
331,92.86
332,92.76
333,92.73
334,92.69
335,92.64
336,92.55
337,92.52
338,92.42
339,92.40
340,92.34
341,92.25
342,92.22
343,92.16
344,92.08
345,92.05
346,92.01
347,91.94
348,91.90
349,91.79
350,91.75
351,91.70
352,91.62
353,91.59
354,91.53
355,91.44
356,91.42
357,91.36
358,91.31
359,91.22
360,91.18
361,91.10
362,91.08
363,91.02
364,90.98
365,90.90
366,90.86
367,90.77
368,90.73
369,90.68
370,90.63
371,90.54
372,90.49
373,90.42
374,90.38
375,90.32
376,90.26
377,90.22
378,90.16
379,90.07
380,90.04
381,89.99
382,89.90
383,89.88
384,89.83
385,89.78
386,89.71
387,89.62
388,89.59
389,89.53
390,89.45
391,89.41
392,89.37
393,89.32
394,89.23
395,89.19
396,89.10
397,89.07
398,89.03
399,88.95
400,88.91
401,88.85
402,88.76
403,88.73
404,88.69
405,88.59
406,88.58
407,88.51
408,88.41
409,88.39
410,88.35
411,88.27
412,88.24
413,88.18
414,88.10
415,88.07
416,88.02
417,87.97
418,87.91
419,87.85
420,87.75
421,87.70
422,87.63
423,87.60
424,87.55
425,87.52
426,87.46
427,87.35
428,87.32
429,87.27
430,87.23
431,87.13
432,87.09
433,87.05
434,87.00
435,86.96
436,86.87
437,86.80
438,86.74
439,86.71
440,86.65
441,86.60
442,86.55
443,86.45
444,86.42
445,86.37
446,86.28
447,86.26
448,86.21
449,86.16
450,86.09
451,86.00
452,85.97
453,85.93
454,85.83
455,85.79
456,85.76
457,85.71
458,85.61
459,85.55
460,85.55
461,85.44
462,85.41
463,85.37
464,85.30
465,85.26
466,85.16
467,85.14
468,85.09
469,85.01
470,84.98
471,84.93
472,84.83
473,84.81
474,84.77
475,84.68
476,84.65
477,84.59
478,84.50
479,84.48
480,84.43
481,84.33
482,84.31
483,84.25
484,84.17
485,84.14
486,84.10
487,84.01
488,83.98
489,83.92
490,83.88
491,83.79
492,83.74
493,83.67
494,83.63
495,83.58
496,83.50
497,83.48
498,83.43
499,83.35
500,83.32
501,83.25
502,83.18
503,83.14
504,83.10
505,83.01
506,82.98
507,82.93
508,82.84
509,82.81
510,82.77
511,82.68
512,82.66
513,82.58
514,82.57
515,82.48
516,82.43
517,82.36
518,82.33
519,82.28
520,82.19
521,82.17
522,82.12
523,82.07
524,81.98
525,81.94
526,81.91
527,81.83
528,81.78
529,81.74
530,81.67
531,81.60
532,81.57
533,81.51
534,81.42
535,81.40
536,81.34
537,81.30
538,81.22
539,81.18
540,81.09
541,81.07
542,81.02
543,80.97
544,80.89
545,80.85
546,80.77
547,80.74
548,80.69
549,80.61
550,80.59
551,80.52
552,80.45
553,80.41
554,80.36
555,80.28
556,80.25
557,80.20
558,80.13
559,80.09
560,80.04
561,80.01
562,79.92
563,79.86
564,79.79
565,79.76
566,79.71
567,79.65
568,79.61
569,79.56
570,79.48
571,79.45
572,79.40
573,79.32
574,79.29
575,79.24
576,79.16
577,79.13
578,79.08
579,79.03
580,78.95
581,78.91
582,78.87
583,78.79
584,78.75
585,78.67
586,78.64
587,78.60
588,78.56
589,78.47
590,78.43
591,78.35
592,78.33
593,78.28
594,78.20
595,78.17
596,78.11
597,78.04
598,78.01
599,77.96
600,77.87
601,77.85
602,77.80
603,77.71
604,77.69
605,77.63
606,77.56
607,77.52
608,77.47
609,77.39
610,77.37
611,77.32
612,77.28
613,77.19
614,77.15
615,77.08
616,77.05
617,77.02
618,76.92
619,76.89
620,76.84
621,76.77
622,76.74
623,76.70
624,76.61
625,76.59
626,76.53
627,76.46
628,76.43
629,76.37
630,76.30
631,76.28
632,76.22
633,76.15
634,76.12
635,76.06
636,75.98
637,75.95
638,75.91
639,75.83
640,75.81
641,75.75
642,75.71
643,75.61
644,75.58
645,75.55
646,75.47
647,75.42
648,75.39
649,75.31
650,75.28
651,75.25
652,75.17
653,75.12
654,75.05
655,75.02
656,74.97
657,74.92
658,74.87
659,74.79
660,74.76
661,74.71
662,74.67
663,74.59
664,74.54
665,74.48
666,74.45
667,74.41
668,74.36
669,74.28
670,74.24
671,74.18
672,74.15
673,74.10
674,74.02
675,73.99
676,73.94
677,73.87
678,73.84
679,73.79
680,73.71
681,73.68
682,73.64
683,73.59
684,73.52
685,73.47
686,73.44
687,73.36
688,73.32
689,73.29
690,73.21
691,73.16
692,73.14
693,73.05
694,73.01
695,72.98
696,72.91
697,72.86
698,72.79
699,72.76
700,72.72
701,72.68
702,72.60
703,72.54
704,72.49
705,72.47
706,72.40
707,72.34
708,72.31
709,72.26
710,72.19
711,72.16
712,72.10
713,72.07
714,71.98
715,71.94
716,71.92
717,71.83
718,71.79
719,71.72
720,71.70
721,71.65
722,71.56
723,71.54
724,71.50
725,71.42
726,71.40
727,71.34
728,71.26
729,71.24
730,71.18
731,71.11
732,71.08
733,71.04
734,70.98
735,70.94
736,70.90
737,70.86
738,70.79
739,70.71
740,70.68
741,70.64
742,70.60
743,70.52
744,70.48
745,70.41
746,70.38
747,70.33
748,70.30
749,70.22
750,70.18
751,70.10
752,70.07
753,70.04
754,70.00
755,69.91
756,69.87
757,69.81
758,69.77
759,69.72
760,69.64
761,69.62
762,69.57
763,69.51
764,69.48
765,69.42
766,69.38
767,69.31
768,69.26
769,69.20
770,69.17
771,69.12
772,69.05
773,69.02
774,68.97
775,68.89
776,68.86
777,68.82
778,68.75
779,68.71
780,68.65
781,68.63
782,68.55
783,68.50
784,68.43
785,68.40
786,68.35
787,68.27
788,68.25
789,68.21
790,68.13
791,68.10
792,68.06
793,67.98
794,67.96
795,67.91
796,67.84
797,67.81
798,67.76
799,67.68
800,67.65
801,67.60
802,67.53
803,67.50
804,67.45
805,67.38
806,67.35
807,67.30
808,67.23
809,67.19
810,67.14
811,67.06
812,67.05
813,67.00
814,66.96
815,66.87
816,66.83
817,66.80
818,66.72
819,66.67
820,66.65
821,66.56
822,66.53
823,66.45
824,66.42
825,66.38
826,66.30
827,66.27
828,66.24
829,66.15
830,66.12
831,66.07
832,65.99
833,65.97
834,65.92
835,65.84
836,65.82
837,65.78
838,65.68
839,65.66
840,65.61
841,65.57
842,65.48
843,65.44
844,65.36
845,65.34
846,65.29
847,65.21
848,65.19
849,65.15
850,65.07
851,65.05
852,64.99
853,64.97
854,64.88
855,64.82
856,64.76
857,64.73
858,64.68
859,64.64
860,64.57
861,64.52
862,64.46
863,64.42
864,64.36
865,64.29
866,64.26
867,64.22
868,64.17
869,64.09
870,64.04
871,63.98
872,63.96
873,63.90
874,63.86
875,63.77
876,63.73
877,63.71
878,63.62
879,63.57
880,63.50
881,63.47
882,63.43
883,63.38
884,63.29
885,63.26
886,63.18
887,63.16
888,63.12
889,63.07
890,62.97
891,62.94
892,62.86
893,62.85
894,62.78
895,62.75
896,62.66
897,62.62
898,62.55
899,62.53
900,62.46
901,62.37
902,62.35
903,62.31
904,62.23
905,62.19
906,62.16
907,62.11
908,62.01
909,61.98
910,61.91
911,61.88
912,61.83
913,61.77
914,61.72
915,61.64
916,61.61
917,61.55
918,61.46
919,61.43
920,61.39
921,61.31
922,61.28
923,61.22
924,61.19
925,61.09
926,61.04
927,60.98
928,60.95
929,60.89
930,60.80
931,60.78
932,60.73
933,60.63
934,60.60
935,60.57
936,60.52
937,60.42
938,60.38
939,60.31
940,60.27
941,60.22
942,60.17
943,60.08
944,60.04
945,59.99
946,59.94
947,59.84
948,59.82
949,59.77
950,59.68
951,59.65
952,59.60
953,59.51
954,59.48
955,59.43
956,59.35
957,59.32
958,59.27
959,59.17
960,59.14
961,59.08
962,59.00
963,58.97
964,58.92
965,58.82
966,58.79
967,58.73
968,58.65
969,58.61
970,58.56
971,58.47
972,58.44
973,58.38
974,58.34
975,58.25
976,58.19
977,58.16
978,58.09
979,58.00
980,57.97
981,57.91
982,57.82
983,57.79
984,57.74
985,57.63
986,57.60
987,57.55
988,57.46
989,57.43
990,57.37
991,57.27
992,57.25
993,57.18
994,57.14
995,57.05
996,56.99
997,56.91
998,56.88
999,56.82
1000,56.77
1001,56.68
1002,56.62
1003,56.55
1004,56.51
1005,56.46
1006,56.42
1007,56.30
1008,56.26
1009,56.23
1010,56.12
1011,56.08
1012,55.99
1013,55.96
1014,55.91
1015,55.80
1016,55.76
1017,55.71
1018,55.67
1019,55.57
1020,55.52
1021,55.43
1022,55.39
1023,55.34
1024,55.24
1025,55.20
1026,55.16
1027,55.06
1028,55.02
1029,54.95
1030,54.91
1031,54.80
1032,54.76
1033,54.72
1034,54.60
1035,54.56
1036,54.52
1037,54.42
1038,54.36
1039,54.27
1040,54.24
1041,54.18
1042,54.08
1043,54.05
1044,53.99
1045,53.89
1046,53.84
1047,53.79
1048,53.69
1049,53.67
1050,53.59
1051,53.50
1052,53.47
1053,53.42
1054,53.30
1055,53.27
1056,53.21
1057,53.11
1058,53.08
1059,53.02
1060,52.90
1061,52.88
1062,52.81
1063,52.71
1064,52.68
1065,52.62
1066,52.57
1067,52.47
1068,52.40
1069,52.36
1070,52.31
1071,52.17
1072,52.13
1073,52.08
1074,51.97
1075,51.93
1076,51.87
1077,51.77
1078,51.74
1079,51.67
1080,51.57
1081,51.54
1082,51.46
1083,51.35
1084,51.32
1085,51.26
1086,51.16
1087,51.11
1088,51.05
1089,51.00
1090,50.92
1091,50.82
1092,50.77
1093,50.71
1094,50.62
1095,50.58
1096,50.51
1097,50.41
1098,50.38
1099,50.31
1100,50.26
1101,50.15
1102,50.10
1103,49.99
1104,49.95
1105,49.90
1106,49.84
1107,49.72
1108,49.67
1109,49.58
1110,49.54
1111,49.47
1112,49.37
1113,49.33
1114,49.27
1115,49.16
1116,49.13
1117,49.05
1118,48.94
1119,48.91
1120,48.83
1121,48.78
1122,48.70
1123,48.59
1124,48.56
1125,48.48
1126,48.37
1127,48.34
1128,48.29
1129,48.17
1130,48.13
1131,48.06
1132,48.00
1133,47.88
1134,47.84
1135,47.75
1136,47.71
1137,47.65
1138,47.53
1139,47.49
1140,47.42
1141,47.32
1142,47.28
1143,47.21
1144,47.11
1145,47.08
1146,47.00
1147,46.90
1148,46.84
1149,46.78
1150,46.67
1151,46.64
1152,46.57
1153,46.46
1154,46.42
1155,46.36
1156,46.24
1157,46.20
1158,46.14
1159,46.04
1160,46.00
1161,45.92
1162,45.82
1163,45.79
1164,45.72
1165,45.60
1166,45.56
1167,45.49
1168,45.38
1169,45.34
1170,45.28
1171,45.23
1172,45.11
1173,45.06
1174,44.96
1175,44.92
1176,44.86
1177,44.75
1178,44.70
1179,44.64
1180,44.53
1181,44.49
1182,44.43
1183,44.31
1184,44.27
1185,44.21
1186,44.16
1187,44.04
1188,43.98
1189,43.88
1190,43.85
1191,43.79
1192,43.68
1193,43.64
1194,43.58
1195,43.47
1196,43.42
1197,43.36
1198,43.30
1199,43.19
1200,43.13
1201,43.03
1202,43.00
1203,42.93
1204,42.82
1205,42.77
1206,42.72
1207,42.67
1208,42.55
1209,42.49
1210,42.38
1211,42.35
1212,42.29
1213,42.23
1214,42.12
1215,42.06
1216,41.98
1217,41.94
1218,41.89
1219,41.76
1220,41.73
1221,41.65
1222,41.61
1223,41.49
1224,41.44
1225,41.35
1226,41.32
1227,41.25
1228,41.20
1229,41.08
1230,41.02
1231,40.98
1232,40.87
1233,40.81
1234,40.72
1235,40.68
1236,40.61
1237,40.57
1238,40.46
1239,40.40
1240,40.31
1241,40.27
1242,40.20
1243,40.09
1244,40.05
1245,39.99
1246,39.94
1247,39.83
1248,39.77
1249,39.74
1250,39.63
1251,39.57
1252,39.53
1253,39.41
1254,39.37
1255,39.33
1256,39.22
1257,39.18
1258,39.14
1259,39.11
1260,39.04
1261,38.91
1262,38.88
1263,38.81
1264,38.71
1265,38.67
1266,38.61
1267,38.50
1268,38.47
1269,38.41
1270,38.30
1271,38.28
1272,38.21
1273,38.10
1274,38.06
1275,38.02
1276,37.91
1277,37.88
1278,37.82
1279,37.72
1280,37.69
1281,37.61
1282,37.57
1283,37.49
1284,37.43
1285,37.34
1286,37.31
1287,37.24
1288,37.15
1289,37.10
1290,37.06
1291,36.96
1292,36.92
1293,36.86
1294,36.82
1295,36.71
1296,36.67
1297,36.59
1298,36.55
1299,36.49
1300,36.39
1301,36.36
1302,36.31
1303,36.27
1304,36.18
1305,36.13
1306,36.05
1307,36.02
1308,35.96
1309,35.91
1310,35.83
1311,35.78
1312,35.75
1313,35.64
1314,35.60
1315,35.57
1316,35.49
1317,35.43
1318,35.40
1319,35.30
1320,35.27
1321,35.19
1322,35.16
1323,35.10
1324,35.01
1325,34.99
1326,34.94
1327,34.86
1328,34.83
1329,34.78
1330,34.70
1331,34.67
1332,34.62
1333,34.53
1334,34.51
1335,34.46
1336,34.38
1337,34.36
1338,34.31
1339,34.23
1340,34.21
1341,34.15
1342,34.08
1343,34.05
1344,34.00
1345,33.97
1346,33.89
1347,33.86
1348,33.78
1349,33.76
1350,33.73
1351,33.64
1352,33.63
1353,33.57
1354,33.49
1355,33.47
1356,33.43
1357,33.36
1358,33.34
1359,33.30
1360,33.28
1361,33.20
1362,33.18
1363,33.11
1364,33.09
1365,33.05
1366,32.97
1367,32.95
1368,32.91
1369,32.85
1370,32.83
1371,32.79
1372,32.73
1373,32.71
1374,32.67
1375,32.61
1376,32.59
1377,32.56
1378,32.49
1379,32.47
1380,32.42
1381,32.38
1382,32.37
1383,32.32
1384,32.26
1385,32.25
1386,32.21
1387,32.16
1388,32.15
1389,32.11
1390,32.06
1391,32.04
1392,32.01
1393,31.95
1394,31.94
1395,31.91
1396,31.85
1397,31.82
1398,31.80
1399,31.75
1400,31.72
1401,31.69
1402,31.65
1403,31.64
1404,31.61
1405,31.56
1406,31.55
1407,31.51
1408,31.46
1409,31.45
1410,31.42
1411,31.36
1412,31.35
1413,31.33
1414,31.28
1415,31.26
1416,31.25
1417,31.20
1418,31.19
1419,31.16
1420,31.12
1421,31.10
1422,31.08
1423,31.04
1424,31.02
1425,30.99
1426,30.97
1427,30.94
1428,30.92
1429,30.90
1430,30.86
1431,30.83
1432,30.79
1433,30.79
1434,30.77
1435,30.72
1436,30.71
1437,30.70
1438,30.66
1439,30.66
1440,30.62
1441,30.60
1442,30.58
1443,30.56
1444,30.52
1445,30.51
1446,30.49
1447,30.46
1448,30.44
1449,30.42
1450,30.42
1451,30.38
1452,30.36
1453,30.34
1454,30.33
1455,30.30
1456,30.29
1457,30.27
1458,30.25
1459,30.24
1460,30.22
1461,30.19
1462,30.17
1463,30.15
1464,30.14
1465,30.11
1466,30.10
1467,30.08
1468,30.06
1469,30.05
1470,30.03
1471,30.00
1472,29.99
1473,29.98
1474,29.95
1475,29.94
1476,29.93
1477,29.89
1478,29.89
1479,29.87
1480,29.86
1481,29.84
1482,29.82
1483,29.80
1484,29.79
1485,29.78
1486,29.75
1487,29.74
1488,29.73
1489,29.72
1490,29.69
1491,29.68
1492,29.67
1493,29.66
1494,29.64
1495,29.63
1496,29.61
1497,29.60
1498,29.58
1499,29.57
1500,29.56
1501,29.55
1502,29.52
1503,29.52
1504,29.50
1505,29.49
1506,29.48
1507,29.47
1508,29.44
1509,29.43
1510,29.42
1511,29.40
1512,29.40
1513,29.39
1514,29.37
1515,29.36
1516,29.33
1517,29.33
1518,29.32
1519,29.30
1520,29.29
1521,29.29
1522,29.27
1523,29.25
1524,29.24
1525,29.22
1526,29.22
1527,29.20
1528,29.19
1529,29.17
1530,29.16
1531,29.15
1532,29.13
1533,29.14
1534,29.12
1535,29.12
1536,29.09
1537,29.09
1538,29.08
1539,29.06
1540,29.06
1541,29.04
1542,29.03
1543,29.02
1544,29.00
1545,28.98
1546,28.97
1547,28.96
1548,28.95
1549,28.95
1550,28.94
1551,28.92
1552,28.92
1553,28.92
1554,28.89
1555,28.89
1556,28.87
1557,28.86
1558,28.86
1559,28.85
1560,28.82
1561,28.82
1562,28.80
1563,28.80
1564,28.79
1565,28.78
1566,28.76
1567,28.76
1568,28.75
1569,28.75
1570,28.72
1571,28.72
1572,28.70
1573,28.69
1574,28.68
1575,28.68
1576,28.66
1577,28.65
1578,28.64
1579,28.63
1580,28.62
1581,28.61
1582,28.60
1583,28.60
1584,28.57
1585,28.56
1586,28.55
1587,28.55
1588,28.55
1589,28.53
1590,28.52
1591,28.51
1592,28.51
1593,28.49
1594,28.48
1595,28.47
1596,28.46
1597,28.45
1598,28.44
1599,28.44
1600,28.43
1601,28.40
1602,28.41
1603,28.39
1604,28.37
1605,28.38
1606,28.37
1607,28.36
1608,28.35
1609,28.35
