Repository: MaCFP/matl-db

# Aalto – Wood dataset submission (STA: TGA/DSC. Cone Calorimetry / Gasification)

## Overview
At Aalto University, thermogravimetric analysis (TGA) measurements were performed using a simultaneous thermal analyzer (STA). The instrument also provides DSC signals; however, DSC data are not presented here since they are **supplementary only** and were not collected using a separate dedicated DSC instrument. Therefore, DSC signals should **not** be used as primary calibration targets unless explicitly agreed.

In addition, cone calorimeter tests were performed under **air** (flaming combustion) and under **nitrogen** (reported here as **gasification**, i.e., inert atmosphere).

---

File: Wood/Calibration_Data/Aalto/Aalto_Wood_Gasification_60kW_hor_perpendicular_R1.csv
Time (s),Mass (g)
0,135.60
1,135.60
2,135.54
3,135.53
4,135.49
5,135.46
6,135.40
7,135.37
8,135.35
9,135.30
10,135.26
11,135.16
12,135.14
13,135.08
14,135.03
15,134.99
16,134.84
17,134.84
18,134.78
19,134.64
20,134.57
21,134.46
22,134.36
23,134.26
24,134.06
25,133.89
26,133.68
27,133.61
28,133.49
29,133.27
30,133.20
31,133.09
32,132.98
33,132.81
34,132.71
35,132.56
36,132.46
37,132.37
38,132.06
39,132.00
40,131.86
41,131.74
42,131.64
43,131.42
44,131.27
45,131.16
46,130.98
47,130.77
48,130.70
49,130.59
50,130.38
51,130.31
52,130.20
53,130.09
54,129.95
55,129.86
56,129.79
57,129.61
58,129.47
59,129.37
60,129.27
61,129.14
62,129.04
63,128.90
64,128.76
65,128.66
66,128.56
67,128.44
68,128.26
69,128.16
70,128.02
71,127.98
72,127.87
73,127.79
74,127.68
75,127.59
76,127.43
77,127.34
78,127.21
79,127.15
80,127.06
81,126.99
82,126.88
83,126.81
84,126.73
85,126.54
86,126.51
87,126.41
88,126.34
89,126.27
90,126.10
91,126.05
92,125.98
93,125.83
94,125.78
95,125.72
96,125.58
97,125.54
98,125.46
99,125.38
100,125.29
101,125.16
102,125.12
103,125.05
104,124.94
105,124.90
106,124.81
107,124.71
108,124.67
109,124.58
110,124.46
111,124.43
112,124.36
113,124.30
114,124.17
115,124.12
116,124.08
117,124.01
118,123.88
119,123.83
120,123.77
121,123.66
122,123.62
123,123.54
124,123.44
125,123.40
126,123.33
127,123.22
128,123.18
129,123.10
130,123.01
131,122.97
132,122.90
133,122.79
134,122.75
135,122.69
136,122.59
137,122.55
138,122.49
139,122.37
140,122.33
141,122.27
142,122.15
143,122.12
144,122.06
145,122.01
146,121.90
147,121.84
148,121.74
149,121.72
150,121.69
151,121.56
152,121.51
153,121.46
154,121.35
155,121.31
156,121.27
157,121.15
158,121.10
159,121.05
160,120.94
161,120.91
162,120.85
163,120.72
164,120.68
165,120.62
166,120.52
167,120.49
168,120.42
169,120.37
170,120.27
171,120.22
172,120.19
173,120.07
174,120.03
175,119.95
176,119.91
177,119.85
178,119.76
179,119.73
180,119.66
181,119.56
182,119.54
183,119.49
184,119.38
185,119.33
186,119.29
187,119.23
188,119.20
189,119.14
190,119.06
191,119.02
192,118.97
193,118.92
194,118.85
195,118.74
196,118.72
197,118.66
198,118.56
199,118.53
200,118.47
201,118.37
202,118.34
203,118.29
204,118.20
205,118.17
206,118.10
207,118.01
208,117.98
209,117.91
210,117.87
211,117.76
212,117.70
213,117.67
214,117.58
215,117.53
216,117.45
217,117.42
218,117.35
219,117.26
220,117.23
221,117.17
222,117.08
223,117.05
224,116.99
225,116.93
226,116.83
227,116.78
228,116.74
229,116.70
230,116.58
231,116.55
232,116.49
233,116.43
234,116.38
235,116.28
236,116.25
237,116.17
238,116.13
239,116.02
240,115.98
241,115.94
242,115.85
243,115.77
244,115.73
245,115.66
246,115.57
247,115.55
248,115.48
249,115.42
250,115.37
251,115.27
252,115.23
253,115.17
254,115.07
255,115.05
256,114.98
257,114.93
258,114.86
259,114.75
260,114.72
261,114.66
262,114.56
263,114.53
264,114.47
265,114.43
266,114.32
267,114.27
268,114.18
269,114.14
270,114.08
271,113.98
272,113.95
273,113.88
274,113.78
275,113.75
276,113.70
277,113.59
278,113.56
279,113.51
280,113.42
281,113.39
282,113.32
283,113.22
284,113.19
285,113.13
286,113.02
287,113.00
288,112.93
289,112.83
290,112.80
291,112.74
292,112.64
293,112.60
294,112.54
295,112.44
296,112.40
297,112.35
298,112.25
299,112.21
300,112.15
301,112.06
302,112.01
303,111.96
304,111.86
305,111.83
306,111.76
307,111.67
308,111.63
309,111.58
310,111.47
311,111.44
312,111.37
313,111.33
314,111.25
315,111.15
316,111.11
317,111.05
318,110.93
319,110.91
320,110.86
321,110.75
322,110.72
323,110.66
324,110.57
325,110.54
326,110.47
327,110.37
328,110.34
329,110.28
330,110.18
331,110.15
332,110.09
333,110.05
334,109.93
335,109.87
336,109.79
337,109.76
338,109.70
339,109.59
340,109.56
341,109.51
342,109.39
343,109.36
344,109.29
345,109.20
346,109.16
347,109.09
348,109.05
349,108.94
350,108.89
351,108.86
352,108.76
353,108.71
354,108.61
355,108.58
356,108.52
357,108.41
358,108.38
359,108.32
360,108.23
361,108.19
362,108.12
363,108.07
364,107.97
365,107.92
366,107.83
367,107.79
368,107.74
369,107.69
370,107.62
371,107.53
372,107.49
373,107.41
374,107.32
375,107.29
376,107.23
377,107.12
378,107.09
379,107.03
380,106.93
381,106.90
382,106.84
383,106.80
384,106.69
385,106.64
386,106.56
387,106.52
388,106.46
389,106.36
390,106.32
391,106.27
392,106.17
393,106.14
394,106.08
395,105.98
396,105.95
397,105.90
398,105.79
399,105.76
400,105.71
401,105.66
402,105.55
403,105.50
404,105.41
405,105.37
406,105.32
407,105.27
408,105.17
409,105.11
410,105.03
411,104.99
412,104.95
413,104.85
414,104.82
415,104.76
416,104.67
417,104.63
418,104.58
419,104.53
420,104.47
421,104.34
422,104.31
423,104.26
424,104.17
425,104.12
426,104.07
427,103.98
428,103.95
429,103.87
430,103.79
431,103.75
432,103.70
433,103.64
434,103.57
435,103.48
436,103.45
437,103.37
438,103.28
439,103.25
440,103.19
441,103.09
442,103.06
443,103.01
444,102.91
445,102.88
446,102.82
447,102.72
448,102.69
449,102.63
450,102.59
451,102.49
452,102.44
453,102.42
454,102.31
455,102.26
456,102.17
457,102.14
458,102.09
459,101.99
460,101.97
461,101.92
462,101.82
463,101.79
464,101.74
465,101.69
466,101.60
467,101.53
468,101.47
469,101.43
470,101.37
471,101.29
472,101.25
473,101.19
474,101.11
475,101.08
476,101.02
477,100.93
478,100.89
479,100.84
480,100.74
481,100.71
482,100.67
483,100.57
484,100.54
485,100.49
486,100.40
487,100.37
488,100.31
489,100.21
490,100.19
491,100.14
492,100.05
493,100.03
494,99.96
495,99.91
496,99.81
497,99.78
498,99.70
499,99.67
500,99.61
501,99.58
502,99.48
503,99.43
504,99.40
505,99.31
506,99.25
507,99.19
508,99.17
509,99.11
510,99.08
511,98.98
512,98.94
513,98.90
514,98.80
515,98.77
516,98.69
517,98.66
518,98.60
519,98.52
520,98.48
521,98.44
522,98.34
523,98.32
524,98.25
525,98.17
526,98.15
527,98.10
528,98.02
529,97.99
530,97.94
531,97.84
532,97.81
533,97.77
534,97.68
535,97.65
536,97.59
537,97.51
538,97.47
539,97.43
540,97.34
541,97.31
542,97.26
543,97.18
544,97.15
545,97.09
546,97.05
547,96.97
548,96.92
549,96.84
550,96.81
551,96.77
552,96.68
553,96.65
554,96.59
555,96.52
556,96.49
557,96.43
558,96.35
559,96.31
560,96.26
561,96.19
562,96.16
563,96.12
564,96.06
565,95.98
566,95.93
567,95.90
568,95.81
569,95.77
570,95.74
571,95.64
572,95.61
573,95.53
574,95.49
575,95.45
576,95.36
577,95.33
578,95.29
579,95.20
580,95.17
581,95.13
582,95.03
583,95.01
584,94.95
585,94.87
586,94.84
587,94.80
588,94.70
589,94.67
590,94.62
591,94.54
592,94.51
593,94.46
594,94.37
595,94.34
596,94.30
597,94.21
598,94.19
599,94.12
600,94.09
601,94.00
602,93.95
603,93.92
604,93.85
605,93.79
606,93.72
607,93.69
608,93.64
609,93.54
610,93.52
611,93.48
612,93.39
613,93.37
614,93.33
615,93.24
616,93.21
617,93.16
618,93.08
619,93.05
620,93.00
621,92.92
622,92.89
623,92.84
624,92.75
625,92.73
626,92.67
627,92.59
628,92.56
629,92.52
630,92.42
631,92.40
632,92.34
633,92.27
634,92.24
635,92.20
636,92.11
637,92.07
638,92.01
639,91.93
640,91.90
641,91.86
642,91.82
643,91.72
644,91.69
645,91.65
646,91.56
647,91.53
648,91.44
649,91.42
650,91.37
651,91.28
652,91.25
653,91.20
654,91.17
655,91.08
656,91.04
657,90.95
658,90.92
659,90.88
660,90.80
661,90.78
662,90.73
663,90.68
664,90.60
665,90.55
666,90.52
667,90.44
668,90.40
669,90.37
670,90.28
671,90.24
672,90.16
673,90.12
674,90.08
675,90.00
676,89.97
677,89.91
678,89.84
679,89.81
680,89.76
681,89.68
682,89.65
683,89.59
684,89.51
685,89.48
686,89.42
687,89.35
688,89.32
689,89.25
690,89.18
691,89.16
692,89.11
693,89.01
694,88.99
695,88.93
696,88.90
697,88.82
698,88.78
699,88.70
700,88.66
701,88.62
702,88.52
703,88.50
704,88.45
705,88.37
706,88.34
707,88.29
708,88.20
709,88.17
710,88.13
711,88.06
712,88.03
713,87.95
714,87.87
715,87.85
716,87.78
717,87.71
718,87.68
719,87.65
720,87.56
721,87.53
722,87.49
723,87.40
724,87.38
725,87.32
726,87.23
727,87.20
728,87.15
729,87.11
730,87.02
731,86.98
732,86.94
733,86.85
734,86.81
735,86.75
736,86.71
737,86.65
738,86.58
739,86.55
740,86.48
741,86.41
742,86.37
743,86.32
744,86.25
745,86.21
746,86.16
747,86.08
748,86.05
749,86.00
750,85.91
751,85.89
752,85.83
753,85.74
754,85.72
755,85.67
756,85.64
757,85.53
758,85.49
759,85.42
760,85.38
761,85.34
762,85.26
763,85.22
764,85.18
765,85.08
766,85.06
767,85.00
768,84.91
769,84.88
770,84.84
771,84.75
772,84.72
773,84.68
774,84.60
775,84.57
776,84.52
777,84.47
778,84.39
779,84.35
780,84.31
781,84.22
782,84.17
783,84.14
784,84.06
785,84.00
786,83.97
787,83.88
788,83.85
789,83.77
790,83.74
791,83.68
792,83.59
793,83.58
794,83.51
795,83.43
796,83.39
797,83.35
798,83.27
799,83.24
800,83.18
801,83.10
802,83.08
803,83.02
804,82.99
805,82.89
806,82.84
807,82.81
808,82.72
809,82.68
810,82.60
811,82.56
812,82.52
813,82.43
814,82.41
815,82.35
816,82.27
817,82.24
818,82.18
819,82.09
820,82.06
821,82.02
822,81.93
823,81.90
824,81.85
825,81.78
826,81.74
827,81.69
828,81.61
829,81.59
830,81.51
831,81.43
832,81.40
833,81.34
834,81.26
835,81.23
836,81.18
837,81.09
838,81.07
839,81.02
840,80.92
841,80.90
842,80.84
843,80.80
844,80.71
845,80.68
846,80.64
847,80.55
848,80.49
849,80.46
850,80.40
851,80.30
852,80.27
853,80.21
854,80.13
855,80.11
856,80.05
857,80.00
858,79.91
859,79.86
860,79.80
861,79.75
862,79.70
863,79.62
864,79.59
865,79.53
866,79.45
867,79.42
868,79.36
869,79.31
870,79.22
871,79.19
872,79.11
873,79.07
874,79.02
875,78.93
876,78.90
877,78.84
878,78.77
879,78.74
880,78.67
881,78.63
882,78.56
883,78.52
884,78.43
885,78.37
886,78.30
887,78.27
888,78.21
889,78.12
890,78.10
891,78.03
892,77.94
893,77.91
894,77.86
895,77.78
896,77.75
897,77.69
898,77.60
899,77.57
900,77.51
901,77.43
902,77.39
903,77.35
904,77.25
905,77.21
906,77.16
907,77.07
908,77.03
909,76.98
910,76.89
911,76.86
912,76.81
913,76.75
914,76.66
915,76.61
916,76.52
917,76.50
918,76.45
919,76.36
920,76.32
921,76.27
922,76.23
923,76.12
924,76.09
925,76.05
926,75.96
927,75.91
928,75.83
929,75.80
930,75.74
931,75.65
932,75.61
933,75.56
934,75.52
935,75.42
936,75.37
937,75.29
938,75.26
939,75.18
940,75.12
941,75.09
942,75.02
943,74.93
944,74.89
945,74.84
946,74.79
947,74.70
948,74.64
949,74.61
950,74.51
951,74.46
952,74.39
953,74.34
954,74.29
955,74.25
956,74.15
957,74.10
958,74.02
959,73.99
960,73.92
961,73.87
962,73.77
963,73.73
964,73.71
965,73.60
966,73.54
967,73.46
968,73.43
969,73.37
970,73.27
971,73.24
972,73.19
973,73.14
974,73.07
975,72.97
976,72.94
977,72.87
978,72.79
979,72.76
980,72.69
981,72.61
982,72.57
983,72.51
984,72.41
985,72.37
986,72.32
987,72.22
988,72.19
989,72.14
990,72.03
991,72.00
992,71.95
993,71.88
994,71.81
995,71.72
996,71.68
997,71.63
998,71.54
999,71.50
1000,71.44
1001,71.33
1002,71.31
1003,71.25
1004,71.15
1005,71.12
1006,71.06
1007,70.96
1008,70.93
1009,70.86
1010,70.76
1011,70.74
1012,70.67
1013,70.57
1014,70.54
1015,70.48
1016,70.37
1017,70.34
1018,70.29
1019,70.20
1020,70.16
1021,70.11
1022,70.00
1023,69.97
1024,69.91
1025,69.85
1026,69.78
1027,69.66
1028,69.64
1029,69.58
1030,69.47
1031,69.44
1032,69.38
1033,69.27
1034,69.24
1035,69.18
1036,69.07
1037,69.04
1038,68.97
1039,68.87
1040,68.84
1041,68.79
1042,68.69
1043,68.64
1044,68.58
1045,68.46
1046,68.42
1047,68.37
1048,68.33
1049,68.22
1050,68.17
1051,68.06
1052,68.02
1053,67.97
1054,67.92
1055,67.81
1056,67.75
1057,67.65
1058,67.62
1059,67.57
1060,67.46
1061,67.42
1062,67.36
1063,67.25
1064,67.22
1065,67.15
1066,67.05
1067,67.02
1068,66.95
1069,66.85
1070,66.80
1071,66.75
1072,66.64
1073,66.60
1074,66.53
1075,66.48
1076,66.38
1077,66.32
1078,66.22
1079,66.19
1080,66.11
1081,66.00
1082,65.96
1083,65.90
1084,65.79
1085,65.77
1086,65.69
1087,65.58
1088,65.55
1089,65.46
1090,65.36
1091,65.32
1092,65.26
1093,65.19
1094,65.10
1095,65.03
1096,64.93
1097,64.89
1098,64.83
1099,64.72
1100,64.69
1101,64.63
1102,64.51
1103,64.47
1104,64.39
1105,64.29
1106,64.24
1107,64.18
1108,64.07
1109,64.03
1110,63.95
1111,63.83
1112,63.81
1113,63.74
1114,63.62
1115,63.58
1116,63.52
1117,63.40
1118,63.35
1119,63.27
1120,63.23
1121,63.18
1122,63.03
1123,62.98
1124,62.91
1125,62.85
1126,62.73
1127,62.67
1128,62.62
1129,62.50
1130,62.45
1131,62.33
1132,62.30
1133,62.22
1134,62.11
1135,62.06
1136,61.97
1137,61.87
1138,61.83
1139,61.75
1140,61.65
1141,61.61
1142,61.53
1143,61.41
1144,61.38
1145,61.30
1146,61.17
1147,61.13
1148,61.06
1149,60.96
1150,60.90
1151,60.83
1152,60.69
1153,60.65
1154,60.59
1155,60.51
1156,60.45
1157,60.36
1158,60.25
1159,60.18
1160,60.05
1161,60.02
1162,59.94
1163,59.82
1164,59.78
1165,59.70
1166,59.58
1167,59.54
1168,59.45
1169,59.34
1170,59.29
1171,59.20
1172,59.15
1173,59.01
1174,58.95
1175,58.84
1176,58.80
1177,58.72
1178,58.59
1179,58.55
1180,58.46
1181,58.34
1182,58.30
1183,58.22
1184,58.10
1185,58.06
1186,57.97
1187,57.83
1188,57.80
1189,57.73
1190,57.60
1191,57.56
1192,57.47
1193,57.35
1194,57.30
1195,57.22
1196,57.08
1197,57.04
1198,56.96
1199,56.81
1200,56.77
1201,56.70
1202,56.57
1203,56.53
1204,56.44
1205,56.38
1206,56.24
1207,56.18
1208,56.12
1209,56.00
1210,55.93
1211,55.86
1212,55.72
1213,55.65
1214,55.60
1215,55.47
1216,55.40
1217,55.33
1218,55.21
1219,55.14
1220,55.02
1221,54.97
1222,54.89
1223,54.75
1224,54.70
1225,54.62
1226,54.49
1227,54.44
1228,54.36
1229,54.21
1230,54.16
1231,54.10
1232,53.96
1233,53.91
1234,53.82
1235,53.69
1236,53.65
1237,53.57
1238,53.42
1239,53.35
1240,53.30
1241,53.16
1242,53.12
1243,53.03
1244,52.90
1245,52.85
1246,52.76
1247,52.62
1248,52.59
1249,52.47
1250,52.34
1251,52.30
1252,52.24
1253,52.08
1254,52.03
1255,51.94
1256,51.86
1257,51.75
1258,51.67
1259,51.54
1260,51.48
1261,51.40
1262,51.26
1263,51.21
1264,51.13
1265,50.98
1266,50.95
1267,50.86
1268,50.71
1269,50.66
1270,50.58
1271,50.44
1272,50.40
1273,50.29
1274,50.17
1275,50.13
1276,50.02
1277,49.90
1278,49.84
1279,49.74
1280,49.69
1281,49.53
1282,49.46
1283,49.35
1284,49.29
1285,49.20
1286,49.05
1287,48.99
1288,48.90
1289,48.79
1290,48.72
1291,48.63
1292,48.49
1293,48.44
1294,48.37
1295,48.21
1296,48.16
1297,48.07
1298,47.93
1299,47.88
1300,47.79
1301,47.66
1302,47.61
1303,47.53
1304,47.38
1305,47.34
1306,47.25
1307,47.12
1308,47.07
1309,46.98
1310,46.91
1311,46.74
1312,46.67
1313,46.62
1314,46.46
1315,46.39
1316,46.34
1317,46.18
1318,46.12
1319,45.99
1320,45.94
1321,45.84
1322,45.79
1323,45.64
1324,45.57
1325,45.45
1326,45.39
1327,45.32
1328,45.17
1329,45.12
1330,45.02
1331,44.97
1332,44.82
1333,44.75
1334,44.63
1335,44.58
1336,44.52
1337,44.36
1338,44.33
1339,44.24
1340,44.10
1341,44.04
1342,43.97
1343,43.90
1344,43.76
1345,43.70
1346,43.64
1347,43.56
1348,43.40
1349,43.36
1350,43.27
1351,43.14
1352,43.09
1353,43.00
1354,42.95
1355,42.87
1356,42.72
1357,42.66
1358,42.58
1359,42.45
1360,42.41
1361,42.33
1362,42.20
1363,42.16
1364,42.08
1365,41.95
1366,41.91
1367,41.83
1368,41.70
1369,41.65
1370,41.59
1371,41.47
1372,41.43
1373,41.34
1374,41.23
1375,41.19
1376,41.12
1377,40.98
1378,40.94
1379,40.88
1380,40.76
1381,40.72
1382,40.64
1383,40.53
1384,40.48
1385,40.42
1386,40.30
1387,40.28
1388,40.20
1389,40.09
1390,40.04
1391,39.98
1392,39.93
1393,39.81
1394,39.76
1395,39.66
1396,39.62
1397,39.55
1398,39.45
1399,39.42
1400,39.34
1401,39.24
1402,39.20
1403,39.14
1404,39.04
1405,39.01
1406,38.94
1407,38.84
1408,38.82
1409,38.77
1410,38.67
1411,38.63
1412,38.57
1413,38.47
1414,38.45
1415,38.39
1416,38.29
1417,38.27
1418,38.20
1419,38.16
1420,38.07
1421,38.02
1422,37.95
1423,37.91
1424,37.86
1425,37.78
1426,37.74
1427,37.70
1428,37.60
1429,37.59
1430,37.53
1431,37.48
1432,37.39
1433,37.36
1434,37.30
1435,37.27
1436,37.21
1437,37.15
1438,37.11
1439,37.07
1440,36.99
1441,36.97
1442,36.92
1443,36.85
1444,36.83
1445,36.79
1446,36.72
1447,36.69
1448,36.66
1449,36.59
1450,36.57
1451,36.52
1452,36.45
1453,36.44
1454,36.41
1455,36.36
1456,36.34
1457,36.28
1458,36.23
1459,36.20
1460,36.16
1461,36.11
1462,36.09
1463,36.05
1464,36.00
1465,35.99
1466,35.95
1467,35.90
1468,35.88
1469,35.86
1470,35.83
1471,35.76
1472,35.74
1473,35.72
1474,35.68
1475,35.64
1476,35.59
1477,35.58
1478,35.56
1479,35.52
1480,35.47
1481,35.43
1482,35.41
1483,35.39
1484,35.36
1485,35.34
1486,35.30
1487,35.26
1488,35.24
1489,35.21
1490,35.17
1491,35.15
1492,35.11
1493,35.06
1494,35.05
1495,35.04
1496,35.01
1497,34.98
1498,34.96
1499,34.92
1500,34.90
1501,34.89
1502,34.85
1503,34.84
1504,34.81
1505,34.78
1506,34.77
1507,34.73
1508,34.72
1509,34.70
1510,34.66
1511,34.65
1512,34.63
1513,34.60
1514,34.59
1515,34.57
1516,34.54
1517,34.53
1518,34.52
1519,34.48
1520,34.47
1521,34.46
1522,34.43
1523,34.42
1524,34.39
1525,34.37
1526,34.36
1527,34.33
1528,34.30
1529,34.30
1530,34.28
1531,34.25
1532,34.24
1533,34.22
1534,34.18
1535,34.18
1536,34.16
1537,34.15
1538,34.12
1539,34.11
1540,34.09
1541,34.07
1542,34.04
1543,34.03
1544,34.02
1545,33.99
1546,33.96
1547,33.96
1548,33.95
1549,33.92
1550,33.91
1551,33.89
1552,33.88
1553,33.85
1554,33.84
1555,33.82
1556,33.82
1557,33.79
1558,33.79
1559,33.76
1560,33.73
1561,33.72
1562,33.70
1563,33.68
1564,33.67
1565,33.67
1566,33.63
1567,33.62
1568,33.60
1569,33.60
1570,33.58
1571,33.57
1572,33.55
1573,33.54
1574,33.53
1575,33.49
1576,33.49
1577,33.48
1578,33.44
1579,33.43
1580,33.43
1581,33.41
1582,33.39
1583,33.38
1584,33.37
1585,33.36
1586,33.32
1587,33.31
1588,33.31
1589,33.30
1590,33.27
1591,33.26
1592,33.26
1593,33.22
1594,33.22
1595,33.20
1596,33.18
1597,33.17
1598,33.16
1599,33.14
1600,33.13
1601,33.11
1602,33.10
1603,33.08

File: Wood/Calibration_Data/Aalto/Aalto_Wood_Gasification_60kW_hor_perpendicular_R2.csv
Time (s),Mass (g)
0,113.50
1,113.50
2,113.49
3,113.50
4,113.46
5,113.43
6,113.37
7,113.35
8,113.33
9,113.30
10,113.26
11,113.19
12,113.15
13,113.10
14,113.05
15,113.01
16,112.88
17,112.85
18,112.79
19,112.65
20,112.59
21,112.55
22,112.45
23,112.39
24,112.29
25,112.21
26,112.15
27,112.03
28,111.89
29,111.82
30,111.73
31,111.56
32,111.49
33,111.38
34,111.28
35,111.19
36,111.06
37,110.97
38,110.71
39,110.65
40,110.56
41,110.48
42,110.32
43,110.27
44,110.12
45,110.03
46,109.90
47,109.74
48,109.69
49,109.58
50,109.51
51,109.39
52,109.21
53,109.15
54,109.08
55,108.93
56,108.89
57,108.80
58,108.73
59,108.62
60,108.58
61,108.50
62,108.39
63,108.32
64,108.16
65,108.11
66,108.03
67,107.95
68,107.86
69,107.72
70,107.68
71,107.61
72,107.47
73,107.43
74,107.37
75,107.29
76,107.23
77,107.13
78,106.99
79,106.93
80,106.82
81,106.78
82,106.70
83,106.64
84,106.51
85,106.45
86,106.41
87,106.36
88,106.21
89,106.17
90,106.09
91,106.02
92,105.91
93,105.85
94,105.74
95,105.69
96,105.65
97,105.50
98,105.47
99,105.40
100,105.35
101,105.28
102,105.14
103,105.10
104,105.05
105,104.94
106,104.89
107,104.83
108,104.78
109,104.73
110,104.59
111,104.55
112,104.49
113,104.37
114,104.34
115,104.28
116,104.18
117,104.13
118,104.08
119,104.03
120,103.92
121,103.85
122,103.81
123,103.77
124,103.67
125,103.55
126,103.51
127,103.41
128,103.39
129,103.32
130,103.22
131,103.18
132,103.13
133,103.07
134,103.02
135,102.90
136,102.85
137,102.79
138,102.69
139,102.66
140,102.59
141,102.48
142,102.46
143,102.40
144,102.29
145,102.27
146,102.22
147,102.10
148,102.08
149,102.01
150,101.97
151,101.89
152,101.83
153,101.78
154,101.70
155,101.60
156,101.58
157,101.50
158,101.43
159,101.40
160,101.33
161,101.28
162,101.21
163,101.11
164,101.08
165,101.01
166,100.94
167,100.90
168,100.83
169,100.73
170,100.68
171,100.64
172,100.55
173,100.52
174,100.47
175,100.36
176,100.34
177,100.29
178,100.22
179,100.13
180,100.09
181,100.00
182,99.96
183,99.92
184,99.82
185,99.78
186,99.73
187,99.64
188,99.61
189,99.56
190,99.47
191,99.43
192,99.40
193,99.29
194,99.26
195,99.20
196,99.11
197,99.08
198,99.04
199,98.95
200,98.92
201,98.85
202,98.78
203,98.75
204,98.69
205,98.63
206,98.57
207,98.47
208,98.45
209,98.40
210,98.32
211,98.28
212,98.22
213,98.17
214,98.07
215,98.02
216,98.00
217,97.95
218,97.88
219,97.81
220,97.75
221,97.71
222,97.64
223,97.55
224,97.52
225,97.49
226,97.39
227,97.36
228,97.31
229,97.21
230,97.18
231,97.13
232,97.06
233,97.02
234,96.98
235,96.89
236,96.85
237,96.79
238,96.71
239,96.69
240,96.64
241,96.55
242,96.52
243,96.48
244,96.38
245,96.36
246,96.31
247,96.27
248,96.19
249,96.13
250,96.06
251,96.03
252,95.97
253,95.90
254,95.87
255,95.81
256,95.73
257,95.71
258,95.65
259,95.57
260,95.54
261,95.50
262,95.42
263,95.39
264,95.32
265,95.24
266,95.21
267,95.17
268,95.08
269,95.05
270,95.01
271,94.91
272,94.88
273,94.84
274,94.75
275,94.73
276,94.69
277,94.60
278,94.57
279,94.53
280,94.45
281,94.41
282,94.36
283,94.29
284,94.26
285,94.21
286,94.12
287,94.09
288,94.05
289,93.97
290,93.93
291,93.89
292,93.81
293,93.78
294,93.73
295,93.65
296,93.62
297,93.58
298,93.53
299,93.45
300,93.41
301,93.38
302,93.32
303,93.27
304,93.24
305,93.15
306,93.11
307,93.04
308,93.00
309,92.97
310,92.89
311,92.86
312,92.81
313,92.76
314,92.71
315,92.64
316,92.61
317,92.56
318,92.52
319,92.43
320,92.38
321,92.32
322,92.29
323,92.25
324,92.21
325,92.12
326,92.08
327,92.02
328,92.00
329,91.94
330,91.90
331,91.82
332,91.78
333,91.70
334,91.69
335,91.64
336,91.55
337,91.53
338,91.48
339,91.44
340,91.36
341,91.32
342,91.29
343,91.21
344,91.16
345,91.09
346,91.07
347,91.02
348,90.95
349,90.93
350,90.88
351,90.84
352,90.76
353,90.71
354,90.64
355,90.62
356,90.58
357,90.51
358,90.48
359,90.44
360,90.36
361,90.32
362,90.27
363,90.21
364,90.19
365,90.13
366,90.05
367,90.04
368,89.98
369,89.94
370,89.90
371,89.81
372,89.79
373,89.72
374,89.65
375,89.63
376,89.58
377,89.54
378,89.49
379,89.41
380,89.39
381,89.32
382,89.26
383,89.23
384,89.19
385,89.11
386,89.09
387,89.03
388,88.95
389,88.93
390,88.88
391,88.81
392,88.79
393,88.74
394,88.70
395,88.63
396,88.60
397,88.52
398,88.50
399,88.46
400,88.37
401,88.35
402,88.31
403,88.23
404,88.20
405,88.16
406,88.08
407,88.06
408,88.01
409,87.96
410,87.94
411,87.86
412,87.82
413,87.77
414,87.73
415,87.66
416,87.61
417,87.59
418,87.52
419,87.44
420,87.42
421,87.37
422,87.29
423,87.27
424,87.23
425,87.20
426,87.15
427,87.07
428,87.05
429,87.00
430,86.95
431,86.89
432,86.83
433,86.77
434,86.73
435,86.70
436,86.62
437,86.59
438,86.55
439,86.53
440,86.45
441,86.41
442,86.33
443,86.31
444,86.26
445,86.19
446,86.14
447,86.12
448,86.04
449,86.02
450,85.97
451,85.90
452,85.87
453,85.83
454,85.75
455,85.72
456,85.68
457,85.63
458,85.58
459,85.50
460,85.48
461,85.43
462,85.36
463,85.34
464,85.30
465,85.21
466,85.19
467,85.14
468,85.07
469,85.05
470,85.01
471,84.92
472,84.91
473,84.85
474,84.82
475,84.75
476,84.72
477,84.65
478,84.63
479,84.57
480,84.51
481,84.48
482,84.43
483,84.37
484,84.35
485,84.29
486,84.22
487,84.20
488,84.14
489,84.11
490,84.06
491,83.97
492,83.94
493,83.92
494,83.84
495,83.82
496,83.76
497,83.73
498,83.66
499,83.62
500,83.55
501,83.53
502,83.48
503,83.42
504,83.39
505,83.34
506,83.26
507,83.24
508,83.20
509,83.11
510,83.09
511,83.05
512,82.97
513,82.95
514,82.91
515,82.84
516,82.82
517,82.77
518,82.70
519,82.67
520,82.63
521,82.56
522,82.54
523,82.49
524,82.41
525,82.38
526,82.35
527,82.27
528,82.24
529,82.20
530,82.13
531,82.10
532,82.07
533,81.99
534,81.97
535,81.91
536,81.88
537,81.85
538,81.77
539,81.75
540,81.70
541,81.63
542,81.60
543,81.55
544,81.49
545,81.46
546,81.41
547,81.33
548,81.30
549,81.27
550,81.21
551,81.18
552,81.14
553,81.07
554,81.05
555,81.00
556,80.92
557,80.89
558,80.87
559,80.79
560,80.76
561,80.71
562,80.64
563,80.62
564,80.57
565,80.53
566,80.46
567,80.43
568,80.37
569,80.34
570,80.29
571,80.23
572,80.21
573,80.16
574,80.09
575,80.07
576,80.02
577,79.96
578,79.92
579,79.89
580,79.81
581,79.80
582,79.75
583,79.67
584,79.64
585,79.60
586,79.53
587,79.52
588,79.47
589,79.40
590,79.38
591,79.32
592,79.25
593,79.23
594,79.18
595,79.11
596,79.09
597,79.05
598,78.98
599,78.97
600,78.94
601,78.85
602,78.83
603,78.78
604,78.72
605,78.69
606,78.65
607,78.58
608,78.56
609,78.50
610,78.43
611,78.42
612,78.37
613,78.30
614,78.27
615,78.24
616,78.17
617,78.14
618,78.10
619,78.07
620,77.99
621,77.95
622,77.89
623,77.87
624,77.82
625,77.75
626,77.74
627,77.69
628,77.65
629,77.57
630,77.54
631,77.51
632,77.45
633,77.38
634,77.36
635,77.32
636,77.25
637,77.24
638,77.19
639,77.15
640,77.07
641,77.04
642,76.98
643,76.95
644,76.92
645,76.85
646,76.81
647,76.77
648,76.70
649,76.68
650,76.64
651,76.56
652,76.54
653,76.50
654,76.43
655,76.41
656,76.37
657,76.30
658,76.28
659,76.23
660,76.19
661,76.12
662,76.10
663,76.04
664,76.02
665,75.97
666,75.90
667,75.88
668,75.85
669,75.76
670,75.73
671,75.70
672,75.63
673,75.61
674,75.57
675,75.49
676,75.48
677,75.43
678,75.35
679,75.33
680,75.30
681,75.22
682,75.20
683,75.16
684,75.08
685,75.06
686,75.02
687,74.95
688,74.92
689,74.88
690,74.82
691,74.79
692,74.75
693,74.68
694,74.66
695,74.62
696,74.54
697,74.52
698,74.48
699,74.45
700,74.38
701,74.34
702,74.32
703,74.24
704,74.20
705,74.17
706,74.12
707,74.05
708,74.03
709,74.00
710,73.91
711,73.90
712,73.85
713,73.78
714,73.76
715,73.73
716,73.65
717,73.62
718,73.58
719,73.51
720,73.49
721,73.44
722,73.38
723,73.35
724,73.31
725,73.24
726,73.23
727,73.18
728,73.11
729,73.08
730,73.05
731,73.02
732,72.94
733,72.90
734,72.87
735,72.80
736,72.76
737,72.74
738,72.66
739,72.65
740,72.57
741,72.55
742,72.52
743,72.43
744,72.41
745,72.37
746,72.29
747,72.27
748,72.23
749,72.16
750,72.14
751,72.11
752,72.04
753,72.01
754,71.97
755,71.90
756,71.87
757,71.84
758,71.77
759,71.74
760,71.68
761,71.63
762,71.59
763,71.55
764,71.49
765,71.47
766,71.43
767,71.39
768,71.32
769,71.29
770,71.22
771,71.20
772,71.17
773,71.08
774,71.06
775,71.03
776,70.94
777,70.93
778,70.88
779,70.85
780,70.78
781,70.74
782,70.67
783,70.66
784,70.62
785,70.58
786,70.54
787,70.50
788,70.43
789,70.38
790,70.33
791,70.31
792,70.27
793,70.18
794,70.16
795,70.13
796,70.09
797,70.03
798,69.98
799,69.92
800,69.90
801,69.87
802,69.82
803,69.75
804,69.71
805,69.64
806,69.62
807,69.59
808,69.52
809,69.50
810,69.45
811,69.38
812,69.35
813,69.33
814,69.25
815,69.23
816,69.19
817,69.11
818,69.09
819,69.04
820,68.97
821,68.95
822,68.93
823,68.84
824,68.82
825,68.78
826,68.71
827,68.69
828,68.64
829,68.57
830,68.55
831,68.50
832,68.43
833,68.41
834,68.37
835,68.34
836,68.27
837,68.23
838,68.16
839,68.14
840,68.10
841,68.03
842,68.01
843,67.96
844,67.90
845,67.87
846,67.82
847,67.77
848,67.73
849,67.68
850,67.62
851,67.59
852,67.56
853,67.54
854,67.46
855,67.42
856,67.36
857,67.33
858,67.28
859,67.21
860,67.20
861,67.15
862,67.09
863,67.06
864,67.01
865,66.94
866,66.91
867,66.88
868,66.81
869,66.78
870,66.74
871,66.67
872,66.65
873,66.59
874,66.53
875,66.50
876,66.48
877,66.39
878,66.38
879,66.34
880,66.25
881,66.23
882,66.19
883,66.15
884,66.07
885,66.04
886,65.99
887,65.96
888,65.91
889,65.84
890,65.82
891,65.78
892,65.73
893,65.65
894,65.62
895,65.61
896,65.53
897,65.49
898,65.46
899,65.38
900,65.36
901,65.27
902,65.26
903,65.21
904,65.14
905,65.12
906,65.08
907,65.01
908,64.98
909,64.93
910,64.87
911,64.85
912,64.80
913,64.73
914,64.70
915,64.66
916,64.60
917,64.58
918,64.53
919,64.45
920,64.43
921,64.39
922,64.32
923,64.28
924,64.24
925,64.17
926,64.14
927,64.11
928,64.02
929,64.00
930,63.96
931,63.92
932,63.84
933,63.80
934,63.74
935,63.71
936,63.66
937,63.60
938,63.58
939,63.52
940,63.45
941,63.42
942,63.38
943,63.34
944,63.27
945,63.23
946,63.17
947,63.14
948,63.09
949,63.02
950,62.99
951,62.94
952,62.87
953,62.84
954,62.79
955,62.73
956,62.71
957,62.64
958,62.58
959,62.56
960,62.50
961,62.46
962,62.41
963,62.35
964,62.31
965,62.25
966,62.18
967,62.15
968,62.12
969,62.02
970,62.01
971,61.95
972,61.89
973,61.86
974,61.81
975,61.74
976,61.72
977,61.68
978,61.63
979,61.55
980,61.52
981,61.49
982,61.40
983,61.37
984,61.30
985,61.27
986,61.23
987,61.14
988,61.11
989,61.06
990,60.99
991,60.96
992,60.92
993,60.88
994,60.83
995,60.79
996,60.70
997,60.66
998,60.58
999,60.54
1000,60.50
1001,60.42
1002,60.40
1003,60.35
1004,60.28
1005,60.25
1006,60.19
1007,60.11
1008,60.09
1009,60.04
1010,59.96
1011,59.92
1012,59.88
1013,59.79
1014,59.76
1015,59.72
1016,59.64
1017,59.61
1018,59.57
1019,59.52
1020,59.43
1021,59.40
1022,59.32
1023,59.30
1024,59.25
1025,59.15
1026,59.14
1027,59.09
1028,59.05
1029,58.96
1030,58.91
1031,58.84
1032,58.82
1033,58.78
1034,58.72
1035,58.62
1036,58.59
1037,58.52
1038,58.48
1039,58.43
1040,58.35
1041,58.33
1042,58.27
1043,58.20
1044,58.16
1045,58.11
1046,58.01
1047,57.98
1048,57.95
1049,57.90
1050,57.80
1051,57.76
1052,57.67
1053,57.65
1054,57.60
1055,57.51
1056,57.48
1057,57.44
1058,57.35
1059,57.30
1060,57.26
1061,57.17
1062,57.14
1063,57.08
1064,56.99
1065,56.97
1066,56.91
1067,56.86
1068,56.77
1069,56.73
1070,56.68
1071,56.59
1072,56.55
1073,56.47
1074,56.45
1075,56.38
1076,56.33
1077,56.24
1078,56.19
1079,56.11
1080,56.08
1081,56.02
1082,55.99
1083,55.89
1084,55.84
1085,55.78
1086,55.74
1087,55.68
1088,55.59
1089,55.55
1090,55.49
1091,55.43
1092,55.35
1093,55.29
1094,55.20
1095,55.17
1096,55.12
1097,55.07
1098,54.98
1099,54.92
1100,54.83
1101,54.80
1102,54.75
1103,54.65
1104,54.62
1105,54.57
1106,54.47
1107,54.43
1108,54.37
1109,54.32
1110,54.22
1111,54.17
1112,54.08
1113,54.05
1114,53.98
1115,53.89
1116,53.85
1117,53.79
1118,53.70
1119,53.67
1120,53.59
1121,53.54
1122,53.49
1123,53.42
1124,53.32
1125,53.28
1126,53.23
1127,53.13
1128,53.08
1129,53.03
1130,52.92
1131,52.87
1132,52.78
1133,52.74
1134,52.69
1135,52.58
1136,52.55
1137,52.49
1138,52.38
1139,52.34
1140,52.27
1141,52.19
1142,52.14
1143,52.08
1144,51.96
1145,51.93
1146,51.87
1147,51.76
1148,51.73
1149,51.67
1150,51.61
1151,51.50
1152,51.45
1153,51.36
1154,51.32
1155,51.25
1156,51.13
1157,51.09
1158,51.03
1159,50.98
1160,50.87
1161,50.82
1162,50.71
1163,50.68
1164,50.62
1165,50.50
1166,50.47
1167,50.40
1168,50.29
1169,50.26
1170,50.19
1171,50.07
1172,50.04
1173,49.96
1174,49.87
1175,49.83
1176,49.75
1177,49.63
1178,49.60
1179,49.54
1180,49.41
1181,49.38
1182,49.32
1183,49.19
1184,49.16
1185,49.07
1186,49.04
1187,48.92
1188,48.86
1189,48.74
1190,48.70
1191,48.63
1192,48.52
1193,48.47
1194,48.41
1195,48.31
1196,48.26
1197,48.19
1198,48.06
1199,48.02
1200,47.97
1201,47.84
1202,47.79
1203,47.72
1204,47.59
1205,47.55
1206,47.50
1207,47.45
1208,47.32
1209,47.26
1210,47.14
1211,47.10
1212,47.03
1213,46.91
1214,46.87
1215,46.81
1216,46.68
1217,46.65
1218,46.56
1219,46.45
1220,46.41
1221,46.33
1222,46.22
1223,46.17
1224,46.09
1225,45.96
1226,45.91
1227,45.87
1228,45.74
1229,45.70
1230,45.63
1231,45.51
1232,45.46
1233,45.38
1234,45.25
1235,45.20
1236,45.14
1237,45.07
1238,44.94
1239,44.87
1240,44.77
1241,44.72
1242,44.64
1243,44.61
1244,44.47
1245,44.40
1246,44.29
1247,44.25
1248,44.17
1249,44.03
1250,43.98
1251,43.92
1252,43.77
1253,43.74
1254,43.65
1255,43.52
1256,43.48
1257,43.39
1258,43.27
1259,43.23
1260,43.14
1261,43.02
1262,42.97
1263,42.89
1264,42.76
1265,42.71
1266,42.65
1267,42.51
1268,42.47
1269,42.40
1270,42.32
1271,42.17
1272,42.09
1273,42.05
1274,41.93
1275,41.84
1276,41.74
1277,41.69
1278,41.62
1279,41.49
1280,41.44
1281,41.36
1282,41.23
1283,41.18
1284,41.10
1285,41.04
1286,40.88
1287,40.83
1288,40.72
1289,40.66
1290,40.60
1291,40.44
1292,40.41
1293,40.31
1294,40.19
1295,40.14
1296,40.05
1297,39.99
1298,39.85
1299,39.79
1300,39.74
1301,39.60
1302,39.54
1303,39.48
1304,39.36
1305,39.28
1306,39.23
1307,39.09
1308,39.02
1309,38.90
1310,38.86
1311,38.77
1312,38.71
1313,38.59
1314,38.53
1315,38.42
1316,38.37
1317,38.30
1318,38.15
1319,38.11
1320,38.04
1321,37.91
1322,37.86
1323,37.79
1324,37.65
1325,37.61
1326,37.53
1327,37.41
1328,37.37
1329,37.31
1330,37.17
1331,37.14
1332,37.05
1333,36.90
1334,36.86
1335,36.79
1336,36.65
1337,36.61
1338,36.55
1339,36.41
1340,36.37
1341,36.28
1342,36.14
1343,36.10
1344,36.04
1345,35.91
1346,35.88
1347,35.80
1348,35.75
1349,35.61
1350,35.54
1351,35.43
1352,35.40
1353,35.31
1354,35.19
1355,35.16
1356,35.08
1357,34.94
1358,34.90
1359,34.83
1360,34.72
1361,34.67
1362,34.61
1363,34.48
1364,34.44
1365,34.37
1366,34.25
1367,34.20
1368,34.14
1369,34.02
1370,34.00
1371,33.92
1372,33.80
1373,33.75
1374,33.69
1375,33.60
1376,33.55
1377,33.47
1378,33.37
1379,33.33
1380,33.26
1381,33.20
1382,33.11
1383,33.03
1384,32.96
1385,32.93
1386,32.86
1387,32.74
1388,32.71
1389,32.64
1390,32.54
1391,32.50
1392,32.44
1393,32.33
1394,32.29
1395,32.25
1396,32.14
1397,32.13
1398,32.05
1399,32.00
1400,31.90
1401,31.86
1402,31.76
1403,31.74
1404,31.67
1405,31.62
1406,31.53
1407,31.50
1408,31.46
1409,31.36
1410,31.31
1411,31.24
1412,31.20
1413,31.14
1414,31.07
1415,31.03
1416,30.98
1417,30.90
1418,30.88
1419,30.81
1420,30.76
1421,30.73
1422,30.68
1423,30.57
1424,30.56
1425,30.51
1426,30.43
1427,30.39
1428,30.35
1429,30.28
1430,30.25
1431,30.19
1432,30.16
1433,30.10
1434,30.05
1435,30.03
1436,29.95
1437,29.91
1438,29.88
1439,29.80
1440,29.76
1441,29.73
1442,29.66
1443,29.63
1444,29.57
1445,29.54
1446,29.51
1447,29.48
1448,29.41
1449,29.36
1450,29.30
1451,29.28
1452,29.25
1453,29.18
1454,29.16
1455,29.12
1456,29.05
1457,29.03
1458,29.00
1459,28.94
1460,28.93
1461,28.88
1462,28.82
1463,28.79
1464,28.76
1465,28.69
1466,28.68
1467,28.64
1468,28.60
1469,28.57
1470,28.53
1471,28.47
1472,28.45
1473,28.42
1474,28.36
1475,28.34
1476,28.31
1477,28.25
1478,28.22
1479,28.21
1480,28.16
1481,28.14
1482,28.10
1483,28.09
1484,28.03
1485,27.99
1486,27.96
1487,27.93
1488,27.92
1489,27.86
1490,27.85
1491,27.82
1492,27.80
1493,27.75
1494,27.72
1495,27.67
1496,27.66
1497,27.63
1498,27.60
1499,27.57
1500,27.56
1501,27.51
1502,27.49
1503,27.46
1504,27.43
1505,27.42
1506,27.38
1507,27.35
1508,27.34
1509,27.31
1510,27.28
1511,27.26
1512,27.24
1513,27.21
1514,27.20
1515,27.17
1516,27.14
1517,27.11
1518,27.09
1519,27.05
1520,27.04
1521,27.01
1522,27.00
1523,26.99
1524,26.95
1525,26.92
1526,26.91
1527,26.90
1528,26.86
1529,26.85
1530,26.84
1531,26.81
1532,26.79
1533,26.76
1534,26.74
1535,26.73
1536,26.72
1537,26.71
1538,26.67
1539,26.64
1540,26.63
1541,26.61
1542,26.59
1543,26.58
1544,26.55
1545,26.53
1546,26.52
1547,26.51
1548,26.50
1549,26.47
1550,26.45
1551,26.42
1552,26.42
1553,26.41
1554,26.40
1555,26.39
1556,26.37
1557,26.35
1558,26.35
1559,26.33
1560,26.31
1561,26.29
1562,26.27
1563,26.27
1564,26.26
1565,26.25
1566,26.22
1567,26.22
1568,26.20
1569,26.18
1570,26.18
1571,26.17
1572,26.16
1573,26.12
1574,26.13
1575,26.11
1576,26.10
1577,26.09
1578,26.07
1579,26.06
1580,26.05
1581,26.03
1582,26.02
1583,26.02
1584,26.00
1585,25.99
1586,25.98
1587,25.96
1588,25.95
1589,25.95
1590,25.93
1591,25.92
1592,25.90
1593,25.89
1594,25.89
1595,25.87
1596,25.84
1597,25.85
1598,25.84
1599,25.82
1600,25.81
1601,25.81
1602,25.79
1603,25.78
1604,25.77
1605,25.76
1606,25.75
1607,25.74
1608,25.72
1609,25.71
1610,25.70
1611,25.70
