Repository: MaCFP/matl-db

# Aalto – Wood dataset submission (STA: TGA/DSC. Cone Calorimetry / Gasification)

## Overview
At Aalto University, thermogravimetric analysis (TGA) measurements were performed using a simultaneous thermal analyzer (STA). The instrument also provides DSC signals; however, DSC data are not presented here since they are **supplementary only** and were not collected using a separate dedicated DSC instrument. Therefore, DSC signals should **not** be used as primary calibration targets unless explicitly agreed.

In addition, cone calorimeter tests were performed under **air** (flaming combustion) and under **nitrogen** (reported here as **gasification**, i.e., inert atmosphere).

---

File: Wood/Calibration_Data/Aalto/Aalto_Wood_STA_N2_10K_R1.csv
Time (s),Temperature (K),Mass (mg)
0,313.15,7.427
42.2064,313.64887,7.420859356
54.5988,314.14775,7.419549234
63.7314,314.64662,7.420830391
71.3202,315.1455,7.420686307
77.9868,315.64437,7.420199839
84.0258,316.14324,7.420996013
89.6022,316.64212,7.421943698
94.8354,317.14099,7.422333616
99.8154,317.63987,7.421478026
104.6142,318.13874,7.422916635
109.266,318.63761,7.421224022
113.7846,319.13649,7.42015602
118.1784,319.63536,7.419485361
122.475,320.13424,7.419337564
126.6864,320.63311,7.419421489
130.8378,321.13198,7.419019689
134.916,321.63086,7.417703624
138.9312,322.12973,7.418650567
142.8846,322.62861,7.417777151
146.79,323.12748,7.41739986
150.6564,323.62635,7.417849193
154.488,324.12523,7.418248023
158.28,324.6241,7.41818935
162.0252,325.12298,7.418903827
165.726,325.62185,7.418350516
169.3746,326.12072,7.417136201
172.983,326.6196,7.417872217
176.5554,327.11847,7.417416942
180.1014,327.61735,7.416689096
183.6252,328.11622,7.416598487
187.1244,328.61509,7.416364536
190.6002,329.11397,7.415596584
194.04,329.61284,7.415094519
197.4492,330.11172,7.41453081
200.8206,330.61059,7.413739092
204.1512,331.10946,7.413187265
207.4506,331.60834,7.413084773
210.7134,332.10721,7.412821857
213.9378,332.60609,7.412338359
217.1364,333.10496,7.411601601
220.3038,333.60383,7.410793543
223.4418,334.10271,7.410016679
226.5552,334.60158,7.409236101
229.638,335.10046,7.408467407
232.686,335.59933,7.407705397
235.7016,336.0982,7.407389007
238.686,336.59708,7.407039195
241.6422,337.09595,7.406535644
244.5726,337.59483,7.405545625
247.4826,338.0937,7.404391469
250.3734,338.59257,7.403689618
253.2444,339.09145,7.40325291
256.0968,339.59032,7.402729307
258.9354,340.0892,7.401999233
261.7644,340.58807,7.401411014
264.579,341.08694,7.400662373
267.3864,341.58582,7.400134313
270.1812,342.08469,7.399669383
272.9628,342.58357,7.399109387
275.7276,343.08244,7.398360003
278.4774,343.58131,7.397843083
281.211,344.08019,7.39672532
283.9284,344.57906,7.395337956
286.6308,345.07794,7.39487971
289.3182,345.57681,7.394797271
291.9924,346.07568,7.394278123
294.6558,346.57456,7.393649799
297.3108,347.07343,7.393019247
299.9556,347.57231,7.392310711
302.5956,348.07118,7.391772254
305.2326,348.57005,7.391276873
307.8636,349.06893,7.390568337
310.4868,349.5678,7.389704577
313.104,350.06668,7.388835618
315.7194,350.56555,7.387948834
318.3288,351.06442,7.386970698
320.9262,351.5633,7.38592869
323.5194,352.06217,7.384966894
326.1042,352.56105,7.384132099
328.6818,353.05992,7.383558734
331.2498,353.55879,7.38300468
333.8106,354.05767,7.382455082
336.3684,354.55654,7.382025802
338.9196,355.05542,7.38151111
341.4678,355.55429,7.381332862
344.01,356.05316,7.381061777
346.5474,356.55204,7.380631011
349.0788,357.05091,7.380258918
351.6066,357.54979,7.379897223
354.1296,358.04866,7.379485025
356.6466,358.54753,7.379320888
359.1594,359.04641,7.379099564
361.665,359.54528,7.378788372
364.1646,360.04416,7.378418508
366.6606,360.54303,7.377977344
369.1512,361.0419,7.37758297
371.64,361.54078,7.377419576
374.1234,362.03965,7.37721979
376.6068,362.53853,7.37680165
379.0884,363.0374,7.376266163
381.5658,363.53627,7.37580866
384.042,364.03515,7.375495983
386.5146,364.53402,7.375313279
388.9854,365.0329,7.375190733
391.4556,365.53177,7.374040291
393.924,366.03064,7.372539294
396.3882,366.52952,7.371661423
398.8488,367.02839,7.37066472
401.3082,367.52727,7.369691783
403.767,368.02614,7.369254332
406.224,368.52501,7.369159267
408.6792,369.02389,7.36907757
411.135,369.52276,7.36899513
413.5926,370.02164,7.368848818
416.0484,370.52051,7.368453702
418.5036,371.01938,7.368138054
420.9576,371.51826,7.367877367
423.4116,372.01713,7.367405752
425.8686,372.51601,7.366826446
428.3232,373.01488,7.366414248
430.779,373.51375,7.365944118
433.2342,374.01263,7.365497756
435.6882,374.5115,7.365251179
438.141,375.01038,7.3650863
440.5908,375.50925,7.364762483
443.0424,376.00812,7.364408958
445.494,376.507,7.364168323
447.9474,377.00587,7.363840049
450.4056,377.50475,7.363461272
452.8662,378.00362,7.363487267
455.3316,378.50249,7.363767265
457.7982,379.00137,7.36370265
460.2696,379.50024,7.363553367
462.7428,379.99912,7.363441962
465.2166,380.49799,7.363179789
467.6934,380.99686,7.363017138
470.1714,381.49574,7.362898306
472.6506,381.99461,7.362999313
475.1292,382.49349,7.363146368
477.609,382.99236,7.363230293
480.0942,383.49123,7.363407055
482.5794,383.99011,7.363571935
485.067,384.48898,7.36374127
487.5582,384.98786,7.363846734
490.053,385.48673,7.363410769
492.549,385.9856,7.362517301
495.0444,386.48448,7.361891205
497.5446,386.98335,7.361531738
500.0466,387.48223,7.36144707
502.5492,387.9811,7.361199008
505.0518,388.47997,7.360646439
507.5556,388.97885,7.360099812
510.0594,389.47772,7.359900769
512.5632,389.9766,7.360136204
515.0664,390.47547,7.360493443
517.572,390.97434,7.360719224
520.0794,391.47322,7.360867764
522.5904,391.97209,7.36104007
525.1056,392.47097,7.361207178
527.6226,392.96984,7.361307442
530.1414,393.46871,7.361150733
532.6614,393.96759,7.361093545
535.1814,394.46646,7.361054182
537.7008,394.96534,7.360823945
540.2184,395.46421,7.360585538
542.7378,395.96308,7.360505326
545.259,396.46196,7.360432542
547.7832,396.96083,7.360316681
550.3128,397.45971,7.360346389
552.8496,397.95858,7.360380553
555.3912,398.45745,7.360301827
557.9328,398.95633,7.36021196
560.4744,399.4552,7.359457377
563.0166,399.95408,7.358923375
565.557,400.45295,7.358603272
568.0968,400.95182,7.358526031
570.6372,401.4507,7.35876518
573.1794,401.94957,7.359018441
575.7234,402.44845,7.359276901
578.2686,402.94732,7.359406873
580.8162,403.44619,7.359294725
583.3602,403.94507,7.35910608
585.9024,404.44394,7.35893303
588.45,404.94282,7.358628523
591.0006,405.44169,7.358199986
593.5542,405.94056,7.357948953
596.1102,406.43944,7.357602112
598.6752,406.93831,7.357420893
601.2474,407.43719,7.35736222
603.8214,407.93606,7.357281266
606.3972,408.43493,7.357169118
608.9736,408.93381,7.356902489
611.5542,409.43268,7.35672127
614.1366,409.93156,7.356621748
616.7184,410.43043,7.356578671
619.3002,410.9293,7.35665814
621.8844,411.42818,7.356670766
624.4722,411.92705,7.356615064
627.063,412.42593,7.356589812
629.6544,412.9248,7.355740906
632.253,413.42367,7.354753115
634.8558,413.92255,7.353950256
637.461,414.42142,7.353529888
640.0656,414.9203,7.353820284
642.6696,415.41917,7.354406274
645.2754,415.91804,7.354624628
647.8794,416.41692,7.354891257
650.487,416.91579,7.354987808
653.0994,417.41467,7.355042025
655.7208,417.91354,7.354750887
658.347,418.41241,7.35425402
660.9768,418.91129,7.353872273
663.6102,419.41016,7.353500923
666.246,419.90904,7.3530657
668.8848,420.40791,7.352807984
671.5236,420.90678,7.352638648
674.1672,421.40566,7.352379446
676.8132,421.90453,7.352175203
679.4622,422.40341,7.351990271
682.113,422.90228,7.351881094
684.7668,423.40115,7.351907831
687.426,423.90003,7.351892234
690.0852,424.3989,7.351795683
692.7492,424.89778,7.351618921
695.415,425.39665,7.351429532
698.0856,425.89552,7.351334467
700.755,426.3944,7.351190383
703.4244,426.89327,7.351006936
706.098,427.39215,7.350814577
708.7782,427.89102,7.350684604
711.4626,428.38989,7.350545719
714.1494,428.88877,7.350074848
716.844,429.38764,7.349717609
719.544,429.88652,7.349439096
722.2506,430.38539,7.349243766
724.959,430.88426,7.349081858
727.6734,431.38314,7.348828597
730.392,431.88201,7.348604302
733.1154,432.38089,7.348400802
735.84,432.87976,7.348110406
738.5598,433.37863,7.347851204
741.2802,433.87751,7.347692266
743.9988,434.37638,7.347699693
746.7186,434.87526,7.347632107
749.4348,435.37413,7.347121872
752.1582,435.873,7.346625749
754.89,436.37188,7.346229147
757.6302,436.87075,7.345975144
760.3788,437.36963,7.345799866
763.134,437.8685,7.345106185
765.8958,438.36737,7.344165926
768.6618,438.86625,7.343681686
771.4248,439.36512,7.34311055
774.1878,439.864,7.342565408
776.952,440.36287,7.342107162
779.7252,440.86174,7.341729128
782.499,441.36062,7.341521172
785.28,441.85949,7.341427591
788.0658,442.35837,7.341274595
790.857,442.85724,7.341027276
793.6458,443.35611,7.34068712
796.4346,443.85499,7.340283833
799.2252,444.35386,7.339422301
802.0146,444.85274,7.338409259
804.8064,445.35161,7.337823268
807.5988,445.85048,7.337165236
810.3942,446.34936,7.336636434
813.1932,446.84823,7.33628068
815.9976,447.34711,7.336000683
818.802,447.84598,7.335539466
821.6136,448.34485,7.33496833
824.4306,448.84373,7.334462551
827.247,449.3426,7.333385636
830.061,449.84148,7.332596888
832.881,450.34035,7.331898008
835.7028,450.83922,7.331223636
838.5204,451.3381,7.330391069
841.3398,451.83697,7.329572614
844.1628,452.33585,7.328862593
846.9864,452.83472,7.327805731
849.8106,453.33359,7.326700593
852.6372,453.83247,7.325827178
855.4656,454.33134,7.325058483
858.297,454.83022,7.323965972
861.1314,455.32909,7.322757599
863.9676,455.82796,7.322107736
866.808,456.32684,7.321259573
869.6538,456.82571,7.320548809
872.502,457.32459,7.320339368
875.3556,457.82346,7.319926426
878.2158,458.32233,7.319327068
881.079,458.82121,7.318291001
883.9434,459.32008,7.317070745
886.8114,459.81896,7.315247416
889.6794,460.31783,7.313834058
892.5444,460.8167,7.312731149
895.41,461.31558,7.311661661
898.2798,461.81445,7.311010313
901.152,462.31333,7.310034405
904.0248,462.8122,7.308759932
906.8994,463.31107,7.307234426
909.7758,463.80995,7.305329401
912.6528,464.30882,7.304089092
915.5274,464.8077,7.303201565
918.4038,465.30657,7.301924121
921.2856,465.80544,7.300662274
924.1668,466.30432,7.299107803
927.0504,466.80319,7.29757487
929.94,467.30207,7.295943901
932.832,467.80094,7.293613308
935.724,468.29981,7.292217775
938.6208,468.79869,7.290724205
941.5206,469.29756,7.289040504
944.4192,469.79644,7.287714785
947.3166,470.29531,7.285829069
950.214,470.79418,7.28436595
953.1108,471.29306,7.282755034
956.0088,471.79193,7.281082474
958.9056,472.29081,7.279713678
961.8072,472.78968,7.277775231
964.7136,473.28855,7.275463206
967.623,473.78743,7.273691123
970.5342,474.2863,7.271456339
973.449,474.78518,7.269337416
976.365,475.28405,7.267855729
979.2804,475.78292,7.266195795
982.2,476.2818,7.264657663
985.1208,476.78067,7.262327813
988.0434,477.27955,7.259997221
990.9702,477.77842,7.258698981
993.9018,478.27729,7.256798412
996.8298,478.77617,7.25504564
999.7584,479.27504,7.252674199
1002.6912,479.77392,7.249922495
1005.6222,480.27279,7.248825527
1008.5496,480.77166,7.246203054
1011.48,481.27054,7.243977924
1014.4116,481.76941,7.242286797
1017.3426,482.26829,7.24040628
1020.2766,482.76716,7.237687998
1023.2142,483.26603,7.235849816
1026.1572,483.76491,7.233130048
1029.102,484.26378,7.230006252
1032.048,484.76266,7.227556827
1034.9928,485.26153,7.224805124
1037.9406,485.7604,7.2232306
1040.8872,486.25928,7.221376078
1043.838,486.75815,7.21974808
1046.793,487.25703,7.21901652
1049.751,487.7559,7.216018983
1052.709,488.25477,7.212417631
1055.667,488.75365,7.209578289
1058.6214,489.25252,7.207272205
1061.5758,489.7514,7.205203786
1064.529,490.25027,7.203034359
1067.4852,490.74914,7.201047636
1070.4438,491.24802,7.198866326
1073.4072,491.74689,7.196337433
1076.3712,492.24577,7.194401957
1079.34,492.74464,7.191389566
1082.3106,493.24351,7.188922316
1085.2806,493.74239,7.187092303
1088.2446,494.24126,7.184837466
1091.2122,494.74014,7.182295947
1094.1756,495.23901,7.179637823
1097.1342,495.73788,7.177115614
1100.0958,496.23676,7.175194992
1103.0658,496.73563,7.172426949
1106.037,497.23451,7.170410519
1109.0118,497.73338,7.167325343
1111.992,498.23225,7.164821701
1114.971,498.73113,7.163351155
1117.947,499.23,7.164914539
1120.9236,499.72888,7.164985838
1123.9008,500.22775,7.160282319
1126.8792,500.72662,7.153667833
1129.8642,501.2255,7.147969838
1132.854,501.72437,7.144012733
1135.8438,502.22325,7.14064236
1138.8336,502.72212,7.139226031
1141.8276,503.22099,7.140594084
1144.8162,503.71987,7.142782079
1147.8006,504.21874,7.136335443
1150.7862,504.71762,7.127420815
1153.7706,505.21649,7.12234446
1156.7508,505.71536,7.119001567
1159.7322,506.21424,7.116965084
1162.7166,506.71311,7.114329984
1165.6992,507.21199,7.111296055
1168.683,507.71086,7.107001021
1171.6674,508.20973,7.103325398
1174.6518,508.70861,7.101265149
1177.6356,509.20748,7.098701348
1180.6206,509.70636,7.096328422
1183.6098,510.20523,7.093712632
1186.6014,510.7041,7.089392346
1189.5954,511.20298,7.085831843
1192.59,511.70185,7.082438446
1195.5858,512.20073,7.079069559
1198.5798,512.6996,7.075971015
1201.5714,513.19847,7.071669296
1204.5654,513.69735,7.067907521
1207.5642,514.19622,7.064231899
1210.5678,514.6951,7.059671721
1213.5756,515.19397,7.055262311
1216.5858,515.69284,7.051082395
1219.5948,516.19172,7.046902479
1222.599,516.69059,7.042845852
1225.596,517.18947,7.038518882
1228.5888,517.68834,7.033363058
1231.5828,518.18721,7.029215822
1234.5768,518.68609,7.025330758
1237.572,519.18496,7.021176837
1240.5726,519.68384,7.017156602
1243.5774,520.18271,7.011962901
1246.5792,520.68158,7.007918899
1249.5804,521.18046,7.004143012
1252.5828,521.67933,6.999170636
1255.5864,522.17821,6.994074228
1258.5894,522.67708,6.98881517
1261.593,523.17595,6.983765552
1264.5978,523.67483,6.978535459
1267.6026,524.1737,6.972862716
1270.6032,524.67258,6.967930446
1273.6032,525.17145,6.963050907
1276.6038,525.67032,6.957551956
1279.6062,526.1692,6.951682398
1282.6116,526.66807,6.945872256
1285.6182,527.16695,6.940608741
1288.6254,527.66582,6.935624481
1291.6356,528.16469,6.929963622
1294.6452,528.66357,6.924075496
1297.6524,529.16244,6.918533469
1300.6608,529.66132,6.912455955
1303.6686,530.16019,6.906522524
1306.6728,530.65906,6.901453597
1309.6764,531.15794,6.896039314
1312.6824,531.65681,6.89006652
1315.689,532.15569,6.884612132
1318.6998,532.65456,6.87782831
1321.7142,533.15343,6.87053351
1324.7262,533.65231,6.863751174
1327.7358,534.15118,6.856483855
1330.7436,534.65006,6.850491751
1333.749,535.14893,6.844030261
1336.7544,535.6478,6.837101613
1339.7604,536.14668,6.829503792
1342.7682,536.64555,6.822553605
1345.7754,537.14443,6.816641713
1348.7838,537.6433,6.810353272
1351.7868,538.14217,6.803619211
1354.7916,538.64105,6.797145095
1357.7952,539.13992,6.79040435
1360.7976,539.6388,6.781442932
1363.7976,540.13767,6.773285858
1366.7994,540.63654,6.76561451
1369.797,541.13542,6.758481619
1372.7964,541.63429,6.751644323
1375.8,542.13317,6.743541466
1378.8066,542.63204,6.736239239
1381.8156,543.13091,6.728867199
1384.8288,543.62979,6.721405292
1387.842,544.12866,6.714403859
1390.8534,544.62754,6.707328899
1393.8654,545.12641,6.698992834
1396.8774,545.62528,6.68920182
1399.8888,546.12416,6.679430116
1402.8996,546.62303,6.669471995
1405.9056,547.12191,6.661724148
1408.9086,547.62078,6.654366219
1411.9086,548.11965,6.645409257
1414.9056,548.61853,6.636910541
1417.9044,549.1174,6.62689746
1420.9062,549.61628,6.617514931
1423.9116,550.11515,6.609399448
1426.9242,550.61402,6.600970545
1429.9386,551.1129,6.590784415
1432.9548,551.61177,6.581746499
1435.9728,552.11065,6.574407137
1438.9896,552.60952,6.565731659
1441.9992,553.10839,6.555596774
1445.0094,553.60727,6.546656152
1448.0202,554.10614,6.53678047
1451.0322,554.60502,6.527235289
1454.046,555.10389,6.519817202
1457.0634,555.60276,6.511088991
1460.0832,556.10164,6.499338735
1463.0982,556.60051,6.488144018
1466.112,557.09939,6.477465477
1469.127,557.59826,6.467642527
1472.1402,558.09713,6.458526627
1475.1498,558.59601,6.449057945
1478.1624,559.09488,6.437768162
1481.1696,559.59376,6.425762417
1484.1738,560.09263,6.414178525
1487.1828,560.5915,6.403771812
1490.193,561.09038,6.392678845
1493.2038,561.58925,6.382763057
1496.2248,562.08813,6.371546802
1499.2482,562.587,6.360182749
1502.2686,563.08587,6.348705063
1505.2902,563.58475,6.338099307
1508.3124,564.08362,6.326737483
1511.3262,564.5825,6.315147649
1514.3382,565.08137,6.306458802
1517.3514,565.58024,6.298139077
1520.361,566.07912,6.284200083
1523.3664,566.57799,6.262580086
1526.3736,567.07687,6.244848866
1529.3814,567.57574,6.233326618
1532.3874,568.07461,6.223667805
1535.3982,568.57349,6.213805492
1538.4138,569.07236,6.203439628
1541.4342,569.57124,6.190875372
1544.4546,570.07011,6.178139552
1547.4792,570.56898,6.166581655
1550.4984,571.06786,6.153684669
1553.517,571.56673,6.141121156
1556.5314,572.06561,6.129175569
1559.5464,572.56448,6.116641764
1562.5578,573.06335,6.10246065
1565.5752,573.56223,6.089121758
1568.5884,574.0611,6.076008647
1571.6034,574.55998,6.062819781
1574.6232,575.05885,6.049681418
1577.6466,575.55772,6.034742007
1580.6676,576.0566,6.014011022
1583.6928,576.55547,5.995620285
1586.715,577.05435,5.983001812
1589.727,577.55322,5.972679767
1592.7348,578.05209,5.960911685
1595.7432,578.55097,5.947557939
1598.7522,579.04984,5.931585433
1601.7636,579.54872,5.914410496
1604.781,580.04759,5.896485431
1607.799,580.54646,5.881930739
1610.817,581.04534,5.867225279
1613.8332,581.54421,5.851679083
1616.8482,582.04309,5.83569098
1619.8626,582.54196,5.820566637
1622.8788,583.04083,5.805731205
1625.8908,583.53971,5.789296739
1628.9022,584.03858,5.773128903
1631.9136,584.53746,5.756845948
1634.925,585.03633,5.740765008
1637.9358,585.5352,5.720498953
1640.9466,586.03408,5.70465939
1643.9604,586.53295,5.689604861
1646.9742,587.03183,5.673835112
1649.9856,587.5307,5.657087969
1652.9958,588.02957,5.636729077
1656.0108,588.52845,5.617331238
1659.0186,589.02732,5.598891483
1662.024,589.5262,5.581548695
1665.0288,590.02507,5.561625025
1668.0354,590.52394,5.545198729
1671.036,591.02282,5.526263593
1674.0426,591.52169,5.507239332
1677.0522,592.02057,5.489293472
1680.0606,592.51944,5.471117375
1683.0684,593.01831,5.451980224
1686.0804,593.51719,5.433897707
1689.0924,594.01606,5.413760139
1692.1062,594.51494,5.393416844
1695.1254,595.01381,5.374828548
1698.147,595.51268,5.355646092
1701.1662,596.01156,5.33590884
1704.1854,596.51043,5.315962146
1707.1998,597.00931,5.295778531
1710.21,597.50818,5.275396615
1713.219,598.00705,5.253470625
1716.2292,598.50593,5.23397475
1719.237,599.0048,5.215316641
1722.252,599.50368,5.195562306
1725.2676,600.00255,5.1738517
1728.2844,600.50142,5.152711487
1731.3012,601.0003,5.133084154
1734.3246,601.49917,5.112293753
1737.3408,601.99805,5.091543458
1740.3594,602.49692,5.068357849
1743.3774,602.99579,5.044866248
1746.3954,603.49467,5.022938031
1749.4074,603.99354,5.001206629
1752.4266,604.49242,4.980134002
1755.4428,604.99129,4.958361008
1758.4596,605.49016,4.935406379
1761.4758,605.98904,4.913591795
1764.4962,606.48791,4.891061248
1767.513,606.98679,4.868785447
1770.5316,607.48566,4.846159834
1773.552,607.98453,4.825439247
1776.573,608.48341,4.801688443
1779.5934,608.98228,4.776490118
1782.6114,609.48116,4.752841064
1785.627,609.98003,4.730673697
1788.6396,610.4789,4.707555675
1791.6516,610.97778,4.684953085
1794.6636,611.47665,4.660350405
1797.675,611.97553,4.634195482
1800.687,612.4744,4.610545686
1803.699,612.97327,4.587493021
1806.7104,613.47215,4.564905286
1809.7194,613.97102,4.541004457
1812.7284,614.4699,4.516586709
1815.7404,614.96877,4.4908373
1818.756,615.46764,4.465494148
1821.7728,615.96652,4.440709506
1824.7914,616.46539,4.41694979
1827.8118,616.96427,4.390623304
1830.8286,617.46314,4.363580854
1833.8424,617.96201,4.338001523
1836.8532,618.46089,4.313047546
1839.8652,618.95976,4.287424396
1842.8754,619.45864,4.261683157
1845.885,619.95751,4.235135345
1848.8946,620.45638,4.207846319
1851.9048,620.95526,4.181285882
1854.915,621.45413,4.15428131
1857.9294,621.95301,4.126897218
1860.9456,622.45188,4.099986969
1863.963,622.95075,4.072351844
1866.9828,623.44963,4.04552552
1870.0002,623.9485,4.017248703
1873.0122,624.44738,3.987841497
1876.0224,624.94625,3.957260082
1879.035,625.44512,3.928722577
1882.047,625.944,3.900579446
1885.0614,626.44287,3.872489789
1888.0794,626.94175,3.844735833
1891.0956,627.44062,3.814846614
1894.107,627.93949,3.782847384
1897.116,628.43837,3.751853771
1900.1262,628.93724,3.720869069
1903.1346,629.43612,3.690107178
1906.152,629.93499,3.659556214
1909.1778,630.43386,3.627471574
1912.2054,630.93274,3.596035311
1915.2324,631.43161,3.564916923
1918.2612,631.93049,3.5311315
1921.2858,632.42936,3.498319014
1924.3038,632.92823,3.464301126
1927.3182,633.42711,3.429374916
1930.3338,633.92598,3.39537411
1933.347,634.42486,3.362168736
1936.3566,634.92373,3.328887606
1939.3692,635.4226,3.292841404
1942.3812,635.92148,3.257216313
1945.3902,636.42035,3.222837473
1948.4016,636.91923,3.18815264
1951.4142,637.4181,3.151361511
1954.4274,637.91697,3.11513409
1957.4466,638.41585,3.079044069
1960.4688,638.91472,3.042609435
1963.4904,639.4136,3.006946466
1966.5132,639.91247,2.970667057
1969.5324,640.41134,2.933800914
1972.5474,640.91022,2.896550796
1975.563,641.40909,2.859041475
1978.5768,641.90797,2.822540741
1981.5876,642.40684,2.786755227
1984.6002,642.90571,2.74936251
1987.614,643.40459,2.711740298
1990.6254,643.90346,2.67369252
1993.6374,644.40234,2.636685265
1996.6554,644.90121,2.601739744
1999.6752,645.40008,2.566938308
2002.6926,645.89896,2.530713858
2005.7118,646.39783,2.493647186
2008.7298,646.89671,2.458060716
2011.74,647.39558,2.424058424
2014.7478,647.89445,2.390969654
2017.7598,648.39333,2.357966294
2020.7718,648.8922,2.324811423
2023.7844,649.39108,2.292151933
2026.7976,649.88995,2.260310156
2029.8108,650.38882,2.22965967
2032.8192,650.8877,2.20104641
2035.8258,651.38657,2.172502221
2038.8306,651.88545,2.144402909
2041.8366,652.38432,2.117194837
2044.8396,652.88319,2.090856467
2047.842,653.38207,2.067097494
2050.8432,653.88094,2.045265085
2053.8444,654.37982,2.022153746
2056.8438,654.87869,2.001673794
2059.8444,655.37756,1.980894533
2062.8462,655.87644,1.960901049
2065.8468,656.37531,1.944386372
2068.8456,656.87419,1.930977666
2071.842,657.37306,1.91858943
2074.8384,657.87193,1.90750389
2077.836,658.37081,1.895215176
2080.8354,658.86968,1.882465988
2083.8336,659.36856,1.870713503
2086.8306,659.86743,1.860291936
2089.8246,660.3663,1.849933499
2092.8138,660.86518,1.841425128
2095.8012,661.36405,1.834335314
2098.7874,661.86293,1.827789156
2101.7754,662.3618,1.82276182
2104.767,662.86067,1.818588589
2107.7628,663.35955,1.813878385
2110.761,663.85842,1.808712164
2113.7616,664.3573,1.8048271
2116.761,664.85617,1.800619705
2119.761,665.35504,1.797264929
2122.7592,665.85392,1.793691799
2125.755,666.35279,1.789857982
2128.7538,666.85167,1.786295993
2131.7568,667.35054,1.782197774
2134.7604,667.84941,1.778152287
2137.7682,668.34829,1.775073796
2140.7772,668.84716,1.772683044
2143.7868,669.34604,1.770235105
2146.797,669.84491,1.76707863
2149.8054,670.34378,1.763413406
2152.8096,670.84266,1.760324516
2155.8156,671.34153,1.756469903
2158.8174,671.84041,1.753161918
2161.8162,672.33928,1.750422097
2164.8198,672.83815,1.746077302
2167.8264,673.33703,1.743056741
2170.8342,673.8359,1.740149814
2173.8456,674.33478,1.736694773
2176.857,674.83365,1.733478139
2179.8648,675.33252,1.730681131
2182.8726,675.8314,1.728264385
2185.8804,676.33027,1.724642238
2188.8852,676.82915,1.721311971
2191.8912,677.32802,1.71895984
2194.8984,677.82689,1.717033276
2197.902,678.32577,1.71478438
2200.9038,678.82464,1.712502063
2203.9092,679.32352,1.709568398
2206.9176,679.82239,1.70573161
2209.9212,680.32126,1.703344572
2212.9266,680.82014,1.701086022
2215.9296,681.31901,1.698462805
2218.926,681.81789,1.695474923
2221.9182,682.31676,1.692365981
2224.9152,682.81563,1.689847485
2227.9146,683.31451,1.686982149
2230.9158,683.81338,1.684731768
2233.9212,684.31226,1.682256349
2236.9272,684.81113,1.679443744
2239.9302,685.31,1.676296924
2242.9278,685.80888,1.674163889
2245.9254,686.30775,1.672144488
2248.9242,686.80663,1.668903345
2251.9236,687.3055,1.664885338
2254.9236,687.80437,1.662453738
2257.926,688.30325,1.660586591
2260.926,688.80212,1.658446129
2263.9248,689.301,1.655271087
2266.9242,689.79987,1.652645642
2269.9266,690.29874,1.650227411
2272.9296,690.79762,1.647913158
2275.9344,691.29649,1.645314451
2278.9398,691.79537,1.643148737
2281.9398,692.29424,1.640360642
2284.9344,692.79311,1.635981682
2287.9296,693.29199,1.633443134
2290.923,693.79086,1.630952861
2293.9134,694.28974,1.628640093
2296.9074,694.78861,1.626993527
2299.9008,695.28748,1.624043523
2302.89,695.78636,1.621440359
2305.8792,696.28523,1.618817885
2308.8684,696.78411,1.616557107
2311.8558,697.28298,1.614604548
2314.8444,697.78185,1.611680538
2317.8366,698.28073,1.608927349
2320.8318,698.7796,1.606480153
2323.8276,699.27848,1.60440802
2326.8228,699.77735,1.601121572
2329.8186,700.27622,1.598284458
2332.8126,700.7751,1.596398743
2335.803,701.27397,1.594067408
2338.7964,701.77285,1.592045036
2341.7946,702.27172,1.5887727
2344.7922,702.77059,1.586666402
2347.791,703.26947,1.584315757
2350.791,703.76834,1.581623469
2353.7898,704.26722,1.578833888
2356.7856,704.76609,1.576305737
2359.7814,705.26496,1.574003367
2362.7796,705.76384,1.571446251
2365.7778,706.26271,1.569529343
2368.7754,706.76159,1.567162358
2371.7736,707.26046,1.564865929
2374.7712,707.75933,1.562900745
2377.7652,708.25821,1.560668189
2380.7586,708.75708,1.558674782
2383.7526,709.25596,1.55587406
2386.7472,709.75483,1.553704634
2389.7424,710.2537,1.551423802
2392.7382,710.75258,1.548466371
2395.7334,711.25145,1.546391267
2398.7262,711.75033,1.543518503
2401.7172,712.2492,1.541069079
2404.7058,712.74807,1.53929254
2407.6938,713.24695,1.537360777
2410.6836,713.74582,1.535564186
2413.6734,714.2447,1.533543299
2416.6656,714.74357,1.531399125
2419.6614,715.24244,1.529084871
2422.659,715.74132,1.526685208
2425.6578,716.24019,1.524619759
2428.6584,716.73907,1.522786775
2431.659,717.23794,1.521054056
2434.6596,717.73681,1.518531104
2437.6572,718.23569,1.516135154
2440.6506,718.73456,1.512937088
2443.6404,719.23344,1.510449786
2446.6266,719.73231,1.508419244
2449.6098,720.23118,1.505916345
2452.5894,720.73006,1.504591368
2455.5696,721.22893,1.503414931
2458.5528,721.72781,1.500774633
2461.5372,722.22668,1.498643826
2464.5234,722.72555,1.496779649
2467.5156,723.22443,1.494616907
2470.512,723.7233,1.493297872
2473.5072,724.22218,1.490877413
2476.5036,724.72105,1.488203693
2479.4988,725.21992,1.486577922
2482.4886,725.7188,1.485165307
2485.4754,726.21767,1.483671737
2488.4598,726.71655,1.481735518
2491.4424,727.21542,1.479405668
2494.4262,727.71429,1.477652896
2497.4112,728.21317,1.475519862
2500.3956,728.71204,1.473733668
2503.3818,729.21092,1.472693888
2506.3686,729.70979,1.470404144
2509.3536,730.20866,1.468105488
2512.3404,730.70754,1.466409904
2515.329,731.20641,1.464008012
2518.3194,731.70529,1.461836357
2521.311,732.20416,1.460462362
2524.3062,732.70303,1.458372404
2527.3026,733.20191,1.456422074
2530.2984,733.70078,1.455634069
2533.2918,734.19966,1.454025381
2536.2822,734.69853,1.451249169
2539.2702,735.1974,1.449024039
2542.2528,735.69628,1.447087078
2545.2372,736.19515,1.445594251
2548.2246,736.69403,1.444250707
2551.2132,737.1929,1.442551409
2554.2006,737.69177,1.441158104
2557.1892,738.19065,1.439931163
2560.1748,738.68952,1.43811749
2563.1568,739.1884,1.436045357
2566.1376,739.68727,1.434612689
2569.1184,740.18614,1.433320391
2572.1016,740.68502,1.432425437
2575.0884,741.18389,1.431303217
2578.077,741.68277,1.430159459
2581.0668,742.18164,1.42879809
2584.059,742.68051,1.42718049
2587.0458,743.17939,1.425404694
2590.0302,743.67826,1.424157701
2593.0146,744.17714,1.422534901
2596.0008,744.67601,1.420322398
2598.9852,745.17488,1.418824372
2601.9744,745.67376,1.416924545
2604.9672,746.17263,1.415458456
2607.957,746.67151,1.41422186
2610.9432,747.17038,1.412985265
2613.936,747.66925,1.411757582
2616.9282,748.16813,1.410810639
2619.9192,748.667,1.409735952
2622.9156,749.16588,1.408342647
2625.915,749.66475,1.406437621
2628.9102,750.16362,1.404785114
2631.9084,750.6625,1.404173129
2634.9084,751.16137,1.402766455
2637.9084,751.66025,1.400842862
2640.9132,752.15912,1.39902399
2643.9228,752.65799,1.397389307
2646.9294,753.15687,1.39620173
2649.9366,753.65574,1.394963649
2652.9444,754.15462,1.393955063
2655.9462,754.65349,1.392221601
2658.9438,755.15236,1.390396044
2661.942,755.65124,1.389458014
2664.9408,756.15011,1.388484334
2667.9378,756.64899,1.387824817
2670.9348,757.14786,1.386587479
2673.9366,757.64673,1.385333801
2676.9378,758.14561,1.384285109
2679.9396,758.64448,1.383282464
2682.9456,759.14336,1.382304328
2685.954,759.64223,1.38119919
2688.96,760.1411,1.379931401
2691.9678,760.63998,1.37881141
2694.9744,761.13885,1.3769658
2697.9792,761.63773,1.374832766
2700.9834,762.1366,1.373885823
2703.9906,762.63547,1.373001267
2707.0002,763.13435,1.371290087
2710.0104,763.63322,1.370043836
2713.0182,764.1321,1.369152596
2716.0272,764.63097,1.367679079
2719.0386,765.12984,1.366830173
2722.0476,765.62872,1.366000577
2725.0566,766.12759,1.365557185
2728.074,766.62647,1.365291299
2731.0914,767.12534,1.364364409
2734.1058,767.62421,1.363449403
2737.1232,768.12309,1.362129625
2740.1406,768.62196,1.360784595
2743.1532,769.12084,1.35948487
2746.1676,769.61971,1.357842018
2749.185,770.11858,1.356886906
2752.203,770.61746,1.355990467
2755.2216,771.11633,1.355127449
2758.2444,771.61521,1.354496154
2761.2654,772.11408,1.353345712
2764.2828,772.61295,1.351879622
2767.3014,773.11183,1.350559102
2770.3218,773.6107,1.349397519
2773.3398,774.10958,1.348053232
2776.359,774.60845,1.346507673
2779.3824,775.10732,1.34469697
2782.4052,775.6062,1.342382717
2785.4274,776.10507,1.340000878
2788.4538,776.60395,1.33802901
2791.4814,777.10282,1.336767905
2794.5078,777.60169,1.335096088
2797.5336,778.10057,1.333446551
2800.5552,778.59944,1.332850163
2803.5738,779.09832,1.332212183
2806.5906,779.59719,1.331333569
2809.6074,780.09606,1.330363603
2812.626,780.59494,1.329386953
2815.6476,781.09381,1.328187492
2818.6716,781.59269,1.327002143
2821.6974,782.09156,1.326107189
2824.7238,782.59043,1.325085234
2827.7514,783.08931,1.323943704
2830.7796,783.58818,1.322909123
2833.8072,784.08706,1.32191242
2836.8366,784.58593,1.321770564
2839.869,785.0848,1.321440805
2842.9008,785.58368,1.320597098
2845.9332,786.08255,1.320218321
2848.9686,786.58143,1.319679864
2852.0022,787.0803,1.318825759
2855.0352,787.57917,1.317773353
2858.0718,788.07805,1.317234153
2861.1072,788.57692,1.317145029
2864.142,789.0758,1.316899938
2867.1798,789.57467,1.316488482
2870.2182,790.07354,1.315563078
2873.2548,790.57242,1.31473571
2876.292,791.07129,1.314277464
2879.331,791.57017,1.313924681
2882.3676,792.06904,1.312969569
2885.4018,792.56791,1.310798657
2888.4372,793.06679,1.309378615
2891.4708,793.56566,1.308309127
2894.5032,794.06454,1.307091841
2897.5368,794.56341,1.306035722
2900.5704,795.06228,1.305218752
2903.6028,795.56116,1.304446344
2906.637,796.06003,1.304416636
2909.6712,796.55891,1.303876693
2912.7024,797.05778,1.303263966
2915.7354,797.55665,1.302550974
2918.7696,798.05553,1.301817186
2921.8038,798.5544,1.299713117
2924.8356,799.05328,1.298912486
2927.871,799.55215,1.298619862
2930.9076,800.05102,1.297926923
2933.9472,800.5499,1.297109211
2936.9856,801.04877,1.296801733
2940.03,801.54765,1.296293726
2943.0744,802.04652,1.295475271
2946.1152,802.54539,1.294360478
2949.1512,803.04427,1.293457355
2952.189,803.54314,1.292417575
2955.2226,804.04202,1.291012386
2958.255,804.54089,1.290135258
2961.2904,805.03976,1.289451231
2964.33,805.53864,1.289053144
2967.3666,806.03751,1.288393626
2970.4056,806.53639,1.287361273
2973.4452,807.03526,1.286348973
2976.4842,807.53413,1.28535524
2979.5196,808.03301,1.284578376
2982.5532,808.53188,1.283859443
2985.5838,809.03076,1.282701573
2988.6114,809.52963,1.280982966
2991.6366,810.0285,1.279968437
2994.6624,810.52738,1.279450775
2997.6876,811.02625,1.278624893
3000.7092,811.52513,1.277933439
3003.732,812.024,1.277250155
3006.7542,812.52287,1.276630744
3009.7722,813.02175,1.275933348
3012.7914,813.52062,1.275351814
3015.8172,814.0195,1.274704922
3018.8388,814.51837,1.274051346
3021.8598,815.01724,1.273521059
3024.8838,815.51612,1.272785043
3027.9084,816.01499,1.272102502
3030.927,816.51387,1.271327866
3033.9468,817.01274,1.270458164
3036.9654,817.51161,1.269780821
3039.9804,818.01049,1.269063373
3042.9942,818.50936,1.268158022
3046.008,819.00824,1.267272724
3049.026,819.50711,1.266646627
3052.0476,820.00598,1.265603877
3055.0716,820.50486,1.2651538
3058.0956,821.00373,1.267666355
3061.1196,821.50261,1.270537633
3064.1364,822.00148,1.268541255
3067.1484,822.50035,1.26487306
3070.158,822.99923,1.261837645
3073.1652,823.4981,1.259242651
3076.1706,823.99698,1.256720442
3079.1772,824.49585,1.254538389
3082.1814,824.99472,1.254424014
3085.185,825.4936,1.253350812
3088.188,825.99247,1.252590287
3091.191,826.49135,1.251985729
3094.197,826.99022,1.251041015
3097.2096,827.48909,1.250375556
3100.2228,827.98797,1.249906912
3103.2342,828.48684,1.249072117
3106.2432,828.98572,1.248000401
3109.2462,829.48459,1.247137384
3112.242,829.98346,1.246506832
3115.2354,830.48234,1.246116171
3118.233,830.98121,1.245567316
3121.233,831.48009,1.244895173
3124.2342,831.97896,1.243743988
3127.2366,832.47783,1.24269381
3130.2426,832.97671,1.24243535
3133.2444,833.47558,1.242397472
3136.245,833.97446,1.24208331
3139.2468,834.47333,1.241183158
3142.2438,834.9722,1.240248099
3145.2378,835.47108,1.239476433
3148.2324,835.96995,1.238664662
3151.2258,836.46883,1.237899681
3154.221,836.9677,1.237246105
3157.2204,837.46657,1.236677197
3160.218,837.96545,1.236246431
3163.2174,838.46432,1.235486649
3166.215,838.9632,1.234709042
3169.2096,839.46207,1.234219603
3172.2042,839.96094,1.23397674
3175.2006,840.45982,1.234143847
3178.197,840.95869,1.233512552
3181.1964,841.45757,1.232596803
3184.2,841.95644,1.231967736
3187.2,842.45531,1.231796915
3190.1976,842.95419,1.231497607
3193.194,843.45306,1.230782387
3196.185,843.95194,1.229548762
3199.1706,844.45081,1.228715453
3202.1592,844.94968,1.228010631
3205.1496,845.44856,1.227126818
3208.1394,845.94743,1.224774687
3211.134,846.44631,1.22168654
3214.1298,846.94518,1.22178829
3217.125,847.44405,1.223444511
3220.1172,847.94293,1.222386164
3223.1076,848.4418,1.220040717
3226.0938,848.94068,1.219889206
3229.0794,849.43955,1.220799756
3232.0632,849.93842,1.221391688
3235.0476,850.4373,1.222089826
3238.0344,850.93617,1.222758999
3241.0236,851.43505,1.222944674
3244.0146,851.93392,1.222741174
3247.0056,852.43279,1.221126544
3249.9984,852.93167,1.218969001
3252.9888,853.43054,1.218443169
3255.9756,853.92942,1.218318396
3258.963,854.42829,1.217802219
3261.9486,854.92716,1.217028326
3264.933,855.42604,1.216115548
3267.918,855.92491,1.215230249
3270.9024,856.42379,1.214309301
3273.8826,856.92266,1.213299972
3276.8634,857.42153,1.21255133
3279.84,857.92041,1.212395363
3282.8166,858.41928,1.21237234
3285.795,858.91816,1.212110909
3288.7794,859.41703,1.211669003
3291.7656,859.9159,1.211194417
3294.7572,860.41478,1.210779991
3297.7518,860.91365,1.210479197
3300.7476,861.41253,1.20987761
3303.7446,861.9114,1.208471679
3306.7404,862.41027,1.207529936
3309.7338,862.90915,1.20592199
3312.7284,863.40802,1.205191916
3315.7218,863.9069,1.204169961
3318.7128,864.40577,1.203273522
3321.705,864.90464,1.202456552
3324.7002,865.40352,1.201780695
3327.693,865.90239,1.200659961
3330.6864,866.40127,1.199824423
3333.6792,866.90014,1.199173818
3336.672,867.39901,1.198694034
3339.663,867.89789,1.198357591
3342.654,868.39676,1.197553246
3345.6444,868.89564,1.195507851
3348.6348,869.39451,1.194485153
3351.6246,869.89338,1.194255658
3354.6114,870.39226,1.19374171
3357.597,870.89113,1.192830417
3360.582,871.39001,1.192373657
3363.567,871.88888,1.192040927
3366.5532,872.38775,1.189605614
3369.5442,872.88663,1.185953758
3372.5358,873.3855,1.185477687
3375.5262,873.88438,1.186220387
3378.516,874.38325,1.18681529
3381.5022,874.88212,1.187176242
3384.4866,875.381,1.186766272
3387.4734,875.87987,1.186948976
3390.4626,876.37875,1.186930408
3393.4524,876.87762,1.186202562
3396.4434,877.37649,1.186032484
3399.4344,877.87537,1.186002033
3402.423,878.37424,1.184859018
3405.4128,878.87312,1.184223267
3408.4044,879.37199,1.183617224
3411.399,879.87086,1.183023064
3414.3954,880.36974,1.182410336
3417.3918,880.86861,1.181715912
3420.3846,881.36749,1.181123237
3423.375,881.86636,1.180531305
3426.3618,882.36523,1.180044094
3429.3444,882.86411,1.179532374
3432.3258,883.36298,1.178943413
3435.3108,883.86186,1.178437634
3438.2982,884.36073,1.177993499
3441.2868,884.8596,1.176899502
3444.279,885.35848,1.171912272
3447.2742,885.85735,1.168215854
3450.2676,886.35623,1.168484711
3453.2616,886.8551,1.170940077
3456.2568,887.35397,1.171171057
3459.2508,887.85285,1.170763315
3462.2442,888.35172,1.170376368
3465.2358,888.8506,1.170189208
3468.2286,889.34947,1.170097856
3471.2208,889.84834,1.169973825
3474.216,890.34722,1.169468046
3477.2106,890.84609,1.169185077
3480.2124,891.34497,1.168743171
3483.2118,891.84384,1.167615752
3486.21,892.34271,1.166529182
3489.2052,892.84159,1.165772371
3492.204,893.34046,1.165583725
3495.1974,893.83934,1.165168556
3498.1926,894.33821,1.164664262
3501.1914,894.83708,1.164060447
3504.192,895.33596,1.163463316
3507.1872,895.83483,1.162856531
3510.1824,896.33371,1.162165077
3513.1752,896.83258,1.161666725
3516.1656,897.33145,1.161073308
3519.1518,897.83033,1.160559359
3522.1416,898.3292,1.159444567
3525.1284,898.82808,1.158467916
3528.1158,899.32695,1.157991103
3531.1038,899.82582,1.15789678
3534.096,900.3247,1.157691052
3537.087,900.82357,1.15728331
3540.081,901.32245,1.156472281
3543.0762,901.82132,1.155158445
3546.0678,902.32019,1.153575751
3549.0594,902.81907,1.153095967
3552.0486,903.31794,1.151953695
3555.0372,903.81682,1.148263961
3558.0228,904.31569,1.147406142
3561.0114,904.81456,1.149006661
3563.9952,905.31344,1.150298216
3566.9802,905.81231,1.151194655
3569.967,906.31119,1.151702662
3572.9544,906.81006,1.150910944
3575.9394,907.30893,1.150602723
3578.9286,907.80781,1.15040665
3581.9172,908.30668,1.150107342
3584.9034,908.80556,1.149906813
3587.8914,909.30443,1.149613447
3590.883,909.8033,1.14921536
3593.8728,910.30218,1.148733347
3596.8656,910.80105,1.147741843
3599.8644,911.29993,1.147026623
3602.8632,911.7988,1.146427264
3605.8608,912.29767,1.145915544
3608.8584,912.79655,1.145537509
3611.8548,913.29542,1.144356616
3614.8452,913.7943,1.143614659
3617.8302,914.29317,1.143594606
3620.8146,914.79204,1.14344161
3623.7984,915.29092,1.142458275
3626.7816,915.78979,1.142011912
3629.7672,916.28867,1.141982204
3632.7582,916.78754,1.142372122
3635.7474,917.28641,1.14250358
3638.739,917.78529,1.142334244
3641.73,918.28416,1.141761622
3644.7156,918.78304,1.141071654
3647.7018,919.28191,1.140276965
3650.6892,919.78078,1.139643442
3653.6712,920.27966,1.139409492
3656.6556,920.77853,1.139318882
3659.646,921.27741,1.139046311
3662.6358,921.77628,1.138571726
3665.6256,922.27515,1.137964197
3668.6232,922.77403,1.137551999
3671.6196,923.2729,1.13706256
3674.613,923.77178,1.136644419
3677.6064,924.27065,1.136270841
3680.5986,924.76952,1.135592014
3683.586,925.2684,1.134988941
3686.5716,925.76727,1.134286347
3689.556,926.26615,1.133914997
3692.5386,926.76502,1.133903856
3695.5212,927.26389,1.133751603
3698.5026,927.76277,1.133366142
3701.4852,928.26164,1.132982908
3704.4696,928.76052,1.132344929
3707.4564,929.25939,1.131523503
3710.4456,929.75826,1.130993958
3713.4378,930.25714,1.130401283
3716.4294,930.75601,1.130035875
3719.4204,931.25489,1.129851685
3722.4108,931.75376,1.129486277
3725.3994,932.25263,1.129075564
3728.3868,932.75151,1.128693816
3731.3766,933.25038,1.128190265
3734.3646,933.74926,1.127916209
3737.352,934.24813,1.127898384
3740.3406,934.747,1.12784491
3743.3298,935.24588,1.127559713
3746.3184,935.74475,1.12736364
3749.31,936.24363,1.126923219
3752.3046,936.7425,1.126431552
3755.2992,937.24137,1.125800257
3758.2932,937.74025,1.125677711
3761.2884,938.23912,1.125697764
3764.2836,938.738,1.12577649
3767.2776,939.23687,1.125811397
3770.271,939.73574,1.125689594
3773.2626,940.23462,1.125148166
3776.2512,940.73349,1.124683979
3779.2374,941.23237,1.124319313
3782.2224,941.73124,1.123768972
3785.2068,942.23011,1.12305598
3788.193,942.72899,1.121993177
3791.1804,943.22786,1.121766653
3794.1702,943.72674,1.121681243
3797.1594,944.22561,1.12143838
3800.1498,944.72448,1.12137525
3803.1402,945.22336,1.121536416
3806.1306,945.72223,1.12173843
3809.1186,946.22111,1.121961983
3812.1072,946.71998,1.121956042
3815.0976,947.21885,1.121716892
3818.0898,947.71773,1.121243792
3821.088,948.2166,1.120878384
3824.0898,948.71548,1.120561994
3827.0922,949.21435,1.119795527
3830.0928,949.71322,1.118284875
3833.0904,950.2121,1.117547374
3836.0808,950.71097,1.117317137
3839.067,951.20985,1.116874488
3842.055,951.70872,1.116279585
3845.0424,952.20759,1.115738157
3848.0304,952.70647,1.114760021
3851.0202,953.20534,1.113860612
3854.0106,953.70422,1.113501145
3856.998,954.20309,1.113082262
3859.9848,954.70196,1.1125646
3862.9704,955.20084,1.112104126
3865.9578,955.69971,1.111929592
3868.9464,956.19859,1.111741688
3871.9374,956.69746,1.111273787
3874.9302,957.19633,1.110843021
3877.9242,957.69521,1.11049321
3880.9182,958.19408,1.111327262
3883.9104,958.69296,1.111786993
3886.9014,959.19183,1.111675588
3889.89,959.6907,1.111711238
3892.8786,960.18958,1.111657021
3895.866,960.68845,1.111456492
3898.851,961.18733,1.111365882
3901.839,961.6862,1.110533316
3904.8264,962.18507,1.109741597
3907.8126,962.68395,1.109306375
3910.7988,963.18282,1.109165262
3913.7874,963.6817,1.113570216
3916.7718,964.18057,1.115612641
3919.7544,964.67944,1.111683758
3922.7376,965.17832,1.10816336
3925.722,965.67719,1.106784909
3928.7064,966.17607,1.105763696
3931.6944,966.67494,1.105325503
3934.6872,967.17381,1.105394574
3937.6794,967.67269,1.105098237
3940.6734,968.17156,1.104610283
3943.6716,968.67044,1.103834162
3946.6692,969.16931,1.104329542
3949.6644,969.66818,1.109264041
3952.6608,970.16706,1.113302844
3955.6554,970.66593,1.113998011
3958.6458,971.16481,1.113119397
3961.6338,971.66368,1.111549329
3964.6218,972.16255,1.110230294
3967.6128,972.66143,1.108643887
3970.6032,973.1603,1.107431058
3973.593,973.65918,1.106473717
3976.5822,974.15805,1.105503008
3979.569,974.65692,1.104704606
3982.551,975.1558,1.104130499
3985.53,975.65467,1.103643288
3988.5096,976.15355,1.103177615
3991.4892,976.65242,1.102849341
3994.4688,977.15129,1.102163829
3997.4502,977.65017,1.101080973
4000.4346,978.14904,1.100242464
4003.4214,978.64792,1.099590374
4006.4088,979.14679,1.099123958
4009.398,979.64566,1.098606296
4012.3866,980.14454,1.098564705
4015.3722,980.64341,1.09999366
4018.356,981.14229,1.100023368
4021.3386,981.64116,1.097472193
4024.3194,982.14003,1.095288655
4027.3008,982.63891,1.094253332
4030.2864,983.13778,1.093299705
4033.2756,983.63666,1.091919025
4036.2684,984.13553,1.091039669
4039.2624,984.6344,1.090888901
4042.2594,985.13328,1.090949059
4045.257,985.63215,1.093354665
4048.2504,986.13103,1.095693427
4051.2396,986.6299,1.093523257
4054.2276,987.12877,1.090562113
4057.2126,987.62765,1.088742498
4060.1928,988.12652,1.087886907
4063.1736,988.6254,1.087066224
4066.1586,989.12427,1.086393337
4069.1466,989.62314,1.086140819
4072.1352,990.12202,1.086088088
4075.128,990.62089,1.086136363
4078.1196,991.11977,1.086212861
4081.1076,991.61864,1.086189095
4084.0932,992.11751,1.0862344
4087.08,992.61639,1.086312383
4090.0662,993.11526,1.086290102
4093.0566,993.61414,1.086332436
4096.0482,994.11301,1.08641339
4099.0398,994.61188,1.086386653
4102.0302,995.11076,1.086445326
4105.0188,995.60963,1.086463151
4108.0026,996.10851,1.086700815
4110.9894,996.60738,1.087562347
4113.9774,997.10625,1.087960434
4116.9684,997.60513,1.088039903
4119.963,998.104,1.088060699
4122.9582,998.60288,1.087606909
4125.9516,999.10175,1.087078107
4128.9438,999.60062,1.086806279
4131.9342,1000.0995,1.08653445
4134.9222,1000.59837,1.08631164
4137.9126,1001.09725,1.086036841
4140.9012,1001.59612,1.0860309
4143.8874,1002.09499,1.086083632
4146.8742,1002.59387,1.085988566
4149.8592,1003.09274,1.08578061
4152.8424,1003.59162,1.085292656
4155.8292,1004.09049,1.085017114
4158.8178,1004.58936,1.084743058
4161.804,1005.08824,1.084520991
4164.7908,1005.58711,1.084252876
4167.7818,1006.08599,1.083983276
4170.7722,1006.58486,1.083314846
4173.7674,1007.08373,1.082636018
4176.7686,1007.58261,1.082061168
4179.7746,1008.08148,1.081595495
4182.7788,1008.58036,1.081380855
4185.7788,1009.07923,1.081404622
4188.7752,1009.5781,1.081400165
4191.7638,1010.07698,1.081392738
4194.747,1010.57585,1.081233058
4197.7266,1011.07473,1.080945633
4200.7068,1011.5736,1.080737677
4203.6858,1012.07247,1.080436141
4206.6636,1012.57135,1.079922935
4209.6426,1013.07022,1.079048034
4212.621,1013.5691,1.078634351
4215.5988,1014.06797,1.078340241
4218.5754,1014.56684,1.078049103
4221.5532,1015.06572,1.078387031
4224.5322,1015.56459,1.079681558
4227.5142,1016.06347,1.080140546
4230.4968,1016.56234,1.080337362
4233.4836,1017.06121,1.08050744
4236.4704,1017.56009,1.080359643
4239.4566,1018.05896,1.080054393
4242.4422,1018.55784,1.079750629
4245.4308,1019.05671,1.0794788
4248.4194,1019.55558,1.079372594
4251.4086,1020.05446,1.079052491
4254.4014,1020.55333,1.078771007
4257.3912,1021.05221,1.078567508
4260.3798,1021.55108,1.07826003
4263.3684,1022.04995,1.077963692
4266.3582,1022.54883,1.077664384
4269.3504,1023.0477,1.077365076
4272.3468,1023.54658,1.077065768
4275.3414,1024.04545,1.076765717
4278.3378,1024.54432,1.076467152
4281.333,1025.0432,1.076163388
4284.3222,1025.54207,1.075880419
4287.312,1026.04095,1.07579278
4290.3054,1026.53982,1.075686574
4293.3,1027.03869,1.075466735
4296.2934,1027.53757,1.075061964
4299.2874,1028.03644,1.07465125
4302.279,1028.53532,1.074041494
4305.267,1029.03419,1.073448076
4308.2508,1029.53306,1.072846489
4311.2358,1030.03194,1.07226347
4314.2274,1030.53081,1.071865383
4317.2208,1031.02969,1.071367031
4320.2142,1031.52856,1.070968201
4323.2118,1032.02743,1.070466136
4326.2094,1032.52631,1.070077704
4329.2016,1033.02518,1.069779138
4332.189,1033.52406,1.069363969
4335.1794,1034.02293,1.069011187
4338.1692,1034.5218,1.068101379
4341.1578,1035.02068,1.062395215
4344.1482,1035.51955,1.058726277
4347.141,1036.01843,1.059520223
4350.1308,1036.5173,1.062618025
4353.1188,1037.01617,1.06423414
4356.1074,1037.51505,1.064710954
4359.0972,1038.01392,1.065011004
4362.0876,1038.5128,1.065305114
4365.0804,1039.01167,1.065404635
4368.0732,1039.51054,1.065601451
4371.0684,1040.00942,1.065495988
4374.0612,1040.50829,1.065400179
4377.0534,1041.00717,1.065397951
4380.0462,1041.50604,1.065197422
4383.0366,1042.00491,1.064995408
4386.0246,1042.50379,1.064395306
4389.0114,1043.00266,1.06389844
4391.997,1043.50154,1.063500353
4394.9784,1044.00041,1.063400088
4397.9586,1044.49928,1.063400088
4400.94,1044.99816,1.063400831
4403.9214,1045.49703,1.063305023
4406.9022,1045.99591,1.063104494
4409.8866,1046.49478,1.062918076
4412.8734,1046.99365,1.062138241
4415.859,1047.49253,1.061332411
4418.8464,1047.9914,1.060727854
4421.835,1048.49028,1.060224303
4424.8278,1048.98915,1.059907913
4427.8212,1049.48802,1.059896772
4430.817,1049.9869,1.059903457
4433.8128,1050.48577,1.05980542
4436.8092,1050.98465,1.059712583
4439.7996,1051.48352,1.059419216
4442.7888,1051.98239,1.059212003
4445.7774,1052.48127,1.058937204
4448.7624,1052.98014,1.058259119
4451.7444,1053.47902,1.057715462
4454.73,1053.97789,1.057790475
4457.715,1054.47676,1.05771769
4460.7,1054.97564,1.057523103
4463.6868,1055.47451,1.057309948
4466.6766,1055.97339,1.057377534
4469.6646,1056.47226,1.05758549
4472.655,1056.97113,1.057607028
4475.6442,1057.47001,1.057517904
4478.6334,1057.96888,1.057324802
4481.6232,1058.46776,1.057130957
4484.6124,1058.96663,1.056836106
4487.6016,1059.4655,1.056557593
4490.5914,1059.96438,1.05597903
4493.58,1060.46325,1.055543808
4496.5644,1060.96213,1.055244499
4499.5476,1061.461,1.054939992
4502.5296,1061.95987,1.054726838
4505.5104,1062.45875,1.054539677
4508.49,1062.95762,1.054423073
4511.4744,1063.4565,1.05471644
4514.4606,1063.95537,1.050607081
4517.4456,1064.45424,1.046274169
4520.4312,1064.95312,1.046857931
4523.4234,1065.45199,1.048096755
4526.4144,1065.95087,1.049600722
4529.4042,1066.44974,1.051562193
4532.3994,1066.94861,1.051937999
4535.3964,1067.44749,1.052004842
4538.3886,1067.94636,1.052604944
4541.3808,1068.44524,1.052794332
4544.3748,1068.94411,1.05289014
4547.3652,1069.44298,1.052819584
4550.3514,1069.94186,1.052756454
4553.3352,1070.44073,1.05229301
4556.3538,1070.93961,1.052164523
