Repository: MaCFP/matl-db

# matl-db

#### Welcome to the MaCFP Condensed Phase Subgroup database!

The MaCFP Condensed Phase Working Group was organized to enable the fire safety science research community to make significant progress towards establishing a common framework for the selection of experiments and the methodologies used to analyze these experiments when developing pyrolysis models. Key objectives of this effort include:
- Cataloguing current approaches used to parameterize pyrolysis models;
- Developing standard data set formats for experimental data on pyrolysis;
- Developing requirements for data set quality and establishing a data review committee;
- Quantifying the inter-laboratory variability for comparable experimental datasets; and
- Assessing the impact of the variability of model parameters on fire growth predictions

#### In preparation for MaCFP-4, please read the following:

[Guidelines for Participation in the MaCFP-4 Workshop (2026)](https://github.com/MaCFP/macfp-db/releases/download/macfp-4.0/MaCFP-4_Guidelines_for_Participation.pdf)

[Presentation of Target Experiments and Modeling Guidelines for the upcoming MaCFP-4 Workshop (meeting recording and presentation slides)](https://github.com/MaCFP/macfp-db/releases/tag/macfp-4.0)

Please visit our [wiki pages](https://github.com/MaCFP/matl-db/wiki/How-to-Contribute) for additional details, including how to contribute (experimentalists and modelers).

# Aalto – Wood dataset submission (STA: TGA/DSC. Cone Calorimetry / Gasification)

## Overview
At Aalto University, thermogravimetric analysis (TGA) measurements were performed using a simultaneous thermal analyzer (STA). The instrument also provides DSC signals; however, DSC data are not presented here since they are **supplementary only** and were not collected using a separate dedicated DSC instrument. Therefore, DSC signals should **not** be used as primary calibration targets unless explicitly agreed.

In addition, cone calorimeter tests were performed under **air** (flaming combustion) and under **nitrogen** (reported here as **gasification**, i.e., inert atmosphere).

---

## Experimental conditions (TGA/DSC)

### Heating rate(s)
- 5, 10, and 20 K/min

### Temperature program (temperatures in K)
- Initial stabilization about 1200 s (drying stage): 313 K (isothermal hold)
- Heating ramp: from 313 K up to 1073 K
- Final isotherm: 60 s hold at 1073 K
- Note: the stabilization step effectively acted as a drying stage; therefore, the exact initial moisture content is uncertain.

### Sample
- Material / geometry: wood (sawdust chips)
- Initial sample mass: see the **Test list** table below (reported per run).
- Note: lower sample masses were not feasible due to instrument limitations.

### Crucible
- Material: Al₂O₃ (alumina)
- Volume: 85 µL
- Lid: none

### Carrier gas
- Type: Nitrogen (N₂)
- Flow rate: 70 mL/min

## Instrument
- STA: NETZSCH STA 449 F3 Jupiter
- Evolved gas analysis: NETZSCH QMS 403 Aeolos Quadro (coupled)
- Furnace type / material: Steel

## STA test list
| Test name | O2 (vol-%) | Initial sample mass (mg) |
|---|---:|---:|
| Aalto_Wood_STA_N2_5K_R1  | 0 | 8.8730 |
| Aalto_Wood_STA_N2_10K_R1 | 0 | 7.4270 |
| Aalto_Wood_STA_N2_20K_R1 | 0 | 8.3625 |
| Aalto_Wood_STA_N2_5K_R2  | 0 | 8.7090 |
| Aalto_Wood_STA_N2_10K_R2 | 0 | 8.0765 |
| Aalto_Wood_STA_N2_20K_R2 | 0 | 8.2330 |
| Aalto_Wood_STA_N2_5K_R3  | 0 | 8.7710 |
| Aalto_Wood_STA_N2_10K_R3 | 0 | 8.0540 |
| Aalto_Wood_STA_N2_20K_R3 | 0 | 7.9190 |

## Notes (STA)
- Moisture content prior to the ramp is uncertain because the stabilization hold acted as a drying step.

---

## Cone calorimeter conditions (Wood) and gasification datasets

### Naming convention used in this submission
- **Cone tests in air:** filenames use `..._Cone_...` and **do not include "Air"** in the name.
- **Cone tests in nitrogen:** filenames use `..._Gasification_...` (requested naming for inert/gasification conditions).

### Data formatting notes (cone/gasification)
- All cone and gasification time-series data are reported at **1 s intervals**.
- For **gasification datasets** (cone under N₂), the **HRR column is not included**.

### Test program summary
Tests were performed following **ISO 5660-1** (with a minor sample-holder modification noted below). Tests include:
- **Parallel to grain**:
  - Cone in air at **30, 45, 60 kW/m²**, each with **3 repeats**
  - Gasification (N₂) at **30, 45, 60 kW/m²**, each with **3 repeats**
- **Perpendicular to grain**:
  - Gasification (N₂) at **30, 45, 60 kW/m²**, each with **3 repeats**
Total cone/gasification tests: **27**

### Key settings
- **Radiant heat flux (incident):** 30, 45, 60 kW/m²
- **Heater temperature (setpoint):**
  - 30 kW/m²: ~565 °C (cone in air, parallel), ~555 °C (gasification, parallel & perpendicular)
  - 45 kW/m²: ~650 °C (cone in air, parallel), ~640 °C (gasification, parallel & perpendicular)

File: Wood/Calibration_Data/Aalto/Aalto_ExpDat_mcfp_STA_10N2800Trial01-1.csv (part 1 of 3)
##Temp./›C,Time/min,DSC/(uV/mg),Mass/%,Gas Flow(purge2)/(ml/min),Gas Flow(protective)/(ml/min),DTG/(%/min),Sensit./(uV/mW)
40,0,-4.31E-03,100,0.00E+00,70,-0.81372,1
40.49887,0.70344,-1.23E-02,99.91732,0.00E+00,70,6.38E-02,1
40.99775,0.90998,-1.66E-02,99.89968,0.00E+00,70,3.11E-02,1
41.49662,1.06219,-2.06E-02,99.91693,0.00E+00,70,2.42E-02,1
41.9955,1.18867,-2.38E-02,99.91499,0.00E+00,70,2.68E-02,1
42.49437,1.29978,-2.67E-02,99.90844,0.00E+00,70,2.77E-02,1
42.99324,1.40043,-2.77E-02,99.91916,0.00E+00,70,2.27E-02,1
43.49212,1.49337,-3.01E-02,99.93192,0.00E+00,70,1.07E-02,1
43.99099,1.58059,-3.01E-02,99.93717,0.00E+00,70,-7.10E-03,1
44.48987,1.66359,-3.09E-02,99.92565,0.00E+00,70,-2.75E-02,1
44.98874,1.74357,-3.05E-02,99.94502,0.00E+00,70,-4.68E-02,1
45.48761,1.8211,-3.16E-02,99.92223,0.00E+00,70,-6.19E-02,1
45.98649,1.89641,-2.96E-02,99.90785,0.00E+00,70,-7.10E-02,1
46.48536,1.96964,-2.93E-02,99.89882,0.00E+00,70,-7.39E-02,1
46.98424,2.04125,-2.94E-02,99.89683,0.00E+00,70,-7.18E-02,1
47.48311,2.11144,-2.70E-02,99.89796,0.00E+00,70,-6.60E-02,1
47.98198,2.18063,-2.68E-02,99.89255,0.00E+00,70,-5.76E-02,1
48.48086,2.2486,-2.64E-02,99.87483,0.00E+00,70,-4.80E-02,1
48.97973,2.31552,-2.53E-02,99.88758,0.00E+00,70,-3.80E-02,1
49.47861,2.38141,-2.45E-02,99.87582,0.00E+00,70,-2.88E-02,1
49.97748,2.4465,-2.34E-02,99.87074,0.00E+00,70,-2.17E-02,1
50.47635,2.51094,-2.29E-02,99.87679,0.00E+00,70,-1.78E-02,1
50.97523,2.5748,-2.14E-02,99.88216,0.00E+00,70,-1.76E-02,1
51.4741,2.638,-2.12E-02,99.88137,0.00E+00,70,-2.14E-02,1
51.97298,2.70042,-2.11E-02,99.89099,0.00E+00,70,-2.85E-02,1
52.47185,2.7621,-2.08E-02,99.88354,0.00E+00,70,-3.81E-02,1
52.97072,2.82291,-2.10E-02,99.86719,0.00E+00,70,-4.89E-02,1
53.4696,2.88305,-2.08E-02,99.8771,0.00E+00,70,-6.01E-02,1
53.96847,2.94259,-2.15E-02,99.87097,0.00E+00,70,-7.11E-02,1
54.46735,3.00169,-2.07E-02,99.86117,0.00E+00,70,-8.15E-02,1
54.96622,3.06042,-2.20E-02,99.85995,0.00E+00,70,-9.09E-02,1
55.46509,3.11874,-2.28E-02,99.8568,0.00E+00,70,-9.92E-02,1
55.96397,3.17667,-2.34E-02,99.84646,0.00E+00,70,-0.10649,1
56.46284,3.234,-2.42E-02,99.8397,0.00E+00,70,-0.1128,1
56.96172,3.29082,-2.57E-02,99.83211,0.00E+00,70,-0.11842,1
57.46059,3.34701,-2.58E-02,99.82145,0.00E+00,70,-0.12372,1
57.95946,3.40252,-2.70E-02,99.81402,0.00E+00,70,-0.12904,1
58.45834,3.45751,-2.74E-02,99.81264,0.00E+00,70,-0.13465,1
58.95721,3.51189,-2.93E-02,99.8091,0.00E+00,70,-0.14059,1
59.45609,3.56563,-3.00E-02,99.80259,0.00E+00,70,-0.14672,1
59.95496,3.61894,-3.29E-02,99.79267,0.00E+00,70,-0.15279,1
60.45383,3.67173,-3.42E-02,99.78179,0.00E+00,70,-0.1585,1
60.95271,3.72403,-3.52E-02,99.77133,0.00E+00,70,-0.16361,1
61.45158,3.77592,-3.69E-02,99.76082,0.00E+00,70,-0.16802,1
61.95046,3.8273,-3.79E-02,99.75047,0.00E+00,70,-0.17172,1
62.44933,3.8781,-4.01E-02,99.74021,0.00E+00,70,-0.1748,1
62.9482,3.92836,-4.16E-02,99.73595,0.00E+00,70,-0.17738,1
63.44708,3.9781,-4.32E-02,99.73124,0.00E+00,70,-0.17953,1
63.94595,4.02737,-4.56E-02,99.72446,0.00E+00,70,-0.18131,1
64.44483,4.07621,-4.63E-02,99.71113,0.00E+00,70,-0.18274,1
64.9437,4.12471,-4.80E-02,99.69559,0.00E+00,70,-0.18382,1
65.44257,4.17289,-5.01E-02,99.68614,0.00E+00,70,-0.18462,1
65.94145,4.22074,-5.14E-02,99.68026,0.00E+00,70,-0.18524,1
66.44032,4.26828,-5.29E-02,99.67321,0.00E+00,70,-0.18581,1
66.9392,4.31559,-5.48E-02,99.66338,0.00E+00,70,-0.18648,1
67.43807,4.36274,-5.72E-02,99.65546,0.00E+00,70,-0.18738,1
67.93694,4.40965,-5.96E-02,99.64538,0.00E+00,70,-0.18854,1
68.43582,4.45644,-6.00E-02,99.63827,0.00E+00,70,-0.18994,1
68.93469,4.50302,-6.26E-02,99.63201,0.00E+00,70,-0.19145,1
69.43357,4.54938,-6.45E-02,99.62447,0.00E+00,70,-0.19293,1
69.93244,4.59546,-6.65E-02,99.61438,0.00E+00,70,-0.19422,1
70.43131,4.64129,-6.81E-02,99.60742,0.00E+00,70,-0.19523,1
70.93019,4.68685,-7.07E-02,99.59237,0.00E+00,70,-0.19598,1
71.42906,4.73214,-7.23E-02,99.57369,0.00E+00,70,-0.19659,1
71.92794,4.77718,-7.38E-02,99.56752,0.00E+00,70,-0.19726,1
72.42681,4.82197,-7.68E-02,99.56641,0.00E+00,70,-0.19827,1
72.92568,4.86654,-7.87E-02,99.55942,0.00E+00,70,-0.19987,1
73.42456,4.91093,-7.93E-02,99.55096,0.00E+00,70,-0.20223,1
73.92343,4.95518,-8.16E-02,99.54247,0.00E+00,70,-0.20542,1
74.42231,4.99926,-8.38E-02,99.53293,0.00E+00,70,-0.20934,1
74.92118,5.04326,-8.61E-02,99.52568,0.00E+00,70,-0.21374,1
75.42005,5.08721,-8.86E-02,99.51901,0.00E+00,70,-0.21823,1
75.91893,5.13106,-9.07E-02,99.50947,0.00E+00,70,-0.22232,1
76.4178,5.17478,-9.21E-02,99.49784,0.00E+00,70,-0.22544,1
76.91668,5.2184,-9.44E-02,99.48614,0.00E+00,70,-0.22712,1
77.41555,5.26199,-9.75E-02,99.4742,0.00E+00,70,-0.22693,1
77.91442,5.30548,-9.93E-02,99.46103,0.00E+00,70,-0.22461,1
78.4133,5.34877,-0.1009,99.447,0.00E+00,70,-0.2201,1
78.91217,5.39199,-0.10475,99.43405,0.00E+00,70,-0.21349,1
79.41105,5.43507,-0.10806,99.42281,0.00E+00,70,-0.2051,1
79.90992,5.47803,-0.1103,99.41509,0.00E+00,70,-0.19532,1
80.40879,5.52083,-0.11303,99.40763,0.00E+00,70,-0.18468,1
80.90767,5.56351,-0.11534,99.40023,0.00E+00,70,-0.17369,1
81.40654,5.60614,-0.11756,99.39445,0.00E+00,70,-0.16282,1
81.90542,5.64866,-0.12233,99.38752,0.00E+00,70,-0.15252,1
82.40429,5.69113,-0.12449,99.38512,0.00E+00,70,-0.14312,1
82.90316,5.7335,-0.1274,99.38147,0.00E+00,70,-0.13486,1
83.40204,5.77579,-0.12999,99.37567,0.00E+00,70,-0.12789,1
83.90091,5.81798,-0.13378,99.37066,0.00E+00,70,-0.12226,1
84.39979,5.86011,-0.13827,99.36579,0.00E+00,70,-0.118,1
84.89866,5.90216,-0.14015,99.36024,0.00E+00,70,-0.11506,1
85.39753,5.94411,-0.14415,99.35803,0.00E+00,70,-0.11342,1
85.89641,5.98599,-0.14902,99.35505,0.00E+00,70,-0.11304,1
86.39528,6.02775,-0.15296,99.35086,0.00E+00,70,-0.11391,1
86.89416,6.06941,-0.15621,99.34588,0.00E+00,70,-0.11602,1
87.39303,6.11101,-0.15968,99.33994,0.00E+00,70,-0.11937,1
87.8919,6.15252,-0.16346,99.33463,0.00E+00,70,-0.12395,1
88.39078,6.194,-0.16719,99.33243,0.00E+00,70,-0.1297,1
88.88965,6.23539,-0.1712,99.32974,0.00E+00,70,-0.13649,1
89.38853,6.27678,-0.17543,99.32411,0.00E+00,70,-0.1441,1
89.8874,6.31814,-0.17936,99.3169,0.00E+00,70,-0.15219,1
90.38627,6.35943,-0.18298,99.31074,0.00E+00,70,-0.16029,1
90.88515,6.4007,-0.18703,99.30653,0.00E+00,70,-0.16789,1
91.38402,6.44191,-0.19162,99.30407,0.00E+00,70,-0.17439,1
91.8829,6.48309,-0.19591,99.30242,0.00E+00,70,-0.17926,1
92.38177,6.52426,-0.19984,99.28693,0.00E+00,70,-0.18207,1
92.88064,6.5654,-0.20398,99.26672,0.00E+00,70,-0.18255,1
93.37952,6.60647,-0.20825,99.2549,0.00E+00,70,-0.18064,1
93.87839,6.64748,-0.21218,99.24148,0.00E+00,70,-0.17654,1
94.37727,6.68847,-0.21671,99.22838,0.00E+00,70,-0.17064,1
94.87614,6.72945,-0.22164,99.22249,0.00E+00,70,-0.16349,1
95.37501,6.7704,-0.22595,99.22121,0.00E+00,70,-0.15571,1
95.87389,6.81132,-0.22955,99.22011,0.00E+00,70,-0.1479,1
96.37276,6.85225,-0.23366,99.219,0.00E+00,70,-0.14056,1
96.87164,6.89321,-0.23893,99.21703,0.00E+00,70,-0.13405,1
97.37051,6.93414,-0.24343,99.21171,0.00E+00,70,-0.12853,1
97.86938,6.97506,-0.24838,99.20746,0.00E+00,70,-0.12397,1
98.36826,7.01596,-0.25234,99.20395,0.00E+00,70,-0.1202,1
98.86713,7.05686,-0.25503,99.1976,0.00E+00,70,-0.11693,1
99.36601,7.09781,-0.25972,99.1898,0.00E+00,70,-0.11382,1
99.86488,7.13872,-0.26471,99.18425,0.00E+00,70,-0.11057,1
100.36375,7.17965,-0.26827,99.17792,0.00E+00,70,-0.10689,1
100.86263,7.22057,-0.27243,99.17191,0.00E+00,70,-0.10261,1
101.3615,7.26147,-0.27702,99.16859,0.00E+00,70,-9.76E-02,1
101.86038,7.30235,-0.28069,99.16637,0.00E+00,70,-9.20E-02,1
102.35925,7.34318,-0.28572,99.16201,0.00E+00,70,-8.58E-02,1
102.85812,7.38404,-0.28965,99.15725,0.00E+00,70,-7.91E-02,1
103.357,7.4249,-0.29347,99.15401,0.00E+00,70,-7.21E-02,1
103.85587,7.46579,-0.29809,99.14959,0.00E+00,70,-6.49E-02,1
104.35475,7.50676,-0.30243,99.14449,0.00E+00,70,-5.79E-02,1
104.85362,7.54777,-0.3061,99.14484,0.00E+00,70,-5.10E-02,1
105.35249,7.58886,-0.31072,99.14861,0.00E+00,70,-4.45E-02,1
105.85137,7.62997,-0.31365,99.14774,0.00E+00,70,-3.85E-02,1
106.35024,7.67116,-0.31702,99.14573,0.00E+00,70,-3.31E-02,1
106.84912,7.71238,-0.32137,99.14423,0.00E+00,70,-2.86E-02,1
107.34799,7.75361,-0.32483,99.1407,0.00E+00,70,-2.51E-02,1
107.84686,7.79489,-0.32883,99.13851,0.00E+00,70,-2.27E-02,1
108.34574,7.83619,-0.33281,99.13691,0.00E+00,70,-2.18E-02,1
108.84461,7.87751,-0.33653,99.13827,0.00E+00,70,-2.23E-02,1
109.34349,7.91882,-0.34097,99.14025,0.00E+00,70,-2.44E-02,1
109.84236,7.96015,-0.34459,99.14138,0.00E+00,70,-2.80E-02,1
110.34123,8.00157,-0.34651,99.14376,0.00E+00,70,-3.30E-02,1
110.84011,8.04299,-0.3511,99.14598,0.00E+00,70,-3.89E-02,1
111.33898,8.08445,-0.35436,99.14826,0.00E+00,70,-4.52E-02,1
111.83786,8.12597,-0.35776,99.14968,0.00E+00,70,-5.14E-02,1
112.33673,8.16755,-0.36176,99.14381,0.00E+00,70,-5.67E-02,1
112.8356,8.20915,-0.36521,99.13178,0.00E+00,70,-6.06E-02,1
113.33448,8.25074,-0.36875,99.12335,0.00E+00,70,-6.26E-02,1
113.83335,8.29241,-0.37264,99.11851,0.00E+00,70,-6.24E-02,1
114.33223,8.33411,-0.3759,99.11737,0.00E+00,70,-5.98E-02,1
114.8311,8.37582,-0.37889,99.11403,0.00E+00,70,-5.50E-02,1
115.32997,8.41753,-0.38313,99.10659,0.00E+00,70,-4.86E-02,1
115.82885,8.45926,-0.38734,99.09923,0.00E+00,70,-4.09E-02,1
116.32772,8.50099,-0.38992,99.09655,0.00E+00,70,-3.28E-02,1
116.8266,8.54272,-0.39431,99.09972,0.00E+00,70,-2.48E-02,1
117.32547,8.58444,-0.39708,99.10453,0.00E+00,70,-1.78E-02,1
117.82434,8.6262,-0.40003,99.10757,0.00E+00,70,-1.21E-02,1
118.32322,8.66799,-0.40397,99.10957,0.00E+00,70,-8.15E-03,1
118.82209,8.70984,-0.40759,99.11189,0.00E+00,70,-6.03E-03,1
119.32097,8.75176,-0.41049,99.11414,0.00E+00,70,-5.71E-03,1
119.81984,8.79371,-0.41293,99.11549,0.00E+00,70,-7.01E-03,1
120.31871,8.83569,-0.41634,99.11338,0.00E+00,70,-9.60E-03,1
120.81759,8.87769,-0.41924,99.11261,0.00E+00,70,-1.31E-02,1
121.31646,8.91969,-0.42252,99.11208,0.00E+00,70,-1.72E-02,1
121.81534,8.96168,-0.42633,99.10898,0.00E+00,70,-2.16E-02,1
122.31421,9.00364,-0.42949,99.10577,0.00E+00,70,-2.59E-02,1
122.81308,9.04563,-0.43318,99.10469,0.00E+00,70,-3.00E-02,1
123.31196,9.08765,-0.43577,99.10371,0.00E+00,70,-3.37E-02,1
123.81083,9.12972,-0.43977,99.10215,0.00E+00,70,-3.67E-02,1
124.30971,9.17188,-0.4437,99.10255,0.00E+00,70,-3.90E-02,1
124.80858,9.21416,-0.44624,99.10301,0.00E+00,70,-4.05E-02,1
125.30745,9.25652,-0.44911,99.10195,0.00E+00,70,-4.12E-02,1
125.80633,9.29888,-0.45281,99.10074,0.00E+00,70,-4.10E-02,1
126.3052,9.34124,-0.45644,99.09058,0.00E+00,70,-4.00E-02,1
126.80408,9.38361,-0.45964,99.08339,0.00E+00,70,-3.85E-02,1
127.30295,9.42595,-0.46365,99.07908,0.00E+00,70,-3.69E-02,1
127.80182,9.46828,-0.4673,99.07804,0.00E+00,70,-3.53E-02,1
128.3007,9.51062,-0.46997,99.08126,0.00E+00,70,-3.42E-02,1
128.79957,9.55299,-0.47318,99.08467,0.00E+00,70,-3.39E-02,1
129.29845,9.59539,-0.47639,99.08815,0.00E+00,70,-3.44E-02,1
129.79732,9.63781,-0.47976,99.0899,0.00E+00,70,-3.59E-02,1
130.29619,9.68027,-0.48317,99.08839,0.00E+00,70,-3.82E-02,1
130.79507,9.72267,-0.48587,99.08585,0.00E+00,70,-4.09E-02,1
131.29394,9.76504,-0.48893,99.08352,0.00E+00,70,-4.39E-02,1
131.79282,9.8075,-0.4929,99.07942,0.00E+00,70,-4.68E-02,1
132.29169,9.85001,-0.49606,99.07365,0.00E+00,70,-4.92E-02,1
132.79056,9.89257,-0.49915,99.07027,0.00E+00,70,-5.10E-02,1
133.28944,9.93517,-0.50187,99.0656,0.00E+00,70,-5.21E-02,1
133.78831,9.97792,-0.50493,99.06316,0.00E+00,70,-5.26E-02,1
134.28719,10.02079,-0.5085,99.06237,0.00E+00,70,-5.27E-02,1
134.78606,10.06369,-0.51186,99.06128,0.00E+00,70,-5.27E-02,1
135.28493,10.10662,-0.51495,99.05977,0.00E+00,70,-5.27E-02,1
135.78381,10.14956,-0.51822,99.05618,0.00E+00,70,-5.31E-02,1
136.28268,10.19257,-0.52113,99.05374,0.00E+00,70,-5.40E-02,1
136.78156,10.23561,-0.5252,99.0524,0.00E+00,70,-5.54E-02,1
137.28043,10.27864,-0.52825,99.05182,0.00E+00,70,-5.72E-02,1
137.7793,10.32167,-0.53063,99.05289,0.00E+00,70,-5.90E-02,1
138.27818,10.36474,-0.53354,99.05306,0.00E+00,70,-6.05E-02,1
138.77705,10.40787,-0.53644,99.05231,0.00E+00,70,-6.13E-02,1
139.27593,10.45105,-0.5396,99.05197,0.00E+00,70,-6.11E-02,1
139.7748,10.49424,-0.54357,99.04054,0.00E+00,70,-5.96E-02,1
140.27367,10.53755,-0.54643,99.02724,0.00E+00,70,-5.70E-02,1
140.77255,10.58093,-0.54958,99.01643,0.00E+00,70,-5.35E-02,1
141.27142,10.62435,-0.55296,99.01077,0.00E+00,70,-4.96E-02,1
141.7703,10.66776,-0.55612,99.01468,0.00E+00,70,-4.59E-02,1
142.26917,10.71116,-0.55934,99.02257,0.00E+00,70,-4.30E-02,1
142.76804,10.75459,-0.56201,99.02551,0.00E+00,70,-4.13E-02,1
143.26692,10.79799,-0.56384,99.0291,0.00E+00,70,-4.13E-02,1
143.76579,10.84145,-0.56736,99.0304,0.00E+00,70,-4.27E-02,1
144.26467,10.88499,-0.57131,99.03113,0.00E+00,70,-4.55E-02,1
144.76354,10.92868,-0.57437,99.02721,0.00E+00,70,-4.91E-02,1
145.26241,10.97245,-0.57713,99.02052,0.00E+00,70,-5.30E-02,1
145.76129,11.01628,-0.58027,99.01538,0.00E+00,70,-5.65E-02,1
146.26016,11.06017,-0.58402,99.01038,0.00E+00,70,-5.92E-02,1
146.75904,11.1041,-0.58749,99.00452,0.00E+00,70,-6.07E-02,1
147.25791,11.14808,-0.58922,99.00105,0.00E+00,70,-6.10E-02,1
147.75678,11.19206,-0.59307,98.99877,0.00E+00,70,-6.01E-02,1
148.25566,11.23612,-0.59679,98.99528,0.00E+00,70,-5.83E-02,1
148.75453,11.28022,-0.59864,98.99253,0.00E+00,70,-5.59E-02,1
149.25341,11.32437,-0.60168,98.99004,0.00E+00,70,-5.32E-02,1
149.75228,11.36855,-0.60551,98.98857,0.00E+00,70,-5.08E-02,1
150.25115,11.41278,-0.6078,98.98893,0.00E+00,70,-4.89E-02,1
150.75003,11.4571,-0.61041,98.98872,0.00E+00,70,-4.76E-02,1
151.2489,11.50142,-0.61387,98.98742,0.00E+00,70,-4.73E-02,1
151.74778,11.54582,-0.61618,98.98504,0.00E+00,70,-4.78E-02,1
152.24665,11.59025,-0.61993,98.98249,0.00E+00,70,-4.91E-02,1
152.74552,11.63476,-0.62307,98.98121,0.00E+00,70,-5.11E-02,1
153.2444,11.67925,-0.62519,98.97927,0.00E+00,70,-5.35E-02,1
153.74327,11.72374,-0.62723,98.9768,0.00E+00,70,-5.62E-02,1
154.24215,11.7683,-0.63015,98.97421,0.00E+00,70,-5.90E-02,1
154.74102,11.81297,-0.63319,98.97246,0.00E+00,70,-6.17E-02,1
155.23989,11.85771,-0.63555,98.97059,0.00E+00,70,-6.41E-02,1
155.73877,11.90249,-0.6388,98.96425,0.00E+00,70,-6.61E-02,1
156.23764,11.9474,-0.6409,98.95944,0.00E+00,70,-6.76E-02,1
156.73652,11.9924,-0.643,98.95569,0.00E+00,70,-6.87E-02,1
157.23539,12.03751,-0.64628,98.95306,0.00E+00,70,-6.95E-02,1
157.73426,12.08265,-0.64895,98.95088,0.00E+00,70,-7.01E-02,1
158.23314,12.12789,-0.65105,98.94747,0.00E+00,70,-7.07E-02,1
158.73201,12.1732,-0.65352,98.94445,0.00E+00,70,-7.17E-02,1
159.23089,12.21859,-0.65612,98.94171,0.00E+00,70,-7.32E-02,1
159.72976,12.264,-0.65909,98.9378,0.00E+00,70,-7.54E-02,1
160.22863,12.30933,-0.66197,98.93431,0.00E+00,70,-7.85E-02,1
160.72751,12.35467,-0.66363,98.93217,0.00E+00,70,-8.26E-02,1
161.22638,12.39998,-0.66648,98.93227,0.00E+00,70,-8.76E-02,1
161.72526,12.44531,-0.66838,98.93136,0.00E+00,70,-9.33E-02,1
162.22413,12.49058,-0.67016,98.92449,0.00E+00,70,-9.96E-02,1
162.723,12.53597,-0.6733,98.91781,0.00E+00,70,-0.106,1
163.22188,12.5815,-0.67606,98.91247,0.00E+00,70,-0.1122,1
163.72075,12.62717,-0.67876,98.90905,0.00E+00,70,-0.11776,1
164.21963,12.67298,-0.68093,98.90669,0.00E+00,70,-0.12228,1
164.7185,12.7189,-0.68337,98.89735,0.00E+00,70,-0.12547,1
165.21737,12.76493,-0.68658,98.88469,0.00E+00,70,-0.12722,1
165.71625,12.81103,-0.6888,98.87817,0.00E+00,70,-0.1276,1
166.21512,12.85708,-0.69133,98.87048,0.00E+00,70,-0.12687,1
166.714,12.90313,-0.69362,98.86314,0.00E+00,70,-0.12549,1
167.21287,12.9492,-0.69531,98.85697,0.00E+00,70,-0.12403,1
167.71174,12.99542,-0.69833,98.85188,0.00E+00,70,-0.12303,1
168.21062,13.04165,-0.70093,98.84908,0.00E+00,70,-0.12299,1
168.70949,13.088,-0.70292,98.84782,0.00E+00,70,-0.12421,1
169.20837,13.13443,-0.7053,98.84576,0.00E+00,70,-0.12679,1
169.70724,13.18095,-0.70873,98.84243,0.00E+00,70,-0.13059,1
170.20611,13.22743,-0.71172,98.83785,0.00E+00,70,-0.13528,1
170.70499,13.27391,-0.71359,98.83242,0.00E+00,70,-0.14045,1
171.20386,13.32042,-0.71574,98.82082,0.00E+00,70,-0.14569,1
171.70274,13.36691,-0.7188,98.80718,0.00E+00,70,-0.15073,1
172.20161,13.41344,-0.72142,98.79929,0.00E+00,70,-0.15544,1
172.70048,13.45998,-0.72357,98.79043,0.00E+00,70,-0.15987,1
173.19936,13.50657,-0.72664,98.78331,0.00E+00,70,-0.16422,1
173.69823,13.55322,-0.72902,98.77852,0.00E+00,70,-0.16876,1
174.19711,13.59996,-0.73181,98.77475,0.00E+00,70,-0.17377,1
174.69598,13.6467,-0.7334,98.76854,0.00E+00,70,-0.17942,1
175.19485,13.69356,-0.73661,98.76085,0.00E+00,70,-0.18579,1
175.69373,13.74051,-0.73916,98.75404,0.00E+00,70,-0.19282,1
176.1926,13.78745,-0.74175,98.73954,0.00E+00,70,-0.2003,1
176.69148,13.83435,-0.74448,98.72892,0.00E+00,70,-0.20798,1
177.19035,13.88135,-0.74713,98.71951,0.00E+00,70,-0.21558,1
177.68922,13.92838,-0.74919,98.71043,0.00E+00,70,-0.22276,1
178.1881,13.97534,-0.75182,98.69922,0.00E+00,70,-0.22924,1
178.68697,14.02233,-0.75411,98.6882,0.00E+00,70,-0.23474,1
179.18585,14.06938,-0.75686,98.67864,0.00E+00,70,-0.23906,1
179.68472,14.11644,-0.75986,98.66441,0.00E+00,70,-0.24203,1
180.18359,14.16351,-0.76138,98.64953,0.00E+00,70,-0.24363,1
180.68247,14.21062,-0.76501,98.63777,0.00E+00,70,-0.24397,1
181.18134,14.25776,-0.76777,98.62742,0.00E+00,70,-0.24335,1
181.68022,14.30495,-0.76972,98.61271,0.00E+00,70,-0.24225,1
182.17909,14.35219,-0.77313,98.59644,0.00E+00,70,-0.24127,1
182.67796,14.39946,-0.77493,98.58769,0.00E+00,70,-0.24113,1
183.17684,14.4468,-0.7777,98.57627,0.00E+00,70,-0.24244,1
183.67571,14.49423,-0.77893,98.5667,0.00E+00,70,-0.24569,1
184.17459,14.5417,-0.78218,98.56388,0.00E+00,70,-0.25111,1
184.67346,14.58926,-0.7844,98.55832,0.00E+00,70,-0.25862,1
185.17233,14.63693,-0.78533,98.55025,0.00E+00,70,-0.26787,1
185.67121,14.68465,-0.78814,98.5363,0.00E+00,70,-0.27828,1
186.17008,14.73239,-0.79052,98.51987,0.00E+00,70,-0.28923,1
186.66896,14.78019,-0.79323,98.49532,0.00E+00,70,-0.30015,1
187.16783,14.82799,-0.79612,98.47629,0.00E+00,70,-0.31059,1
187.6667,14.87574,-0.79835,98.46144,0.00E+00,70,-0.32035,1
188.16558,14.9235,-0.801,98.44704,0.00E+00,70,-0.32942,1
188.66445,14.97133,-0.80375,98.43827,0.00E+00,70,-0.33797,1
189.16333,15.0192,-0.80605,98.42513,0.00E+00,70,-0.34622,1
189.6622,15.06708,-0.80843,98.40797,0.00E+00,70,-0.3544,1
190.16107,15.11499,-0.81139,98.38743,0.00E+00,70,-0.36271,1
190.65995,15.16293,-0.81383,98.36178,0.00E+00,70,-0.37129,1
191.15882,15.21088,-0.8158,98.34508,0.00E+00,70,-0.38016,1
191.6577,15.25879,-0.81924,98.33313,0.00E+00,70,-0.38927,1
192.15657,15.30673,-0.82095,98.31593,0.00E+00,70,-0.39848,1
192.65544,15.35476,-0.82308,98.29894,0.00E+00,70,-0.40761,1
193.15432,15.40278,-0.82698,98.27801,0.00E+00,70,-0.41638,1
193.65319,15.45084,-0.82799,98.25737,0.00E+00,70,-0.42456,1
194.15207,15.499,-0.83056,98.23541,0.00E+00,70,-0.43198,1
194.65094,15.5472,-0.83432,98.20403,0.00E+00,70,-0.43856,1
195.14981,15.5954,-0.83734,98.18524,0.00E+00,70,-0.4444,1
195.64869,15.64368,-0.83862,98.16513,0.00E+00,70,-0.44971,1
196.14756,15.69201,-0.8413,98.14246,0.00E+00,70,-0.4548,1
196.64644,15.74032,-0.84342,98.12461,0.00E+00,70,-0.46,1
197.14531,15.78861,-0.84727,98.09922,0.00E+00,70,-0.46559,1
197.64418,15.8369,-0.84958,98.07952,0.00E+00,70,-0.47172,1
198.14306,15.88518,-0.85259,98.05783,0.00E+00,70,-0.47834,1
198.64193,15.93348,-0.85421,98.03531,0.00E+00,70,-0.48529,1
199.14081,15.98176,-0.85674,98.01688,0.00E+00,70,-0.49224,1
199.63968,16.03012,-0.86012,97.99078,0.00E+00,70,-0.49887,1
200.13855,16.07856,-0.86288,97.95965,0.00E+00,70,-0.50487,1
200.63743,16.12705,-0.86526,97.93579,0.00E+00,70,-0.51006,1
201.1363,16.17557,-0.86759,97.9057,0.00E+00,70,-0.51442,1
201.63518,16.22415,-0.87136,97.87717,0.00E+00,70,-0.5181,1
202.13405,16.27275,-0.87436,97.85722,0.00E+00,70,-0.52137,1
202.63292,16.32134,-0.87626,97.83487,0.00E+00,70,-0.52457,1
203.1318,16.37,-0.87976,97.81416,0.00E+00,70,-0.52803,1
203.63067,16.41868,-0.88311,97.78279,0.00E+00,70,-0.53201,1
204.12955,16.46739,-0.88578,97.75141,0.00E+00,70,-0.53668,1
204.62842,16.51617,-0.8889,97.73393,0.00E+00,70,-0.54211,1
205.12729,16.56503,-0.8915,97.70834,0.00E+00,70,-0.54825,1
205.62617,16.61383,-0.89417,97.68474,0.00E+00,70,-0.55503,1
206.12504,16.66264,-0.897,97.65281,0.00E+00,70,-0.56235,1
206.62392,16.71152,-0.89877,97.61576,0.00E+00,70,-0.57012,1
207.12279,16.76037,-0.90254,97.60099,0.00E+00,70,-0.57819,1
207.62166,16.80916,-0.90516,97.56568,0.00E+00,70,-0.58639,1
208.12054,16.858,-0.90897,97.53572,0.00E+00,70,-0.59446,1
208.61941,16.90686,-0.91128,97.51295,0.00E+00,70,-0.60203,1
209.11829,16.95571,-0.91497,97.48763,0.00E+00,70,-0.60866,1
209.61716,17.00461,-0.91803,97.45103,0.00E+00,70,-0.61391,1
210.11603,17.05357,-0.92091,97.42628,0.00E+00,70,-0.61749,1
210.61491,17.10262,-0.92346,97.38966,0.00E+00,70,-0.61931,1
211.11378,17.1517,-0.9269,97.3476,0.00E+00,70,-0.61958,1
211.61266,17.2008,-0.92981,97.31462,0.00E+00,70,-0.61881,1
212.11153,17.24988,-0.93233,97.27757,0.00E+00,70,-0.61771,1
212.6104,17.29901,-0.93534,97.25637,0.00E+00,70,-0.61699,1
213.10928,17.34812,-0.93931,97.2314,0.00E+00,70,-0.6172,1
213.60815,17.3973,-0.94135,97.20948,0.00E+00,70,-0.61858,1
214.10703,17.44655,-0.94463,97.19963,0.00E+00,70,-0.62103,1
214.6059,17.49585,-0.94728,97.15927,0.00E+00,70,-0.62414,1
215.10477,17.54515,-0.94935,97.11078,0.00E+00,70,-0.62736,1
215.60365,17.59445,-0.95419,97.07255,0.00E+00,70,-0.63022,1
216.10252,17.64369,-0.95771,97.0415,0.00E+00,70,-0.63237,1
216.6014,17.69293,-0.96012,97.01365,0.00E+00,70,-0.63378,1
217.10027,17.74215,-0.96393,96.98444,0.00E+00,70,-0.63459,1
217.59914,17.79142,-0.96671,96.95769,0.00E+00,70,-0.63508,1
218.09802,17.84073,-0.97056,96.92832,0.00E+00,70,-0.63552,1
218.59689,17.89012,-0.97272,96.89427,0.00E+00,70,-0.63607,1
219.09577,17.93952,-0.97647,96.86821,0.00E+00,70,-0.63674,1
219.59464,17.989,-0.9798,96.82765,0.00E+00,70,-0.63737,1
220.09351,18.03851,-0.98422,96.79443,0.00E+00,70,-0.63766,1
220.59239,18.08801,-0.98614,96.76979,0.00E+00,70,-0.63728,1
221.09126,18.13741,-0.9895,96.73943,0.00E+00,70,-0.63591,1
221.59014,18.18687,-0.99364,96.70521,0.00E+00,70,-0.63345,1
222.08901,18.23626,-0.99648,96.66942,0.00E+00,70,-0.63011,1
222.58788,18.28557,-1.00019,96.63546,0.00E+00,70,-0.62653,1
223.08676,18.33493,-1.00318,96.6096,0.00E+00,70,-0.62381,1
223.58563,18.38443,-1.00655,96.57233,0.00E+00,70,-0.62341,1
224.08451,18.43395,-1.00936,96.54518,0.00E+00,70,-0.62688,1
224.58338,18.48353,-1.01205,96.50364,0.00E+00,70,-0.63553,1
225.08225,18.5332,-1.01615,96.46993,0.00E+00,70,-0.64995,1
225.58113,18.58285,-1.01942,96.45013,0.00E+00,70,-0.66972,1
226.08,18.63245,-1.02198,96.47118,0.00E+00,70,-0.69346,1
226.57888,18.68206,-1.02471,96.47214,0.00E+00,70,-0.71915,1
227.07775,18.73168,-1.02811,96.40881,0.00E+00,70,-0.74463,1
227.57662,18.78132,-1.03228,96.31975,0.00E+00,70,-0.76821,1
228.0755,18.83107,-1.0357,96.24303,0.00E+00,70,-0.78913,1
228.57437,18.8809,-1.03924,96.18975,0.00E+00,70,-0.80761,1
229.07325,18.93073,-1.04331,96.14437,0.00E+00,70,-0.82458,1
229.57212,18.98056,-1.04701,96.1253,0.00E+00,70,-0.84116,1
230.07099,19.03046,-1.04927,96.14372,0.00E+00,70,-0.85799,1
230.56987,19.08027,-1.05184,96.17318,0.00E+00,70,-0.87476,1
231.06874,19.13001,-1.05501,96.08638,0.00E+00,70,-0.89028,1
231.56762,19.17977,-1.05944,95.96635,0.00E+00,70,-0.90289,1
232.06649,19.22951,-1.06299,95.898,0.00E+00,70,-0.91092,1
232.56536,19.27918,-1.06643,95.85299,0.00E+00,70,-0.9134,1
233.06424,19.32887,-1.07004,95.82557,0.00E+00,70,-0.91039,1
233.56311,19.37861,-1.07329,95.79009,0.00E+00,70,-0.90299,1
234.06199,19.42832,-1.07681,95.74924,0.00E+00,70,-0.89317,1
234.56086,19.47805,-1.08142,95.69141,0.00E+00,70,-0.88324,1
235.05973,19.52779,-1.08397,95.64192,0.00E+00,70,-0.87547,1
235.55861,19.57753,-1.08726,95.61418,0.00E+00,70,-0.87164,1
236.05748,19.62726,-1.09127,95.57966,0.00E+00,70,-0.87283,1
236.55636,19.67701,-1.09514,95.54771,0.00E+00,70,-0.87945,1
237.05523,19.72683,-1.09844,95.51249,0.00E+00,70,-0.89124,1
237.5541,19.77669,-1.10172,95.45432,0.00E+00,70,-0.90755,1
238.05298,19.82659,-1.10483,95.40638,0.00E+00,70,-0.92744,1
238.55185,19.8765,-1.10806,95.36069,0.00E+00,70,-0.94988,1
239.05073,19.92643,-1.11162,95.31533,0.00E+00,70,-0.97383,1
239.5496,19.97633,-1.11448,95.27361,0.00E+00,70,-0.99834,1
240.04847,20.02619,-1.11784,95.21569,0.00E+00,70,-1.02255,1
240.54735,20.07609,-1.12194,95.16504,0.00E+00,70,-1.0458,1
241.04622,20.12607,-1.12575,95.11555,0.00E+00,70,-1.06749,1
241.5451,20.17613,-1.12863,95.05415,0.00E+00,70,-1.08718,1
242.04397,20.22626,-1.13136,94.99478,0.00E+00,70,-1.10459,1
242.54284,20.27643,-1.1358,94.9385,0.00E+00,70,-1.11961,1
243.04172,20.32658,-1.1389,94.88222,0.00E+00,70,-1.13236,1
243.54059,20.37665,-1.14304,94.8276,0.00E+00,70,-1.1432,1
244.03947,20.4266,-1.14671,94.76934,0.00E+00,70,-1.15269,1
244.53834,20.47648,-1.14919,94.69992,0.00E+00,70,-1.16162,1
245.03721,20.52638,-1.15347,94.64408,0.00E+00,70,-1.17085,1
245.53609,20.57628,-1.1569,94.59177,0.00E+00,70,-1.1812,1
246.03496,20.6262,-1.15973,94.53584,0.00E+00,70,-1.19344,1
246.53384,20.67621,-1.16378,94.48171,0.00E+00,70,-1.20807,1
247.03271,20.72629,-1.16854,94.41178,0.00E+00,70,-1.22533,1
247.53158,20.77632,-1.17072,94.35733,0.00E+00,70,-1.24504,1
248.03046,20.82634,-1.17356,94.30649,0.00E+00,70,-1.26676,1
248.52933,20.87638,-1.17805,94.23954,0.00E+00,70,-1.28983,1
249.02821,20.92644,-1.18079,94.17092,0.00E+00,70,-1.31343,1
249.52708,20.97649,-1.18467,94.10011,0.00E+00,70,-1.33673,1
250.02595,21.02655,-1.18844,94.03212,0.00E+00,70,-1.35906,1
250.52483,21.07663,-1.19135,93.9617,0.00E+00,70,-1.37991,1
251.0237,21.12671,-1.19551,93.88532,0.00E+00,70,-1.399,1
251.52258,21.17672,-1.19964,93.81891,0.00E+00,70,-1.41625,1
252.02145,21.22672,-1.20348,93.75321,0.00E+00,70,-1.43179,1
252.52032,21.27673,-1.20666,93.67917,0.00E+00,70,-1.44586,1
253.0192,21.32677,-1.20986,93.60014,0.00E+00,70,-1.45877,1
253.51807,21.37686,-1.21385,93.52191,0.00E+00,70,-1.47086,1
254.01695,21.42697,-1.21745,93.45104,0.00E+00,70,-1.48252,1
254.51582,21.47709,-1.22083,93.38393,0.00E+00,70,-1.4942,1
255.01469,21.52726,-1.22387,93.30771,0.00E+00,70,-1.50645,1
255.51357,21.57742,-1.22878,93.22843,0.00E+00,70,-1.5198,1
256.01244,21.62754,-1.23263,93.15381,0.00E+00,70,-1.53486,1
256.51132,21.67768,-1.23584,93.07198,0.00E+00,70,-1.55216,1
257.01019,21.72781,-1.23978,92.99209,0.00E+00,70,-1.57204,1
257.50906,21.77788,-1.24304,92.92384,0.00E+00,70,-1.59453,1
258.00794,21.82794,-1.24729,92.85094,0.00E+00,70,-1.61936,1
258.50681,21.87804,-1.25025,92.77052,0.00E+00,70,-1.64585,1
259.00569,21.92815,-1.25383,92.69708,0.00E+00,70,-1.67299,1
259.50456,21.97833,-1.25855,92.60574,0.00E+00,70,-1.69965,1
260.00343,22.02857,-1.2623,92.50752,0.00E+00,70,-1.7247,1
260.50231,22.07877,-1.26633,92.4162,0.00E+00,70,-1.74725,1
261.00118,22.12893,-1.26956,92.31835,0.00E+00,70,-1.76689,1
261.50006,22.17906,-1.27264,92.23767,0.00E+00,70,-1.78376,1
261.99893,22.22915,-1.27508,92.15067,0.00E+00,70,-1.79849,1
262.4978,22.27924,-1.27866,92.05738,0.00E+00,70,-1.8121,1
262.99668,22.32934,-1.28268,91.95508,0.00E+00,70,-1.82577,1
263.49555,22.37947,-1.2864,91.8615,0.00E+00,70,-1.84054,1
263.99443,22.42959,-1.29065,91.7819,0.00E+00,70,-1.85715,1
264.4933,22.47973,-1.29362,91.69723,0.00E+00,70,-1.87583,1
264.99217,22.52978,-1.297,91.60656,0.00E+00,70,-1.89621,1
265.49105,22.57986,-1.30039,91.51939,0.00E+00,70,-1.91755,1
265.98992,22.62992,-1.30394,91.42863,0.00E+00,70,-1.93886,1
266.4888,22.67996,-1.30804,91.30797,0.00E+00,70,-1.95919,1
266.98767,22.72996,-1.3117,91.19814,0.00E+00,70,-1.97801,1
267.48654,22.77999,-1.31576,91.09485,0.00E+00,70,-1.99537,1
267.98542,22.82995,-1.3189,90.99881,0.00E+00,70,-2.0119,1
268.48429,22.87994,-1.32308,90.90675,0.00E+00,70,-2.02878,1
268.98317,22.93,-1.3259,90.79765,0.00E+00,70,-2.04737,1
269.48204,22.98011,-1.32912,90.69933,0.00E+00,70,-2.06891,1
269.98091,23.03026,-1.33293,90.60007,0.00E+00,70,-2.09413,1
270.47979,23.08048,-1.33622,90.4996,0.00E+00,70,-2.12311,1
270.97866,23.1307,-1.34034,90.40533,0.00E+00,70,-2.15507,1
271.47754,23.18089,-1.34275,90.31007,0.00E+00,70,-2.18864,1
271.97641,23.23109,-1.34623,90.19783,0.00E+00,70,-2.22215,1
272.47528,23.28129,-1.34975,90.066,0.00E+00,70,-2.25389,1
272.97416,23.33148,-1.35321,89.93443,0.00E+00,70,-2.28254,1
273.47303,23.38166,-1.3567,89.80035,0.00E+00,70,-2.30727,1
273.97191,23.43176,-1.36095,89.69603,0.00E+00,70,-2.32782,1
274.47078,23.48181,-1.36458,89.59696,0.00E+00,70,-2.34446,1
274.96965,23.53181,-1.36776,89.47636,0.00E+00,70,-2.35774,1
275.46853,23.58176,-1.37053,89.36193,0.00E+00,70,-2.3684,1
275.9674,23.63174,-1.37408,89.22711,0.00E+00,70,-2.37721,1
276.46628,23.68177,-1.3773,89.10078,0.00E+00,70,-2.38495,1
276.96515,23.73186,-1.38032,88.99151,0.00E+00,70,-2.39237,1
277.46402,23.78207,-1.38408,88.87802,0.00E+00,70,-2.40027,1
277.9629,23.83231,-1.3874,88.74087,0.00E+00,70,-2.40943,1
278.46177,23.88258,-1.39084,88.61918,0.00E+00,70,-2.42065,1
278.96065,23.93288,-1.39398,88.52036,0.00E+00,70,-2.43466,1
279.45952,23.98316,-1.3973,88.40355,0.00E+00,70,-2.45201,1
279.95839,24.03332,-1.40077,88.26709,0.00E+00,70,-2.47301,1
280.45727,24.08349,-1.40413,88.14671,0.00E+00,70,-2.49773,1
280.95614,24.13367,-1.40657,88.01374,0.00E+00,70,-2.52595,1
281.45502,24.18387,-1.40947,87.88522,0.00E+00,70,-2.55714,1
281.95389,24.2341,-1.41306,87.78534,0.00E+00,70,-2.5906,1
282.45276,24.28439,-1.41673,87.66782,0.00E+00,70,-2.62551,1
282.95164,24.33472,-1.41943,87.50961,0.00E+00,70,-2.661,1
283.45051,24.38497,-1.42289,87.35888,0.00E+00,70,-2.69615,1
283.94939,24.4352,-1.42648,87.2151,0.00E+00,70,-2.73035,1
284.44826,24.48545,-1.42944,87.08284,0.00E+00,70,-2.76302,1
284.94713,24.53567,-1.43282,86.9601,0.00E+00,70,-2.79371,1
285.44601,24.58583,-1.43619,86.83261,0.00E+00,70,-2.82204,1
285.94488,24.63604,-1.43902,86.6806,0.00E+00,70,-2.84788,1
286.44376,24.68616,-1.44254,86.51895,0.00E+00,70,-2.87115,1
286.94263,24.73623,-1.44484,86.36298,0.00E+00,70,-2.89219,1
287.4415,24.78638,-1.44802,86.22286,0.00E+00,70,-2.9118,1
287.94038,24.83655,-1.45256,86.0735,0.00E+00,70,-2.93122,1
288.43925,24.88673,-1.45477,85.93999,0.00E+00,70,-2.95219,1
288.93813,24.93708,-1.45803,85.78897,0.00E+00,70,-2.97685,1
289.437,24.98747,-1.46243,85.63596,0.00E+00,70,-3.00713,1
289.93587,25.03781,-1.46479,85.48142,0.00E+00,70,-3.04436,1
290.43475,25.08817,-1.46883,85.33862,0.00E+00,70,-3.08881,1
290.93362,25.13854,-1.47168,85.18564,0.00E+00,70,-3.13916,1
291.4325,25.18877,-1.47428,85.02959,0.00E+00,70,-3.19226,1
291.93137,25.23897,-1.47694,84.9126,0.00E+00,70,-3.24394,1
292.43024,25.28919,-1.47953,84.80058,0.00E+00,70,-3.28945,1
292.92912,25.33935,-1.48198,84.6129,0.00E+00,70,-3.32448,1
293.42799,25.38944,-1.48572,84.3218,0.00E+00,70,-3.34639,1
293.92687,25.43956,-1.48909,84.08306,0.00E+00,70,-3.35486,1
294.42574,25.48969,-1.49225,83.92792,0.00E+00,70,-3.35198,1
294.92461,25.53979,-1.49523,83.79787,0.00E+00,70,-3.34186,1
295.42349,25.58997,-1.49774,83.66508,0.00E+00,70,-3.32973,1
295.92236,25.64023,-1.49974,83.52551,0.00E+00,70,-3.32084,1
296.42124,25.69057,-1.50339,83.35634,0.00E+00,70,-3.31958,1
296.92011,25.74091,-1.50576,83.18486,0.00E+00,70,-3.32878,1
297.41898,25.79132,-1.50963,83.02924,0.00E+00,70,-3.34973,1
297.91786,25.84164,-1.51214,82.85559,0.00E+00,70,-3.38214,1
298.41673,25.89195,-1.51521,82.68643,0.00E+00,70,-3.42485,1
298.91561,25.94219,-1.51784,82.52559,0.00E+00,70,-3.4759,1
299.41448,25.99244,-1.52132,82.35683,0.00E+00,70,-3.5331,1
299.91335,26.04263,-1.52454,82.16589,0.00E+00,70,-3.59369,1
300.41223,26.09292,-1.52712,81.98629,0.00E+00,70,-3.65495,1
300.9111,26.14314,-1.52899,81.80973,0.00E+00,70,-3.71366,1
301.40998,26.19339,-1.53134,81.63215,0.00E+00,70,-3.76716,1
301.90885,26.24372,-1.53344,81.45525,0.00E+00,70,-3.81337,1
302.40772,26.29411,-1.53704,81.2541,0.00E+00,70,-3.85136,1
302.9066,26.34446,-1.5403,80.97497,0.00E+00,70,-3.88158,1
303.40547,26.39488,-1.54217,80.72735,0.00E+00,70,-3.90602,1
303.90435,26.44525,-1.54389,80.55745,0.00E+00,70,-3.92738,1
304.40322,26.49545,-1.54749,80.41847,0.00E+00,70,-3.94854,1
304.90209,26.54558,-1.54919,80.26002,0.00E+00,70,-3.9718,1
305.40097,26.59572,-1.55113,80.08022,0.00E+00,70,-3.99835,1
305.89984,26.64587,-1.55367,79.86516,0.00E+00,70,-4.02816,1
306.39872,26.69606,-1.55509,79.63391,0.00E+00,70,-4.06036,1
306.89759,26.74635,-1.55823,79.39256,0.00E+00,70,-4.09373,1
307.39646,26.79665,-1.5602,79.19659,0.00E+00,70,-4.1272,1
307.89534,26.84695,-1.5618,78.99859,0.00E+00,70,-4.16031,1
308.39421,26.89722,-1.56438,78.78927,0.00E+00,70,-4.19326,1
308.89309,26.94747,-1.56616,78.574,0.00E+00,70,-4.22676,1
309.39196,26.99771,-1.56829,78.37036,0.00E+00,70,-4.26169,1
309.89083,27.04798,-1.57072,78.17061,0.00E+00,70,-4.29882,1
310.38971,27.09818,-1.57144,77.94933,0.00E+00,70,-4.33852,1
310.88858,27.14837,-1.57406,77.73164,0.00E+00,70,-4.38095,1
311.38746,27.19856,-1.57639,77.5124,0.00E+00,70,-4.42599,1
311.88633,27.24875,-1.57699,77.29588,0.00E+00,70,-4.47338,1
312.3852,27.29893,-1.58005,77.02301,0.00E+00,70,-4.52277,1
312.88408,27.34911,-1.58185,76.80974,0.00E+00,70,-4.57369,1
313.38295,27.39934,-1.58307,76.60704,0.00E+00,70,-4.62547,1
313.88183,27.44957,-1.58575,76.39471,0.00E+00,70,-4.67703,1
314.3807,27.49976,-1.58658,76.16922,0.00E+00,70,-4.72705,1
314.87957,27.54993,-1.58946,75.8951,0.00E+00,70,-4.77421,1
315.37845,27.60018,-1.59091,75.63392,0.00E+00,70,-4.8175,1
315.87732,27.65031,-1.59358,75.38564,0.00E+00,70,-4.8561,1
316.3762,27.7004,-1.59368,75.15213,0.00E+00,70,-4.89013,1
316.87507,27.75048,-1.59554,74.88387,0.00E+00,70,-4.92034,1
317.37394,27.80059,-1.59667,74.6627,0.00E+00,70,-4.94792,1
317.87282,27.8506,-1.59863,74.40775,0.00E+00,70,-4.97426,1
318.37169,27.90071,-1.59944,74.1516,0.00E+00,70,-5.00082,1
318.87057,27.95087,-1.60037,73.90997,0.00E+00,70,-5.02865,1
319.36944,28.00101,-1.60119,73.66524,0.00E+00,70,-5.05835,1
319.86831,28.05114,-1.60192,73.40757,0.00E+00,70,-5.09006,1
320.36719,28.10134,-1.60305,73.1641,0.00E+00,70,-5.12357,1
320.86606,28.15154,-1.60399,72.89296,0.00E+00,70,-5.15832,1
321.36494,28.20177,-1.60564,72.61905,0.00E+00,70,-5.19363,1
321.86381,28.25209,-1.60621,72.36877,0.00E+00,70,-5.22885,1
322.36268,28.30245,-1.60646,72.11049,0.00E+00,70,-5.26335,1
322.86156,28.35277,-1.60759,71.84474,0.00E+00,70,-5.29664,1
323.36043,28.40309,-1.60799,71.57617,0.00E+00,70,-5.32857,1
323.85931,28.45333,-1.60906,71.30441,0.00E+00,70,-5.35929,1
324.35818,28.5035,-1.60994,71.02998,0.00E+00,70,-5.38936,1
324.85705,28.55365,-1.61028,70.73476,0.00E+00,70,-5.41965,1
325.35593,28.60382,-1.61154,70.47226,0.00E+00,70,-5.45125,1
325.8548,28.65395,-1.61219,70.22104,0.00E+00,70,-5.4851,1
326.35368,28.7042,-1.61255,69.95506,0.00E+00,70,-5.522,1
326.85255,28.75446,-1.61366,69.66274,0.00E+00,70,-5.56209,1
327.35142,28.80474,-1.61372,69.3781,0.00E+00,70,-5.60489,1
327.8503,28.85502,-1.61403,69.11383,0.00E+00,70,-5.64938,1
328.34917,28.90541,-1.61459,68.8339,0.00E+00,70,-5.69416,1
328.84805,28.95568,-1.61667,68.55451,0.00E+00,70,-5.73744,1
329.34692,29.00599,-1.61747,68.24233,0.00E+00,70,-5.778,1
329.84579,29.05629,-1.61784,67.92603,0.00E+00,70,-5.8149,1
330.34467,29.10659,-1.61808,67.63078,0.00E+00,70,-5.84799,1
330.84354,29.15679,-1.61887,67.33818,0.00E+00,70,-5.8777,1
331.34242,29.20711,-1.61931,67.05445,0.00E+00,70,-5.90523,1
331.84129,29.25738,-1.61904,66.76129,0.00E+00,70,-5.93183,1
332.34016,29.30766,-1.62032,66.45222,0.00E+00,70,-5.9589,1
332.83904,29.35793,-1.62047,66.1585,0.00E+00,70,-5.98753,1
333.33791,29.40827,-1.6207,65.85514,0.00E+00,70,-6.01846,1
333.83679,29.45855,-1.62153,65.55521,0.00E+00,70,-6.05182,1
334.33566,29.50886,-1.62186,65.25057,0.00E+00,70,-6.08742,1
334.83453,29.5592,-1.62191,64.97158,0.00E+00,70,-6.12462,1
335.33341,29.60955,-1.62133,64.65179,0.00E+00,70,-6.16261,1
335.83228,29.65989,-1.62089,64.31251,0.00E+00,70,-6.20049,1
336.33116,29.71019,-1.62167,63.99409,0.00E+00,70,-6.23754,1
336.83003,29.76045,-1.62155,63.69562,0.00E+00,70,-6.27325,1
337.3289,29.81066,-1.62125,63.38435,0.00E+00,70,-6.3075,1
337.82778,29.86086,-1.62021,63.08002,0.00E+00,70,-6.34051,1
338.32665,29.91106,-1.62092,62.74876,0.00E+00,70,-6.37283,1
338.82553,29.96125,-1.62007,62.3966,0.00E+00,70,-6.40523,1
339.3244,30.01145,-1.61967,62.07817,0.00E+00,70,-6.43864,1
339.82327,30.06165,-1.61973,61.76778,0.00E+00,70,-6.47388,1
340.32215,30.11184,-1.61942,61.46365,0.00E+00,70,-6.51155,1
340.82102,30.16199,-1.61854,61.14184,0.00E+00,70,-6.55185,1
341.3199,30.21214,-1.6169,60.81307,0.00E+00,70,-6.59461,1
341.81877,30.26234,-1.61667,60.46637,0.00E+00,70,-6.63936,1
342.31764,30.3126,-1.61571,60.12514,0.00E+00,70,-6.68541,1
342.81652,30.36288,-1.61486,59.79143,0.00E+00,70,-6.732,1
343.31539,30.41319,-1.61346,59.47152,0.00E+00,70,-6.77861,1
343.81427,30.46353,-1.61198,59.11705,0.00E+00,70,-6.82496,1
344.31314,30.51381,-1.61153,58.75294,0.00E+00,70,-6.87105,1
344.81201,30.56404,-1.60935,58.40853,0.00E+00,70,-6.91717,1
345.31089,30.61422,-1.60816,58.07254,0.00E+00,70,-6.96377,1
345.80976,30.66442,-1.60648,57.72754,0.00E+00,70,-7.01139,1
346.30864,30.71459,-1.60462,57.38095,0.00E+00,70,-7.06039,1
346.80751,30.76475,-1.60261,57.0235,0.00E+00,70,-7.11108,1
347.30638,30.81491,-1.60078,56.65607,0.00E+00,70,-7.16364,1
347.80526,30.86508,-1.59794,56.29845,0.00E+00,70,-7.21815,1
348.30413,30.91525,-1.59567,55.93485,0.00E+00,70,-7.27448,1
348.80301,30.96549,-1.59299,55.56614,0.00E+00,70,-7.33254,1
349.30188,31.01576,-1.59119,55.20381,0.00E+00,70,-7.39195,1
349.80075,31.06605,-1.58822,54.83172,0.00E+00,70,-7.45233,1
350.29963,31.11638,-1.58505,54.47052,0.00E+00,70,-7.51338,1
350.7985,31.16667,-1.58115,54.08979,0.00E+00,70,-7.57486,1
351.29738,31.21687,-1.57811,53.69384,0.00E+00,70,-7.6368,1
351.79625,31.26704,-1.57472,53.28208,0.00E+00,70,-7.69965,1
352.29512,31.31725,-1.56997,52.89784,0.00E+00,70,-7.76406,1
352.794,31.36745,-1.56653,52.51891,0.00E+00,70,-7.83059,1
353.29287,31.41769,-1.56222,52.1407,0.00E+00,70,-7.8997,1
353.79175,31.46799,-1.5572,51.76701,0.00E+00,70,-7.97159,1
354.29062,31.51826,-1.55192,51.36457,0.00E+00,70,-8.04595,1
354.78949,31.56845,-1.54838,50.93372,0.00E+00,70,-8.12231,1
355.28837,31.6186,-1.54385,50.51641,0.00E+00,70,-8.20035,1
355.78724,31.66877,-1.53872,50.09922,0.00E+00,70,-8.27984,1
356.28612,31.71891,-1.53358,49.68503,0.00E+00,70,-8.36068,1
356.78499,31.7692,-1.52804,49.27368,0.00E+00,70,-8.44315,1
357.28386,31.81963,-1.52281,48.84168,0.00E+00,70,-8.52731,1
357.78274,31.87009,-1.51778,48.41841,0.00E+00,70,-8.6128,1
358.28161,31.92054,-1.51248,47.99942,0.00E+00,70,-8.69909,1
358.78049,31.97102,-1.5079,47.54452,0.00E+00,70,-8.78548,1
359.27936,32.02143,-1.50403,47.10272,0.00E+00,70,-8.87087,1
359.77823,32.07173,-1.49865,46.64469,0.00E+00,70,-8.95425,1
360.27711,32.12197,-1.49163,46.17443,0.00E+00,70,-9.03493,1
360.77598,32.17223,-1.48507,45.71663,0.00E+00,70,-9.11251,1
361.27486,32.22245,-1.47877,45.26954,0.00E+00,70,-9.18665,1
361.77373,32.27261,-1.47155,44.82143,0.00E+00,70,-9.25725,1
362.2726,32.32282,-1.46524,44.33609,0.00E+00,70,-9.32443,1
362.77148,32.37302,-1.45805,43.85642,0.00E+00,70,-9.38809,1
363.27035,32.42317,-1.45149,43.39353,0.00E+00,70,-9.44809,1
363.76923,32.47336,-1.44461,42.92652,0.00E+00,70,-9.50443,1
364.2681,32.52357,-1.43763,42.43115,0.00E+00,70,-9.55692,1
364.76697,32.57379,-1.43091,41.94337,0.00E+00,70,-9.60543,1
365.26585,32.62411,-1.42255,41.45744,0.00E+00,70,-9.64996,1
365.76472,32.67448,-1.4155,40.96687,0.00E+00,70,-9.69031,1
366.2636,32.72484,-1.40857,40.48669,0.00E+00,70,-9.72619,1
366.76247,32.77522,-1.40002,39.99821,0.00E+00,70,-9.75719,1
367.26134,32.82554,-1.3932,39.50183,0.00E+00,70,-9.78259,1
367.76022,32.87579,-1.38565,39.00028,0.00E+00,70,-9.80147,1
368.25909,32.92605,-1.37841,38.49524,0.00E+00,70,-9.81274,1
368.75797,32.97628,-1.37166,38.00378,0.00E+00,70,-9.81519,1
369.25684,33.02646,-1.36384,37.52195,0.00E+00,70,-9.80763,1
369.75571,33.07667,-1.35773,37.01848,0.00E+00,70,-9.789,1
370.25459,33.1269,-1.35136,36.51192,0.00E+00,70,-9.75846,1
370.75346,33.17709,-1.34566,35.99963,0.00E+00,70,-9.71548,1
371.25234,33.22729,-1.33935,35.50135,0.00E+00,70,-9.65966,1
371.75121,33.27759,-1.33282,35.03083,0.00E+00,70,-9.59069,1
372.25008,33.32792,-1.32709,34.56225,0.00E+00,70,-9.50849,1
372.74896,33.37821,-1.32212,34.07451,0.00E+00,70,-9.41308,1
373.24783,33.42853,-1.31777,33.57543,0.00E+00,70,-9.30419,1
373.74671,33.47883,-1.31276,33.09628,0.00E+00,70,-9.18175,1
374.24558,33.529,-1.30817,32.63846,0.00E+00,70,-9.04584,1
