Repository: MaCFP/matl-db

# Aalto – Wood dataset submission (STA: TGA/DSC. Cone Calorimetry / Gasification)

## Overview
At Aalto University, thermogravimetric analysis (TGA) measurements were performed using a simultaneous thermal analyzer (STA). The instrument also provides DSC signals; however, DSC data are not presented here since they are **supplementary only** and were not collected using a separate dedicated DSC instrument. Therefore, DSC signals should **not** be used as primary calibration targets unless explicitly agreed.

In addition, cone calorimeter tests were performed under **air** (flaming combustion) and under **nitrogen** (reported here as **gasification**, i.e., inert atmosphere).

---

File: Wood/Calibration_Data/Aalto/Aalto_ExpDat_mcfp_STA_10N2800Trial03-1.csv (part 1 of 2)
##Temp./?C,Time/min,DSC/(uV/mg),Mass/%,Gas Flow(purge2)/(ml/min),Gas Flow(protective)/(ml/min),DTG/(%/min),Sensit./(uV/mW)
39.979,0,-3.40E-03,100,0.00E+00,70,6.15784,1
40.479,0.67557,-1.74E-02,100,0.00E+00,70,-0.15823,1
40.979,0.88601,-2.43E-02,99.93101,0.00E+00,70,-0.39217,1
41.479,1.04133,-3.04E-02,99.85115,0.00E+00,70,-0.45203,1
41.979,1.16994,-3.48E-02,99.79007,0.00E+00,70,-0.46019,1
42.479,1.282,-3.96E-02,99.72517,0.00E+00,70,-0.4415,1
42.979,1.38296,-4.16E-02,99.67422,0.00E+00,70,-0.41055,1
43.479,1.47622,-4.51E-02,99.64558,0.00E+00,70,-0.37717,1
43.979,1.56428,-4.63E-02,99.63279,0.00E+00,70,-0.34657,1
44.479,1.64853,-4.79E-02,99.58869,0.00E+00,70,-0.32075,1
44.979,1.7299,-4.91E-02,99.55985,0.00E+00,70,-0.29997,1
45.479,1.80861,-4.94E-02,99.54373,0.00E+00,70,-0.28391,1
45.979,1.88487,-4.87E-02,99.52931,0.00E+00,70,-0.27174,1
46.479,1.95902,-5.06E-02,99.51505,0.00E+00,70,-0.26208,1
46.979,2.03129,-4.97E-02,99.48601,0.00E+00,70,-0.25321,1
47.479,2.1022,-4.89E-02,99.47448,0.00E+00,70,-0.24349,1
47.979,2.17179,-4.81E-02,99.45354,0.00E+00,70,-0.23203,1
48.479,2.24014,-4.86E-02,99.42646,0.00E+00,70,-0.21901,1
48.979,2.30757,-4.82E-02,99.41879,0.00E+00,70,-0.20556,1
49.479,2.37416,-4.75E-02,99.40718,0.00E+00,70,-0.19341,1
49.979,2.44001,-4.74E-02,99.39376,0.00E+00,70,-0.18414,1
50.479,2.50549,-4.78E-02,99.3868,0.00E+00,70,-0.17855,1
50.979,2.57026,-4.69E-02,99.38353,0.00E+00,70,-0.1764,1
51.479,2.63427,-4.67E-02,99.376,0.00E+00,70,-0.17641,1
51.979,2.69769,-4.66E-02,99.36643,0.00E+00,70,-0.17681,1
52.479,2.76021,-4.61E-02,99.34702,0.00E+00,70,-0.17604,1
52.979,2.82191,-4.70E-02,99.32049,0.00E+00,70,-0.17327,1
53.479,2.88293,-4.71E-02,99.3148,0.00E+00,70,-0.16856,1
53.979,2.9432,-4.75E-02,99.30384,0.00E+00,70,-0.16269,1
54.479,3.00289,-4.76E-02,99.29906,0.00E+00,70,-0.15673,1
54.979,3.06213,-4.81E-02,99.29629,0.00E+00,70,-0.15166,1
55.479,3.12084,-4.88E-02,99.29178,0.00E+00,70,-0.14809,1
55.979,3.17897,-4.94E-02,99.27649,0.00E+00,70,-0.14621,1
56.479,3.23644,-5.14E-02,99.26658,0.00E+00,70,-0.14588,1
56.979,3.29331,-5.24E-02,99.26161,0.00E+00,70,-0.14684,1
57.479,3.34957,-5.31E-02,99.2547,0.00E+00,70,-0.14889,1
57.979,3.40523,-5.29E-02,99.24637,0.00E+00,70,-0.15196,1
58.479,3.46024,-5.57E-02,99.23657,0.00E+00,70,-0.15612,1
58.979,3.51465,-5.63E-02,99.22582,0.00E+00,70,-0.16149,1
59.479,3.56833,-5.78E-02,99.21774,0.00E+00,70,-0.16806,1
59.979,3.62148,-5.92E-02,99.21363,0.00E+00,70,-0.17568,1
60.479,3.67409,-6.02E-02,99.20813,0.00E+00,70,-0.18394,1
60.979,3.72618,-6.16E-02,99.19935,0.00E+00,70,-0.19219,1
61.479,3.77784,-6.37E-02,99.19016,0.00E+00,70,-0.1997,1
61.979,3.82902,-6.54E-02,99.1771,0.00E+00,70,-0.20572,1
62.479,3.87973,-6.68E-02,99.16092,0.00E+00,70,-0.20969,1
62.979,3.93009,-6.84E-02,99.14449,0.00E+00,70,-0.21134,1
63.479,3.98009,-7.03E-02,99.13001,0.00E+00,70,-0.2107,1
63.979,4.02974,-7.22E-02,99.12164,0.00E+00,70,-0.2081,1
64.479,4.0791,-7.35E-02,99.11149,0.00E+00,70,-0.2041,1
64.979,4.12807,-7.49E-02,99.10007,0.00E+00,70,-0.19935,1
65.479,4.17662,-7.71E-02,99.09181,0.00E+00,70,-0.1945,1
65.979,4.22477,-7.84E-02,99.0864,0.00E+00,70,-0.19007,1
66.479,4.27255,-7.94E-02,99.08018,0.00E+00,70,-0.18638,1
66.979,4.31995,-8.15E-02,99.07169,0.00E+00,70,-0.1836,1
67.479,4.36701,-8.40E-02,99.06296,0.00E+00,70,-0.1817,1
67.979,4.41376,-8.55E-02,99.05196,0.00E+00,70,-0.18056,1
68.479,4.46024,-8.61E-02,99.04251,0.00E+00,70,-0.18001,1
68.979,4.50651,-8.89E-02,99.03733,0.00E+00,70,-0.17984,1
69.479,4.55253,-9.02E-02,99.0313,0.00E+00,70,-0.17991,1
69.979,4.59839,-9.29E-02,99.0221,0.00E+00,70,-0.18016,1
70.479,4.64405,-9.41E-02,99.01682,0.00E+00,70,-0.18063,1
70.979,4.68956,-9.65E-02,99.00258,0.00E+00,70,-0.18144,1
71.479,4.73484,-9.80E-02,98.98567,0.00E+00,70,-0.18282,1
71.979,4.7799,-9.96E-02,98.98058,0.00E+00,70,-0.18503,1
72.479,4.82477,-0.10238,98.98052,0.00E+00,70,-0.18832,1
72.979,4.86951,-0.10406,98.97608,0.00E+00,70,-0.19291,1
73.479,4.91415,-0.10509,98.96849,0.00E+00,70,-0.1989,1
73.979,4.95864,-0.10768,98.95929,0.00E+00,70,-0.20626,1
74.479,5.00301,-0.11007,98.94941,0.00E+00,70,-0.21479,1
74.979,5.04731,-0.11136,98.94065,0.00E+00,70,-0.22415,1
75.479,5.09144,-0.11378,98.93208,0.00E+00,70,-0.23385,1
75.979,5.13535,-0.11615,98.92173,0.00E+00,70,-0.24331,1
76.479,5.17905,-0.11822,98.90989,0.00E+00,70,-0.25196,1
76.979,5.22263,-0.11999,98.8985,0.00E+00,70,-0.25927,1
77.479,5.2661,-0.12212,98.88793,0.00E+00,70,-0.26479,1
77.979,5.30944,-0.12457,98.87492,0.00E+00,70,-0.2682,1
78.479,5.35271,-0.12666,98.85582,0.00E+00,70,-0.2694,1
78.979,5.3959,-0.12997,98.83415,0.00E+00,70,-0.26841,1
79.479,5.43909,-0.13244,98.82086,0.00E+00,70,-0.26546,1
79.979,5.48216,-0.13434,98.81406,0.00E+00,70,-0.26092,1
80.479,5.52509,-0.13725,98.80649,0.00E+00,70,-0.25524,1
80.979,5.56793,-0.14025,98.79497,0.00E+00,70,-0.24886,1
81.479,5.61065,-0.14296,98.78253,0.00E+00,70,-0.24222,1
81.979,5.65326,-0.14614,98.77371,0.00E+00,70,-0.23565,1
82.479,5.6958,-0.14816,98.76753,0.00E+00,70,-0.22938,1
82.979,5.73827,-0.15128,98.75845,0.00E+00,70,-0.22351,1
83.479,5.78064,-0.15417,98.74874,0.00E+00,70,-0.21803,1
83.979,5.82291,-0.15742,98.73948,0.00E+00,70,-0.21287,1
84.479,5.86515,-0.16104,98.72988,0.00E+00,70,-0.2079,1
84.979,5.90731,-0.16389,98.72081,0.00E+00,70,-0.20299,1
85.479,5.9493,-0.16704,98.71368,0.00E+00,70,-0.19805,1
85.979,5.99119,-0.17163,98.70662,0.00E+00,70,-0.19305,1
86.479,6.03304,-0.17485,98.6972,0.00E+00,70,-0.18802,1
86.979,6.07485,-0.17812,98.68502,0.00E+00,70,-0.1831,1
87.479,6.11658,-0.18227,98.6735,0.00E+00,70,-0.17848,1
87.979,6.15822,-0.18585,98.66699,0.00E+00,70,-0.17438,1
88.479,6.19985,-0.18901,98.66528,0.00E+00,70,-0.17099,1
88.979,6.24149,-0.19349,98.66248,0.00E+00,70,-0.16848,1
89.479,6.28302,-0.19676,98.65695,0.00E+00,70,-0.16691,1
89.979,6.32446,-0.20062,98.64988,0.00E+00,70,-0.16621,1
90.479,6.36585,-0.20455,98.64288,0.00E+00,70,-0.16619,1
90.979,6.40721,-0.20788,98.63718,0.00E+00,70,-0.16655,1
91.479,6.44853,-0.21302,98.63321,0.00E+00,70,-0.16692,1
91.979,6.48977,-0.21782,98.6288,0.00E+00,70,-0.16689,1
92.479,6.53102,-0.22123,98.61861,0.00E+00,70,-0.16612,1
92.979,6.57227,-0.22523,98.60817,0.00E+00,70,-0.16431,1
93.479,6.6135,-0.22961,98.59862,0.00E+00,70,-0.16136,1
93.979,6.65469,-0.23332,98.58569,0.00E+00,70,-0.15729,1
94.479,6.69582,-0.23809,98.5733,0.00E+00,70,-0.15228,1
94.979,6.73687,-0.24323,98.56818,0.00E+00,70,-0.14666,1
95.479,6.77788,-0.24716,98.56591,0.00E+00,70,-0.14081,1
95.979,6.81886,-0.25077,98.56461,0.00E+00,70,-0.13515,1
96.479,6.85981,-0.25507,98.56311,0.00E+00,70,-0.13002,1
96.979,6.9007,-0.25957,98.5587,0.00E+00,70,-0.12573,1
97.479,6.94163,-0.26408,98.55348,0.00E+00,70,-0.12242,1
97.979,6.98265,-0.26825,98.55007,0.00E+00,70,-0.12016,1
98.479,7.02372,-0.27209,98.54691,0.00E+00,70,-0.11886,1
98.979,7.06476,-0.27678,98.54184,0.00E+00,70,-0.11838,1
99.479,7.10578,-0.28166,98.53571,0.00E+00,70,-0.11848,1
99.979,7.14685,-0.28465,98.53069,0.00E+00,70,-0.11892,1
100.479,7.18791,-0.28886,98.52565,0.00E+00,70,-0.11945,1
100.979,7.22889,-0.29361,98.52052,0.00E+00,70,-0.11983,1
101.479,7.2698,-0.29808,98.51555,0.00E+00,70,-0.11988,1
101.979,7.31074,-0.30218,98.51027,0.00E+00,70,-0.11947,1
102.479,7.35175,-0.30626,98.50403,0.00E+00,70,-0.11851,1
102.979,7.39279,-0.31108,98.49777,0.00E+00,70,-0.11692,1
103.479,7.43379,-0.31554,98.49366,0.00E+00,70,-0.1147,1
103.979,7.47485,-0.31942,98.48833,0.00E+00,70,-0.11184,1
104.479,7.51601,-0.32328,98.48254,0.00E+00,70,-0.10836,1
104.979,7.55719,-0.32737,98.47906,0.00E+00,70,-0.10431,1
105.479,7.59835,-0.33124,98.476,0.00E+00,70,-9.98E-02,1
105.979,7.6395,-0.33454,98.47095,0.00E+00,70,-9.48E-02,1
106.479,7.6807,-0.33843,98.46645,0.00E+00,70,-8.96E-02,1
106.979,7.72192,-0.34237,98.46265,0.00E+00,70,-8.44E-02,1
107.479,7.76314,-0.34614,98.4582,0.00E+00,70,-7.93E-02,1
107.979,7.80438,-0.35048,98.45299,0.00E+00,70,-7.45E-02,1
108.479,7.84566,-0.35503,98.44882,0.00E+00,70,-7.04E-02,1
108.979,7.88699,-0.35887,98.4484,0.00E+00,70,-6.70E-02,1
109.479,7.92838,-0.36255,98.44868,0.00E+00,70,-6.45E-02,1
109.979,7.96984,-0.36637,98.44857,0.00E+00,70,-6.28E-02,1
110.479,8.01134,-0.37004,98.44861,0.00E+00,70,-6.18E-02,1
110.979,8.05288,-0.37369,98.44859,0.00E+00,70,-6.12E-02,1
111.479,8.09443,-0.37767,98.44859,0.00E+00,70,-6.09E-02,1
111.979,8.136,-0.38072,98.44775,0.00E+00,70,-6.03E-02,1
112.479,8.17757,-0.38406,98.43988,0.00E+00,70,-5.92E-02,1
112.979,8.21914,-0.38802,98.42921,0.00E+00,70,-5.74E-02,1
113.479,8.26071,-0.392,98.4225,0.00E+00,70,-5.46E-02,1
113.979,8.3023,-0.39593,98.41868,0.00E+00,70,-5.10E-02,1
114.479,8.34393,-0.39983,98.41714,0.00E+00,70,-4.64E-02,1
114.979,8.38559,-0.403,98.42368,0.00E+00,70,-4.13E-02,1
115.479,8.42727,-0.40658,98.42274,0.00E+00,70,-3.58E-02,1
115.979,8.46897,-0.41102,98.41669,0.00E+00,70,-3.03E-02,1
116.479,8.51071,-0.4148,98.41499,0.00E+00,70,-2.50E-02,1
116.979,8.55254,-0.41744,98.41521,0.00E+00,70,-2.03E-02,1
117.479,8.59444,-0.42129,98.41626,0.00E+00,70,-1.61E-02,1
117.979,8.63639,-0.42461,98.41729,0.00E+00,70,-1.28E-02,1
118.479,8.67839,-0.42858,98.41846,0.00E+00,70,-1.02E-02,1
118.979,8.72047,-0.43221,98.41895,0.00E+00,70,-8.28E-03,1
119.479,8.76259,-0.43489,98.41893,0.00E+00,70,-7.05E-03,1
119.979,8.80467,-0.43828,98.41879,0.00E+00,70,-6.39E-03,1
120.479,8.84673,-0.44206,98.41767,0.00E+00,70,-6.22E-03,1
120.979,8.88881,-0.44416,98.41784,0.00E+00,70,-6.52E-03,1
121.479,8.93095,-0.44773,98.41569,0.00E+00,70,-7.28E-03,1
121.979,8.97309,-0.45258,98.41197,0.00E+00,70,-8.53E-03,1
122.479,9.01522,-0.45639,98.41255,0.00E+00,70,-1.03E-02,1
122.979,9.05742,-0.45942,98.41698,0.00E+00,70,-1.26E-02,1
123.479,9.09973,-0.46351,98.41765,0.00E+00,70,-1.54E-02,1
123.979,9.14207,-0.46754,98.41648,0.00E+00,70,-1.86E-02,1
124.479,9.18438,-0.47038,98.41714,0.00E+00,70,-2.20E-02,1
124.979,9.22671,-0.4738,98.41825,0.00E+00,70,-2.53E-02,1
125.479,9.26914,-0.47712,98.4196,0.00E+00,70,-2.83E-02,1
125.979,9.31156,-0.48041,98.41734,0.00E+00,70,-3.05E-02,1
126.479,9.35386,-0.48475,98.40965,0.00E+00,70,-3.19E-02,1
126.979,9.39614,-0.48781,98.40564,0.00E+00,70,-3.23E-02,1
127.479,9.43848,-0.49147,98.40045,0.00E+00,70,-3.18E-02,1
127.979,9.48086,-0.49522,98.39647,0.00E+00,70,-3.03E-02,1
128.479,9.5232,-0.49864,98.39429,0.00E+00,70,-2.81E-02,1
128.979,9.56559,-0.50176,98.39486,0.00E+00,70,-2.55E-02,1
129.479,9.60817,-0.5049,98.3986,0.00E+00,70,-2.27E-02,1
129.979,9.65084,-0.50857,98.40158,0.00E+00,70,-1.98E-02,1
130.479,9.69351,-0.51213,98.40169,0.00E+00,70,-1.71E-02,1
130.979,9.73622,-0.51555,98.40059,0.00E+00,70,-1.46E-02,1
131.479,9.77902,-0.51887,98.39987,0.00E+00,70,-1.22E-02,1
131.979,9.82188,-0.52256,98.3974,0.00E+00,70,-9.92E-03,1
132.479,9.86474,-0.52637,98.39492,0.00E+00,70,-7.73E-03,1
132.979,9.90761,-0.52936,98.39363,0.00E+00,70,-5.67E-03,1
133.479,9.95057,-0.53168,98.39038,0.00E+00,70,-3.84E-03,1
133.979,9.99357,-0.53492,98.39133,0.00E+00,70,-2.44E-03,1
134.479,10.03656,-0.54021,98.39329,0.00E+00,70,-1.70E-03,1
134.979,10.07956,-0.54358,98.39654,0.00E+00,70,-1.91E-03,1
135.479,10.12258,-0.5454,98.39817,0.00E+00,70,-3.31E-03,1
135.979,10.16559,-0.54847,98.39775,0.00E+00,70,-6.07E-03,1
136.479,10.2086,-0.55254,98.39783,0.00E+00,70,-1.02E-02,1
136.979,10.25163,-0.55595,98.39784,0.00E+00,70,-1.56E-02,1
137.479,10.2947,-0.55906,98.39884,0.00E+00,70,-2.20E-02,1
137.979,10.33783,-0.56184,98.40106,0.00E+00,70,-2.90E-02,1
138.479,10.38103,-0.56485,98.40217,0.00E+00,70,-3.60E-02,1
138.979,10.4243,-0.5686,98.40418,0.00E+00,70,-4.23E-02,1
139.479,10.46765,-0.57169,98.40161,0.00E+00,70,-4.75E-02,1
139.979,10.51108,-0.57468,98.39137,0.00E+00,70,-5.10E-02,1
140.479,10.55454,-0.57884,98.38057,0.00E+00,70,-5.26E-02,1
140.979,10.59803,-0.58139,98.37088,0.00E+00,70,-5.22E-02,1
141.479,10.64158,-0.58525,98.36815,0.00E+00,70,-5.00E-02,1
141.979,10.68517,-0.58895,98.3681,0.00E+00,70,-4.63E-02,1
142.479,10.7288,-0.59145,98.36815,0.00E+00,70,-4.17E-02,1
142.979,10.77246,-0.59371,98.36804,0.00E+00,70,-3.66E-02,1
143.479,10.8162,-0.59696,98.36838,0.00E+00,70,-3.17E-02,1
143.979,10.86001,-0.60125,98.3697,0.00E+00,70,-2.72E-02,1
144.479,10.90387,-0.605,98.37058,0.00E+00,70,-2.34E-02,1
144.979,10.94775,-0.607,98.36944,0.00E+00,70,-2.04E-02,1
145.479,10.99165,-0.61004,98.36819,0.00E+00,70,-1.82E-02,1
145.979,11.0356,-0.61354,98.36828,0.00E+00,70,-1.66E-02,1
146.479,11.07955,-0.617,98.36678,0.00E+00,70,-1.54E-02,1
146.979,11.12352,-0.61991,98.36475,0.00E+00,70,-1.45E-02,1
147.479,11.16754,-0.62289,98.36451,0.00E+00,70,-1.38E-02,1
147.979,11.21164,-0.62646,98.36398,0.00E+00,70,-1.32E-02,1
148.479,11.25582,-0.62948,98.36167,0.00E+00,70,-1.29E-02,1
148.979,11.30006,-0.63197,98.36069,0.00E+00,70,-1.28E-02,1
149.479,11.34438,-0.63511,98.36062,0.00E+00,70,-1.31E-02,1
149.979,11.38875,-0.6386,98.36158,0.00E+00,70,-1.40E-02,1
150.479,11.4332,-0.64097,98.36288,0.00E+00,70,-1.57E-02,1
150.979,11.4777,-0.64395,98.36322,0.00E+00,70,-1.81E-02,1
151.479,11.5222,-0.64735,98.36324,0.00E+00,70,-2.13E-02,1
151.979,11.56675,-0.65049,98.36284,0.00E+00,70,-2.52E-02,1
152.479,11.61135,-0.65351,98.36167,0.00E+00,70,-2.97E-02,1
152.979,11.65599,-0.65594,98.36045,0.00E+00,70,-3.45E-02,1
153.479,11.70068,-0.65903,98.35818,0.00E+00,70,-3.94E-02,1
153.979,11.74546,-0.66221,98.35598,0.00E+00,70,-4.42E-02,1
154.479,11.79033,-0.66436,98.35356,0.00E+00,70,-4.86E-02,1
154.979,11.83526,-0.66709,98.35275,0.00E+00,70,-5.26E-02,1
155.479,11.88027,-0.67029,98.34854,0.00E+00,70,-5.59E-02,1
155.979,11.92532,-0.67329,98.34304,0.00E+00,70,-5.86E-02,1
156.479,11.97044,-0.67614,98.33924,0.00E+00,70,-6.07E-02,1
156.979,12.01564,-0.67869,98.33628,0.00E+00,70,-6.25E-02,1
157.479,12.06092,-0.68101,98.33422,0.00E+00,70,-6.41E-02,1
157.979,12.1063,-0.68349,98.33178,0.00E+00,70,-6.60E-02,1
158.479,12.1517,-0.68591,98.32838,0.00E+00,70,-6.83E-02,1
158.979,12.19716,-0.68902,98.32613,0.00E+00,70,-7.13E-02,1
159.479,12.24263,-0.69175,98.32402,0.00E+00,70,-7.51E-02,1
159.979,12.28805,-0.69405,98.32058,0.00E+00,70,-7.98E-02,1
160.479,12.33346,-0.69667,98.31881,0.00E+00,70,-8.50E-02,1
160.979,12.3789,-0.69907,98.31828,0.00E+00,70,-9.06E-02,1
161.479,12.42439,-0.70131,98.3194,0.00E+00,70,-9.59E-02,1
161.979,12.46993,-0.70333,98.31179,0.00E+00,70,-0.10051,1
162.479,12.51561,-0.70523,98.30011,0.00E+00,70,-0.10384,1
162.979,12.56146,-0.70808,98.2959,0.00E+00,70,-0.10549,1
163.479,12.60735,-0.71112,98.28604,0.00E+00,70,-0.10524,1
163.979,12.65333,-0.71309,98.27711,0.00E+00,70,-0.10313,1
164.479,12.69935,-0.71591,98.26916,0.00E+00,70,-9.95E-02,1
164.979,12.74546,-0.71823,98.26436,0.00E+00,70,-9.48E-02,1
165.479,12.79148,-0.72124,98.26308,0.00E+00,70,-8.98E-02,1
165.979,12.83761,-0.7231,98.26113,0.00E+00,70,-8.53E-02,1
166.479,12.88381,-0.72554,98.25856,0.00E+00,70,-8.20E-02,1
166.979,12.93006,-0.72805,98.2572,0.00E+00,70,-8.05E-02,1
167.479,12.97633,-0.7303,98.25552,0.00E+00,70,-8.13E-02,1
167.979,13.02268,-0.73301,98.25295,0.00E+00,70,-8.44E-02,1
168.479,13.06909,-0.73538,98.25118,0.00E+00,70,-8.99E-02,1
168.979,13.11546,-0.73698,98.25008,0.00E+00,70,-9.72E-02,1
169.479,13.1619,-0.73941,98.24909,0.00E+00,70,-0.10597,1
169.979,13.20838,-0.74304,98.24544,0.00E+00,70,-0.1154,1
170.479,13.2549,-0.74593,98.23606,0.00E+00,70,-0.12478,1
170.979,13.30146,-0.74765,98.22915,0.00E+00,70,-0.1335,1
171.479,13.34818,-0.74977,98.21748,0.00E+00,70,-0.14111,1
171.979,13.39494,-0.7521,98.20923,0.00E+00,70,-0.14737,1
172.479,13.44176,-0.75517,98.20026,0.00E+00,70,-0.15236,1
172.979,13.48866,-0.75702,98.18991,0.00E+00,70,-0.15639,1
173.479,13.53562,-0.7592,98.17977,0.00E+00,70,-0.15999,1
173.979,13.58255,-0.76244,98.17448,0.00E+00,70,-0.16376,1
174.479,13.62946,-0.76369,98.17261,0.00E+00,70,-0.16824,1
174.979,13.67639,-0.76613,98.16823,0.00E+00,70,-0.17382,1
175.479,13.72336,-0.76965,98.16207,0.00E+00,70,-0.18065,1
175.979,13.77034,-0.77139,98.15272,0.00E+00,70,-0.18853,1
176.479,13.81739,-0.77346,98.14196,0.00E+00,70,-0.19701,1
176.979,13.86456,-0.77608,98.1364,0.00E+00,70,-0.20542,1
177.479,13.91184,-0.77854,98.13139,0.00E+00,70,-0.21298,1
177.979,13.95918,-0.78153,98.11963,0.00E+00,70,-0.21895,1
178.479,14.00656,-0.78355,98.09928,0.00E+00,70,-0.2228,1
178.979,14.05394,-0.78545,98.08178,0.00E+00,70,-0.22433,1
179.479,14.10128,-0.78781,98.06311,0.00E+00,70,-0.22369,1
179.979,14.14859,-0.79058,98.0526,0.00E+00,70,-0.22139,1
180.479,14.19587,-0.79303,98.04669,0.00E+00,70,-0.21818,1
180.979,14.24315,-0.79495,98.04002,0.00E+00,70,-0.21492,1
181.479,14.29049,-0.79673,98.03051,0.00E+00,70,-0.21242,1
181.979,14.33791,-0.79944,98.02422,0.00E+00,70,-0.21135,1
182.479,14.38536,-0.80225,98.01658,0.00E+00,70,-0.21212,1
182.979,14.43283,-0.80421,98.00914,0.00E+00,70,-0.21485,1
183.479,14.48039,-0.80654,98.001,0.00E+00,70,-0.21944,1
183.979,14.52796,-0.80837,97.98974,0.00E+00,70,-0.22562,1
184.479,14.57549,-0.81068,97.97856,0.00E+00,70,-0.23306,1
184.979,14.62305,-0.81324,97.96749,0.00E+00,70,-0.24147,1
185.479,14.67072,-0.8147,97.95224,0.00E+00,70,-0.25069,1
185.979,14.71841,-0.8165,97.93716,0.00E+00,70,-0.26062,1
186.479,14.7661,-0.8193,97.92591,0.00E+00,70,-0.27121,1
186.979,14.81394,-0.82178,97.91411,0.00E+00,70,-0.28247,1
187.479,14.86187,-0.82359,97.90393,0.00E+00,70,-0.29431,1
187.979,14.90982,-0.82636,97.89424,0.00E+00,70,-0.30649,1
188.479,14.95776,-0.82824,97.88172,0.00E+00,70,-0.31868,1
188.979,15.00581,-0.83043,97.86759,0.00E+00,70,-0.33048,1
189.479,15.05381,-0.83171,97.84804,0.00E+00,70,-0.34144,1
189.979,15.1017,-0.83431,97.81254,0.00E+00,70,-0.35116,1
190.479,15.14957,-0.83684,97.80112,0.00E+00,70,-0.35943,1
190.979,15.19748,-0.83901,97.78705,0.00E+00,70,-0.3662,1
191.479,15.24533,-0.84127,97.77056,0.00E+00,70,-0.37157,1
191.979,15.29324,-0.84333,97.75257,0.00E+00,70,-0.37585,1
192.479,15.34131,-0.84488,97.7367,0.00E+00,70,-0.37944,1
192.979,15.3895,-0.84763,97.71048,0.00E+00,70,-0.3828,1
193.479,15.43772,-0.84955,97.68752,0.00E+00,70,-0.3864,1
193.979,15.48606,-0.85181,97.67362,0.00E+00,70,-0.39068,1
194.479,15.53441,-0.85469,97.65872,0.00E+00,70,-0.39595,1
194.979,15.58272,-0.85708,97.6442,0.00E+00,70,-0.40234,1
195.479,15.63096,-0.85777,97.62745,0.00E+00,70,-0.40984,1
195.979,15.6792,-0.85921,97.60948,0.00E+00,70,-0.41827,1
196.479,15.72736,-0.8619,97.58065,0.00E+00,70,-0.42736,1
196.979,15.7755,-0.86444,97.55917,0.00E+00,70,-0.43675,1
197.479,15.82372,-0.86623,97.54362,0.00E+00,70,-0.44611,1
197.979,15.87202,-0.86897,97.51872,0.00E+00,70,-0.4551,1
198.479,15.92043,-0.87143,97.49513,0.00E+00,70,-0.46347,1
198.979,15.96898,-0.87217,97.47074,0.00E+00,70,-0.47099,1
199.479,16.01764,-0.87428,97.44767,0.00E+00,70,-0.47751,1
199.979,16.06635,-0.87727,97.42551,0.00E+00,70,-0.48289,1
200.479,16.1151,-0.88001,97.40357,0.00E+00,70,-0.48706,1
200.979,16.16381,-0.88193,97.37889,0.00E+00,70,-0.48998,1
201.479,16.21246,-0.88502,97.34665,0.00E+00,70,-0.49168,1
201.979,16.26107,-0.88748,97.32523,0.00E+00,70,-0.4923,1
202.479,16.30967,-0.88863,97.30419,0.00E+00,70,-0.49206,1
202.979,16.35826,-0.89071,97.27549,0.00E+00,70,-0.49131,1
203.479,16.40695,-0.89331,97.25265,0.00E+00,70,-0.49052,1
203.979,16.45572,-0.89627,97.22624,0.00E+00,70,-0.49024,1
204.479,16.5046,-0.89842,97.20611,0.00E+00,70,-0.49107,1
204.979,16.55356,-0.90112,97.18386,0.00E+00,70,-0.49359,1
205.479,16.60259,-0.90213,97.15844,0.00E+00,70,-0.49827,1
205.979,16.65165,-0.90497,97.13797,0.00E+00,70,-0.50545,1
206.479,16.70074,-0.90747,97.11724,0.00E+00,70,-0.51523,1
206.979,16.7498,-0.91025,97.09291,0.00E+00,70,-0.52743,1
207.479,16.79888,-0.91116,97.06856,0.00E+00,70,-0.54165,1
207.979,16.84797,-0.91462,97.04455,0.00E+00,70,-0.55723,1
208.479,16.897,-0.91804,97.0104,0.00E+00,70,-0.57334,1
208.979,16.94606,-0.92022,96.98718,0.00E+00,70,-0.58908,1
209.479,16.99521,-0.92406,96.95664,0.00E+00,70,-0.60355,1
209.979,17.04438,-0.92686,96.93361,0.00E+00,70,-0.61592,1
210.479,17.09356,-0.92843,96.88234,0.00E+00,70,-0.62554,1
210.979,17.14274,-0.93112,96.85035,0.00E+00,70,-0.63201,1
211.479,17.19196,-0.93521,96.8181,0.00E+00,70,-0.63517,1
211.979,17.24113,-0.93664,96.79114,0.00E+00,70,-0.63512,1
212.479,17.29028,-0.93934,96.75543,0.00E+00,70,-0.63219,1
212.979,17.33944,-0.94232,96.72716,0.00E+00,70,-0.62686,1
213.479,17.3887,-0.9455,96.69501,0.00E+00,70,-0.61976,1
213.979,17.43792,-0.94842,96.65947,0.00E+00,70,-0.61166,1
214.479,17.48718,-0.95063,96.62431,0.00E+00,70,-0.60336,1
214.979,17.53651,-0.95397,96.59721,0.00E+00,70,-0.59569,1
215.479,17.58591,-0.95645,96.57605,0.00E+00,70,-0.58942,1
215.979,17.6353,-0.95941,96.54854,0.00E+00,70,-0.58524,1
216.479,17.68478,-0.96258,96.52514,0.00E+00,70,-0.58363,1
216.979,17.7343,-0.96694,96.4923,0.00E+00,70,-0.58488,1
217.479,17.78377,-0.96952,96.46352,0.00E+00,70,-0.58901,1
217.979,17.83321,-0.97239,96.44051,0.00E+00,70,-0.59582,1
218.479,17.88266,-0.976,96.41347,0.00E+00,70,-0.60492,1
218.979,17.93205,-0.97794,96.38828,0.00E+00,70,-0.61573,1
219.479,17.98145,-0.98198,96.34618,0.00E+00,70,-0.62763,1
219.979,18.03091,-0.98543,96.31973,0.00E+00,70,-0.63996,1
220.479,18.08039,-0.98749,96.29107,0.00E+00,70,-0.65204,1
220.979,18.12984,-0.99078,96.25733,0.00E+00,70,-0.66326,1
221.479,18.17935,-0.99342,96.21556,0.00E+00,70,-0.67313,1
221.979,18.22891,-0.99726,96.18287,0.00E+00,70,-0.6813,1
222.479,18.27845,-1.00147,96.15193,0.00E+00,70,-0.68755,1
222.979,18.32802,-1.00391,96.11996,0.00E+00,70,-0.69192,1
223.479,18.37772,-1.00674,96.07528,0.00E+00,70,-0.69464,1
223.979,18.42746,-1.00951,96.03721,0.00E+00,70,-0.69616,1
224.479,18.47722,-1.01285,96.01137,0.00E+00,70,-0.69708,1
224.979,18.52701,-1.01707,95.96545,0.00E+00,70,-0.69813,1
225.479,18.57681,-1.02057,95.93355,0.00E+00,70,-0.69999,1
225.979,18.62656,-1.02335,95.90691,0.00E+00,70,-0.7032,1
226.479,18.67623,-1.02697,95.87587,0.00E+00,70,-0.70806,1
226.979,18.72589,-1.02989,95.84245,0.00E+00,70,-0.71462,1
227.479,18.77555,-1.03313,95.80735,0.00E+00,70,-0.72265,1
227.979,18.82522,-1.03618,95.77139,0.00E+00,70,-0.73171,1
228.479,18.87491,-1.03966,95.7361,0.00E+00,70,-0.74131,1
228.979,18.92468,-1.04414,95.69436,0.00E+00,70,-0.75098,1
229.479,18.97448,-1.04698,95.65019,0.00E+00,70,-0.76038,1
229.979,19.02426,-1.05096,95.61825,0.00E+00,70,-0.76932,1
230.479,19.07404,-1.05518,95.57272,0.00E+00,70,-0.77783,1
230.979,19.12386,-1.05818,95.53509,0.00E+00,70,-0.78602,1
231.479,19.17365,-1.06168,95.50722,0.00E+00,70,-0.79407,1
231.979,19.22342,-1.06489,95.46132,0.00E+00,70,-0.80217,1
232.479,19.27325,-1.06816,95.41815,0.00E+00,70,-0.81047,1
232.979,19.32311,-1.07209,95.38441,0.00E+00,70,-0.81907,1
233.479,19.37295,-1.0753,95.33772,0.00E+00,70,-0.82809,1
233.979,19.42283,-1.07909,95.296,0.00E+00,70,-0.8377,1
234.479,19.47274,-1.08369,95.26168,0.00E+00,70,-0.84808,1
234.979,19.52264,-1.08671,95.20664,0.00E+00,70,-0.85945,1
235.479,19.57253,-1.08986,95.16695,0.00E+00,70,-0.87202,1
235.979,19.62243,-1.0938,95.12977,0.00E+00,70,-0.88594,1
236.479,19.67233,-1.09748,95.08325,0.00E+00,70,-0.90118,1
236.979,19.72225,-1.10126,95.04651,0.00E+00,70,-0.91756,1
237.479,19.77219,-1.10364,95.00186,0.00E+00,70,-0.93478,1
237.979,19.82215,-1.1077,94.9546,0.00E+00,70,-0.95239,1
238.479,19.87213,-1.1116,94.89707,0.00E+00,70,-0.97,1
238.979,19.92213,-1.11468,94.84411,0.00E+00,70,-0.98727,1
239.479,19.97215,-1.11879,94.79894,0.00E+00,70,-1.00405,1
239.979,20.02222,-1.12215,94.74818,0.00E+00,70,-1.02035,1
240.479,20.07232,-1.12601,94.69303,0.00E+00,70,-1.0363,1
240.979,20.12241,-1.13036,94.646,0.00E+00,70,-1.05209,1
241.479,20.17251,-1.13443,94.59144,0.00E+00,70,-1.06793,1
241.979,20.22259,-1.13721,94.53425,0.00E+00,70,-1.08394,1
242.479,20.27259,-1.14098,94.49182,0.00E+00,70,-1.10015,1
242.979,20.32255,-1.14563,94.4297,0.00E+00,70,-1.11653,1
243.479,20.37249,-1.14974,94.37052,0.00E+00,70,-1.13304,1
243.979,20.4224,-1.15295,94.31807,0.00E+00,70,-1.14963,1
244.479,20.47236,-1.15665,94.25325,0.00E+00,70,-1.16635,1
244.979,20.52238,-1.16109,94.19666,0.00E+00,70,-1.18327,1
245.479,20.57244,-1.16441,94.13934,0.00E+00,70,-1.20051,1
245.979,20.62255,-1.16858,94.0768,0.00E+00,70,-1.21816,1
246.479,20.67265,-1.17235,94.01638,0.00E+00,70,-1.23619,1
246.979,20.72266,-1.17582,93.95623,0.00E+00,70,-1.25444,1
247.479,20.77266,-1.17934,93.89608,0.00E+00,70,-1.27271,1
247.979,20.82268,-1.18354,93.83688,0.00E+00,70,-1.29068,1
248.479,20.87267,-1.18745,93.76796,0.00E+00,70,-1.30805,1
248.979,20.92271,-1.19093,93.69166,0.00E+00,70,-1.32461,1
249.479,20.97281,-1.19542,93.62765,0.00E+00,70,-1.34034,1
249.979,21.02293,-1.19995,93.55161,0.00E+00,70,-1.35535,1
250.479,21.07308,-1.20414,93.48499,0.00E+00,70,-1.36993,1
250.979,21.12325,-1.20836,93.42842,0.00E+00,70,-1.3844,1
251.479,21.17346,-1.21221,93.35751,0.00E+00,70,-1.39908,1
251.979,21.22374,-1.21707,93.28236,0.00E+00,70,-1.41415,1
252.479,21.27398,-1.22087,93.21207,0.00E+00,70,-1.42962,1
252.979,21.32419,-1.22466,93.14499,0.00E+00,70,-1.44539,1
253.479,21.37436,-1.22875,93.06826,0.00E+00,70,-1.46125,1
253.979,21.42447,-1.23215,92.99324,0.00E+00,70,-1.477,1
254.479,21.47448,-1.23652,92.91969,0.00E+00,70,-1.49247,1
254.979,21.52445,-1.24071,92.84228,0.00E+00,70,-1.50763,1
255.479,21.57437,-1.24543,92.76603,0.00E+00,70,-1.52253,1
255.979,21.62428,-1.24992,92.69211,0.00E+00,70,-1.53738,1
256.479,21.67421,-1.25356,92.61059,0.00E+00,70,-1.55246,1
256.979,21.72412,-1.25788,92.53444,0.00E+00,70,-1.56809,1
257.479,21.77405,-1.26182,92.46341,0.00E+00,70,-1.58467,1
257.979,21.82408,-1.26734,92.38405,0.00E+00,70,-1.6026,1
258.479,21.87412,-1.27079,92.29758,0.00E+00,70,-1.62223,1
258.979,21.92419,-1.27414,92.21234,0.00E+00,70,-1.64384,1
259.479,21.97438,-1.27922,92.13779,0.00E+00,70,-1.66763,1
259.979,22.02466,-1.28339,92.05203,0.00E+00,70,-1.69354,1
260.479,22.07493,-1.2876,91.97182,0.00E+00,70,-1.72121,1
260.979,22.12521,-1.29104,91.89203,0.00E+00,70,-1.75011,1
261.479,22.17551,-1.2949,91.80386,0.00E+00,70,-1.77948,1
261.979,22.22575,-1.29879,91.70971,0.00E+00,70,-1.80842,1
262.479,22.27594,-1.30239,91.61059,0.00E+00,70,-1.83613,1
262.979,22.32612,-1.30604,91.5138,0.00E+00,70,-1.86192,1
263.479,22.3763,-1.31017,91.41825,0.00E+00,70,-1.88536,1
263.979,22.42649,-1.31444,91.32372,0.00E+00,70,-1.90624,1
264.479,22.4767,-1.31843,91.22978,0.00E+00,70,-1.92461,1
264.979,22.5269,-1.32204,91.1286,0.00E+00,70,-1.94073,1
265.479,22.57712,-1.32622,91.03009,0.00E+00,70,-1.95499,1
265.979,22.62734,-1.33004,90.92988,0.00E+00,70,-1.96784,1
266.479,22.67755,-1.33379,90.83042,0.00E+00,70,-1.97972,1
266.979,22.72775,-1.33801,90.72969,0.00E+00,70,-1.99105,1
267.479,22.77796,-1.342,90.63012,0.00E+00,70,-2.00219,1
267.979,22.82816,-1.34567,90.53546,0.00E+00,70,-2.01346,1
268.479,22.8784,-1.35018,90.43178,0.00E+00,70,-2.0252,1
268.979,22.92863,-1.35338,90.32892,0.00E+00,70,-2.03778,1
269.479,22.9788,-1.35715,90.23002,0.00E+00,70,-2.05168,1
269.979,23.02893,-1.36147,90.1219,0.00E+00,70,-2.06746,1
270.479,23.07905,-1.36603,90.00957,0.00E+00,70,-2.0858,1
270.979,23.12905,-1.36992,89.91436,0.00E+00,70,-2.10725,1
271.479,23.17903,-1.37259,89.815,0.00E+00,70,-2.13228,1
271.979,23.22912,-1.3774,89.70754,0.00E+00,70,-2.16107,1
272.479,23.27925,-1.38125,89.61252,0.00E+00,70,-2.1933,1
272.979,23.32944,-1.38473,89.51099,0.00E+00,70,-2.2282,1
273.479,23.37973,-1.38927,89.38048,0.00E+00,70,-2.26461,1
273.979,23.43011,-1.39304,89.26353,0.00E+00,70,-2.30104,1
274.479,23.4805,-1.39691,89.1552,0.00E+00,70,-2.33586,1
274.979,23.53086,-1.40021,89.0401,0.00E+00,70,-2.36769,1
275.479,23.58122,-1.40377,88.9055,0.00E+00,70,-2.39558,1
275.979,23.63158,-1.40838,88.77309,0.00E+00,70,-2.41907,1
276.479,23.68184,-1.41235,88.65129,0.00E+00,70,-2.43828,1
276.979,23.73206,-1.41657,88.52136,0.00E+00,70,-2.45389,1
277.479,23.78234,-1.42,88.39664,0.00E+00,70,-2.46696,1
277.979,23.83265,-1.42472,88.27807,0.00E+00,70,-2.47864,1
278.479,23.88298,-1.42845,88.15569,0.00E+00,70,-2.4901,1
278.979,23.93337,-1.43218,88.04337,0.00E+00,70,-2.50235,1
279.479,23.98379,-1.43637,87.90809,0.00E+00,70,-2.51611,1
279.979,24.03414,-1.4396,87.77727,0.00E+00,70,-2.53183,1
280.479,24.08439,-1.44444,87.64844,0.00E+00,70,-2.54967,1
280.979,24.13465,-1.44774,87.52736,0.00E+00,70,-2.56969,1
281.479,24.18488,-1.45125,87.4004,0.00E+00,70,-2.59171,1
281.979,24.23513,-1.45596,87.27341,0.00E+00,70,-2.6155,1
282.479,24.28549,-1.46015,87.13994,0.00E+00,70,-2.6408,1
282.979,24.3359,-1.46297,87.00125,0.00E+00,70,-2.66725,1
283.479,24.38626,-1.46735,86.86814,0.00E+00,70,-2.69452,1
283.979,24.43665,-1.47119,86.73478,0.00E+00,70,-2.72238,1
284.479,24.48698,-1.47475,86.59528,0.00E+00,70,-2.75055,1
284.979,24.53719,-1.47888,86.45418,0.00E+00,70,-2.77881,1
285.479,24.58744,-1.4819,86.31523,0.00E+00,70,-2.807,1
285.979,24.63779,-1.48596,86.17072,0.00E+00,70,-2.83484,1
286.479,24.6881,-1.49003,86.02575,0.00E+00,70,-2.86186,1
286.979,24.73854,-1.49403,85.88999,0.00E+00,70,-2.88772,1
287.479,24.78906,-1.4982,85.75544,0.00E+00,70,-2.912,1
287.979,24.8395,-1.5019,85.59166,0.00E+00,70,-2.93448,1
288.479,24.88981,-1.50549,85.43377,0.00E+00,70,-2.95533,1
288.979,24.94014,-1.50932,85.2721,0.00E+00,70,-2.9752,1
289.479,24.99034,-1.51405,85.12458,0.00E+00,70,-2.99502,1
289.979,25.04051,-1.51719,84.98212,0.00E+00,70,-3.01599,1
290.479,25.09071,-1.52082,84.83977,0.00E+00,70,-3.03931,1
290.979,25.14097,-1.52448,84.68905,0.00E+00,70,-3.06593,1
291.479,25.19124,-1.52915,84.53911,0.00E+00,70,-3.09637,1
291.979,25.24153,-1.53285,84.38724,0.00E+00,70,-3.13072,1
292.479,25.29184,-1.53587,84.22789,0.00E+00,70,-3.16865,1
292.979,25.34215,-1.53994,84.07323,0.00E+00,70,-3.20959,1
293.479,25.39246,-1.54311,83.9099,0.00E+00,70,-3.25291,1
293.979,25.44277,-1.54738,83.73465,0.00E+00,70,-3.29802,1
294.479,25.49315,-1.55082,83.56299,0.00E+00,70,-3.34443,1
294.979,25.54346,-1.55382,83.39333,0.00E+00,70,-3.39144,1
295.479,25.59382,-1.55823,83.22886,0.00E+00,70,-3.43843,1
295.979,25.64425,-1.56174,83.06887,0.00E+00,70,-3.48441,1
296.479,25.6946,-1.56448,82.89155,0.00E+00,70,-3.52805,1
296.979,25.74486,-1.56797,82.71775,0.00E+00,70,-3.56814,1
297.479,25.79516,-1.57219,82.52503,0.00E+00,70,-3.60387,1
297.979,25.84542,-1.57537,82.32968,0.00E+00,70,-3.63478,1
298.479,25.89559,-1.57894,82.12961,0.00E+00,70,-3.66124,1
298.979,25.94585,-1.58219,81.93558,0.00E+00,70,-3.68439,1
299.479,25.99618,-1.58578,81.73523,0.00E+00,70,-3.70576,1
299.979,26.04652,-1.58921,81.56718,0.00E+00,70,-3.72699,1
300.479,26.09692,-1.59276,81.41008,0.00E+00,70,-3.74953,1
300.979,26.14727,-1.59535,81.24531,0.00E+00,70,-3.77424,1
301.479,26.19756,-1.59847,81.05481,0.00E+00,70,-3.80145,1
301.979,26.2478,-1.60155,80.83886,0.00E+00,70,-3.83105,1
302.479,26.29803,-1.60656,80.59537,0.00E+00,70,-3.86277,1
302.979,26.34817,-1.60996,80.41583,0.00E+00,70,-3.89619,1
303.479,26.39836,-1.61205,80.24804,0.00E+00,70,-3.93116,1
303.979,26.44854,-1.61468,80.08098,0.00E+00,70,-3.96746,1
304.479,26.49875,-1.61808,79.86937,0.00E+00,70,-4.00492,1
304.979,26.54897,-1.62152,79.64437,0.00E+00,70,-4.04319,1
305.479,26.59924,-1.62371,79.42357,0.00E+00,70,-4.08178,1
305.979,26.64959,-1.62646,79.24122,0.00E+00,70,-4.12004,1
306.479,26.70003,-1.62951,79.05147,0.00E+00,70,-4.15723,1
306.979,26.75047,-1.63266,78.83517,0.00E+00,70,-4.19264,1
307.479,26.80089,-1.63588,78.59049,0.00E+00,70,-4.22584,1
307.979,26.85131,-1.63808,78.37149,0.00E+00,70,-4.25674,1
308.479,26.90164,-1.64181,78.17209,0.00E+00,70,-4.2856,1
308.979,26.95195,-1.64451,77.95816,0.00E+00,70,-4.31305,1
309.479,27.00228,-1.64652,77.73067,0.00E+00,70,-4.33999,1
309.979,27.05267,-1.64952,77.52476,0.00E+00,70,-4.36743,1
310.479,27.1031,-1.65239,77.29635,0.00E+00,70,-4.3964,1
310.979,27.1536,-1.6544,77.07007,0.00E+00,70,-4.42787,1
311.479,27.20408,-1.65846,76.85667,0.00E+00,70,-4.46253,1
311.979,27.25443,-1.66044,76.62342,0.00E+00,70,-4.50075,1
312.479,27.30469,-1.66401,76.40786,0.00E+00,70,-4.54253,1
312.979,27.35487,-1.66607,76.18699,0.00E+00,70,-4.5875,1
313.479,27.40497,-1.66796,75.95927,0.00E+00,70,-4.63479,1
313.979,27.45512,-1.67238,75.72384,0.00E+00,70,-4.6834,1
314.479,27.50542,-1.67339,75.485,0.00E+00,70,-4.73216,1
314.979,27.55579,-1.67566,75.24553,0.00E+00,70,-4.77975,1
315.479,27.60619,-1.67815,74.99314,0.00E+00,70,-4.82511,1
315.979,27.65659,-1.68208,74.74437,0.00E+00,70,-4.86757,1
316.479,27.70684,-1.68311,74.49293,0.00E+00,70,-4.90682,1
316.979,27.75702,-1.68503,74.25267,0.00E+00,70,-4.94311,1
317.479,27.80713,-1.68763,73.99996,0.00E+00,70,-4.97698,1
317.979,27.85726,-1.68951,73.75074,0.00E+00,70,-5.00921,1
318.479,27.90744,-1.69108,73.49971,0.00E+00,70,-5.04064,1
318.979,27.95767,-1.69194,73.24779,0.00E+00,70,-5.07207,1
319.479,28.00792,-1.69515,72.98766,0.00E+00,70,-5.10419,1
319.979,28.05821,-1.69614,72.726,0.00E+00,70,-5.13753,1
320.479,28.10846,-1.69785,72.47627,0.00E+00,70,-5.17234,1
320.979,28.15873,-1.70008,72.21972,0.00E+00,70,-5.20864,1
321.479,28.2091,-1.7011,71.95204,0.00E+00,70,-5.24622,1
321.979,28.25949,-1.70345,71.69956,0.00E+00,70,-5.28446,1
322.479,28.30987,-1.70434,71.42102,0.00E+00,70,-5.32264,1
322.979,28.36033,-1.70668,71.16264,0.00E+00,70,-5.3601,1
323.479,28.41073,-1.70824,70.88605,0.00E+00,70,-5.3962,1
323.979,28.46099,-1.70954,70.58872,0.00E+00,70,-5.43065,1
324.479,28.51126,-1.71146,70.32298,0.00E+00,70,-5.4637,1
324.979,28.56153,-1.71283,70.05484,0.00E+00,70,-5.49581,1
325.479,28.61174,-1.71474,69.7796,0.00E+00,70,-5.52769,1
325.979,28.66197,-1.71599,69.49667,0.00E+00,70,-5.56011,1
326.479,28.71223,-1.71752,69.21118,0.00E+00,70,-5.59368,1
326.979,28.76243,-1.71956,68.93528,0.00E+00,70,-5.62861,1
327.479,28.81262,-1.7202,68.66419,0.00E+00,70,-5.66484,1
327.979,28.86284,-1.72137,68.39057,0.00E+00,70,-5.702,1
328.479,28.91306,-1.72313,68.1056,0.00E+00,70,-5.73952,1
328.979,28.96328,-1.72527,67.79409,0.00E+00,70,-5.7769,1
329.479,29.01361,-1.72606,67.48851,0.00E+00,70,-5.81396,1
329.979,29.06393,-1.72676,67.19691,0.00E+00,70,-5.85067,1
330.479,29.11425,-1.72799,66.90519,0.00E+00,70,-5.88735,1
330.979,29.16459,-1.72906,66.61665,0.00E+00,70,-5.92447,1
331.479,29.21495,-1.73019,66.3251,0.00E+00,70,-5.96242,1
331.979,29.26526,-1.73077,66.02761,0.00E+00,70,-6.00128,1
332.479,29.31555,-1.73211,65.71845,0.00E+00,70,-6.04089,1
332.979,29.3658,-1.7325,65.41569,0.00E+00,70,-6.08067,1
333.479,29.41607,-1.73396,65.1065,0.00E+00,70,-6.11992,1
333.979,29.46635,-1.73401,64.79893,0.00E+00,70,-6.15782,1
334.479,29.51666,-1.73472,64.49072,0.00E+00,70,-6.19369,1
334.979,29.56701,-1.73621,64.16452,0.00E+00,70,-6.22714,1
335.479,29.61742,-1.73628,63.84749,0.00E+00,70,-6.25815,1
335.979,29.66777,-1.73605,63.53071,0.00E+00,70,-6.28702,1
336.479,29.71807,-1.73675,63.21062,0.00E+00,70,-6.31447,1
336.979,29.76831,-1.73634,62.89937,0.00E+00,70,-6.34136,1
337.479,29.8185,-1.73682,62.58383,0.00E+00,70,-6.36866,1
337.979,29.86864,-1.73677,62.26107,0.00E+00,70,-6.3972,1
338.479,29.91874,-1.73696,61.93748,0.00E+00,70,-6.42761,1
338.979,29.96885,-1.73611,61.61665,0.00E+00,70,-6.46028,1
339.479,30.019,-1.73686,61.30167,0.00E+00,70,-6.49529,1
339.979,30.06911,-1.73711,60.98496,0.00E+00,70,-6.53242,1
340.479,30.11924,-1.73611,60.65158,0.00E+00,70,-6.57138,1
340.979,30.16943,-1.73537,60.31198,0.00E+00,70,-6.61181,1
341.479,30.21963,-1.73453,59.97863,0.00E+00,70,-6.6533,1
341.979,30.26981,-1.73427,59.64247,0.00E+00,70,-6.69551,1
342.479,30.32002,-1.73384,59.30826,0.00E+00,70,-6.73825,1
342.979,30.37026,-1.73299,58.96741,0.00E+00,70,-6.78136,1
343.479,30.42051,-1.73196,58.63915,0.00E+00,70,-6.82465,1
343.979,30.47076,-1.73102,58.28746,0.00E+00,70,-6.86806,1
344.479,30.52103,-1.73028,57.94294,0.00E+00,70,-6.91161,1
344.979,30.57135,-1.72793,57.59183,0.00E+00,70,-6.9555,1
345.479,30.62162,-1.72611,57.23262,0.00E+00,70,-7.00001,1
345.979,30.67187,-1.72575,56.87947,0.00E+00,70,-7.04567,1
346.479,30.72209,-1.72442,56.52152,0.00E+00,70,-7.09308,1
346.979,30.77225,-1.72212,56.1753,0.00E+00,70,-7.1427,1
347.479,30.8223,-1.72085,55.82498,0.00E+00,70,-7.19481,1
347.979,30.87232,-1.71976,55.46865,0.00E+00,70,-7.24951,1
348.479,30.92234,-1.71815,55.10569,0.00E+00,70,-7.30659,1
348.979,30.9724,-1.71573,54.73846,0.00E+00,70,-7.36564,1
349.479,31.0226,-1.7139,54.36139,0.00E+00,70,-7.42621,1
349.979,31.07292,-1.71233,53.9849,0.00E+00,70,-7.48785,1
350.479,31.12333,-1.70945,53.60775,0.00E+00,70,-7.55021,1
350.979,31.17373,-1.70615,53.21756,0.00E+00,70,-7.61318,1
351.479,31.22407,-1.70413,52.82971,0.00E+00,70,-7.6768,1
351.979,31.27433,-1.70205,52.45048,0.00E+00,70,-7.74137,1
352.479,31.32456,-1.69853,52.07122,0.00E+00,70,-7.80721,1
352.979,31.3748,-1.69509,51.6854,0.00E+00,70,-7.87454,1
353.479,31.42508,-1.69287,51.27649,0.00E+00,70,-7.9435,1
353.979,31.47543,-1.68943,50.86275,0.00E+00,70,-8.01413,1
354.479,31.5258,-1.68552,50.46987,0.00E+00,70,-8.08624,1
354.979,31.57618,-1.68299,50.05404,0.00E+00,70,-8.15972,1
355.479,31.62654,-1.67988,49.65055,0.00E+00,70,-8.23438,1
355.979,31.67688,-1.67505,49.24113,0.00E+00,70,-8.3101,1
356.479,31.72725,-1.67161,48.80919,0.00E+00,70,-8.38675,1
356.979,31.77761,-1.66778,48.38454,0.00E+00,70,-8.46411,1
357.479,31.82796,-1.66436,47.96415,0.00E+00,70,-8.54188,1
357.979,31.87832,-1.66197,47.53108,0.00E+00,70,-8.6199,1
358.479,31.9287,-1.65881,47.08943,0.00E+00,70,-8.6979,1
358.979,31.979,-1.65553,46.65442,0.00E+00,70,-8.77552,1
359.479,32.02929,-1.65278,46.20929,0.00E+00,70,-8.85269,1
359.979,32.0796,-1.64889,45.75532,0.00E+00,70,-8.9292,1
360.479,32.1299,-1.64422,45.30889,0.00E+00,70,-9.00478,1
360.979,32.18018,-1.63958,44.85424,0.00E+00,70,-9.07905,1
361.479,32.23052,-1.6352,44.39812,0.00E+00,70,-9.15169,1
361.979,32.28091,-1.63193,43.94169,0.00E+00,70,-9.2221,1
362.479,32.33129,-1.62709,43.46132,0.00E+00,70,-9.28958,1
362.979,32.38168,-1.62195,42.98363,0.00E+00,70,-9.35347,1
363.479,32.43216,-1.61787,42.51689,0.00E+00,70,-9.41321,1
363.979,32.48266,-1.6134,42.03861,0.00E+00,70,-9.46809,1
364.479,32.5331,-1.60914,41.54926,0.00E+00,70,-9.51747,1
364.979,32.58355,-1.6054,41.06918,0.00E+00,70,-9.56093,1
365.479,32.63396,-1.60102,40.58277,0.00E+00,70,-9.598,1
365.979,32.68426,-1.59624,40.09964,0.00E+00,70,-9.62822,1
366.479,32.73448,-1.59255,39.60802,0.00E+00,70,-9.65123,1
366.979,32.78477,-1.58845,39.1127,0.00E+00,70,-9.66657,1
367.479,32.8351,-1.58425,38.62597,0.00E+00,70,-9.67358,1
367.979,32.88549,-1.58053,38.13032,0.00E+00,70,-9.67141,1
368.479,32.93594,-1.57731,37.64281,0.00E+00,70,-9.65904,1
368.979,32.98641,-1.57456,37.15909,0.00E+00,70,-9.63534,1
369.479,33.03678,-1.57201,36.66699,0.00E+00,70,-9.59923,1
369.979,33.08706,-1.56921,36.17166,0.00E+00,70,-9.54975,1
370.479,33.13718,-1.56582,35.6786,0.00E+00,70,-9.48633,1
370.979,33.18731,-1.56307,35.19503,0.00E+00,70,-9.40839,1
371.479,33.23745,-1.56186,34.71423,0.00E+00,70,-9.31595,1
371.979,33.28755,-1.561,34.24733,0.00E+00,70,-9.20933,1
372.479,33.33768,-1.55927,33.78203,0.00E+00,70,-9.08877,1
372.979,33.38791,-1.55864,33.32311,0.00E+00,70,-8.95444,1
373.479,33.43807,-1.55791,32.87741,0.00E+00,70,-8.80693,1
373.979,33.48823,-1.55753,32.43278,0.00E+00,70,-8.64604,1
374.479,33.53842,-1.55808,32.00731,0.00E+00,70,-8.47138,1
374.979,33.58858,-1.55768,31.56907,0.00E+00,70,-8.28291,1
375.479,33.63866,-1.55887,31.14224,0.00E+00,70,-8.08072,1
375.979,33.68869,-1.56,30.72937,0.00E+00,70,-7.86474,1
376.479,33.73863,-1.56246,30.33733,0.00E+00,70,-7.63558,1
376.979,33.78852,-1.564,29.96073,0.00E+00,70,-7.39367,1
377.479,33.83837,-1.56654,29.59601,0.00E+00,70,-7.13981,1
377.979,33.88824,-1.57138,29.24387,0.00E+00,70,-6.8744,1
378.479,33.9381,-1.57502,28.90142,0.00E+00,70,-6.59855,1
378.979,33.98798,-1.57873,28.56787,0.00E+00,70,-6.31279,1
379.479,34.03784,-1.58437,28.2626,0.00E+00,70,-6.01846,1
379.979,34.08771,-1.59097,27.96468,0.00E+00,70,-5.71647,1
380.479,34.13754,-1.59725,27.67801,0.00E+00,70,-5.40888,1
380.979,34.1874,-1.60391,27.41311,0.00E+00,70,-5.09752,1
381.479,34.23725,-1.61251,27.16865,0.00E+00,70,-4.78537,1
381.979,34.28716,-1.62084,26.92737,0.00E+00,70,-4.47543,1
382.479,34.337,-1.62971,26.71159,0.00E+00,70,-4.17202,1
382.979,34.38673,-1.63835,26.52103,0.00E+00,70,-3.87873,1
383.479,34.43634,-1.64769,26.35695,0.00E+00,70,-3.59855,1
383.979,34.48581,-1.65422,26.20382,0.00E+00,70,-3.33352,1
384.479,34.53515,-1.66161,26.06107,0.00E+00,70,-3.0846,1
384.979,34.58459,-1.65699,25.93112,0.00E+00,70,-2.85085,1
385.479,34.6343,-1.64575,25.79432,0.00E+00,70,-2.63111,1
385.979,34.68435,-1.65163,25.67089,0.00E+00,70,-2.42441,1
386.479,34.73484,-1.67196,25.55196,0.00E+00,70,-2.22968,1
