Repository: MaCFP/matl-db

# Aalto – Wood dataset submission (STA: TGA/DSC. Cone Calorimetry / Gasification)

## Overview
At Aalto University, thermogravimetric analysis (TGA) measurements were performed using a simultaneous thermal analyzer (STA). The instrument also provides DSC signals; however, DSC data are not presented here since they are **supplementary only** and were not collected using a separate dedicated DSC instrument. Therefore, DSC signals should **not** be used as primary calibration targets unless explicitly agreed.

In addition, cone calorimeter tests were performed under **air** (flaming combustion) and under **nitrogen** (reported here as **gasification**, i.e., inert atmosphere).

---

File: Wood/Calibration_Data/Aalto/Aalto_ExpDat_mcfp_STA_10N2800Trial04-1.csv (part 1 of 2)
##Temp./›C,Time/min,DSC/(uV/mg),Mass/%,Gas Flow(purge2)/(ml/min),Gas Flow(protective)/(ml/min),DTG/(%/min),Sensit./(uV/mW)
40.012,0,-6.92E-03,100,0.00E+00,70,6.19821,1
40.512,0.68263,-2.15E-02,100,0.00E+00,70,-9.20E-02,1
41.012,0.89359,-2.63E-02,99.94145,0.00E+00,70,-0.35113,1
41.512,1.04822,-3.27E-02,99.8664,0.00E+00,70,-0.42455,1
42.012,1.17673,-3.64E-02,99.8049,0.00E+00,70,-0.43844,1
42.512,1.28923,-4.05E-02,99.73859,0.00E+00,70,-0.42147,1
43.012,1.39131,-4.32E-02,99.69722,0.00E+00,70,-0.39193,1
43.512,1.48599,-4.58E-02,99.67462,0.00E+00,70,-0.3614,1
44.012,1.57478,-4.63E-02,99.65093,0.00E+00,70,-0.33534,1
44.512,1.65918,-4.80E-02,99.60932,0.00E+00,70,-0.31497,1
45.012,1.74024,-4.84E-02,99.59054,0.00E+00,70,-0.29981,1
45.512,1.81872,-5.01E-02,99.57032,0.00E+00,70,-0.28886,1
46.012,1.89488,-4.80E-02,99.54976,0.00E+00,70,-0.2809,1
46.512,1.9693,-4.91E-02,99.54041,0.00E+00,70,-0.27449,1
47.012,2.04232,-4.89E-02,99.50732,0.00E+00,70,-0.2682,1
47.512,2.11404,-4.80E-02,99.48504,0.00E+00,70,-0.26104,1
48.012,2.18447,-4.75E-02,99.47153,0.00E+00,70,-0.25266,1
48.512,2.25354,-4.89E-02,99.4475,0.00E+00,70,-0.2434,1
49.012,2.32141,-4.69E-02,99.44337,0.00E+00,70,-0.23405,1
49.512,2.38828,-4.74E-02,99.42154,0.00E+00,70,-0.22551,1
50.012,2.45435,-4.65E-02,99.40268,0.00E+00,70,-0.21858,1
50.512,2.51966,-4.69E-02,99.39244,0.00E+00,70,-0.21366,1
51.012,2.58426,-4.64E-02,99.38355,0.00E+00,70,-0.21064,1
51.512,2.64812,-4.59E-02,99.37529,0.00E+00,70,-0.20888,1
52.012,2.71141,-4.64E-02,99.36602,0.00E+00,70,-0.20731,1
52.512,2.77408,-4.63E-02,99.34368,0.00E+00,70,-0.20481,1
53.012,2.83617,-4.73E-02,99.32302,0.00E+00,70,-0.20048,1
53.512,2.89758,-4.72E-02,99.31345,0.00E+00,70,-0.19388,1
54.012,2.95839,-4.76E-02,99.30132,0.00E+00,70,-0.18512,1
54.512,3.01848,-4.83E-02,99.28992,0.00E+00,70,-0.17476,1
55.012,3.07795,-4.90E-02,99.283,0.00E+00,70,-0.16361,1
55.512,3.13678,-5.00E-02,99.27414,0.00E+00,70,-0.15253,1
56.012,3.19486,-5.12E-02,99.25715,0.00E+00,70,-0.14238,1
56.512,3.25219,-5.30E-02,99.25101,0.00E+00,70,-0.13378,1
57.012,3.30885,-5.42E-02,99.25579,0.00E+00,70,-0.12718,1
57.512,3.3648,-5.49E-02,99.24864,0.00E+00,70,-0.12286,1
58.012,3.42017,-5.60E-02,99.24032,0.00E+00,70,-0.12093,1
58.512,3.47501,-5.75E-02,99.23293,0.00E+00,70,-0.1214,1
59.012,3.52918,-5.87E-02,99.2253,0.00E+00,70,-0.12416,1
59.512,3.58271,-6.08E-02,99.21936,0.00E+00,70,-0.12894,1
60.012,3.63562,-6.22E-02,99.21789,0.00E+00,70,-0.13533,1
60.512,3.68795,-6.41E-02,99.21396,0.00E+00,70,-0.14278,1
61.012,3.73985,-6.47E-02,99.20644,0.00E+00,70,-0.15061,1
61.512,3.79141,-6.77E-02,99.19897,0.00E+00,70,-0.1581,1
62.012,3.84253,-6.88E-02,99.18814,0.00E+00,70,-0.16448,1
62.512,3.8933,-7.15E-02,99.17561,0.00E+00,70,-0.16918,1
63.012,3.9436,-7.23E-02,99.1629,0.00E+00,70,-0.1718,1
63.512,3.99335,-7.56E-02,99.15379,0.00E+00,70,-0.17222,1
64.012,4.04277,-7.71E-02,99.14568,0.00E+00,70,-0.17055,1
64.512,4.09188,-7.79E-02,99.13268,0.00E+00,70,-0.1671,1
65.012,4.14056,-8.04E-02,99.12173,0.00E+00,70,-0.16226,1
65.512,4.1889,-8.27E-02,99.11838,0.00E+00,70,-0.15649,1
66.012,4.23693,-8.34E-02,99.11564,0.00E+00,70,-0.15021,1
66.512,4.2846,-8.49E-02,99.1095,0.00E+00,70,-0.14384,1
67.012,4.3319,-8.72E-02,99.10065,0.00E+00,70,-0.13776,1
67.512,4.37896,-8.99E-02,99.091,0.00E+00,70,-0.13231,1
68.012,4.42583,-9.15E-02,99.08267,0.00E+00,70,-0.12785,1
68.512,4.47248,-9.21E-02,99.07754,0.00E+00,70,-0.12473,1
69.012,4.51888,-9.46E-02,99.07467,0.00E+00,70,-0.12326,1
69.512,4.56503,-9.74E-02,99.07035,0.00E+00,70,-0.12368,1
70.012,4.61098,-9.80E-02,99.06925,0.00E+00,70,-0.12611,1
70.512,4.65662,-9.97E-02,99.07317,0.00E+00,70,-0.13054,1
71.012,4.70204,-0.10231,99.06403,0.00E+00,70,-0.13682,1
71.512,4.74725,-0.10391,99.05149,0.00E+00,70,-0.14472,1
72.012,4.7923,-0.10625,99.04757,0.00E+00,70,-0.1539,1
72.512,4.83713,-0.10911,99.0441,0.00E+00,70,-0.16397,1
73.012,4.88183,-0.10981,99.0363,0.00E+00,70,-0.17458,1
73.512,4.92639,-0.11072,99.0265,0.00E+00,70,-0.18537,1
74.012,4.97077,-0.11346,99.01646,0.00E+00,70,-0.19602,1
74.512,5.01498,-0.11556,99.0069,0.00E+00,70,-0.20626,1
75.012,5.05906,-0.11697,98.99835,0.00E+00,70,-0.21587,1
75.512,5.10301,-0.11981,98.98947,0.00E+00,70,-0.22465,1
76.012,5.14678,-0.1217,98.97859,0.00E+00,70,-0.23239,1
76.512,5.19044,-0.1235,98.9666,0.00E+00,70,-0.2389,1
77.012,5.23403,-0.12533,98.95561,0.00E+00,70,-0.24397,1
77.512,5.27753,-0.12712,98.94438,0.00E+00,70,-0.24739,1
78.012,5.32097,-0.12904,98.93173,0.00E+00,70,-0.24896,1
78.512,5.36433,-0.13179,98.91904,0.00E+00,70,-0.2485,1
79.012,5.40762,-0.135,98.90743,0.00E+00,70,-0.24592,1
79.512,5.45078,-0.13721,98.89815,0.00E+00,70,-0.24124,1
80.012,5.49381,-0.13968,98.89071,0.00E+00,70,-0.23458,1
80.512,5.53667,-0.14276,98.86675,0.00E+00,70,-0.22623,1
81.012,5.57937,-0.14504,98.85244,0.00E+00,70,-0.21659,1
81.512,5.62195,-0.14783,98.84552,0.00E+00,70,-0.20615,1
82.012,5.66444,-0.15094,98.83828,0.00E+00,70,-0.19547,1
82.512,5.70688,-0.1532,98.83561,0.00E+00,70,-0.18509,1
83.012,5.74927,-0.15615,98.83008,0.00E+00,70,-0.17553,1
83.512,5.79168,-0.15949,98.82365,0.00E+00,70,-0.16722,1
84.012,5.83401,-0.16302,98.81842,0.00E+00,70,-0.16048,1
84.512,5.87625,-0.16518,98.8122,0.00E+00,70,-0.15544,1
85.012,5.9184,-0.16759,98.8072,0.00E+00,70,-0.15212,1
85.512,5.96041,-0.17181,98.80431,0.00E+00,70,-0.15037,1
86.012,6.0023,-0.17602,98.7999,0.00E+00,70,-0.14999,1
86.512,6.04397,-0.17905,98.79476,0.00E+00,70,-0.1507,1
87.012,6.08561,-0.18163,98.78845,0.00E+00,70,-0.15222,1
87.512,6.12718,-0.18574,98.77757,0.00E+00,70,-0.1543,1
88.012,6.16868,-0.18929,98.76853,0.00E+00,70,-0.15673,1
88.512,6.21012,-0.19202,98.76438,0.00E+00,70,-0.15932,1
89.012,6.2515,-0.19612,98.75897,0.00E+00,70,-0.16193,1
89.512,6.29293,-0.19921,98.75187,0.00E+00,70,-0.16442,1
90.012,6.33427,-0.20317,98.74363,0.00E+00,70,-0.16664,1
90.512,6.37554,-0.20723,98.73622,0.00E+00,70,-0.16842,1
91.012,6.41677,-0.21102,98.73172,0.00E+00,70,-0.16957,1
91.512,6.45796,-0.21522,98.72868,0.00E+00,70,-0.16989,1
92.012,6.49917,-0.21932,98.72214,0.00E+00,70,-0.1692,1
92.512,6.54034,-0.22229,98.71074,0.00E+00,70,-0.16739,1
93.012,6.58148,-0.22634,98.70222,0.00E+00,70,-0.16443,1
93.512,6.62262,-0.2303,98.69176,0.00E+00,70,-0.16041,1
94.012,6.66376,-0.23401,98.67745,0.00E+00,70,-0.15557,1
94.512,6.70489,-0.23848,98.66639,0.00E+00,70,-0.15026,1
95.012,6.74596,-0.24275,98.66248,0.00E+00,70,-0.14488,1
95.512,6.78699,-0.24701,98.66218,0.00E+00,70,-0.13989,1
96.012,6.82803,-0.25084,98.66265,0.00E+00,70,-0.13565,1
96.512,6.8691,-0.25525,98.66141,0.00E+00,70,-0.13247,1
97.012,6.91017,-0.25992,98.65743,0.00E+00,70,-0.1305,1
97.512,6.95121,-0.26375,98.65228,0.00E+00,70,-0.12974,1
98.012,6.99225,-0.26837,98.64818,0.00E+00,70,-0.13004,1
98.512,7.03328,-0.27248,98.64379,0.00E+00,70,-0.13115,1
99.012,7.0743,-0.27682,98.63646,0.00E+00,70,-0.13273,1
99.512,7.11527,-0.28089,98.62883,0.00E+00,70,-0.13441,1
100.012,7.1562,-0.28427,98.62288,0.00E+00,70,-0.13585,1
100.512,7.19711,-0.28843,98.61567,0.00E+00,70,-0.13674,1
101.012,7.23806,-0.29265,98.60928,0.00E+00,70,-0.13686,1
101.512,7.27909,-0.29727,98.60428,0.00E+00,70,-0.13602,1
102.012,7.32014,-0.30138,98.5982,0.00E+00,70,-0.13413,1
102.512,7.36117,-0.30505,98.59094,0.00E+00,70,-0.13113,1
103.012,7.40223,-0.30933,98.5851,0.00E+00,70,-0.12698,1
103.512,7.44336,-0.31353,98.58015,0.00E+00,70,-0.12167,1
104.012,7.48447,-0.3178,98.57305,0.00E+00,70,-0.11521,1
104.512,7.52555,-0.32162,98.56742,0.00E+00,70,-0.1076,1
105.012,7.56666,-0.32511,98.56445,0.00E+00,70,-9.89E-02,1
105.512,7.60782,-0.3286,98.56088,0.00E+00,70,-8.91E-02,1
106.012,7.64907,-0.33222,98.55567,0.00E+00,70,-7.83E-02,1
106.512,7.69033,-0.33654,98.55255,0.00E+00,70,-6.68E-02,1
107.012,7.73161,-0.34025,98.54884,0.00E+00,70,-5.48E-02,1
107.512,7.7729,-0.34319,98.54457,0.00E+00,70,-4.28E-02,1
108.012,7.8142,-0.34724,98.54054,0.00E+00,70,-3.12E-02,1
108.512,7.85548,-0.35204,98.53811,0.00E+00,70,-2.07E-02,1
109.012,7.89671,-0.35481,98.53828,0.00E+00,70,-1.17E-02,1
109.512,7.93791,-0.35838,98.53704,0.00E+00,70,-4.66E-03,1
110.012,7.97916,-0.36246,98.54585,0.00E+00,70,-2.27E-05,1
110.512,8.02046,-0.36621,98.55515,0.00E+00,70,2.10E-03,1
111.012,8.0618,-0.36947,98.55725,0.00E+00,70,1.78E-03,1
111.512,8.10322,-0.37276,98.56106,0.00E+00,70,-6.78E-04,1
112.012,8.14466,-0.37671,98.56774,0.00E+00,70,-4.75E-03,1
112.512,8.18618,-0.38024,98.56422,0.00E+00,70,-9.79E-03,1
113.012,8.22772,-0.3838,98.55788,0.00E+00,70,-1.50E-02,1
113.512,8.26932,-0.38787,98.5539,0.00E+00,70,-1.98E-02,1
114.012,8.31097,-0.39161,98.5513,0.00E+00,70,-2.35E-02,1
114.512,8.35265,-0.39444,98.5492,0.00E+00,70,-2.56E-02,1
115.012,8.39443,-0.39787,98.54516,0.00E+00,70,-2.61E-02,1
115.512,8.43631,-0.40241,98.53875,0.00E+00,70,-2.49E-02,1
116.012,8.47825,-0.40574,98.53488,0.00E+00,70,-2.23E-02,1
116.512,8.52019,-0.40876,98.53467,0.00E+00,70,-1.86E-02,1
117.012,8.56212,-0.41262,98.53631,0.00E+00,70,-1.42E-02,1
117.512,8.60407,-0.41617,98.53835,0.00E+00,70,-9.72E-03,1
118.012,8.64598,-0.41947,98.53936,0.00E+00,70,-5.43E-03,1
118.512,8.68783,-0.42354,98.54025,0.00E+00,70,-1.67E-03,1
119.012,8.72963,-0.42639,98.54214,0.00E+00,70,1.37E-03,1
119.512,8.77148,-0.42901,98.54393,0.00E+00,70,3.60E-03,1
120.012,8.81336,-0.43278,98.5444,0.00E+00,70,4.99E-03,1
120.512,8.85526,-0.43666,98.54447,0.00E+00,70,5.56E-03,1
121.012,8.89723,-0.43948,98.54452,0.00E+00,70,5.33E-03,1
121.512,8.93928,-0.442,98.54125,0.00E+00,70,4.32E-03,1
122.012,8.98141,-0.4461,98.54109,0.00E+00,70,2.53E-03,1
122.512,9.02359,-0.45047,98.54258,0.00E+00,70,-6.61E-05,1
123.012,9.0658,-0.45347,98.54364,0.00E+00,70,-3.46E-03,1
123.512,9.10801,-0.45677,98.54437,0.00E+00,70,-7.58E-03,1
124.012,9.15022,-0.46153,98.54441,0.00E+00,70,-1.23E-02,1
124.512,9.19244,-0.4639,98.54759,0.00E+00,70,-1.74E-02,1
125.012,9.23463,-0.46746,98.54968,0.00E+00,70,-2.25E-02,1
125.512,9.2768,-0.47137,98.55297,0.00E+00,70,-2.74E-02,1
126.012,9.319,-0.47454,98.55021,0.00E+00,70,-3.15E-02,1
126.512,9.36126,-0.47744,98.54107,0.00E+00,70,-3.47E-02,1
127.012,9.40357,-0.48092,98.53521,0.00E+00,70,-3.67E-02,1
127.512,9.44597,-0.48549,98.52882,0.00E+00,70,-3.74E-02,1
128.012,9.48843,-0.48846,98.52412,0.00E+00,70,-3.69E-02,1
128.512,9.53096,-0.49147,98.52203,0.00E+00,70,-3.55E-02,1
129.012,9.57356,-0.49437,98.52293,0.00E+00,70,-3.35E-02,1
129.512,9.6162,-0.49761,98.52554,0.00E+00,70,-3.12E-02,1
130.012,9.65886,-0.50158,98.52716,0.00E+00,70,-2.90E-02,1
130.512,9.7015,-0.50473,98.52701,0.00E+00,70,-2.71E-02,1
131.012,9.74413,-0.50815,98.52702,0.00E+00,70,-2.59E-02,1
131.512,9.78678,-0.51236,98.52643,0.00E+00,70,-2.52E-02,1
132.012,9.82941,-0.51604,98.52346,0.00E+00,70,-2.51E-02,1
132.512,9.87209,-0.51928,98.52143,0.00E+00,70,-2.56E-02,1
133.012,9.91483,-0.52203,98.52001,0.00E+00,70,-2.65E-02,1
133.512,9.95761,-0.52489,98.51834,0.00E+00,70,-2.78E-02,1
134.012,10.0005,-0.5292,98.51957,0.00E+00,70,-2.95E-02,1
134.512,10.04343,-0.53267,98.51852,0.00E+00,70,-3.14E-02,1
135.012,10.08642,-0.53657,98.5176,0.00E+00,70,-3.36E-02,1
135.512,10.12941,-0.53902,98.51496,0.00E+00,70,-3.62E-02,1
136.012,10.17243,-0.54242,98.51212,0.00E+00,70,-3.92E-02,1
136.512,10.21547,-0.54681,98.51004,0.00E+00,70,-4.25E-02,1
137.012,10.25853,-0.54983,98.50818,0.00E+00,70,-4.60E-02,1
137.512,10.30167,-0.55295,98.50843,0.00E+00,70,-4.94E-02,1
138.012,10.34488,-0.55597,98.50958,0.00E+00,70,-5.25E-02,1
138.512,10.38815,-0.55916,98.50947,0.00E+00,70,-5.49E-02,1
139.012,10.43149,-0.56237,98.51053,0.00E+00,70,-5.61E-02,1
139.512,10.47488,-0.56632,98.50507,0.00E+00,70,-5.57E-02,1
140.012,10.51833,-0.57002,98.49373,0.00E+00,70,-5.37E-02,1
140.512,10.56182,-0.57286,98.48324,0.00E+00,70,-4.98E-02,1
141.012,10.60531,-0.57606,98.47555,0.00E+00,70,-4.44E-02,1
141.512,10.64884,-0.57927,98.47482,0.00E+00,70,-3.77E-02,1
142.012,10.69241,-0.58259,98.47701,0.00E+00,70,-3.03E-02,1
142.512,10.736,-0.58652,98.4783,0.00E+00,70,-2.28E-02,1
143.012,10.7796,-0.58923,98.4794,0.00E+00,70,-1.58E-02,1
143.512,10.82321,-0.59243,98.48007,0.00E+00,70,-9.69E-03,1
144.012,10.86686,-0.59662,98.48263,0.00E+00,70,-4.88E-03,1
144.512,10.91053,-0.6,98.48669,0.00E+00,70,-1.49E-03,1
145.012,10.95423,-0.60307,98.48727,0.00E+00,70,5.17E-04,1
145.512,10.99802,-0.60674,98.48727,0.00E+00,70,1.33E-03,1
146.012,11.04186,-0.61068,98.48747,0.00E+00,70,1.22E-03,1
146.512,11.08578,-0.61345,98.48545,0.00E+00,70,4.88E-04,1
147.012,11.12979,-0.61749,98.48451,0.00E+00,70,-6.11E-04,1
147.512,11.17393,-0.62062,98.48512,0.00E+00,70,-1.89E-03,1
148.012,11.21812,-0.62333,98.4839,0.00E+00,70,-3.27E-03,1
148.512,11.26231,-0.62698,98.48217,0.00E+00,70,-4.76E-03,1
149.012,11.30656,-0.62967,98.48219,0.00E+00,70,-6.45E-03,1
149.512,11.35086,-0.63391,98.48108,0.00E+00,70,-8.47E-03,1
150.012,11.39519,-0.63797,98.48323,0.00E+00,70,-1.10E-02,1
150.512,11.43952,-0.63989,98.48572,0.00E+00,70,-1.40E-02,1
151.012,11.48391,-0.64278,98.48623,0.00E+00,70,-1.77E-02,1
151.512,11.52843,-0.64655,98.48552,0.00E+00,70,-2.19E-02,1
152.012,11.57302,-0.6505,98.48363,0.00E+00,70,-2.67E-02,1
152.512,11.61766,-0.65422,98.48183,0.00E+00,70,-3.17E-02,1
153.012,11.66235,-0.65694,98.48058,0.00E+00,70,-3.68E-02,1
153.512,11.70712,-0.65964,98.47823,0.00E+00,70,-4.18E-02,1
154.012,11.75193,-0.66313,98.476,0.00E+00,70,-4.64E-02,1
154.512,11.79676,-0.66547,98.47371,0.00E+00,70,-5.05E-02,1
155.012,11.84164,-0.66874,98.47288,0.00E+00,70,-5.38E-02,1
155.512,11.88658,-0.67227,98.46801,0.00E+00,70,-5.63E-02,1
156.012,11.9316,-0.67429,98.46279,0.00E+00,70,-5.79E-02,1
156.512,11.97672,-0.67741,98.45909,0.00E+00,70,-5.86E-02,1
157.012,12.02192,-0.6807,98.45627,0.00E+00,70,-5.86E-02,1
157.512,12.06717,-0.68326,98.45426,0.00E+00,70,-5.80E-02,1
158.012,12.11249,-0.68609,98.45163,0.00E+00,70,-5.71E-02,1
158.512,12.15784,-0.68814,98.4483,0.00E+00,70,-5.61E-02,1
159.012,12.20322,-0.69118,98.44618,0.00E+00,70,-5.55E-02,1
159.512,12.24858,-0.69436,98.44392,0.00E+00,70,-5.56E-02,1
160.012,12.29403,-0.69714,98.44047,0.00E+00,70,-5.65E-02,1
160.512,12.33951,-0.69974,98.43893,0.00E+00,70,-5.86E-02,1
161.012,12.38506,-0.70224,98.43885,0.00E+00,70,-6.19E-02,1
161.512,12.43061,-0.70481,98.43883,0.00E+00,70,-6.63E-02,1
162.012,12.47628,-0.707,98.439,0.00E+00,70,-7.16E-02,1
162.512,12.522,-0.7096,98.43816,0.00E+00,70,-7.75E-02,1
163.012,12.56772,-0.71229,98.43465,0.00E+00,70,-8.36E-02,1
163.512,12.61351,-0.71435,98.42516,0.00E+00,70,-8.93E-02,1
164.012,12.65941,-0.71716,98.41387,0.00E+00,70,-9.44E-02,1
164.512,12.70545,-0.72002,98.41118,0.00E+00,70,-9.85E-02,1
165.012,12.75148,-0.7221,98.40778,0.00E+00,70,-0.10145,1
165.512,12.79759,-0.72501,98.40685,0.00E+00,70,-0.10315,1
166.012,12.84377,-0.72705,98.39685,0.00E+00,70,-0.10374,1
166.512,12.88995,-0.72952,98.38907,0.00E+00,70,-0.10349,1
167.012,12.93606,-0.73253,98.38432,0.00E+00,70,-0.10275,1
167.512,12.98217,-0.73506,98.37986,0.00E+00,70,-0.10192,1
168.012,13.02837,-0.737,98.37499,0.00E+00,70,-0.10143,1
168.512,13.07463,-0.73913,98.37164,0.00E+00,70,-0.10167,1
169.012,13.12095,-0.74109,98.36958,0.00E+00,70,-0.10293,1
169.512,13.16736,-0.74328,98.36723,0.00E+00,70,-0.10541,1
170.012,13.21385,-0.74627,98.36484,0.00E+00,70,-0.10916,1
170.512,13.26039,-0.74912,98.3606,0.00E+00,70,-0.11408,1
171.012,13.30693,-0.75178,98.35327,0.00E+00,70,-0.11998,1
171.512,13.35349,-0.75366,98.3466,0.00E+00,70,-0.12653,1
172.012,13.40013,-0.75679,98.342,0.00E+00,70,-0.13338,1
172.512,13.44682,-0.75894,98.33495,0.00E+00,70,-0.14013,1
173.012,13.49355,-0.76071,98.33051,0.00E+00,70,-0.14637,1
173.512,13.54031,-0.76372,98.32073,0.00E+00,70,-0.1518,1
174.012,13.58718,-0.76618,98.31144,0.00E+00,70,-0.1562,1
174.512,13.63403,-0.7671,98.306,0.00E+00,70,-0.15946,1
175.012,13.68091,-0.76945,98.29609,0.00E+00,70,-0.16164,1
175.512,13.72787,-0.77242,98.28492,0.00E+00,70,-0.16296,1
176.012,13.77487,-0.77418,98.27338,0.00E+00,70,-0.16376,1
176.512,13.82187,-0.77641,98.26451,0.00E+00,70,-0.16445,1
177.012,13.86893,-0.77921,98.26152,0.00E+00,70,-0.16549,1
177.512,13.91604,-0.78093,98.25942,0.00E+00,70,-0.16727,1
178.012,13.96311,-0.78274,98.25387,0.00E+00,70,-0.1701,1
178.512,14.01024,-0.78528,98.24303,0.00E+00,70,-0.17414,1
179.012,14.05744,-0.78702,98.23539,0.00E+00,70,-0.17944,1
179.512,14.10465,-0.78907,98.22827,0.00E+00,70,-0.18587,1
180.012,14.1519,-0.79078,98.21999,0.00E+00,70,-0.19323,1
180.512,14.19927,-0.79349,98.21057,0.00E+00,70,-0.20122,1
181.012,14.24669,-0.7967,98.19872,0.00E+00,70,-0.20951,1
181.512,14.29415,-0.79815,98.19023,0.00E+00,70,-0.21776,1
182.012,14.34165,-0.80085,98.18136,0.00E+00,70,-0.22565,1
182.512,14.38915,-0.80346,98.16856,0.00E+00,70,-0.23294,1
183.012,14.43662,-0.80492,98.15753,0.00E+00,70,-0.23945,1
183.512,14.48407,-0.80703,98.14516,0.00E+00,70,-0.24513,1
184.012,14.53155,-0.8092,98.12717,0.00E+00,70,-0.25001,1
184.512,14.57908,-0.81111,98.11503,0.00E+00,70,-0.25424,1
185.012,14.62671,-0.81283,98.10376,0.00E+00,70,-0.25799,1
185.512,14.67441,-0.8149,98.09292,0.00E+00,70,-0.2615,1
186.012,14.72216,-0.81711,98.08373,0.00E+00,70,-0.26501,1
186.512,14.76993,-0.81923,98.07098,0.00E+00,70,-0.26871,1
187.012,14.81762,-0.82148,98.05735,0.00E+00,70,-0.27278,1
187.512,14.86526,-0.82309,98.04374,0.00E+00,70,-0.27731,1
188.012,14.91289,-0.82475,98.02963,0.00E+00,70,-0.28239,1
188.512,14.96054,-0.82687,98.01393,0.00E+00,70,-0.28799,1
189.012,15.0082,-0.82882,98.00356,0.00E+00,70,-0.29406,1
189.512,15.05594,-0.83059,97.9902,0.00E+00,70,-0.30046,1
190.012,15.10382,-0.83213,97.97719,0.00E+00,70,-0.30698,1
190.512,15.15172,-0.83396,97.96409,0.00E+00,70,-0.31334,1
191.012,15.19968,-0.83615,97.94977,0.00E+00,70,-0.31926,1
191.512,15.24769,-0.83817,97.93083,0.00E+00,70,-0.32447,1
192.012,15.29574,-0.83968,97.90915,0.00E+00,70,-0.3288,1
192.512,15.34379,-0.84225,97.89315,0.00E+00,70,-0.33217,1
193.012,15.39189,-0.84449,97.87797,0.00E+00,70,-0.33467,1
193.512,15.44001,-0.84528,97.86099,0.00E+00,70,-0.33652,1
194.012,15.48819,-0.84815,97.84678,0.00E+00,70,-0.33808,1
194.512,15.53643,-0.8499,97.82822,0.00E+00,70,-0.33976,1
195.012,15.58471,-0.85143,97.81255,0.00E+00,70,-0.34202,1
195.512,15.63305,-0.85333,97.79684,0.00E+00,70,-0.34524,1
196.012,15.68144,-0.85436,97.78018,0.00E+00,70,-0.34969,1
196.512,15.72984,-0.8566,97.76648,0.00E+00,70,-0.35548,1
197.012,15.7782,-0.85924,97.75223,0.00E+00,70,-0.36257,1
197.512,15.82653,-0.86157,97.73531,0.00E+00,70,-0.37074,1
198.012,15.87483,-0.86288,97.71998,0.00E+00,70,-0.37968,1
198.512,15.92312,-0.86412,97.70052,0.00E+00,70,-0.38904,1
199.012,15.97142,-0.86608,97.67576,0.00E+00,70,-0.39849,1
199.512,16.01979,-0.86772,97.65477,0.00E+00,70,-0.40781,1
200.012,16.0683,-0.87025,97.63573,0.00E+00,70,-0.41685,1
200.512,16.11688,-0.87181,97.61652,0.00E+00,70,-0.4256,1
201.012,16.16552,-0.873,97.5938,0.00E+00,70,-0.43415,1
201.512,16.21422,-0.87647,97.57034,0.00E+00,70,-0.4426,1
202.012,16.26293,-0.8789,97.55368,0.00E+00,70,-0.45109,1
202.512,16.31157,-0.88006,97.53212,0.00E+00,70,-0.45967,1
203.012,16.36024,-0.88181,97.51091,0.00E+00,70,-0.46838,1
203.512,16.40893,-0.88457,97.48747,0.00E+00,70,-0.47714,1
204.012,16.45761,-0.88606,97.45778,0.00E+00,70,-0.48584,1
204.512,16.50634,-0.88844,97.43813,0.00E+00,70,-0.49437,1
205.012,16.55518,-0.89104,97.41547,0.00E+00,70,-0.50268,1
205.512,16.60406,-0.89314,97.38742,0.00E+00,70,-0.51072,1
206.012,16.65297,-0.89593,97.36215,0.00E+00,70,-0.51855,1
206.512,16.70196,-0.89678,97.33639,0.00E+00,70,-0.52629,1
207.012,16.75093,-0.89976,97.30727,0.00E+00,70,-0.53405,1
207.512,16.79986,-0.90001,97.28423,0.00E+00,70,-0.54191,1
208.012,16.84876,-0.90305,97.25377,0.00E+00,70,-0.54982,1
208.512,16.89765,-0.90542,97.23415,0.00E+00,70,-0.55761,1
209.012,16.94657,-0.9073,97.21044,0.00E+00,70,-0.56497,1
209.512,16.99559,-0.91057,97.17995,0.00E+00,70,-0.57153,1
210.012,17.04466,-0.91219,97.15324,0.00E+00,70,-0.57688,1
210.512,17.09386,-0.91408,97.11886,0.00E+00,70,-0.58076,1
211.012,17.14315,-0.91685,97.08054,0.00E+00,70,-0.58307,1
211.512,17.19238,-0.91843,97.04868,0.00E+00,70,-0.58395,1
212.012,17.24161,-0.92064,97.02315,0.00E+00,70,-0.58374,1
212.512,17.29083,-0.92355,96.99354,0.00E+00,70,-0.58287,1
213.012,17.34002,-0.92536,96.972,0.00E+00,70,-0.58178,1
213.512,17.38924,-0.92809,96.94585,0.00E+00,70,-0.58081,1
214.012,17.43855,-0.93044,96.92241,0.00E+00,70,-0.58017,1
214.512,17.48783,-0.93249,96.88438,0.00E+00,70,-0.57998,1
215.012,17.5372,-0.93441,96.85922,0.00E+00,70,-0.5803,1
215.512,17.58663,-0.93745,96.82854,0.00E+00,70,-0.58124,1
216.012,17.63604,-0.93929,96.80148,0.00E+00,70,-0.58297,1
216.512,17.68546,-0.9416,96.76034,0.00E+00,70,-0.58576,1
217.012,17.73497,-0.94576,96.73578,0.00E+00,70,-0.58992,1
217.512,17.78443,-0.94708,96.71614,0.00E+00,70,-0.59566,1
218.012,17.83384,-0.95002,96.69159,0.00E+00,70,-0.60303,1
218.512,17.88323,-0.95302,96.66378,0.00E+00,70,-0.61186,1
219.012,17.93263,-0.95508,96.63931,0.00E+00,70,-0.6218,1
219.512,17.98204,-0.95784,96.59996,0.00E+00,70,-0.63232,1
220.012,18.03152,-0.96078,96.56286,0.00E+00,70,-0.64288,1
220.512,18.0811,-0.96283,96.52963,0.00E+00,70,-0.65296,1
221.012,18.13075,-0.96566,96.49948,0.00E+00,70,-0.66215,1
221.512,18.18039,-0.96833,96.46123,0.00E+00,70,-0.6702,1
222.012,18.23002,-0.97153,96.43131,0.00E+00,70,-0.677,1
222.512,18.2796,-0.97439,96.3988,0.00E+00,70,-0.68259,1
223.012,18.32915,-0.97628,96.36982,0.00E+00,70,-0.68712,1
223.512,18.3787,-0.97906,96.32619,0.00E+00,70,-0.69082,1
224.012,18.42831,-0.98208,96.28895,0.00E+00,70,-0.69403,1
224.512,18.47799,-0.98409,96.26033,0.00E+00,70,-0.69714,1
225.012,18.52772,-0.98695,96.21706,0.00E+00,70,-0.70059,1
225.512,18.57753,-0.98987,96.18429,0.00E+00,70,-0.70485,1
226.012,18.62735,-0.99267,96.15788,0.00E+00,70,-0.71027,1
226.512,18.67717,-0.99603,96.12662,0.00E+00,70,-0.71707,1
227.012,18.72692,-0.99817,96.08236,0.00E+00,70,-0.72527,1
227.512,18.7767,-1.00074,96.05228,0.00E+00,70,-0.7347,1
228.012,18.82646,-1.00421,96.02192,0.00E+00,70,-0.74498,1
228.512,18.87619,-1.00776,95.97971,0.00E+00,70,-0.75566,1
229.012,18.92597,-1.01126,95.93986,0.00E+00,70,-0.76631,1
229.512,18.97583,-1.0139,95.89618,0.00E+00,70,-0.77658,1
230.012,19.02568,-1.01663,95.85963,0.00E+00,70,-0.78623,1
230.512,19.07552,-1.01955,95.81818,0.00E+00,70,-0.79526,1
231.012,19.12536,-1.02173,95.7796,0.00E+00,70,-0.80379,1
231.512,19.17517,-1.02511,95.74131,0.00E+00,70,-0.81209,1
232.012,19.22498,-1.02891,95.69441,0.00E+00,70,-0.82043,1
232.512,19.27478,-1.03221,95.65921,0.00E+00,70,-0.82908,1
233.012,19.32461,-1.03529,95.61462,0.00E+00,70,-0.83823,1
233.512,19.37452,-1.03784,95.57805,0.00E+00,70,-0.84801,1
234.012,19.42446,-1.04119,95.54383,0.00E+00,70,-0.85842,1
234.512,19.47438,-1.04471,95.48849,0.00E+00,70,-0.86942,1
235.012,19.52436,-1.0476,95.44725,0.00E+00,70,-0.88093,1
235.512,19.57436,-1.05088,95.39679,0.00E+00,70,-0.89286,1
236.012,19.62432,-1.05443,95.35219,0.00E+00,70,-0.90508,1
236.512,19.67426,-1.05757,95.31962,0.00E+00,70,-0.91748,1
237.012,19.72423,-1.06084,95.27176,0.00E+00,70,-0.92993,1
237.512,19.77418,-1.06389,95.22602,0.00E+00,70,-0.94229,1
238.012,19.82414,-1.06725,95.16951,0.00E+00,70,-0.95446,1
238.512,19.87412,-1.07086,95.11705,0.00E+00,70,-0.9664,1
239.012,19.92411,-1.0743,95.07784,0.00E+00,70,-0.97814,1
239.512,19.97407,-1.07702,95.02667,0.00E+00,70,-0.98978,1
240.012,20.024,-1.07971,94.97479,0.00E+00,70,-1.00147,1
240.512,20.07388,-1.08388,94.92509,0.00E+00,70,-1.01338,1
241.012,20.12377,-1.08678,94.8709,0.00E+00,70,-1.02564,1
241.512,20.17369,-1.0895,94.82674,0.00E+00,70,-1.03832,1
242.012,20.22361,-1.09305,94.78291,0.00E+00,70,-1.05139,1
242.512,20.27355,-1.09616,94.71881,0.00E+00,70,-1.06479,1
243.012,20.32354,-1.09983,94.66401,0.00E+00,70,-1.07848,1
243.512,20.37355,-1.10379,94.6168,0.00E+00,70,-1.09243,1
244.012,20.42358,-1.10653,94.55318,0.00E+00,70,-1.10676,1
244.512,20.4737,-1.10967,94.4973,0.00E+00,70,-1.12172,1
245.012,20.52389,-1.11328,94.44679,0.00E+00,70,-1.13763,1
245.512,20.5741,-1.11648,94.38505,0.00E+00,70,-1.15483,1
246.012,20.6243,-1.11978,94.33027,0.00E+00,70,-1.17356,1
246.512,20.6745,-1.12378,94.27653,0.00E+00,70,-1.19395,1
247.012,20.72463,-1.12761,94.21252,0.00E+00,70,-1.21587,1
247.512,20.7747,-1.13015,94.15499,0.00E+00,70,-1.23899,1
248.012,20.82474,-1.13291,94.09753,0.00E+00,70,-1.26285,1
248.512,20.87482,-1.13685,94.03312,0.00E+00,70,-1.2869,1
249.012,20.92492,-1.14054,93.96446,0.00E+00,70,-1.31058,1
249.512,20.97502,-1.1434,93.89335,0.00E+00,70,-1.33345,1
250.012,21.02518,-1.14705,93.81728,0.00E+00,70,-1.35523,1
250.512,21.07534,-1.15094,93.75051,0.00E+00,70,-1.37578,1
251.012,21.12551,-1.15538,93.68975,0.00E+00,70,-1.39507,1
251.512,21.17569,-1.15853,93.61915,0.00E+00,70,-1.41317,1
252.012,21.22586,-1.16191,93.54783,0.00E+00,70,-1.43013,1
252.512,21.27602,-1.16595,93.46982,0.00E+00,70,-1.44599,1
253.012,21.32621,-1.16928,93.39855,0.00E+00,70,-1.46081,1
253.512,21.37638,-1.17318,93.32389,0.00E+00,70,-1.47466,1
254.012,21.42655,-1.17706,93.24319,0.00E+00,70,-1.48769,1
254.512,21.47676,-1.18024,93.1735,0.00E+00,70,-1.50019,1
255.012,21.52698,-1.18448,93.10133,0.00E+00,70,-1.51251,1
255.512,21.57721,-1.18822,93.01912,0.00E+00,70,-1.52509,1
256.012,21.6274,-1.19097,92.93771,0.00E+00,70,-1.53835,1
256.512,21.67757,-1.19588,92.86251,0.00E+00,70,-1.55262,1
257.012,21.72774,-1.1989,92.79365,0.00E+00,70,-1.56809,1
257.512,21.77788,-1.20235,92.72119,0.00E+00,70,-1.58473,1
258.012,21.82802,-1.20725,92.63853,0.00E+00,70,-1.60231,1
258.512,21.87821,-1.21021,92.55564,0.00E+00,70,-1.62054,1
259.012,21.92842,-1.21415,92.46863,0.00E+00,70,-1.63902,1
259.512,21.97856,-1.21796,92.38782,0.00E+00,70,-1.65741,1
260.012,22.02874,-1.22151,92.302,0.00E+00,70,-1.67555,1
260.512,22.07895,-1.22479,92.21924,0.00E+00,70,-1.6934,1
261.012,22.12919,-1.23013,92.1329,0.00E+00,70,-1.71108,1
261.512,22.17949,-1.2331,92.03936,0.00E+00,70,-1.72879,1
262.012,22.22987,-1.23582,91.96273,0.00E+00,70,-1.74676,1
262.512,22.28024,-1.24066,91.87537,0.00E+00,70,-1.76514,1
263.012,22.33057,-1.24293,91.78273,0.00E+00,70,-1.78398,1
263.512,22.38082,-1.24678,91.69305,0.00E+00,70,-1.80322,1
264.012,22.43098,-1.25127,91.59927,0.00E+00,70,-1.8227,1
264.512,22.48112,-1.25456,91.51295,0.00E+00,70,-1.84226,1
265.012,22.53124,-1.25874,91.42354,0.00E+00,70,-1.86176,1
265.512,22.58132,-1.26225,91.32685,0.00E+00,70,-1.88117,1
266.012,22.6314,-1.26615,91.22045,0.00E+00,70,-1.90063,1
266.512,22.68153,-1.27003,91.13354,0.00E+00,70,-1.92048,1
267.012,22.73166,-1.27433,91.02867,0.00E+00,70,-1.94114,1
267.512,22.78174,-1.27781,90.93411,0.00E+00,70,-1.96303,1
268.012,22.83186,-1.28068,90.84306,0.00E+00,70,-1.98652,1
268.512,22.88205,-1.28532,90.7467,0.00E+00,70,-2.01167,1
269.012,22.93223,-1.28909,90.63843,0.00E+00,70,-2.03819,1
269.512,22.98239,-1.29225,90.5444,0.00E+00,70,-2.06547,1
270.012,23.03262,-1.29588,90.45065,0.00E+00,70,-2.09276,1
270.512,23.08289,-1.29999,90.33947,0.00E+00,70,-2.11923,1
271.012,23.13312,-1.30458,90.22155,0.00E+00,70,-2.14424,1
271.512,23.18334,-1.30697,90.10028,0.00E+00,70,-2.16752,1
272.012,23.23361,-1.31044,89.98267,0.00E+00,70,-2.18923,1
272.512,23.28388,-1.31421,89.88075,0.00E+00,70,-2.20975,1
273.012,23.33414,-1.31755,89.77796,0.00E+00,70,-2.22965,1
273.512,23.38445,-1.32135,89.66314,0.00E+00,70,-2.24943,1
274.012,23.43481,-1.32604,89.55556,0.00E+00,70,-2.26933,1
274.512,23.48514,-1.33007,89.44721,0.00E+00,70,-2.28929,1
275.012,23.53547,-1.3337,89.33142,0.00E+00,70,-2.30908,1
275.512,23.58577,-1.33649,89.20871,0.00E+00,70,-2.3284,1
276.012,23.63599,-1.34051,89.08033,0.00E+00,70,-2.34706,1
276.512,23.68613,-1.34533,88.95557,0.00E+00,70,-2.36508,1
277.012,23.73627,-1.34836,88.8351,0.00E+00,70,-2.3828,1
277.512,23.78643,-1.3523,88.72563,0.00E+00,70,-2.40068,1
278.012,23.83661,-1.35551,88.60987,0.00E+00,70,-2.4192,1
278.512,23.8868,-1.35978,88.49224,0.00E+00,70,-2.43876,1
279.012,23.93708,-1.36285,88.37055,0.00E+00,70,-2.45956,1
279.512,23.98739,-1.36685,88.24456,0.00E+00,70,-2.48158,1
280.012,24.03769,-1.37064,88.11774,0.00E+00,70,-2.50461,1
280.512,24.08799,-1.37424,87.98686,0.00E+00,70,-2.52836,1
281.012,24.13833,-1.37682,87.85213,0.00E+00,70,-2.55257,1
281.512,24.18865,-1.38106,87.73448,0.00E+00,70,-2.57698,1
282.012,24.239,-1.38535,87.6051,0.00E+00,70,-2.60144,1
282.512,24.28934,-1.38821,87.47602,0.00E+00,70,-2.62588,1
283.012,24.33966,-1.39155,87.33801,0.00E+00,70,-2.65034,1
283.512,24.38998,-1.39587,87.20859,0.00E+00,70,-2.67495,1
284.012,24.4403,-1.3986,87.05805,0.00E+00,70,-2.69986,1
284.512,24.49054,-1.40228,86.92711,0.00E+00,70,-2.72523,1
285.012,24.5408,-1.40644,86.79811,0.00E+00,70,-2.75118,1
285.512,24.59108,-1.40969,86.6551,0.00E+00,70,-2.77768,1
286.012,24.64129,-1.41363,86.51749,0.00E+00,70,-2.80449,1
286.512,24.69156,-1.41702,86.38455,0.00E+00,70,-2.83137,1
287.012,24.74189,-1.42102,86.24269,0.00E+00,70,-2.85801,1
287.512,24.79219,-1.42467,86.0923,0.00E+00,70,-2.88416,1
288.012,24.8425,-1.42806,85.93822,0.00E+00,70,-2.90997,1
288.512,24.89288,-1.43158,85.7788,0.00E+00,70,-2.93599,1
289.012,24.94321,-1.43443,85.63282,0.00E+00,70,-2.96304,1
289.512,24.99354,-1.43919,85.49471,0.00E+00,70,-2.99235,1
290.012,25.04392,-1.44262,85.34569,0.00E+00,70,-3.02517,1
290.512,25.09434,-1.44631,85.19518,0.00E+00,70,-3.06243,1
291.012,25.14475,-1.45026,85.04504,0.00E+00,70,-3.10447,1
291.512,25.19518,-1.45266,84.89477,0.00E+00,70,-3.15084,1
292.012,25.24565,-1.45655,84.74142,0.00E+00,70,-3.20012,1
292.512,25.29607,-1.46051,84.57677,0.00E+00,70,-3.24997,1
293.012,25.34646,-1.46417,84.41239,0.00E+00,70,-3.29759,1
293.512,25.39686,-1.46754,84.25338,0.00E+00,70,-3.34023,1
294.012,25.44723,-1.47244,84.08369,0.00E+00,70,-3.37567,1
294.512,25.49754,-1.47478,83.88203,0.00E+00,70,-3.40286,1
295.012,25.54789,-1.47906,83.68788,0.00E+00,70,-3.4223,1
295.512,25.59822,-1.48316,83.49269,0.00E+00,70,-3.43591,1
296.012,25.64859,-1.48506,83.31568,0.00E+00,70,-3.44675,1
296.512,25.69897,-1.48951,83.15274,0.00E+00,70,-3.45829,1
297.012,25.74932,-1.49297,83.00378,0.00E+00,70,-3.47364,1
297.512,25.79961,-1.49629,82.85648,0.00E+00,70,-3.49485,1
298.012,25.84993,-1.50049,82.70033,0.00E+00,70,-3.5226,1
298.512,25.90019,-1.50354,82.53054,0.00E+00,70,-3.55606,1
299.012,25.95044,-1.50725,82.33569,0.00E+00,70,-3.59339,1
299.512,26.00076,-1.51106,82.12348,0.00E+00,70,-3.63236,1
300.012,26.05113,-1.51479,81.93984,0.00E+00,70,-3.67074,1
300.512,26.10144,-1.51816,81.74839,0.00E+00,70,-3.7068,1
301.012,26.15178,-1.51925,81.55755,0.00E+00,70,-3.73982,1
301.512,26.20219,-1.5237,81.37994,0.00E+00,70,-3.76984,1
302.012,26.25255,-1.52709,81.19713,0.00E+00,70,-3.79747,1
302.512,26.30293,-1.53064,81.01299,0.00E+00,70,-3.82381,1
303.012,26.3533,-1.53381,80.80769,0.00E+00,70,-3.85,1
303.512,26.40365,-1.53625,80.57087,0.00E+00,70,-3.87702,1
304.012,26.45392,-1.54009,80.38245,0.00E+00,70,-3.90545,1
304.512,26.50426,-1.54342,80.22383,0.00E+00,70,-3.93563,1
305.012,26.55459,-1.54689,80.06448,0.00E+00,70,-3.96736,1
305.512,26.605,-1.54907,79.86452,0.00E+00,70,-4.00037,1
306.012,26.65539,-1.55131,79.62082,0.00E+00,70,-4.03421,1
306.512,26.70582,-1.55511,79.37536,0.00E+00,70,-4.06873,1
307.012,26.75617,-1.55833,79.17658,0.00E+00,70,-4.10386,1
307.512,26.8065,-1.5613,78.98894,0.00E+00,70,-4.13985,1
308.012,26.85682,-1.5645,78.80339,0.00E+00,70,-4.17693,1
308.512,26.90716,-1.56592,78.59672,0.00E+00,70,-4.21516,1
309.012,26.95754,-1.56965,78.39444,0.00E+00,70,-4.25437,1
309.512,27.00799,-1.57282,78.17396,0.00E+00,70,-4.29416,1
310.012,27.05842,-1.57526,77.9164,0.00E+00,70,-4.33395,1
310.512,27.10883,-1.57774,77.71314,0.00E+00,70,-4.37336,1
311.012,27.15929,-1.58044,77.48818,0.00E+00,70,-4.41229,1
311.512,27.20969,-1.58417,77.26318,0.00E+00,70,-4.45085,1
312.012,27.26005,-1.58738,77.03847,0.00E+00,70,-4.48944,1
312.512,27.3104,-1.58927,76.82022,0.00E+00,70,-4.5285,1
313.012,27.36073,-1.5924,76.59913,0.00E+00,70,-4.5683,1
313.512,27.41105,-1.5949,76.36284,0.00E+00,70,-4.60885,1
314.012,27.4614,-1.5988,76.13648,0.00E+00,70,-4.64983,1
314.512,27.51168,-1.60095,75.90224,0.00E+00,70,-4.69066,1
315.012,27.56204,-1.60403,75.65541,0.00E+00,70,-4.7308,1
315.512,27.6124,-1.60662,75.40841,0.00E+00,70,-4.76969,1
316.012,27.66266,-1.60956,75.16622,0.00E+00,70,-4.80688,1
316.512,27.71295,-1.61204,74.92665,0.00E+00,70,-4.84233,1
317.012,27.76334,-1.61459,74.68655,0.00E+00,70,-4.87617,1
317.512,27.81362,-1.61718,74.4433,0.00E+00,70,-4.90846,1
318.012,27.86387,-1.61906,74.18837,0.00E+00,70,-4.93963,1
318.512,27.91423,-1.6208,73.93543,0.00E+00,70,-4.9702,1
319.012,27.96453,-1.62386,73.68886,0.00E+00,70,-5.00057,1
319.512,28.01481,-1.62688,73.43421,0.00E+00,70,-5.03133,1
320.012,28.06515,-1.62796,73.1793,0.00E+00,70,-5.06311,1
320.512,28.11553,-1.63007,72.9195,0.00E+00,70,-5.09639,1
321.012,28.16588,-1.63347,72.67249,0.00E+00,70,-5.13145,1
321.512,28.21624,-1.6363,72.42102,0.00E+00,70,-5.16844,1
322.012,28.26658,-1.63762,72.15976,0.00E+00,70,-5.20715,1
322.512,28.31695,-1.63973,71.89374,0.00E+00,70,-5.24715,1
323.012,28.36731,-1.64315,71.62454,0.00E+00,70,-5.28778,1
323.512,28.41765,-1.64516,71.36177,0.00E+00,70,-5.32834,1
324.012,28.46796,-1.64711,71.0928,0.00E+00,70,-5.36824,1
324.512,28.51827,-1.64957,70.82246,0.00E+00,70,-5.40714,1
325.012,28.56856,-1.65154,70.54188,0.00E+00,70,-5.44494,1
325.512,28.61885,-1.65391,70.25779,0.00E+00,70,-5.48187,1
326.012,28.66919,-1.65589,69.98456,0.00E+00,70,-5.51833,1
326.512,28.71965,-1.65763,69.70152,0.00E+00,70,-5.5548,1
327.012,28.77017,-1.66003,69.42799,0.00E+00,70,-5.59153,1
327.512,28.82066,-1.66091,69.16487,0.00E+00,70,-5.62852,1
328.012,28.87116,-1.66226,68.87457,0.00E+00,70,-5.66558,1
328.512,28.92159,-1.66502,68.57645,0.00E+00,70,-5.70224,1
329.012,28.9719,-1.66735,68.28529,0.00E+00,70,-5.73796,1
329.512,29.02215,-1.66945,67.99541,0.00E+00,70,-5.77243,1
330.012,29.07243,-1.67129,67.70079,0.00E+00,70,-5.80555,1
330.512,29.12273,-1.67289,67.41054,0.00E+00,70,-5.83748,1
331.012,29.1731,-1.67555,67.11716,0.00E+00,70,-5.86874,1
331.512,29.22354,-1.67756,66.81502,0.00E+00,70,-5.89998,1
332.012,29.27397,-1.68002,66.5156,0.00E+00,70,-5.93189,1
332.512,29.32439,-1.68192,66.21605,0.00E+00,70,-5.96504,1
333.012,29.37479,-1.68317,65.92231,0.00E+00,70,-5.9997,1
333.512,29.42507,-1.68471,65.62757,0.00E+00,70,-6.0357,1
334.012,29.47526,-1.68621,65.32759,0.00E+00,70,-6.07261,1
334.512,29.52541,-1.68877,65.02706,0.00E+00,70,-6.10976,1
335.012,29.57551,-1.69001,64.7069,0.00E+00,70,-6.14637,1
335.512,29.62564,-1.69048,64.38662,0.00E+00,70,-6.18187,1
336.012,29.67591,-1.69197,64.07843,0.00E+00,70,-6.21589,1
336.512,29.72627,-1.69316,63.75994,0.00E+00,70,-6.24834,1
337.012,29.77669,-1.69425,63.44922,0.00E+00,70,-6.27942,1
337.512,29.82711,-1.69575,63.13211,0.00E+00,70,-6.30964,1
338.012,29.87746,-1.69708,62.81298,0.00E+00,70,-6.33967,1
338.512,29.92771,-1.69751,62.5004,0.00E+00,70,-6.3703,1
339.012,29.97792,-1.69773,62.17431,0.00E+00,70,-6.40235,1
339.512,30.0282,-1.69883,61.84366,0.00E+00,70,-6.43657,1
340.012,30.0785,-1.69993,61.52761,0.00E+00,70,-6.47346,1
340.512,30.12887,-1.7009,61.20857,0.00E+00,70,-6.51333,1
341.012,30.17928,-1.70119,60.88177,0.00E+00,70,-6.55617,1
341.512,30.2297,-1.70223,60.55082,0.00E+00,70,-6.60163,1
342.012,30.28009,-1.70201,60.22052,0.00E+00,70,-6.64907,1
342.512,30.33048,-1.70175,59.88659,0.00E+00,70,-6.69775,1
343.012,30.38084,-1.7024,59.54188,0.00E+00,70,-6.74682,1
343.512,30.4312,-1.70282,59.20104,0.00E+00,70,-6.79557,1
344.012,30.48155,-1.70284,58.8537,0.00E+00,70,-6.84349,1
344.512,30.53188,-1.70222,58.50901,0.00E+00,70,-6.89034,1
345.012,30.58221,-1.70258,58.15475,0.00E+00,70,-6.93626,1
345.512,30.63256,-1.70241,57.80769,0.00E+00,70,-6.98163,1
346.012,30.68287,-1.70202,57.45039,0.00E+00,70,-7.02691,1
346.512,30.73314,-1.70121,57.09617,0.00E+00,70,-7.07274,1
347.012,30.78348,-1.70039,56.75687,0.00E+00,70,-7.11978,1
347.512,30.83385,-1.69963,56.39614,0.00E+00,70,-7.16855,1
348.012,30.88423,-1.69963,56.0223,0.00E+00,70,-7.21946,1
348.512,30.93471,-1.69784,55.65871,0.00E+00,70,-7.27305,1
349.012,30.98527,-1.69646,55.29433,0.00E+00,70,-7.32964,1
349.512,31.03577,-1.69559,54.91954,0.00E+00,70,-7.38935,1
350.012,31.08625,-1.69432,54.55226,0.00E+00,70,-7.45236,1
350.512,31.13669,-1.6921,54.17807,0.00E+00,70,-7.51858,1
351.012,31.18701,-1.68995,53.80277,0.00E+00,70,-7.5876,1
351.512,31.23727,-1.68747,53.41685,0.00E+00,70,-7.65903,1
352.012,31.28756,-1.68596,53.04017,0.00E+00,70,-7.73237,1
352.512,31.3379,-1.68507,52.64559,0.00E+00,70,-7.80695,1
353.012,31.3883,-1.68254,52.24626,0.00E+00,70,-7.88228,1
353.512,31.43884,-1.68004,51.84129,0.00E+00,70,-7.95801,1
354.012,31.48946,-1.67611,51.42741,0.00E+00,70,-8.03394,1
354.512,31.54003,-1.67434,51.02171,0.00E+00,70,-8.10987,1
355.012,31.59049,-1.67084,50.62465,0.00E+00,70,-8.18587,1
355.512,31.64089,-1.66833,50.21076,0.00E+00,70,-8.2622,1
356.012,31.69123,-1.6649,49.79331,0.00E+00,70,-8.33902,1
356.512,31.74149,-1.66206,49.36859,0.00E+00,70,-8.41631,1
357.012,31.79182,-1.65904,48.9366,0.00E+00,70,-8.4942,1
357.512,31.84225,-1.65582,48.51324,0.00E+00,70,-8.57254,1
358.012,31.8927,-1.6528,48.07695,0.00E+00,70,-8.65088,1
358.512,31.94315,-1.64872,47.63656,0.00E+00,70,-8.72878,1
359.012,31.99362,-1.64748,47.19955,0.00E+00,70,-8.80588,1
359.512,32.04403,-1.64337,46.75482,0.00E+00,70,-8.88169,1
360.012,32.09436,-1.6389,46.3078,0.00E+00,70,-8.95596,1
360.512,32.14466,-1.6346,45.84949,0.00E+00,70,-9.02872,1
361.012,32.19496,-1.6316,45.37141,0.00E+00,70,-9.10016,1
361.512,32.24529,-1.62528,44.92361,0.00E+00,70,-9.17059,1
362.012,32.29565,-1.62178,44.46131,0.00E+00,70,-9.24029,1
362.512,32.34612,-1.61656,43.9962,0.00E+00,70,-9.30949,1
363.012,32.39666,-1.6125,43.52572,0.00E+00,70,-9.37796,1
363.512,32.44716,-1.6084,43.06035,0.00E+00,70,-9.44505,1
364.012,32.49762,-1.6025,42.58298,0.00E+00,70,-9.50982,1
364.512,32.54799,-1.59783,42.08753,0.00E+00,70,-9.57109,1
365.012,32.59829,-1.59415,41.608,0.00E+00,70,-9.62765,1
365.512,32.6485,-1.58863,41.10704,0.00E+00,70,-9.67833,1
366.012,32.69875,-1.58519,40.61889,0.00E+00,70,-9.72225,1
366.512,32.74896,-1.57925,40.12281,0.00E+00,70,-9.75853,1
367.012,32.79928,-1.57424,39.63415,0.00E+00,70,-9.78666,1
367.512,32.84959,-1.57156,39.13568,0.00E+00,70,-9.80605,1
368.012,32.89993,-1.56719,38.64192,0.00E+00,70,-9.81628,1
368.512,32.95024,-1.56271,38.13351,0.00E+00,70,-9.81699,1
369.012,33.00069,-1.55919,37.64483,0.00E+00,70,-9.80784,1
369.512,33.05108,-1.55717,37.13549,0.00E+00,70,-9.78861,1
370.012,33.10148,-1.55292,36.63497,0.00E+00,70,-9.75915,1
370.512,33.1519,-1.54859,36.13311,0.00E+00,70,-9.71931,1
371.012,33.20231,-1.54665,35.64536,0.00E+00,70,-9.66892,1
371.512,33.2526,-1.54481,35.15928,0.00E+00,70,-9.60777,1
372.012,33.30286,-1.54283,34.67303,0.00E+00,70,-9.53516,1
372.512,33.35309,-1.54156,34.19789,0.00E+00,70,-9.4502,1
373.012,33.40338,-1.54064,33.71861,0.00E+00,70,-9.35163,1
373.512,33.45368,-1.53927,33.24324,0.00E+00,70,-9.23834,1
374.012,33.50404,-1.54069,32.75491,0.00E+00,70,-9.10914,1
374.512,33.55449,-1.54034,32.29004,0.00E+00,70,-8.96324,1
375.012,33.60501,-1.5421,31.82995,0.00E+00,70,-8.8003,1
375.512,33.65544,-1.54291,31.38917,0.00E+00,70,-8.62104,1
376.012,33.70589,-1.54539,30.94381,0.00E+00,70,-8.42557,1
376.512,33.75629,-1.5476,30.52554,0.00E+00,70,-8.21499,1
377.012,33.80667,-1.55066,30.10419,0.00E+00,70,-7.99009,1
377.512,33.857,-1.55498,29.70962,0.00E+00,70,-7.75189,1
378.012,33.90737,-1.56063,29.32019,0.00E+00,70,-7.50101,1
378.512,33.95767,-1.5639,28.93193,0.00E+00,70,-7.23886,1
379.012,34.00798,-1.56931,28.5669,0.00E+00,70,-6.96591,1
379.512,34.05819,-1.57745,28.22549,0.00E+00,70,-6.68362,1
380.012,34.10833,-1.58342,27.89097,0.00E+00,70,-6.39275,1
380.512,34.15841,-1.59051,27.58024,0.00E+00,70,-6.09408,1
381.012,34.20851,-1.59912,27.27896,0.00E+00,70,-5.78823,1
381.512,34.25861,-1.60646,27.00139,0.00E+00,70,-5.47673,1
382.012,34.30881,-1.6141,26.7314,0.00E+00,70,-5.16087,1
382.512,34.35904,-1.62427,26.45185,0.00E+00,70,-4.84358,1
383.012,34.40933,-1.63193,26.2184,0.00E+00,70,-4.52785,1
383.512,34.45959,-1.6422,25.99649,0.00E+00,70,-4.21781,1
384.012,34.50978,-1.65034,25.80571,0.00E+00,70,-3.91724,1
384.512,34.55989,-1.66022,25.63454,0.00E+00,70,-3.62941,1
385.012,34.61001,-1.6688,25.4823,0.00E+00,70,-3.35633,1
385.512,34.66006,-1.67855,25.33642,0.00E+00,70,-3.09987,1
386.012,34.71012,-1.68791,25.20049,0.00E+00,70,-2.85999,1
386.512,34.7602,-1.6956,25.06615,0.00E+00,70,-2.63627,1
387.012,34.81025,-1.70445,24.94281,0.00E+00,70,-2.42806,1
