Repository: MaCFP/matl-db

# Aalto – Wood dataset submission (STA: TGA/DSC. Cone Calorimetry / Gasification)

## Overview
At Aalto University, thermogravimetric analysis (TGA) measurements were performed using a simultaneous thermal analyzer (STA). The instrument also provides DSC signals; however, DSC data are not presented here since they are **supplementary only** and were not collected using a separate dedicated DSC instrument. Therefore, DSC signals should **not** be used as primary calibration targets unless explicitly agreed.

In addition, cone calorimeter tests were performed under **air** (flaming combustion) and under **nitrogen** (reported here as **gasification**, i.e., inert atmosphere).

---

File: Wood/Calibration_Data/Aalto/Aalto_Wood_Cone_30kW_hor_parallel_Air_R1.csv
Time (s),Mass (g),HRR (kW/m2),,,,,,,,,,,,,,,,,,,,,,,,,,,,,,,,,
0.00,121.80,0.00,,,,,,,,,,,,,,,,,,,,,,,,,,,,,,,,,
4.80,121.80,4.70,,,,,,,,,,,,,,,,,,,,,,,,,,,,,,,,,
10.20,121.72,6.10,,,,,,,,,,,,,,,,,,,,,,,,,,,,,,,,,
15.00,121.66,0.00,,,,,,,,,,,,,,,,,,,,,,,,,,,,,,,,,
19.80,121.59,0.00,,,,,,,,,,,,,,,,,,,,,,,,,,,,,,,,,
25.20,121.53,0.40,,,,,,,,,,,,,,,,,,,,,,,,,,,,,,,,,
30.00,121.47,8.60,,,,,,,,,,,,,,,,,,,,,,,,,,,,,,,,,
34.80,121.38,7.00,,,,,,,,,,,,,,,,,,,,,,,,,,,,,,,,,
40.20,121.27,19.70,,,,,,,,,,,,,,,,,,,,,,,,,,,,,,,,,
45.00,121.07,48.40,,,,,,,,,,,,,,,,,,,,,,,,,,,,,,,,,
49.80,120.72,80.80,,,,,,,,,,,,,,,,,,,,,,,,,,,,,,,,,
55.20,120.32,113.00,,,,,,,,,,,,,,,,,,,,,,,,,,,,,,,,,
60.00,119.77,134.50,,,,,,,,,,,,,,,,,,,,,,,,,,,,,,,,,
64.80,119.24,155.40,,,,,,,,,,,,,,,,,,,,,,,,,,,,,,,,,
70.20,118.62,165.10,,,,,,,,,,,,,,,,,,,,,,,,,,,,,,,,,
75.00,118.07,165.10,,,,,,,,,,,,,,,,,,,,,,,,,,,,,,,,,
79.80,117.58,155.80,,,,,,,,,,,,,,,,,,,,,,,,,,,,,,,,,
85.20,117.09,140.30,,,,,,,,,,,,,,,,,,,,,,,,,,,,,,,,,
90.00,116.60,134.10,,,,,,,,,,,,,,,,,,,,,,,,,,,,,,,,,
94.80,116.17,134.40,,,,,,,,,,,,,,,,,,,,,,,,,,,,,,,,,
100.20,115.61,136.00,,,,,,,,,,,,,,,,,,,,,,,,,,,,,,,,,
105.00,115.16,126.80,,,,,,,,,,,,,,,,,,,,,,,,,,,,,,,,,
109.80,114.77,122.30,,,,,,,,,,,,,,,,,,,,,,,,,,,,,,,,,
115.20,114.30,122.80,,,,,,,,,,,,,,,,,,,,,,,,,,,,,,,,,
120.00,113.91,122.10,,,,,,,,,,,,,,,,,,,,,,,,,,,,,,,,,
124.80,113.46,121.60,,,,,,,,,,,,,,,,,,,,,,,,,,,,,,,,,
130.20,113.07,109.50,,,,,,,,,,,,,,,,,,,,,,,,,,,,,,,,,
135.00,112.65,112.10,,,,,,,,,,,,,,,,,,,,,,,,,,,,,,,,,
139.80,112.25,109.60,,,,,,,,,,,,,,,,,,,,,,,,,,,,,,,,,
145.20,111.85,109.50,,,,,,,,,,,,,,,,,,,,,,,,,,,,,,,,,
150.00,111.50,109.50,,,,,,,,,,,,,,,,,,,,,,,,,,,,,,,,,
154.80,111.08,102.60,,,,,,,,,,,,,,,,,,,,,,,,,,,,,,,,,
160.20,110.74,103.60,,,,,,,,,,,,,,,,,,,,,,,,,,,,,,,,,
165.00,110.34,101.10,,,,,,,,,,,,,,,,,,,,,,,,,,,,,,,,,
169.80,110.00,100.10,,,,,,,,,,,,,,,,,,,,,,,,,,,,,,,,,
175.20,109.63,99.30,,,,,,,,,,,,,,,,,,,,,,,,,,,,,,,,,
180.00,109.30,90.60,,,,,,,,,,,,,,,,,,,,,,,,,,,,,,,,,
184.80,108.93,91.30,,,,,,,,,,,,,,,,,,,,,,,,,,,,,,,,,
190.20,108.60,91.00,,,,,,,,,,,,,,,,,,,,,,,,,,,,,,,,,
195.00,108.24,92.70,,,,,,,,,,,,,,,,,,,,,,,,,,,,,,,,,
199.80,107.93,92.10,,,,,,,,,,,,,,,,,,,,,,,,,,,,,,,,,
205.20,107.55,86.00,,,,,,,,,,,,,,,,,,,,,,,,,,,,,,,,,
210.00,107.22,86.20,,,,,,,,,,,,,,,,,,,,,,,,,,,,,,,,,
214.80,106.91,86.80,,,,,,,,,,,,,,,,,,,,,,,,,,,,,,,,,
220.20,106.61,87.20,,,,,,,,,,,,,,,,,,,,,,,,,,,,,,,,,
225.00,106.25,86.90,,,,,,,,,,,,,,,,,,,,,,,,,,,,,,,,,
229.80,105.95,86.40,,,,,,,,,,,,,,,,,,,,,,,,,,,,,,,,,
235.20,105.62,84.70,,,,,,,,,,,,,,,,,,,,,,,,,,,,,,,,,
240.00,105.30,83.20,,,,,,,,,,,,,,,,,,,,,,,,,,,,,,,,,
244.80,104.97,84.10,,,,,,,,,,,,,,,,,,,,,,,,,,,,,,,,,
250.20,104.69,84.80,,,,,,,,,,,,,,,,,,,,,,,,,,,,,,,,,
255.00,104.34,84.40,,,,,,,,,,,,,,,,,,,,,,,,,,,,,,,,,
259.80,104.06,81.40,,,,,,,,,,,,,,,,,,,,,,,,,,,,,,,,,
265.20,103.72,80.80,,,,,,,,,,,,,,,,,,,,,,,,,,,,,,,,,
270.00,103.40,82.60,,,,,,,,,,,,,,,,,,,,,,,,,,,,,,,,,
274.80,103.09,82.70,,,,,,,,,,,,,,,,,,,,,,,,,,,,,,,,,
280.20,102.78,81.00,,,,,,,,,,,,,,,,,,,,,,,,,,,,,,,,,
285.00,102.46,80.00,,,,,,,,,,,,,,,,,,,,,,,,,,,,,,,,,
289.80,102.17,79.00,,,,,,,,,,,,,,,,,,,,,,,,,,,,,,,,,
295.20,101.85,79.80,,,,,,,,,,,,,,,,,,,,,,,,,,,,,,,,,
300.00,101.58,75.10,,,,,,,,,,,,,,,,,,,,,,,,,,,,,,,,,
304.80,101.25,75.00,,,,,,,,,,,,,,,,,,,,,,,,,,,,,,,,,
310.20,100.99,76.70,,,,,,,,,,,,,,,,,,,,,,,,,,,,,,,,,
315.00,100.66,75.60,,,,,,,,,,,,,,,,,,,,,,,,,,,,,,,,,
319.80,100.39,77.00,,,,,,,,,,,,,,,,,,,,,,,,,,,,,,,,,
325.20,100.08,77.10,,,,,,,,,,,,,,,,,,,,,,,,,,,,,,,,,
330.00,99.79,75.10,,,,,,,,,,,,,,,,,,,,,,,,,,,,,,,,,
334.80,99.49,74.20,,,,,,,,,,,,,,,,,,,,,,,,,,,,,,,,,
340.20,99.21,74.10,,,,,,,,,,,,,,,,,,,,,,,,,,,,,,,,,
345.00,98.91,74.80,,,,,,,,,,,,,,,,,,,,,,,,,,,,,,,,,
349.80,98.63,75.30,,,,,,,,,,,,,,,,,,,,,,,,,,,,,,,,,
355.20,98.33,73.40,,,,,,,,,,,,,,,,,,,,,,,,,,,,,,,,,
360.00,98.08,72.70,,,,,,,,,,,,,,,,,,,,,,,,,,,,,,,,,
364.80,97.77,73.70,,,,,,,,,,,,,,,,,,,,,,,,,,,,,,,,,
370.20,97.51,73.50,,,,,,,,,,,,,,,,,,,,,,,,,,,,,,,,,
375.00,97.19,72.40,,,,,,,,,,,,,,,,,,,,,,,,,,,,,,,,,
379.80,96.94,70.50,,,,,,,,,,,,,,,,,,,,,,,,,,,,,,,,,
385.20,96.69,71.30,,,,,,,,,,,,,,,,,,,,,,,,,,,,,,,,,
390.00,96.39,71.50,,,,,,,,,,,,,,,,,,,,,,,,,,,,,,,,,
394.80,96.15,72.90,,,,,,,,,,,,,,,,,,,,,,,,,,,,,,,,,
400.20,95.86,69.90,,,,,,,,,,,,,,,,,,,,,,,,,,,,,,,,,
405.00,95.59,68.60,,,,,,,,,,,,,,,,,,,,,,,,,,,,,,,,,
409.80,95.32,68.60,,,,,,,,,,,,,,,,,,,,,,,,,,,,,,,,,
415.20,95.04,68.10,,,,,,,,,,,,,,,,,,,,,,,,,,,,,,,,,
420.00,94.78,67.50,,,,,,,,,,,,,,,,,,,,,,,,,,,,,,,,,
424.80,94.54,66.70,,,,,,,,,,,,,,,,,,,,,,,,,,,,,,,,,
430.20,94.27,67.10,,,,,,,,,,,,,,,,,,,,,,,,,,,,,,,,,
435.00,94.00,66.90,,,,,,,,,,,,,,,,,,,,,,,,,,,,,,,,,
439.80,93.75,67.50,,,,,,,,,,,,,,,,,,,,,,,,,,,,,,,,,
445.20,93.49,66.80,,,,,,,,,,,,,,,,,,,,,,,,,,,,,,,,,
450.00,93.23,64.00,,,,,,,,,,,,,,,,,,,,,,,,,,,,,,,,,
454.80,92.99,63.80,,,,,,,,,,,,,,,,,,,,,,,,,,,,,,,,,
460.20,92.73,65.30,,,,,,,,,,,,,,,,,,,,,,,,,,,,,,,,,
465.00,92.48,65.40,,,,,,,,,,,,,,,,,,,,,,,,,,,,,,,,,
469.80,92.23,65.90,,,,,,,,,,,,,,,,,,,,,,,,,,,,,,,,,
475.20,91.97,63.90,,,,,,,,,,,,,,,,,,,,,,,,,,,,,,,,,
480.00,91.71,65.10,,,,,,,,,,,,,,,,,,,,,,,,,,,,,,,,,
484.80,91.47,65.60,,,,,,,,,,,,,,,,,,,,,,,,,,,,,,,,,
490.20,91.23,65.90,,,,,,,,,,,,,,,,,,,,,,,,,,,,,,,,,
495.00,90.99,64.40,,,,,,,,,,,,,,,,,,,,,,,,,,,,,,,,,
499.80,90.71,63.90,,,,,,,,,,,,,,,,,,,,,,,,,,,,,,,,,
505.20,90.48,64.20,,,,,,,,,,,,,,,,,,,,,,,,,,,,,,,,,
510.00,90.26,64.10,,,,,,,,,,,,,,,,,,,,,,,,,,,,,,,,,
514.80,90.00,63.20,,,,,,,,,,,,,,,,,,,,,,,,,,,,,,,,,
520.20,89.77,62.00,,,,,,,,,,,,,,,,,,,,,,,,,,,,,,,,,
525.00,89.51,61.60,,,,,,,,,,,,,,,,,,,,,,,,,,,,,,,,,
529.80,89.27,62.50,,,,,,,,,,,,,,,,,,,,,,,,,,,,,,,,,
535.20,89.06,62.30,,,,,,,,,,,,,,,,,,,,,,,,,,,,,,,,,
540.00,88.80,60.80,,,,,,,,,,,,,,,,,,,,,,,,,,,,,,,,,
544.80,88.56,60.90,,,,,,,,,,,,,,,,,,,,,,,,,,,,,,,,,
550.20,88.30,62.40,,,,,,,,,,,,,,,,,,,,,,,,,,,,,,,,,
555.00,88.09,62.10,,,,,,,,,,,,,,,,,,,,,,,,,,,,,,,,,
559.80,87.81,61.40,,,,,,,,,,,,,,,,,,,,,,,,,,,,,,,,,
565.20,87.62,61.10,,,,,,,,,,,,,,,,,,,,,,,,,,,,,,,,,
570.00,87.36,61.50,,,,,,,,,,,,,,,,,,,,,,,,,,,,,,,,,
574.80,87.12,62.90,,,,,,,,,,,,,,,,,,,,,,,,,,,,,,,,,
580.20,86.89,63.10,,,,,,,,,,,,,,,,,,,,,,,,,,,,,,,,,
585.00,86.69,62.30,,,,,,,,,,,,,,,,,,,,,,,,,,,,,,,,,
589.80,86.45,61.00,,,,,,,,,,,,,,,,,,,,,,,,,,,,,,,,,
595.20,86.21,61.90,,,,,,,,,,,,,,,,,,,,,,,,,,,,,,,,,
600.00,85.97,63.80,,,,,,,,,,,,,,,,,,,,,,,,,,,,,,,,,
604.80,85.74,63.40,,,,,,,,,,,,,,,,,,,,,,,,,,,,,,,,,
610.20,85.50,61.30,,,,,,,,,,,,,,,,,,,,,,,,,,,,,,,,,
615.00,85.25,61.80,,,,,,,,,,,,,,,,,,,,,,,,,,,,,,,,,
619.80,85.05,63.00,,,,,,,,,,,,,,,,,,,,,,,,,,,,,,,,,
625.20,84.79,63.40,,,,,,,,,,,,,,,,,,,,,,,,,,,,,,,,,
630.00,84.57,63.50,,,,,,,,,,,,,,,,,,,,,,,,,,,,,,,,,
634.80,84.33,63.70,,,,,,,,,,,,,,,,,,,,,,,,,,,,,,,,,
640.20,84.11,63.30,,,,,,,,,,,,,,,,,,,,,,,,,,,,,,,,,
645.00,83.90,65.60,,,,,,,,,,,,,,,,,,,,,,,,,,,,,,,,,
649.80,83.63,64.80,,,,,,,,,,,,,,,,,,,,,,,,,,,,,,,,,
655.20,83.44,62.80,,,,,,,,,,,,,,,,,,,,,,,,,,,,,,,,,
660.00,83.16,61.50,,,,,,,,,,,,,,,,,,,,,,,,,,,,,,,,,
664.80,82.92,63.70,,,,,,,,,,,,,,,,,,,,,,,,,,,,,,,,,
670.20,82.73,65.10,,,,,,,,,,,,,,,,,,,,,,,,,,,,,,,,,
675.00,82.47,64.60,,,,,,,,,,,,,,,,,,,,,,,,,,,,,,,,,
679.80,82.26,63.80,,,,,,,,,,,,,,,,,,,,,,,,,,,,,,,,,
685.20,82.03,62.80,,,,,,,,,,,,,,,,,,,,,,,,,,,,,,,,,
690.00,81.79,64.20,,,,,,,,,,,,,,,,,,,,,,,,,,,,,,,,,
694.80,81.60,64.70,,,,,,,,,,,,,,,,,,,,,,,,,,,,,,,,,
700.20,81.35,65.70,,,,,,,,,,,,,,,,,,,,,,,,,,,,,,,,,
705.00,81.13,64.10,,,,,,,,,,,,,,,,,,,,,,,,,,,,,,,,,
709.80,80.94,64.60,,,,,,,,,,,,,,,,,,,,,,,,,,,,,,,,,
715.20,80.66,64.80,,,,,,,,,,,,,,,,,,,,,,,,,,,,,,,,,
720.00,80.45,65.90,,,,,,,,,,,,,,,,,,,,,,,,,,,,,,,,,
724.80,80.23,65.70,,,,,,,,,,,,,,,,,,,,,,,,,,,,,,,,,
730.20,79.99,64.60,,,,,,,,,,,,,,,,,,,,,,,,,,,,,,,,,
735.00,79.77,66.30,,,,,,,,,,,,,,,,,,,,,,,,,,,,,,,,,
739.80,79.53,66.00,,,,,,,,,,,,,,,,,,,,,,,,,,,,,,,,,
745.20,79.32,66.00,,,,,,,,,,,,,,,,,,,,,,,,,,,,,,,,,
750.00,79.07,64.60,,,,,,,,,,,,,,,,,,,,,,,,,,,,,,,,,
754.80,78.85,63.70,,,,,,,,,,,,,,,,,,,,,,,,,,,,,,,,,
760.20,78.64,65.10,,,,,,,,,,,,,,,,,,,,,,,,,,,,,,,,,
765.00,78.41,66.10,,,,,,,,,,,,,,,,,,,,,,,,,,,,,,,,,
769.80,78.17,67.90,,,,,,,,,,,,,,,,,,,,,,,,,,,,,,,,,
775.20,77.96,65.80,,,,,,,,,,,,,,,,,,,,,,,,,,,,,,,,,
780.00,77.71,66.50,,,,,,,,,,,,,,,,,,,,,,,,,,,,,,,,,
784.80,77.48,68.10,,,,,,,,,,,,,,,,,,,,,,,,,,,,,,,,,
790.20,77.27,68.20,,,,,,,,,,,,,,,,,,,,,,,,,,,,,,,,,
795.00,77.04,66.90,,,,,,,,,,,,,,,,,,,,,,,,,,,,,,,,,
799.80,76.77,66.40,,,,,,,,,,,,,,,,,,,,,,,,,,,,,,,,,
805.20,76.57,68.00,,,,,,,,,,,,,,,,,,,,,,,,,,,,,,,,,
810.00,76.36,69.40,,,,,,,,,,,,,,,,,,,,,,,,,,,,,,,,,
814.80,76.09,70.50,,,,,,,,,,,,,,,,,,,,,,,,,,,,,,,,,
820.20,75.88,69.30,,,,,,,,,,,,,,,,,,,,,,,,,,,,,,,,,
825.00,75.65,68.50,,,,,,,,,,,,,,,,,,,,,,,,,,,,,,,,,
829.80,75.42,69.60,,,,,,,,,,,,,,,,,,,,,,,,,,,,,,,,,
835.20,75.18,70.00,,,,,,,,,,,,,,,,,,,,,,,,,,,,,,,,,
840.00,75.02,69.30,,,,,,,,,,,,,,,,,,,,,,,,,,,,,,,,,
844.80,74.76,69.00,,,,,,,,,,,,,,,,,,,,,,,,,,,,,,,,,
850.20,74.53,69.90,,,,,,,,,,,,,,,,,,,,,,,,,,,,,,,,,
855.00,74.28,71.70,,,,,,,,,,,,,,,,,,,,,,,,,,,,,,,,,
859.80,74.07,71.60,,,,,,,,,,,,,,,,,,,,,,,,,,,,,,,,,
865.20,73.81,70.80,,,,,,,,,,,,,,,,,,,,,,,,,,,,,,,,,
870.00,73.59,75.80,,,,,,,,,,,,,,,,,,,,,,,,,,,,,,,,,
874.80,73.31,75.40,,,,,,,,,,,,,,,,,,,,,,,,,,,,,,,,,
880.20,73.09,73.70,,,,,,,,,,,,,,,,,,,,,,,,,,,,,,,,,
885.00,72.84,72.50,,,,,,,,,,,,,,,,,,,,,,,,,,,,,,,,,
889.80,72.61,71.90,,,,,,,,,,,,,,,,,,,,,,,,,,,,,,,,,
895.20,72.38,72.80,,,,,,,,,,,,,,,,,,,,,,,,,,,,,,,,,
900.00,72.13,74.50,,,,,,,,,,,,,,,,,,,,,,,,,,,,,,,,,
904.80,71.89,74.10,,,,,,,,,,,,,,,,,,,,,,,,,,,,,,,,,
910.20,71.63,72.90,,,,,,,,,,,,,,,,,,,,,,,,,,,,,,,,,
915.00,71.39,74.00,,,,,,,,,,,,,,,,,,,,,,,,,,,,,,,,,
919.80,71.13,74.20,,,,,,,,,,,,,,,,,,,,,,,,,,,,,,,,,
925.20,70.90,75.20,,,,,,,,,,,,,,,,,,,,,,,,,,,,,,,,,
930.00,70.62,74.10,,,,,,,,,,,,,,,,,,,,,,,,,,,,,,,,,
934.80,70.36,74.10,,,,,,,,,,,,,,,,,,,,,,,,,,,,,,,,,
940.20,70.13,74.20,,,,,,,,,,,,,,,,,,,,,,,,,,,,,,,,,
945.00,69.86,76.00,,,,,,,,,,,,,,,,,,,,,,,,,,,,,,,,,
949.80,69.62,76.80,,,,,,,,,,,,,,,,,,,,,,,,,,,,,,,,,
955.20,69.36,76.70,,,,,,,,,,,,,,,,,,,,,,,,,,,,,,,,,
960.00,69.11,75.10,,,,,,,,,,,,,,,,,,,,,,,,,,,,,,,,,
964.80,68.82,79.00,,,,,,,,,,,,,,,,,,,,,,,,,,,,,,,,,
970.20,68.59,77.10,,,,,,,,,,,,,,,,,,,,,,,,,,,,,,,,,
975.00,68.30,78.20,,,,,,,,,,,,,,,,,,,,,,,,,,,,,,,,,
979.80,68.04,77.50,,,,,,,,,,,,,,,,,,,,,,,,,,,,,,,,,
985.20,67.76,78.70,,,,,,,,,,,,,,,,,,,,,,,,,,,,,,,,,
990.00,67.51,80.50,,,,,,,,,,,,,,,,,,,,,,,,,,,,,,,,,
994.80,67.20,82.90,,,,,,,,,,,,,,,,,,,,,,,,,,,,,,,,,
1000.20,66.95,80.40,,,,,,,,,,,,,,,,,,,,,,,,,,,,,,,,,
1005.00,66.69,87.50,,,,,,,,,,,,,,,,,,,,,,,,,,,,,,,,,
1009.80,66.38,86.60,,,,,,,,,,,,,,,,,,,,,,,,,,,,,,,,,
1015.20,66.12,86.10,,,,,,,,,,,,,,,,,,,,,,,,,,,,,,,,,
1020.00,65.86,84.90,,,,,,,,,,,,,,,,,,,,,,,,,,,,,,,,,
1024.80,65.53,84.30,,,,,,,,,,,,,,,,,,,,,,,,,,,,,,,,,
1030.20,65.26,83.00,,,,,,,,,,,,,,,,,,,,,,,,,,,,,,,,,
1035.00,65.00,86.70,,,,,,,,,,,,,,,,,,,,,,,,,,,,,,,,,
1039.80,64.69,85.60,,,,,,,,,,,,,,,,,,,,,,,,,,,,,,,,,
1045.20,64.40,86.40,,,,,,,,,,,,,,,,,,,,,,,,,,,,,,,,,
1050.00,64.14,87.70,,,,,,,,,,,,,,,,,,,,,,,,,,,,,,,,,
1054.80,63.82,87.30,,,,,,,,,,,,,,,,,,,,,,,,,,,,,,,,,
1060.20,63.53,88.60,,,,,,,,,,,,,,,,,,,,,,,,,,,,,,,,,
1065.00,63.24,88.90,,,,,,,,,,,,,,,,,,,,,,,,,,,,,,,,,
1069.80,62.93,87.70,,,,,,,,,,,,,,,,,,,,,,,,,,,,,,,,,
1075.20,62.66,93.80,,,,,,,,,,,,,,,,,,,,,,,,,,,,,,,,,
1080.00,62.32,93.90,,,,,,,,,,,,,,,,,,,,,,,,,,,,,,,,,
1084.80,62.02,92.40,,,,,,,,,,,,,,,,,,,,,,,,,,,,,,,,,
1090.20,61.75,89.90,,,,,,,,,,,,,,,,,,,,,,,,,,,,,,,,,
1095.00,61.41,89.30,,,,,,,,,,,,,,,,,,,,,,,,,,,,,,,,,
1099.80,61.12,91.10,,,,,,,,,,,,,,,,,,,,,,,,,,,,,,,,,
1105.20,60.84,93.20,,,,,,,,,,,,,,,,,,,,,,,,,,,,,,,,,
1110.00,60.50,93.80,,,,,,,,,,,,,,,,,,,,,,,,,,,,,,,,,
1114.80,60.19,93.80,,,,,,,,,,,,,,,,,,,,,,,,,,,,,,,,,
1120.20,59.91,92.50,,,,,,,,,,,,,,,,,,,,,,,,,,,,,,,,,
1125.00,59.54,94.60,,,,,,,,,,,,,,,,,,,,,,,,,,,,,,,,,
1129.80,59.24,94.90,,,,,,,,,,,,,,,,,,,,,,,,,,,,,,,,,
1135.20,58.95,95.00,,,,,,,,,,,,,,,,,,,,,,,,,,,,,,,,,
1140.00,58.61,94.00,,,,,,,,,,,,,,,,,,,,,,,,,,,,,,,,,
1144.80,58.33,93.20,,,,,,,,,,,,,,,,,,,,,,,,,,,,,,,,,
1150.20,57.98,98.90,,,,,,,,,,,,,,,,,,,,,,,,,,,,,,,,,
1155.00,57.67,97.00,,,,,,,,,,,,,,,,,,,,,,,,,,,,,,,,,
1159.80,57.36,96.90,,,,,,,,,,,,,,,,,,,,,,,,,,,,,,,,,
1165.20,57.01,96.00,,,,,,,,,,,,,,,,,,,,,,,,,,,,,,,,,
1170.00,56.69,102.80,,,,,,,,,,,,,,,,,,,,,,,,,,,,,,,,,
1174.80,56.37,96.90,,,,,,,,,,,,,,,,,,,,,,,,,,,,,,,,,
1180.20,56.03,95.40,,,,,,,,,,,,,,,,,,,,,,,,,,,,,,,,,
1185.00,55.72,95.20,,,,,,,,,,,,,,,,,,,,,,,,,,,,,,,,,
1189.80,55.39,102.60,,,,,,,,,,,,,,,,,,,,,,,,,,,,,,,,,
1195.20,55.07,102.70,,,,,,,,,,,,,,,,,,,,,,,,,,,,,,,,,
1200.00,54.71,101.60,,,,,,,,,,,,,,,,,,,,,,,,,,,,,,,,,
1204.80,54.42,100.60,,,,,,,,,,,,,,,,,,,,,,,,,,,,,,,,,
1210.20,54.07,98.00,,,,,,,,,,,,,,,,,,,,,,,,,,,,,,,,,
1215.00,53.74,106.10,,,,,,,,,,,,,,,,,,,,,,,,,,,,,,,,,
1219.80,53.40,104.70,,,,,,,,,,,,,,,,,,,,,,,,,,,,,,,,,
1225.20,53.09,103.10,,,,,,,,,,,,,,,,,,,,,,,,,,,,,,,,,
1230.00,52.75,99.50,,,,,,,,,,,,,,,,,,,,,,,,,,,,,,,,,
1234.80,52.46,100.10,,,,,,,,,,,,,,,,,,,,,,,,,,,,,,,,,
1240.20,52.07,106.80,,,,,,,,,,,,,,,,,,,,,,,,,,,,,,,,,
1245.00,51.75,106.20,,,,,,,,,,,,,,,,,,,,,,,,,,,,,,,,,
1249.80,51.44,105.20,,,,,,,,,,,,,,,,,,,,,,,,,,,,,,,,,
1255.20,51.08,103.70,,,,,,,,,,,,,,,,,,,,,,,,,,,,,,,,,
1260.00,50.76,102.80,,,,,,,,,,,,,,,,,,,,,,,,,,,,,,,,,
1264.80,50.45,108.50,,,,,,,,,,,,,,,,,,,,,,,,,,,,,,,,,
1270.20,50.12,106.60,,,,,,,,,,,,,,,,,,,,,,,,,,,,,,,,,
1275.00,49.80,101.10,,,,,,,,,,,,,,,,,,,,,,,,,,,,,,,,,
1279.80,49.44,99.40,,,,,,,,,,,,,,,,,,,,,,,,,,,,,,,,,
1285.20,49.13,103.00,,,,,,,,,,,,,,,,,,,,,,,,,,,,,,,,,
1290.00,48.82,102.50,,,,,,,,,,,,,,,,,,,,,,,,,,,,,,,,,
1294.80,48.46,103.20,,,,,,,,,,,,,,,,,,,,,,,,,,,,,,,,,
1300.20,48.15,102.60,,,,,,,,,,,,,,,,,,,,,,,,,,,,,,,,,
1305.00,47.85,100.80,,,,,,,,,,,,,,,,,,,,,,,,,,,,,,,,,
1309.80,47.51,101.00,,,,,,,,,,,,,,,,,,,,,,,,,,,,,,,,,
1315.20,47.20,102.00,,,,,,,,,,,,,,,,,,,,,,,,,,,,,,,,,
1320.00,46.89,101.50,,,,,,,,,,,,,,,,,,,,,,,,,,,,,,,,,
1324.80,46.61,99.40,,,,,,,,,,,,,,,,,,,,,,,,,,,,,,,,,
1330.20,46.26,98.20,,,,,,,,,,,,,,,,,,,,,,,,,,,,,,,,,
1335.00,45.97,100.00,,,,,,,,,,,,,,,,,,,,,,,,,,,,,,,,,
1339.80,45.63,100.70,,,,,,,,,,,,,,,,,,,,,,,,,,,,,,,,,
1345.20,45.34,98.70,,,,,,,,,,,,,,,,,,,,,,,,,,,,,,,,,
1350.00,45.05,98.00,,,,,,,,,,,,,,,,,,,,,,,,,,,,,,,,,
1354.80,44.70,99.20,,,,,,,,,,,,,,,,,,,,,,,,,,,,,,,,,
1360.20,44.42,100.70,,,,,,,,,,,,,,,,,,,,,,,,,,,,,,,,,
1365.00,44.14,94.80,,,,,,,,,,,,,,,,,,,,,,,,,,,,,,,,,
1369.80,43.80,96.30,,,,,,,,,,,,,,,,,,,,,,,,,,,,,,,,,
1375.20,43.52,96.20,,,,,,,,,,,,,,,,,,,,,,,,,,,,,,,,,
1380.00,43.26,101.00,,,,,,,,,,,,,,,,,,,,,,,,,,,,,,,,,
1384.80,42.95,100.50,,,,,,,,,,,,,,,,,,,,,,,,,,,,,,,,,
1390.20,42.66,94.60,,,,,,,,,,,,,,,,,,,,,,,,,,,,,,,,,
1395.00,42.33,94.60,,,,,,,,,,,,,,,,,,,,,,,,,,,,,,,,,
1399.80,42.06,95.50,,,,,,,,,,,,,,,,,,,,,,,,,,,,,,,,,
1405.20,41.77,96.60,,,,,,,,,,,,,,,,,,,,,,,,,,,,,,,,,
1410.00,41.48,95.00,,,,,,,,,,,,,,,,,,,,,,,,,,,,,,,,,
1414.80,41.23,95.90,,,,,,,,,,,,,,,,,,,,,,,,,,,,,,,,,
1420.20,40.92,94.50,,,,,,,,,,,,,,,,,,,,,,,,,,,,,,,,,
1425.00,40.65,94.40,,,,,,,,,,,,,,,,,,,,,,,,,,,,,,,,,
1429.80,40.38,94.60,,,,,,,,,,,,,,,,,,,,,,,,,,,,,,,,,
1435.20,40.10,93.70,,,,,,,,,,,,,,,,,,,,,,,,,,,,,,,,,
1440.00,39.85,92.60,,,,,,,,,,,,,,,,,,,,,,,,,,,,,,,,,
1444.80,39.55,94.00,,,,,,,,,,,,,,,,,,,,,,,,,,,,,,,,,
1450.20,39.29,92.30,,,,,,,,,,,,,,,,,,,,,,,,,,,,,,,,,
1455.00,39.05,91.10,,,,,,,,,,,,,,,,,,,,,,,,,,,,,,,,,
1459.80,38.75,92.10,,,,,,,,,,,,,,,,,,,,,,,,,,,,,,,,,
1465.20,38.53,88.50,,,,,,,,,,,,,,,,,,,,,,,,,,,,,,,,,
1470.00,38.29,87.90,,,,,,,,,,,,,,,,,,,,,,,,,,,,,,,,,
1474.80,38.00,88.60,,,,,,,,,,,,,,,,,,,,,,,,,,,,,,,,,
1480.20,37.78,88.20,,,,,,,,,,,,,,,,,,,,,,,,,,,,,,,,,
1485.00,37.51,88.50,,,,,,,,,,,,,,,,,,,,,,,,,,,,,,,,,
1489.80,37.29,87.30,,,,,,,,,,,,,,,,,,,,,,,,,,,,,,,,,
1495.20,37.03,87.90,,,,,,,,,,,,,,,,,,,,,,,,,,,,,,,,,
1500.00,36.81,87.20,,,,,,,,,,,,,,,,,,,,,,,,,,,,,,,,,
1504.80,36.56,88.70,,,,,,,,,,,,,,,,,,,,,,,,,,,,,,,,,
1510.20,36.34,86.00,,,,,,,,,,,,,,,,,,,,,,,,,,,,,,,,,
1515.00,36.09,85.30,,,,,,,,,,,,,,,,,,,,,,,,,,,,,,,,,
1519.80,35.87,85.90,,,,,,,,,,,,,,,,,,,,,,,,,,,,,,,,,
1525.20,35.64,85.40,,,,,,,,,,,,,,,,,,,,,,,,,,,,,,,,,
1530.00,35.44,84.30,,,,,,,,,,,,,,,,,,,,,,,,,,,,,,,,,
1534.80,35.20,82.70,,,,,,,,,,,,,,,,,,,,,,,,,,,,,,,,,
1540.20,34.99,81.80,,,,,,,,,,,,,,,,,,,,,,,,,,,,,,,,,
1545.00,34.80,82.90,,,,,,,,,,,,,,,,,,,,,,,,,,,,,,,,,
1549.80,34.55,81.40,,,,,,,,,,,,,,,,,,,,,,,,,,,,,,,,,
1555.20,34.35,80.70,,,,,,,,,,,,,,,,,,,,,,,,,,,,,,,,,
1560.00,34.17,79.00,,,,,,,,,,,,,,,,,,,,,,,,,,,,,,,,,
1564.80,33.95,80.20,,,,,,,,,,,,,,,,,,,,,,,,,,,,,,,,,
1570.20,33.76,80.70,,,,,,,,,,,,,,,,,,,,,,,,,,,,,,,,,
1575.00,33.59,79.50,,,,,,,,,,,,,,,,,,,,,,,,,,,,,,,,,
1579.80,33.38,77.10,,,,,,,,,,,,,,,,,,,,,,,,,,,,,,,,,
1585.20,33.19,76.80,,,,,,,,,,,,,,,,,,,,,,,,,,,,,,,,,
1590.00,33.03,77.30,,,,,,,,,,,,,,,,,,,,,,,,,,,,,,,,,
1594.80,32.84,76.20,,,,,,,,,,,,,,,,,,,,,,,,,,,,,,,,,
1600.20,32.69,68.80,,,,,,,,,,,,,,,,,,,,,,,,,,,,,,,,,
1605.00,32.51,68.60,,,,,,,,,,,,,,,,,,,,,,,,,,,,,,,,,
1609.80,32.34,69.40,,,,,,,,,,,,,,,,,,,,,,,,,,,,,,,,,
1615.20,32.17,70.00,,,,,,,,,,,,,,,,,,,,,,,,,,,,,,,,,
1620.00,32.03,70.50,,,,,,,,,,,,,,,,,,,,,,,,,,,,,,,,,
1624.80,31.86,70.40,,,,,,,,,,,,,,,,,,,,,,,,,,,,,,,,,
1630.20,31.72,69.60,,,,,,,,,,,,,,,,,,,,,,,,,,,,,,,,,
1635.00,31.55,69.50,,,,,,,,,,,,,,,,,,,,,,,,,,,,,,,,,
1639.80,31.39,69.30,,,,,,,,,,,,,,,,,,,,,,,,,,,,,,,,,
1645.20,31.27,63.30,,,,,,,,,,,,,,,,,,,,,,,,,,,,,,,,,
1650.00,31.09,64.20,,,,,,,,,,,,,,,,,,,,,,,,,,,,,,,,,
1654.80,30.96,65.50,,,,,,,,,,,,,,,,,,,,,,,,,,,,,,,,,
1660.20,30.84,65.80,,,,,,,,,,,,,,,,,,,,,,,,,,,,,,,,,
1665.00,30.69,66.00,,,,,,,,,,,,,,,,,,,,,,,,,,,,,,,,,
1669.80,30.56,64.20,,,,,,,,,,,,,,,,,,,,,,,,,,,,,,,,,
1675.20,30.44,63.10,,,,,,,,,,,,,,,,,,,,,,,,,,,,,,,,,
1680.00,30.31,63.20,,,,,,,,,,,,,,,,,,,,,,,,,,,,,,,,,
1684.80,30.21,62.70,,,,,,,,,,,,,,,,,,,,,,,,,,,,,,,,,
1690.20,30.06,57.80,,,,,,,,,,,,,,,,,,,,,,,,,,,,,,,,,
1695.00,29.96,58.60,,,,,,,,,,,,,,,,,,,,,,,,,,,,,,,,,
1699.80,29.86,60.20,,,,,,,,,,,,,,,,,,,,,,,,,,,,,,,,,
1705.20,29.74,61.20,,,,,,,,,,,,,,,,,,,,,,,,,,,,,,,,,
1710.00,29.63,60.10,,,,,,,,,,,,,,,,,,,,,,,,,,,,,,,,,
1714.80,29.54,58.20,,,,,,,,,,,,,,,,,,,,,,,,,,,,,,,,,
1720.20,29.43,57.20,,,,,,,,,,,,,,,,,,,,,,,,,,,,,,,,,
1725.00,29.33,56.50,,,,,,,,,,,,,,,,,,,,,,,,,,,,,,,,,
1729.80,29.23,56.60,,,,,,,,,,,,,,,,,,,,,,,,,,,,,,,,,
1735.20,29.13,56.60,,,,,,,,,,,,,,,,,,,,,,,,,,,,,,,,,
1740.00,29.03,55.10,,,,,,,,,,,,,,,,,,,,,,,,,,,,,,,,,
1744.80,28.95,55.00,,,,,,,,,,,,,,,,,,,,,,,,,,,,,,,,,
1750.20,28.86,54.80,,,,,,,,,,,,,,,,,,,,,,,,,,,,,,,,,
1755.00,28.77,54.10,,,,,,,,,,,,,,,,,,,,,,,,,,,,,,,,,
1759.80,28.67,54.30,,,,,,,,,,,,,,,,,,,,,,,,,,,,,,,,,
1765.20,28.61,54.10,,,,,,,,,,,,,,,,,,,,,,,,,,,,,,,,,
1770.00,28.52,55.10,,,,,,,,,,,,,,,,,,,,,,,,,,,,,,,,,
1774.80,28.44,48.00,,,,,,,,,,,,,,,,,,,,,,,,,,,,,,,,,
1780.20,28.37,48.80,,,,,,,,,,,,,,,,,,,,,,,,,,,,,,,,,
1785.00,28.28,49.30,,,,,,,,,,,,,,,,,,,,,,,,,,,,,,,,,
1789.80,28.21,51.30,,,,,,,,,,,,,,,,,,,,,,,,,,,,,,,,,
1795.20,28.14,49.50,,,,,,,,,,,,,,,,,,,,,,,,,,,,,,,,,
1800.00,28.05,48.80,,,,,,,,,,,,,,,,,,,,,,,,,,,,,,,,,
1804.80,27.99,47.00,,,,,,,,,,,,,,,,,,,,,,,,,,,,,,,,,
1810.20,27.91,47.30,,,,,,,,,,,,,,,,,,,,,,,,,,,,,,,,,
1815.00,27.86,49.30,,,,,,,,,,,,,,,,,,,,,,,,,,,,,,,,,
1819.80,27.79,43.10,,,,,,,,,,,,,,,,,,,,,,,,,,,,,,,,,
1825.20,27.72,43.10,,,,,,,,,,,,,,,,,,,,,,,,,,,,,,,,,
1830.00,27.65,43.70,,,,,,,,,,,,,,,,,,,,,,,,,,,,,,,,,
1834.80,27.60,44.20,,,,,,,,,,,,,,,,,,,,,,,,,,,,,,,,,
1840.20,27.53,46.90,,,,,,,,,,,,,,,,,,,,,,,,,,,,,,,,,
1845.00,27.47,46.80,,,,,,,,,,,,,,,,,,,,,,,,,,,,,,,,,
1849.80,27.41,46.50,,,,,,,,,,,,,,,,,,,,,,,,,,,,,,,,,
1855.20,27.34,45.10,,,,,,,,,,,,,,,,,,,,,,,,,,,,,,,,,
1860.00,27.28,44.20,,,,,,,,,,,,,,,,,,,,,,,,,,,,,,,,,
1864.80,27.22,44.40,,,,,,,,,,,,,,,,,,,,,,,,,,,,,,,,,
1870.20,27.16,43.60,,,,,,,,,,,,,,,,,,,,,,,,,,,,,,,,,

File: Wood/Calibration_Data/Aalto/Aalto_Wood_Cone_45kW_hor_parallel_Air_R2.csv
Time (s),Mass (g),HRR (kW/m2)
0.00,107.50,0.00
4.80,107.40,4.40
10.20,107.35,3.60
15.00,107.26,2.20
19.80,107.15,0.40
25.20,107.06,1.30
30.00,106.96,0.00
34.80,106.74,0.00
40.20,106.25,67.70
45.00,105.62,167.40
49.80,104.82,206.10
55.20,104.13,206.80
60.00,103.37,204.30
64.80,102.73,185.60
70.20,102.05,169.60
75.00,101.49,155.80
79.80,100.90,143.10
85.20,100.39,148.30
90.00,99.81,133.50
94.80,99.36,126.20
100.20,98.82,119.60
105.00,98.38,120.90
109.80,97.89,121.60
115.20,97.45,108.20
120.00,96.99,108.00
124.80,96.59,107.80
130.20,96.11,107.10
135.00,95.70,102.70
139.80,95.29,99.80
145.20,94.90,102.10
150.00,94.45,99.20
154.80,94.05,98.60
160.20,93.64,91.50
165.00,93.27,91.70
169.80,92.86,92.10
175.20,92.48,93.50
180.00,92.05,86.60
184.80,91.67,86.50
190.20,91.27,87.20
195.00,90.89,88.10
199.80,90.50,88.00
205.20,90.13,82.80
210.00,89.72,83.30
214.80,89.37,84.40
220.20,88.96,84.20
225.00,88.62,83.20
229.80,88.20,77.00
235.20,87.86,78.10
240.00,87.46,79.90
244.80,87.12,71.70
250.20,86.75,70.60
255.00,86.41,70.60
259.80,86.04,72.80
265.20,85.69,73.50
270.00,85.35,72.00
274.80,85.02,70.90
280.20,84.66,70.00
285.00,84.34,72.20
289.80,84.00,71.40
295.20,83.68,65.00
300.00,83.34,66.90
304.80,83.04,70.70
310.20,82.70,63.80
315.00,82.39,63.30
319.80,82.05,63.00
325.20,81.74,64.40
330.00,81.42,64.90
334.80,81.13,64.50
340.20,80.82,64.20
345.00,80.52,67.40
349.80,80.19,68.70
355.20,79.88,66.80
360.00,79.56,64.90
364.80,79.27,63.10
370.20,78.95,63.80
375.00,78.66,64.60
379.80,78.36,63.10
385.20,78.10,62.20
390.00,77.76,62.20
394.80,77.47,63.10
400.20,77.19,63.50
405.00,76.88,61.30
409.80,76.62,60.90
415.20,76.30,62.70
420.00,76.01,62.40
424.80,75.75,62.00
430.20,75.46,60.90
435.00,75.17,61.60
439.80,74.90,62.10
445.20,74.62,62.30
450.00,74.31,61.70
454.80,74.02,67.20
460.20,73.77,66.50
465.00,73.47,64.90
469.80,73.20,63.90
475.20,72.93,60.90
480.00,72.64,61.90
484.80,72.37,64.60
490.20,72.12,62.80
495.00,71.81,62.00
499.80,71.55,62.40
505.20,71.28,64.20
510.00,70.99,65.20
514.80,70.74,64.30
520.20,70.44,63.30
525.00,70.19,63.60
529.80,69.90,64.90
535.20,69.64,63.70
540.00,69.38,66.00
544.80,69.06,66.60
550.20,68.81,66.80
555.00,68.55,67.10
559.80,68.25,65.90
565.20,68.00,66.70
570.00,67.69,68.10
574.80,67.44,69.00
580.20,67.14,67.30
585.00,66.89,72.20
589.80,66.58,71.50
595.20,66.32,70.50
600.00,66.00,68.80
604.80,65.72,74.80
610.20,65.43,74.50
615.00,65.13,72.90
619.80,64.86,71.40
625.20,64.51,71.60
630.00,64.24,78.00
634.80,63.96,77.60
640.20,63.63,76.40
645.00,63.32,75.00
649.80,62.99,81.30
655.20,62.70,81.10
660.00,62.34,79.30
664.80,62.03,79.00
670.20,61.70,83.00
675.00,61.37,84.00
679.80,61.04,83.30
685.20,60.69,84.00
690.00,60.37,84.50
694.80,59.98,88.90
700.20,59.63,89.50
705.00,59.28,88.50
709.80,58.91,89.00
715.20,58.59,93.70
720.00,58.18,94.50
724.80,57.79,96.70
730.20,57.41,97.20
735.00,57.05,102.10
739.80,56.61,102.10
745.20,56.21,101.10
750.00,55.78,101.60
754.80,55.41,102.80
760.20,54.93,108.30
765.00,54.52,107.50
769.80,54.12,107.40
775.20,53.66,109.30
780.00,53.24,116.90
784.80,52.73,117.40
790.20,52.28,117.00
795.00,51.86,115.00
799.80,51.35,123.20
805.20,50.90,122.90
810.00,50.36,122.60
814.80,49.88,122.20
820.20,49.41,127.00
825.00,48.89,127.00
829.80,48.40,128.00
835.20,47.87,128.20
840.00,47.38,129.40
844.80,46.86,136.50
850.20,46.39,136.00
855.00,45.85,135.20
859.80,45.34,133.40
865.20,44.81,132.10
870.00,44.30,138.60
874.80,43.75,137.10
880.20,43.22,137.80
885.00,42.67,136.10
889.80,42.15,134.90
895.20,41.62,137.50
900.00,41.14,138.20
904.80,40.59,136.20
910.20,40.09,135.60
915.00,39.57,136.40
919.80,39.10,135.60
925.20,38.59,134.70
930.00,38.10,132.80
934.80,37.56,133.10
940.20,37.07,132.80
945.00,36.61,127.50
949.80,36.13,127.30
955.20,35.70,128.80
960.00,35.21,127.90
964.80,34.76,121.90
970.20,34.37,121.90
975.00,33.89,121.10
979.80,33.49,120.90
985.20,33.10,108.80
990.00,32.68,109.40
994.80,32.29,109.90
1000.20,31.94,111.30
1005.00,31.56,102.90
1009.80,31.24,101.80
1015.20,30.84,99.70
1020.00,30.53,101.90
1024.80,30.20,101.40
1030.20,29.88,96.30
1035.00,29.59,86.30
1039.80,29.28,89.60
1045.20,29.02,89.70
1050.00,28.71,83.20
1054.80,28.45,83.20
1060.20,28.23,82.20
1065.00,27.95,81.90
1069.80,27.73,76.10
1075.20,27.48,74.90
1080.00,27.27,74.30
1084.80,27.05,74.40
1090.20,26.85,67.10
1095.00,26.64,68.70
1099.80,26.46,66.20
1105.20,26.29,66.00
1110.00,26.11,65.90
1114.80,25.95,56.30
1120.20,25.78,57.20
1125.00,25.65,56.70
1129.80,25.51,57.60
1135.20,25.38,52.70
1140.00,25.24,51.90
1144.80,25.14,46.90
1150.20,25.04,47.30
1155.00,24.93,48.90
1159.80,24.86,42.90
1165.20,24.77,43.00
1170.00,24.68,41.60
1174.80,24.62,40.70
1180.20,24.52,40.50
1185.00,24.45,34.80
1189.80,24.38,35.20
1195.20,24.32,36.70
1200.00,24.24,38.10
1204.80,24.18,37.70
1210.20,24.12,35.80
1215.00,24.05,35.90
1219.80,23.98,36.10
1225.20,23.90,37.40
1230.00,23.84,37.80
1234.80,23.78,36.50
1240.20,23.71,36.90
1245.00,23.65,36.80
1249.80,23.58,35.50
1255.20,23.52,33.70
1260.00,23.45,33.20
1264.80,23.40,34.50
1270.20,23.33,34.70
1275.00,23.27,33.60
1279.80,23.20,33.20
1285.20,23.14,35.50
1290.00,23.09,35.40
1294.80,23.01,34.30
1300.20,22.96,32.90
1305.00,22.91,33.20

File: Wood/Calibration_Data/Aalto/Aalto_Wood_STA_N2_10K_R2.csv (part 1 of 2)
Time (s),Temperature (K),Mass (mg),,,,
0,313.129,8.0765,,,,
40.5342,313.629,8.0765,,,,
53.1606,314.129,8.070928023,,,,
62.4798,314.629,8.06447813,,,,
70.1964,315.129,8.059545004,,,,
76.92,315.629,8.054303355,,,,
82.9776,316.129,8.050188378,,,,
88.5732,316.629,8.047875269,,,,
93.8568,317.129,8.046842284,,,,
98.9118,317.629,8.043280548,,,,
103.794,318.129,8.040951285,,,,
108.5166,318.629,8.039649353,,,,
113.0922,319.129,8.038484722,,,,
117.5412,319.629,8.037333013,,,,
121.8774,320.129,8.034987598,,,,
126.132,320.629,8.034056377,,,,
130.3074,321.129,8.032365158,,,,
134.4084,321.629,8.030178042,,,,
138.4542,322.129,8.029558574,,,,
142.4496,322.629,8.028620893,,,,
146.4006,323.129,8.027537026,,,,
150.3294,323.629,8.026974902,,,,
154.2156,324.129,8.0267108,,,,
158.0562,324.629,8.02610264,,,,
161.8614,325.129,8.025329719,,,,
165.6126,325.629,8.02376207,,,,
169.3146,326.129,8.021619375,,,,
172.9758,326.629,8.021159822,,,,
176.592,327.129,8.020274638,,,,
180.1734,327.629,8.019888581,,,,
183.7278,328.129,8.019664862,,,,
187.2504,328.629,8.019300612,,,,
190.7382,329.129,8.018065715,,,,
194.1864,329.629,8.017265334,,,,
197.5986,330.129,8.016863932,,,,
200.9742,330.629,8.016305846,,,,
204.3138,331.129,8.015633073,,,,
207.6144,331.629,8.014841576,,,,
210.879,332.129,8.013973352,,,,
214.0998,332.629,8.013320771,,,,
217.2888,333.129,8.012988827,,,,
220.4454,333.629,8.012544619,,,,
223.5708,334.129,8.011835503,,,,
226.6704,334.629,8.011093272,,,,
229.7412,335.129,8.010038482,,,,
232.7838,335.629,8.008731704,,,,
235.8054,336.129,8.007404735,,,,
238.8054,336.629,8.006235258,,,,
241.7844,337.129,8.005559255,,,,
244.746,337.629,8.00473949,,,,
247.6842,338.129,8.003817154,,,,
250.5972,338.629,8.003150035,,,,
253.4862,339.129,8.002713096,,,,
256.353,339.629,8.002210738,,,,
259.197,340.129,8.001525043,,,,
262.0206,340.629,8.000819964,,,,
264.8256,341.129,7.999931549,,,,
267.6144,341.629,7.99916832,,,,
270.3906,342.129,7.998749957,,,,
273.1518,342.629,7.998262945,,,,
275.9034,343.129,7.997519907,,,,
278.643,343.629,7.997093467,,,,
281.3736,344.129,7.995943374,,,,
284.0904,344.629,7.994577638,,,,
286.794,345.129,7.994166544,,,,
289.4862,345.629,7.994161698,,,,
292.1706,346.129,7.993803101,,,,
294.849,346.629,7.993190095,,,,
297.5184,347.129,7.992447057,,,,
300.1806,347.629,7.991649099,,,,
302.8386,348.129,7.990941597,,,,
305.4864,348.629,7.990249441,,,,
308.121,349.129,7.989413523,,,,
310.743,349.629,7.988457266,,,,
313.3578,350.129,7.987537353,,,,
315.966,350.629,7.986683666,,,,
318.5664,351.129,7.985632914,,,,
321.1626,351.629,7.984090302,,,,
323.754,352.129,7.982340125,,,,
326.3454,352.629,7.981266758,,,,
328.9296,353.129,7.980717556,,,,
331.5054,353.629,7.980106165,,,,
334.0758,354.129,7.979175752,,,,
336.639,354.629,7.978171035,,,,
339.1956,355.129,7.977458688,,,,
341.748,355.629,7.97695956,,,,
344.2962,356.129,7.976226214,,,,
346.8384,356.629,7.975441986,,,,
349.3746,357.129,7.974694102,,,,
351.909,357.629,7.973918758,,,,
354.4386,358.129,7.97318622,,,,
356.958,358.629,7.972610365,,,,
359.4714,359.129,7.972040164,,,,
361.9824,359.629,7.971279358,,,,
364.491,360.129,7.97029564,,,,
366.9948,360.629,7.969365228,,,,
369.4932,361.129,7.968839447,,,,
371.991,361.629,7.968701339,,,,
374.4894,362.129,7.968475197,,,,
376.9812,362.629,7.968028567,,,,
379.4676,363.129,7.967457558,,,,
381.951,363.629,7.966892203,,,,
384.4326,364.129,7.966431843,,,,
386.9118,364.629,7.966111206,,,,
389.3862,365.129,7.965755032,,,,
391.8612,365.629,7.964932037,,,,
394.3362,366.129,7.96408885,,,,
396.81,366.629,7.963317544,,,,
399.2814,367.129,7.962273253,,,,
401.7492,367.629,7.961272575,,,,
404.2122,368.129,7.960859058,,,,
406.6728,368.629,7.960675721,,,,
409.1316,369.129,7.960570727,,,,
411.5886,369.629,7.960449579,,,,
414.042,370.129,7.960093406,,,,
416.4978,370.629,7.959671812,,,,
418.959,371.129,7.959396404,,,,
421.4232,371.629,7.959141186,,,,
423.8856,372.129,7.958731708,,,,
426.3468,372.629,7.958236618,,,,
428.811,373.129,7.957831178,,,,
431.2746,373.629,7.957424122,,,,
433.7334,374.129,7.957009798,,,,
436.188,374.629,7.956608396,,,,
438.6444,375.129,7.956181957,,,,
441.105,375.629,7.955677983,,,,
443.5674,376.129,7.955172394,,,,
446.0274,376.629,7.95484045,,,,
448.491,377.129,7.954409972,,,,
450.9606,377.629,7.953942343,,,,
453.4314,378.129,7.953661281,,,,
455.901,378.629,7.95341414,,,,
458.37,379.129,7.953006277,,,,
460.842,379.629,7.952642834,,,,
463.3152,380.129,7.952335927,,,,
465.7884,380.629,7.951976523,,,,
468.2628,381.129,7.951555737,,,,
470.7396,381.629,7.951218947,,,,
473.2194,382.129,7.951185026,,,,
475.7028,382.629,7.95120764,,,,
478.1904,383.129,7.951198756,,,,
480.6804,383.629,7.951201987,,,,
483.1728,384.129,7.951200371,,,,
485.6658,384.629,7.951200371,,,,
488.16,385.129,7.951132529,,,,
490.6542,385.629,7.950496908,,,,
493.1484,386.129,7.949635146,,,,
495.6426,386.629,7.949093213,,,,
498.138,387.129,7.94878469,,,,
500.6358,387.629,7.948660312,,,,
503.1354,388.129,7.949188515,,,,
505.6362,388.629,7.949112596,,,,
508.1382,389.129,7.948623968,,,,
510.6426,389.629,7.948486667,,,,
513.1524,390.129,7.948504436,,,,
515.6664,390.629,7.948589239,,,,
518.1834,391.129,7.948672427,,,,
520.7034,391.629,7.948766922,,,,
523.2282,392.129,7.948806497,,,,
525.7554,392.629,7.948804881,,,,
528.2802,393.129,7.948793574,,,,
530.8038,393.629,7.948703118,,,,
533.3286,394.129,7.948716848,,,,
535.857,394.629,7.948543203,,,,
538.3854,395.129,7.948242757,,,,
540.9132,395.629,7.948289601,,,,
543.4452,396.129,7.94864739,,,,
545.9838,396.629,7.948701502,,,,
548.5242,397.129,7.948607007,,,,
551.0628,397.629,7.948660312,,,,
553.6026,398.129,7.948749961,,,,
556.1484,398.629,7.948858994,,,,
558.6936,399.129,7.948676465,,,,
561.2316,399.629,7.948055382,,,,
563.7684,400.129,7.947731515,,,,
566.3088,400.629,7.947312344,,,,
568.8516,401.129,7.9469909,,,,
571.392,401.629,7.946814832,,,,
573.9354,402.129,7.946860868,,,,
576.4902,402.629,7.947162929,,,,
579.0504,403.129,7.947403609,,,,
581.6106,403.629,7.947412493,,,,
584.1732,404.129,7.947323651,,,,
586.7412,404.629,7.947265501,,,,
589.3128,405.129,7.947066011,,,,
591.8844,405.629,7.946865714,,,,
594.4566,406.129,7.946761527,,,,
597.0342,406.629,7.946499041,,,,
599.6142,407.129,7.946575767,,,,
602.1936,407.629,7.946734067,,,,
604.7736,408.129,7.946996553,,,,
607.3548,408.629,7.9471282,,,,
609.9354,409.129,7.947094279,,,,
612.516,409.629,7.94710074,,,,
615.0978,410.129,7.947101548,,,,
617.682,410.629,7.947182313,,,,
620.2698,411.129,7.947361611,,,,
622.8618,411.629,7.94745126,,,,
625.458,412.129,7.947613598,,,,
628.059,412.629,7.947406032,,,,
630.6648,413.129,7.946578998,,,,
633.2724,413.629,7.945706736,,,,
635.8818,414.129,7.944924123,,,,
638.4948,414.629,7.944703635,,,,
641.1102,415.129,7.944699597,,,,
643.728,415.629,7.944703635,,,,
646.3476,416.129,7.944694751,,,,
648.972,416.629,7.944722211,,,,
651.6006,417.129,7.944828821,,,,
654.2322,417.629,7.944899894,,,,
656.865,418.129,7.944807822,,,,
659.499,418.629,7.944706865,,,,
662.136,419.129,7.944714134,,,,
664.773,419.629,7.944592987,,,,
667.4112,420.129,7.944429034,,,,
670.0524,420.629,7.94440965,,,,
672.6984,421.129,7.944366845,,,,
675.3492,421.629,7.944180278,,,,
678.0036,422.129,7.944101128,,,,
680.6628,422.629,7.944095474,,,,
683.325,423.129,7.944173009,,,,
685.992,423.629,7.944278003,,,,
688.662,424.129,7.944305463,,,,
691.332,424.629,7.944307079,,,,
694.005,425.129,7.944274773,,,,
696.681,425.629,7.944180278,,,,
699.3594,426.129,7.944081744,,,,
702.0408,426.629,7.943898408,,,,
704.7276,427.129,7.943720725,,,,
707.4198,427.629,7.943525273,,,,
710.1156,428.129,7.943459854,,,,
712.8162,428.629,7.943119833,,,,
715.5192,429.129,7.942675626,,,,
718.2264,429.629,7.942368719,,,,
720.9384,430.129,7.942129654,,,,
723.6552,430.629,7.941963278,,,,
726.378,431.129,7.941766212,,,,
729.102,431.629,7.941491611,,,,
731.8296,432.129,7.941309889,,,,
734.5578,432.629,7.941139475,,,,
737.283,433.129,7.940861644,,,,
740.0076,433.629,7.94071869,,,,
742.734,434.129,7.940675884,,,,
745.4634,434.629,7.940766341,,,,
748.1958,435.129,7.940151719,,,,
750.9366,435.629,7.939208384,,,,
753.6876,436.129,7.938868364,,,,
756.441,436.629,7.938072021,,,,
759.1998,437.129,7.937350789,,,,
761.961,437.629,7.936708707,,,,
764.7276,438.129,7.936321035,,,,
767.4888,438.629,7.936217656,,,,
770.2566,439.129,7.936060164,,,,
773.0286,439.629,7.935852598,,,,
775.8036,440.129,7.935742758,,,,
778.5798,440.629,7.935607073,,,,
781.3608,441.129,7.935399507,,,,
784.1454,441.629,7.935256553,,,,
786.9276,442.129,7.935167711,,,,
789.714,442.629,7.935087754,,,,
792.5028,443.129,7.934792962,,,,
795.294,443.629,7.934035386,,,,
798.0876,444.129,7.9334773,,,,
800.8908,444.629,7.932534772,,,,
803.6964,445.129,7.931868461,,,,
806.5056,445.629,7.931143999,,,,
809.3196,446.129,7.930308081,,,,
812.1372,446.629,7.929489124,,,,
814.953,447.129,7.929061877,,,,
817.7676,447.629,7.928910847,,,,
820.5834,448.129,7.928557096,,,,
823.4016,448.629,7.928059584,,,,
826.2204,449.129,7.927304431,,,,
829.0434,449.629,7.926435399,,,,
831.8736,450.129,7.925986346,,,,
834.7104,450.629,7.925581713,,,,
837.5508,451.129,7.924631917,,,,
840.3936,451.629,7.922988349,,,,
843.2364,452.129,7.921574962,,,,
846.0768,452.629,7.920067079,,,,
848.9154,453.129,7.919218239,,,,
851.7522,453.629,7.918740918,,,,
854.589,454.129,7.918202215,,,,
857.4294,454.629,7.91743414,,,,
860.2746,455.129,7.916926128,,,,
863.1216,455.629,7.916309084,,,,
865.9698,456.129,7.915708192,,,,
868.8234,456.629,7.915050765,,,,
871.6776,457.129,7.914141351,,,,
874.5294,457.629,7.913238398,,,,
877.383,458.129,7.91234433,,,,
880.2432,458.629,7.911112664,,,,
883.1046,459.129,7.909894727,,,,
885.966,459.629,7.908986121,,,,
888.8364,460.129,7.908033094,,,,
891.7122,460.629,7.907210906,,,,
894.5892,461.129,7.906428294,,,,
897.4656,461.629,7.905417116,,,,
900.3486,462.129,7.904275906,,,,
903.2286,462.629,7.902696951,,,,
906.102,463.129,7.899829793,,,,
908.9742,463.629,7.898907457,,,,
911.8488,464.129,7.897771093,,,,
914.7198,464.629,7.896439278,,,,
917.5944,465.129,7.894986316,,,,
920.4786,465.629,7.893704576,,,,
923.37,466.129,7.891586917,,,,
926.2632,466.629,7.889732553,,,,
929.1636,467.129,7.888609919,,,,
932.0646,467.629,7.887406521,,,,
934.9632,468.129,7.886233813,,,,
937.8576,468.629,7.884880999,,,,
940.752,469.129,7.883429652,,,,
943.6416,469.629,7.881101197,,,,
946.53,470.129,7.879366365,,,,
949.4232,470.629,7.878110469,,,,
952.3212,471.129,7.876099421,,,,
955.2258,471.629,7.874194174,,,,
958.1388,472.129,7.872224316,,,,
961.0584,472.629,7.870361068,,,,
963.981,473.129,7.868571315,,,,
966.906,473.629,7.866799331,,,,
969.8286,474.129,7.864806051,,,,
972.7476,474.629,7.862202187,,,,
975.6642,475.129,7.860472201,,,,
978.5802,475.629,7.858772905,,,,
981.4956,476.129,7.85645495,,,,
984.417,476.629,7.854610277,,,,
987.3432,477.129,7.852477274,,,,
990.276,477.629,7.850851474,,,,
993.2136,478.129,7.849054453,,,,
996.1554,478.629,7.847001407,,,,
999.099,479.129,7.845348147,,,,
1002.0444,479.629,7.843673889,,,,
1004.988,480.129,7.841708876,,,,
1007.9328,480.629,7.839742248,,,,
1010.8782,481.129,7.837803081,,,,
1013.82,481.629,7.835044956,,,,
1016.7636,482.129,7.833169593,,,,
1019.7126,482.629,7.83070303,,,,
1022.6628,483.129,7.828843012,,,,
1025.6136,483.629,7.82470219,,,,
1028.5644,484.129,7.822118518,,,,
1031.5176,484.629,7.819513847,,,,
1034.4678,485.129,7.817336422,,,,
1037.4168,485.629,7.814452304,,,,
1040.3664,486.129,7.812169077,,,,
1043.322,486.629,7.809572483,,,,
1046.2752,487.129,7.806702095,,,,
1049.2308,487.629,7.803862397,,,,
1052.1906,488.129,7.801673666,,,,
1055.1546,488.629,7.799964678,,,,
1058.118,489.129,7.797742833,,,,
1061.0868,489.629,7.795852932,,,,
1064.058,490.129,7.79320061,,,,
1067.0262,490.629,7.790876193,,,,
1069.9926,491.129,7.78901779,,,,
1072.9596,491.629,7.786833905,,,,
1075.923,492.129,7.784799434,,,,
1078.887,492.629,7.781399228,,,,
1081.8546,493.129,7.779262993,,,,
1084.8234,493.629,7.776948269,,,,
1087.7904,494.129,7.774223257,,,,
1090.761,494.629,7.770849703,,,,
1093.7346,495.129,7.768209496,,,,
1096.707,495.629,7.765710626,,,,
1099.6812,496.129,7.763128569,,,,
1102.6632,496.629,7.759519989,,,,
1105.6476,497.129,7.756445266,,,,
1108.6332,497.629,7.754358298,,,,
1111.6206,498.129,7.750649569,,,,
1114.6086,498.629,7.748073166,,,,
1117.5936,499.129,7.745921586,,,,
1120.5738,499.629,7.743414641,,,,
1123.5534,500.129,7.740715474,,,,
1126.533,500.629,7.737880623,,,,
1129.5132,501.129,7.734976313,,,,
1132.4946,501.629,7.732126117,,,,
1135.4808,502.129,7.728754985,,,,
1138.4688,502.629,7.725187595,,,,
1141.4556,503.129,7.722607961,,,,
1144.4424,503.629,7.718930731,,,,
1147.4316,504.129,7.715891544,,,,
1150.419,504.629,7.713640623,,,,
1153.4052,505.129,7.70993351,,,,
1156.395,505.629,7.706446885,,,,
1159.3866,506.129,7.703721874,,,,
1162.377,506.629,7.699950956,,,,
1165.3698,507.129,7.69658144,,,,
1168.3644,507.629,7.693809585,,,,
1171.3584,508.129,7.68936428,,,,
1174.3518,508.629,7.686158717,,,,
1177.3458,509.129,7.683155874,,,,
1180.3398,509.629,7.679398686,,,,
1183.335,510.129,7.67643138,,,,
1186.3314,510.629,7.672825223,,,,
1189.329,511.129,7.669008269,,,,
1192.3278,511.629,7.664361859,,,,
1195.3278,512.129,7.660084544,,,,
1198.329,512.629,7.656436389,,,,
1201.3332,513.129,7.652336758,,,,
1204.3392,513.629,7.647882568,,,,
1207.3446,514.129,7.64408419,,,,
1210.3506,514.629,7.639677652,,,,
1213.3554,515.129,7.635058701,,,,
1216.3554,515.629,7.631631842,,,,
1219.353,516.129,7.626614721,,,,
1222.3494,516.629,7.621835048,,,,
1225.344,517.129,7.617598924,,,,
1228.3416,517.629,7.612363736,,,,
1231.3428,518.129,7.607793245,,,,
1234.3464,518.629,7.603163795,,,,
1237.353,519.129,7.598112752,,,,
1240.359,519.629,7.593232931,,,,
1243.3596,520.129,7.588374916,,,,
1246.3596,520.629,7.583516901,,,,
1249.3608,521.129,7.578735613,,,,
1252.3602,521.629,7.573169289,,,,
1255.3626,522.129,7.56700692,,,,
1258.3686,522.629,7.561837152,,,,
1261.3758,523.129,7.555695782,,,,
1264.3848,523.629,7.550315217,,,,
1267.395,524.129,7.545746341,,,,
1270.4076,524.629,7.540019295,,,,
1273.4244,525.129,7.533949805,,,,
1276.4388,525.629,7.528272834,,,,
1279.4514,526.129,7.522855117,,,,
1282.4616,526.629,7.516658019,,,,
1285.4682,527.129,7.510599029,,,,
1288.4688,527.629,7.504658763,,,,
1291.467,528.129,7.498406744,,,,
1294.4622,528.629,7.492248413,,,,
1297.4568,529.129,7.486278264,,,,
1300.4526,529.629,7.479694301,,,,
1303.4472,530.129,7.473544047,,,,
1306.443,530.629,7.467807309,,,,
1309.4448,531.129,7.461397798,,,,
1312.4472,531.629,7.454414049,,,,
1315.4514,532.129,7.44752964,,,,
1318.4628,532.629,7.441508609,,,,
1321.4796,533.129,7.434582203,,,,
1324.4958,533.629,7.428104042,,,,
1327.5126,534.129,7.421659803,,,,
1330.5306,534.629,7.414538753,,,,
1333.545,535.129,7.406934728,,,,
1336.5564,535.629,7.398929301,,,,
1339.5672,536.129,7.391112057,,,,
1342.578,536.629,7.383394961,,,,
1345.5894,537.129,7.375760246,,,,
1348.602,537.629,7.368173182,,,,
1351.614,538.129,7.360001379,,,,
1354.6272,538.629,7.352045219,,,,
1357.6404,539.129,7.343951758,,,,
1360.653,539.629,7.335918871,,,,
1363.665,540.129,7.327783413,,,,
1366.6776,540.629,7.319741642,,,,
1369.6896,541.129,7.312096427,,,,
1372.704,541.629,7.303722712,,,,
1375.7178,542.129,7.295415224,,,,
1378.728,542.629,7.287427565,,,,
1381.7358,543.129,7.278695254,,,,
1384.743,543.629,7.269622921,,,,
1387.743,544.129,7.261933285,,,,
1390.7418,544.629,7.253908475,,,,
1393.7472,545.129,7.245229468,,,,
1396.755,545.629,7.237555178,,,,
1399.7664,546.129,7.229355107,,,,
1402.7838,546.629,7.218814467,,,,
1405.8066,547.129,7.209369,,,,
1408.83,547.629,7.200619728,,,,
1411.8516,548.129,7.191323677,,,,
1414.8732,548.629,7.180452708,,,,
1417.8948,549.129,7.169758614,,,,
1420.9104,549.629,7.159921437,,,,
1423.9236,550.129,7.14942764,,,,
1426.9404,550.629,7.13935463,,,,
1429.959,551.129,7.129778324,,,,
1432.9788,551.629,7.119894303,,,,
1436.0022,552.129,7.110822778,,,,
1439.0274,552.629,7.099896889,,,,
1442.0484,553.129,7.089331212,,,,
1445.0634,553.629,7.078926257,,,,
1448.079,554.129,7.06914723,,,,
1451.0928,554.629,7.058893306,,,,
1454.1078,555.129,7.048636959,,,,
1457.1294,555.629,7.037857254,,,,
1460.154,556.129,7.026655956,,,,
1463.1756,556.629,7.015905327,,,,
1466.199,557.129,7.005134507,,,,
1469.2188,557.629,6.993867789,,,,
1472.2314,558.129,6.982471848,,,,
1475.2464,558.629,6.971249551,,,,
1478.2674,559.129,6.959578201,,,,
1481.286,559.629,6.947869699,,,,
1484.3124,560.129,6.936905042,,,,
1487.3436,560.629,6.926038112,,,,
1490.37,561.129,6.91281042,,,,
1493.3886,561.629,6.900058434,,,,
1496.4084,562.129,6.887001157,,,,
1499.4204,562.629,6.875086704,,,,
1502.4306,563.129,6.863580922,,,,
1505.4426,563.629,6.852084024,,,,
1508.4582,564.129,6.839911123,,,,
1511.4744,564.629,6.827801219,,,,
1514.4918,565.129,6.815535439,,,,
1517.5104,565.629,6.802665536,,,,
1520.529,566.129,6.790174421,,,,
1523.5476,566.629,6.776983074,,,,
1526.5662,567.129,6.762829007,,,,
1529.589,567.629,6.748964887,,,,
1532.6076,568.129,6.735262297,,,,
1535.6292,568.629,6.721978878,,,,
1538.655,569.129,6.709057286,,,,
1541.676,569.629,6.694736036,,,,
1544.6916,570.129,6.680699079,,,,
1547.7096,570.629,6.665134048,,,,
1550.7252,571.129,6.649356605,,,,
1553.7354,571.629,6.633197952,,,,
1556.751,572.129,6.617527119,,,,
1559.7708,572.629,6.601345851,,,,
1562.7912,573.129,6.587773293,,,,
1565.8152,573.629,6.575085111,,,,
1568.8362,574.129,6.561777462,,,,
1571.8536,574.629,6.54639173,,,,
1574.868,575.129,6.528950528,,,,
1577.8818,575.629,6.509285058,,,,
1580.8902,576.129,6.49478451,,,,
1583.9016,576.629,6.481232951,,,,
1586.9124,577.129,6.46774035,,,,
1589.925,577.629,6.450649668,,,,
1592.9382,578.129,6.432477543,,,,
1595.9544,578.629,6.414644631,,,,
1598.9754,579.129,6.399917133,,,,
1602.0018,579.629,6.384591975,,,,
1605.0282,580.129,6.367122505,,,,
1608.0534,580.629,6.347360925,,,,
1611.0786,581.129,6.32967339,,,,
1614.0984,581.629,6.313568849,,,,
1617.117,582.129,6.296290792,,,,
1620.1368,582.629,6.277917563,,,,
1623.1602,583.129,6.261287241,,,,
1626.186,583.629,6.242839708,,,,
1629.216,584.129,6.224564204,,,,
1632.2448,584.629,6.207328953,,,,
1635.2658,585.129,6.188490516,,,,
1638.2814,585.629,6.171080813,,,,
1641.2922,586.129,6.153242247,,,,
1644.2982,586.629,6.134850442,,,,
1647.3072,587.129,6.115835938,,,,
1650.3252,587.629,6.096546025,,,,
1653.3474,588.129,6.07720523,,,,
1656.3714,588.629,6.056820952,,,,
1659.3954,589.129,6.036729043,,,,
1662.4104,589.629,6.016421491,,,,
1665.4212,590.129,5.997016893,,,,
1668.4278,590.629,5.976606769,,,,
1671.4356,591.129,5.956478516,,,,
1674.4464,591.629,5.936204078,,,,
1677.4602,592.129,5.915857759,,,,
1680.4752,592.629,5.89484836,,,,
1683.4926,593.129,5.87371539,,,,
1686.5076,593.629,5.853545947,,,,
1689.5238,594.129,5.832825686,,,,
1692.546,594.629,5.811206511,,,,
1695.5694,595.129,5.790814963,,,,
1698.5922,595.629,5.76831868,,,,
1701.6198,596.129,5.74745062,,,,
1704.6438,596.629,5.725111828,,,,
1707.6594,597.129,5.701097971,,,,
1710.6756,597.629,5.67963548,,,,
1713.6918,598.129,5.657979153,,,,
1716.7044,598.629,5.635749394,,,,
1719.7182,599.129,5.612898553,,,,
1722.7338,599.629,5.589840953,,,,
1725.7458,600.129,5.567557889,,,,
1728.7572,600.629,5.545663305,,,,
1731.7704,601.129,5.523564386,,,,
1734.7836,601.629,5.500548784,,,,
1737.7968,602.129,5.475389679,,,,
1740.8166,602.629,5.45070951,,,,
1743.8358,603.129,5.427158436,,,,
1746.855,603.629,5.40359767,,,,
1749.8754,604.129,5.380293737,,,,
1752.897,604.629,5.356746702,,,,
1755.9156,605.129,5.332719922,,,,
1758.933,605.629,5.307750614,,,,
1761.948,606.129,5.283298203,,,,
1764.9642,606.629,5.258326473,,,,
1767.981,607.129,5.233485581,,,,
1770.9996,607.629,5.208593001,,,,
1774.0206,608.129,5.182247458,,,,
1777.0452,608.629,5.15664253,,,,
1780.0662,609.129,5.131057793,,,,
1783.0842,609.629,5.105205724,,,,
1786.0986,610.129,5.080067618,,,,
1789.11,610.629,5.05458303,,,,
1792.1184,611.129,5.028515319,,,,
1795.1244,611.629,5.002380572,,,,
1798.131,612.129,4.976468737,,,,
1801.14,612.629,4.951029378,,,,
1804.1466,613.129,4.925450294,,,,
1807.1544,613.629,4.898524859,,,,
1810.1658,614.129,4.871097065,,,,
1813.1778,614.629,4.844174052,,,,
1816.1886,615.129,4.81702409,,,,
1819.2012,615.629,4.790031619,,,,
1822.2156,616.129,4.762502869,,,,
1825.2306,616.629,4.73599095,,,,
1828.2456,617.129,4.707586707,,,,
1831.2618,617.629,4.679761549,,,,
1834.281,618.129,4.65140415,,,,
1837.2972,618.629,4.622392554,,,,
1840.3122,619.129,4.593870395,,,,
1843.3254,619.629,4.564960563,,,,
1846.335,620.129,4.536998105,,,,
1849.338,620.629,4.50870451,,,,
1852.3392,621.129,4.479925517,,,,
1855.3404,621.629,4.450611053,,,,
1858.344,622.129,4.420951722,,,,
1861.356,622.629,4.390497663,,,,
1864.3752,623.129,4.360090449,,,,
1867.3998,623.629,4.329629929,,,,
1870.4238,624.129,4.298116233,,,,
1873.4442,624.629,4.266791528,,,,
1876.4598,625.129,4.236163017,,,,
1879.4736,625.629,4.205532083,,,,
1882.488,626.129,4.174371331,,,,
1885.5048,626.629,4.141345715,,,,
1888.5258,627.129,4.107930004,,,,
1891.548,627.629,4.076199051,,,,
1894.5708,628.129,4.042614541,,,,
1897.5924,628.629,4.010026671,,,,
1900.6128,629.129,3.976959864,,,,
1903.635,629.629,3.94207423,,,,
1906.6566,630.129,3.907777373,,,,
1909.6776,630.629,3.873824575,,,,
1912.6992,631.129,3.838847676,,,,
1915.722,631.629,3.803177814,,,,
1918.74,632.129,3.768044231,,,,
1921.7574,632.629,3.732093307,,,,
1924.776,633.129,3.69542842,,,,
1927.794,633.629,3.659372501,,,,
1930.8108,634.129,3.622652694,,,,
1933.8312,634.629,3.585814162,,,,
1936.8546,635.129,3.548950593,,,,
1939.8774,635.629,3.51015351,,,,
1942.9008,636.129,3.471572877,,,,
1945.9296,636.629,3.433876621,,,,
1948.9596,637.129,3.395248337,,,,
1951.986,637.629,3.355725984,,,,
1955.013,638.129,3.316952323,,,,
1958.0376,638.629,3.277667419,,,,
1961.0556,639.129,3.238647425,,,,
1964.0688,639.629,3.198941735,,,,
1967.0862,640.129,3.158937216,,,,
1970.106,640.629,3.119626467,,,,
1973.1294,641.129,3.079595295,,,,
1976.1564,641.629,3.04022155,,,,
1979.1846,642.129,3.001153904,,,,
1982.2068,642.629,2.961409447,,,,
1985.2236,643.129,2.92140412,,,,
1988.2308,643.629,2.881582129,,,,
1991.2386,644.129,2.842526598,,,,
1994.247,644.629,2.803694786,,,,
1997.253,645.129,2.765985607,,,,
2000.2608,645.629,2.728405653,,,,
2003.2746,646.129,2.691340979,,,,
2006.2842,646.629,2.655344019,,,,
2009.2938,647.129,2.619433477,,,,
2012.3052,647.629,2.585070392,,,,
2015.3148,648.129,2.549675939,,,,
2018.3196,648.629,2.515203014,,,,
2021.3214,649.129,2.481857568,,,,
2024.3178,649.629,2.450194457,,,,
2027.3112,650.129,2.419778358,,,,
2030.3022,650.629,2.390321748,,,,
2033.2944,651.129,2.361881161,,,,
2036.286,651.629,2.334223186,,,,
2039.2788,652.129,2.307284021,,,,
2042.2704,652.629,2.282628889,,,,
2045.2626,653.129,2.25856738,,,,
2048.2524,653.629,2.235414478,,,,
2051.244,654.129,2.214019829,,,,
2054.235,654.629,2.194276017,,,,
2057.2296,655.129,2.174789038,,,,
2060.22,655.629,2.157361566,,,,
2063.2038,656.129,2.141970988,,,,
2066.1804,656.629,2.128719067,,,,
2069.1486,657.129,2.116351522,,,,
2072.109,657.629,2.104822319,,,,
2075.0754,658.129,2.094326907,,,,
2078.058,658.629,2.083278255,,,,
2081.061,659.129,2.073309431,,,,
2084.0904,659.629,2.063704049,,,,
2087.1462,660.129,2.054939432,,,,
2090.22,660.629,2.047109265,,,,
2093.3058,661.129,2.041245726,,,,
2096.4,661.629,2.035071242,,,,
2099.499,662.129,2.028840222,,,,
2102.6004,662.629,2.023468542,,,,
2105.6988,663.129,2.019674202,,,,
2108.793,663.629,2.015466346,,,,
2111.8758,664.129,2.011770539,,,,
2114.9484,664.629,2.007263044,,,,
2118.012,665.129,2.004287662,,,,
2121.0696,665.629,2.000329369,,,,
2124.1224,666.129,1.997873306,,,,
2127.1746,666.629,1.993658988,,,,
2130.2196,667.129,1.98994299,,,,
2133.261,667.629,1.986285951,,,,
2136.2964,668.129,1.982779942,,,,
2139.3294,668.629,1.97911725,,,,
2142.3594,669.129,1.974835089,,,,
2145.3864,669.629,1.972544594,,,,
2148.4104,670.129,1.968596801,,,,
2151.432,670.629,1.964805692,,,,
2154.447,671.129,1.962629075,,,,
2157.4572,671.629,1.959051185,,,,
2160.4704,672.129,1.955136506,,,,
2163.4824,672.629,1.952773322,,,,
2166.4944,673.129,1.949253583,,,,
2169.51,673.629,1.945565853,,,,
2172.5274,674.129,1.942158378,,,,
2175.5436,674.629,1.937908524,,,,
2178.5652,675.129,1.935711716,,,,
2181.5868,675.629,1.932790446,,,,
2184.6084,676.129,1.929223056,,,,
2187.6324,676.629,1.926687035,,,,
2190.6558,677.129,1.923445127,,,,
2193.6774,677.629,1.920474591,,,,
2196.702,678.129,1.917397444,,,,
2199.7308,678.629,1.914727353,,,,
2202.7578,679.129,1.91095482,,,,
2205.7842,679.629,1.907810639,,,,
2208.8112,680.129,1.905243119,,,,
2211.8358,680.629,1.901952753,,,,
2214.855,681.129,1.898994331,,,,
2217.8724,681.629,1.896666684,,,,
2220.8886,682.129,1.893886753,,,,
2223.9,682.629,1.890971944,,,,
2226.9084,683.129,1.887746997,,,,
2229.9168,683.629,1.88531274,,,,
2232.9264,684.129,1.882296975,,,,
2235.9342,684.629,1.878777237,,,,
2238.9456,685.129,1.877024636,,,,
2241.9588,685.629,1.873723771,,,,
2244.9714,686.129,1.870656316,,,,
2247.984,686.629,1.867171306,,,,
2250.9978,687.129,1.865064147,,,,
2254.0092,687.629,1.862677541,,,,
2257.0164,688.129,1.860835292,,,,
2260.023,688.629,1.858281503,,,,
2263.0308,689.129,1.855995853,,,,
2266.0362,689.629,1.853811967,,,,
2269.0452,690.129,1.8514294,,,,
2272.0602,690.629,1.848601817,,,,
2275.0764,691.129,1.845947072,,,,
2278.0908,691.629,1.842794006,,,,
2281.1088,692.129,1.84002619,,,,
2284.125,692.629,1.83767512,,,,
2287.1394,693.129,1.834859653,,,,
2290.155,693.629,1.832082144,,,,
2293.1694,694.129,1.830114709,,,,
2296.1844,694.629,1.828024511,,,,
2299.2006,695.129,1.825768744,,,,
2302.215,695.629,1.823164073,,,,
2305.2312,696.129,1.820856617,,,,
2308.2486,696.629,1.818396515,,,,
2311.2654,697.129,1.815250718,,,,
2314.2816,697.629,1.812352062,,,,
2317.296,698.129,1.810665689,,,,
2320.3116,698.629,1.80775088,,,,
2323.3272,699.129,1.805785868,,,,
2326.341,699.629,1.803437222,,,,
2329.3542,700.129,1.801000542,,,,
2332.3704,700.629,1.798652703,,,,
2335.3836,701.129,1.795656322,,,,
2338.395,701.629,1.793105763,,,,
2341.41,702.129,1.791049486,,,,
2344.4244,702.629,1.788789681,,,,
2347.434,703.129,1.785934638,,,,
2350.443,703.629,1.783340467,,,,
2353.4508,704.129,1.781413414,,,,
2356.4556,704.629,1.778308807,,,,
2359.4604,705.129,1.775783286,,,,
2362.4706,705.629,1.773642205,,,,
2365.4832,706.129,1.771700615,,,,
2368.497,706.629,1.76910079,,,,
2371.5084,707.129,1.766145598,,,,
2374.5168,707.629,1.763560311,,,,
2377.524,708.129,1.761529878,,,,
2380.5306,708.629,1.758835558,,,,
2383.5372,709.129,1.756410993,,,,
2386.5498,709.629,1.754829614,,,,
2389.5648,710.129,1.752449469,,,,
2392.5792,710.629,1.750063671,,,,
2395.593,711.129,1.748222229,,,,
2398.6056,711.629,1.745430183,,,,
2401.617,712.129,1.743104151,,,,
2404.632,712.629,1.740967917,,,,
2407.6482,713.129,1.738620079,,,,
2410.6656,713.629,1.736077596,,,,
2413.6884,714.129,1.733738642,,,,
2416.7112,714.629,1.732107189,,,,
2419.731,715.129,1.729840923,,,,
2422.7514,715.629,1.727778993,,,,
2425.7712,716.129,1.724881144,,,,
2428.7874,716.629,1.722362892,,,,
2431.8042,717.129,1.720531949,,,,
2434.8198,717.629,1.718035503,,,,
2437.8342,718.129,1.715990533,,,,
2440.8486,718.629,1.714421269,,,,
2443.8636,719.129,1.71230038,,,,
2446.8768,719.629,1.71002523,,,,
2449.8906,720.129,1.708206402,,,,
2452.9062,720.629,1.706034632,,,,
2455.9218,721.129,1.704022775,,,,
2458.9374,721.629,1.702576274,,,,
2461.9566,722.129,1.699729308,,,,
2464.9746,722.629,1.698080087,,,,
2467.992,723.129,1.696664276,,,,
2471.01,723.629,1.694890677,,,,
2474.0286,724.129,1.692797248,,,,
2477.0442,724.629,1.690908155,,,,
2480.0622,725.129,1.688637043,,,,
2483.0832,725.629,1.686659108,,,,
2486.1078,726.129,1.685072076,,,,
2489.133,726.629,1.682910804,,,,
2492.1624,727.129,1.681070978,,,,
2495.193,727.629,1.679196422,,,,
2498.2212,728.129,1.6774099,,,,
2501.2422,728.629,1.674519321,,,,
2504.2614,729.129,1.673102703,,,,
2507.277,729.629,1.671733736,,,,
2510.2884,730.129,1.670027979,,,,
2513.2986,730.629,1.667999163,,,,
2516.3142,731.129,1.666053534,,,,
2519.3316,731.629,1.664510115,,,,
2522.3496,732.129,1.66156623,,,,
2525.3694,732.629,1.65999212,,,,
2528.3916,733.129,1.658661921,,,,
2531.4144,733.629,1.656883476,,,,
2534.4336,734.129,1.655612234,,,,
2537.4528,734.629,1.653354853,,,,
2540.4714,735.129,1.651267077,,,,
2543.49,735.629,1.649822192,,,,
2546.5062,736.129,1.647465469,,,,
2549.5248,736.629,1.645873591,,,,
2552.5482,737.129,1.644581351,,,,
2555.571,737.629,1.642312662,,,,
2558.5926,738.129,1.64052614,,,,
2561.6148,738.629,1.638716196,,,,
2564.64,739.129,1.63726808,,,,
2567.6622,739.629,1.635761813,,,,
2570.688,740.129,1.63444292,,,,
2573.7192,740.629,1.63278643,,,,
2576.7546,741.129,1.630739845,,,,
2579.7894,741.629,1.629471835,,,,
2582.8272,742.129,1.628453388,,,,
2585.8668,742.629,1.62737356,,,,
2588.904,743.129,1.625263978,,,,
2591.9424,743.629,1.62363091,,,,
2594.9844,744.129,1.621909,,,,
2598.0234,744.629,1.620389003,,,,
2601.06,745.129,1.618768049,,,,
2604.0996,745.629,1.61703887,,,,
2607.135,746.129,1.615010861,,,,
2610.1662,746.629,1.613217071,,,,
2613.1992,747.129,1.6119216,,,,
2616.2298,747.629,1.610710125,,,,
2619.2568,748.129,1.609365388,,,,
2622.2856,748.629,1.607650747,,,,
2625.3132,749.129,1.606263204,,,,
2628.3384,749.629,1.604826395,,,,
2631.363,750.129,1.603352434,,,,
2634.3822,750.629,1.601817091,,,,
2637.3924,751.129,1.599491867,,,,
2640.3984,751.629,1.598559838,,,,
2643.3984,752.129,1.597248215,,,,
2646.3954,752.629,1.59625319,,,,
2649.3942,753.129,1.594918952,,,,
2652.3936,753.629,1.593652557,,,,
2655.396,754.129,1.592394238,,,,
2658.402,754.629,1.590703019,,,,
2661.4038,755.129,1.589563425,,,,
2664.405,755.629,1.588426254,,,,
2667.4092,756.129,1.587008021,,,,
2670.4074,756.629,1.585752125,,,,
2673.4038,757.129,1.584768407,,,,
2676.402,757.629,1.583333213,,,,
2679.4014,758.129,1.581297935,,,,
2682.3954,758.629,1.580392559,,,,
2685.393,759.129,1.579343422,,,,
2688.3894,759.629,1.578165061,,,,
2691.3876,760.129,1.577153075,,,,
2694.3828,760.629,1.575824491,,,,
2697.381,761.129,1.574272188,,,,
2700.381,761.629,1.572664964,,,,
2703.3786,762.129,1.571861352,,,,
2706.3744,762.629,1.570293704,,,,
2709.3714,763.129,1.568845587,,,,
2712.3684,763.629,1.567779489,,,,
2715.3624,764.129,1.566773965,,,,
2718.3606,764.629,1.565663446,,,,
2721.3576,765.129,1.564444702,,,,
2724.3582,765.629,1.563444832,,,,
2727.363,766.129,1.563110465,,,,
2730.3714,766.629,1.56154847,,,,
2733.3792,767.129,1.559755487,,,,
2736.393,767.629,1.559106944,,,,
2739.4044,768.129,1.55803923,,,,
2742.4122,768.629,1.556843101,,,,
2745.4182,769.129,1.555604166,,,,
2748.4254,769.629,1.554098706,,,,
2751.429,770.129,1.552828273,,,,
2754.4314,770.629,1.55177752,,,,
2757.4338,771.129,1.550816416,,,,
2760.4368,771.629,1.549437758,,,,
2763.441,772.129,1.548564688,,,,
2766.4494,772.629,1.547259526,,,,
2769.4596,773.129,1.545105523,,,,
2772.4716,773.629,1.542882063,,,,
2775.4842,774.129,1.542022723,,,,
2778.495,774.629,1.54010617,,,,
2781.5028,775.129,1.537457885,,,,
2784.5106,775.629,1.534854022,,,,
2787.5154,776.129,1.532284079,,,,
2790.519,776.629,1.530341681,,,,
2793.522,777.129,1.529219048,,,,
2796.5244,777.629,1.528093991,,,,
2799.525,778.129,1.526897054,,,,
2802.5268,778.629,1.525824495,,,,
2805.5298,779.129,1.524646941,,,,
2808.5334,779.629,1.522853958,,,,
2811.5418,780.129,1.521333153,,,,
2814.5544,780.629,1.520775875,,,,
2817.5706,781.129,1.519805079,,,,
2820.5868,781.629,1.518813285,,,,
2823.6048,782.129,1.517768994,,,,
2826.6198,782.629,1.516386297,,,,
2829.6312,783.129,1.514934142,,,,
2832.639,783.629,1.513537715,,,,
2835.6456,784.129,1.512323817,,,,
2838.6534,784.629,1.512289088,,,,
2841.6642,785.129,1.510768283,,,,
2844.675,785.629,1.509181251,,,,
2847.6888,786.129,1.508661125,,,,
2850.7038,786.629,1.507596642,,,,
2853.7176,787.129,1.506545889,,,,
2856.7248,787.629,1.506205061,,,,
2859.7356,788.129,1.505477368,,,,
2862.7452,788.629,1.504643874,,,,
2865.7524,789.129,1.503981601,,,,
2868.759,789.629,1.502966384,,,,
2871.771,790.129,1.502229808,,,,
2874.7794,790.629,1.501479501,,,,
2877.7878,791.129,1.50057574,,,,
2880.7956,791.629,1.499802819,,,,
2883.804,792.129,1.498735106,,,,
2886.8112,792.629,1.497219147,,,,
2889.8178,793.129,1.495964867,,,,
2892.825,793.629,1.494799428,,,,
2895.8334,794.129,1.493029867,,,,
2898.8382,794.629,1.490732102,,,,
2901.84,795.129,1.489520627,,,,
2904.8418,795.629,1.488639481,,,,
2907.84,796.129,1.488557101,,,,
2910.837,796.629,1.487699377,,,,
2913.8352,797.129,1.486906264,,,,
2916.8352,797.629,1.485692366,,,,
2919.8358,798.129,1.484736109,,,,
2922.84,798.629,1.48369424,,,,
2925.8478,799.129,1.482605528,,,,
2928.861,799.629,1.481413437,,,,
2931.8766,800.129,1.48003074,,,,
2934.8916,800.629,1.47883138,,,,
2937.906,801.129,1.477052127,,,,
2940.9156,801.629,1.475414212,,,,
2943.9192,802.129,1.47486178,,,,
2946.918,802.629,1.473774683,,,,
2949.9156,803.129,1.472807926,,,,
2952.909,803.629,1.471762827,,,,
2955.9024,804.129,1.470498854,,,,
2958.8958,804.629,1.469490907,,,,
2961.8898,805.129,1.468423194,,,,
2964.8844,805.629,1.46690885,,,,
2967.8844,806.129,1.466250615,,,,
2970.8862,806.629,1.465219246,,,,
2973.8922,807.129,1.464094998,,,,
2976.9,807.629,1.462784182,,,,
2979.9078,808.129,1.461927265,,,,
2982.9132,808.629,1.461086501,,,,
2985.9192,809.129,1.460529223,,,,
2988.9216,809.629,1.459211946,,,,
2991.924,810.129,1.457180706,,,,
2994.9294,810.629,1.456146914,,,,
2997.9402,811.129,1.455304535,,,,
3000.9504,811.629,1.454064792,,,,
3003.9654,812.129,1.452688557,,,,
3006.9786,812.629,1.451537655,,,,
3009.9882,813.129,1.450451366,,,,
3012.9894,813.629,1.449528222,,,,
3015.99,814.129,1.448716534,,,,
3018.9888,814.629,1.447800659,,,,
3021.9888,815.129,1.446904975,,,,
3024.99,815.629,1.446003638,,,,
3027.999,816.129,1.4451023,,,,
3031.0068,816.629,1.444184002,,,,
3034.0134,817.129,1.442634929,,,,
3037.02,817.629,1.441080203,,,,
3040.0278,818.129,1.440591575,,,,
3043.0332,818.629,1.439398676,,,,
3046.0398,819.129,1.437960251,,,,
3049.047,819.629,1.436747969,,,,
3052.05,820.129,1.435521148,,,,
3055.0494,820.629,1.434798302,,,,
3058.0494,821.129,1.43359248,,,,
3061.05,821.629,1.431772037,,,,
3064.0524,822.129,1.430559754,,,,
3067.0596,822.629,1.429260245,,,,
3070.0716,823.129,1.428091576,,,,
3073.0824,823.629,1.427055361,,,,
3076.0914,824.129,1.425940804,,,,
3079.0962,824.629,1.424687331,,,,
3082.0974,825.129,1.423800531,,,,
3085.0956,825.629,1.422483254,,,,
3088.095,826.129,1.420747614,,,,
3091.092,826.629,1.419627404,,,,
3094.0944,827.129,1.418638033,,,,
3097.0986,827.629,1.417635739,,,,
3100.104,828.129,1.416626177,,,,
3103.11,828.629,1.41566265,,,,
3106.1196,829.129,1.414743544,,,,
3109.1268,829.629,1.413427883,,,,
3112.1334,830.129,1.411832774,,,,
3115.14,830.629,1.410532457,,,,
3118.1436,831.129,1.409354904,,,,
3121.1454,831.629,1.408104661,,,,
3124.1502,832.129,1.406836651,,,,
3127.1538,832.629,1.405602562,,,,
3130.155,833.129,1.403807156,,,,
3133.1592,833.629,1.4023655,,,,
3136.1646,834.129,1.401829221,,,,
3139.1694,834.629,1.400740509,,,,
3142.179,835.129,1.399541956,,,,
3145.1916,835.629,1.398531586,,,,
3148.2042,836.129,1.397349186,,,,
3151.2174,836.629,1.396045639,,,,
3154.2294,837.129,1.395132187,,,,
3157.2378,837.629,1.394242157,,,,
3160.2444,838.129,1.3932649,,,,
3163.2492,838.629,1.392142267,,,,
3166.2516,839.129,1.391616487,,,,
3169.2528,839.629,1.391199739,,,,
3172.2522,840.129,1.390795107,,,,
3175.2522,840.629,1.390789453,,,,
3178.254,841.129,1.390038339,,,,
3181.2528,841.629,1.388542571,,,,
3184.2534,842.129,1.387313327,,,,
3187.2558,842.629,1.387057302,,,,
3190.2588,843.129,1.386356262,,,,
3193.2588,843.629,1.385370929,,,,
3196.2618,844.129,1.384441324,,,,
3199.266,844.629,1.38369021,,,,
3202.2672,845.129,1.38274849,,,,
3205.2666,845.629,1.381343986,,,,
3208.2696,846.129,1.378536595,,,,
3211.272,846.629,1.375203423,,,,
3214.2708,847.129,1.375074199,,,,
3217.2684,847.629,1.37641086,,,,
3220.2666,848.129,1.37456538,,,,
3223.2612,848.629,1.371580305,,,,
3226.254,849.129,1.370551359,,,,
3229.2516,849.629,1.37031068,,,,
3232.2552,850.129,1.370456057,,,,
3235.26,850.629,1.37072985,,,,
3238.2684,851.129,1.370153188,,,,
3241.281,851.629,1.369233275,,,,
3244.2936,852.129,1.367881268,,,,
3247.3038,852.629,1.366377424,,,,
3250.3128,853.129,1.365553621,,,,
3253.3176,853.629,1.364751625,,,,
3256.3182,854.129,1.363939936,,,,
3259.3182,854.629,1.363194475,,,,
3262.3194,855.129,1.362444169,,,,
3265.3224,855.629,1.36139907,,,,
3268.329,856.129,1.360127021,,,,
3271.338,856.629,1.35883155,,,,
3274.3458,857.129,1.357767067,,,,
3277.35,857.629,1.356306836,,,,
3280.3524,858.129,1.35502348,,,,
3283.3536,858.629,1.354566351,,,,
3286.3512,859.129,1.353876617,,,,
3289.3458,859.629,1.352904207,,,,
3292.3416,860.129,1.351606313,,,,
3295.3374,860.629,1.350389992,,,,
3298.3344,861.129,1.349331163,,,,
3301.3326,861.629,1.348147956,,,,
3304.3326,862.129,1.347068128,,,,
3307.3338,862.629,1.345291298,,,,
3310.3326,863.129,1.343346477,,,,
3313.3272,863.629,1.342327222,,,,
3316.3224,864.129,1.341256279,,,,
3319.3182,864.629,1.340216025,,,,
3322.3134,865.129,1.339158811,,,,
3325.3086,865.629,1.337528974,,,,
3328.3062,866.129,1.3361487,,,,
3331.3008,866.629,1.335817563,,,,
3334.2954,867.129,1.334967108,,,,
3337.2894,867.629,1.333764517,,,,
3340.284,868.129,1.332376167,,,,
3343.2828,868.629,1.33084567,,,,
3346.2834,869.129,1.329413707,,,,
3349.2804,869.629,1.328221615,,,,
3352.278,870.129,1.327126442,,,,
3355.278,870.629,1.326082958,,,,
3358.275,871.129,1.325310845,,,,
3361.2732,871.629,1.324791526,,,,
3364.2774,872.129,1.32328122,,,,
3367.2858,872.629,1.319062864,,,,
3370.2942,873.129,1.315564932,,,,
3373.3044,873.629,1.315954219,,,,
3376.3146,874.129,1.316505844,,,,
3379.3224,874.629,1.316626992,,,,
3382.3254,875.129,1.317039701,,,,
3385.323,875.629,1.316822443,,,,
3388.317,876.129,1.316502614,,,,
3391.3122,876.629,1.315993794,,,,
3394.3092,877.129,1.315086803,,,,
3397.3098,877.629,1.314047358,,,,
3400.3152,878.129,1.313053948,,,,
3403.3242,878.629,1.311549296,,,,
3406.3326,879.129,1.310274017,,,,
3409.3374,879.629,1.309299991,,,,
3412.3404,880.129,1.308340503,,,,
3415.3416,880.629,1.30715245,,,,
3418.3428,881.129,1.306020124,,,,
3421.3434,881.629,1.304498512,,,,
3424.344,882.129,1.302917941,,,,
3427.344,882.629,1.302013373,,,,
3430.3422,883.129,1.301040154,,,,
3433.3374,883.629,1.300147701,,,,
3436.3302,884.129,1.299260094,,,,
3439.3248,884.629,1.298578437,,,,
3442.3236,885.129,1.295674935,,,,
3445.323,885.629,1.290523744,,,,
3448.3254,886.129,1.287990146,,,,
3451.3302,886.629,1.288927827,,,,
3454.3332,887.129,1.290216029,,,,
3457.335,887.629,1.289540026,,,,
3460.335,888.129,1.288792142,,,,
3463.3332,888.629,1.288355204,,,,
3466.3314,889.129,1.288034566,,,,
3469.3302,889.629,1.28762105,,,,
3472.329,890.129,1.286896588,,,,
3475.3308,890.629,1.285843412,,,,
3478.3344,891.129,1.284546326,,,,
3481.3398,891.629,1.28283007,,,,
3484.3452,892.129,1.281828584,,,,
3487.3488,892.629,1.281248691,,,,
3490.3494,893.129,1.280288395,,,,
3493.3494,893.629,1.279363636,,,,
3496.3476,894.129,1.278355689,,,,
3499.344,894.629,1.277637688,,,,
3502.3428,895.129,1.276910803,,,,
3505.341,895.629,1.276075693,,,,
3508.3374,896.129,1.275329424,,,,
3511.335,896.629,1.274361052,,,,
3514.3344,897.129,1.273344221,,,,
3517.3332,897.629,1.272407347,,,,
3520.3332,898.129,1.271438974,,,,
3523.3356,898.629,1.270594172,,,,
3526.3368,899.129,1.270057085,,,,
3529.3362,899.629,1.269360891,,,,
3532.3344,900.129,1.268533857,,,,
3535.332,900.629,1.267784358,,,,
3538.3254,901.129,1.267078472,,,,
3541.3188,901.629,1.266126253,,,,
3544.3128,902.129,1.264474608,,,,
3547.3068,902.629,1.263363282,,,,
3550.3044,903.129,1.26304426,,,,
3553.3056,903.629,1.259887156,,,,
3556.3074,904.129,1.25616712,,,,
3559.3116,904.629,1.256068587,,,,
3562.317,905.129,1.257156492,,,,
3565.3194,905.629,1.257845417,,,,
3568.32,906.129,1.258288817,,,,
3571.3236,906.629,1.257985141,,,,
3574.3272,907.129,1.257007884,,,,
3577.3326,907.629,1.256290691,,,,
3580.3422,908.129,1.255576728,,,,
3583.3566,908.629,1.254614817,,,,
3586.3704,909.129,1.253553565,,,,
3589.3812,909.629,1.252752376,,,,
3592.389,910.129,1.251829232,,,,
3595.3926,910.629,1.25095697,,,,
3598.392,911.129,1.250224432,,,,
3601.3896,911.629,1.24919387,,,,
3604.3848,912.129,1.248107581,,,,
