Repository: MaCFP/matl-db

# Aalto – Wood dataset submission (STA: TGA/DSC. Cone Calorimetry / Gasification)

## Overview
At Aalto University, thermogravimetric analysis (TGA) measurements were performed using a simultaneous thermal analyzer (STA). The instrument also provides DSC signals; however, DSC data are not presented here since they are **supplementary only** and were not collected using a separate dedicated DSC instrument. Therefore, DSC signals should **not** be used as primary calibration targets unless explicitly agreed.

In addition, cone calorimeter tests were performed under **air** (flaming combustion) and under **nitrogen** (reported here as **gasification**, i.e., inert atmosphere).

---

File: Wood/Calibration_Data/Aalto/Aalto_Wood_STA_N2_10K_R3.csv (part 1 of 2)
Time (s),Temperature (K),Mass (mg),,,,
0,313.162,8.054,,,,
40.9578,313.662,8.054,,,,
53.6154,314.162,8.049284383,,,,
62.8932,314.662,8.043239856,,,,
70.6038,315.162,8.038286646,,,,
77.3538,315.662,8.032946039,,,,
83.4786,316.162,8.029614099,,,,
89.1594,316.662,8.027793895,,,,
94.4868,317.162,8.025885902,,,,
99.5508,317.662,8.022534633,,,,
104.4144,318.162,8.021022092,,,,
109.1232,318.662,8.019393573,,,,
113.6928,319.162,8.01773767,,,,
118.158,319.662,8.016984621,,,,
122.5392,320.162,8.014319553,,,,
126.8424,320.662,8.012525122,,,,
131.0682,321.162,8.011437026,,,,
135.2124,321.662,8.00950165,,,,
139.2846,322.162,8.00916902,,,,
143.2968,322.662,8.007410832,,,,
147.261,323.162,8.005891847,,,,
151.1796,323.662,8.005067118,,,,
155.0556,324.162,8.004351117,,,,
158.8872,324.662,8.003685857,,,,
162.6846,325.162,8.002939251,,,,
166.4448,325.662,8.001139987,,,,
170.1702,326.162,7.999476031,,,,
173.8548,326.662,7.998705263,,,,
177.5034,327.162,7.997728313,,,,
181.1088,327.662,7.996810157,,,,
184.677,328.162,7.99625282,,,,
188.2068,328.662,7.995539236,,,,
191.6916,329.162,7.994170861,,,,
195.1314,329.662,7.993676345,,,,
198.531,330.162,7.994061327,,,,
201.888,330.662,7.993485466,,,,
205.2102,331.162,7.992815373,,,,
208.5006,331.662,7.992220182,,,,
211.7508,332.162,7.991605662,,,,
214.9626,332.662,7.991127254,,,,
218.1372,333.162,7.991008861,,,,
221.277,333.662,7.990692338,,,,
224.391,334.162,7.990086678,,,,
227.4846,334.662,7.989485044,,,,
230.5518,335.162,7.988612796,,,,
233.598,335.662,7.987603629,,,,
236.616,336.162,7.986579966,,,,
239.601,336.662,7.985846247,,,,
242.5662,337.162,7.985193067,,,,
245.5128,337.662,7.984146047,,,,
248.4336,338.162,7.983264134,,,,
251.334,338.662,7.982994325,,,,
254.2158,339.162,7.982773646,,,,
257.076,339.662,7.98227913,,,,
259.914,340.162,7.981566351,,,,
262.7376,340.662,7.98078914,,,,
265.5498,341.162,7.980118242,,,,
268.3488,341.662,7.979705072,,,,
271.1328,342.162,7.979473922,,,,
273.9018,342.662,7.979125989,,,,
276.6588,343.162,7.979037395,,,,
279.3972,343.662,7.979353112,,,,
282.1224,344.162,7.978616976,,,,
284.835,344.662,7.977607005,,,,
287.538,345.162,7.977291288,,,,
290.2278,345.662,7.977011814,,,,
292.9098,346.162,7.976383602,,,,
295.5834,346.662,7.97559431,,,,
298.2462,347.162,7.974785688,,,,
300.8988,347.662,7.974015726,,,,
303.5436,348.162,7.973327109,,,,
306.1806,348.662,7.972611914,,,,
308.8068,349.162,7.971735639,,,,
311.4264,349.662,7.970769964,,,,
314.0418,350.162,7.969884829,,,,
316.6518,350.662,7.968980365,,,,
319.2582,351.162,7.967961534,,,,
321.8598,351.662,7.966939482,,,,
324.4572,352.162,7.966004412,,,,
327.0468,352.662,7.965257001,,,,
329.6286,353.162,7.964657783,,,,
332.2002,353.662,7.962728045,,,,
334.7622,354.162,7.961575518,,,,
337.317,354.662,7.961018181,,,,
339.8664,355.162,7.960435071,,,,
342.4128,355.662,7.960220029,,,,
344.9562,356.162,7.959774643,,,,
347.5008,356.662,7.959256771,,,,
350.0406,357.162,7.958835547,,,,
352.575,357.662,7.958334588,,,,
355.104,358.162,7.957931888,,,,
357.6246,358.662,7.957699127,,,,
360.138,359.162,7.957343946,,,,
362.6382,359.662,7.95692997,,,,
365.1366,360.162,7.956421763,,,,
367.6308,360.662,7.955545488,,,,
370.1208,361.162,7.954817406,,,,
372.6072,361.662,7.954483165,,,,
375.09,362.162,7.954047444,,,,
377.5758,362.662,7.95347561,,,,
380.0562,363.162,7.95281196,,,,
382.5324,363.662,7.952215159,,,,
385.0062,364.162,7.951852729,,,,
387.4776,364.662,7.951607887,,,,
389.9502,365.162,7.951081156,,,,
392.4204,365.662,7.950163,,,,
394.8888,366.162,7.949476799,,,,
397.3572,366.662,7.94863435,,,,
399.8256,367.162,7.947481823,,,,
402.2934,367.662,7.946591051,,,,
404.7576,368.162,7.946276139,,,,
407.2194,368.662,7.946251977,,,,
409.6818,369.162,7.946289831,,,,
412.146,369.662,7.946189961,,,,
414.6102,370.162,7.945869412,,,,
417.0726,370.662,7.945454631,,,,
419.535,371.162,7.945124417,,,,
421.9968,371.662,7.944770847,,,,
424.458,372.162,7.944180488,,,,
426.9162,372.662,7.943565968,,,,
429.372,373.162,7.943086755,,,,
431.8266,373.662,7.942506062,,,,
434.2836,374.162,7.941991411,,,,
436.7454,374.662,7.941588711,,,,
439.2084,375.162,7.941099028,,,,
441.6702,375.662,7.940514308,,,,
444.1338,376.162,7.940043954,,,,
446.6016,376.662,7.939645281,,,,
449.0682,377.162,7.939073447,,,,
451.533,377.662,7.938620007,,,,
453.9996,378.162,7.938380803,,,,
456.4692,378.662,7.938093275,,,,
458.9442,379.162,7.937673662,,,,
461.4198,379.662,7.937422377,,,,
463.8966,380.162,7.937123574,,,,
466.374,380.662,7.936779668,,,,
468.852,381.162,7.936455092,,,,
471.3288,381.662,7.936259379,,,,
473.8026,382.162,7.936273071,,,,
476.2746,382.662,7.936173202,,,,
478.7496,383.162,7.936882759,,,,
481.2276,383.662,7.937631781,,,,
483.708,384.162,7.937800915,,,,
486.1932,384.662,7.938107772,,,,
488.6796,385.162,7.93864578,,,,
491.1708,385.662,7.938362279,,,,
493.6632,386.162,7.937851655,,,,
496.1592,386.662,7.937531106,,,,
498.6582,387.162,7.937321702,,,,
501.159,387.662,7.937152568,,,,
503.6658,388.162,7.936827186,,,,
506.1786,388.662,7.936310925,,,,
508.695,389.162,7.935999235,,,,
511.2114,389.662,7.935982322,,,,
513.7272,390.162,7.936114407,,,,
516.2442,390.662,7.936278709,,,,
518.7588,391.162,7.936360054,,,,
521.2698,391.662,7.936431735,,,,
523.7778,392.162,7.936583956,,,,
526.2888,392.662,7.936728122,,,,
528.8016,393.162,7.936765976,,,,
531.3156,393.662,7.936771614,,,,
533.8338,394.162,7.936775641,,,,
536.3568,394.662,7.936512275,,,,
538.8846,395.162,7.936499389,,,,
541.4154,395.662,7.936619393,,,,
543.948,396.162,7.936704766,,,,
546.4806,396.662,7.93676356,,,,
549.0132,397.162,7.936766781,,,,
551.5464,397.662,7.937022899,,,,
554.0778,398.162,7.937191227,,,,
556.608,398.662,7.937456204,,,,
559.14,399.162,7.937233913,,,,
561.6756,399.662,7.936497778,,,,
564.2142,400.162,7.936025813,,,,
566.7582,400.662,7.935511163,,,,
569.3058,401.162,7.935132625,,,,
571.8576,401.662,7.934964296,,,,
574.4136,402.162,7.935036782,,,,
576.972,402.662,7.935246992,,,,
579.5316,403.162,7.935377466,,,,
582.09,403.662,7.935365385,,,,
584.6478,404.162,7.935366191,,,,
587.2068,404.662,7.935318672,,,,
589.7646,405.162,7.935079468,,,,
592.3254,405.662,7.934915972,,,,
594.8898,406.162,7.934801605,,,,
597.4566,406.662,7.934667104,,,,
600.03,407.162,7.934766168,,,,
602.6058,407.662,7.934681601,,,,
605.1852,408.162,7.934607504,,,,
607.7646,408.662,7.934394878,,,,
610.3458,409.162,7.934166145,,,,
612.9282,409.662,7.933998622,,,,
615.5118,410.162,7.933848817,,,,
618.1002,410.662,7.933868952,,,,
620.6928,411.162,7.933961573,,,,
623.289,411.662,7.933952714,,,,
625.8894,412.162,7.934038086,,,,
628.4928,412.662,7.933598338,,,,
631.0998,413.162,7.932685014,,,,
633.7092,413.662,7.93184015,,,,
636.3186,414.162,7.931220797,,,,
638.9304,414.662,7.931162003,,,,
641.5446,415.162,7.931338385,,,,
644.16,415.662,7.931442282,,,,
646.776,416.162,7.931530876,,,,
649.3926,416.662,7.931584838,,,,
652.0116,417.162,7.93179102,,,,
654.6318,417.662,7.932118013,,,,
657.2538,418.162,7.932164726,,,,
659.8812,418.662,7.932164726,,,,
662.5116,419.162,7.932180834,,,,
665.1468,419.662,7.932018143,,,,
667.7874,420.162,7.931942435,,,,
670.4358,420.662,7.931991565,,,,
673.0872,421.162,7.931893306,,,,
675.7386,421.662,7.931753972,,,,
678.3936,422.162,7.931755583,,,,
681.0516,422.662,7.931666183,,,,
683.7114,423.162,7.931839344,,,,
686.3712,423.662,7.932039889,,,,
689.0346,424.162,7.932080964,,,,
691.7058,424.662,7.932023781,,,,
694.3812,425.162,7.93187156,,,,
697.0596,425.662,7.931726588,,,,
699.741,426.162,7.931625913,,,,
702.4272,426.662,7.931436644,,,,
705.1158,427.162,7.93125704,,,,
707.8056,427.662,7.931072603,,,,
710.4984,428.162,7.931005755,,,,
713.1948,428.662,7.930613525,,,,
715.896,429.162,7.930193107,,,,
718.6032,429.662,7.929895109,,,,
721.3152,430.162,7.929667986,,,,
724.0302,430.662,7.9295061,,,,
726.7494,431.162,7.92929428,,,,
729.4704,431.662,7.929026082,,,,
732.1932,432.162,7.928855337,,,,
734.9148,432.662,7.928673317,,,,
737.6418,433.162,7.928395454,,,,
740.3706,433.662,7.928271422,,,,
743.1036,434.162,7.928264979,,,,
745.8366,434.662,7.928263368,,,,
748.5768,435.162,7.92827706,,,,
751.32,435.662,7.928209406,,,,
754.0632,436.162,7.927926711,,,,
756.8106,436.662,7.927162386,,,,
759.5646,437.162,7.92625309,,,,
762.327,437.662,7.926036437,,,,
765.0888,438.162,7.925762601,,,,
767.8554,438.662,7.925687699,,,,
770.6262,439.162,7.924882299,,,,
773.397,439.662,7.924255698,,,,
776.1636,440.162,7.923873133,,,,
778.9302,440.662,7.923513924,,,,
781.7022,441.162,7.923121695,,,,
784.4778,441.662,7.922851886,,,,
787.257,442.162,7.922685973,,,,
790.0416,442.662,7.922496704,,,,
792.831,443.162,7.922304214,,,,
795.6234,443.662,7.921962724,,,,
798.4158,444.162,7.921372366,,,,
801.2094,444.662,7.920835164,,,,
804.0078,445.162,7.92046468,,,,
806.8092,445.662,7.919896873,,,,
809.613,446.162,7.919539275,,,,
812.4186,446.662,7.918751594,,,,
815.2308,447.162,7.918003378,,,,
818.0418,447.662,7.91756524,,,,
820.8546,448.162,7.916767089,,,,
823.6722,448.662,7.915867457,,,,
826.4922,449.162,7.914938025,,,,
829.3122,449.662,7.914223635,,,,
832.1358,450.162,7.913982821,,,,
834.9624,450.662,7.913813687,,,,
837.7866,451.162,7.91336669,,,,
840.6144,451.662,7.912493636,,,,
843.4464,452.162,7.911878311,,,,
846.279,452.662,7.911304866,,,,
849.114,453.162,7.910637995,,,,
851.9562,453.662,7.909879308,,,,
854.8014,454.162,7.908924909,,,,
857.649,454.662,7.908241124,,,,
860.499,455.162,7.907526734,,,,
863.349,455.662,7.906495822,,,,
866.1972,456.162,7.905607466,,,,
869.0442,456.662,7.904611186,,,,
871.893,457.162,7.903162272,,,,
874.7448,457.662,7.902184516,,,,
877.6026,458.162,7.90127683,,,,
880.4646,458.662,7.900403777,,,,
883.3296,459.162,7.899663614,,,,
886.1958,459.662,7.898636729,,,,
889.0572,460.162,7.897538969,,,,
891.9156,460.662,7.89644282,,,,
894.7734,461.162,7.8953064,,,,
897.6324,461.662,7.894041922,,,,
900.492,462.162,7.893206722,,,,
903.3564,462.662,7.892130708,,,,
906.2292,463.162,7.891082883,,,,
909.1032,463.662,7.890027809,,,,
911.9808,464.162,7.888874476,,,,
914.8614,464.662,7.887349048,,,,
917.7444,465.162,7.885602941,,,,
920.6274,465.662,7.884314301,,,,
923.5134,466.162,7.883091704,,,,
926.4006,466.662,7.881724135,,,,
929.2914,467.162,7.880579661,,,,
932.1858,467.662,7.879084839,,,,
935.0826,468.162,7.877822777,,,,
937.983,468.662,7.876557494,,,,
940.8864,469.162,7.875215697,,,,
943.7904,469.662,7.874112299,,,,
946.692,470.162,7.872964604,,,,
949.5918,470.662,7.871601867,,,,
952.4898,471.162,7.870367189,,,,
955.3872,471.662,7.868799881,,,,
958.2852,472.162,7.86680571,,,,
961.1874,472.662,7.865115176,,,,
964.098,473.162,7.863581694,,,,
967.0128,473.662,7.862034521,,,,
969.9312,474.162,7.860204652,,,,
972.8532,474.662,7.858315184,,,,
975.7758,475.162,7.856973387,,,,
978.6942,475.662,7.855236945,,,,
981.6144,476.162,7.853528691,,,,
984.5358,476.662,7.851640834,,,,
987.4566,477.162,7.849249601,,,,
990.3804,477.662,7.84766699,,,,
993.3108,478.162,7.845841954,,,,
996.2436,478.662,7.843582807,,,,
999.1782,479.162,7.841547561,,,,
1002.1176,479.662,7.839472851,,,,
1005.0558,480.162,7.837127526,,,,
1007.9916,480.662,7.835271884,,,,
1010.9256,481.162,7.832818636,,,,
1013.859,481.662,7.831238441,,,,
1016.7942,482.162,7.829328838,,,,
1019.7354,482.662,7.826873173,,,,
1022.6796,483.162,7.82472195,,,,
1025.6316,483.662,7.821952984,,,,
1028.589,484.162,7.818866692,,,,
1031.5428,484.662,7.816300687,,,,
1034.4966,485.162,7.814244501,,,,
1037.4498,485.662,7.811859712,,,,
1040.4012,486.162,7.81012488,,,,
1043.3544,486.662,7.808018759,,,,
1046.313,487.162,7.806130901,,,,
1049.2698,487.662,7.803067965,,,,
1052.232,488.162,7.801041579,,,,
1055.1978,488.662,7.798570612,,,,
1058.1624,489.162,7.796391199,,,,
1061.1276,489.662,7.793077784,,,,
1064.0982,490.162,7.791099721,,,,
1067.0658,490.662,7.789517916,,,,
1070.0304,491.162,7.787540659,,,,
1072.9938,491.662,7.785300841,,,,
1075.9578,492.162,7.783330027,,,,
1078.9224,492.662,7.780160778,,,,
1081.8912,493.162,7.777172744,,,,
1084.866,493.662,7.7744964,,,,
1087.845,494.162,7.772068119,,,,
1090.8234,494.662,7.768987464,,,,
1093.8012,495.162,7.766577707,,,,
1096.776,495.662,7.763959352,,,,
1099.749,496.162,7.761625303,,,,
1102.722,496.662,7.758111343,,,,
1105.6986,497.162,7.755112033,,,,
1108.6794,497.662,7.752806978,,,,
1111.6632,498.162,7.749322012,,,,
1114.6518,498.662,7.746682717,,,,
1117.641,499.162,7.744555655,,,,
1120.6302,499.662,7.742037975,,,,
1123.6152,500.162,7.738473274,,,,
1126.602,500.662,7.736050631,,,,
1129.5876,501.162,7.733605437,,,,
1132.5714,501.662,7.730205843,,,,
1135.5582,502.162,7.726996324,,,,
1138.5498,502.662,7.723478337,,,,
1141.5408,503.162,7.7205346,,,,
1144.5312,503.662,7.717196217,,,,
1147.5216,504.162,7.714088984,,,,
1150.5102,504.662,7.711005107,,,,
1153.4988,505.162,7.707227781,,,,
1156.4868,505.662,7.704392773,,,,
1159.4766,506.162,7.700801495,,,,
1162.4712,506.662,7.697856147,,,,
1165.4676,507.162,7.695100068,,,,
1168.4628,507.662,7.690642985,,,,
1171.4616,508.162,7.687321515,,,,
1174.4616,508.662,7.683257467,,,,
1177.4592,509.162,7.679665383,,,,
1180.4556,509.662,7.677042195,,,,
1183.4538,510.162,7.67318755,,,,
1186.4508,510.662,7.669503651,,,,
1189.4484,511.162,7.664952335,,,,
1192.4472,511.662,7.660727207,,,,
1195.4466,512.162,7.657569234,,,,
1198.4442,512.662,7.653448002,,,,
1201.44,513.162,7.649269587,,,,
1204.4328,513.662,7.645266749,,,,
1207.4262,514.162,7.640902286,,,,
1210.4214,514.662,7.63734564,,,,
1213.4166,515.162,7.633815571,,,,
1216.413,515.662,7.628652957,,,,
1219.4124,516.162,7.624239365,,,,
1222.413,516.662,7.620437072,,,,
1225.4148,517.162,7.615313117,,,,
1228.422,517.662,7.610812542,,,,
1231.4334,518.162,7.606744467,,,,
1234.446,518.662,7.601771927,,,,
1237.458,519.162,7.597359946,,,,
1240.47,519.662,7.593031726,,,,
1243.4778,520.162,7.587876361,,,,
1246.482,520.662,7.583242895,,,,
1249.4844,521.162,7.578615066,,,,
1252.4892,521.662,7.573427485,,,,
1255.4952,522.162,7.567897608,,,,
1258.5012,522.662,7.562170409,,,,
1261.5108,523.162,7.556043731,,,,
1264.5204,523.662,7.550666075,,,,
1267.5306,524.162,7.545772465,,,,
1270.5414,524.662,7.540086341,,,,
1273.5516,525.162,7.534342228,,,,
1276.5612,525.662,7.528059303,,,,
1279.5726,526.162,7.522319217,,,,
1282.5828,526.662,7.516306101,,,,
1285.593,527.162,7.509806523,,,,
1288.6056,527.662,7.50419369,,,,
1291.6188,528.162,7.498381118,,,,
1294.6326,528.662,7.491759925,,,,
1297.644,529.162,7.485203163,,,,
1300.6542,529.662,7.479146555,,,,
1303.6644,530.162,7.473600571,,,,
1306.6728,530.662,7.467764643,,,,
1309.6812,531.162,7.461107206,,,,
1312.6926,531.662,7.454431246,,,,
1315.7052,532.162,7.44742346,,,,
1318.7136,532.662,7.440915023,,,,
1321.7244,533.162,7.43400308,,,,
1324.737,533.662,7.42733759,,,,
1327.7514,534.162,7.420383766,,,,
1330.7694,534.662,7.412850054,,,,
1333.7922,535.162,7.406678274,,,,
1336.8144,535.662,7.3996423,,,,
1339.8342,536.162,7.392181074,,,,
1342.8492,536.662,7.384958247,,,,
1345.8588,537.162,7.377405206,,,,
1348.8672,537.662,7.370452993,,,,
1351.8744,538.162,7.363251912,,,,
1354.8792,538.662,7.355464499,,,,
1357.884,539.162,7.346895043,,,,
1360.8918,539.662,7.339895312,,,,
1363.8996,540.162,7.331449082,,,,
1366.9044,540.662,7.323833219,,,,
1369.9116,541.162,7.316500052,,,,
1372.923,541.662,7.308739218,,,,
1375.9338,542.162,7.300019152,,,,
1378.9434,542.662,7.292445976,,,,
1381.9572,543.162,7.284895351,,,,
1384.9734,543.662,7.275940914,,,,
1387.9872,544.162,7.266443637,,,,
1391.0004,544.662,7.256676551,,,,
1394.0166,545.162,7.247204242,,,,
1397.0328,545.662,7.238995605,,,,
1400.0484,546.162,7.230716898,,,,
1403.067,546.662,7.221469296,,,,
1406.0886,547.162,7.212804802,,,,
1409.1084,547.662,7.204078293,,,,
1412.1282,548.162,7.194752567,,,,
1415.1462,548.662,7.184869503,,,,
1418.1594,549.162,7.174529778,,,,
1421.1678,549.662,7.164481608,,,,
1424.1762,550.162,7.154778954,,,,
1427.1858,550.662,7.14596224,,,,
1430.1966,551.162,7.13663893,,,,
1433.208,551.662,7.12716501,,,,
1436.2248,552.162,7.117364097,,,,
1439.2434,552.662,7.107216862,,,,
1442.2614,553.162,7.09700278,,,,
1445.2794,553.662,7.086461704,,,,
1448.2998,554.162,7.07561055,,,,
1451.319,554.662,7.066135019,,,,
1454.34,555.162,7.055714754,,,,
1457.3604,555.662,7.045318651,,,,
1460.3796,556.162,7.034203325,,,,
1463.3988,556.662,7.023779839,,,,
1466.418,557.162,7.011655347,,,,
1469.4324,557.662,7.001109439,,,,
1472.448,558.162,6.990719779,,,,
1475.4648,558.662,6.979201754,,,,
1478.4774,559.162,6.968118645,,,,
1481.4936,559.662,6.957411657,,,,
1484.5134,560.162,6.945986253,,,,
1487.5314,560.662,6.933873842,,,,
1490.55,561.162,6.921464239,,,,
1493.5728,561.662,6.908624552,,,,
1496.5926,562.162,6.896867323,,,,
1499.6124,562.662,6.885743943,,,,
1502.6352,563.162,6.873741873,,,,
1505.6604,563.662,6.861619797,,,,
1508.685,564.162,6.849527522,,,,
1511.7108,564.662,6.837424776,,,,
1514.739,565.162,6.825073967,,,,
1517.7642,565.662,6.811813056,,,,
1520.7876,566.162,6.798573891,,,,
1523.8116,566.662,6.785767225,,,,
1526.8338,567.162,6.772100393,,,,
1529.8524,567.662,6.755858696,,,,
1532.8734,568.162,6.740221855,,,,
1535.8932,568.662,6.724501253,,,,
1538.9154,569.162,6.710244867,,,,
1541.9382,569.662,6.69712168,,,,
1544.9592,570.162,6.685124441,,,,
1547.9766,570.662,6.673260899,,,,
1550.9958,571.162,6.660684578,,,,
1554.0114,571.662,6.647009692,,,,
1557.0264,572.162,6.631316473,,,,
1560.0456,572.662,6.614225079,,,,
1563.0678,573.162,6.599434714,,,,
1566.0864,573.662,6.584015331,,,,
1569.1068,574.162,6.568645077,,,,
1572.1314,574.662,6.554340368,,,,
1575.153,575.162,6.53961685,,,,
1578.1758,575.662,6.524786215,,,,
1581.198,576.162,6.508251353,,,,
1584.219,576.662,6.48917787,,,,
1587.2352,577.162,6.474002523,,,,
1590.2556,577.662,6.461227268,,,,
1593.2754,578.162,6.448393219,,,,
1596.3,578.662,6.432288441,,,,
1599.3234,579.162,6.412660843,,,,
1602.3492,579.662,6.392891494,,,,
1605.3702,580.162,6.376881753,,,,
1608.39,580.662,6.361769228,,,,
1611.4092,581.162,6.346825031,,,,
1614.4296,581.662,6.330179829,,,,
1617.4524,582.162,6.313888198,,,,
1620.4794,582.662,6.296130738,,,,
1623.5052,583.162,6.275386856,,,,
1626.5298,583.662,6.259016296,,,,
1629.5574,584.162,6.240898017,,,,
1632.5814,584.662,6.222776517,,,,
1635.603,585.162,6.204678374,,,,
1638.624,585.662,6.187100519,,,,
1641.6438,586.162,6.16929393,,,,
1644.663,586.662,6.150263134,,,,
1647.684,587.162,6.132032099,,,,
1650.7008,587.662,6.11316641,,,,
1653.7224,588.162,6.093286721,,,,
1656.744,588.662,6.073393341,,,,
1659.7596,589.162,6.053887359,,,,
1662.777,589.662,6.034592391,,,,
1665.8004,590.162,6.015254737,,,,
1668.8172,590.662,5.995663382,,,,
1671.8322,591.162,5.97513132,,,,
1674.8538,591.662,5.954759532,,,,
1677.8718,592.162,5.934900784,,,,
1680.8886,592.662,5.914391273,,,,
1683.909,593.162,5.893860822,,,,
1686.9318,593.662,5.87293653,,,,
1689.9528,594.162,5.853042345,,,,
1692.9744,594.662,5.832788951,,,,
1695.9948,595.162,5.81174707,,,,
1699.017,595.662,5.79032182,,,,
1702.0386,596.162,5.768640452,,,,
1705.059,596.662,5.747476956,,,,
1708.0776,597.162,5.725814112,,,,
1711.0962,597.662,5.704040928,,,,
1714.1136,598.162,5.681443015,,,,
1717.131,598.662,5.658562407,,,,
1720.1514,599.162,5.636556462,,,,
1723.179,599.662,5.613760421,,,,
1726.2102,600.162,5.591730315,,,,
1729.2396,600.662,5.57053863,,,,
1732.2696,601.162,5.547157868,,,,
1735.2954,601.662,5.523147283,,,,
1738.314,602.162,5.499697257,,,,
1741.329,602.662,5.476350321,,,,
1744.3458,603.162,5.452621627,,,,
1747.3638,603.662,5.429244892,,,,
1750.386,604.162,5.405616066,,,,
1753.4124,604.662,5.381281711,,,,
1756.4382,605.162,5.357166424,,,,
1759.4634,605.662,5.333040667,,,,
1762.4874,606.162,5.309382847,,,,
1765.5042,606.662,5.285644488,,,,
1768.5156,607.162,5.261484099,,,,
1771.5246,607.662,5.237279412,,,,
1774.5306,608.162,5.211493726,,,,
1777.5384,608.662,5.185698375,,,,
1780.5546,609.162,5.160876752,,,,
1783.5762,609.662,5.135225568,,,,
1786.6014,610.162,5.110200179,,,,
1789.6266,610.662,5.084660139,,,,
1792.6476,611.162,5.058957409,,,,
1795.6626,611.662,5.033782216,,,,
1798.6752,612.162,5.007518927,,,,
1801.692,612.662,4.980888376,,,,
1804.71,613.162,4.955433709,,,,
1807.7322,613.662,4.929738228,,,,
1810.7568,614.162,4.903417756,,,,
1813.782,614.662,4.876763043,,,,
1816.8054,615.162,4.850160681,,,,
1819.8288,615.662,4.823265959,,,,
1822.8504,616.162,4.795503015,,,,
1825.872,616.662,4.768051762,,,,
1828.893,617.162,4.740076998,,,,
1831.9128,617.662,4.712315665,,,,
1834.9326,618.162,4.683783565,,,,
1837.9536,618.662,4.655831353,,,,
1840.9722,619.162,4.627054411,,,,
1843.9884,619.662,4.598525532,,,,
1847.0088,620.162,4.57119831,,,,
1850.031,620.662,4.542145116,,,,
1853.0538,621.162,4.512036042,,,,
1856.0826,621.662,4.482752503,,,,
1859.1162,622.162,4.453405338,,,,
1862.1462,622.662,4.423219752,,,,
1865.175,623.162,4.39363902,,,,
1868.2014,623.662,4.363501758,,,,
1871.2206,624.162,4.333275096,,,,
1874.2362,624.662,4.302193099,,,,
1877.2536,625.162,4.271855292,,,,
1880.274,625.662,4.240075819,,,,
1883.298,626.162,4.20791378,,,,
1886.3304,626.662,4.175297497,,,,
1889.3676,627.162,4.141963601,,,,
1892.4018,627.662,4.109288523,,,,
1895.4294,628.162,4.077309311,,,,
1898.4534,628.662,4.04397461,,,,
1901.4738,629.162,4.010353187,,,,
1904.4894,629.662,3.976146239,,,,
1907.5092,630.162,3.941353764,,,,
1910.535,630.662,3.90725635,,,,
1913.562,631.162,3.872117553,,,,
1916.589,631.662,3.836648542,,,,
1919.6172,632.162,3.801451757,,,,
1922.6418,632.662,3.765633203,,,,
1925.6616,633.162,3.729630212,,,,
1928.6796,633.662,3.692717925,,,,
1931.6976,634.162,3.654213361,,,,
1934.7174,634.662,3.618147549,,,,
1937.739,635.162,3.580913907,,,,
1940.7672,635.662,3.543453948,,,,
1943.7996,636.162,3.505561489,,,,
1946.8296,636.662,3.468080589,,,,
1949.8572,637.162,3.429633209,,,,
1952.8794,637.662,3.389729666,,,,
1955.8974,638.162,3.35110832,,,,
1958.91,638.662,3.310761002,,,,
1961.925,639.162,3.271445401,,,,
1964.9376,639.662,3.231491117,,,,
1967.9568,640.162,3.192134441,,,,
1970.9754,640.662,3.151987667,,,,
1973.9958,641.162,3.112220237,,,,
1977.0144,641.662,3.071272895,,,,
1980.0414,642.162,3.031914608,,,,
1983.0648,642.662,2.990892365,,,,
1986.0888,643.162,2.950580484,,,,
1989.114,643.662,2.910160679,,,,
1992.1386,644.162,2.870877294,,,,
1995.156,644.662,2.831728411,,,,
1998.1716,645.162,2.792565836,,,,
2001.1854,645.662,2.754298061,,,,
2004.2028,646.162,2.715696849,,,,
2007.2208,646.662,2.67741055,,,,
2010.2424,647.162,2.638080451,,,,
2013.2694,647.662,2.600639822,,,,
2016.3006,648.162,2.563584173,,,,
2019.3264,648.662,2.528083752,,,,
2022.3534,649.162,2.492214457,,,,
2025.3774,649.662,2.458526992,,,,
2028.4002,650.162,2.424591463,,,,
2031.42,650.662,2.392812795,,,,
2034.4422,651.162,2.361448103,,,,
2037.4602,651.662,2.330177642,,,,
2040.4788,652.162,2.300778126,,,,
2043.4914,652.662,2.273280965,,,,
2046.4998,653.162,2.246338724,,,,
2049.5046,653.662,2.22131253,,,,
2052.5106,654.162,2.197047438,,,,
2055.5166,654.662,2.174691951,,,,
2058.5286,655.162,2.152946956,,,,
2061.5424,655.662,2.130431999,,,,
2064.5598,656.162,2.111629936,,,,
2067.5754,656.662,2.093757305,,,,
2070.5868,657.162,2.078391883,,,,
2073.5934,657.662,2.064605852,,,,
2076.6006,658.162,2.052344442,,,,
2079.6036,658.662,2.040595267,,,,
2082.6072,659.162,2.029647465,,,,
2085.612,659.662,2.018827721,,,,
2088.615,660.162,2.008893917,,,,
2091.6174,660.662,1.999768735,,,,
2094.6216,661.162,1.99133217,,,,
2097.6234,661.662,1.983093734,,,,
2100.6258,662.162,1.97630099,,,,
2103.6336,662.662,1.971009512,,,,
2106.639,663.162,1.965106736,,,,
2109.6432,663.662,1.961124033,,,,
2112.651,664.162,1.95696092,,,,
2115.6588,664.662,1.952705992,,,,
2118.6636,665.162,1.948140179,,,,
2121.6702,665.662,1.943942434,,,,
2124.678,666.162,1.940224708,,,,
2127.6846,666.662,1.935822392,,,,
2130.6888,667.162,1.93197258,,,,
2133.6924,667.662,1.927927861,,,,
2136.6948,668.162,1.923973347,,,,
2139.6948,668.662,1.920184745,,,,
2142.6948,669.162,1.916402587,,,,
2145.6984,669.662,1.912696941,,,,
2148.702,670.162,1.909038815,,,,
2151.7086,670.662,1.905326726,,,,
2154.7176,671.162,1.901596919,,,,
2157.7272,671.662,1.898561366,,,,
2160.7368,672.162,1.894854915,,,,
2163.75,672.662,1.891696942,,,,
2166.7626,673.162,1.888579238,,,,
2169.7746,673.662,1.884006177,,,,
2172.7866,674.162,1.880180527,,,,
2175.7992,674.662,1.876991949,,,,
2178.8082,675.162,1.873331406,,,,
2181.8172,675.662,1.86983597,,,,
2184.8238,676.162,1.866880957,,,,
2187.831,676.662,1.863441094,,,,
2190.8358,677.162,1.860100294,,,,
2193.8394,677.662,1.856844868,,,,
2196.8406,678.162,1.854033216,,,,
2199.8436,678.662,1.850682752,,,,
2202.8442,679.162,1.847648005,,,,
2205.8466,679.662,1.845181065,,,,
2208.8532,680.162,1.841476225,,,,
2211.864,680.662,1.837648159,,,,
2214.8778,681.162,1.835169137,,,,
2217.8952,681.662,1.831879078,,,,
2220.9114,682.162,1.828175849,,,,
2223.924,682.662,1.825979523,,,,
2226.9366,683.162,1.822547714,,,,
2229.9456,683.662,1.818986235,,,,
2232.9516,684.162,1.816745612,,,,
2235.9618,684.662,1.813598915,,,,
2238.9732,685.162,1.810813841,,,,
2241.9816,685.662,1.807724327,,,,
2244.9918,686.162,1.804510781,,,,
2248.005,686.662,1.800943664,,,,
2251.0182,687.162,1.798635388,,,,
2254.0314,687.662,1.795474998,,,,
2257.0476,688.162,1.79268912,,,,
2260.0614,688.662,1.789650346,,,,
2263.0692,689.162,1.787346902,,,,
2266.0716,689.662,1.783519641,,,,
2269.0704,690.162,1.779928362,,,,
2272.0692,690.662,1.77722544,,,,
2275.071,691.162,1.774176195,,,,
2278.08,691.662,1.770839423,,,,
2281.0956,692.162,1.76813489,,,,
2284.1118,692.662,1.76511464,,,,
2287.1262,693.162,1.761905121,,,,
2290.1406,693.662,1.759131323,,,,
2293.1496,694.162,1.756019258,,,,
2296.155,694.662,1.753453253,,,,
2299.164,695.162,1.751165112,,,,
2302.1736,695.662,1.748916435,,,,
2305.1784,696.162,1.74578504,,,,
2308.182,696.662,1.742931508,,,,
2311.185,697.162,1.741075866,,,,
2314.1874,697.662,1.738258577,,,,
2317.191,698.162,1.734752671,,,,
2320.1946,698.662,1.731641411,,,,
2323.2024,699.162,1.729758385,,,,
2326.2132,699.662,1.726751827,,,,
2329.2198,700.162,1.72382742,,,,
2332.2246,700.662,1.720890126,,,,
2335.2306,701.162,1.718529499,,,,
2338.2342,701.662,1.715240245,,,,
2341.2366,702.162,1.71276364,,,,
2344.2426,702.662,1.709568618,,,,
2347.2522,703.162,1.706862474,,,,
2350.2642,703.662,1.704108006,,,,
2353.278,704.162,1.700881574,,,,
2356.293,704.662,1.699038819,,,,
2359.3044,705.162,1.696737791,,,,
2362.3134,705.662,1.693920502,,,,
2365.3182,706.162,1.691016229,,,,
2368.3188,706.662,1.688456668,,,,
2371.317,707.162,1.685468634,,,,
2374.3158,707.662,1.682586913,,,,
2377.3158,708.162,1.679814726,,,,
2380.317,708.662,1.677367115,,,,
2383.3182,709.162,1.67376295,,,,
2386.3218,709.662,1.670932775,,,,
2389.3248,710.162,1.668616444,,,,
2392.3242,710.662,1.666027083,,,,
2395.3236,711.162,1.663570613,,,,
2398.3218,711.662,1.66085561,,,,
2401.317,712.162,1.658476458,,,,
2404.3116,712.662,1.655786422,,,,
2407.3062,713.162,1.653329952,,,,
2410.3002,713.662,1.650893617,,,,
2413.2966,714.162,1.648624,,,,
2416.29,714.662,1.646380156,,,,
2419.2846,715.162,1.644337661,,,,
2422.2792,715.662,1.641892467,,,,
2425.275,716.162,1.639765406,,,,
2428.2708,716.662,1.637643982,,,,
2431.2678,717.162,1.635208452,,,,
2434.2636,717.662,1.632975078,,,,
2437.257,718.162,1.630297929,,,,
2440.2468,718.662,1.627831794,,,,
2443.2336,719.162,1.625281092,,,,
2446.2192,719.662,1.622876168,,,,
2449.2048,720.162,1.620144251,,,,
2452.1928,720.662,1.617332599,,,,
2455.1814,721.162,1.615721799,,,,
2458.1694,721.662,1.613606014,,,,
2461.1568,722.162,1.611830912,,,,
2464.1448,722.662,1.609860098,,,,
2467.1304,723.162,1.60742779,,,,
2470.1154,723.662,1.604965682,,,,
2473.1022,724.162,1.603745501,,,,
2476.0872,724.662,1.601480717,,,,
2479.068,725.162,1.599761188,,,,
2482.047,725.662,1.597442441,,,,
2485.0242,726.162,1.595474849,,,,
2488.0002,726.662,1.593692499,,,,
2490.9798,727.162,1.591401136,,,,
2493.9636,727.662,1.589166151,,,,
2496.951,728.162,1.587135737,,,,
2499.9444,728.662,1.584419123,,,,
2502.936,729.162,1.581704925,,,,
2505.924,729.662,1.58029467,,,,
2508.9108,730.162,1.577988004,,,,
2511.8958,730.662,1.575964034,,,,
2514.8784,731.162,1.57421551,,,,
2517.8646,731.662,1.571802532,,,,
2520.8586,732.162,1.569005378,,,,
2523.8556,732.662,1.568066281,,,,
2526.8556,733.162,1.56615104,,,,
2529.8574,733.662,1.564234188,,,,
2532.8592,734.162,1.562202164,,,,
2535.8532,734.662,1.560189469,,,,
2538.8454,735.162,1.557261035,,,,
2541.8346,735.662,1.555138806,,,,
2544.8214,736.162,1.553121279,,,,
2547.807,736.662,1.551769818,,,,
2550.7992,737.162,1.549924646,,,,
2553.7896,737.662,1.547816915,,,,
2556.7824,738.162,1.545887176,,,,
2559.774,738.662,1.5442949,,,,
2562.7632,739.162,1.543077941,,,,
2565.7494,739.662,1.541794133,,,,
2568.7356,740.162,1.540366965,,,,
2571.7224,740.662,1.538702203,,,,
2574.7134,741.162,1.536339965,,,,
2577.7062,741.662,1.535205156,,,,
2580.696,742.162,1.533794095,,,,
2583.6864,742.662,1.532066512,,,,
2586.6744,743.162,1.530404167,,,,
2589.6576,743.662,1.528801421,,,,
2592.6384,744.162,1.526922422,,,,
2595.6228,744.662,1.524699518,,,,
2598.606,745.162,1.52271018,,,,
2601.5892,745.662,1.521337779,,,,
2604.573,746.162,1.51990014,,,,
2607.5592,746.662,1.517831067,,,,
2610.546,747.162,1.516411147,,,,
2613.5364,747.662,1.514877665,,,,
2616.5292,748.162,1.513301498,,,,
2619.522,748.662,1.511940372,,,,
2622.516,749.162,1.5104681,,,,
2625.5076,749.662,1.508860522,,,,
2628.498,750.162,1.507390667,,,,
2631.4878,750.662,1.504992991,,,,
2634.48,751.162,1.503974966,,,,
2637.4728,751.662,1.502580818,,,,
2640.471,752.162,1.501433123,,,,
2643.4662,752.662,1.499724064,,,,
2646.4602,753.162,1.498494219,,,,
2649.453,753.662,1.497249876,,,,
2652.444,754.162,1.495913717,,,,
2655.432,754.662,1.495150198,,,,
2658.4218,755.162,1.494238485,,,,
2661.4146,755.662,1.493183411,,,,
2664.4092,756.162,1.491366429,,,,
2667.4038,756.662,1.489373869,,,,
2670.3966,757.162,1.488437189,,,,
2673.3894,757.662,1.487043847,,,,
2676.381,758.162,1.485252637,,,,
2679.3696,758.662,1.483795669,,,,
2682.3594,759.162,1.48252958,,,,
2685.3522,759.662,1.481423766,,,,
2688.3468,760.162,1.480116601,,,,
2691.3438,760.662,1.478940717,,,,
2694.3414,761.162,1.477966183,,,,
2697.339,761.662,1.476630025,,,,
2700.3348,762.162,1.474382959,,,,
2703.3282,762.662,1.473473662,,,,
2706.318,763.162,1.472325162,,,,
2709.3072,763.662,1.470916517,,,,
2712.2958,764.162,1.469410419,,,,
2715.2844,764.662,1.467818949,,,,
2718.2724,765.162,1.466331375,,,,
2721.2646,765.662,1.464832526,,,,
2724.2598,766.162,1.463725101,,,,
2727.2568,766.662,1.463518113,,,,
2730.2592,767.162,1.462086112,,,,
2733.2658,767.662,1.460161206,,,,
2736.2706,768.162,1.459610312,,,,
2739.2754,768.662,1.458551211,,,,
2742.2796,769.162,1.457237604,,,,
2745.2808,769.662,1.456097157,,,,
2748.2778,770.162,1.455346524,,,,
2751.276,770.662,1.453618941,,,,
2754.2736,771.162,1.452484938,,,,
2757.2712,771.662,1.451568393,,,,
2760.2688,772.162,1.450360293,,,,
2763.27,772.662,1.44926656,,,,
2766.2706,773.162,1.448173632,,,,
2769.27,773.662,1.446648204,,,,
2772.2712,774.162,1.443990384,,,,
2775.273,774.662,1.442994105,,,,
2778.273,775.162,1.441827885,,,,
2781.2742,775.662,1.439847407,,,,
2784.276,776.162,1.437224219,,,,
2787.2742,776.662,1.434748419,,,,
2790.273,777.162,1.432596391,,,,
2793.2718,777.662,1.431167611,,,,
2796.2706,778.162,1.43029053,,,,
2799.2712,778.662,1.429376401,,,,
2802.276,779.162,1.428380122,,,,
2805.2796,779.662,1.427475657,,,,
2808.2874,780.162,1.426476156,,,,
2811.2964,780.662,1.425570081,,,,
2814.3054,781.162,1.424438494,,,,
2817.3144,781.662,1.423265026,,,,
2820.327,782.162,1.422343649,,,,
2823.3384,782.662,1.421022793,,,,
2826.3504,783.162,1.419958054,,,,
2829.3624,783.662,1.419048757,,,,
2832.372,784.162,1.417907505,,,,
2835.3798,784.662,1.417044922,,,,
2838.3882,785.162,1.41726238,,,,
2841.3942,785.662,1.416648665,,,,
2844.4008,786.162,1.415763531,,,,
2847.4092,786.662,1.414912223,,,,
2850.4188,787.162,1.413596199,,,,
2853.4284,787.662,1.412654687,,,,
2856.4434,788.162,1.411969291,,,,
2859.4596,788.662,1.411239599,,,,
2862.477,789.162,1.41031661,,,,
2865.4962,789.662,1.409272812,,,,
2868.5184,790.162,1.40791974,,,,
2871.5376,790.662,1.406866277,,,,
2874.5556,791.162,1.406588414,,,,
2877.5724,791.662,1.405776571,,,,
2880.5874,792.162,1.404797204,,,,
2883.5988,792.662,1.403821865,,,,
2886.6108,793.162,1.402376977,,,,
2889.6264,793.662,1.401131829,,,,
2892.6444,794.162,1.400370726,,,,
2895.6618,794.662,1.399719157,,,,
2898.6798,795.162,1.398263799,,,,
2901.6984,795.662,1.397085499,,,,
2904.7128,796.162,1.396303456,,,,
2907.7272,796.662,1.396336477,,,,
2910.7452,797.162,1.39577753,,,,
2913.7662,797.662,1.3949826,,,,
2916.7908,798.162,1.394249686,,,,
2919.8184,798.662,1.393307368,,,,
2922.849,799.162,1.392448006,,,,
2925.8802,799.662,1.391785967,,,,
2928.9102,800.162,1.391181112,,,,
2931.9396,800.662,1.390356382,,,,
2934.9708,801.162,1.388717393,,,,
2937.9984,801.662,1.387144447,,,,
2941.023,802.162,1.386702282,,,,
2944.05,802.662,1.386004001,,,,
2947.0782,803.162,1.385127725,,,,
2950.1052,803.662,1.38406943,,,,
2953.1328,804.162,1.383202014,,,,
2956.1628,804.662,1.382657564,,,,
2959.1916,805.162,1.381947201,,,,
2962.2186,805.662,1.380913873,,,,
2965.2474,806.162,1.379593822,,,,
2968.2798,806.662,1.378472705,,,,
2971.3122,807.162,1.377459512,,,,
2974.3446,807.662,1.376306179,,,,
2977.3794,808.162,1.375574876,,,,
2980.413,808.662,1.374982907,,,,
2983.4442,809.162,1.374390938,,,,
2986.4784,809.662,1.373689435,,,,
2989.515,810.162,1.372851819,,,,
2992.5492,810.662,1.372087494,,,,
2995.5846,811.162,1.371450423,,,,
2998.6224,811.662,1.370784357,,,,
3001.6566,812.162,1.369738948,,,,
3004.6914,812.662,1.368851397,,,,
3007.7304,813.162,1.36804197,,,,
3010.7688,813.662,1.366407008,,,,
3013.8048,814.162,1.365304415,,,,
3016.842,814.662,1.364934737,,,,
3019.8774,815.162,1.364439416,,,,
3022.9092,815.662,1.363534146,,,,
3025.9392,816.162,1.36260552,,,,
3028.9716,816.662,1.361441717,,,,
3032.0034,817.162,1.360105558,,,,
3035.0358,817.662,1.359282439,,,,
3038.0682,818.162,1.358465764,,,,
3041.103,818.662,1.357518613,,,,
3044.1366,819.162,1.35670677,,,,
3047.169,819.662,1.355798279,,,,
3050.2014,820.162,1.355104024,,,,
3053.2356,820.662,1.354586152,,,,
3056.2698,821.162,1.354024788,,,,
3059.304,821.662,1.352525133,,,,
3062.3412,822.162,1.351355693,,,,
3065.3802,822.662,1.350378742,,,,
3068.4162,823.162,1.349416289,,,,
3071.4522,823.662,1.348655186,,,,
3074.4918,824.162,1.347240099,,,,
3077.5284,824.662,1.345815346,,,,
3080.5644,825.162,1.345154113,,,,
3083.6022,825.662,1.344301194,,,,
3086.6358,826.162,1.343281558,,,,
3089.664,826.662,1.342367429,,,,
3092.6934,827.162,1.341450883,,,,
3095.7222,827.662,1.3406479,,,,
3098.7534,828.162,1.339645177,,,,
3101.7894,828.662,1.338734269,,,,
3104.8308,829.162,1.337711411,,,,
3107.8734,829.662,1.337180653,,,,
3110.9184,830.162,1.336686942,,,,
3113.9616,830.662,1.335679387,,,,
3117.0018,831.162,1.334665388,,,,
3120.0414,831.662,1.333656222,,,,
3123.084,832.162,1.333254328,,,,
3126.1272,832.662,1.33263578,,,,
3129.1728,833.162,1.331927028,,,,
3132.2238,833.662,1.33120539,,,,
3135.2712,834.162,1.330280791,,,,
3138.3144,834.662,1.329379548,,,,
3141.3558,835.162,1.328566094,,,,
3144.4014,835.662,1.327784856,,,,
3147.4416,836.162,1.326986705,,,,
3150.4872,836.662,1.325272814,,,,
3153.5376,837.162,1.323925379,,,,
3156.5874,837.662,1.323453415,,,,
3159.6324,838.162,1.322556199,,,,
3162.6846,838.662,1.321550255,,,,
3165.732,839.162,1.320847946,,,,
3168.777,839.662,1.320044962,,,,
3171.8214,840.162,1.318879548,,,,
3174.8646,840.662,1.318743436,,,,
3177.903,841.162,1.318422887,,,,
3180.9444,841.662,1.317726216,,,,
3183.9864,842.162,1.316887794,,,,
3187.029,842.662,1.316148437,,,,
3190.071,843.162,1.315533917,,,,
3193.1124,843.662,1.314782479,,,,
3196.152,844.162,1.314191315,,,,
3199.1928,844.662,1.313791837,,,,
3202.2366,845.162,1.313211949,,,,
3205.2846,845.662,1.312617563,,,,
3208.335,846.162,1.310677355,,,,
3211.3836,846.662,1.307918054,,,,
3214.4304,847.162,1.30819189,,,,
3217.4736,847.662,1.309920279,,,,
3220.5138,848.162,1.308601839,,,,
3223.5558,848.662,1.306144564,,,,
3226.6008,849.162,1.305879587,,,,
3229.6482,849.662,1.306022143,,,,
3232.695,850.162,1.306142147,,,,
3235.7382,850.662,1.306569009,,,,
3238.7808,851.162,1.306284703,,,,
3241.8192,851.662,1.305419704,,,,
3244.8552,852.162,1.304583698,,,,
3247.8936,852.662,1.304131869,,,,
3250.9338,853.162,1.303481106,,,,
3253.971,853.662,1.302622549,,,,
3257.007,854.162,1.301900911,,,,
3260.04,854.662,1.301132559,,,,
3263.0688,855.162,1.300296554,,,,
3266.097,855.662,1.299599078,,,,
3269.1276,856.162,1.298663203,,,,
3272.1594,856.662,1.297715247,,,,
3275.193,857.162,1.296747962,,,,
3278.2296,857.662,1.295696915,,,,
3281.2644,858.162,1.294929369,,,,
3284.2962,858.662,1.294219006,,,,
3287.3256,859.162,1.293621399,,,,
3290.3556,859.662,1.292757205,,,,
3293.382,860.162,1.291948583,,,,
3296.4072,860.662,1.290778337,,,,
3299.433,861.162,1.289111159,,,,
3302.4588,861.662,1.28832831,,,,
3305.4816,862.162,1.287717012,,,,
3308.5032,862.662,1.285676933,,,,
3311.5254,863.162,1.28449219,,,,
3314.5458,863.662,1.283509602,,,,
3317.5674,864.162,1.282755748,,,,
3320.5908,864.662,1.282069547,,,,
3323.6112,865.162,1.281267368,,,,
3326.6298,865.662,1.28054573,,,,
3329.646,866.162,1.279864362,,,,
3332.6622,866.662,1.278877747,,,,
3335.6748,867.162,1.278034493,,,,
3338.6904,867.662,1.277440913,,,,
3341.7018,868.162,1.276551751,,,,
3344.7156,868.662,1.275828502,,,,
3347.7258,869.162,1.27512861,,,,
3350.7372,869.662,1.274434355,,,,
3353.7444,870.162,1.273545999,,,,
3356.7564,870.662,1.272635091,,,,
3359.7654,871.162,1.271903788,,,,
3362.7708,871.662,1.271352089,,,,
3365.7768,872.162,1.269054283,,,,
3368.7846,872.662,1.264788884,,,,
3371.793,873.162,1.263887642,,,,
3374.8032,873.662,1.265657106,,,,
3377.817,874.162,1.266717012,,,,
3380.8308,874.662,1.267449121,,,,
3383.8446,875.162,1.267114074,,,,
3386.8548,875.662,1.265926915,,,,
3389.8644,876.162,1.264982986,,,,
3392.8752,876.662,1.264967683,,,,
3395.8812,877.162,1.26467935,,,,
3398.8878,877.662,1.264381352,,,,
3401.8974,878.162,1.263789383,,,,
3404.9058,878.662,1.26308788,,,,
3407.913,879.162,1.262386376,,,,
3410.9262,879.662,1.261683262,,,,
3413.9382,880.162,1.260980148,,,,
3416.9484,880.662,1.260278644,,,,
3419.958,881.162,1.259382234,,,,
3422.9682,881.662,1.258077486,,,,
3425.973,882.162,1.257174633,,,,
3428.9766,882.662,1.256073651,,,,
3431.9772,883.162,1.255271473,,,,
3434.9796,883.662,1.254470905,,,,
3437.9778,884.162,1.253966725,,,,
3440.9802,884.662,1.253183876,,,,
3443.9844,885.162,1.248492421,,,,
3446.988,885.662,1.244872953,,,,
3449.9856,886.162,1.245156454,,,,
3452.9868,886.662,1.247459898,,,,
3455.985,887.162,1.247369693,,,,
3458.982,887.662,1.246571542,,,,
3461.9784,888.162,1.245669494,,,,
3464.9796,888.662,1.245564792,,,,
3467.9784,889.162,1.245665467,,,,
3470.9766,889.662,1.245667078,,,,
3473.9748,890.162,1.245369885,,,,
3476.9778,890.662,1.244672409,,,,
3479.9796,891.162,1.243672907,,,,
3482.9814,891.662,1.242770859,,,,
3485.9814,892.162,1.241970292,,,,
3488.9808,892.662,1.241171335,,,,
3491.9742,893.162,1.240469831,,,,
3494.9658,893.662,1.240266065,,,,
3497.9592,894.162,1.240266871,,,,
3500.9562,894.662,1.240070353,,,,
3503.9502,895.162,1.239674096,,,,
3506.9484,895.662,1.238983868,,,,
3509.9472,896.162,1.237784628,,,,
3512.9418,896.662,1.236979228,,,,
3515.9352,897.162,1.236373567,,,,
3518.9316,897.662,1.236267254,,,,
3521.9268,898.162,1.236073958,,,,
3524.9202,898.662,1.235676896,,,,
3527.9124,899.162,1.235186407,,,,
3530.9046,899.662,1.23429483,,,,
3533.8908,900.162,1.233491846,,,,
3536.877,900.662,1.23279598,,,,
3539.8638,901.162,1.232179044,,,,
3542.8554,901.662,1.232165352,,,,
3545.8446,902.162,1.231983332,,,,
3548.838,902.662,1.231502508,,,,
3551.8284,903.162,1.229955334,,,,
3554.8206,903.662,1.225598926,,,,
3557.8092,904.162,1.223577372,,,,
3560.8032,904.662,1.224291762,,,,
3563.8008,905.162,1.225135015,,,,
3566.8032,905.662,1.225439457,,,,
3569.805,906.162,1.225865513,,,,
3572.8062,906.662,1.225482143,,,,
3575.8032,907.162,1.225565904,,,,
3578.7966,907.662,1.22520428,,,,
3581.7864,908.162,1.224614727,,,,
3584.778,908.662,1.223827046,,,,
3587.7684,909.162,1.222947549,,,,
3590.7612,909.662,1.221757168,,,,
3593.7546,910.162,1.220901028,,,,
3596.7456,910.662,1.22076411,,,,
3599.736,911.162,1.220686791,,,,
