Repository: MaCFP/matl-db

# Aalto – Wood dataset submission (STA: TGA/DSC. Cone Calorimetry / Gasification)

## Overview
At Aalto University, thermogravimetric analysis (TGA) measurements were performed using a simultaneous thermal analyzer (STA). The instrument also provides DSC signals; however, DSC data are not presented here since they are **supplementary only** and were not collected using a separate dedicated DSC instrument. Therefore, DSC signals should **not** be used as primary calibration targets unless explicitly agreed.

In addition, cone calorimeter tests were performed under **air** (flaming combustion) and under **nitrogen** (reported here as **gasification**, i.e., inert atmosphere).

---

File: Wood/Calibration_Data/Aalto/Aalto_Wood_TGA_N2_10K_R1.csv
Time (s),Temperature (K),Mass (mg)
0,313.2,7.427
42.2064,313.6,7.421
54.5988,314.1,7.420
63.7314,314.6,7.421
71.3202,315.1,7.421
77.9868,315.6,7.420
84.0258,316.1,7.421
89.6022,316.6,7.422
94.8354,317.1,7.422
99.8154,317.6,7.421
104.6142,318.1,7.423
109.266,318.6,7.421
113.7846,319.1,7.420
118.1784,319.6,7.419
122.475,320.1,7.419
126.6864,320.6,7.419
130.8378,321.1,7.419
134.916,321.6,7.418
138.9312,322.1,7.419
142.8846,322.6,7.418
146.79,323.1,7.417
150.6564,323.6,7.418
154.488,324.1,7.418
158.28,324.6,7.418
162.0252,325.1,7.419
165.726,325.6,7.418
169.3746,326.1,7.417
172.983,326.6,7.418
176.5554,327.1,7.417
180.1014,327.6,7.417
183.6252,328.1,7.417
187.1244,328.6,7.416
190.6002,329.1,7.416
194.04,329.6,7.415
197.4492,330.1,7.415
200.8206,330.6,7.414
204.1512,331.1,7.413
207.4506,331.6,7.413
210.7134,332.1,7.413
213.9378,332.6,7.412
217.1364,333.1,7.412
220.3038,333.6,7.411
223.4418,334.1,7.410
226.5552,334.6,7.409
229.638,335.1,7.408
232.686,335.6,7.408
235.7016,336.1,7.407
238.686,336.6,7.407
241.6422,337.1,7.407
244.5726,337.6,7.406
247.4826,338.1,7.404
250.3734,338.6,7.404
253.2444,339.1,7.403
256.0968,339.6,7.403
258.9354,340.1,7.402
261.7644,340.6,7.401
264.579,341.1,7.401
267.3864,341.6,7.400
270.1812,342.1,7.400
272.9628,342.6,7.399
275.7276,343.1,7.398
278.4774,343.6,7.398
281.211,344.1,7.397
283.9284,344.6,7.395
286.6308,345.1,7.395
289.3182,345.6,7.395
291.9924,346.1,7.394
294.6558,346.6,7.394
297.3108,347.1,7.393
299.9556,347.6,7.392
302.5956,348.1,7.392
305.2326,348.6,7.391
307.8636,349.1,7.391
310.4868,349.6,7.390
313.104,350.1,7.389
315.7194,350.6,7.388
318.3288,351.1,7.387
320.9262,351.6,7.386
323.5194,352.1,7.385
326.1042,352.6,7.384
328.6818,353.1,7.384
331.2498,353.6,7.383
333.8106,354.1,7.382
336.3684,354.6,7.382
338.9196,355.1,7.382
341.4678,355.6,7.381
344.01,356.1,7.381
346.5474,356.6,7.381
349.0788,357.1,7.380
351.6066,357.5,7.380
354.1296,358,7.379
356.6466,358.5,7.379
359.1594,359,7.379
361.665,359.5,7.379
364.1646,360,7.378
366.6606,360.5,7.378
369.1512,361,7.378
371.64,361.5,7.377
374.1234,362,7.377
376.6068,362.5,7.377
379.0884,363,7.376
381.5658,363.5,7.376
384.042,364,7.375
386.5146,364.5,7.375
388.9854,365,7.375
391.4556,365.5,7.374
393.924,366,7.373
396.3882,366.5,7.372
398.8488,367,7.371
401.3082,367.5,7.370
403.767,368,7.369
406.224,368.5,7.369
408.6792,369,7.369
411.135,369.5,7.369
413.5926,370,7.369
416.0484,370.5,7.368
418.5036,371,7.368
420.9576,371.5,7.368
423.4116,372,7.367
425.8686,372.5,7.367
428.3232,373,7.366
430.779,373.5,7.366
433.2342,374,7.365
435.6882,374.5,7.365
438.141,375,7.365
440.5908,375.5,7.365
443.0424,376,7.364
445.494,376.5,7.364
447.9474,377,7.364
450.4056,377.5,7.363
452.8662,378,7.363
455.3316,378.5,7.364
457.7982,379,7.364
460.2696,379.5,7.364
462.7428,380,7.363
465.2166,380.5,7.363
467.6934,381,7.363
470.1714,381.5,7.363
472.6506,382,7.363
475.1292,382.5,7.363
477.609,383,7.363
480.0942,383.5,7.363
482.5794,384,7.364
485.067,384.5,7.364
487.5582,385,7.364
490.053,385.5,7.363
492.549,386,7.363
495.0444,386.5,7.362
497.5446,387,7.362
500.0466,387.5,7.361
502.5492,388,7.361
505.0518,388.5,7.361
507.5556,389,7.360
510.0594,389.5,7.360
512.5632,390,7.360
515.0664,390.5,7.360
517.572,391,7.361
520.0794,391.5,7.361
522.5904,392,7.361
525.1056,392.5,7.361
527.6226,393,7.361
530.1414,393.5,7.361
532.6614,394,7.361
535.1814,394.5,7.361
537.7008,395,7.361
540.2184,395.5,7.361
542.7378,396,7.361
545.259,396.5,7.360
547.7832,397,7.360
550.3128,397.5,7.360
552.8496,398,7.360
555.3912,398.5,7.360
557.9328,399,7.360
560.4744,399.5,7.359
563.0166,400,7.359
565.557,400.5,7.359
568.0968,401,7.359
570.6372,401.5,7.359
573.1794,401.9,7.359
575.7234,402.4,7.359
578.2686,402.9,7.359
580.8162,403.4,7.359
583.3602,403.9,7.359
585.9024,404.4,7.359
588.45,404.9,7.359
591.0006,405.4,7.358
593.5542,405.9,7.358
596.1102,406.4,7.358
598.6752,406.9,7.357
601.2474,407.4,7.357
603.8214,407.9,7.357
606.3972,408.4,7.357
608.9736,408.9,7.357
611.5542,409.4,7.357
614.1366,409.9,7.357
616.7184,410.4,7.357
619.3002,410.9,7.357
621.8844,411.4,7.357
624.4722,411.9,7.357
627.063,412.4,7.357
629.6544,412.9,7.356
632.253,413.4,7.355
634.8558,413.9,7.354
637.461,414.4,7.354
640.0656,414.9,7.354
642.6696,415.4,7.354
645.2754,415.9,7.355
647.8794,416.4,7.355
650.487,416.9,7.355
653.0994,417.4,7.355
655.7208,417.9,7.355
658.347,418.4,7.354
660.9768,418.9,7.354
663.6102,419.4,7.354
666.246,419.9,7.353
668.8848,420.4,7.353
671.5236,420.9,7.353
674.1672,421.4,7.352
676.8132,421.9,7.352
679.4622,422.4,7.352
682.113,422.9,7.352
684.7668,423.4,7.352
687.426,423.9,7.352
690.0852,424.4,7.352
692.7492,424.9,7.352
695.415,425.4,7.351
698.0856,425.9,7.351
700.755,426.4,7.351
703.4244,426.9,7.351
706.098,427.4,7.351
708.7782,427.9,7.351
711.4626,428.4,7.351
714.1494,428.9,7.350
716.844,429.4,7.350
719.544,429.9,7.349
722.2506,430.4,7.349
724.959,430.9,7.349
727.6734,431.4,7.349
730.392,431.9,7.349
733.1154,432.4,7.348
735.84,432.9,7.348
738.5598,433.4,7.348
741.2802,433.9,7.348
743.9988,434.4,7.348
746.7186,434.9,7.348
749.4348,435.4,7.347
752.1582,435.9,7.347
754.89,436.4,7.346
757.6302,436.9,7.346
760.3788,437.4,7.346
763.134,437.9,7.345
765.8958,438.4,7.344
768.6618,438.9,7.344
771.4248,439.4,7.343
774.1878,439.9,7.343
776.952,440.4,7.342
779.7252,440.9,7.342
782.499,441.4,7.342
785.28,441.9,7.341
788.0658,442.4,7.341
790.857,442.9,7.341
793.6458,443.4,7.341
796.4346,443.9,7.340
799.2252,444.4,7.339
802.0146,444.9,7.338
804.8064,445.4,7.338
807.5988,445.9,7.337
810.3942,446.3,7.337
813.1932,446.8,7.336
815.9976,447.3,7.336
818.802,447.8,7.336
821.6136,448.3,7.335
824.4306,448.8,7.334
827.247,449.3,7.333
830.061,449.8,7.333
832.881,450.3,7.332
835.7028,450.8,7.331
838.5204,451.3,7.330
841.3398,451.8,7.330
844.1628,452.3,7.329
846.9864,452.8,7.328
849.8106,453.3,7.327
852.6372,453.8,7.326
855.4656,454.3,7.325
858.297,454.8,7.324
861.1314,455.3,7.323
863.9676,455.8,7.322
866.808,456.3,7.321
869.6538,456.8,7.321
872.502,457.3,7.320
875.3556,457.8,7.320
878.2158,458.3,7.319
881.079,458.8,7.318
883.9434,459.3,7.317
886.8114,459.8,7.315
889.6794,460.3,7.314
892.5444,460.8,7.313
895.41,461.3,7.312
898.2798,461.8,7.311
901.152,462.3,7.310
904.0248,462.8,7.309
906.8994,463.3,7.307
909.7758,463.8,7.305
912.6528,464.3,7.304
915.5274,464.8,7.303
918.4038,465.3,7.302
921.2856,465.8,7.301
924.1668,466.3,7.299
927.0504,466.8,7.298
929.94,467.3,7.296
932.832,467.8,7.294
935.724,468.3,7.292
938.6208,468.8,7.291
941.5206,469.3,7.289
944.4192,469.8,7.288
947.3166,470.3,7.286
950.214,470.8,7.284
953.1108,471.3,7.283
956.0088,471.8,7.281
958.9056,472.3,7.280
961.8072,472.8,7.278
964.7136,473.3,7.275
967.623,473.8,7.274
970.5342,474.3,7.271
973.449,474.8,7.269
976.365,475.3,7.268
979.2804,475.8,7.266
982.2,476.3,7.265
985.1208,476.8,7.262
988.0434,477.3,7.260
990.9702,477.8,7.259
993.9018,478.3,7.257
996.8298,478.8,7.255
999.7584,479.3,7.253
1002.6912,479.8,7.250
1005.6222,480.3,7.249
1008.5496,480.8,7.246
1011.48,481.3,7.244
1014.4116,481.8,7.242
1017.3426,482.3,7.240
1020.2766,482.8,7.238
1023.2142,483.3,7.236
1026.1572,483.8,7.233
1029.102,484.3,7.230
1032.048,484.8,7.228
1034.9928,485.3,7.225
1037.9406,485.8,7.223
1040.8872,486.3,7.221
1043.838,486.8,7.220
1046.793,487.3,7.219
1049.751,487.8,7.216
1052.709,488.3,7.212
1055.667,488.8,7.210
1058.6214,489.3,7.207
1061.5758,489.8,7.205
1064.529,490.3,7.203
1067.4852,490.7,7.201
1070.4438,491.2,7.199
1073.4072,491.7,7.196
1076.3712,492.2,7.194
1079.34,492.7,7.191
1082.3106,493.2,7.189
1085.2806,493.7,7.187
1088.2446,494.2,7.185
1091.2122,494.7,7.182
1094.1756,495.2,7.180
1097.1342,495.7,7.177
1100.0958,496.2,7.175
1103.0658,496.7,7.172
1106.037,497.2,7.170
1109.0118,497.7,7.167
1111.992,498.2,7.165
1114.971,498.7,7.163
1117.947,499.2,7.165
1120.9236,499.7,7.165
1123.9008,500.2,7.160
1126.8792,500.7,7.154
1129.8642,501.2,7.148
1132.854,501.7,7.144
1135.8438,502.2,7.141
1138.8336,502.7,7.139
1141.8276,503.2,7.141
1144.8162,503.7,7.143
1147.8006,504.2,7.136
1150.7862,504.7,7.127
1153.7706,505.2,7.122
1156.7508,505.7,7.119
1159.7322,506.2,7.117
1162.7166,506.7,7.114
1165.6992,507.2,7.111
1168.683,507.7,7.107
1171.6674,508.2,7.103
1174.6518,508.7,7.101
1177.6356,509.2,7.099
1180.6206,509.7,7.096
1183.6098,510.2,7.094
1186.6014,510.7,7.089
1189.5954,511.2,7.086
1192.59,511.7,7.082
1195.5858,512.2,7.079
1198.5798,512.7,7.076
1201.5714,513.2,7.072
1204.5654,513.7,7.068
1207.5642,514.2,7.064
1210.5678,514.7,7.060
1213.5756,515.2,7.055
1216.5858,515.7,7.051
1219.5948,516.2,7.047
1222.599,516.7,7.043
1225.596,517.2,7.039
1228.5888,517.7,7.033
1231.5828,518.2,7.029
1234.5768,518.7,7.025
1237.572,519.2,7.021
1240.5726,519.7,7.017
1243.5774,520.2,7.012
1246.5792,520.7,7.008
1249.5804,521.2,7.004
1252.5828,521.7,6.999
1255.5864,522.2,6.994
1258.5894,522.7,6.989
1261.593,523.2,6.984
1264.5978,523.7,6.979
1267.6026,524.2,6.973
1270.6032,524.7,6.968
1273.6032,525.2,6.963
1276.6038,525.7,6.958
1279.6062,526.2,6.952
1282.6116,526.7,6.946
1285.6182,527.2,6.941
1288.6254,527.7,6.936
1291.6356,528.2,6.930
1294.6452,528.7,6.924
1297.6524,529.2,6.919
1300.6608,529.7,6.912
1303.6686,530.2,6.907
1306.6728,530.7,6.901
1309.6764,531.2,6.896
1312.6824,531.7,6.890
1315.689,532.2,6.885
1318.6998,532.7,6.878
1321.7142,533.2,6.871
1324.7262,533.7,6.864
1327.7358,534.2,6.856
1330.7436,534.7,6.850
1333.749,535.1,6.844
1336.7544,535.6,6.837
1339.7604,536.1,6.830
1342.7682,536.6,6.823
1345.7754,537.1,6.817
1348.7838,537.6,6.810
1351.7868,538.1,6.804
1354.7916,538.6,6.797
1357.7952,539.1,6.790
1360.7976,539.6,6.781
1363.7976,540.1,6.773
1366.7994,540.6,6.766
1369.797,541.1,6.758
1372.7964,541.6,6.752
1375.8,542.1,6.744
1378.8066,542.6,6.736
1381.8156,543.1,6.729
1384.8288,543.6,6.721
1387.842,544.1,6.714
1390.8534,544.6,6.707
1393.8654,545.1,6.699
1396.8774,545.6,6.689
1399.8888,546.1,6.679
1402.8996,546.6,6.669
1405.9056,547.1,6.662
1408.9086,547.6,6.654
1411.9086,548.1,6.645
1414.9056,548.6,6.637
1417.9044,549.1,6.627
1420.9062,549.6,6.618
1423.9116,550.1,6.609
1426.9242,550.6,6.601
1429.9386,551.1,6.591
1432.9548,551.6,6.582
1435.9728,552.1,6.574
1438.9896,552.6,6.566
1441.9992,553.1,6.556
1445.0094,553.6,6.547
1448.0202,554.1,6.537
1451.0322,554.6,6.527
1454.046,555.1,6.520
1457.0634,555.6,6.511
1460.0832,556.1,6.499
1463.0982,556.6,6.488
1466.112,557.1,6.477
1469.127,557.6,6.468
1472.1402,558.1,6.459
1475.1498,558.6,6.449
1478.1624,559.1,6.438
1481.1696,559.6,6.426
1484.1738,560.1,6.414
1487.1828,560.6,6.404
1490.193,561.1,6.393
1493.2038,561.6,6.383
1496.2248,562.1,6.372
1499.2482,562.6,6.360
1502.2686,563.1,6.349
1505.2902,563.6,6.338
1508.3124,564.1,6.327
1511.3262,564.6,6.315
1514.3382,565.1,6.306
1517.3514,565.6,6.298
1520.361,566.1,6.284
1523.3664,566.6,6.263
1526.3736,567.1,6.245
1529.3814,567.6,6.233
1532.3874,568.1,6.224
1535.3982,568.6,6.214
1538.4138,569.1,6.203
1541.4342,569.6,6.191
1544.4546,570.1,6.178
1547.4792,570.6,6.167
1550.4984,571.1,6.154
1553.517,571.6,6.141
1556.5314,572.1,6.129
1559.5464,572.6,6.117
1562.5578,573.1,6.102
1565.5752,573.6,6.089
1568.5884,574.1,6.076
1571.6034,574.6,6.063
1574.6232,575.1,6.050
1577.6466,575.6,6.035
1580.6676,576.1,6.014
1583.6928,576.6,5.996
1586.715,577.1,5.983
1589.727,577.6,5.973
1592.7348,578.1,5.961
1595.7432,578.6,5.948
1598.7522,579,5.932
1601.7636,579.5,5.914
1604.781,580,5.896
1607.799,580.5,5.882
1610.817,581,5.867
1613.8332,581.5,5.852
1616.8482,582,5.836
1619.8626,582.5,5.821
1622.8788,583,5.806
1625.8908,583.5,5.789
1628.9022,584,5.773
1631.9136,584.5,5.757
1634.925,585,5.741
1637.9358,585.5,5.720
1640.9466,586,5.705
1643.9604,586.5,5.690
1646.9742,587,5.674
1649.9856,587.5,5.657
1652.9958,588,5.637
1656.0108,588.5,5.617
1659.0186,589,5.599
1662.024,589.5,5.582
1665.0288,590,5.562
1668.0354,590.5,5.545
1671.036,591,5.526
1674.0426,591.5,5.507
1677.0522,592,5.489
1680.0606,592.5,5.471
1683.0684,593,5.452
1686.0804,593.5,5.434
1689.0924,594,5.414
1692.1062,594.5,5.393
1695.1254,595,5.375
1698.147,595.5,5.356
1701.1662,596,5.336
1704.1854,596.5,5.316
1707.1998,597,5.296
1710.21,597.5,5.275
1713.219,598,5.253
1716.2292,598.5,5.234
1719.237,599,5.215
1722.252,599.5,5.196
1725.2676,600,5.174
1728.2844,600.5,5.153
1731.3012,601,5.133
1734.3246,601.5,5.112
1737.3408,602,5.092
1740.3594,602.5,5.068
1743.3774,603,5.045
1746.3954,603.5,5.023
1749.4074,604,5.001
1752.4266,604.5,4.980
1755.4428,605,4.958
1758.4596,605.5,4.935
1761.4758,606,4.914
1764.4962,606.5,4.891
1767.513,607,4.869
1770.5316,607.5,4.846
1773.552,608,4.825
1776.573,608.5,4.802
1779.5934,609,4.776
1782.6114,609.5,4.753
1785.627,610,4.731
1788.6396,610.5,4.708
1791.6516,611,4.685
1794.6636,611.5,4.660
1797.675,612,4.634
1800.687,612.5,4.611
1803.699,613,4.587
1806.7104,613.5,4.565
1809.7194,614,4.541
1812.7284,614.5,4.517
1815.7404,615,4.491
1818.756,615.5,4.465
1821.7728,616,4.441
1824.7914,616.5,4.417
1827.8118,617,4.391
1830.8286,617.5,4.364
1833.8424,618,4.338
1836.8532,618.5,4.313
1839.8652,619,4.287
1842.8754,619.5,4.262
1845.885,620,4.235
1848.8946,620.5,4.208
1851.9048,621,4.181
1854.915,621.5,4.154
1857.9294,622,4.127
1860.9456,622.5,4.100
1863.963,623,4.072
1866.9828,623.4,4.046
1870.0002,623.9,4.017
1873.0122,624.4,3.988
1876.0224,624.9,3.957
1879.035,625.4,3.929
1882.047,625.9,3.901
1885.0614,626.4,3.872
1888.0794,626.9,3.845
1891.0956,627.4,3.815
1894.107,627.9,3.783
1897.116,628.4,3.752
1900.1262,628.9,3.721
1903.1346,629.4,3.690
1906.152,629.9,3.660
1909.1778,630.4,3.627
1912.2054,630.9,3.596
1915.2324,631.4,3.565
1918.2612,631.9,3.531
1921.2858,632.4,3.498
1924.3038,632.9,3.464
1927.3182,633.4,3.429
1930.3338,633.9,3.395
1933.347,634.4,3.362
1936.3566,634.9,3.329
1939.3692,635.4,3.293
1942.3812,635.9,3.257
1945.3902,636.4,3.223
1948.4016,636.9,3.188
1951.4142,637.4,3.151
1954.4274,637.9,3.115
1957.4466,638.4,3.079
1960.4688,638.9,3.043
1963.4904,639.4,3.007
1966.5132,639.9,2.971
1969.5324,640.4,2.934
1972.5474,640.9,2.897
1975.563,641.4,2.859
1978.5768,641.9,2.823
1981.5876,642.4,2.787
1984.6002,642.9,2.749
1987.614,643.4,2.712
1990.6254,643.9,2.674
1993.6374,644.4,2.637
1996.6554,644.9,2.602
1999.6752,645.4,2.567
2002.6926,645.9,2.531
2005.7118,646.4,2.494
2008.7298,646.9,2.458
2011.74,647.4,2.424
2014.7478,647.9,2.391
2017.7598,648.4,2.358
2020.7718,648.9,2.325
2023.7844,649.4,2.292
2026.7976,649.9,2.260
2029.8108,650.4,2.230
2032.8192,650.9,2.201
2035.8258,651.4,2.173
2038.8306,651.9,2.144
2041.8366,652.4,2.117
2044.8396,652.9,2.091
2047.842,653.4,2.067
2050.8432,653.9,2.045
2053.8444,654.4,2.022
2056.8438,654.9,2.002
2059.8444,655.4,1.981
2062.8462,655.9,1.961
2065.8468,656.4,1.944
2068.8456,656.9,1.931
2071.842,657.4,1.919
2074.8384,657.9,1.908
2077.836,658.4,1.895
2080.8354,658.9,1.882
2083.8336,659.4,1.871
2086.8306,659.9,1.860
2089.8246,660.4,1.850
2092.8138,660.9,1.841
2095.8012,661.4,1.834
2098.7874,661.9,1.828
2101.7754,662.4,1.823
2104.767,662.9,1.819
2107.7628,663.4,1.814
2110.761,663.9,1.809
2113.7616,664.4,1.805
2116.761,664.9,1.801
2119.761,665.4,1.797
2122.7592,665.9,1.794
2125.755,666.4,1.790
2128.7538,666.9,1.786
2131.7568,667.4,1.782
2134.7604,667.8,1.778
2137.7682,668.3,1.775
2140.7772,668.8,1.773
2143.7868,669.3,1.770
2146.797,669.8,1.767
2149.8054,670.3,1.763
2152.8096,670.8,1.760
2155.8156,671.3,1.756
2158.8174,671.8,1.753
2161.8162,672.3,1.750
2164.8198,672.8,1.746
2167.8264,673.3,1.743
2170.8342,673.8,1.740
2173.8456,674.3,1.737
2176.857,674.8,1.733
2179.8648,675.3,1.731
2182.8726,675.8,1.728
2185.8804,676.3,1.725
2188.8852,676.8,1.721
2191.8912,677.3,1.719
2194.8984,677.8,1.717
2197.902,678.3,1.715
2200.9038,678.8,1.713
2203.9092,679.3,1.710
2206.9176,679.8,1.706
2209.9212,680.3,1.703
2212.9266,680.8,1.701
2215.9296,681.3,1.698
2218.926,681.8,1.695
2221.9182,682.3,1.692
2224.9152,682.8,1.690
2227.9146,683.3,1.687
2230.9158,683.8,1.685
2233.9212,684.3,1.682
2236.9272,684.8,1.679
2239.9302,685.3,1.676
2242.9278,685.8,1.674
2245.9254,686.3,1.672
2248.9242,686.8,1.669
2251.9236,687.3,1.665
2254.9236,687.8,1.662
2257.926,688.3,1.661
2260.926,688.8,1.658
2263.9248,689.3,1.655
2266.9242,689.8,1.653
2269.9266,690.3,1.650
2272.9296,690.8,1.648
2275.9344,691.3,1.645
2278.9398,691.8,1.643
2281.9398,692.3,1.640
2284.9344,692.8,1.636
2287.9296,693.3,1.633
2290.923,693.8,1.631
2293.9134,694.3,1.629
2296.9074,694.8,1.627
2299.9008,695.3,1.624
2302.89,695.8,1.621
2305.8792,696.3,1.619
2308.8684,696.8,1.617
2311.8558,697.3,1.615
2314.8444,697.8,1.612
2317.8366,698.3,1.609
2320.8318,698.8,1.606
2323.8276,699.3,1.604
2326.8228,699.8,1.601
2329.8186,700.3,1.598
2332.8126,700.8,1.596
2335.803,701.3,1.594
2338.7964,701.8,1.592
2341.7946,702.3,1.589
2344.7922,702.8,1.587
2347.791,703.3,1.584
2350.791,703.8,1.582
2353.7898,704.3,1.579
2356.7856,704.8,1.576
2359.7814,705.3,1.574
2362.7796,705.8,1.571
2365.7778,706.3,1.570
2368.7754,706.8,1.567
2371.7736,707.3,1.565
2374.7712,707.8,1.563
2377.7652,708.3,1.561
2380.7586,708.8,1.559
2383.7526,709.3,1.556
2386.7472,709.8,1.554
2389.7424,710.3,1.551
2392.7382,710.8,1.548
2395.7334,711.3,1.546
2398.7262,711.8,1.544
2401.7172,712.2,1.541
2404.7058,712.7,1.539
2407.6938,713.2,1.537
2410.6836,713.7,1.536
2413.6734,714.2,1.534
2416.6656,714.7,1.531
2419.6614,715.2,1.529
2422.659,715.7,1.527
2425.6578,716.2,1.525
2428.6584,716.7,1.523
2431.659,717.2,1.521
2434.6596,717.7,1.519
2437.6572,718.2,1.516
2440.6506,718.7,1.513
2443.6404,719.2,1.510
2446.6266,719.7,1.508
2449.6098,720.2,1.506
2452.5894,720.7,1.505
2455.5696,721.2,1.503
2458.5528,721.7,1.501
2461.5372,722.2,1.499
2464.5234,722.7,1.497
2467.5156,723.2,1.495
2470.512,723.7,1.493
2473.5072,724.2,1.491
2476.5036,724.7,1.488
2479.4988,725.2,1.487
2482.4886,725.7,1.485
2485.4754,726.2,1.484
2488.4598,726.7,1.482
2491.4424,727.2,1.479
2494.4262,727.7,1.478
2497.4112,728.2,1.476
2500.3956,728.7,1.474
2503.3818,729.2,1.473
2506.3686,729.7,1.470
2509.3536,730.2,1.468
2512.3404,730.7,1.466
2515.329,731.2,1.464
2518.3194,731.7,1.462
2521.311,732.2,1.460
2524.3062,732.7,1.458
2527.3026,733.2,1.456
2530.2984,733.7,1.456
2533.2918,734.2,1.454
2536.2822,734.7,1.451
2539.2702,735.2,1.449
2542.2528,735.7,1.447
2545.2372,736.2,1.446
2548.2246,736.7,1.444
2551.2132,737.2,1.443
2554.2006,737.7,1.441
2557.1892,738.2,1.440
2560.1748,738.7,1.438
2563.1568,739.2,1.436
2566.1376,739.7,1.435
2569.1184,740.2,1.433
2572.1016,740.7,1.432
2575.0884,741.2,1.431
2578.077,741.7,1.430
2581.0668,742.2,1.429
2584.059,742.7,1.427
2587.0458,743.2,1.425
2590.0302,743.7,1.424
2593.0146,744.2,1.423
2596.0008,744.7,1.420
2598.9852,745.2,1.419
2601.9744,745.7,1.417
2604.9672,746.2,1.415
2607.957,746.7,1.414
2610.9432,747.2,1.413
2613.936,747.7,1.412
2616.9282,748.2,1.411
2619.9192,748.7,1.410
2622.9156,749.2,1.408
2625.915,749.7,1.406
2628.9102,750.2,1.405
2631.9084,750.7,1.404
2634.9084,751.2,1.403
2637.9084,751.7,1.401
2640.9132,752.2,1.399
2643.9228,752.7,1.397
2646.9294,753.2,1.396
2649.9366,753.7,1.395
2652.9444,754.2,1.394
2655.9462,754.7,1.392
2658.9438,755.2,1.390
2661.942,755.7,1.389
2664.9408,756.2,1.388
2667.9378,756.6,1.388
2670.9348,757.1,1.387
2673.9366,757.6,1.385
2676.9378,758.1,1.384
2679.9396,758.6,1.383
2682.9456,759.1,1.382
2685.954,759.6,1.381
2688.96,760.1,1.380
2691.9678,760.6,1.379
2694.9744,761.1,1.377
2697.9792,761.6,1.375
2700.9834,762.1,1.374
2703.9906,762.6,1.373
2707.0002,763.1,1.371
2710.0104,763.6,1.370
2713.0182,764.1,1.369
2716.0272,764.6,1.368
2719.0386,765.1,1.367
2722.0476,765.6,1.366
2725.0566,766.1,1.366
2728.074,766.6,1.365
2731.0914,767.1,1.364
2734.1058,767.6,1.363
2737.1232,768.1,1.362
2740.1406,768.6,1.361
2743.1532,769.1,1.359
2746.1676,769.6,1.358
2749.185,770.1,1.357
2752.203,770.6,1.356
2755.2216,771.1,1.355
2758.2444,771.6,1.354
2761.2654,772.1,1.353
2764.2828,772.6,1.352
2767.3014,773.1,1.351
2770.3218,773.6,1.349
2773.3398,774.1,1.348
2776.359,774.6,1.347
2779.3824,775.1,1.345
2782.4052,775.6,1.342
2785.4274,776.1,1.340
2788.4538,776.6,1.338
2791.4814,777.1,1.337
2794.5078,777.6,1.335
2797.5336,778.1,1.333
2800.5552,778.6,1.333
2803.5738,779.1,1.332
2806.5906,779.6,1.331
2809.6074,780.1,1.330
2812.626,780.6,1.329
2815.6476,781.1,1.328
2818.6716,781.6,1.327
2821.6974,782.1,1.326
2824.7238,782.6,1.325
2827.7514,783.1,1.324
2830.7796,783.6,1.323
2833.8072,784.1,1.322
2836.8366,784.6,1.322
2839.869,785.1,1.321
2842.9008,785.6,1.321
2845.9332,786.1,1.320
2848.9686,786.6,1.320
2852.0022,787.1,1.319
2855.0352,787.6,1.318
2858.0718,788.1,1.317
2861.1072,788.6,1.317
2864.142,789.1,1.317
2867.1798,789.6,1.316
2870.2182,790.1,1.316
2873.2548,790.6,1.315
2876.292,791.1,1.314
2879.331,791.6,1.314
2882.3676,792.1,1.313
2885.4018,792.6,1.311
2888.4372,793.1,1.309
2891.4708,793.6,1.308
2894.5032,794.1,1.307
2897.5368,794.6,1.306
2900.5704,795.1,1.305
2903.6028,795.6,1.304
2906.637,796.1,1.304
2909.6712,796.6,1.304
2912.7024,797.1,1.303
2915.7354,797.6,1.303
2918.7696,798.1,1.302
2921.8038,798.6,1.300
2924.8356,799.1,1.299
2927.871,799.6,1.299
2930.9076,800.1,1.298
2933.9472,800.5,1.297
2936.9856,801,1.297
2940.03,801.5,1.296
2943.0744,802,1.295
2946.1152,802.5,1.294
2949.1512,803,1.293
2952.189,803.5,1.292
2955.2226,804,1.291
2958.255,804.5,1.290
2961.2904,805,1.289
2964.33,805.5,1.289
2967.3666,806,1.288
2970.4056,806.5,1.287
2973.4452,807,1.286
2976.4842,807.5,1.285
2979.5196,808,1.285
2982.5532,808.5,1.284
2985.5838,809,1.283
2988.6114,809.5,1.281
2991.6366,810,1.280
2994.6624,810.5,1.279
2997.6876,811,1.279
3000.7092,811.5,1.278
3003.732,812,1.277
3006.7542,812.5,1.277
3009.7722,813,1.276
3012.7914,813.5,1.275
3015.8172,814,1.275
3018.8388,814.5,1.274
3021.8598,815,1.274
3024.8838,815.5,1.273
3027.9084,816,1.272
3030.927,816.5,1.271
3033.9468,817,1.270
3036.9654,817.5,1.270
3039.9804,818,1.269
3042.9942,818.5,1.268
3046.008,819,1.267
3049.026,819.5,1.267
3052.0476,820,1.266
3055.0716,820.5,1.265
3058.0956,821,1.268
3061.1196,821.5,1.271
3064.1364,822,1.269
3067.1484,822.5,1.265
3070.158,823,1.262
3073.1652,823.5,1.259
3076.1706,824,1.257
3079.1772,824.5,1.255
3082.1814,825,1.254
3085.185,825.5,1.253
3088.188,826,1.253
3091.191,826.5,1.252
3094.197,827,1.251
3097.2096,827.5,1.250
3100.2228,828,1.250
3103.2342,828.5,1.249
3106.2432,829,1.248
3109.2462,829.5,1.247
3112.242,830,1.247
3115.2354,830.5,1.246
3118.233,831,1.246
3121.233,831.5,1.245
3124.2342,832,1.244
3127.2366,832.5,1.243
3130.2426,833,1.242
3133.2444,833.5,1.242
3136.245,834,1.242
3139.2468,834.5,1.241
3142.2438,835,1.240
3145.2378,835.5,1.239
3148.2324,836,1.239
3151.2258,836.5,1.238
3154.221,837,1.237
3157.2204,837.5,1.237
3160.218,838,1.236
3163.2174,838.5,1.235
3166.215,839,1.235
3169.2096,839.5,1.234
3172.2042,840,1.234
3175.2006,840.5,1.234
3178.197,841,1.234
3181.1964,841.5,1.233
3184.2,842,1.232
3187.2,842.5,1.232
3190.1976,843,1.231
3193.194,843.5,1.231
3196.185,844,1.230
3199.1706,844.5,1.229
3202.1592,844.9,1.228
3205.1496,845.4,1.227
3208.1394,845.9,1.225
3211.134,846.4,1.222
3214.1298,846.9,1.222
3217.125,847.4,1.223
3220.1172,847.9,1.222
3223.1076,848.4,1.220
3226.0938,848.9,1.220
3229.0794,849.4,1.221
3232.0632,849.9,1.221
3235.0476,850.4,1.222
3238.0344,850.9,1.223
3241.0236,851.4,1.223
3244.0146,851.9,1.223
3247.0056,852.4,1.221
3249.9984,852.9,1.219
3252.9888,853.4,1.218
3255.9756,853.9,1.218
3258.963,854.4,1.218
3261.9486,854.9,1.217
3264.933,855.4,1.216
3267.918,855.9,1.215
3270.9024,856.4,1.214
3273.8826,856.9,1.213
3276.8634,857.4,1.213
3279.84,857.9,1.212
3282.8166,858.4,1.212
3285.795,858.9,1.212
3288.7794,859.4,1.212
3291.7656,859.9,1.211
3294.7572,860.4,1.211
3297.7518,860.9,1.210
3300.7476,861.4,1.210
3303.7446,861.9,1.208
3306.7404,862.4,1.208
3309.7338,862.9,1.206
3312.7284,863.4,1.205
3315.7218,863.9,1.204
3318.7128,864.4,1.203
3321.705,864.9,1.202
3324.7002,865.4,1.202
3327.693,865.9,1.201
3330.6864,866.4,1.200
3333.6792,866.9,1.199
3336.672,867.4,1.199
3339.663,867.9,1.198
3342.654,868.4,1.198
3345.6444,868.9,1.196
3348.6348,869.4,1.194
3351.6246,869.9,1.194
3354.6114,870.4,1.194
3357.597,870.9,1.193
3360.582,871.4,1.192
3363.567,871.9,1.192
3366.5532,872.4,1.190
3369.5442,872.9,1.186
3372.5358,873.4,1.185
3375.5262,873.9,1.186
3378.516,874.4,1.187
3381.5022,874.9,1.187
3384.4866,875.4,1.187
3387.4734,875.9,1.187
3390.4626,876.4,1.187
3393.4524,876.9,1.186
3396.4434,877.4,1.186
3399.4344,877.9,1.186
3402.423,878.4,1.185
3405.4128,878.9,1.184
3408.4044,879.4,1.184
3411.399,879.9,1.183
3414.3954,880.4,1.182
3417.3918,880.9,1.182
3420.3846,881.4,1.181
3423.375,881.9,1.181
3426.3618,882.4,1.180
3429.3444,882.9,1.180
3432.3258,883.4,1.179
3435.3108,883.9,1.178
3438.2982,884.4,1.178
3441.2868,884.9,1.177
3444.279,885.4,1.172
3447.2742,885.9,1.168
3450.2676,886.4,1.168
3453.2616,886.9,1.171
3456.2568,887.4,1.171
3459.2508,887.9,1.171
3462.2442,888.4,1.170
3465.2358,888.9,1.170
3468.2286,889.3,1.170
3471.2208,889.8,1.170
3474.216,890.3,1.169
3477.2106,890.8,1.169
3480.2124,891.3,1.169
3483.2118,891.8,1.168
3486.21,892.3,1.167
3489.2052,892.8,1.166
3492.204,893.3,1.166
3495.1974,893.8,1.165
3498.1926,894.3,1.165
3501.1914,894.8,1.164
3504.192,895.3,1.163
3507.1872,895.8,1.163
3510.1824,896.3,1.162
3513.1752,896.8,1.162
3516.1656,897.3,1.161
3519.1518,897.8,1.161
3522.1416,898.3,1.159
3525.1284,898.8,1.158
3528.1158,899.3,1.158
3531.1038,899.8,1.158
3534.096,900.3,1.158
3537.087,900.8,1.157
3540.081,901.3,1.156
3543.0762,901.8,1.155
3546.0678,902.3,1.154
3549.0594,902.8,1.153
3552.0486,903.3,1.152
3555.0372,903.8,1.148
3558.0228,904.3,1.147
3561.0114,904.8,1.149
3563.9952,905.3,1.150
3566.9802,905.8,1.151
3569.967,906.3,1.152
3572.9544,906.8,1.151
3575.9394,907.3,1.151
3578.9286,907.8,1.150
3581.9172,908.3,1.150
3584.9034,908.8,1.150
3587.8914,909.3,1.150
3590.883,909.8,1.149
3593.8728,910.3,1.149
3596.8656,910.8,1.148
3599.8644,911.3,1.147
3602.8632,911.8,1.146
3605.8608,912.3,1.146
3608.8584,912.8,1.146
3611.8548,913.3,1.144
3614.8452,913.8,1.144
3617.8302,914.3,1.144
3620.8146,914.8,1.143
3623.7984,915.3,1.142
3626.7816,915.8,1.142
3629.7672,916.3,1.142
3632.7582,916.8,1.142
3635.7474,917.3,1.143
3638.739,917.8,1.142
3641.73,918.3,1.142
3644.7156,918.8,1.141
3647.7018,919.3,1.140
3650.6892,919.8,1.140
3653.6712,920.3,1.139
3656.6556,920.8,1.139
3659.646,921.3,1.139
3662.6358,921.8,1.139
3665.6256,922.3,1.138
3668.6232,922.8,1.138
3671.6196,923.3,1.137
3674.613,923.8,1.137
3677.6064,924.3,1.136
3680.5986,924.8,1.136
3683.586,925.3,1.135
3686.5716,925.8,1.134
3689.556,926.3,1.134
3692.5386,926.8,1.134
3695.5212,927.3,1.134
3698.5026,927.8,1.133
3701.4852,928.3,1.133
3704.4696,928.8,1.132
3707.4564,929.3,1.132
3710.4456,929.8,1.131
3713.4378,930.3,1.130
3716.4294,930.8,1.130
3719.4204,931.3,1.130
3722.4108,931.8,1.129
3725.3994,932.3,1.129
3728.3868,932.8,1.129
3731.3766,933.3,1.128
3734.3646,933.7,1.128
3737.352,934.2,1.128
3740.3406,934.7,1.128
3743.3298,935.2,1.128
3746.3184,935.7,1.127
3749.31,936.2,1.127
3752.3046,936.7,1.126
3755.2992,937.2,1.126
3758.2932,937.7,1.126
3761.2884,938.2,1.126
3764.2836,938.7,1.126
3767.2776,939.2,1.126
3770.271,939.7,1.126
3773.2626,940.2,1.125
3776.2512,940.7,1.125
3779.2374,941.2,1.124
3782.2224,941.7,1.124
3785.2068,942.2,1.123
3788.193,942.7,1.122
3791.1804,943.2,1.122
3794.1702,943.7,1.122
3797.1594,944.2,1.121
3800.1498,944.7,1.121
3803.1402,945.2,1.122
3806.1306,945.7,1.122
3809.1186,946.2,1.122
3812.1072,946.7,1.122
3815.0976,947.2,1.122
3818.0898,947.7,1.121
3821.088,948.2,1.121
3824.0898,948.7,1.121
3827.0922,949.2,1.120
3830.0928,949.7,1.118
3833.0904,950.2,1.118
3836.0808,950.7,1.117
3839.067,951.2,1.117
3842.055,951.7,1.116
3845.0424,952.2,1.116
3848.0304,952.7,1.115
3851.0202,953.2,1.114
3854.0106,953.7,1.114
3856.998,954.2,1.113
3859.9848,954.7,1.113
3862.9704,955.2,1.112
3865.9578,955.7,1.112
3868.9464,956.2,1.112
3871.9374,956.7,1.111
3874.9302,957.2,1.111
3877.9242,957.7,1.110
3880.9182,958.2,1.111
3883.9104,958.7,1.112
3886.9014,959.2,1.112
3889.89,959.7,1.112
3892.8786,960.2,1.112
3895.866,960.7,1.111
3898.851,961.2,1.111
3901.839,961.7,1.111
3904.8264,962.2,1.110
3907.8126,962.7,1.109
3910.7988,963.2,1.109
3913.7874,963.7,1.114
3916.7718,964.2,1.116
3919.7544,964.7,1.112
3922.7376,965.2,1.108
3925.722,965.7,1.107
3928.7064,966.2,1.106
3931.6944,966.7,1.105
3934.6872,967.2,1.105
3937.6794,967.7,1.105
3940.6734,968.2,1.105
3943.6716,968.7,1.104
3946.6692,969.2,1.104
3949.6644,969.7,1.109
3952.6608,970.2,1.113
3955.6554,970.7,1.114
3958.6458,971.2,1.113
3961.6338,971.7,1.112
3964.6218,972.2,1.110
3967.6128,972.7,1.109
3970.6032,973.2,1.107
3973.593,973.7,1.106
3976.5822,974.2,1.106
3979.569,974.7,1.105
3982.551,975.2,1.104
3985.53,975.7,1.104
3988.5096,976.2,1.103
3991.4892,976.7,1.103
3994.4688,977.2,1.102
3997.4502,977.7,1.101
4000.4346,978.1,1.100
4003.4214,978.6,1.100
4006.4088,979.1,1.099
4009.398,979.6,1.099
4012.3866,980.1,1.099
4015.3722,980.6,1.100
4018.356,981.1,1.100
4021.3386,981.6,1.097
4024.3194,982.1,1.095
4027.3008,982.6,1.094
4030.2864,983.1,1.093
4033.2756,983.6,1.092
4036.2684,984.1,1.091
4039.2624,984.6,1.091
4042.2594,985.1,1.091
4045.257,985.6,1.093
4048.2504,986.1,1.096
4051.2396,986.6,1.094
4054.2276,987.1,1.091
4057.2126,987.6,1.089
4060.1928,988.1,1.088
4063.1736,988.6,1.087
4066.1586,989.1,1.086
4069.1466,989.6,1.086
4072.1352,990.1,1.086
4075.128,990.6,1.086
4078.1196,991.1,1.086
4081.1076,991.6,1.086
4084.0932,992.1,1.086
4087.08,992.6,1.086
4090.0662,993.1,1.086
4093.0566,993.6,1.086
4096.0482,994.1,1.086
4099.0398,994.6,1.086
4102.0302,995.1,1.086
4105.0188,995.6,1.086
4108.0026,996.1,1.087
4110.9894,996.6,1.088
4113.9774,997.1,1.088
4116.9684,997.6,1.088
4119.963,998.1,1.088
4122.9582,998.6,1.088
4125.9516,999.1,1.087
4128.9438,999.6,1.087
4131.9342,1000.1,1.087
4134.9222,1000.6,1.086
4137.9126,1001.1,1.086
4140.9012,1001.6,1.086
4143.8874,1002.1,1.086
4146.8742,1002.6,1.086
4149.8592,1003.1,1.086
4152.8424,1003.6,1.085
4155.8292,1004.1,1.085
4158.8178,1004.6,1.085
4161.804,1005.1,1.085
4164.7908,1005.6,1.084
4167.7818,1006.1,1.084
4170.7722,1006.6,1.083
4173.7674,1007.1,1.083
4176.7686,1007.6,1.082
4179.7746,1008.1,1.082
4182.7788,1008.6,1.081
4185.7788,1009.1,1.081
4188.7752,1009.6,1.081
4191.7638,1010.1,1.081
4194.747,1010.6,1.081
4197.7266,1011.1,1.081
4200.7068,1011.6,1.081
4203.6858,1012.1,1.080
4206.6636,1012.6,1.080
4209.6426,1013.1,1.079
4212.621,1013.6,1.079
4215.5988,1014.1,1.078
4218.5754,1014.6,1.078
4221.5532,1015.1,1.078
4224.5322,1015.6,1.080
4227.5142,1016.1,1.080
4230.4968,1016.6,1.080
4233.4836,1017.1,1.081
4236.4704,1017.6,1.080
4239.4566,1018.1,1.080
4242.4422,1018.6,1.080
4245.4308,1019.1,1.079
4248.4194,1019.6,1.079
4251.4086,1020.1,1.079
4254.4014,1020.6,1.079
4257.3912,1021.1,1.079
4260.3798,1021.6,1.078
4263.3684,1022,1.078
4266.3582,1022.5,1.078
4269.3504,1023,1.077
4272.3468,1023.5,1.077
4275.3414,1024,1.077
4278.3378,1024.5,1.076
4281.333,1025,1.076
4284.3222,1025.5,1.076
4287.312,1026,1.076
4290.3054,1026.5,1.076
4293.3,1027,1.075
4296.2934,1027.5,1.075
4299.2874,1028,1.075
4302.279,1028.5,1.074
4305.267,1029,1.073
4308.2508,1029.5,1.073
4311.2358,1030,1.072
4314.2274,1030.5,1.072
4317.2208,1031,1.071
4320.2142,1031.5,1.071
4323.2118,1032,1.070
4326.2094,1032.5,1.070
4329.2016,1033,1.070
4332.189,1033.5,1.069
4335.1794,1034,1.069
4338.1692,1034.5,1.068
4341.1578,1035,1.062
4344.1482,1035.5,1.059
4347.141,1036,1.060
4350.1308,1036.5,1.063
4353.1188,1037,1.064
4356.1074,1037.5,1.065
4359.0972,1038,1.065
4362.0876,1038.5,1.065
4365.0804,1039,1.065
4368.0732,1039.5,1.066
4371.0684,1040,1.065
4374.0612,1040.5,1.065
4377.0534,1041,1.065
4380.0462,1041.5,1.065
4383.0366,1042,1.065
4386.0246,1042.5,1.064
4389.0114,1043,1.064
4391.997,1043.5,1.064
4394.9784,1044,1.063
4397.9586,1044.5,1.063
4400.94,1045,1.063
4403.9214,1045.5,1.063
4406.9022,1046,1.063
4409.8866,1046.5,1.063
4412.8734,1047,1.062
4415.859,1047.5,1.061
4418.8464,1048,1.061
4421.835,1048.5,1.060
4424.8278,1049,1.060
4427.8212,1049.5,1.060
4430.817,1050,1.060
4433.8128,1050.5,1.060
4436.8092,1051,1.060
4439.7996,1051.5,1.059
4442.7888,1052,1.059
4445.7774,1052.5,1.059
4448.7624,1053,1.058
4451.7444,1053.5,1.058
4454.73,1054,1.058
4457.715,1054.5,1.058
4460.7,1055,1.058
4463.6868,1055.5,1.057
4466.6766,1056,1.057
4469.6646,1056.5,1.058
4472.655,1057,1.058
4475.6442,1057.5,1.058
4478.6334,1058,1.057
4481.6232,1058.5,1.057
4484.6124,1059,1.057
4487.6016,1059.5,1.057
4490.5914,1060,1.056
4493.58,1060.5,1.056
4496.5644,1061,1.055
4499.5476,1061.5,1.055
4502.5296,1062,1.055
4505.5104,1062.5,1.055
4508.49,1063,1.054
4511.4744,1063.5,1.055
4514.4606,1064,1.051
4517.4456,1064.5,1.046
4520.4312,1065,1.047
4523.4234,1065.5,1.048
4526.4144,1066,1.050
4529.4042,1066.4,1.052
4532.3994,1066.9,1.052
4535.3964,1067.4,1.052
4538.3886,1067.9,1.053
4541.3808,1068.4,1.053
4544.3748,1068.9,1.053
4547.3652,1069.4,1.053
4550.3514,1069.9,1.053
4553.3352,1070.4,1.052
4556.3538,1070.9,1.052
