Repository: MaCFP/matl-db

# Aalto – Wood dataset submission (STA: TGA/DSC. Cone Calorimetry / Gasification)

## Overview
At Aalto University, thermogravimetric analysis (TGA) measurements were performed using a simultaneous thermal analyzer (STA). The instrument also provides DSC signals; however, DSC data are not presented here since they are **supplementary only** and were not collected using a separate dedicated DSC instrument. Therefore, DSC signals should **not** be used as primary calibration targets unless explicitly agreed.

In addition, cone calorimeter tests were performed under **air** (flaming combustion) and under **nitrogen** (reported here as **gasification**, i.e., inert atmosphere).

---

File: Wood/Calibration_Data/Aalto/Aalto_Wood_TGA_N2_10K_R2.csv
Time (s),Temperature (K),Mass (mg)
0,313.1,8.077
40.5342,313.6,8.077
53.1606,314.1,8.071
62.4798,314.6,8.064
70.1964,315.1,8.060
76.92,315.6,8.054
82.9776,316.1,8.050
88.5732,316.6,8.048
93.8568,317.1,8.047
98.9118,317.6,8.043
103.794,318.1,8.041
108.5166,318.6,8.040
113.0922,319.1,8.038
117.5412,319.6,8.037
121.8774,320.1,8.035
126.132,320.6,8.034
130.3074,321.1,8.032
134.4084,321.6,8.030
138.4542,322.1,8.030
142.4496,322.6,8.029
146.4006,323.1,8.028
150.3294,323.6,8.027
154.2156,324.1,8.027
158.0562,324.6,8.026
161.8614,325.1,8.025
165.6126,325.6,8.024
169.3146,326.1,8.022
172.9758,326.6,8.021
176.592,327.1,8.020
180.1734,327.6,8.020
183.7278,328.1,8.020
187.2504,328.6,8.019
190.7382,329.1,8.018
194.1864,329.6,8.017
197.5986,330.1,8.017
200.9742,330.6,8.016
204.3138,331.1,8.016
207.6144,331.6,8.015
210.879,332.1,8.014
214.0998,332.6,8.013
217.2888,333.1,8.013
220.4454,333.6,8.013
223.5708,334.1,8.012
226.6704,334.6,8.011
229.7412,335.1,8.010
232.7838,335.6,8.009
235.8054,336.1,8.007
238.8054,336.6,8.006
241.7844,337.1,8.006
244.746,337.6,8.005
247.6842,338.1,8.004
250.5972,338.6,8.003
253.4862,339.1,8.003
256.353,339.6,8.002
259.197,340.1,8.002
262.0206,340.6,8.001
264.8256,341.1,8.000
267.6144,341.6,7.999
270.3906,342.1,7.999
273.1518,342.6,7.998
275.9034,343.1,7.998
278.643,343.6,7.997
281.3736,344.1,7.996
284.0904,344.6,7.995
286.794,345.1,7.994
289.4862,345.6,7.994
292.1706,346.1,7.994
294.849,346.6,7.993
297.5184,347.1,7.992
300.1806,347.6,7.992
302.8386,348.1,7.991
305.4864,348.6,7.990
308.121,349.1,7.989
310.743,349.6,7.988
313.3578,350.1,7.988
315.966,350.6,7.987
318.5664,351.1,7.986
321.1626,351.6,7.984
323.754,352.1,7.982
326.3454,352.6,7.981
328.9296,353.1,7.981
331.5054,353.6,7.980
334.0758,354.1,7.979
336.639,354.6,7.978
339.1956,355.1,7.977
341.748,355.6,7.977
344.2962,356.1,7.976
346.8384,356.6,7.975
349.3746,357.1,7.975
351.909,357.6,7.974
354.4386,358.1,7.973
356.958,358.6,7.973
359.4714,359.1,7.972
361.9824,359.6,7.971
364.491,360.1,7.970
366.9948,360.6,7.969
369.4932,361.1,7.969
371.991,361.6,7.969
374.4894,362.1,7.968
376.9812,362.6,7.968
379.4676,363.1,7.967
381.951,363.6,7.967
384.4326,364.1,7.966
386.9118,364.6,7.966
389.3862,365.1,7.966
391.8612,365.6,7.965
394.3362,366.1,7.964
396.81,366.6,7.963
399.2814,367.1,7.962
401.7492,367.6,7.961
404.2122,368.1,7.961
406.6728,368.6,7.961
409.1316,369.1,7.961
411.5886,369.6,7.960
414.042,370.1,7.960
416.4978,370.6,7.960
418.959,371.1,7.959
421.4232,371.6,7.959
423.8856,372.1,7.959
426.3468,372.6,7.958
428.811,373.1,7.958
431.2746,373.6,7.957
433.7334,374.1,7.957
436.188,374.6,7.957
438.6444,375.1,7.956
441.105,375.6,7.956
443.5674,376.1,7.955
446.0274,376.6,7.955
448.491,377.1,7.954
450.9606,377.6,7.954
453.4314,378.1,7.954
455.901,378.6,7.953
458.37,379.1,7.953
460.842,379.6,7.953
463.3152,380.1,7.952
465.7884,380.6,7.952
468.2628,381.1,7.952
470.7396,381.6,7.951
473.2194,382.1,7.951
475.7028,382.6,7.951
478.1904,383.1,7.951
480.6804,383.6,7.951
483.1728,384.1,7.951
485.6658,384.6,7.951
488.16,385.1,7.951
490.6542,385.6,7.950
493.1484,386.1,7.950
495.6426,386.6,7.949
498.138,387.1,7.949
500.6358,387.6,7.949
503.1354,388.1,7.949
505.6362,388.6,7.949
508.1382,389.1,7.949
510.6426,389.6,7.948
513.1524,390.1,7.949
515.6664,390.6,7.949
518.1834,391.1,7.949
520.7034,391.6,7.949
523.2282,392.1,7.949
525.7554,392.6,7.949
528.2802,393.1,7.949
530.8038,393.6,7.949
533.3286,394.1,7.949
535.857,394.6,7.949
538.3854,395.1,7.948
540.9132,395.6,7.948
543.4452,396.1,7.949
545.9838,396.6,7.949
548.5242,397.1,7.949
551.0628,397.6,7.949
553.6026,398.1,7.949
556.1484,398.6,7.949
558.6936,399.1,7.949
561.2316,399.6,7.948
563.7684,400.1,7.948
566.3088,400.6,7.947
568.8516,401.1,7.947
571.392,401.6,7.947
573.9354,402.1,7.947
576.4902,402.6,7.947
579.0504,403.1,7.947
581.6106,403.6,7.947
584.1732,404.1,7.947
586.7412,404.6,7.947
589.3128,405.1,7.947
591.8844,405.6,7.947
594.4566,406.1,7.947
597.0342,406.6,7.946
599.6142,407.1,7.947
602.1936,407.6,7.947
604.7736,408.1,7.947
607.3548,408.6,7.947
609.9354,409.1,7.947
612.516,409.6,7.947
615.0978,410.1,7.947
617.682,410.6,7.947
620.2698,411.1,7.947
622.8618,411.6,7.947
625.458,412.1,7.948
628.059,412.6,7.947
630.6648,413.1,7.947
633.2724,413.6,7.946
635.8818,414.1,7.945
638.4948,414.6,7.945
641.1102,415.1,7.945
643.728,415.6,7.945
646.3476,416.1,7.945
648.972,416.6,7.945
651.6006,417.1,7.945
654.2322,417.6,7.945
656.865,418.1,7.945
659.499,418.6,7.945
662.136,419.1,7.945
664.773,419.6,7.945
667.4112,420.1,7.944
670.0524,420.6,7.944
672.6984,421.1,7.944
675.3492,421.6,7.944
678.0036,422.1,7.944
680.6628,422.6,7.944
683.325,423.1,7.944
685.992,423.6,7.944
688.662,424.1,7.944
691.332,424.6,7.944
694.005,425.1,7.944
696.681,425.6,7.944
699.3594,426.1,7.944
702.0408,426.6,7.944
704.7276,427.1,7.944
707.4198,427.6,7.944
710.1156,428.1,7.943
712.8162,428.6,7.943
715.5192,429.1,7.943
718.2264,429.6,7.942
720.9384,430.1,7.942
723.6552,430.6,7.942
726.378,431.1,7.942
729.102,431.6,7.941
731.8296,432.1,7.941
734.5578,432.6,7.941
737.283,433.1,7.941
740.0076,433.6,7.941
742.734,434.1,7.941
745.4634,434.6,7.941
748.1958,435.1,7.940
750.9366,435.6,7.939
753.6876,436.1,7.939
756.441,436.6,7.938
759.1998,437.1,7.937
761.961,437.6,7.937
764.7276,438.1,7.936
767.4888,438.6,7.936
770.2566,439.1,7.936
773.0286,439.6,7.936
775.8036,440.1,7.936
778.5798,440.6,7.936
781.3608,441.1,7.935
784.1454,441.6,7.935
786.9276,442.1,7.935
789.714,442.6,7.935
792.5028,443.1,7.935
795.294,443.6,7.934
798.0876,444.1,7.933
800.8908,444.6,7.933
803.6964,445.1,7.932
806.5056,445.6,7.931
809.3196,446.1,7.930
812.1372,446.6,7.929
814.953,447.1,7.929
817.7676,447.6,7.929
820.5834,448.1,7.929
823.4016,448.6,7.928
826.2204,449.1,7.927
829.0434,449.6,7.926
831.8736,450.1,7.926
834.7104,450.6,7.926
837.5508,451.1,7.925
840.3936,451.6,7.923
843.2364,452.1,7.922
846.0768,452.6,7.920
848.9154,453.1,7.919
851.7522,453.6,7.919
854.589,454.1,7.918
857.4294,454.6,7.917
860.2746,455.1,7.917
863.1216,455.6,7.916
865.9698,456.1,7.916
868.8234,456.6,7.915
871.6776,457.1,7.914
874.5294,457.6,7.913
877.383,458.1,7.912
880.2432,458.6,7.911
883.1046,459.1,7.910
885.966,459.6,7.909
888.8364,460.1,7.908
891.7122,460.6,7.907
894.5892,461.1,7.906
897.4656,461.6,7.905
900.3486,462.1,7.904
903.2286,462.6,7.903
906.102,463.1,7.900
908.9742,463.6,7.899
911.8488,464.1,7.898
914.7198,464.6,7.896
917.5944,465.1,7.895
920.4786,465.6,7.894
923.37,466.1,7.892
926.2632,466.6,7.890
929.1636,467.1,7.889
932.0646,467.6,7.887
934.9632,468.1,7.886
937.8576,468.6,7.885
940.752,469.1,7.883
943.6416,469.6,7.881
946.53,470.1,7.879
949.4232,470.6,7.878
952.3212,471.1,7.876
955.2258,471.6,7.874
958.1388,472.1,7.872
961.0584,472.6,7.870
963.981,473.1,7.869
966.906,473.6,7.867
969.8286,474.1,7.865
972.7476,474.6,7.862
975.6642,475.1,7.860
978.5802,475.6,7.859
981.4956,476.1,7.856
984.417,476.6,7.855
987.3432,477.1,7.852
990.276,477.6,7.851
993.2136,478.1,7.849
996.1554,478.6,7.847
999.099,479.1,7.845
1002.0444,479.6,7.844
1004.988,480.1,7.842
1007.9328,480.6,7.840
1010.8782,481.1,7.838
1013.82,481.6,7.835
1016.7636,482.1,7.833
1019.7126,482.6,7.831
1022.6628,483.1,7.829
1025.6136,483.6,7.825
1028.5644,484.1,7.822
1031.5176,484.6,7.820
1034.4678,485.1,7.817
1037.4168,485.6,7.814
1040.3664,486.1,7.812
1043.322,486.6,7.810
1046.2752,487.1,7.807
1049.2308,487.6,7.804
1052.1906,488.1,7.802
1055.1546,488.6,7.800
1058.118,489.1,7.798
1061.0868,489.6,7.796
1064.058,490.1,7.793
1067.0262,490.6,7.791
1069.9926,491.1,7.789
1072.9596,491.6,7.787
1075.923,492.1,7.785
1078.887,492.6,7.781
1081.8546,493.1,7.779
1084.8234,493.6,7.777
1087.7904,494.1,7.774
1090.761,494.6,7.771
1093.7346,495.1,7.768
1096.707,495.6,7.766
1099.6812,496.1,7.763
1102.6632,496.6,7.760
1105.6476,497.1,7.756
1108.6332,497.6,7.754
1111.6206,498.1,7.751
1114.6086,498.6,7.748
1117.5936,499.1,7.746
1120.5738,499.6,7.743
1123.5534,500.1,7.741
1126.533,500.6,7.738
1129.5132,501.1,7.735
1132.4946,501.6,7.732
1135.4808,502.1,7.729
1138.4688,502.6,7.725
1141.4556,503.1,7.723
1144.4424,503.6,7.719
1147.4316,504.1,7.716
1150.419,504.6,7.714
1153.4052,505.1,7.710
1156.395,505.6,7.706
1159.3866,506.1,7.704
1162.377,506.6,7.700
1165.3698,507.1,7.697
1168.3644,507.6,7.694
1171.3584,508.1,7.689
1174.3518,508.6,7.686
1177.3458,509.1,7.683
1180.3398,509.6,7.679
1183.335,510.1,7.676
1186.3314,510.6,7.673
1189.329,511.1,7.669
1192.3278,511.6,7.664
1195.3278,512.1,7.660
1198.329,512.6,7.656
1201.3332,513.1,7.652
1204.3392,513.6,7.648
1207.3446,514.1,7.644
1210.3506,514.6,7.640
1213.3554,515.1,7.635
1216.3554,515.6,7.632
1219.353,516.1,7.627
1222.3494,516.6,7.622
1225.344,517.1,7.618
1228.3416,517.6,7.612
1231.3428,518.1,7.608
1234.3464,518.6,7.603
1237.353,519.1,7.598
1240.359,519.6,7.593
1243.3596,520.1,7.588
1246.3596,520.6,7.584
1249.3608,521.1,7.579
1252.3602,521.6,7.573
1255.3626,522.1,7.567
1258.3686,522.6,7.562
1261.3758,523.1,7.556
1264.3848,523.6,7.550
1267.395,524.1,7.546
1270.4076,524.6,7.540
1273.4244,525.1,7.534
1276.4388,525.6,7.528
1279.4514,526.1,7.523
1282.4616,526.6,7.517
1285.4682,527.1,7.511
1288.4688,527.6,7.505
1291.467,528.1,7.498
1294.4622,528.6,7.492
1297.4568,529.1,7.486
1300.4526,529.6,7.480
1303.4472,530.1,7.474
1306.443,530.6,7.468
1309.4448,531.1,7.461
1312.4472,531.6,7.454
1315.4514,532.1,7.448
1318.4628,532.6,7.442
1321.4796,533.1,7.435
1324.4958,533.6,7.428
1327.5126,534.1,7.422
1330.5306,534.6,7.415
1333.545,535.1,7.407
1336.5564,535.6,7.399
1339.5672,536.1,7.391
1342.578,536.6,7.383
1345.5894,537.1,7.376
1348.602,537.6,7.368
1351.614,538.1,7.360
1354.6272,538.6,7.352
1357.6404,539.1,7.344
1360.653,539.6,7.336
1363.665,540.1,7.328
1366.6776,540.6,7.320
1369.6896,541.1,7.312
1372.704,541.6,7.304
1375.7178,542.1,7.295
1378.728,542.6,7.287
1381.7358,543.1,7.279
1384.743,543.6,7.270
1387.743,544.1,7.262
1390.7418,544.6,7.254
1393.7472,545.1,7.245
1396.755,545.6,7.238
1399.7664,546.1,7.229
1402.7838,546.6,7.219
1405.8066,547.1,7.209
1408.83,547.6,7.201
1411.8516,548.1,7.191
1414.8732,548.6,7.180
1417.8948,549.1,7.170
1420.9104,549.6,7.160
1423.9236,550.1,7.149
1426.9404,550.6,7.139
1429.959,551.1,7.130
1432.9788,551.6,7.120
1436.0022,552.1,7.111
1439.0274,552.6,7.100
1442.0484,553.1,7.089
1445.0634,553.6,7.079
1448.079,554.1,7.069
1451.0928,554.6,7.059
1454.1078,555.1,7.049
1457.1294,555.6,7.038
1460.154,556.1,7.027
1463.1756,556.6,7.016
1466.199,557.1,7.005
1469.2188,557.6,6.994
1472.2314,558.1,6.982
1475.2464,558.6,6.971
1478.2674,559.1,6.960
1481.286,559.6,6.948
1484.3124,560.1,6.937
1487.3436,560.6,6.926
1490.37,561.1,6.913
1493.3886,561.6,6.900
1496.4084,562.1,6.887
1499.4204,562.6,6.875
1502.4306,563.1,6.864
1505.4426,563.6,6.852
1508.4582,564.1,6.840
1511.4744,564.6,6.828
1514.4918,565.1,6.816
1517.5104,565.6,6.803
1520.529,566.1,6.790
1523.5476,566.6,6.777
1526.5662,567.1,6.763
1529.589,567.6,6.749
1532.6076,568.1,6.735
1535.6292,568.6,6.722
1538.655,569.1,6.709
1541.676,569.6,6.695
1544.6916,570.1,6.681
1547.7096,570.6,6.665
1550.7252,571.1,6.649
1553.7354,571.6,6.633
1556.751,572.1,6.618
1559.7708,572.6,6.601
1562.7912,573.1,6.588
1565.8152,573.6,6.575
1568.8362,574.1,6.562
1571.8536,574.6,6.546
1574.868,575.1,6.529
1577.8818,575.6,6.509
1580.8902,576.1,6.495
1583.9016,576.6,6.481
1586.9124,577.1,6.468
1589.925,577.6,6.451
1592.9382,578.1,6.432
1595.9544,578.6,6.415
1598.9754,579.1,6.400
1602.0018,579.6,6.385
1605.0282,580.1,6.367
1608.0534,580.6,6.347
1611.0786,581.1,6.330
1614.0984,581.6,6.314
1617.117,582.1,6.296
1620.1368,582.6,6.278
1623.1602,583.1,6.261
1626.186,583.6,6.243
1629.216,584.1,6.225
1632.2448,584.6,6.207
1635.2658,585.1,6.188
1638.2814,585.6,6.171
1641.2922,586.1,6.153
1644.2982,586.6,6.135
1647.3072,587.1,6.116
1650.3252,587.6,6.097
1653.3474,588.1,6.077
1656.3714,588.6,6.057
1659.3954,589.1,6.037
1662.4104,589.6,6.016
1665.4212,590.1,5.997
1668.4278,590.6,5.977
1671.4356,591.1,5.956
1674.4464,591.6,5.936
1677.4602,592.1,5.916
1680.4752,592.6,5.895
1683.4926,593.1,5.874
1686.5076,593.6,5.854
1689.5238,594.1,5.833
1692.546,594.6,5.811
1695.5694,595.1,5.791
1698.5922,595.6,5.768
1701.6198,596.1,5.747
1704.6438,596.6,5.725
1707.6594,597.1,5.701
1710.6756,597.6,5.680
1713.6918,598.1,5.658
1716.7044,598.6,5.636
1719.7182,599.1,5.613
1722.7338,599.6,5.590
1725.7458,600.1,5.568
1728.7572,600.6,5.546
1731.7704,601.1,5.524
1734.7836,601.6,5.501
1737.7968,602.1,5.475
1740.8166,602.6,5.451
1743.8358,603.1,5.427
1746.855,603.6,5.404
1749.8754,604.1,5.380
1752.897,604.6,5.357
1755.9156,605.1,5.333
1758.933,605.6,5.308
1761.948,606.1,5.283
1764.9642,606.6,5.258
1767.981,607.1,5.233
1770.9996,607.6,5.209
1774.0206,608.1,5.182
1777.0452,608.6,5.157
1780.0662,609.1,5.131
1783.0842,609.6,5.105
1786.0986,610.1,5.080
1789.11,610.6,5.055
1792.1184,611.1,5.029
1795.1244,611.6,5.002
1798.131,612.1,4.976
1801.14,612.6,4.951
1804.1466,613.1,4.925
1807.1544,613.6,4.899
1810.1658,614.1,4.871
1813.1778,614.6,4.844
1816.1886,615.1,4.817
1819.2012,615.6,4.790
1822.2156,616.1,4.763
1825.2306,616.6,4.736
1828.2456,617.1,4.708
1831.2618,617.6,4.680
1834.281,618.1,4.651
1837.2972,618.6,4.622
1840.3122,619.1,4.594
1843.3254,619.6,4.565
1846.335,620.1,4.537
1849.338,620.6,4.509
1852.3392,621.1,4.480
1855.3404,621.6,4.451
1858.344,622.1,4.421
1861.356,622.6,4.390
1864.3752,623.1,4.360
1867.3998,623.6,4.330
1870.4238,624.1,4.298
1873.4442,624.6,4.267
1876.4598,625.1,4.236
1879.4736,625.6,4.206
1882.488,626.1,4.174
1885.5048,626.6,4.141
1888.5258,627.1,4.108
1891.548,627.6,4.076
1894.5708,628.1,4.043
1897.5924,628.6,4.010
1900.6128,629.1,3.977
1903.635,629.6,3.942
1906.6566,630.1,3.908
1909.6776,630.6,3.874
1912.6992,631.1,3.839
1915.722,631.6,3.803
1918.74,632.1,3.768
1921.7574,632.6,3.732
1924.776,633.1,3.695
1927.794,633.6,3.659
1930.8108,634.1,3.623
1933.8312,634.6,3.586
1936.8546,635.1,3.549
1939.8774,635.6,3.510
1942.9008,636.1,3.472
1945.9296,636.6,3.434
1948.9596,637.1,3.395
1951.986,637.6,3.356
1955.013,638.1,3.317
1958.0376,638.6,3.278
1961.0556,639.1,3.239
1964.0688,639.6,3.199
1967.0862,640.1,3.159
1970.106,640.6,3.120
1973.1294,641.1,3.080
1976.1564,641.6,3.040
1979.1846,642.1,3.001
1982.2068,642.6,2.961
1985.2236,643.1,2.921
1988.2308,643.6,2.882
1991.2386,644.1,2.843
1994.247,644.6,2.804
1997.253,645.1,2.766
2000.2608,645.6,2.728
2003.2746,646.1,2.691
2006.2842,646.6,2.655
2009.2938,647.1,2.619
2012.3052,647.6,2.585
2015.3148,648.1,2.550
2018.3196,648.6,2.515
2021.3214,649.1,2.482
2024.3178,649.6,2.450
2027.3112,650.1,2.420
2030.3022,650.6,2.390
2033.2944,651.1,2.362
2036.286,651.6,2.334
2039.2788,652.1,2.307
2042.2704,652.6,2.283
2045.2626,653.1,2.259
2048.2524,653.6,2.235
2051.244,654.1,2.214
2054.235,654.6,2.194
2057.2296,655.1,2.175
2060.22,655.6,2.157
2063.2038,656.1,2.142
2066.1804,656.6,2.129
2069.1486,657.1,2.116
2072.109,657.6,2.105
2075.0754,658.1,2.094
2078.058,658.6,2.083
2081.061,659.1,2.073
2084.0904,659.6,2.064
2087.1462,660.1,2.055
2090.22,660.6,2.047
2093.3058,661.1,2.041
2096.4,661.6,2.035
2099.499,662.1,2.029
2102.6004,662.6,2.023
2105.6988,663.1,2.020
2108.793,663.6,2.015
2111.8758,664.1,2.012
2114.9484,664.6,2.007
2118.012,665.1,2.004
2121.0696,665.6,2.000
2124.1224,666.1,1.998
2127.1746,666.6,1.994
2130.2196,667.1,1.990
2133.261,667.6,1.986
2136.2964,668.1,1.983
2139.3294,668.6,1.979
2142.3594,669.1,1.975
2145.3864,669.6,1.973
2148.4104,670.1,1.969
2151.432,670.6,1.965
2154.447,671.1,1.963
2157.4572,671.6,1.959
2160.4704,672.1,1.955
2163.4824,672.6,1.953
2166.4944,673.1,1.949
2169.51,673.6,1.946
2172.5274,674.1,1.942
2175.5436,674.6,1.938
2178.5652,675.1,1.936
2181.5868,675.6,1.933
2184.6084,676.1,1.929
2187.6324,676.6,1.927
2190.6558,677.1,1.923
2193.6774,677.6,1.920
2196.702,678.1,1.917
2199.7308,678.6,1.915
2202.7578,679.1,1.911
2205.7842,679.6,1.908
2208.8112,680.1,1.905
2211.8358,680.6,1.902
2214.855,681.1,1.899
2217.8724,681.6,1.897
2220.8886,682.1,1.894
2223.9,682.6,1.891
2226.9084,683.1,1.888
2229.9168,683.6,1.885
2232.9264,684.1,1.882
2235.9342,684.6,1.879
2238.9456,685.1,1.877
2241.9588,685.6,1.874
2244.9714,686.1,1.871
2247.984,686.6,1.867
2250.9978,687.1,1.865
2254.0092,687.6,1.863
2257.0164,688.1,1.861
2260.023,688.6,1.858
2263.0308,689.1,1.856
2266.0362,689.6,1.854
2269.0452,690.1,1.851
2272.0602,690.6,1.849
2275.0764,691.1,1.846
2278.0908,691.6,1.843
2281.1088,692.1,1.840
2284.125,692.6,1.838
2287.1394,693.1,1.835
2290.155,693.6,1.832
2293.1694,694.1,1.830
2296.1844,694.6,1.828
2299.2006,695.1,1.826
2302.215,695.6,1.823
2305.2312,696.1,1.821
2308.2486,696.6,1.818
2311.2654,697.1,1.815
2314.2816,697.6,1.812
2317.296,698.1,1.811
2320.3116,698.6,1.808
2323.3272,699.1,1.806
2326.341,699.6,1.803
2329.3542,700.1,1.801
2332.3704,700.6,1.799
2335.3836,701.1,1.796
2338.395,701.6,1.793
2341.41,702.1,1.791
2344.4244,702.6,1.789
2347.434,703.1,1.786
2350.443,703.6,1.783
2353.4508,704.1,1.781
2356.4556,704.6,1.778
2359.4604,705.1,1.776
2362.4706,705.6,1.774
2365.4832,706.1,1.772
2368.497,706.6,1.769
2371.5084,707.1,1.766
2374.5168,707.6,1.764
2377.524,708.1,1.762
2380.5306,708.6,1.759
2383.5372,709.1,1.756
2386.5498,709.6,1.755
2389.5648,710.1,1.752
2392.5792,710.6,1.750
2395.593,711.1,1.748
2398.6056,711.6,1.745
2401.617,712.1,1.743
2404.632,712.6,1.741
2407.6482,713.1,1.739
2410.6656,713.6,1.736
2413.6884,714.1,1.734
2416.7112,714.6,1.732
2419.731,715.1,1.730
2422.7514,715.6,1.728
2425.7712,716.1,1.725
2428.7874,716.6,1.722
2431.8042,717.1,1.721
2434.8198,717.6,1.718
2437.8342,718.1,1.716
2440.8486,718.6,1.714
2443.8636,719.1,1.712
2446.8768,719.6,1.710
2449.8906,720.1,1.708
2452.9062,720.6,1.706
2455.9218,721.1,1.704
2458.9374,721.6,1.703
2461.9566,722.1,1.700
2464.9746,722.6,1.698
2467.992,723.1,1.697
2471.01,723.6,1.695
2474.0286,724.1,1.693
2477.0442,724.6,1.691
2480.0622,725.1,1.689
2483.0832,725.6,1.687
2486.1078,726.1,1.685
2489.133,726.6,1.683
2492.1624,727.1,1.681
2495.193,727.6,1.679
2498.2212,728.1,1.677
2501.2422,728.6,1.675
2504.2614,729.1,1.673
2507.277,729.6,1.672
2510.2884,730.1,1.670
2513.2986,730.6,1.668
2516.3142,731.1,1.666
2519.3316,731.6,1.665
2522.3496,732.1,1.662
2525.3694,732.6,1.660
2528.3916,733.1,1.659
2531.4144,733.6,1.657
2534.4336,734.1,1.656
2537.4528,734.6,1.653
2540.4714,735.1,1.651
2543.49,735.6,1.650
2546.5062,736.1,1.647
2549.5248,736.6,1.646
2552.5482,737.1,1.645
2555.571,737.6,1.642
2558.5926,738.1,1.641
2561.6148,738.6,1.639
2564.64,739.1,1.637
2567.6622,739.6,1.636
2570.688,740.1,1.634
2573.7192,740.6,1.633
2576.7546,741.1,1.631
2579.7894,741.6,1.629
2582.8272,742.1,1.628
2585.8668,742.6,1.627
2588.904,743.1,1.625
2591.9424,743.6,1.624
2594.9844,744.1,1.622
2598.0234,744.6,1.620
2601.06,745.1,1.619
2604.0996,745.6,1.617
2607.135,746.1,1.615
2610.1662,746.6,1.613
2613.1992,747.1,1.612
2616.2298,747.6,1.611
2619.2568,748.1,1.609
2622.2856,748.6,1.608
2625.3132,749.1,1.606
2628.3384,749.6,1.605
2631.363,750.1,1.603
2634.3822,750.6,1.602
2637.3924,751.1,1.599
2640.3984,751.6,1.599
2643.3984,752.1,1.597
2646.3954,752.6,1.596
2649.3942,753.1,1.595
2652.3936,753.6,1.594
2655.396,754.1,1.592
2658.402,754.6,1.591
2661.4038,755.1,1.590
2664.405,755.6,1.588
2667.4092,756.1,1.587
2670.4074,756.6,1.586
2673.4038,757.1,1.585
2676.402,757.6,1.583
2679.4014,758.1,1.581
2682.3954,758.6,1.580
2685.393,759.1,1.579
2688.3894,759.6,1.578
2691.3876,760.1,1.577
2694.3828,760.6,1.576
2697.381,761.1,1.574
2700.381,761.6,1.573
2703.3786,762.1,1.572
2706.3744,762.6,1.570
2709.3714,763.1,1.569
2712.3684,763.6,1.568
2715.3624,764.1,1.567
2718.3606,764.6,1.566
2721.3576,765.1,1.564
2724.3582,765.6,1.563
2727.363,766.1,1.563
2730.3714,766.6,1.562
2733.3792,767.1,1.560
2736.393,767.6,1.559
2739.4044,768.1,1.558
2742.4122,768.6,1.557
2745.4182,769.1,1.556
2748.4254,769.6,1.554
2751.429,770.1,1.553
2754.4314,770.6,1.552
2757.4338,771.1,1.551
2760.4368,771.6,1.549
2763.441,772.1,1.549
2766.4494,772.6,1.547
2769.4596,773.1,1.545
2772.4716,773.6,1.543
2775.4842,774.1,1.542
2778.495,774.6,1.540
2781.5028,775.1,1.537
2784.5106,775.6,1.535
2787.5154,776.1,1.532
2790.519,776.6,1.530
2793.522,777.1,1.529
2796.5244,777.6,1.528
2799.525,778.1,1.527
2802.5268,778.6,1.526
2805.5298,779.1,1.525
2808.5334,779.6,1.523
2811.5418,780.1,1.521
2814.5544,780.6,1.521
2817.5706,781.1,1.520
2820.5868,781.6,1.519
2823.6048,782.1,1.518
2826.6198,782.6,1.516
2829.6312,783.1,1.515
2832.639,783.6,1.514
2835.6456,784.1,1.512
2838.6534,784.6,1.512
2841.6642,785.1,1.511
2844.675,785.6,1.509
2847.6888,786.1,1.509
2850.7038,786.6,1.508
2853.7176,787.1,1.507
2856.7248,787.6,1.506
2859.7356,788.1,1.505
2862.7452,788.6,1.505
2865.7524,789.1,1.504
2868.759,789.6,1.503
2871.771,790.1,1.502
2874.7794,790.6,1.501
2877.7878,791.1,1.501
2880.7956,791.6,1.500
2883.804,792.1,1.499
2886.8112,792.6,1.497
2889.8178,793.1,1.496
2892.825,793.6,1.495
2895.8334,794.1,1.493
2898.8382,794.6,1.491
2901.84,795.1,1.490
2904.8418,795.6,1.489
2907.84,796.1,1.489
2910.837,796.6,1.488
2913.8352,797.1,1.487
2916.8352,797.6,1.486
2919.8358,798.1,1.485
2922.84,798.6,1.484
2925.8478,799.1,1.483
2928.861,799.6,1.481
2931.8766,800.1,1.480
2934.8916,800.6,1.479
2937.906,801.1,1.477
2940.9156,801.6,1.475
2943.9192,802.1,1.475
2946.918,802.6,1.474
2949.9156,803.1,1.473
2952.909,803.6,1.472
2955.9024,804.1,1.470
2958.8958,804.6,1.469
2961.8898,805.1,1.468
2964.8844,805.6,1.467
2967.8844,806.1,1.466
2970.8862,806.6,1.465
2973.8922,807.1,1.464
2976.9,807.6,1.463
2979.9078,808.1,1.462
2982.9132,808.6,1.461
2985.9192,809.1,1.461
2988.9216,809.6,1.459
2991.924,810.1,1.457
2994.9294,810.6,1.456
2997.9402,811.1,1.455
3000.9504,811.6,1.454
3003.9654,812.1,1.453
3006.9786,812.6,1.452
3009.9882,813.1,1.450
3012.9894,813.6,1.450
3015.99,814.1,1.449
3018.9888,814.6,1.448
3021.9888,815.1,1.447
3024.99,815.6,1.446
3027.999,816.1,1.445
3031.0068,816.6,1.444
3034.0134,817.1,1.443
3037.02,817.6,1.441
3040.0278,818.1,1.441
3043.0332,818.6,1.439
3046.0398,819.1,1.438
3049.047,819.6,1.437
3052.05,820.1,1.436
3055.0494,820.6,1.435
3058.0494,821.1,1.434
3061.05,821.6,1.432
3064.0524,822.1,1.431
3067.0596,822.6,1.429
3070.0716,823.1,1.428
3073.0824,823.6,1.427
3076.0914,824.1,1.426
3079.0962,824.6,1.425
3082.0974,825.1,1.424
3085.0956,825.6,1.422
3088.095,826.1,1.421
3091.092,826.6,1.420
3094.0944,827.1,1.419
3097.0986,827.6,1.418
3100.104,828.1,1.417
3103.11,828.6,1.416
3106.1196,829.1,1.415
3109.1268,829.6,1.413
3112.1334,830.1,1.412
3115.14,830.6,1.411
3118.1436,831.1,1.409
3121.1454,831.6,1.408
3124.1502,832.1,1.407
3127.1538,832.6,1.406
3130.155,833.1,1.404
3133.1592,833.6,1.402
3136.1646,834.1,1.402
3139.1694,834.6,1.401
3142.179,835.1,1.400
3145.1916,835.6,1.399
3148.2042,836.1,1.397
3151.2174,836.6,1.396
3154.2294,837.1,1.395
3157.2378,837.6,1.394
3160.2444,838.1,1.393
3163.2492,838.6,1.392
3166.2516,839.1,1.392
3169.2528,839.6,1.391
3172.2522,840.1,1.391
3175.2522,840.6,1.391
3178.254,841.1,1.390
3181.2528,841.6,1.389
3184.2534,842.1,1.387
3187.2558,842.6,1.387
3190.2588,843.1,1.386
3193.2588,843.6,1.385
3196.2618,844.1,1.384
3199.266,844.6,1.384
3202.2672,845.1,1.383
3205.2666,845.6,1.381
3208.2696,846.1,1.379
3211.272,846.6,1.375
3214.2708,847.1,1.375
3217.2684,847.6,1.376
3220.2666,848.1,1.375
3223.2612,848.6,1.372
3226.254,849.1,1.371
3229.2516,849.6,1.370
3232.2552,850.1,1.370
3235.26,850.6,1.371
3238.2684,851.1,1.370
3241.281,851.6,1.369
3244.2936,852.1,1.368
3247.3038,852.6,1.366
3250.3128,853.1,1.366
3253.3176,853.6,1.365
3256.3182,854.1,1.364
3259.3182,854.6,1.363
3262.3194,855.1,1.362
3265.3224,855.6,1.361
3268.329,856.1,1.360
3271.338,856.6,1.359
3274.3458,857.1,1.358
3277.35,857.6,1.356
3280.3524,858.1,1.355
3283.3536,858.6,1.355
3286.3512,859.1,1.354
3289.3458,859.6,1.353
3292.3416,860.1,1.352
3295.3374,860.6,1.350
3298.3344,861.1,1.349
3301.3326,861.6,1.348
3304.3326,862.1,1.347
3307.3338,862.6,1.345
3310.3326,863.1,1.343
3313.3272,863.6,1.342
3316.3224,864.1,1.341
3319.3182,864.6,1.340
3322.3134,865.1,1.339
3325.3086,865.6,1.338
3328.3062,866.1,1.336
3331.3008,866.6,1.336
3334.2954,867.1,1.335
3337.2894,867.6,1.334
3340.284,868.1,1.332
3343.2828,868.6,1.331
3346.2834,869.1,1.329
3349.2804,869.6,1.328
3352.278,870.1,1.327
3355.278,870.6,1.326
3358.275,871.1,1.325
3361.2732,871.6,1.325
3364.2774,872.1,1.323
3367.2858,872.6,1.319
3370.2942,873.1,1.316
3373.3044,873.6,1.316
3376.3146,874.1,1.317
3379.3224,874.6,1.317
3382.3254,875.1,1.317
3385.323,875.6,1.317
3388.317,876.1,1.317
3391.3122,876.6,1.316
3394.3092,877.1,1.315
3397.3098,877.6,1.314
3400.3152,878.1,1.313
3403.3242,878.6,1.312
3406.3326,879.1,1.310
3409.3374,879.6,1.309
3412.3404,880.1,1.308
3415.3416,880.6,1.307
3418.3428,881.1,1.306
3421.3434,881.6,1.304
3424.344,882.1,1.303
3427.344,882.6,1.302
3430.3422,883.1,1.301
3433.3374,883.6,1.300
3436.3302,884.1,1.299
3439.3248,884.6,1.299
3442.3236,885.1,1.296
3445.323,885.6,1.291
3448.3254,886.1,1.288
3451.3302,886.6,1.289
3454.3332,887.1,1.290
3457.335,887.6,1.290
3460.335,888.1,1.289
3463.3332,888.6,1.288
3466.3314,889.1,1.288
3469.3302,889.6,1.288
3472.329,890.1,1.287
3475.3308,890.6,1.286
3478.3344,891.1,1.285
3481.3398,891.6,1.283
3484.3452,892.1,1.282
3487.3488,892.6,1.281
3490.3494,893.1,1.280
3493.3494,893.6,1.279
3496.3476,894.1,1.278
3499.344,894.6,1.278
3502.3428,895.1,1.277
3505.341,895.6,1.276
3508.3374,896.1,1.275
3511.335,896.6,1.274
3514.3344,897.1,1.273
3517.3332,897.6,1.272
3520.3332,898.1,1.271
3523.3356,898.6,1.271
3526.3368,899.1,1.270
3529.3362,899.6,1.269
3532.3344,900.1,1.269
3535.332,900.6,1.268
3538.3254,901.1,1.267
3541.3188,901.6,1.266
3544.3128,902.1,1.264
3547.3068,902.6,1.263
3550.3044,903.1,1.263
3553.3056,903.6,1.260
3556.3074,904.1,1.256
3559.3116,904.6,1.256
3562.317,905.1,1.257
3565.3194,905.6,1.258
3568.32,906.1,1.258
3571.3236,906.6,1.258
3574.3272,907.1,1.257
3577.3326,907.6,1.256
3580.3422,908.1,1.256
3583.3566,908.6,1.255
3586.3704,909.1,1.254
3589.3812,909.6,1.253
3592.389,910.1,1.252
3595.3926,910.6,1.251
3598.392,911.1,1.250
3601.3896,911.6,1.249
3604.3848,912.1,1.248
3607.3794,912.6,1.247
3610.3728,913.1,1.246
3613.3644,913.6,1.245
3616.3572,914.1,1.245
3619.3554,914.6,1.244
3622.359,915.1,1.243
3625.3632,915.6,1.242
3628.368,916.1,1.241
3631.3704,916.6,1.241
3634.3668,917.1,1.240
3637.3602,917.6,1.240
3640.3554,918.1,1.239
3643.353,918.6,1.238
3646.3536,919.1,1.237
3649.356,919.6,1.236
3652.359,920.1,1.235
3655.3608,920.6,1.235
3658.3608,921.1,1.234
3661.3614,921.6,1.233
3664.3656,922.1,1.233
3667.3692,922.6,1.232
3670.3728,923.1,1.231
3673.3746,923.6,1.230
3676.3722,924.1,1.229
3679.3674,924.6,1.228
3682.3638,925.1,1.227
3685.359,925.6,1.227
3688.356,926.1,1.226
3691.3548,926.6,1.225
3694.3536,927.1,1.224
3697.3506,927.6,1.223
3700.3458,928.1,1.222
3703.3422,928.6,1.221
3706.3392,929.1,1.221
3709.3344,929.6,1.220
3712.3326,930.1,1.219
3715.3308,930.6,1.219
3718.3284,931.1,1.218
3721.3266,931.6,1.217
3724.3254,932.1,1.216
3727.3248,932.6,1.215
3730.3284,933.1,1.214
3733.3338,933.6,1.213
3736.3392,934.1,1.213
3739.347,934.6,1.212
3742.353,935.1,1.212
3745.353,935.6,1.211
3748.353,936.1,1.211
3751.3524,936.6,1.210
3754.3494,937.1,1.209
3757.347,937.6,1.209
3760.3494,938.1,1.209
3763.353,938.6,1.208
3766.356,939.1,1.207
3769.3638,939.6,1.206
3772.3752,940.1,1.206
3775.3848,940.6,1.205
3778.3962,941.1,1.204
3781.41,941.6,1.204
3784.4172,942.1,1.203
3787.4208,942.6,1.202
3790.4238,943.1,1.202
3793.4226,943.6,1.201
3796.4178,944.1,1.201
3799.4154,944.6,1.200
3802.413,945.1,1.200
3805.4112,945.6,1.200
3808.4112,946.1,1.199
3811.4106,946.6,1.198
3814.4094,947.1,1.197
3817.41,947.6,1.197
3820.4082,948.1,1.196
3823.404,948.6,1.196
3826.4016,949.1,1.196
3829.3992,949.6,1.194
3832.3926,950.1,1.192
3835.3866,950.6,1.192
3838.383,951.1,1.191
3841.377,951.6,1.189
3844.3716,952.1,1.189
3847.3692,952.6,1.188
3850.3668,953.1,1.186
3853.365,953.6,1.185
3856.3656,954.1,1.184
3859.365,954.6,1.184
3862.3632,955.1,1.182
3865.3602,955.6,1.181
3868.356,956.1,1.180
3871.3494,956.6,1.179
3874.3446,957.1,1.178
3877.3386,957.6,1.178
3880.3308,958.1,1.178
3883.3212,958.6,1.179
3886.3092,959.1,1.178
3889.2948,959.6,1.177
3892.2786,960.1,1.177
3895.2654,960.6,1.176
3898.2546,961.1,1.176
3901.2438,961.6,1.176
3904.233,962.1,1.175
3907.2258,962.6,1.175
3910.2168,963.1,1.174
3913.206,963.6,1.174
3916.1982,964.1,1.173
3919.1946,964.6,1.173
3922.1886,965.1,1.173
3925.1844,965.6,1.172
3928.185,966.1,1.171
3931.1844,966.6,1.171
3934.1832,967.1,1.170
3937.1862,967.6,1.169
3940.1904,968.1,1.169
3943.1904,968.6,1.168
3946.191,969.1,1.167
3949.1886,969.6,1.166
3952.182,970.1,1.165
3955.173,970.6,1.165
3958.1634,971.1,1.164
3961.1556,971.6,1.164
3964.149,972.1,1.163
3967.1436,972.6,1.162
3970.1394,973.1,1.161
3973.1352,973.6,1.161
3976.1316,974.1,1.161
3979.1268,974.6,1.160
3982.1226,975.1,1.160
3985.1166,975.6,1.159
3988.1118,976.1,1.158
3991.1064,976.6,1.158
3994.0992,977.1,1.157
3997.0902,977.6,1.156
4000.083,978.1,1.155
4003.0722,978.6,1.154
4006.0608,979.1,1.154
4009.05,979.6,1.153
4012.0386,980.1,1.152
4015.0296,980.6,1.151
4018.0224,981.1,1.150
4021.014,981.6,1.150
4024.0086,982.1,1.149
4027.0068,982.6,1.148
4030.0014,983.1,1.147
4032.996,983.6,1.147
4035.996,984.1,1.146
4038.9942,984.6,1.146
4041.9894,985.1,1.145
4044.9864,985.6,1.145
4047.984,986.1,1.144
4050.9816,986.6,1.144
4053.9804,987.1,1.143
4056.9792,987.6,1.143
4059.9786,988.1,1.142
4062.9786,988.6,1.141
4065.9756,989.1,1.141
4068.9702,989.6,1.140
4071.9684,990.1,1.140
4074.9666,990.6,1.140
4077.9636,991.1,1.138
4080.9618,991.6,1.137
4083.9612,992.1,1.137
4086.9576,992.6,1.137
4089.9534,993.1,1.136
4092.9498,993.6,1.135
4095.9426,994.1,1.135
4098.9336,994.6,1.134
4101.9234,995.1,1.133
4104.9162,995.6,1.133
4107.9096,996.1,1.132
4110.9078,996.6,1.133
4113.9096,997.1,1.133
4116.9114,997.6,1.132
4119.9108,998.1,1.132
4122.9078,998.6,1.131
4125.9,999.1,1.131
4128.8928,999.6,1.130
4131.888,1000.1,1.129
4134.8862,1000.6,1.129
4137.8892,1001.1,1.128
4140.8976,1001.6,1.128
4143.9054,1002.1,1.127
4146.9108,1002.6,1.127
4149.9114,1003.1,1.126
4152.9072,1003.6,1.125
4155.8976,1004.1,1.125
4158.8856,1004.6,1.125
4161.879,1005.1,1.124
4164.873,1005.6,1.124
4167.8712,1006.1,1.123
4170.8724,1006.6,1.123
4173.876,1007.1,1.122
4176.8742,1007.6,1.122
4179.876,1008.1,1.121
4182.8772,1008.6,1.120
4185.8808,1009.1,1.120
4188.8844,1009.6,1.120
4191.891,1010.1,1.119
4194.8982,1010.6,1.118
4197.9048,1011.1,1.117
4200.9084,1011.6,1.116
4203.9132,1012.1,1.116
4206.9186,1012.6,1.116
4209.9222,1013.1,1.115
4212.927,1013.6,1.115
4215.9306,1014.1,1.114
4218.9318,1014.6,1.114
4221.93,1015.1,1.114
4224.9234,1015.6,1.114
4227.9138,1016.1,1.114
4230.9042,1016.6,1.114
4233.8946,1017.1,1.114
4236.8844,1017.6,1.114
4239.8766,1018.1,1.113
4242.8694,1018.6,1.113
4245.8622,1019.1,1.112
4248.8538,1019.6,1.111
4251.8466,1020.1,1.111
4254.84,1020.6,1.110
4257.837,1021.1,1.109
4260.8334,1021.6,1.109
4263.8298,1022.1,1.108
4266.8256,1022.6,1.108
4269.8184,1023.1,1.108
4272.8046,1023.6,1.107
4275.789,1024.1,1.107
4278.7698,1024.6,1.106
4281.7482,1025.1,1.106
4284.7272,1025.6,1.105
4287.7092,1026.1,1.104
4290.6912,1026.6,1.104
4293.681,1027.1,1.103
4296.6714,1027.6,1.103
4299.6636,1028.1,1.102
4302.6588,1028.6,1.102
4305.6552,1029.1,1.101
4308.6486,1029.6,1.100
4311.6468,1030.1,1.100
4314.648,1030.6,1.099
4317.6492,1031.1,1.098
4320.651,1031.6,1.098
4323.6546,1032.1,1.097
4326.6588,1032.6,1.097
4329.6624,1033.1,1.096
4332.666,1033.6,1.095
4335.6708,1034.1,1.095
4338.6792,1034.6,1.093
4341.6852,1035.1,1.087
4344.69,1035.6,1.085
4347.6972,1036.1,1.086
4350.7038,1036.6,1.089
4353.7092,1037.1,1.090
4356.7146,1037.6,1.090
4359.7194,1038.1,1.090
4362.7212,1038.6,1.090
4365.7194,1039.1,1.090
4368.7152,1039.6,1.090
4371.7104,1040.1,1.089
4374.7056,1040.6,1.089
4377.7026,1041.1,1.088
4380.7026,1041.6,1.088
4383.7008,1042.1,1.088
4386.6972,1042.6,1.088
4389.6948,1043.1,1.087
4392.6894,1043.6,1.086
4395.6822,1044.1,1.085
4398.6762,1044.6,1.085
4401.6732,1045.1,1.084
4404.6672,1045.6,1.083
4407.66,1046.1,1.083
4410.654,1046.6,1.082
4413.648,1047.1,1.081
4416.6372,1047.6,1.081
4419.627,1048.1,1.080
4422.6192,1048.6,1.079
4425.6114,1049.1,1.079
4428.6042,1049.6,1.078
4431.6,1050.1,1.078
4434.6006,1050.6,1.077
4437.6024,1051.1,1.077
4440.603,1051.6,1.077
4443.6054,1052.1,1.077
4446.612,1052.6,1.076
4449.618,1053.1,1.076
4452.6234,1053.6,1.076
4455.6324,1054.1,1.076
4458.6396,1054.6,1.075
4461.639,1055.1,1.075
4464.6342,1055.6,1.074
4467.6312,1056.1,1.073
4470.6252,1056.6,1.073
4473.6204,1057.1,1.073
4476.618,1057.6,1.073
4479.618,1058.1,1.072
4482.612,1058.6,1.072
4485.6048,1059.1,1.071
4488.597,1059.6,1.071
4491.5904,1060.1,1.070
4494.5808,1060.6,1.070
4497.5766,1061.1,1.070
4500.5766,1061.6,1.069
4503.5784,1062.1,1.069
4506.5766,1062.6,1.068
4509.5784,1063.1,1.067
4512.579,1063.6,1.065
4515.5736,1064.1,1.060
4518.5682,1064.6,1.057
4521.5628,1065.1,1.058
4524.5556,1065.6,1.060
4527.5472,1066.1,1.062
4530.54,1066.6,1.063
4533.5286,1067.1,1.063
4536.5184,1067.6,1.063
4539.507,1068.1,1.063
4542.4956,1068.6,1.062
4545.483,1069.1,1.062
4548.4734,1069.6,1.062
4551.456,1070.1,1.061
4554.4446,1070.6,1.061
