Repository: MaCFP/matl-db

# Aalto – Wood dataset submission (STA: TGA/DSC. Cone Calorimetry / Gasification)

## Overview
At Aalto University, thermogravimetric analysis (TGA) measurements were performed using a simultaneous thermal analyzer (STA). The instrument also provides DSC signals; however, DSC data are not presented here since they are **supplementary only** and were not collected using a separate dedicated DSC instrument. Therefore, DSC signals should **not** be used as primary calibration targets unless explicitly agreed.

In addition, cone calorimeter tests were performed under **air** (flaming combustion) and under **nitrogen** (reported here as **gasification**, i.e., inert atmosphere).

---

File: Wood/Calibration_Data/Aalto/Aalto_Wood_TGA_N2_20K_R1.csv
Time (s),Temperature (K),Mass (mg),,,
0.0000,313.1,8.3625,,,
32.8848,313.6,8.3625,,,
41.5824,314.1,8.3625,,,
47.7144,314.6,8.3625,,,
52.7064,315.1,8.3625,,,
57.0186,315.6,8.3625,,,
60.8880,316.1,8.3625,,,
64.3848,316.6,8.3625,,,
67.6128,317.1,8.3625,,,
70.6320,317.6,8.3625,,,
73.4964,318.1,8.3625,,,
76.2390,318.6,8.3625,,,
78.8736,319.1,8.3625,,,
81.4134,319.6,8.3625,,,
83.8800,320.1,8.3625,,,
86.2896,320.6,8.3625,,,
88.6434,321.1,8.3625,,,
90.9432,321.6,8.3625,,,
93.1980,322.1,8.3625,,,
95.4180,322.6,8.3625,,,
97.6050,323.1,8.3625,,,
99.7620,323.6,8.3625,,,
101.8926,324.1,8.3625,,,
104.0034,324.6,8.3625,,,
106.0908,325.1,8.3625,,,
108.1602,325.6,8.3625,,,
110.2080,326.1,8.3625,,,
112.2372,326.6,8.3625,,,
114.2502,327.1,8.3625,,,
116.2500,327.6,8.3625,,,
118.2420,328.1,8.3625,,,
120.2232,328.6,8.3625,,,
122.1960,329.1,8.3625,,,
124.1574,329.6,8.3625,,,
126.1068,330.1,8.3625,,,
128.0448,330.6,8.3625,,,
129.9738,331.1,8.3625,,,
131.8944,331.6,8.3625,,,
133.8114,332.1,8.3625,,,
135.7212,332.6,8.3625,,,
137.6250,333.1,8.3625,,,
139.5234,333.6,8.3620,,,
141.4134,334.1,8.3614,,,
143.2974,334.6,8.3615,,,
145.1754,335.1,8.3618,,,
147.0462,335.6,8.3616,,,
148.9110,336.1,8.3615,,,
150.7668,336.6,8.3614,,,
152.6106,337.1,8.3613,,,
154.4448,337.6,8.3611,,,
156.2682,338.1,8.3607,,,
158.0850,338.6,8.3608,,,
159.8928,339.1,8.3609,,,
161.6958,339.6,8.3608,,,
163.4934,340.1,8.3605,,,
165.2844,340.6,8.3602,,,
167.0682,341.1,8.3598,,,
168.8406,341.6,8.3598,,,
170.6040,342.1,8.3595,,,
172.3572,342.6,8.3591,,,
174.1014,343.1,8.3586,,,
175.8366,343.6,8.3580,,,
177.5622,344.1,8.3573,,,
179.2764,344.6,8.3567,,,
180.9822,345.1,8.3562,,,
182.6748,345.6,8.3557,,,
184.3560,346.1,8.3552,,,
186.0282,346.6,8.3547,,,
187.6902,347.1,8.3544,,,
189.3420,347.6,8.3537,,,
190.9824,348.1,8.3531,,,
192.6096,348.6,8.3522,,,
194.2248,349.1,8.3512,,,
195.8298,349.6,8.3507,,,
197.4258,350.1,8.3505,,,
199.0146,350.6,8.3501,,,
200.5944,351.1,8.3496,,,
202.1658,351.6,8.3491,,,
203.7270,352.1,8.3485,,,
205.2774,352.6,8.3480,,,
206.8182,353.1,8.3475,,,
208.3482,353.6,8.3469,,,
209.8710,354.1,8.3460,,,
211.3866,354.6,8.3454,,,
212.8938,355.1,8.3449,,,
214.3902,355.6,8.3444,,,
215.8758,356.1,8.3441,,,
217.3506,356.6,8.3436,,,
218.8152,357.1,8.3433,,,
220.2732,357.6,8.3429,,,
221.7240,358.1,8.3424,,,
223.1670,358.6,8.3421,,,
224.6034,359.1,8.3416,,,
226.0320,359.6,8.3413,,,
227.4540,360.1,8.3409,,,
228.8700,360.6,8.3406,,,
230.2812,361.1,8.3401,,,
231.6858,361.6,8.3399,,,
233.0850,362.1,8.3393,,,
234.4758,362.6,8.3388,,,
235.8594,363.1,8.3380,,,
237.2358,363.6,8.3372,,,
238.6080,364.1,8.3360,,,
239.9760,364.6,8.3353,,,
241.3404,365.1,8.3349,,,
242.7018,365.6,8.3344,,,
244.0614,366.1,8.3340,,,
245.4150,366.6,8.3336,,,
246.7650,367.1,8.3329,,,
248.1108,367.6,8.3322,,,
249.4512,368.1,8.3318,,,
250.7874,368.6,8.3312,,,
252.1218,369.1,8.3307,,,
253.4532,369.6,8.3303,,,
254.7834,370.1,8.3297,,,
256.1112,370.6,8.3292,,,
257.4372,371.1,8.3284,,,
258.7590,371.6,8.3276,,,
260.0760,372.1,8.3270,,,
261.3888,372.6,8.3264,,,
262.6980,373.1,8.3259,,,
264.0030,373.6,8.3255,,,
265.3050,374.1,8.3252,,,
266.6052,374.6,8.3247,,,
267.9030,375.1,8.3242,,,
269.1990,375.6,8.3238,,,
270.4956,376.1,8.3233,,,
271.7922,376.6,8.3230,,,
273.0894,377.1,8.3226,,,
274.3872,377.6,8.3221,,,
275.6844,378.1,8.3217,,,
276.9804,378.6,8.3213,,,
278.2740,379.1,8.3208,,,
279.5652,379.6,8.3204,,,
280.8552,380.1,8.3199,,,
282.1428,380.6,8.3195,,,
283.4292,381.1,8.3192,,,
284.7144,381.6,8.3188,,,
285.9972,382.1,8.3185,,,
287.2794,382.6,8.3181,,,
288.5598,383.1,8.3176,,,
289.8402,383.6,8.3173,,,
291.1200,384.1,8.3169,,,
292.4010,384.6,8.3167,,,
293.6814,385.1,8.3164,,,
294.9612,385.6,8.3163,,,
296.2398,386.1,8.3160,,,
297.5178,386.6,8.3158,,,
298.7934,387.1,8.3155,,,
300.0672,387.6,8.3153,,,
301.3416,388.1,8.3150,,,
302.6142,388.6,8.3147,,,
303.8856,389.1,8.3143,,,
305.1558,389.6,8.3141,,,
306.4248,390.1,8.3140,,,
307.6926,390.6,8.3139,,,
308.9580,391.1,8.3139,,,
310.2228,391.6,8.3137,,,
311.4882,392.1,8.3136,,,
312.7530,392.6,8.3134,,,
314.0184,393.1,8.3132,,,
315.2838,393.6,8.3129,,,
316.5486,394.1,8.3126,,,
317.8116,394.6,8.3122,,,
319.0728,395.1,8.3119,,,
320.3316,395.6,8.3116,,,
321.5886,396.1,8.3113,,,
322.8450,396.6,8.3111,,,
324.0996,397.1,8.3109,,,
325.3524,397.6,8.3108,,,
326.6046,398.1,8.3108,,,
327.8562,398.6,8.3108,,,
329.1066,399.1,8.3108,,,
330.3570,399.6,8.3107,,,
331.6080,400.1,8.3106,,,
332.8578,400.6,8.3105,,,
334.1070,401.1,8.3104,,,
335.3544,401.6,8.3102,,,
336.6012,402.1,8.3100,,,
337.8462,402.6,8.3099,,,
339.0894,403.1,8.3097,,,
340.3308,403.6,8.3096,,,
341.5722,404.1,8.3094,,,
342.8112,404.6,8.3092,,,
344.0478,405.1,8.3091,,,
345.2850,405.6,8.3091,,,
346.5210,406.1,8.3095,,,
347.7570,406.6,8.3097,,,
348.9930,407.1,8.3098,,,
350.2296,407.6,8.3098,,,
351.4644,408.1,8.3096,,,
352.6986,408.6,8.3096,,,
353.9322,409.1,8.3095,,,
355.1646,409.6,8.3093,,,
356.3952,410.1,8.3091,,,
357.6258,410.6,8.3090,,,
358.8564,411.1,8.3089,,,
360.0864,411.6,8.3088,,,
361.3164,412.1,8.3087,,,
362.5470,412.6,8.3088,,,
363.7776,413.1,8.3088,,,
365.0076,413.6,8.3088,,,
366.2364,414.1,8.3087,,,
367.4634,414.6,8.3086,,,
368.6880,415.1,8.3085,,,
369.9120,415.6,8.3084,,,
371.1342,416.1,8.3083,,,
372.3558,416.6,8.3082,,,
373.5780,417.1,8.3081,,,
374.8002,417.6,8.3081,,,
376.0218,418.1,8.3076,,,
377.2434,418.6,8.3073,,,
378.4650,419.1,8.3070,,,
379.6872,419.6,8.3068,,,
380.9088,420.1,8.3066,,,
382.1310,420.6,8.3064,,,
383.3526,421.1,8.3063,,,
384.5742,421.6,8.3061,,,
385.7958,422.1,8.3059,,,
387.0168,422.6,8.3058,,,
388.2390,423.1,8.3056,,,
389.4624,423.6,8.3056,,,
390.6882,424.1,8.3055,,,
391.9140,424.6,8.3055,,,
393.1416,425.1,8.3055,,,
394.3674,425.6,8.3056,,,
395.5926,426.1,8.3056,,,
396.8154,426.6,8.3056,,,
398.0382,427.1,8.3056,,,
399.2598,427.6,8.3056,,,
400.4808,428.1,8.3056,,,
401.7024,428.6,8.3057,,,
402.9246,429.1,8.3057,,,
404.1468,429.6,8.3057,,,
405.3702,430.1,8.3056,,,
406.5954,430.6,8.3055,,,
407.8212,431.1,8.3054,,,
409.0482,431.6,8.3054,,,
410.2764,432.1,8.3054,,,
411.5040,432.6,8.3053,,,
412.7316,433.1,8.3053,,,
413.9598,433.6,8.3052,,,
415.1886,434.1,8.3051,,,
416.4174,434.6,8.3051,,,
417.6474,435.1,8.3050,,,
418.8780,435.6,8.3049,,,
420.1092,436.1,8.3048,,,
421.3392,436.6,8.3046,,,
422.5698,437.1,8.3040,,,
423.8010,437.6,8.3035,,,
425.0316,438.1,8.3032,,,
426.2640,438.6,8.3029,,,
427.4982,439.1,8.3026,,,
428.7324,439.6,8.3025,,,
429.9684,440.1,8.3023,,,
431.2062,440.6,8.3021,,,
432.4440,441.1,8.3020,,,
433.6812,441.6,8.3019,,,
434.9184,442.1,8.3017,,,
436.1556,442.6,8.3013,,,
437.3928,443.1,8.3004,,,
438.6306,443.6,8.2998,,,
439.8708,444.1,8.2993,,,
441.1104,444.6,8.2989,,,
442.3512,445.1,8.2986,,,
443.5914,445.6,8.2981,,,
444.8310,446.1,8.2976,,,
446.0688,446.6,8.2973,,,
447.3072,447.1,8.2970,,,
448.5462,447.6,8.2967,,,
449.7858,448.1,8.2963,,,
451.0266,448.6,8.2959,,,
452.2692,449.1,8.2956,,,
453.5136,449.6,8.2952,,,
454.7586,450.1,8.2948,,,
456.0048,450.6,8.2945,,,
457.2510,451.1,8.2941,,,
458.4966,451.6,8.2937,,,
459.7428,452.1,8.2933,,,
460.9884,452.6,8.2930,,,
462.2346,453.1,8.2927,,,
463.4802,453.6,8.2924,,,
464.7264,454.1,8.2920,,,
465.9732,454.6,8.2918,,,
467.2206,455.1,8.2914,,,
468.4674,455.6,8.2910,,,
469.7154,456.1,8.2906,,,
470.9640,456.6,8.2902,,,
472.2126,457.1,8.2899,,,
473.4606,457.6,8.2895,,,
474.7098,458.1,8.2892,,,
475.9590,458.6,8.2888,,,
477.2088,459.1,8.2884,,,
478.4592,459.6,8.2880,,,
479.7096,460.1,8.2875,,,
480.9624,460.6,8.2871,,,
482.2152,461.1,8.2867,,,
483.4686,461.6,8.2859,,,
484.7232,462.1,8.2850,,,
485.9784,462.6,8.2841,,,
487.2324,463.1,8.2836,,,
488.4864,463.6,8.2832,,,
489.7422,464.1,8.2827,,,
490.9980,464.6,8.2820,,,
492.2550,465.1,8.2814,,,
493.5132,465.6,8.2803,,,
494.7714,466.1,8.2795,,,
496.0308,466.6,8.2786,,,
497.2920,467.1,8.2778,,,
498.5532,467.6,8.2772,,,
499.8156,468.1,8.2765,,,
501.0798,468.6,8.2758,,,
502.3446,469.1,8.2749,,,
503.6106,469.6,8.2741,,,
504.8778,470.1,8.2730,,,
506.1462,470.6,8.2715,,,
507.4164,471.1,8.2708,,,
508.6866,471.6,8.2700,,,
509.9568,472.1,8.2692,,,
511.2264,472.6,8.2682,,,
512.4954,473.1,8.2671,,,
513.7656,473.6,8.2659,,,
515.0364,474.1,8.2650,,,
516.3090,474.6,8.2643,,,
517.5840,475.1,8.2633,,,
518.8614,475.6,8.2616,,,
520.1388,476.1,8.2603,,,
521.4168,476.6,8.2599,,,
522.6948,477.1,8.2589,,,
523.9734,477.6,8.2578,,,
525.2526,478.1,8.2564,,,
526.5348,478.6,8.2552,,,
527.8188,479.1,8.2543,,,
529.1052,479.6,8.2528,,,
530.3952,480.1,8.2509,,,
531.6858,480.6,8.2506,,,
532.9770,481.1,8.2488,,,
534.2688,481.6,8.2476,,,
535.5600,482.1,8.2466,,,
536.8506,482.6,8.2449,,,
538.1412,483.1,8.2434,,,
539.4336,483.6,8.2427,,,
540.7266,484.1,8.2412,,,
542.0208,484.6,8.2396,,,
543.3162,485.1,8.2382,,,
544.6134,485.6,8.2362,,,
545.9100,486.1,8.2352,,,
547.2078,486.6,8.2341,,,
548.5074,487.1,8.2316,,,
549.8070,487.6,8.2300,,,
551.1078,488.1,8.2285,,,
552.4104,488.6,8.2271,,,
553.7136,489.1,8.2258,,,
555.0180,489.6,8.2232,,,
556.3242,490.1,8.2224,,,
557.6316,490.6,8.2210,,,
558.9396,491.1,8.2180,,,
560.2476,491.6,8.2172,,,
561.5556,492.1,8.2155,,,
562.8648,492.6,8.2135,,,
564.1758,493.1,8.2111,,,
565.4886,493.6,8.2094,,,
566.8032,494.1,8.2074,,,
568.1190,494.6,8.2050,,,
569.4354,495.1,8.2029,,,
570.7524,495.6,8.2007,,,
572.0694,496.1,8.1986,,,
573.3864,496.6,8.1964,,,
574.7046,497.1,8.1935,,,
576.0234,497.6,8.1921,,,
577.3434,498.1,8.1888,,,
578.6652,498.6,8.1870,,,
579.9882,499.1,8.1837,,,
581.3136,499.6,8.1814,,,
582.6402,500.1,8.1789,,,
583.9668,500.6,8.1759,,,
585.2946,501.1,8.1739,,,
586.6218,501.6,8.1705,,,
587.9490,502.1,8.1684,,,
589.2768,502.6,8.1655,,,
590.6070,503.1,8.1628,,,
591.9396,503.6,8.1605,,,
593.2740,504.1,8.1576,,,
594.6108,504.6,8.1554,,,
595.9488,505.1,8.1524,,,
597.2874,505.6,8.1495,,,
598.6260,506.1,8.1476,,,
599.9646,506.6,8.1449,,,
601.3038,507.1,8.1414,,,
602.6442,507.6,8.1395,,,
603.9852,508.1,8.1365,,,
605.3268,508.6,8.1333,,,
606.6690,509.1,8.1312,,,
608.0124,509.6,8.1283,,,
609.3564,510.1,8.1248,,,
610.7016,510.6,8.1224,,,
612.0474,511.1,8.1191,,,
613.3944,511.6,8.1164,,,
614.7408,512.1,8.1124,,,
616.0872,512.6,8.1099,,,
617.4348,513.1,8.1076,,,
618.7842,513.6,8.1038,,,
620.1360,514.1,8.0999,,,
621.4902,514.6,8.0966,,,
622.8456,515.1,8.0935,,,
624.2010,515.6,8.0900,,,
625.5588,516.1,8.0861,,,
626.9160,516.6,8.0825,,,
628.2750,517.1,8.0790,,,
629.6358,517.6,8.0753,,,
630.9960,518.1,8.0711,,,
632.3556,518.6,8.0680,,,
633.7158,519.1,8.0642,,,
635.0760,519.6,8.0603,,,
636.4368,520.1,8.0564,,,
637.7994,520.6,8.0527,,,
639.1626,521.1,8.0492,,,
640.5270,521.6,8.0444,,,
641.8932,522.1,8.0406,,,
643.2600,522.6,8.0366,,,
644.6280,523.1,8.0327,,,
645.9972,523.6,8.0285,,,
647.3676,524.1,8.0250,,,
648.7386,524.6,8.0209,,,
650.1102,525.1,8.0171,,,
651.4830,525.6,8.0127,,,
652.8564,526.1,8.0082,,,
654.2304,526.6,8.0040,,,
655.6050,527.1,7.9999,,,
656.9802,527.6,7.9964,,,
658.3566,528.1,7.9917,,,
659.7348,528.6,7.9871,,,
661.1136,529.1,7.9829,,,
662.4948,529.6,7.9776,,,
663.8790,530.1,7.9733,,,
665.2638,530.6,7.9685,,,
666.6492,531.1,7.9636,,,
668.0352,531.6,7.9591,,,
669.4212,532.1,7.9546,,,
670.8066,532.6,7.9498,,,
672.1926,533.1,7.9442,,,
673.5792,533.6,7.9386,,,
674.9664,534.1,7.9339,,,
676.3542,534.6,7.9285,,,
677.7420,535.1,7.9230,,,
679.1304,535.6,7.9176,,,
680.5206,536.1,7.9122,,,
681.9126,536.6,7.9063,,,
683.3064,537.1,7.9004,,,
684.7020,537.6,7.8947,,,
686.0964,538.1,7.8883,,,
687.4926,538.6,7.8813,,,
688.8888,539.1,7.8736,,,
690.2856,539.6,7.8656,,,
691.6848,540.1,7.8572,,,
693.0852,540.6,7.8502,,,
694.4862,541.1,7.8433,,,
695.8884,541.6,7.8373,,,
697.2906,542.1,7.8321,,,
698.6934,542.6,7.8267,,,
700.0968,543.1,7.8214,,,
701.5014,543.6,7.8160,,,
702.9072,544.1,7.8106,,,
704.3148,544.6,7.8046,,,
705.7230,545.1,7.7986,,,
707.1306,545.6,7.7913,,,
708.5370,546.1,7.7833,,,
709.9434,546.6,7.7747,,,
711.3516,547.1,7.7662,,,
712.7610,547.6,7.7580,,,
714.1722,548.1,7.7509,,,
715.5858,548.6,7.7433,,,
717.0000,549.1,7.7368,,,
718.4148,549.6,7.7291,,,
719.8326,550.1,7.7213,,,
721.2510,550.6,7.7139,,,
722.6700,551.1,7.7052,,,
724.0896,551.6,7.6970,,,
725.5086,552.1,7.6894,,,
726.9282,552.6,7.6818,,,
728.3496,553.1,7.6740,,,
729.7734,553.6,7.6656,,,
731.1984,554.1,7.6574,,,
732.6234,554.6,7.6490,,,
734.0478,555.1,7.6406,,,
735.4704,555.6,7.6316,,,
736.8930,556.1,7.6231,,,
738.3162,556.6,7.6143,,,
739.7406,557.1,7.6053,,,
741.1668,557.6,7.5964,,,
742.5942,558.1,7.5867,,,
744.0228,558.6,7.5778,,,
745.4538,559.1,7.5686,,,
746.8848,559.6,7.5594,,,
748.3158,560.1,7.5489,,,
749.7486,560.6,7.5398,,,
751.1814,561.1,7.5308,,,
752.6154,561.6,7.5216,,,
754.0512,562.1,7.5120,,,
755.4888,562.6,7.5019,,,
756.9270,563.1,7.4908,,,
758.3652,563.6,7.4804,,,
759.8028,564.1,7.4704,,,
761.2404,564.6,7.4607,,,
762.6786,565.1,7.4505,,,
764.1180,565.6,7.4398,,,
765.5586,566.1,7.4291,,,
766.9992,566.6,7.4180,,,
768.4410,567.1,7.4070,,,
769.8840,567.6,7.3965,,,
771.3270,568.1,7.3860,,,
772.7724,568.6,7.3745,,,
774.2172,569.1,7.3624,,,
775.6614,569.6,7.3516,,,
777.1068,570.1,7.3402,,,
778.5528,570.6,7.3284,,,
779.9988,571.1,7.3167,,,
781.4466,571.6,7.3046,,,
782.8950,572.1,7.2930,,,
784.3440,572.6,7.2808,,,
785.7936,573.1,7.2685,,,
787.2420,573.6,7.2556,,,
788.6916,574.1,7.2435,,,
790.1418,574.6,7.2306,,,
791.5920,575.1,7.2179,,,
793.0458,575.6,7.2049,,,
794.5008,576.1,7.1922,,,
795.9558,576.6,7.1787,,,
797.4120,577.1,7.1658,,,
798.8658,577.6,7.1529,,,
800.3190,578.1,7.1384,,,
801.7740,578.6,7.1249,,,
803.2296,579.1,7.1119,,,
804.6876,579.6,7.0980,,,
806.1474,580.1,7.0833,,,
807.6084,580.6,7.0686,,,
809.0694,581.1,7.0543,,,
810.5304,581.6,7.0394,,,
811.9914,582.1,7.0252,,,
813.4524,582.6,7.0106,,,
814.9134,583.1,6.9959,,,
816.3756,583.6,6.9817,,,
817.8378,584.1,6.9667,,,
819.3006,584.6,6.9513,,,
820.7652,585.1,6.9357,,,
822.2310,585.6,6.9198,,,
823.6962,586.1,6.9043,,,
825.1620,586.6,6.8884,,,
826.6278,587.1,6.8713,,,
828.0936,587.6,6.8552,,,
829.5600,588.1,6.8387,,,
831.0276,588.6,6.8228,,,
832.4964,589.1,6.8065,,,
833.9664,589.6,6.7903,,,
835.4370,590.1,6.7740,,,
836.9094,590.6,6.7570,,,
838.3794,591.1,6.7401,,,
839.8488,591.6,6.7231,,,
841.3176,592.1,6.7059,,,
842.7852,592.6,6.6882,,,
844.2552,593.1,6.6709,,,
845.7270,593.6,6.6531,,,
847.1994,594.1,6.6344,,,
848.6736,594.6,6.6162,,,
850.1484,595.1,6.5982,,,
851.6238,595.6,6.5778,,,
853.0986,596.1,6.5595,,,
854.5728,596.6,6.5405,,,
856.0452,597.1,6.5215,,,
857.5170,597.6,6.5023,,,
858.9888,598.1,6.4836,,,
860.4618,598.6,6.4641,,,
861.9372,599.1,6.4450,,,
863.4138,599.6,6.4251,,,
864.8904,600.1,6.4053,,,
866.3676,600.6,6.3850,,,
867.8454,601.1,6.3646,,,
869.3232,601.6,6.3449,,,
870.8028,602.1,6.3241,,,
872.2848,602.6,6.3032,,,
873.7668,603.1,6.2827,,,
875.2494,603.6,6.2616,,,
876.7320,604.1,6.2401,,,
878.2134,604.6,6.2177,,,
879.6942,605.1,6.1961,,,
881.1750,605.6,6.1744,,,
882.6564,606.1,6.1528,,,
884.1378,606.6,6.1317,,,
885.6210,607.1,6.1101,,,
887.1048,607.6,6.0884,,,
888.5886,608.1,6.0667,,,
890.0736,608.6,6.0442,,,
891.5604,609.1,6.0213,,,
893.0478,609.6,5.9989,,,
894.5364,610.1,5.9763,,,
896.0250,610.6,5.9531,,,
897.5130,611.1,5.9297,,,
899.0010,611.6,5.9063,,,
900.4890,612.1,5.8833,,,
901.9782,612.6,5.8599,,,
903.4680,613.1,5.8351,,,
904.9590,613.6,5.8115,,,
906.4512,614.1,5.7874,,,
907.9446,614.6,5.7633,,,
909.4374,615.1,5.7392,,,
910.9302,615.6,5.7153,,,
912.4224,616.1,5.6908,,,
913.9140,616.6,5.6658,,,
915.4056,617.1,5.6411,,,
916.8972,617.6,5.6165,,,
918.3894,618.1,5.5920,,,
919.8810,618.6,5.5669,,,
921.3732,619.1,5.5426,,,
922.8648,619.6,5.5172,,,
924.3582,620.1,5.4918,,,
925.8534,620.6,5.4661,,,
927.3510,621.1,5.4409,,,
928.8510,621.6,5.4142,,,
930.3498,622.1,5.3873,,,
931.8492,622.6,5.3619,,,
933.3468,623.1,5.3361,,,
934.8432,623.6,5.3091,,,
936.3390,624.1,5.2827,,,
937.8342,624.6,5.2564,,,
939.3300,625.1,5.2292,,,
940.8252,625.6,5.2022,,,
942.3210,626.1,5.1762,,,
943.8168,626.6,5.1495,,,
945.3132,627.1,5.1223,,,
946.8108,627.6,5.0953,,,
948.3102,628.1,5.0680,,,
949.8120,628.6,5.0397,,,
951.3144,629.1,5.0121,,,
952.8192,629.6,4.9844,,,
954.3234,630.1,4.9558,,,
955.8300,630.6,4.9253,,,
957.3378,631.1,4.8969,,,
958.8474,631.6,4.8674,,,
960.3594,632.1,4.8378,,,
961.8720,632.6,4.8082,,,
963.3852,633.1,4.7781,,,
964.9002,633.6,4.7478,,,
966.4140,634.1,4.7177,,,
967.9284,634.6,4.6872,,,
969.4422,635.1,4.6566,,,
970.9554,635.6,4.6262,,,
972.4692,636.1,4.5950,,,
973.9830,636.6,4.5638,,,
975.4974,637.1,4.5326,,,
977.0124,637.6,4.5002,,,
978.5268,638.1,4.4674,,,
980.0400,638.6,4.4347,,,
981.5538,639.1,4.3995,,,
983.0688,639.6,4.3665,,,
984.5826,640.1,4.3327,,,
986.0994,640.6,4.2991,,,
987.6156,641.1,4.2653,,,
989.1306,641.6,4.2306,,,
990.6450,642.1,4.1955,,,
992.1588,642.6,4.1606,,,
993.6708,643.1,4.1244,,,
995.1828,643.6,4.0886,,,
996.6948,644.1,4.0522,,,
998.2062,644.6,4.0160,,,
999.7188,645.1,3.9794,,,
1001.2320,645.6,3.9422,,,
1002.7452,646.1,3.9046,,,
1004.2572,646.6,3.8669,,,
1005.7668,647.1,3.8286,,,
1007.2746,647.6,3.7885,,,
1008.7824,648.1,3.7496,,,
1010.2908,648.6,3.7103,,,
1011.8010,649.1,3.6716,,,
1013.3124,649.6,3.6321,,,
1014.8244,650.1,3.5917,,,
1016.3352,650.6,3.5522,,,
1017.8448,651.1,3.5118,,,
1019.3532,651.6,3.4713,,,
1020.8610,652.1,3.4298,,,
1022.3688,652.6,3.3892,,,
1023.8772,653.1,3.3491,,,
1025.3880,653.6,3.3087,,,
1026.9006,654.1,3.2687,,,
1028.4132,654.6,3.2283,,,
1029.9258,655.1,3.1874,,,
1031.4372,655.6,3.1474,,,
1032.9480,656.1,3.1042,,,
1034.4594,656.6,3.0634,,,
1035.9702,657.1,3.0235,,,
1037.4822,657.6,2.9844,,,
1038.9936,658.1,2.9444,,,
1040.5044,658.6,2.9055,,,
1042.0146,659.1,2.8673,,,
1043.5230,659.6,2.8300,,,
1045.0296,660.1,2.7935,,,
1046.5350,660.6,2.7568,,,
1048.0410,661.1,2.7210,,,
1049.5464,661.6,2.6862,,,
1051.0512,662.1,2.6520,,,
1052.5560,662.6,2.6191,,,
1054.0608,663.1,2.5872,,,
1055.5662,663.6,2.5561,,,
1057.0734,664.1,2.5250,,,
1058.5824,664.6,2.4939,,,
1060.0920,665.1,2.4662,,,
1061.6016,665.6,2.4396,,,
1063.1100,666.1,2.4142,,,
1064.6172,666.6,2.3894,,,
1066.1250,667.1,2.3665,,,
1067.6316,667.6,2.3445,,,
1069.1376,668.1,2.3242,,,
1070.6448,668.6,2.3058,,,
1072.1508,669.1,2.2882,,,
1073.6580,669.6,2.2716,,,
1075.1658,670.1,2.2561,,,
1076.6724,670.6,2.2412,,,
1078.1790,671.1,2.2275,,,
1079.6856,671.6,2.2151,,,
1081.1928,672.1,2.2041,,,
1082.6994,672.6,2.1935,,,
1084.2066,673.1,2.1828,,,
1085.7132,673.6,2.1744,,,
1087.2174,674.1,2.1659,,,
1088.7222,674.6,2.1588,,,
1090.2276,675.1,2.1524,,,
1091.7336,675.6,2.1459,,,
1093.2408,676.1,2.1407,,,
1094.7474,676.6,2.1360,,,
1096.2516,677.1,2.1312,,,
1097.7534,677.6,2.1271,,,
1099.2546,678.1,2.1228,,,
1100.7540,678.6,2.1186,,,
1102.2528,679.1,2.1144,,,
1103.7534,679.6,2.1102,,,
1105.2552,680.1,2.1061,,,
1106.7588,680.6,2.1020,,,
1108.2648,681.1,2.0980,,,
1109.7708,681.6,2.0934,,,
1111.2750,682.1,2.0900,,,
1112.7780,682.6,2.0862,,,
1114.2792,683.1,2.0829,,,
1115.7798,683.6,2.0784,,,
1117.2816,684.1,2.0758,,,
1118.7858,684.6,2.0723,,,
1120.2906,685.1,2.0689,,,
1121.7972,685.6,2.0656,,,
1123.3038,686.1,2.0628,,,
1124.8098,686.6,2.0595,,,
1126.3164,687.1,2.0565,,,
1127.8236,687.6,2.0531,,,
1129.3314,688.1,2.0501,,,
1130.8410,688.6,2.0467,,,
1132.3512,689.1,2.0435,,,
1133.8608,689.6,2.0402,,,
1135.3698,690.1,2.0377,,,
1136.8788,690.6,2.0339,,,
1138.3872,691.1,2.0308,,,
1139.8974,691.6,2.0272,,,
1141.4094,692.1,2.0243,,,
1142.9220,692.6,2.0209,,,
1144.4346,693.1,2.0179,,,
1145.9460,693.6,2.0144,,,
1147.4556,694.1,2.0118,,,
1148.9640,694.6,2.0083,,,
1150.4724,695.1,2.0055,,,
1151.9802,695.6,2.0022,,,
1153.4886,696.1,1.9986,,,
1154.9970,696.6,1.9960,,,
1156.5048,697.1,1.9929,,,
1158.0126,697.6,1.9892,,,
1159.5204,698.1,1.9866,,,
1161.0300,698.6,1.9831,,,
1162.5408,699.1,1.9798,,,
1164.0528,699.6,1.9764,,,
1165.5666,700.1,1.9739,,,
1167.0804,700.6,1.9708,,,
1168.5930,701.1,1.9681,,,
1170.1068,701.6,1.9644,,,
1171.6188,702.1,1.9621,,,
1173.1302,702.6,1.9585,,,
1174.6428,703.1,1.9564,,,
1176.1554,703.6,1.9535,,,
1177.6680,704.1,1.9509,,,
1179.1806,704.6,1.9479,,,
1180.6920,705.1,1.9450,,,
1182.2040,705.6,1.9415,,,
1183.7154,706.1,1.9382,,,
1185.2280,706.6,1.9362,,,
1186.7412,707.1,1.9328,,,
1188.2544,707.6,1.9294,,,
1189.7670,708.1,1.9267,,,
1191.2790,708.6,1.9238,,,
1192.7892,709.1,1.9206,,,
1194.2988,709.6,1.9176,,,
1195.8078,710.1,1.9150,,,
1197.3168,710.6,1.9125,,,
1198.8258,711.1,1.9087,,,
1200.3354,711.6,1.9067,,,
1201.8456,712.1,1.9039,,,
1203.3558,712.6,1.9004,,,
1204.8654,713.1,1.8982,,,
1206.3762,713.6,1.8950,,,
1207.8864,714.1,1.8928,,,
1209.3960,714.6,1.8896,,,
1210.9050,715.1,1.8869,,,
1212.4128,715.6,1.8846,,,
1213.9206,716.1,1.8812,,,
1215.4296,716.6,1.8790,,,
1216.9392,717.1,1.8753,,,
1218.4482,717.6,1.8732,,,
1219.9578,718.1,1.8699,,,
1221.4656,718.6,1.8678,,,
1222.9728,719.1,1.8645,,,
1224.4800,719.6,1.8613,,,
1225.9866,720.1,1.8593,,,
1227.4926,720.6,1.8559,,,
1228.9974,721.1,1.8539,,,
1230.5016,721.6,1.8512,,,
1232.0058,722.1,1.8489,,,
1233.5094,722.6,1.8456,,,
1235.0142,723.1,1.8442,,,
1236.5196,723.6,1.8406,,,
1238.0238,724.1,1.8390,,,
1239.5286,724.6,1.8362,,,
1241.0328,725.1,1.8333,,,
1242.5346,725.6,1.8311,,,
1244.0370,726.1,1.8288,,,
1245.5376,726.6,1.8262,,,
1247.0382,727.1,1.8240,,,
1248.5382,727.6,1.8213,,,
1250.0364,728.1,1.8194,,,
1251.5352,728.6,1.8169,,,
1253.0334,729.1,1.8150,,,
1254.5322,729.6,1.8125,,,
1256.0298,730.1,1.8104,,,
1257.5268,730.6,1.8080,,,
1259.0220,731.1,1.8054,,,
1260.5160,731.6,1.8037,,,
1262.0088,732.1,1.8012,,,
1263.5028,732.6,1.7981,,,
1264.9956,733.1,1.7963,,,
1266.4896,733.6,1.7927,,,
1267.9836,734.1,1.7911,,,
1269.4770,734.6,1.7884,,,
1270.9710,735.1,1.7861,,,
1272.4656,735.6,1.7838,,,
1273.9620,736.1,1.7812,,,
1275.4596,736.6,1.7787,,,
1276.9578,737.1,1.7766,,,
1278.4566,737.6,1.7741,,,
1279.9548,738.1,1.7726,,,
1281.4518,738.6,1.7705,,,
1282.9494,739.1,1.7678,,,
1284.4482,739.6,1.7658,,,
1285.9464,740.1,1.7636,,,
1287.4452,740.6,1.7615,,,
1288.9428,741.1,1.7595,,,
1290.4392,741.6,1.7573,,,
1291.9368,742.1,1.7551,,,
1293.4356,742.6,1.7533,,,
1294.9356,743.1,1.7512,,,
1296.4362,743.6,1.7495,,,
1297.9362,744.1,1.7478,,,
1299.4362,744.6,1.7451,,,
1300.9368,745.1,1.7444,,,
1302.4380,745.6,1.7422,,,
1303.9386,746.1,1.7397,,,
1305.4398,746.6,1.7386,,,
1306.9392,747.1,1.7367,,,
1308.4380,747.6,1.7352,,,
1309.9380,748.1,1.7324,,,
1311.4374,748.6,1.7318,,,
1312.9374,749.1,1.7295,,,
1314.4374,749.6,1.7280,,,
1315.9356,750.1,1.7259,,,
1317.4332,750.6,1.7242,,,
1318.9314,751.1,1.7220,,,
1320.4284,751.6,1.7204,,,
1321.9266,752.1,1.7186,,,
1323.4260,752.6,1.7168,,,
1324.9254,753.1,1.7143,,,
1326.4254,753.6,1.7133,,,
1327.9266,754.1,1.7115,,,
1329.4272,754.6,1.7100,,,
1330.9272,755.1,1.7082,,,
1332.4272,755.6,1.7059,,,
1333.9254,756.1,1.7044,,,
1335.4218,756.6,1.7030,,,
1336.9176,757.1,1.7016,,,
1338.4128,757.6,1.6993,,,
1339.9092,758.1,1.6984,,,
1341.4074,758.6,1.6962,,,
1342.9074,759.1,1.6944,,,
1344.4080,759.6,1.6923,,,
1345.9098,760.1,1.6907,,,
1347.4104,760.6,1.6893,,,
1348.9092,761.1,1.6879,,,
1350.4068,761.6,1.6865,,,
1351.9032,762.1,1.6843,,,
1353.4014,762.6,1.6833,,,
1354.9002,763.1,1.6823,,,
1356.4002,763.6,1.6805,,,
1357.9008,764.1,1.6790,,,
1359.4014,764.6,1.6771,,,
1360.9014,765.1,1.6764,,,
1362.4014,765.6,1.6746,,,
1363.9002,766.1,1.6735,,,
1365.3978,766.6,1.6721,,,
1366.8948,767.1,1.6702,,,
1368.3912,767.6,1.6691,,,
1369.8882,768.1,1.6674,,,
1371.3852,768.6,1.6664,,,
1372.8834,769.1,1.6652,,,
1374.3828,769.6,1.6630,,,
1375.8828,770.1,1.6619,,,
1377.3840,770.6,1.6608,,,
1378.8852,771.1,1.6592,,,
1380.3852,771.6,1.6582,,,
1381.8852,772.1,1.6569,,,
1383.3846,772.6,1.6551,,,
1384.8846,773.1,1.6539,,,
1386.3846,773.6,1.6531,,,
1387.8846,774.1,1.6516,,,
1389.3810,774.6,1.6501,,,
1390.8744,775.1,1.6489,,,
1392.3660,775.6,1.6478,,,
1393.8564,776.1,1.6462,,,
1395.3474,776.6,1.6449,,,
1396.8390,777.1,1.6439,,,
1398.3312,777.6,1.6430,,,
1399.8240,778.1,1.6425,,,
1401.3180,778.6,1.6414,,,
1402.8108,779.1,1.6404,,,
1404.3030,779.6,1.6390,,,
1405.7952,780.1,1.6374,,,
1407.2874,780.6,1.6369,,,
1408.7814,781.1,1.6358,,,
1410.2790,781.6,1.6340,,,
1411.7766,782.1,1.6330,,,
1413.2760,782.6,1.6319,,,
1414.7760,783.1,1.6299,,,
1416.2760,783.6,1.6286,,,
1417.7784,784.1,1.6279,,,
1419.2820,784.6,1.6267,,,
1420.7868,785.1,1.6253,,,
1422.2928,785.6,1.6243,,,
1423.7994,786.1,1.6234,,,
1425.3072,786.6,1.6222,,,
1426.8162,787.1,1.6213,,,
1428.3264,787.6,1.6204,,,
1429.8384,788.1,1.6184,,,
1431.3522,788.6,1.6179,,,
1432.8660,789.1,1.6166,,,
1434.3828,789.6,1.6156,,,
1435.9020,790.1,1.6144,,,
1437.4236,790.6,1.6135,,,
1438.9500,791.1,1.6125,,,
1440.4782,791.6,1.6103,,,
1442.0064,792.1,1.6093,,,
1443.5334,792.6,1.6087,,,
1445.0586,793.1,1.6077,,,
1446.5820,793.6,1.6061,,,
1448.1060,794.1,1.6053,,,
1449.6318,794.6,1.6042,,,
1451.1600,795.1,1.6031,,,
1452.6894,795.6,1.6015,,,
1454.2200,796.1,1.6002,,,
1455.7494,796.6,1.5996,,,
1457.2776,797.1,1.5986,,,
1458.8058,797.6,1.5979,,,
1460.3346,798.1,1.5971,,,
1461.8640,798.6,1.5960,,,
1463.3940,799.1,1.5947,,,
1464.9234,799.6,1.5940,,,
1466.4522,800.1,1.5924,,,
1467.9798,800.6,1.5909,,,
1469.5050,801.1,1.5906,,,
1471.0290,801.6,1.5897,,,
1472.5530,802.1,1.5886,,,
1474.0746,802.6,1.5872,,,
1475.5968,803.1,1.5862,,,
1477.1190,803.6,1.5853,,,
1478.6418,804.1,1.5843,,,
1480.1664,804.6,1.5836,,,
1481.6910,805.1,1.5820,,,
1483.2156,805.6,1.5812,,,
1484.7414,806.1,1.5805,,,
1486.2672,806.6,1.5797,,,
1487.7924,807.1,1.5790,,,
1489.3170,807.6,1.5778,,,
1490.8392,808.1,1.5767,,,
1492.3614,808.6,1.5759,,,
1493.8842,809.1,1.5751,,,
1495.4070,809.6,1.5743,,,
1496.9334,810.1,1.5727,,,
1498.4604,810.6,1.5716,,,
1499.9886,811.1,1.5712,,,
1501.5186,811.6,1.5704,,,
1503.0486,812.1,1.5696,,,
1504.5792,812.6,1.5682,,,
1506.1110,813.1,1.5673,,,
1507.6410,813.6,1.5664,,,
1509.1722,814.1,1.5655,,,
1510.7040,814.6,1.5648,,,
1512.2376,815.1,1.5636,,,
1513.7736,815.6,1.5620,,,
1515.3108,816.1,1.5617,,,
1516.8468,816.6,1.5609,,,
1518.3822,817.1,1.5600,,,
1519.9164,817.6,1.5592,,,
1521.4512,818.1,1.5583,,,
1522.9860,818.6,1.5572,,,
1524.5226,819.1,1.5562,,,
1526.0616,819.6,1.5554,,,
1527.6024,820.1,1.5542,,,
1529.1468,820.6,1.5529,,,
1530.6912,821.1,1.5526,,,
1532.2344,821.6,1.5519,,,
1533.7764,822.1,1.5512,,,
1535.3178,822.6,1.5498,,,
1536.8592,823.1,1.5488,,,
1538.4012,823.6,1.5478,,,
1539.9432,824.1,1.5469,,,
1541.4840,824.6,1.5460,,,
1543.0260,825.1,1.5447,,,
1544.5686,825.6,1.5432,,,
1546.1136,826.1,1.5429,,,
1547.6592,826.6,1.5421,,,
1549.2048,827.1,1.5407,,,
1550.7504,827.6,1.5395,,,
1552.2954,828.1,1.5390,,,
1553.8416,828.6,1.5377,,,
1555.3896,829.1,1.5367,,,
1556.9376,829.6,1.5361,,,
1558.4850,830.1,1.5353,,,
1560.0300,830.6,1.5343,,,
1561.5726,831.1,1.5335,,,
1563.1134,831.6,1.5324,,,
1564.6530,832.1,1.5310,,,
1566.1926,832.6,1.5304,,,
1567.7322,833.1,1.5297,,,
1569.2736,833.6,1.5288,,,
1570.8150,834.1,1.5279,,,
1572.3576,834.6,1.5271,,,
1573.9014,835.1,1.5260,,,
1575.4458,835.6,1.5249,,,
1576.9926,836.1,1.5239,,,
1578.5400,836.6,1.5229,,,
1580.0862,837.1,1.5219,,,
1581.6324,837.6,1.5211,,,
1583.1768,838.1,1.5203,,,
1584.7200,838.6,1.5193,,,
1586.2614,839.1,1.5178,,,
1587.8016,839.6,1.5163,,,
1589.3406,840.1,1.5161,,,
1590.8796,840.6,1.5154,,,
1592.4192,841.1,1.5146,,,
1593.9594,841.6,1.5139,,,
1595.4996,842.1,1.5128,,,
1597.0386,842.6,1.5121,,,
1598.5764,843.1,1.5114,,,
1600.1136,843.6,1.5107,,,
1601.6502,844.1,1.5102,,,
1603.1868,844.6,1.5094,,,
1604.7234,845.1,1.5089,,,
1606.2612,845.6,1.5080,,,
1607.7996,846.1,1.5068,,,
1609.3380,846.6,1.5053,,,
1610.8770,847.1,1.5046,,,
1612.4154,847.6,1.5037,,,
1613.9526,848.1,1.5028,,,
1615.4898,848.6,1.5017,,,
1617.0252,849.1,1.5007,,,
1618.5600,849.6,1.4999,,,
1620.0960,850.1,1.4990,,,
1621.6314,850.6,1.4982,,,
1623.1668,851.1,1.4974,,,
1624.7010,851.6,1.4969,,,
1626.2340,852.1,1.4961,,,
1627.7664,852.6,1.4953,,,
1629.3012,853.1,1.4940,,,
1630.8354,853.6,1.4932,,,
1632.3702,854.1,1.4930,,,
1633.9026,854.6,1.4924,,,
1635.4338,855.1,1.4917,,,
1636.9650,855.6,1.4908,,,
1638.4962,856.1,1.4902,,,
1640.0280,856.6,1.4897,,,
1641.5604,857.1,1.4886,,,
1643.0916,857.6,1.4879,,,
1644.6228,858.1,1.4872,,,
1646.1528,858.6,1.4866,,,
1647.6804,859.1,1.4861,,,
1649.2074,859.6,1.4849,,,
1650.7332,860.1,1.4836,,,
1652.2578,860.6,1.4832,,,
1653.7818,861.1,1.4830,,,
1655.3058,861.6,1.4825,,,
1656.8292,862.1,1.4815,,,
1658.3526,862.6,1.4803,,,
1659.8748,863.1,1.4795,,,
1661.3964,863.6,1.4787,,,
1662.9162,864.1,1.4779,,,
1664.4348,864.6,1.4771,,,
1665.9528,865.1,1.4764,,,
1667.4702,865.6,1.4757,,,
1668.9900,866.1,1.4751,,,
1670.5098,866.6,1.4746,,,
1672.0296,867.1,1.4732,,,
1673.5500,867.6,1.4724,,,
1675.0692,868.1,1.4723,,,
1676.5872,868.6,1.4719,,,
1678.1052,869.1,1.4715,,,
1679.6226,869.6,1.4705,,,
1681.1400,870.1,1.4698,,,
1682.6562,870.6,1.4691,,,
1684.1724,871.1,1.4686,,,
1685.6880,871.6,1.4681,,,
1687.2018,872.1,1.4673,,,
1688.7144,872.6,1.4664,,,
1690.2258,873.1,1.4656,,,
1691.7348,873.6,1.4649,,,
1693.2420,874.1,1.4642,,,
1694.7486,874.6,1.4634,,,
1696.2522,875.1,1.4627,,,
1697.7540,875.6,1.4621,,,
1699.2534,876.1,1.4614,,,
1700.7522,876.6,1.4605,,,
1702.2492,877.1,1.4594,,,
1703.7486,877.6,1.4588,,,
1705.2498,878.1,1.4582,,,
1706.7516,878.6,1.4575,,,
1708.2546,879.1,1.4570,,,
1709.7576,879.6,1.4559,,,
1711.2606,880.1,1.4550,,,
1712.7666,880.6,1.4542,,,
1714.2744,881.1,1.4537,,,
1715.7828,881.6,1.4529,,,
1717.2930,882.1,1.4522,,,
1718.8032,882.6,1.4515,,,
1720.3134,883.1,1.4509,,,
1721.8254,883.6,1.4503,,,
1723.3392,884.1,1.4497,,,
1724.8536,884.6,1.4492,,,
1726.3704,885.1,1.4476,,,
1727.8866,885.6,1.4468,,,
1729.4022,886.1,1.4465,,,
1730.9178,886.6,1.4462,,,
1732.4310,887.1,1.4458,,,
1733.9442,887.6,1.4453,,,
1735.4568,888.1,1.4446,,,
1736.9706,888.6,1.4440,,,
1738.4844,889.1,1.4434,,,
1739.9988,889.6,1.4430,,,
1741.5138,890.1,1.4425,,,
1743.0270,890.6,1.4419,,,
1744.5414,891.1,1.4412,,,
1746.0576,891.6,1.4404,,,
1747.5738,892.1,1.4400,,,
1749.0906,892.6,1.4395,,,
1750.6068,893.1,1.4389,,,
1752.1206,893.6,1.4382,,,
1753.6332,894.1,1.4376,,,
1755.1458,894.6,1.4369,,,
1756.6578,895.1,1.4363,,,
1758.1710,895.6,1.4351,,,
1759.6848,896.1,1.4341,,,
1761.1980,896.6,1.4335,,,
1762.7106,897.1,1.4327,,,
1764.2226,897.6,1.4321,,,
1765.7346,898.1,1.4315,,,
1767.2454,898.6,1.4308,,,
1768.7556,899.1,1.4300,,,
1770.2640,899.6,1.4292,,,
1771.7718,900.1,1.4285,,,
1773.2772,900.6,1.4279,,,
1774.7826,901.1,1.4273,,,
1776.2880,901.6,1.4267,,,
1777.7940,902.1,1.4260,,,
1779.3024,902.6,1.4255,,,
1780.8114,903.1,1.4249,,,
1782.3216,903.6,1.4245,,,
1783.8318,904.1,1.4240,,,
1785.3408,904.6,1.4236,,,
1786.8492,905.1,1.4229,,,
1788.3570,905.6,1.4221,,,
1789.8642,906.1,1.4216,,,
1791.3726,906.6,1.4208,,,
1792.8798,907.1,1.4198,,,
1794.3864,907.6,1.4191,,,
1795.8930,908.1,1.4187,,,
1797.4002,908.6,1.4184,,,
1798.9068,909.1,1.4178,,,
1800.4140,909.6,1.4174,,,
1801.9194,910.1,1.4171,,,
1803.4230,910.6,1.4167,,,
1804.9260,911.1,1.4163,,,
1806.4290,911.6,1.4157,,,
1807.9332,912.1,1.4151,,,
1809.4380,912.6,1.4144,,,
1810.9428,913.1,1.4138,,,
1812.4476,913.6,1.4133,,,
1813.9530,914.1,1.4126,,,
1815.4584,914.6,1.4122,,,
1816.9656,915.1,1.4117,,,
1818.4728,915.6,1.4112,,,
1819.9794,916.1,1.4107,,,
1821.4866,916.6,1.4101,,,
1822.9932,917.1,1.4097,,,
1824.4998,917.6,1.4091,,,
1826.0052,918.1,1.4085,,,
1827.5088,918.6,1.4081,,,
1829.0118,919.1,1.4077,,,
1830.5124,919.6,1.4075,,,
1832.0136,920.1,1.4070,,,
1833.5154,920.6,1.4066,,,
1835.0184,921.1,1.4059,,,
1836.5232,921.6,1.4051,,,
1838.0298,922.1,1.4046,,,
1839.5358,922.6,1.4044,,,
1841.0418,923.1,1.4042,,,
1842.5454,923.6,1.4039,,,
1844.0490,924.1,1.4035,,,
1845.5538,924.6,1.4031,,,
1847.0598,925.1,1.4026,,,
1848.5670,925.6,1.4022,,,
1850.0754,926.1,1.4016,,,
1851.5814,926.6,1.4013,,,
1853.0868,927.1,1.4008,,,
1854.5922,927.6,1.4005,,,
1856.0964,928.1,1.4000,,,
1857.6012,928.6,1.3996,,,
1859.1066,929.1,1.3990,,,
1860.6114,929.6,1.3987,,,
1862.1180,930.1,1.3985,,,
1863.6240,930.6,1.3983,,,
1865.1312,931.1,1.3982,,,
1866.6372,931.6,1.3980,,,
1868.1426,932.1,1.3979,,,
1869.6492,932.6,1.3977,,,
1871.1552,933.1,1.3974,,,
1872.6600,933.6,1.3972,,,
1874.1642,934.1,1.3970,,,
1875.6666,934.6,1.3968,,,
1877.1690,935.1,1.3963,,,
1878.6720,935.6,1.3959,,,
1880.1744,936.1,1.3951,,,
1881.6774,936.6,1.3941,,,
1883.1798,937.1,1.3935,,,
1884.6822,937.6,1.3932,,,
1886.1846,938.1,1.3929,,,
1887.6870,938.6,1.3926,,,
1889.1888,939.1,1.3922,,,
1890.6912,939.6,1.3917,,,
1892.1942,940.1,1.3912,,,
1893.6990,940.6,1.3907,,,
1895.2050,941.1,1.3902,,,
1896.7104,941.6,1.3897,,,
1898.2170,942.1,1.3891,,,
1899.7230,942.6,1.3885,,,
1901.2278,943.1,1.3880,,,
1902.7332,943.6,1.3875,,,
1904.2368,944.1,1.3871,,,
1905.7398,944.6,1.3867,,,
1907.2422,945.1,1.3862,,,
1908.7446,945.6,1.3858,,,
1910.2482,946.1,1.3853,,,
1911.7524,946.6,1.3849,,,
1913.2560,947.1,1.3844,,,
1914.7590,947.6,1.3839,,,
1916.2602,948.1,1.3834,,,
1917.7620,948.6,1.3830,,,
1919.2638,949.1,1.3825,,,
1920.7662,949.6,1.3820,,,
1922.2698,950.1,1.3815,,,
1923.7734,950.6,1.3810,,,
1925.2776,951.1,1.3805,,,
1926.7794,951.6,1.3800,,,
1928.2812,952.1,1.3794,,,
1929.7812,952.6,1.3788,,,
1931.2806,953.1,1.3779,,,
1932.7812,953.6,1.3770,,,
1934.2812,954.1,1.3764,,,
1935.7824,954.6,1.3762,,,
1937.2836,955.1,1.3761,,,
1938.7854,955.6,1.3759,,,
1940.2872,956.1,1.3756,,,
1941.7896,956.6,1.3752,,,
1943.2920,957.1,1.3749,,,
1944.7938,957.6,1.3744,,,
1946.2944,958.1,1.3740,,,
1947.7950,958.6,1.3736,,,
1949.2950,959.1,1.3732,,,
1950.7956,959.6,1.3728,,,
1952.2974,960.1,1.3725,,,
1953.7998,960.6,1.3723,,,
1955.3028,961.1,1.3720,,,
1956.8064,961.6,1.3716,,,
1958.3088,962.1,1.3713,,,
1959.8112,962.6,1.3708,,,
1961.3118,963.1,1.3705,,,
1962.8124,963.6,1.3701,,,
1964.3124,964.1,1.3696,,,
1965.8118,964.6,1.3693,,,
1967.3106,965.1,1.3689,,,
1968.8088,965.6,1.3688,,,
1970.3076,966.1,1.3686,,,
1971.8070,966.6,1.3683,,,
1973.3070,967.1,1.3680,,,
1974.8070,967.6,1.3677,,,
1976.3070,968.1,1.3674,,,
1977.8052,968.6,1.3671,,,
1979.3028,969.1,1.3668,,,
1980.7998,969.6,1.3665,,,
1982.2980,970.1,1.3662,,,
1983.7974,970.6,1.3665,,,
1985.2968,971.1,1.3668,,,
1986.7968,971.6,1.3668,,,
1988.2950,972.1,1.3666,,,
1989.7920,972.6,1.3664,,,
1991.2878,973.1,1.3661,,,
1992.7836,973.6,1.3659,,,
1994.2800,974.1,1.3657,,,
1995.7788,974.6,1.3655,,,
1997.2782,975.1,1.3655,,,
1998.7800,975.6,1.3652,,,
2000.2836,976.1,1.3650,,,
2001.7890,976.6,1.3648,,,
2003.2956,977.1,1.3647,,,
2004.8010,977.6,1.3646,,,
2006.3070,978.1,1.3642,,,
2007.8118,978.6,1.3639,,,
2009.3166,979.1,1.3635,,,
2010.8208,979.6,1.3630,,,
2012.3256,980.1,1.3623,,,
2013.8292,980.6,1.3616,,,
2015.3316,981.1,1.3612,,,
2016.8340,981.6,1.3610,,,
2018.3364,982.1,1.3609,,,
2019.8382,982.6,1.3607,,,
2021.3412,983.1,1.3605,,,
2022.8430,983.6,1.3601,,,
2024.3436,984.1,1.3597,,,
2025.8448,984.6,1.3591,,,
2027.3454,985.1,1.3587,,,
2028.8466,985.6,1.3582,,,
2030.3478,986.1,1.3578,,,
2031.8490,986.6,1.3575,,,
2033.3496,987.1,1.3571,,,
2034.8502,987.6,1.3569,,,
2036.3508,988.1,1.3565,,,
2037.8514,988.6,1.3563,,,
2039.3514,989.1,1.3559,,,
2040.8514,989.6,1.3556,,,
2042.3526,990.1,1.3554,,,
2043.8538,990.6,1.3547,,,
2045.3550,991.1,1.3542,,,
2046.8556,991.6,1.3538,,,
2048.3538,992.1,1.3537,,,
2049.8514,992.6,1.3534,,,
2051.3490,993.1,1.3531,,,
2052.8472,993.6,1.3529,,,
2054.3472,994.1,1.3524,,,
2055.8484,994.6,1.3522,,,
2057.3490,995.1,1.3518,,,
2058.8502,995.6,1.3515,,,
2060.3496,996.1,1.3512,,,
2061.8478,996.6,1.3509,,,
2063.3454,997.1,1.3508,,,
2064.8424,997.6,1.3506,,,
2066.3400,998.1,1.3503,,,
2067.8394,998.6,1.3498,,,
2069.3388,999.1,1.3495,,,
2070.8394,999.6,1.3493,,,
2072.3406,1000.1,1.3490,,,
2073.8412,1000.6,1.3488,,,
2075.3424,1001.1,1.3486,,,
2076.8430,1001.6,1.3486,,,
2078.3430,1002.1,1.3485,,,
2079.8424,1002.6,1.3484,,,
2081.3412,1003.1,1.3483,,,
2082.8376,1003.6,1.3481,,,
2084.3340,1004.1,1.3480,,,
2085.8304,1004.6,1.3478,,,
2087.3274,1005.1,1.3473,,,
2088.8274,1005.6,1.3467,,,
2090.3292,1006.1,1.3463,,,
2091.8316,1006.6,1.3460,,,
2093.3346,1007.1,1.3455,,,
2094.8364,1007.6,1.3446,,,
2096.3364,1008.1,1.3438,,,
2097.8370,1008.6,1.3433,,,
2099.3382,1009.1,1.3431,,,
2100.8406,1009.6,1.3430,,,
2102.3436,1010.1,1.3430,,,
2103.8454,1010.6,1.3429,,,
2105.3454,1011.1,1.3428,,,
2106.8454,1011.6,1.3425,,,
2108.3454,1012.1,1.3423,,,
2109.8460,1012.6,1.3420,,,
2111.3472,1013.1,1.3418,,,
2112.8490,1013.6,1.3415,,,
2114.3490,1014.1,1.3412,,,
2115.8484,1014.6,1.3410,,,
2117.3478,1015.1,1.3407,,,
2118.8460,1015.6,1.3404,,,
2120.3454,1016.1,1.3402,,,
2121.8448,1016.6,1.3398,,,
2123.3442,1017.1,1.3396,,,
2124.8442,1017.6,1.3392,,,
2126.3424,1018.1,1.3390,,,
2127.8418,1018.6,1.3387,,,
2129.3412,1019.1,1.3385,,,
2130.8400,1019.6,1.3382,,,
2132.3382,1020.1,1.3382,,,
2133.8358,1020.6,1.3382,,,
2135.3322,1021.1,1.3380,,,
2136.8298,1021.6,1.3378,,,
2138.3280,1022.1,1.3377,,,
2139.8262,1022.6,1.3376,,,
2141.3226,1023.1,1.3374,,,
2142.8172,1023.6,1.3372,,,
2144.3094,1024.1,1.3370,,,
2145.8004,1024.6,1.3367,,,
2147.2920,1025.1,1.3365,,,
2148.7854,1025.6,1.3364,,,
2150.2800,1026.1,1.3363,,,
2151.7764,1026.6,1.3361,,,
2153.2734,1027.1,1.3360,,,
2154.7698,1027.6,1.3357,,,
2156.2650,1028.1,1.3355,,,
2157.7602,1028.6,1.3352,,,
2159.2542,1029.1,1.3349,,,
2160.7500,1029.6,1.3347,,,
2162.2476,1030.1,1.3344,,,
2163.7458,1030.6,1.3341,,,
2165.2446,1031.1,1.3339,,,
2166.7440,1031.6,1.3335,,,
2168.2434,1032.1,1.3333,,,
2169.7440,1032.6,1.3330,,,
2171.2446,1033.1,1.3328,,,
2172.7446,1033.6,1.3325,,,
2174.2434,1034.1,1.3323,,,
2175.7416,1034.6,1.3320,,,
2177.2398,1035.1,1.3317,,,
2178.7380,1035.6,1.3314,,,
2180.2368,1036.1,1.3311,,,
2181.7368,1036.6,1.3307,,,
2183.2368,1037.1,1.3304,,,
2184.7368,1037.6,1.3302,,,
2186.2368,1038.1,1.3298,,,
2187.7368,1038.6,1.3297,,,
2189.2380,1039.1,1.3295,,,
2190.7386,1039.6,1.3293,,,
2192.2410,1040.1,1.3289,,,
2193.7452,1040.6,1.3283,,,
2195.2494,1041.1,1.3277,,,
2196.7548,1041.6,1.3273,,,
2198.2590,1042.1,1.3270,,,
2199.7620,1042.6,1.3270,,,
2201.2650,1043.1,1.3271,,,
2202.7686,1043.6,1.3269,,,
2204.2740,1044.1,1.3267,,,
2205.7794,1044.6,1.3265,,,
2207.2854,1045.1,1.3262,,,
2208.7902,1045.6,1.3260,,,
2210.2944,1046.1,1.3258,,,
2211.7986,1046.6,1.3258,,,
2213.3022,1047.1,1.3257,,,
2214.8052,1047.6,1.3256,,,
2216.3070,1048.1,1.3253,,,
2217.8082,1048.6,1.3253,,,
2219.3106,1049.1,1.3252,,,
2220.8154,1049.6,1.3250,,,
2222.3214,1050.1,1.3248,,,
2223.8268,1050.6,1.3246,,,
2225.3322,1051.1,1.3245,,,
2226.8364,1051.6,1.3243,,,
2228.3412,1052.1,1.3242,,,
2229.8466,1052.6,1.3240,,,
2231.3520,1053.1,1.3239,,,
2232.8568,1053.6,1.3237,,,
2234.3616,1054.1,1.3235,,,
2235.8652,1054.6,1.3232,,,
2237.3682,1055.1,1.3229,,,
2238.8718,1055.6,1.3227,,,
2240.3742,1056.1,1.3224,,,
2241.8760,1056.6,1.3222,,,
2243.3778,1057.1,1.3220,,,
2244.8802,1057.6,1.3215,,,
2246.3814,1058.1,1.3211,,,
2247.8826,1058.6,1.3209,,,
2249.3832,1059.1,1.3206,,,
2250.8826,1059.6,1.3203,,,
2252.3808,1060.1,1.3202,,,
2253.8796,1060.6,1.3198,,,
2255.3796,1061.1,1.3195,,,
2256.8796,1061.6,1.3192,,,
2258.3814,1062.1,1.3189,,,
2259.8838,1062.6,1.3187,,,
2261.3856,1063.1,1.3186,,,
2262.8868,1063.6,1.3186,,,
2264.3874,1064.1,1.3185,,,
2265.8874,1064.6,1.3185,,,
2267.3862,1065.1,1.3183,,,
2268.8844,1065.6,1.3182,,,
2270.3844,1066.1,1.3182,,,
2271.8856,1066.6,1.3180,,,
2273.3886,1067.1,1.3178,,,
2274.8934,1067.6,1.3177,,,
2276.3976,1068.1,1.3175,,,
2277.9012,1068.6,1.3173,,,
2279.3994,1069.1,1.3171,,,
