Repository: MaCFP/matl-db

# Aalto – Wood dataset submission (STA: TGA/DSC. Cone Calorimetry / Gasification)

## Overview
At Aalto University, thermogravimetric analysis (TGA) measurements were performed using a simultaneous thermal analyzer (STA). The instrument also provides DSC signals; however, DSC data are not presented here since they are **supplementary only** and were not collected using a separate dedicated DSC instrument. Therefore, DSC signals should **not** be used as primary calibration targets unless explicitly agreed.

In addition, cone calorimeter tests were performed under **air** (flaming combustion) and under **nitrogen** (reported here as **gasification**, i.e., inert atmosphere).

---

File: Wood/Calibration_Data/Aalto/Aalto_Wood_TGA_N2_20K_R2.csv
Time (s),Temperature (K),Mass (mg),,,
0.0000,308.4,8.233,,,
31.1094,308.9,8.233,,,
40.1484,309.4,8.233,,,
46.5120,309.9,8.233,,,
51.6426,310.4,8.233,,,
56.0148,310.9,8.233,,,
59.8830,311.4,8.233,,,
63.4080,311.9,8.233,,,
66.6756,312.4,8.233,,,
69.7470,312.9,8.233,,,
72.6636,313.4,8.233,,,
75.4374,313.9,8.233,,,
78.0882,314.4,8.233,,,
80.6394,314.9,8.233,,,
83.1096,315.4,8.233,,,
85.5120,315.9,8.233,,,
87.8538,316.4,8.233,,,
90.1464,316.9,8.233,,,
92.3916,317.4,8.233,,,
94.5966,317.9,8.233,,,
96.7620,318.4,8.233,,,
98.8986,318.9,8.233,,,
101.0076,319.4,8.233,,,
103.0968,319.9,8.233,,,
105.1650,320.4,8.233,,,
107.2182,320.9,8.233,,,
109.2522,321.4,8.233,,,
111.2682,321.9,8.233,,,
113.2650,322.4,8.233,,,
115.2468,322.9,8.233,,,
117.2148,323.4,8.233,,,
119.1684,323.9,8.233,,,
121.1094,324.4,8.233,,,
123.0402,324.9,8.233,,,
124.9626,325.4,8.233,,,
126.8784,325.9,8.233,,,
128.7888,326.4,8.233,,,
130.6914,326.9,8.233,,,
132.5880,327.4,8.233,,,
134.4768,327.9,8.233,,,
136.3644,328.4,8.233,,,
138.2436,328.9,8.232,,,
140.1138,329.4,8.231,,,
141.9696,329.9,8.231,,,
143.8140,330.4,8.231,,,
145.6512,330.9,8.231,,,
147.4818,331.4,8.232,,,
149.3064,331.9,8.232,,,
151.1232,332.4,8.231,,,
152.9334,332.9,8.231,,,
154.7376,333.4,8.231,,,
156.5346,333.9,8.231,,,
158.3214,334.4,8.231,,,
160.1016,334.9,8.231,,,
161.8716,335.4,8.231,,,
163.6332,335.9,8.231,,,
165.3858,336.4,8.231,,,
167.1270,336.9,8.230,,,
168.8568,337.4,8.230,,,
170.5746,337.9,8.231,,,
172.2846,338.4,8.230,,,
173.9886,338.9,8.230,,,
175.6860,339.4,8.230,,,
177.3738,339.9,8.229,,,
179.0502,340.4,8.229,,,
180.7122,340.9,8.228,,,
182.3622,341.4,8.227,,,
184.0044,341.9,8.227,,,
185.6382,342.4,8.227,,,
187.2666,342.9,8.226,,,
188.8854,343.4,8.226,,,
190.4916,343.9,8.225,,,
192.0870,344.4,8.224,,,
193.6686,344.9,8.223,,,
195.2400,345.4,8.222,,,
196.8042,345.9,8.222,,,
198.3594,346.4,8.222,,,
199.9062,346.9,8.222,,,
201.4446,347.4,8.221,,,
202.9734,347.9,8.220,,,
204.4920,348.4,8.220,,,
206.0028,348.9,8.219,,,
207.5052,349.4,8.219,,,
208.9998,349.9,8.218,,,
210.4854,350.4,8.217,,,
211.9626,350.9,8.217,,,
213.4290,351.4,8.217,,,
214.8870,351.9,8.216,,,
216.3390,352.4,8.216,,,
217.7838,352.9,8.216,,,
219.2238,353.4,8.215,,,
220.6566,353.9,8.214,,,
222.0798,354.4,8.214,,,
223.4952,354.9,8.213,,,
224.9028,355.4,8.213,,,
226.3026,355.9,8.212,,,
227.6970,356.4,8.212,,,
229.0854,356.9,8.211,,,
230.4672,357.4,8.211,,,
231.8436,357.9,8.211,,,
233.2128,358.4,8.210,,,
234.5748,358.9,8.209,,,
235.9308,359.4,8.208,,,
237.2802,359.9,8.208,,,
238.6236,360.4,8.207,,,
239.9628,360.9,8.207,,,
241.2966,361.4,8.207,,,
242.6274,361.9,8.206,,,
243.9552,362.4,8.206,,,
245.2788,362.9,8.206,,,
246.5988,363.4,8.205,,,
247.9152,363.9,8.204,,,
249.2262,364.4,8.204,,,
250.5306,364.9,8.203,,,
251.8320,365.4,8.202,,,
253.1298,365.9,8.202,,,
254.4258,366.4,8.201,,,
255.7194,366.9,8.201,,,
257.0118,367.4,8.200,,,
258.3018,367.9,8.200,,,
259.5888,368.4,8.200,,,
260.8734,368.9,8.199,,,
262.1556,369.4,8.199,,,
263.4360,369.9,8.198,,,
264.7140,370.4,8.198,,,
265.9896,370.9,8.197,,,
267.2622,371.4,8.197,,,
268.5336,371.9,8.197,,,
269.8026,372.4,8.196,,,
271.0692,372.9,8.196,,,
272.3328,373.4,8.196,,,
273.5946,373.9,8.195,,,
274.8540,374.4,8.195,,,
276.1122,374.9,8.195,,,
277.3704,375.4,8.194,,,
278.6286,375.9,8.194,,,
279.8862,376.4,8.193,,,
281.1432,376.9,8.193,,,
282.3996,377.4,8.193,,,
283.6536,377.9,8.193,,,
284.9052,378.4,8.192,,,
286.1556,378.9,8.192,,,
287.4054,379.4,8.192,,,
288.6540,379.9,8.191,,,
289.9032,380.4,8.191,,,
291.1554,380.9,8.191,,,
292.4082,381.4,8.191,,,
293.6616,381.9,8.190,,,
294.9138,382.4,8.190,,,
296.1654,382.9,8.190,,,
297.4134,383.4,8.189,,,
298.6590,383.9,8.189,,,
299.9022,384.4,8.189,,,
301.1448,384.9,8.188,,,
302.3868,385.4,8.188,,,
303.6288,385.9,8.188,,,
304.8702,386.4,8.187,,,
306.1122,386.9,8.187,,,
307.3530,387.4,8.187,,,
308.5926,387.9,8.187,,,
309.8304,388.4,8.187,,,
311.0676,388.9,8.187,,,
312.3030,389.4,8.186,,,
313.5378,389.9,8.186,,,
314.7714,390.4,8.186,,,
316.0056,390.9,8.186,,,
317.2392,391.4,8.186,,,
318.4722,391.9,8.186,,,
319.7052,392.4,8.186,,,
320.9376,392.9,8.185,,,
322.1682,393.4,8.185,,,
323.4000,393.9,8.185,,,
324.6300,394.4,8.185,,,
325.8588,394.9,8.185,,,
327.0864,395.4,8.185,,,
328.3134,395.9,8.186,,,
329.5374,396.4,8.186,,,
330.7596,396.9,8.186,,,
331.9806,397.4,8.186,,,
333.1998,397.9,8.186,,,
334.4178,398.4,8.186,,,
335.6346,398.9,8.186,,,
336.8520,399.4,8.186,,,
338.0676,399.9,8.186,,,
339.2838,400.4,8.186,,,
340.5006,400.9,8.186,,,
341.7162,401.4,8.186,,,
342.9324,401.9,8.186,,,
344.1480,402.4,8.185,,,
345.3630,402.9,8.186,,,
346.5762,403.4,8.186,,,
347.7882,403.9,8.186,,,
348.9984,404.4,8.186,,,
350.2062,404.9,8.186,,,
351.4122,405.4,8.186,,,
352.6176,405.9,8.186,,,
353.8218,406.4,8.186,,,
355.0248,406.9,8.186,,,
356.2278,407.4,8.186,,,
357.4314,407.9,8.186,,,
358.6338,408.4,8.186,,,
359.8356,408.9,8.186,,,
361.0368,409.4,8.186,,,
362.2362,409.9,8.186,,,
363.4344,410.4,8.186,,,
364.6314,410.9,8.186,,,
365.8278,411.4,8.186,,,
367.0242,411.9,8.186,,,
368.2200,412.4,8.186,,,
369.4152,412.9,8.186,,,
370.6098,413.4,8.185,,,
371.8038,413.9,8.185,,,
372.9978,414.4,8.185,,,
374.1918,414.9,8.185,,,
375.3858,415.4,8.185,,,
376.5798,415.9,8.185,,,
377.7744,416.4,8.185,,,
378.9678,416.9,8.184,,,
380.1612,417.4,8.184,,,
381.3540,417.9,8.184,,,
382.5468,418.4,8.184,,,
383.7390,418.9,8.184,,,
384.9312,419.4,8.184,,,
386.1228,419.9,8.184,,,
387.3144,420.4,8.183,,,
388.5060,420.9,8.183,,,
389.6976,421.4,8.184,,,
390.8886,421.9,8.184,,,
392.0796,422.4,8.184,,,
393.2712,422.9,8.184,,,
394.4640,423.4,8.184,,,
395.6568,423.9,8.184,,,
396.8502,424.4,8.184,,,
398.0448,424.9,8.184,,,
399.2388,425.4,8.184,,,
400.4322,425.9,8.184,,,
401.6262,426.4,8.184,,,
402.8190,426.9,8.184,,,
404.0112,427.4,8.184,,,
405.2040,427.9,8.184,,,
406.3968,428.4,8.183,,,
407.5908,428.9,8.183,,,
408.7848,429.4,8.183,,,
409.9806,429.9,8.183,,,
411.1776,430.4,8.183,,,
412.3740,430.9,8.183,,,
413.5716,431.4,8.183,,,
414.7704,431.9,8.183,,,
415.9692,432.4,8.183,,,
417.1674,432.9,8.183,,,
418.3668,433.4,8.182,,,
419.5656,433.9,8.182,,,
420.7644,434.4,8.182,,,
421.9620,434.9,8.182,,,
423.1614,435.4,8.182,,,
424.3608,435.9,8.182,,,
425.5614,436.4,8.182,,,
426.7638,436.9,8.181,,,
427.9680,437.4,8.181,,,
429.1728,437.9,8.181,,,
430.3788,438.4,8.181,,,
431.5854,438.9,8.181,,,
432.7926,439.4,8.181,,,
433.9992,439.9,8.181,,,
435.2064,440.4,8.180,,,
436.4136,440.9,8.180,,,
437.6208,441.4,8.180,,,
438.8292,441.9,8.179,,,
440.0376,442.4,8.179,,,
441.2478,442.9,8.178,,,
442.4592,443.4,8.178,,,
443.6724,443.9,8.177,,,
444.8856,444.4,8.177,,,
446.1000,444.9,8.177,,,
447.3144,445.4,8.177,,,
448.5282,445.9,8.177,,,
449.7426,446.4,8.176,,,
450.9570,446.9,8.176,,,
452.1714,447.4,8.175,,,
453.3870,447.9,8.175,,,
454.6038,448.4,8.175,,,
455.8218,448.9,8.174,,,
457.0404,449.4,8.174,,,
458.2602,449.9,8.173,,,
459.4806,450.4,8.172,,,
460.7010,450.9,8.172,,,
461.9214,451.4,8.171,,,
463.1418,451.9,8.171,,,
464.3622,452.4,8.170,,,
465.5814,452.9,8.170,,,
466.8006,453.4,8.170,,,
468.0204,453.9,8.170,,,
469.2396,454.4,8.169,,,
470.4600,454.9,8.169,,,
471.6822,455.4,8.169,,,
472.9050,455.9,8.168,,,
474.1284,456.4,8.168,,,
475.3524,456.9,8.167,,,
476.5770,457.4,8.167,,,
477.8022,457.9,8.166,,,
479.0280,458.4,8.166,,,
480.2556,458.9,8.165,,,
481.4826,459.4,8.164,,,
482.7102,459.9,8.164,,,
483.9384,460.4,8.163,,,
485.1660,460.9,8.163,,,
486.3930,461.4,8.162,,,
487.6224,461.9,8.162,,,
488.8536,462.4,8.161,,,
490.0854,462.9,8.161,,,
491.3196,463.4,8.160,,,
492.5544,463.9,8.159,,,
493.7892,464.4,8.158,,,
495.0234,464.9,8.157,,,
496.2582,465.4,8.156,,,
497.4930,465.9,8.155,,,
498.7278,466.4,8.154,,,
499.9638,466.9,8.153,,,
501.2010,467.4,8.152,,,
502.4388,467.9,8.152,,,
503.6784,468.4,8.151,,,
504.9192,468.9,8.150,,,
506.1612,469.4,8.149,,,
507.4032,469.9,8.147,,,
508.6464,470.4,8.146,,,
509.8884,470.9,8.145,,,
511.1310,471.4,8.144,,,
512.3736,471.9,8.143,,,
513.6174,472.4,8.143,,,
514.8624,472.9,8.142,,,
516.1098,473.4,8.140,,,
517.3596,473.9,8.139,,,
518.6124,474.4,8.137,,,
519.8664,474.9,8.136,,,
521.1222,475.4,8.135,,,
522.3792,475.9,8.134,,,
523.6362,476.4,8.133,,,
524.8938,476.9,8.132,,,
526.1520,477.4,8.130,,,
527.4108,477.9,8.129,,,
528.6708,478.4,8.127,,,
529.9314,478.9,8.126,,,
531.1938,479.4,8.125,,,
532.4580,479.9,8.122,,,
533.7234,480.4,8.121,,,
534.9906,480.9,8.120,,,
536.2590,481.4,8.118,,,
537.5274,481.9,8.117,,,
538.7958,482.4,8.115,,,
540.0642,482.9,8.114,,,
541.3320,483.4,8.111,,,
542.6010,483.9,8.111,,,
543.8700,484.4,8.109,,,
545.1402,484.9,8.108,,,
546.4122,485.4,8.106,,,
547.6866,485.9,8.105,,,
548.9634,486.4,8.102,,,
550.2426,486.9,8.101,,,
551.5236,487.4,8.099,,,
552.8070,487.9,8.097,,,
554.0904,488.4,8.096,,,
555.3744,488.9,8.093,,,
556.6590,489.4,8.092,,,
557.9436,489.9,8.090,,,
559.2288,490.4,8.088,,,
560.5146,490.9,8.086,,,
561.8004,491.4,8.084,,,
563.0868,491.9,8.083,,,
564.3744,492.4,8.081,,,
565.6626,492.9,8.079,,,
566.9538,493.4,8.076,,,
568.2468,493.9,8.075,,,
569.5428,494.4,8.072,,,
570.8394,494.9,8.070,,,
572.1378,495.4,8.068,,,
573.4350,495.9,8.066,,,
574.7334,496.4,8.064,,,
576.0324,496.9,8.061,,,
577.3326,497.4,8.060,,,
578.6346,497.9,8.058,,,
579.9390,498.4,8.055,,,
581.2446,498.9,8.052,,,
582.5502,499.4,8.050,,,
583.8570,499.9,8.047,,,
585.1638,500.4,8.045,,,
586.4718,500.9,8.042,,,
587.7810,501.4,8.040,,,
589.0920,501.9,8.038,,,
590.4048,502.4,8.034,,,
591.7194,502.9,8.032,,,
593.0352,503.4,8.029,,,
594.3516,503.9,8.025,,,
595.6680,504.4,8.023,,,
596.9868,504.9,8.019,,,
598.3074,505.4,8.017,,,
599.6298,505.9,8.014,,,
600.9534,506.4,8.012,,,
602.2776,506.9,8.008,,,
603.6006,507.4,8.006,,,
604.9248,507.9,8.002,,,
606.2490,508.4,7.999,,,
607.5732,508.9,7.995,,,
608.8992,509.4,7.992,,,
610.2270,509.9,7.990,,,
611.5554,510.4,7.987,,,
612.8844,510.9,7.984,,,
614.2146,511.4,7.982,,,
615.5454,511.9,7.977,,,
616.8780,512.4,7.975,,,
618.2118,512.9,7.971,,,
619.5480,513.4,7.967,,,
620.8848,513.9,7.965,,,
622.2234,514.4,7.961,,,
623.5632,514.9,7.958,,,
624.9042,515.4,7.955,,,
626.2452,515.9,7.952,,,
627.5862,516.4,7.949,,,
628.9272,516.9,7.946,,,
630.2688,517.4,7.942,,,
631.6122,517.9,7.938,,,
632.9568,518.4,7.934,,,
634.3032,518.9,7.931,,,
635.6502,519.4,7.926,,,
636.9972,519.9,7.921,,,
638.3454,520.4,7.916,,,
639.6942,520.9,7.912,,,
641.0448,521.4,7.907,,,
642.3972,521.9,7.903,,,
643.7520,522.4,7.897,,,
645.1068,522.9,7.893,,,
646.4622,523.4,7.888,,,
647.8164,523.9,7.884,,,
649.1706,524.4,7.879,,,
650.5254,524.9,7.873,,,
651.8820,525.4,7.868,,,
653.2410,525.9,7.864,,,
654.6024,526.4,7.860,,,
655.9656,526.9,7.855,,,
657.3312,527.4,7.851,,,
658.6974,527.9,7.846,,,
660.0648,528.4,7.841,,,
661.4328,528.9,7.836,,,
662.8014,529.4,7.832,,,
664.1706,529.9,7.827,,,
665.5398,530.4,7.822,,,
666.9096,530.9,7.817,,,
668.2806,531.4,7.812,,,
669.6516,531.9,7.807,,,
671.0238,532.4,7.801,,,
672.3966,532.9,7.795,,,
673.7700,533.4,7.789,,,
675.1434,533.9,7.783,,,
676.5180,534.4,7.777,,,
677.8932,534.9,7.772,,,
679.2696,535.4,7.766,,,
680.6466,535.9,7.760,,,
682.0248,536.4,7.754,,,
683.4036,536.9,7.748,,,
684.7836,537.4,7.742,,,
686.1654,537.9,7.736,,,
687.5490,538.4,7.730,,,
688.9344,538.9,7.724,,,
690.3222,539.4,7.718,,,
691.7112,539.9,7.712,,,
693.1014,540.4,7.705,,,
694.4916,540.9,7.699,,,
695.8818,541.4,7.693,,,
697.2708,541.9,7.687,,,
698.6604,542.4,7.680,,,
700.0518,542.9,7.674,,,
701.4450,543.4,7.667,,,
702.8400,543.9,7.661,,,
704.2386,544.4,7.654,,,
705.6384,544.9,7.646,,,
707.0382,545.4,7.638,,,
708.4386,545.9,7.629,,,
709.8390,546.4,7.620,,,
711.2400,546.9,7.610,,,
712.6416,547.4,7.599,,,
714.0432,547.9,7.591,,,
715.4460,548.4,7.584,,,
716.8494,548.9,7.576,,,
718.2552,549.4,7.570,,,
719.6622,549.9,7.563,,,
721.0710,550.4,7.556,,,
722.4810,550.9,7.549,,,
723.8910,551.4,7.541,,,
725.3004,551.9,7.532,,,
726.7110,552.4,7.521,,,
728.1222,552.9,7.510,,,
729.5358,553.4,7.500,,,
730.9506,553.9,7.489,,,
732.3666,554.4,7.481,,,
733.7832,554.9,7.472,,,
735.1998,555.4,7.464,,,
736.6164,555.9,7.456,,,
738.0354,556.4,7.448,,,
739.4544,556.9,7.438,,,
740.8752,557.4,7.428,,,
742.2966,557.9,7.417,,,
743.7192,558.4,7.407,,,
745.1436,558.9,7.396,,,
746.5674,559.4,7.386,,,
747.9930,559.9,7.376,,,
749.4198,560.4,7.365,,,
750.8466,560.9,7.356,,,
752.2728,561.4,7.345,,,
753.7008,561.9,7.336,,,
755.1276,562.4,7.325,,,
756.5556,562.9,7.315,,,
757.9848,563.4,7.305,,,
759.4140,563.9,7.295,,,
760.8444,564.4,7.285,,,
762.2742,564.9,7.274,,,
763.7040,565.4,7.263,,,
765.1344,565.9,7.252,,,
766.5672,566.4,7.241,,,
768.0018,566.9,7.230,,,
769.4376,567.4,7.220,,,
770.8752,567.9,7.207,,,
772.3134,568.4,7.197,,,
773.7510,568.9,7.185,,,
775.1886,569.4,7.173,,,
776.6256,569.9,7.161,,,
778.0632,570.4,7.149,,,
779.5032,570.9,7.137,,,
780.9456,571.4,7.126,,,
782.3898,571.9,7.114,,,
783.8352,572.4,7.102,,,
785.2806,572.9,7.089,,,
786.7236,573.4,7.076,,,
788.1672,573.9,7.064,,,
789.6108,574.4,7.052,,,
791.0544,574.9,7.039,,,
792.4992,575.4,7.026,,,
793.9446,575.9,7.014,,,
795.3912,576.4,7.000,,,
796.8384,576.9,6.987,,,
798.2874,577.4,6.974,,,
799.7364,577.9,6.960,,,
801.1860,578.4,6.947,,,
802.6362,578.9,6.933,,,
804.0876,579.4,6.918,,,
805.5414,579.9,6.905,,,
806.9970,580.4,6.891,,,
808.4538,580.9,6.878,,,
809.9112,581.4,6.863,,,
811.3698,581.9,6.849,,,
812.8278,582.4,6.834,,,
814.2864,582.9,6.819,,,
815.7450,583.4,6.804,,,
817.2024,583.9,6.789,,,
818.6604,584.4,6.773,,,
820.1184,584.9,6.758,,,
821.5770,585.4,6.742,,,
823.0386,585.9,6.728,,,
824.5026,586.4,6.713,,,
825.9672,586.9,6.698,,,
827.4324,587.4,6.682,,,
828.8970,587.9,6.666,,,
830.3610,588.4,6.648,,,
831.8250,588.9,6.632,,,
833.2914,589.4,6.617,,,
834.7596,589.9,6.600,,,
836.2290,590.4,6.584,,,
837.7014,590.9,6.568,,,
839.1720,591.4,6.551,,,
840.6414,591.9,6.534,,,
842.1096,592.4,6.517,,,
843.5772,592.9,6.499,,,
845.0454,593.4,6.483,,,
846.5160,593.9,6.465,,,
847.9896,594.4,6.447,,,
849.4656,594.9,6.428,,,
850.9440,595.4,6.410,,,
852.4236,595.9,6.391,,,
853.9020,596.4,6.373,,,
855.3780,596.9,6.353,,,
856.8510,597.4,6.335,,,
858.3234,597.9,6.316,,,
859.7952,598.4,6.297,,,
861.2676,598.9,6.278,,,
862.7424,599.4,6.258,,,
864.2178,599.9,6.238,,,
865.6944,600.4,6.219,,,
867.1710,600.9,6.199,,,
868.6476,601.4,6.179,,,
870.1236,601.9,6.159,,,
871.6008,602.4,6.139,,,
873.0780,602.9,6.119,,,
874.5558,603.4,6.098,,,
876.0336,603.9,6.078,,,
877.5096,604.4,6.057,,,
878.9844,604.9,6.036,,,
880.4610,605.4,6.015,,,
881.9382,605.9,5.993,,,
883.4178,606.4,5.972,,,
884.8992,606.9,5.950,,,
886.3806,607.4,5.928,,,
887.8626,607.9,5.907,,,
889.3452,608.4,5.884,,,
890.8272,608.9,5.862,,,
892.3092,609.4,5.840,,,
893.7900,609.9,5.817,,,
895.2702,610.4,5.795,,,
896.7492,610.9,5.772,,,
898.2288,611.4,5.749,,,
899.7084,611.9,5.727,,,
901.1880,612.4,5.703,,,
902.6670,612.9,5.681,,,
904.1460,613.4,5.658,,,
905.6256,613.9,5.635,,,
907.1076,614.4,5.610,,,
908.5920,614.9,5.587,,,
910.0770,615.4,5.563,,,
911.5638,615.9,5.539,,,
913.0518,616.4,5.516,,,
914.5398,616.9,5.491,,,
916.0266,617.4,5.467,,,
917.5134,617.9,5.443,,,
918.9996,618.4,5.418,,,
920.4852,618.9,5.393,,,
921.9714,619.4,5.369,,,
923.4576,619.9,5.344,,,
924.9456,620.4,5.319,,,
926.4336,620.9,5.294,,,
927.9228,621.4,5.269,,,
929.4120,621.9,5.244,,,
930.9018,622.4,5.218,,,
932.3940,622.9,5.190,,,
933.8856,623.4,5.165,,,
935.3766,623.9,5.140,,,
936.8676,624.4,5.114,,,
938.3568,624.9,5.087,,,
939.8460,625.4,5.061,,,
941.3370,625.9,5.034,,,
942.8274,626.4,5.009,,,
944.3190,626.9,4.982,,,
945.8112,627.4,4.955,,,
947.3034,627.9,4.929,,,
948.7968,628.4,4.901,,,
950.2896,628.9,4.875,,,
951.7824,629.4,4.847,,,
953.2764,629.9,4.818,,,
954.7698,630.4,4.790,,,
956.2650,630.9,4.763,,,
957.7608,631.4,4.734,,,
959.2566,631.9,4.703,,,
960.7530,632.4,4.675,,,
962.2482,632.9,4.646,,,
963.7434,633.4,4.616,,,
965.2398,633.9,4.587,,,
966.7368,634.4,4.557,,,
968.2350,634.9,4.528,,,
969.7332,635.4,4.498,,,
971.2320,635.9,4.468,,,
972.7302,636.4,4.438,,,
974.2278,636.9,4.407,,,
975.7260,637.4,4.375,,,
977.2242,637.9,4.344,,,
978.7248,638.4,4.312,,,
980.2260,638.9,4.280,,,
981.7290,639.4,4.247,,,
983.2314,639.9,4.215,,,
984.7326,640.4,4.180,,,
986.2332,640.9,4.146,,,
987.7332,641.4,4.113,,,
989.2350,641.9,4.079,,,
990.7380,642.4,4.045,,,
992.2440,642.9,4.011,,,
993.7518,643.4,3.975,,,
995.2596,643.9,3.941,,,
996.7656,644.4,3.906,,,
998.2710,644.9,3.870,,,
999.7758,645.4,3.834,,,
1001.2806,645.9,3.798,,,
1002.7854,646.4,3.762,,,
1004.2914,646.9,3.726,,,
1005.7974,647.4,3.689,,,
1007.3022,647.9,3.652,,,
1008.8082,648.4,3.615,,,
1010.3130,648.9,3.574,,,
1011.8172,649.4,3.536,,,
1013.3238,649.9,3.497,,,
1014.8292,650.4,3.458,,,
1016.3370,650.9,3.420,,,
1017.8466,651.4,3.381,,,
1019.3556,651.9,3.343,,,
1020.8652,652.4,3.304,,,
1022.3748,652.9,3.265,,,
1023.8826,653.4,3.227,,,
1025.3910,653.9,3.188,,,
1026.9006,654.4,3.149,,,
1028.4102,654.9,3.110,,,
1029.9210,655.4,3.071,,,
1031.4324,655.9,3.033,,,
1032.9432,656.4,2.994,,,
1034.4552,656.9,2.956,,,
1035.9678,657.4,2.915,,,
1037.4816,657.9,2.878,,,
1038.9948,658.4,2.840,,,
1040.5068,658.9,2.803,,,
1042.0176,659.4,2.767,,,
1043.5278,659.9,2.731,,,
1045.0386,660.4,2.696,,,
1046.5494,660.9,2.662,,,
1048.0620,661.4,2.629,,,
1049.5734,661.9,2.596,,,
1051.0848,662.4,2.564,,,
1052.5962,662.9,2.533,,,
1054.1070,663.4,2.503,,,
1055.6178,663.9,2.474,,,
1057.1298,664.4,2.446,,,
1058.6406,664.9,2.420,,,
1060.1520,665.4,2.393,,,
1061.6640,665.9,2.367,,,
1063.1742,666.4,2.343,,,
1064.6856,666.9,2.321,,,
1066.1970,667.4,2.300,,,
1067.7096,667.9,2.278,,,
1069.2228,668.4,2.260,,,
1070.7360,668.9,2.242,,,
1072.2486,669.4,2.225,,,
1073.7594,669.9,2.210,,,
1075.2702,670.4,2.196,,,
1076.7810,670.9,2.182,,,
1078.2924,671.4,2.169,,,
1079.8032,671.9,2.158,,,
1081.3128,672.4,2.148,,,
1082.8206,672.9,2.139,,,
1084.3266,673.4,2.131,,,
1085.8326,673.9,2.126,,,
1087.3404,674.4,2.120,,,
1088.8500,674.9,2.113,,,
1090.3608,675.4,2.108,,,
1091.8710,675.9,2.102,,,
1093.3818,676.4,2.097,,,
1094.8890,676.9,2.093,,,
1096.3968,677.4,2.089,,,
1097.9046,677.9,2.085,,,
1099.4112,678.4,2.081,,,
1100.9196,678.9,2.077,,,
1102.4280,679.4,2.072,,,
1103.9364,679.9,2.069,,,
1105.4454,680.4,2.066,,,
1106.9544,680.9,2.061,,,
1108.4634,681.4,2.059,,,
1109.9724,681.9,2.055,,,
1111.4802,682.4,2.051,,,
1112.9862,682.9,2.049,,,
1114.4916,683.4,2.045,,,
1115.9964,683.9,2.042,,,
1117.5030,684.4,2.038,,,
1119.0102,684.9,2.034,,,
1120.5174,685.4,2.030,,,
1122.0246,685.9,2.028,,,
1123.5318,686.4,2.023,,,
1125.0390,686.9,2.021,,,
1126.5486,687.4,2.018,,,
1128.0606,687.9,2.015,,,
1129.5732,688.4,2.012,,,
1131.0858,688.9,2.009,,,
1132.5972,689.4,2.006,,,
1134.1068,689.9,2.003,,,
1135.6158,690.4,2.000,,,
1137.1254,690.9,1.997,,,
1138.6356,691.4,1.995,,,
1140.1470,691.9,1.991,,,
1141.6590,692.4,1.989,,,
1143.1710,692.9,1.986,,,
1144.6824,693.4,1.983,,,
1146.1944,693.9,1.980,,,
1147.7058,694.4,1.977,,,
1149.2184,694.9,1.974,,,
1150.7316,695.4,1.972,,,
1152.2448,695.9,1.969,,,
1153.7580,696.4,1.965,,,
1155.2712,696.9,1.963,,,
1156.7850,697.4,1.960,,,
1158.2970,697.9,1.956,,,
1159.8090,698.4,1.954,,,
1161.3198,698.9,1.950,,,
1162.8318,699.4,1.948,,,
1164.3462,699.9,1.945,,,
1165.8612,700.4,1.942,,,
1167.3780,700.9,1.939,,,
1168.8942,701.4,1.935,,,
1170.4086,701.9,1.933,,,
1171.9224,702.4,1.930,,,
1173.4338,702.9,1.927,,,
1174.9452,703.4,1.924,,,
1176.4554,703.9,1.921,,,
1177.9656,704.4,1.919,,,
1179.4752,704.9,1.915,,,
1180.9860,705.4,1.913,,,
1182.4974,705.9,1.910,,,
1184.0088,706.4,1.907,,,
1185.5220,706.9,1.904,,,
1187.0340,707.4,1.901,,,
1188.5460,707.9,1.898,,,
1190.0580,708.4,1.895,,,
1191.5688,708.9,1.893,,,
1193.0802,709.4,1.889,,,
1194.5898,709.9,1.887,,,
1196.0988,710.4,1.885,,,
1197.6078,710.9,1.883,,,
1199.1150,711.4,1.879,,,
1200.6240,711.9,1.878,,,
1202.1354,712.4,1.875,,,
1203.6468,712.9,1.873,,,
1205.1600,713.4,1.870,,,
1206.6726,713.9,1.868,,,
1208.1834,714.4,1.866,,,
1209.6936,714.9,1.863,,,
1211.2032,715.4,1.861,,,
1212.7116,715.9,1.858,,,
1214.2200,716.4,1.856,,,
1215.7290,716.9,1.854,,,
1217.2380,717.4,1.851,,,
1218.7482,717.9,1.849,,,
1220.2602,718.4,1.846,,,
1221.7722,718.9,1.843,,,
1223.2842,719.4,1.841,,,
1224.7950,719.9,1.838,,,
1226.3058,720.4,1.836,,,
1227.8172,720.9,1.832,,,
1229.3292,721.4,1.831,,,
1230.8424,721.9,1.828,,,
1232.3550,722.4,1.826,,,
1233.8670,722.9,1.823,,,
1235.3790,723.4,1.820,,,
1236.8910,723.9,1.817,,,
1238.4024,724.4,1.815,,,
1239.9132,724.9,1.813,,,
1241.4234,725.4,1.810,,,
1242.9324,725.9,1.808,,,
1244.4420,726.4,1.805,,,
1245.9528,726.9,1.803,,,
1247.4630,727.4,1.799,,,
1248.9738,727.9,1.798,,,
1250.4846,728.4,1.795,,,
1251.9954,728.9,1.793,,,
1253.5074,729.4,1.790,,,
1255.0188,729.9,1.788,,,
1256.5284,730.4,1.786,,,
1258.0362,730.9,1.782,,,
1259.5422,731.4,1.781,,,
1261.0464,731.9,1.779,,,
1262.5512,732.4,1.777,,,
1264.0560,732.9,1.774,,,
1265.5602,733.4,1.772,,,
1267.0662,733.9,1.771,,,
1268.5710,734.4,1.768,,,
1270.0758,734.9,1.766,,,
1271.5818,735.4,1.762,,,
1273.0866,735.9,1.761,,,
1274.5926,736.4,1.758,,,
1276.0992,736.9,1.756,,,
1277.6058,737.4,1.753,,,
1279.1112,737.9,1.752,,,
1280.6148,738.4,1.750,,,
1282.1166,738.9,1.748,,,
1283.6172,739.4,1.746,,,
1285.1172,739.9,1.743,,,
1286.6178,740.4,1.741,,,
1288.1202,740.9,1.739,,,
1289.6232,741.4,1.738,,,
1291.1286,741.9,1.735,,,
1292.6328,742.4,1.734,,,
1294.1370,742.9,1.731,,,
1295.6406,743.4,1.729,,,
1297.1442,743.9,1.726,,,
1298.6490,744.4,1.725,,,
1300.1544,744.9,1.723,,,
1301.6604,745.4,1.721,,,
1303.1652,745.9,1.718,,,
1304.6694,746.4,1.717,,,
1306.1724,746.9,1.715,,,
1307.6754,747.4,1.714,,,
1309.1796,747.9,1.712,,,
1310.6820,748.4,1.711,,,
1312.1838,748.9,1.707,,,
1313.6856,749.4,1.707,,,
1315.1862,749.9,1.705,,,
1316.6886,750.4,1.703,,,
1318.1922,750.9,1.702,,,
1319.6952,751.4,1.699,,,
1321.1994,751.9,1.698,,,
1322.7018,752.4,1.696,,,
1324.2036,752.9,1.694,,,
1325.7048,753.4,1.692,,,
1327.2042,753.9,1.689,,,
1328.7036,754.4,1.689,,,
1330.2024,754.9,1.686,,,
1331.7006,755.4,1.685,,,
1333.1982,755.9,1.683,,,
1334.6958,756.4,1.682,,,
1336.1922,756.9,1.680,,,
1337.6892,757.4,1.679,,,
1339.1862,757.9,1.678,,,
1340.6850,758.4,1.676,,,
1342.1844,758.9,1.675,,,
1343.6844,759.4,1.673,,,
1345.1844,759.9,1.672,,,
1346.6838,760.4,1.670,,,
1348.1820,760.9,1.668,,,
1349.6808,761.4,1.668,,,
1351.1778,761.9,1.666,,,
1352.6742,762.4,1.664,,,
1354.1718,762.9,1.663,,,
1355.6682,763.4,1.662,,,
1357.1652,763.9,1.660,,,
1358.6628,764.4,1.658,,,
1360.1604,764.9,1.657,,,
1361.6580,765.4,1.656,,,
1363.1550,765.9,1.655,,,
1364.6514,766.4,1.653,,,
1366.1472,766.9,1.652,,,
1367.6424,767.4,1.650,,,
1369.1364,767.9,1.649,,,
1370.6316,768.4,1.648,,,
1372.1280,768.9,1.646,,,
1373.6232,769.4,1.645,,,
1375.1196,769.9,1.644,,,
1376.6166,770.4,1.643,,,
1378.1130,770.9,1.641,,,
1379.6094,771.4,1.640,,,
1381.1046,771.9,1.639,,,
1382.5992,772.4,1.638,,,
1384.0932,772.9,1.637,,,
1385.5884,773.4,1.636,,,
1387.0836,773.9,1.634,,,
1388.5806,774.4,1.632,,,
1390.0782,774.9,1.631,,,
1391.5752,775.4,1.630,,,
1393.0734,775.9,1.629,,,
1394.5698,776.4,1.628,,,
1396.0662,776.9,1.627,,,
1397.5626,777.4,1.625,,,
1399.0584,777.9,1.625,,,
1400.5554,778.4,1.625,,,
1402.0542,778.9,1.624,,,
1403.5530,779.4,1.623,,,
1405.0512,779.9,1.622,,,
1406.5482,780.4,1.621,,,
1408.0434,780.9,1.619,,,
1409.5380,781.4,1.618,,,
1411.0326,781.9,1.617,,,
1412.5272,782.4,1.616,,,
1414.0212,782.9,1.616,,,
1415.5152,783.4,1.615,,,
1417.0092,783.9,1.614,,,
1418.5032,784.4,1.612,,,
1420.0008,784.9,1.611,,,
1421.4984,785.4,1.610,,,
1422.9978,785.9,1.609,,,
1424.4966,786.4,1.608,,,
1425.9930,786.9,1.608,,,
1427.4882,787.4,1.607,,,
1428.9834,787.9,1.606,,,
1430.4792,788.4,1.604,,,
1431.9768,788.9,1.603,,,
1433.4750,789.4,1.602,,,
1434.9744,789.9,1.602,,,
1436.4744,790.4,1.601,,,
1437.9738,790.9,1.600,,,
1439.4732,791.4,1.599,,,
1440.9720,791.9,1.598,,,
1442.4708,792.4,1.596,,,
1443.9708,792.9,1.596,,,
1445.4720,793.4,1.595,,,
1446.9744,793.9,1.594,,,
1448.4756,794.4,1.593,,,
1449.9762,794.9,1.592,,,
1451.4756,795.4,1.591,,,
1452.9756,795.9,1.590,,,
1454.4762,796.4,1.589,,,
1455.9774,796.9,1.588,,,
1457.4798,797.4,1.587,,,
1458.9810,797.9,1.586,,,
1460.4816,798.4,1.585,,,
1461.9822,798.9,1.584,,,
1463.4822,799.4,1.584,,,
1464.9834,799.9,1.583,,,
1466.4846,800.4,1.582,,,
1467.9852,800.9,1.581,,,
1469.4864,801.4,1.580,,,
1470.9864,801.9,1.579,,,
1472.4864,802.4,1.578,,,
1473.9864,802.9,1.577,,,
1475.4876,803.4,1.576,,,
1476.9894,803.9,1.575,,,
1478.4924,804.4,1.574,,,
1479.9960,804.9,1.573,,,
1481.4990,805.4,1.571,,,
1483.0032,805.9,1.570,,,
1484.5074,806.4,1.570,,,
1486.0128,806.9,1.569,,,
1487.5194,807.4,1.568,,,
1489.0272,807.9,1.567,,,
1490.5350,808.4,1.566,,,
1492.0446,808.9,1.565,,,
1493.5542,809.4,1.564,,,
1495.0644,809.9,1.563,,,
1496.5758,810.4,1.562,,,
1498.0878,810.9,1.561,,,
1499.5998,811.4,1.560,,,
1501.1136,811.9,1.559,,,
1502.6274,812.4,1.558,,,
1504.1418,812.9,1.557,,,
1505.6562,813.4,1.555,,,
1507.1694,813.9,1.554,,,
1508.6844,814.4,1.553,,,
1510.1994,814.9,1.552,,,
1511.7156,815.4,1.552,,,
1513.2336,815.9,1.551,,,
1514.7534,816.4,1.550,,,
1516.2744,816.9,1.549,,,
1517.7960,817.4,1.549,,,
1519.3176,817.9,1.547,,,
1520.8374,818.4,1.546,,,
1522.3566,818.9,1.545,,,
1523.8770,819.4,1.544,,,
1525.3974,819.9,1.543,,,
1526.9178,820.4,1.542,,,
1528.4400,820.9,1.541,,,
1529.9598,821.4,1.541,,,
1531.4802,821.9,1.540,,,
1533.0012,822.4,1.540,,,
1534.5222,822.9,1.538,,,
1536.0444,823.4,1.536,,,
1537.5666,823.9,1.536,,,
1539.0882,824.4,1.535,,,
1540.6104,824.9,1.535,,,
1542.1326,825.4,1.534,,,
1543.6548,825.9,1.533,,,
1545.1782,826.4,1.533,,,
1546.7016,826.9,1.532,,,
1548.2250,827.4,1.531,,,
1549.7496,827.9,1.531,,,
1551.2730,828.4,1.530,,,
1552.7964,828.9,1.528,,,
1554.3198,829.4,1.527,,,
1555.8414,829.9,1.526,,,
1557.3618,830.4,1.526,,,
1558.8810,830.9,1.525,,,
1560.4014,831.4,1.524,,,
1561.9224,831.9,1.523,,,
1563.4452,832.4,1.522,,,
1564.9686,832.9,1.521,,,
1566.4920,833.4,1.520,,,
1568.0148,833.9,1.519,,,
1569.5382,834.4,1.518,,,
1571.0622,834.9,1.517,,,
1572.5856,835.4,1.516,,,
1574.1108,835.9,1.515,,,
1575.6384,836.4,1.515,,,
1577.1678,836.9,1.514,,,
1578.6978,837.4,1.514,,,
1580.2284,837.9,1.513,,,
1581.7578,838.4,1.512,,,
1583.2866,838.9,1.511,,,
1584.8154,839.4,1.511,,,
1586.3448,839.9,1.509,,,
1587.8748,840.4,1.508,,,
1589.4066,840.9,1.507,,,
1590.9396,841.4,1.507,,,
1592.4720,841.9,1.506,,,
1594.0044,842.4,1.505,,,
1595.5344,842.9,1.504,,,
1597.0626,843.4,1.504,,,
1598.5920,843.9,1.503,,,
1600.1208,844.4,1.502,,,
1601.6520,844.9,1.502,,,
1603.1844,845.4,1.501,,,
1604.7180,845.9,1.501,,,
1606.2540,846.4,1.500,,,
1607.7894,846.9,1.499,,,
1609.3242,847.4,1.499,,,
1610.8584,847.9,1.498,,,
1612.3920,848.4,1.498,,,
1613.9262,848.9,1.497,,,
1615.4616,849.4,1.496,,,
1616.9988,849.9,1.495,,,
1618.5366,850.4,1.494,,,
1620.0738,850.9,1.494,,,
1621.6116,851.4,1.493,,,
1623.1488,851.9,1.493,,,
1624.6866,852.4,1.492,,,
1626.2244,852.9,1.491,,,
1627.7622,853.4,1.490,,,
1629.3006,853.9,1.488,,,
1630.8378,854.4,1.487,,,
1632.3756,854.9,1.487,,,
1633.9128,855.4,1.486,,,
1635.4506,855.9,1.485,,,
1636.9866,856.4,1.485,,,
1638.5232,856.9,1.485,,,
1640.0598,857.4,1.484,,,
1641.5970,857.9,1.484,,,
1643.1372,858.4,1.483,,,
1644.6786,858.9,1.483,,,
1646.2218,859.4,1.482,,,
1647.7662,859.9,1.481,,,
1649.3112,860.4,1.481,,,
1650.8562,860.9,1.480,,,
1652.4006,861.4,1.479,,,
1653.9438,861.9,1.479,,,
1655.4846,862.4,1.478,,,
1657.0230,862.9,1.477,,,
1658.5608,863.4,1.475,,,
1660.0998,863.9,1.475,,,
1661.6388,864.4,1.475,,,
1663.1784,864.9,1.474,,,
1664.7174,865.4,1.473,,,
1666.2546,865.9,1.473,,,
1667.7912,866.4,1.472,,,
1669.3290,866.9,1.471,,,
1670.8650,867.4,1.470,,,
1672.4022,867.9,1.470,,,
1673.9412,868.4,1.469,,,
1675.4814,868.9,1.469,,,
1677.0252,869.4,1.468,,,
1678.5702,869.9,1.467,,,
1680.1140,870.4,1.467,,,
1681.6566,870.9,1.466,,,
1683.1968,871.4,1.465,,,
1684.7376,871.9,1.465,,,
1686.2784,872.4,1.464,,,
1687.8186,872.9,1.463,,,
1689.3594,873.4,1.463,,,
1690.8984,873.9,1.462,,,
1692.4356,874.4,1.462,,,
1693.9722,874.9,1.461,,,
1695.5082,875.4,1.460,,,
1697.0448,875.9,1.460,,,
1698.5838,876.4,1.459,,,
1700.1246,876.9,1.459,,,
1701.6660,877.4,1.458,,,
1703.2074,877.9,1.457,,,
1704.7464,878.4,1.456,,,
1706.2842,878.9,1.455,,,
1707.8214,879.4,1.455,,,
1709.3568,879.9,1.454,,,
1710.8934,880.4,1.454,,,
1712.4300,880.9,1.453,,,
1713.9660,881.4,1.452,,,
1715.5032,881.9,1.451,,,
1717.0398,882.4,1.450,,,
1718.5764,882.9,1.450,,,
1720.1112,883.4,1.449,,,
1721.6442,883.9,1.448,,,
1723.1778,884.4,1.448,,,
1724.7120,884.9,1.447,,,
1726.2474,885.4,1.447,,,
1727.7840,885.9,1.447,,,
1729.3200,886.4,1.446,,,
1730.8554,886.9,1.446,,,
1732.3902,887.4,1.445,,,
1733.9250,887.9,1.445,,,
1735.4610,888.4,1.444,,,
1736.9976,888.9,1.444,,,
1738.5330,889.4,1.443,,,
1740.0684,889.9,1.443,,,
1741.6032,890.4,1.442,,,
1743.1368,890.9,1.441,,,
1744.6704,891.4,1.440,,,
1746.2034,891.9,1.439,,,
1747.7364,892.4,1.438,,,
1749.2682,892.9,1.437,,,
1750.8000,893.4,1.437,,,
1752.3312,893.9,1.436,,,
1753.8612,894.4,1.436,,,
1755.3924,894.9,1.435,,,
1756.9230,895.4,1.435,,,
1758.4530,895.9,1.434,,,
1759.9830,896.4,1.433,,,
1761.5112,896.9,1.433,,,
1763.0394,897.4,1.433,,,
1764.5664,897.9,1.432,,,
1766.0940,898.4,1.432,,,
1767.6216,898.9,1.431,,,
1769.1480,899.4,1.430,,,
1770.6744,899.9,1.429,,,
1772.2008,900.4,1.429,,,
1773.7272,900.9,1.428,,,
1775.2548,901.4,1.428,,,
1776.7836,901.9,1.427,,,
1778.3112,902.4,1.427,,,
1779.8376,902.9,1.426,,,
1781.3616,903.4,1.425,,,
1782.8844,903.9,1.425,,,
1784.4084,904.4,1.424,,,
1785.9330,904.9,1.424,,,
1787.4600,905.4,1.423,,,
1788.9876,905.9,1.423,,,
1790.5122,906.4,1.422,,,
1792.0350,906.9,1.422,,,
1793.5536,907.4,1.421,,,
1795.0716,907.9,1.421,,,
1796.5902,908.4,1.420,,,
1798.1094,908.9,1.420,,,
1799.6298,909.4,1.419,,,
1801.1502,909.9,1.418,,,
1802.6706,910.4,1.417,,,
1804.1916,910.9,1.417,,,
1805.7120,911.4,1.416,,,
1807.2342,911.9,1.416,,,
1808.7546,912.4,1.416,,,
1810.2738,912.9,1.415,,,
1811.7936,913.4,1.414,,,
1813.3104,913.9,1.414,,,
1814.8266,914.4,1.414,,,
1816.3416,914.9,1.414,,,
1817.8560,915.4,1.413,,,
1819.3704,915.9,1.413,,,
1820.8866,916.4,1.413,,,
1822.4046,916.9,1.413,,,
1823.9232,917.4,1.413,,,
1825.4424,917.9,1.413,,,
1826.9616,918.4,1.412,,,
1828.4790,918.9,1.412,,,
1829.9952,919.4,1.411,,,
1831.5114,919.9,1.410,,,
1833.0264,920.4,1.409,,,
1834.5426,920.9,1.408,,,
1836.0594,921.4,1.408,,,
1837.5774,921.9,1.407,,,
1839.0948,922.4,1.407,,,
1840.6110,922.9,1.406,,,
1842.1272,923.4,1.406,,,
1843.6434,923.9,1.405,,,
1845.1602,924.4,1.405,,,
1846.6776,924.9,1.404,,,
1848.1944,925.4,1.404,,,
1849.7088,925.9,1.403,,,
1851.2214,926.4,1.403,,,
1852.7334,926.9,1.403,,,
1854.2442,927.4,1.403,,,
1855.7550,927.9,1.403,,,
1857.2652,928.4,1.402,,,
1858.7742,928.9,1.402,,,
1860.2820,929.4,1.402,,,
1861.7904,929.9,1.402,,,
1863.3012,930.4,1.402,,,
1864.8138,930.9,1.401,,,
1866.3270,931.4,1.400,,,
1867.8402,931.9,1.400,,,
1869.3528,932.4,1.400,,,
1870.8630,932.9,1.400,,,
1872.3726,933.4,1.399,,,
1873.8834,933.9,1.399,,,
1875.3942,934.4,1.399,,,
1876.9062,934.9,1.399,,,
1878.4182,935.4,1.398,,,
1879.9308,935.9,1.398,,,
1881.4422,936.4,1.398,,,
1882.9518,936.9,1.398,,,
1884.4608,937.4,1.397,,,
1885.9692,937.9,1.397,,,
1887.4776,938.4,1.397,,,
1888.9866,938.9,1.396,,,
1890.4974,939.4,1.396,,,
1892.0076,939.9,1.396,,,
1893.5190,940.4,1.395,,,
1895.0298,940.9,1.395,,,
1896.5394,941.4,1.394,,,
1898.0490,941.9,1.394,,,
1899.5574,942.4,1.394,,,
1901.0664,942.9,1.393,,,
1902.5748,943.4,1.393,,,
1904.0832,943.9,1.393,,,
1905.5922,944.4,1.392,,,
1907.0994,944.9,1.391,,,
1908.6060,945.4,1.391,,,
1910.1120,945.9,1.390,,,
1911.6180,946.4,1.390,,,
1913.1252,946.9,1.390,,,
1914.6324,947.4,1.389,,,
1916.1390,947.9,1.389,,,
1917.6438,948.4,1.389,,,
1919.1474,948.9,1.388,,,
1920.6504,949.4,1.388,,,
1922.1528,949.9,1.387,,,
1923.6570,950.4,1.387,,,
1925.1612,950.9,1.386,,,
1926.6660,951.4,1.386,,,
1928.1714,951.9,1.385,,,
1929.6762,952.4,1.385,,,
1931.1810,952.9,1.385,,,
1932.6846,953.4,1.384,,,
1934.1870,953.9,1.384,,,
1935.6882,954.4,1.384,,,
1937.1894,954.9,1.383,,,
1938.6912,955.4,1.383,,,
1940.1924,955.9,1.383,,,
1941.6948,956.4,1.382,,,
1943.1978,956.9,1.382,,,
1944.7002,957.4,1.381,,,
1946.2026,957.9,1.381,,,
1947.7044,958.4,1.381,,,
1949.2074,958.9,1.380,,,
1950.7098,959.4,1.380,,,
1952.2134,959.9,1.380,,,
1953.7164,960.4,1.379,,,
1955.2182,960.9,1.379,,,
1956.7200,961.4,1.379,,,
1958.2212,961.9,1.379,,,
1959.7230,962.4,1.378,,,
1961.2248,962.9,1.378,,,
1962.7260,963.4,1.378,,,
1964.2266,963.9,1.377,,,
1965.7260,964.4,1.377,,,
1967.2242,964.9,1.377,,,
1968.7236,965.4,1.377,,,
1970.2230,965.9,1.376,,,
1971.7230,966.4,1.376,,,
1973.2212,966.9,1.376,,,
1974.7176,967.4,1.376,,,
1976.2128,967.9,1.376,,,
1977.7062,968.4,1.375,,,
1979.2008,968.9,1.375,,,
1980.6960,969.4,1.375,,,
1982.1924,969.9,1.374,,,
1983.6894,970.4,1.374,,,
1985.1870,970.9,1.375,,,
1986.6846,971.4,1.375,,,
1988.1834,971.9,1.374,,,
1989.6822,972.4,1.374,,,
1991.1804,972.9,1.374,,,
1992.6786,973.4,1.374,,,
1994.1762,973.9,1.374,,,
1995.6744,974.4,1.374,,,
1997.1744,974.9,1.373,,,
1998.6738,975.4,1.373,,,
2000.1738,975.9,1.372,,,
2001.6714,976.4,1.372,,,
2003.1684,976.9,1.372,,,
2004.6654,977.4,1.372,,,
2006.1630,977.9,1.372,,,
2007.6612,978.4,1.372,,,
2009.1606,978.9,1.372,,,
2010.6594,979.4,1.372,,,
2012.1570,979.9,1.372,,,
2013.6528,980.4,1.372,,,
2015.1492,980.9,1.371,,,
2016.6450,981.4,1.371,,,
2018.1432,981.9,1.371,,,
2019.6426,982.4,1.371,,,
2021.1426,982.9,1.370,,,
2022.6432,983.4,1.370,,,
2024.1432,983.9,1.369,,,
2025.6426,984.4,1.369,,,
2027.1402,984.9,1.369,,,
2028.6366,985.4,1.369,,,
2030.1336,985.9,1.368,,,
2031.6300,986.4,1.368,,,
2033.1264,986.9,1.367,,,
2034.6252,987.4,1.367,,,
2036.1228,987.9,1.366,,,
2037.6204,988.4,1.366,,,
2039.1180,988.9,1.366,,,
2040.6150,989.4,1.365,,,
2042.1132,989.9,1.365,,,
2043.6120,990.4,1.365,,,
2045.1120,990.9,1.365,,,
2046.6120,991.4,1.364,,,
2048.1126,991.9,1.364,,,
2049.6126,992.4,1.363,,,
2051.1126,992.9,1.363,,,
2052.6132,993.4,1.362,,,
2054.1150,993.9,1.362,,,
2055.6162,994.4,1.362,,,
2057.1174,994.9,1.361,,,
2058.6180,995.4,1.361,,,
2060.1174,995.9,1.361,,,
2061.6180,996.4,1.361,,,
2063.1186,996.9,1.361,,,
2064.6204,997.4,1.360,,,
2066.1240,997.9,1.360,,,
2067.6264,998.4,1.360,,,
2069.1294,998.9,1.360,,,
2070.6324,999.4,1.359,,,
2072.1354,999.9,1.359,,,
2073.6378,1000.4,1.359,,,
2075.1396,1000.9,1.358,,,
2076.6402,1001.4,1.358,,,
2078.1408,1001.9,1.358,,,
2079.6408,1002.4,1.358,,,
2081.1408,1002.9,1.357,,,
2082.6408,1003.4,1.357,,,
2084.1396,1003.9,1.357,,,
2085.6384,1004.4,1.356,,,
2087.1396,1004.9,1.356,,,
2088.6414,1005.4,1.355,,,
2090.1450,1005.9,1.355,,,
2091.6486,1006.4,1.355,,,
2093.1504,1006.9,1.354,,,
2094.6510,1007.4,1.354,,,
2096.1510,1007.9,1.354,,,
2097.6522,1008.4,1.353,,,
2099.1546,1008.9,1.353,,,
2100.6582,1009.4,1.353,,,
2102.1630,1009.9,1.352,,,
2103.6672,1010.4,1.352,,,
2105.1690,1010.9,1.352,,,
2106.6708,1011.4,1.351,,,
2108.1720,1011.9,1.351,,,
2109.6732,1012.4,1.350,,,
2111.1768,1012.9,1.350,,,
2112.6804,1013.4,1.350,,,
2114.1840,1013.9,1.350,,,
2115.6882,1014.4,1.350,,,
2117.1918,1014.9,1.350,,,
2118.6960,1015.4,1.350,,,
2120.2002,1015.9,1.350,,,
2121.7044,1016.4,1.350,,,
2123.2086,1016.9,1.350,,,
2124.7128,1017.4,1.350,,,
2126.2164,1017.9,1.350,,,
2127.7212,1018.4,1.349,,,
2129.2248,1018.9,1.349,,,
2130.7284,1019.4,1.349,,,
2132.2308,1019.9,1.349,,,
2133.7320,1020.4,1.350,,,
2135.2326,1020.9,1.349,,,
2136.7344,1021.4,1.349,,,
2138.2374,1021.9,1.349,,,
2139.7416,1022.4,1.349,,,
2141.2476,1022.9,1.349,,,
2142.7536,1023.4,1.349,,,
2144.2602,1023.9,1.348,,,
2145.7662,1024.4,1.348,,,
2147.2698,1024.9,1.348,,,
2148.7716,1025.4,1.347,,,
2150.2716,1025.9,1.347,,,
2151.7710,1026.4,1.347,,,
2153.2710,1026.9,1.347,,,
2154.7716,1027.4,1.346,,,
2156.2746,1027.9,1.346,,,
2157.7770,1028.4,1.346,,,
2159.2800,1028.9,1.346,,,
2160.7830,1029.4,1.345,,,
2162.2860,1029.9,1.345,,,
2163.7890,1030.4,1.345,,,
2165.2914,1030.9,1.344,,,
2166.7926,1031.4,1.344,,,
2168.2932,1031.9,1.344,,,
2169.7920,1032.4,1.343,,,
2171.2908,1032.9,1.343,,,
2172.7908,1033.4,1.343,,,
2174.2926,1033.9,1.343,,,
2175.7956,1034.4,1.343,,,
2177.2980,1034.9,1.343,,,
2178.7998,1035.4,1.342,,,
2180.3010,1035.9,1.342,,,
2181.8022,1036.4,1.342,,,
2183.3028,1036.9,1.342,,,
2184.8046,1037.4,1.342,,,
2186.3070,1037.9,1.341,,,
2187.8094,1038.4,1.341,,,
2189.3130,1038.9,1.341,,,
2190.8154,1039.4,1.341,,,
2192.3166,1039.9,1.341,,,
2193.8172,1040.4,1.341,,,
2195.3184,1040.9,1.341,,,
2196.8190,1041.4,1.341,,,
2198.3196,1041.9,1.340,,,
2199.8196,1042.4,1.340,,,
2201.3178,1042.9,1.340,,,
2202.8166,1043.4,1.340,,,
2204.3142,1043.9,1.340,,,
2205.8124,1044.4,1.339,,,
2207.3106,1044.9,1.339,,,
2208.8088,1045.4,1.339,,,
2210.3070,1045.9,1.339,,,
2211.8052,1046.4,1.339,,,
2213.3046,1046.9,1.339,,,
2214.8046,1047.4,1.339,,,
2216.3046,1047.9,1.339,,,
2217.8046,1048.4,1.339,,,
2219.3016,1048.9,1.338,,,
2220.7998,1049.4,1.338,,,
2222.2992,1049.9,1.338,,,
2223.8004,1050.4,1.338,,,
2225.3052,1050.9,1.338,,,
2226.8100,1051.4,1.338,,,
2228.3136,1051.9,1.337,,,
2229.8154,1052.4,1.337,,,
2231.3148,1052.9,1.337,,,
2232.8130,1053.4,1.336,,,
2234.3118,1053.9,1.336,,,
2235.8094,1054.4,1.336,,,
2237.3082,1054.9,1.336,,,
2238.8076,1055.4,1.336,,,
2240.3076,1055.9,1.336,,,
2241.8100,1056.4,1.335,,,
2243.3142,1056.9,1.335,,,
2244.8190,1057.4,1.335,,,
2246.3256,1057.9,1.335,,,
2247.8322,1058.4,1.334,,,
2249.3376,1058.9,1.334,,,
2250.8418,1059.4,1.334,,,
2252.3442,1059.9,1.334,,,
2253.8448,1060.4,1.333,,,
2255.3454,1060.9,1.333,,,
2256.8454,1061.4,1.333,,,
2258.3460,1061.9,1.333,,,
2259.8472,1062.4,1.333,,,
2261.3478,1062.9,1.332,,,
2262.8490,1063.4,1.332,,,
2264.3502,1063.9,1.332,,,
2265.8514,1064.4,1.332,,,
2267.3520,1064.9,1.332,,,
2268.8532,1065.4,1.331,,,
2270.3538,1065.9,1.331,,,
2271.8526,1066.4,1.331,,,
2273.3514,1066.9,1.332,,,
2274.8490,1067.4,1.332,,,
2276.3472,1067.9,1.332,,,
2277.8478,1068.4,1.332,,,
2279.3526,1068.9,1.332,,,

File: Wood/Calibration_Data/Aalto/Aalto_Wood_TGA_N2_20K_R3.csv
Time (s),Temperature (K),Mass (mg),,,
0.0000,313.2,7.919,,,
33.5590,313.7,7.919,,,
42.2970,314.2,7.919,,,
48.4980,314.7,7.919,,,
53.5390,315.2,7.919,,,
57.8500,315.7,7.919,,,
61.7360,316.2,7.919,,,
65.2730,316.7,7.919,,,
68.5110,317.2,7.919,,,
71.5470,317.7,7.919,,,
74.4400,318.2,7.919,,,
77.2030,318.7,7.919,,,
79.8520,319.2,7.919,,,
82.4090,319.7,7.919,,,
84.8840,320.2,7.919,,,
87.2910,320.7,7.919,,,
89.6420,321.2,7.919,,,
91.9450,321.7,7.919,,,
94.2000,322.2,7.919,,,
96.4120,322.7,7.919,,,
98.5840,323.2,7.919,,,
100.7250,323.7,7.919,,,
102.8410,324.2,7.919,,,
104.9380,324.7,7.919,,,
107.0150,325.2,7.919,,,
109.0720,325.7,7.919,,,
111.1090,326.2,7.919,,,
113.1320,326.7,7.919,,,
115.1390,327.2,7.919,,,
117.1320,327.7,7.919,,,
119.1070,328.2,7.919,,,
121.0690,328.7,7.919,,,
123.0190,329.2,7.919,,,
124.9640,329.7,7.919,,,
126.9040,330.2,7.919,,,
128.8360,330.7,7.919,,,
130.7590,331.2,7.919,,,
132.6740,331.7,7.919,,,
134.5770,332.2,7.919,,,
136.4710,332.7,7.919,,,
138.3580,333.2,7.919,,,
140.2370,333.7,7.918,,,
142.1120,334.2,7.918,,,
143.9770,334.7,7.918,,,
145.8360,335.2,7.918,,,
147.6890,335.7,7.918,,,
149.5360,336.2,7.918,,,
151.3780,336.7,7.918,,,
153.2140,337.2,7.918,,,
155.0410,337.7,7.917,,,
156.8590,338.2,7.917,,,
158.6700,338.7,7.917,,,
160.4710,339.2,7.917,,,
162.2680,339.7,7.917,,,
164.0560,340.2,7.917,,,
165.8350,340.7,7.917,,,
167.6030,341.2,7.917,,,
169.3610,341.7,7.917,,,
171.1120,342.2,7.917,,,
172.8560,342.7,7.917,,,
174.5910,343.2,7.916,,,
176.3170,343.7,7.915,,,
178.0330,344.2,7.915,,,
179.7370,344.7,7.914,,,
181.4320,345.2,7.914,,,
183.1190,345.7,7.914,,,
184.7990,346.2,7.913,,,
186.4720,346.7,7.913,,,
188.1340,347.2,7.913,,,
189.7860,347.7,7.913,,,
191.4280,348.2,7.912,,,
193.0580,348.7,7.911,,,
194.6790,349.2,7.910,,,
196.2890,349.7,7.909,,,
197.8900,350.2,7.909,,,
199.4780,350.7,7.909,,,
201.0530,351.2,7.908,,,
202.6180,351.7,7.907,,,
204.1730,352.2,7.907,,,
205.7210,352.7,7.906,,,
207.2600,353.2,7.906,,,
208.7900,353.7,7.905,,,
210.3100,354.2,7.904,,,
211.8190,354.7,7.904,,,
213.3190,355.2,7.903,,,
214.8100,355.7,7.903,,,
216.2920,356.2,7.903,,,
217.7670,356.7,7.902,,,
219.2320,357.2,7.902,,,
220.6880,357.7,7.901,,,
222.1360,358.2,7.901,,,
223.5760,358.7,7.901,,,
225.0090,359.2,7.901,,,
226.4350,359.7,7.900,,,
227.8540,360.2,7.900,,,
229.2680,360.7,7.900,,,
230.6750,361.2,7.899,,,
232.0750,361.7,7.899,,,
233.4680,362.2,7.899,,,
234.8570,362.7,7.898,,,
236.2410,363.2,7.897,,,
237.6190,363.7,7.897,,,
238.9940,364.2,7.896,,,
240.3640,364.7,7.896,,,
241.7280,365.2,7.896,,,
243.0890,365.7,7.896,,,
244.4470,366.2,7.895,,,
245.7980,366.7,7.895,,,
247.1470,367.2,7.894,,,
248.4910,367.7,7.894,,,
249.8300,368.2,7.893,,,
251.1650,368.7,7.893,,,
252.4950,369.2,7.892,,,
253.8200,369.7,7.892,,,
255.1420,370.2,7.891,,,
256.4610,370.7,7.891,,,
257.7770,371.2,7.890,,,
259.0930,371.7,7.890,,,
260.4070,372.2,7.889,,,
261.7190,372.7,7.889,,,
263.0280,373.2,7.889,,,
264.3350,373.7,7.888,,,
265.6390,374.2,7.888,,,
266.9420,374.7,7.888,,,
268.2430,375.2,7.887,,,
269.5420,375.7,7.887,,,
270.8410,376.2,7.887,,,
272.1400,376.7,7.886,,,
273.4360,377.2,7.886,,,
274.7300,377.7,7.886,,,
276.0240,378.2,7.885,,,
277.3150,378.7,7.885,,,
278.6050,379.2,7.885,,,
279.8930,379.7,7.884,,,
281.1800,380.2,7.884,,,
282.4670,380.7,7.884,,,
283.7530,381.2,7.884,,,
285.0380,381.7,7.884,,,
286.3210,382.2,7.883,,,
287.6030,382.7,7.883,,,
288.8840,383.2,7.883,,,
290.1640,383.7,7.883,,,
291.4430,384.2,7.882,,,
292.7210,384.7,7.882,,,
293.9980,385.2,7.882,,,
295.2760,385.7,7.882,,,
296.5530,386.2,7.882,,,
297.8290,386.7,7.881,,,
299.1050,387.2,7.881,,,
300.3820,387.7,7.881,,,
301.6570,388.2,7.881,,,
302.9300,388.7,7.880,,,
304.2030,389.2,7.880,,,
305.4740,389.7,7.880,,,
306.7440,390.2,7.880,,,
308.0120,390.7,7.880,,,
309.2790,391.2,7.880,,,
310.5450,391.7,7.880,,,
311.8100,392.2,7.880,,,
313.0740,392.7,7.880,,,
314.3380,393.2,7.880,,,
315.6000,393.7,7.880,,,
316.8620,394.2,7.880,,,
318.1230,394.7,7.879,,,
319.3840,395.2,7.879,,,
320.6440,395.7,7.879,,,
321.9040,396.2,7.878,,,
323.1620,396.7,7.878,,,
324.4200,397.2,7.878,,,
325.6770,397.7,7.878,,,
326.9330,398.2,7.878,,,
328.1860,398.7,7.878,,,
329.4400,399.2,7.878,,,
330.6920,399.7,7.878,,,
331.9430,400.2,7.878,,,
333.1930,400.7,7.878,,,
334.4420,401.2,7.878,,,
335.6890,401.7,7.878,,,
336.9350,402.2,7.878,,,
338.1800,402.7,7.878,,,
339.4250,403.2,7.878,,,
340.6690,403.7,7.878,,,
341.9120,404.2,7.878,,,
343.1550,404.7,7.878,,,
344.3970,405.2,7.878,,,
345.6380,405.7,7.878,,,
346.8770,406.2,7.878,,,
348.1160,406.7,7.878,,,
349.3540,407.2,7.878,,,
350.5910,407.7,7.877,,,
351.8280,408.2,7.877,,,
353.0650,408.7,7.877,,,
354.3010,409.2,7.877,,,
355.5350,409.7,7.877,,,
356.7670,410.2,7.877,,,
357.9990,410.7,7.877,,,
359.2300,411.2,7.877,,,
360.4600,411.7,7.877,,,
361.6900,412.2,7.877,,,
362.9200,412.7,7.877,,,
364.1500,413.2,7.877,,,
365.3770,413.7,7.877,,,
366.6040,414.2,7.877,,,
367.8310,414.7,7.877,,,
369.0580,415.2,7.877,,,
370.2830,415.7,7.877,,,
371.5090,416.2,7.877,,,
372.7340,416.7,7.876,,,
373.9590,417.2,7.876,,,
375.1840,417.7,7.876,,,
376.4090,418.2,7.876,,,
377.6340,418.7,7.875,,,
378.8590,419.2,7.875,,,
380.0830,419.7,7.875,,,
381.3070,420.2,7.875,,,
382.5300,420.7,7.875,,,
383.7530,421.2,7.874,,,
384.9760,421.7,7.874,,,
386.1980,422.2,7.874,,,
387.4210,422.7,7.874,,,
388.6420,423.2,7.874,,,
389.8640,423.7,7.874,,,
391.0850,424.2,7.874,,,
392.3080,424.7,7.874,,,
393.5300,425.2,7.874,,,
394.7540,425.7,7.874,,,
395.9770,426.2,7.874,,,
397.2000,426.7,7.874,,,
398.4230,427.2,7.874,,,
399.6460,427.7,7.874,,,
400.8690,428.2,7.874,,,
402.0920,428.7,7.875,,,
403.3150,429.2,7.875,,,
404.5390,429.7,7.875,,,
405.7620,430.2,7.875,,,
406.9850,430.7,7.875,,,
408.2090,431.2,7.875,,,
409.4340,431.7,7.874,,,
410.6590,432.2,7.874,,,
411.8840,432.7,7.874,,,
413.1110,433.2,7.874,,,
414.3370,433.7,7.874,,,
415.5640,434.2,7.874,,,
416.7900,434.7,7.874,,,
418.0170,435.2,7.873,,,
419.2430,435.7,7.873,,,
420.4690,436.2,7.873,,,
421.6960,436.7,7.873,,,
422.9230,437.2,7.872,,,
424.1510,437.7,7.872,,,
425.3790,438.2,7.872,,,
426.6080,438.7,7.872,,,
427.8380,439.2,7.871,,,
429.0700,439.7,7.871,,,
430.3010,440.2,7.871,,,
431.5340,440.7,7.871,,,
432.7680,441.2,7.870,,,
434.0020,441.7,7.870,,,
435.2370,442.2,7.870,,,
436.4720,442.7,7.869,,,
437.7080,443.2,7.869,,,
438.9440,443.7,7.869,,,
440.1800,444.2,7.869,,,
441.4160,444.7,7.869,,,
442.6520,445.2,7.868,,,
443.8880,445.7,7.867,,,
445.1240,446.2,7.867,,,
446.3620,446.7,7.867,,,
447.6010,447.2,7.866,,,
448.8400,447.7,7.866,,,
450.0790,448.2,7.865,,,
451.3190,448.7,7.865,,,
452.5580,449.2,7.865,,,
453.7980,449.7,7.864,,,
455.0390,450.2,7.864,,,
456.2810,450.7,7.863,,,
457.5220,451.2,7.863,,,
458.7660,451.7,7.862,,,
460.0100,452.2,7.862,,,
461.2540,452.7,7.862,,,
462.4990,453.2,7.861,,,
463.7440,453.7,7.861,,,
464.9900,454.2,7.860,,,
466.2350,454.7,7.860,,,
467.4820,455.2,7.859,,,
468.7290,455.7,7.859,,,
469.9760,456.2,7.858,,,
471.2230,456.7,7.858,,,
472.4710,457.2,7.857,,,
473.7190,457.7,7.856,,,
474.9680,458.2,7.855,,,
476.2180,458.7,7.855,,,
477.4680,459.2,7.855,,,
478.7180,459.7,7.855,,,
479.9680,460.2,7.854,,,
481.2190,460.7,7.854,,,
482.4710,461.2,7.854,,,
483.7240,461.7,7.853,,,
484.9780,462.2,7.853,,,
486.2320,462.7,7.852,,,
487.4870,463.2,7.852,,,
488.7420,463.7,7.851,,,
489.9990,464.2,7.850,,,
491.2560,464.7,7.850,,,
492.5150,465.2,7.849,,,
493.7740,465.7,7.848,,,
495.0350,466.2,7.848,,,
496.2950,466.7,7.847,,,
497.5570,467.2,7.846,,,
498.8190,467.7,7.845,,,
500.0820,468.2,7.844,,,
501.3450,468.7,7.844,,,
502.6090,469.2,7.843,,,
503.8730,469.7,7.842,,,
505.1380,470.2,7.841,,,
506.4020,470.7,7.839,,,
507.6700,471.2,7.839,,,
508.9370,471.7,7.838,,,
510.2060,472.2,7.837,,,
511.4770,472.7,7.836,,,
512.7490,473.2,7.836,,,
514.0210,473.7,7.835,,,
515.2950,474.2,7.834,,,
516.5690,474.7,7.832,,,
517.8440,475.2,7.831,,,
519.1210,475.7,7.830,,,
520.3990,476.2,7.829,,,
521.6760,476.7,7.829,,,
522.9550,477.2,7.826,,,
524.2340,477.7,7.826,,,
525.5130,478.2,7.825,,,
526.7920,478.7,7.823,,,
528.0720,479.2,7.822,,,
529.3520,479.7,7.820,,,
530.6330,480.2,7.819,,,
531.9160,480.7,7.818,,,
533.2010,481.2,7.816,,,
534.4890,481.7,7.815,,,
535.7790,482.2,7.814,,,
537.0700,482.7,7.812,,,
538.3600,483.2,7.811,,,
539.6500,483.7,7.810,,,
540.9420,484.2,7.807,,,
542.2350,484.7,7.807,,,
543.5290,485.2,7.805,,,
544.8250,485.7,7.804,,,
546.1220,486.2,7.802,,,
547.4200,486.7,7.801,,,
548.7180,487.2,7.798,,,
550.0170,487.7,7.798,,,
551.3170,488.2,7.796,,,
552.6170,488.7,7.794,,,
553.9190,489.2,7.792,,,
555.2230,489.7,7.791,,,
556.5270,490.2,7.789,,,
557.8320,490.7,7.787,,,
559.1380,491.2,7.785,,,
560.4460,491.7,7.784,,,
561.7550,492.2,7.781,,,
563.0660,492.7,7.779,,,
564.3770,493.2,7.778,,,
565.6900,493.7,7.776,,,
567.0020,494.2,7.774,,,
568.3150,494.7,7.772,,,
569.6270,495.2,7.770,,,
570.9410,495.7,7.768,,,
572.2560,496.2,7.766,,,
573.5720,496.7,7.764,,,
574.8900,497.2,7.762,,,
576.2090,497.7,7.759,,,
577.5310,498.2,7.758,,,
578.8530,498.7,7.755,,,
580.1780,499.2,7.752,,,
581.5030,499.7,7.750,,,
582.8280,500.2,7.747,,,
584.1530,500.7,7.745,,,
585.4800,501.2,7.743,,,
586.8070,501.7,7.739,,,
588.1340,502.2,7.738,,,
589.4630,502.7,7.735,,,
590.7940,503.2,7.732,,,
592.1240,503.7,7.729,,,
593.4560,504.2,7.727,,,
594.7870,504.7,7.723,,,
596.1190,505.2,7.721,,,
597.4520,505.7,7.718,,,
598.7870,506.2,7.714,,,
600.1220,506.7,7.712,,,
601.4590,507.2,7.708,,,
602.7940,507.7,7.706,,,
604.1290,508.2,7.702,,,
605.4630,508.7,7.699,,,
606.7960,509.2,7.697,,,
608.1310,509.7,7.693,,,
609.4690,510.2,7.690,,,
610.8110,510.7,7.687,,,
612.1570,511.2,7.683,,,
613.5050,511.7,7.681,,,
614.8550,512.2,7.678,,,
616.2050,512.7,7.674,,,
617.5530,513.2,7.672,,,
618.9020,513.7,7.669,,,
620.2510,514.2,7.665,,,
621.6020,514.7,7.662,,,
622.9540,515.2,7.659,,,
624.3080,515.7,7.655,,,
625.6630,516.2,7.652,,,
627.0170,516.7,7.649,,,
628.3740,517.2,7.646,,,
629.7310,517.7,7.642,,,
631.0880,518.2,7.639,,,
632.4460,518.7,7.636,,,
633.8040,519.2,7.632,,,
635.1630,519.7,7.629,,,
636.5230,520.2,7.625,,,
637.8840,520.7,7.621,,,
639.2470,521.2,7.617,,,
640.6090,521.7,7.612,,,
641.9730,522.2,7.608,,,
643.3380,522.7,7.604,,,
644.7030,523.2,7.599,,,
646.0690,523.7,7.594,,,
647.4370,524.2,7.590,,,
648.8050,524.7,7.586,,,
650.1750,525.2,7.582,,,
651.5470,525.7,7.577,,,
652.9190,526.2,7.573,,,
654.2930,526.7,7.569,,,
655.6680,527.2,7.565,,,
657.0420,527.7,7.560,,,
658.4170,528.2,7.555,,,
659.7920,528.7,7.551,,,
661.1680,529.2,7.547,,,
662.5460,529.7,7.542,,,
663.9250,530.2,7.537,,,
665.3060,530.7,7.533,,,
666.6880,531.2,7.528,,,
668.0710,531.7,7.521,,,
669.4560,532.2,7.517,,,
670.8410,532.7,7.511,,,
672.2270,533.2,7.506,,,
673.6140,533.7,7.502,,,
674.9980,534.2,7.497,,,
676.3830,534.7,7.491,,,
677.7670,535.2,7.486,,,
679.1510,535.7,7.480,,,
680.5370,536.2,7.475,,,
681.9250,536.7,7.470,,,
683.3150,537.2,7.464,,,
684.7060,537.7,7.459,,,
686.1020,538.2,7.453,,,
687.4990,538.7,7.448,,,
688.8980,539.2,7.442,,,
690.2980,539.7,7.436,,,
691.6970,540.2,7.430,,,
693.0970,540.7,7.424,,,
694.4960,541.2,7.417,,,
695.8960,541.7,7.412,,,
697.2970,542.2,7.404,,,
698.7000,542.7,7.398,,,
700.1060,543.2,7.390,,,
701.5130,543.7,7.380,,,
702.9230,544.2,7.371,,,
704.3320,544.7,7.362,,,
705.7420,545.2,7.355,,,
707.1510,545.7,7.348,,,
708.5600,546.2,7.342,,,
709.9710,546.7,7.337,,,
711.3830,547.2,7.331,,,
712.7960,547.7,7.325,,,
714.2090,548.2,7.319,,,
715.6240,548.7,7.312,,,
717.0380,549.2,7.305,,,
718.4530,549.7,7.296,,,
719.8690,550.2,7.286,,,
721.2860,550.7,7.276,,,
722.7050,551.2,7.266,,,
724.1250,551.7,7.258,,,
725.5450,552.2,7.250,,,
726.9660,552.7,7.242,,,
728.3870,553.2,7.233,,,
729.8090,553.7,7.225,,,
731.2310,554.2,7.217,,,
732.6540,554.7,7.208,,,
734.0780,555.2,7.199,,,
735.5030,555.7,7.191,,,
736.9300,556.2,7.182,,,
738.3570,556.7,7.172,,,
739.7840,557.2,7.163,,,
741.2120,557.7,7.154,,,
742.6410,558.2,7.145,,,
744.0720,558.7,7.136,,,
745.5040,559.2,7.126,,,
746.9380,559.7,7.118,,,
748.3730,560.2,7.108,,,
749.8090,560.7,7.098,,,
751.2470,561.2,7.089,,,
752.6860,561.7,7.079,,,
754.1260,562.2,7.070,,,
755.5660,562.7,7.060,,,
757.0070,563.2,7.050,,,
758.4460,563.7,7.039,,,
759.8850,564.2,7.029,,,
761.3230,564.7,7.019,,,
762.7630,565.2,7.009,,,
764.2040,565.7,6.999,,,
765.6470,566.2,6.989,,,
767.0920,566.7,6.978,,,
768.5360,567.2,6.968,,,
769.9810,567.7,6.957,,,
771.4250,568.2,6.945,,,
772.8680,568.7,6.933,,,
774.3120,569.2,6.922,,,
775.7560,569.7,6.911,,,
777.2020,570.2,6.900,,,
778.6490,570.7,6.888,,,
780.0950,571.2,6.876,,,
781.5430,571.7,6.865,,,
782.9910,572.2,6.852,,,
784.4410,572.7,6.840,,,
785.8920,573.2,6.828,,,
787.3440,573.7,6.817,,,
788.7970,574.2,6.805,,,
790.2490,574.7,6.793,,,
791.7000,575.2,6.780,,,
793.1520,575.7,6.768,,,
794.6030,576.2,6.755,,,
796.0550,576.7,6.742,,,
797.5090,577.2,6.729,,,
798.9620,577.7,6.716,,,
800.4170,578.2,6.702,,,
801.8740,578.7,6.689,,,
803.3310,579.2,6.676,,,
804.7890,579.7,6.663,,,
806.2470,580.2,6.649,,,
807.7060,580.7,6.635,,,
809.1640,581.2,6.621,,,
810.6220,581.7,6.607,,,
812.0810,582.2,6.593,,,
813.5390,582.7,6.579,,,
814.9990,583.2,6.565,,,
816.4610,583.7,6.551,,,
817.9240,584.2,6.537,,,
819.3870,584.7,6.522,,,
820.8500,585.2,6.506,,,
822.3120,585.7,6.491,,,
823.7740,586.2,6.476,,,
825.2370,586.7,6.461,,,
826.7020,587.2,6.445,,,
828.1670,587.7,6.430,,,
829.6320,588.2,6.414,,,
831.0980,588.7,6.398,,,
832.5660,589.2,6.382,,,
834.0340,589.7,6.366,,,
835.5040,590.2,6.351,,,
836.9750,590.7,6.335,,,
838.4460,591.2,6.318,,,
839.9190,591.7,6.302,,,
841.3930,592.2,6.285,,,
842.8670,592.7,6.269,,,
844.3410,593.2,6.252,,,
845.8150,593.7,6.235,,,
847.2860,594.2,6.218,,,
848.7580,594.7,6.199,,,
850.2290,595.2,6.182,,,
851.7010,595.7,6.164,,,
853.1740,596.2,6.146,,,
854.6470,596.7,6.128,,,
856.1210,597.2,6.110,,,
857.5960,597.7,6.093,,,
859.0700,598.2,6.074,,,
860.5450,598.7,6.055,,,
862.0190,599.2,6.037,,,
863.4940,599.7,6.018,,,
864.9690,600.2,5.999,,,
866.4460,600.7,5.981,,,
867.9220,601.2,5.962,,,
869.4010,601.7,5.943,,,
870.8800,602.2,5.923,,,
872.3600,602.7,5.903,,,
873.8410,603.2,5.884,,,
875.3230,603.7,5.863,,,
876.8050,604.2,5.842,,,
878.2870,604.7,5.823,,,
879.7690,605.2,5.802,,,
881.2490,605.7,5.782,,,
882.7300,606.2,5.761,,,
884.2120,606.7,5.740,,,
885.6950,607.2,5.719,,,
887.1780,607.7,5.698,,,
888.6620,608.2,5.677,,,
890.1460,608.7,5.655,,,
891.6280,609.2,5.634,,,
893.1100,609.7,5.612,,,
894.5920,610.2,5.591,,,
896.0750,610.7,5.569,,,
897.5580,611.2,5.546,,,
899.0410,611.7,5.525,,,
900.5260,612.2,5.501,,,
902.0090,612.7,5.478,,,
903.4930,613.2,5.455,,,
904.9780,613.7,5.433,,,
906.4620,614.2,5.410,,,
907.9480,614.7,5.387,,,
909.4360,615.2,5.364,,,
910.9230,615.7,5.341,,,
912.4120,616.2,5.317,,,
913.9000,616.7,5.294,,,
915.3880,617.2,5.271,,,
916.8760,617.7,5.248,,,
918.3650,618.2,5.224,,,
919.8540,618.7,5.201,,,
921.3440,619.2,5.177,,,
922.8370,619.7,5.153,,,
924.3300,620.2,5.128,,,
925.8240,620.7,5.103,,,
927.3190,621.2,5.078,,,
928.8130,621.7,5.054,,,
930.3070,622.2,5.029,,,
931.8010,622.7,5.005,,,
933.2940,623.2,4.980,,,
934.7880,623.7,4.955,,,
936.2810,624.2,4.930,,,
937.7740,624.7,4.903,,,
939.2690,625.2,4.878,,,
940.7650,625.7,4.852,,,
942.2630,626.2,4.826,,,
943.7610,626.7,4.800,,,
945.2570,627.2,4.775,,,
946.7510,627.7,4.748,,,
948.2450,628.2,4.721,,,
949.7390,628.7,4.695,,,
951.2370,629.2,4.669,,,
952.7380,629.7,4.640,,,
954.2380,630.2,4.613,,,
955.7390,630.7,4.586,,,
957.2410,631.2,4.559,,,
958.7410,631.7,4.531,,,
960.2430,632.2,4.503,,,
961.7450,632.7,4.475,,,
963.2480,633.2,4.447,,,
964.7510,633.7,4.419,,,
966.2540,634.2,4.390,,,
967.7580,634.7,4.361,,,
969.2630,635.2,4.332,,,
970.7680,635.7,4.303,,,
972.2730,636.2,4.274,,,
973.7770,636.7,4.244,,,
975.2810,637.2,4.213,,,
976.7890,637.7,4.183,,,
978.2960,638.2,4.151,,,
979.8040,638.7,4.119,,,
981.3120,639.2,4.089,,,
982.8190,639.7,4.057,,,
984.3240,640.2,4.026,,,
985.8300,640.7,3.993,,,
987.3360,641.2,3.961,,,
988.8430,641.7,3.928,,,
990.3510,642.2,3.895,,,
991.8610,642.7,3.862,,,
993.3730,643.2,3.828,,,
994.8870,643.7,3.794,,,
996.4010,644.2,3.760,,,
997.9140,644.7,3.725,,,
999.4260,645.2,3.691,,,
1000.9380,645.7,3.656,,,
1002.4490,646.2,3.621,,,
1003.9620,646.7,3.583,,,
1005.4760,647.2,3.547,,,
1006.9910,647.7,3.511,,,
1008.5090,648.2,3.476,,,
1010.0310,648.7,3.440,,,
1011.5540,649.2,3.403,,,
1013.0810,649.7,3.365,,,
1014.6050,650.2,3.328,,,
1016.1280,650.7,3.291,,,
1017.6490,651.2,3.253,,,
1019.1680,651.7,3.215,,,
1020.6860,652.2,3.177,,,
1022.2030,652.7,3.138,,,
1023.7210,653.2,3.100,,,
1025.2400,653.7,3.063,,,
1026.7580,654.2,3.026,,,
1028.2790,654.7,2.989,,,
1029.8010,655.2,2.948,,,
1031.3220,655.7,2.910,,,
1032.8440,656.2,2.873,,,
1034.3630,656.7,2.836,,,
1035.8810,657.2,2.800,,,
1037.3960,657.7,2.764,,,
1038.9100,658.2,2.728,,,
1040.4240,658.7,2.693,,,
1041.9400,659.2,2.658,,,
1043.4560,659.7,2.624,,,
1044.9730,660.2,2.591,,,
1046.4900,660.7,2.558,,,
1048.0060,661.2,2.525,,,
1049.5210,661.7,2.494,,,
1051.0350,662.2,2.463,,,
1052.5480,662.7,2.433,,,
1054.0590,663.2,2.403,,,
1055.5700,663.7,2.374,,,
1057.0800,664.2,2.346,,,
1058.5910,664.7,2.320,,,
1060.1010,665.2,2.295,,,
1061.6110,665.7,2.272,,,
1063.1190,666.2,2.249,,,
1064.6270,666.7,2.227,,,
1066.1330,667.2,2.207,,,
1067.6400,667.7,2.188,,,
1069.1470,668.2,2.170,,,
1070.6520,668.7,2.154,,,
1072.1570,669.2,2.138,,,
1073.6620,669.7,2.122,,,
1075.1650,670.2,2.108,,,
1076.6680,670.7,2.095,,,
1078.1700,671.2,2.083,,,
1079.6730,671.7,2.072,,,
1081.1760,672.2,2.061,,,
1082.6790,672.7,2.052,,,
1084.1820,673.2,2.044,,,
1085.6830,673.7,2.037,,,
1087.1840,674.2,2.030,,,
1088.6850,674.7,2.025,,,
1090.1870,675.2,2.019,,,
1091.6890,675.7,2.014,,,
1093.1900,676.2,2.009,,,
1094.6890,676.7,2.006,,,
1096.1880,677.2,2.001,,,
1097.6850,677.7,1.999,,,
1099.1820,678.2,1.995,,,
1100.6780,678.7,1.991,,,
1102.1750,679.2,1.987,,,
1103.6730,679.7,1.984,,,
1105.1730,680.2,1.980,,,
1106.6740,680.7,1.976,,,
1108.1770,681.2,1.974,,,
1109.6790,681.7,1.970,,,
1111.1820,682.2,1.967,,,
1112.6860,682.7,1.964,,,
1114.1900,683.2,1.961,,,
1115.6950,683.7,1.957,,,
1117.2010,684.2,1.954,,,
1118.7080,684.7,1.952,,,
1120.2160,685.2,1.947,,,
1121.7250,685.7,1.945,,,
1123.2340,686.2,1.942,,,
1124.7440,686.7,1.939,,,
1126.2530,687.2,1.935,,,
1127.7620,687.7,1.933,,,
1129.2700,688.2,1.929,,,
1130.7770,688.7,1.926,,,
1132.2830,689.2,1.923,,,
1133.7910,689.7,1.920,,,
1135.3000,690.2,1.917,,,
1136.8110,690.7,1.914,,,
1138.3230,691.2,1.911,,,
1139.8340,691.7,1.908,,,
1141.3440,692.2,1.905,,,
1142.8530,692.7,1.902,,,
1144.3610,693.2,1.898,,,
1145.8690,693.7,1.896,,,
1147.3780,694.2,1.892,,,
1148.8870,694.7,1.890,,,
1150.3950,695.2,1.887,,,
1151.9050,695.7,1.885,,,
1153.4140,696.2,1.882,,,
1154.9230,696.7,1.880,,,
1156.4310,697.2,1.877,,,
1157.9390,697.7,1.875,,,
1159.4470,698.2,1.872,,,
1160.9540,698.7,1.868,,,
1162.4600,699.2,1.866,,,
1163.9660,699.7,1.862,,,
1165.4710,700.2,1.862,,,
1166.9770,700.7,1.858,,,
1168.4830,701.2,1.856,,,
1169.9890,701.7,1.853,,,
1171.4970,702.2,1.850,,,
1173.0050,702.7,1.848,,,
1174.5130,703.2,1.845,,,
1176.0220,703.7,1.842,,,
1177.5290,704.2,1.840,,,
1179.0370,704.7,1.838,,,
1180.5430,705.2,1.835,,,
1182.0500,705.7,1.833,,,
1183.5560,706.2,1.830,,,
1185.0650,706.7,1.827,,,
1186.5740,707.2,1.823,,,
1188.0840,707.7,1.821,,,
1189.5940,708.2,1.818,,,
1191.1040,708.7,1.815,,,
1192.6120,709.2,1.812,,,
1194.1190,709.7,1.810,,,
1195.6260,710.2,1.807,,,
1197.1320,710.7,1.804,,,
1198.6370,711.2,1.801,,,
1200.1410,711.7,1.799,,,
1201.6430,712.2,1.796,,,
1203.1450,712.7,1.794,,,
1204.6460,713.2,1.791,,,
1206.1480,713.7,1.788,,,
1207.6500,714.2,1.785,,,
1209.1510,714.7,1.782,,,
1210.6510,715.2,1.780,,,
1212.1510,715.7,1.777,,,
1213.6530,716.2,1.775,,,
1215.1570,716.7,1.772,,,
1216.6630,717.2,1.769,,,
1218.1710,717.7,1.767,,,
1219.6790,718.2,1.764,,,
1221.1860,718.7,1.762,,,
1222.6950,719.2,1.759,,,
1224.2040,719.7,1.756,,,
1225.7140,720.2,1.754,,,
1227.2260,720.7,1.752,,,
1228.7360,721.2,1.749,,,
1230.2470,721.7,1.747,,,
1231.7600,722.2,1.744,,,
1233.2740,722.7,1.741,,,
1234.7900,723.2,1.739,,,
1236.3070,723.7,1.736,,,
1237.8270,724.2,1.734,,,
1239.3490,724.7,1.732,,,
1240.8710,725.2,1.729,,,
1242.3950,725.7,1.727,,,
1243.9200,726.2,1.724,,,
1245.4440,726.7,1.722,,,
1246.9660,727.2,1.720,,,
1248.4840,727.7,1.718,,,
1250.0000,728.2,1.716,,,
1251.5120,728.7,1.713,,,
1253.0240,729.2,1.712,,,
1254.5370,729.7,1.709,,,
1256.0470,730.2,1.706,,,
1257.5560,730.7,1.705,,,
1259.0600,731.2,1.703,,,
1260.5620,731.7,1.701,,,
1262.0590,732.2,1.698,,,
1263.5560,732.7,1.696,,,
1265.0510,733.2,1.694,,,
1266.5450,733.7,1.692,,,
1268.0400,734.2,1.690,,,
1269.5340,734.7,1.687,,,
1271.0270,735.2,1.685,,,
1272.5200,735.7,1.683,,,
1274.0120,736.2,1.681,,,
1275.5020,736.7,1.679,,,
1276.9900,737.2,1.676,,,
1278.4770,737.7,1.675,,,
1279.9630,738.2,1.674,,,
1281.4510,738.7,1.671,,,
1282.9400,739.2,1.670,,,
1284.4310,739.7,1.667,,,
1285.9220,740.2,1.665,,,
1287.4140,740.7,1.663,,,
1288.9040,741.2,1.660,,,
1290.3940,741.7,1.659,,,
1291.8840,742.2,1.657,,,
1293.3760,742.7,1.655,,,
1294.8680,743.2,1.653,,,
1296.3640,743.7,1.651,,,
1297.8590,744.2,1.649,,,
1299.3590,744.7,1.647,,,
1300.8610,745.2,1.645,,,
1302.3640,745.7,1.643,,,
1303.8710,746.2,1.642,,,
1305.3790,746.7,1.640,,,
1306.8860,747.2,1.638,,,
1308.3950,747.7,1.637,,,
1309.9050,748.2,1.634,,,
1311.4130,748.7,1.633,,,
1312.9210,749.2,1.631,,,
1314.4280,749.7,1.629,,,
1315.9340,750.2,1.627,,,
1317.4400,750.7,1.626,,,
1318.9450,751.2,1.625,,,
1320.4490,751.7,1.623,,,
1321.9540,752.2,1.621,,,
1323.4570,752.7,1.620,,,
1324.9610,753.2,1.618,,,
1326.4650,753.7,1.617,,,
1327.9700,754.2,1.615,,,
1329.4760,754.7,1.614,,,
1330.9820,755.2,1.611,,,
1332.4900,755.7,1.610,,,
1333.9960,756.2,1.608,,,
1335.5020,756.7,1.607,,,
1337.0070,757.2,1.605,,,
1338.5100,757.7,1.604,,,
1340.0120,758.2,1.601,,,
1341.5140,758.7,1.601,,,
1343.0170,759.2,1.600,,,
1344.5210,759.7,1.599,,,
1346.0270,760.2,1.597,,,
1347.5330,760.7,1.596,,,
1349.0400,761.2,1.594,,,
1350.5450,761.7,1.593,,,
1352.0500,762.2,1.590,,,
1353.5540,762.7,1.590,,,
1355.0580,763.2,1.588,,,
1356.5620,763.7,1.587,,,
1358.0660,764.2,1.585,,,
1359.5700,764.7,1.584,,,
1361.0740,765.2,1.583,,,
1362.5800,765.7,1.581,,,
1364.0870,766.2,1.579,,,
1365.5940,766.7,1.578,,,
1367.1010,767.2,1.577,,,
1368.6070,767.7,1.576,,,
1370.1130,768.2,1.574,,,
1371.6210,768.7,1.573,,,
1373.1300,769.2,1.572,,,
1374.6410,769.7,1.571,,,
1376.1520,770.2,1.570,,,
1377.6630,770.7,1.567,,,
1379.1720,771.2,1.566,,,
1380.6810,771.7,1.566,,,
1382.1900,772.2,1.564,,,
1383.7000,772.7,1.563,,,
1385.2090,773.2,1.562,,,
1386.7180,773.7,1.560,,,
1388.2260,774.2,1.559,,,
1389.7330,774.7,1.557,,,
1391.2390,775.2,1.556,,,
1392.7460,775.7,1.556,,,
1394.2540,776.2,1.555,,,
1395.7610,776.7,1.553,,,
1397.2690,777.2,1.552,,,
1398.7760,777.7,1.552,,,
1400.2820,778.2,1.552,,,
1401.7860,778.7,1.551,,,
1403.2910,779.2,1.549,,,
1404.7960,779.7,1.548,,,
1406.3020,780.2,1.547,,,
1407.8090,780.7,1.546,,,
1409.3170,781.2,1.545,,,
1410.8240,781.7,1.543,,,
1412.3320,782.2,1.542,,,
1413.8420,782.7,1.541,,,
1415.3540,783.2,1.540,,,
1416.8690,783.7,1.539,,,
1418.3880,784.2,1.537,,,
1419.9090,784.7,1.537,,,
1421.4310,785.2,1.536,,,
1422.9550,785.7,1.534,,,
1424.4790,786.2,1.533,,,
1426.0060,786.7,1.532,,,
1427.5330,787.2,1.531,,,
1429.0610,787.7,1.530,,,
1430.5910,788.2,1.529,,,
1432.1200,788.7,1.528,,,
1433.6510,789.2,1.527,,,
1435.1830,789.7,1.526,,,
1436.7150,790.2,1.524,,,
1438.2480,790.7,1.524,,,
1439.7820,791.2,1.522,,,
1441.3170,791.7,1.521,,,
1442.8510,792.2,1.520,,,
1444.3870,792.7,1.520,,,
1445.9210,793.2,1.518,,,
1447.4560,793.7,1.517,,,
1448.9920,794.2,1.516,,,
1450.5300,794.7,1.516,,,
1452.0680,795.2,1.515,,,
1453.6060,795.7,1.514,,,
1455.1420,796.2,1.513,,,
1456.6760,796.7,1.512,,,
1458.2090,797.2,1.511,,,
1459.7430,797.7,1.510,,,
1461.2780,798.2,1.509,,,
1462.8140,798.7,1.508,,,
1464.3500,799.2,1.508,,,
1465.8850,799.7,1.507,,,
1467.4200,800.2,1.506,,,
1468.9570,800.7,1.505,,,
1470.4970,801.2,1.504,,,
1472.0380,801.7,1.502,,,
1473.5810,802.2,1.501,,,
1475.1230,802.7,1.500,,,
1476.6650,803.2,1.499,,,
1478.2100,803.7,1.498,,,
1479.7570,804.2,1.497,,,
1481.3060,804.7,1.496,,,
1482.8590,805.2,1.495,,,
1484.4130,805.7,1.494,,,
1485.9680,806.2,1.493,,,
1487.5250,806.7,1.492,,,
1489.0820,807.2,1.491,,,
1490.6380,807.7,1.491,,,
1492.1950,808.2,1.489,,,
1493.7530,808.7,1.488,,,
1495.3140,809.2,1.488,,,
1496.8790,809.7,1.487,,,
1498.4460,810.2,1.486,,,
1500.0140,810.7,1.485,,,
1501.5810,811.2,1.485,,,
1503.1460,811.7,1.484,,,
1504.7120,812.2,1.482,,,
1506.2750,812.7,1.482,,,
1507.8400,813.2,1.481,,,
1509.4030,813.7,1.480,,,
1510.9610,814.2,1.479,,,
1512.5190,814.7,1.478,,,
1514.0750,815.2,1.477,,,
1515.6310,815.7,1.476,,,
1517.1880,816.2,1.475,,,
1518.7450,816.7,1.474,,,
1520.2990,817.2,1.473,,,
1521.8500,817.7,1.473,,,
1523.3970,818.2,1.472,,,
1524.9430,818.7,1.470,,,
1526.4870,819.2,1.470,,,
1528.0310,819.7,1.469,,,
1529.5750,820.2,1.468,,,
1531.1180,820.7,1.467,,,
1532.6600,821.2,1.466,,,
1534.2010,821.7,1.465,,,
1535.7410,822.2,1.463,,,
1537.2790,822.7,1.462,,,
1538.8190,823.2,1.462,,,
1540.3590,823.7,1.461,,,
1541.8990,824.2,1.460,,,
1543.4330,824.7,1.459,,,
1544.9610,825.2,1.459,,,
1546.4820,825.7,1.458,,,
1547.9980,826.2,1.457,,,
1549.5130,826.7,1.456,,,
1551.0280,827.2,1.455,,,
1552.5450,827.7,1.454,,,
1554.0610,828.2,1.454,,,
1555.5760,828.7,1.453,,,
1557.0890,829.2,1.452,,,
1558.6000,829.7,1.451,,,
1560.1100,830.2,1.450,,,
1561.6200,830.7,1.448,,,
1563.1310,831.2,1.448,,,
1564.6440,831.7,1.447,,,
1566.1580,832.2,1.447,,,
1567.6740,832.7,1.446,,,
1569.1900,833.2,1.445,,,
1570.7060,833.7,1.444,,,
1572.2210,834.2,1.443,,,
1573.7360,834.7,1.442,,,
1575.2530,835.2,1.441,,,
1576.7720,835.7,1.440,,,
1578.2940,836.2,1.440,,,
1579.8170,836.7,1.439,,,
1581.3430,837.2,1.438,,,
1582.8690,837.7,1.437,,,
1584.3970,838.2,1.436,,,
1585.9260,838.7,1.435,,,
1587.4560,839.2,1.433,,,
1588.9850,839.7,1.433,,,
1590.5150,840.2,1.432,,,
1592.0440,840.7,1.431,,,
1593.5740,841.2,1.430,,,
1595.1040,841.7,1.430,,,
1596.6320,842.2,1.429,,,
1598.1580,842.7,1.428,,,
1599.6800,843.2,1.427,,,
1601.1980,843.7,1.426,,,
1602.7130,844.2,1.426,,,
1604.2250,844.7,1.425,,,
1605.7350,845.2,1.424,,,
1607.2420,845.7,1.423,,,
1608.7470,846.2,1.423,,,
1610.2490,846.7,1.422,,,
1611.7510,847.2,1.421,,,
1613.2510,847.7,1.420,,,
1614.7510,848.2,1.419,,,
1616.2490,848.7,1.418,,,
1617.7460,849.2,1.418,,,
1619.2440,849.7,1.417,,,
1620.7430,850.2,1.417,,,
1622.2430,850.7,1.416,,,
1623.7460,851.2,1.415,,,
1625.2500,851.7,1.415,,,
1626.7550,852.2,1.414,,,
1628.2590,852.7,1.413,,,
1629.7630,853.2,1.412,,,
1631.2670,853.7,1.411,,,
1632.7720,854.2,1.410,,,
1634.2790,854.7,1.410,,,
1635.7870,855.2,1.409,,,
1637.2970,855.7,1.408,,,
1638.8070,856.2,1.407,,,
1640.3180,856.7,1.406,,,
1641.8290,857.2,1.406,,,
1643.3400,857.7,1.405,,,
1644.8530,858.2,1.405,,,
1646.3680,858.7,1.404,,,
1647.8850,859.2,1.404,,,
1649.4040,859.7,1.403,,,
1650.9230,860.2,1.402,,,
1652.4430,860.7,1.402,,,
1653.9610,861.2,1.401,,,
1655.4770,861.7,1.401,,,
1656.9950,862.2,1.400,,,
1658.5140,862.7,1.399,,,
1660.0330,863.2,1.399,,,
1661.5510,863.7,1.398,,,
1663.0680,864.2,1.397,,,
1664.5860,864.7,1.397,,,
1666.1050,865.2,1.396,,,
1667.6240,865.7,1.395,,,
1669.1440,866.2,1.395,,,
1670.6620,866.7,1.394,,,
1672.1790,867.2,1.394,,,
1673.6960,867.7,1.392,,,
1675.2130,868.2,1.391,,,
1676.7310,868.7,1.391,,,
1678.2490,869.2,1.390,,,
1679.7680,869.7,1.390,,,
1681.2870,870.2,1.389,,,
1682.8070,870.7,1.388,,,
1684.3290,871.2,1.387,,,
1685.8500,871.7,1.386,,,
1687.3710,872.2,1.386,,,
1688.8910,872.7,1.385,,,
1690.4100,873.2,1.385,,,
1691.9290,873.7,1.384,,,
1693.4470,874.2,1.384,,,
1694.9630,874.7,1.383,,,
1696.4790,875.2,1.383,,,
1697.9930,875.7,1.382,,,
1699.5070,876.2,1.381,,,
1701.0220,876.7,1.381,,,
1702.5370,877.2,1.380,,,
1704.0510,877.7,1.379,,,
1705.5660,878.2,1.378,,,
1707.0810,878.7,1.377,,,
1708.5960,879.2,1.377,,,
1710.1130,879.7,1.377,,,
1711.6300,880.2,1.376,,,
1713.1460,880.7,1.376,,,
1714.6610,881.2,1.375,,,
1716.1720,881.7,1.375,,,
1717.6830,882.2,1.374,,,
1719.1920,882.7,1.373,,,
1720.7020,883.2,1.373,,,
1722.2130,883.7,1.372,,,
1723.7240,884.2,1.371,,,
1725.2360,884.7,1.370,,,
1726.7500,885.2,1.370,,,
1728.2620,885.7,1.369,,,
1729.7740,886.2,1.369,,,
1731.2840,886.7,1.368,,,
1732.7930,887.2,1.368,,,
1734.2990,887.7,1.367,,,
1735.8050,888.2,1.366,,,
1737.3080,888.7,1.366,,,
1738.8130,889.2,1.365,,,
1740.3190,889.7,1.365,,,
1741.8260,890.2,1.364,,,
1743.3340,890.7,1.364,,,
1744.8430,891.2,1.363,,,
1746.3530,891.7,1.362,,,
1747.8640,892.2,1.361,,,
1749.3770,892.7,1.360,,,
1750.8920,893.2,1.360,,,
1752.4060,893.7,1.359,,,
1753.9180,894.2,1.359,,,
1755.4300,894.7,1.358,,,
1756.9390,895.2,1.357,,,
1758.4480,895.7,1.357,,,
1759.9580,896.2,1.356,,,
1761.4690,896.7,1.356,,,
1762.9800,897.2,1.355,,,
1764.4920,897.7,1.355,,,
1766.0030,898.2,1.354,,,
1767.5150,898.7,1.354,,,
1769.0240,899.2,1.353,,,
1770.5330,899.7,1.353,,,
1772.0420,900.2,1.352,,,
1773.5520,900.7,1.352,,,
1775.0620,901.2,1.351,,,
1776.5720,901.7,1.351,,,
1778.0830,902.2,1.350,,,
1779.5900,902.7,1.350,,,
1781.0970,903.2,1.349,,,
1782.6030,903.7,1.349,,,
1784.1080,904.2,1.348,,,
1785.6140,904.7,1.348,,,
1787.1220,905.2,1.347,,,
1788.6290,905.7,1.347,,,
1790.1370,906.2,1.346,,,
1791.6420,906.7,1.345,,,
1793.1460,907.2,1.345,,,
1794.6500,907.7,1.344,,,
1796.1550,908.2,1.343,,,
1797.6620,908.7,1.342,,,
1799.1690,909.2,1.342,,,
1800.6770,909.7,1.342,,,
1802.1820,910.2,1.341,,,
1803.6860,910.7,1.341,,,
1805.1890,911.2,1.340,,,
1806.6910,911.7,1.339,,,
1808.1930,912.2,1.339,,,
1809.6960,912.7,1.338,,,
1811.1980,913.2,1.338,,,
1812.6980,913.7,1.338,,,
1814.1970,914.2,1.337,,,
1815.6970,914.7,1.337,,,
1817.1970,915.2,1.336,,,
1818.6970,915.7,1.336,,,
1820.1970,916.2,1.335,,,
1821.6950,916.7,1.335,,,
1823.1940,917.2,1.335,,,
1824.6920,917.7,1.334,,,
1826.1910,918.2,1.334,,,
1827.6920,918.7,1.334,,,
1829.1950,919.2,1.333,,,
1830.6970,919.7,1.333,,,
1832.1970,920.2,1.332,,,
1833.6940,920.7,1.331,,,
1835.1890,921.2,1.331,,,
1836.6830,921.7,1.331,,,
1838.1790,922.2,1.330,,,
1839.6770,922.7,1.329,,,
1841.1760,923.2,1.328,,,
1842.6770,923.7,1.328,,,
1844.1780,924.2,1.328,,,
1845.6800,924.7,1.327,,,
1847.1810,925.2,1.327,,,
1848.6830,925.7,1.327,,,
1850.1850,926.2,1.326,,,
1851.6880,926.7,1.326,,,
1853.1920,927.2,1.326,,,
1854.7000,927.7,1.326,,,
1856.2070,928.2,1.326,,,
1857.7150,928.7,1.325,,,
1859.2220,929.2,1.324,,,
1860.7270,929.7,1.324,,,
1862.2320,930.2,1.324,,,
1863.7360,930.7,1.324,,,
1865.2400,931.2,1.324,,,
1866.7430,931.7,1.323,,,
1868.2460,932.2,1.323,,,
1869.7490,932.7,1.323,,,
1871.2520,933.2,1.323,,,
1872.7560,933.7,1.322,,,
1874.2610,934.2,1.322,,,
1875.7660,934.7,1.322,,,
1877.2710,935.2,1.321,,,
1878.7770,935.7,1.321,,,
1880.2840,936.2,1.320,,,
1881.7890,936.7,1.319,,,
1883.2940,937.2,1.319,,,
1884.7970,937.7,1.318,,,
1886.3000,938.2,1.317,,,
1887.8050,938.7,1.316,,,
1889.3090,939.2,1.316,,,
1890.8150,939.7,1.316,,,
1892.3210,940.2,1.316,,,
1893.8260,940.7,1.316,,,
1895.3300,941.2,1.315,,,
1896.8350,941.7,1.315,,,
1898.3360,942.2,1.315,,,
1899.8390,942.7,1.314,,,
1901.3400,943.2,1.314,,,
1902.8400,943.7,1.314,,,
1904.3410,944.2,1.314,,,
1905.8410,944.7,1.313,,,
1907.3410,945.2,1.313,,,
1908.8380,945.7,1.313,,,
1910.3330,946.2,1.312,,,
1911.8260,946.7,1.312,,,
1913.3180,947.2,1.311,,,
1914.8100,947.7,1.311,,,
1916.3000,948.2,1.311,,,
1917.7890,948.7,1.310,,,
1919.2780,949.2,1.310,,,
1920.7670,949.7,1.309,,,
1922.2570,950.2,1.309,,,
1923.7490,950.7,1.308,,,
1925.2430,951.2,1.308,,,
1926.7380,951.7,1.308,,,
1928.2340,952.2,1.307,,,
1929.7290,952.7,1.307,,,
1931.2240,953.2,1.307,,,
1932.7190,953.7,1.306,,,
1934.2130,954.2,1.306,,,
1935.7090,954.7,1.305,,,
1937.2040,955.2,1.305,,,
1938.7000,955.7,1.305,,,
1940.1980,956.2,1.304,,,
1941.6980,956.7,1.304,,,
1943.2010,957.2,1.304,,,
1944.7070,957.7,1.303,,,
1946.2140,958.2,1.303,,,
1947.7220,958.7,1.302,,,
1949.2310,959.2,1.302,,,
1950.7410,959.7,1.301,,,
1952.2540,960.2,1.301,,,
1953.7660,960.7,1.301,,,
1955.2800,961.2,1.300,,,
1956.7940,961.7,1.300,,,
1958.3060,962.2,1.300,,,
1959.8190,962.7,1.299,,,
1961.3320,963.2,1.299,,,
1962.8470,963.7,1.299,,,
1964.3630,964.2,1.299,,,
1965.8800,964.7,1.298,,,
1967.3970,965.2,1.298,,,
1968.9130,965.7,1.298,,,
1970.4270,966.2,1.298,,,
1971.9400,966.7,1.297,,,
1973.4530,967.2,1.297,,,
1974.9670,967.7,1.296,,,
1976.4820,968.2,1.296,,,
1977.9970,968.7,1.296,,,
1979.5100,969.2,1.295,,,
1981.0230,969.7,1.295,,,
1982.5340,970.2,1.295,,,
1984.0450,970.7,1.295,,,
1985.5550,971.2,1.295,,,
1987.0650,971.7,1.295,,,
1988.5750,972.2,1.295,,,
1990.0830,972.7,1.294,,,
1991.5880,973.2,1.294,,,
1993.0920,973.7,1.294,,,
1994.5950,974.2,1.294,,,
1996.0970,974.7,1.294,,,
1997.5990,975.2,1.294,,,
1999.0990,975.7,1.294,,,
2000.5970,976.2,1.294,,,
2002.0930,976.7,1.294,,,
2003.5870,977.2,1.294,,,
2005.0790,977.7,1.293,,,
2006.5690,978.2,1.293,,,
2008.0580,978.7,1.293,,,
2009.5470,979.2,1.293,,,
2011.0340,979.7,1.292,,,
2012.5200,980.2,1.292,,,
2014.0060,980.7,1.292,,,
2015.4900,981.2,1.291,,,
2016.9760,981.7,1.291,,,
2018.4640,982.2,1.290,,,
2019.9530,982.7,1.290,,,
2021.4470,983.2,1.289,,,
2022.9410,983.7,1.289,,,
2024.4370,984.2,1.289,,,
2025.9310,984.7,1.289,,,
2027.4250,985.2,1.288,,,
2028.9190,985.7,1.288,,,
2030.4140,986.2,1.288,,,
2031.9100,986.7,1.287,,,
2033.4080,987.2,1.287,,,
2034.9070,987.7,1.287,,,
2036.4080,988.2,1.287,,,
2037.9130,988.7,1.286,,,
2039.4190,989.2,1.286,,,
2040.9260,989.7,1.286,,,
2042.4360,990.2,1.285,,,
2043.9450,990.7,1.285,,,
2045.4520,991.2,1.285,,,
2046.9560,991.7,1.285,,,
2048.4580,992.2,1.284,,,
2049.9590,992.7,1.284,,,
2051.4610,993.2,1.284,,,
2052.9640,993.7,1.284,,,
2054.4680,994.2,1.284,,,
2055.9710,994.7,1.283,,,
2057.4730,995.2,1.283,,,
2058.9720,995.7,1.283,,,
2060.4710,996.2,1.283,,,
2061.9700,996.7,1.282,,,
2063.4710,997.2,1.282,,,
2064.9730,997.7,1.282,,,
2066.4750,998.2,1.281,,,
2067.9780,998.7,1.281,,,
2069.4820,999.2,1.281,,,
2070.9860,999.7,1.281,,,
2072.4910,1000.2,1.280,,,
2073.9950,1000.7,1.280,,,
2075.5000,1001.2,1.280,,,
2077.0040,1001.7,1.280,,,
2078.5100,1002.2,1.280,,,
2080.0190,1002.7,1.280,,,
2081.5310,1003.2,1.279,,,
2083.0450,1003.7,1.279,,,
2084.5600,1004.2,1.279,,,
2086.0770,1004.7,1.278,,,
2087.5950,1005.2,1.278,,,
2089.1120,1005.7,1.277,,,
2090.6300,1006.2,1.277,,,
2092.1460,1006.7,1.276,,,
2093.6610,1007.2,1.276,,,
2095.1740,1007.7,1.276,,,
2096.6870,1008.2,1.276,,,
2098.2000,1008.7,1.275,,,
2099.7130,1009.2,1.275,,,
2101.2250,1009.7,1.275,,,
2102.7360,1010.2,1.274,,,
2104.2450,1010.7,1.274,,,
2105.7520,1011.2,1.274,,,
2107.2590,1011.7,1.273,,,
2108.7670,1012.2,1.273,,,
2110.2750,1012.7,1.273,,,
2111.7840,1013.2,1.273,,,
2113.2920,1013.7,1.272,,,
2114.7990,1014.2,1.272,,,
2116.3040,1014.7,1.272,,,
2117.8070,1015.2,1.272,,,
2119.3070,1015.7,1.271,,,
2120.8080,1016.2,1.271,,,
2122.3060,1016.7,1.271,,,
2123.8040,1017.2,1.270,,,
2125.3010,1017.7,1.270,,,
2126.7950,1018.2,1.269,,,
2128.2900,1018.7,1.269,,,
2129.7830,1019.2,1.269,,,
2131.2770,1019.7,1.268,,,
2132.7710,1020.2,1.268,,,
2134.2660,1020.7,1.269,,,
2135.7610,1021.2,1.268,,,
2137.2560,1021.7,1.268,,,
2138.7520,1022.2,1.268,,,
2140.2470,1022.7,1.268,,,
2141.7430,1023.2,1.268,,,
2143.2380,1023.7,1.267,,,
2144.7340,1024.2,1.267,,,
2146.2310,1024.7,1.267,,,
2147.7280,1025.2,1.267,,,
2149.2250,1025.7,1.267,,,
2150.7230,1026.2,1.267,,,
2152.2200,1026.7,1.267,,,
2153.7170,1027.2,1.267,,,
2155.2140,1027.7,1.267,,,
2156.7110,1028.2,1.266,,,
2158.2100,1028.7,1.266,,,
2159.7080,1029.2,1.266,,,
2161.2080,1029.7,1.266,,,
2162.7070,1030.2,1.265,,,
2164.2060,1030.7,1.265,,,
2165.7040,1031.2,1.265,,,
2167.2030,1031.7,1.265,,,
2168.7020,1032.2,1.264,,,
2170.2010,1032.7,1.264,,,
2171.6990,1033.2,1.263,,,
2173.1980,1033.7,1.263,,,
2174.6960,1034.2,1.263,,,
2176.1960,1034.7,1.262,,,
2177.6960,1035.2,1.262,,,
2179.1960,1035.7,1.262,,,
2180.6950,1036.2,1.262,,,
2182.1940,1036.7,1.262,,,
2183.6920,1037.2,1.262,,,
2185.1890,1037.7,1.261,,,
2186.6860,1038.2,1.261,,,
2188.1830,1038.7,1.260,,,
2189.6810,1039.2,1.259,,,
2191.1810,1039.7,1.259,,,
2192.6810,1040.2,1.259,,,
2194.1830,1040.7,1.259,,,
2195.6840,1041.2,1.259,,,
2197.1860,1041.7,1.259,,,
2198.6870,1042.2,1.259,,,
2200.1890,1042.7,1.259,,,
2201.6900,1043.2,1.259,,,
2203.1920,1043.7,1.258,,,
2204.6920,1044.2,1.258,,,
2206.1920,1044.7,1.258,,,
2207.6930,1045.2,1.258,,,
2209.1930,1045.7,1.258,,,
2210.6930,1046.2,1.258,,,
2212.1920,1046.7,1.258,,,
2213.6910,1047.2,1.258,,,
2215.1900,1047.7,1.258,,,
2216.6890,1048.2,1.257,,,
2218.1880,1048.7,1.257,,,
2219.6860,1049.2,1.257,,,
2221.1820,1049.7,1.257,,,
2222.6780,1050.2,1.256,,,
2224.1730,1050.7,1.256,,,
2225.6690,1051.2,1.256,,,
2227.1660,1051.7,1.256,,,
2228.6620,1052.2,1.256,,,
2230.1600,1052.7,1.256,,,
2231.6580,1053.2,1.256,,,
2233.1540,1053.7,1.256,,,
2234.6520,1054.2,1.256,,,
2236.1480,1054.7,1.255,,,
2237.6440,1055.2,1.255,,,
2239.1390,1055.7,1.255,,,
2240.6340,1056.2,1.255,,,
2242.1290,1056.7,1.254,,,
2243.6240,1057.2,1.254,,,
2245.1210,1057.7,1.254,,,
2246.6180,1058.2,1.253,,,
2248.1160,1058.7,1.253,,,
2249.6140,1059.2,1.253,,,
2251.1110,1059.7,1.252,,,
2252.6090,1060.2,1.252,,,
2254.1080,1060.7,1.252,,,
2255.6080,1061.2,1.252,,,
2257.1060,1061.7,1.252,,,
2258.6060,1062.2,1.251,,,
2260.1050,1062.7,1.251,,,
2261.6040,1063.2,1.251,,,
2263.1050,1063.7,1.251,,,
2264.6050,1064.2,1.251,,,
2266.1050,1064.7,1.251,,,
2267.6040,1065.2,1.250,,,
2269.1020,1065.7,1.250,,,
2270.5990,1066.2,1.250,,,
2272.0970,1066.7,1.250,,,
2273.5950,1067.2,1.250,,,
2275.0940,1067.7,1.250,,,
2276.5930,1068.2,1.250,,,
2278.0910,1068.7,1.250,,,
2279.5850,1069.2,1.249,,,
