Repository: MaCFP/matl-db

# Aalto – Wood dataset submission (STA: TGA/DSC. Cone Calorimetry / Gasification)

## Overview
At Aalto University, thermogravimetric analysis (TGA) measurements were performed using a simultaneous thermal analyzer (STA). The instrument also provides DSC signals; however, DSC data are not presented here since they are **supplementary only** and were not collected using a separate dedicated DSC instrument. Therefore, DSC signals should **not** be used as primary calibration targets unless explicitly agreed.

In addition, cone calorimeter tests were performed under **air** (flaming combustion) and under **nitrogen** (reported here as **gasification**, i.e., inert atmosphere).

---

File: Wood/Calibration_Data/Aalto/Aalto_Wood_TGA_N2_5K_R3.csv
Time (s),Temperature (K),Mass (mg),,,
0.0000,309.0,8.771,,,
43.8618,309.5,8.771,,,
62.9658,310.0,8.771,,,
76.9320,310.5,8.771,,,
88.6398,311.0,8.771,,,
99.0504,311.5,8.771,,,
108.5802,312.0,8.771,,,
117.5070,312.5,8.771,,,
126.0174,313.0,8.771,,,
134.1960,313.5,8.771,,,
142.0980,314.0,8.771,,,
149.7630,314.5,8.771,,,
157.2348,315.0,8.771,,,
164.5284,315.5,8.771,,,
171.6498,316.0,8.771,,,
178.6032,316.5,8.771,,,
185.4006,317.0,8.771,,,
192.0660,317.5,8.770,,,
198.6072,318.0,8.769,,,
205.0332,318.5,8.769,,,
211.3488,319.0,8.768,,,
217.5564,319.5,8.768,,,
223.6632,320.0,8.767,,,
229.6656,320.5,8.767,,,
235.5726,321.0,8.767,,,
241.3812,321.5,8.767,,,
247.1046,322.0,8.767,,,
252.7494,322.5,8.768,,,
258.3192,323.0,8.768,,,
263.8224,323.5,8.767,,,
269.2638,324.0,8.766,,,
274.6512,324.5,8.765,,,
279.9894,325.0,8.765,,,
285.2820,325.5,8.765,,,
290.5308,326.0,8.764,,,
295.7388,326.5,8.764,,,
300.9018,327.0,8.764,,,
306.0246,327.5,8.764,,,
311.1126,328.0,8.764,,,
316.1664,328.5,8.763,,,
321.1914,329.0,8.763,,,
326.1954,329.5,8.763,,,
331.1742,330.0,8.762,,,
336.1278,330.5,8.761,,,
341.0616,331.0,8.761,,,
345.9726,331.5,8.760,,,
350.8608,332.0,8.759,,,
355.7322,332.5,8.758,,,
360.5916,333.0,8.757,,,
365.4378,333.5,8.756,,,
370.2726,334.0,8.755,,,
375.0966,334.5,8.755,,,
379.9104,335.0,8.755,,,
384.7104,335.5,8.754,,,
389.4972,336.0,8.753,,,
394.2768,336.5,8.753,,,
399.0540,337.0,8.753,,,
403.8246,337.5,8.752,,,
408.5952,338.0,8.751,,,
413.3670,338.5,8.751,,,
418.1370,339.0,8.750,,,
422.9016,339.5,8.749,,,
427.6656,340.0,8.747,,,
432.4314,340.5,8.745,,,
437.1954,341.0,8.744,,,
441.9606,341.5,8.744,,,
446.7306,342.0,8.743,,,
451.5048,342.5,8.742,,,
456.2808,343.0,8.741,,,
461.0628,343.5,8.740,,,
465.8460,344.0,8.739,,,
470.6334,344.5,8.738,,,
475.4214,345.0,8.737,,,
480.2112,345.5,8.737,,,
485.0052,346.0,8.736,,,
489.8100,346.5,8.736,,,
494.6226,347.0,8.736,,,
499.4448,347.5,8.735,,,
504.2784,348.0,8.734,,,
509.1180,348.5,8.734,,,
513.9588,349.0,8.732,,,
518.8014,349.5,8.731,,,
523.6488,350.0,8.730,,,
528.4962,350.5,8.729,,,
533.3442,351.0,8.727,,,
538.1952,351.5,8.727,,,
543.0504,352.0,8.726,,,
547.9074,352.5,8.725,,,
552.7692,353.0,8.724,,,
557.6418,353.5,8.723,,,
562.5258,354.0,8.722,,,
567.4194,354.5,8.721,,,
572.3214,355.0,8.720,,,
577.2360,355.5,8.719,,,
582.1548,356.0,8.718,,,
587.0772,356.5,8.717,,,
592.0050,357.0,8.716,,,
596.9400,357.5,8.715,,,
601.8762,358.0,8.714,,,
606.8238,358.5,8.714,,,
611.7810,359.0,8.714,,,
616.7478,359.5,8.713,,,
621.7218,360.0,8.713,,,
626.7108,360.5,8.713,,,
631.7058,361.0,8.713,,,
636.7086,361.5,8.712,,,
641.7204,362.0,8.712,,,
646.7460,362.5,8.712,,,
651.7836,363.0,8.712,,,
656.8350,363.5,8.711,,,
661.8984,364.0,8.711,,,
666.9732,364.5,8.710,,,
672.0570,365.0,8.709,,,
677.1486,365.5,8.709,,,
682.2498,366.0,8.708,,,
687.3618,366.5,8.708,,,
692.4834,367.0,8.707,,,
697.6122,367.5,8.707,,,
702.7446,368.0,8.707,,,
707.8848,368.5,8.706,,,
713.0316,369.0,8.706,,,
718.1904,369.5,8.706,,,
723.3648,370.0,8.705,,,
728.5584,370.5,8.706,,,
733.7646,371.0,8.705,,,
738.9858,371.5,8.705,,,
744.2190,372.0,8.704,,,
749.4612,372.5,8.704,,,
754.7124,373.0,8.704,,,
759.9804,373.5,8.704,,,
765.2628,374.0,8.704,,,
770.5650,374.5,8.704,,,
775.8876,375.0,8.704,,,
781.2306,375.5,8.704,,,
786.5880,376.0,8.704,,,
791.9532,376.5,8.704,,,
797.3226,377.0,8.704,,,
802.6938,377.5,8.703,,,
808.0686,378.0,8.702,,,
813.4536,378.5,8.701,,,
818.8554,379.0,8.701,,,
824.2758,379.5,8.701,,,
829.7190,380.0,8.701,,,
835.1802,380.5,8.701,,,
840.6522,381.0,8.702,,,
846.1410,381.5,8.702,,,
851.6400,382.0,8.702,,,
857.1498,382.5,8.702,,,
862.6764,383.0,8.702,,,
868.2180,383.5,8.702,,,
873.7698,384.0,8.702,,,
879.3306,384.5,8.701,,,
884.9022,385.0,8.701,,,
890.4816,385.5,8.701,,,
896.0706,386.0,8.701,,,
901.6716,386.5,8.701,,,
907.2834,387.0,8.701,,,
912.9102,387.5,8.701,,,
918.5502,388.0,8.702,,,
924.1986,388.5,8.702,,,
929.8608,389.0,8.702,,,
935.5278,389.5,8.702,,,
941.1984,390.0,8.702,,,
946.8786,390.5,8.702,,,
952.5684,391.0,8.702,,,
958.2636,391.5,8.702,,,
963.9672,392.0,8.701,,,
969.6804,392.5,8.701,,,
975.3972,393.0,8.700,,,
981.1194,393.5,8.700,,,
986.8506,394.0,8.700,,,
992.5872,394.5,8.700,,,
998.3298,395.0,8.700,,,
1004.0838,395.5,8.700,,,
1009.8414,396.0,8.701,,,
1015.6050,396.5,8.701,,,
1021.3734,397.0,8.701,,,
1027.1424,397.5,8.701,,,
1032.9186,398.0,8.700,,,
1038.7032,398.5,8.700,,,
1044.4980,399.0,8.700,,,
1050.3030,399.5,8.700,,,
1056.1152,400.0,8.700,,,
1061.9358,400.5,8.701,,,
1067.7594,401.0,8.701,,,
1073.5860,401.5,8.701,,,
1079.4156,402.0,8.701,,,
1085.2512,402.5,8.700,,,
1091.0958,403.0,8.699,,,
1096.9464,403.5,8.698,,,
1102.8072,404.0,8.697,,,
1108.6686,404.5,8.697,,,
1114.5270,405.0,8.696,,,
1120.3860,405.5,8.696,,,
1126.2480,406.0,8.696,,,
1132.1166,406.5,8.696,,,
1137.9912,407.0,8.696,,,
1143.8712,407.5,8.697,,,
1149.7512,408.0,8.697,,,
1155.6264,408.5,8.697,,,
1161.5052,409.0,8.698,,,
1167.3876,409.5,8.697,,,
1173.2772,410.0,8.697,,,
1179.1794,410.5,8.697,,,
1185.0834,411.0,8.696,,,
1190.9892,411.5,8.696,,,
1196.8920,412.0,8.695,,,
1202.7912,412.5,8.696,,,
1208.6916,413.0,8.696,,,
1214.5956,413.5,8.697,,,
1220.5008,414.0,8.697,,,
1226.4072,414.5,8.698,,,
1232.3136,415.0,8.697,,,
1238.2182,415.5,8.697,,,
1244.1264,416.0,8.696,,,
1250.0424,416.5,8.695,,,
1255.9614,417.0,8.695,,,
1261.8858,417.5,8.695,,,
1267.8114,418.0,8.694,,,
1273.7376,418.5,8.694,,,
1279.6698,419.0,8.693,,,
1285.6116,419.5,8.692,,,
1291.5570,420.0,8.692,,,
1297.5024,420.5,8.693,,,
1303.4388,421.0,8.693,,,
1309.3620,421.5,8.694,,,
1315.2846,422.0,8.694,,,
1321.2096,422.5,8.694,,,
1327.1472,423.0,8.694,,,
1333.0950,423.5,8.693,,,
1339.0470,424.0,8.693,,,
1345.0008,424.5,8.693,,,
1350.9474,425.0,8.693,,,
1356.8886,425.5,8.693,,,
1362.8238,426.0,8.692,,,
1368.7566,426.5,8.692,,,
1374.6912,427.0,8.691,,,
1380.6324,427.5,8.691,,,
1386.5880,428.0,8.691,,,
1392.5526,428.5,8.690,,,
1398.5262,429.0,8.689,,,
1404.5058,429.5,8.689,,,
1410.4800,430.0,8.688,,,
1416.4518,430.5,8.687,,,
1422.4224,431.0,8.686,,,
1428.3882,431.5,8.686,,,
1434.3582,432.0,8.686,,,
1440.3354,432.5,8.686,,,
1446.3126,433.0,8.686,,,
1452.2910,433.5,8.686,,,
1458.2706,434.0,8.686,,,
1464.2454,434.5,8.686,,,
1470.2232,435.0,8.686,,,
1476.2052,435.5,8.686,,,
1482.1878,436.0,8.685,,,
1488.1746,436.5,8.685,,,
1494.1632,437.0,8.684,,,
1500.1542,437.5,8.683,,,
1506.1488,438.0,8.683,,,
1512.1470,438.5,8.683,,,
1518.1458,439.0,8.682,,,
1524.1452,439.5,8.681,,,
1530.1464,440.0,8.680,,,
1536.1494,440.5,8.680,,,
1542.1536,441.0,8.678,,,
1548.1578,441.5,8.677,,,
1554.1590,442.0,8.676,,,
1560.1536,442.5,8.676,,,
1566.1464,443.0,8.676,,,
1572.1434,443.5,8.676,,,
1578.1404,444.0,8.674,,,
1584.1422,444.5,8.674,,,
1590.1488,445.0,8.673,,,
1596.1500,445.5,8.672,,,
1602.1488,446.0,8.671,,,
1608.1458,446.5,8.671,,,
1614.1410,447.0,8.670,,,
1620.1368,447.5,8.670,,,
1626.1368,448.0,8.670,,,
1632.1398,448.5,8.670,,,
1638.1422,449.0,8.670,,,
1644.1464,449.5,8.669,,,
1650.1530,450.0,8.669,,,
1656.1620,450.5,8.669,,,
1662.1728,451.0,8.668,,,
1668.1848,451.5,8.667,,,
1674.1926,452.0,8.667,,,
1680.1962,452.5,8.666,,,
1686.1986,453.0,8.665,,,
1692.1986,453.5,8.663,,,
1698.1962,454.0,8.661,,,
1704.1926,454.5,8.659,,,
1710.1920,455.0,8.659,,,
1716.1938,455.5,8.657,,,
1722.1938,456.0,8.655,,,
1728.1938,456.5,8.655,,,
1734.1860,457.0,8.654,,,
1740.1770,457.5,8.652,,,
1746.1752,458.0,8.650,,,
1752.1812,458.5,8.650,,,
1758.1956,459.0,8.649,,,
1764.2124,459.5,8.648,,,
1770.2244,460.0,8.647,,,
1776.2274,460.5,8.645,,,
1782.2226,461.0,8.644,,,
1788.2118,461.5,8.642,,,
1794.1992,462.0,8.641,,,
1800.1884,462.5,8.639,,,
1806.1818,463.0,8.637,,,
1812.1782,463.5,8.636,,,
1818.1794,464.0,8.634,,,
1824.1794,464.5,8.632,,,
1830.1782,465.0,8.630,,,
1836.1740,465.5,8.627,,,
1842.1656,466.0,8.626,,,
1848.1584,466.5,8.624,,,
1854.1548,467.0,8.622,,,
1860.1554,467.5,8.620,,,
1866.1614,468.0,8.618,,,
1872.1674,468.5,8.616,,,
1878.1704,469.0,8.615,,,
1884.1722,469.5,8.613,,,
1890.1674,470.0,8.611,,,
1896.1620,470.5,8.609,,,
1902.1530,471.0,8.606,,,
1908.1422,471.5,8.605,,,
1914.1314,472.0,8.603,,,
1920.1224,472.5,8.601,,,
1926.1164,473.0,8.599,,,
1932.1182,473.5,8.598,,,
1938.1278,474.0,8.595,,,
1944.1374,474.5,8.593,,,
1950.1488,475.0,8.591,,,
1956.1530,475.5,8.589,,,
1962.1488,476.0,8.588,,,
1968.1404,476.5,8.585,,,
1974.1314,477.0,8.583,,,
1980.1248,477.5,8.581,,,
1986.1218,478.0,8.579,,,
1992.1254,478.5,8.576,,,
1998.1338,479.0,8.573,,,
2004.1440,479.5,8.571,,,
2010.1596,480.0,8.567,,,
2016.1752,480.5,8.565,,,
2022.1884,481.0,8.563,,,
2028.1986,481.5,8.561,,,
2034.2088,482.0,8.558,,,
2040.2130,482.5,8.555,,,
2046.2130,483.0,8.552,,,
2052.2130,483.5,8.548,,,
2058.2082,484.0,8.546,,,
2064.2058,484.5,8.543,,,
2070.2100,485.0,8.541,,,
2076.2184,485.5,8.538,,,
2082.2250,486.0,8.535,,,
2088.2322,486.5,8.532,,,
2094.2340,487.0,8.528,,,
2100.2322,487.5,8.525,,,
2106.2328,488.0,8.522,,,
2112.2376,488.5,8.519,,,
2118.2472,489.0,8.517,,,
2124.2580,489.5,8.513,,,
2130.2688,490.0,8.511,,,
2136.2748,490.5,8.508,,,
2142.2814,491.0,8.504,,,
2148.2922,491.5,8.501,,,
2154.3060,492.0,8.498,,,
2160.3222,492.5,8.495,,,
2166.3396,493.0,8.491,,,
2172.3546,493.5,8.488,,,
2178.3684,494.0,8.484,,,
2184.3852,494.5,8.481,,,
2190.4008,495.0,8.477,,,
2196.4128,495.5,8.473,,,
2202.4236,496.0,8.470,,,
2208.4290,496.5,8.466,,,
2214.4302,497.0,8.463,,,
2220.4296,497.5,8.460,,,
2226.4266,498.0,8.456,,,
2232.4284,498.5,8.451,,,
2238.4350,499.0,8.447,,,
2244.4518,499.5,8.444,,,
2250.4776,500.0,8.440,,,
2256.5028,500.5,8.436,,,
2262.5262,501.0,8.432,,,
2268.5448,501.5,8.428,,,
2274.5568,502.0,8.423,,,
2280.5670,502.5,8.419,,,
2286.5748,503.0,8.416,,,
2292.5838,503.5,8.411,,,
2298.5916,504.0,8.406,,,
2304.6036,504.5,8.402,,,
2310.6174,505.0,8.397,,,
2316.6330,505.5,8.393,,,
2322.6534,506.0,8.388,,,
2328.6732,506.5,8.384,,,
2334.6924,507.0,8.379,,,
2340.7098,507.5,8.373,,,
2346.7254,508.0,8.369,,,
2352.7404,508.5,8.364,,,
2358.7602,509.0,8.358,,,
2364.7824,509.5,8.353,,,
2370.8082,510.0,8.348,,,
2376.8328,510.5,8.343,,,
2382.8514,511.0,8.338,,,
2388.8652,511.5,8.333,,,
2394.8700,512.0,8.327,,,
2400.8670,512.5,8.322,,,
2406.8550,513.0,8.315,,,
2412.8394,513.5,8.309,,,
2418.8226,514.0,8.303,,,
2424.8124,514.5,8.297,,,
2430.8112,515.0,8.290,,,
2436.8172,515.5,8.285,,,
2442.8286,516.0,8.279,,,
2448.8448,516.5,8.271,,,
2454.8610,517.0,8.266,,,
2460.8808,517.5,8.260,,,
2466.9012,518.0,8.254,,,
2472.9156,518.5,8.247,,,
2478.9300,519.0,8.240,,,
2484.9444,519.5,8.233,,,
2490.9582,520.0,8.226,,,
2496.9792,520.5,8.219,,,
2503.0044,521.0,8.212,,,
2509.0212,521.5,8.206,,,
2515.0356,522.0,8.198,,,
2521.0452,522.5,8.191,,,
2527.0488,523.0,8.184,,,
2533.0542,523.5,8.176,,,
2539.0584,524.0,8.169,,,
2545.0578,524.5,8.163,,,
2551.0506,525.0,8.155,,,
2557.0422,525.5,8.148,,,
2563.0374,526.0,8.140,,,
2569.0392,526.5,8.132,,,
2575.0572,527.0,8.124,,,
2581.0836,527.5,8.115,,,
2587.1124,528.0,8.108,,,
2593.1418,528.5,8.100,,,
2599.1610,529.0,8.091,,,
2605.1712,529.5,8.082,,,
2611.1754,530.0,8.074,,,
2617.1784,530.5,8.066,,,
2623.1856,531.0,8.056,,,
2629.2018,531.5,8.047,,,
2635.2240,532.0,8.038,,,
2641.2486,532.5,8.028,,,
2647.2720,533.0,8.019,,,
2653.2906,533.5,8.008,,,
2659.3056,534.0,7.999,,,
2665.3170,534.5,7.988,,,
2671.3278,535.0,7.979,,,
2677.3386,535.5,7.970,,,
2683.3488,536.0,7.961,,,
2689.3590,536.5,7.950,,,
2695.3674,537.0,7.941,,,
2701.3752,537.5,7.932,,,
2707.3866,538.0,7.921,,,
2713.4016,538.5,7.909,,,
2719.4178,539.0,7.899,,,
2725.4298,539.5,7.888,,,
2731.4358,540.0,7.877,,,
2737.4364,540.5,7.865,,,
2743.4388,541.0,7.855,,,
2749.4478,541.5,7.844,,,
2755.4604,542.0,7.832,,,
2761.4736,542.5,7.819,,,
2767.4826,543.0,7.808,,,
2773.4856,543.5,7.797,,,
2779.4892,544.0,7.786,,,
2785.4928,544.5,7.774,,,
2791.5024,545.0,7.762,,,
2797.5198,545.5,7.749,,,
2803.5390,546.0,7.738,,,
2809.5606,546.5,7.725,,,
2815.5780,547.0,7.713,,,
2821.5888,547.5,7.701,,,
2827.5960,548.0,7.689,,,
2833.6020,548.5,7.675,,,
2839.6080,549.0,7.662,,,
2845.6170,549.5,7.648,,,
2851.6218,550.0,7.636,,,
2857.6242,550.5,7.623,,,
2863.6284,551.0,7.611,,,
2869.6338,551.5,7.597,,,
2875.6464,552.0,7.584,,,
2881.6662,552.5,7.569,,,
2887.6860,553.0,7.555,,,
2893.7076,553.5,7.541,,,
2899.7310,554.0,7.528,,,
2905.7532,554.5,7.514,,,
2911.7790,555.0,7.499,,,
2917.8036,555.5,7.485,,,
2923.8234,556.0,7.470,,,
2929.8360,556.5,7.456,,,
2935.8396,557.0,7.441,,,
2941.8414,557.5,7.427,,,
2947.8444,558.0,7.411,,,
2953.8528,558.5,7.397,,,
2959.8660,559.0,7.382,,,
2965.8756,559.5,7.367,,,
2971.8798,560.0,7.350,,,
2977.8798,560.5,7.334,,,
2983.8762,561.0,7.319,,,
2989.8792,561.5,7.303,,,
2995.8852,562.0,7.286,,,
3001.8936,562.5,7.270,,,
3007.9068,563.0,7.255,,,
3013.9152,563.5,7.237,,,
3019.9236,564.0,7.220,,,
3025.9392,564.5,7.203,,,
3031.9542,565.0,7.187,,,
3037.9722,565.5,7.171,,,
3043.9968,566.0,7.154,,,
3050.0148,566.5,7.137,,,
3056.0328,567.0,7.119,,,
3062.0526,567.5,7.101,,,
3068.0640,568.0,7.083,,,
3074.0772,568.5,7.066,,,
3080.0880,569.0,7.048,,,
3086.0928,569.5,7.029,,,
3092.1030,570.0,7.011,,,
3098.1096,570.5,6.992,,,
3104.1192,571.0,6.975,,,
3110.1336,571.5,6.955,,,
3116.1480,572.0,6.935,,,
3122.1624,572.5,6.916,,,
3128.1738,573.0,6.897,,,
3134.1810,573.5,6.878,,,
3140.1858,574.0,6.858,,,
3146.1942,574.5,6.838,,,
3152.2050,575.0,6.818,,,
3158.2206,575.5,6.798,,,
3164.2404,576.0,6.778,,,
3170.2578,576.5,6.756,,,
3176.2746,577.0,6.735,,,
3182.2902,577.5,6.715,,,
3188.3034,578.0,6.695,,,
3194.3178,578.5,6.672,,,
3200.3364,579.0,6.652,,,
3206.3556,579.5,6.630,,,
3212.3724,580.0,6.609,,,
3218.3880,580.5,6.587,,,
3224.4012,581.0,6.565,,,
3230.4114,581.5,6.543,,,
3236.4270,582.0,6.520,,,
3242.4426,582.5,6.497,,,
3248.4522,583.0,6.474,,,
3254.4618,583.5,6.451,,,
3260.4672,584.0,6.428,,,
3266.4714,584.5,6.404,,,
3272.4810,585.0,6.382,,,
3278.4912,585.5,6.357,,,
3284.5050,586.0,6.333,,,
3290.5212,586.5,6.309,,,
3296.5398,587.0,6.284,,,
3302.5620,587.5,6.260,,,
3308.5848,588.0,6.236,,,
3314.6076,588.5,6.210,,,
3320.6256,589.0,6.185,,,
3326.6370,589.5,6.161,,,
3332.6442,590.0,6.135,,,
3338.6448,590.5,6.110,,,
3344.6472,591.0,6.085,,,
3350.6514,591.5,6.058,,,
3356.6640,592.0,6.033,,,
3362.6826,592.5,6.007,,,
3368.7042,593.0,5.982,,,
3374.7258,593.5,5.951,,,
3380.7426,594.0,5.918,,,
3386.7606,594.5,5.894,,,
3392.7780,595.0,5.872,,,
3398.7990,595.5,5.844,,,
3404.8224,596.0,5.817,,,
3410.8470,596.5,5.791,,,
3416.8722,597.0,5.761,,,
3422.8962,597.5,5.730,,,
3428.9196,598.0,5.701,,,
3434.9454,598.5,5.675,,,
3440.9730,599.0,5.648,,,
3447.0072,599.5,5.619,,,
3453.0480,600.0,5.590,,,
3459.0954,600.5,5.563,,,
3465.1506,601.0,5.534,,,
3471.2100,601.5,5.505,,,
3477.2736,602.0,5.473,,,
3483.3354,602.5,5.443,,,
3489.3918,603.0,5.417,,,
3495.4428,603.5,5.388,,,
3501.4836,604.0,5.349,,,
3507.5184,604.5,5.322,,,
3513.5454,605.0,5.297,,,
3519.5658,605.5,5.264,,,
3525.5796,606.0,5.229,,,
3531.5856,606.5,5.202,,,
3537.5844,607.0,5.172,,,
3543.5712,607.5,5.139,,,
3549.5520,608.0,5.108,,,
3555.5280,608.5,5.073,,,
3561.5016,609.0,5.044,,,
3567.4800,609.5,5.015,,,
3573.4548,610.0,4.979,,,
3579.4272,610.5,4.946,,,
3585.3972,611.0,4.917,,,
3591.3648,611.5,4.888,,,
3597.3366,612.0,4.849,,,
3603.3108,612.5,4.816,,,
3609.2928,613.0,4.786,,,
3615.2838,613.5,4.749,,,
3621.2856,614.0,4.715,,,
3627.2976,614.5,4.680,,,
3633.3114,615.0,4.646,,,
3639.3234,615.5,4.611,,,
3645.3318,616.0,4.576,,,
3651.3402,616.5,4.541,,,
3657.3546,617.0,4.505,,,
3663.3780,617.5,4.467,,,
3669.4062,618.0,4.430,,,
3675.4356,618.5,4.393,,,
3681.4602,619.0,4.355,,,
3687.4764,619.5,4.318,,,
3693.4842,620.0,4.281,,,
3699.4866,620.5,4.241,,,
3705.4866,621.0,4.201,,,
3711.4890,621.5,4.163,,,
3717.4980,622.0,4.124,,,
3723.5082,622.5,4.084,,,
3729.5202,623.0,4.044,,,
3735.5328,623.5,4.003,,,
3741.5388,624.0,3.963,,,
3747.5496,624.5,3.921,,,
3753.5676,625.0,3.882,,,
3759.5862,625.5,3.839,,,
3765.6126,626.0,3.798,,,
3771.6396,626.5,3.756,,,
3777.6648,627.0,3.713,,,
3783.6942,627.5,3.671,,,
3789.7230,628.0,3.628,,,
3795.7542,628.5,3.585,,,
3801.7890,629.0,3.543,,,
3807.8214,629.5,3.501,,,
3813.8490,630.0,3.457,,,
3819.8682,630.5,3.415,,,
3825.8760,631.0,3.373,,,
3831.8736,631.5,3.333,,,
3837.8700,632.0,3.291,,,
3843.8682,632.5,3.249,,,
3849.8676,633.0,3.208,,,
3855.8718,633.5,3.168,,,
3861.8766,634.0,3.127,,,
3867.8808,634.5,3.086,,,
3873.8868,635.0,3.049,,,
3879.8934,635.5,3.010,,,
3885.9012,636.0,2.972,,,
3891.9096,636.5,2.936,,,
3897.9174,637.0,2.901,,,
3903.9246,637.5,2.867,,,
3909.9276,638.0,2.834,,,
3915.9282,638.5,2.797,,,
3921.9258,639.0,2.770,,,
3927.9228,639.5,2.744,,,
3933.9192,640.0,2.718,,,
3939.9168,640.5,2.690,,,
3945.9150,641.0,2.662,,,
3951.9126,641.5,2.637,,,
3957.9108,642.0,2.613,,,
3963.9084,642.5,2.591,,,
3969.9036,643.0,2.570,,,
3975.8976,643.5,2.550,,,
3981.8898,644.0,2.532,,,
3987.8832,644.5,2.515,,,
3993.8742,645.0,2.501,,,
3999.8628,645.5,2.488,,,
4005.8472,646.0,2.475,,,
4011.8274,646.5,2.463,,,
4017.8100,647.0,2.452,,,
4023.7956,647.5,2.443,,,
4029.7818,648.0,2.434,,,
4035.7668,648.5,2.427,,,
4041.7476,649.0,2.421,,,
4047.7272,649.5,2.414,,,
4053.7050,650.0,2.407,,,
4059.6864,650.5,2.401,,,
4065.6684,651.0,2.395,,,
4071.6474,651.5,2.389,,,
4077.6264,652.0,2.384,,,
4083.6048,652.5,2.378,,,
4089.5886,653.0,2.374,,,
4095.5760,653.5,2.370,,,
4101.5682,654.0,2.365,,,
4107.5652,654.5,2.361,,,
4113.5610,655.0,2.357,,,
4119.5616,655.5,2.353,,,
4125.5658,656.0,2.348,,,
4131.5778,656.5,2.344,,,
4137.6024,657.0,2.340,,,
4143.6366,657.5,2.336,,,
4149.6762,658.0,2.332,,,
4155.7158,658.5,2.328,,,
4161.7524,659.0,2.324,,,
4167.7818,659.5,2.321,,,
4173.8088,660.0,2.317,,,
4179.8352,660.5,2.313,,,
4185.8574,661.0,2.310,,,
4191.8778,661.5,2.306,,,
4197.8916,662.0,2.303,,,
4203.8994,662.5,2.299,,,
4209.9048,663.0,2.296,,,
4215.9078,663.5,2.292,,,
4221.9162,664.0,2.288,,,
4227.9312,664.5,2.284,,,
4233.9516,665.0,2.282,,,
4239.9804,665.5,2.278,,,
4246.0110,666.0,2.275,,,
4252.0398,666.5,2.272,,,
4258.0644,667.0,2.269,,,
4264.0800,667.5,2.265,,,
4270.0914,668.0,2.262,,,
4276.0950,668.5,2.258,,,
4282.0986,669.0,2.256,,,
4288.1058,669.5,2.253,,,
4294.1088,670.0,2.249,,,
4300.1148,670.5,2.246,,,
4306.1214,671.0,2.243,,,
4312.1298,671.5,2.240,,,
4318.1472,672.0,2.237,,,
4324.1694,672.5,2.233,,,
4330.1940,673.0,2.229,,,
4336.2180,673.5,2.226,,,
4342.2372,674.0,2.223,,,
4348.2516,674.5,2.220,,,
4354.2636,675.0,2.216,,,
4360.2732,675.5,2.213,,,
4366.2798,676.0,2.211,,,
4372.2828,676.5,2.207,,,
4378.2840,677.0,2.204,,,
4384.2834,677.5,2.201,,,
4390.2840,678.0,2.199,,,
4396.2870,678.5,2.196,,,
4402.2870,679.0,2.192,,,
4408.2840,679.5,2.189,,,
4414.2810,680.0,2.186,,,
4420.2768,680.5,2.183,,,
4426.2732,681.0,2.179,,,
4432.2702,681.5,2.177,,,
4438.2672,682.0,2.173,,,
4444.2606,682.5,2.170,,,
4450.2516,683.0,2.166,,,
4456.2420,683.5,2.163,,,
4462.2312,684.0,2.161,,,
4468.2210,684.5,2.157,,,
4474.2120,685.0,2.154,,,
4480.2048,685.5,2.151,,,
4486.1964,686.0,2.148,,,
4492.1868,686.5,2.145,,,
4498.1802,687.0,2.142,,,
4504.1706,687.5,2.140,,,
4510.1622,688.0,2.137,,,
4516.1568,688.5,2.134,,,
4522.1490,689.0,2.131,,,
4528.1436,689.5,2.127,,,
4534.1352,690.0,2.124,,,
4540.1214,690.5,2.121,,,
4546.1046,691.0,2.118,,,
4552.0836,691.5,2.116,,,
4558.0674,692.0,2.112,,,
4564.0584,692.5,2.109,,,
4570.0566,693.0,2.107,,,
4576.0602,693.5,2.104,,,
4582.0632,694.0,2.100,,,
4588.0644,694.5,2.098,,,
4594.0638,695.0,2.094,,,
4600.0620,695.5,2.090,,,
4606.0602,696.0,2.088,,,
4612.0614,696.5,2.085,,,
4618.0692,697.0,2.082,,,
4624.0776,697.5,2.079,,,
4630.0890,698.0,2.076,,,
4636.0986,698.5,2.074,,,
4642.1022,699.0,2.071,,,
4648.1040,699.5,2.069,,,
4654.1016,700.0,2.065,,,
4660.0980,700.5,2.063,,,
4666.0884,701.0,2.061,,,
4672.0710,701.5,2.058,,,
4678.0476,702.0,2.056,,,
4684.0182,702.5,2.052,,,
4689.9894,703.0,2.050,,,
4695.9666,703.5,2.047,,,
4701.9462,704.0,2.045,,,
4707.9294,704.5,2.041,,,
4713.9126,705.0,2.039,,,
4719.8940,705.5,2.037,,,
4725.8802,706.0,2.034,,,
4731.8682,706.5,2.030,,,
4737.8610,707.0,2.028,,,
4743.8538,707.5,2.025,,,
4749.8436,708.0,2.023,,,
4755.8292,708.5,2.020,,,
4761.8106,709.0,2.018,,,
4767.7926,709.5,2.015,,,
4773.7758,710.0,2.013,,,
4779.7608,710.5,2.010,,,
4785.7458,711.0,2.009,,,
4791.7290,711.5,2.006,,,
4797.7134,712.0,2.004,,,
4803.7008,712.5,2.002,,,
4809.6924,713.0,1.999,,,
4815.6876,713.5,1.997,,,
4821.6792,714.0,1.995,,,
4827.6666,714.5,1.992,,,
4833.6504,715.0,1.990,,,
4839.6300,715.5,1.989,,,
4845.6090,716.0,1.987,,,
4851.5850,716.5,1.985,,,
4857.5586,717.0,1.983,,,
4863.5316,717.5,1.981,,,
4869.5052,718.0,1.979,,,
4875.4890,718.5,1.976,,,
4881.4812,719.0,1.974,,,
4887.4836,719.5,1.972,,,
4893.4884,720.0,1.970,,,
4899.4908,720.5,1.968,,,
4905.4908,721.0,1.966,,,
4911.4854,721.5,1.965,,,
4917.4782,722.0,1.963,,,
4923.4716,722.5,1.961,,,
4929.4608,723.0,1.959,,,
4935.4488,723.5,1.957,,,
4941.4356,724.0,1.955,,,
4947.4200,724.5,1.953,,,
4953.4062,725.0,1.951,,,
4959.3972,725.5,1.949,,,
4965.3960,726.0,1.947,,,
4971.3984,726.5,1.945,,,
4977.4014,727.0,1.943,,,
4983.4032,727.5,1.941,,,
4989.4002,728.0,1.940,,,
4995.3960,728.5,1.938,,,
5001.3942,729.0,1.936,,,
5007.3978,729.5,1.934,,,
5013.4068,730.0,1.932,,,
5019.4224,730.5,1.930,,,
5025.4380,731.0,1.929,,,
5031.4518,731.5,1.927,,,
5037.4620,732.0,1.925,,,
5043.4674,732.5,1.923,,,
5049.4674,733.0,1.921,,,
5055.4650,733.5,1.920,,,
5061.4608,734.0,1.918,,,
5067.4578,734.5,1.918,,,
5073.4602,735.0,1.918,,,
5079.4650,735.5,1.916,,,
5085.4722,736.0,1.915,,,
5091.4818,736.5,1.913,,,
5097.4866,737.0,1.912,,,
5103.4956,737.5,1.910,,,
5109.5052,738.0,1.908,,,
5115.5208,738.5,1.905,,,
5121.5436,739.0,1.904,,,
5127.5682,739.5,1.903,,,
5133.5922,740.0,1.901,,,
5139.6102,740.5,1.900,,,
5145.6264,741.0,1.899,,,
5151.6456,741.5,1.897,,,
5157.6684,742.0,1.896,,,
5163.6960,742.5,1.895,,,
5169.7284,743.0,1.893,,,
5175.7602,743.5,1.892,,,
5181.7926,744.0,1.891,,,
5187.8262,744.5,1.889,,,
5193.8574,745.0,1.887,,,
5199.8844,745.5,1.886,,,
5205.9084,746.0,1.885,,,
5211.9294,746.5,1.883,,,
5217.9474,747.0,1.881,,,
5223.9648,747.5,1.879,,,
5229.9792,748.0,1.878,,,
5235.9936,748.5,1.877,,,
5242.0128,749.0,1.876,,,
5248.0416,749.5,1.875,,,
5254.0824,750.0,1.874,,,
5260.1316,750.5,1.872,,,
5266.1808,751.0,1.871,,,
5272.2288,751.5,1.869,,,
5278.2696,752.0,1.867,,,
5284.3098,752.5,1.866,,,
5290.3524,753.0,1.865,,,
5296.3944,753.5,1.863,,,
5302.4448,754.0,1.862,,,
5308.4988,754.5,1.861,,,
5314.5522,755.0,1.859,,,
5320.6140,755.5,1.858,,,
5326.6776,756.0,1.856,,,
5332.7442,756.5,1.855,,,
5338.8144,757.0,1.853,,,
5344.8822,757.5,1.852,,,
5350.9446,758.0,1.851,,,
5356.9980,758.5,1.851,,,
5363.0496,759.0,1.850,,,
5369.0976,759.5,1.849,,,
5375.1462,760.0,1.847,,,
5381.2014,760.5,1.846,,,
5387.2542,761.0,1.845,,,
5393.3040,761.5,1.844,,,
5399.3532,762.0,1.843,,,
5405.3946,762.5,1.842,,,
5411.4336,763.0,1.841,,,
5417.4714,763.5,1.840,,,
5423.5044,764.0,1.838,,,
5429.5398,764.5,1.837,,,
5435.5728,765.0,1.836,,,
5441.6040,765.5,1.835,,,
5447.6364,766.0,1.834,,,
5453.6682,766.5,1.833,,,
5459.6988,767.0,1.832,,,
5465.7288,767.5,1.831,,,
5471.7606,768.0,1.829,,,
5477.7858,768.5,1.829,,,
5483.8182,769.0,1.828,,,
5489.8560,769.5,1.825,,,
5495.8920,770.0,1.823,,,
5501.9364,770.5,1.822,,,
5507.9772,771.0,1.821,,,
5514.0132,771.5,1.819,,,
5520.0486,772.0,1.819,,,
5526.0786,772.5,1.819,,,
5532.1026,773.0,1.817,,,
5538.1200,773.5,1.816,,,
5544.1332,774.0,1.816,,,
5550.1422,774.5,1.816,,,
5556.1530,775.0,1.815,,,
5562.1722,775.5,1.814,,,
5568.1920,776.0,1.813,,,
5574.2136,776.5,1.812,,,
5580.2328,777.0,1.810,,,
5586.2424,777.5,1.809,,,
5592.2484,778.0,1.808,,,
5598.2562,778.5,1.807,,,
5604.2652,779.0,1.806,,,
5610.2826,779.5,1.805,,,
5616.3060,780.0,1.804,,,
5622.3288,780.5,1.803,,,
5628.3546,781.0,1.802,,,
5634.3780,781.5,1.802,,,
5640.4038,782.0,1.801,,,
5646.4302,782.5,1.800,,,
5652.4560,783.0,1.799,,,
5658.4806,783.5,1.798,,,
5664.4998,784.0,1.797,,,
5670.5100,784.5,1.796,,,
5676.5190,785.0,1.795,,,
5682.5220,785.5,1.793,,,
5688.5196,786.0,1.792,,,
5694.5190,786.5,1.791,,,
5700.5154,787.0,1.790,,,
5706.5148,787.5,1.789,,,
5712.5178,788.0,1.787,,,
5718.5262,788.5,1.787,,,
5724.5406,789.0,1.787,,,
5730.5556,789.5,1.786,,,
5736.5730,790.0,1.786,,,
5742.5874,790.5,1.785,,,
5748.5958,791.0,1.784,,,
5754.6042,791.5,1.783,,,
5760.6102,792.0,1.782,,,
5766.6150,792.5,1.782,,,
5772.6174,793.0,1.781,,,
5778.6168,793.5,1.779,,,
5784.6138,794.0,1.778,,,
5790.6126,794.5,1.777,,,
5796.6174,795.0,1.777,,,
5802.6270,795.5,1.776,,,
5808.6396,796.0,1.775,,,
5814.6510,796.5,1.774,,,
5820.6582,797.0,1.773,,,
5826.6588,797.5,1.772,,,
5832.6564,798.0,1.772,,,
5838.6498,798.5,1.771,,,
5844.6408,799.0,1.770,,,
5850.6306,799.5,1.769,,,
5856.6192,800.0,1.768,,,
5862.6114,800.5,1.768,,,
5868.6060,801.0,1.767,,,
5874.6030,801.5,1.765,,,
5880.6042,802.0,1.762,,,
5886.6006,802.5,1.762,,,
5892.5952,803.0,1.761,,,
5898.5874,803.5,1.761,,,
5904.5730,804.0,1.760,,,
5910.5598,804.5,1.760,,,
5916.5454,805.0,1.759,,,
5922.5298,805.5,1.758,,,
5928.5172,806.0,1.756,,,
5934.5052,806.5,1.755,,,
5940.4920,807.0,1.754,,,
5946.4806,807.5,1.753,,,
5952.4698,808.0,1.752,,,
5958.4578,808.5,1.752,,,
5964.4488,809.0,1.752,,,
5970.4422,809.5,1.750,,,
5976.4374,810.0,1.749,,,
5982.4356,810.5,1.748,,,
5988.4386,811.0,1.748,,,
5994.4410,811.5,1.746,,,
6000.4428,812.0,1.745,,,
6006.4422,812.5,1.744,,,
6012.4356,813.0,1.744,,,
6018.4248,813.5,1.743,,,
6024.4080,814.0,1.742,,,
6030.3864,814.5,1.741,,,
6036.3618,815.0,1.740,,,
6042.3378,815.5,1.739,,,
6048.3228,816.0,1.737,,,
6054.3150,816.5,1.737,,,
6060.3150,817.0,1.736,,,
6066.3150,817.5,1.736,,,
6072.3132,818.0,1.735,,,
6078.3102,818.5,1.734,,,
6084.3078,819.0,1.733,,,
6090.3120,819.5,1.732,,,
6096.3216,820.0,1.733,,,
6102.3354,820.5,1.732,,,
6108.3510,821.0,1.732,,,
6114.3624,821.5,1.732,,,
6120.3702,822.0,1.731,,,
6126.3786,822.5,1.730,,,
6132.3852,823.0,1.729,,,
6138.3984,823.5,1.728,,,
6144.4128,824.0,1.728,,,
6150.4236,824.5,1.727,,,
6156.4290,825.0,1.726,,,
6162.4272,825.5,1.725,,,
6168.4200,826.0,1.723,,,
6174.4104,826.5,1.723,,,
6180.4038,827.0,1.721,,,
6186.3990,827.5,1.720,,,
6192.3966,828.0,1.719,,,
6198.3936,828.5,1.718,,,
6204.3900,829.0,1.718,,,
6210.3882,829.5,1.717,,,
6216.3864,830.0,1.715,,,
6222.3858,830.5,1.714,,,
6228.3846,831.0,1.714,,,
6234.3768,831.5,1.712,,,
6240.3654,832.0,1.711,,,
6246.3516,832.5,1.710,,,
6252.3342,833.0,1.710,,,
6258.3210,833.5,1.709,,,
6264.3162,834.0,1.710,,,
6270.3210,834.5,1.710,,,
6276.3366,835.0,1.710,,,
6282.3582,835.5,1.709,,,
6288.3792,836.0,1.708,,,
6294.3954,836.5,1.706,,,
6300.4092,837.0,1.706,,,
6306.4230,837.5,1.705,,,
6312.4320,838.0,1.704,,,
6318.4386,838.5,1.703,,,
6324.4380,839.0,1.703,,,
6330.4278,839.5,1.702,,,
6336.4170,840.0,1.701,,,
6342.4044,840.5,1.700,,,
6348.3948,841.0,1.699,,,
6354.3912,841.5,1.698,,,
6360.3900,842.0,1.697,,,
6366.3960,842.5,1.696,,,
6372.4026,843.0,1.696,,,
6378.4110,843.5,1.694,,,
6384.4218,844.0,1.692,,,
6390.4284,844.5,1.692,,,
6396.4380,845.0,1.692,,,
6402.4470,845.5,1.691,,,
6408.4548,846.0,1.691,,,
6414.4608,846.5,1.691,,,
6420.4608,847.0,1.691,,,
6426.4530,847.5,1.690,,,
6432.4380,848.0,1.689,,,
6438.4206,848.5,1.688,,,
6444.4038,849.0,1.687,,,
6450.3876,849.5,1.685,,,
6456.3750,850.0,1.684,,,
6462.3654,850.5,1.684,,,
6468.3648,851.0,1.683,,,
6474.3756,851.5,1.682,,,
6480.3948,852.0,1.681,,,
6486.4212,852.5,1.681,,,
6492.4458,853.0,1.680,,,
6498.4638,853.5,1.679,,,
6504.4770,854.0,1.679,,,
6510.4860,854.5,1.678,,,
6516.4878,855.0,1.678,,,
6522.4848,855.5,1.677,,,
6528.4824,856.0,1.676,,,
6534.4746,856.5,1.675,,,
6540.4680,857.0,1.675,,,
6546.4650,857.5,1.674,,,
6552.4560,858.0,1.673,,,
6558.4470,858.5,1.673,,,
6564.4410,859.0,1.672,,,
6570.4314,859.5,1.671,,,
6576.4254,860.0,1.670,,,
6582.4224,860.5,1.670,,,
6588.4164,861.0,1.670,,,
6594.4116,861.5,1.670,,,
6600.4056,862.0,1.669,,,
6606.3948,862.5,1.669,,,
6612.3858,863.0,1.668,,,
6618.3840,863.5,1.668,,,
6624.3834,864.0,1.667,,,
6630.3882,864.5,1.666,,,
6636.3966,865.0,1.665,,,
6642.3996,865.5,1.665,,,
6648.4008,866.0,1.664,,,
6654.4014,866.5,1.663,,,
6660.4020,867.0,1.663,,,
6666.4068,867.5,1.662,,,
6672.4152,868.0,1.661,,,
6678.4284,868.5,1.660,,,
6684.4398,869.0,1.659,,,
6690.4458,869.5,1.659,,,
6696.4494,870.0,1.658,,,
6702.4518,870.5,1.657,,,
6708.4560,871.0,1.657,,,
6714.4668,871.5,1.657,,,
6720.4764,872.0,1.656,,,
6726.4830,872.5,1.656,,,
6732.4860,873.0,1.655,,,
6738.4860,873.5,1.655,,,
6744.4890,874.0,1.654,,,
6750.4950,874.5,1.653,,,
6756.5040,875.0,1.653,,,
6762.5112,875.5,1.652,,,
6768.5142,876.0,1.651,,,
6774.5166,876.5,1.649,,,
6780.5148,877.0,1.648,,,
6786.5136,877.5,1.648,,,
6792.5136,878.0,1.647,,,
6798.5112,878.5,1.647,,,
6804.5124,879.0,1.647,,,
6810.5214,879.5,1.646,,,
6816.5334,880.0,1.645,,,
6822.5490,880.5,1.644,,,
6828.5664,881.0,1.644,,,
6834.5766,881.5,1.643,,,
6840.5802,882.0,1.642,,,
6846.5814,882.5,1.641,,,
6852.5718,883.0,1.640,,,
6858.5532,883.5,1.640,,,
6864.5292,884.0,1.640,,,
6870.4980,884.5,1.639,,,
6876.4686,885.0,1.638,,,
6882.4428,885.5,1.637,,,
6888.4218,886.0,1.636,,,
6894.4056,886.5,1.636,,,
6900.3918,887.0,1.635,,,
6906.3822,887.5,1.635,,,
6912.3780,888.0,1.635,,,
6918.3750,888.5,1.634,,,
6924.3708,889.0,1.633,,,
6930.3660,889.5,1.633,,,
6936.3576,890.0,1.632,,,
6942.3570,890.5,1.632,,,
6948.3672,891.0,1.634,,,
6954.3882,891.5,1.634,,,
6960.4158,892.0,1.635,,,
6966.4422,892.5,1.634,,,
6972.4602,893.0,1.633,,,
6978.4668,893.5,1.632,,,
6984.4692,894.0,1.630,,,
6990.4662,894.5,1.630,,,
6996.4620,895.0,1.630,,,
7002.4620,895.5,1.629,,,
7008.4626,896.0,1.628,,,
7014.4638,896.5,1.627,,,
7020.4704,897.0,1.627,,,
7026.4794,897.5,1.626,,,
7032.4878,898.0,1.625,,,
7038.4968,898.5,1.625,,,
7044.5004,899.0,1.625,,,
7050.5022,899.5,1.624,,,
7056.5028,900.0,1.624,,,
7062.5028,900.5,1.624,,,
7068.5052,901.0,1.624,,,
7074.5052,901.5,1.624,,,
7080.5040,902.0,1.623,,,
7086.4986,902.5,1.623,,,
7092.4884,903.0,1.622,,,
7098.4758,903.5,1.621,,,
7104.4674,904.0,1.621,,,
7110.4674,904.5,1.621,,,
7116.4728,905.0,1.620,,,
7122.4842,905.5,1.620,,,
7128.4956,906.0,1.619,,,
7134.5004,906.5,1.618,,,
7140.5022,907.0,1.618,,,
7146.4938,907.5,1.617,,,
7152.4740,908.0,1.617,,,
7158.4494,908.5,1.616,,,
7164.4188,909.0,1.616,,,
7170.3942,909.5,1.615,,,
7176.3810,910.0,1.615,,,
7182.3756,910.5,1.614,,,
7188.3786,911.0,1.613,,,
7194.3804,911.5,1.612,,,
7200.3768,912.0,1.612,,,
7206.3690,912.5,1.611,,,
7212.3588,913.0,1.609,,,
7218.3504,913.5,1.608,,,
7224.3444,914.0,1.608,,,
7230.3444,914.5,1.608,,,
7236.3462,915.0,1.608,,,
7242.3480,915.5,1.608,,,
7248.3486,916.0,1.607,,,
7254.3462,916.5,1.607,,,
7260.3414,917.0,1.606,,,
7266.3330,917.5,1.605,,,
7272.3228,918.0,1.604,,,
7278.3126,918.5,1.603,,,
7284.3024,919.0,1.603,,,
7290.2958,919.5,1.603,,,
7296.2928,920.0,1.604,,,
7302.2874,920.5,1.604,,,
7308.2796,921.0,1.603,,,
7314.2652,921.5,1.603,,,
7320.2454,922.0,1.603,,,
7326.2226,922.5,1.602,,,
7332.2010,923.0,1.601,,,
7338.1830,923.5,1.600,,,
7344.1680,924.0,1.600,,,
7350.1560,924.5,1.600,,,
7356.1452,925.0,1.600,,,
7362.1338,925.5,1.601,,,
7368.1230,926.0,1.601,,,
7374.1116,926.5,1.600,,,
7380.0996,927.0,1.600,,,
7386.0882,927.5,1.600,,,
7392.0768,928.0,1.599,,,
7398.0708,928.5,1.599,,,
7404.0714,929.0,1.599,,,
7410.0768,929.5,1.598,,,
7416.0912,930.0,1.598,,,
7422.1110,930.5,1.598,,,
7428.1314,931.0,1.597,,,
7434.1524,931.5,1.597,,,
7440.1662,932.0,1.596,,,
7446.1746,932.5,1.597,,,
7452.1824,933.0,1.596,,,
7458.1836,933.5,1.597,,,
7464.1806,934.0,1.597,,,
7470.1680,934.5,1.597,,,
7476.1416,935.0,1.597,,,
7482.1086,935.5,1.597,,,
7488.0756,936.0,1.596,,,
7494.0480,936.5,1.596,,,
7500.0312,937.0,1.595,,,
7506.0270,937.5,1.594,,,
7512.0288,938.0,1.594,,,
7518.0324,938.5,1.594,,,
7524.0360,939.0,1.594,,,
7530.0354,939.5,1.595,,,
7536.0306,940.0,1.595,,,
7542.0270,940.5,1.594,,,
7548.0210,941.0,1.594,,,
7554.0090,941.5,1.593,,,
7559.9922,942.0,1.592,,,
7565.9664,942.5,1.592,,,
7571.9316,943.0,1.592,,,
7577.8950,943.5,1.592,,,
7583.8662,944.0,1.592,,,
7589.8458,944.5,1.592,,,
7595.8350,945.0,1.592,,,
7601.8338,945.5,1.592,,,
7607.8344,946.0,1.591,,,
7613.8344,946.5,1.591,,,
7619.8398,947.0,1.591,,,
7625.8452,947.5,1.591,,,
7631.8470,948.0,1.590,,,
7637.8518,948.5,1.590,,,
7643.8518,949.0,1.590,,,
7649.8512,949.5,1.590,,,
7655.8530,950.0,1.589,,,
7661.8482,950.5,1.589,,,
7667.8344,951.0,1.589,,,
7673.8122,951.5,1.589,,,
7679.7834,952.0,1.588,,,
7685.7534,952.5,1.588,,,
7691.7300,953.0,1.588,,,
7697.7162,953.5,1.588,,,
7703.7090,954.0,1.588,,,
7709.7096,954.5,1.587,,,
7715.7144,955.0,1.586,,,
7721.7198,955.5,1.585,,,
7727.7294,956.0,1.585,,,
7733.7432,956.5,1.584,,,
7739.7552,957.0,1.583,,,
7745.7672,957.5,1.583,,,
7751.7726,958.0,1.583,,,
7757.7708,958.5,1.583,,,
7763.7672,959.0,1.583,,,
7769.7624,959.5,1.583,,,
7775.7576,960.0,1.583,,,
7781.7516,960.5,1.582,,,
7787.7372,961.0,1.582,,,
7793.7138,961.5,1.581,,,
7799.6874,962.0,1.580,,,
7805.6610,962.5,1.580,,,
7811.6424,963.0,1.579,,,
7817.6328,963.5,1.578,,,
7823.6268,964.0,1.578,,,
7829.6232,964.5,1.577,,,
7835.6190,965.0,1.577,,,
7841.6112,965.5,1.577,,,
7847.5998,966.0,1.578,,,
7853.5842,966.5,1.578,,,
7859.5674,967.0,1.578,,,
7865.5512,967.5,1.577,,,
7871.5428,968.0,1.576,,,
7877.5416,968.5,1.576,,,
7883.5428,969.0,1.577,,,
7889.5482,969.5,1.577,,,
7895.5500,970.0,1.578,,,
7901.5500,970.5,1.578,,,
7907.5530,971.0,1.579,,,
7913.5548,971.5,1.578,,,
7919.5560,972.0,1.578,,,
7925.5572,972.5,1.577,,,
7931.5524,973.0,1.577,,,
7937.5434,973.5,1.576,,,
7943.5344,974.0,1.576,,,
7949.5230,974.5,1.575,,,
7955.5134,975.0,1.575,,,
7961.5068,975.5,1.574,,,
7967.4984,976.0,1.574,,,
7973.4876,976.5,1.573,,,
7979.4726,977.0,1.572,,,
7985.4600,977.5,1.572,,,
7991.4522,978.0,1.571,,,
7997.4510,978.5,1.571,,,
8003.4576,979.0,1.571,,,
8009.4660,979.5,1.571,,,
8015.4744,980.0,1.570,,,
8021.4798,980.5,1.570,,,
8027.4840,981.0,1.570,,,
8033.4870,981.5,1.569,,,
8039.4834,982.0,1.568,,,
8045.4744,982.5,1.567,,,
8051.4576,983.0,1.567,,,
8057.4348,983.5,1.567,,,
8063.4120,984.0,1.567,,,
8069.3922,984.5,1.567,,,
8075.3772,985.0,1.566,,,
8081.3688,985.5,1.566,,,
8087.3658,986.0,1.566,,,
8093.3658,986.5,1.566,,,
8099.3670,987.0,1.567,,,
8105.3676,987.5,1.566,,,
8111.3658,988.0,1.567,,,
8117.3628,988.5,1.566,,,
8123.3604,989.0,1.565,,,
8129.3568,989.5,1.565,,,
8135.3538,990.0,1.565,,,
8141.3472,990.5,1.565,,,
8147.3370,991.0,1.566,,,
8153.3220,991.5,1.566,,,
8159.3046,992.0,1.566,,,
8165.2896,992.5,1.566,,,
8171.2770,993.0,1.565,,,
8177.2710,993.5,1.565,,,
8183.2686,994.0,1.565,,,
8189.2662,994.5,1.565,,,
8195.2656,995.0,1.565,,,
8201.2650,995.5,1.564,,,
8207.2650,996.0,1.564,,,
8213.2686,996.5,1.564,,,
8219.2758,997.0,1.563,,,
8225.2854,997.5,1.563,,,
8231.2980,998.0,1.563,,,
8237.3058,998.5,1.563,,,
8243.3076,999.0,1.563,,,
8249.3070,999.5,1.563,,,
8255.3052,1000.0,1.563,,,
8261.3118,1000.5,1.563,,,
8267.3244,1001.0,1.562,,,
8273.3346,1001.5,1.562,,,
8279.3388,1002.0,1.562,,,
8285.3298,1002.5,1.562,,,
8291.3124,1003.0,1.562,,,
8297.2932,1003.5,1.562,,,
8303.2764,1004.0,1.560,,,
8309.2698,1004.5,1.560,,,
8315.2674,1005.0,1.560,,,
8321.2710,1005.5,1.559,,,
8327.2776,1006.0,1.559,,,
8333.2794,1006.5,1.559,,,
8339.2806,1007.0,1.559,,,
8345.2776,1007.5,1.559,,,
8351.2734,1008.0,1.559,,,
8357.2722,1008.5,1.559,,,
8363.2716,1009.0,1.559,,,
8369.2740,1009.5,1.559,,,
8375.2794,1010.0,1.559,,,
8381.2848,1010.5,1.559,,,
8387.2938,1011.0,1.559,,,
8393.3052,1011.5,1.558,,,
8399.3076,1012.0,1.558,,,
8405.3046,1012.5,1.558,,,
8411.2926,1013.0,1.557,,,
8417.2746,1013.5,1.557,,,
8423.2584,1014.0,1.557,,,
8429.2458,1014.5,1.557,,,
8435.2326,1015.0,1.557,,,
8441.2176,1015.5,1.555,,,
8447.2026,1016.0,1.555,,,
8453.1870,1016.5,1.554,,,
8459.1750,1017.0,1.554,,,
8465.1684,1017.5,1.554,,,
8471.1648,1018.0,1.554,,,
8477.1594,1018.5,1.554,,,
8483.1522,1019.0,1.554,,,
8489.1426,1019.5,1.554,,,
8495.1330,1020.0,1.553,,,
8501.1258,1020.5,1.552,,,
8507.1234,1021.0,1.551,,,
8513.1258,1021.5,1.550,,,
8519.1270,1022.0,1.550,,,
8525.1282,1022.5,1.549,,,
8531.1288,1023.0,1.549,,,
8537.1294,1023.5,1.549,,,
8543.1342,1024.0,1.548,,,
8549.1402,1024.5,1.548,,,
8555.1462,1025.0,1.548,,,
8561.1450,1025.5,1.547,,,
8567.1354,1026.0,1.547,,,
8573.1192,1026.5,1.546,,,
8579.0976,1027.0,1.547,,,
8585.0748,1027.5,1.547,,,
8591.0562,1028.0,1.547,,,
8597.0424,1028.5,1.548,,,
8603.0346,1029.0,1.549,,,
8609.0310,1029.5,1.549,,,
8615.0226,1030.0,1.549,,,
8621.0106,1030.5,1.549,,,
8626.9902,1031.0,1.548,,,
8632.9686,1031.5,1.547,,,
8638.9536,1032.0,1.547,,,
8644.9422,1032.5,1.547,,,
8650.9350,1033.0,1.547,,,
8656.9242,1033.5,1.546,,,
8662.9068,1034.0,1.546,,,
8668.8912,1034.5,1.545,,,
8674.8780,1035.0,1.545,,,
8680.8720,1035.5,1.544,,,
8686.8732,1036.0,1.544,,,
8692.8744,1036.5,1.543,,,
8698.8780,1037.0,1.543,,,
8704.8852,1037.5,1.542,,,
8710.8936,1038.0,1.542,,,
8716.9026,1038.5,1.542,,,
8722.9080,1039.0,1.542,,,
8728.9080,1039.5,1.542,,,
8734.9044,1040.0,1.544,,,
8740.9014,1040.5,1.544,,,
8746.9008,1041.0,1.544,,,
8752.9014,1041.5,1.544,,,
8758.9044,1042.0,1.543,,,
8764.9074,1042.5,1.543,,,
8770.9134,1043.0,1.543,,,
8776.9248,1043.5,1.543,,,
8782.9386,1044.0,1.543,,,
8788.9542,1044.5,1.542,,,
8794.9662,1045.0,1.542,,,
8800.9698,1045.5,1.542,,,
8806.9656,1046.0,1.541,,,
8812.9500,1046.5,1.540,,,
8818.9284,1047.0,1.540,,,
8824.9056,1047.5,1.540,,,
8830.8858,1048.0,1.540,,,
8836.8732,1048.5,1.540,,,
8842.8666,1049.0,1.540,,,
8848.8660,1049.5,1.539,,,
8854.8666,1050.0,1.538,,,
8860.8702,1050.5,1.538,,,
8866.8792,1051.0,1.538,,,
8872.8876,1051.5,1.538,,,
8878.8924,1052.0,1.538,,,
8884.8906,1052.5,1.538,,,
8890.8780,1053.0,1.538,,,
8896.8576,1053.5,1.538,,,
8902.8366,1054.0,1.538,,,
8908.8180,1054.5,1.538,,,
8914.8078,1055.0,1.537,,,
8920.8042,1055.5,1.538,,,
8926.8036,1056.0,1.538,,,
8932.8048,1056.5,1.538,,,
8938.7982,1057.0,1.537,,,
8944.7892,1057.5,1.537,,,
8950.7778,1058.0,1.537,,,
8956.7616,1058.5,1.536,,,
8962.7436,1059.0,1.535,,,
8968.7226,1059.5,1.535,,,
8974.6992,1060.0,1.534,,,
8980.6758,1060.5,1.534,,,
8986.6572,1061.0,1.534,,,
8992.6410,1061.5,1.533,,,
8998.6254,1062.0,1.533,,,
9004.6116,1062.5,1.533,,,
9010.5948,1063.0,1.533,,,
9016.5768,1063.5,1.533,,,
9022.5624,1064.0,1.532,,,
9028.5540,1064.5,1.532,,,
9034.5540,1065.0,1.531,,,
9040.5630,1065.5,1.531,,,
9046.5750,1066.0,1.532,,,
9052.5834,1066.5,1.533,,,
9058.5846,1067.0,1.533,,,
9064.5828,1067.5,1.534,,,
9070.5810,1068.0,1.534,,,
9076.5816,1068.5,1.535,,,
9082.5858,1069.0,1.535,,,
9088.5876,1069.5,1.535,,,
9094.5810,1070.0,1.535,,,
9100.5696,1070.5,1.535,,,
9106.5522,1071.0,1.533,,,
9112.5336,1071.5,1.532,,,
9118.5288,1072.0,1.532,,,
