Repository: MaCFP/matl-db

# Aalto – Wood dataset submission (STA: TGA/DSC. Cone Calorimetry / Gasification)

## Overview
At Aalto University, thermogravimetric analysis (TGA) measurements were performed using a simultaneous thermal analyzer (STA). The instrument also provides DSC signals; however, DSC data are not presented here since they are **supplementary only** and were not collected using a separate dedicated DSC instrument. Therefore, DSC signals should **not** be used as primary calibration targets unless explicitly agreed.

In addition, cone calorimeter tests were performed under **air** (flaming combustion) and under **nitrogen** (reported here as **gasification**, i.e., inert atmosphere).

---

File: Wood/Calibration_Data/Aalto/Aalto_ExpDat_mcfp_STA_10N2800Trial01-1.csv (part 2 of 3)
##Temp./›C,Time/min,DSC/(uV/mg),Mass/%,Gas Flow(purge2)/(ml/min),Gas Flow(protective)/(ml/min),DTG/(%/min),Sensit./(uV/mW)
374.74445,33.57913,-1.304,32.19294,0.00E+00,70,-8.89611,1
375.24333,33.62933,-1.30139,31.74857,0.00E+00,70,-8.73195,1
375.7422,33.67953,-1.29836,31.30216,0.00E+00,70,-8.55347,1
376.24108,33.72974,-1.2967,30.86242,0.00E+00,70,-8.36045,1
376.73995,33.77996,-1.2946,30.43369,0.00E+00,70,-8.15284,1
377.23882,33.83018,-1.29306,30.021,0.00E+00,70,-7.93085,1
377.7377,33.88032,-1.29294,29.63574,0.00E+00,70,-7.69507,1
378.23657,33.93043,-1.29273,29.25141,0.00E+00,70,-7.4456,1
378.73545,33.98051,-1.29266,28.87307,0.00E+00,70,-7.18292,1
379.23432,34.03061,-1.29441,28.50673,0.00E+00,70,-6.90728,1
379.73319,34.08066,-1.29629,28.1521,0.00E+00,70,-6.6198,1
380.23207,34.1307,-1.29763,27.8322,0.00E+00,70,-6.32142,1
380.73094,34.18072,-1.3012,27.53824,0.00E+00,70,-6.0137,1
381.22982,34.23074,-1.30581,27.22706,0.00E+00,70,-5.69875,1
381.72869,34.28073,-1.30835,26.95131,0.00E+00,70,-5.37976,1
382.22756,34.33074,-1.31255,26.67153,0.00E+00,70,-5.06019,1
382.72644,34.38077,-1.31749,26.40233,0.00E+00,70,-4.74422,1
383.22531,34.43078,-1.32387,26.17997,0.00E+00,70,-4.43619,1
383.72419,34.48076,-1.32996,25.99943,0.00E+00,70,-4.13969,1
384.22306,34.5307,-1.33615,25.83263,0.00E+00,70,-3.85716,1
384.72193,34.58064,-1.34253,25.68337,0.00E+00,70,-3.58939,1
385.22081,34.6306,-1.34863,25.51791,0.00E+00,70,-3.33579,1
385.71968,34.68059,-1.35592,25.34625,0.00E+00,70,-3.09503,1
386.21856,34.73056,-1.36184,25.18801,0.00E+00,70,-2.86553,1
386.71743,34.78051,-1.36869,25.04769,0.00E+00,70,-2.64587,1
387.2163,34.83041,-1.37595,24.90822,0.00E+00,70,-2.43571,1
387.71518,34.88023,-1.38106,24.79366,0.00E+00,70,-2.23566,1
388.21405,34.93002,-1.38646,24.6982,0.00E+00,70,-2.04703,1
388.71293,34.97979,-1.39302,24.61006,0.00E+00,70,-1.87181,1
389.2118,35.02959,-1.39863,24.54237,0.00E+00,70,-1.71207,1
389.71067,35.07945,-1.40365,24.48618,0.00E+00,70,-1.56943,1
390.20955,35.12938,-1.40707,24.42276,0.00E+00,70,-1.44482,1
390.70842,35.17935,-1.41154,24.3532,0.00E+00,70,-1.3382,1
391.2073,35.22936,-1.41539,24.30089,0.00E+00,70,-1.2486,1
391.70617,35.27935,-1.41996,24.24424,0.00E+00,70,-1.17429,1
392.20504,35.32935,-1.42263,24.19907,0.00E+00,70,-1.11304,1
392.70392,35.37932,-1.42582,24.15096,0.00E+00,70,-1.06266,1
393.20279,35.42925,-1.42838,24.09934,0.00E+00,70,-1.02108,1
393.70167,35.47923,-1.43064,24.05138,0.00E+00,70,-0.9866,1
394.20054,35.52928,-1.43369,23.9962,0.00E+00,70,-0.95808,1
394.69941,35.57934,-1.43512,23.94173,0.00E+00,70,-0.93481,1
395.19829,35.62947,-1.43714,23.90028,0.00E+00,70,-0.91635,1
395.69716,35.67962,-1.43938,23.86809,0.00E+00,70,-0.90236,1
396.19604,35.72978,-1.44068,23.83513,0.00E+00,70,-0.89244,1
396.69491,35.77995,-1.44292,23.79263,0.00E+00,70,-0.88592,1
397.19378,35.83009,-1.44511,23.74328,0.00E+00,70,-0.88192,1
397.69266,35.88016,-1.44603,23.70169,0.00E+00,70,-0.87934,1
398.19153,35.93026,-1.44758,23.64979,0.00E+00,70,-0.87705,1
398.69041,35.98029,-1.44965,23.60525,0.00E+00,70,-0.87399,1
399.18928,36.03027,-1.45139,23.56836,0.00E+00,70,-0.86934,1
399.68815,36.08033,-1.45297,23.50986,0.00E+00,70,-0.86256,1
400.18703,36.13044,-1.45445,23.46919,0.00E+00,70,-0.85342,1
400.6859,36.18057,-1.45636,23.43005,0.00E+00,70,-0.84203,1
401.18478,36.23076,-1.45823,23.38353,0.00E+00,70,-0.82872,1
401.68365,36.28095,-1.46015,23.34022,0.00E+00,70,-0.81406,1
402.18252,36.33108,-1.46169,23.30256,0.00E+00,70,-0.79873,1
402.6814,36.38121,-1.46279,23.27002,0.00E+00,70,-0.7835,1
403.18027,36.43134,-1.46446,23.22125,0.00E+00,70,-0.76914,1
403.67915,36.48142,-1.46624,23.17641,0.00E+00,70,-0.75638,1
404.17802,36.53152,-1.4677,23.14474,0.00E+00,70,-0.74577,1
404.67689,36.58164,-1.46893,23.1188,0.00E+00,70,-0.73765,1
405.17577,36.6317,-1.47174,23.08852,0.00E+00,70,-0.73207,1
405.67464,36.68173,-1.47352,23.05779,0.00E+00,70,-0.72879,1
406.17352,36.73182,-1.47472,23.01829,0.00E+00,70,-0.72731,1
406.67239,36.78196,-1.47576,22.96663,0.00E+00,70,-0.72704,1
407.17126,36.83202,-1.47692,22.93449,0.00E+00,70,-0.72734,1
407.67014,36.88211,-1.47798,22.90408,0.00E+00,70,-0.72768,1
408.16901,36.93216,-1.47974,22.86876,0.00E+00,70,-0.7277,1
408.66789,36.9821,-1.48135,22.82853,0.00E+00,70,-0.72724,1
409.16676,37.03197,-1.4824,22.78667,0.00E+00,70,-0.72635,1
409.66563,37.08192,-1.48361,22.75276,0.00E+00,70,-0.72517,1
410.16451,37.13191,-1.48437,22.71418,0.00E+00,70,-0.72394,1
410.66338,37.18193,-1.48507,22.68388,0.00E+00,70,-0.72282,1
411.16226,37.23202,-1.48554,22.65055,0.00E+00,70,-0.72193,1
411.66113,37.28212,-1.48633,22.61268,0.00E+00,70,-0.72122,1
412.16,37.33217,-1.48743,22.57031,0.00E+00,70,-0.72054,1
412.65888,37.38213,-1.48823,22.54159,0.00E+00,70,-0.71967,1
413.15775,37.43209,-1.488,22.5144,0.00E+00,70,-0.71841,1
413.65663,37.48207,-1.48862,22.47076,0.00E+00,70,-0.71665,1
414.1555,37.53206,-1.48966,22.41666,0.00E+00,70,-0.71444,1
414.65437,37.58206,-1.48994,22.38392,0.00E+00,70,-0.71201,1
415.15325,37.6321,-1.48983,22.35878,0.00E+00,70,-0.70971,1
415.65212,37.6821,-1.48997,22.32996,0.00E+00,70,-0.70792,1
416.151,37.73208,-1.49002,22.28721,0.00E+00,70,-0.70696,1
416.64987,37.78207,-1.49127,22.25186,0.00E+00,70,-0.70695,1
417.14874,37.83211,-1.4924,22.2193,0.00E+00,70,-0.70776,1
417.64762,37.88216,-1.49204,22.18814,0.00E+00,70,-0.709,1
418.14649,37.93224,-1.49137,22.15315,0.00E+00,70,-0.71014,1
418.64537,37.98233,-1.49089,22.12399,0.00E+00,70,-0.71056,1
419.14424,38.03233,-1.49195,22.08645,0.00E+00,70,-0.70978,1
419.64311,38.08224,-1.49076,22.02749,0.00E+00,70,-0.70757,1
420.14199,38.13216,-1.48826,21.99331,0.00E+00,70,-0.70396,1
420.64086,38.18205,-1.48569,21.95978,0.00E+00,70,-0.69931,1
421.13974,38.23189,-1.48337,21.92864,0.00E+00,70,-0.69415,1
421.63861,38.28179,-1.48318,21.90647,0.00E+00,70,-0.68908,1
422.13748,38.33168,-1.48269,21.86675,0.00E+00,70,-0.68465,1
422.63636,38.3815,-1.48111,21.8317,0.00E+00,70,-0.68122,1
423.13523,38.43132,-1.48034,21.79639,0.00E+00,70,-0.67892,1
423.63411,38.48114,-1.47963,21.76595,0.00E+00,70,-0.67765,1
424.13298,38.53093,-1.47867,21.73966,0.00E+00,70,-0.67715,1
424.63185,38.58074,-1.47769,21.70029,0.00E+00,70,-0.67707,1
425.13073,38.63061,-1.47666,21.66322,0.00E+00,70,-0.67704,1
425.6296,38.68053,-1.4756,21.63027,0.00E+00,70,-0.6768,1
426.12848,38.73046,-1.47439,21.60237,0.00E+00,70,-0.67621,1
426.62735,38.78038,-1.47405,21.55812,0.00E+00,70,-0.67524,1
427.12622,38.83031,-1.47249,21.51992,0.00E+00,70,-0.67398,1
427.6251,38.88021,-1.47018,21.49453,0.00E+00,70,-0.67253,1
428.12397,38.93005,-1.46932,21.46314,0.00E+00,70,-0.67097,1
428.62285,38.97994,-1.46787,21.43591,0.00E+00,70,-0.66926,1
429.12172,39.02991,-1.46602,21.39185,0.00E+00,70,-0.6673,1
429.62059,39.07987,-1.46513,21.36349,0.00E+00,70,-0.66489,1
430.11947,39.12985,-1.46339,21.33184,0.00E+00,70,-0.66181,1
430.61834,39.17985,-1.46153,21.29559,0.00E+00,70,-0.65791,1
431.11722,39.22983,-1.45952,21.25803,0.00E+00,70,-0.65319,1
431.61609,39.27976,-1.45799,21.22399,0.00E+00,70,-0.6478,1
432.11496,39.32969,-1.45653,21.19299,0.00E+00,70,-0.6421,1
432.61384,39.37966,-1.45371,21.15856,0.00E+00,70,-0.63655,1
433.11271,39.42963,-1.45074,21.13275,0.00E+00,70,-0.63165,1
433.61159,39.47959,-1.44818,21.10088,0.00E+00,70,-0.62783,1
434.11046,39.52956,-1.44667,21.06996,0.00E+00,70,-0.62534,1
434.60933,39.57952,-1.44461,21.0435,0.00E+00,70,-0.62417,1
435.10821,39.62942,-1.44263,21.01344,0.00E+00,70,-0.62406,1
435.60708,39.67931,-1.44094,20.9866,0.00E+00,70,-0.6245,1
436.10596,39.72921,-1.43771,20.94889,0.00E+00,70,-0.62486,1
436.60483,39.77912,-1.43495,20.91968,0.00E+00,70,-0.62448,1
437.1037,39.82904,-1.43323,20.88897,0.00E+00,70,-0.62284,1
437.60258,39.87897,-1.42971,20.84915,0.00E+00,70,-0.61967,1
438.10145,39.92889,-1.42591,20.82121,0.00E+00,70,-0.61498,1
438.60033,39.97877,-1.42387,20.78253,0.00E+00,70,-0.60913,1
439.0992,40.02862,-1.42102,20.74955,0.00E+00,70,-0.60269,1
439.59807,40.07843,-1.41643,20.72563,0.00E+00,70,-0.59634,1
440.09695,40.12823,-1.41257,20.69962,0.00E+00,70,-0.5908,1
440.59582,40.17806,-1.40934,20.67543,0.00E+00,70,-0.58664,1
441.0947,40.22789,-1.40526,20.64822,0.00E+00,70,-0.58423,1
441.59357,40.27776,-1.40144,20.61935,0.00E+00,70,-0.58369,1
442.09244,40.32769,-1.39752,20.58819,0.00E+00,70,-0.58487,1
442.59132,40.37765,-1.39353,20.55588,0.00E+00,70,-0.58737,1
443.09019,40.42763,-1.38987,20.52807,0.00E+00,70,-0.59057,1
443.58907,40.47764,-1.38599,20.50339,0.00E+00,70,-0.59375,1
444.08794,40.52765,-1.38363,20.48006,0.00E+00,70,-0.59612,1
444.58681,40.57766,-1.38064,20.44609,0.00E+00,70,-0.59699,1
445.08569,40.62762,-1.37727,20.41383,0.00E+00,70,-0.59587,1
445.58456,40.67751,-1.37391,20.37077,0.00E+00,70,-0.59258,1
446.08344,40.72734,-1.36979,20.33728,0.00E+00,70,-0.58726,1
446.58231,40.77711,-1.36572,20.30994,0.00E+00,70,-0.58035,1
447.08118,40.82683,-1.36112,20.27624,0.00E+00,70,-0.57248,1
447.58006,40.87649,-1.35589,20.2584,0.00E+00,70,-0.56433,1
448.07893,40.92616,-1.35086,20.24256,0.00E+00,70,-0.55646,1
448.57781,40.97588,-1.34626,20.20701,0.00E+00,70,-0.54926,1
449.07668,41.02562,-1.34034,20.17832,0.00E+00,70,-0.5429,1
449.57555,41.07539,-1.3354,20.15322,0.00E+00,70,-0.53734,1
450.07443,41.12526,-1.32965,20.1241,0.00E+00,70,-0.53243,1
450.5733,41.1752,-1.32344,20.10634,0.00E+00,70,-0.528,1
451.07218,41.22512,-1.31826,20.07375,0.00E+00,70,-0.52395,1
451.57105,41.27506,-1.31194,20.03775,0.00E+00,70,-0.52027,1
452.06992,41.32498,-1.30523,20.01586,0.00E+00,70,-0.51702,1
452.5688,41.37481,-1.29887,19.99684,0.00E+00,70,-0.51434,1
453.06767,41.42459,-1.29292,19.97673,0.00E+00,70,-0.51238,1
453.56655,41.47433,-1.28613,19.95066,0.00E+00,70,-0.51119,1
454.06542,41.52404,-1.27955,19.91929,0.00E+00,70,-0.51079,1
454.56429,41.57377,-1.27342,19.89569,0.00E+00,70,-0.51106,1
455.06317,41.62352,-1.2663,19.86697,0.00E+00,70,-0.5118,1
455.56204,41.67326,-1.25851,19.84292,0.00E+00,70,-0.51273,1
456.06092,41.72303,-1.25064,19.82892,0.00E+00,70,-0.51353,1
456.55979,41.77281,-1.24311,19.79809,0.00E+00,70,-0.51389,1
457.05866,41.82256,-1.23582,19.76714,0.00E+00,70,-0.51358,1
457.55754,41.87234,-1.22869,19.74431,0.00E+00,70,-0.51243,1
458.05641,41.92215,-1.22129,19.71197,0.00E+00,70,-0.51045,1
458.55529,41.97199,-1.21292,19.68273,0.00E+00,70,-0.50772,1
459.05416,42.02185,-1.20566,19.66423,0.00E+00,70,-0.50437,1
459.55303,42.07177,-1.19756,19.63609,0.00E+00,70,-0.50053,1
460.05191,42.12171,-1.18936,19.60983,0.00E+00,70,-0.49624,1
460.55078,42.17164,-1.18143,19.59922,0.00E+00,70,-0.49145,1
461.04966,42.22153,-1.1733,19.57756,0.00E+00,70,-0.48603,1
461.54853,42.27137,-1.16698,19.54018,0.00E+00,70,-0.47982,1
462.0474,42.32117,-1.15932,19.51022,0.00E+00,70,-0.4727,1
462.54628,42.37088,-1.15102,19.48414,0.00E+00,70,-0.46465,1
463.04515,42.42062,-1.14448,19.46404,0.00E+00,70,-0.45577,1
463.54403,42.47041,-1.13702,19.44595,0.00E+00,70,-0.44624,1
464.0429,42.52022,-1.12919,19.42307,0.00E+00,70,-0.43637,1
464.54177,42.57001,-1.12171,19.40431,0.00E+00,70,-0.4265,1
465.04065,42.61982,-1.11369,19.38779,0.00E+00,70,-0.417,1
465.53952,42.66958,-1.10566,19.36337,0.00E+00,70,-0.40826,1
466.0384,42.71928,-1.09852,19.33547,0.00E+00,70,-0.40069,1
466.53727,42.76896,-1.09141,19.31618,0.00E+00,70,-0.39469,1
467.03614,42.81864,-1.08291,19.29878,0.00E+00,70,-0.39062,1
467.53502,42.86836,-1.0761,19.28673,0.00E+00,70,-0.38871,1
468.03389,42.91814,-1.06721,19.27162,0.00E+00,70,-0.389,1
468.53277,42.96795,-1.05958,19.25622,0.00E+00,70,-0.39123,1
469.03164,43.01778,-1.05334,19.23789,0.00E+00,70,-0.39488,1
469.53051,43.06765,-1.0449,19.21611,0.00E+00,70,-0.39916,1
470.02939,43.11743,-1.0366,19.1922,0.00E+00,70,-0.40316,1
470.52826,43.16717,-1.02921,19.17541,0.00E+00,70,-0.406,1
471.02714,43.21691,-1.0205,19.15356,0.00E+00,70,-0.40703,1
471.52601,43.26668,-1.01406,19.12377,0.00E+00,70,-0.4059,1
472.02488,43.31642,-1.00736,19.1036,0.00E+00,70,-0.40265,1
472.52376,43.36624,-0.99975,19.07802,0.00E+00,70,-0.39769,1
473.02263,43.41612,-0.99181,19.05828,0.00E+00,70,-0.39171,1
473.52151,43.46595,-0.984,19.04163,0.00E+00,70,-0.38559,1
474.02038,43.51572,-0.97703,19.02498,0.00E+00,70,-0.38016,1
474.51925,43.5656,-0.96989,19.00845,0.00E+00,70,-0.37606,1
475.01813,43.61547,-0.96218,18.9957,0.00E+00,70,-0.37367,1
475.517,43.66532,-0.95535,18.98123,0.00E+00,70,-0.37305,1
476.01588,43.71526,-0.94839,18.96247,0.00E+00,70,-0.37393,1
476.51475,43.76525,-0.94241,18.93682,0.00E+00,70,-0.37582,1
477.01362,43.81517,-0.93425,18.91457,0.00E+00,70,-0.37806,1
477.5125,43.86514,-0.92778,18.90633,0.00E+00,70,-0.37998,1
478.01137,43.91514,-0.92143,18.88739,0.00E+00,70,-0.38098,1
478.51025,43.96514,-0.9144,18.86149,0.00E+00,70,-0.38058,1
479.00912,44.01522,-0.90795,18.837,0.00E+00,70,-0.37848,1
479.50799,44.06538,-0.90232,18.81499,0.00E+00,70,-0.37456,1
480.00687,44.11549,-0.89484,18.799,0.00E+00,70,-0.36895,1
480.50574,44.16561,-0.88863,18.78233,0.00E+00,70,-0.3619,1
481.00462,44.21574,-0.88332,18.76875,0.00E+00,70,-0.35381,1
481.50349,44.26577,-0.87713,18.74541,0.00E+00,70,-0.34525,1
482.00236,44.31573,-0.87194,18.72083,0.00E+00,70,-0.33677,1
482.50124,44.3657,-0.86534,18.7082,0.00E+00,70,-0.32899,1
483.00011,44.41568,-0.8601,18.69509,0.00E+00,70,-0.3225,1
483.49899,44.46563,-0.85511,18.68621,0.00E+00,70,-0.31778,1
483.99786,44.51558,-0.84917,18.66955,0.00E+00,70,-0.31518,1
484.49673,44.56561,-0.84592,18.65267,0.00E+00,70,-0.31483,1
484.99561,44.61563,-0.84091,18.63855,0.00E+00,70,-0.31661,1
485.49448,44.66566,-0.83442,18.62505,0.00E+00,70,-0.32015,1
485.99336,44.71576,-0.83017,18.61188,0.00E+00,70,-0.32483,1
486.49223,44.7659,-0.82551,18.597,0.00E+00,70,-0.32983,1
486.9911,44.816,-0.82129,18.57993,0.00E+00,70,-0.33426,1
487.48998,44.86613,-0.81651,18.56485,0.00E+00,70,-0.33723,1
487.98885,44.91624,-0.81202,18.54,0.00E+00,70,-0.33801,1
488.48773,44.96632,-0.80855,18.51128,0.00E+00,70,-0.33612,1
488.9866,45.01639,-0.80389,18.49853,0.00E+00,70,-0.33139,1
489.48547,45.06651,-0.80039,18.48662,0.00E+00,70,-0.324,1
489.98435,45.11667,-0.79657,18.46358,0.00E+00,70,-0.3145,1
490.48322,45.16684,-0.7923,18.4468,0.00E+00,70,-0.30371,1
490.9821,45.21697,-0.78997,18.4348,0.00E+00,70,-0.29269,1
491.48097,45.26712,-0.78636,18.41496,0.00E+00,70,-0.28251,1
491.97984,45.31731,-0.78257,18.40353,0.00E+00,70,-0.27417,1
492.47872,45.36746,-0.77952,18.39236,0.00E+00,70,-0.26843,1
492.97759,45.41761,-0.77749,18.38639,0.00E+00,70,-0.26566,1
493.47647,45.4679,-0.77444,18.38281,0.00E+00,70,-0.26581,1
493.97534,45.51819,-0.77147,18.37033,0.00E+00,70,-0.26845,1
494.47421,45.56843,-0.77011,18.35801,0.00E+00,70,-0.27287,1
494.97309,45.61872,-0.76668,18.34024,0.00E+00,70,-0.27827,1
495.47196,45.66901,-0.76518,18.32213,0.00E+00,70,-0.28399,1
495.97084,45.71922,-0.76344,18.30463,0.00E+00,70,-0.28967,1
496.46971,45.76946,-0.7618,18.28251,0.00E+00,70,-0.29531,1
496.96858,45.81975,-0.76113,18.26965,0.00E+00,70,-0.30127,1
497.46746,45.87005,-0.76028,18.25758,0.00E+00,70,-0.30813,1
497.96633,45.92036,-0.7588,18.24596,0.00E+00,70,-0.31653,1
498.46521,45.97074,-0.75851,18.23746,0.00E+00,70,-0.32692,1
498.96408,46.02109,-0.758,18.22197,0.00E+00,70,-0.33941,1
499.46295,46.07138,-0.75585,18.20223,0.00E+00,70,-0.35366,1
499.96183,46.12169,-0.75588,18.18445,0.00E+00,70,-0.36889,1
500.4607,46.17203,-0.75681,18.16881,0.00E+00,70,-0.38393,1
500.95958,46.22233,-0.75678,18.15071,0.00E+00,70,-0.3973,1
501.45845,46.27265,-0.7582,18.1299,0.00E+00,70,-0.40757,1
501.95732,46.32304,-0.759,18.10552,0.00E+00,70,-0.41345,1
502.4562,46.37342,-0.7599,18.07436,0.00E+00,70,-0.41408,1
502.95507,46.42379,-0.76129,18.04229,0.00E+00,70,-0.40917,1
503.45395,46.47423,-0.76218,18.01574,0.00E+00,70,-0.3991,1
503.95282,46.52469,-0.76329,17.99876,0.00E+00,70,-0.38482,1
504.45169,46.57513,-0.76559,17.97625,0.00E+00,70,-0.36774,1
504.95057,46.62556,-0.76813,17.95404,0.00E+00,70,-0.34943,1
505.44944,46.67592,-0.77042,17.94601,0.00E+00,70,-0.33137,1
505.94832,46.72623,-0.7724,17.93742,0.00E+00,70,-0.31469,1
506.44719,46.77651,-0.77505,17.92559,0.00E+00,70,-0.3,1
506.94606,46.82679,-0.77815,17.91253,0.00E+00,70,-0.28741,1
507.44494,46.8771,-0.78122,17.89938,0.00E+00,70,-0.27656,1
507.94381,46.92746,-0.78461,17.88323,0.00E+00,70,-0.26683,1
508.44269,46.97786,-0.78776,17.86727,0.00E+00,70,-0.25751,1
508.94156,47.02829,-0.79274,17.85522,0.00E+00,70,-0.24802,1
509.44043,47.07873,-0.79626,17.84146,0.00E+00,70,-0.238,1
509.93931,47.12919,-0.80046,17.82609,0.00E+00,70,-0.22741,1
510.43818,47.17966,-0.8057,17.81216,0.00E+00,70,-0.21647,1
510.93706,47.23012,-0.80975,17.79874,0.00E+00,70,-0.20561,1
511.43593,47.28061,-0.8147,17.79683,0.00E+00,70,-0.1953,1
511.9348,47.33115,-0.82047,17.79239,0.00E+00,70,-0.18598,1
512.43368,47.38168,-0.82664,17.78103,0.00E+00,70,-0.17801,1
512.93255,47.43222,-0.83271,17.77593,0.00E+00,70,-0.17162,1
513.43143,47.48281,-0.83913,17.76868,0.00E+00,70,-0.16697,1
513.9303,47.53337,-0.84675,17.75718,0.00E+00,70,-0.16422,1
514.42917,47.58392,-0.85215,17.74301,0.00E+00,70,-0.16357,1
514.92805,47.63453,-0.85899,17.73575,0.00E+00,70,-0.16524,1
515.42692,47.68512,-0.86582,17.73455,0.00E+00,70,-0.16946,1
515.9258,47.7357,-0.87369,17.73125,0.00E+00,70,-0.17632,1
516.42467,47.78633,-0.88129,17.72571,0.00E+00,70,-0.1857,1
516.92354,47.83697,-0.88963,17.71325,0.00E+00,70,-0.19717,1
517.42242,47.88758,-0.89787,17.70211,0.00E+00,70,-0.2099,1
517.92129,47.9382,-0.9072,17.69594,0.00E+00,70,-0.22281,1
518.42017,47.98885,-0.91626,17.69119,0.00E+00,70,-0.23464,1
518.91904,48.03946,-0.92576,17.67833,0.00E+00,70,-0.24413,1
519.41791,48.09003,-0.93466,17.6491,0.00E+00,70,-0.25034,1
519.91679,48.14062,-0.94434,17.62998,0.00E+00,70,-0.25276,1
520.41566,48.19118,-0.95411,17.61558,0.00E+00,70,-0.25146,1
520.91454,48.24172,-0.96364,17.59919,0.00E+00,70,-0.24703,1
521.41341,48.29228,-0.97449,17.58497,0.00E+00,70,-0.2405,1
521.91228,48.34284,-0.9854,17.57397,0.00E+00,70,-0.23307,1
522.41116,48.39338,-0.99555,17.56357,0.00E+00,70,-0.22588,1
522.91003,48.44395,-1.00548,17.56317,0.00E+00,70,-0.21977,1
523.40891,48.49452,-1.01611,17.5559,0.00E+00,70,-0.21518,1
523.90778,48.54504,-1.027,17.54765,0.00E+00,70,-0.2121,1
524.40665,48.59559,-1.03807,17.53805,0.00E+00,70,-0.21025,1
524.90553,48.64616,-1.04962,17.52817,0.00E+00,70,-0.20919,1
525.4044,48.69673,-1.06069,17.49984,0.00E+00,70,-0.20859,1
525.90328,48.74726,-1.07306,17.48906,0.00E+00,70,-0.20827,1
526.40215,48.79785,-1.08378,17.48512,0.00E+00,70,-0.20829,1
526.90102,48.84846,-1.09604,17.47579,0.00E+00,70,-0.20886,1
527.3999,48.89912,-1.10656,17.46478,0.00E+00,70,-0.21018,1
527.89877,48.94976,-1.11954,17.46064,0.00E+00,70,-0.21236,1
528.39765,49.0005,-1.13215,17.4538,0.00E+00,70,-0.21532,1
528.89652,49.05124,-1.14369,17.44278,0.00E+00,70,-0.21875,1
529.39539,49.10192,-1.1546,17.42777,0.00E+00,70,-0.22225,1
529.89427,49.15252,-1.16863,17.41561,0.00E+00,70,-0.22544,1
530.39314,49.20315,-1.18049,17.40161,0.00E+00,70,-0.22806,1
530.89202,49.25371,-1.19459,17.38269,0.00E+00,70,-0.23006,1
531.39089,49.30425,-1.20779,17.37088,0.00E+00,70,-0.23159,1
531.88976,49.35484,-1.22029,17.36167,0.00E+00,70,-0.23295,1
532.38864,49.4055,-1.23246,17.35631,0.00E+00,70,-0.23443,1
532.88751,49.45611,-1.2459,17.34743,0.00E+00,70,-0.2362,1
533.38639,49.50676,-1.25909,17.33353,0.00E+00,70,-0.23824,1
533.88526,49.55742,-1.27281,17.3199,0.00E+00,70,-0.24032,1
534.38413,49.60807,-1.28481,17.30652,0.00E+00,70,-0.24201,1
534.88301,49.65866,-1.297,17.29606,0.00E+00,70,-0.24278,1
535.38188,49.70922,-1.31032,17.28638,0.00E+00,70,-0.24217,1
535.88076,49.75973,-1.32413,17.27079,0.00E+00,70,-0.23986,1
536.37963,49.81019,-1.33681,17.24765,0.00E+00,70,-0.23575,1
536.8785,49.86061,-1.34961,17.23399,0.00E+00,70,-0.23003,1
537.37738,49.91104,-1.36331,17.22702,0.00E+00,70,-0.22309,1
537.87625,49.96146,-1.3763,17.2159,0.00E+00,70,-0.2155,1
538.37513,50.01182,-1.38887,17.20659,0.00E+00,70,-0.2079,1
538.874,50.0622,-1.40183,17.19739,0.00E+00,70,-0.20088,1
539.37287,50.11257,-1.41319,17.18905,0.00E+00,70,-0.19491,1
539.87175,50.16287,-1.42759,17.17966,0.00E+00,70,-0.19028,1
540.37062,50.21319,-1.43977,17.17183,0.00E+00,70,-0.18705,1
540.8695,50.26362,-1.45225,17.16312,0.00E+00,70,-0.1851,1
541.36837,50.31398,-1.46555,17.15432,0.00E+00,70,-0.18409,1
541.86724,50.36433,-1.47727,17.14718,0.00E+00,70,-0.18353,1
542.36612,50.41473,-1.48997,17.13727,0.00E+00,70,-0.18286,1
542.86499,50.46514,-1.50247,17.12808,0.00E+00,70,-0.18145,1
543.36387,50.51545,-1.51418,17.11765,0.00E+00,70,-0.17886,1
543.86274,50.56578,-1.52706,17.10594,0.00E+00,70,-0.17489,1
544.36161,50.61609,-1.53943,17.09682,0.00E+00,70,-0.16988,1
544.86049,50.66634,-1.55181,17.08716,0.00E+00,70,-0.16476,1
545.35936,50.71657,-1.56323,17.07497,0.00E+00,70,-0.16104,1
545.85824,50.7668,-1.57586,17.06305,0.00E+00,70,-0.16069,1
546.35711,50.8171,-1.5892,17.05462,0.00E+00,70,-0.16574,1
546.85598,50.86746,-1.60073,17.04058,0.00E+00,70,-0.17777,1
547.35486,50.91786,-1.61261,17.03452,0.00E+00,70,-0.19736,1
547.85373,50.96826,-1.62274,17.06835,0.00E+00,70,-0.22369,1
548.35261,51.01866,-1.63424,17.10701,0.00E+00,70,-0.25448,1
548.85148,51.06894,-1.6468,17.08013,0.00E+00,70,-0.28624,1
549.35035,51.11914,-1.65935,17.03074,0.00E+00,70,-0.31506,1
549.84923,51.1693,-1.67167,16.98987,0.00E+00,70,-0.33739,1
550.3481,51.21942,-1.68364,16.95493,0.00E+00,70,-0.35067,1
550.84698,51.26951,-1.69512,16.92097,0.00E+00,70,-0.35385,1
551.34585,51.31962,-1.70685,16.89159,0.00E+00,70,-0.34746,1
551.84472,51.36969,-1.71852,16.89005,0.00E+00,70,-0.33336,1
552.3436,51.41975,-1.73088,16.8756,0.00E+00,70,-0.31417,1
552.84247,51.4698,-1.74158,16.86536,0.00E+00,70,-0.2927,1
553.34135,51.51985,-1.75282,16.85722,0.00E+00,70,-0.2714,1
553.84022,51.56995,-1.76447,16.8445,0.00E+00,70,-0.25201,1
554.33909,51.62016,-1.77577,16.83554,0.00E+00,70,-0.23549,1
554.83797,51.67038,-1.78731,16.82923,0.00E+00,70,-0.22213,1
555.33684,51.72057,-1.79799,16.81799,0.00E+00,70,-0.21168,1
555.83572,51.77072,-1.80933,16.80356,0.00E+00,70,-0.2036,1
556.33459,51.82077,-1.81968,16.79194,0.00E+00,70,-0.19728,1
556.83346,51.8707,-1.83033,16.78345,0.00E+00,70,-0.1922,1
557.33234,51.92059,-1.84158,16.77819,0.00E+00,70,-0.18798,1
557.83121,51.97055,-1.85188,16.7708,0.00E+00,70,-0.18438,1
558.33009,52.02055,-1.86304,16.76175,0.00E+00,70,-0.18136,1
558.82896,52.07057,-1.87333,16.74625,0.00E+00,70,-0.17896,1
559.32783,52.12061,-1.88283,16.73211,0.00E+00,70,-0.17724,1
559.82671,52.17071,-1.893,16.72863,0.00E+00,70,-0.17623,1
560.32558,52.22074,-1.90199,16.72812,0.00E+00,70,-0.17587,1
560.82446,52.27075,-1.91253,16.72389,0.00E+00,70,-0.17596,1
561.32333,52.32078,-1.92307,16.71177,0.00E+00,70,-0.17619,1
561.8222,52.37073,-1.93196,16.69918,0.00E+00,70,-0.17617,1
562.32108,52.42063,-1.9413,16.68879,0.00E+00,70,-0.17551,1
562.81995,52.47054,-1.95103,16.67786,0.00E+00,70,-0.1739,1
563.31883,52.52043,-1.9611,16.66756,0.00E+00,70,-0.17121,1
563.8177,52.57035,-1.97026,16.65876,0.00E+00,70,-0.16749,1
564.31657,52.62034,-1.97898,16.6511,0.00E+00,70,-0.16298,1
564.81545,52.6703,-1.98789,16.6453,0.00E+00,70,-0.15814,1
565.31432,52.72029,-1.9966,16.63507,0.00E+00,70,-0.15353,1
565.8132,52.77025,-2.00583,16.6246,0.00E+00,70,-0.14979,1
566.31207,52.82016,-2.0152,16.61801,0.00E+00,70,-0.14756,1
566.81094,52.87007,-2.02304,16.61474,0.00E+00,70,-0.14738,1
567.30982,52.92001,-2.03136,16.61699,0.00E+00,70,-0.14969,1
567.80869,52.96995,-2.03968,16.60849,0.00E+00,70,-0.15474,1
568.30757,53.01994,-2.04842,16.59616,0.00E+00,70,-0.16255,1
568.80644,53.07,-2.05599,16.58769,0.00E+00,70,-0.17283,1
569.30531,53.12,-2.06415,16.58539,0.00E+00,70,-0.18492,1
569.80419,53.16996,-2.07258,16.58136,0.00E+00,70,-0.19782,1
570.30306,53.2199,-2.07951,16.57173,0.00E+00,70,-0.21022,1
570.80194,53.26975,-2.0867,16.55512,0.00E+00,70,-0.22062,1
571.30081,53.31951,-2.09593,16.5439,0.00E+00,70,-0.22747,1
571.79968,53.36932,-2.10292,16.53441,0.00E+00,70,-0.22944,1
572.29856,53.41916,-2.10967,16.52251,0.00E+00,70,-0.22553,1
572.79743,53.46899,-2.11875,16.49084,0.00E+00,70,-0.21537,1
573.29631,53.5189,-2.12537,16.44926,0.00E+00,70,-0.19928,1
573.79518,53.56883,-2.13199,16.45063,0.00E+00,70,-0.17837,1
574.29405,53.61875,-2.13931,16.47293,0.00E+00,70,-0.15445,1
574.79293,53.66862,-2.14714,16.45868,0.00E+00,70,-0.12985,1
575.2918,53.71846,-2.15452,16.4271,0.00E+00,70,-0.10705,1
575.79068,53.76823,-2.16065,16.42506,0.00E+00,70,-8.85E-02,1
576.28955,53.81799,-2.16686,16.43732,0.00E+00,70,-7.59E-02,1
576.78842,53.86772,-2.17185,16.44529,0.00E+00,70,-7.06E-02,1
577.2873,53.91746,-2.17927,16.45469,0.00E+00,70,-7.28E-02,1
577.78617,53.96724,-2.18355,16.4637,0.00E+00,70,-8.16E-02,1
578.28505,54.01706,-2.19188,16.4662,0.00E+00,70,-9.57E-02,1
578.78392,54.06691,-2.19875,16.46346,0.00E+00,70,-0.11296,1
579.28279,54.11676,-2.20444,16.44172,0.00E+00,70,-0.13116,1
579.78167,54.16664,-2.21094,16.41267,0.00E+00,70,-0.14831,1
580.28054,54.21648,-2.21644,16.40559,0.00E+00,70,-0.16279,1
580.77942,54.26626,-2.2226,16.40391,0.00E+00,70,-0.17361,1
581.27829,54.31605,-2.22884,16.39696,0.00E+00,70,-0.18035,1
581.77716,54.36581,-2.23445,16.38654,0.00E+00,70,-0.18308,1
582.27604,54.41555,-2.24094,16.37425,0.00E+00,70,-0.18226,1
582.77491,54.4653,-2.24616,16.36233,0.00E+00,70,-0.17862,1
583.27379,54.51504,-2.25237,16.34993,0.00E+00,70,-0.17312,1
583.77266,54.56471,-2.25823,16.33634,0.00E+00,70,-0.16685,1
584.27153,54.61439,-2.2628,16.32626,0.00E+00,70,-0.16094,1
584.77041,54.664,-2.26854,16.32416,0.00E+00,70,-0.15654,1
585.26928,54.71361,-2.2734,16.32385,0.00E+00,70,-0.15458,1
585.76816,54.76325,-2.27883,16.32033,0.00E+00,70,-0.15575,1
586.26703,54.81299,-2.28314,16.31438,0.00E+00,70,-0.1603,1
586.7659,54.86276,-2.28839,16.30799,0.00E+00,70,-0.16802,1
587.26478,54.91262,-2.29214,16.30241,0.00E+00,70,-0.17829,1
587.76365,54.96253,-2.29601,16.29836,0.00E+00,70,-0.19008,1
588.26253,55.01246,-2.30125,16.29026,0.00E+00,70,-0.20221,1
588.7614,55.06241,-2.30596,16.27133,0.00E+00,70,-0.21348,1
589.26027,55.11234,-2.30971,16.25865,0.00E+00,70,-0.22292,1
589.75915,55.16223,-2.31388,16.237,0.00E+00,70,-0.22987,1
590.25802,55.21214,-2.31756,16.22717,0.00E+00,70,-0.23411,1
590.7569,55.26203,-2.32098,16.21341,0.00E+00,70,-0.23578,1
591.25577,55.31188,-2.32529,16.20134,0.00E+00,70,-0.23536,1
591.75464,55.36175,-2.32921,16.19034,0.00E+00,70,-0.23354,1
592.25352,55.41167,-2.33217,16.18124,0.00E+00,70,-0.23105,1
592.75239,55.46155,-2.33532,16.16615,0.00E+00,70,-0.2286,1
593.25127,55.51144,-2.33918,16.1549,0.00E+00,70,-0.22673,1
593.75014,55.56132,-2.34218,16.14614,0.00E+00,70,-0.2258,1
594.24901,55.6112,-2.34555,16.13968,0.00E+00,70,-0.22597,1
594.74789,55.66105,-2.3479,16.13515,0.00E+00,70,-0.22723,1
595.24676,55.7109,-2.35072,16.12432,0.00E+00,70,-0.22937,1
595.74564,55.76074,-2.35426,16.09678,0.00E+00,70,-0.23203,1
596.24451,55.81058,-2.35773,16.08301,0.00E+00,70,-0.23463,1
596.74338,55.86041,-2.3594,16.07992,0.00E+00,70,-0.23641,1
597.24226,55.91019,-2.36112,16.073,0.00E+00,70,-0.23641,1
597.74113,55.95995,-2.36475,16.06073,0.00E+00,70,-0.23363,1
598.24001,56.0097,-2.36658,16.05458,0.00E+00,70,-0.22718,1
598.73888,56.05945,-2.3681,16.0501,0.00E+00,70,-0.2165,1
599.23775,56.10922,-2.37216,16.01731,0.00E+00,70,-0.20162,1
599.73663,56.15907,-2.37469,15.96814,0.00E+00,70,-0.18325,1
600.2355,56.20893,-2.37375,15.96173,0.00E+00,70,-0.16285,1
600.73438,56.25877,-2.37557,15.97173,0.00E+00,70,-0.14232,1
601.23325,56.3086,-2.37657,15.97974,0.00E+00,70,-0.12371,1
601.73212,56.35837,-2.37822,15.9846,0.00E+00,70,-0.10883,1
602.231,56.40811,-2.37946,15.97908,0.00E+00,70,-9.89E-02,1
602.72987,56.45789,-2.38044,15.98154,0.00E+00,70,-9.44E-02,1
603.22875,56.50771,-2.38059,15.98129,0.00E+00,70,-9.50E-02,1
603.72762,56.55754,-2.38217,15.97149,0.00E+00,70,-0.10001,1
604.22649,56.60739,-2.38125,15.9692,0.00E+00,70,-0.10805,1
604.72537,56.65724,-2.38296,15.96879,0.00E+00,70,-0.11787,1
605.22424,56.70705,-2.38277,15.9534,0.00E+00,70,-0.12834,1
605.72312,56.75688,-2.38282,15.94484,0.00E+00,70,-0.1387,1
606.22199,56.80674,-2.38266,15.93668,0.00E+00,70,-0.14865,1
606.72086,56.85665,-2.38228,15.92868,0.00E+00,70,-0.1583,1
607.21974,56.90659,-2.38199,15.92043,0.00E+00,70,-0.16808,1
607.71861,56.95653,-2.38097,15.91108,0.00E+00,70,-0.17856,1
608.21749,57.00641,-2.3806,15.9031,0.00E+00,70,-0.19016,1
608.71636,57.05625,-2.37979,15.89513,0.00E+00,70,-0.20297,1
609.21523,57.10603,-2.37859,15.88857,0.00E+00,70,-0.21649,1
609.71411,57.15574,-2.37846,15.88168,0.00E+00,70,-0.22956,1
610.21298,57.20543,-2.37885,15.87375,0.00E+00,70,-0.24055,1
610.71186,57.25518,-2.3777,15.86694,0.00E+00,70,-0.24753,1
611.21073,57.30497,-2.3773,15.86096,0.00E+00,70,-0.24876,1
611.7096,57.35478,-2.37612,15.84623,0.00E+00,70,-0.2431,1
612.20848,57.40465,-2.37528,15.77908,0.00E+00,70,-0.23043,1
612.70735,57.45457,-2.37465,15.72931,0.00E+00,70,-0.21179,1
613.20623,57.50446,-2.37235,15.73293,0.00E+00,70,-0.18929,1
613.7051,57.55436,-2.3697,15.76599,0.00E+00,70,-0.16562,1
614.20397,57.60428,-2.36538,15.7691,0.00E+00,70,-0.14358,1
614.70285,57.65418,-2.36465,15.76361,0.00E+00,70,-0.12556,1
615.20172,57.70407,-2.36116,15.7584,0.00E+00,70,-0.11309,1
615.7006,57.75393,-2.35978,15.75588,0.00E+00,70,-0.10671,1
616.19947,57.80381,-2.35604,15.75465,0.00E+00,70,-0.10598,1
616.69834,57.85368,-2.35488,15.75298,0.00E+00,70,-0.10979,1
617.19722,57.9036,-2.35095,15.74617,0.00E+00,70,-0.11665,1
617.69609,57.95351,-2.34881,15.74236,0.00E+00,70,-0.12498,1
618.19497,58.00354,-2.34472,15.73641,0.00E+00,70,-0.13344,1
618.69384,58.05353,-2.34131,15.72123,0.00E+00,70,-0.14102,1
619.19271,58.1035,-2.33869,15.7066,0.00E+00,70,-0.14718,1
619.69159,58.15342,-2.33627,15.69641,0.00E+00,70,-0.1518,1
620.19046,58.2034,-2.33228,15.69387,0.00E+00,70,-0.15506,1
620.68934,58.25329,-2.3285,15.68828,0.00E+00,70,-0.15732,1
621.18821,58.30321,-2.32659,15.68149,0.00E+00,70,-0.159,1
621.68708,58.35319,-2.32413,15.67336,0.00E+00,70,-0.16045,1
622.18596,58.4032,-2.32164,15.66532,0.00E+00,70,-0.16191,1
622.68483,58.45312,-2.31682,15.65715,0.00E+00,70,-0.1635,1
623.18371,58.50304,-2.31388,15.64784,0.00E+00,70,-0.16527,1
623.68258,58.55292,-2.31012,15.64113,0.00E+00,70,-0.16725,1
624.18145,58.60276,-2.30788,15.63314,0.00E+00,70,-0.16953,1
624.68033,58.65253,-2.30412,15.62622,0.00E+00,70,-0.1723,1
625.1792,58.70236,-2.30013,15.61121,0.00E+00,70,-0.17582,1
625.67808,58.75214,-2.29662,15.59806,0.00E+00,70,-0.18031,1
626.17695,58.80193,-2.294,15.59164,0.00E+00,70,-0.18581,1
626.67582,58.85173,-2.28921,15.59037,0.00E+00,70,-0.192,1
627.1747,58.9016,-2.28686,15.5876,0.00E+00,70,-0.19812,1
627.67357,58.95145,-2.28189,15.58211,0.00E+00,70,-0.20293,1
628.17245,59.00135,-2.27773,15.57119,0.00E+00,70,-0.2049,1
628.67132,59.05127,-2.27393,15.5535,0.00E+00,70,-0.20251,1
629.17019,59.10113,-2.27025,15.53219,0.00E+00,70,-0.19462,1
629.66907,59.15099,-2.26685,15.52573,0.00E+00,70,-0.18082,1
630.16794,59.20081,-2.26279,15.51035,0.00E+00,70,-0.1617,1
630.66682,59.25062,-2.26093,15.46067,0.00E+00,70,-0.13881,1
631.16569,59.30038,-2.25425,15.44912,0.00E+00,70,-0.11445,1
631.66456,59.35019,-2.24936,15.47067,0.00E+00,70,-9.12E-02,1
632.16344,59.39992,-2.24548,15.48806,0.00E+00,70,-7.17E-02,1
632.66231,59.44967,-2.24088,15.50013,0.00E+00,70,-5.77E-02,1
633.16119,59.49945,-2.23638,15.50697,0.00E+00,70,-5.02E-02,1
633.66006,59.54924,-2.23207,15.49631,0.00E+00,70,-4.92E-02,1
634.15893,59.59899,-2.22859,15.49216,0.00E+00,70,-5.41E-02,1
634.65781,59.64881,-2.22434,15.48952,0.00E+00,70,-6.35E-02,1
635.15668,59.69862,-2.21877,15.48549,0.00E+00,70,-7.58E-02,1
635.65556,59.74839,-2.21591,15.48279,0.00E+00,70,-8.95E-02,1
636.15443,59.79819,-2.21061,15.47884,0.00E+00,70,-0.10319,1
636.6533,59.84805,-2.2071,15.47348,0.00E+00,70,-0.11585,1
637.15218,59.89788,-2.20203,15.46699,0.00E+00,70,-0.1266,1
637.65105,59.94776,-2.19804,15.45364,0.00E+00,70,-0.13489,1
638.14993,59.99774,-2.19474,15.44401,0.00E+00,70,-0.14035,1
638.6488,60.04772,-2.18898,15.43594,0.00E+00,70,-0.14281,1
639.14767,60.09768,-2.18529,15.42905,0.00E+00,70,-0.14229,1
639.64655,60.14764,-2.17943,15.42396,0.00E+00,70,-0.139,1
640.14542,60.19758,-2.17632,15.40806,0.00E+00,70,-0.13338,1
640.6443,60.24742,-2.17085,15.39807,0.00E+00,70,-0.12606,1
641.14317,60.29717,-2.1668,15.3978,0.00E+00,70,-0.11782,1
641.64204,60.34691,-2.16233,15.39574,0.00E+00,70,-0.1095,1
642.14092,60.39664,-2.15821,15.3825,0.00E+00,70,-0.10195,1
642.63979,60.44636,-2.15398,15.37649,0.00E+00,70,-9.59E-02,1
643.13867,60.49612,-2.14896,15.37609,0.00E+00,70,-9.19E-02,1
643.63754,60.54597,-2.14483,15.38134,0.00E+00,70,-9.01E-02,1
644.13641,60.59579,-2.14035,15.38311,0.00E+00,70,-9.04E-02,1
644.63529,60.64565,-2.13627,15.38083,0.00E+00,70,-9.25E-02,1
645.13416,60.6955,-2.13308,15.37312,0.00E+00,70,-9.58E-02,1
645.63304,60.74526,-2.12911,15.36383,0.00E+00,70,-9.97E-02,1
646.13191,60.79503,-2.12439,15.35313,0.00E+00,70,-0.10363,1
646.63078,60.84482,-2.12035,15.3446,0.00E+00,70,-0.10726,1
647.12966,60.89452,-2.11649,15.34145,0.00E+00,70,-0.11043,1
647.62853,60.94426,-2.11368,15.34023,0.00E+00,70,-0.11312,1
648.12741,60.9941,-2.10906,15.33656,0.00E+00,70,-0.11544,1
648.62628,61.04393,-2.10534,15.33017,0.00E+00,70,-0.11745,1
649.12515,61.09376,-2.10032,15.32199,0.00E+00,70,-0.11917,1
649.62403,61.14372,-2.09618,15.31644,0.00E+00,70,-0.12058,1
650.1229,61.19366,-2.09203,15.30985,0.00E+00,70,-0.12157,1
650.62178,61.24355,-2.0881,15.30422,0.00E+00,70,-0.12204,1
651.12065,61.29344,-2.08503,15.29919,0.00E+00,70,-0.12199,1
651.61952,61.34331,-2.08022,15.29005,0.00E+00,70,-0.12148,1
652.1184,61.3931,-2.07705,15.28193,0.00E+00,70,-0.12068,1
652.61727,61.44286,-2.07163,15.27247,0.00E+00,70,-0.11985,1
653.11615,61.4926,-2.06867,15.26747,0.00E+00,70,-0.1192,1
653.61502,61.54231,-2.06595,15.26732,0.00E+00,70,-0.1189,1
654.11389,61.59202,-2.0619,15.26527,0.00E+00,70,-0.11895,1
654.61277,61.64171,-2.0575,15.26008,0.00E+00,70,-0.11923,1
655.11164,61.69142,-2.05401,15.25492,0.00E+00,70,-0.11946,1
655.61052,61.74116,-2.04893,15.24633,0.00E+00,70,-0.1193,1
656.10939,61.79094,-2.04606,15.23527,0.00E+00,70,-0.11845,1
656.60826,61.84076,-2.04391,15.22814,0.00E+00,70,-0.11667,1
657.10714,61.89063,-2.03899,15.22016,0.00E+00,70,-0.11386,1
657.60601,61.94049,-2.03521,15.21524,0.00E+00,70,-0.11012,1
658.10489,61.99034,-2.03243,15.21276,0.00E+00,70,-0.10563,1
658.60376,62.04018,-2.02966,15.20784,0.00E+00,70,-0.10069,1
659.10263,62.08999,-2.0258,15.20231,0.00E+00,70,-9.56E-02,1
659.60151,62.13978,-2.02072,15.19717,0.00E+00,70,-9.08E-02,1
660.10038,62.18961,-2.01786,15.19039,0.00E+00,70,-8.64E-02,1
660.59926,62.23941,-2.01442,15.1867,0.00E+00,70,-8.26E-02,1
661.09813,62.2892,-2.01117,15.18646,0.00E+00,70,-7.94E-02,1
661.597,62.33901,-2.00812,15.18574,0.00E+00,70,-7.67E-02,1
662.09588,62.38883,-2.00506,15.1819,0.00E+00,70,-7.46E-02,1
662.59475,62.43864,-2.0004,15.17926,0.00E+00,70,-7.28E-02,1
663.09363,62.4885,-1.99731,15.17333,0.00E+00,70,-7.14E-02,1
663.5925,62.53841,-1.99373,15.16671,0.00E+00,70,-7.05E-02,1
664.09137,62.58832,-1.99053,15.15821,0.00E+00,70,-7.02E-02,1
664.59025,62.63822,-1.98616,15.15656,0.00E+00,70,-7.08E-02,1
665.08912,62.68814,-1.98369,15.15683,0.00E+00,70,-7.26E-02,1
665.588,62.73806,-1.98063,15.15789,0.00E+00,70,-7.55E-02,1
666.08687,62.78796,-1.97658,15.15836,0.00E+00,70,-7.95E-02,1
666.58574,62.83785,-1.97488,15.15672,0.00E+00,70,-8.40E-02,1
667.08462,62.88771,-1.97208,15.14943,0.00E+00,70,-8.83E-02,1
667.58349,62.93752,-1.96823,15.14318,0.00E+00,70,-9.17E-02,1
668.08237,62.98729,-1.96604,15.13827,0.00E+00,70,-9.33E-02,1
668.58124,63.03704,-1.96367,15.13086,0.00E+00,70,-9.26E-02,1
669.08011,63.08678,-1.96181,15.12126,0.00E+00,70,-8.93E-02,1
669.57899,63.13655,-1.9588,15.10695,0.00E+00,70,-8.38E-02,1
670.07786,63.18634,-1.95559,15.1039,0.00E+00,70,-7.68E-02,1
670.57674,63.23617,-1.95247,15.10275,0.00E+00,70,-6.93E-02,1
671.07561,63.28599,-1.95066,15.09948,0.00E+00,70,-6.25E-02,1
671.57448,63.33583,-1.94792,15.09863,0.00E+00,70,-5.79E-02,1
672.07336,63.38567,-1.94491,15.1008,0.00E+00,70,-5.63E-02,1
672.57223,63.43551,-1.94244,15.10352,0.00E+00,70,-5.84E-02,1
673.07111,63.48531,-1.9404,15.10653,0.00E+00,70,-6.44E-02,1
673.56998,63.53512,-1.93726,15.10645,0.00E+00,70,-7.38E-02,1
674.06885,63.58496,-1.93458,15.10323,0.00E+00,70,-8.59E-02,1
674.56773,63.63483,-1.93259,15.09686,0.00E+00,70,-9.96E-02,1
675.0666,63.6848,-1.92922,15.09194,0.00E+00,70,-0.11367,1
675.56548,63.73483,-1.92636,15.08768,0.00E+00,70,-0.12702,1
676.06435,63.78487,-1.92457,15.07736,0.00E+00,70,-0.13867,1
676.56322,63.83488,-1.92193,15.05702,0.00E+00,70,-0.14795,1
677.0621,63.88484,-1.91762,15.04709,0.00E+00,70,-0.15452,1
677.56097,63.93468,-1.91465,15.04399,0.00E+00,70,-0.15829,1
678.05985,63.98445,-1.91151,15.03803,0.00E+00,70,-0.15936,1
678.55872,64.03425,-1.90891,15.03002,0.00E+00,70,-0.15792,1
679.05759,64.08404,-1.90694,15.02273,0.00E+00,70,-0.15417,1
679.55647,64.13384,-1.90484,15.00956,0.00E+00,70,-0.1483,1
680.05534,64.18367,-1.90185,14.99745,0.00E+00,70,-0.14049,1
680.55422,64.23351,-1.89922,14.99261,0.00E+00,70,-0.13092,1
681.05309,64.2833,-1.8973,14.98697,0.00E+00,70,-0.11984,1
681.55196,64.33308,-1.89567,14.98,0.00E+00,70,-0.10751,1
682.05084,64.38284,-1.89365,14.9738,0.00E+00,70,-9.43E-02,1
682.54971,64.43263,-1.89122,14.97145,0.00E+00,70,-8.07E-02,1
683.04859,64.48244,-1.88911,14.96892,0.00E+00,70,-6.73E-02,1
683.54746,64.53229,-1.88601,14.96262,0.00E+00,70,-5.47E-02,1
684.04633,64.58217,-1.88412,14.95682,0.00E+00,70,-4.35E-02,1
684.54521,64.63207,-1.88209,14.95211,0.00E+00,70,-3.43E-02,1
685.04408,64.68197,-1.87866,14.96334,0.00E+00,70,-2.74E-02,1
685.54296,64.73184,-1.87583,14.96953,0.00E+00,70,-2.28E-02,1
686.04183,64.78169,-1.87332,14.96803,0.00E+00,70,-2.04E-02,1
686.5407,64.8315,-1.87182,14.96851,0.00E+00,70,-2.00E-02,1
687.03958,64.88131,-1.8699,14.96778,0.00E+00,70,-2.12E-02,1
687.53845,64.9311,-1.86648,14.96508,0.00E+00,70,-2.41E-02,1
688.03733,64.98085,-1.86632,14.96386,0.00E+00,70,-2.89E-02,1
688.5362,65.03065,-1.86495,14.95265,0.00E+00,70,-3.61E-02,1
689.03507,65.08044,-1.86054,14.94199,0.00E+00,70,-4.61E-02,1
689.53395,65.13021,-1.85894,14.93613,0.00E+00,70,-5.90E-02,1
690.03282,65.17998,-1.85591,14.93423,0.00E+00,70,-7.41E-02,1
690.5317,65.22979,-1.85123,14.99354,0.00E+00,70,-8.99E-02,1
691.03057,65.27953,-1.85053,15.02104,0.00E+00,70,-0.10405,1
691.52944,65.32924,-1.84953,14.96814,0.00E+00,70,-0.11356,1
692.02832,65.37896,-1.84866,14.92074,0.00E+00,70,-0.11563,1
692.52719,65.4287,-1.8481,14.90218,0.00E+00,70,-0.10813,1
693.02607,65.47844,-1.84531,14.88843,0.00E+00,70,-9.04E-02,1
693.52494,65.52824,-1.842,14.88253,0.00E+00,70,-6.34E-02,1
694.02381,65.57812,-1.84049,14.88346,0.00E+00,70,-2.99E-02,1
694.52269,65.62799,-1.83821,14.87947,0.00E+00,70,5.55E-03,1
695.02156,65.67789,-1.83507,14.8729,0.00E+00,70,3.80E-02,1
695.52044,65.72786,-1.8335,14.86245,0.00E+00,70,6.22E-02,1
696.01931,65.77782,-1.82987,14.86912,0.00E+00,70,7.43E-02,1
696.51818,65.82774,-1.82572,14.93556,0.00E+00,70,7.20E-02,1
697.01706,65.87768,-1.82263,14.98994,0.00E+00,70,5.51E-02,1
697.51593,65.92759,-1.82098,14.9993,0.00E+00,70,2.59E-02,1
698.01481,65.97743,-1.81955,14.98747,0.00E+00,70,-1.17E-02,1
698.51368,66.02723,-1.81805,14.96633,0.00E+00,70,-5.31E-02,1
699.01255,66.07703,-1.81664,14.94857,0.00E+00,70,-9.35E-02,1
699.51143,66.12688,-1.81352,14.92721,0.00E+00,70,-0.12899,1
700.0103,66.17672,-1.81176,14.91088,0.00E+00,70,-0.15702,1
700.50918,66.22655,-1.81049,14.89799,0.00E+00,70,-0.1765,1
701.00805,66.27637,-1.80757,14.88492,0.00E+00,70,-0.18775,1
701.50692,66.32615,-1.80467,14.87417,0.00E+00,70,-0.19205,1
702.0058,66.37585,-1.80286,14.86644,0.00E+00,70,-0.19118,1
702.50467,66.4255,-1.79984,14.85988,0.00E+00,70,-0.18692,1
703.00355,66.47516,-1.79698,14.85361,0.00E+00,70,-0.18084,1
703.50242,66.52482,-1.7955,14.84919,0.00E+00,70,-0.17414,1
704.00129,66.57448,-1.79396,14.83996,0.00E+00,70,-0.16776,1
704.50017,66.62417,-1.79164,14.82538,0.00E+00,70,-0.16247,1
704.99904,66.67391,-1.7885,14.81409,0.00E+00,70,-0.15892,1
705.49792,66.72369,-1.78652,14.80531,0.00E+00,70,-0.15764,1
705.99679,66.77348,-1.77714,14.79903,0.00E+00,70,-0.15896,1
706.49566,66.8233,-1.76802,14.79206,0.00E+00,70,-0.16277,1
706.99454,66.87311,-1.76615,14.7915,0.00E+00,70,-0.16842,1
707.49341,66.92287,-1.76459,14.81074,0.00E+00,70,-0.17473,1
707.99229,66.9726,-1.76376,14.81114,0.00E+00,70,-0.18012,1
708.49116,67.02231,-1.76293,14.77679,0.00E+00,70,-0.18302,1
708.99003,67.07199,-1.76137,14.74739,0.00E+00,70,-0.18228,1
