Repository: MaCFP/matl-db

# Aalto – Wood dataset submission (STA: TGA/DSC. Cone Calorimetry / Gasification)

## Overview
At Aalto University, thermogravimetric analysis (TGA) measurements were performed using a simultaneous thermal analyzer (STA). The instrument also provides DSC signals; however, DSC data are not presented here since they are **supplementary only** and were not collected using a separate dedicated DSC instrument. Therefore, DSC signals should **not** be used as primary calibration targets unless explicitly agreed.

In addition, cone calorimeter tests were performed under **air** (flaming combustion) and under **nitrogen** (reported here as **gasification**, i.e., inert atmosphere).

---

File: Wood/Calibration_Data/Aalto/Aalto_ExpDat_mcfp_STA_10N2800Trial03-1.csv (part 2 of 2)
##Temp./?C,Time/min,DSC/(uV/mg),Mass/%,Gas Flow(purge2)/(ml/min),Gas Flow(protective)/(ml/min),DTG/(%/min),Sensit./(uV/mW)
386.979,34.78577,-1.69196,25.44344,0.00E+00,70,-2.04652,1
387.479,34.837,-1.72397,25.34649,0.00E+00,70,-1.87534,1
387.979,34.88843,-1.76036,25.27389,0.00E+00,70,-1.71682,1
388.479,34.94,-1.78825,25.19744,0.00E+00,70,-1.57172,1
388.979,34.99165,-1.81161,25.12029,0.00E+00,70,-1.44103,1
389.479,35.04334,-1.83326,25.05378,0.00E+00,70,-1.32549,1
389.979,35.09498,-1.85263,25.0068,0.00E+00,70,-1.22562,1
390.479,35.14655,-1.86969,24.9547,0.00E+00,70,-1.14133,1
390.979,35.19793,-1.89011,24.90894,0.00E+00,70,-1.07215,1
391.479,35.24914,-1.90677,24.85313,0.00E+00,70,-1.01684,1
391.979,35.3002,-1.92278,24.81629,0.00E+00,70,-0.97382,1
392.479,35.35116,-1.93683,24.76728,0.00E+00,70,-0.94121,1
392.979,35.40204,-1.94969,24.73687,0.00E+00,70,-0.917,1
393.479,35.45291,-1.95913,24.68469,0.00E+00,70,-0.89917,1
393.979,35.50366,-1.9705,24.63868,0.00E+00,70,-0.88588,1
394.479,35.55435,-1.97898,24.5934,0.00E+00,70,-0.8755,1
394.979,35.60494,-1.98709,24.54999,0.00E+00,70,-0.86682,1
395.479,35.65549,-1.99392,24.50464,0.00E+00,70,-0.85903,1
395.979,35.70599,-2.00163,24.45162,0.00E+00,70,-0.8517,1
396.479,35.75644,-2.00738,24.42326,0.00E+00,70,-0.84473,1
396.979,35.80684,-2.01331,24.37438,0.00E+00,70,-0.8382,1
397.479,35.8572,-2.01748,24.32744,0.00E+00,70,-0.83224,1
397.979,35.90745,-2.02246,24.30049,0.00E+00,70,-0.8269,1
398.479,35.95762,-2.02649,24.25619,0.00E+00,70,-0.82211,1
398.979,36.00784,-2.0315,24.20772,0.00E+00,70,-0.81763,1
399.479,36.05804,-2.03506,24.17846,0.00E+00,70,-0.81313,1
399.979,36.10824,-2.03815,24.13488,0.00E+00,70,-0.80829,1
400.479,36.1585,-2.04133,24.08922,0.00E+00,70,-0.80284,1
400.979,36.20879,-2.04365,24.04703,0.00E+00,70,-0.7967,1
401.479,36.25906,-2.04636,23.99441,0.00E+00,70,-0.78996,1
401.979,36.30942,-2.04814,23.96721,0.00E+00,70,-0.78289,1
402.479,36.35978,-2.05077,23.93104,0.00E+00,70,-0.77582,1
402.979,36.41014,-2.05219,23.88687,0.00E+00,70,-0.76907,1
403.479,36.46054,-2.05365,23.85547,0.00E+00,70,-0.76288,1
403.979,36.51093,-2.05532,23.81533,0.00E+00,70,-0.75729,1
404.479,36.56129,-2.05613,23.77855,0.00E+00,70,-0.75223,1
404.979,36.6117,-2.05821,23.74045,0.00E+00,70,-0.74748,1
405.479,36.66218,-2.06103,23.70739,0.00E+00,70,-0.74281,1
405.979,36.71263,-2.06306,23.66068,0.00E+00,70,-0.73808,1
406.479,36.76307,-2.06565,23.62175,0.00E+00,70,-0.73322,1
406.979,36.81352,-2.06644,23.58996,0.00E+00,70,-0.72829,1
407.479,36.86393,-2.0688,23.54922,0.00E+00,70,-0.72346,1
407.979,36.91425,-2.07089,23.51259,0.00E+00,70,-0.71892,1
408.479,36.96454,-2.07225,23.48377,0.00E+00,70,-0.71477,1
408.979,37.01481,-2.07551,23.44935,0.00E+00,70,-0.71103,1
409.479,37.065,-2.07825,23.41326,0.00E+00,70,-0.70754,1
409.979,37.11514,-2.08041,23.37333,0.00E+00,70,-0.70399,1
410.479,37.16528,-2.08299,23.34319,0.00E+00,70,-0.69998,1
410.979,37.21544,-2.08496,23.30585,0.00E+00,70,-0.69509,1
411.479,37.26557,-2.08697,23.26227,0.00E+00,70,-0.68898,1
411.979,37.31576,-2.08976,23.24057,0.00E+00,70,-0.68149,1
412.479,37.36598,-2.09116,23.1997,0.00E+00,70,-0.67273,1
412.979,37.41619,-2.09355,23.16172,0.00E+00,70,-0.66308,1
413.479,37.4664,-2.09628,23.11857,0.00E+00,70,-0.65318,1
413.979,37.51663,-2.09906,23.09248,0.00E+00,70,-0.64383,1
414.479,37.56682,-2.10169,23.06293,0.00E+00,70,-0.63583,1
414.979,37.61694,-2.1039,23.04012,0.00E+00,70,-0.6298,1
415.479,37.66705,-2.10542,23.0085,0.00E+00,70,-0.62608,1
415.979,37.71718,-2.10728,22.9802,0.00E+00,70,-0.6246,1
416.479,37.76727,-2.11006,22.95316,0.00E+00,70,-0.62495,1
416.979,37.81742,-2.11389,22.92366,0.00E+00,70,-0.62639,1
417.479,37.86767,-2.11513,22.88865,0.00E+00,70,-0.6281,1
417.979,37.91794,-2.1171,22.85578,0.00E+00,70,-0.62927,1
418.479,37.96818,-2.11765,22.81674,0.00E+00,70,-0.62933,1
418.979,38.01848,-2.1206,22.78247,0.00E+00,70,-0.62804,1
419.479,38.06875,-2.12364,22.75336,0.00E+00,70,-0.62551,1
419.979,38.11899,-2.12503,22.7185,0.00E+00,70,-0.62215,1
420.479,38.16925,-2.12663,22.68411,0.00E+00,70,-0.6185,1
420.979,38.21949,-2.12716,22.65975,0.00E+00,70,-0.6151,1
421.479,38.26974,-2.12897,22.63387,0.00E+00,70,-0.61234,1
421.979,38.32001,-2.13245,22.60594,0.00E+00,70,-0.61039,1
422.479,38.37025,-2.13343,22.57369,0.00E+00,70,-0.60921,1
422.979,38.42052,-2.13802,22.54512,0.00E+00,70,-0.60856,1
423.479,38.47081,-2.13939,22.51466,0.00E+00,70,-0.60818,1
423.979,38.52109,-2.14209,22.47571,0.00E+00,70,-0.60781,1
424.479,38.57136,-2.14412,22.43982,0.00E+00,70,-0.60734,1
424.979,38.6216,-2.14487,22.41894,0.00E+00,70,-0.60675,1
425.479,38.67186,-2.14733,22.38285,0.00E+00,70,-0.60616,1
425.979,38.72212,-2.14971,22.35852,0.00E+00,70,-0.6057,1
426.479,38.77235,-2.15304,22.32944,0.00E+00,70,-0.6055,1
426.979,38.82257,-2.15538,22.29927,0.00E+00,70,-0.60559,1
427.479,38.87284,-2.15699,22.2702,0.00E+00,70,-0.60595,1
427.979,38.92306,-2.16077,22.2331,0.00E+00,70,-0.60649,1
428.479,38.97325,-2.16361,22.20152,0.00E+00,70,-0.60705,1
428.979,39.0235,-2.16493,22.17606,0.00E+00,70,-0.60751,1
429.479,39.07374,-2.1685,22.14808,0.00E+00,70,-0.60775,1
429.979,39.1239,-2.17248,22.11273,0.00E+00,70,-0.60769,1
430.479,39.17405,-2.17473,22.08061,0.00E+00,70,-0.60729,1
430.979,39.22418,-2.17738,22.05675,0.00E+00,70,-0.60652,1
431.479,39.27426,-2.17926,22.01831,0.00E+00,70,-0.60536,1
431.979,39.32434,-2.18168,21.98704,0.00E+00,70,-0.60377,1
432.479,39.37451,-2.18208,21.96053,0.00E+00,70,-0.60169,1
432.979,39.42472,-2.18487,21.93649,0.00E+00,70,-0.59905,1
433.479,39.47495,-2.19043,21.9043,0.00E+00,70,-0.59584,1
433.979,39.52514,-2.19165,21.86771,0.00E+00,70,-0.59208,1
434.479,39.57528,-2.19417,21.8357,0.00E+00,70,-0.58789,1
434.979,39.6254,-2.19717,21.81056,0.00E+00,70,-0.58346,1
435.479,39.67551,-2.19978,21.7772,0.00E+00,70,-0.57905,1
435.979,39.72562,-2.20262,21.74718,0.00E+00,70,-0.57493,1
436.479,39.77583,-2.20502,21.7276,0.00E+00,70,-0.57132,1
436.979,39.82608,-2.20809,21.69813,0.00E+00,70,-0.56836,1
437.479,39.87632,-2.20957,21.66859,0.00E+00,70,-0.56607,1
437.979,39.92655,-2.2116,21.64579,0.00E+00,70,-0.56433,1
438.479,39.97676,-2.2146,21.61122,0.00E+00,70,-0.56299,1
438.979,40.02695,-2.21816,21.58242,0.00E+00,70,-0.56184,1
439.479,40.0772,-2.22099,21.55597,0.00E+00,70,-0.56071,1
439.979,40.12747,-2.22282,21.5269,0.00E+00,70,-0.55945,1
440.479,40.17776,-2.22595,21.49542,0.00E+00,70,-0.55797,1
440.979,40.22814,-2.22871,21.46646,0.00E+00,70,-0.55616,1
441.479,40.27852,-2.23153,21.44626,0.00E+00,70,-0.55393,1
441.979,40.32885,-2.23571,21.4182,0.00E+00,70,-0.55115,1
442.479,40.37919,-2.23883,21.39267,0.00E+00,70,-0.5477,1
442.979,40.42952,-2.24253,21.35679,0.00E+00,70,-0.54349,1
443.479,40.47979,-2.24649,21.32561,0.00E+00,70,-0.53852,1
443.979,40.53007,-2.24941,21.30294,0.00E+00,70,-0.53287,1
444.479,40.58033,-2.25303,21.27203,0.00E+00,70,-0.52672,1
444.979,40.63057,-2.25717,21.24671,0.00E+00,70,-0.52029,1
445.479,40.68081,-2.2603,21.22728,0.00E+00,70,-0.51384,1
445.979,40.73106,-2.26441,21.20102,0.00E+00,70,-0.50757,1
446.479,40.78128,-2.26905,21.17285,0.00E+00,70,-0.50165,1
446.979,40.83151,-2.27339,21.15033,0.00E+00,70,-0.4962,1
447.479,40.88177,-2.27706,21.12344,0.00E+00,70,-0.49126,1
447.979,40.93203,-2.28071,21.09853,0.00E+00,70,-0.4869,1
448.479,40.98229,-2.28482,21.08062,0.00E+00,70,-0.48317,1
448.979,41.03261,-2.2897,21.04537,0.00E+00,70,-0.48011,1
449.479,41.08291,-2.29468,21.02495,0.00E+00,70,-0.47776,1
449.979,41.1332,-2.2983,21.00742,0.00E+00,70,-0.47611,1
450.479,41.1835,-2.3037,20.98546,0.00E+00,70,-0.47509,1
450.979,41.23381,-2.30835,20.95954,0.00E+00,70,-0.47456,1
451.479,41.28407,-2.31274,20.93615,0.00E+00,70,-0.47433,1
451.979,41.33437,-2.31841,20.90803,0.00E+00,70,-0.47418,1
452.479,41.38472,-2.32436,20.88354,0.00E+00,70,-0.4739,1
452.979,41.43513,-2.33145,20.86389,0.00E+00,70,-0.47332,1
453.479,41.48555,-2.33725,20.83713,0.00E+00,70,-0.47233,1
453.979,41.53604,-2.34192,20.81435,0.00E+00,70,-0.47092,1
454.479,41.58655,-2.34822,20.79114,0.00E+00,70,-0.46914,1
454.979,41.63702,-2.35354,20.76902,0.00E+00,70,-0.4671,1
455.479,41.68737,-2.35758,20.73323,0.00E+00,70,-0.46494,1
455.979,41.73769,-2.3618,20.71569,0.00E+00,70,-0.46278,1
456.479,41.78795,-2.36741,20.69874,0.00E+00,70,-0.46068,1
456.979,41.83814,-2.37328,20.67762,0.00E+00,70,-0.45868,1
457.479,41.88831,-2.37847,20.6525,0.00E+00,70,-0.45675,1
457.979,41.93857,-2.38443,20.62841,0.00E+00,70,-0.45485,1
458.479,41.98886,-2.39062,20.6093,0.00E+00,70,-0.45296,1
458.979,42.03916,-2.39571,20.57285,0.00E+00,70,-0.4511,1
459.479,42.08949,-2.40236,20.55336,0.00E+00,70,-0.44928,1
459.979,42.13986,-2.40899,20.53689,0.00E+00,70,-0.44756,1
460.479,42.19024,-2.41638,20.51487,0.00E+00,70,-0.44596,1
460.979,42.24056,-2.42391,20.49913,0.00E+00,70,-0.4444,1
461.479,42.29088,-2.43017,20.47118,0.00E+00,70,-0.44277,1
461.979,42.34119,-2.43683,20.44533,0.00E+00,70,-0.44085,1
462.479,42.3915,-2.44261,20.42744,0.00E+00,70,-0.43842,1
462.979,42.44177,-2.44992,20.39826,0.00E+00,70,-0.43527,1
463.479,42.49208,-2.45575,20.37855,0.00E+00,70,-0.43126,1
463.979,42.54247,-2.46191,20.36255,0.00E+00,70,-0.42636,1
464.479,42.59285,-2.46694,20.33446,0.00E+00,70,-0.42065,1
464.979,42.64321,-2.47318,20.31234,0.00E+00,70,-0.41435,1
465.479,42.69358,-2.47977,20.28993,0.00E+00,70,-0.40776,1
465.979,42.744,-2.48523,20.272,0.00E+00,70,-0.40125,1
466.479,42.79437,-2.49035,20.25335,0.00E+00,70,-0.39524,1
466.979,42.8448,-2.49724,20.23702,0.00E+00,70,-0.39008,1
467.479,42.89532,-2.50454,20.21651,0.00E+00,70,-0.38611,1
467.979,42.94591,-2.51143,20.19117,0.00E+00,70,-0.38354,1
468.479,42.99649,-2.51811,20.17547,0.00E+00,70,-0.38245,1
468.979,43.04712,-2.52322,20.16286,0.00E+00,70,-0.38273,1
469.479,43.09778,-2.52928,20.14949,0.00E+00,70,-0.38409,1
469.979,43.1484,-2.53561,20.12337,0.00E+00,70,-0.38611,1
470.479,43.19904,-2.5409,20.10315,0.00E+00,70,-0.38828,1
470.979,43.24974,-2.54653,20.08183,0.00E+00,70,-0.39006,1
471.479,43.30039,-2.55436,20.06301,0.00E+00,70,-0.39103,1
471.979,43.351,-2.55905,20.04294,0.00E+00,70,-0.39091,1
472.479,43.40166,-2.56606,20.02153,0.00E+00,70,-0.38962,1
472.979,43.45225,-2.57237,19.99642,0.00E+00,70,-0.38728,1
473.479,43.50277,-2.57984,19.97421,0.00E+00,70,-0.38415,1
473.979,43.55332,-2.58647,19.95817,0.00E+00,70,-0.38056,1
474.479,43.60383,-2.59332,19.94317,0.00E+00,70,-0.37681,1
474.979,43.65428,-2.60079,19.92652,0.00E+00,70,-0.37308,1
475.479,43.70476,-2.60721,19.90529,0.00E+00,70,-0.36945,1
475.979,43.75522,-2.61514,19.88811,0.00E+00,70,-0.36583,1
476.479,43.80564,-2.62296,19.87032,0.00E+00,70,-0.36208,1
476.979,43.85605,-2.62998,19.85207,0.00E+00,70,-0.35807,1
477.479,43.90637,-2.63736,19.83306,0.00E+00,70,-0.35373,1
477.979,43.95654,-2.64452,19.80427,0.00E+00,70,-0.34911,1
478.479,44.00664,-2.65093,19.79273,0.00E+00,70,-0.34436,1
478.979,44.05664,-2.65788,19.77649,0.00E+00,70,-0.33969,1
479.479,44.10659,-2.66337,19.76417,0.00E+00,70,-0.33535,1
479.979,44.15657,-2.67014,19.74765,0.00E+00,70,-0.33153,1
480.479,44.20656,-2.6763,19.73197,0.00E+00,70,-0.32837,1
480.979,44.2566,-2.68288,19.71639,0.00E+00,70,-0.32586,1
481.479,44.3067,-2.68941,19.69545,0.00E+00,70,-0.32397,1
481.979,44.35673,-2.69352,19.68134,0.00E+00,70,-0.32255,1
482.479,44.40675,-2.69984,19.66726,0.00E+00,70,-0.32145,1
482.979,44.45682,-2.70677,19.6497,0.00E+00,70,-0.32052,1
483.479,44.50679,-2.71093,19.63415,0.00E+00,70,-0.31967,1
483.979,44.55673,-2.71593,19.62197,0.00E+00,70,-0.31883,1
484.479,44.6067,-2.72142,19.6042,0.00E+00,70,-0.31798,1
484.979,44.65669,-2.72589,19.579,0.00E+00,70,-0.31716,1
485.479,44.70659,-2.73053,19.56779,0.00E+00,70,-0.31638,1
485.979,44.75655,-2.7349,19.5548,0.00E+00,70,-0.31566,1
486.479,44.80649,-2.73911,19.54021,0.00E+00,70,-0.31492,1
486.979,44.85646,-2.74367,19.52768,0.00E+00,70,-0.31403,1
487.479,44.90638,-2.74716,19.51123,0.00E+00,70,-0.31283,1
487.979,44.95635,-2.75138,19.49201,0.00E+00,70,-0.31112,1
488.479,45.00635,-2.75605,19.47211,0.00E+00,70,-0.30874,1
488.979,45.05631,-2.75818,19.46216,0.00E+00,70,-0.30566,1
489.479,45.10624,-2.76264,19.44275,0.00E+00,70,-0.30195,1
489.979,45.15619,-2.7645,19.42482,0.00E+00,70,-0.29783,1
490.479,45.20614,-2.76968,19.41162,0.00E+00,70,-0.29363,1
490.979,45.25604,-2.77165,19.39917,0.00E+00,70,-0.28974,1
491.479,45.30601,-2.77484,19.38542,0.00E+00,70,-0.28652,1
491.979,45.35596,-2.77816,19.37033,0.00E+00,70,-0.28424,1
492.479,45.40597,-2.78079,19.35795,0.00E+00,70,-0.28308,1
492.979,45.45605,-2.78334,19.35381,0.00E+00,70,-0.28307,1
493.479,45.50619,-2.78546,19.33447,0.00E+00,70,-0.28414,1
493.979,45.55632,-2.78882,19.31227,0.00E+00,70,-0.28615,1
494.479,45.60655,-2.79033,19.30424,0.00E+00,70,-0.28898,1
494.979,45.65674,-2.79219,19.29102,0.00E+00,70,-0.29259,1
495.479,45.70687,-2.79517,19.27621,0.00E+00,70,-0.29704,1
495.979,45.75697,-2.7964,19.26087,0.00E+00,70,-0.30252,1
496.479,45.80709,-2.79932,19.24223,0.00E+00,70,-0.30932,1
496.979,45.85715,-2.80191,19.2265,0.00E+00,70,-0.31779,1
497.479,45.90719,-2.8037,19.21349,0.00E+00,70,-0.32819,1
497.979,45.95723,-2.80602,19.20159,0.00E+00,70,-0.34064,1
498.479,46.00728,-2.80812,19.18452,0.00E+00,70,-0.355,1
498.979,46.05735,-2.80893,19.17371,0.00E+00,70,-0.37075,1
499.479,46.10749,-2.80923,19.15755,0.00E+00,70,-0.38706,1
499.979,46.15766,-2.81299,19.13088,0.00E+00,70,-0.40276,1
500.479,46.20786,-2.81513,19.10335,0.00E+00,70,-0.41648,1
500.979,46.25807,-2.81632,19.09271,0.00E+00,70,-0.42689,1
501.479,46.30825,-2.81691,19.06898,0.00E+00,70,-0.43287,1
501.979,46.35838,-2.81937,19.03619,0.00E+00,70,-0.43373,1
502.479,46.40851,-2.8208,19.00395,0.00E+00,70,-0.42933,1
502.979,46.45859,-2.8218,18.97213,0.00E+00,70,-0.42011,1
503.479,46.50865,-2.82263,18.94808,0.00E+00,70,-0.407,1
503.979,46.5587,-2.8237,18.93418,0.00E+00,70,-0.39124,1
504.479,46.60874,-2.82511,18.92025,0.00E+00,70,-0.37423,1
504.979,46.65875,-2.82531,18.90543,0.00E+00,70,-0.35725,1
505.479,46.70878,-2.82526,18.89215,0.00E+00,70,-0.34133,1
505.979,46.75883,-2.82541,18.87757,0.00E+00,70,-0.3272,1
506.479,46.80889,-2.82553,18.85537,0.00E+00,70,-0.31522,1
506.979,46.85903,-2.82575,18.83654,0.00E+00,70,-0.30542,1
507.479,46.90924,-2.82504,18.82964,0.00E+00,70,-0.29763,1
507.979,46.95951,-2.8257,18.81762,0.00E+00,70,-0.29147,1
508.479,47.00978,-2.82446,18.80534,0.00E+00,70,-0.28647,1
508.979,47.06008,-2.82438,18.79241,0.00E+00,70,-0.28211,1
509.479,47.11033,-2.82346,18.77529,0.00E+00,70,-0.27787,1
509.979,47.16052,-2.82281,18.75731,0.00E+00,70,-0.27333,1
510.479,47.21065,-2.82243,18.74002,0.00E+00,70,-0.26817,1
510.979,47.26076,-2.82245,18.72499,0.00E+00,70,-0.26224,1
511.479,47.31089,-2.82136,18.72456,0.00E+00,70,-0.25553,1
511.979,47.36107,-2.82107,18.70573,0.00E+00,70,-0.24821,1
512.479,47.41125,-2.82088,18.68608,0.00E+00,70,-0.2406,1
512.979,47.46148,-2.82139,18.67964,0.00E+00,70,-0.23313,1
513.479,47.51173,-2.82288,18.66646,0.00E+00,70,-0.22632,1
513.979,47.56196,-2.82118,18.65345,0.00E+00,70,-0.22068,1
514.479,47.61208,-2.82052,18.64923,0.00E+00,70,-0.21673,1
514.979,47.66226,-2.82099,18.64022,0.00E+00,70,-0.21486,1
515.479,47.71242,-2.82046,18.6299,0.00E+00,70,-0.21538,1
515.979,47.76254,-2.82086,18.6217,0.00E+00,70,-0.21843,1
516.479,47.81265,-2.82053,18.60913,0.00E+00,70,-0.224,1
516.979,47.86285,-2.82095,18.60001,0.00E+00,70,-0.23184,1
517.479,47.91299,-2.82082,18.59072,0.00E+00,70,-0.24145,1
517.979,47.96313,-2.82055,18.57953,0.00E+00,70,-0.25212,1
518.479,48.01326,-2.82037,18.56996,0.00E+00,70,-0.26293,1
518.979,48.0634,-2.82056,18.55674,0.00E+00,70,-0.27289,1
519.479,48.11352,-2.82081,18.53797,0.00E+00,70,-0.28101,1
519.979,48.16363,-2.82077,18.52244,0.00E+00,70,-0.28652,1
520.479,48.21375,-2.82054,18.50801,0.00E+00,70,-0.28898,1
520.979,48.26389,-2.8196,18.4861,0.00E+00,70,-0.28842,1
521.479,48.31397,-2.82096,18.45765,0.00E+00,70,-0.28533,1
521.979,48.364,-2.82058,18.44265,0.00E+00,70,-0.28059,1
522.479,48.41403,-2.82169,18.43174,0.00E+00,70,-0.27533,1
522.979,48.464,-2.82205,18.43072,0.00E+00,70,-0.27067,1
523.479,48.51395,-2.82216,18.4201,0.00E+00,70,-0.26754,1
523.979,48.56392,-2.82284,18.41028,0.00E+00,70,-0.26648,1
524.479,48.61392,-2.82299,18.39525,0.00E+00,70,-0.26761,1
524.979,48.66393,-2.82385,18.38341,0.00E+00,70,-0.27062,1
525.479,48.714,-2.82387,18.37051,0.00E+00,70,-0.27488,1
525.979,48.76413,-2.82565,18.35703,0.00E+00,70,-0.27957,1
526.479,48.81435,-2.8258,18.34227,0.00E+00,70,-0.2839,1
526.979,48.86461,-2.82578,18.32515,0.00E+00,70,-0.28719,1
527.479,48.91486,-2.82632,18.3103,0.00E+00,70,-0.28904,1
527.979,48.9651,-2.82824,18.28827,0.00E+00,70,-0.28933,1
528.479,49.01526,-2.82955,18.26799,0.00E+00,70,-0.28819,1
528.979,49.06532,-2.82932,18.26115,0.00E+00,70,-0.28597,1
529.479,49.1153,-2.83081,18.24769,0.00E+00,70,-0.28308,1
529.979,49.16526,-2.83246,18.23572,0.00E+00,70,-0.27989,1
530.479,49.21515,-2.8326,18.22278,0.00E+00,70,-0.27675,1
530.979,49.26504,-2.83456,18.20713,0.00E+00,70,-0.27385,1
531.479,49.31493,-2.83562,18.19465,0.00E+00,70,-0.27132,1
531.979,49.36483,-2.83847,18.18143,0.00E+00,70,-0.26924,1
532.479,49.41474,-2.83846,18.16268,0.00E+00,70,-0.26766,1
532.979,49.46474,-2.83897,18.15453,0.00E+00,70,-0.26665,1
533.479,49.51477,-2.83928,18.14176,0.00E+00,70,-0.26628,1
533.979,49.56487,-2.84001,18.12784,0.00E+00,70,-0.26661,1
534.479,49.615,-2.83938,18.11161,0.00E+00,70,-0.26765,1
534.979,49.66513,-2.83898,18.101,0.00E+00,70,-0.2693,1
535.479,49.71522,-2.83992,18.09059,0.00E+00,70,-0.27134,1
535.979,49.76532,-2.84168,18.08369,0.00E+00,70,-0.27343,1
536.479,49.81536,-2.84167,18.06738,0.00E+00,70,-0.27518,1
536.979,49.8654,-2.84164,18.04223,0.00E+00,70,-0.2762,1
537.479,49.91549,-2.84311,18.02943,0.00E+00,70,-0.27618,1
537.979,49.96567,-2.84356,18.019,0.00E+00,70,-0.27497,1
538.479,50.01584,-2.84375,18.00365,0.00E+00,70,-0.27263,1
538.979,50.06609,-2.84383,17.98661,0.00E+00,70,-0.26942,1
539.479,50.11631,-2.84358,17.97236,0.00E+00,70,-0.26575,1
539.979,50.16647,-2.84506,17.95891,0.00E+00,70,-0.26215,1
540.479,50.21649,-2.84573,17.94748,0.00E+00,70,-0.25917,1
540.979,50.2665,-2.84599,17.93743,0.00E+00,70,-0.25724,1
541.479,50.31648,-2.84742,17.92609,0.00E+00,70,-0.25666,1
541.979,50.36648,-2.84893,17.915,0.00E+00,70,-0.25753,1
542.479,50.4165,-2.84911,17.90384,0.00E+00,70,-0.25977,1
542.979,50.46665,-2.85026,17.89268,0.00E+00,70,-0.26315,1
543.479,50.51678,-2.84989,17.88131,0.00E+00,70,-0.26732,1
543.979,50.56689,-2.84914,17.86213,0.00E+00,70,-0.27191,1
544.479,50.617,-2.85157,17.84288,0.00E+00,70,-0.27662,1
544.979,50.66713,-2.85153,17.83683,0.00E+00,70,-0.28117,1
545.479,50.71722,-2.85219,17.82206,0.00E+00,70,-0.28539,1
545.979,50.76733,-2.85303,17.80425,0.00E+00,70,-0.28918,1
546.479,50.81745,-2.85334,17.78924,0.00E+00,70,-0.29245,1
546.979,50.8675,-2.85318,17.77405,0.00E+00,70,-0.29514,1
547.479,50.91749,-2.85474,17.7651,0.00E+00,70,-0.29722,1
547.979,50.96749,-2.85543,17.75017,0.00E+00,70,-0.29863,1
548.479,51.0175,-2.85699,17.72763,0.00E+00,70,-0.29938,1
548.979,51.06754,-2.85737,17.71262,0.00E+00,70,-0.2995,1
549.479,51.11766,-2.85794,17.69653,0.00E+00,70,-0.29906,1
549.979,51.16786,-2.85809,17.68206,0.00E+00,70,-0.29816,1
550.479,51.21804,-2.85841,17.66923,0.00E+00,70,-0.29693,1
550.979,51.26819,-2.85841,17.65543,0.00E+00,70,-0.29547,1
551.479,51.31827,-2.85842,17.63991,0.00E+00,70,-0.29387,1
551.979,51.36829,-2.85989,17.62893,0.00E+00,70,-0.29222,1
552.479,51.41826,-2.86148,17.61262,0.00E+00,70,-0.29065,1
552.979,51.46825,-2.86185,17.59113,0.00E+00,70,-0.2893,1
553.479,51.5182,-2.86255,17.57726,0.00E+00,70,-0.28836,1
553.979,51.56824,-2.86347,17.56501,0.00E+00,70,-0.28806,1
554.479,51.61831,-2.86436,17.5526,0.00E+00,70,-0.28856,1
554.979,51.6684,-2.86531,17.5401,0.00E+00,70,-0.28996,1
555.479,51.7185,-2.86666,17.52817,0.00E+00,70,-0.29221,1
555.979,51.76866,-2.86753,17.51679,0.00E+00,70,-0.29511,1
556.479,51.81878,-2.86779,17.5005,0.00E+00,70,-0.2983,1
556.979,51.86889,-2.86805,17.48075,0.00E+00,70,-0.30135,1
557.479,51.919,-2.86884,17.46465,0.00E+00,70,-0.3038,1
557.979,51.96906,-2.86963,17.45007,0.00E+00,70,-0.30525,1
558.479,52.01909,-2.86997,17.43459,0.00E+00,70,-0.30539,1
558.979,52.06917,-2.87102,17.41889,0.00E+00,70,-0.30409,1
559.479,52.11923,-2.87156,17.40361,0.00E+00,70,-0.30132,1
559.979,52.16925,-2.87158,17.38138,0.00E+00,70,-0.29719,1
560.479,52.21932,-2.87113,17.36353,0.00E+00,70,-0.29186,1
560.979,52.26941,-2.87264,17.35689,0.00E+00,70,-0.28551,1
561.479,52.31949,-2.87246,17.34341,0.00E+00,70,-0.27828,1
561.979,52.36965,-2.87252,17.32857,0.00E+00,70,-0.27025,1
562.479,52.41986,-2.87407,17.31606,0.00E+00,70,-0.26145,1
562.979,52.47007,-2.87458,17.30142,0.00E+00,70,-0.25196,1
563.479,52.52029,-2.87444,17.28528,0.00E+00,70,-0.24188,1
563.979,52.57049,-2.87492,17.27397,0.00E+00,70,-0.23148,1
564.479,52.62063,-2.87541,17.26295,0.00E+00,70,-0.22118,1
564.979,52.67074,-2.87613,17.25085,0.00E+00,70,-0.21152,1
565.479,52.72082,-2.87546,17.23695,0.00E+00,70,-0.20314,1
565.979,52.77086,-2.87614,17.23044,0.00E+00,70,-0.19669,1
566.479,52.82088,-2.87814,17.22528,0.00E+00,70,-0.19267,1
566.979,52.87087,-2.8775,17.22027,0.00E+00,70,-0.19147,1
567.479,52.92087,-2.87775,17.2202,0.00E+00,70,-0.19326,1
567.979,52.9709,-2.87847,17.2109,0.00E+00,70,-0.19801,1
568.479,53.02088,-2.87957,17.19238,0.00E+00,70,-0.20554,1
568.979,53.07089,-2.87934,17.17716,0.00E+00,70,-0.21551,1
569.479,53.12093,-2.88101,17.17399,0.00E+00,70,-0.22745,1
569.979,53.17098,-2.88251,17.16531,0.00E+00,70,-0.24069,1
570.479,53.22098,-2.88282,17.15311,0.00E+00,70,-0.25439,1
570.979,53.27103,-2.88284,17.1416,0.00E+00,70,-0.26756,1
571.479,53.3211,-2.88527,17.1323,0.00E+00,70,-0.27905,1
571.979,53.37112,-2.88565,17.12064,0.00E+00,70,-0.28772,1
572.479,53.42111,-2.88543,17.10325,0.00E+00,70,-0.29261,1
572.979,53.47116,-2.88883,17.06849,0.00E+00,70,-0.29311,1
573.479,53.5212,-2.88901,17.02722,0.00E+00,70,-0.28906,1
573.979,53.57118,-2.88762,17.02562,0.00E+00,70,-0.28084,1
574.479,53.62114,-2.88891,17.04217,0.00E+00,70,-0.26934,1
574.979,53.67111,-2.89066,17.01932,0.00E+00,70,-0.25583,1
575.479,53.72102,-2.8916,16.98236,0.00E+00,70,-0.24181,1
575.979,53.7709,-2.89145,16.96962,0.00E+00,70,-0.22873,1
576.479,53.82086,-2.88986,16.96664,0.00E+00,70,-0.21782,1
576.979,53.87092,-2.89063,16.96844,0.00E+00,70,-0.20996,1
577.479,53.921,-2.89109,16.97183,0.00E+00,70,-0.20556,1
577.979,53.97114,-2.88961,16.96469,0.00E+00,70,-0.20455,1
578.479,54.02135,-2.89141,16.9533,0.00E+00,70,-0.20643,1
578.979,54.07156,-2.89083,16.93656,0.00E+00,70,-0.2105,1
579.479,54.12173,-2.89048,16.91794,0.00E+00,70,-0.21598,1
579.979,54.17188,-2.89123,16.90774,0.00E+00,70,-0.22218,1
580.479,54.22196,-2.89081,16.89781,0.00E+00,70,-0.22857,1
580.979,54.27197,-2.89164,16.88776,0.00E+00,70,-0.23479,1
581.479,54.32197,-2.89177,16.87853,0.00E+00,70,-0.24064,1
581.979,54.37199,-2.89245,16.86924,0.00E+00,70,-0.24595,1
582.479,54.42204,-2.89255,16.8563,0.00E+00,70,-0.25064,1
582.979,54.47215,-2.89211,16.84055,0.00E+00,70,-0.25464,1
583.479,54.5223,-2.89413,16.82451,0.00E+00,70,-0.25797,1
583.979,54.57243,-2.89513,16.81133,0.00E+00,70,-0.26079,1
584.479,54.6225,-2.89489,16.79325,0.00E+00,70,-0.26333,1
584.979,54.67254,-2.89456,16.77736,0.00E+00,70,-0.26598,1
585.479,54.72256,-2.89504,16.7717,0.00E+00,70,-0.26908,1
585.979,54.77252,-2.89714,16.76316,0.00E+00,70,-0.27292,1
586.479,54.82243,-2.89732,16.75112,0.00E+00,70,-0.27758,1
586.979,54.87236,-2.8983,16.73505,0.00E+00,70,-0.28294,1
587.479,54.92229,-2.89703,16.71999,0.00E+00,70,-0.28864,1
587.979,54.97224,-2.89622,16.70688,0.00E+00,70,-0.29417,1
588.479,55.02221,-2.89703,16.69223,0.00E+00,70,-0.29899,1
588.979,55.07221,-2.89732,16.67886,0.00E+00,70,-0.30258,1
589.479,55.12223,-2.89716,16.65686,0.00E+00,70,-0.30462,1
589.979,55.17221,-2.89803,16.63278,0.00E+00,70,-0.30502,1
590.479,55.22212,-2.89925,16.62016,0.00E+00,70,-0.30393,1
590.979,55.27204,-2.89873,16.6069,0.00E+00,70,-0.30174,1
591.479,55.32197,-2.90006,16.59402,0.00E+00,70,-0.29896,1
591.979,55.37189,-2.90095,16.58093,0.00E+00,70,-0.29618,1
592.479,55.42181,-2.90121,16.56075,0.00E+00,70,-0.29391,1
592.979,55.47177,-2.90255,16.54366,0.00E+00,70,-0.29255,1
593.479,55.52168,-2.90198,16.53956,0.00E+00,70,-0.29232,1
593.979,55.57159,-2.9035,16.52903,0.00E+00,70,-0.2933,1
594.479,55.62149,-2.90396,16.51414,0.00E+00,70,-0.2954,1
594.979,55.6714,-2.9029,16.49695,0.00E+00,70,-0.29843,1
595.479,55.72138,-2.90387,16.478,0.00E+00,70,-0.30208,1
595.979,55.77139,-2.90398,16.46027,0.00E+00,70,-0.30586,1
596.479,55.82134,-2.90402,16.44551,0.00E+00,70,-0.30911,1
596.979,55.8713,-2.9031,16.43195,0.00E+00,70,-0.31093,1
597.479,55.9213,-2.90294,16.41903,0.00E+00,70,-0.31026,1
597.979,55.97125,-2.90325,16.40947,0.00E+00,70,-0.30603,1
598.479,56.02122,-2.90225,16.40304,0.00E+00,70,-0.29739,1
598.979,56.07129,-2.90281,16.38434,0.00E+00,70,-0.28397,1
599.479,56.12143,-2.90294,16.33211,0.00E+00,70,-0.26622,1
599.979,56.17157,-2.90242,16.2888,0.00E+00,70,-0.24546,1
600.479,56.22174,-2.90062,16.29362,0.00E+00,70,-0.22374,1
600.979,56.27191,-2.90016,16.30045,0.00E+00,70,-0.20352,1
601.479,56.32204,-2.8999,16.30195,0.00E+00,70,-0.18721,1
601.979,56.37209,-2.90059,16.30706,0.00E+00,70,-0.17665,1
602.479,56.42205,-2.90088,16.30437,0.00E+00,70,-0.17279,1
602.979,56.47195,-2.89979,16.30041,0.00E+00,70,-0.17557,1
603.479,56.52187,-2.89988,16.29411,0.00E+00,70,-0.18406,1
603.979,56.57182,-2.90015,16.28288,0.00E+00,70,-0.19675,1
604.479,56.62183,-2.8974,16.27001,0.00E+00,70,-0.21189,1
604.979,56.67192,-2.89722,16.25771,0.00E+00,70,-0.22783,1
605.479,56.72207,-2.89941,16.23908,0.00E+00,70,-0.24322,1
605.979,56.77221,-2.89852,16.22329,0.00E+00,70,-0.25721,1
606.479,56.82229,-2.89758,16.21123,0.00E+00,70,-0.2695,1
606.979,56.87234,-2.89917,16.19935,0.00E+00,70,-0.2802,1
607.479,56.92236,-2.89811,16.18464,0.00E+00,70,-0.28974,1
607.979,56.97238,-2.89795,16.17062,0.00E+00,70,-0.2986,1
608.479,57.02239,-2.89962,16.15178,0.00E+00,70,-0.30716,1
608.979,57.0724,-2.89878,16.13221,0.00E+00,70,-0.31547,1
609.479,57.1224,-2.89912,16.12101,0.00E+00,70,-0.32314,1
609.979,57.17237,-2.89877,16.10896,0.00E+00,70,-0.32931,1
610.479,57.22229,-2.89892,16.09791,0.00E+00,70,-0.33276,1
610.979,57.27217,-2.90002,16.08692,0.00E+00,70,-0.33218,1
611.479,57.32208,-2.89892,16.07848,0.00E+00,70,-0.32651,1
611.979,57.37206,-2.89869,16.04253,0.00E+00,70,-0.31529,1
612.479,57.42205,-2.90053,15.97875,0.00E+00,70,-0.29893,1
612.979,57.47209,-2.90097,15.94738,0.00E+00,70,-0.27879,1
613.479,57.52217,-2.90067,15.95899,0.00E+00,70,-0.25697,1
613.979,57.57222,-2.8997,15.97494,0.00E+00,70,-0.23595,1
614.479,57.62225,-2.89995,15.96657,0.00E+00,70,-0.21803,1
614.979,57.67225,-2.89955,15.95731,0.00E+00,70,-0.2049,1
615.479,57.72222,-2.89807,15.9519,0.00E+00,70,-0.19736,1
615.979,57.77219,-2.89765,15.94793,0.00E+00,70,-0.19523,1
616.479,57.82217,-2.89785,15.94281,0.00E+00,70,-0.19753,1
616.979,57.87215,-2.89795,15.93384,0.00E+00,70,-0.20279,1
617.479,57.92218,-2.89838,15.9208,0.00E+00,70,-0.20936,1
617.979,57.97224,-2.89848,15.90474,0.00E+00,70,-0.21576,1
618.479,58.02233,-2.89797,15.88349,0.00E+00,70,-0.22091,1
618.979,58.07242,-2.8974,15.87109,0.00E+00,70,-0.22424,1
619.479,58.12248,-2.89787,15.86391,0.00E+00,70,-0.22566,1
619.979,58.17249,-2.89764,15.85202,0.00E+00,70,-0.22544,1
620.479,58.22249,-2.89756,15.84057,0.00E+00,70,-0.22405,1
620.979,58.27246,-2.89764,15.82809,0.00E+00,70,-0.22202,1
621.479,58.3224,-2.89869,15.8192,0.00E+00,70,-0.2198,1
621.979,58.37238,-2.8994,15.8102,0.00E+00,70,-0.2177,1
622.479,58.42235,-2.89825,15.79986,0.00E+00,70,-0.21592,1
622.979,58.47229,-2.89604,15.79062,0.00E+00,70,-0.21455,1
623.479,58.52225,-2.89313,15.77863,0.00E+00,70,-0.21365,1
623.979,58.57224,-2.89434,15.76604,0.00E+00,70,-0.21333,1
624.479,58.62222,-2.89511,15.75444,0.00E+00,70,-0.21378,1
624.979,58.67222,-2.89384,15.74245,0.00E+00,70,-0.21527,1
625.479,58.72226,-2.89316,15.73199,0.00E+00,70,-0.21812,1
625.979,58.77228,-2.89405,15.72534,0.00E+00,70,-0.22252,1
626.479,58.82227,-2.89317,15.71672,0.00E+00,70,-0.22844,1
626.979,58.87224,-2.89212,15.70648,0.00E+00,70,-0.23549,1
627.479,58.9222,-2.89347,15.6972,0.00E+00,70,-0.24287,1
627.979,58.97209,-2.89282,15.68846,0.00E+00,70,-0.24935,1
628.479,59.02198,-2.89217,15.67667,0.00E+00,70,-0.25354,1
628.979,59.07188,-2.89104,15.65622,0.00E+00,70,-0.25406,1
629.479,59.12178,-2.89172,15.64246,0.00E+00,70,-0.24992,1
629.979,59.17174,-2.8935,15.63851,0.00E+00,70,-0.2408,1
630.479,59.22176,-2.89328,15.59942,0.00E+00,70,-0.22724,1
630.979,59.27179,-2.89419,15.55336,0.00E+00,70,-0.21068,1
631.479,59.32186,-2.89217,15.55214,0.00E+00,70,-0.19314,1
631.979,59.37195,-2.89108,15.56561,0.00E+00,70,-0.17694,1
632.479,59.42199,-2.89002,15.57414,0.00E+00,70,-0.16417,1
632.979,59.472,-2.89015,15.57963,0.00E+00,70,-0.15624,1
633.479,59.52206,-2.88956,15.57587,0.00E+00,70,-0.15373,1
633.979,59.57212,-2.88877,15.56377,0.00E+00,70,-0.15635,1
634.479,59.62221,-2.88945,15.55489,0.00E+00,70,-0.16309,1
634.979,59.67237,-2.88779,15.54605,0.00E+00,70,-0.17257,1
635.479,59.72261,-2.88721,15.53414,0.00E+00,70,-0.18327,1
635.979,59.77284,-2.88752,15.521,0.00E+00,70,-0.19381,1
636.479,59.82302,-2.88856,15.51108,0.00E+00,70,-0.20315,1
636.979,59.87315,-2.88824,15.49965,0.00E+00,70,-0.21061,1
637.479,59.92321,-2.88643,15.48885,0.00E+00,70,-0.21582,1
637.979,59.9732,-2.88653,15.47978,0.00E+00,70,-0.21871,1
638.479,60.02316,-2.88799,15.46702,0.00E+00,70,-0.21936,1
638.979,60.07308,-2.88757,15.45357,0.00E+00,70,-0.21805,1
639.479,60.12299,-2.88747,15.43497,0.00E+00,70,-0.21513,1
639.979,60.17288,-2.88845,15.4215,0.00E+00,70,-0.21109,1
640.479,60.22274,-2.88761,15.41772,0.00E+00,70,-0.20645,1
640.979,60.27262,-2.88502,15.41075,0.00E+00,70,-0.20174,1
641.479,60.32259,-2.88446,15.40177,0.00E+00,70,-0.19741,1
641.979,60.37265,-2.8846,15.38996,0.00E+00,70,-0.19381,1
642.479,60.42272,-2.88481,15.38011,0.00E+00,70,-0.19112,1
642.979,60.4728,-2.88477,15.37129,0.00E+00,70,-0.18934,1
643.479,60.52284,-2.88549,15.36428,0.00E+00,70,-0.18835,1
643.979,60.57278,-2.88448,15.35928,0.00E+00,70,-0.1879,1
644.479,60.62267,-2.88465,15.34851,0.00E+00,70,-0.18774,1
644.979,60.67259,-2.88366,15.33544,0.00E+00,70,-0.18766,1
645.479,60.72255,-2.88391,15.32482,0.00E+00,70,-0.1876,1
645.979,60.77256,-2.88345,15.31317,0.00E+00,70,-0.18759,1
646.479,60.8226,-2.88058,15.30384,0.00E+00,70,-0.18781,1
646.979,60.87265,-2.88026,15.29613,0.00E+00,70,-0.18852,1
647.479,60.92268,-2.88088,15.28775,0.00E+00,70,-0.18995,1
647.979,60.97268,-2.87818,15.28061,0.00E+00,70,-0.19225,1
648.479,61.02269,-2.87347,15.27264,0.00E+00,70,-0.1954,1
648.979,61.07276,-2.87173,15.2636,0.00E+00,70,-0.19924,1
649.479,61.12282,-2.87138,15.256,0.00E+00,70,-0.20343,1
649.979,61.17288,-2.8717,15.24636,0.00E+00,70,-0.20754,1
650.479,61.22291,-2.87046,15.23366,0.00E+00,70,-0.21114,1
650.979,61.27287,-2.86979,15.21649,0.00E+00,70,-0.21387,1
651.479,61.32279,-2.87055,15.19997,0.00E+00,70,-0.21549,1
651.979,61.37273,-2.87081,15.19372,0.00E+00,70,-0.21593,1
652.479,61.42265,-2.87118,15.18781,0.00E+00,70,-0.21522,1
652.979,61.4726,-2.87126,15.17639,0.00E+00,70,-0.21352,1
653.479,61.52258,-2.87073,15.16296,0.00E+00,70,-0.21106,1
653.979,61.57256,-2.86899,15.1507,0.00E+00,70,-0.20813,1
654.479,61.62251,-2.86996,15.13881,0.00E+00,70,-0.20503,1
654.979,61.67243,-2.86993,15.12797,0.00E+00,70,-0.20205,1
655.479,61.72237,-2.86889,15.12001,0.00E+00,70,-0.1994,1
655.979,61.77232,-2.86899,15.11317,0.00E+00,70,-0.19719,1
656.479,61.82224,-2.86856,15.10395,0.00E+00,70,-0.19541,1
656.979,61.87221,-2.86796,15.09626,0.00E+00,70,-0.19391,1
657.479,61.92218,-2.8659,15.08733,0.00E+00,70,-0.19241,1
657.979,61.97214,-2.86621,15.07578,0.00E+00,70,-0.1906,1
658.479,62.02211,-2.86732,15.06475,0.00E+00,70,-0.1882,1
658.979,62.07209,-2.86603,15.05361,0.00E+00,70,-0.18502,1
659.479,62.12208,-2.86395,15.04237,0.00E+00,70,-0.18101,1
659.979,62.17214,-2.86345,15.03172,0.00E+00,70,-0.17631,1
660.479,62.22223,-2.86196,15.02211,0.00E+00,70,-0.17123,1
660.979,62.27232,-2.86036,15.01522,0.00E+00,70,-0.16613,1
661.479,62.32245,-2.86043,15.01022,0.00E+00,70,-0.16144,1
661.979,62.37255,-2.85929,15.00311,0.00E+00,70,-0.15749,1
662.479,62.42255,-2.85858,14.99621,0.00E+00,70,-0.15451,1
662.979,62.47255,-2.85884,14.98987,0.00E+00,70,-0.15259,1
663.479,62.52254,-2.85809,14.98111,0.00E+00,70,-0.15165,1
663.979,62.57249,-2.857,14.97149,0.00E+00,70,-0.15151,1
664.479,62.62245,-2.85555,14.96718,0.00E+00,70,-0.1519,1
664.979,62.67249,-2.85514,14.96593,0.00E+00,70,-0.15251,1
665.479,62.72255,-2.85449,14.95544,0.00E+00,70,-0.15304,1
665.979,62.7726,-2.85313,14.93887,0.00E+00,70,-0.15325,1
666.479,62.82273,-2.85285,14.93209,0.00E+00,70,-0.15301,1
666.979,62.87292,-2.85208,14.92779,0.00E+00,70,-0.15226,1
667.479,62.92308,-2.85028,14.91779,0.00E+00,70,-0.15105,1
667.979,62.97327,-2.85001,14.91131,0.00E+00,70,-0.14951,1
668.479,63.0235,-2.84966,14.90537,0.00E+00,70,-0.14784,1
668.979,63.07362,-2.85029,14.8981,0.00E+00,70,-0.14624,1
669.479,63.12368,-2.84987,14.88841,0.00E+00,70,-0.14494,1
669.979,63.17373,-2.84791,14.87974,0.00E+00,70,-0.14412,1
670.479,63.22371,-2.8477,14.87561,0.00E+00,70,-0.14396,1
670.979,63.27363,-2.84775,14.87007,0.00E+00,70,-0.14457,1
671.479,63.32359,-2.84746,14.86299,0.00E+00,70,-0.14607,1
671.979,63.37355,-2.84591,14.85662,0.00E+00,70,-0.14856,1
672.479,63.42352,-2.84626,14.85179,0.00E+00,70,-0.15213,1
672.979,63.47352,-2.84673,14.84336,0.00E+00,70,-0.15688,1
673.479,63.52351,-2.84559,14.83062,0.00E+00,70,-0.16289,1
673.979,63.57349,-2.84494,14.821,0.00E+00,70,-0.1702,1
674.479,63.6235,-2.845,14.81599,0.00E+00,70,-0.17874,1
674.979,63.67347,-2.84485,14.81125,0.00E+00,70,-0.18826,1
675.479,63.7234,-2.84403,14.809,0.00E+00,70,-0.19842,1
675.979,63.77336,-2.84399,14.8027,0.00E+00,70,-0.20871,1
676.479,63.82332,-2.84328,14.78234,0.00E+00,70,-0.21859,1
676.979,63.87321,-2.84215,14.76306,0.00E+00,70,-0.22753,1
677.479,63.92311,-2.84201,14.75287,0.00E+00,70,-0.23513,1
677.979,63.97305,-2.84039,14.74035,0.00E+00,70,-0.2411,1
678.479,64.02295,-2.83957,14.7268,0.00E+00,70,-0.2453,1
678.979,64.07286,-2.83985,14.71603,0.00E+00,70,-0.24765,1
679.479,64.12282,-2.83789,14.7049,0.00E+00,70,-0.24809,1
679.979,64.17278,-2.8365,14.68992,0.00E+00,70,-0.24647,1
680.479,64.22275,-2.83645,14.67679,0.00E+00,70,-0.2426,1
680.979,64.27276,-2.83544,14.66578,0.00E+00,70,-0.23626,1
681.479,64.32275,-2.83438,14.65548,0.00E+00,70,-0.2273,1
681.979,64.37272,-2.83373,14.6399,0.00E+00,70,-0.21578,1
682.479,64.42267,-2.83362,14.61838,0.00E+00,70,-0.202,1
682.979,64.4726,-2.83269,14.60687,0.00E+00,70,-0.18661,1
683.479,64.52249,-2.83044,14.60075,0.00E+00,70,-0.17049,1
683.979,64.57241,-2.83028,14.59087,0.00E+00,70,-0.15467,1
684.479,64.62231,-2.83016,14.58212,0.00E+00,70,-0.14018,1
684.979,64.67218,-2.82959,14.58614,0.00E+00,70,-0.12786,1
685.479,64.72202,-2.82893,14.59178,0.00E+00,70,-0.11823,1
685.979,64.77182,-2.82695,14.58468,0.00E+00,70,-0.11142,1
686.479,64.82158,-2.82692,14.57748,0.00E+00,70,-0.10725,1
686.979,64.87131,-2.82665,14.56968,0.00E+00,70,-0.10528,1
687.479,64.92109,-2.82473,14.56411,0.00E+00,70,-0.10498,1
687.979,64.97091,-2.82473,14.56292,0.00E+00,70,-0.10586,1
688.479,65.02073,-2.82547,14.557,0.00E+00,70,-0.10753,1
688.979,65.07055,-2.82397,14.54787,0.00E+00,70,-0.10979,1
689.479,65.12043,-2.82252,14.5422,0.00E+00,70,-0.11259,1
689.979,65.17028,-2.82146,14.53632,0.00E+00,70,-0.11598,1
690.479,65.2201,-2.81978,14.53173,0.00E+00,70,-0.12005,1
690.979,65.26997,-2.81832,14.52942,0.00E+00,70,-0.12485,1
691.479,65.31991,-2.81792,14.52676,0.00E+00,70,-0.13035,1
691.979,65.36981,-2.81596,14.51903,0.00E+00,70,-0.13635,1
692.479,65.41974,-2.81507,14.51031,0.00E+00,70,-0.14262,1
692.979,65.46975,-2.81444,14.50153,0.00E+00,70,-0.14881,1
693.479,65.51974,-2.81279,14.49347,0.00E+00,70,-0.15459,1
693.979,65.56972,-2.81051,14.48556,0.00E+00,70,-0.15963,1
694.479,65.61977,-2.80965,14.47735,0.00E+00,70,-0.16373,1
694.979,65.66984,-2.80806,14.46928,0.00E+00,70,-0.16674,1
695.479,65.71984,-2.80557,14.45851,0.00E+00,70,-0.16862,1
695.979,65.76985,-2.80532,14.4477,0.00E+00,70,-0.16945,1
696.479,65.81981,-2.80493,14.43835,0.00E+00,70,-0.16933,1
696.979,65.8697,-2.80316,14.43012,0.00E+00,70,-0.16839,1
697.479,65.91955,-2.80169,14.42342,0.00E+00,70,-0.16681,1
697.979,65.96939,-2.80086,14.41679,0.00E+00,70,-0.16475,1
698.479,66.01926,-2.79916,14.40961,0.00E+00,70,-0.16239,1
698.979,66.06915,-2.79791,14.40051,0.00E+00,70,-0.15996,1
699.479,66.11906,-2.79596,14.38735,0.00E+00,70,-0.15773,1
699.979,66.16899,-2.79584,14.37633,0.00E+00,70,-0.156,1
700.479,66.21892,-2.795,14.3719,0.00E+00,70,-0.15508,1
700.979,66.26886,-2.79347,14.36996,0.00E+00,70,-0.15522,1
701.479,66.31878,-2.79165,14.3641,0.00E+00,70,-0.15653,1
701.979,66.36871,-2.79049,14.35763,0.00E+00,70,-0.15901,1
702.479,66.41861,-2.7895,14.3495,0.00E+00,70,-0.16248,1
702.979,66.46853,-2.78862,14.34135,0.00E+00,70,-0.16665,1
703.479,66.51844,-2.78755,14.33336,0.00E+00,70,-0.17114,1
703.979,66.56832,-2.78657,14.32263,0.00E+00,70,-0.17556,1
704.479,66.61817,-2.78569,14.31194,0.00E+00,70,-0.17954,1
704.979,66.66805,-2.78364,14.30205,0.00E+00,70,-0.18284,1
705.479,66.71787,-2.78204,14.29276,0.00E+00,70,-0.18524,1
705.979,66.76768,-2.78022,14.28346,0.00E+00,70,-0.18664,1
706.479,66.8175,-2.77957,14.27505,0.00E+00,70,-0.18697,1
706.979,66.86731,-2.77837,14.26751,0.00E+00,70,-0.1862,1
707.479,66.91716,-2.77721,14.25369,0.00E+00,70,-0.18433,1
707.979,66.96704,-2.77599,14.24151,0.00E+00,70,-0.18139,1
708.479,67.0169,-2.77399,14.23429,0.00E+00,70,-0.17747,1
708.979,67.06681,-2.77385,14.22763,0.00E+00,70,-0.17271,1
709.479,67.11678,-2.77045,14.218,0.00E+00,70,-0.16736,1
709.979,67.16669,-2.76908,14.20635,0.00E+00,70,-0.16172,1
710.479,67.2166,-2.76884,14.19671,0.00E+00,70,-0.15613,1
710.979,67.2666,-2.76718,14.19138,0.00E+00,70,-0.1509,1
711.479,67.31657,-2.76575,14.18652,0.00E+00,70,-0.14637,1
711.979,67.36649,-2.76377,14.18119,0.00E+00,70,-0.14273,1
712.479,67.41644,-2.76308,14.1749,0.00E+00,70,-0.14011,1
712.979,67.4664,-2.76238,14.16866,0.00E+00,70,-0.13853,1
713.479,67.51636,-2.7604,14.16281,0.00E+00,70,-0.13794,1
713.979,67.56634,-2.75841,14.15522,0.00E+00,70,-0.13823,1
714.479,67.61632,-2.75707,14.14614,0.00E+00,70,-0.13928,1
714.979,67.66631,-2.75611,14.13998,0.00E+00,70,-0.14093,1
715.479,67.71631,-2.75521,14.1327,0.00E+00,70,-0.14303,1
715.979,67.76626,-2.75374,14.12657,0.00E+00,70,-0.14537,1
716.479,67.81617,-2.75172,14.12097,0.00E+00,70,-0.14771,1
716.979,67.86614,-2.75111,14.11785,0.00E+00,70,-0.1498,1
717.479,67.91611,-2.74926,14.10982,0.00E+00,70,-0.15134,1
717.979,67.96606,-2.74747,14.0939,0.00E+00,70,-0.15204,1
718.479,68.01603,-2.74692,14.08262,0.00E+00,70,-0.15167,1
718.979,68.06602,-2.74553,14.07806,0.00E+00,70,-0.15007,1
719.479,68.11596,-2.74404,14.07344,0.00E+00,70,-0.14719,1
719.979,68.16589,-2.74189,14.06525,0.00E+00,70,-0.14308,1
720.479,68.21583,-2.74065,14.05657,0.00E+00,70,-0.13794,1
720.979,68.26571,-2.73954,14.04793,0.00E+00,70,-0.13213,1
721.479,68.31556,-2.73713,14.03934,0.00E+00,70,-0.1261,1
721.979,68.36539,-2.73738,14.03321,0.00E+00,70,-0.12035,1
722.479,68.41527,-2.73569,14.02671,0.00E+00,70,-0.11544,1
722.979,68.46516,-2.7334,14.02074,0.00E+00,70,-0.11182,1
723.479,68.51513,-2.73124,14.02413,0.00E+00,70,-0.10981,1
723.979,68.56516,-2.72869,14.02224,0.00E+00,70,-0.10953,1
724.479,68.61519,-2.72576,14.01666,0.00E+00,70,-0.11085,1
724.979,68.66518,-2.72388,14.01017,0.00E+00,70,-0.11343,1
725.479,68.71513,-2.72274,14.00505,0.00E+00,70,-0.11681,1
725.979,68.765,-2.7205,14.00003,0.00E+00,70,-0.12045,1
726.479,68.81488,-2.71867,13.98906,0.00E+00,70,-0.12388,1
726.979,68.8648,-2.71747,13.98089,0.00E+00,70,-0.12675,1
727.479,68.91477,-2.71535,13.97555,0.00E+00,70,-0.12882,1
727.979,68.96482,-2.71317,13.96854,0.00E+00,70,-0.13002,1
728.479,69.01496,-2.71174,13.9633,0.00E+00,70,-0.13041,1
728.979,69.06509,-2.71101,13.95539,0.00E+00,70,-0.13013,1
729.479,69.11518,-2.70995,13.94848,0.00E+00,70,-0.12939,1
729.979,69.16519,-2.70884,13.942,0.00E+00,70,-0.12844,1
730.479,69.21512,-2.70814,13.93466,0.00E+00,70,-0.12752,1
730.979,69.26496,-2.70637,13.92906,0.00E+00,70,-0.12686,1
731.479,69.31476,-2.70404,13.9239,0.00E+00,70,-0.12667,1
731.979,69.36465,-2.703,13.9175,0.00E+00,70,-0.12709,1
732.479,69.41455,-2.70217,13.91167,0.00E+00,70,-0.12822,1
732.979,69.46452,-2.69919,13.9069,0.00E+00,70,-0.13008,1
733.479,69.51454,-2.69844,13.90165,0.00E+00,70,-0.1326,1
733.979,69.5646,-2.69595,13.89507,0.00E+00,70,-0.1356,1
734.479,69.61457,-2.69445,13.88731,0.00E+00,70,-0.13882,1
734.979,69.6646,-2.69349,13.87822,0.00E+00,70,-0.14189,1
735.479,69.71462,-2.69162,13.87089,0.00E+00,70,-0.14437,1
735.979,69.76468,-2.68788,13.86756,0.00E+00,70,-0.1458,1
736.479,69.81474,-2.68523,13.86146,0.00E+00,70,-0.14572,1
736.979,69.86485,-2.68303,13.85204,0.00E+00,70,-0.14379,1
737.479,69.91497,-2.68231,13.83969,0.00E+00,70,-0.13981,1
737.979,69.96508,-2.67966,13.82455,0.00E+00,70,-0.13376,1
738.479,70.01514,-2.67777,13.81496,0.00E+00,70,-0.12589,1
738.979,70.06522,-2.67439,13.81439,0.00E+00,70,-0.1166,1
739.479,70.11531,-2.67219,13.81315,0.00E+00,70,-0.10646,1
739.979,70.16537,-2.67207,13.8072,0.00E+00,70,-9.62E-02,1
740.479,70.21545,-2.67028,13.80154,0.00E+00,70,-8.65E-02,1
740.979,70.26551,-2.66933,13.79594,0.00E+00,70,-7.81E-02,1
741.479,70.31553,-2.66715,13.78863,0.00E+00,70,-7.16E-02,1
741.979,70.3655,-2.66518,13.7907,0.00E+00,70,-6.76E-02,1
742.479,70.41539,-2.66346,13.79694,0.00E+00,70,-6.64E-02,1
742.979,70.46523,-2.66236,13.79158,0.00E+00,70,-6.80E-02,1
743.479,70.51507,-2.66026,13.78871,0.00E+00,70,-7.22E-02,1
743.979,70.56491,-2.65904,13.78865,0.00E+00,70,-7.86E-02,1
744.479,70.61474,-2.65785,13.78857,0.00E+00,70,-8.65E-02,1
744.979,70.66461,-2.65595,13.78251,0.00E+00,70,-9.50E-02,1
745.479,70.71449,-2.65547,13.77677,0.00E+00,70,-0.10335,1
745.979,70.76437,-2.6549,13.76906,0.00E+00,70,-0.11076,1
746.479,70.81423,-2.65455,13.75848,0.00E+00,70,-0.11671,1
746.979,70.86411,-2.65369,13.7512,0.00E+00,70,-0.12099,1
747.479,70.914,-2.65168,13.74259,0.00E+00,70,-0.12368,1
747.979,70.96395,-2.65079,13.73536,0.00E+00,70,-0.12511,1
748.479,71.01389,-2.64915,13.72795,0.00E+00,70,-0.12578,1
748.979,71.06383,-2.64733,13.72289,0.00E+00,70,-0.12622,1
749.479,71.11376,-2.64395,13.72042,0.00E+00,70,-0.12689,1
749.979,71.16364,-2.6423,13.71663,0.00E+00,70,-0.12805,1
750.479,71.21341,-2.64068,13.71247,0.00E+00,70,-0.12979,1
750.979,71.26315,-2.63922,13.70581,0.00E+00,70,-0.13201,1
751.479,71.31283,-2.63722,13.69817,0.00E+00,70,-0.1345,1
751.979,71.36247,-2.63772,13.68916,0.00E+00,70,-0.13701,1
752.479,71.41212,-2.63663,13.67936,0.00E+00,70,-0.13936,1
752.979,71.46182,-2.63523,13.67142,0.00E+00,70,-0.14145,1
753.479,71.51152,-2.63461,13.66536,0.00E+00,70,-0.14326,1
753.979,71.56135,-2.6335,13.65951,0.00E+00,70,-0.14492,1
754.479,71.61119,-2.63075,13.65421,0.00E+00,70,-0.1466,1
754.979,71.66106,-2.62984,13.64661,0.00E+00,70,-0.14852,1
755.479,71.71098,-2.62657,13.63898,0.00E+00,70,-0.15097,1
755.979,71.76092,-2.62471,13.63039,0.00E+00,70,-0.15427,1
756.479,71.81081,-2.62195,13.62324,0.00E+00,70,-0.15879,1
756.979,71.86078,-2.61917,13.61534,0.00E+00,70,-0.16488,1
757.479,71.9108,-2.61701,13.60518,0.00E+00,70,-0.17277,1
757.979,71.96082,-2.61468,13.5977,0.00E+00,70,-0.18238,1
758.479,72.01085,-2.61222,13.59389,0.00E+00,70,-0.19316,1
758.979,72.06091,-2.60943,13.58754,0.00E+00,70,-0.20396,1
759.479,72.11098,-2.60775,13.58072,0.00E+00,70,-0.21308,1
759.979,72.16104,-2.6049,13.57053,0.00E+00,70,-0.21845,1
760.479,72.2111,-2.60206,13.56038,0.00E+00,70,-0.21803,1
760.979,72.26118,-2.59917,13.55613,0.00E+00,70,-0.21034,1
761.479,72.31132,-2.59774,13.53665,0.00E+00,70,-0.19485,1
761.979,72.36142,-2.59613,13.46455,0.00E+00,70,-0.17239,1
762.479,72.4115,-2.59331,13.42795,0.00E+00,70,-0.14502,1
762.979,72.46162,-2.58929,13.44255,0.00E+00,70,-0.11569,1
763.479,72.51173,-2.58646,13.4781,0.00E+00,70,-8.77E-02,1
763.979,72.56182,-2.58403,13.49493,0.00E+00,70,-6.41E-02,1
764.479,72.61191,-2.58229,13.49995,0.00E+00,70,-4.69E-02,1
764.979,72.66199,-2.58054,13.49765,0.00E+00,70,-3.71E-02,1
765.479,72.71202,-2.57843,13.49361,0.00E+00,70,-3.46E-02,1
765.979,72.76199,-2.57689,13.49091,0.00E+00,70,-3.81E-02,1
766.479,72.81192,-2.57512,13.49032,0.00E+00,70,-4.62E-02,1
766.979,72.86184,-2.57361,13.48455,0.00E+00,70,-5.73E-02,1
767.479,72.91176,-2.5726,13.47848,0.00E+00,70,-7.00E-02,1
767.979,72.96171,-2.57128,13.47432,0.00E+00,70,-8.33E-02,1
768.479,73.01171,-2.56981,13.47364,0.00E+00,70,-9.64E-02,1
768.979,73.06168,-2.56715,13.47367,0.00E+00,70,-0.10887,1
769.479,73.11162,-2.56634,13.46902,0.00E+00,70,-0.12026,1
769.979,73.16158,-2.56576,13.4557,0.00E+00,70,-0.13035,1
770.479,73.21149,-2.56415,13.44391,0.00E+00,70,-0.13894,1
770.979,73.26137,-2.56228,13.43478,0.00E+00,70,-0.14589,1
771.479,73.31127,-2.55992,13.42939,0.00E+00,70,-0.15114,1
771.979,73.36122,-2.5584,13.42347,0.00E+00,70,-0.15467,1
772.479,73.41112,-2.55732,13.4134,0.00E+00,70,-0.15651,1
772.979,73.461,-2.55593,13.40482,0.00E+00,70,-0.1567,1
773.479,73.5109,-2.55206,13.39674,0.00E+00,70,-0.15527,1
773.979,73.5608,-2.5504,13.39011,0.00E+00,70,-0.15226,1
774.479,73.61062,-2.54891,13.37991,0.00E+00,70,-0.14775,1
774.979,73.66045,-2.54513,13.36991,0.00E+00,70,-0.14187,1
775.479,73.71032,-2.54361,13.36091,0.00E+00,70,-0.13483,1
775.979,73.76019,-2.54171,13.35618,0.00E+00,70,-0.127,1
776.479,73.81007,-2.5388,13.34987,0.00E+00,70,-0.11881,1
776.979,73.86,-2.53503,13.34341,0.00E+00,70,-0.11077,1
777.479,73.91001,-2.5327,13.33639,0.00E+00,70,-0.10343,1
777.979,73.96004,-2.52967,13.33334,0.00E+00,70,-9.73E-02,1
778.479,74.01005,-2.52663,13.33258,0.00E+00,70,-9.26E-02,1
778.979,74.06009,-2.52344,13.33205,0.00E+00,70,-8.97E-02,1
779.479,74.1102,-2.5221,13.32791,0.00E+00,70,-8.85E-02,1
779.979,74.1603,-2.5188,13.32243,0.00E+00,70,-8.86E-02,1
780.479,74.21039,-2.51571,13.31728,0.00E+00,70,-8.98E-02,1
780.979,74.26054,-2.5122,13.31751,0.00E+00,70,-9.16E-02,1
781.479,74.31066,-2.50951,13.31428,0.00E+00,70,-9.36E-02,1
781.979,74.36065,-2.5067,13.30672,0.00E+00,70,-9.54E-02,1
782.479,74.41057,-2.50383,13.29403,0.00E+00,70,-9.69E-02,1
782.979,74.46052,-2.50068,13.28556,0.00E+00,70,-9.83E-02,1
783.479,74.51042,-2.49775,13.28451,0.00E+00,70,-9.98E-02,1
783.979,74.56034,-2.49384,13.28513,0.00E+00,70,-0.10185,1
784.479,74.6103,-2.49168,13.28071,0.00E+00,70,-0.10495,1
784.979,74.6603,-2.48861,13.27583,0.00E+00,70,-0.10967,1
785.479,74.7102,-2.48662,13.27068,0.00E+00,70,-0.11647,1
785.979,74.76008,-2.48421,13.26435,0.00E+00,70,-0.12574,1
786.479,74.80995,-2.48215,13.25839,0.00E+00,70,-0.1376,1
786.979,74.85984,-2.47985,13.25361,0.00E+00,70,-0.15179,1
787.479,74.90968,-2.47721,13.2484,0.00E+00,70,-0.16749,1
787.979,74.95961,-2.47502,13.24233,0.00E+00,70,-0.18331,1
788.479,75.00961,-2.47039,13.23743,0.00E+00,70,-0.19724,1
788.979,75.05964,-2.46905,13.23065,0.00E+00,70,-0.20691,1
789.479,75.10961,-2.46688,13.21993,0.00E+00,70,-0.20999,1
789.979,75.15964,-2.4644,13.21212,0.00E+00,70,-0.20475,1
790.479,75.20965,-2.46289,13.19216,0.00E+00,70,-0.19053,1
790.979,75.25956,-2.46017,13.12254,0.00E+00,70,-0.16804,1
791.479,75.30947,-2.45726,13.08567,0.00E+00,70,-0.13938,1
791.979,75.35938,-2.45422,13.10115,0.00E+00,70,-0.10765,1
792.479,75.40926,-2.44937,13.12094,0.00E+00,70,-7.63E-02,1
792.979,75.45912,-2.44754,13.14363,0.00E+00,70,-4.84E-02,1
793.479,75.509,-2.44324,13.15895,0.00E+00,70,-2.57E-02,1
793.979,75.55881,-2.43966,13.15603,0.00E+00,70,-7.42E-03,1
794.479,75.60864,-2.43774,13.15587,0.00E+00,70,8.11E-03,1
794.979,75.65845,-2.43591,13.15792,0.00E+00,70,1.53E-02,1
795.479,75.70826,-2.43502,13.15476,0.00E+00,70,4.46E-03,1
795.979,75.75805,-2.4315,13.14949,0.00E+00,70,-1.87E-02,1
796.479,75.80789,-2.42852,13.14363,0.00E+00,70,-3.60E-02,1
796.979,75.8576,-2.42609,13.14176,0.00E+00,70,-3.92E-02,1
797.479,75.90741,-2.42337,13.14187,0.00E+00,70,-3.27E-02,1
