Repository: MaCFP/matl-db

# Aalto – Wood dataset submission (STA: TGA/DSC. Cone Calorimetry / Gasification)

## Overview
At Aalto University, thermogravimetric analysis (TGA) measurements were performed using a simultaneous thermal analyzer (STA). The instrument also provides DSC signals; however, DSC data are not presented here since they are **supplementary only** and were not collected using a separate dedicated DSC instrument. Therefore, DSC signals should **not** be used as primary calibration targets unless explicitly agreed.

In addition, cone calorimeter tests were performed under **air** (flaming combustion) and under **nitrogen** (reported here as **gasification**, i.e., inert atmosphere).

---

File: Wood/Calibration_Data/Aalto/Aalto_ExpDat_mcfp_STA_10N2800Trial04-1.csv (part 2 of 2)
##Temp./›C,Time/min,DSC/(uV/mg),Mass/%,Gas Flow(purge2)/(ml/min),Gas Flow(protective)/(ml/min),DTG/(%/min),Sensit./(uV/mW)
387.512,34.86029,-1.71252,24.82951,0.00E+00,70,-2.23434,1
388.012,34.91036,-1.71982,24.72476,0.00E+00,70,-2.05432,1
388.512,34.96039,-1.72705,24.62247,0.00E+00,70,-1.8882,1
389.012,35.01043,-1.73384,24.53813,0.00E+00,70,-1.73615,1
389.512,35.06056,-1.74131,24.47243,0.00E+00,70,-1.59876,1
390.012,35.11065,-1.74639,24.39914,0.00E+00,70,-1.47709,1
390.512,35.16072,-1.75105,24.34969,0.00E+00,70,-1.37153,1
391.012,35.21085,-1.7571,24.298,0.00E+00,70,-1.28185,1
391.512,35.26098,-1.76054,24.24517,0.00E+00,70,-1.20744,1
392.012,35.31106,-1.76538,24.18848,0.00E+00,70,-1.14699,1
392.512,35.36117,-1.76823,24.13636,0.00E+00,70,-1.09854,1
393.012,35.4113,-1.77062,24.0902,0.00E+00,70,-1.06002,1
393.512,35.46141,-1.77268,24.03554,0.00E+00,70,-1.02933,1
394.012,35.51148,-1.77545,23.98774,0.00E+00,70,-1.00455,1
394.512,35.56154,-1.77723,23.93752,0.00E+00,70,-0.98401,1
395.012,35.61158,-1.77898,23.88842,0.00E+00,70,-0.9665,1
395.512,35.66158,-1.7807,23.84138,0.00E+00,70,-0.95118,1
396.012,35.71158,-1.78266,23.79442,0.00E+00,70,-0.93755,1
396.512,35.76164,-1.78365,23.74841,0.00E+00,70,-0.92539,1
397.012,35.8117,-1.78465,23.70299,0.00E+00,70,-0.91464,1
397.512,35.86181,-1.78615,23.6569,0.00E+00,70,-0.90531,1
398.012,35.91196,-1.78816,23.61059,0.00E+00,70,-0.89736,1
398.512,35.96212,-1.79048,23.5729,0.00E+00,70,-0.89064,1
399.012,36.01228,-1.79239,23.52688,0.00E+00,70,-0.88486,1
399.512,36.0625,-1.79319,23.48767,0.00E+00,70,-0.87958,1
400.012,36.11271,-1.79632,23.44896,0.00E+00,70,-0.87433,1
400.512,36.16291,-1.79738,23.39218,0.00E+00,70,-0.86863,1
401.012,36.21311,-1.79906,23.34468,0.00E+00,70,-0.86212,1
401.512,36.26332,-1.80184,23.30509,0.00E+00,70,-0.85464,1
402.012,36.31347,-1.80269,23.25964,0.00E+00,70,-0.84625,1
402.512,36.36362,-1.80571,23.21624,0.00E+00,70,-0.83721,1
403.012,36.41373,-1.80722,23.17955,0.00E+00,70,-0.82792,1
403.512,36.46385,-1.80945,23.13684,0.00E+00,70,-0.81883,1
404.012,36.51393,-1.81173,23.09536,0.00E+00,70,-0.8104,1
404.512,36.56399,-1.8127,23.05494,0.00E+00,70,-0.80293,1
405.012,36.61401,-1.81525,23.02003,0.00E+00,70,-0.79659,1
405.512,36.66406,-1.8174,22.97843,0.00E+00,70,-0.79137,1
406.012,36.71407,-1.8199,22.94075,0.00E+00,70,-0.78709,1
406.512,36.76411,-1.82243,22.91012,0.00E+00,70,-0.78348,1
407.012,36.81422,-1.82319,22.86412,0.00E+00,70,-0.7802,1
407.512,36.8644,-1.82604,22.81659,0.00E+00,70,-0.77697,1
408.012,36.91463,-1.82885,22.78581,0.00E+00,70,-0.77357,1
408.512,36.96492,-1.82977,22.74496,0.00E+00,70,-0.7699,1
409.012,37.01519,-1.831,22.69898,0.00E+00,70,-0.76602,1
409.512,37.0654,-1.83432,22.67171,0.00E+00,70,-0.76207,1
410.012,37.11561,-1.8365,22.6291,0.00E+00,70,-0.75822,1
410.512,37.16576,-1.83904,22.58488,0.00E+00,70,-0.75468,1
411.012,37.21586,-1.84004,22.55706,0.00E+00,70,-0.7516,1
411.512,37.26603,-1.84145,22.51799,0.00E+00,70,-0.74907,1
412.012,37.31622,-1.84372,22.48341,0.00E+00,70,-0.74716,1
412.512,37.36636,-1.8467,22.44505,0.00E+00,70,-0.74588,1
413.012,37.41653,-1.8479,22.40515,0.00E+00,70,-0.74524,1
413.512,37.46675,-1.84854,22.36086,0.00E+00,70,-0.74523,1
414.012,37.51697,-1.8513,22.3322,0.00E+00,70,-0.74581,1
414.512,37.56719,-1.85306,22.29296,0.00E+00,70,-0.74689,1
415.012,37.61746,-1.85433,22.25837,0.00E+00,70,-0.74828,1
415.512,37.66769,-1.85562,22.22064,0.00E+00,70,-0.74968,1
416.012,37.71782,-1.8573,22.19204,0.00E+00,70,-0.75071,1
416.512,37.76786,-1.85962,22.14452,0.00E+00,70,-0.75096,1
417.012,37.81784,-1.86088,22.09993,0.00E+00,70,-0.75001,1
417.512,37.86782,-1.86218,22.06637,0.00E+00,70,-0.74757,1
418.012,37.91785,-1.86341,22.02851,0.00E+00,70,-0.74345,1
418.512,37.968,-1.86471,21.98708,0.00E+00,70,-0.73763,1
419.012,38.01826,-1.86627,21.9535,0.00E+00,70,-0.7303,1
419.512,38.06853,-1.86716,21.916,0.00E+00,70,-0.72186,1
420.012,38.11877,-1.86935,21.87615,0.00E+00,70,-0.71282,1
420.512,38.16901,-1.8718,21.84171,0.00E+00,70,-0.70379,1
421.012,38.21916,-1.87196,21.80307,0.00E+00,70,-0.69541,1
421.512,38.26925,-1.87215,21.77121,0.00E+00,70,-0.68822,1
422.012,38.3194,-1.87344,21.7428,0.00E+00,70,-0.68262,1
422.512,38.36956,-1.87462,21.71488,0.00E+00,70,-0.67886,1
423.012,38.41964,-1.87485,21.676,0.00E+00,70,-0.67695,1
423.512,38.4697,-1.87735,21.64057,0.00E+00,70,-0.6767,1
424.012,38.51975,-1.87849,21.61753,0.00E+00,70,-0.67776,1
424.512,38.56979,-1.87921,21.58255,0.00E+00,70,-0.67971,1
425.012,38.61985,-1.87907,21.53902,0.00E+00,70,-0.68212,1
425.512,38.66991,-1.87985,21.50039,0.00E+00,70,-0.6846,1
426.012,38.72004,-1.88121,21.47701,0.00E+00,70,-0.68682,1
426.512,38.77022,-1.88225,21.43968,0.00E+00,70,-0.68853,1
427.012,38.82033,-1.88271,21.40337,0.00E+00,70,-0.68955,1
427.512,38.87041,-1.88168,21.3669,0.00E+00,70,-0.68975,1
428.012,38.92051,-1.88152,21.33759,0.00E+00,70,-0.68908,1
428.512,38.97057,-1.88168,21.29675,0.00E+00,70,-0.68757,1
429.012,39.02061,-1.88241,21.266,0.00E+00,70,-0.68534,1
429.512,39.07071,-1.88275,21.22633,0.00E+00,70,-0.68262,1
430.012,39.12087,-1.88265,21.19273,0.00E+00,70,-0.67976,1
430.512,39.17107,-1.88202,21.15853,0.00E+00,70,-0.67716,1
431.012,39.2213,-1.88202,21.11847,0.00E+00,70,-0.67521,1
431.512,39.27155,-1.88035,21.09559,0.00E+00,70,-0.6742,1
432.012,39.32174,-1.88012,21.06702,0.00E+00,70,-0.67423,1
432.512,39.37189,-1.88046,21.03204,0.00E+00,70,-0.67519,1
433.012,39.42197,-1.87836,20.99598,0.00E+00,70,-0.67675,1
433.512,39.47198,-1.87802,20.9642,0.00E+00,70,-0.67841,1
434.012,39.52195,-1.87786,20.9271,0.00E+00,70,-0.67962,1
434.512,39.57193,-1.87619,20.89132,0.00E+00,70,-0.67983,1
435.012,39.62193,-1.87489,20.8569,0.00E+00,70,-0.67864,1
435.512,39.67195,-1.87369,20.82651,0.00E+00,70,-0.67581,1
436.012,39.72197,-1.87166,20.78176,0.00E+00,70,-0.67128,1
436.512,39.77203,-1.87121,20.74662,0.00E+00,70,-0.66519,1
437.012,39.82208,-1.87034,20.71786,0.00E+00,70,-0.65779,1
437.512,39.87207,-1.86672,20.68571,0.00E+00,70,-0.64943,1
438.012,39.92206,-1.86488,20.65521,0.00E+00,70,-0.64044,1
438.512,39.97203,-1.86462,20.6215,0.00E+00,70,-0.63118,1
439.012,40.02195,-1.86201,20.59196,0.00E+00,70,-0.62196,1
439.512,40.07186,-1.85978,20.55856,0.00E+00,70,-0.61311,1
440.012,40.12177,-1.85644,20.52806,0.00E+00,70,-0.60492,1
440.512,40.17167,-1.85415,20.49781,0.00E+00,70,-0.59773,1
441.012,40.22161,-1.85149,20.46963,0.00E+00,70,-0.59182,1
441.512,40.2715,-1.84877,20.44177,0.00E+00,70,-0.58745,1
442.012,40.32141,-1.84466,20.41641,0.00E+00,70,-0.58472,1
442.512,40.37132,-1.84172,20.38605,0.00E+00,70,-0.58361,1
443.012,40.42125,-1.83909,20.35964,0.00E+00,70,-0.58387,1
443.512,40.47118,-1.83409,20.3333,0.00E+00,70,-0.58506,1
444.012,40.52113,-1.83087,20.30306,0.00E+00,70,-0.58658,1
444.512,40.57106,-1.82837,20.27533,0.00E+00,70,-0.58774,1
445.012,40.62095,-1.8242,20.24209,0.00E+00,70,-0.58785,1
445.512,40.67078,-1.81973,20.21147,0.00E+00,70,-0.58638,1
446.012,40.72056,-1.81539,20.1798,0.00E+00,70,-0.58301,1
446.512,40.77032,-1.81085,20.14994,0.00E+00,70,-0.57769,1
447.012,40.82008,-1.80677,20.11602,0.00E+00,70,-0.57063,1
447.512,40.86988,-1.801,20.08111,0.00E+00,70,-0.56228,1
448.012,40.91969,-1.79637,20.06111,0.00E+00,70,-0.55326,1
448.512,40.96949,-1.79221,20.03484,0.00E+00,70,-0.54424,1
449.012,41.01928,-1.78435,20.0128,0.00E+00,70,-0.53584,1
449.512,41.06908,-1.77768,19.98833,0.00E+00,70,-0.52859,1
450.012,41.11884,-1.77212,19.95813,0.00E+00,70,-0.52288,1
450.512,41.16859,-1.76524,19.92756,0.00E+00,70,-0.51891,1
451.012,41.21837,-1.75883,19.91241,0.00E+00,70,-0.51677,1
451.512,41.26812,-1.75278,19.88429,0.00E+00,70,-0.51637,1
452.012,41.3178,-1.74657,19.86294,0.00E+00,70,-0.51751,1
452.512,41.36745,-1.74042,19.83415,0.00E+00,70,-0.51983,1
453.012,41.41707,-1.73295,19.80972,0.00E+00,70,-0.5229,1
453.512,41.46667,-1.72557,19.78759,0.00E+00,70,-0.5262,1
454.012,41.51633,-1.71975,19.75914,0.00E+00,70,-0.52922,1
454.512,41.56606,-1.71298,19.73139,0.00E+00,70,-0.53149,1
455.012,41.61585,-1.70654,19.70618,0.00E+00,70,-0.53264,1
455.512,41.66574,-1.69934,19.67245,0.00E+00,70,-0.53245,1
456.012,41.7156,-1.69249,19.63875,0.00E+00,70,-0.53094,1
456.512,41.7654,-1.68531,19.62124,0.00E+00,70,-0.52827,1
457.012,41.81518,-1.67813,19.5926,0.00E+00,70,-0.52476,1
457.512,41.86493,-1.67177,19.56747,0.00E+00,70,-0.52083,1
458.012,41.91464,-1.66403,19.54576,0.00E+00,70,-0.51688,1
458.512,41.96441,-1.65632,19.5158,0.00E+00,70,-0.51323,1
459.012,42.01431,-1.64924,19.48107,0.00E+00,70,-0.51006,1
459.512,42.06426,-1.64138,19.46941,0.00E+00,70,-0.50736,1
460.012,42.11426,-1.63352,19.44563,0.00E+00,70,-0.50493,1
460.512,42.16429,-1.62698,19.42183,0.00E+00,70,-0.5024,1
461.012,42.21432,-1.61799,19.3966,0.00E+00,70,-0.49927,1
461.512,42.26422,-1.61089,19.37161,0.00E+00,70,-0.49508,1
462.012,42.31409,-1.60364,19.33525,0.00E+00,70,-0.48947,1
462.512,42.36391,-1.59624,19.3089,0.00E+00,70,-0.48228,1
463.012,42.41369,-1.58946,19.28385,0.00E+00,70,-0.47359,1
463.512,42.46345,-1.58294,19.26707,0.00E+00,70,-0.46373,1
464.012,42.51332,-1.57391,19.24416,0.00E+00,70,-0.45321,1
464.512,42.56316,-1.56821,19.21799,0.00E+00,70,-0.4427,1
465.012,42.61304,-1.5606,19.19403,0.00E+00,70,-0.43287,1
465.512,42.6629,-1.5516,19.17426,0.00E+00,70,-0.42432,1
466.012,42.71272,-1.54487,19.15915,0.00E+00,70,-0.4175,1
466.512,42.76249,-1.5375,19.14321,0.00E+00,70,-0.41268,1
467.012,42.81226,-1.52919,19.12549,0.00E+00,70,-0.40992,1
467.512,42.86204,-1.52303,19.10482,0.00E+00,70,-0.40907,1
468.012,42.91189,-1.51465,19.07549,0.00E+00,70,-0.40987,1
468.512,42.96177,-1.5069,19.0614,0.00E+00,70,-0.41189,1
469.012,43.0116,-1.49868,19.04388,0.00E+00,70,-0.41464,1
469.512,43.06144,-1.49166,19.02243,0.00E+00,70,-0.41758,1
470.012,43.11124,-1.48277,19.00179,0.00E+00,70,-0.42019,1
470.512,43.16096,-1.47481,18.98189,0.00E+00,70,-0.42199,1
471.012,43.21064,-1.46594,18.95856,0.00E+00,70,-0.42264,1
471.512,43.26038,-1.4594,18.93096,0.00E+00,70,-0.42197,1
472.012,43.3101,-1.45161,18.90626,0.00E+00,70,-0.41995,1
472.512,43.35982,-1.444,18.88922,0.00E+00,70,-0.41674,1
473.012,43.40955,-1.43535,18.87137,0.00E+00,70,-0.41261,1
473.512,43.45932,-1.42729,18.84568,0.00E+00,70,-0.40791,1
474.012,43.5091,-1.41895,18.82805,0.00E+00,70,-0.40293,1
474.512,43.55894,-1.4117,18.80901,0.00E+00,70,-0.3979,1
475.012,43.60882,-1.404,18.78944,0.00E+00,70,-0.39292,1
475.512,43.6587,-1.39658,18.77254,0.00E+00,70,-0.38794,1
476.012,43.7086,-1.38808,18.75426,0.00E+00,70,-0.38282,1
476.512,43.75846,-1.3808,18.7343,0.00E+00,70,-0.37738,1
477.012,43.8083,-1.37321,18.71605,0.00E+00,70,-0.37145,1
477.512,43.85813,-1.36422,18.68628,0.00E+00,70,-0.36496,1
478.012,43.908,-1.35569,18.67364,0.00E+00,70,-0.35802,1
478.512,43.95788,-1.348,18.65633,0.00E+00,70,-0.35088,1
479.012,44.00785,-1.33976,18.64208,0.00E+00,70,-0.34392,1
479.512,44.05777,-1.33087,18.62086,0.00E+00,70,-0.33765,1
480.012,44.10767,-1.32278,18.60559,0.00E+00,70,-0.33253,1
480.512,44.15755,-1.31353,18.59014,0.00E+00,70,-0.32894,1
481.012,44.2074,-1.30502,18.57355,0.00E+00,70,-0.32706,1
481.512,44.2572,-1.2976,18.56407,0.00E+00,70,-0.32686,1
482.012,44.30703,-1.28964,18.55275,0.00E+00,70,-0.32806,1
482.512,44.35691,-1.28,18.53965,0.00E+00,70,-0.33019,1
483.012,44.40682,-1.27181,18.51709,0.00E+00,70,-0.33267,1
483.512,44.45673,-1.26245,18.49235,0.00E+00,70,-0.33496,1
484.012,44.50661,-1.25524,18.48072,0.00E+00,70,-0.33661,1
484.512,44.55649,-1.24745,18.46342,0.00E+00,70,-0.33739,1
485.012,44.60635,-1.23792,18.44118,0.00E+00,70,-0.33732,1
485.512,44.65616,-1.22728,18.42309,0.00E+00,70,-0.33658,1
486.012,44.70599,-1.21982,18.40737,0.00E+00,70,-0.3355,1
486.512,44.75587,-1.21041,18.39364,0.00E+00,70,-0.33444,1
487.012,44.80578,-1.20305,18.37741,0.00E+00,70,-0.33368,1
487.512,44.85573,-1.19344,18.36281,0.00E+00,70,-0.33337,1
488.012,44.90569,-1.18376,18.35071,0.00E+00,70,-0.33348,1
488.512,44.95565,-1.17545,18.33412,0.00E+00,70,-0.3338,1
489.012,45.00558,-1.16645,18.30622,0.00E+00,70,-0.33401,1
489.512,45.05547,-1.15833,18.29493,0.00E+00,70,-0.33374,1
490.012,45.1053,-1.14969,18.28067,0.00E+00,70,-0.33266,1
490.512,45.15512,-1.13953,18.26318,0.00E+00,70,-0.33054,1
491.012,45.20493,-1.13174,18.24448,0.00E+00,70,-0.32728,1
491.512,45.25474,-1.12241,18.22472,0.00E+00,70,-0.32298,1
492.012,45.30454,-1.11368,18.20625,0.00E+00,70,-0.31787,1
492.512,45.35441,-1.10502,18.18764,0.00E+00,70,-0.31232,1
493.012,45.40433,-1.0969,18.17389,0.00E+00,70,-0.30675,1
493.512,45.45428,-1.08772,18.17132,0.00E+00,70,-0.30159,1
494.012,45.50432,-1.0772,18.15354,0.00E+00,70,-0.29722,1
494.512,45.55443,-1.06916,18.12964,0.00E+00,70,-0.29392,1
495.012,45.60451,-1.06075,18.1228,0.00E+00,70,-0.29192,1
495.512,45.65459,-1.05236,18.10965,0.00E+00,70,-0.29134,1
496.012,45.70466,-1.04421,18.09334,0.00E+00,70,-0.2923,1
496.512,45.75468,-1.03467,18.07918,0.00E+00,70,-0.2949,1
497.012,45.80463,-1.02605,18.06986,0.00E+00,70,-0.29926,1
497.512,45.8546,-1.01873,18.04841,0.00E+00,70,-0.30548,1
498.012,45.90456,-1.00958,18.03433,0.00E+00,70,-0.31365,1
498.512,45.95452,-1.00057,18.02295,0.00E+00,70,-0.32372,1
499.012,46.00448,-0.99326,18.00795,0.00E+00,70,-0.33548,1
499.512,46.0545,-0.98439,17.99437,0.00E+00,70,-0.34852,1
500.012,46.10451,-0.9763,17.9808,0.00E+00,70,-0.36211,1
500.512,46.1545,-0.96752,17.96186,0.00E+00,70,-0.37527,1
501.012,46.20452,-0.95841,17.92886,0.00E+00,70,-0.38687,1
501.512,46.25455,-0.95233,17.91649,0.00E+00,70,-0.3957,1
502.012,46.30455,-0.94295,17.90201,0.00E+00,70,-0.40066,1
502.512,46.35457,-0.93601,17.87742,0.00E+00,70,-0.40096,1
503.012,46.4046,-0.92675,17.84485,0.00E+00,70,-0.39626,1
503.512,46.45457,-0.91973,17.81411,0.00E+00,70,-0.38679,1
504.012,46.50455,-0.91063,17.78739,0.00E+00,70,-0.3733,1
504.512,46.55453,-0.90328,17.76965,0.00E+00,70,-0.357,1
505.012,46.60451,-0.89471,17.75876,0.00E+00,70,-0.33931,1
505.512,46.65452,-0.8874,17.74741,0.00E+00,70,-0.32164,1
506.012,46.7046,-0.8806,17.73504,0.00E+00,70,-0.30512,1
506.512,46.75466,-0.8717,17.72381,0.00E+00,70,-0.29056,1
507.012,46.80479,-0.86478,17.7114,0.00E+00,70,-0.27819,1
507.512,46.85494,-0.85703,17.70015,0.00E+00,70,-0.26785,1
508.012,46.90509,-0.84877,17.6861,0.00E+00,70,-0.25907,1
508.512,46.95524,-0.84209,17.67153,0.00E+00,70,-0.25129,1
509.012,47.00545,-0.83501,17.66009,0.00E+00,70,-0.24397,1
509.512,47.05564,-0.82786,17.64369,0.00E+00,70,-0.23683,1
510.012,47.10584,-0.82029,17.63047,0.00E+00,70,-0.22986,1
510.512,47.15604,-0.8133,17.61918,0.00E+00,70,-0.22329,1
511.012,47.2062,-0.80726,17.60501,0.00E+00,70,-0.21751,1
511.512,47.25633,-0.79921,17.5943,0.00E+00,70,-0.21295,1
512.012,47.30647,-0.79425,17.597,0.00E+00,70,-0.20994,1
512.512,47.35657,-0.78689,17.58938,0.00E+00,70,-0.20862,1
513.012,47.40668,-0.78102,17.57839,0.00E+00,70,-0.2089,1
513.512,47.45682,-0.77453,17.56782,0.00E+00,70,-0.21051,1
514.012,47.50698,-0.76959,17.55148,0.00E+00,70,-0.21305,1
514.512,47.55714,-0.76252,17.53979,0.00E+00,70,-0.2161,1
515.012,47.60739,-0.75686,17.53128,0.00E+00,70,-0.21928,1
515.512,47.65766,-0.7517,17.52222,0.00E+00,70,-0.22233,1
516.012,47.70795,-0.74485,17.51076,0.00E+00,70,-0.22512,1
516.512,47.75827,-0.74067,17.4978,0.00E+00,70,-0.22764,1
517.012,47.80864,-0.73474,17.481,0.00E+00,70,-0.2299,1
517.512,47.85896,-0.72953,17.46792,0.00E+00,70,-0.23194,1
518.012,47.90926,-0.72571,17.46447,0.00E+00,70,-0.2337,1
518.512,47.95954,-0.7192,17.45439,0.00E+00,70,-0.23505,1
519.012,48.00979,-0.71527,17.44223,0.00E+00,70,-0.23573,1
519.512,48.05998,-0.71063,17.43012,0.00E+00,70,-0.23546,1
520.012,48.11018,-0.70616,17.41218,0.00E+00,70,-0.23397,1
520.512,48.16044,-0.70276,17.39672,0.00E+00,70,-0.23111,1
521.012,48.21074,-0.69858,17.38727,0.00E+00,70,-0.22689,1
521.512,48.26103,-0.69366,17.37918,0.00E+00,70,-0.22159,1
522.012,48.31133,-0.69035,17.36111,0.00E+00,70,-0.21567,1
522.512,48.36164,-0.68678,17.34648,0.00E+00,70,-0.20975,1
523.012,48.41188,-0.68286,17.33677,0.00E+00,70,-0.20451,1
523.512,48.46212,-0.67834,17.33718,0.00E+00,70,-0.20057,1
524.012,48.51242,-0.67628,17.33024,0.00E+00,70,-0.19835,1
524.512,48.56277,-0.67268,17.32037,0.00E+00,70,-0.19805,1
525.012,48.61318,-0.66899,17.31127,0.00E+00,70,-0.19962,1
525.512,48.66364,-0.66707,17.29957,0.00E+00,70,-0.20272,1
526.012,48.71415,-0.66436,17.2889,0.00E+00,70,-0.20683,1
526.512,48.76467,-0.66213,17.28068,0.00E+00,70,-0.21135,1
527.012,48.81517,-0.65932,17.27317,0.00E+00,70,-0.21568,1
527.512,48.86566,-0.65684,17.26293,0.00E+00,70,-0.21935,1
528.012,48.91618,-0.65447,17.24258,0.00E+00,70,-0.22207,1
528.512,48.96664,-0.65363,17.22305,0.00E+00,70,-0.22378,1
529.012,49.01705,-0.65271,17.21756,0.00E+00,70,-0.22463,1
529.512,49.0675,-0.65061,17.20889,0.00E+00,70,-0.2249,1
530.012,49.11797,-0.6491,17.19801,0.00E+00,70,-0.22492,1
530.512,49.16842,-0.6483,17.18487,0.00E+00,70,-0.22493,1
531.012,49.21888,-0.64814,17.1741,0.00E+00,70,-0.22504,1
531.512,49.26938,-0.64861,17.16734,0.00E+00,70,-0.22515,1
532.012,49.31986,-0.64792,17.15852,0.00E+00,70,-0.22505,1
532.512,49.37031,-0.64845,17.14569,0.00E+00,70,-0.22442,1
533.012,49.42079,-0.64759,17.1293,0.00E+00,70,-0.22298,1
533.512,49.47133,-0.64673,17.11538,0.00E+00,70,-0.22059,1
534.012,49.52187,-0.64752,17.1028,0.00E+00,70,-0.21731,1
534.512,49.57241,-0.64846,17.08848,0.00E+00,70,-0.21342,1
535.012,49.62299,-0.64803,17.0794,0.00E+00,70,-0.20938,1
535.512,49.67355,-0.64831,17.07205,0.00E+00,70,-0.20572,1
536.012,49.72407,-0.64894,17.0647,0.00E+00,70,-0.20296,1
536.512,49.77464,-0.65012,17.05599,0.00E+00,70,-0.20147,1
537.012,49.82525,-0.65127,17.04559,0.00E+00,70,-0.20139,1
537.512,49.87582,-0.65308,17.0361,0.00E+00,70,-0.20266,1
538.012,49.92641,-0.65532,17.02819,0.00E+00,70,-0.20502,1
538.512,49.97704,-0.65662,17.01992,0.00E+00,70,-0.20805,1
539.012,50.02761,-0.65936,17.00694,0.00E+00,70,-0.21133,1
539.512,50.07819,-0.66108,16.99592,0.00E+00,70,-0.21447,1
540.012,50.12884,-0.66332,16.98587,0.00E+00,70,-0.21723,1
540.512,50.17948,-0.66663,16.96557,0.00E+00,70,-0.21947,1
541.012,50.23008,-0.66833,16.95188,0.00E+00,70,-0.2212,1
541.512,50.2807,-0.67176,16.94729,0.00E+00,70,-0.22247,1
542.012,50.33129,-0.67546,16.94114,0.00E+00,70,-0.22335,1
542.512,50.38182,-0.67919,16.9299,0.00E+00,70,-0.22385,1
543.012,50.43232,-0.68305,16.91837,0.00E+00,70,-0.22398,1
543.512,50.48286,-0.68597,16.90392,0.00E+00,70,-0.2237,1
544.012,50.53339,-0.69027,16.88733,0.00E+00,70,-0.22305,1
544.512,50.58393,-0.69476,16.87711,0.00E+00,70,-0.22215,1
545.012,50.63447,-0.69862,16.86697,0.00E+00,70,-0.22122,1
545.512,50.68505,-0.70385,16.85521,0.00E+00,70,-0.22057,1
546.012,50.73561,-0.70825,16.84513,0.00E+00,70,-0.22054,1
546.512,50.78615,-0.71447,16.83385,0.00E+00,70,-0.2214,1
547.012,50.83669,-0.71752,16.82523,0.00E+00,70,-0.22328,1
547.512,50.88726,-0.72482,16.8188,0.00E+00,70,-0.22611,1
548.012,50.93783,-0.7296,16.81183,0.00E+00,70,-0.22964,1
548.512,50.9884,-0.73652,16.79321,0.00E+00,70,-0.23348,1
549.012,51.03902,-0.74244,16.77869,0.00E+00,70,-0.23716,1
549.512,51.08967,-0.74846,16.76656,0.00E+00,70,-0.24023,1
550.012,51.14027,-0.75523,16.75461,0.00E+00,70,-0.24231,1
550.512,51.19087,-0.76187,16.74516,0.00E+00,70,-0.2432,1
551.012,51.24153,-0.76896,16.72759,0.00E+00,70,-0.24281,1
551.512,51.29214,-0.77515,16.7099,0.00E+00,70,-0.24123,1
552.012,51.34274,-0.78404,16.70169,0.00E+00,70,-0.23864,1
552.512,51.39337,-0.79247,16.6911,0.00E+00,70,-0.23525,1
553.012,51.44393,-0.79987,16.67844,0.00E+00,70,-0.23132,1
553.512,51.4944,-0.80843,16.66709,0.00E+00,70,-0.22707,1
554.012,51.54489,-0.81621,16.65571,0.00E+00,70,-0.22267,1
554.512,51.59537,-0.82502,16.64574,0.00E+00,70,-0.21827,1
555.012,51.64589,-0.83365,16.63329,0.00E+00,70,-0.21397,1
555.512,51.69649,-0.84305,16.62198,0.00E+00,70,-0.20986,1
556.012,51.74718,-0.85299,16.60928,0.00E+00,70,-0.20603,1
556.512,51.79789,-0.86182,16.60269,0.00E+00,70,-0.20259,1
557.012,51.84864,-0.87235,16.59656,0.00E+00,70,-0.19965,1
557.512,51.89936,-0.88237,16.58405,0.00E+00,70,-0.19736,1
558.012,51.95003,-0.89159,16.57146,0.00E+00,70,-0.19589,1
558.512,52.00069,-0.9032,16.55893,0.00E+00,70,-0.19538,1
559.012,52.0514,-0.91346,16.55394,0.00E+00,70,-0.19599,1
559.512,52.10212,-0.92416,16.54626,0.00E+00,70,-0.19776,1
560.012,52.15288,-0.93518,16.53746,0.00E+00,70,-0.20065,1
560.512,52.20373,-0.94543,16.5285,0.00E+00,70,-0.20447,1
561.012,52.25452,-0.9575,16.51702,0.00E+00,70,-0.20886,1
561.512,52.30524,-0.96965,16.50583,0.00E+00,70,-0.21335,1
562.012,52.35593,-0.98045,16.49573,0.00E+00,70,-0.21736,1
562.512,52.40669,-0.99265,16.48603,0.00E+00,70,-0.22036,1
563.012,52.45736,-1.00466,16.47612,0.00E+00,70,-0.22183,1
563.512,52.50812,-1.01709,16.45484,0.00E+00,70,-0.22145,1
564.012,52.55896,-1.02988,16.43811,0.00E+00,70,-0.21909,1
564.512,52.60979,-1.04272,16.43225,0.00E+00,70,-0.21487,1
565.012,52.66054,-1.05474,16.42111,0.00E+00,70,-0.20913,1
565.512,52.71141,-1.06887,16.40862,0.00E+00,70,-0.20234,1
566.012,52.7622,-1.0808,16.3999,0.00E+00,70,-0.19512,1
566.512,52.81295,-1.09491,16.38993,0.00E+00,70,-0.18808,1
567.012,52.86369,-1.10811,16.37546,0.00E+00,70,-0.18179,1
567.512,52.91441,-1.12191,16.37377,0.00E+00,70,-0.1767,1
568.012,52.96505,-1.13552,16.36979,0.00E+00,70,-0.17314,1
568.512,53.01574,-1.14985,16.36114,0.00E+00,70,-0.17126,1
569.012,53.06644,-1.16382,16.35073,0.00E+00,70,-0.17106,1
569.512,53.11715,-1.17831,16.34155,0.00E+00,70,-0.17238,1
570.012,53.16785,-1.19314,16.33392,0.00E+00,70,-0.17484,1
570.512,53.21854,-1.20685,16.32459,0.00E+00,70,-0.17794,1
571.012,53.2692,-1.22141,16.31725,0.00E+00,70,-0.181,1
571.512,53.31988,-1.23769,16.31229,0.00E+00,70,-0.1833,1
572.012,53.37061,-1.25199,16.30509,0.00E+00,70,-0.18412,1
572.512,53.42141,-1.26686,16.29771,0.00E+00,70,-0.18283,1
573.012,53.47225,-1.2837,16.27362,0.00E+00,70,-0.17909,1
573.512,53.52306,-1.29902,16.23936,0.00E+00,70,-0.17287,1
574.012,53.57384,-1.31323,16.24276,0.00E+00,70,-0.16452,1
574.512,53.62456,-1.32839,16.26422,0.00E+00,70,-0.15472,1
575.012,53.67523,-1.34553,16.24785,0.00E+00,70,-0.14442,1
575.512,53.72593,-1.3611,16.21734,0.00E+00,70,-0.13467,1
576.012,53.77668,-1.37611,16.21405,0.00E+00,70,-0.12654,1
576.512,53.82747,-1.3908,16.21582,0.00E+00,70,-0.12093,1
577.012,53.87825,-1.40722,16.21731,0.00E+00,70,-0.11847,1
577.512,53.92897,-1.42266,16.22261,0.00E+00,70,-0.11936,1
578.012,53.97968,-1.43786,16.21908,0.00E+00,70,-0.12345,1
578.512,54.03032,-1.45532,16.20834,0.00E+00,70,-0.13021,1
579.012,54.08092,-1.47024,16.19796,0.00E+00,70,-0.13892,1
579.512,54.13156,-1.48767,16.19235,0.00E+00,70,-0.14877,1
580.012,54.18223,-1.50288,16.18427,0.00E+00,70,-0.15898,1
580.512,54.23285,-1.51949,16.17361,0.00E+00,70,-0.16889,1
581.012,54.28345,-1.53611,16.16465,0.00E+00,70,-0.17802,1
581.512,54.334,-1.55139,16.15511,0.00E+00,70,-0.1861,1
582.012,54.38448,-1.56821,16.14473,0.00E+00,70,-0.19304,1
582.512,54.43495,-1.58571,16.13607,0.00E+00,70,-0.19889,1
583.012,54.48546,-1.60052,16.12445,0.00E+00,70,-0.20384,1
583.512,54.53599,-1.61734,16.11268,0.00E+00,70,-0.20814,1
584.012,54.58655,-1.63302,16.10067,0.00E+00,70,-0.21212,1
584.512,54.63716,-1.64848,16.08762,0.00E+00,70,-0.21612,1
585.012,54.68774,-1.66539,16.07809,0.00E+00,70,-0.22042,1
585.512,54.73827,-1.68129,16.06927,0.00E+00,70,-0.22519,1
586.012,54.78876,-1.69719,16.06185,0.00E+00,70,-0.23041,1
586.512,54.83926,-1.71234,16.05112,0.00E+00,70,-0.23585,1
587.012,54.8897,-1.72918,16.04108,0.00E+00,70,-0.24108,1
587.512,54.94012,-1.7446,16.02655,0.00E+00,70,-0.24555,1
588.012,54.99055,-1.76042,16.00585,0.00E+00,70,-0.24869,1
588.512,55.04098,-1.77612,15.99613,0.00E+00,70,-0.25003,1
589.012,55.09136,-1.79101,15.98854,0.00E+00,70,-0.24927,1
589.512,55.14172,-1.80743,15.96321,0.00E+00,70,-0.24641,1
590.012,55.19209,-1.8244,15.9485,0.00E+00,70,-0.2417,1
590.512,55.24243,-1.83984,15.9363,0.00E+00,70,-0.23562,1
591.012,55.29279,-1.85611,15.92694,0.00E+00,70,-0.22878,1
591.512,55.34318,-1.87217,15.91842,0.00E+00,70,-0.22187,1
592.012,55.39352,-1.88765,15.90846,0.00E+00,70,-0.2155,1
592.512,55.44383,-1.90314,15.8995,0.00E+00,70,-0.21019,1
593.012,55.4941,-1.91893,15.89104,0.00E+00,70,-0.20633,1
593.512,55.54437,-1.93368,15.87879,0.00E+00,70,-0.20415,1
594.012,55.59458,-1.94956,15.86832,0.00E+00,70,-0.20378,1
594.512,55.64484,-1.96384,15.86095,0.00E+00,70,-0.20524,1
595.012,55.69503,-1.97915,15.84991,0.00E+00,70,-0.20835,1
595.512,55.74526,-1.99417,15.84093,0.00E+00,70,-0.21271,1
596.012,55.79543,-2.01015,15.83224,0.00E+00,70,-0.21757,1
596.512,55.84562,-2.0244,15.82362,0.00E+00,70,-0.22193,1
597.012,55.89574,-2.03815,15.81259,0.00E+00,70,-0.2245,1
597.512,55.94594,-2.05346,15.80128,0.00E+00,70,-0.22399,1
598.012,55.99609,-2.06739,15.7922,0.00E+00,70,-0.21934,1
598.512,56.04618,-2.08166,15.78535,0.00E+00,70,-0.21004,1
599.012,56.09628,-2.09493,15.75682,0.00E+00,70,-0.19632,1
599.512,56.14641,-2.11104,15.70386,0.00E+00,70,-0.17919,1
600.012,56.19655,-2.12262,15.69267,0.00E+00,70,-0.16039,1
600.512,56.24672,-2.13623,15.71464,0.00E+00,70,-0.14195,1
601.012,56.29695,-2.14963,15.7278,0.00E+00,70,-0.12589,1
601.512,56.34718,-2.16274,15.73689,0.00E+00,70,-0.11379,1
602.012,56.39741,-2.17634,15.73273,0.00E+00,70,-0.10655,1
602.512,56.44758,-2.18943,15.71799,0.00E+00,70,-0.10431,1
603.012,56.49774,-2.20155,15.70627,0.00E+00,70,-0.10662,1
603.512,56.54792,-2.21553,15.70608,0.00E+00,70,-0.11266,1
604.012,56.59802,-2.22742,15.7025,0.00E+00,70,-0.12147,1
604.512,56.64813,-2.24104,15.6988,0.00E+00,70,-0.13218,1
605.012,56.69829,-2.25365,15.69145,0.00E+00,70,-0.14412,1
605.512,56.74843,-2.26552,15.68274,0.00E+00,70,-0.15679,1
606.012,56.79855,-2.27786,15.67403,0.00E+00,70,-0.16988,1
606.512,56.84877,-2.29029,15.6653,0.00E+00,70,-0.18327,1
607.012,56.89897,-2.30374,15.65657,0.00E+00,70,-0.1968,1
607.512,56.94914,-2.31382,15.64786,0.00E+00,70,-0.21035,1
608.012,56.9993,-2.32718,15.63673,0.00E+00,70,-0.22371,1
608.512,57.04947,-2.33966,15.62053,0.00E+00,70,-0.2365,1
609.012,57.09955,-2.35058,15.60932,0.00E+00,70,-0.24805,1
609.512,57.14961,-2.36233,15.59565,0.00E+00,70,-0.25748,1
610.012,57.19962,-2.37502,15.58569,0.00E+00,70,-0.26367,1
610.512,57.24966,-2.38716,15.57575,0.00E+00,70,-0.26549,1
611.012,57.29963,-2.39853,15.56949,0.00E+00,70,-0.262,1
611.512,57.34967,-2.40924,15.55977,0.00E+00,70,-0.25276,1
612.012,57.39974,-2.4209,15.50152,0.00E+00,70,-0.23804,1
612.512,57.4498,-2.43342,15.45658,0.00E+00,70,-0.21892,1
613.012,57.49976,-2.44422,15.4601,0.00E+00,70,-0.19723,1
613.512,57.54978,-2.4538,15.4887,0.00E+00,70,-0.17506,1
614.012,57.59975,-2.4625,15.48758,0.00E+00,70,-0.15465,1
614.512,57.6497,-2.47471,15.47767,0.00E+00,70,-0.13777,1
615.012,57.69964,-2.48351,15.46647,0.00E+00,70,-0.12558,1
615.512,57.74966,-2.49403,15.46517,0.00E+00,70,-0.11842,1
616.012,57.79964,-2.50303,15.46642,0.00E+00,70,-0.11591,1
616.512,57.84961,-2.51315,15.46644,0.00E+00,70,-0.11705,1
617.012,57.89958,-2.52338,15.46275,0.00E+00,70,-0.12051,1
617.512,57.94963,-2.53315,15.45409,0.00E+00,70,-0.12495,1
618.012,57.99966,-2.54111,15.44168,0.00E+00,70,-0.12918,1
618.512,58.04969,-2.55078,15.43048,0.00E+00,70,-0.13242,1
619.012,58.09969,-2.55903,15.42054,0.00E+00,70,-0.13434,1
619.512,58.14968,-2.56867,15.41062,0.00E+00,70,-0.135,1
620.012,58.19957,-2.57824,15.40191,0.00E+00,70,-0.13474,1
620.512,58.24943,-2.5856,15.39938,0.00E+00,70,-0.13402,1
621.012,58.29932,-2.59542,15.39939,0.00E+00,70,-0.13324,1
621.512,58.34927,-2.60404,15.39695,0.00E+00,70,-0.13272,1
622.012,58.39917,-2.61322,15.39203,0.00E+00,70,-0.13257,1
622.512,58.44914,-2.62098,15.38346,0.00E+00,70,-0.1328,1
623.012,58.49912,-2.63016,15.36857,0.00E+00,70,-0.13339,1
623.512,58.54903,-2.63803,15.35857,0.00E+00,70,-0.13431,1
624.012,58.59892,-2.64615,15.35105,0.00E+00,70,-0.13569,1
624.512,58.64886,-2.65391,15.34973,0.00E+00,70,-0.13773,1
625.012,58.69878,-2.66177,15.34733,0.00E+00,70,-0.14072,1
625.512,58.74867,-2.66922,15.3424,0.00E+00,70,-0.14496,1
626.012,58.79854,-2.67783,15.33631,0.00E+00,70,-0.15067,1
626.512,58.84841,-2.68473,15.32524,0.00E+00,70,-0.15784,1
627.012,58.89818,-2.6932,15.31527,0.00E+00,70,-0.16616,1
627.512,58.94795,-2.70042,15.30663,0.00E+00,70,-0.17497,1
628.012,58.99773,-2.70713,15.29897,0.00E+00,70,-0.18323,1
628.512,59.04759,-2.71302,15.2988,0.00E+00,70,-0.18965,1
629.012,59.09741,-2.71926,15.29654,0.00E+00,70,-0.19286,1
629.512,59.1473,-2.72719,15.29057,0.00E+00,70,-0.19176,1
630.012,59.19714,-2.73411,15.27136,0.00E+00,70,-0.18579,1
630.512,59.24701,-2.741,15.21727,0.00E+00,70,-0.17522,1
631.012,59.29682,-2.745,15.19217,0.00E+00,70,-0.16115,1
631.512,59.34672,-2.74963,15.20104,0.00E+00,70,-0.14534,1
632.012,59.39668,-2.75667,15.21151,0.00E+00,70,-0.12993,1
632.512,59.44672,-2.76118,15.21529,0.00E+00,70,-0.11696,1
633.012,59.49675,-2.76741,15.22058,0.00E+00,70,-0.10795,1
633.512,59.54677,-2.77162,15.21582,0.00E+00,70,-0.10352,1
634.012,59.59672,-2.77787,15.21686,0.00E+00,70,-0.10342,1
634.512,59.64661,-2.78299,15.21237,0.00E+00,70,-0.10663,1
635.012,59.69644,-2.78799,15.20505,0.00E+00,70,-0.1117,1
635.512,59.7463,-2.79442,15.19527,0.00E+00,70,-0.11713,1
636.012,59.79614,-2.79957,15.18435,0.00E+00,70,-0.12169,1
636.512,59.84602,-2.80522,15.16957,0.00E+00,70,-0.12454,1
637.012,59.89591,-2.81034,15.15894,0.00E+00,70,-0.12538,1
637.512,59.94576,-2.8159,15.15724,0.00E+00,70,-0.12427,1
638.012,59.9956,-2.8208,15.15628,0.00E+00,70,-0.12156,1
638.512,60.04548,-2.8253,15.1516,0.00E+00,70,-0.1177,1
639.012,60.09524,-2.83037,15.14543,0.00E+00,70,-0.11313,1
639.512,60.14501,-2.83536,15.1393,0.00E+00,70,-0.10823,1
640.012,60.19484,-2.84052,15.13201,0.00E+00,70,-0.10333,1
640.512,60.24461,-2.84424,15.12441,0.00E+00,70,-9.88E-02,1
641.012,60.29437,-2.84787,15.11933,0.00E+00,70,-9.49E-02,1
641.512,60.34422,-2.85285,15.11422,0.00E+00,70,-9.20E-02,1
642.012,60.39403,-2.8569,15.11261,0.00E+00,70,-9.04E-02,1
642.512,60.4438,-2.86134,15.1116,0.00E+00,70,-9.03E-02,1
643.012,60.49365,-2.8659,15.109,0.00E+00,70,-9.17E-02,1
643.512,60.54348,-2.87009,15.10897,0.00E+00,70,-9.45E-02,1
644.012,60.59327,-2.8732,15.10491,0.00E+00,70,-9.83E-02,1
644.512,60.64311,-2.87728,15.09622,0.00E+00,70,-0.10253,1
645.012,60.69293,-2.88082,15.09085,0.00E+00,70,-0.1068,1
645.512,60.74272,-2.88469,15.08512,0.00E+00,70,-0.1106,1
646.012,60.79252,-2.88697,15.0766,0.00E+00,70,-0.11361,1
646.512,60.84234,-2.89102,15.06894,0.00E+00,70,-0.11573,1
647.012,60.89214,-2.89451,15.0617,0.00E+00,70,-0.11698,1
647.512,60.94196,-2.89843,15.05379,0.00E+00,70,-0.11754,1
648.012,60.99175,-2.90016,15.05177,0.00E+00,70,-0.11764,1
648.512,61.04153,-2.90521,15.05001,0.00E+00,70,-0.11749,1
649.012,61.09128,-2.90834,15.04334,0.00E+00,70,-0.11726,1
649.512,61.14103,-2.9114,15.03446,0.00E+00,70,-0.11699,1
650.012,61.19078,-2.91542,15.0288,0.00E+00,70,-0.11671,1
650.512,61.24057,-2.91799,15.02531,0.00E+00,70,-0.11637,1
651.012,61.29042,-2.92189,15.01865,0.00E+00,70,-0.11594,1
651.512,61.34027,-2.92415,15.00972,0.00E+00,70,-0.11543,1
652.012,61.39019,-2.92688,15.00412,0.00E+00,70,-0.11489,1
652.512,61.44009,-2.92875,14.99948,0.00E+00,70,-0.11441,1
653.012,61.48994,-2.93183,14.99325,0.00E+00,70,-0.1141,1
653.512,61.53972,-2.93467,14.98904,0.00E+00,70,-0.11403,1
654.012,61.58952,-2.9384,14.98562,0.00E+00,70,-0.11428,1
654.512,61.63926,-2.9395,14.98003,0.00E+00,70,-0.11483,1
655.012,61.68898,-2.94217,14.97248,0.00E+00,70,-0.11566,1
655.512,61.73875,-2.94268,14.96717,0.00E+00,70,-0.1167,1
656.012,61.78855,-2.94587,14.9613,0.00E+00,70,-0.11788,1
656.512,61.83833,-2.94846,14.95521,0.00E+00,70,-0.11911,1
657.012,61.88814,-2.95007,14.94782,0.00E+00,70,-0.1203,1
657.512,61.93802,-2.95116,14.94231,0.00E+00,70,-0.12133,1
658.012,61.98788,-2.95343,14.93744,0.00E+00,70,-0.12204,1
658.512,62.03777,-2.95505,14.93267,0.00E+00,70,-0.1222,1
659.012,62.08771,-2.95635,14.9258,0.00E+00,70,-0.12153,1
659.512,62.13771,-2.95734,14.91809,0.00E+00,70,-0.11968,1
660.012,62.18766,-2.95875,14.91169,0.00E+00,70,-0.11636,1
660.512,62.23768,-2.96061,14.90543,0.00E+00,70,-0.11136,1
661.012,62.28769,-2.96204,14.89958,0.00E+00,70,-0.10463,1
661.512,62.33771,-2.964,14.89039,0.00E+00,70,-9.64E-02,1
662.012,62.38769,-2.96582,14.88097,0.00E+00,70,-8.71E-02,1
662.512,62.43766,-2.9676,14.87501,0.00E+00,70,-7.75E-02,1
663.012,62.48755,-2.96973,14.87303,0.00E+00,70,-6.83E-02,1
663.512,62.53742,-2.97123,14.87288,0.00E+00,70,-6.03E-02,1
664.012,62.5872,-2.97245,14.87356,0.00E+00,70,-5.42E-02,1
664.512,62.63697,-2.97372,14.87702,0.00E+00,70,-5.03E-02,1
665.012,62.68677,-2.9764,14.87846,0.00E+00,70,-4.87E-02,1
665.512,62.73659,-2.97714,14.87501,0.00E+00,70,-4.91E-02,1
666.012,62.78638,-2.97897,14.87344,0.00E+00,70,-5.10E-02,1
666.512,62.83623,-2.98085,14.86945,0.00E+00,70,-5.38E-02,1
667.012,62.88607,-2.98225,14.86514,0.00E+00,70,-5.68E-02,1
667.512,62.93588,-2.98394,14.86169,0.00E+00,70,-5.95E-02,1
668.012,62.9857,-2.98605,14.85706,0.00E+00,70,-6.16E-02,1
668.512,63.03556,-2.98767,14.85183,0.00E+00,70,-6.29E-02,1
669.012,63.08539,-2.99038,14.84814,0.00E+00,70,-6.36E-02,1
669.512,63.13522,-2.99088,14.84288,0.00E+00,70,-6.39E-02,1
670.012,63.18504,-2.99186,14.84263,0.00E+00,70,-6.41E-02,1
670.512,63.23485,-2.99297,14.84248,0.00E+00,70,-6.47E-02,1
671.012,63.28463,-2.99415,14.84057,0.00E+00,70,-6.61E-02,1
671.512,63.33441,-2.99486,14.83498,0.00E+00,70,-6.87E-02,1
672.012,63.3842,-2.99422,14.83139,0.00E+00,70,-7.27E-02,1
672.512,63.43401,-2.99592,14.82817,0.00E+00,70,-7.85E-02,1
673.012,63.48382,-2.99706,14.82536,0.00E+00,70,-8.60E-02,1
673.512,63.53368,-2.99803,14.82189,0.00E+00,70,-9.52E-02,1
674.012,63.58358,-2.9983,14.81978,0.00E+00,70,-0.10562,1
674.512,63.63351,-2.99963,14.81877,0.00E+00,70,-0.11657,1
675.012,63.68346,-3.00067,14.81703,0.00E+00,70,-0.12724,1
675.512,63.73345,-3.00137,14.81142,0.00E+00,70,-0.13676,1
676.012,63.78344,-3.00199,14.79989,0.00E+00,70,-0.14433,1
676.512,63.83339,-3.00349,14.77622,0.00E+00,70,-0.14945,1
677.012,63.88339,-3.00387,14.76057,0.00E+00,70,-0.15197,1
677.512,63.93341,-3.00382,14.75591,0.00E+00,70,-0.15204,1
678.012,63.98341,-3.00354,14.75367,0.00E+00,70,-0.1501,1
678.512,64.03341,-3.00482,14.74824,0.00E+00,70,-0.14666,1
679.012,64.08343,-3.00595,14.74404,0.00E+00,70,-0.14218,1
679.512,64.13337,-3.00617,14.73699,0.00E+00,70,-0.13691,1
680.012,64.18326,-3.00655,14.72874,0.00E+00,70,-0.13088,1
680.512,64.23311,-3.00684,14.72157,0.00E+00,70,-0.12391,1
681.012,64.28294,-3.00729,14.7139,0.00E+00,70,-0.11574,1
681.512,64.33272,-3.00748,14.70756,0.00E+00,70,-0.10615,1
682.012,64.38251,-3.00734,14.70032,0.00E+00,70,-9.51E-02,1
682.512,64.4323,-3.00794,14.69459,0.00E+00,70,-8.28E-02,1
683.012,64.48208,-3.00812,14.68901,0.00E+00,70,-6.99E-02,1
683.512,64.53185,-3.00703,14.68278,0.00E+00,70,-5.72E-02,1
684.012,64.58158,-3.00782,14.67626,0.00E+00,70,-4.57E-02,1
684.512,64.63134,-3.00769,14.67367,0.00E+00,70,-3.62E-02,1
685.012,64.68114,-3.008,14.68806,0.00E+00,70,-2.95E-02,1
685.512,64.73091,-3.00817,14.69651,0.00E+00,70,-2.60E-02,1
686.012,64.78067,-3.00793,14.69366,0.00E+00,70,-2.55E-02,1
686.512,64.83044,-3.00912,14.69207,0.00E+00,70,-2.76E-02,1
687.012,64.88016,-3.00942,14.69098,0.00E+00,70,-3.16E-02,1
687.512,64.92983,-3.0085,14.68918,0.00E+00,70,-3.64E-02,1
688.012,64.97948,-3.01041,14.68531,0.00E+00,70,-4.12E-02,1
688.512,65.02916,-3.01171,14.67918,0.00E+00,70,-4.53E-02,1
689.012,65.07884,-3.01117,14.67441,0.00E+00,70,-4.84E-02,1
689.512,65.12856,-3.01077,14.671,0.00E+00,70,-5.04E-02,1
690.012,65.1783,-3.01186,14.66702,0.00E+00,70,-5.17E-02,1
690.512,65.22808,-3.01187,14.66455,0.00E+00,70,-5.27E-02,1
691.012,65.27788,-3.01123,14.6645,0.00E+00,70,-5.44E-02,1
691.512,65.3277,-3.01105,14.66316,0.00E+00,70,-5.72E-02,1
692.012,65.37751,-3.0106,14.6604,0.00E+00,70,-6.19E-02,1
692.512,65.42733,-3.01116,14.65835,0.00E+00,70,-6.86E-02,1
693.012,65.47714,-3.01129,14.65886,0.00E+00,70,-7.74E-02,1
693.512,65.52691,-3.01114,14.65888,0.00E+00,70,-8.79E-02,1
694.012,65.57668,-3.01047,14.65741,0.00E+00,70,-9.94E-02,1
694.512,65.62647,-3.01055,14.65129,0.00E+00,70,-0.11088,1
695.012,65.67624,-3.01074,14.64347,0.00E+00,70,-0.1213,1
695.512,65.72601,-3.01027,14.63694,0.00E+00,70,-0.12968,1
696.012,65.77585,-3.01147,14.62501,0.00E+00,70,-0.13527,1
696.512,65.82572,-3.01167,14.60827,0.00E+00,70,-0.13767,1
697.012,65.87557,-3.01121,14.59606,0.00E+00,70,-0.13687,1
697.512,65.92548,-3.01076,14.59237,0.00E+00,70,-0.1333,1
698.012,65.97544,-3.01119,14.58835,0.00E+00,70,-0.12766,1
698.512,66.0254,-3.01188,14.58118,0.00E+00,70,-0.1209,1
699.012,66.07539,-3.01186,14.57331,0.00E+00,70,-0.11393,1
699.512,66.12545,-3.01159,14.56807,0.00E+00,70,-0.10761,1
700.012,66.17546,-3.01133,14.56758,0.00E+00,70,-0.10254,1
700.512,66.22543,-3.01132,14.56651,0.00E+00,70,-9.91E-02,1
701.012,66.27537,-3.01189,14.5633,0.00E+00,70,-9.72E-02,1
701.512,66.32523,-3.01176,14.55869,0.00E+00,70,-9.67E-02,1
702.012,66.37503,-3.01175,14.55461,0.00E+00,70,-9.73E-02,1
702.512,66.42487,-3.01197,14.54928,0.00E+00,70,-9.86E-02,1
703.012,66.47476,-3.01156,14.54114,0.00E+00,70,-0.10012,1
703.512,66.52468,-3.0114,14.53518,0.00E+00,70,-0.10166,1
704.012,66.57464,-3.01164,14.52974,0.00E+00,70,-0.10304,1
704.512,66.62461,-3.0115,14.52384,0.00E+00,70,-0.10416,1
705.012,66.67458,-3.0101,14.51963,0.00E+00,70,-0.10502,1
705.512,66.72456,-3.00995,14.51611,0.00E+00,70,-0.10559,1
706.012,66.77451,-3.01011,14.51175,0.00E+00,70,-0.10584,1
706.512,66.8245,-3.01067,14.50671,0.00E+00,70,-0.10571,1
707.012,66.87455,-3.01035,14.50147,0.00E+00,70,-0.10513,1
707.512,66.92455,-3.01012,14.49367,0.00E+00,70,-0.10408,1
708.012,66.9745,-3.00965,14.48597,0.00E+00,70,-0.10257,1
708.512,67.02449,-3.00993,14.48015,0.00E+00,70,-0.10071,1
709.012,67.07446,-3.00982,14.47357,0.00E+00,70,-9.86E-02,1
709.512,67.12438,-3.00802,14.46891,0.00E+00,70,-9.64E-02,1
710.012,67.17437,-3.00872,14.46818,0.00E+00,70,-9.42E-02,1
710.512,67.2244,-3.00864,14.46753,0.00E+00,70,-9.20E-02,1
711.012,67.27435,-3.0077,14.46673,0.00E+00,70,-8.97E-02,1
711.512,67.32427,-3.00722,14.45839,0.00E+00,70,-8.73E-02,1
712.012,67.3742,-3.00728,14.4456,0.00E+00,70,-8.47E-02,1
712.512,67.4241,-3.00735,14.43989,0.00E+00,70,-8.19E-02,1
713.012,67.474,-3.00668,14.43756,0.00E+00,70,-7.90E-02,1
713.512,67.52396,-3.00631,14.43682,0.00E+00,70,-7.65E-02,1
714.012,67.57399,-3.00616,14.43404,0.00E+00,70,-7.44E-02,1
714.512,67.62405,-3.00533,14.43148,0.00E+00,70,-7.32E-02,1
715.012,67.6741,-3.00506,14.42945,0.00E+00,70,-7.30E-02,1
715.512,67.72414,-3.00506,14.4251,0.00E+00,70,-7.39E-02,1
716.012,67.77416,-3.00349,14.4228,0.00E+00,70,-7.59E-02,1
716.512,67.82409,-3.00344,14.42096,0.00E+00,70,-7.87E-02,1
717.012,67.87396,-3.0041,14.41531,0.00E+00,70,-8.18E-02,1
717.512,67.92383,-3.00413,14.41099,0.00E+00,70,-8.50E-02,1
718.012,67.97367,-3.00396,14.40762,0.00E+00,70,-8.76E-02,1
718.512,68.02351,-3.00395,14.40304,0.00E+00,70,-8.91E-02,1
719.012,68.07341,-3.00492,14.39866,0.00E+00,70,-8.91E-02,1
719.512,68.12339,-3.00408,14.39093,0.00E+00,70,-8.71E-02,1
720.012,68.17339,-3.00206,14.38242,0.00E+00,70,-8.30E-02,1
720.512,68.22341,-3.00047,14.37619,0.00E+00,70,-7.68E-02,1
721.012,68.27346,-2.99859,14.37194,0.00E+00,70,-6.87E-02,1
721.512,68.32351,-2.99695,14.36866,0.00E+00,70,-5.92E-02,1
722.012,68.37353,-2.9957,14.36706,0.00E+00,70,-4.89E-02,1
722.512,68.42359,-2.99398,14.36112,0.00E+00,70,-3.84E-02,1
723.012,68.47369,-2.99291,14.35848,0.00E+00,70,-2.87E-02,1
723.512,68.5238,-2.9921,14.36303,0.00E+00,70,-2.04E-02,1
724.012,68.5739,-2.99008,14.36446,0.00E+00,70,-1.42E-02,1
724.512,68.62403,-2.98843,14.3657,0.00E+00,70,-1.06E-02,1
725.012,68.67412,-2.98804,14.36696,0.00E+00,70,-9.79E-03,1
725.512,68.72419,-2.98809,14.36816,0.00E+00,70,-1.18E-02,1
726.012,68.77425,-2.98662,14.36956,0.00E+00,70,-1.63E-02,1
726.512,68.82434,-2.98571,14.37007,0.00E+00,70,-2.29E-02,1
727.012,68.87438,-2.98569,14.37059,0.00E+00,70,-3.10E-02,1
727.512,68.92441,-2.98508,14.37153,0.00E+00,70,-3.99E-02,1
728.012,68.97441,-2.985,14.3665,0.00E+00,70,-4.91E-02,1
728.512,69.02436,-2.98248,14.36072,0.00E+00,70,-5.80E-02,1
729.012,69.07424,-2.98146,14.35555,0.00E+00,70,-6.64E-02,1
729.512,69.1241,-2.9821,14.34858,0.00E+00,70,-7.41E-02,1
730.012,69.17398,-2.98011,14.34508,0.00E+00,70,-8.10E-02,1
730.512,69.2239,-2.97851,14.34335,0.00E+00,70,-8.71E-02,1
731.012,69.27385,-2.97704,14.34201,0.00E+00,70,-9.23E-02,1
731.512,69.32386,-2.97566,14.33748,0.00E+00,70,-9.66E-02,1
732.012,69.37394,-2.97408,14.33154,0.00E+00,70,-9.98E-02,1
732.512,69.424,-2.97301,14.32655,0.00E+00,70,-0.10172,1
733.012,69.474,-2.97126,14.31841,0.00E+00,70,-0.10225,1
733.512,69.52398,-2.96836,14.30805,0.00E+00,70,-0.10138,1
734.012,69.57389,-2.96705,14.29885,0.00E+00,70,-9.92E-02,1
734.512,69.62376,-2.96545,14.29437,0.00E+00,70,-9.60E-02,1
735.012,69.6737,-2.96393,14.29462,0.00E+00,70,-9.20E-02,1
735.512,69.7237,-2.96203,14.29296,0.00E+00,70,-8.75E-02,1
736.012,69.77373,-2.95975,14.28827,0.00E+00,70,-8.26E-02,1
736.512,69.82383,-2.9579,14.28329,0.00E+00,70,-7.74E-02,1
737.012,69.87393,-2.95477,14.27822,0.00E+00,70,-7.18E-02,1
737.512,69.92397,-2.95259,14.27377,0.00E+00,70,-6.57E-02,1
738.012,69.97399,-2.9504,14.27057,0.00E+00,70,-5.87E-02,1
738.512,70.02399,-2.9485,14.26903,0.00E+00,70,-5.09E-02,1
739.012,70.074,-2.94589,14.26666,0.00E+00,70,-4.20E-02,1
739.512,70.12406,-2.94311,14.26283,0.00E+00,70,-3.24E-02,1
740.012,70.17412,-2.94192,14.25833,0.00E+00,70,-2.25E-02,1
740.512,70.22425,-2.94026,14.25443,0.00E+00,70,-1.30E-02,1
741.012,70.27438,-2.93843,14.25214,0.00E+00,70,-4.87E-03,1
741.512,70.32445,-2.93559,14.25051,0.00E+00,70,9.79E-04,1
742.012,70.37448,-2.93227,14.26049,0.00E+00,70,3.84E-03,1
742.512,70.42448,-2.93073,14.27194,0.00E+00,70,3.32E-03,1
743.012,70.47437,-2.92881,14.27431,0.00E+00,70,-4.95E-04,1
743.512,70.52422,-2.92638,14.27713,0.00E+00,70,-7.10E-03,1
744.012,70.57407,-2.92458,14.27826,0.00E+00,70,-1.56E-02,1
744.512,70.6239,-2.92245,14.27437,0.00E+00,70,-2.49E-02,1
745.012,70.67373,-2.92099,14.2675,0.00E+00,70,-3.41E-02,1
745.512,70.72365,-2.9187,14.26268,0.00E+00,70,-4.21E-02,1
746.012,70.77361,-2.91578,14.25864,0.00E+00,70,-4.84E-02,1
746.512,70.82361,-2.91389,14.25338,0.00E+00,70,-5.29E-02,1
747.012,70.87365,-2.91206,14.24899,0.00E+00,70,-5.58E-02,1
747.512,70.92367,-2.90992,14.24569,0.00E+00,70,-5.75E-02,1
748.012,70.97372,-2.90652,14.24456,0.00E+00,70,-5.85E-02,1
748.512,71.02374,-2.90341,14.24434,0.00E+00,70,-5.95E-02,1
749.012,71.07374,-2.89995,14.24228,0.00E+00,70,-6.08E-02,1
749.512,71.12376,-2.89649,14.23988,0.00E+00,70,-6.28E-02,1
750.012,71.17383,-2.89436,14.23666,0.00E+00,70,-6.54E-02,1
750.512,71.22389,-2.89224,14.23357,0.00E+00,70,-6.85E-02,1
751.012,71.27396,-2.88921,14.23042,0.00E+00,70,-7.18E-02,1
751.512,71.32406,-2.88712,14.22753,0.00E+00,70,-7.50E-02,1
752.012,71.37417,-2.88406,14.22323,0.00E+00,70,-7.76E-02,1
752.512,71.42421,-2.881,14.21759,0.00E+00,70,-7.92E-02,1
753.012,71.47423,-2.88025,14.21494,0.00E+00,70,-7.96E-02,1
753.512,71.52428,-2.87795,14.20777,0.00E+00,70,-7.89E-02,1
754.012,71.57433,-2.87449,14.19895,0.00E+00,70,-7.73E-02,1
754.512,71.62433,-2.8728,14.1937,0.00E+00,70,-7.54E-02,1
755.012,71.67438,-2.8704,14.18968,0.00E+00,70,-7.38E-02,1
755.512,71.72446,-2.86652,14.18863,0.00E+00,70,-7.36E-02,1
756.012,71.7745,-2.86263,14.18891,0.00E+00,70,-7.54E-02,1
756.512,71.82451,-2.86103,14.18838,0.00E+00,70,-8.02E-02,1
757.012,71.87455,-2.85918,14.18639,0.00E+00,70,-8.83E-02,1
757.512,71.92454,-2.85579,14.18392,0.00E+00,70,-9.98E-02,1
758.012,71.97444,-2.85308,14.18091,0.00E+00,70,-0.11398,1
758.512,72.02438,-2.85055,14.17691,0.00E+00,70,-0.1297,1
759.012,72.07434,-2.84862,14.17376,0.00E+00,70,-0.14499,1
759.512,72.1243,-2.84646,14.16743,0.00E+00,70,-0.15743,1
760.012,72.17429,-2.84333,14.15913,0.00E+00,70,-0.16449,1
760.512,72.22433,-2.83939,14.15099,0.00E+00,70,-0.16396,1
761.012,72.27432,-2.8368,14.15046,0.00E+00,70,-0.15452,1
761.512,72.32426,-2.83551,14.11286,0.00E+00,70,-0.13618,1
762.012,72.37419,-2.83232,14.04725,0.00E+00,70,-0.11038,1
762.512,72.42411,-2.82815,14.02819,0.00E+00,70,-7.99E-02,1
763.012,72.47405,-2.82516,14.05505,0.00E+00,70,-4.83E-02,1
763.512,72.52403,-2.82254,14.0895,0.00E+00,70,-1.92E-02,1
764.012,72.57405,-2.81856,14.10653,0.00E+00,70,4.02E-03,1
764.512,72.6241,-2.81555,14.11408,0.00E+00,70,1.94E-02,1
765.012,72.67417,-2.81329,14.1176,0.00E+00,70,2.63E-02,1
765.512,72.72423,-2.81115,14.11916,0.00E+00,70,2.54E-02,1
766.012,72.77427,-2.80692,14.12127,0.00E+00,70,1.82E-02,1
766.512,72.82429,-2.80296,14.12185,0.00E+00,70,7.07E-03,1
767.012,72.87423,-2.80191,14.11743,0.00E+00,70,-6.01E-03,1
767.512,72.92413,-2.79977,14.11308,0.00E+00,70,-1.93E-02,1
768.012,72.97402,-2.79724,14.10924,0.00E+00,70,-3.15E-02,1
768.512,73.0239,-2.79362,14.10646,0.00E+00,70,-4.24E-02,1
769.012,73.07381,-2.7907,14.1026,0.00E+00,70,-5.17E-02,1
769.512,73.12382,-2.78997,14.0987,0.00E+00,70,-6.00E-02,1
770.012,73.17385,-2.78757,14.09609,0.00E+00,70,-6.76E-02,1
770.512,73.22388,-2.78413,14.09527,0.00E+00,70,-7.50E-02,1
771.012,73.27395,-2.78039,14.09321,0.00E+00,70,-8.26E-02,1
771.512,73.32401,-2.77764,14.09118,0.00E+00,70,-9.04E-02,1
772.012,73.37402,-2.77476,14.08609,0.00E+00,70,-9.82E-02,1
772.512,73.42405,-2.77113,14.07938,0.00E+00,70,-0.10555,1
773.012,73.47408,-2.76824,14.07437,0.00E+00,70,-0.11184,1
773.512,73.52402,-2.76541,14.06722,0.00E+00,70,-0.11636,1
774.012,73.57396,-2.76288,14.0603,0.00E+00,70,-0.11852,1
774.512,73.62391,-2.76037,14.05413,0.00E+00,70,-0.11788,1
775.012,73.6738,-2.75668,14.04423,0.00E+00,70,-0.11434,1
775.512,73.7237,-2.75359,14.0312,0.00E+00,70,-0.1081,1
776.012,73.77365,-2.7511,14.01996,0.00E+00,70,-9.97E-02,1
776.512,73.82367,-2.74869,14.01503,0.00E+00,70,-9.00E-02,1
777.012,73.87374,-2.74435,14.01489,0.00E+00,70,-8.00E-02,1
777.512,73.92384,-2.74,14.01557,0.00E+00,70,-7.05E-02,1
778.012,73.97395,-2.73721,14.01627,0.00E+00,70,-6.24E-02,1
778.512,74.024,-2.73373,14.01647,0.00E+00,70,-5.61E-02,1
779.012,74.07393,-2.73146,14.01473,0.00E+00,70,-5.19E-02,1
779.512,74.12378,-2.72811,14.01068,0.00E+00,70,-4.97E-02,1
780.012,74.17361,-2.72445,14.00697,0.00E+00,70,-4.91E-02,1
780.512,74.22343,-2.7219,14.00765,0.00E+00,70,-4.97E-02,1
781.012,74.27329,-2.71969,14.00707,0.00E+00,70,-5.11E-02,1
781.512,74.32321,-2.71702,14.00177,0.00E+00,70,-5.28E-02,1
782.012,74.37315,-2.71355,13.99845,0.00E+00,70,-5.46E-02,1
782.512,74.42306,-2.71014,13.99452,0.00E+00,70,-5.60E-02,1
783.012,74.47296,-2.70563,13.99138,0.00E+00,70,-5.71E-02,1
783.512,74.52289,-2.70146,13.98904,0.00E+00,70,-5.77E-02,1
784.012,74.57281,-2.69948,13.98646,0.00E+00,70,-5.81E-02,1
784.512,74.62269,-2.69622,13.98427,0.00E+00,70,-5.84E-02,1
785.012,74.67261,-2.69294,13.98052,0.00E+00,70,-5.91E-02,1
785.512,74.72255,-2.69041,13.976,0.00E+00,70,-6.07E-02,1
786.012,74.77243,-2.68707,13.97182,0.00E+00,70,-6.39E-02,1
786.512,74.82232,-2.68462,13.96737,0.00E+00,70,-6.91E-02,1
787.012,74.87228,-2.68133,13.96699,0.00E+00,70,-7.68E-02,1
787.512,74.92223,-2.67804,13.96781,0.00E+00,70,-8.65E-02,1
788.012,74.9722,-2.67497,13.9684,0.00E+00,70,-9.74E-02,1
788.512,75.02222,-2.67174,13.96863,0.00E+00,70,-0.10779,1
789.012,75.07226,-2.66984,13.96754,0.00E+00,70,-0.11552,1
789.512,75.12228,-2.66678,13.96452,0.00E+00,70,-0.11837,1
790.012,75.17227,-2.66454,13.9667,0.00E+00,70,-0.11454,1
790.512,75.22224,-2.66361,13.93788,0.00E+00,70,-0.10325,1
791.012,75.27218,-2.66098,13.87319,0.00E+00,70,-8.50E-02,1
791.512,75.32209,-2.65741,13.85489,0.00E+00,70,-6.17E-02,1
792.012,75.372,-2.65413,13.87242,0.00E+00,70,-3.62E-02,1
792.512,75.42199,-2.6504,13.89157,0.00E+00,70,-1.18E-02,1
793.012,75.47198,-2.64715,13.91725,0.00E+00,70,8.52E-03,1
793.512,75.52199,-2.64375,13.93074,0.00E+00,70,2.33E-02,1
794.012,75.57202,-2.64064,13.93128,0.00E+00,70,3.39E-02,1
794.512,75.62203,-2.63765,13.93776,0.00E+00,70,4.11E-02,1
795.012,75.67199,-2.63453,13.94309,0.00E+00,70,3.74E-02,1
795.512,75.72191,-2.63233,13.94183,0.00E+00,70,1.41E-02,1
796.012,75.7718,-2.62779,13.93258,0.00E+00,70,-2.05E-02,1
796.512,75.82168,-2.62458,13.92271,0.00E+00,70,-4.87E-02,1
797.012,75.87142,-2.62268,13.92228,0.00E+00,70,-6.17E-02,1
797.512,75.92149,-2.61904,13.92328,0.00E+00,70,-6.45E-02,1
