Repository: MaCFP/matl-db

# Aalto – Wood dataset submission (STA: TGA/DSC. Cone Calorimetry / Gasification)

## Overview
At Aalto University, thermogravimetric analysis (TGA) measurements were performed using a simultaneous thermal analyzer (STA). The instrument also provides DSC signals; however, DSC data are not presented here since they are **supplementary only** and were not collected using a separate dedicated DSC instrument. Therefore, DSC signals should **not** be used as primary calibration targets unless explicitly agreed.

In addition, cone calorimeter tests were performed under **air** (flaming combustion) and under **nitrogen** (reported here as **gasification**, i.e., inert atmosphere).

---

File: Wood/Calibration_Data/Aalto/Aalto_Wood_STA_N2_10K_R2.csv (part 2 of 2)
Time (s),Temperature (K),Mass (mg),,,,
3607.3794,912.629,1.246605352,,,,
3610.3728,913.129,1.245517448,,,,
3613.3644,913.629,1.245212156,,,,
3616.3572,914.129,1.244649224,,,,
3619.3554,914.629,1.243923954,,,,
3622.359,915.129,1.242970119,,,,
3625.3632,915.629,1.242174584,,,,
3628.368,916.129,1.241462237,,,,
3631.3704,916.629,1.240896074,,,,
3634.3668,917.129,1.240492249,,,,
3637.3602,917.629,1.23962241,,,,
3640.3554,918.129,1.238566812,,,,
3643.353,918.629,1.237709087,,,,
3646.3536,919.129,1.236768175,,,,
3649.356,919.629,1.236014638,,,,
3652.359,920.129,1.235391939,,,,
3655.3608,920.629,1.234715129,,,,
3658.3608,921.129,1.234138467,,,,
3661.3614,921.629,1.23349477,,,,
3664.3656,922.129,1.232764654,,,,
3667.3692,922.629,1.23215084,,,,
3670.3728,923.129,1.231372265,,,,
3673.3746,923.629,1.23034655,,,,
3676.3722,924.129,1.228959815,,,,
3679.3674,924.629,1.227625577,,,,
3682.3638,925.129,1.227120796,,,,
3685.359,925.629,1.226643475,,,,
3688.356,926.129,1.225721138,,,,
3691.3548,926.629,1.224636464,,,,
3694.3536,927.129,1.223646286,,,,
3697.3506,927.629,1.22268599,,,,
3700.3458,928.129,1.221810497,,,,
3703.3422,928.629,1.221167608,,,,
3706.3392,929.129,1.220615175,,,,
3709.3344,929.629,1.219870522,,,,
3712.3326,930.129,1.219249439,,,,
3715.3308,930.629,1.218528207,,,,
3718.3284,931.129,1.217595372,,,,
3721.3266,931.629,1.216704534,,,,
3724.3254,932.129,1.215804812,,,,
3727.3248,932.629,1.214897013,,,,
3730.3284,933.129,1.214036866,,,,
3733.3338,933.629,1.213260714,,,,
3736.3392,934.129,1.212704243,,,,
3739.347,934.629,1.212300418,,,,
3742.353,935.129,1.211726179,,,,
3745.353,935.629,1.211168901,,,,
3748.353,936.129,1.210656851,,,,
3751.3524,936.629,1.209949349,,,,
3754.3494,937.129,1.20917239,,,,
3757.347,937.629,1.208824293,,,,
3760.3494,938.129,1.208723336,,,,
3763.353,938.629,1.207876112,,,,
3766.356,939.129,1.206537836,,,,
3769.3638,939.629,1.205990249,,,,
3772.3752,940.129,1.205642959,,,,
3775.3848,940.629,1.204835309,,,,
3778.3962,941.129,1.204311952,,,,
3781.41,941.629,1.203832208,,,,
3784.4172,942.129,1.203245047,,,,
3787.4208,942.629,1.202462434,,,,
3790.4238,943.129,1.201762201,,,,
3793.4226,943.629,1.201428642,,,,
3796.4178,944.129,1.200981204,,,,
3799.4154,944.629,1.200409387,,,,
3802.413,945.129,1.199894914,,,,
3805.4112,945.629,1.199504819,,,,
3808.4112,946.129,1.19882397,,,,
3811.4106,946.629,1.197795024,,,,
3814.4094,947.129,1.197018065,,,,
3817.41,947.629,1.196613432,,,,
3820.4082,948.129,1.196230606,,,,
3823.404,948.629,1.196048885,,,,
3826.4016,949.129,1.195540066,,,,
3829.3992,949.629,1.19389569,,,,
3832.3926,950.129,1.192338541,,,,
3835.3866,950.629,1.191515546,,,,
3838.383,951.129,1.190504368,,,,
3841.377,951.629,1.189410002,,,,
3844.3716,952.129,1.188540163,,,,
3847.3692,952.629,1.187641249,,,,
3850.3668,953.129,1.186431389,,,,
3853.365,953.629,1.185370944,,,,
3856.3656,954.129,1.184481722,,,,
3859.365,954.629,1.183649842,,,,
3862.3632,955.129,1.182391524,,,,
3865.3602,955.629,1.180653461,,,,
3868.356,956.129,1.179723856,,,,
3871.3494,956.629,1.179229574,,,,
3874.3446,957.129,1.178431616,,,,
3877.3386,957.629,1.177724922,,,,
3880.3308,958.129,1.178049597,,,,
3883.3212,958.629,1.178505112,,,,
3886.3092,959.129,1.17793168,,,,
3889.2948,959.629,1.177350172,,,,
3892.2786,960.129,1.176720205,,,,
3895.2654,960.629,1.176270344,,,,
3898.2546,961.129,1.176174234,,,,
3901.2438,961.629,1.175696105,,,,
3904.233,962.129,1.174958721,,,,
3907.2258,962.629,1.174500783,,,,
3910.2168,963.129,1.174025885,,,,
3913.206,963.629,1.173655173,,,,
3916.1982,964.129,1.173468606,,,,
3919.1946,964.629,1.173253771,,,,
3922.1886,965.129,1.172629458,,,,
3925.1844,965.629,1.171925187,,,,
3928.185,966.129,1.17121607,,,,
3931.1844,966.629,1.170565105,,,,
3934.1832,967.129,1.169926253,,,,
3937.1862,967.629,1.169263173,,,,
3940.1904,968.129,1.168611399,,,,
3943.1904,968.629,1.16774156,,,,
3946.191,969.129,1.166868491,,,,
3949.1886,969.629,1.166113338,,,,
3952.182,970.129,1.165448642,,,,
3955.173,970.629,1.164907516,,,,
3958.1634,971.129,1.164372044,,,,
3961.1556,971.629,1.163792152,,,,
3964.149,972.129,1.16305719,,,,
3967.1436,972.629,1.161994323,,,,
3970.1394,973.129,1.161104292,,,,
3973.1352,973.629,1.160746504,,,,
3976.1316,974.129,1.160589819,,,,
3979.1268,974.629,1.160116537,,,,
3982.1226,975.129,1.159593987,,,,
3985.1166,975.629,1.158937368,,,,
3988.1118,976.129,1.158279133,,,,
3991.1064,976.629,1.15763382,,,,
3994.0992,977.129,1.156767212,,,,
3997.0902,977.629,1.155903834,,,,
4000.083,978.129,1.155105068,,,,
4003.0722,978.629,1.154354761,,,,
4006.0608,979.129,1.153603647,,,,
4009.05,979.629,1.152924413,,,,
4012.0386,980.129,1.152315445,,,,
4015.0296,980.629,1.151199273,,,,
4018.0224,981.129,1.150215555,,,,
4021.014,981.629,1.149632432,,,,
4024.0086,982.129,1.149094537,,,,
4027.0068,982.629,1.14831677,,,,
4030.0014,983.129,1.147375858,,,,
4032.996,983.629,1.146597283,,,,
4035.996,984.129,1.146166806,,,,
4038.9942,984.629,1.145774288,,,,
4041.9894,985.129,1.14534381,,,,
4044.9864,985.629,1.144835799,,,,
4047.984,986.129,1.144331825,,,,
4050.9816,986.629,1.14385935,,,,
4053.9804,987.129,1.143246343,,,,
4056.9792,987.629,1.142512997,,,,
4059.9786,988.129,1.142015485,,,,
4062.9786,988.629,1.141427516,,,,
4065.9756,989.129,1.140932426,,,,
4068.9702,989.629,1.140480142,,,,
4071.9684,990.129,1.140228155,,,,
4074.9666,990.629,1.139579612,,,,
4077.9636,991.129,1.138293834,,,,
4080.9618,991.629,1.137382804,,,,
4083.9612,992.129,1.137014516,,,,
4086.9576,992.629,1.136641382,,,,
4089.9534,993.129,1.135979916,,,,
4092.9498,993.629,1.135278876,,,,
4095.9426,994.129,1.134581066,,,,
4098.9336,994.629,1.133887295,,,,
4101.9234,995.129,1.133392206,,,,
4104.9162,995.629,1.132867233,,,,
4107.9096,996.129,1.132385066,,,,
4110.9078,996.629,1.132658859,,,,
4113.9096,997.129,1.132506214,,,,
4116.9114,997.629,1.132055545,,,,
4119.9108,998.129,1.13153138,,,,
4122.9078,998.629,1.131117863,,,,
4125.9,999.129,1.130712423,,,,
4128.8928,999.629,1.129826431,,,,
4131.888,1000.129,1.129166581,,,,
4134.8862,1000.629,1.128735296,,,,
4137.8892,1001.129,1.128169133,,,,
4140.8976,1001.629,1.127745925,,,,
4143.9054,1002.129,1.127107073,,,,
4146.9108,1002.629,1.126548987,,,,
4149.9114,1003.129,1.12602563,,,,
4152.9072,1003.629,1.125432815,,,,
4155.8976,1004.129,1.124980531,,,,
4158.8856,1004.629,1.124563784,,,,
4161.879,1005.129,1.124046888,,,,
4164.873,1005.629,1.123576028,,,,
4167.8712,1006.129,1.123190779,,,,
4170.8724,1006.629,1.122766762,,,,
4173.876,1007.129,1.122235329,,,,
4176.8742,1007.629,1.121608592,,,,
4179.876,1008.129,1.120874438,,,,
4182.8772,1008.629,1.120282431,,,,
4185.8808,1009.129,1.120013483,,,,
4188.8844,1009.629,1.119520817,,,,
4191.891,1010.129,1.118760011,,,,
4194.8982,1010.629,1.117762563,,,,
4197.9048,1011.129,1.116539781,,,,
4200.9084,1011.629,1.115765244,,,,
4203.9132,1012.129,1.115719208,,,,
4206.9186,1012.629,1.11561906,,,,
4209.9222,1013.129,1.115138508,,,,
4212.927,1013.629,1.114681378,,,,
4215.9306,1014.129,1.114229094,,,,
4218.9318,1014.629,1.113638702,,,,
4221.93,1015.129,1.113805886,,,,
4224.9234,1015.629,1.114309859,,,,
4227.9138,1016.129,1.113876959,,,,
4230.9042,1016.629,1.113645163,,,,
4233.8946,1017.129,1.113640317,,,,
4236.8844,1017.629,1.113633856,,,,
4239.8766,1018.129,1.11314442,,,,
4242.8694,1018.629,1.112680829,,,,
4245.8622,1019.129,1.112058131,,,,
4248.8538,1019.629,1.111203637,,,,
4251.8466,1020.129,1.110615668,,,,
4254.84,1020.629,1.109920281,,,,
4257.837,1021.129,1.10933635,,,,
4260.8334,1021.629,1.108737882,,,,
4263.8298,1022.129,1.108329211,,,,
4266.8256,1022.629,1.108129721,,,,
4269.8184,1023.129,1.107823622,,,,
4272.8046,1023.629,1.10748764,,,,
4275.789,1024.129,1.106949745,,,,
4278.7698,1024.629,1.1063327,,,,
4281.7482,1025.129,1.105605007,,,,
4284.7272,1025.629,1.10481351,,,,
4287.7092,1026.129,1.104172236,,,,
4290.6912,1026.629,1.1036828,,,,
4293.681,1027.129,1.103210325,,,,
4296.6714,1027.629,1.102782271,,,,
4299.6636,1028.129,1.102168457,,,,
4302.6588,1028.629,1.10155222,,,,
4305.6552,1029.129,1.100858448,,,,
4308.6486,1029.629,1.100280979,,,,
4311.6468,1030.129,1.099642935,,,,
4314.648,1030.629,1.098822363,,,,
4317.6492,1031.129,1.098218241,,,,
4320.651,1031.629,1.097910526,,,,
4323.6546,1032.129,1.097397668,,,,
4326.6588,1032.629,1.096846851,,,,
4329.6624,1033.129,1.096023855,,,,
4332.666,1033.629,1.095204091,,,,
4335.6708,1034.129,1.094860839,,,,
4338.6792,1034.629,1.093287537,,,,
4341.6852,1035.129,1.087464381,,,,
4344.69,1035.629,1.084508382,,,,
4347.6972,1036.129,1.085687551,,,,
4350.7038,1036.629,1.088558747,,,,
4353.7092,1037.129,1.089918021,,,,
4356.7146,1037.629,1.090323462,,,,
4359.7194,1038.129,1.090137702,,,,
4362.7212,1038.629,1.089811412,,,,
4365.7194,1039.129,1.089593346,,,,
4368.7152,1039.629,1.089545695,,,,
4371.7104,1040.129,1.089079681,,,,
4374.7056,1040.629,1.088589437,,,,
4377.7026,1041.129,1.088253455,,,,
4380.7026,1041.629,1.088198535,,,,
4383.7008,1042.129,1.088200958,,,,
4386.6972,1042.629,1.0878254,,,,
4389.6948,1043.129,1.086749611,,,,
4392.6894,1043.629,1.085797391,,,,
4395.6822,1044.129,1.085060007,,,,
4398.6762,1044.629,1.084624683,,,,
4401.6732,1045.129,1.084146555,,,,
4404.6672,1045.629,1.083333251,,,,
4407.66,1046.129,1.082640287,,,,
4410.654,1046.629,1.081987706,,,,
4413.648,1047.129,1.081452234,,,,
4416.6372,1047.629,1.080628431,,,,
4419.627,1048.129,1.079820781,,,,
4422.6192,1048.629,1.079093896,,,,
4425.6114,1049.129,1.078711878,,,,
4428.6042,1049.629,1.078202251,,,,
4431.6,1050.129,1.077680509,,,,
4434.6006,1050.629,1.077113538,,,,
4437.6024,1051.129,1.076867205,,,,
4440.603,1051.629,1.076805824,,,,
4443.6054,1052.129,1.076763018,,,,
4446.612,1052.629,1.076428651,,,,
4449.618,1053.129,1.075986059,,,,
4452.6234,1053.629,1.075570119,,,,
4455.6324,1054.129,1.075588695,,,,
4458.6396,1054.629,1.075327824,,,,
4461.639,1055.129,1.074717241,,,,
4464.6342,1055.629,1.073692333,,,,
4467.6312,1056.129,1.073008253,,,,
4470.6252,1056.629,1.07292345,,,,
4473.6204,1057.129,1.072973524,,,,
4476.618,1057.629,1.072616543,,,,
4479.618,1058.129,1.07222241,,,,
4482.612,1058.629,1.07180647,,,,
4485.6048,1059.129,1.071295228,,,,
4488.597,1059.629,1.070813868,,,,
4491.5904,1060.129,1.070427812,,,,
4494.5808,1060.629,1.070007026,,,,
4497.5766,1061.129,1.069516782,,,,
4500.5766,1061.629,1.069121034,,,,
4503.5784,1062.129,1.068573447,,,,
4506.5766,1062.629,1.067707646,,,,
4509.5784,1063.129,1.067076872,,,,
4512.579,1063.629,1.065464802,,,,
4515.5736,1064.129,1.059841943,,,,
4518.5682,1064.629,1.056864138,,,,
4521.5628,1065.129,1.05811438,,,,
4524.5556,1065.629,1.059712719,,,,
4527.5472,1066.129,1.061545277,,,,
4530.54,1066.629,1.062782597,,,,
4533.5286,1067.129,1.062546763,,,,
4536.5184,1067.629,1.062533841,,,,
4539.507,1068.129,1.062699409,,,,
4542.4956,1068.629,1.062444191,,,,
4545.483,1069.129,1.06201856,,,,
4548.4734,1069.629,1.061545277,,,,
4551.456,1070.129,1.061394246,,,,
4554.4446,1070.629,1.061403131,,,,
