Repository: MaCFP/matl-db

# Aalto – Wood dataset submission (STA: TGA/DSC. Cone Calorimetry / Gasification)

## Overview
At Aalto University, thermogravimetric analysis (TGA) measurements were performed using a simultaneous thermal analyzer (STA). The instrument also provides DSC signals; however, DSC data are not presented here since they are **supplementary only** and were not collected using a separate dedicated DSC instrument. Therefore, DSC signals should **not** be used as primary calibration targets unless explicitly agreed.

In addition, cone calorimeter tests were performed under **air** (flaming combustion) and under **nitrogen** (reported here as **gasification**, i.e., inert atmosphere).

---

File: Wood/Calibration_Data/Aalto/Aalto_Wood_STA_N2_10K_R3.csv (part 2 of 2)
Time (s),Temperature (K),Mass (mg),,,,
3602.7288,911.662,1.220309864,,,,
3605.7144,912.162,1.219812932,,,,
3608.7006,912.662,1.219319222,,,,
3611.6904,913.162,1.218732085,,,,
3614.6766,913.662,1.218119981,,,,
3617.6622,914.162,1.217710838,,,,
3620.6532,914.662,1.217299279,,,,
3623.6418,915.162,1.217169609,,,,
3626.628,915.662,1.217088264,,,,
3629.619,916.162,1.21687886,,,,
3632.6088,916.662,1.216876444,,,,
3635.5962,917.162,1.216549451,,,,
3638.5866,917.662,1.215849559,,,,
3641.5758,918.162,1.215417059,,,,
3644.5632,918.662,1.214955565,,,,
3647.5512,919.162,1.214269364,,,,
3650.5404,919.662,1.213652428,,,,
3653.5284,920.162,1.213069318,,,,
3656.5176,920.662,1.212432247,,,,
3659.505,921.162,1.212269556,,,,
3662.4918,921.662,1.212127805,,,,
3665.4768,922.162,1.211590604,,,,
3668.4618,922.662,1.210875408,,,,
3671.4468,923.162,1.210419552,,,,
3674.4342,923.662,1.210138467,,,,
3677.4252,924.162,1.209602071,,,,
3680.4162,924.662,1.208882849,,,,
3683.4114,925.162,1.208431825,,,,
3686.4054,925.662,1.208058119,,,,
3689.3964,926.162,1.207556355,,,,
3692.3832,926.662,1.207217282,,,,
3695.3712,927.162,1.206941835,,,,
3698.3556,927.662,1.206491616,,,,
3701.3388,928.162,1.205883539,,,,
3704.325,928.662,1.205455872,,,,
3707.313,929.162,1.204983102,,,,
3710.2998,929.662,1.204492613,,,,
3713.2884,930.162,1.203897423,,,,
3716.2812,930.662,1.203453647,,,,
3719.2728,931.162,1.203061418,,,,
3722.2662,931.662,1.202677242,,,,
3725.2626,932.162,1.202123932,,,,
3728.2626,932.662,1.201502969,,,,
3731.2596,933.162,1.200987513,,,,
3734.2608,933.662,1.200483332,,,,
3737.2614,934.162,1.200012173,,,,
3740.2626,934.662,1.199272011,,,,
3743.2614,935.162,1.198513324,,,,
3746.2596,935.662,1.198033305,,,,
3749.253,936.162,1.197873836,,,,
3752.2452,936.662,1.197861755,,,,
3755.232,937.162,1.197916522,,,,
3758.2182,937.662,1.198195191,,,,
3761.2062,938.162,1.198311168,,,,
3764.1954,938.662,1.198033305,,,,
3767.1828,939.162,1.197906858,,,,
3770.1738,939.662,1.197585503,,,,
3773.1642,940.162,1.197238376,,,,
3776.1528,940.662,1.196960513,,,,
3779.142,941.162,1.196587612,,,,
3782.1336,941.662,1.196166388,,,,
3785.1234,942.162,1.195869196,,,,
3788.1132,942.662,1.195445555,,,,
3791.1024,943.162,1.19542542,,,,
3794.091,943.662,1.195413339,,,,
3797.0778,944.162,1.195259508,,,,
3800.0646,944.662,1.194809289,,,,
3803.052,945.162,1.194520151,,,,
3806.0406,945.662,1.194260812,,,,
3809.0292,946.162,1.194034494,,,,
3812.0208,946.662,1.193755021,,,,
3815.0148,947.162,1.193585081,,,,
3818.0106,947.662,1.193503736,,,,
3821.0076,948.162,1.193363596,,,,
3824.007,948.662,1.192911767,,,,
3827.0064,949.162,1.191983141,,,,
3830.0034,949.662,1.190076759,,,,
3833.0034,950.162,1.188816308,,,,
3836.0046,950.662,1.188440991,,,,
3839.0046,951.162,1.188260582,,,,
3842.0046,951.662,1.18782325,,,,
3845.0058,952.162,1.187484982,,,,
3848.0022,952.662,1.186917175,,,,
3850.9956,953.162,1.18625272,,,,
3853.9866,953.662,1.185675248,,,,
3856.9764,954.162,1.185057506,,,,
3859.9632,954.662,1.184546882,,,,
3862.9506,955.162,1.183963773,,,,
3865.938,955.662,1.183502279,,,,
3868.9248,956.162,1.183052865,,,,
3871.911,956.662,1.182551101,,,,
3874.8948,957.162,1.18202598,,,,
3877.8804,957.662,1.181817382,,,,
3880.8684,958.162,1.182976352,,,,
3883.8546,958.662,1.183656915,,,,
3886.8402,959.162,1.183427376,,,,
3889.8264,959.662,1.183299318,,,,
3892.8096,960.162,1.183211529,,,,
3895.7898,960.662,1.183066557,,,,
3898.7688,961.162,1.182754867,,,,
3901.7496,961.662,1.182261157,,,,
3904.7304,962.162,1.181876981,,,,
3907.7136,962.662,1.18160234,,,,
3910.698,963.162,1.181281791,,,,
3913.6848,963.662,1.181082857,,,,
3916.6728,964.162,1.18107883,,,,
3919.662,964.662,1.180970906,,,,
3922.6506,965.162,1.180748616,,,,
3925.6398,965.662,1.180583509,,,,
3928.6284,966.162,1.180624584,,,,
3931.6146,966.662,1.180626195,,,,
3934.6008,967.162,1.180507801,,,,
3937.5882,967.662,1.180014897,,,,
3940.5744,968.162,1.179385074,,,,
3943.5606,968.662,1.178859148,,,,
3946.551,969.162,1.177898305,,,,
3949.5432,969.662,1.176550066,,,,
3952.5342,970.162,1.175566672,,,,
3955.5288,970.662,1.17526948,,,,
3958.5264,971.162,1.174945709,,,,
3961.524,971.662,1.174368237,,,,
3964.5234,972.162,1.173734387,,,,
3967.527,972.662,1.173312358,,,,
3970.5276,973.162,1.173272893,,,,
3973.5258,973.662,1.173186715,,,,
3976.5222,974.162,1.172928182,,,,
3979.5138,974.662,1.172556893,,,,
3982.5018,975.162,1.172228289,,,,
3985.4922,975.662,1.171799011,,,,
3988.4856,976.162,1.171143416,,,,
3991.4808,976.662,1.170663397,,,,
3994.4784,977.162,1.17022526,,,,
3997.4766,977.662,1.169750074,,,,
4000.4748,978.162,1.169411,,,,
4003.4736,978.662,1.169127499,,,,
4006.4706,979.162,1.168776345,,,,
4009.47,979.662,1.168370423,,,,
4012.473,980.162,1.167948394,,,,
4015.473,980.662,1.167320182,,,,
4018.47,981.162,1.166700024,,,,
4021.4694,981.662,1.166231281,,,,
4024.4676,982.162,1.165701328,,,,
4027.4628,982.662,1.165326011,,,,
4030.4622,983.162,1.165267217,,,,
4033.464,983.662,1.165214866,,,,
4036.461,984.162,1.165150434,,,,
4039.4562,984.662,1.164478731,,,,
4042.452,985.162,1.163448624,,,,
4045.446,985.662,1.162988741,,,,
4048.44,986.162,1.162801082,,,,
4051.4376,986.662,1.162741483,,,,
4054.4394,987.162,1.162517582,,,,
4057.443,987.662,1.162311399,,,,
4060.446,988.162,1.162147903,,,,
4063.4484,988.662,1.161797554,,,,
4066.4496,989.162,1.161612312,,,,
4069.4454,989.662,1.161464118,,,,
4072.4376,990.162,1.161009067,,,,
4075.4298,990.662,1.160661135,,,,
4078.4202,991.162,1.160389715,,,,
4081.4106,991.662,1.160020842,,,,
4084.4046,992.162,1.159668076,,,,
4087.4034,992.662,1.159045502,,,,
4090.4034,993.162,1.158360107,,,,
4093.4046,993.662,1.157858343,,,,
4096.4076,994.162,1.157516048,,,,
4099.4106,994.662,1.157251876,,,,
4102.4118,995.162,1.157123012,,,,
4105.4154,995.662,1.156644605,,,,
4108.4214,996.162,1.156431979,,,,
4111.428,996.662,1.156798436,,,,
4114.434,997.162,1.156913608,,,,
4117.4418,997.662,1.157013478,,,,
4120.4472,998.162,1.157114958,,,,
4123.4514,998.662,1.157211606,,,,
4126.455,999.162,1.157324362,,,,
4129.4604,999.662,1.157365438,,,,
4132.4628,1000.162,1.157407319,,,,
4135.4646,1000.662,1.157483026,,,,
4138.4646,1001.162,1.15707791,,,,
4141.4616,1001.662,1.156612389,,,,
4144.4544,1002.162,1.156195997,,,,
4147.446,1002.662,1.155634633,,,,
4150.4388,1003.162,1.155352743,,,,
4153.434,1003.662,1.155213409,,,,
4156.431,1004.162,1.155105485,,,,
4159.4316,1004.662,1.154740639,,,,
4162.4364,1005.162,1.154262232,,,,
4165.44,1005.662,1.153860337,,,,
4168.44,1006.162,1.153204741,,,,
4171.4388,1006.662,1.152370347,,,,
4174.4334,1007.162,1.151629379,,,,
4177.4256,1007.662,1.15126856,,,,
4180.422,1008.162,1.151288695,,,,
4183.422,1008.662,1.151154998,,,,
4186.4238,1009.162,1.150777266,,,,
4189.4298,1009.662,1.150376177,,,,
4192.4358,1010.162,1.149967839,,,,
4195.4382,1010.662,1.149609436,,,,
4198.4394,1011.162,1.149351708,,,,
4201.4394,1011.662,1.149227676,,,,
4204.44,1012.162,1.149036796,,,,
4207.4436,1012.662,1.148728328,,,,
4210.4472,1013.162,1.148365898,,,,
4213.455,1013.662,1.148051792,,,,
4216.4628,1014.162,1.147867356,,,,
4219.467,1014.662,1.147736075,,,,
4222.4688,1015.162,1.148539865,,,,
4225.4688,1015.662,1.149462048,,,,
4228.4622,1016.162,1.149652927,,,,
4231.4532,1016.662,1.14988005,,,,
4234.4442,1017.162,1.14997106,,,,
4237.434,1017.662,1.14965776,,,,
4240.4238,1018.162,1.14910445,,,,
4243.419,1018.662,1.148716247,,,,
4246.4166,1019.162,1.148390866,,,,
4249.4166,1019.662,1.147967225,,,,
4252.419,1020.162,1.147613655,,,,
4255.4202,1020.662,1.147347873,,,,
4258.4232,1021.162,1.147256862,,,,
4261.4244,1021.662,1.147239144,,,,
4264.4244,1022.162,1.147073231,,,,
4267.4256,1022.662,1.146879935,,,,
4270.4298,1023.162,1.146620596,,,,
4273.4334,1023.662,1.146371728,,,,
4276.4376,1024.162,1.146118027,,,,
4279.4436,1024.662,1.145885266,,,,
4282.4502,1025.162,1.145538944,,,,
4285.4526,1025.662,1.145084699,,,,
4288.4538,1026.162,1.144871268,,,,
4291.4568,1026.662,1.144293796,,,,
4294.4598,1027.162,1.143583433,,,,
4297.4598,1027.662,1.143160598,,,,
4300.4628,1028.162,1.142836827,,,,
4303.4676,1028.662,1.14275226,,,,
4306.47,1029.162,1.142774811,,,,
4309.4706,1029.662,1.142732125,,,,
4312.473,1030.162,1.142571851,,,,
4315.4724,1030.662,1.142372917,,,,
4318.4664,1031.162,1.142130491,,,,
4321.4628,1031.662,1.141808331,,,,
4324.4604,1032.162,1.14155463,,,,
4327.458,1032.662,1.141044812,,,,
4330.4574,1033.162,1.14037633,,,,
4333.4598,1033.662,1.139720735,,,,
4336.4592,1034.162,1.139678048,,,,
4339.4556,1034.662,1.136649744,,,,
4342.4514,1035.162,1.131365515,,,,
4345.4466,1035.662,1.129830423,,,,
4348.443,1036.162,1.131993727,,,,
4351.4418,1036.662,1.13476833,,,,
4354.443,1037.162,1.136139926,,,,
4357.446,1037.662,1.136748003,,,,
4360.4502,1038.162,1.137031504,,,,
4363.4538,1038.662,1.137157146,,,,
4366.4562,1039.162,1.137327086,,,,
4369.4574,1039.662,1.137373799,,,,
4372.4538,1040.162,1.137017812,,,,
4375.4478,1040.662,1.136667463,,,,
4378.4412,1041.162,1.13635819,,,,
4381.434,1041.662,1.136134288,,,,
4384.4286,1042.162,1.135823404,,,,
4387.4292,1042.662,1.135509298,,,,
4390.431,1043.162,1.135299089,,,,
4393.4328,1043.662,1.135233046,,,,
4396.437,1044.162,1.135067133,,,,
4399.4406,1044.662,1.134903637,,,,
4402.4412,1045.162,1.134493689,,,,
4405.443,1045.662,1.133953265,,,,
4408.4448,1046.162,1.13354976,,,,
4411.4412,1046.662,1.132973899,,,,
4414.4376,1047.162,1.132416562,,,,
4417.4346,1047.662,1.13191963,,,,
4420.428,1048.162,1.131122284,,,,
4423.422,1048.662,1.130072848,,,,
4426.419,1049.162,1.129167578,,,,
4429.4202,1049.662,1.128770516,,,,
4432.4244,1050.162,1.128759241,,,,
4435.4304,1050.662,1.128814008,,,,
4438.437,1051.162,1.128870386,,,,
4441.44,1051.662,1.128886494,,,,
4444.4358,1052.162,1.128746354,,,,
4447.4268,1052.662,1.128420167,,,,
4450.4166,1053.162,1.128121364,,,,
4453.4058,1053.662,1.128176131,,,,
4456.3974,1054.162,1.128129418,,,,
4459.3926,1054.662,1.127702556,,,,
4462.389,1055.162,1.127435163,,,,
4465.3836,1055.662,1.127118641,,,,
4468.3776,1056.162,1.126865745,,,,
4471.3734,1056.662,1.126677282,,,,
4474.3686,1057.162,1.126469488,,,,
4477.3614,1057.662,1.126293106,,,,
4480.3566,1058.162,1.125991081,,,,
4483.353,1058.662,1.12562704,,,,
4486.3458,1059.162,1.125290383,,,,
4489.3392,1059.662,1.12493198,,,,
4492.3368,1060.162,1.124901375,,,,
4495.3338,1060.662,1.124967417,,,,
4498.332,1061.162,1.125014936,,,,
4501.3332,1061.662,1.12503346,,,,
4504.3356,1062.162,1.124945672,,,,
4507.3368,1062.662,1.124702441,,,,
4510.3362,1063.162,1.124878018,,,,
4513.3344,1063.662,1.122556855,,,,
4516.3308,1064.162,1.117346723,,,,
4519.3254,1064.662,1.115872841,,,,
4522.32,1065.162,1.117284707,,,,
4525.3194,1065.662,1.118827048,,,,
4528.3188,1066.162,1.120895315,,,,
4531.3194,1066.662,1.1219818,,,,
4534.3212,1067.162,1.122025291,,,,
4537.3218,1067.662,1.12254719,,,,
4540.3194,1068.162,1.122976469,,,,
4543.3146,1068.662,1.122874988,,,,
4546.308,1069.162,1.122129993,,,,
4549.3008,1069.662,1.121335063,,,,
4552.2852,1070.162,1.121300431,,,,
4555.2894,1070.662,1.121380971,,,,
