Repository: MaCFP/matl-db

# Aalto – Wood dataset submission (STA: TGA/DSC. Cone Calorimetry / Gasification)

## Overview
At Aalto University, thermogravimetric analysis (TGA) measurements were performed using a simultaneous thermal analyzer (STA). The instrument also provides DSC signals; however, DSC data are not presented here since they are **supplementary only** and were not collected using a separate dedicated DSC instrument. Therefore, DSC signals should **not** be used as primary calibration targets unless explicitly agreed.

In addition, cone calorimeter tests were performed under **air** (flaming combustion) and under **nitrogen** (reported here as **gasification**, i.e., inert atmosphere).

---

File: Wood/Calibration_Data/Aalto/Aalto_ExpDat_mcfp_STA_10N2800Trial01-1.csv (part 3 of 3)
##Temp./›C,Time/min,DSC/(uV/mg),Mass/%,Gas Flow(purge2)/(ml/min),Gas Flow(protective)/(ml/min),DTG/(%/min),Sensit./(uV/mW)
709.48891,67.12168,-1.758,14.73345,0.00E+00,70,-0.17753,1
709.98778,67.17144,-1.75708,14.72061,0.00E+00,70,-0.16937,1
710.48666,67.22126,-1.75502,14.70202,0.00E+00,70,-0.15934,1
710.98553,67.27114,-1.75231,14.69018,0.00E+00,70,-0.14952,1
711.4844,67.32104,-1.74909,14.68815,0.00E+00,70,-0.14199,1
711.98328,67.37099,-1.74541,14.68896,0.00E+00,70,-0.13817,1
712.48215,67.42095,-1.74214,14.72135,0.00E+00,70,-0.13843,1
712.98103,67.47084,-1.74007,14.75284,0.00E+00,70,-0.1419,1
713.4799,67.52066,-1.73878,14.72362,0.00E+00,70,-0.14674,1
713.97877,67.57046,-1.73655,14.68375,0.00E+00,70,-0.15061,1
714.47765,67.62021,-1.7352,14.65925,0.00E+00,70,-0.1513,1
714.97652,67.66988,-1.73413,14.64773,0.00E+00,70,-0.14728,1
715.4754,67.71956,-1.73242,14.63668,0.00E+00,70,-0.13799,1
715.97427,67.76931,-1.73028,14.62762,0.00E+00,70,-0.12383,1
716.47314,67.81911,-1.72764,14.62422,0.00E+00,70,-0.10603,1
716.97202,67.86892,-1.72507,14.62351,0.00E+00,70,-8.63E-02,1
717.47089,67.9188,-1.72317,14.62416,0.00E+00,70,-6.62E-02,1
717.96977,67.96866,-1.7209,14.62519,0.00E+00,70,-4.72E-02,1
718.46864,68.01846,-1.71801,14.62487,0.00E+00,70,-3.03E-02,1
718.96751,68.06822,-1.71568,14.62548,0.00E+00,70,-1.58E-02,1
719.46639,68.118,-1.71405,14.62653,0.00E+00,70,-3.79E-03,1
719.96526,68.16777,-1.71062,14.62623,0.00E+00,70,5.95E-03,1
720.46414,68.21761,-1.70842,14.6268,0.00E+00,70,1.36E-02,1
720.96301,68.26747,-1.70675,14.62789,0.00E+00,70,1.94E-02,1
721.46188,68.31733,-1.7036,14.62753,0.00E+00,70,2.32E-02,1
721.96076,68.36717,-1.70177,14.62832,0.00E+00,70,2.48E-02,1
722.45963,68.41698,-1.70023,14.62856,0.00E+00,70,2.41E-02,1
722.95851,68.46671,-1.69825,14.63176,0.00E+00,70,2.09E-02,1
723.45738,68.51649,-1.69583,14.64336,0.00E+00,70,1.53E-02,1
723.95625,68.56629,-1.69354,14.64872,0.00E+00,70,7.70E-03,1
724.45513,68.61614,-1.69087,14.64979,0.00E+00,70,-1.38E-03,1
724.954,68.66605,-1.68915,14.65007,0.00E+00,70,-1.12E-02,1
725.45288,68.71597,-1.68663,14.64396,0.00E+00,70,-2.08E-02,1
725.95175,68.76586,-1.68452,14.63684,0.00E+00,70,-2.96E-02,1
726.45062,68.81573,-1.68298,14.63318,0.00E+00,70,-3.72E-02,1
726.9495,68.86557,-1.68045,14.62952,0.00E+00,70,-4.33E-02,1
727.44837,68.91537,-1.67891,14.62652,0.00E+00,70,-4.81E-02,1
727.94725,68.96521,-1.67661,14.62282,0.00E+00,70,-5.21E-02,1
728.44612,69.01502,-1.67527,14.62274,0.00E+00,70,-5.57E-02,1
728.94499,69.06479,-1.67297,14.62345,0.00E+00,70,-5.93E-02,1
729.44387,69.11457,-1.67064,14.62217,0.00E+00,70,-6.32E-02,1
729.94274,69.16432,-1.66976,14.61937,0.00E+00,70,-6.76E-02,1
730.44162,69.21404,-1.6671,14.6128,0.00E+00,70,-7.24E-02,1
730.94049,69.26382,-1.66545,14.60909,0.00E+00,70,-7.73E-02,1
731.43936,69.31363,-1.66319,14.6054,0.00E+00,70,-8.20E-02,1
731.93824,69.3634,-1.66061,14.60241,0.00E+00,70,-8.61E-02,1
732.43711,69.41318,-1.65854,14.5988,0.00E+00,70,-8.90E-02,1
732.93599,69.46303,-1.65582,14.59517,0.00E+00,70,-9.05E-02,1
733.43486,69.51287,-1.6535,14.58617,0.00E+00,70,-9.04E-02,1
733.93373,69.56279,-1.65159,14.57703,0.00E+00,70,-8.87E-02,1
734.43261,69.61281,-1.65061,14.56929,0.00E+00,70,-8.58E-02,1
734.93148,69.66291,-1.64809,14.56302,0.00E+00,70,-8.21E-02,1
735.43036,69.71298,-1.64685,14.56013,0.00E+00,70,-7.83E-02,1
735.92923,69.76298,-1.64587,14.56045,0.00E+00,70,-7.48E-02,1
736.4281,69.81292,-1.64382,14.56039,0.00E+00,70,-7.19E-02,1
736.92698,69.86273,-1.64169,14.56029,0.00E+00,70,-6.98E-02,1
737.42585,69.91245,-1.64083,14.55814,0.00E+00,70,-6.80E-02,1
737.92473,69.96211,-1.63842,14.55427,0.00E+00,70,-6.59E-02,1
738.4236,70.01178,-1.63667,14.55147,0.00E+00,70,-6.28E-02,1
738.92247,70.06143,-1.63391,14.54741,0.00E+00,70,-5.79E-02,1
739.42135,70.11106,-1.62966,14.5405,0.00E+00,70,-5.10E-02,1
739.92022,70.16071,-1.62815,14.52872,0.00E+00,70,-4.19E-02,1
740.4191,70.21035,-1.62671,14.52315,0.00E+00,70,-3.13E-02,1
740.91797,70.25998,-1.62448,14.51919,0.00E+00,70,-2.02E-02,1
741.41684,70.30959,-1.6221,14.51527,0.00E+00,70,-9.78E-03,1
741.91572,70.35922,-1.62051,14.51982,0.00E+00,70,-1.46E-03,1
742.41459,70.40887,-1.61802,14.53725,0.00E+00,70,3.75E-03,1
742.91347,70.45857,-1.61623,14.54343,0.00E+00,70,5.23E-03,1
743.41234,70.50828,-1.61494,14.54608,0.00E+00,70,2.90E-03,1
743.91121,70.55806,-1.61358,14.54837,0.00E+00,70,-2.78E-03,1
744.41009,70.60784,-1.6112,14.54638,0.00E+00,70,-1.10E-02,1
744.90896,70.65761,-1.60756,14.54227,0.00E+00,70,-2.07E-02,1
745.40784,70.70737,-1.60563,14.53818,0.00E+00,70,-3.07E-02,1
745.90671,70.75718,-1.60251,14.53452,0.00E+00,70,-4.04E-02,1
746.40558,70.80699,-1.60058,14.53309,0.00E+00,70,-4.91E-02,1
746.90446,70.85681,-1.59948,14.52878,0.00E+00,70,-5.63E-02,1
747.40333,70.90669,-1.5978,14.52499,0.00E+00,70,-6.22E-02,1
747.90221,70.95652,-1.59531,14.52225,0.00E+00,70,-6.66E-02,1
748.40108,71.00633,-1.59312,14.51811,0.00E+00,70,-6.98E-02,1
748.89995,71.05614,-1.59101,14.51412,0.00E+00,70,-7.20E-02,1
749.39883,71.10597,-1.5882,14.51009,0.00E+00,70,-7.35E-02,1
749.8977,71.15584,-1.58574,14.50606,0.00E+00,70,-7.45E-02,1
750.39658,71.20578,-1.58372,14.50203,0.00E+00,70,-7.53E-02,1
750.89545,71.25569,-1.58072,14.49799,0.00E+00,70,-7.63E-02,1
751.39432,71.30563,-1.57861,14.49397,0.00E+00,70,-7.77E-02,1
751.8932,71.35555,-1.57729,14.48988,0.00E+00,70,-7.98E-02,1
752.39207,71.40537,-1.57518,14.48607,0.00E+00,70,-8.29E-02,1
752.89095,71.4552,-1.57286,14.48489,0.00E+00,70,-8.70E-02,1
753.38982,71.50509,-1.57293,14.48346,0.00E+00,70,-9.20E-02,1
753.88869,71.555,-1.57009,14.4805,0.00E+00,70,-9.79E-02,1
754.38757,71.60489,-1.56753,14.47505,0.00E+00,70,-0.1044,1
754.88644,71.65479,-1.56796,14.46952,0.00E+00,70,-0.11114,1
755.38532,71.70465,-1.56604,14.46131,0.00E+00,70,-0.11799,1
755.88419,71.75445,-1.56363,14.45332,0.00E+00,70,-0.12494,1
756.38306,71.80418,-1.5611,14.44522,0.00E+00,70,-0.13218,1
756.88194,71.85393,-1.56041,14.43737,0.00E+00,70,-0.14009,1
757.38081,71.90379,-1.55836,14.43201,0.00E+00,70,-0.1491,1
757.87969,71.95368,-1.55577,14.4253,0.00E+00,70,-0.15941,1
758.37856,72.00357,-1.55356,14.41993,0.00E+00,70,-0.17075,1
758.87743,72.05353,-1.55345,14.41317,0.00E+00,70,-0.18226,1
759.37631,72.10349,-1.55103,14.40794,0.00E+00,70,-0.19231,1
759.87518,72.15336,-1.54861,14.40392,0.00E+00,70,-0.19875,1
760.37406,72.20315,-1.54798,14.39833,0.00E+00,70,-0.1993,1
760.87293,72.25299,-1.54543,14.39358,0.00E+00,70,-0.19207,1
761.3718,72.30282,-1.54376,14.38133,0.00E+00,70,-0.17609,1
761.87068,72.35263,-1.5442,14.3045,0.00E+00,70,-0.15175,1
762.36955,72.40247,-1.54104,14.2551,0.00E+00,70,-0.12088,1
762.86843,72.45235,-1.53928,14.26579,0.00E+00,70,-8.65E-02,1
763.3673,72.50218,-1.53771,14.3075,0.00E+00,70,-5.24E-02,1
763.86617,72.55198,-1.53557,14.32926,0.00E+00,70,-2.21E-02,1
764.36505,72.60179,-1.53448,14.33568,0.00E+00,70,1.55E-03,1
764.86392,72.65162,-1.53321,14.33972,0.00E+00,70,1.69E-02,1
765.3628,72.70146,-1.53141,14.34368,0.00E+00,70,2.37E-02,1
765.86167,72.75134,-1.53084,14.34502,0.00E+00,70,2.27E-02,1
766.36054,72.80122,-1.52739,14.34767,0.00E+00,70,1.58E-02,1
766.85942,72.85114,-1.52791,14.34625,0.00E+00,70,4.88E-03,1
767.35829,72.90102,-1.52492,14.34496,0.00E+00,70,-7.87E-03,1
767.85717,72.95089,-1.52517,14.34493,0.00E+00,70,-2.08E-02,1
768.35604,73.00077,-1.52453,14.34223,0.00E+00,70,-3.26E-02,1
768.85491,73.05061,-1.52403,14.33951,0.00E+00,70,-4.28E-02,1
769.35379,73.10041,-1.52413,14.33143,0.00E+00,70,-5.10E-02,1
769.85266,73.15019,-1.52321,14.32474,0.00E+00,70,-5.76E-02,1
770.35154,73.19995,-1.523,14.31938,0.00E+00,70,-6.29E-02,1
770.85041,73.24964,-1.52291,14.31803,0.00E+00,70,-6.75E-02,1
771.34928,73.29931,-1.52177,14.31803,0.00E+00,70,-7.18E-02,1
771.84816,73.349,-1.52261,14.31804,0.00E+00,70,-7.60E-02,1
772.34703,73.39869,-1.51986,14.31675,0.00E+00,70,-8.01E-02,1
772.84591,73.44837,-1.51995,14.31405,0.00E+00,70,-8.38E-02,1
773.34478,73.49811,-1.51735,14.31154,0.00E+00,70,-8.68E-02,1
773.84365,73.54789,-1.51585,14.30104,0.00E+00,70,-8.85E-02,1
774.34253,73.59765,-1.51448,14.29019,0.00E+00,70,-8.88E-02,1
774.8414,73.64744,-1.5121,14.28205,0.00E+00,70,-8.75E-02,1
775.34028,73.69725,-1.51088,14.27527,0.00E+00,70,-8.48E-02,1
775.83915,73.74713,-1.50842,14.27101,0.00E+00,70,-8.13E-02,1
776.33802,73.79702,-1.50719,14.27086,0.00E+00,70,-7.74E-02,1
776.8369,73.84695,-1.50439,14.27095,0.00E+00,70,-7.37E-02,1
777.33577,73.89688,-1.50214,14.26963,0.00E+00,70,-7.04E-02,1
777.83465,73.94682,-1.50107,14.26838,0.00E+00,70,-6.76E-02,1
778.33352,73.99666,-1.50016,14.26443,0.00E+00,70,-6.52E-02,1
778.83239,74.04648,-1.49924,14.26164,0.00E+00,70,-6.29E-02,1
779.33127,74.09629,-1.49815,14.25794,0.00E+00,70,-6.03E-02,1
779.83014,74.14604,-1.49676,14.24881,0.00E+00,70,-5.71E-02,1
780.32902,74.19574,-1.49655,14.24149,0.00E+00,70,-5.35E-02,1
780.82789,74.2455,-1.49514,14.2425,0.00E+00,70,-4.94E-02,1
781.32676,74.29525,-1.49324,14.24152,0.00E+00,70,-4.55E-02,1
781.82564,74.345,-1.49229,14.2389,0.00E+00,70,-4.21E-02,1
782.32451,74.39478,-1.49105,14.23603,0.00E+00,70,-3.99E-02,1
782.82339,74.44461,-1.49013,14.23694,0.00E+00,70,-3.92E-02,1
783.32226,74.49441,-1.48718,14.23974,0.00E+00,70,-4.05E-02,1
783.82113,74.54425,-1.48537,14.24003,0.00E+00,70,-4.39E-02,1
784.32001,74.59407,-1.48495,14.23883,0.00E+00,70,-4.92E-02,1
784.81888,74.64389,-1.48268,14.23623,0.00E+00,70,-5.63E-02,1
785.31776,74.69372,-1.48166,14.23362,0.00E+00,70,-6.50E-02,1
785.81663,74.74354,-1.48107,14.22965,0.00E+00,70,-7.50E-02,1
786.3155,74.79336,-1.48049,14.2259,0.00E+00,70,-8.62E-02,1
786.81438,74.84319,-1.47917,14.21811,0.00E+00,70,-9.82E-02,1
787.31325,74.893,-1.47749,14.21225,0.00E+00,70,-0.11066,1
787.81213,74.94274,-1.47627,14.20822,0.00E+00,70,-0.12279,1
788.311,74.99246,-1.4746,14.20412,0.00E+00,70,-0.13341,1
788.80987,75.04216,-1.47399,14.20125,0.00E+00,70,-0.14094,1
789.30875,75.09184,-1.4729,14.19873,0.00E+00,70,-0.1436,1
789.80762,75.1415,-1.47164,14.19716,0.00E+00,70,-0.13978,1
790.3065,75.19124,-1.4707,14.20111,0.00E+00,70,-0.12844,1
790.80537,75.24101,-1.47112,14.14578,0.00E+00,70,-0.10959,1
791.30424,75.29076,-1.46832,14.08744,0.00E+00,70,-8.45E-02,1
791.80312,75.34052,-1.4659,14.0953,0.00E+00,70,-5.54E-02,1
792.30199,75.39039,-1.45352,14.11198,0.00E+00,70,-2.54E-02,1
792.80087,75.44024,-1.44865,14.13223,0.00E+00,70,2.35E-03,1
793.29974,75.49007,-1.44468,14.15864,0.00E+00,70,2.51E-02,1
793.79861,75.53999,-1.44122,14.1637,0.00E+00,70,4.21E-02,1
794.29749,75.58994,-1.43943,14.1646,0.00E+00,70,5.51E-02,1
794.79636,75.63981,-1.43768,14.17268,0.00E+00,70,6.28E-02,1
795.29524,75.68968,-1.43675,14.17523,0.00E+00,70,5.49E-02,1
795.79411,75.73958,-1.43373,14.17652,0.00E+00,70,2.75E-02,1
796.29298,75.78942,-1.4295,14.17557,0.00E+00,70,-6.56E-03,1
796.79186,75.83919,-1.42821,14.17472,0.00E+00,70,-3.68E-02,1
797.29073,75.88892,-1.42755,14.16848,0.00E+00,70,-6.34E-02,1
797.78961,75.93923,-1.42411,14.16675,0.00E+00,70,-8.88E-02,1
