Repository: MaCFP/matl-db

# matl-db

#### Welcome to the MaCFP Condensed Phase Subgroup database!

The MaCFP Condensed Phase Working Group was organized to enable the fire safety science research community to make significant progress towards establishing a common framework for the selection of experiments and the methodologies used to analyze these experiments when developing pyrolysis models. Key objectives of this effort include:
- Cataloguing current approaches used to parameterize pyrolysis models;
- Developing standard data set formats for experimental data on pyrolysis;
- Developing requirements for data set quality and establishing a data review committee;
- Quantifying the inter-laboratory variability for comparable experimental datasets; and
- Assessing the impact of the variability of model parameters on fire growth predictions

#### In preparation for MaCFP-4, please read the following:

[Guidelines for Participation in the MaCFP-4 Workshop (2026)](https://github.com/MaCFP/macfp-db/releases/download/macfp-4.0/MaCFP-4_Guidelines_for_Participation.pdf)

[Presentation of Target Experiments and Modeling Guidelines for the upcoming MaCFP-4 Workshop (meeting recording and presentation slides)](https://github.com/MaCFP/macfp-db/releases/tag/macfp-4.0)

Please visit our [wiki pages](https://github.com/MaCFP/matl-db/wiki/How-to-Contribute) for additional details, including how to contribute (experimentalists and modelers).

# Bergische Universität Wuppertal, Chair of Fire Dynamics (BUW)

The data has been recorded at the Chair of Inorganic Chemistry and Fire Dynamics at the Bergische Universität Wuppertal.Team: Björn Beele, Frauke Binder, Adam Slabon and Fabian Brännström

## Experimental Conditions: Simultaneous Thermal Analysis (STA)

The sample powder was provided by MaCFP in a small glass bottle.Upon arrival, the bottle was opened and placed inside a desiccator for storage.The samples were weighed at room condition and stored at room condition prior to measurement. No pre-conditioning was applied.
The data was interpolated to match a 0.5 K spacing, as requested by MaCFP.Note that this can lead to minor inconsistencies for a few initial data pointswhere the temperature is not yet monotonically increasing, due to noise.

### Experiment Overview
- Sample
    - Preparation: Powdered, as provided by MaCFP
    - Initial mass: 5.01 mg ± 0.15 mg
    - Final mass: 0.82 mg ± 0.32 mg
    - Notes: None
- Crucible
    - Type: None
    - Inner diameter: None
    - Inner height: None
    - Outer diameter: None
    - Outer height: None
    - Volume: None
    - Mass: None
    - Lid: None
    - Notes: None
- Temperature program
    - Heating rates, nominal (K/min): 5, 10, 20, 50
    - Initial temperature: 299.32 K ± 4.09 K
    - Initial isotherm: None
    - Final temperature: 872.02 K ± 1.05 K
    - Final isotherm: None
    - Notes: None
- Carrier gas
    - Type: None
    - Flow rate: None
    - Notes: None
- Instrument
    - Type: NETZSCH STA 449F5
    - Furnace type: None
    - Notes: None
- Calibration
    - Type: None

| Run Label                | Initial Sample Mass (mg) | Final Sample Mass (mg) | Heating Rate (K/min) | Purpose          |
|:-------------------------|:-------------------------|:-----------------------|:---------------------|:-----------------|
| BUWfd_Wood_STA_N2_5K_R1  | 5.28                     | 0.96                   | 5                    | main measurement |
| BUWfd_Wood_STA_N2_5K_R2  | 4.86                     | 0.87                   | 5                    | main measurement |
| BUWfd_Wood_STA_N2_5K_R3  | 5.12                     | 0.84                   | 5                    | main measurement |
| BUWfd_Wood_STA_N2_10K_R1 | 4.88                     | 0.23                   | 10                   | main measurement |
| BUWfd_Wood_STA_N2_10K_R2 | 5.07                     | 0.18                   | 10                   | main measurement |
| BUWfd_Wood_STA_N2_20K_R1 | 5.12                     | 1.1                    | 20                   | main measurement |
| BUWfd_Wood_STA_N2_20K_R2 | 4.98                     | 1.1                    | 20                   | main measurement |
| BUWfd_Wood_STA_N2_50K_R1 | 4.85                     | 1.0                    | 50                   | main measurement |
| BUWfd_Wood_STA_N2_50K_R2 | 5.14                     | 0.98                   | 50                   | main measurement |
| BUWfd_Wood_STA_N2_50K_R3 | 4.83                     | 0.92                   | 50                   | main measurement |

### Experimental Conditions: Cone calorimeter

* Test Standard: ISO 5660
* Extraction flow rate: 24L/s
* Sample Surface Area: 0.00884 m2
* Sample holder dimensions:
    - Square pan: 106mm x 106mm x 25mm
    - Retainer frame: 94mm x 94mm opening, 53mm height
    - Retaining grid: None
* Backing Insulation: 27.5mm thick layer of mineal wool.
* Thermocouple location: None
* Ignition Source: spark ignitor

File: Wood/Calibration_Data/BUWfd/README.md
# Bergische Universität Wuppertal, Chair of Fire Dynamics (BUW)

The data has been recorded at the Chair of Inorganic Chemistry and Fire Dynamics at the Bergische Universität Wuppertal.Team: Björn Beele, Frauke Binder, Adam Slabon and Fabian Brännström

## Experimental Conditions: Simultaneous Thermal Analysis (STA)

The sample powder was provided by MaCFP in a small glass bottle.Upon arrival, the bottle was opened and placed inside a desiccator for storage.The samples were weighed at room condition and stored at room condition prior to measurement. No pre-conditioning was applied.
The data was interpolated to match a 0.5 K spacing, as requested by MaCFP.Note that this can lead to minor inconsistencies for a few initial data pointswhere the temperature is not yet monotonically increasing, due to noise.


### Experiment Overview
- Sample
    - Preparation: Powdered, as provided by MaCFP
    - Initial mass: 5.01 mg ± 0.15 mg
    - Final mass: 0.82 mg ± 0.32 mg
    - Notes: None
- Crucible
    - Type: None
    - Inner diameter: None
    - Inner height: None
    - Outer diameter: None
    - Outer height: None
    - Volume: None
    - Mass: None
    - Lid: None
    - Notes: None
- Temperature program
    - Heating rates, nominal (K/min): 5, 10, 20, 50
    - Initial temperature: 299.32 K ± 4.09 K
    - Initial isotherm: None
    - Final temperature: 872.02 K ± 1.05 K
    - Final isotherm: None
    - Notes: None
- Carrier gas
    - Type: None
    - Flow rate: None
    - Notes: None
- Instrument
    - Type: NETZSCH STA 449F5
    - Furnace type: None
    - Notes: None
- Calibration
    - Type: None

| Run Label                | Initial Sample Mass (mg) | Final Sample Mass (mg) | Heating Rate (K/min) | Purpose          |
|:-------------------------|:-------------------------|:-----------------------|:---------------------|:-----------------|
| BUWfd_Wood_STA_N2_5K_R1  | 5.28                     | 0.96                   | 5                    | main measurement |
| BUWfd_Wood_STA_N2_5K_R2  | 4.86                     | 0.87                   | 5                    | main measurement |
| BUWfd_Wood_STA_N2_5K_R3  | 5.12                     | 0.84                   | 5                    | main measurement |
| BUWfd_Wood_STA_N2_10K_R1 | 4.88                     | 0.23                   | 10                   | main measurement |
| BUWfd_Wood_STA_N2_10K_R2 | 5.07                     | 0.18                   | 10                   | main measurement |
| BUWfd_Wood_STA_N2_20K_R1 | 5.12                     | 1.1                    | 20                   | main measurement |
| BUWfd_Wood_STA_N2_20K_R2 | 4.98                     | 1.1                    | 20                   | main measurement |
| BUWfd_Wood_STA_N2_50K_R1 | 4.85                     | 1.0                    | 50                   | main measurement |
| BUWfd_Wood_STA_N2_50K_R2 | 5.14                     | 0.98                   | 50                   | main measurement |
| BUWfd_Wood_STA_N2_50K_R3 | 4.83                     | 0.92                   | 50                   | main measurement |


### Experimental Conditions: Cone calorimeter

* Test Standard: ISO 5660
* Extraction flow rate: 24L/s
* Sample Surface Area: 0.00884 m2
* Sample holder dimensions:
    - Square pan: 106mm x 106mm x 25mm
    - Retainer frame: 94mm x 94mm opening, 53mm height
    - Retaining grid: None
* Backing Insulation: 27.5mm thick layer of mineal wool.
* Thermocouple location: None
* Ignition Source: spark ignitor
* Sample mass in the cone calorimeter data at time 0 sec is the initial mass of the sample.

###### Test Heating Conditions  

| Test Name                       | Heat Flux (kW/m2) | Heater Temperature (K) | Initial sample mass (g) | Thickness (cm) | Grain orientation (-) | t_ign (s) | t_flameout (s) |
|---------------------------------|:-----------------:|:----------------------:|:-----------------------:|:--------------:|:---------------------:|:---------:|:--------------:|
| BUWfd_Wood_Cone_30kW_hor_R1.csv |        30         |           -            |         102.14          |      2.55      |       parallel        |    34     |      1774      |
| BUWfd_Wood_Cone_30kW_hor_R2.csv |        30         |           -            |          91.28          |      2.55      |       parallel        |    37     |      1723      |
| BUWfd_Wood_Cone_50kW_hor_R1.csv |        50         |           -            |         103.69          |      2.55      |       parallel        |     9     |      1448      |
| BUWfd_Wood_Cone_50kW_hor_R2.csv |        50         |           -            |          96.28          |      2.55      |       parallel        |    10     |      1372      |
| BUWfd_Wood_Cone_60kW_hor_R1.csv |        60         |           -            |          96.09          |      2.55      |       parallel        |     7     |      1237      |
| BUWfd_Wood_Cone_60kW_hor_R2.csv |        60         |           -            |         106.90          |      2.55      |       parallel        |     6     |      1429      |
