Repository: MaCFP/matl-db

# matl-db

#### Welcome to the MaCFP Condensed Phase Subgroup database!

The MaCFP Condensed Phase Working Group was organized to enable the fire safety science research community to make significant progress towards establishing a common framework for the selection of experiments and the methodologies used to analyze these experiments when developing pyrolysis models. Key objectives of this effort include:
- Cataloguing current approaches used to parameterize pyrolysis models;
- Developing standard data set formats for experimental data on pyrolysis;
- Developing requirements for data set quality and establishing a data review committee;
- Quantifying the inter-laboratory variability for comparable experimental datasets; and
- Assessing the impact of the variability of model parameters on fire growth predictions

#### In preparation for MaCFP-4, please read the following:

[Guidelines for Participation in the MaCFP-4 Workshop (2026)](https://github.com/MaCFP/macfp-db/releases/download/macfp-4.0/MaCFP-4_Guidelines_for_Participation.pdf)

[Presentation of Target Experiments and Modeling Guidelines for the upcoming MaCFP-4 Workshop (meeting recording and presentation slides)](https://github.com/MaCFP/macfp-db/releases/tag/macfp-4.0)

Please visit our [wiki pages](https://github.com/MaCFP/matl-db/wiki/How-to-Contribute) for additional details, including how to contribute (experimentalists and modelers).

# Bergische Universität Wuppertal, Chair of Fire Dynamics (BUW)

The data has been recorded at the Chair of Inorganic Chemistry and Fire Dynamics at the Bergische Universität Wuppertal.Team: Björn Beele, Frauke Binder, Adam Slabon and Fabian Brännström

## Experimental Conditions: Simultaneous Thermal Analysis (STA)

The sample powder was provided by MaCFP in a small glass bottle.Upon arrival, the bottle was opened and placed inside a desiccator for storage.The samples were weighed at room condition and stored at room condition prior to measurement. No pre-conditioning was applied.
The data was interpolated to match a 0.5 K spacing, as requested by MaCFP.Note that this can lead to minor inconsistencies for a few initial data pointswhere the temperature is not yet monotonically increasing, due to noise.

### Experiment Overview
- Sample
    - Preparation: Powdered, as provided by MaCFP
    - Initial mass: 5.01 mg ± 0.15 mg
    - Final mass: 0.82 mg ± 0.32 mg
    - Notes: None
- Crucible
    - Type: None
    - Inner diameter: None
    - Inner height: None
    - Outer diameter: None
    - Outer height: None
    - Volume: None
    - Mass: None
    - Lid: None
    - Notes: None
- Temperature program
    - Heating rates, nominal (K/min): 5, 10, 20, 50
    - Initial temperature: 299.32 K ± 4.09 K
    - Initial isotherm: None
    - Final temperature: 872.02 K ± 1.05 K
    - Final isotherm: None
    - Notes: None
- Carrier gas
    - Type: None
    - Flow rate: None
    - Notes: None
- Instrument
    - Type: NETZSCH STA 449F5
    - Furnace type: None
    - Notes: None
- Calibration
    - Type: None

| Run Label                | Initial Sample Mass (mg) | Final Sample Mass (mg) | Heating Rate (K/min) | Purpose          |
|:-------------------------|:-------------------------|:-----------------------|:---------------------|:-----------------|
| BUWfd_Wood_STA_N2_5K_R1  | 5.28                     | 0.96                   | 5                    | main measurement |
| BUWfd_Wood_STA_N2_5K_R2  | 4.86                     | 0.87                   | 5                    | main measurement |
| BUWfd_Wood_STA_N2_5K_R3  | 5.12                     | 0.84                   | 5                    | main measurement |
| BUWfd_Wood_STA_N2_10K_R1 | 4.88                     | 0.23                   | 10                   | main measurement |
| BUWfd_Wood_STA_N2_10K_R2 | 5.07                     | 0.18                   | 10                   | main measurement |
| BUWfd_Wood_STA_N2_20K_R1 | 5.12                     | 1.1                    | 20                   | main measurement |
| BUWfd_Wood_STA_N2_20K_R2 | 4.98                     | 1.1                    | 20                   | main measurement |
| BUWfd_Wood_STA_N2_50K_R1 | 4.85                     | 1.0                    | 50                   | main measurement |
| BUWfd_Wood_STA_N2_50K_R2 | 5.14                     | 0.98                   | 50                   | main measurement |
| BUWfd_Wood_STA_N2_50K_R3 | 4.83                     | 0.92                   | 50                   | main measurement |

### Experimental Conditions: Cone calorimeter

* Test Standard: ISO 5660
* Extraction flow rate: 24L/s
* Sample Surface Area: 0.00884 m2
* Sample holder dimensions:
    - Square pan: 106mm x 106mm x 25mm
    - Retainer frame: 94mm x 94mm opening, 53mm height
    - Retaining grid: None
* Backing Insulation: 27.5mm thick layer of mineal wool.
* Thermocouple location: None
* Ignition Source: spark ignitor

File: Wood/Calibration_Data/BUWfd/BUWfd_Wood_Cone_30kW_hor_R1.csv
Time (s),Mass (g),HRR (kW/m2)
0,102.14,0
1,102.16,0
2,102.15,0
3,102.12,0
4,102.12,0
5,102.11,0
6,102.1,0
7,102.09,0
8,102.08,0
9,102.07,0
10,102.06,0
11,102.05,0
12,102.04,0
13,102.02,0
14,102.01,0
15,102.01,0
16,102,0
17,101.98,0
18,101.97,0
19,101.96,0
20,101.96,0
21,101.94,0
22,101.92,0
23,101.91,0
24,101.91,0
25,101.9,1.16
26,101.89,4.62
27,101.88,9.6
28,101.87,15.29
29,101.86,25.04
30,101.85,31.46
31,101.84,44.16
32,101.82,53.32
33,101.79,65.64
34,101.75,77.28
35,101.67,90.88
36,101.59,101.68
37,101.51,112.57
38,101.41,122.19
39,101.31,132.06
40,101.22,138.49
41,101.12,144.33
42,101.03,145.7
43,100.91,146.98
44,100.79,147.66
45,100.69,147.79
46,100.58,147
47,100.49,144.88
48,100.37,141.29
49,100.28,136.54
50,100.17,133.68
51,100.06,131.19
52,99.98,125.43
53,99.89,121.83
54,99.81,117.42
55,99.71,112.54
56,99.64,108.31
57,99.52,107.01
58,99.47,104.42
59,99.4,101.14
60,99.32,97.54
61,99.25,96.77
62,99.16,94.47
63,99.11,92.82
64,99.03,91.45
65,98.98,89.42
66,98.88,88.26
67,98.82,87.24
68,98.76,86.71
69,98.7,84.63
70,98.63,84.48
71,98.56,82.86
72,98.5,81.71
73,98.44,81.94
74,98.37,80.43
75,98.32,79.56
76,98.24,78.46
77,98.18,78.25
78,98.13,76.5
79,98.07,75.83
80,98.02,76.08
81,97.95,74.06
82,97.89,74.26
83,97.84,73.8
84,97.77,72.91
85,97.73,71.82
86,97.67,71.85
87,97.59,70.96
88,97.55,70.25
89,97.51,69.9
90,97.45,69.71
91,97.4,69.11
92,97.35,68.88
93,97.28,68.58
94,97.24,68.38
95,97.18,67.82
96,97.12,67.51
97,97.07,67.12
98,97.02,66.57
99,96.94,66.39
100,96.88,66.52
101,96.84,65.47
102,96.79,65.84
103,96.73,65.28
104,96.69,64.45
105,96.64,65.05
106,96.58,64.2
107,96.54,64.13
108,96.49,63.55
109,96.43,63.07
110,96.39,62.36
111,96.35,62.04
112,96.28,62.57
113,96.24,61.01
114,96.2,61.38
115,96.15,61.44
116,96.11,60.78
117,96.05,60.38
118,96,59.95
119,95.95,60.26
120,95.91,60.27
121,95.87,59.88
122,95.81,59.79
123,95.78,60.13
124,95.71,59.76
125,95.67,60.09
126,95.63,59.49
127,95.59,59.76
128,95.53,59.64
129,95.46,59.63
130,95.41,59.63
131,95.36,59.72
132,95.31,58.13
133,95.27,58.27
134,95.22,58.69
135,95.17,58.85
136,95.12,57.38
137,95.08,56.98
138,95.04,58.47
139,94.99,57.01
140,94.94,57.99
141,94.89,57.58
142,94.86,57.09
143,94.82,57.26
144,94.76,56.85
145,94.73,56.87
146,94.68,57.28
147,94.64,57.02
148,94.59,56.88
149,94.54,56.83
150,94.5,57.63
151,94.43,57.91
152,94.38,57.4
153,94.35,58.12
154,94.29,58.12
155,94.25,57.71
156,94.2,57.6
157,94.14,57.64
158,94.11,57.79
159,94.07,57.57
160,94.01,57.85
161,93.97,56.92
162,93.93,56.79
163,93.88,56.79
164,93.83,56.48
165,93.81,56.41
166,93.76,56.48
167,93.71,55.56
168,93.67,56.09
169,93.63,56.6
170,93.57,56.48
171,93.53,56.9
172,93.49,56.37
173,93.44,56.54
174,93.4,55.96
175,93.36,56.34
176,93.32,56.79
177,93.27,55.71
178,93.21,56.5
179,93.18,56.2
180,93.14,55.78
181,93.09,56.88
182,93.06,56.23
183,93.01,55.84
184,92.97,56.31
185,92.91,56.69
186,92.88,57.01
187,92.82,56.04
188,92.79,56.46
189,92.73,56.04
190,92.7,56.44
191,92.66,55.84
192,92.61,55.2
193,92.58,55.08
194,92.53,54.84
195,92.48,53.95
196,92.4,54
197,92.37,53.59
198,92.33,53.99
199,92.28,52.77
200,92.24,53.56
201,92.2,53.44
202,92.15,52.72
203,92.11,51.64
204,92.07,52.6
205,92.03,52.29
206,91.98,51.05
207,91.94,52.26
208,91.9,52.93
209,91.85,52.59
210,91.81,51.84
211,91.78,52.18
212,91.74,51.23
213,91.68,52.06
214,91.65,52.89
215,91.6,52.2
216,91.56,52.67
217,91.51,52.72
218,91.48,52.64
219,91.43,53.16
220,91.39,53.15
221,91.35,53.23
222,91.3,53.23
223,91.27,53.77
224,91.22,52.65
225,91.18,53.04
226,91.14,53.63
227,91.09,53.81
228,91.05,53.72
229,91.01,54.21
230,90.96,53.82
231,90.92,53.78
232,90.89,53.4
233,90.84,52.82
234,90.79,52.52
235,90.75,52.37
236,90.7,52.16
237,90.67,51.82
238,90.62,51.58
239,90.59,51.58
240,90.54,51.69
241,90.49,50.83
242,90.45,51.65
243,90.42,51.25
244,90.38,50.97
245,90.34,51.18
246,90.29,51.23
247,90.25,50.82
248,90.21,50.86
249,90.17,50.74
250,90.12,51.04
251,90.08,50.39
252,90.04,50.4
253,90,50.61
254,89.96,50.37
255,89.91,50.29
256,89.88,50.29
257,89.83,50.55
258,89.78,50.03
259,89.75,49.89
260,89.71,50.23
261,89.66,50.58
262,89.62,49.99
263,89.58,49.12
264,89.54,49.93
265,89.49,49.94
266,89.45,49.72
267,89.41,50.6
268,89.36,50.26
269,89.32,50.15
270,89.29,50.54
271,89.25,50.22
272,89.2,50.13
273,89.17,50.13
274,89.12,50.07
275,89.07,49.73
276,89.02,50.41
277,88.99,49.75
278,88.94,49.46
279,88.9,49.96
280,88.87,49.15
281,88.83,49.14
282,88.78,49.09
283,88.73,49.55
284,88.7,49.64
285,88.66,49.29
286,88.62,49.89
287,88.58,48.89
288,88.55,48.85
289,88.49,49.43
290,88.46,49.02
291,88.42,49.36
292,88.37,49.49
293,88.33,49.61
294,88.29,49.13
295,88.24,48.65
296,88.2,49.46
297,88.17,49.44
298,88.12,49.02
299,88.07,49.62
300,88.03,50.13
301,88,49.1
302,87.96,49.05
303,87.91,49.91
304,87.87,49.45
305,87.83,48.91
306,87.78,48.91
307,87.75,49.37
308,87.7,49.98
309,87.66,49.84
310,87.62,50.06
311,87.58,49.99
312,87.54,50.09
313,87.5,49.89
314,87.46,50.29
315,87.41,50.29
316,87.37,50.54
317,87.32,50.11
318,87.29,49.96
319,87.25,49.45
320,87.2,49.33
321,87.16,49.87
322,87.12,49.71
323,87.07,49.3
324,87.03,49.16
325,86.99,49.76
326,86.94,49.99
327,86.91,49.35
328,86.86,48.98
329,86.82,50.13
330,86.78,49.95
331,86.75,49.52
332,86.7,49.94
333,86.65,49.79
334,86.62,49.07
335,86.58,49.26
336,86.53,49.15
337,86.48,48.27
338,86.44,48.86
339,86.4,49.19
340,86.34,49.1
341,86.31,48.68
342,86.27,48.81
343,86.22,47.6
344,86.19,47.99
345,86.15,47.59
346,86.1,48.09
347,86.05,47.46
348,86.02,47.39
349,85.99,46.96
350,85.94,47.32
351,85.89,46.2
352,85.85,46.13
353,85.8,46.01
354,85.77,46.37
355,85.73,46.51
356,85.67,46.89
357,85.64,46.47
358,85.6,46.21
359,85.56,47.44
360,85.53,47.01
361,85.48,47.15
362,85.43,47.57
363,85.38,47.44
364,85.34,47.42
365,85.3,48.05
366,85.26,48.04
367,85.22,47.72
368,85.17,48.22
369,85.13,47.52
370,85.08,47.87
371,85.05,47.91
372,85.01,46.45
373,84.96,47.11
374,84.92,47.1
375,84.88,46.23
376,84.85,47.19
377,84.78,46.32
378,84.75,46.58
379,84.72,46.54
380,84.67,46.27
381,84.63,45.62
382,84.59,45.62
383,84.54,46.33
384,84.5,45.62
385,84.46,46.69
386,84.41,46.78
387,84.37,46.12
388,84.33,46.5
389,84.3,46.81
390,84.25,46.91
391,84.21,47.23
392,84.17,48.12
393,84.12,46.97
394,84.08,47.88
395,84.04,47.85
396,83.99,48.55
397,83.95,47.96
398,83.91,48.62
399,83.86,48.21
400,83.82,47.95
401,83.78,49.42
402,83.72,48.24
403,83.67,48.49
404,83.63,49.1
405,83.6,49.61
406,83.55,48.99
407,83.51,48.32
408,83.47,48.32
409,83.41,48.34
410,83.37,48
411,83.33,48.2
412,83.28,47.68
413,83.24,47.88
414,83.2,47.87
415,83.16,47.7
416,83.11,47.87
417,83.05,47.45
418,83.02,47.65
419,82.98,47.02
420,82.93,47.36
421,82.88,47.2
422,82.84,46.71
423,82.81,46
424,82.76,47.25
425,82.72,46.83
426,82.69,46.62
427,82.63,46.41
428,82.59,47.2
429,82.55,46.68
430,82.51,46.57
431,82.47,46.58
432,82.41,47.51
433,82.38,47.09
434,82.33,47.44
435,82.27,47.29
436,82.25,47.73
437,82.19,47.58
438,82.14,48.08
439,82.1,47.53
440,82.06,48.37
441,82.01,48.92
442,81.96,48.92
443,81.93,48.6
444,81.88,48.84
445,81.83,48.57
446,81.79,48.39
447,81.75,48.99
448,81.7,49.15
449,81.65,49
450,81.62,49.31
451,81.57,48.53
452,81.52,48.69
453,81.46,49.48
454,81.43,48.99
455,81.38,48.65
456,81.33,47.92
457,81.29,48.26
458,81.25,47.99
459,81.2,48.4
460,81.14,47.86
461,81.1,47.13
462,81.06,48.93
463,81.02,47.55
464,80.98,47.56
465,80.92,46.87
466,80.88,46.5
467,80.83,47.33
468,80.79,47.54
469,80.75,47.18
470,80.7,47.74
471,80.65,47.11
472,80.61,47.05
473,80.55,47.86
474,80.51,48.03
475,80.46,48.03
476,80.41,47.44
477,80.38,48.44
478,80.33,48.3
479,80.28,47.55
480,80.23,48.97
481,80.19,48.96
482,80.15,49.33
483,80.1,49.67
484,80.04,48.84
485,80.01,49.22
486,79.95,49.27
487,79.91,49.06
488,79.86,49.65
489,79.81,49.8
490,79.76,49.23
491,79.72,49.47
492,79.68,49.88
493,79.62,50.08
494,79.58,49.08
495,79.53,49.45
496,79.48,49.27
497,79.43,49.89
498,79.39,49.4
499,79.33,49.77
500,79.29,49.23
501,79.24,49.23
502,79.19,49.13
503,79.14,48.26
504,79.1,49.4
505,79.06,48.9
506,79,48.86
507,78.96,48.82
508,78.92,48.37
509,78.86,47.95
510,78.82,47.61
511,78.78,48.26
512,78.71,47.26
513,78.67,47.09
514,78.63,47
515,78.57,46.94
516,78.54,47.33
517,78.49,47.86
518,78.43,46.37
519,78.38,47.8
520,78.35,47.69
521,78.3,47.58
522,78.25,47.77
523,78.22,47.34
524,78.17,47.69
525,78.11,47.99
526,78.06,47.99
527,78.02,48.97
528,77.96,47.89
529,77.92,48.31
530,77.87,48.6
531,77.82,48.72
532,77.78,48.75
533,77.74,48.42
534,77.69,47.59
535,77.63,48.14
536,77.59,48.14
537,77.54,47.97
538,77.48,47.74
539,77.45,48.02
540,77.4,47.96
541,77.33,47.76
542,77.29,48.17
543,77.25,48.12
544,77.2,47.26
545,77.16,48.19
546,77.12,48.05
547,77.05,47.41
548,77.01,47.46
549,76.97,48.24
550,76.93,48.36
551,76.87,47.52
552,76.82,47.9
553,76.78,47.87
554,76.72,47.8
555,76.68,48.31
556,76.63,48.31
557,76.58,47.6
558,76.54,47.92
559,76.49,47.97
560,76.42,47.97
561,76.39,48.46
562,76.35,47.9
563,76.29,47.9
564,76.24,49.02
565,76.2,48.41
566,76.15,48.8
567,76.1,48.88
568,76.05,48.88
569,76.01,48.75
570,75.95,48.08
571,75.91,48.28
572,75.87,48.68
573,75.81,48.85
574,75.76,47.97
575,75.71,47.96
576,75.65,47.96
577,75.62,48.53
578,75.58,47.95
579,75.52,47.92
580,75.48,47.71
581,75.43,48.15
582,75.37,47.8
583,75.32,48.49
584,75.28,47.89
585,75.22,48.31
586,75.18,47.85
587,75.14,48
588,75.08,48.29
589,75.04,47.69
590,74.99,48.09
591,74.94,48.34
592,74.89,48.33
593,74.85,48.33
594,74.79,48.31
595,74.74,48.51
596,74.7,48.71
597,74.65,48.14
598,74.59,49.83
599,74.55,49.93
600,74.5,48.49
601,74.45,48.9
602,74.41,49.9
603,74.35,50.26
604,74.29,48.78
605,74.25,49.73
606,74.21,50.17
607,74.15,50.02
608,74.11,50.73
609,74.05,50.05
610,74,49.63
611,73.95,50.28
612,73.91,49.98
613,73.86,49.13
614,73.82,50.1
615,73.76,49.4
616,73.69,49.57
617,73.66,49.26
618,73.61,49.43
619,73.56,49.01
620,73.53,48.83
621,73.47,48.64
622,73.41,48.71
623,73.36,48.9
624,73.32,48.47
625,73.25,48.02
626,73.21,49.26
627,73.17,48.01
628,73.12,48.35
629,73.07,48.54
630,73.03,47.86
631,72.97,49.38
632,72.92,47.47
633,72.87,47.54
634,72.82,48.31
635,72.78,48.21
636,72.74,46.97
637,72.68,48.15
638,72.62,48.17
639,72.58,47.29
640,72.53,47.31
641,72.49,48.71
642,72.44,48.3
643,72.39,48.31
644,72.33,48.5
645,72.28,48.09
646,72.24,48.7
647,72.19,48.45
648,72.15,48.49
649,72.1,48.86
650,72.04,48.53
651,71.99,48.99
652,71.95,48.57
653,71.89,48.98
654,71.84,48.44
655,71.8,49.19
656,71.74,49.12
657,71.71,48.75
658,71.66,49.24
659,71.6,48.04
660,71.55,48.61
661,71.52,48.66
662,71.47,47.84
663,71.41,47.64
664,71.37,48.03
665,71.31,47.49
666,71.26,47.9
667,71.22,48.54
668,71.17,47.17
669,71.11,47.17
670,71.08,47.58
671,71.03,47.37
672,70.96,47.56
673,70.93,47.48
674,70.88,47.66
675,70.83,47.33
676,70.79,47.63
677,70.74,47.63
678,70.66,47.63
679,70.63,47.17
680,70.58,47.63
681,70.54,47.52
682,70.48,48.64
683,70.45,48.17
684,70.4,48.42
685,70.35,48.5
686,70.3,48.09
687,70.24,48.47
688,70.19,48.7
689,70.15,48.44
690,70.1,49.32
691,70.05,48.99
692,70.02,49.74
693,69.96,47.8
694,69.9,48.97
695,69.86,48.97
696,69.81,48.52
697,69.76,49.2
698,69.71,49.02
699,69.67,48.17
700,69.62,49.11
701,69.57,48.46
702,69.52,48.42
703,69.46,48.47
704,69.43,49.3
705,69.38,48.51
706,69.32,49.5
707,69.28,48.59
708,69.24,48.55
709,69.18,47.84
710,69.13,48.39
711,69.09,48.09
712,69.03,48.4
713,68.98,49.08
714,68.94,48.28
715,68.89,47.76
716,68.84,48.75
717,68.79,47.92
718,68.74,49.12
719,68.69,48.25
720,68.65,48.25
721,68.6,48.62
722,68.54,48.63
723,68.5,49.01
724,68.45,48.28
725,68.4,48.89
726,68.36,47.91
727,68.3,48.78
728,68.25,48.37
729,68.21,48.62
730,68.16,48.22
731,68.11,49.22
732,68.06,48.44
733,68.02,48.79
734,67.97,48.81
735,67.91,48.2
736,67.87,48.61
737,67.83,48.27
738,67.77,48.27
739,67.73,48.34
740,67.66,49.22
741,67.62,48.86
742,67.58,48.8
743,67.53,47.71
744,67.48,48.83
745,67.43,48.42
746,67.38,49.26
747,67.33,49.32
748,67.28,48.66
749,67.24,49.79
750,67.18,48.98
751,67.14,49.18
752,67.1,48.23
753,67.05,49.05
754,67,49.46
755,66.95,49.19
756,66.89,49.47
757,66.85,49.12
758,66.8,50.28
759,66.74,49.55
760,66.7,49.29
761,66.65,49.96
762,66.6,50.36
763,66.55,50.36
764,66.52,50.18
765,66.46,50.14
766,66.41,50.72
767,66.37,50.08
768,66.33,50.52
769,66.27,49.96
770,66.22,49.14
771,66.17,50.15
772,66.12,49.79
773,66.08,49.39
774,66.03,49.27
775,65.98,49.37
776,65.93,48.63
777,65.89,48.69
778,65.84,48.74
779,65.79,49.15
780,65.76,48.46
781,65.69,49.21
782,65.64,49.09
783,65.6,48.8
784,65.55,48.55
785,65.5,48.85
786,65.45,49.18
787,65.41,49.17
788,65.36,49.38
789,65.32,49.09
790,65.26,49.35
791,65.22,49.79
792,65.17,50.29
793,65.12,50.48
794,65.07,49.68
795,65.02,50
796,64.98,50.41
797,64.92,50.29
798,64.88,49.97
799,64.82,50.79
800,64.79,50.3
801,64.73,50.08
802,64.7,49.94
803,64.64,49.42
804,64.59,50.1
805,64.55,50.1
806,64.5,51.13
807,64.44,49.82
808,64.41,50.07
809,64.34,49.64
810,64.31,49.69
811,64.26,49.63
812,64.21,50.72
813,64.16,50.07
814,64.11,50.07
815,64.07,50.32
816,64.02,49.54
817,63.98,49.56
818,63.93,49.15
819,63.86,49.71
820,63.83,48.98
821,63.78,49.22
822,63.72,49.62
823,63.67,49.62
824,63.64,49.19
825,63.59,49.3
826,63.53,49.44
827,63.5,48.44
828,63.45,48.79
829,63.39,49.18
830,63.36,49.19
831,63.31,49.02
832,63.25,48.97
833,63.22,49.19
834,63.16,49.88
835,63.1,48.75
836,63.07,49.78
837,63.04,48.87
838,62.97,48.94
839,62.93,49.75
840,62.88,49.34
841,62.83,50.13
842,62.78,49.59
843,62.75,49.7
844,62.7,49.44
845,62.65,49.99
846,62.61,49.73
847,62.56,50.14
848,62.5,50.43
849,62.46,50.61
850,62.43,49.04
851,62.36,50.43
852,62.31,49.98
853,62.28,49.98
854,62.23,49.75
855,62.18,50.28
856,62.13,49.86
857,62.08,50.7
858,62.03,49.9
859,61.99,49.7
860,61.95,50.26
861,61.9,50.1
862,61.86,49.32
863,61.81,49.91
864,61.76,49.9
865,61.7,49.93
866,61.67,49.92
867,61.62,48.92
868,61.57,49.52
869,61.52,49.29
870,61.46,49.28
871,61.42,48.97
872,61.38,49.41
873,61.34,49.42
874,61.29,49.75
875,61.24,49.13
876,61.2,49.6
877,61.14,49.56
878,61.1,48.99
879,61.06,48.99
880,61.01,49.15
881,60.97,48.33
882,60.92,49.3
883,60.88,49.06
884,60.82,49.53
885,60.79,49.16
886,60.74,49.71
887,60.67,49.6
888,60.64,49.89
889,60.6,50.3
890,60.54,50.01
891,60.5,49.88
892,60.46,50.36
893,60.4,50.64
894,60.35,50.09
895,60.32,50.3
896,60.28,49.79
897,60.23,49.54
898,60.19,49.96
899,60.14,49.3
900,60.09,49.66
901,60.04,49.7
902,60,49.21
903,59.95,49.91
904,59.91,49.67
905,59.87,48.5
906,59.82,48.9
907,59.76,49.87
908,59.72,49.91
909,59.68,49.61
910,59.64,50.06
911,59.58,49.54
912,59.54,49.92
913,59.5,49.72
914,59.45,49.31
915,59.41,48.75
916,59.37,49.38
917,59.32,49.06
918,59.26,48.95
919,59.23,48.59
920,59.18,49.37
921,59.13,49.18
922,59.09,49.19
923,59.04,49.58
924,58.99,49.17
925,58.96,49.69
926,58.91,50.34
927,58.86,49.41
928,58.82,49.55
929,58.78,49.77
930,58.72,49.84
931,58.68,50.25
932,58.64,50.34
933,58.59,49.94
934,58.55,50.07
935,58.51,50.21
936,58.47,49.54
937,58.41,49.53
938,58.36,49.46
939,58.33,49.05
940,58.29,49.36
941,58.23,49.25
942,58.18,49.3
943,58.14,49.06
944,58.1,49.47
945,58.06,48.7
946,58.01,49.99
947,57.97,49.58
948,57.92,48.76
949,57.88,50.12
950,57.84,50.08
951,57.79,49.44
952,57.75,49.79
953,57.7,49.76
954,57.66,48.88
955,57.6,48.88
956,57.57,49.27
957,57.52,49.32
958,57.48,47.68
959,57.43,49.23
960,57.39,48.86
961,57.35,48.54
962,57.3,49.06
963,57.26,49.38
964,57.21,48.14
965,57.17,49.04
966,57.13,49.92
967,57.09,49.23
968,57.03,49.33
969,56.98,49.89
970,56.95,49.56
971,56.91,49.7
972,56.86,50.11
973,56.81,49.93
974,56.77,50.41
975,56.73,50.83
976,56.67,51.09
977,56.64,50.68
978,56.59,51.43
979,56.54,51.3
980,56.51,50.47
981,56.46,51.26
982,56.42,52.05
983,56.38,51.1
984,56.32,51.74
985,56.29,51.61
986,56.24,50.72
987,56.18,51.46
988,56.15,51.29
989,56.1,51.29
990,56.06,51.35
991,56.02,51.54
992,55.97,50.29
993,55.93,51.38
994,55.87,50.4
995,55.84,50.91
996,55.8,50.32
997,55.75,50.27
998,55.71,50.68
999,55.67,48.79
1000,55.62,50.46
1001,55.57,50.25
1002,55.53,49.79
1003,55.49,49.61
1004,55.44,50.34
1005,55.39,49.44
1006,55.36,50.68
1007,55.3,49.89
1008,55.26,49.57
1009,55.22,50.1
1010,55.18,50.37
1011,55.11,49.61
1012,55.08,49.88
1013,55.04,50.21
1014,54.99,50.52
1015,54.95,50.92
1016,54.91,50.47
1017,54.85,51.59
1018,54.81,52.06
1019,54.77,51.32
1020,54.72,51.02
1021,54.68,52.07
1022,54.64,52.26
1023,54.6,51.85
1024,54.55,52.41
1025,54.5,52.93
1026,54.46,52.71
1027,54.42,53.3
1028,54.37,53.59
1029,54.33,53.12
1030,54.28,53.73
1031,54.23,52.69
1032,54.18,52.69
1033,54.15,53.4
1034,54.1,52.73
1035,54.06,52.23
1036,54,52.72
1037,53.97,51.68
1038,53.92,51.27
1039,53.88,50.85
1040,53.84,51.39
1041,53.79,51
1042,53.73,51
1043,53.7,50.93
1044,53.64,51.5
1045,53.61,51.52
1046,53.57,51.1
1047,53.52,51.25
1048,53.46,52.06
1049,53.43,52.32
1050,53.39,53.13
1051,53.35,52.58
1052,53.3,52.98
1053,53.26,53.7
1054,53.2,53.37
1055,53.16,53.84
1056,53.12,54.25
1057,53.08,53.46
1058,53.03,54.04
1059,52.98,54.08
1060,52.94,54.52
1061,52.89,54.47
1062,52.83,55.41
1063,52.8,55.39
1064,52.75,55.26
1065,52.71,55.27
1066,52.66,55.36
1067,52.61,54.75
1068,52.57,55.23
1069,52.52,54.92
1070,52.48,55.6
1071,52.43,54.98
1072,52.39,56.14
1073,52.33,56.98
1074,52.29,56.58
1075,52.24,56.66
1076,52.19,55.85
1077,52.16,57.08
1078,52.11,57.39
1079,52.05,58.43
1080,52,57.8
1081,51.97,57.4
1082,51.92,57.57
1083,51.86,57.87
1084,51.82,56.64
1085,51.78,56.88
1086,51.72,57.92
1087,51.68,57.4
1088,51.64,56.99
1089,51.58,57.03
1090,51.55,56.63
1091,51.49,56.43
1092,51.44,56.72
1093,51.39,56.68
1094,51.35,56.7
1095,51.3,56.29
1096,51.24,56.67
1097,51.21,56.63
1098,51.16,57.45
1099,51.11,56.77
1100,51.06,55.83
1101,51,56.99
1102,50.96,57.06
1103,50.92,57.09
1104,50.87,57.37
1105,50.82,57.57
1106,50.78,58.21
1107,50.72,57.8
1108,50.67,58.3
1109,50.63,58.05
1110,50.58,58.29
1111,50.53,58.23
1112,50.48,57.35
1113,50.43,58.06
1114,50.38,57.26
1115,50.33,56.86
1116,50.29,57.93
1117,50.23,58.09
1118,50.19,57.52
1119,50.14,57.6
1120,50.09,57.67
1121,50.04,57.55
1122,49.99,57.43
1123,49.95,57.44
1124,49.89,57.78
1125,49.86,57.99
1126,49.8,57.92
1127,49.74,57.46
1128,49.7,58.02
1129,49.65,58.72
1130,49.59,58.51
1131,49.55,58.19
1132,49.49,59
1133,49.44,59.12
1134,49.39,57.54
1135,49.34,59.56
1136,49.29,58.71
1137,49.25,59.23
1138,49.2,60
1139,49.15,59.54
1140,49.1,59.95
1141,49.05,60.58
1142,48.99,59.7
1143,48.94,60.4
1144,48.9,61.16
1145,48.84,59.93
1146,48.8,61.12
1147,48.75,61.47
1148,48.68,61.37
1149,48.64,61.45
1150,48.59,62.65
1151,48.53,61.89
1152,48.49,63.1
1153,48.44,62.98
1154,48.39,63.86
1155,48.35,63.84
1156,48.27,64.35
1157,48.23,63.93
1158,48.18,64
1159,48.13,64.58
1160,48.07,64.3
1161,48.02,64.67
1162,47.97,65.36
1163,47.92,63.88
1164,47.88,63.57
1165,47.81,63.97
1166,47.77,62.76
1167,47.71,63.96
1168,47.66,63.24
1169,47.6,61.53
1170,47.55,62.72
1171,47.5,63.09
1172,47.45,62.1
1173,47.4,62.23
1174,47.33,63.05
1175,47.29,62.38
1176,47.24,63.12
1177,47.18,63.08
1178,47.13,63.88
1179,47.07,62.91
1180,47.02,63.99
1181,46.97,64.01
1182,46.91,63.6
1183,46.87,63.77
1184,46.81,64.36
1185,46.75,64.19
1186,46.71,64.5
1187,46.66,64.32
1188,46.59,64.56
1189,46.53,65.13
1190,46.48,64.37
1191,46.43,65.19
1192,46.38,64.18
1193,46.33,64.88
1194,46.28,65.62
1195,46.23,66.02
1196,46.16,65.4
1197,46.11,66.18
1198,46.06,65.88
1199,45.99,65.98
1200,45.95,65.98
1201,45.86,67.44
1202,45.84,66.41
1203,45.78,66.72
1204,45.73,66.31
1205,45.68,66.74
1206,45.63,66.56
1207,45.56,66.88
1208,45.52,66.47
1209,45.46,66.98
1210,45.4,67.16
1211,45.35,66.96
1212,45.29,67.05
1213,45.22,67.5
1214,45.17,67.39
1215,45.12,67.17
1216,45.07,67.57
1217,45.01,67.58
1218,44.93,68.34
1219,44.9,68.43
1220,44.85,67.55
1221,44.79,67.79
1222,44.73,68.5
1223,44.67,68.27
1224,44.62,68.46
1225,44.55,67.95
1226,44.5,68.26
1227,44.45,68.43
1228,44.39,68.83
1229,44.33,69.21
1230,44.26,68.19
1231,44.2,69.1
1232,44.16,68.67
1233,44.09,68.56
1234,44.05,69.77
1235,43.98,69.47
1236,43.92,68.83
1237,43.88,70.75
1238,43.81,70.47
1239,43.75,69.87
1240,43.7,70.71
1241,43.63,70.96
1242,43.58,70.96
1243,43.53,71.68
1244,43.46,71.57
1245,43.41,72.54
1246,43.35,71.73
1247,43.28,73.46
1248,43.22,72.79
1249,43.17,72.5
1250,43.11,72.51
1251,43.06,72.76
1252,42.99,71.65
1253,42.92,71.98
1254,42.89,72.33
1255,42.81,70.97
1256,42.76,71.48
1257,42.69,72.07
1258,42.63,71.27
1259,42.58,71.41
1260,42.53,70.5
1261,42.46,71.34
1262,42.4,70.93
1263,42.35,72
1264,42.29,71.57
1265,42.23,70.5
1266,42.16,71.3
1267,42.11,71.12
1268,42.06,70.77
1269,41.98,71.25
1270,41.92,71.72
1271,41.86,71.87
1272,41.8,71.27
1273,41.75,71.77
1274,41.68,72.07
1275,41.62,72.48
1276,41.57,72.37
1277,41.49,71.75
1278,41.44,72.87
1279,41.39,73.38
1280,41.32,73.21
1281,41.27,73.8
1282,41.19,74.6
1283,41.15,73.8
1284,41.08,74.55
1285,41.02,75.29
1286,40.96,75.36
1287,40.91,75.47
1288,40.83,75.93
1289,40.77,77.03
1290,40.69,75.5
1291,40.65,75.82
1292,40.59,75.42
1293,40.52,75.42
1294,40.47,75.82
1295,40.41,74.47
1296,40.33,75.53
1297,40.28,76.98
1298,40.21,74.85
1299,40.16,75.78
1300,40.1,76.58
1301,40.03,76.3
1302,39.97,75.94
1303,39.9,76.75
1304,39.85,76.81
1305,39.78,76.31
1306,39.7,78.12
1307,39.64,76.83
1308,39.58,76.27
1309,39.52,76.97
1310,39.46,76.51
1311,39.37,77.06
1312,39.33,77.46
1313,39.27,76.53
1314,39.2,77.45
1315,39.14,77.48
1316,39.06,78.36
1317,39.01,78.76
1318,38.95,77.6
1319,38.88,77.59
1320,38.82,78.61
1321,38.75,78.58
1322,38.69,77.72
1323,38.63,78.17
1324,38.56,78.77
1325,38.5,77.87
1326,38.43,78.3
1327,38.38,77.67
1328,38.3,78.4
1329,38.25,77.89
1330,38.18,78.46
1331,38.08,77.77
1332,38.04,79.14
1333,37.99,78.86
1334,37.91,79.67
1335,37.86,78.8
1336,37.77,78.58
1337,37.73,78.82
1338,37.67,79.71
1339,37.6,80.11
1340,37.54,79.76
1341,37.45,79.56
1342,37.4,80.36
1343,37.34,79.49
1344,37.27,79.88
1345,37.21,80.46
1346,37.13,78.65
1347,37.08,80.23
1348,37,79.56
1349,36.95,80.52
1350,36.88,80.52
1351,36.77,80.95
1352,36.74,81
1353,36.68,81.31
1354,36.61,81.5
1355,36.54,82.17
1356,36.47,81.53
1357,36.41,82.67
1358,36.34,82.78
1359,36.28,82.79
1360,36.21,83.27
1361,36.14,82.65
1362,36.08,82.87
1363,36.01,82.62
1364,35.95,83.11
1365,35.88,81.87
1366,35.81,83.18
1367,35.75,83.18
1368,35.67,82.82
1369,35.61,83.69
1370,35.53,83.46
1371,35.47,83.86
1372,35.4,82.52
1373,35.33,83.34
1374,35.28,83.58
1375,35.21,83.18
1376,35.14,83.47
1377,35.07,83.38
1378,35,82.51
1379,34.94,83.38
1380,34.86,83.22
1381,34.8,83.94
1382,34.74,82.81
1383,34.66,82.41
1384,34.6,82.39
1385,34.52,82.66
1386,34.46,82.59
1387,34.38,81.7
1388,34.33,82.97
1389,34.27,82.01
1390,34.18,82.97
1391,34.12,83.77
1392,34.07,82.74
1393,33.99,82.88
1394,33.92,83.55
1395,33.85,83.58
1396,33.79,83.31
1397,33.71,83.25
1398,33.65,83.48
1399,33.57,83.48
1400,33.51,84.9
1401,33.45,84.41
1402,33.38,84.65
1403,33.32,83.81
1404,33.23,83.77
1405,33.17,84.85
1406,33.11,84.68
1407,33.03,84.69
1408,32.98,84.57
1409,32.9,84.87
1410,32.84,84.23
1411,32.76,86.14
1412,32.69,85.34
1413,32.63,84.35
1414,32.55,84.58
1415,32.5,84.18
1416,32.42,84.13
1417,32.36,84.73
1418,32.3,84.33
1419,32.22,83.76
1420,32.16,83.78
1421,32.09,83.53
1422,32.03,82.79
1423,31.94,83.07
1424,31.89,83.08
1425,31.81,82.54
1426,31.75,82.06
1427,31.69,82.05
1428,31.6,82.25
1429,31.55,81.79
1430,31.47,81.98
1431,31.42,82.69
1432,31.34,82.69
1433,31.27,83.01
1434,31.21,83.13
1435,31.13,82.21
1436,31.07,82.69
1437,30.99,83.84
1438,30.93,82.35
1439,30.87,82.42
1440,30.8,82.82
1441,30.73,82.92
1442,30.66,83.18
1443,30.61,83.45
1444,30.54,82.68
1445,30.47,82.53
1446,30.4,82.38
1447,30.31,84.45
1448,30.26,83.64
1449,30.2,82.46
1450,30.13,83.96
1451,30.06,82.73
1452,29.99,83.6
1453,29.94,83.3
1454,29.86,83.68
1455,29.8,84.51
1456,29.73,83.73
1457,29.66,83.74
1458,29.6,84.3
1459,29.54,83.68
1460,29.47,82.62
1461,29.39,82.72
1462,29.33,82.59
1463,29.28,81.09
1464,29.2,82.11
1465,29.15,81.31
1466,29.06,81.04
1467,28.99,80.96
1468,28.95,79.88
1469,28.88,80.68
1470,28.82,80
1471,28.76,79.7
1472,28.68,80.29
1473,28.62,79.5
1474,28.54,79.55
1475,28.49,79.19
1476,28.44,79.24
1477,28.36,79.2
1478,28.29,79.54
1479,28.23,79.82
1480,28.18,80.34
1481,28.09,78.76
1482,28.03,79.66
1483,27.98,79.62
1484,27.91,79.92
1485,27.86,80.05
1486,27.77,79.46
1487,27.72,79.59
1488,27.67,79.08
1489,27.6,79.19
1490,27.53,79.59
1491,27.48,79.83
1492,27.41,79.65
1493,27.36,78.62
1494,27.29,79.68
1495,27.24,79.11
1496,27.18,79.08
1497,27.1,77.84
1498,27.05,78.74
1499,26.98,78.34
1500,26.91,77.59
1501,26.86,77.4
1502,26.79,77.54
1503,26.74,77.25
1504,26.67,77.3
1505,26.62,77.04
1506,26.56,76.25
1507,26.49,75.45
1508,26.41,74.55
1509,26.37,74.86
1510,26.31,75.04
1511,26.26,75.3
1512,26.2,74.02
1513,26.12,74.46
1514,26.08,73.52
1515,26.02,73.56
1516,25.96,73.96
1517,25.91,73.83
1518,25.84,73.69
1519,25.78,73.54
1520,25.74,73.6
1521,25.66,73.92
1522,25.61,72.79
1523,25.56,73.73
1524,25.49,72.62
1525,25.44,72.77
1526,25.39,73.61
1527,25.32,71.98
1528,25.28,72.86
1529,25.18,71.85
1530,25.12,72.02
1531,25.09,72.45
1532,25.04,71.27
1533,24.99,71.67
1534,24.93,70.42
1535,24.87,70.78
1536,24.81,70.14
1537,24.76,70.02
1538,24.7,70.28
1539,24.65,70.39
1540,24.6,69.15
1541,24.54,69.94
1542,24.48,68.17
1543,24.43,69.92
1544,24.38,68.98
1545,24.33,67.94
1546,24.26,68.99
1547,24.2,67.71
1548,24.16,67.13
1549,24.11,66.83
1550,24.06,66.15
1551,24,66.22
1552,23.95,66
1553,23.88,65.3
1554,23.85,65.44
1555,23.79,64.53
1556,23.74,64.92
1557,23.69,64.74
1558,23.63,64.75
1559,23.59,64.46
1560,23.54,64.93
1561,23.48,64.54
1562,23.44,65.02
1563,23.39,64.4
1564,23.33,65.47
1565,23.29,63.79
1566,23.24,64.83
1567,23.17,64.83
1568,23.14,64.84
1569,23.09,63.14
1570,23.03,64.63
1571,22.99,63.47
1572,22.95,64.47
1573,22.88,63.25
1574,22.84,63.12
1575,22.8,63.23
1576,22.74,62.64
1577,22.7,61.69
1578,22.66,61.04
1579,22.61,61.29
1580,22.56,61.57
1581,22.52,60.68
1582,22.48,61.07
1583,22.41,61.21
1584,22.38,59.6
1585,22.34,59.69
1586,22.29,60.46
1587,22.24,58.52
1588,22.2,59.52
1589,22.16,59.01
1590,22.11,59.04
1591,22.07,58.66
1592,22.03,58.36
1593,21.98,58.03
1594,21.94,57.55
1595,21.9,57.28
1596,21.85,56.77
1597,21.81,56.17
1598,21.78,56.14
1599,21.73,55.94
1600,21.69,54.84
1601,21.65,55.1
1602,21.61,53.46
1603,21.56,54.39
1604,21.54,53.13
1605,21.49,53.25
1606,21.44,52.62
1607,21.4,52.38
1608,21.37,51.4
1609,21.33,51.11
1610,21.26,50.72
1611,21.25,51.2
1612,21.22,50.62
1613,21.18,50.76
1614,21.14,50.91
1615,21.11,50.38
1616,21.07,50.23
1617,21.03,49.93
1618,20.99,49.76
1619,20.97,49.62
1620,20.93,49.03
1621,20.89,48.79
1622,20.86,48.12
1623,20.82,47.27
1624,20.78,48.71
1625,20.75,46.61
1626,20.71,47.11
1627,20.68,46.96
1628,20.64,45.66
1629,20.62,46.36
1630,20.58,45.73
1631,20.55,45.54
1632,20.51,45.52
1633,20.47,44.83
1634,20.46,44.83
1635,20.4,44.4
1636,20.39,44.38
1637,20.35,43.43
1638,20.31,43.11
1639,20.29,43.73
1640,20.26,41.88
1641,20.23,42.8
1642,20.21,41.69
1643,20.17,42.55
1644,20.15,41.32
1645,20.11,41.34
1646,20.08,41.43
1647,20.04,41.48
1648,20,41.07
1649,19.98,41.11
1650,19.95,40.3
1651,19.92,41
1652,19.89,40.95
1653,19.87,40.54
1654,19.82,40.87
1655,19.81,39.57
1656,19.77,39.75
1657,19.75,39.29
1658,19.72,39.33
1659,19.69,39.44
1660,19.67,39.59
1661,19.64,39.66
1662,19.62,37.75
1663,19.59,38.55
1664,19.56,38.03
1665,19.53,37.91
1666,19.5,38.72
1667,19.48,37.5
1668,19.46,36.99
1669,19.42,37.81
1670,19.42,37
1671,19.38,36.44
1672,19.36,36.18
1673,19.34,36.05
1674,19.3,36.52
1675,19.28,35.41
1676,19.26,35.52
1677,19.23,34.67
1678,19.21,34.79
1679,19.19,34.18
1680,19.17,33.77
1681,19.13,33.65
1682,19.12,33.24
1683,19.1,32.67
1684,19.09,32.26
1685,19.06,32.23
1686,19.05,32.51
1687,19.02,32.26
1688,19.01,31.33
1689,18.98,30.94
1690,18.96,31.71
1691,18.93,30.6
1692,18.92,30.44
1693,18.91,30.85
1694,18.88,30.9
1695,18.86,30.87
1696,18.83,30.85
1697,18.82,29.87
1698,18.8,29.64
1699,18.78,29.6
1700,18.75,30.01
1701,18.75,29.3
1702,18.73,30.51
1703,18.71,29.61
1704,18.7,29.41
1705,18.67,28.28
1706,18.64,28.47
1707,18.63,27.84
1708,18.61,27.44
1709,18.6,27.54
1710,18.57,27.12
1711,18.56,27.26
1712,18.53,26.35
1713,18.52,26.7
1714,18.5,25.08
1715,18.49,26.3
1716,18.47,24.8
1717,18.45,25.53
1718,18.44,24.28
1719,18.42,25.13
1720,18.41,24.38
1721,18.39,24.46
1722,18.37,24.49
1723,18.36,24.08
1724,18.34,23.85
1725,18.32,23.21
1726,18.31,22.93
1727,18.3,22.72
1728,18.29,22.36
1729,18.26,22.51
1730,18.25,22.64
1731,18.23,22.06
1732,18.22,22.29
1733,18.21,21.18
1734,18.19,21.68
1735,18.17,21.78
1736,18.16,20.8
1737,18.15,20.55
1738,18.14,20.86
1739,18.11,21.1
1740,18.1,21.05
1741,18.09,21.22
1742,18.08,20.78
1743,18.06,20.48
1744,18.05,21.34
1745,18.03,19.96
1746,18.02,20.4
1747,18.01,20.33
1748,18,20.74
1749,17.98,19.45
1750,17.96,20.39
1751,17.96,19.26
1752,17.94,19.66
1753,17.92,19.54
1754,17.91,18.7
1755,17.91,19.92
1756,17.89,19.27
1757,17.87,19.13
1758,17.86,18.84
1759,17.85,18.31
1760,17.83,18.29
1761,17.82,18.51
1762,17.81,18.47
1763,17.79,18.64
1764,17.78,18.03
1765,17.77,18.17
1766,17.75,17.69
1767,17.74,17.62
1768,17.73,16.92
1769,17.71,17.05
1770,17.71,16.61
1771,17.7,17.64
1772,17.68,16.26
1773,17.67,16.87
1774,17.66,17.17
1775,17.65,15.95
1776,17.63,17.13
1777,17.63,16.81
1778,17.6,16.72
1779,17.6,16.85
1780,17.59,17.07
1781,17.57,16.85
1782,17.56,17.41
1783,17.54,16.13
1784,17.53,17.39
1785,17.52,16.13
1786,17.51,17.92
1787,17.49,17.02
1788,17.48,17.74
1789,17.47,16.9
1790,17.46,16.64
1791,17.46,17.47
1792,17.44,17.08
1793,17.43,17.09
1794,17.42,17.29
1795,17.41,17.52
1796,17.4,17.21
1797,17.39,17.24
1798,17.36,17.34
1799,17.35,17.34
1800,17.34,16.8
1801,17.34,16.9
1802,17.31,16.46
1803,17.31,16.09
1804,17.3,16.05
1805,17.29,15.58
1806,17.28,14.69
1807,17.27,16.01
1808,17.25,14.7
1809,17.24,15.92
1810,17.23,15.08
1811,17.22,15.3
1812,17.19,15.11
1813,17.19,13.88
1814,17.18,14.75
1815,17.17,14.7
1816,17.16,14.85
1817,17.14,15.05
1818,17.14,14.77
1819,17.13,15.18
1820,17.11,14.79
1821,17.11,14.77
1822,17.09,14.76
1823,17.08,13.9
1824,17.07,15.2
1825,17.06,14.02
1826,17.05,14.41
1827,17.04,14.83
1828,17.03,15.12
1829,17.01,15.15
1830,17.01,14.15
1831,16.99,14.88
1832,16.98,13.56
1833,16.97,14.61
1834,16.97,14.06
1835,16.95,14.07
1836,16.94,14.48
1837,16.93,14.19
1838,16.92,14.07
1839,16.91,14.52
1840,16.88,13.46
1841,16.88,14.68
1842,16.87,13.75
1843,16.86,13.72
1844,16.86,13.91
1845,16.83,13.07
1846,16.83,13.53
1847,16.82,12.65
1848,16.82,13.73
1849,16.81,12.66
1850,16.79,12.59
1851,16.79,13.02
1852,16.77,12.2
1853,16.77,13.04
1854,16.76,12.53
1855,16.75,12.14
1856,16.73,13.19
1857,16.73,12.41
1858,16.72,11.99
1859,16.7,12.77
1860,16.69,11.93
1861,16.68,12.86
1862,16.67,12.42
1863,16.65,12.66
1864,16.65,13.13
1865,16.63,12.29
1866,16.63,13.08
1867,16.62,12.69
1868,16.6,12.61
1869,16.6,13.05
1870,16.58,12.8
1871,16.58,13.08
1872,16.57,13.73
1873,16.55,12.89
1874,16.54,13.66
1875,16.54,13.24
1876,16.54,13.31
1877,16.52,13.27
1878,16.51,12.48
1879,16.5,13.75
1880,16.49,13.04
1881,16.48,12.57
1882,16.47,13.81
1883,16.45,12.53
1884,16.44,12.94
1885,16.44,13.31
1886,16.43,12.04
1887,16.41,12.6
1888,16.4,12.16
1889,16.4,12.07
1890,16.39,11.83
1891,16.37,11.71
1892,16.37,12.49
1893,16.35,11.36
1894,16.35,11.61
1895,16.34,11.69
1896,16.32,11.22
1897,16.32,12.18
1898,16.31,11.72
1899,16.29,10.7
1900,16.29,11.53
1901,16.28,10.8
1902,16.27,10.85
1903,16.26,10.82
1904,16.25,11.22
1905,16.25,11.7
1906,16.23,10.85
1907,16.23,12.1
1908,16.22,11.15
1909,16.21,10.79
1910,16.18,11.58
1911,16.18,11.19
1912,16.18,11.59
1913,16.17,11.39
1914,16.15,11.05
1915,16.15,12.35
1916,16.12,11.46
1917,16.13,12.04
1918,16.12,11.52
1919,16.11,12.01
1920,16.09,11.87
1921,16.08,11.44
1922,16.07,11.93
1923,16.07,11.95
1924,16.06,11.87
1925,16.06,12.15
1926,16.04,12.07
1927,16.03,11.71
1928,16.03,12.22
1929,16,11.28
1930,16,11.71
1931,15.99,11.74
1932,15.99,11.83
1933,15.98,11.68
1934,15.97,11.79
1935,15.95,11.9
1936,15.95,11.47
1937,15.94,11.37
1938,15.93,10.88
1939,15.93,11.3
1940,15.91,11.01
1941,15.9,11.05
1942,15.89,11.15
1943,15.88,10.73
1944,15.88,11.14
1945,15.86,10.3
1946,15.86,10.33
1947,15.85,10.32
1948,15.84,9.33
1949,15.83,10.16
1950,15.83,10.15
1951,15.8,9.44
1952,15.8,10.75
1953,15.79,9.87
1954,15.79,10.89
1955,15.78,10.49
1956,15.77,10.36
1957,15.76,10.76
1958,15.75,10.43
1959,15.74,11.26
1960,15.73,11.22
1961,15.72,10.4
1962,15.71,11.59
1963,15.7,11.24
1964,15.7,11.35
1965,15.69,11.46
1966,15.68,11.38
1967,15.67,11.84
1968,15.65,11.83
1969,15.65,12.27
1970,15.64,11.41
1971,15.63,11.81
1972,15.61,11.78
1973,15.61,11.66
1974,15.61,11.66
1975,15.6,11.59
1976,15.59,10.8
1977,15.58,10.32
1978,15.57,10.73
1979,15.57,10.32
1980,15.56,9.85
1981,15.55,10.37
1982,15.54,9.5
1983,15.53,10.37
1984,15.51,10.46
1985,15.51,9.46
1986,15.5,9.51
1987,15.5,9.15
1988,15.49,9.58
1989,15.48,9.09
1990,15.47,9.08
1991,15.46,9.41
1992,15.45,8.7
1993,15.45,9.62
1994,15.44,9.52
1995,15.42,9.52
1996,15.42,9.99
1997,15.41,10.04
1998,15.39,9.21
1999,15.39,10.53
2000,15.37,9.69
2001,15.37,10.1
2002,15.36,10.06
2003,15.36,9.61
2004,15.35,10.03
2005,15.34,9.22
2006,15.33,9.65
2007,15.32,9.73
2008,15.31,9.38
2009,15.31,10.2
2010,15.3,9.38
2011,15.3,9.4
2012,15.29,9.81
2013,15.28,9.36
2014,15.26,9.78
2015,15.26,9.43
2016,15.25,9.98
2017,15.24,9.11
2018,15.24,9.09
2019,15.22,9.53
2020,15.22,8.71
2021,15.21,9.03
2022,15.2,9.16
2023,15.19,8.32
2024,15.18,9.19
2025,15.18,7.82
2026,15.17,9.19
2027,15.16,7.93
2028,15.16,8.37
2029,15.14,8.32
2030,15.14,8.34
2031,15.13,7.93
2032,15.11,7.93
2033,15.11,7.52
2034,15.11,8.75
2035,15.1,7.95
2036,15.09,8.8
2037,15.09,7.6
2038,15.08,8.77
2039,15.07,8.37
2040,15.06,9.31
2041,15.05,8.9
2042,15.03,8.92
2043,15.02,9.74
2044,15.02,9.36
2045,15.02,9.69
2046,15.02,9.47
2047,15,9.79
2048,15,8.93
2049,14.99,9.28
2050,14.98,8.07
2051,14.97,9.33
2052,14.95,8
2053,14.95,9.4
2054,14.94,8.02
2055,14.94,8.93
2056,14.93,8.43
2057,14.92,8.01
2058,14.91,8.48
2059,14.91,8.04
2060,14.9,7.94
2061,14.9,8
2062,14.88,8.43
2063,14.87,8.43
2064,14.86,8.06
2065,14.86,8.5
2066,14.85,7.16
2067,14.85,8.55
2068,14.84,7.35
2069,14.84,8.26
2070,14.83,7.84
2071,14.81,7.36
2072,14.81,7.85
2073,14.8,7.85
2074,14.79,7.78
2075,14.79,8.26
2076,14.78,7.49
2077,14.77,8.79
2078,14.76,7.91
2079,14.76,8.01
2080,14.75,7.88
2081,14.74,7.96
2082,14.73,7.98
2083,14.72,7.91
2084,14.71,7.91
2085,14.71,8.05
2086,14.7,7.95
2087,14.69,7.92
2088,14.69,8.02
2089,14.68,7.94
2090,14.68,7.97
2091,14.67,7.97
2092,14.65,7.93
2093,14.65,7.95
2094,14.63,7.99
2095,14.63,7.97
2096,14.62,7.94
2097,14.61,7.94
2098,14.6,7.95
2099,14.6,7.95
2100,14.59,7.99
