Repository: MaCFP/matl-db

# matl-db

#### Welcome to the MaCFP Condensed Phase Subgroup database!

The MaCFP Condensed Phase Working Group was organized to enable the fire safety science research community to make significant progress towards establishing a common framework for the selection of experiments and the methodologies used to analyze these experiments when developing pyrolysis models. Key objectives of this effort include:
- Cataloguing current approaches used to parameterize pyrolysis models;
- Developing standard data set formats for experimental data on pyrolysis;
- Developing requirements for data set quality and establishing a data review committee;
- Quantifying the inter-laboratory variability for comparable experimental datasets; and
- Assessing the impact of the variability of model parameters on fire growth predictions

#### In preparation for MaCFP-4, please read the following:

[Guidelines for Participation in the MaCFP-4 Workshop (2026)](https://github.com/MaCFP/macfp-db/releases/download/macfp-4.0/MaCFP-4_Guidelines_for_Participation.pdf)

[Presentation of Target Experiments and Modeling Guidelines for the upcoming MaCFP-4 Workshop (meeting recording and presentation slides)](https://github.com/MaCFP/macfp-db/releases/tag/macfp-4.0)

Please visit our [wiki pages](https://github.com/MaCFP/matl-db/wiki/How-to-Contribute) for additional details, including how to contribute (experimentalists and modelers).

# Bergische Universität Wuppertal, Chair of Fire Dynamics (BUW)

The data has been recorded at the Chair of Inorganic Chemistry and Fire Dynamics at the Bergische Universität Wuppertal.
Team: Björn Beele, Frauke Binder, Adam Slabon and Fabian Brännström

## Experimental Conditions: Simultaneous Thermal Analysis (STA)

The sample powder was provided by MaCFP in a small glass bottle.
Upon arrival, the bottle was opened and placed inside a desiccator for storage.
The samples were weighed at room condition and stored at room condition prior to measurement. No pre-conditioning was applied.

The data was interpolated to match a 0.5 K spacing, as requested by MaCFP.
Note that this can lead to minor inconsistencies for a few initial data points
where the temperature is not yet monotonically increasing, due to noise.

### Experiment Overview
- Sample
    - Preparation: Powdered, as provided by MaCFP
    - Initial mass: 5.01 mg ± 0.14 mg
    - Final mass: 0.78 mg ± 0.34 mg
    - Notes: None
- Crucible
    - Type: Aluminum (99.5%)
    - Diameter: 6mm
    - Inner height: None
    - Outer diameter: None
    - Outer height: None
    - Volume: 25 µl
    - Mass: None
    - Lid: Al lid
    - Notes: None
- Temperature program
    - Heating rates, nominal (K/min): 5, 10, 20, 50
    - Initial temperature: 298.80 K ± 3.93 K
    - Initial isotherm: None
    - Final temperature: 871.80 K ± 1.09 K
    - Final isotherm: None
    - Notes: None
- Carrier gas
    - Type: Nitrogen
    - Flow rate: 20 ml/min
    - Notes: None
- Instrument
    - Type: NETZSCH STA 449F5
    - Furnace type: Silicon Carbide
    - Notes: None
- Calibration
    - Type: Temperature and Balance Calibration according to Netzsch Routine

| Run Label                | Initial Sample Mass (mg) | Final Sample Mass (mg) | Heating Rate (K/min) | Purpose          |
|:-------------------------|:-------------------------|:-----------------------|:---------------------|:-----------------|
| BUWfd_Wood_STA_N2_5K_R1  | 5.28                     | 0.96                   | 5                    | main measurement |
| BUWfd_Wood_STA_N2_5K_R2  | 4.86                     | 0.87                   | 5                    | main measurement |
| BUWfd_Wood_STA_N2_5K_R3  | 5.12                     | 0.84                   | 5                    | main measurement |
| BUWfd_Wood_STA_N2_10K_R1 | 4.88                     | 0.23                   | 10                   | main measurement |
| BUWfd_Wood_STA_N2_10K_R2 | 5.07                     | 0.18                   | 10                   | main measurement |
| BUWfd_Wood_STA_N2_10K_R3 | 4.95                     | 0.18                   | 10                   | main measurement |
| BUWfd_Wood_STA_N2_20K_R1 | 5.12                     | 1.1                    | 20                   | main measurement |
| BUWfd_Wood_STA_N2_20K_R2 | 4.98                     | 1.1                    | 20                   | main measurement |
| BUWfd_Wood_STA_N2_20K_R3 | 5.04                     | 1.0                    | 20                   | main measurement |
| BUWfd_Wood_STA_N2_50K_R1 | 4.85                     | 1.0                    | 50                   | main measurement |
| BUWfd_Wood_STA_N2_50K_R2 | 5.14                     | 0.98                   | 50                   | main measurement |
| BUWfd_Wood_STA_N2_50K_R3 | 4.83                     | 0.92                   | 50                   | main measurement |

File: Wood/Calibration_Data/BUW/BUW_Wood_STA_N2_10K_R2.csv
Time (s),Temperature (K),Mass (mg),Heat Flow (W/g)
0.00,301.901,5.0700,-0.00184
65.71,302.401,5.0574,0.0812
79.91,302.901,5.0580,0.12329
90.17,303.401,5.0558,0.15559
98.61,303.901,5.0549,0.18489
105.72,304.401,5.0531,0.20911
112.05,304.901,5.0522,0.2312
117.89,305.401,5.0501,0.24923
123.28,305.901,5.0483,0.26918
128.28,306.401,5.0468,0.28518
132.93,306.901,5.0468,0.30182
137.33,307.401,5.0460,0.31533
141.53,307.901,5.0462,0.33029
145.54,308.401,5.0454,0.34412
149.40,308.901,5.0448,0.35678
153.13,309.401,5.0444,0.36805
156.75,309.901,5.0437,0.37972
160.25,310.401,5.0438,0.39182
163.66,310.901,5.0426,0.40141
166.99,311.401,5.0424,0.41306
170.24,311.901,5.0417,0.42436
173.43,312.401,5.0405,0.43448
176.53,312.901,5.0401,0.44263
179.60,313.401,5.0396,0.45215
182.61,313.901,5.0394,0.46314
185.56,314.401,5.0400,0.47136
188.48,314.901,5.0393,0.48061
191.33,315.401,5.0383,0.48898
194.14,315.901,5.0380,0.49802
196.93,316.401,5.0382,0.50821
199.69,316.901,5.0381,0.51509
202.43,317.401,5.0378,0.52425
205.14,317.901,5.0370,0.5314
207.81,318.401,5.0360,0.53967
210.45,318.901,5.0354,0.54752
213.08,319.401,5.0352,0.55542
215.69,319.901,5.0349,0.56201
218.28,320.401,5.0347,0.57032
220.86,320.901,5.0344,0.57819
223.42,321.401,5.0338,0.58629
225.98,321.901,5.0334,0.59317
228.51,322.401,5.0329,0.5999
231.01,322.901,5.0329,0.60791
233.50,323.401,5.0329,0.61431
236.00,323.901,5.0329,0.6208
238.48,324.401,5.0336,0.6286
240.94,324.901,5.0335,0.6348
243.42,325.401,5.0328,0.64213
245.89,325.901,5.0319,0.6479
248.35,326.401,5.0315,0.65324
250.80,326.901,5.0313,0.66137
253.25,327.401,5.0313,0.66633
255.69,327.901,5.0310,0.6733
258.14,328.401,5.0306,0.67802
260.59,328.901,5.0302,0.68567
263.02,329.401,5.0298,0.69101
265.46,329.901,5.0293,0.69653
267.90,330.401,5.0287,0.70202
270.34,330.901,5.0281,0.70778
272.77,331.401,5.0278,0.71259
275.20,331.901,5.0274,0.71676
277.63,332.401,5.0269,0.72253
280.07,332.901,5.0264,0.72659
282.50,333.401,5.0260,0.73133
284.94,333.901,5.0259,0.73609
287.39,334.401,5.0254,0.74003
289.85,334.901,5.0241,0.74448
292.30,335.401,5.0233,0.75007
294.75,335.901,5.0222,0.75356
297.20,336.401,5.0211,0.75684
299.66,336.901,5.0205,0.75947
302.11,337.401,5.0195,0.76274
304.56,337.901,5.0184,0.7662
307.04,338.401,5.0175,0.76847
309.51,338.901,5.0170,0.771
311.99,339.401,5.0164,0.7735
314.47,339.901,5.0157,0.77566
316.96,340.401,5.0148,0.77675
319.45,340.901,5.0142,0.778
321.96,341.401,5.0140,0.7786
324.47,341.901,5.0135,0.77979
327.00,342.401,5.0130,0.77964
329.52,342.901,5.0125,0.77965
332.05,343.401,5.0119,0.78011
334.58,343.901,5.0115,0.77979
337.10,344.401,5.0111,0.77938
339.64,344.901,5.0105,0.77851
342.18,345.401,5.0100,0.77757
344.72,345.901,5.0093,0.77644
347.27,346.401,5.0087,0.77572
349.82,346.901,5.0082,0.77331
352.38,347.401,5.0076,0.77202
354.96,347.901,5.0068,0.77017
357.53,348.401,5.0059,0.76705
360.10,348.901,5.0049,0.7666
362.68,349.401,5.0040,0.76349
365.27,349.901,5.0034,0.76035
367.85,350.401,5.0023,0.75795
370.44,350.901,5.0012,0.75497
373.02,351.401,5.0000,0.75304
375.62,351.901,4.9987,0.74944
378.21,352.401,4.9978,0.74673
380.79,352.901,4.9970,0.74268
383.40,353.401,4.9960,0.7392
386.00,353.901,4.9952,0.73583
388.61,354.401,4.9949,0.73179
391.21,354.901,4.9943,0.72841
393.82,355.401,4.9936,0.72475
396.42,355.901,4.9928,0.72002
399.01,356.401,4.9923,0.71685
401.60,356.901,4.9921,0.71231
404.20,357.401,4.9919,0.70826
406.79,357.901,4.9912,0.70401
409.40,358.401,4.9903,0.69954
412.01,358.901,4.9895,0.69588
414.61,359.401,4.9888,0.69129
417.22,359.901,4.9880,0.68732
419.82,360.401,4.9872,0.68418
422.42,360.901,4.9863,0.67903
425.02,361.401,4.9854,0.67538
427.62,361.901,4.9850,0.67147
430.21,362.401,4.9846,0.66549
432.80,362.901,4.9843,0.66305
435.40,363.401,4.9837,0.65824
437.99,363.901,4.9831,0.65415
440.57,364.401,4.9822,0.65111
443.17,364.901,4.9815,0.64673
445.76,365.401,4.9809,0.64348
448.36,365.901,4.9806,0.63916
450.95,366.401,4.9803,0.63572
453.55,366.901,4.9801,0.63132
456.14,367.401,4.9796,0.62858
458.74,367.901,4.9788,0.62548
461.32,368.401,4.9782,0.62126
463.92,368.901,4.9777,0.61876
466.51,369.401,4.9770,0.6143
469.10,369.901,4.9766,0.61187
471.69,370.401,4.9760,0.6073
474.28,370.901,4.9754,0.60416
476.86,371.401,4.9750,0.60145
479.45,371.901,4.9747,0.5986
482.04,372.401,4.9744,0.59567
484.63,372.901,4.9742,0.5928
487.23,373.401,4.9739,0.59037
489.83,373.901,4.9736,0.58793
492.43,374.401,4.9734,0.58648
495.03,374.901,4.9740,0.58363
497.64,375.401,4.9748,0.58128
500.23,375.901,4.9748,0.57883
502.83,376.401,4.9748,0.57693
505.44,376.901,4.9746,0.57487
508.04,377.401,4.9745,0.57276
510.64,377.901,4.9744,0.5708
513.25,378.401,4.9743,0.56944
515.86,378.901,4.9742,0.56736
518.47,379.401,4.9741,0.56561
521.08,379.901,4.9740,0.56467
523.69,380.401,4.9739,0.56296
526.32,380.901,4.9738,0.56147
528.94,381.401,4.9738,0.56031
531.56,381.901,4.9737,0.55891
534.19,382.401,4.9735,0.55712
536.83,382.901,4.9733,0.55607
539.45,383.401,4.9731,0.55531
542.10,383.901,4.9729,0.55371
544.75,384.401,4.9727,0.55384
547.39,384.901,4.9726,0.55266
550.05,385.401,4.9724,0.5512
552.71,385.901,4.9724,0.55039
555.36,386.401,4.9723,0.54993
558.02,386.901,4.9722,0.54782
560.68,387.401,4.9721,0.54702
563.34,387.901,4.9720,0.54578
566.02,388.401,4.9720,0.54509
568.71,388.901,4.9720,0.54337
571.39,389.401,4.9719,0.54316
574.07,389.901,4.9718,0.54221
576.75,390.401,4.9718,0.54107
579.43,390.901,4.9717,0.54006
582.12,391.401,4.9716,0.53863
584.81,391.901,4.9715,0.5382
587.51,392.401,4.9715,0.53695
590.21,392.901,4.9714,0.53531
592.91,393.401,4.9713,0.53437
595.61,393.901,4.9713,0.5335
598.32,394.401,4.9712,0.53297
601.04,394.901,4.9710,0.53252
603.75,395.401,4.9709,0.53147
606.46,395.901,4.9707,0.52991
609.18,396.401,4.9705,0.52884
611.90,396.901,4.9705,0.52806
614.62,397.401,4.9704,0.5274
617.35,397.901,4.9703,0.52582
620.08,398.401,4.9702,0.52401
622.80,398.901,4.9701,0.52416
625.53,399.401,4.9701,0.52349
628.27,399.901,4.9700,0.52201
631.01,400.401,4.9699,0.52071
633.76,400.901,4.9699,0.51966
636.50,401.401,4.9698,0.51914
639.26,401.901,4.9698,0.51818
642.00,402.401,4.9701,0.51658
644.75,402.901,4.9705,0.51589
647.51,403.401,4.9706,0.51502
650.28,403.901,4.9706,0.51419
653.03,404.401,4.9706,0.51304
655.79,404.901,4.9706,0.51172
658.55,405.401,4.9706,0.50988
661.33,405.901,4.9706,0.50903
664.11,406.401,4.9707,0.50803
666.90,406.901,4.9707,0.50706
669.69,407.401,4.9710,0.50545
672.46,407.901,4.9712,0.50501
675.23,408.401,4.9724,0.50304
678.01,408.901,4.9730,0.50168
680.79,409.401,4.9733,0.50161
683.57,409.901,4.9736,0.49972
686.35,410.401,4.9736,0.49849
689.14,410.901,4.9734,0.49609
691.92,411.401,4.9735,0.49559
694.72,411.901,4.9736,0.49412
697.52,412.401,4.9737,0.49343
700.33,412.901,4.9737,0.49189
703.12,413.401,4.9736,0.49079
705.93,413.901,4.9735,0.48917
708.73,414.401,4.9733,0.48798
711.54,414.901,4.9732,0.48709
714.35,415.401,4.9730,0.48539
717.17,415.901,4.9729,0.48413
719.97,416.401,4.9727,0.48298
722.79,416.901,4.9725,0.48139
725.60,417.401,4.9724,0.47976
728.41,417.901,4.9722,0.47875
731.23,418.401,4.9721,0.47693
734.04,418.901,4.9719,0.47718
736.86,419.401,4.9717,0.47487
739.68,419.901,4.9716,0.47383
742.50,420.401,4.9714,0.47255
745.32,420.901,4.9712,0.47149
748.13,421.401,4.9711,0.46993
750.95,421.901,4.9709,0.46788
753.78,422.401,4.9707,0.46686
756.61,422.901,4.9706,0.46588
759.46,423.401,4.9705,0.4639
762.29,423.901,4.9703,0.46333
765.12,424.401,4.9702,0.46273
767.96,424.901,4.9700,0.45962
770.79,425.401,4.9698,0.45925
773.62,425.901,4.9697,0.45752
776.47,426.401,4.9695,0.45709
779.31,426.901,4.9694,0.45546
782.16,427.401,4.9692,0.45407
785.00,427.901,4.9691,0.45322
787.86,428.401,4.9689,0.45142
790.71,428.901,4.9688,0.44981
793.58,429.401,4.9686,0.45015
796.44,429.901,4.9685,0.44892
799.30,430.401,4.9683,0.44702
802.16,430.901,4.9683,0.44635
805.03,431.401,4.9681,0.44459
807.89,431.901,4.9680,0.4435
810.76,432.401,4.9678,0.44173
813.62,432.901,4.9678,0.44087
816.49,433.401,4.9676,0.43988
819.36,433.901,4.9675,0.43806
822.23,434.401,4.9674,0.43695
825.10,434.901,4.9673,0.43555
827.98,435.401,4.9672,0.43533
830.86,435.901,4.9675,0.43365
833.74,436.401,4.9676,0.43158
836.62,436.901,4.9677,0.43157
839.52,437.401,4.9683,0.42966
842.40,437.901,4.9687,0.42936
845.29,438.401,4.9689,0.4282
848.18,438.901,4.9688,0.42698
851.07,439.401,4.9687,0.42558
853.96,439.901,4.9686,0.42407
856.86,440.401,4.9684,0.42262
859.75,440.901,4.9683,0.42125
862.65,441.401,4.9672,0.41957
865.56,441.901,4.9663,0.41914
868.46,442.401,4.9659,0.41712
871.36,442.901,4.9656,0.41539
874.27,443.401,4.9651,0.41396
877.19,443.901,4.9648,0.41256
880.09,444.401,4.9644,0.41132
883.01,444.901,4.9640,0.40974
885.92,445.401,4.9636,0.40903
888.81,445.901,4.9634,0.40733
891.71,446.401,4.9633,0.40652
894.61,446.901,4.9631,0.40537
897.52,447.401,4.9630,0.40379
900.44,447.901,4.9628,0.4018
903.36,448.401,4.9626,0.40074
906.28,448.901,4.9623,0.40012
909.21,449.401,4.9621,0.39771
912.14,449.901,4.9617,0.39641
915.06,450.401,4.9615,0.3952
917.99,450.901,4.9612,0.39446
920.90,451.401,4.9609,0.3931
923.82,451.901,4.9606,0.39108
926.74,452.401,4.9603,0.39049
929.66,452.901,4.9599,0.38755
932.58,453.401,4.9593,0.38621
935.50,453.901,4.9580,0.38456
938.42,454.401,4.9569,0.38276
941.34,454.901,4.9564,0.38186
944.26,455.401,4.9563,0.37983
947.20,455.901,4.9561,0.37863
950.13,456.401,4.9560,0.37654
953.06,456.901,4.9557,0.3753
956.00,457.401,4.9555,0.37405
958.93,457.901,4.9551,0.37138
961.86,458.401,4.9544,0.37011
964.79,458.901,4.9538,0.36788
967.72,459.401,4.9529,0.36623
970.65,459.901,4.9522,0.36426
973.59,460.401,4.9515,0.36247
976.54,460.901,4.9506,0.36131
979.48,461.401,4.9494,0.35768
982.43,461.901,4.9484,0.35556
985.37,462.401,4.9480,0.35362
988.30,462.901,4.9476,0.35044
991.25,463.401,4.9469,0.34866
994.19,463.901,4.9462,0.3474
997.13,464.401,4.9456,0.34313
1000.07,464.901,4.9452,0.34107
1003.01,465.401,4.9450,0.33898
1005.96,465.901,4.9446,0.3355
1008.91,466.401,4.9441,0.33237
1011.86,466.901,4.9426,0.33038
1014.82,467.401,4.9416,0.32803
1017.77,467.901,4.9407,0.32504
1020.71,468.401,4.9403,0.32292
1023.66,468.901,4.9402,0.3199
1026.61,469.401,4.9392,0.31683
1029.56,469.901,4.9379,0.31295
1032.53,470.401,4.9370,0.3104
1035.49,470.901,4.9363,0.30776
1038.45,471.401,4.9359,0.3045
1041.41,471.901,4.9352,0.30054
1044.37,472.401,4.9342,0.29761
1047.32,472.901,4.9332,0.29385
1050.27,473.401,4.9324,0.29081
1053.25,473.901,4.9314,0.28701
1056.23,474.401,4.9299,0.28475
1059.21,474.901,4.9289,0.28079
1062.18,475.401,4.9285,0.27672
1065.16,475.901,4.9276,0.27351
1068.11,476.401,4.9268,0.27066
1071.08,476.901,4.9263,0.2667
1074.04,477.401,4.9258,0.2633
1077.01,477.901,4.9241,0.26018
1079.96,478.401,4.9224,0.25631
1082.93,478.901,4.9209,0.25268
1085.90,479.401,4.9195,0.24783
1088.86,479.901,4.9180,0.24445
1091.83,480.401,4.9169,0.2411
1094.80,480.901,4.9161,0.2375
1097.77,481.401,4.9150,0.23355
1100.73,481.901,4.9136,0.23039
1103.70,482.401,4.9125,0.22533
1106.67,482.901,4.9107,0.22177
1109.64,483.401,4.9091,0.21741
1112.60,483.901,4.9082,0.21327
1115.57,484.401,4.9065,0.20894
1118.53,484.901,4.9047,0.20485
1121.52,485.401,4.9030,0.20068
1124.50,485.901,4.9010,0.1966
1127.47,486.401,4.9001,0.19153
1130.45,486.901,4.8998,0.18795
1133.42,487.401,4.8990,0.18321
1136.39,487.901,4.8972,0.1784
1139.37,488.401,4.8957,0.17384
1142.36,488.901,4.8950,0.16984
1145.35,489.401,4.8930,0.16451
1148.33,489.901,4.8917,0.16058
1151.31,490.401,4.8904,0.15599
1154.30,490.901,4.8893,0.15228
1157.29,491.401,4.8883,0.14718
1160.28,491.901,4.8866,0.14345
1163.27,492.401,4.8848,0.13766
1166.25,492.901,4.8833,0.13374
1169.23,493.401,4.8818,0.1287
1172.22,493.901,4.8806,0.1235
1175.19,494.401,4.8788,0.1187
1178.17,494.901,4.8772,0.11451
1181.16,495.401,4.8751,0.10982
1184.15,495.901,4.8730,0.10525
1187.15,496.401,4.8724,0.0991
1190.14,496.901,4.8714,0.0949
1193.13,497.401,4.8692,0.0892
1196.11,497.901,4.8673,0.0847
1199.08,498.401,4.8653,0.0792
1202.06,498.901,4.8638,0.0746
1205.05,499.401,4.8623,0.0697
1208.03,499.901,4.8601,0.0638
1211.00,500.401,4.8583,0.0583
1213.97,500.901,4.8566,0.0533
1216.96,501.401,4.8547,0.0486
1219.94,501.901,4.8529,0.0436
1222.93,502.401,4.8499,0.0376
1225.93,502.901,4.8482,0.0329
1228.92,503.401,4.8465,0.0277
1231.90,503.901,4.8446,0.0232
1234.88,504.401,4.8427,0.0167
1237.86,504.901,4.8407,0.0112
1240.85,505.401,4.8375,0.00496
1243.84,505.901,4.8355,-0.000337
1246.82,506.401,4.8336,-0.00433
1249.81,506.901,4.8314,-0.0115
1252.78,507.401,4.8293,-0.0169
1255.76,507.901,4.8266,-0.0222
1258.75,508.401,4.8248,-0.0297
1261.72,508.901,4.8225,-0.0358
1264.72,509.401,4.8203,-0.0414
1267.72,509.901,4.8183,-0.0475
1270.71,510.401,4.8151,-0.0534
1273.69,510.901,4.8131,-0.0593
1276.66,511.401,4.8109,-0.066
1279.64,511.901,4.8088,-0.0712
1282.63,512.401,4.8057,-0.0788
1285.62,512.901,4.8038,-0.0854
1288.61,513.401,4.8005,-0.0918
1291.61,513.901,4.7980,-0.0995
1294.59,514.401,4.7947,-0.10598
1297.58,514.901,4.7927,-0.11234
1300.58,515.401,4.7898,-0.12072
1303.56,515.901,4.7868,-0.12812
1306.55,516.401,4.7836,-0.13512
1309.56,516.901,4.7805,-0.14313
1312.55,517.401,4.7770,-0.15053
1315.55,517.901,4.7745,-0.15771
1318.54,518.401,4.7705,-0.16702
1321.53,518.901,4.7684,-0.17516
1324.53,519.401,4.7647,-0.18329
1327.52,519.901,4.7612,-0.19179
1330.52,520.401,4.7580,-0.19959
1333.51,520.901,4.7533,-0.20819
1336.51,521.401,4.7503,-0.21797
1339.52,521.901,4.7471,-0.22692
1342.51,522.401,4.7447,-0.23535
1345.50,522.901,4.7417,-0.24348
1348.50,523.401,4.7381,-0.25348
1351.48,523.901,4.7344,-0.26199
1354.47,524.401,4.7306,-0.27182
1357.47,524.901,4.7268,-0.281
1360.45,525.401,4.7229,-0.29131
1363.45,525.901,4.7190,-0.30174
1366.45,526.401,4.7145,-0.31148
1369.45,526.901,4.7099,-0.32202
1372.46,527.401,4.7056,-0.33212
1375.46,527.901,4.7007,-0.34253
1378.44,528.401,4.6954,-0.35211
1381.43,528.901,4.6914,-0.36285
1384.42,529.401,4.6872,-0.37598
1387.41,529.901,4.6825,-0.38566
1390.40,530.401,4.6791,-0.39626
1393.40,530.901,4.6734,-0.40865
1396.39,531.401,4.6698,-0.41819
1399.38,531.901,4.6649,-0.42938
1402.38,532.401,4.6588,-0.44142
1405.36,532.901,4.6546,-0.45237
1408.35,533.401,4.6505,-0.46361
1411.34,533.901,4.6456,-0.47396
1414.32,534.401,4.6398,-0.4858
1417.30,534.901,4.6345,-0.49808
1420.29,535.401,4.6299,-0.50845
1423.27,535.901,4.6244,-0.5188
1426.24,536.401,4.6190,-0.53089
1429.22,536.901,4.6130,-0.54156
1432.20,537.401,4.6082,-0.55185
1435.17,537.901,4.6029,-0.56224
1438.13,538.401,4.5990,-0.57227
1441.09,538.901,4.5932,-0.58304
1444.05,539.401,4.5875,-0.59273
1447.01,539.901,4.5814,-0.60288
1449.98,540.401,4.5760,-0.61354
1452.94,540.901,4.5703,-0.62293
1455.89,541.401,4.5640,-0.63399
1458.85,541.901,4.5569,-0.64403
1461.79,542.401,4.5500,-0.65597
1464.73,542.901,4.5433,-0.66707
1467.69,543.401,4.5368,-0.67848
1470.65,543.901,4.5305,-0.6896
1473.61,544.401,4.5248,-0.70098
1476.59,544.901,4.5190,-0.71207
1479.57,545.401,4.5120,-0.72512
1482.53,545.901,4.5052,-0.73887
1485.51,546.401,4.4986,-0.752
1488.47,546.901,4.4923,-0.7644
1491.44,547.401,4.4848,-0.78015
1494.41,547.901,4.4768,-0.79561
1497.38,548.401,4.4685,-0.81145
1500.36,548.901,4.4616,-0.82594
1503.34,549.401,4.4543,-0.8444
1506.32,549.901,4.4460,-0.8609
1509.29,550.401,4.4382,-0.87831
1512.28,550.901,4.4304,-0.89623
1515.26,551.401,4.4248,-0.9128
1518.24,551.901,4.4188,-0.93168
1521.22,552.401,4.4128,-0.95017
1524.20,552.901,4.4060,-0.96713
1527.17,553.401,4.3983,-0.9868
1530.15,553.901,4.3910,-1.00782
1533.13,554.401,4.3820,-1.02751
1536.11,554.901,4.3719,-1.04745
1539.10,555.401,4.3623,-1.06869
1542.08,555.901,4.3536,-1.09105
1545.08,556.401,4.3447,-1.11365
1548.06,556.901,4.3362,-1.13795
1551.05,557.401,4.3287,-1.16098
1554.03,557.901,4.3207,-1.18615
1557.02,558.401,4.3122,-1.21142
1560.00,558.901,4.3028,-1.2379
1563.00,559.401,4.2943,-1.26429
1565.97,559.901,4.2847,-1.29285
1568.96,560.401,4.2752,-1.31902
1571.94,560.901,4.2657,-1.34665
1574.93,561.401,4.2565,-1.37517
1577.92,561.901,4.2475,-1.40327
1580.90,562.401,4.2379,-1.43059
1583.89,562.901,4.2295,-1.45929
1586.87,563.401,4.2195,-1.48843
1589.85,563.901,4.2095,-1.51748
1592.83,564.401,4.2000,-1.5469
1595.82,564.901,4.1904,-1.57751
1598.80,565.401,4.1800,-1.60648
1601.78,565.901,4.1703,-1.63775
1604.75,566.401,4.1594,-1.66888
1607.73,566.901,4.1483,-1.70223
1610.71,567.401,4.1379,-1.73594
1613.70,567.901,4.1282,-1.77033
1616.68,568.401,4.1173,-1.80427
1619.66,568.901,4.1063,-1.83995
1622.64,569.401,4.0956,-1.87685
1625.62,569.901,4.0838,-1.91283
1628.60,570.401,4.0722,-1.94934
1631.57,570.901,4.0601,-1.98669
1634.54,571.401,4.0481,-2.02426
1637.51,571.901,4.0344,-2.06263
1640.48,572.401,4.0213,-2.10117
1643.46,572.901,4.0084,-2.14093
1646.43,573.401,3.9965,-2.17871
1649.41,573.901,3.9846,-2.21765
1652.38,574.401,3.9724,-2.25677
1655.33,574.901,3.9586,-2.29775
1658.30,575.401,3.9456,-2.33786
1661.25,575.901,3.9323,-2.37709
1664.22,576.401,3.9184,-2.4197
1667.18,576.901,3.9014,-2.45966
1670.16,577.401,3.8843,-2.50154
1673.13,577.901,3.8711,-2.54331
1676.10,578.401,3.8583,-2.58379
1679.07,578.901,3.8457,-2.62514
1682.04,579.401,3.8318,-2.66731
1685.01,579.901,3.8166,-2.70886
1687.98,580.401,3.8007,-2.75217
1690.96,580.901,3.7848,-2.79353
1693.93,581.401,3.7692,-2.83478
1696.90,581.901,3.7529,-2.8764
1699.85,582.401,3.7364,-2.91907
1702.82,582.901,3.7183,-2.96218
1705.78,583.401,3.7025,-3.00566
1708.75,583.901,3.6856,-3.04945
1711.73,584.401,3.6687,-3.09366
1714.71,584.901,3.6520,-3.13618
1717.68,585.401,3.6343,-3.18185
1720.65,585.901,3.6172,-3.22751
1723.61,586.401,3.6004,-3.27402
1726.57,586.901,3.5824,-3.31809
1729.53,587.401,3.5636,-3.3646
1732.49,587.901,3.5449,-3.412
1735.46,588.401,3.5263,-3.46066
1738.41,588.901,3.5087,-3.50842
1741.37,589.401,3.4889,-3.55711
1744.32,589.901,3.4673,-3.60707
1747.27,590.401,3.4462,-3.65852
1750.22,590.901,3.4254,-3.71326
1753.17,591.401,3.4028,-3.76699
1756.12,591.901,3.3820,-3.82152
1759.06,592.401,3.3604,-3.87742
1761.99,592.901,3.3385,-3.93568
1764.93,593.401,3.3136,-3.99561
1767.84,593.901,3.2916,-4.05826
1770.76,594.401,3.2687,-4.12172
1773.67,594.901,3.2433,-4.18714
1776.55,595.401,3.2173,-4.25508
1779.43,595.901,3.1895,-4.32646
1782.30,596.401,3.1640,-4.40046
1785.14,596.901,3.1382,-4.47672
1787.98,597.401,3.1097,-4.55569
1790.81,597.901,3.0787,-4.63906
1793.62,598.401,3.0492,-4.72624
1796.42,598.901,3.0191,-4.81891
1799.20,599.401,2.9875,-4.91478
1801.96,599.901,2.9548,-5.01309
1804.69,600.401,2.9199,-5.11626
1807.42,600.901,2.8850,-5.22563
1810.12,601.401,2.8485,-5.33886
1812.81,601.901,2.8094,-5.45915
1815.49,602.401,2.7718,-5.57943
1818.16,602.901,2.7330,-5.70841
1820.82,603.401,2.6932,-5.83831
1823.48,603.901,2.6521,-5.97496
1826.14,604.401,2.6086,-6.11763
1828.82,604.901,2.5643,-6.26711
1831.50,605.401,2.5215,-6.42232
1834.21,605.901,2.4783,-6.58422
1836.96,606.401,2.4313,-6.75483
1839.76,606.901,2.3858,-6.93072
1842.62,607.401,2.3382,-7.11156
1845.57,607.901,2.2942,-7.296
1848.63,608.401,2.2504,-7.47799
1851.80,608.901,2.2077,-7.6507
1855.12,609.401,2.1652,-7.8016
1858.60,609.901,2.1267,-7.91992
1862.26,610.401,2.0907,-8.01742
1866.12,610.901,2.0593,-8.09357
1870.10,611.401,2.0286,-8.14627
1874.18,611.901,2.0012,-8.17585
1878.23,612.401,1.9788,-8.1824
1882.26,612.901,1.9647,-8.16619
1886.18,613.401,1.9533,-8.13409
1890.03,613.901,1.9416,-8.08949
1893.78,614.401,1.9293,-8.03685
1897.46,614.901,1.9192,-7.97848
1901.04,615.401,1.9087,-7.91646
1904.53,615.901,1.8974,-7.8534
1907.93,616.401,1.8876,-7.79123
1911.28,616.901,1.8775,-7.72913
1914.59,617.401,1.8692,-7.66674
1917.86,617.901,1.8634,-7.60566
1921.11,618.401,1.8566,-7.54259
1924.30,618.901,1.8498,-7.48285
1927.46,619.401,1.8432,-7.42356
1930.61,619.901,1.8366,-7.36635
1933.72,620.401,1.8314,-7.30838
1936.82,620.901,1.8259,-7.25247
1939.90,621.401,1.8197,-7.19723
1942.96,621.901,1.8133,-7.14333
1946.01,622.401,1.8081,-7.08921
1949.05,622.901,1.8028,-7.03718
1952.08,623.401,1.7967,-6.98628
1955.11,623.901,1.7905,-6.93662
1958.14,624.401,1.7832,-6.88925
1961.18,624.901,1.7774,-6.84048
1964.22,625.401,1.7713,-6.79312
1967.25,625.901,1.7654,-6.7461
1970.28,626.401,1.7594,-6.69929
1973.30,626.901,1.7542,-6.65505
1976.34,627.401,1.7491,-6.61083
1979.40,627.901,1.7452,-6.56484
1982.45,628.401,1.7411,-6.52056
1985.51,628.901,1.7366,-6.47756
1988.56,629.401,1.7318,-6.43486
1991.60,629.901,1.7267,-6.39179
1994.65,630.401,1.7226,-6.35
1997.72,630.901,1.7180,-6.30675
2000.80,631.401,1.7131,-6.26512
2003.90,631.901,1.7078,-6.22449
2007.01,632.401,1.7029,-6.18307
2010.11,632.901,1.6991,-6.1428
2013.22,633.401,1.6948,-6.10278
2016.32,633.901,1.6893,-6.06289
2019.42,634.401,1.6856,-6.02532
2022.54,634.901,1.6810,-5.98686
2025.66,635.401,1.6754,-5.94964
2028.78,635.901,1.6723,-5.91261
2031.90,636.401,1.6688,-5.87433
2035.00,636.901,1.6640,-5.83962
2038.10,637.401,1.6597,-5.80332
2041.20,637.901,1.6554,-5.76789
2044.29,638.401,1.6516,-5.73425
2047.40,638.901,1.6481,-5.69826
2050.50,639.401,1.6439,-5.6651
2053.60,639.901,1.6397,-5.63131
2056.70,640.401,1.6350,-5.59898
2059.78,640.901,1.6306,-5.56659
2062.86,641.401,1.6254,-5.53665
2065.94,641.901,1.6203,-5.50796
2069.01,642.401,1.6157,-5.47748
2072.09,642.901,1.6112,-5.44967
2075.16,643.401,1.6066,-5.42202
2078.23,643.901,1.6011,-5.39454
2081.29,644.401,1.5965,-5.36838
2084.34,644.901,1.5916,-5.34136
2087.40,645.401,1.5869,-5.31499
2090.44,645.901,1.5829,-5.29136
2093.49,646.401,1.5787,-5.26576
2096.53,646.901,1.5746,-5.2426
2099.57,647.401,1.5705,-5.21848
2102.61,647.901,1.5665,-5.19635
2105.64,648.401,1.5632,-5.17267
2108.66,648.901,1.5590,-5.15155
2111.68,649.401,1.5548,-5.13089
2114.68,649.901,1.5500,-5.10973
2117.69,650.401,1.5463,-5.09032
2120.70,650.901,1.5421,-5.06911
2123.71,651.401,1.5384,-5.04984
2126.73,651.901,1.5339,-5.03062
2129.73,652.401,1.5307,-5.01306
2132.74,652.901,1.5259,-4.99419
2135.75,653.401,1.5221,-4.97925
2138.74,653.901,1.5172,-4.96352
2141.74,654.401,1.5125,-4.94644
2144.73,654.901,1.5078,-4.93226
2147.72,655.401,1.5042,-4.91848
2150.71,655.901,1.4995,-4.90597
2153.71,656.401,1.4943,-4.89406
2156.71,656.901,1.4887,-4.88054
2159.72,657.401,1.4851,-4.8699
2162.71,657.901,1.4809,-4.85818
2165.71,658.401,1.4765,-4.84961
2168.72,658.901,1.4720,-4.83899
2171.71,659.401,1.4676,-4.82985
2174.71,659.901,1.4624,-4.82113
2177.71,660.401,1.4595,-4.81521
2180.70,660.901,1.4552,-4.80735
2183.70,661.401,1.4507,-4.80197
2186.71,661.901,1.4456,-4.79327
2189.72,662.401,1.4423,-4.79226
2192.73,662.901,1.4376,-4.7875
2195.74,663.401,1.4330,-4.78261
2198.75,663.901,1.4303,-4.77747
2201.75,664.401,1.4253,-4.77393
2204.75,664.901,1.4223,-4.77237
2207.76,665.401,1.4174,-4.76978
2210.76,665.901,1.4142,-4.76755
2213.78,666.401,1.4096,-4.76641
2216.79,666.901,1.4053,-4.76704
2219.81,667.401,1.4021,-4.76689
2222.82,667.901,1.3979,-4.7668
2225.83,668.401,1.3934,-4.76824
2228.84,668.901,1.3885,-4.76998
2231.85,669.401,1.3840,-4.77353
2234.87,669.901,1.3793,-4.77619
2237.88,670.401,1.3743,-4.78007
2240.89,670.901,1.3702,-4.78572
2243.89,671.401,1.3673,-4.78987
2246.89,671.901,1.3641,-4.79594
2249.89,672.401,1.3602,-4.80164
2252.89,672.901,1.3557,-4.80766
2255.88,673.401,1.3517,-4.81489
2258.88,673.901,1.3473,-4.82288
2261.90,674.401,1.3436,-4.83103
2264.91,674.901,1.3390,-4.83842
2267.94,675.401,1.3343,-4.84929
2270.94,675.901,1.3313,-4.85724
2273.93,676.401,1.3273,-4.86846
2276.92,676.901,1.3234,-4.8796
2279.92,677.401,1.3189,-4.89072
2282.91,677.901,1.3148,-4.90117
2285.91,678.401,1.3106,-4.91363
2288.92,678.901,1.3062,-4.92752
2291.92,679.401,1.3000,-4.93884
2294.92,679.901,1.2960,-4.953
2297.93,680.401,1.2924,-4.96634
2300.93,680.901,1.2875,-4.97962
2303.93,681.401,1.2845,-4.99331
2306.92,681.901,1.2798,-5.00732
2309.91,682.401,1.2752,-5.02336
2312.90,682.901,1.2699,-5.03811
2315.88,683.401,1.2659,-5.05437
2318.87,683.901,1.2601,-5.07121
2321.85,684.401,1.2549,-5.0895
2324.85,684.901,1.2484,-5.1078
2327.84,685.401,1.2428,-5.12377
2330.84,685.901,1.2397,-5.14228
2333.85,686.401,1.2356,-5.1599
2336.85,686.901,1.2315,-5.17971
2339.84,687.401,1.2270,-5.19947
2342.84,687.901,1.2209,-5.22046
2345.82,688.401,1.2158,-5.2421
2348.81,688.901,1.2112,-5.26644
2351.80,689.401,1.2066,-5.29057
2354.80,689.901,1.2010,-5.31479
2357.80,690.401,1.1950,-5.34078
2360.80,690.901,1.1904,-5.36664
2363.80,691.401,1.1855,-5.39256
2366.80,691.901,1.1814,-5.42081
2369.79,692.401,1.1763,-5.45042
2372.78,692.901,1.1727,-5.48155
2375.78,693.401,1.1678,-5.51147
2378.78,693.901,1.1644,-5.54321
2381.79,694.401,1.1603,-5.57736
2384.78,694.901,1.1544,-5.60793
2387.76,695.401,1.1511,-5.64264
2390.75,695.901,1.1458,-5.67993
2393.73,696.401,1.1408,-5.7149
2396.73,696.901,1.1356,-5.7527
2399.71,697.401,1.1296,-5.78922
2402.69,697.901,1.1230,-5.82858
2405.68,698.401,1.1173,-5.86825
2408.67,698.901,1.1115,-5.90928
2411.67,699.401,1.1072,-5.94928
2414.66,699.901,1.1017,-5.99365
2417.64,700.401,1.0967,-6.0382
2420.62,700.901,1.0914,-6.08359
2423.60,701.401,1.0853,-6.12928
2426.59,701.901,1.0808,-6.17686
2429.57,702.401,1.0749,-6.22516
2432.56,702.901,1.0698,-6.27375
2435.56,703.401,1.0648,-6.32281
2438.54,703.901,1.0594,-6.37396
2441.53,704.401,1.0543,-6.42753
2444.53,704.901,1.0475,-6.48051
2447.51,705.401,1.0417,-6.53457
2450.49,705.901,1.0340,-6.5877
2453.47,706.401,1.0285,-6.64192
2456.46,706.901,1.0225,-6.69532
2459.46,707.401,1.0169,-6.75014
2462.45,707.901,1.0105,-6.80521
2465.45,708.401,1.0049,-6.85789
2468.44,708.901,0.9987,-6.90968
2471.43,709.401,0.9931,-6.9619
2474.43,709.901,0.9873,-7.01042
2477.43,710.401,0.9815,-7.05982
2480.43,710.901,0.9754,-7.10621
2483.43,711.401,0.9701,-7.14986
2486.42,711.901,0.9639,-7.19279
2489.42,712.401,0.9570,-7.23361
2492.40,712.901,0.9507,-7.27118
2495.39,713.401,0.9443,-7.30851
2498.39,713.901,0.9383,-7.33981
2501.39,714.401,0.9320,-7.37097
2504.40,714.901,0.9235,-7.39951
2507.41,715.401,0.9170,-7.42658
2510.43,715.901,0.9111,-7.44891
2513.44,716.401,0.9049,-7.4709
2516.46,716.901,0.8997,-7.49091
2519.47,717.401,0.8929,-7.50843
2522.49,717.901,0.8866,-7.52342
2525.50,718.401,0.8805,-7.53697
2528.52,718.901,0.8750,-7.5486
2531.55,719.401,0.8675,-7.56035
2534.57,719.901,0.8596,-7.57119
2537.60,720.401,0.8533,-7.58005
2540.63,720.901,0.8457,-7.58697
2543.65,721.401,0.8405,-7.5938
2546.68,721.901,0.8341,-7.59967
2549.70,722.401,0.8274,-7.60665
2552.72,722.901,0.8202,-7.61339
2555.74,723.401,0.8136,-7.62021
2558.76,723.901,0.8077,-7.62714
2561.79,724.401,0.8011,-7.63735
2564.82,724.901,0.7943,-7.64803
2567.84,725.401,0.7886,-7.66005
2570.87,725.901,0.7813,-7.67339
2573.88,726.401,0.7751,-7.6909
2576.87,726.901,0.7693,-7.70866
2579.88,727.401,0.7633,-7.72957
2582.89,727.901,0.7567,-7.75325
2585.91,728.401,0.7503,-7.77796
2588.93,728.901,0.7447,-7.80826
2591.94,729.401,0.7382,-7.83991
2594.95,729.901,0.7314,-7.87401
2597.96,730.401,0.7238,-7.91341
2600.97,730.901,0.7166,-7.95403
2603.97,731.401,0.7098,-7.99475
2606.97,731.901,0.7028,-8.03967
2609.98,732.401,0.6961,-8.09114
2612.98,732.901,0.6898,-8.14399
2615.98,733.401,0.6821,-8.19977
2618.97,733.901,0.6768,-8.2562
2621.98,734.401,0.6693,-8.31702
2624.98,734.901,0.6614,-8.37841
2627.99,735.401,0.6530,-8.44274
2631.00,735.901,0.6462,-8.50748
2634.00,736.401,0.6384,-8.57266
2637.00,736.901,0.6314,-8.63719
2639.99,737.401,0.6238,-8.70245
2642.99,737.901,0.6169,-8.76782
2645.98,738.401,0.6094,-8.8315
2648.97,738.901,0.6022,-8.89431
2651.97,739.401,0.5947,-8.9577
2654.97,739.901,0.5876,-9.01806
2657.97,740.401,0.5790,-9.07678
2660.97,740.901,0.5722,-9.13241
2663.98,741.401,0.5655,-9.18728
2666.99,741.901,0.5579,-9.2409
2669.99,742.401,0.5495,-9.29407
2673.00,742.901,0.5418,-9.34435
2676.00,743.401,0.5338,-9.39497
2679.01,743.901,0.5263,-9.44562
2682.02,744.401,0.5175,-9.49745
2685.03,744.901,0.5106,-9.54423
2688.04,745.401,0.5026,-9.59149
2691.05,745.901,0.4947,-9.6387
2694.06,746.401,0.4875,-9.68612
2697.07,746.901,0.4793,-9.73731
2700.09,747.401,0.4710,-9.78348
2703.11,747.901,0.4630,-9.83227
2706.14,748.401,0.4560,-9.88579
2709.17,748.901,0.4481,-9.94251
2712.20,749.401,0.4401,-10.00201
2715.22,749.901,0.4336,-10.06777
2718.23,750.401,0.4264,-10.13936
2721.24,750.901,0.4183,-10.21665
2724.24,751.401,0.4103,-10.29927
2727.26,751.901,0.4015,-10.39153
2730.26,752.401,0.3926,-10.47644
2733.26,752.901,0.3833,-10.57047
2736.26,753.401,0.3754,-10.6754
2739.25,753.901,0.3677,-10.79118
2742.23,754.401,0.3595,-10.91749
2745.22,754.901,0.3507,-11.05309
2748.20,755.401,0.3419,-11.19492
2751.18,755.901,0.3324,-11.33613
2754.15,756.401,0.3232,-11.45614
2757.14,756.901,0.3141,-11.5415
2760.13,757.401,0.3049,-11.59583
2763.13,757.901,0.2962,-11.60875
2766.15,758.401,0.2865,-11.59272
2769.17,758.901,0.2774,-11.54992
2772.21,759.401,0.2698,-11.47236
2775.27,759.901,0.2615,-11.34856
2778.35,760.401,0.2536,-11.15788
2781.45,760.901,0.2458,-10.86751
2784.60,761.401,0.2378,-10.45561
2787.76,761.901,0.2288,-9.9172
2790.99,762.401,0.2240,-9.25967
2794.25,762.901,0.2177,-8.49605
2797.57,763.401,0.2105,-7.6559
2800.94,763.901,0.2065,-6.79172
2804.33,764.401,0.2021,-5.94203
2807.73,764.901,0.1998,-5.14395
2811.12,765.401,0.1968,-4.42443
2814.48,765.901,0.1942,-3.7777
2817.81,766.401,0.1923,-3.23184
2821.11,766.901,0.1902,-2.77867
2824.36,767.401,0.1884,-2.41216
2827.58,767.901,0.1874,-2.12339
2830.76,768.401,0.1855,-1.89563
2833.90,768.901,0.1845,-1.71839
2837.02,769.401,0.1842,-1.57857
2840.10,769.901,0.1834,-1.46845
2843.16,770.401,0.1826,-1.38325
2846.20,770.901,0.1823,-1.31522
2849.22,771.401,0.1823,-1.25951
2852.23,771.901,0.1823,-1.20899
2855.23,772.401,0.1823,-1.16478
2858.21,772.901,0.1822,-1.12873
2861.20,773.401,0.1822,-1.09406
2864.17,773.901,0.1821,-1.06391
2867.15,774.401,0.1821,-1.04001
2870.14,774.901,0.1821,-1.02288
2873.12,775.401,0.1821,-1.01019
2876.10,775.901,0.1819,-0.99958
2879.09,776.401,0.1817,-0.99361
2882.07,776.901,0.1815,-0.98901
2885.05,777.401,0.1813,-0.98728
2888.04,777.901,0.1811,-0.98417
2891.04,778.401,0.1802,-0.98331
2894.04,778.901,0.1795,-0.98067
2897.04,779.401,0.1791,-0.97959
2900.04,779.901,0.1788,-0.97788
2903.04,780.401,0.1784,-0.97695
2906.03,780.901,0.1780,-0.97635
2909.04,781.401,0.1777,-0.97654
2912.04,781.901,0.1777,-0.97546
2915.04,782.401,0.1777,-0.97418
2918.05,782.901,0.1776,-0.97356
2921.06,783.401,0.1776,-0.97323
2924.07,783.901,0.1776,-0.97328
2927.10,784.401,0.1787,-0.97298
2930.12,784.901,0.1792,-0.97223
2933.13,785.401,0.1792,-0.97288
2936.14,785.901,0.1793,-0.97164
2939.14,786.401,0.1794,-0.97099
2942.14,786.901,0.1794,-0.97075
2945.13,787.401,0.1796,-0.97144
2948.13,787.901,0.1800,-0.97278
2951.12,788.401,0.1802,-0.97366
2954.12,788.901,0.1803,-0.97353
2957.11,789.401,0.1805,-0.97625
2960.12,789.901,0.1805,-0.97667
2963.11,790.401,0.1807,-0.97886
2966.11,790.901,0.1800,-0.98067
2969.12,791.401,0.1796,-0.98148
2972.11,791.901,0.1795,-0.98323
2975.11,792.401,0.1792,-0.98336
2978.10,792.901,0.1791,-0.98528
2981.09,793.401,0.1789,-0.98698
2984.09,793.901,0.1788,-0.98749
2987.08,794.401,0.1786,-0.98835
2990.07,794.901,0.1784,-0.98759
2993.06,795.401,0.1783,-0.98988
2996.05,795.901,0.1781,-0.99117
2999.05,796.401,0.1780,-0.99111
3002.04,796.901,0.1778,-0.99199
3005.04,797.401,0.1777,-0.9938
3008.05,797.901,0.1775,-0.995
3011.05,798.401,0.1775,-0.99609
3014.05,798.901,0.1775,-0.99603
3017.04,799.401,0.1775,-0.99712
3020.03,799.901,0.1775,-0.99774
3023.01,800.401,0.1775,-0.99925
3026.01,800.901,0.1774,-0.99855
3029.00,801.401,0.1781,-0.99917
3032.00,801.901,0.1784,-0.99773
3034.99,802.401,0.1792,-0.9968
3037.97,802.901,0.1798,-0.99883
3040.96,803.401,0.1803,-0.99927
3043.94,803.901,0.1803,-0.9996
3046.93,804.401,0.1803,-1.00082
3049.92,804.901,0.1805,-1.00183
3052.91,805.401,0.1807,-1.00254
3055.89,805.901,0.1810,-1.00416
3058.86,806.401,0.1812,-1.00555
3061.82,806.901,0.1812,-1.0076
3064.79,807.401,0.1809,-1.00805
3067.77,807.901,0.1797,-1.00875
3070.76,808.401,0.1792,-1.01053
3073.76,808.901,0.1784,-1.01275
3076.76,809.401,0.1778,-1.01398
3079.76,809.901,0.1774,-1.01369
3082.76,810.401,0.1772,-1.01339
3085.75,810.901,0.1771,-1.01231
3088.74,811.401,0.1771,-1.01288
3091.74,811.901,0.1771,-1.0115
3094.74,812.401,0.1771,-1.01206
3097.75,812.901,0.1771,-1.01238
3100.76,813.401,0.1771,-1.0132
3103.76,813.901,0.1771,-1.0135
3106.76,814.401,0.1771,-1.01452
3109.75,814.901,0.1771,-1.01362
3112.73,815.401,0.1771,-1.01465
3115.71,815.901,0.1770,-1.01519
3118.71,816.401,0.1770,-1.01504
3121.71,816.901,0.1770,-1.016
3124.72,817.401,0.1770,-1.01693
3127.72,817.901,0.1770,-1.01704
3130.74,818.401,0.1770,-1.01865
3133.74,818.901,0.1770,-1.01779
3136.75,819.401,0.1770,-1.01859
3139.76,819.901,0.1770,-1.01881
3142.76,820.401,0.1770,-1.01827
3145.77,820.901,0.1770,-1.0185
3148.77,821.401,0.1770,-1.01893
3151.78,821.901,0.1770,-1.02147
3154.78,822.401,0.1770,-1.02133
3157.78,822.901,0.1770,-1.02076
3160.77,823.401,0.1769,-1.02082
3163.77,823.901,0.1769,-1.0213
3166.78,824.401,0.1769,-1.02155
3169.78,824.901,0.1769,-1.02184
3172.78,825.401,0.1769,-1.02149
3175.78,825.901,0.1769,-1.02173
3178.79,826.401,0.1769,-1.02096
3181.78,826.901,0.1777,-1.02076
3184.78,827.401,0.1779,-1.02062
3187.78,827.901,0.1780,-1.02213
3190.77,828.401,0.1780,-1.02305
3193.77,828.901,0.1780,-1.02286
3196.76,829.401,0.1781,-1.02341
3199.76,829.901,0.1781,-1.0228
3202.76,830.401,0.1781,-1.02182
3205.76,830.901,0.1781,-1.02249
3208.77,831.401,0.1782,-1.02214
3211.78,831.901,0.1782,-1.02363
3214.78,832.401,0.1782,-1.02473
3217.78,832.901,0.1779,-1.02645
3220.78,833.401,0.1777,-1.02823
3223.79,833.901,0.1767,-1.02976
3226.78,834.401,0.1760,-1.02941
3229.76,834.901,0.1754,-1.03025
3232.75,835.401,0.1749,-1.03081
3235.74,835.901,0.1748,-1.03281
3238.75,836.401,0.1748,-1.03214
3241.76,836.901,0.1745,-1.03631
3244.78,837.401,0.1743,-1.03635
3247.79,837.901,0.1740,-1.03686
3250.80,838.401,0.1738,-1.03712
3253.81,838.901,0.1738,-1.03655
3256.81,839.401,0.1738,-1.03658
3259.82,839.901,0.1738,-1.03626
3262.83,840.401,0.1738,-1.03805
3265.82,840.901,0.1738,-1.03768
3268.83,841.401,0.1738,-1.0397
3271.83,841.901,0.1738,-1.03974
3274.85,842.401,0.1738,-1.04
3277.87,842.901,0.1738,-1.04251
3280.89,843.401,0.1738,-1.04205
3283.92,843.901,0.1738,-1.04283
3286.94,844.401,0.1738,-1.04201
3289.96,844.901,0.1738,-1.04124
3292.97,845.401,0.1745,-1.04015
3295.97,845.901,0.1754,-1.04259
3298.98,846.401,0.1755,-1.04531
3301.98,846.901,0.1757,-1.04778
3304.99,847.401,0.1755,-1.04995
3308.00,847.901,0.1752,-1.05003
3311.02,848.401,0.1750,-1.05129
3314.02,848.901,0.1749,-1.0511
3317.02,849.401,0.1749,-1.05256
3320.03,849.901,0.1747,-1.05323
3323.03,850.401,0.1746,-1.05556
3326.04,850.901,0.1744,-1.05607
3329.04,851.401,0.1743,-1.0576
3332.05,851.901,0.1741,-1.05845
3335.07,852.401,0.1739,-1.05875
3338.09,852.901,0.1739,-1.06119
3341.11,853.401,0.1739,-1.06194
3344.12,853.901,0.1739,-1.06302
3347.13,854.401,0.1739,-1.06476
3350.13,854.901,0.1739,-1.06456
3353.14,855.401,0.1739,-1.06569
3356.15,855.901,0.1739,-1.06888
3359.16,856.401,0.1739,-1.06899
3362.17,856.901,0.1739,-1.06942
3365.18,857.401,0.1739,-1.0707
3368.20,857.901,0.1739,-1.07285
3371.21,858.401,0.1739,-1.07259
3374.22,858.901,0.1739,-1.07479
3377.23,859.401,0.1739,-1.07373
3380.23,859.901,0.1739,-1.07384
3383.24,860.401,0.1739,-1.07258
3386.24,860.901,0.1751,-1.07626
3389.25,861.401,0.1755,-1.07828
3392.26,861.901,0.1756,-1.07927
3395.27,862.401,0.1757,-1.08137
3398.28,862.901,0.1759,-1.08222
3401.29,863.401,0.1760,-1.08175
3404.30,863.901,0.1766,-1.08232
3407.30,864.401,0.1771,-1.0833
3410.31,864.901,0.1773,-1.08662
3413.31,865.401,0.1775,-1.0873
3416.31,865.901,0.1771,-1.08842
3419.33,866.401,0.1767,-1.08764
3422.33,866.901,0.1765,-1.08563
3425.34,867.401,0.1762,-1.08633
3428.36,867.901,0.1760,-1.08831
3431.37,868.401,0.1760,-1.09002
3434.39,868.901,0.1760,-1.09105
3437.40,869.401,0.1760,-1.09228
3440.41,869.901,0.1760,-1.09422
3443.41,870.401,0.1760,-1.09616
3446.41,870.901,0.1759,-1.09812

File: Wood/Calibration_Data/BUW/BUW_Wood_STA_N2_20K_R1.csv
Time (s),Temperature (K),Mass (mg),Heat Flow (W/g)
0.00,295.477,5.1201,0.0449
42.26,295.977,5.0998,0.10116
53.30,296.477,5.0969,0.14374
60.92,296.977,5.0936,0.17852
67.05,297.477,5.0891,0.20859
72.23,297.977,5.0863,0.23463
76.68,298.477,5.0827,0.25759
80.66,298.977,5.0788,0.27709
84.27,299.477,5.0760,0.29613
87.60,299.977,5.0729,0.31355
90.70,300.477,5.0704,0.32717
93.61,300.977,5.0678,0.34492
96.34,301.477,5.0664,0.35799
98.91,301.977,5.0626,0.37278
101.36,302.477,5.0599,0.38464
103.72,302.977,5.0578,0.39688
105.99,303.477,5.0570,0.40815
108.17,303.977,5.0552,0.42006
110.27,304.477,5.0532,0.43055
112.31,304.977,5.0518,0.44155
114.29,305.477,5.0502,0.45203
116.20,305.977,5.0487,0.46222
118.07,306.477,5.0454,0.47133
119.88,306.977,5.0442,0.48143
121.65,307.477,5.0423,0.49055
123.38,307.977,5.0411,0.50067
125.07,308.477,5.0406,0.51012
126.74,308.977,5.0395,0.51981
128.37,309.477,5.0384,0.52862
129.97,309.977,5.0376,0.53726
131.54,310.477,5.0354,0.54733
133.08,310.977,5.0342,0.55645
134.61,311.477,5.0328,0.56599
136.11,311.977,5.0325,0.57537
137.59,312.477,5.0309,0.5846
139.05,312.977,5.0294,0.59345
140.49,313.477,5.0293,0.60422
141.91,313.977,5.0281,0.61153
143.32,314.477,5.0267,0.62188
144.70,314.977,5.0263,0.63171
146.08,315.477,5.0268,0.64219
147.45,315.977,5.0253,0.65155
148.81,316.477,5.0241,0.66139
150.15,316.977,5.0241,0.67126
151.48,317.477,5.0230,0.68053
152.80,317.977,5.0219,0.69087
154.11,318.477,5.0209,0.70151
155.40,318.977,5.0204,0.71122
156.69,319.477,5.0196,0.72167
157.96,319.977,5.0189,0.73185
159.23,320.477,5.0185,0.74176
160.49,320.977,5.0189,0.75233
161.74,321.477,5.0182,0.76216
162.99,321.977,5.0180,0.77345
164.24,322.477,5.0174,0.78229
165.47,322.977,5.0176,0.79389
166.71,323.477,5.0175,0.80342
167.93,323.977,5.0167,0.81554
169.16,324.477,5.0162,0.82562
170.37,324.977,5.0153,0.83683
171.59,325.477,5.0146,0.84727
172.80,325.977,5.0141,0.8596
174.01,326.477,5.0135,0.87089
175.21,326.977,5.0130,0.88161
176.41,327.477,5.0124,0.89283
177.61,327.977,5.0118,0.9026
178.80,328.477,5.0114,0.91429
179.99,328.977,5.0108,0.92647
181.18,329.477,5.0104,0.93711
182.37,329.977,5.0098,0.94996
183.56,330.477,5.0093,0.961
184.74,330.977,5.0089,0.97366
185.92,331.477,5.0081,0.98457
187.11,331.977,5.0076,0.99539
188.28,332.477,5.0070,1.00649
189.46,332.977,5.0065,1.0175
190.64,333.477,5.0060,1.02895
191.82,333.977,5.0056,1.04071
192.99,334.477,5.0052,1.05107
194.16,334.977,5.0047,1.06239
195.34,335.477,5.0043,1.07291
196.52,335.977,5.0040,1.08379
197.69,336.477,5.0037,1.09354
198.87,336.977,5.0034,1.10606
200.05,337.477,5.0027,1.11573
201.23,337.977,5.0019,1.12547
202.41,338.477,5.0013,1.13482
203.59,338.977,5.0008,1.14386
204.78,339.477,5.0005,1.15354
205.97,339.977,4.9997,1.16175
207.16,340.477,4.9987,1.17142
208.35,340.977,4.9980,1.18072
209.54,341.477,4.9970,1.18945
210.73,341.977,4.9958,1.19827
211.92,342.477,4.9950,1.206
213.11,342.977,4.9940,1.2138
214.31,343.477,4.9931,1.22014
215.51,343.977,4.9924,1.22738
216.71,344.477,4.9914,1.23488
217.91,344.977,4.9903,1.24229
219.12,345.477,4.9895,1.2472
220.33,345.977,4.9885,1.2547
221.54,346.477,4.9870,1.26032
222.76,346.977,4.9861,1.2663
223.97,347.477,4.9853,1.27078
225.19,347.977,4.9844,1.27634
226.41,348.477,4.9835,1.28065
227.63,348.977,4.9817,1.28457
228.86,349.477,4.9809,1.28897
230.09,349.977,4.9808,1.29014
231.32,350.477,4.9803,1.2931
232.55,350.977,4.9797,1.29667
233.78,351.477,4.9789,1.29822
235.02,351.977,4.9779,1.30078
236.26,352.477,4.9771,1.30247
237.51,352.977,4.9759,1.3032
238.76,353.477,4.9752,1.3038
240.00,353.977,4.9743,1.30449
241.25,354.477,4.9734,1.30423
242.50,354.977,4.9710,1.30246
243.75,355.477,4.9705,1.30151
245.01,355.977,4.9696,1.30064
246.27,356.477,4.9690,1.29863
247.53,356.977,4.9683,1.29528
248.80,357.477,4.9674,1.29316
250.07,357.977,4.9669,1.28955
251.33,358.477,4.9665,1.28586
252.60,358.977,4.9656,1.28186
253.88,359.477,4.9648,1.27786
255.15,359.977,4.9641,1.27191
256.42,360.477,4.9632,1.26693
257.70,360.977,4.9615,1.263
258.98,361.477,4.9609,1.25698
260.26,361.977,4.9600,1.25116
261.54,362.477,4.9591,1.2439
262.82,362.977,4.9582,1.23734
264.11,363.477,4.9576,1.23085
265.40,363.977,4.9569,1.22434
266.68,364.477,4.9563,1.21644
267.98,364.977,4.9556,1.20892
269.28,365.477,4.9546,1.20092
270.57,365.977,4.9536,1.193
271.87,366.477,4.9529,1.1837
273.17,366.977,4.9511,1.17568
274.47,367.477,4.9496,1.16825
275.78,367.977,4.9492,1.15883
277.10,368.477,4.9479,1.14951
278.41,368.977,4.9471,1.14011
279.73,369.477,4.9464,1.13163
281.05,369.977,4.9458,1.12208
282.36,370.477,4.9454,1.11223
283.67,370.977,4.9451,1.10333
284.99,371.477,4.9446,1.09369
286.31,371.977,4.9443,1.08397
287.63,372.477,4.9439,1.07382
288.95,372.977,4.9429,1.06435
290.28,373.477,4.9420,1.05465
291.60,373.977,4.9419,1.04562
292.93,374.477,4.9413,1.03655
294.25,374.977,4.9408,1.02699
295.58,375.477,4.9404,1.01783
296.91,375.977,4.9399,1.00765
298.24,376.477,4.9394,0.99816
299.57,376.977,4.9389,0.99062
300.90,377.477,4.9388,0.97985
302.23,377.977,4.9388,0.97089
303.57,378.477,4.9386,0.96276
304.90,378.977,4.9384,0.95298
306.24,379.477,4.9380,0.94564
307.57,379.977,4.9376,0.93752
308.91,380.477,4.9370,0.92891
310.25,380.977,4.9365,0.92031
311.58,381.477,4.9360,0.91236
312.92,381.977,4.9356,0.9049
314.26,382.477,4.9351,0.89624
315.60,382.977,4.9348,0.88961
316.93,383.477,4.9344,0.88261
318.27,383.977,4.9339,0.8744
319.61,384.477,4.9338,0.86718
320.94,384.977,4.9338,0.8628
322.28,385.477,4.9337,0.85428
323.61,385.977,4.9337,0.8487
324.95,386.477,4.9338,0.84242
326.28,386.977,4.9338,0.83675
327.62,387.477,4.9338,0.8305
328.96,387.977,4.9338,0.82522
330.29,388.477,4.9336,0.8196
331.62,388.977,4.9336,0.81589
332.95,389.477,4.9335,0.80955
334.28,389.977,4.9334,0.80546
335.61,390.477,4.9332,0.80136
336.93,390.977,4.9331,0.7966
338.26,391.477,4.9330,0.79188
339.58,391.977,4.9330,0.78991
340.90,392.477,4.9329,0.78432
342.22,392.977,4.9329,0.78234
343.53,393.477,4.9329,0.77962
344.86,393.977,4.9328,0.77505
346.17,394.477,4.9328,0.77227
347.49,394.977,4.9328,0.76883
348.80,395.477,4.9327,0.76675
350.11,395.977,4.9325,0.7635
351.42,396.477,4.9325,0.76158
352.73,396.977,4.9324,0.75955
354.03,397.477,4.9323,0.75771
355.34,397.977,4.9321,0.75558
356.64,398.477,4.9320,0.75454
357.94,398.977,4.9318,0.75153
359.23,399.477,4.9317,0.74955
360.53,399.977,4.9316,0.74799
361.82,400.477,4.9313,0.74664
363.11,400.977,4.9312,0.74477
364.41,401.477,4.9311,0.74328
365.70,401.977,4.9310,0.74174
366.99,402.477,4.9308,0.74177
368.28,402.977,4.9306,0.74044
369.57,403.477,4.9305,0.73842
370.85,403.977,4.9303,0.73776
372.13,404.477,4.9302,0.73713
373.43,404.977,4.9301,0.73617
374.71,405.477,4.9300,0.73484
376.00,405.977,4.9299,0.73422
377.28,406.477,4.9298,0.73341
378.56,406.977,4.9296,0.73348
379.83,407.477,4.9299,0.73187
381.10,407.977,4.9304,0.73167
382.37,408.477,4.9307,0.73137
383.64,408.977,4.9308,0.73042
384.90,409.477,4.9307,0.73054
386.17,409.977,4.9307,0.72978
387.44,410.477,4.9307,0.7305
388.71,410.977,4.9307,0.73011
389.98,411.477,4.9306,0.72967
391.25,411.977,4.9305,0.7289
392.51,412.477,4.9305,0.72881
393.77,412.977,4.9305,0.72806
395.03,413.477,4.9305,0.7284
396.29,413.977,4.9303,0.7277
397.54,414.477,4.9303,0.72817
398.80,414.977,4.9303,0.72816
400.05,415.477,4.9302,0.72844
401.30,415.977,4.9302,0.72826
402.56,416.477,4.9301,0.72827
403.81,416.977,4.9300,0.72829
405.07,417.477,4.9300,0.72811
406.33,417.977,4.9300,0.72861
407.58,418.477,4.9300,0.72847
408.84,418.977,4.9299,0.72892
410.10,419.477,4.9299,0.72835
411.35,419.977,4.9299,0.72918
412.61,420.477,4.9298,0.72975
413.87,420.977,4.9297,0.72967
415.12,421.477,4.9296,0.73032
416.37,421.977,4.9295,0.72973
417.63,422.477,4.9294,0.73021
418.89,422.977,4.9293,0.73026
420.15,423.477,4.9292,0.73053
421.40,423.977,4.9291,0.73115
422.66,424.477,4.9290,0.73168
423.92,424.977,4.9289,0.73176
425.18,425.477,4.9289,0.73188
426.43,425.977,4.9288,0.73203
427.69,426.477,4.9287,0.73291
428.95,426.977,4.9286,0.73302
430.21,427.477,4.9285,0.73351
431.47,427.977,4.9285,0.73405
432.74,428.477,4.9284,0.73416
434.01,428.977,4.9285,0.73578
435.27,429.477,4.9284,0.7357
436.53,429.977,4.9284,0.73608
437.79,430.477,4.9283,0.73631
439.06,430.977,4.9284,0.73651
440.33,431.477,4.9283,0.73729
441.60,431.977,4.9283,0.73762
442.87,432.477,4.9283,0.73773
444.14,432.977,4.9283,0.7377
445.42,433.477,4.9283,0.73768
446.69,433.977,4.9283,0.73855
447.97,434.477,4.9283,0.73938
449.25,434.977,4.9283,0.74014
450.53,435.477,4.9283,0.74024
451.80,435.977,4.9283,0.74069
453.08,436.477,4.9283,0.74132
454.36,436.977,4.9283,0.7411
455.64,437.477,4.9284,0.7415
456.93,437.977,4.9284,0.74203
458.22,438.477,4.9284,0.743
459.50,438.977,4.9284,0.74319
460.79,439.477,4.9285,0.74334
462.08,439.977,4.9284,0.74389
463.37,440.477,4.9285,0.7441
464.66,440.977,4.9285,0.74412
465.96,441.477,4.9286,0.74442
467.26,441.977,4.9285,0.74516
468.56,442.477,4.9287,0.74566
469.86,442.977,4.9289,0.74556
471.17,443.477,4.9290,0.7457
472.47,443.977,4.9291,0.74593
473.77,444.477,4.9291,0.7464
475.07,444.977,4.9292,0.74694
476.38,445.477,4.9292,0.74777
477.69,445.977,4.9293,0.74829
479.00,446.477,4.9294,0.74897
480.31,446.977,4.9294,0.74937
481.62,447.477,4.9295,0.74999
482.93,447.977,4.9296,0.75118
484.25,448.477,4.9296,0.75167
485.56,448.977,4.9296,0.75238
486.88,449.477,4.9298,0.7531
488.20,449.977,4.9298,0.75332
489.52,450.477,4.9299,0.75396
490.85,450.977,4.9298,0.75433
492.17,451.477,4.9294,0.75478
493.50,451.977,4.9294,0.75427
494.82,452.477,4.9293,0.75489
496.14,452.977,4.9292,0.75452
497.47,453.477,4.9290,0.75417
498.79,453.977,4.9290,0.7543
500.11,454.477,4.9289,0.75455
501.44,454.977,4.9289,0.75423
502.77,455.477,4.9288,0.75425
504.10,455.977,4.9287,0.75391
505.43,456.477,4.9287,0.75399
506.77,456.977,4.9286,0.75297
508.11,457.477,4.9285,0.75227
509.45,457.977,4.9285,0.75248
510.78,458.477,4.9284,0.75158
512.13,458.977,4.9282,0.75129
513.47,459.477,4.9282,0.74937
514.81,459.977,4.9281,0.74971
516.16,460.477,4.9281,0.74908
517.50,460.977,4.9281,0.74787
518.85,461.477,4.9280,0.74712
520.20,461.977,4.9278,0.7459
521.54,462.477,4.9275,0.74522
522.88,462.977,4.9273,0.74393
524.23,463.477,4.9267,0.74299
525.58,463.977,4.9261,0.74174
526.93,464.477,4.9252,0.73961
528.28,464.977,4.9241,0.73782
529.64,465.477,4.9234,0.73697
530.99,465.977,4.9231,0.73534
532.35,466.477,4.9230,0.73383
533.70,466.977,4.9229,0.73313
535.06,467.477,4.9229,0.73117
536.42,467.977,4.9228,0.7296
537.78,468.477,4.9226,0.72872
539.14,468.977,4.9223,0.72749
540.50,469.477,4.9219,0.72481
541.86,469.977,4.9213,0.72222
543.23,470.477,4.9207,0.7214
544.60,470.977,4.9201,0.71846
545.96,471.477,4.9195,0.71678
547.33,471.977,4.9188,0.71497
548.69,472.477,4.9182,0.71275
550.06,472.977,4.9175,0.71092
551.43,473.477,4.9171,0.70858
552.80,473.977,4.9168,0.70686
554.17,474.477,4.9162,0.70377
555.54,474.977,4.9153,0.70125
556.91,475.477,4.9145,0.69984
558.29,475.977,4.9137,0.69801
559.66,476.477,4.9130,0.69503
561.03,476.977,4.9122,0.69261
562.41,477.477,4.9116,0.68911
563.79,477.977,4.9107,0.68668
565.17,478.477,4.9098,0.68383
566.55,478.977,4.9085,0.68054
567.93,479.477,4.9074,0.67767
569.31,479.977,4.9071,0.67462
570.68,480.477,4.9069,0.67263
572.06,480.977,4.9066,0.66897
573.44,481.477,4.9063,0.66649
574.82,481.977,4.9053,0.6626
576.20,482.477,4.9044,0.65883
577.59,482.977,4.9033,0.65639
578.97,483.477,4.9025,0.65193
580.35,483.977,4.9016,0.64878
581.73,484.477,4.9007,0.6448
583.11,484.977,4.8998,0.64121
584.49,485.477,4.8989,0.63814
585.87,485.977,4.8978,0.63506
587.26,486.477,4.8958,0.63214
588.64,486.977,4.8951,0.62757
590.04,487.477,4.8943,0.62391
591.43,487.977,4.8931,0.62017
592.83,488.477,4.8918,0.61661
594.22,488.977,4.8910,0.61296
595.61,489.477,4.8901,0.60827
597.00,489.977,4.8893,0.60443
598.39,490.477,4.8887,0.60044
599.78,490.977,4.8879,0.59653
601.18,491.477,4.8868,0.59223
602.57,491.977,4.8854,0.58762
603.96,492.477,4.8848,0.58278
605.35,492.977,4.8834,0.57878
606.74,493.477,4.8821,0.57352
608.13,493.977,4.8812,0.56936
609.52,494.477,4.8802,0.56431
610.92,494.977,4.8789,0.55932
612.31,495.477,4.8780,0.55407
613.71,495.977,4.8770,0.54993
615.10,496.477,4.8762,0.54439
616.50,496.977,4.8748,0.5396
617.90,497.477,4.8737,0.53469
619.29,497.977,4.8730,0.53017
620.68,498.477,4.8722,0.52501
622.08,498.977,4.8712,0.52051
623.48,499.477,4.8691,0.51597
624.88,499.977,4.8678,0.50903
626.27,500.477,4.8666,0.50456
627.67,500.977,4.8639,0.49918
629.06,501.477,4.8629,0.49602
630.46,501.977,4.8613,0.49018
631.86,502.477,4.8598,0.4836
633.26,502.977,4.8587,0.47845
634.66,503.477,4.8578,0.47421
636.06,503.977,4.8556,0.46936
637.46,504.477,4.8546,0.46433
638.87,504.977,4.8531,0.45939
640.27,505.477,4.8521,0.45564
641.68,505.977,4.8502,0.44836
643.08,506.477,4.8482,0.44395
644.49,506.977,4.8468,0.43751
645.90,507.477,4.8450,0.43276
647.30,507.977,4.8436,0.42718
648.70,508.477,4.8416,0.42274
650.11,508.977,4.8397,0.41772
651.51,509.477,4.8388,0.41193
652.92,509.977,4.8370,0.40747
654.34,510.477,4.8359,0.40316
655.75,510.977,4.8337,0.39903
657.16,511.477,4.8325,0.39435
658.57,511.977,4.8311,0.38941
659.98,512.477,4.8296,0.38457
661.39,512.977,4.8275,0.38019
662.81,513.477,4.8257,0.37632
664.23,513.977,4.8231,0.37134
665.65,514.477,4.8218,0.36705
667.06,514.977,4.8200,0.36174
668.48,515.477,4.8182,0.35808
669.89,515.977,4.8161,0.3528
671.31,516.477,4.8142,0.3487
672.72,516.977,4.8135,0.34556
674.15,517.477,4.8115,0.34082
675.56,517.977,4.8101,0.33626
676.99,518.477,4.8080,0.33277
678.41,518.977,4.8062,0.32901
679.83,519.477,4.8032,0.32491
681.25,519.977,4.8021,0.32173
682.68,520.477,4.8001,0.31684
684.10,520.977,4.7975,0.31416
685.52,521.477,4.7956,0.30965
686.95,521.977,4.7934,0.30643
688.38,522.477,4.7916,0.30284
689.81,522.977,4.7886,0.29936
691.24,523.477,4.7878,0.2963
692.66,523.977,4.7865,0.29374
694.09,524.477,4.7838,0.28991
695.52,524.977,4.7819,0.28712
696.95,525.477,4.7796,0.28371
698.39,525.977,4.7770,0.28032
699.81,526.477,4.7737,0.27685
701.25,526.977,4.7720,0.2743
702.68,527.477,4.7686,0.27186
704.12,527.977,4.7663,0.26831
705.56,528.477,4.7634,0.26494
707.00,528.977,4.7610,0.26246
708.44,529.477,4.7577,0.26026
709.88,529.977,4.7552,0.25776
711.31,530.477,4.7521,0.25498
712.75,530.977,4.7498,0.25328
714.19,531.477,4.7457,0.2504
715.63,531.977,4.7429,0.24768
717.08,532.477,4.7393,0.24508
718.52,532.977,4.7366,0.24175
719.97,533.477,4.7330,0.24016
721.41,533.977,4.7303,0.23802
722.85,534.477,4.7278,0.23513
724.30,534.977,4.7253,0.23419
725.74,535.477,4.7222,0.23222
727.18,535.977,4.7196,0.23104
728.62,536.477,4.7161,0.22861
730.07,536.977,4.7136,0.22708
731.52,537.477,4.7097,0.22581
732.96,537.977,4.7067,0.22359
734.41,538.477,4.7030,0.22253
735.86,538.977,4.6991,0.22086
737.32,539.477,4.6956,0.21981
738.77,539.977,4.6914,0.21925
740.22,540.477,4.6886,0.21795
741.68,540.977,4.6845,0.21614
743.14,541.477,4.6798,0.21518
744.59,541.977,4.6763,0.21515
746.04,542.477,4.6732,0.21465
747.50,542.977,4.6687,0.21436
748.95,543.477,4.6645,0.21296
750.41,543.977,4.6598,0.21266
751.87,544.477,4.6549,0.2121
753.32,544.977,4.6511,0.21179
754.78,545.477,4.6471,0.21081
756.24,545.977,4.6431,0.2109
757.70,546.477,4.6391,0.21125
759.16,546.977,4.6355,0.21013
760.62,547.477,4.6319,0.21127
762.08,547.977,4.6281,0.21269
763.54,548.477,4.6243,0.21304
765.00,548.977,4.6200,0.21379
766.46,549.477,4.6146,0.21373
767.93,549.977,4.6100,0.21444
769.39,550.477,4.6058,0.2149
770.85,550.977,4.6009,0.21608
772.31,551.477,4.5958,0.21721
773.77,551.977,4.5914,0.21881
775.23,552.477,4.5874,0.21911
776.70,552.977,4.5833,0.22015
778.17,553.477,4.5791,0.22154
779.64,553.977,4.5755,0.22367
781.11,554.477,4.5715,0.22479
782.58,554.977,4.5669,0.22601
784.04,555.477,4.5611,0.22579
785.51,555.977,4.5563,0.22614
786.98,556.477,4.5508,0.22747
788.44,556.977,4.5449,0.22701
789.91,557.477,4.5402,0.22665
791.38,557.977,4.5348,0.2266
792.85,558.477,4.5306,0.22738
794.32,558.977,4.5259,0.22814
795.80,559.477,4.5211,0.22895
797.27,559.977,4.5155,0.22935
798.74,560.477,4.5099,0.23069
800.21,560.977,4.5041,0.23136
801.68,561.477,4.4975,0.23225
803.15,561.977,4.4923,0.23298
804.62,562.477,4.4865,0.23349
806.09,562.977,4.4804,0.23411
807.56,563.477,4.4740,0.23448
809.03,563.977,4.4686,0.23539
810.51,564.477,4.4621,0.23673
811.99,564.977,4.4570,0.23714
813.47,565.477,4.4512,0.23831
814.94,565.977,4.4459,0.24036
816.42,566.477,4.4406,0.24068
817.89,566.977,4.4352,0.24264
819.36,567.477,4.4297,0.244
820.83,567.977,4.4233,0.24515
822.31,568.477,4.4166,0.24581
823.78,568.977,4.4100,0.24674
825.25,569.477,4.4039,0.24763
826.73,569.977,4.3976,0.24869
828.21,570.477,4.3913,0.25093
829.68,570.977,4.3848,0.25146
831.16,571.477,4.3785,0.25284
832.65,571.977,4.3728,0.25377
834.13,572.477,4.3659,0.25513
835.61,572.977,4.3595,0.25648
837.10,573.477,4.3519,0.25857
838.58,573.977,4.3438,0.25825
840.05,574.477,4.3348,0.2586
841.52,574.977,4.3272,0.26003
843.00,575.477,4.3183,0.26092
844.48,575.977,4.3107,0.262
845.96,576.477,4.3035,0.26306
847.44,576.977,4.2970,0.26361
848.92,577.477,4.2913,0.26379
850.40,577.977,4.2852,0.26591
851.88,578.477,4.2790,0.26689
853.37,578.977,4.2731,0.26749
854.85,579.477,4.2662,0.26956
856.33,579.977,4.2594,0.27069
857.81,580.477,4.2517,0.27127
859.29,580.977,4.2433,0.27206
860.78,581.477,4.2321,0.27203
862.26,581.977,4.2232,0.27337
863.75,582.477,4.2141,0.2746
865.23,582.977,4.2067,0.27491
866.70,583.477,4.1976,0.27614
868.18,583.977,4.1905,0.27711
869.67,584.477,4.1832,0.27781
871.15,584.977,4.1749,0.27862
872.64,585.477,4.1671,0.27964
874.13,585.977,4.1582,0.28056
875.61,586.477,4.1495,0.28141
877.10,586.977,4.1418,0.28192
878.58,587.477,4.1326,0.283
880.06,587.977,4.1249,0.28354
881.55,588.477,4.1159,0.284
883.03,588.977,4.1073,0.28403
884.52,589.477,4.0982,0.28534
886.01,589.977,4.0895,0.28611
887.50,590.477,4.0816,0.28649
888.99,590.977,4.0723,0.28761
890.48,591.477,4.0636,0.28905
891.98,591.977,4.0539,0.29079
893.47,592.477,4.0437,0.29186
894.96,592.977,4.0335,0.29263
896.45,593.477,4.0233,0.29442
897.94,593.977,4.0127,0.29515
899.43,594.477,4.0022,0.29667
900.91,594.977,3.9941,0.29726
902.41,595.477,3.9842,0.29783
903.90,595.977,3.9749,0.29954
905.40,596.477,3.9663,0.30026
906.90,596.977,3.9567,0.3024
908.41,597.477,3.9489,0.30341
909.90,597.977,3.9396,0.30654
911.39,598.477,3.9302,0.30684
912.88,598.977,3.9188,0.30895
914.37,599.477,3.9081,0.31111
915.86,599.977,3.8968,0.31258
917.36,600.477,3.8860,0.31383
918.85,600.977,3.8760,0.31635
920.35,601.477,3.8644,0.31702
921.85,601.977,3.8556,0.31841
923.34,602.477,3.8436,0.32019
924.83,602.977,3.8334,0.32095
926.32,603.477,3.8217,0.32226
927.82,603.977,3.8103,0.32409
929.31,604.477,3.7989,0.32578
930.80,604.977,3.7871,0.32638
932.30,605.477,3.7770,0.32738
933.79,605.977,3.7645,0.32881
935.29,606.477,3.7533,0.32999
936.80,606.977,3.7410,0.33226
938.29,607.477,3.7305,0.33294
939.79,607.977,3.7180,0.33439
941.28,608.477,3.7077,0.3362
942.78,608.977,3.6966,0.33777
944.28,609.477,3.6854,0.34025
945.78,609.977,3.6741,0.34261
947.28,610.477,3.6619,0.34378
948.78,610.977,3.6495,0.34563
950.29,611.477,3.6361,0.34692
951.79,611.977,3.6235,0.34979
953.29,612.477,3.6095,0.35087
954.79,612.977,3.5972,0.35268
956.29,613.477,3.5835,0.35374
957.79,613.977,3.5711,0.35458
959.30,614.477,3.5589,0.35656
960.80,614.977,3.5469,0.35758
962.30,615.477,3.5340,0.3598
963.80,615.977,3.5210,0.36104
965.29,616.477,3.5071,0.36289
966.79,616.977,3.4935,0.3647
968.29,617.477,3.4799,0.36587
969.80,617.977,3.4664,0.36628
971.30,618.477,3.4528,0.36737
972.81,618.977,3.4392,0.36824
974.32,619.477,3.4263,0.36938
975.82,619.977,3.4113,0.37232
977.33,620.477,3.3991,0.37336
978.84,620.977,3.3842,0.3751
980.34,621.477,3.3709,0.3756
981.85,621.977,3.3573,0.37858
983.36,622.477,3.3446,0.37922
984.87,622.977,3.3309,0.38074
986.39,623.477,3.3169,0.38491
987.89,623.977,3.3004,0.38547
989.40,624.477,3.2860,0.38847
990.91,624.977,3.2712,0.38988
992.42,625.477,3.2569,0.39174
993.93,625.977,3.2412,0.39374
995.44,626.477,3.2270,0.39438
996.95,626.977,3.2118,0.39833
998.46,627.477,3.1968,0.40024
999.98,627.977,3.1830,0.40247
1001.49,628.477,3.1686,0.40497
1003.00,628.977,3.1563,0.40803
1004.51,629.477,3.1409,0.41217
1006.01,629.977,3.1257,0.41485
1007.52,630.477,3.1098,0.41819
1009.03,630.977,3.0944,0.42086
1010.54,631.477,3.0779,0.42457
1012.05,631.977,3.0631,0.42744
1013.56,632.477,3.0470,0.43135
1015.08,632.977,3.0319,0.43521
1016.59,633.477,3.0160,0.43997
1018.10,633.977,3.0019,0.44546
1019.61,634.477,2.9865,0.45082
1021.12,634.977,2.9700,0.4558
1022.63,635.477,2.9531,0.46138
1024.15,635.977,2.9369,0.46749
1025.65,636.477,2.9191,0.47406
1027.16,636.977,2.9026,0.47836
1028.67,637.477,2.8852,0.48367
1030.18,637.977,2.8684,0.49211
1031.69,638.477,2.8515,0.49823
1033.20,638.977,2.8341,0.50469
1034.72,639.477,2.8170,0.51195
1036.23,639.977,2.8008,0.52082
1037.75,640.477,2.7851,0.52903
1039.26,640.977,2.7676,0.53656
1040.78,641.477,2.7506,0.54677
1042.29,641.977,2.7317,0.55441
1043.80,642.477,2.7137,0.56371
1045.32,642.977,2.6939,0.57249
1046.83,643.477,2.6753,0.58278
1048.34,643.977,2.6544,0.59284
1049.86,644.477,2.6352,0.60109
1051.37,644.977,2.6155,0.61293
1052.88,645.477,2.5975,0.62201
1054.40,645.977,2.5781,0.63281
1055.91,646.477,2.5592,0.64335
1057.43,646.977,2.5390,0.65499
1058.94,647.477,2.5188,0.66631
1060.46,647.977,2.4980,0.67796
1061.97,648.477,2.4770,0.68961
1063.48,648.977,2.4561,0.70024
1064.99,649.477,2.4347,0.71282
1066.50,649.977,2.4136,0.72277
1068.02,650.477,2.3910,0.73056
1069.54,650.977,2.3700,0.73798
1071.06,651.477,2.3487,0.74539
1072.57,651.977,2.3281,0.7496
1074.09,652.477,2.3066,0.75688
1075.61,652.977,2.2851,0.7626
1077.13,653.477,2.2616,0.76639
1078.65,653.977,2.2402,0.77195
1080.16,654.477,2.2174,0.77423
1081.68,654.977,2.1939,0.77899
1083.19,655.477,2.1693,0.78141
1084.71,655.977,2.1461,0.78384
1086.23,656.477,2.1231,0.78456
1087.74,656.977,2.1000,0.78317
1089.26,657.477,2.0777,0.78153
1090.77,657.977,2.0549,0.77785
1092.29,658.477,2.0325,0.77452
1093.80,658.977,2.0099,0.76768
1095.32,659.477,1.9865,0.75956
1096.83,659.977,1.9634,0.74948
1098.35,660.477,1.9417,0.73948
1099.86,660.977,1.9189,0.72509
1101.37,661.477,1.8962,0.70741
1102.88,661.977,1.8740,0.68911
1104.40,662.477,1.8515,0.66854
1105.91,662.977,1.8297,0.64181
1107.42,663.477,1.8082,0.61736
1108.94,663.977,1.7869,0.59229
1110.45,664.477,1.7673,0.56104
1111.97,664.977,1.7480,0.52241
1113.48,665.477,1.7280,0.48224
1115.00,665.977,1.7087,0.43882
1116.51,666.477,1.6900,0.39356
1118.01,666.977,1.6723,0.34757
1119.53,667.477,1.6543,0.29959
1121.04,667.977,1.6366,0.25107
1122.54,668.477,1.6196,0.20022
1124.05,668.977,1.6042,0.14786
1125.56,669.477,1.5883,0.0942
1127.07,669.977,1.5739,0.0421
1128.58,670.477,1.5601,-0.013
1130.10,670.977,1.5482,-0.0687
1131.61,671.477,1.5362,-0.12123
1133.12,671.977,1.5248,-0.17226
1134.63,672.477,1.5149,-0.2235
1136.14,672.977,1.5046,-0.27497
1137.64,673.477,1.4960,-0.32554
1139.15,673.977,1.4879,-0.37529
1140.66,674.477,1.4798,-0.42343
1142.17,674.977,1.4731,-0.46859
1143.68,675.477,1.4672,-0.51224
1145.18,675.977,1.4623,-0.55289
1146.68,676.477,1.4578,-0.5898
1148.18,676.977,1.4530,-0.62719
1149.69,677.477,1.4489,-0.6618
1151.19,677.977,1.4456,-0.69418
1152.71,678.477,1.4422,-0.72232
1154.22,678.977,1.4384,-0.74798
1155.72,679.477,1.4341,-0.77219
1157.23,679.977,1.4310,-0.79449
1158.74,680.477,1.4286,-0.81644
1160.24,680.977,1.4248,-0.8336
1161.75,681.477,1.4224,-0.85171
1163.26,681.977,1.4202,-0.86684
1164.78,682.477,1.4172,-0.8823
1166.29,682.977,1.4153,-0.89512
1167.81,683.477,1.4136,-0.9069
1169.32,683.977,1.4109,-0.91751
1170.83,684.477,1.4104,-0.92794
1172.34,684.977,1.4085,-0.93672
1173.86,685.477,1.4069,-0.94801
1175.37,685.977,1.4045,-0.95491
1176.89,686.477,1.4030,-0.9633
1178.41,686.977,1.4010,-0.97256
1179.92,687.477,1.3991,-0.98117
1181.43,687.977,1.3961,-0.98971
1182.95,688.477,1.3946,-0.99696
1184.46,688.977,1.3925,-1.00245
1185.98,689.477,1.3909,-1.0111
1187.50,689.977,1.3879,-1.01874
1189.02,690.477,1.3871,-1.02544
1190.54,690.977,1.3848,-1.03186
1192.06,691.477,1.3832,-1.03999
1193.58,691.977,1.3804,-1.04673
1195.10,692.477,1.3789,-1.054
1196.62,692.977,1.3766,-1.06198
1198.14,693.477,1.3737,-1.06661
1199.66,693.977,1.3717,-1.07545
1201.18,694.477,1.3697,-1.08234
1202.71,694.977,1.3666,-1.08805
1204.23,695.477,1.3653,-1.09459
1205.75,695.977,1.3635,-1.1013
1207.28,696.477,1.3618,-1.10762
1208.80,696.977,1.3584,-1.11522
1210.32,697.477,1.3575,-1.12139
1211.84,697.977,1.3559,-1.12873
1213.36,698.477,1.3535,-1.13543
1214.88,698.977,1.3513,-1.14215
1216.39,699.477,1.3490,-1.14846
1217.91,699.977,1.3464,-1.15508
1219.43,700.477,1.3449,-1.16266
1220.94,700.977,1.3431,-1.16844
1222.46,701.477,1.3407,-1.17465
1223.98,701.977,1.3394,-1.18233
1225.51,702.477,1.3373,-1.18745
1227.03,702.977,1.3350,-1.1934
1228.56,703.477,1.3338,-1.20034
1230.07,703.977,1.3316,-1.20747
1231.59,704.477,1.3295,-1.21227
1233.11,704.977,1.3277,-1.21862
1234.64,705.477,1.3254,-1.2249
1236.16,705.977,1.3224,-1.23061
1237.68,706.477,1.3215,-1.23802
1239.20,706.977,1.3197,-1.24352
1240.73,707.477,1.3172,-1.24967
1242.25,707.977,1.3147,-1.25635
1243.77,708.477,1.3135,-1.26204
1245.29,708.977,1.3122,-1.26689
1246.81,709.477,1.3104,-1.27002
1248.33,709.977,1.3088,-1.27702
1249.86,710.477,1.3075,-1.28408
1251.38,710.977,1.3050,-1.28809
1252.91,711.477,1.3037,-1.2936
1254.43,711.977,1.3018,-1.29995
1255.96,712.477,1.3001,-1.30523
1257.48,712.977,1.2973,-1.31051
1259.01,713.477,1.2968,-1.31646
1260.53,713.977,1.2947,-1.32245
1262.06,714.477,1.2926,-1.32789
1263.58,714.977,1.2912,-1.3334
1265.10,715.477,1.2901,-1.33775
1266.63,715.977,1.2890,-1.34061
1268.15,716.477,1.2873,-1.34596
1269.68,716.977,1.2856,-1.3511
1271.21,717.477,1.2843,-1.35616
1272.73,717.977,1.2817,-1.36028
1274.25,718.477,1.2807,-1.36532
1275.77,718.977,1.2790,-1.36994
1277.30,719.477,1.2776,-1.37605
1278.82,719.977,1.2762,-1.37973
1280.34,720.477,1.2743,-1.38356
1281.87,720.977,1.2728,-1.38699
1283.39,721.477,1.2722,-1.39037
1284.91,721.977,1.2704,-1.39479
1286.43,722.477,1.2693,-1.39748
1287.96,722.977,1.2678,-1.40175
1289.48,723.477,1.2666,-1.40492
1291.01,723.977,1.2640,-1.41088
1292.53,724.477,1.2633,-1.41543
1294.05,724.977,1.2612,-1.41761
1295.58,725.477,1.2599,-1.42252
1297.10,725.977,1.2571,-1.425
1298.63,726.477,1.2564,-1.42877
1300.15,726.977,1.2547,-1.43117
1301.68,727.477,1.2529,-1.43571
1303.21,727.977,1.2515,-1.43852
1304.73,728.477,1.2488,-1.44114
1306.25,728.977,1.2480,-1.44395
1307.77,729.477,1.2464,-1.44713
1309.29,729.977,1.2446,-1.45054
1310.81,730.477,1.2418,-1.45348
1312.34,730.977,1.2410,-1.45698
1313.87,731.477,1.2394,-1.45875
1315.39,731.977,1.2377,-1.4625
1316.91,732.477,1.2365,-1.46478
1318.43,732.977,1.2351,-1.46703
1319.95,733.477,1.2343,-1.4695
1321.47,733.977,1.2333,-1.47134
1323.00,734.477,1.2313,-1.47369
1324.52,734.977,1.2300,-1.47586
1326.05,735.477,1.2287,-1.47788
1327.57,735.977,1.2279,-1.48117
1329.09,736.477,1.2262,-1.48372
1330.62,736.977,1.2249,-1.48426
1332.14,737.477,1.2237,-1.48681
1333.67,737.977,1.2221,-1.48728
1335.19,738.477,1.2207,-1.48961
1336.72,738.977,1.2203,-1.4909
1338.24,739.477,1.2191,-1.49316
1339.76,739.977,1.2175,-1.49439
1341.29,740.477,1.2159,-1.49648
1342.81,740.977,1.2146,-1.50028
1344.33,741.477,1.2136,-1.5018
1345.86,741.977,1.2122,-1.50419
1347.39,742.477,1.2098,-1.50547
1348.91,742.977,1.2095,-1.50834
1350.44,743.477,1.2090,-1.5095
1351.96,743.977,1.2079,-1.51145
1353.48,744.477,1.2064,-1.51284
1355.00,744.977,1.2053,-1.51497
1356.51,745.477,1.2036,-1.51631
1358.03,745.977,1.2023,-1.51866
1359.55,746.477,1.2013,-1.52084
1361.08,746.977,1.2002,-1.52246
1362.61,747.477,1.1973,-1.52363
1364.13,747.977,1.1972,-1.5255
1365.66,748.477,1.1963,-1.52625
1367.19,748.977,1.1953,-1.52745
1368.71,749.477,1.1946,-1.52879
1370.23,749.977,1.1936,-1.52932
1371.76,750.477,1.1926,-1.52993
1373.28,750.977,1.1909,-1.53228
1374.81,751.477,1.1897,-1.53364
1376.32,751.977,1.1888,-1.53437
1377.85,752.477,1.1881,-1.53574
1379.38,752.977,1.1870,-1.53784
1380.91,753.477,1.1852,-1.53928
1382.44,753.977,1.1841,-1.54103
1383.97,754.477,1.1838,-1.542
1385.49,754.977,1.1829,-1.54362
1387.02,755.477,1.1820,-1.54448
1388.55,755.977,1.1814,-1.54542
1390.08,756.477,1.1805,-1.54576
1391.61,756.977,1.1799,-1.54832
1393.14,757.477,1.1792,-1.5509
1394.67,757.977,1.1782,-1.55149
1396.20,758.477,1.1772,-1.55382
1397.72,758.977,1.1762,-1.5562
1399.24,759.477,1.1754,-1.55744
1400.77,759.977,1.1746,-1.56025
1402.30,760.477,1.1739,-1.56117
1403.83,760.977,1.1733,-1.5631
1405.36,761.477,1.1726,-1.56579
1406.88,761.977,1.1722,-1.56704
1408.41,762.477,1.1717,-1.5685
1409.93,762.977,1.1711,-1.57072
1411.47,763.477,1.1705,-1.57218
1412.99,763.977,1.1700,-1.57509
1414.52,764.477,1.1689,-1.57748
1416.04,764.977,1.1676,-1.57991
1417.56,765.477,1.1668,-1.58272
1419.08,765.977,1.1662,-1.58533
1420.61,766.477,1.1655,-1.58787
1422.13,766.977,1.1647,-1.58897
1423.65,767.477,1.1639,-1.59273
1425.17,767.977,1.1630,-1.59284
1426.70,768.477,1.1624,-1.5955
1428.22,768.977,1.1622,-1.59754
1429.75,769.477,1.1620,-1.6012
1431.28,769.977,1.1616,-1.60257
1432.80,770.477,1.1611,-1.60708
1434.33,770.977,1.1602,-1.60877
1435.85,771.477,1.1591,-1.61187
1437.38,771.977,1.1581,-1.61441
1438.90,772.477,1.1573,-1.61614
1440.43,772.977,1.1564,-1.61957
1441.95,773.477,1.1555,-1.6219
1443.48,773.977,1.1547,-1.62463
1445.01,774.477,1.1541,-1.62804
1446.53,774.977,1.1536,-1.62948
1448.06,775.477,1.1530,-1.63084
1449.58,775.977,1.1520,-1.63315
1451.11,776.477,1.1510,-1.63626
1452.63,776.977,1.1501,-1.63824
1454.16,777.477,1.1495,-1.64137
1455.68,777.977,1.1488,-1.64431
1457.21,778.477,1.1480,-1.64589
1458.73,778.977,1.1476,-1.64816
1460.26,779.477,1.1470,-1.6518
1461.79,779.977,1.1463,-1.65419
1463.31,780.477,1.1455,-1.65636
1464.84,780.977,1.1448,-1.65805
1466.36,781.477,1.1441,-1.66002
1467.89,781.977,1.1436,-1.6622
1469.42,782.477,1.1430,-1.66518
1470.95,782.977,1.1420,-1.66607
1472.48,783.477,1.1413,-1.66947
1474.00,783.977,1.1408,-1.67344
1475.53,784.477,1.1403,-1.67593
1477.06,784.977,1.1396,-1.67766
1478.58,785.477,1.1392,-1.68055
1480.11,785.977,1.1387,-1.68282
1481.63,786.477,1.1382,-1.68549
1483.15,786.977,1.1375,-1.68807
1484.67,787.477,1.1370,-1.68935
1486.19,787.977,1.1366,-1.69258
1487.72,788.477,1.1360,-1.69469
1489.24,788.977,1.1355,-1.69819
1490.77,789.477,1.1350,-1.70027
1492.29,789.977,1.1343,-1.70267
1493.82,790.477,1.1335,-1.70684
1495.35,790.977,1.1325,-1.7091
1496.88,791.477,1.1312,-1.71081
1498.41,791.977,1.1305,-1.71223
1499.93,792.477,1.1302,-1.71481
1501.46,792.977,1.1302,-1.71724
1502.98,793.477,1.1300,-1.71957
1504.50,793.977,1.1299,-1.72246
1506.02,794.477,1.1296,-1.72463
1507.54,794.977,1.1293,-1.72745
1509.06,795.477,1.1289,-1.73048
1510.58,795.977,1.1281,-1.73278
1512.10,796.477,1.1275,-1.73493
1513.63,796.977,1.1269,-1.73812
1515.15,797.477,1.1264,-1.74001
1516.68,797.977,1.1260,-1.74244
1518.21,798.477,1.1258,-1.74498
1519.73,798.977,1.1254,-1.7471
1521.25,799.477,1.1251,-1.74968
1522.78,799.977,1.1247,-1.75215
1524.30,800.477,1.1239,-1.75472
1525.82,800.977,1.1232,-1.75786
1527.34,801.477,1.1226,-1.76153
1528.86,801.977,1.1217,-1.76292
1530.38,802.477,1.1207,-1.76564
1531.90,802.977,1.1199,-1.76796
1533.43,803.477,1.1193,-1.77195
1534.95,803.977,1.1188,-1.77451
1536.48,804.477,1.1183,-1.77594
1538.00,804.977,1.1180,-1.77775
1539.52,805.477,1.1176,-1.77944
1541.05,805.977,1.1172,-1.783
1542.57,806.477,1.1164,-1.78358
1544.09,806.977,1.1157,-1.7874
1545.61,807.477,1.1151,-1.79045
1547.14,807.977,1.1144,-1.79208
1548.66,808.477,1.1133,-1.7945
1550.18,808.977,1.1122,-1.7966
1551.71,809.477,1.1117,-1.79889
1553.23,809.977,1.1115,-1.80232
1554.76,810.477,1.1111,-1.80391
1556.29,810.977,1.1106,-1.8055
1557.82,811.477,1.1101,-1.80673
1559.34,811.977,1.1096,-1.80862
1560.87,812.477,1.1094,-1.81015
1562.39,812.977,1.1092,-1.81205
1563.91,813.477,1.1089,-1.81479
1565.44,813.977,1.1086,-1.81653
1566.96,814.477,1.1081,-1.81877
1568.49,814.977,1.1075,-1.8199
1570.01,815.477,1.1069,-1.8241
1571.53,815.977,1.1064,-1.8261
1573.05,816.477,1.1058,-1.82795
1574.57,816.977,1.1054,-1.83028
1576.09,817.477,1.1052,-1.83216
1577.61,817.977,1.1049,-1.83398
1579.14,818.477,1.1044,-1.83558
1580.66,818.977,1.1041,-1.83811
1582.19,819.477,1.1037,-1.83922
1583.71,819.977,1.1034,-1.8416
1585.23,820.477,1.1032,-1.84354
1586.75,820.977,1.1030,-1.84549
1588.27,821.477,1.1028,-1.84713
1589.80,821.977,1.1022,-1.84883
1591.32,822.477,1.1014,-1.85126
1592.85,822.977,1.1009,-1.85214
1594.38,823.477,1.1005,-1.85242
1595.90,823.977,1.1002,-1.85332
1597.42,824.477,1.0997,-1.85459
1598.94,824.977,1.0995,-1.85616
1600.47,825.477,1.0995,-1.85897
1601.99,825.977,1.0994,-1.86111
1603.51,826.477,1.0994,-1.86297
1605.04,826.977,1.0993,-1.86499
1606.56,827.477,1.0987,-1.87027
1608.09,827.977,1.0981,-1.8733
1609.61,828.477,1.0976,-1.87786
1611.13,828.977,1.0972,-1.88179
1612.66,829.477,1.0967,-1.88497
1614.19,829.977,1.0964,-1.89567
1615.72,830.477,1.0962,-1.90269
1617.24,830.977,1.0960,-1.90398
1618.77,831.477,1.0956,-1.90733
1620.29,831.977,1.0954,-1.91032
1621.81,832.477,1.0948,-1.91407
1623.33,832.977,1.0943,-1.91743
1624.84,833.477,1.0938,-1.92093
1626.37,833.977,1.0931,-1.92445
1627.89,834.477,1.0925,-1.92866
1629.41,834.977,1.0919,-1.93088
1630.93,835.477,1.0913,-1.93313
1632.45,835.977,1.0909,-1.93465
1633.98,836.477,1.0905,-1.93558
1635.50,836.977,1.0902,-1.93616
1637.03,837.477,1.0898,-1.93773
1638.56,837.977,1.0894,-1.93923
1640.08,838.477,1.0890,-1.94052
1641.61,838.977,1.0886,-1.94069
1643.13,839.477,1.0883,-1.94199
1644.64,839.977,1.0880,-1.94152
1646.16,840.477,1.0873,-1.94301
1647.69,840.977,1.0868,-1.94029
1649.21,841.477,1.0864,-1.93806
1650.74,841.977,1.0859,-1.93798
1652.27,842.477,1.0856,-1.93859
1653.79,842.977,1.0853,-1.93704
1655.30,843.477,1.0850,-1.92958
1656.81,843.977,1.0849,-1.92125
1658.33,844.477,1.0847,-1.91384
1659.86,844.977,1.0843,-1.91195
1661.38,845.477,1.0838,-1.91333
1662.91,845.977,1.0833,-1.90722
1664.42,846.477,1.0828,-1.90751
1665.94,846.977,1.0822,-1.90402
1667.46,847.477,1.0818,-1.9028
1668.99,847.977,1.0814,-1.90139
1670.51,848.477,1.0810,-1.90726
1672.04,848.977,1.0809,-1.90644
1673.57,849.477,1.0808,-1.90614
1675.10,849.977,1.0808,-1.90656
1676.62,850.477,1.0806,-1.90951
1678.15,850.977,1.0802,-1.91226
1679.67,851.477,1.0799,-1.91502
1681.20,851.977,1.0796,-1.91782
1682.72,852.477,1.0792,-1.92067
1684.24,852.977,1.0789,-1.9234
1685.76,853.477,1.0786,-1.9272
1687.29,853.977,1.0784,-1.93102
1688.82,854.477,1.0782,-1.93223
1690.36,854.977,1.0782,-1.93484
1691.88,855.477,1.0782,-1.94134
1693.41,855.977,1.0781,-1.94303
1694.93,856.477,1.0779,-1.94523
1696.45,856.977,1.0777,-1.94692
1697.98,857.477,1.0772,-1.9495
1699.51,857.977,1.0764,-1.95244
1701.03,858.477,1.0756,-1.95726
1702.55,858.977,1.0749,-1.9602
1704.07,859.477,1.0741,-1.96158
1705.59,859.977,1.0734,-1.96309
1707.12,860.477,1.0727,-1.9636
1708.64,860.977,1.0723,-1.96682
1710.16,861.477,1.0718,-1.9702
1711.68,861.977,1.0712,-1.97319
1713.20,862.477,1.0706,-1.9756
1714.72,862.977,1.0701,-1.97793
1716.24,863.477,1.0698,-1.97857
1717.76,863.977,1.0696,-1.97961
1719.28,864.477,1.0694,-1.98188
1720.81,864.977,1.0688,-1.98325
1722.33,865.477,1.0681,-1.98478
1723.85,865.977,1.0677,-1.98523
1725.38,866.477,1.0675,-1.98419
1726.90,866.977,1.0673,-1.9868
1728.43,867.477,1.0670,-1.98655
1729.95,867.977,1.0667,-1.98875
1731.48,868.477,1.0666,-1.98925
1733.00,868.977,1.0665,-1.99026
1734.52,869.477,1.0664,-1.99218
1736.04,869.977,1.0663,-1.99325
1737.58,870.477,1.0662,-2.00395
