Repository: MaCFP/matl-db

## Experimental Conditions: Simultaneous Thermal Analysis (STA)

The sample powder was provided by MaCFP in a small glass bottle.
Upon arrival, the bottle was opened and placed inside a desiccator for storage.
The samples were weighed at room condition and stored at room condition prior to measurement. No pre-conditioning was applied.

The data was interpolated to match a 0.5 K spacing, as requested by MaCFP.
Note that this can lead to minor inconsistencies for a few initial data points
where the temperature is not yet monotonically increasing, due to noise.

File: Wood/Calibration_Data/BUW/BUW_Wood_STA_N2_20K_R2.csv
Time (s),Temperature (K),Mass (mg),Heat Flow (W/g)
0.00,294.780,4.9619,0.0208
41.63,295.280,4.9604,0.0843
52.80,295.780,4.9634,0.13346
60.51,296.280,4.9618,0.17526
66.66,296.780,4.9591,0.21084
71.76,297.280,4.9546,0.24203
76.21,297.780,4.9545,0.26887
80.22,298.280,4.9520,0.2939
83.84,298.780,4.9476,0.31703
87.17,299.280,4.9451,0.33855
90.26,299.780,4.9436,0.35929
93.15,300.280,4.9400,0.37832
95.86,300.780,4.9371,0.39696
98.43,301.280,4.9345,0.41391
100.87,301.780,4.9325,0.43089
103.22,302.280,4.9305,0.44733
105.48,302.780,4.9288,0.46178
107.66,303.280,4.9265,0.47733
109.73,303.780,4.9241,0.49209
111.75,304.280,4.9229,0.50631
113.70,304.780,4.9203,0.52032
115.61,305.280,4.9194,0.53308
117.46,305.780,4.9193,0.54734
119.27,306.280,4.9173,0.56125
121.03,306.780,4.9159,0.57476
122.74,307.280,4.9152,0.58777
124.42,307.780,4.9132,0.60099
126.07,308.280,4.9117,0.61245
127.68,308.780,4.9118,0.62536
129.26,309.280,4.9101,0.63883
130.81,309.780,4.9095,0.65126
132.34,310.280,4.9095,0.66403
133.86,310.780,4.9079,0.67644
135.36,311.280,4.9077,0.6902
136.84,311.780,4.9067,0.70207
138.30,312.280,4.9061,0.71362
139.73,312.780,4.9055,0.72649
141.14,313.280,4.9039,0.73927
142.54,313.780,4.9034,0.7515
143.92,314.280,4.9025,0.76405
145.28,314.780,4.9023,0.77637
146.63,315.280,4.9020,0.78981
147.97,315.780,4.9021,0.80248
149.29,316.280,4.9011,0.81546
150.60,316.780,4.9005,0.82715
151.91,317.280,4.9000,0.84063
153.20,317.780,4.8992,0.85376
154.49,318.280,4.8982,0.86699
155.76,318.780,4.8978,0.87944
157.03,319.280,4.8985,0.89201
158.30,319.780,4.8972,0.90577
159.55,320.280,4.8969,0.91929
160.79,320.780,4.8965,0.93085
162.04,321.280,4.8957,0.94507
163.28,321.780,4.8961,0.95869
164.50,322.280,4.8956,0.97121
165.73,322.780,4.8950,0.98596
166.94,323.280,4.8944,0.9973
168.15,323.780,4.8938,1.01046
169.37,324.280,4.8931,1.02456
170.57,324.780,4.8928,1.03635
171.77,325.280,4.8925,1.05055
172.97,325.780,4.8921,1.06374
174.17,326.280,4.8918,1.07637
175.35,326.780,4.8923,1.09037
176.54,327.280,4.8922,1.10372
177.72,327.780,4.8920,1.11627
178.90,328.280,4.8920,1.13028
180.08,328.780,4.8920,1.14452
181.26,329.280,4.8917,1.15751
182.43,329.780,4.8911,1.17085
183.60,330.280,4.8906,1.18546
184.77,330.780,4.8901,1.1993
185.95,331.280,4.8897,1.21321
187.12,331.780,4.8895,1.22751
188.29,332.280,4.8894,1.23965
189.45,332.780,4.8891,1.25477
190.62,333.280,4.8889,1.269
191.78,333.780,4.8886,1.28135
192.94,334.280,4.8884,1.29537
194.11,334.780,4.8882,1.30793
195.28,335.280,4.8880,1.32094
196.45,335.780,4.8877,1.33513
197.62,336.280,4.8874,1.34795
198.80,336.780,4.8871,1.36109
199.96,337.280,4.8869,1.37427
201.13,337.780,4.8867,1.38656
202.30,338.280,4.8864,1.39925
203.47,338.780,4.8862,1.41191
204.65,339.280,4.8861,1.42349
205.82,339.780,4.8859,1.43462
207.00,340.280,4.8858,1.44682
208.17,340.780,4.8858,1.45768
209.35,341.280,4.8853,1.46968
210.54,341.780,4.8846,1.47996
211.72,342.280,4.8843,1.49087
212.91,342.780,4.8838,1.50226
214.11,343.280,4.8832,1.51269
215.30,343.780,4.8824,1.52292
216.49,344.280,4.8813,1.53305
217.69,344.780,4.8804,1.54159
218.88,345.280,4.8799,1.55146
220.08,345.780,4.8798,1.56098
221.29,346.280,4.8796,1.56801
222.49,346.780,4.8792,1.57557
223.70,347.280,4.8789,1.58228
224.92,347.780,4.8786,1.58872
226.14,348.280,4.8782,1.59695
227.36,348.780,4.8776,1.60417
228.58,349.280,4.8766,1.60995
229.80,349.780,4.8757,1.61567
231.03,350.280,4.8746,1.62003
232.25,350.780,4.8737,1.62638
233.48,351.280,4.8726,1.6291
234.71,351.780,4.8715,1.63335
235.95,352.280,4.8704,1.63713
237.18,352.780,4.8701,1.63864
238.42,353.280,4.8694,1.64161
239.67,353.780,4.8689,1.64458
240.91,354.280,4.8680,1.64642
242.16,354.780,4.8665,1.64649
243.41,355.280,4.8656,1.64651
244.67,355.780,4.8647,1.64686
245.92,356.280,4.8639,1.64632
247.18,356.780,4.8615,1.6452
248.44,357.280,4.8616,1.64363
249.71,357.780,4.8604,1.64188
250.97,358.280,4.8593,1.63937
252.23,358.780,4.8593,1.63581
253.50,359.280,4.8587,1.63187
254.78,359.780,4.8577,1.62858
256.06,360.280,4.8570,1.62405
257.33,360.780,4.8565,1.61994
258.61,361.280,4.8547,1.61381
259.89,361.780,4.8537,1.60947
261.17,362.280,4.8533,1.60406
262.45,362.780,4.8524,1.59756
263.73,363.280,4.8512,1.59125
265.02,363.780,4.8502,1.5842
266.31,364.280,4.8496,1.57859
267.60,364.780,4.8490,1.56914
268.90,365.280,4.8483,1.56144
270.20,365.780,4.8479,1.55406
271.50,366.280,4.8473,1.54599
272.81,366.780,4.8459,1.53778
274.11,367.280,4.8453,1.52969
275.41,367.780,4.8446,1.52039
276.72,368.280,4.8439,1.51188
278.03,368.780,4.8433,1.50302
279.34,369.280,4.8425,1.49422
280.65,369.780,4.8420,1.48426
281.96,370.280,4.8416,1.47428
283.28,370.780,4.8412,1.46469
284.60,371.280,4.8412,1.45472
285.92,371.780,4.8412,1.44488
287.24,372.280,4.8409,1.43531
288.56,372.780,4.8404,1.42513
289.88,373.280,4.8399,1.41546
291.20,373.780,4.8391,1.40547
292.52,374.280,4.8385,1.39507
293.85,374.780,4.8374,1.38534
295.17,375.280,4.8366,1.37525
296.50,375.780,4.8364,1.36598
297.82,376.280,4.8364,1.35606
299.15,376.780,4.8361,1.34601
300.48,377.280,4.8358,1.33695
301.81,377.780,4.8355,1.32733
303.14,378.280,4.8352,1.31947
304.47,378.780,4.8349,1.3094
305.80,379.280,4.8347,1.30004
307.13,379.780,4.8344,1.29064
308.47,380.280,4.8341,1.28193
309.81,380.780,4.8337,1.27389
311.14,381.280,4.8336,1.26516
312.48,381.780,4.8334,1.25749
313.82,382.280,4.8331,1.24779
315.15,382.780,4.8328,1.2393
316.49,383.280,4.8325,1.23239
317.82,383.780,4.8322,1.22485
319.16,384.280,4.8321,1.21761
320.49,384.780,4.8321,1.2106
321.81,385.280,4.8322,1.20262
323.14,385.780,4.8322,1.19664
324.47,386.280,4.8322,1.18982
325.80,386.780,4.8323,1.18231
327.14,387.280,4.8323,1.17786
328.47,387.780,4.8324,1.17072
329.80,388.280,4.8324,1.16397
331.13,388.780,4.8324,1.15977
332.46,389.280,4.8324,1.15433
333.78,389.780,4.8323,1.14944
335.11,390.280,4.8321,1.14401
336.43,390.780,4.8319,1.13999
337.75,391.280,4.8318,1.13538
339.06,391.780,4.8317,1.13088
340.38,392.280,4.8315,1.12675
341.69,392.780,4.8313,1.12312
343.01,393.280,4.8312,1.11959
344.32,393.780,4.8310,1.11621
345.64,394.280,4.8309,1.1127
346.95,394.780,4.8307,1.10967
348.26,395.280,4.8305,1.10795
349.56,395.780,4.8303,1.10596
350.86,396.280,4.8301,1.10308
352.17,396.780,4.8301,1.09973
353.47,397.280,4.8299,1.09714
354.77,397.780,4.8299,1.0962
356.08,398.280,4.8298,1.09378
357.37,398.780,4.8297,1.09252
358.66,399.280,4.8296,1.09029
359.95,399.780,4.8295,1.08885
361.24,400.280,4.8294,1.08852
362.53,400.780,4.8293,1.08647
363.82,401.280,4.8292,1.08607
365.11,401.780,4.8295,1.08333
366.39,402.280,4.8300,1.08253
367.68,402.780,4.8302,1.08187
368.96,403.280,4.8303,1.08079
370.24,403.780,4.8303,1.08009
371.51,404.280,4.8302,1.07982
372.78,404.780,4.8304,1.07936
374.06,405.280,4.8307,1.07967
375.33,405.780,4.8310,1.07855
376.60,406.280,4.8315,1.07826
377.88,406.780,4.8319,1.07754
379.15,407.280,4.8321,1.07727
380.41,407.780,4.8322,1.07717
381.68,408.280,4.8322,1.07614
382.95,408.780,4.8323,1.07752
384.21,409.280,4.8324,1.07701
385.47,409.780,4.8325,1.07715
386.74,410.280,4.8326,1.07729
388.00,410.780,4.8326,1.07725
389.26,411.280,4.8324,1.07671
390.52,411.780,4.8323,1.07642
391.77,412.280,4.8322,1.0769
393.02,412.780,4.8320,1.07733
394.28,413.280,4.8319,1.07759
395.53,413.780,4.8319,1.07744
396.79,414.280,4.8320,1.07841
398.04,414.780,4.8323,1.07922
399.30,415.280,4.8326,1.08023
400.55,415.780,4.8329,1.0804
401.80,416.280,4.8331,1.08036
403.05,416.780,4.8332,1.08106
404.30,417.280,4.8333,1.08109
405.55,417.780,4.8334,1.08224
406.80,418.280,4.8336,1.08267
408.05,418.780,4.8336,1.08344
409.30,419.280,4.8336,1.08444
410.55,419.780,4.8338,1.08553
411.80,420.280,4.8340,1.08673
413.04,420.780,4.8342,1.08633
414.29,421.280,4.8344,1.08667
415.55,421.780,4.8346,1.0877
416.81,422.280,4.8349,1.08869
418.06,422.780,4.8350,1.08933
419.31,423.280,4.8350,1.08941
420.56,423.780,4.8349,1.08994
421.81,424.280,4.8349,1.09193
423.07,424.780,4.8348,1.09204
424.33,425.280,4.8348,1.09189
425.59,425.780,4.8347,1.09269
426.84,426.280,4.8346,1.09358
428.10,426.780,4.8345,1.09441
429.36,427.280,4.8344,1.09482
430.61,427.780,4.8343,1.09537
431.86,428.280,4.8343,1.09542
433.12,428.780,4.8341,1.09674
434.38,429.280,4.8341,1.09708
435.64,429.780,4.8340,1.09743
436.90,430.280,4.8340,1.09787
438.17,430.780,4.8339,1.09868
439.43,431.280,4.8338,1.09915
440.70,431.780,4.8338,1.09976
441.96,432.280,4.8337,1.09938
443.23,432.780,4.8337,1.10024
444.50,433.280,4.8336,1.10068
445.77,433.780,4.8335,1.10225
447.03,434.280,4.8335,1.10184
448.31,434.780,4.8334,1.10167
449.58,435.280,4.8334,1.10207
450.86,435.780,4.8334,1.10309
452.14,436.280,4.8333,1.10363
453.42,436.780,4.8333,1.10371
454.70,437.280,4.8332,1.10416
455.98,437.780,4.8332,1.10421
457.27,438.280,4.8332,1.10432
458.56,438.780,4.8332,1.1049
459.85,439.280,4.8331,1.10562
461.13,439.780,4.8331,1.10549
462.42,440.280,4.8331,1.10544
463.72,440.780,4.8331,1.10601
465.01,441.280,4.8330,1.10575
466.30,441.780,4.8330,1.10594
467.59,442.280,4.8330,1.10547
468.89,442.780,4.8330,1.10576
470.19,443.280,4.8330,1.10646
471.49,443.780,4.8330,1.10656
472.80,444.280,4.8330,1.10645
474.10,444.780,4.8330,1.10598
475.41,445.280,4.8329,1.10597
476.71,445.780,4.8329,1.10689
478.02,446.280,4.8329,1.1064
479.33,446.780,4.8329,1.10711
480.64,447.280,4.8329,1.10697
481.95,447.780,4.8329,1.10691
483.27,448.280,4.8329,1.10756
484.58,448.780,4.8329,1.10731
485.90,449.280,4.8329,1.10713
487.22,449.780,4.8329,1.10735
488.54,450.280,4.8329,1.10793
489.86,450.780,4.8329,1.10797
491.18,451.280,4.8329,1.10811
492.50,451.780,4.8329,1.10834
493.82,452.280,4.8329,1.10822
495.14,452.780,4.8329,1.10726
496.45,453.280,4.8329,1.10751
497.76,453.780,4.8328,1.10772
499.10,454.280,4.8328,1.10717
500.43,454.780,4.8329,1.10604
501.78,455.280,4.8330,1.10666
503.13,455.780,4.8330,1.10657
504.48,456.280,4.8326,1.10539
505.81,456.780,4.8317,1.10482
507.15,457.280,4.8312,1.10338
508.48,457.780,4.8310,1.10227
509.82,458.280,4.8309,1.10114
511.16,458.780,4.8309,1.10062
512.50,459.280,4.8309,1.09891
513.85,459.780,4.8308,1.09854
515.20,460.280,4.8309,1.09646
516.55,460.780,4.8309,1.09426
517.90,461.280,4.8308,1.09207
519.25,461.780,4.8308,1.09129
520.60,462.280,4.8306,1.08963
521.94,462.780,4.8298,1.08684
523.29,463.280,4.8292,1.08553
524.64,463.780,4.8289,1.08439
525.99,464.280,4.8287,1.08166
527.34,464.780,4.8284,1.07841
528.70,465.280,4.8283,1.07729
530.05,465.780,4.8281,1.07544
531.41,466.280,4.8280,1.0724
532.76,466.780,4.8278,1.06925
534.12,467.280,4.8274,1.06698
535.48,467.780,4.8270,1.06425
536.84,468.280,4.8263,1.0613
538.20,468.780,4.8256,1.05967
539.56,469.280,4.8251,1.05618
540.93,469.780,4.8249,1.05314
542.29,470.280,4.8247,1.05007
543.66,470.780,4.8247,1.04711
545.02,471.280,4.8246,1.04337
546.39,471.780,4.8243,1.04048
547.75,472.280,4.8237,1.03686
549.12,472.780,4.8232,1.03391
550.48,473.280,4.8227,1.02957
551.85,473.780,4.8221,1.02561
553.22,474.280,4.8215,1.02193
554.59,474.780,4.8210,1.01901
555.96,475.280,4.8208,1.01494
557.33,475.780,4.8205,1.01103
558.70,476.280,4.8201,1.0061
560.08,476.780,4.8195,1.00319
561.46,477.280,4.8188,0.99835
562.83,477.780,4.8182,0.99325
564.22,478.280,4.8176,0.98874
565.59,478.780,4.8174,0.9846
566.97,479.280,4.8172,0.98077
568.35,479.780,4.8169,0.97587
569.73,480.280,4.8165,0.97062
571.11,480.780,4.8162,0.96642
572.48,481.280,4.8156,0.96036
573.86,481.780,4.8151,0.95519
575.24,482.280,4.8140,0.95144
576.61,482.780,4.8130,0.94574
577.99,483.280,4.8120,0.9399
579.37,483.780,4.8102,0.93494
580.76,484.280,4.8090,0.92972
582.14,484.780,4.8084,0.92514
583.53,485.280,4.8079,0.91923
584.91,485.780,4.8073,0.91314
586.30,486.280,4.8066,0.90687
587.69,486.780,4.8060,0.90105
589.07,487.280,4.8051,0.89558
590.46,487.780,4.8043,0.88947
591.85,488.280,4.8034,0.88392
593.23,488.780,4.8022,0.87808
594.61,489.280,4.8009,0.87206
596.01,489.780,4.8002,0.8644
597.39,490.280,4.7999,0.85813
598.78,490.780,4.7993,0.85277
600.17,491.280,4.7985,0.84606
601.56,491.780,4.7979,0.83946
602.96,492.280,4.7973,0.8326
604.35,492.780,4.7962,0.82741
605.74,493.280,4.7948,0.8204
607.12,493.780,4.7937,0.81377
608.51,494.280,4.7926,0.80685
609.91,494.780,4.7915,0.7993
611.30,495.280,4.7900,0.79273
612.69,495.780,4.7884,0.78653
614.09,496.280,4.7879,0.78015
615.49,496.780,4.7870,0.7726
616.89,497.280,4.7857,0.76518
618.28,497.780,4.7839,0.75886
619.68,498.280,4.7825,0.75007
621.07,498.780,4.7815,0.74423
622.47,499.280,4.7804,0.73743
623.86,499.780,4.7794,0.73075
625.25,500.280,4.7769,0.72341
626.65,500.780,4.7764,0.71634
628.04,501.280,4.7748,0.70965
629.44,501.780,4.7733,0.70253
630.84,502.280,4.7721,0.69561
632.24,502.780,4.7714,0.68872
633.64,503.280,4.7694,0.68218
635.04,503.780,4.7684,0.6752
636.44,504.280,4.7676,0.66809
637.85,504.780,4.7666,0.66217
639.25,505.280,4.7654,0.65494
640.66,505.780,4.7638,0.64763
642.06,506.280,4.7619,0.64123
643.47,506.780,4.7603,0.63417
644.87,507.280,4.7585,0.62596
646.28,507.780,4.7559,0.62053
647.68,508.280,4.7549,0.61342
649.08,508.780,4.7531,0.60578
650.49,509.280,4.7516,0.59867
651.90,509.780,4.7490,0.59148
653.31,510.280,4.7477,0.58595
654.72,510.780,4.7467,0.57849
656.13,511.280,4.7447,0.57223
657.54,511.780,4.7437,0.56576
658.96,512.280,4.7422,0.5596
660.37,512.780,4.7398,0.55321
661.78,513.280,4.7391,0.54719
663.20,513.780,4.7371,0.54039
664.61,514.280,4.7352,0.53439
666.02,514.780,4.7321,0.52853
667.43,515.280,4.7314,0.52249
668.85,515.780,4.7296,0.51722
670.27,516.280,4.7276,0.51057
671.69,516.780,4.7254,0.50376
673.11,517.280,4.7235,0.49822
674.53,517.780,4.7219,0.49436
675.95,518.280,4.7204,0.48782
677.37,518.780,4.7179,0.48241
678.79,519.280,4.7161,0.47709
680.21,519.780,4.7129,0.4713
681.63,520.280,4.7114,0.46722
683.06,520.780,4.7093,0.46142
684.48,521.280,4.7070,0.4572
685.91,521.780,4.7051,0.45132
687.34,522.280,4.7032,0.44706
688.76,522.780,4.7013,0.44106
690.19,523.280,4.6993,0.43662
691.62,523.780,4.6971,0.43218
693.05,524.280,4.6956,0.42775
694.47,524.780,4.6933,0.42469
695.91,525.280,4.6906,0.41972
697.34,525.780,4.6887,0.41588
698.77,526.280,4.6862,0.41107
700.20,526.780,4.6830,0.40684
701.63,527.280,4.6814,0.4022
703.06,527.780,4.6797,0.39829
704.50,528.280,4.6769,0.39503
705.93,528.780,4.6751,0.39083
707.37,529.280,4.6726,0.38808
708.80,529.780,4.6698,0.38415
710.24,530.280,4.6674,0.38102
711.69,530.780,4.6647,0.37677
713.13,531.280,4.6619,0.37247
714.58,531.780,4.6587,0.36924
716.02,532.280,4.6559,0.36727
717.45,532.780,4.6542,0.36498
718.89,533.280,4.6507,0.36016
720.32,533.780,4.6479,0.35642
721.76,534.280,4.6462,0.35433
723.20,534.780,4.6428,0.35123
724.64,535.280,4.6392,0.34798
726.08,535.780,4.6355,0.34512
727.53,536.280,4.6329,0.34276
728.98,536.780,4.6299,0.33942
730.43,537.280,4.6264,0.33683
731.89,537.780,4.6237,0.3355
733.34,538.280,4.6206,0.33301
734.80,538.780,4.6171,0.33088
736.25,539.280,4.6143,0.329
737.70,539.780,4.6103,0.3271
739.15,540.280,4.6069,0.32425
740.61,540.780,4.6031,0.32324
742.06,541.280,4.5996,0.31976
743.51,541.780,4.5952,0.31932
744.97,542.280,4.5912,0.31781
746.42,542.780,4.5879,0.316
747.88,543.280,4.5840,0.31367
749.34,543.780,4.5784,0.31216
750.80,544.280,4.5753,0.31106
752.26,544.780,4.5706,0.30901
753.72,545.280,4.5675,0.30725
755.18,545.780,4.5633,0.30622
756.64,546.280,4.5597,0.3047
758.10,546.780,4.5557,0.30319
759.56,547.280,4.5514,0.30144
761.03,547.780,4.5469,0.30111
762.49,548.280,4.5418,0.30034
763.95,548.780,4.5376,0.29999
765.41,549.280,4.5332,0.29873
766.87,549.780,4.5298,0.29756
768.33,550.280,4.5260,0.29783
769.80,550.780,4.5214,0.29658
771.26,551.280,4.5175,0.29641
772.73,551.780,4.5125,0.29651
774.19,552.280,4.5073,0.29586
775.65,552.780,4.5017,0.29521
777.11,553.280,4.4973,0.29486
778.58,553.780,4.4920,0.29491
780.05,554.280,4.4878,0.2949
781.52,554.780,4.4833,0.29401
782.99,555.280,4.4779,0.29442
784.45,555.780,4.4740,0.29454
785.92,556.280,4.4698,0.29466
787.39,556.780,4.4652,0.29524
788.86,557.280,4.4588,0.29599
790.33,557.780,4.4538,0.29619
791.80,558.280,4.4479,0.29624
793.28,558.780,4.4423,0.29573
794.75,559.280,4.4364,0.29589
796.23,559.780,4.4328,0.29648
797.70,560.280,4.4274,0.29658
799.17,560.780,4.4225,0.29776
800.63,561.280,4.4176,0.29754
802.11,561.780,4.4123,0.29874
803.58,562.280,4.4067,0.299
805.05,562.780,4.4005,0.2995
806.53,563.280,4.3951,0.30026
808.01,563.780,4.3886,0.30037
809.48,564.280,4.3843,0.30105
810.96,564.780,4.3781,0.302
812.44,565.280,4.3724,0.30293
813.92,565.780,4.3670,0.30347
815.39,566.280,4.3606,0.30486
816.86,566.780,4.3542,0.30665
818.33,567.280,4.3471,0.30726
819.81,567.780,4.3411,0.30875
821.28,568.280,4.3351,0.30838
822.76,568.780,4.3296,0.30974
824.24,569.280,4.3248,0.31137
825.72,569.780,4.3197,0.31255
827.20,570.280,4.3137,0.31427
828.68,570.780,4.3067,0.31508
830.16,571.280,4.2994,0.3164
831.64,571.780,4.2906,0.31684
833.12,572.280,4.2817,0.31784
834.60,572.780,4.2735,0.31853
836.08,573.280,4.2648,0.31981
837.56,573.780,4.2572,0.31983
839.03,574.280,4.2502,0.32082
840.51,574.780,4.2443,0.32182
841.98,575.280,4.2393,0.32291
843.46,575.780,4.2338,0.32578
844.95,576.280,4.2281,0.32527
846.43,576.780,4.2220,0.32768
847.92,577.280,4.2156,0.32848
849.40,577.780,4.2083,0.32965
850.88,578.280,4.2000,0.33071
852.36,578.780,4.1900,0.33116
853.84,579.280,4.1796,0.33232
855.33,579.780,4.1704,0.33319
856.82,580.280,4.1633,0.33348
858.31,580.780,4.1568,0.33492
859.79,581.280,4.1506,0.33693
861.28,581.780,4.1451,0.33852
862.76,582.280,4.1384,0.33922
864.23,582.780,4.1313,0.34014
865.71,583.280,4.1224,0.34128
867.20,583.780,4.1118,0.34191
868.69,584.280,4.1013,0.34265
870.18,584.780,4.0926,0.34341
871.67,585.280,4.0849,0.34399
873.15,585.780,4.0782,0.34511
874.63,586.280,4.0728,0.34681
876.12,586.780,4.0662,0.34914
877.61,587.280,4.0598,0.35085
879.09,587.780,4.0519,0.3505
880.58,588.280,4.0420,0.35211
882.06,588.780,4.0311,0.35345
883.55,589.280,4.0198,0.35329
885.04,589.780,4.0103,0.35404
886.53,590.280,3.9993,0.35467
888.02,590.780,3.9911,0.35672
889.51,591.280,3.9820,0.35776
891.00,591.780,3.9748,0.35836
892.50,592.280,3.9662,0.36042
893.99,592.780,3.9572,0.36074
895.48,593.280,3.9475,0.36293
896.97,593.780,3.9377,0.36428
898.46,594.280,3.9281,0.36619
899.96,594.780,3.9184,0.36729
901.45,595.280,3.9089,0.36763
902.94,595.780,3.9006,0.36894
904.43,596.280,3.8909,0.37094
905.92,596.780,3.8826,0.3722
907.42,597.280,3.8725,0.37333
908.92,597.780,3.8625,0.37442
910.41,598.280,3.8521,0.37585
911.91,598.780,3.8419,0.37692
913.40,599.280,3.8306,0.37747
914.89,599.780,3.8192,0.37851
916.38,600.280,3.8088,0.37974
917.87,600.780,3.7991,0.38122
919.37,601.280,3.7902,0.3835
920.87,601.780,3.7801,0.38552
922.36,602.280,3.7701,0.38763
923.86,602.780,3.7598,0.38858
925.36,603.280,3.7494,0.39223
926.85,603.780,3.7385,0.39275
928.35,604.280,3.7273,0.39391
929.84,604.780,3.7161,0.39499
931.34,605.280,3.7051,0.39706
932.84,605.780,3.6937,0.39787
934.34,606.280,3.6822,0.39881
935.83,606.780,3.6703,0.40083
937.32,607.280,3.6590,0.40143
938.82,607.780,3.6469,0.40363
940.31,608.280,3.6340,0.40621
941.81,608.780,3.6218,0.40677
943.31,609.280,3.6099,0.4082
944.81,609.780,3.5982,0.41073
946.32,610.280,3.5857,0.41187
947.82,610.780,3.5748,0.41396
949.32,611.280,3.5621,0.41526
950.81,611.780,3.5487,0.41589
952.31,612.280,3.5357,0.41754
953.81,612.780,3.5233,0.41875
955.31,613.280,3.5110,0.41936
956.80,613.780,3.4988,0.42064
958.30,614.280,3.4859,0.4218
959.80,614.780,3.4738,0.42371
961.30,615.280,3.4615,0.42584
962.81,615.780,3.4494,0.42804
964.32,616.280,3.4371,0.42942
965.82,616.780,3.4241,0.43164
967.33,617.280,3.4115,0.43477
968.84,617.780,3.3979,0.43896
970.35,618.280,3.3838,0.44055
971.85,618.780,3.3697,0.4433
973.36,619.280,3.3559,0.44493
974.86,619.780,3.3433,0.4482
976.36,620.280,3.3304,0.45119
977.87,620.780,3.3164,0.45284
979.38,621.280,3.3030,0.4551
980.88,621.780,3.2898,0.45775
982.38,622.280,3.2754,0.46096
983.89,622.780,3.2612,0.46337
985.40,623.280,3.2474,0.46598
986.91,623.780,3.2326,0.46945
988.43,624.280,3.2186,0.47041
989.93,624.780,3.2054,0.47307
991.44,625.280,3.1913,0.47711
992.94,625.780,3.1762,0.48051
994.45,626.280,3.1611,0.48328
995.96,626.780,3.1459,0.48536
997.46,627.280,3.1309,0.48881
998.97,627.780,3.1158,0.4914
1000.47,628.280,3.1007,0.49444
1001.98,628.780,3.0856,0.49874
1003.48,629.280,3.0714,0.50258
1005.00,629.780,3.0567,0.50803
1006.51,630.280,3.0427,0.51306
1008.02,630.780,3.0276,0.51797
1009.53,631.280,3.0128,0.52297
1011.04,631.780,2.9967,0.52852
1012.54,632.280,2.9798,0.53475
1014.05,632.780,2.9642,0.54148
1015.56,633.280,2.9484,0.54685
1017.07,633.780,2.9333,0.55329
1018.58,634.280,2.9181,0.56068
1020.10,634.780,2.9029,0.56835
1021.61,635.280,2.8875,0.5753
1023.12,635.780,2.8714,0.58373
1024.62,636.280,2.8544,0.59183
1026.13,636.780,2.8374,0.60026
1027.64,637.280,2.8194,0.60853
1029.15,637.780,2.8027,0.61701
1030.66,638.280,2.7861,0.64838
1032.17,638.780,2.7698,0.6591
1033.68,639.280,2.7540,0.66835
1035.20,639.780,2.7368,0.67862
1036.71,640.280,2.7202,0.68859
1038.22,640.780,2.7024,0.69818
1039.74,641.280,2.6849,0.7094
1041.25,641.780,2.6659,0.71966
1042.76,642.280,2.6486,0.73098
1044.28,642.780,2.6295,0.74218
1045.79,643.280,2.6114,0.75222
1047.30,643.780,2.5933,0.76232
1048.82,644.280,2.5753,0.77247
1050.33,644.780,2.5563,0.78464
1051.85,645.280,2.5365,0.79437
1053.37,645.780,2.5178,0.80623
1054.89,646.280,2.4971,0.81704
1056.41,646.780,2.4768,0.828
1057.92,647.280,2.4558,0.83879
1059.43,647.780,2.4367,0.85308
1060.95,648.280,2.4163,0.86389
1062.47,648.780,2.3962,0.87722
1063.98,649.280,2.3755,0.88864
1065.50,649.780,2.3544,0.89942
1067.02,650.280,2.3336,0.90976
1068.53,650.780,2.3115,0.92048
1070.04,651.280,2.2896,0.932
1071.55,651.780,2.2672,0.94278
1073.07,652.280,2.2457,0.95418
1074.58,652.780,2.2242,0.96508
1076.10,653.280,2.2023,0.97425
1077.61,653.780,2.1805,0.98381
1079.13,654.280,2.1596,0.99342
1080.65,654.780,2.1384,1.00401
1082.16,655.280,2.1172,1.01146
1083.68,655.780,2.0940,1.01978
1085.19,656.280,2.0713,1.02744
1086.70,656.780,2.0478,1.03047
1088.22,657.280,2.0258,1.03678
1089.74,657.780,2.0019,1.0386
1091.25,658.280,1.9796,1.03878
1092.77,658.780,1.9567,1.03937
1094.29,659.280,1.9344,1.03824
1095.80,659.780,1.9125,1.0349
1097.32,660.280,1.8909,1.02816
1098.83,660.780,1.8700,1.02184
1100.34,661.280,1.8484,1.01171
1101.86,661.780,1.8268,1.00336
1103.37,662.280,1.8043,0.98729
1104.89,662.780,1.7826,0.97427
1106.40,663.280,1.7608,0.95619
1107.91,663.780,1.7410,0.9362
1109.42,664.280,1.7207,0.91399
1110.94,664.780,1.7016,0.8921
1112.45,665.280,1.6827,0.86561
1113.97,665.780,1.6656,0.84184
1115.49,666.280,1.6485,0.80602
1117.00,666.780,1.6327,0.76735
1118.52,667.280,1.6161,0.72604
1120.03,667.780,1.6009,0.68263
1121.54,668.280,1.5848,0.63769
1123.05,668.780,1.5706,0.59346
1124.55,669.280,1.5558,0.54662
1126.06,669.780,1.5420,0.50056
1127.57,670.280,1.5303,0.45536
1129.08,670.780,1.5183,0.40913
1130.58,671.280,1.5094,0.36497
1132.09,671.780,1.5002,0.31996
1133.60,672.280,1.4916,0.27655
1135.10,672.780,1.4823,0.23318
1136.62,673.280,1.4745,0.1918
1138.13,673.780,1.4660,0.15328
1139.63,674.280,1.4599,0.11378
1141.14,674.780,1.4550,0.075
1142.65,675.280,1.4498,0.0405
1144.15,675.780,1.4458,0.0084
1145.65,676.280,1.4407,-0.0219
1147.16,676.780,1.4354,-0.0525
1148.66,677.280,1.4313,-0.079
1150.17,677.780,1.4268,-0.10264
1151.68,678.280,1.4245,-0.12427
1153.19,678.780,1.4211,-0.14555
1154.70,679.280,1.4193,-0.16368
1156.20,679.780,1.4166,-0.17906
1157.72,680.280,1.4150,-0.19501
1159.23,680.780,1.4124,-0.20831
1160.74,681.280,1.4109,-0.22135
1162.26,681.780,1.4076,-0.23135
1163.78,682.280,1.4069,-0.24163
1165.29,682.780,1.4045,-0.25147
1166.81,683.280,1.4022,-0.26
1168.33,683.780,1.4008,-0.27025
1169.85,684.280,1.3990,-0.27616
1171.37,684.780,1.3969,-0.28484
1172.89,685.280,1.3951,-0.29378
1174.41,685.780,1.3939,-0.30137
1175.92,686.280,1.3928,-0.30917
1177.44,686.780,1.3898,-0.31595
1178.96,687.280,1.3892,-0.32202
1180.48,687.780,1.3875,-0.33013
1182.00,688.280,1.3857,-0.33833
1183.52,688.780,1.3837,-0.34575
1185.04,689.280,1.3804,-0.35289
1186.56,689.780,1.3791,-0.36226
1188.08,690.280,1.3769,-0.36991
1189.60,690.780,1.3744,-0.37674
1191.12,691.280,1.3736,-0.38346
1192.65,691.780,1.3717,-0.38848
1194.18,692.280,1.3704,-0.39635
1195.71,692.780,1.3691,-0.40349
1197.24,693.280,1.3662,-0.41066
1198.77,693.780,1.3659,-0.41867
1200.29,694.280,1.3637,-0.42673
1201.81,694.780,1.3621,-0.43274
1203.34,695.280,1.3600,-0.44269
1204.86,695.780,1.3580,-0.44861
1206.39,696.280,1.3560,-0.45622
1207.92,696.780,1.3542,-0.46458
1209.45,697.280,1.3526,-0.47158
1210.99,697.780,1.3512,-0.47961
1212.52,698.280,1.3489,-0.4867
1214.04,698.780,1.3476,-0.49472
1215.56,699.280,1.3461,-0.50062
1217.08,699.780,1.3440,-0.5106
1218.61,700.280,1.3419,-0.51681
1220.14,700.780,1.3387,-0.52517
1221.67,701.280,1.3377,-0.53241
1223.19,701.780,1.3355,-0.53953
1224.72,702.280,1.3339,-0.54628
1226.24,702.780,1.3316,-0.55165
1227.76,703.280,1.3305,-0.55957
1229.29,703.780,1.3295,-0.56457
1230.82,704.280,1.3280,-0.57168
1232.35,704.780,1.3263,-0.57891
1233.87,705.280,1.3251,-0.58439
1235.40,705.780,1.3241,-0.59139
1236.92,706.280,1.3213,-0.59785
1238.44,706.780,1.3204,-0.604
1239.97,707.280,1.3188,-0.60891
1241.49,707.780,1.3172,-0.61416
1243.02,708.280,1.3159,-0.61902
1244.55,708.780,1.3151,-0.62447
1246.08,709.280,1.3129,-0.62969
1247.60,709.780,1.3120,-0.63544
1249.13,710.280,1.3103,-0.64113
1250.65,710.780,1.3089,-0.64533
1252.17,711.280,1.3068,-0.65106
1253.69,711.780,1.3053,-0.65486
1255.21,712.280,1.3029,-0.65991
1256.74,712.780,1.3017,-0.66442
1258.26,713.280,1.3008,-0.66557
1259.78,713.780,1.2992,-0.66971
1261.31,714.280,1.2979,-0.67359
1262.82,714.780,1.2970,-0.67725
1264.34,715.280,1.2955,-0.67964
1265.86,715.780,1.2935,-0.68238
1267.36,716.280,1.2916,-0.68051
1268.84,716.780,1.2912,-0.64857
1270.31,717.280,1.2900,-0.59299
1271.78,717.780,1.2886,-0.55459
1273.26,718.280,1.2874,-0.52372
1274.75,718.780,1.2874,-0.49856
1276.25,719.280,1.2857,-0.48626
1277.77,719.780,1.2845,-0.48768
1279.29,720.280,1.2832,-0.48642
1280.81,720.780,1.2810,-0.48564
1282.34,721.280,1.2795,-0.4866
1283.87,721.780,1.2783,-0.4892
1285.41,722.280,1.2770,-0.49876
1286.95,722.780,1.2751,-0.51139
1288.49,723.280,1.2740,-0.52123
1290.03,723.780,1.2732,-0.52983
1291.57,724.280,1.2715,-0.54009
1293.11,724.780,1.2690,-0.55034
1294.64,725.280,1.2686,-0.55801
1296.18,725.780,1.2670,-0.56529
1297.71,726.280,1.2649,-0.57385
1299.25,726.780,1.2637,-0.58163
1300.79,727.280,1.2624,-0.58731
1302.32,727.780,1.2614,-0.59549
1303.87,728.280,1.2603,-0.60337
1305.40,728.780,1.2581,-0.61169
1306.94,729.280,1.2575,-0.62458
1308.47,729.780,1.2564,-0.63562
1310.00,730.280,1.2554,-0.65284
1311.53,730.780,1.2540,-0.67011
1313.07,731.280,1.2525,-0.68259
1314.60,731.780,1.2515,-0.69613
1316.14,732.280,1.2504,-0.70811
1317.68,732.780,1.2495,-0.71593
1319.21,733.280,1.2487,-0.72759
1320.75,733.780,1.2477,-0.7373
1322.28,734.280,1.2469,-0.74757
1323.81,734.780,1.2444,-0.75762
1325.34,735.280,1.2436,-0.76888
1326.87,735.780,1.2424,-0.77955
1328.41,736.280,1.2405,-0.78914
1329.94,736.780,1.2390,-0.79797
1331.47,737.280,1.2375,-0.8076
1333.00,737.780,1.2363,-0.81596
1334.52,738.280,1.2349,-0.82373
1336.05,738.780,1.2339,-0.82942
1337.58,739.280,1.2317,-0.83647
1339.11,739.780,1.2312,-0.84193
1340.63,740.280,1.2310,-0.84507
1342.16,740.780,1.2303,-0.84932
1343.69,741.280,1.2296,-0.85229
1345.22,741.780,1.2286,-0.85669
1346.75,742.280,1.2271,-0.85817
1348.28,742.780,1.2254,-0.86013
1349.81,743.280,1.2243,-0.86163
1351.34,743.780,1.2229,-0.86148
1352.87,744.280,1.2211,-0.85943
1354.40,744.780,1.2202,-0.8578
1355.93,745.280,1.2200,-0.85742
1357.46,745.780,1.2193,-0.85757
1358.99,746.280,1.2186,-0.85664
1360.52,746.780,1.2177,-0.85537
1362.04,747.280,1.2170,-0.85381
1363.57,747.780,1.2159,-0.85419
1365.09,748.280,1.2146,-0.8536
1366.63,748.780,1.2134,-0.8515
1368.16,749.280,1.2126,-0.85121
1369.68,749.780,1.2118,-0.85007
1371.21,750.280,1.2111,-0.84858
1372.73,750.780,1.2104,-0.84766
1374.25,751.280,1.2097,-0.84527
1375.77,751.780,1.2088,-0.84309
1377.30,752.280,1.2077,-0.84124
1378.82,752.780,1.2069,-0.83862
1380.35,753.280,1.2064,-0.83826
1381.88,753.780,1.2057,-0.83704
1383.41,754.280,1.2046,-0.83475
1384.94,754.780,1.2036,-0.83061
1386.47,755.280,1.2027,-0.82957
1388.00,755.780,1.2025,-0.82815
1389.53,756.280,1.2020,-0.82642
1391.06,756.780,1.2009,-0.82372
1392.58,757.280,1.2001,-0.82369
1394.11,757.780,1.1992,-0.82146
1395.64,758.280,1.1984,-0.81964
1397.17,758.780,1.1977,-0.82043
1398.70,759.280,1.1969,-0.81866
1400.24,759.780,1.1962,-0.81702
1401.77,760.280,1.1958,-0.81473
1403.30,760.780,1.1953,-0.81347
1404.83,761.280,1.1942,-0.81417
1406.36,761.780,1.1930,-0.8134
1407.89,762.280,1.1920,-0.81399
1409.42,762.780,1.1911,-0.81327
1410.95,763.280,1.1901,-0.81432
1412.47,763.780,1.1888,-0.81414
1414.00,764.280,1.1879,-0.81339
1415.54,764.780,1.1874,-0.81208
1417.07,765.280,1.1868,-0.81131
1418.59,765.780,1.1864,-0.81073
1420.12,766.280,1.1860,-0.80917
1421.64,766.780,1.1853,-0.80924
1423.16,767.280,1.1846,-0.80886
1424.68,767.780,1.1839,-0.80844
1426.21,768.280,1.1832,-0.80825
1427.74,768.780,1.1826,-0.8073
1429.27,769.280,1.1824,-0.80687
1430.80,769.780,1.1820,-0.80613
1432.33,770.280,1.1816,-0.80537
1433.85,770.780,1.1805,-0.80449
1435.37,771.280,1.1796,-0.80323
1436.90,771.780,1.1789,-0.80323
1438.42,772.280,1.1786,-0.80403
1439.94,772.780,1.1780,-0.80332
1441.47,773.280,1.1775,-0.80278
1443.00,773.780,1.1769,-0.80451
1444.53,774.280,1.1762,-0.8043
1446.05,774.780,1.1756,-0.80357
1447.58,775.280,1.1746,-0.80324
1449.10,775.780,1.1738,-0.80148
1450.63,776.280,1.1731,-0.80304
1452.16,776.780,1.1723,-0.80366
1453.68,777.280,1.1715,-0.8039
1455.21,777.780,1.1706,-0.80464
1456.73,778.280,1.1697,-0.80532
1458.26,778.780,1.1689,-0.80541
1459.78,779.280,1.1681,-0.80433
1461.31,779.780,1.1676,-0.80588
1462.84,780.280,1.1671,-0.8053
1464.36,780.780,1.1666,-0.80512
1465.89,781.280,1.1659,-0.80554
1467.41,781.780,1.1648,-0.80597
1468.93,782.280,1.1632,-0.80651
1470.46,782.780,1.1625,-0.8067
1471.99,783.280,1.1619,-0.80694
1473.51,783.780,1.1612,-0.80684
1475.04,784.280,1.1604,-0.80713
1476.57,784.780,1.1602,-0.8077
1478.10,785.280,1.1596,-0.80729
1479.63,785.780,1.1592,-0.80554
1481.15,786.280,1.1586,-0.80487
1482.68,786.780,1.1582,-0.80516
1484.20,787.280,1.1576,-0.80581
1485.73,787.780,1.1571,-0.8073
1487.25,788.280,1.1562,-0.8074
1488.78,788.780,1.1554,-0.80709
1490.30,789.280,1.1546,-0.80754
1491.83,789.780,1.1542,-0.80675
1493.35,790.280,1.1538,-0.80555
1494.88,790.780,1.1534,-0.80598
1496.41,791.280,1.1529,-0.80618
1497.94,791.780,1.1523,-0.8062
1499.47,792.280,1.1516,-0.80663
1500.99,792.780,1.1510,-0.80724
1502.52,793.280,1.1502,-0.80669
1504.05,793.780,1.1496,-0.80545
1505.58,794.280,1.1493,-0.8042
1507.12,794.780,1.1490,-0.80266
1508.65,795.280,1.1487,-0.80207
1510.18,795.780,1.1483,-0.80204
1511.71,796.280,1.1479,-0.80204
1513.24,796.780,1.1476,-0.80165
1514.77,797.280,1.1470,-0.80111
1516.29,797.780,1.1464,-0.80059
1517.82,798.280,1.1458,-0.80116
1519.35,798.780,1.1453,-0.80086
1520.88,799.280,1.1444,-0.79904
1522.41,799.780,1.1435,-0.79892
1523.93,800.280,1.1428,-0.7975
1525.46,800.780,1.1424,-0.79782
1526.98,801.280,1.1422,-0.79901
1528.50,801.780,1.1418,-0.79882
1530.02,802.280,1.1414,-0.79804
1531.54,802.780,1.1404,-0.79759
1533.07,803.280,1.1397,-0.79655
1534.59,803.780,1.1389,-0.79514
1536.11,804.280,1.1384,-0.79549
1537.64,804.780,1.1383,-0.7946
1539.16,805.280,1.1380,-0.79452
1540.69,805.780,1.1378,-0.7941
1542.22,806.280,1.1374,-0.79354
1543.74,806.780,1.1370,-0.7932
1545.27,807.280,1.1365,-0.79496
1546.81,807.780,1.1359,-0.79431
1548.33,808.280,1.1348,-0.79364
1549.86,808.780,1.1341,-0.79139
1551.39,809.280,1.1337,-0.79184
1552.92,809.780,1.1332,-0.79077
1554.44,810.280,1.1329,-0.78927
1555.97,810.780,1.1325,-0.79079
1557.49,811.280,1.1320,-0.7916
1559.01,811.780,1.1313,-0.79064
1560.54,812.280,1.1305,-0.79007
1562.06,812.780,1.1298,-0.79055
1563.59,813.280,1.1294,-0.78906
1565.12,813.780,1.1289,-0.78697
1566.65,814.280,1.1285,-0.78646
1568.17,814.780,1.1284,-0.78559
1569.70,815.280,1.1280,-0.7841
1571.22,815.780,1.1275,-0.7833
1572.74,816.280,1.1269,-0.78457
1574.26,816.780,1.1263,-0.7836
1575.78,817.280,1.1257,-0.78164
1577.30,817.780,1.1252,-0.78196
1578.83,818.280,1.1245,-0.7793
1580.35,818.780,1.1241,-0.77891
1581.88,819.280,1.1237,-0.77806
1583.41,819.780,1.1233,-0.77656
1584.94,820.280,1.1228,-0.77546
1586.47,820.780,1.1223,-0.77364
1587.99,821.280,1.1219,-0.77168
1589.52,821.780,1.1215,-0.77006
1591.03,822.280,1.1209,-0.77156
1592.56,822.780,1.1205,-0.77089
1594.08,823.280,1.1200,-0.7711
1595.60,823.780,1.1196,-0.77044
1597.12,824.280,1.1191,-0.76829
1598.65,824.780,1.1186,-0.76838
1600.17,825.280,1.1180,-0.76775
1601.69,825.780,1.1174,-0.76585
1603.22,826.280,1.1168,-0.76368
1604.74,826.780,1.1161,-0.76195
1606.26,827.280,1.1158,-0.7621
1607.79,827.780,1.1157,-0.75978
1609.31,828.280,1.1156,-0.76142
1610.83,828.780,1.1151,-0.76051
1612.36,829.280,1.1147,-0.7588
1613.89,829.780,1.1141,-0.75717
1615.41,830.280,1.1135,-0.75541
1616.94,830.780,1.1127,-0.75612
1618.46,831.280,1.1122,-0.7564
1619.98,831.780,1.1117,-0.75312
1621.50,832.280,1.1113,-0.75238
1623.03,832.780,1.1107,-0.7545
1624.54,833.280,1.1101,-0.75275
1626.06,833.780,1.1092,-0.74533
1627.59,834.280,1.1084,-0.7451
1629.12,834.780,1.1077,-0.74697
1630.65,835.280,1.1073,-0.74146
1632.17,835.780,1.1072,-0.74128
1633.69,836.280,1.1072,-0.73524
1635.21,836.780,1.1072,-0.72794
1636.73,837.280,1.1071,-0.72471
1638.25,837.780,1.1069,-0.72003
1639.77,838.280,1.1066,-0.71614
1641.30,838.780,1.1064,-0.71095
1642.82,839.280,1.1054,-0.70555
1644.34,839.780,1.1047,-0.70074
1645.87,840.280,1.1041,-0.70051
1647.40,840.780,1.1033,-0.69619
1648.93,841.280,1.1026,-0.69387
1650.46,841.780,1.1020,-0.68803
1651.99,842.280,1.1014,-0.6838
1653.52,842.780,1.1012,-0.68219
1655.04,843.280,1.1010,-0.67625
1656.57,843.780,1.1007,-0.67446
1658.09,844.280,1.1000,-0.67143
1659.61,844.780,1.0992,-0.67151
1661.13,845.280,1.0987,-0.66893
1662.66,845.780,1.0981,-0.66612
1664.19,846.280,1.0976,-0.66636
1665.71,846.780,1.0971,-0.66144
1667.23,847.280,1.0966,-0.65958
1668.76,847.780,1.0960,-0.658
1670.29,848.280,1.0953,-0.6566
1671.81,848.780,1.0947,-0.65264
1673.34,849.280,1.0942,-0.65057
1674.86,849.780,1.0935,-0.64815
1676.38,850.280,1.0929,-0.64768
1677.90,850.780,1.0924,-0.64454
1679.43,851.280,1.0918,-0.64116
1680.96,851.780,1.0913,-0.64194
1682.49,852.280,1.0908,-0.64037
1684.03,852.780,1.0902,-0.64041
1685.58,853.280,1.0894,-0.63972
1687.12,853.780,1.0886,-0.69953
1688.66,854.280,1.0881,-0.702
1690.20,854.780,1.0879,-0.699
1691.72,855.280,1.0878,-0.69379
1693.24,855.780,1.0878,-0.69116
1694.76,856.280,1.0876,-0.68743
1696.28,856.780,1.0872,-0.68617
1697.80,857.280,1.0870,-0.68394
1699.32,857.780,1.0860,-0.68336
1700.85,858.280,1.0853,-0.67967
1702.37,858.780,1.0847,-0.67804
1703.89,859.280,1.0841,-0.67602
1705.41,859.780,1.0838,-0.67458
1706.93,860.280,1.0834,-0.673
1708.45,860.780,1.0830,-0.67224
1709.98,861.280,1.0826,-0.67073
1711.50,861.780,1.0820,-0.66686
1713.03,862.280,1.0814,-0.6639
1714.55,862.780,1.0807,-0.66332
1716.08,863.280,1.0803,-0.65976
1717.61,863.780,1.0800,-0.65479
1719.13,864.280,1.0796,-0.65218
1720.65,864.780,1.0793,-0.65055
1722.18,865.280,1.0791,-0.6477
1723.69,865.780,1.0788,-0.64478
1725.21,866.280,1.0783,-0.64584
1726.74,866.780,1.0778,-0.64378
1728.26,867.280,1.0772,-0.64221
1729.79,867.780,1.0767,-0.64038
1731.32,868.280,1.0761,-0.64032
1732.84,868.780,1.0755,-0.63579
1734.37,869.280,1.0751,-0.63321
1735.90,869.780,1.0746,-0.62769
1737.43,870.280,1.0743,-0.62761
