Repository: MaCFP/matl-db

## Experimental Conditions: Simultaneous Thermal Analysis (STA)

The sample powder was provided by MaCFP in a small glass bottle.
Upon arrival, the bottle was opened and placed inside a desiccator for storage.
The samples were weighed at room condition and stored at room condition prior to measurement. No pre-conditioning was applied.

The data was interpolated to match a 0.5 K spacing, as requested by MaCFP.
Note that this can lead to minor inconsistencies for a few initial data points
where the temperature is not yet monotonically increasing, due to noise.

File: Wood/Calibration_Data/BUW/BUW_Wood_STA_N2_50K_R1.csv
Time (s),Temperature (K),Mass (mg),Heat Flow (W/g)
0.00,302.017,4.8505,-0.0395
31.59,302.517,4.8461,0.0143
37.61,303.017,4.8410,0.0421
41.78,303.517,4.8353,0.0591
45.10,304.017,4.8304,0.0731
47.82,304.517,4.8251,0.0813
50.15,305.017,4.8203,0.084
52.24,305.517,4.8155,0.0867
54.11,306.017,4.8110,0.0876
55.84,306.517,4.8066,0.0869
57.41,307.017,4.8022,0.0851
58.90,307.517,4.7979,0.0807
60.28,308.017,4.7936,0.077
61.58,308.517,4.7891,0.0731
62.80,309.017,4.7849,0.0671
63.98,309.517,4.7807,0.0609
65.10,310.017,4.7767,0.0544
66.16,310.517,4.7726,0.0474
67.19,311.017,4.7688,0.0397
68.18,311.517,4.7649,0.0333
69.14,312.017,4.7614,0.026
70.07,312.517,4.7579,0.0183
70.97,313.017,4.7545,0.0101
71.83,313.517,4.7511,0.00207
72.68,314.017,4.7479,-0.006
73.51,314.517,4.7451,-0.0133
74.32,315.017,4.7421,-0.0225
75.10,315.517,4.7392,-0.0303
75.86,316.017,4.7364,-0.0387
76.61,316.517,4.7337,-0.0455
77.33,317.017,4.7311,-0.0546
78.05,317.517,4.7286,-0.0623
78.76,318.017,4.7263,-0.0706
79.44,318.517,4.7240,-0.08
80.13,319.017,4.7216,-0.0874
80.80,319.517,4.7196,-0.0947
81.45,320.017,4.7177,-0.10234
82.10,320.517,4.7156,-0.11069
82.74,321.017,4.7137,-0.11867
83.37,321.517,4.7119,-0.12506
83.99,322.017,4.7101,-0.13284
84.60,322.517,4.7085,-0.14045
85.20,323.017,4.7070,-0.14811
85.80,323.517,4.7054,-0.15553
86.38,324.017,4.7039,-0.16279
86.97,324.517,4.7024,-0.17003
87.54,325.017,4.7011,-0.17741
88.11,325.517,4.6999,-0.18494
88.68,326.017,4.6987,-0.19115
89.24,326.517,4.6975,-0.19747
89.79,327.017,4.6963,-0.20428
90.33,327.517,4.6953,-0.20903
90.88,328.017,4.6942,-0.21654
91.41,328.517,4.6933,-0.22199
91.95,329.017,4.6923,-0.22652
92.48,329.517,4.6914,-0.23232
93.00,330.017,4.6905,-0.23747
93.53,330.517,4.6898,-0.24228
94.05,331.017,4.6890,-0.24732
94.56,331.517,4.6882,-0.25201
95.07,332.017,4.6875,-0.25648
95.57,332.517,4.6867,-0.26096
96.08,333.017,4.6860,-0.26452
96.58,333.517,4.6853,-0.26697
97.07,334.017,4.6847,-0.27041
97.57,334.517,4.6841,-0.27438
98.06,335.017,4.6835,-0.27699
98.55,335.517,4.6830,-0.28082
99.04,336.017,4.6825,-0.28464
99.52,336.517,4.6820,-0.2855
100.00,337.017,4.6814,-0.28708
100.48,337.517,4.6810,-0.28861
100.96,338.017,4.6805,-0.29035
101.44,338.517,4.6801,-0.29216
101.92,339.017,4.6798,-0.29382
102.39,339.517,4.6794,-0.29417
102.87,340.017,4.6791,-0.29459
103.34,340.517,4.6788,-0.29504
103.81,341.017,4.6785,-0.29625
104.27,341.517,4.6782,-0.29659
104.74,342.017,4.6779,-0.29679
105.20,342.517,4.6777,-0.29658
105.67,343.017,4.6775,-0.29621
106.13,343.517,4.6774,-0.29595
106.60,344.017,4.6772,-0.29367
107.06,344.517,4.6771,-0.29226
107.52,345.017,4.6770,-0.29075
107.98,345.517,4.6769,-0.2898
108.44,346.017,4.6768,-0.28808
108.90,346.517,4.6767,-0.28419
109.35,347.017,4.6766,-0.28222
109.81,347.517,4.6766,-0.28133
110.27,348.017,4.6766,-0.27894
110.72,348.517,4.6766,-0.27596
111.18,349.017,4.6766,-0.27156
111.63,349.517,4.6766,-0.26791
112.09,350.017,4.6766,-0.26456
112.54,350.517,4.6767,-0.26092
113.00,351.017,4.6768,-0.25727
113.45,351.517,4.6769,-0.25359
113.91,352.017,4.6770,-0.24858
114.36,352.517,4.6771,-0.24459
114.81,353.017,4.6772,-0.24083
115.26,353.517,4.6773,-0.23661
115.72,354.017,4.6775,-0.23168
116.17,354.517,4.6776,-0.22712
116.62,355.017,4.6778,-0.22271
117.07,355.517,4.6780,-0.21761
117.53,356.017,4.6782,-0.21215
117.98,356.517,4.6784,-0.20611
118.43,357.017,4.6786,-0.19953
118.88,357.517,4.6788,-0.1935
119.33,358.017,4.6790,-0.18665
119.78,358.517,4.6792,-0.17919
120.23,359.017,4.6795,-0.17044
120.68,359.517,4.6797,-0.16247
121.13,360.017,4.6800,-0.15446
121.59,360.517,4.6803,-0.14611
122.04,361.017,4.6806,-0.13737
122.49,361.517,4.6809,-0.12887
122.95,362.017,4.6812,-0.12068
123.40,362.517,4.6815,-0.11192
123.85,363.017,4.6819,-0.1024
124.31,363.517,4.6822,-0.0937
124.76,364.017,4.6826,-0.0853
125.22,364.517,4.6829,-0.0773
125.67,365.017,4.6833,-0.0686
126.13,365.517,4.6837,-0.0594
126.58,366.017,4.6841,-0.0501
127.04,366.517,4.6845,-0.0406
127.50,367.017,4.6849,-0.0302
127.95,367.517,4.6853,-0.0199
128.41,368.017,4.6857,-0.0112
128.87,368.517,4.6862,-0.00238
129.33,369.017,4.6866,0.00711
129.80,369.517,4.6871,0.0167
130.26,370.017,4.6876,0.0274
130.72,370.517,4.6881,0.0377
131.19,371.017,4.6886,0.0477
131.66,371.517,4.6891,0.0578
132.12,372.017,4.6896,0.0685
132.59,372.517,4.6901,0.0794
133.06,373.017,4.6907,0.0899
133.53,373.517,4.6912,0.0993
134.00,374.017,4.6917,0.10981
134.47,374.517,4.6923,0.12148
134.94,375.017,4.6928,0.13274
135.42,375.517,4.6934,0.14343
135.89,376.017,4.6940,0.15461
136.37,376.517,4.6946,0.16623
136.85,377.017,4.6952,0.1775
137.32,377.517,4.6958,0.18829
137.80,378.017,4.6964,0.1982
138.28,378.517,4.6970,0.2089
138.76,379.017,4.6976,0.22001
139.25,379.517,4.6983,0.2314
139.73,380.017,4.6989,0.24243
140.22,380.517,4.6995,0.25372
140.71,381.017,4.7002,0.2648
141.20,381.517,4.7008,0.2766
141.69,382.017,4.7014,0.28772
142.18,382.517,4.7020,0.29885
142.68,383.017,4.7026,0.30994
143.17,383.517,4.7032,0.32106
143.66,384.017,4.7038,0.33061
144.16,384.517,4.7043,0.3403
144.66,385.017,4.7049,0.35154
145.16,385.517,4.7055,0.36286
145.66,386.017,4.7060,0.37357
146.16,386.517,4.7066,0.38378
146.67,387.017,4.7071,0.39459
147.17,387.517,4.7076,0.40559
147.68,388.017,4.7082,0.41596
148.19,388.517,4.7087,0.42669
148.70,389.017,4.7091,0.43641
149.20,389.517,4.7096,0.4466
149.71,390.017,4.7101,0.45566
150.23,390.517,4.7106,0.46507
150.74,391.017,4.7110,0.47554
151.26,391.517,4.7115,0.48548
151.78,392.017,4.7119,0.49487
152.30,392.517,4.7123,0.50459
152.82,393.017,4.7127,0.51374
153.34,393.517,4.7131,0.52282
153.86,394.017,4.7135,0.53248
154.39,394.517,4.7139,0.5415
154.91,395.017,4.7143,0.5506
155.44,395.517,4.7147,0.56004
155.96,396.017,4.7150,0.56937
156.49,396.517,4.7154,0.57809
157.02,397.017,4.7157,0.58619
157.55,397.517,4.7161,0.59563
158.08,398.017,4.7164,0.60431
158.61,398.517,4.7168,0.61281
159.14,399.017,4.7171,0.62126
159.68,399.517,4.7174,0.62952
160.21,400.017,4.7178,0.63793
160.75,400.517,4.7181,0.64671
161.29,401.017,4.7184,0.65315
161.83,401.517,4.7188,0.6617100000000009
162.37,402.017,4.7191,0.669670000000001
162.91,402.517,4.7194,0.678260000000001
163.45,403.017,4.7198,0.686600000000001
164.00,403.517,4.7201,0.6951300000000009
164.55,404.017,4.7205,0.7033100000000009
165.09,404.517,4.7208,0.7113900000000009
165.64,405.017,4.7212,0.7192900000000009
166.19,405.517,4.7216,0.7268800000000007
166.74,406.017,4.7219,0.7339200000000009
167.29,406.517,4.7223,0.7417700000000009
167.85,407.017,4.7227,0.749750000000001
168.40,407.517,4.7230,0.7583700000000008
168.95,408.017,4.7234,0.7651800000000007
169.51,408.517,4.7238,0.7718300000000008
170.07,409.017,4.7242,0.7782100000000008
170.62,409.517,4.7245,0.7861400000000008
171.18,410.017,4.7249,0.7941400000000006
171.74,410.517,4.7253,0.8002100000000009
172.30,411.017,4.7257,0.8083000000000008
172.86,411.517,4.7260,0.8155100000000008
173.42,412.017,4.7264,0.8228400000000008
173.98,412.517,4.7267,0.8296800000000008
174.54,413.017,4.7271,0.8365800000000008
175.11,413.517,4.7274,0.8432900000000008
175.67,414.017,4.7278,0.8502800000000008
176.24,414.517,4.7281,0.8570600000000007
176.81,415.017,4.7284,0.8633300000000007
177.38,415.517,4.7288,0.8692300000000006
177.94,416.017,4.7291,0.8755000000000006
178.51,416.517,4.7294,0.8814900000000007
179.09,417.017,4.7297,0.8876300000000007
179.66,417.517,4.7300,0.8935300000000008
180.23,418.017,4.7303,0.8998800000000007
180.80,418.517,4.7307,0.9060800000000007
181.37,419.017,4.7310,0.9117600000000007
181.95,419.517,4.7313,0.9173400000000007
182.52,420.017,4.7316,0.9231500000000007
183.10,420.517,4.7319,0.9287300000000007
183.67,421.017,4.7322,0.9343800000000007
184.25,421.517,4.7325,0.9398000000000005
184.83,422.017,4.7328,0.9443500000000006
185.41,422.517,4.7331,0.9495900000000006
185.99,423.017,4.7333,0.9545500000000006
186.57,423.517,4.7336,0.9597000000000006
187.15,424.017,4.7339,0.9647700000000006
187.73,424.517,4.7342,0.9693800000000006
188.31,425.017,4.7345,0.9737900000000006
188.89,425.517,4.7348,0.9785300000000005
189.47,426.017,4.7351,0.9827500000000006
190.06,426.517,4.7354,0.9874900000000004
190.64,427.017,4.7357,0.9913600000000005
191.22,427.517,4.7360,0.9954500000000004
191.81,428.017,4.7363,0.9993800000000005
192.39,428.517,4.7366,1.0029400000000004
192.98,429.017,4.7369,1.0069100000000004
193.56,429.517,4.7372,1.0103300000000002
194.15,430.017,4.7375,1.0123700000000004
194.73,430.517,4.7378,1.0159700000000005
195.32,431.017,4.7381,1.0196500000000004
195.90,431.517,4.7384,1.0235200000000004
196.49,432.017,4.7387,1.0266800000000003
197.08,432.517,4.7390,1.0291400000000002
197.66,433.017,4.7393,1.0318400000000003
198.25,433.517,4.7396,1.0344300000000002
198.83,434.017,4.7399,1.0371100000000002
199.42,434.517,4.7402,1.0400200000000002
200.01,435.017,4.7405,1.0426800000000003
200.60,435.517,4.7408,1.0453500000000002
201.18,436.017,4.7410,1.0478900000000002
201.77,436.517,4.7413,1.0497700000000003
202.36,437.017,4.7416,1.0513600000000003
202.95,437.517,4.7419,1.0532400000000002
203.53,438.017,4.7422,1.0549600000000001
204.12,438.517,4.7425,1.05654
204.71,439.017,4.7428,1.05678
205.29,439.517,4.7431,1.0576700000000003
205.88,440.017,4.7434,1.0592700000000002
206.46,440.517,4.7437,1.0610400000000002
207.05,441.017,4.7439,1.06234
207.63,441.517,4.7442,1.06252
208.22,442.017,4.7445,1.06319
208.80,442.517,4.7447,1.06386
209.39,443.017,4.7450,1.06441
209.97,443.517,4.7452,1.06428
210.55,444.017,4.7455,1.06469
211.14,444.517,4.7457,1.06476
211.72,445.017,4.7459,1.06474
212.30,445.517,4.7462,1.0648
212.88,446.017,4.7464,1.0649
213.46,446.517,4.7466,1.06463
214.04,447.017,4.7468,1.0642
214.62,447.517,4.7469,1.06382
215.20,448.017,4.7471,1.06306
215.78,448.517,4.7473,1.06251
216.35,449.017,4.7474,1.06223
216.93,449.517,4.7476,1.0617
217.50,450.017,4.7478,1.0609599999999997
218.07,450.517,4.7479,1.0591699999999997
218.65,451.017,4.7480,1.0580899999999998
219.22,451.517,4.7482,1.05665
219.79,452.017,4.7483,1.0563299999999998
220.36,452.517,4.7484,1.0546999999999997
220.93,453.017,4.7485,1.0526399999999998
221.50,453.517,4.7486,1.0513499999999998
222.07,454.017,4.7487,1.0501899999999997
222.64,454.517,4.7488,1.0484999999999998
223.21,455.017,4.7489,1.0472699999999997
223.77,455.517,4.7490,1.0457599999999998
224.34,456.017,4.7491,1.04394
224.91,456.517,4.7492,1.0429699999999997
225.47,457.017,4.7493,1.0415299999999998
226.03,457.517,4.7494,1.0400699999999998
226.59,458.017,4.7495,1.0377799999999997
227.15,458.517,4.7496,1.0361499999999997
227.71,459.017,4.7497,1.0347499999999998
228.27,459.517,4.7499,1.0335799999999997
228.83,460.017,4.7500,1.0317999999999998
229.39,460.517,4.7501,1.0305799999999998
229.95,461.017,4.7503,1.0286199999999999
230.50,461.517,4.7504,1.0265799999999998
231.05,462.017,4.7506,1.0244999999999997
231.61,462.517,4.7507,1.0227299999999997
232.16,463.017,4.7509,1.0205599999999997
232.71,463.517,4.7510,1.0181199999999997
233.26,464.017,4.7512,1.0158499999999997
233.81,464.517,4.7513,1.0134299999999998
234.35,465.017,4.7515,1.0106499999999998
234.90,465.517,4.7516,1.0077599999999995
235.45,466.017,4.7517,1.0047099999999998
235.99,466.517,4.7518,1.0019199999999997
236.54,467.017,4.7519,0.9993399999999997
237.09,467.517,4.7520,0.9960599999999996
237.63,468.017,4.7521,0.9934599999999995
238.17,468.517,4.7522,0.9890499999999994
238.71,469.017,4.7523,0.9846099999999995
239.25,469.517,4.7523,0.9811899999999997
239.79,470.017,4.7524,0.9778999999999995
240.33,470.517,4.7524,0.9741099999999997
240.87,471.017,4.7524,0.9714999999999996
241.40,471.517,4.7525,0.9671499999999994
241.94,472.017,4.7525,0.9625999999999995
242.47,472.517,4.7525,0.9581199999999995
243.01,473.017,4.7525,0.9538199999999996
243.54,473.517,4.7525,0.9494299999999994
244.07,474.017,4.7525,0.9449499999999994
244.60,474.517,4.7525,0.9405499999999994
245.13,475.017,4.7525,0.9360799999999994
245.67,475.517,4.7525,0.9306599999999993
246.20,476.017,4.7525,0.9240499999999996
246.72,476.517,4.7525,0.9202699999999995
247.25,477.017,4.7525,0.9157799999999993
247.78,477.517,4.7525,0.9092099999999993
248.30,478.017,4.7525,0.9034099999999994
248.83,478.517,4.7525,0.8977599999999993
249.35,479.017,4.7525,0.8923699999999992
249.87,479.517,4.7525,0.8856699999999993
250.39,480.017,4.7524,0.8793299999999992
250.92,480.517,4.7524,0.8728099999999992
251.43,481.017,4.7523,0.8663199999999993
251.95,481.517,4.7523,0.8606499999999992
252.47,482.017,4.7522,0.8540799999999992
252.99,482.517,4.7522,0.8475999999999992
253.51,483.017,4.7521,0.8403899999999991
254.03,483.517,4.7520,0.8325899999999992
254.54,484.017,4.7519,0.8244899999999991
255.06,484.517,4.7517,0.8165799999999991
255.58,485.017,4.7516,0.8086299999999991
256.09,485.517,4.7514,0.8009099999999991
256.61,486.017,4.7513,0.7931999999999991
257.12,486.517,4.7511,0.7851599999999991
257.63,487.017,4.7509,0.776979999999999
258.15,487.517,4.7507,0.768149999999999
258.66,488.017,4.7504,0.7594899999999989
259.17,488.517,4.7502,0.749329999999999
259.68,489.017,4.7499,0.7402299999999989
260.19,489.517,4.7497,0.7302899999999989
260.69,490.017,4.7494,0.7207799999999989
261.20,490.517,4.7491,0.7113299999999989
261.71,491.017,4.7488,0.7013799999999989
262.21,491.517,4.7485,0.6920499999999989
262.71,492.017,4.7481,0.6818899999999988
263.22,492.517,4.7478,0.6715899999999987
263.72,493.017,4.7474,0.6596299999999989
264.23,493.517,4.7471,0.6493999999999988
264.73,494.017,4.7467,0.6389899999999986
265.24,494.517,4.7463,0.6277199999999986
265.74,495.017,4.7459,0.6163399999999987
266.25,495.517,4.7455,0.6050599999999988
266.75,496.017,4.7451,0.5939999999999988
267.25,496.517,4.7447,0.5828799999999986
267.75,497.017,4.7443,0.5707699999999986
268.25,497.517,4.7439,0.5582899999999985
268.75,498.017,4.7434,0.5458499999999985
269.25,498.517,4.7430,0.5330799999999986
269.74,499.017,4.7425,0.5203299999999985
270.24,499.517,4.7421,0.5078099999999985
270.74,500.017,4.7416,0.4950699999999985
271.23,500.517,4.7411,0.4820999999999984
271.73,501.017,4.7406,0.46834999999999843
272.23,501.517,4.7401,0.4548199999999985
272.72,502.017,4.7396,0.44155999999999845
273.22,502.517,4.7391,0.42811999999999834
273.72,503.017,4.7386,0.4132599999999984
274.21,503.517,4.7381,0.3991599999999985
274.70,504.017,4.7375,0.3857999999999984
275.20,504.517,4.7370,0.3720799999999984
275.69,505.017,4.7364,0.3578999999999983
276.19,505.517,4.7359,0.34280999999999817
276.68,506.017,4.7353,0.32646999999999826
277.18,506.517,4.7347,0.31109999999999827
277.67,507.017,4.7341,0.2960899999999983
278.16,507.517,4.7334,0.28109999999999835
278.65,508.017,4.7328,0.2664599999999983
279.14,508.517,4.7322,0.2517299999999983
279.63,509.017,4.7315,0.23669999999999822
280.12,509.517,4.7308,0.22110999999999825
280.61,510.017,4.7301,0.20582999999999832
281.10,510.517,4.7294,0.19092999999999813
281.59,511.017,4.7287,0.1745499999999982
282.08,511.517,4.7279,0.1586099999999981
282.57,512.017,4.7272,0.14208999999999652
283.06,512.517,4.7264,0.1268599999999965
283.54,513.017,4.7255,0.11150999999999645
284.03,513.517,4.7247,0.09589999999999634
284.52,514.017,4.7238,0.0797999999999964
285.01,514.517,4.7230,0.06399999999999638
285.50,515.017,4.7220,0.04809999999999627
285.99,515.517,4.7211,0.031699999999996405
286.48,516.017,4.7201,0.015899999999996643
286.97,516.517,4.7191,0.0011299999999964006
287.46,517.017,4.7181,-0.014700000000003637
287.94,517.517,4.7171,-0.03070000000000364
288.43,518.017,4.7160,-0.046700000000003565
288.92,518.517,4.7149,-0.06240000000000366
289.41,519.017,4.7137,-0.07850000000000364
289.89,519.517,4.7125,-0.09450000000000361
290.38,520.017,4.7113,-0.11035000000000358
290.87,520.517,4.7101,-0.12612000000000367
291.36,521.017,4.7088,-0.14228000000000357
291.84,521.517,4.7075,-0.15804000000000365
292.33,522.017,4.7062,-0.17402000000000367
292.82,522.517,4.7048,-0.19013000000000363
293.30,523.017,4.7034,-0.20616000000000348
293.79,523.517,4.7020,-0.2214300000000034
294.28,524.017,4.7006,-0.23642000000000354
294.76,524.517,4.6991,-0.25210000000000354
295.25,525.017,4.6976,-0.26761000000000346
295.74,525.517,4.6961,-0.2827200000000035
296.22,526.017,4.6946,-0.2979800000000033
296.71,526.517,4.6930,-0.3124700000000033
297.20,527.017,4.6914,-0.32679000000000347
297.68,527.517,4.6898,-0.34189000000000364
298.17,528.017,4.6882,-0.3577000000000033
298.66,528.517,4.6866,-0.37214000000000336
299.15,529.017,4.6849,-0.38690000000000324
299.64,529.517,4.6832,-0.40116
300.12,530.017,4.6815,-0.41569
300.61,530.517,4.6798,-0.43013
301.10,531.017,4.6781,-0.44397
301.58,531.517,4.6763,-0.45722
302.07,532.017,4.6745,-0.47073
302.56,532.517,4.6727,-0.48411
303.05,533.017,4.6708,-0.4969
303.54,533.517,4.6689,-0.50923
304.02,534.017,4.6671,-0.52177
304.51,534.517,4.6651,-0.53483
305.00,535.017,4.6632,-0.54765
305.49,535.517,4.6612,-0.56038
305.97,536.017,4.6592,-0.57216
306.46,536.517,4.6571,-0.58433
306.95,537.017,4.6550,-0.59662
307.44,537.517,4.6529,-0.60813
307.93,538.017,4.6507,-0.6192
308.42,538.517,4.6485,-0.63069
308.91,539.017,4.6463,-0.64198
309.40,539.517,4.6440,-0.653
309.90,540.017,4.6417,-0.66417
310.39,540.517,4.6394,-0.67482
310.88,541.017,4.6371,-0.68376
311.37,541.517,4.6347,-0.69355
311.86,542.017,4.6323,-0.70374
312.35,542.517,4.6298,-0.71408
312.84,543.017,4.6274,-0.72351
313.33,543.517,4.6249,-0.73303
313.82,544.017,4.6224,-0.74204
314.32,544.517,4.6199,-0.75104
314.81,545.017,4.6173,-0.76012
315.30,545.517,4.6147,-0.76881
315.80,546.017,4.6121,-0.77646
316.29,546.517,4.6094,-0.78455
316.79,547.017,4.6068,-0.79287
317.28,547.517,4.6041,-0.80025
317.78,548.017,4.6013,-0.80656
318.27,548.517,4.5986,-0.81448
318.76,549.017,4.5958,-0.82255
319.26,549.517,4.5930,-0.83046
319.76,550.017,4.5902,-0.837
320.25,550.517,4.5874,-0.84291
320.75,551.017,4.5845,-0.84826
321.25,551.517,4.5816,-0.85617
321.74,552.017,4.5787,-0.86096
322.24,552.517,4.5757,-0.86591
322.73,553.017,4.5728,-0.87142
323.23,553.517,4.5698,-0.87729
323.73,554.017,4.5667,-0.88223
324.23,554.517,4.5637,-0.88652
324.73,555.017,4.5606,-0.88997
325.23,555.517,4.5576,-0.89515
325.73,556.017,4.5545,-0.90004
326.23,556.517,4.5513,-0.90486
326.73,557.017,4.5482,-0.90826
327.23,557.517,4.5450,-0.91143
327.73,558.017,4.5418,-0.91502
328.23,558.517,4.5386,-0.91885
328.74,559.017,4.5354,-0.92249
329.24,559.517,4.5321,-0.92567
329.74,560.017,4.5288,-0.92762
330.25,560.517,4.5255,-0.93079
330.75,561.017,4.5222,-0.93191
331.25,561.517,4.5188,-0.93339
331.76,562.017,4.5154,-0.93491
332.26,562.517,4.5119,-0.93667
332.77,563.017,4.5084,-0.93858
333.28,563.517,4.5049,-0.94032
333.78,564.017,4.5013,-0.942
334.29,564.517,4.4977,-0.94329
334.80,565.017,4.4941,-0.94343
335.31,565.517,4.4904,-0.94346
335.81,566.017,4.4866,-0.94321
336.32,566.517,4.4828,-0.94363
336.83,567.017,4.4790,-0.94388
337.34,567.517,4.4751,-0.94304
337.85,568.017,4.4712,-0.94227
338.36,568.517,4.4671,-0.94157
338.87,569.017,4.4631,-0.94168
339.38,569.517,4.4590,-0.93919
339.90,570.017,4.4548,-0.93791
340.41,570.517,4.4506,-0.93662
340.92,571.017,4.4463,-0.93423
341.43,571.517,4.4420,-0.93206
341.95,572.017,4.4377,-0.9303
342.46,572.517,4.4333,-0.92779
342.97,573.017,4.4289,-0.92464
343.49,573.517,4.4244,-0.92217
344.00,574.017,4.4198,-0.91886
344.51,574.517,4.4153,-0.91604
345.03,575.017,4.4107,-0.91269
345.55,575.517,4.4061,-0.90786
346.06,576.017,4.4014,-0.90506
346.58,576.517,4.3967,-0.9004
347.10,577.017,4.3919,-0.8961
347.62,577.517,4.3871,-0.89195
348.14,578.017,4.3823,-0.88742
348.65,578.517,4.3774,-0.88327
349.17,579.017,4.3724,-0.87886
349.69,579.517,4.3675,-0.87388
350.21,580.017,4.3624,-0.86819
350.73,580.517,4.3574,-0.86367
351.25,581.017,4.3522,-0.85859
351.76,581.517,4.3470,-0.85329
352.29,582.017,4.3418,-0.84775
352.81,582.517,4.3364,-0.84261
353.33,583.017,4.3310,-0.83731
353.86,583.517,4.3256,-0.82943
354.38,584.017,4.3201,-0.82469
354.90,584.517,4.3146,-0.81945
355.42,585.017,4.3091,-0.81385
355.95,585.517,4.3034,-0.80782
356.47,586.017,4.2977,-0.80115
357.00,586.517,4.2920,-0.79498
357.52,587.017,4.2862,-0.78813
358.05,587.517,4.2804,-0.7815
358.57,588.017,4.2745,-0.7752
359.10,588.517,4.2686,-0.76804
359.63,589.017,4.2626,-0.76135
360.15,589.517,4.2566,-0.75379
360.68,590.017,4.2505,-0.74671
361.21,590.517,4.2444,-0.74067
361.73,591.017,4.2383,-0.73357
362.26,591.517,4.2321,-0.72657
362.79,592.017,4.2258,-0.71979
363.32,592.517,4.2196,-0.71318
363.85,593.017,4.2132,-0.70616
364.38,593.517,4.2068,-0.69852
364.91,594.017,4.2004,-0.69085
365.44,594.517,4.1939,-0.68283
365.96,595.017,4.1874,-0.6749
366.50,595.517,4.1809,-0.66728
367.03,596.017,4.1743,-0.65901
367.56,596.517,4.1676,-0.6509
368.09,597.017,4.1609,-0.64278
368.62,597.517,4.1541,-0.63492
369.15,598.017,4.1473,-0.62659
369.69,598.517,4.1404,-0.61902
370.22,599.017,4.1335,-0.61126
370.76,599.517,4.1265,-0.60299
371.29,600.017,4.1195,-0.59378
371.82,600.517,4.1124,-0.58524
372.36,601.017,4.1053,-0.57688
372.89,601.517,4.0981,-0.56861
373.43,602.017,4.0908,-0.56004
373.96,602.517,4.0834,-0.5518
374.49,603.017,4.0761,-0.54316
375.03,603.517,4.0686,-0.53482
375.56,604.017,4.0610,-0.52614
376.10,604.517,4.0534,-0.51715
376.64,605.017,4.0457,-0.50915
377.18,605.517,4.0379,-0.50096
377.72,606.017,4.0300,-0.49233
378.25,606.517,4.0220,-0.48342
378.79,607.017,4.0140,-0.47458
379.33,607.517,4.0059,-0.46541
379.86,608.017,3.9978,-0.45652
380.40,608.517,3.9896,-0.44761
380.94,609.017,3.9813,-0.43851
381.47,609.517,3.9729,-0.42935
382.01,610.017,3.9644,-0.42134
382.55,610.517,3.9559,-0.41287
383.09,611.017,3.9472,-0.40422
383.63,611.517,3.9385,-0.39542
384.17,612.017,3.9297,-0.38651
384.71,612.517,3.9209,-0.37745
385.25,613.017,3.9120,-0.36875
385.79,613.517,3.9029,-0.36036
386.33,614.017,3.8938,-0.35278
386.87,614.517,3.8847,-0.34454
387.41,615.017,3.8754,-0.3357
387.95,615.517,3.8661,-0.32709
388.49,616.017,3.8567,-0.318
389.03,616.517,3.8472,-0.30947
389.57,617.017,3.8377,-0.30256
390.11,617.517,3.8281,-0.29306
390.66,618.017,3.8184,-0.28535
391.20,618.517,3.8086,-0.27705
391.74,619.017,3.7988,-0.26864
392.28,619.517,3.7889,-0.26022
392.83,620.017,3.7790,-0.25217
393.37,620.517,3.7690,-0.24432
393.91,621.017,3.7589,-0.23612
394.45,621.517,3.7488,-0.22794
395.00,622.017,3.7386,-0.21969
395.55,622.517,3.7283,-0.2113
396.09,623.017,3.7180,-0.20411
396.64,623.517,3.7076,-0.19713
397.18,624.017,3.6971,-0.18894
397.73,624.517,3.6867,-0.18093
398.27,625.017,3.6762,-0.17299
398.82,625.517,3.6656,-0.16524
399.36,626.017,3.6550,-0.1575
399.90,626.517,3.6443,-0.14964
400.45,627.017,3.6335,-0.14176
401.00,627.517,3.6226,-0.13503
401.54,628.017,3.6117,-0.12755
402.09,628.517,3.6007,-0.11978
402.63,629.017,3.5897,-0.11236
403.18,629.517,3.5785,-0.10495
403.73,630.017,3.5673,-0.0975
404.27,630.517,3.5561,-0.0905
404.82,631.017,3.5446,-0.0834
405.36,631.517,3.5332,-0.0768
405.91,632.017,3.5216,-0.0696
406.46,632.517,3.5100,-0.0629
407.01,633.017,3.4983,-0.0562
407.55,633.517,3.4865,-0.0502
408.10,634.017,3.4746,-0.0438
408.65,634.517,3.4626,-0.0366
409.20,635.017,3.4506,-0.0305
409.74,635.517,3.4385,-0.0247
410.29,636.017,3.4263,-0.0188
410.84,636.517,3.4141,-0.0128
411.38,637.017,3.4018,-0.00689
411.93,637.517,3.3894,-0.00138
412.48,638.017,3.3770,0.00363
413.03,638.517,3.3644,0.00832
413.58,639.017,3.3518,0.0139
414.13,639.517,3.3392,0.0204
414.68,640.017,3.3265,0.0267
415.23,640.517,3.3137,0.0325
415.78,641.017,3.3009,0.0382
416.33,641.517,3.2880,0.0425
416.88,642.017,3.2751,0.0477
417.43,642.517,3.2621,0.0546
417.98,643.017,3.2490,0.0603
418.53,643.517,3.2359,0.0656
419.09,644.017,3.2226,0.0708
419.64,644.517,3.2094,0.0773
420.19,645.017,3.1961,0.0834
420.74,645.517,3.1827,0.0903
421.29,646.017,3.1693,0.0971
421.84,646.517,3.1558,0.10392
422.39,647.017,3.1422,0.10994
422.94,647.517,3.1287,0.1161
423.49,648.017,3.1150,0.12278
424.04,648.517,3.1013,0.12988
424.59,649.017,3.0876,0.13787
425.14,649.517,3.0737,0.14501
425.70,650.017,3.0598,0.15393
426.25,650.517,3.0459,0.1626
426.80,651.017,3.0319,0.17136
427.36,651.517,3.0178,0.17997
427.91,652.017,3.0037,0.18927
428.46,652.517,2.9895,0.20023
429.02,653.017,2.9753,0.21059
429.57,653.517,2.9609,0.22227
430.12,654.017,2.9465,0.23345
430.68,654.517,2.9321,0.24524
431.23,655.017,2.9175,0.25785
431.79,655.517,2.9028,0.27107
432.34,656.017,2.8881,0.28551
432.89,656.517,2.8732,0.29979
433.45,657.017,2.8582,0.31604
434.00,657.517,2.8431,0.33024
434.56,658.017,2.8279,0.3456
435.12,658.517,2.8125,0.36185
435.67,659.017,2.7970,0.37931
436.23,659.517,2.7813,0.39823
436.78,660.017,2.7656,0.41712
437.34,660.517,2.7495,0.43549
437.89,661.017,2.7332,0.45549
438.45,661.517,2.7167,0.47605
439.01,662.017,2.6999,0.49576
439.57,662.517,2.6828,0.51724
440.13,663.017,2.6654,0.53829
440.68,663.517,2.6477,0.55944
441.24,664.017,2.6295,0.58111
441.80,664.517,2.6111,0.60336
442.35,665.017,2.5921,0.62663
442.91,665.517,2.5728,0.65173
443.47,666.017,2.5531,0.67629
444.03,666.517,2.5330,0.70067
444.58,667.017,2.5125,0.7252
445.14,667.517,2.4916,0.75264
445.70,668.017,2.4705,0.77942
446.26,668.517,2.4491,0.80702
446.82,669.017,2.4276,0.83529
447.38,669.517,2.4060,0.86262
447.94,670.017,2.3844,0.89007
448.50,670.517,2.3628,0.91804
449.06,671.017,2.3413,0.94469
449.62,671.517,2.3200,0.97226
450.18,672.017,2.2988,1.00124
450.73,672.517,2.2778,1.02756
451.29,673.017,2.2569,1.05462
451.85,673.517,2.2362,1.0822
452.41,674.017,2.2154,1.10993
452.97,674.517,2.1948,1.13726
453.53,675.017,2.1741,1.16482
454.09,675.517,2.1533,1.19159
454.65,676.017,2.1324,1.21715
455.21,676.517,2.1115,1.24005
455.77,677.017,2.0903,1.2638
456.33,677.517,2.0692,1.28735
456.89,678.017,2.0481,1.31087
457.46,678.517,2.0270,1.3328
458.02,679.017,2.0061,1.34829
458.58,679.517,1.9854,1.36132
459.15,680.017,1.9650,1.37081
459.71,680.517,1.9450,1.37569
460.27,681.017,1.9254,1.37852
460.84,681.517,1.9063,1.37775
461.40,682.017,1.8878,1.37398
461.96,682.517,1.8697,1.3659
462.53,683.017,1.8522,1.35556
463.09,683.517,1.8351,1.34254
463.65,684.017,1.8185,1.32715
464.22,684.517,1.8022,1.30898
464.79,685.017,1.7863,1.28671
465.35,685.517,1.7706,1.26238
465.92,686.017,1.7553,1.23307
466.48,686.517,1.7401,1.19988
467.05,687.017,1.7251,1.1626
467.61,687.517,1.7102,1.12151
468.18,688.017,1.6953,1.07677
468.75,688.517,1.6806,1.02731
469.32,689.017,1.6660,0.97101
469.89,689.517,1.6516,0.90661
470.46,690.017,1.6373,0.83548
471.02,690.517,1.6232,0.763
471.59,691.017,1.6094,0.68438
472.16,691.517,1.5958,0.6033
472.73,692.017,1.5825,0.51965
473.30,692.517,1.5697,0.43502
473.87,693.017,1.5571,0.34709
474.44,693.517,1.5450,0.25914
475.01,694.017,1.5334,0.16821
475.57,694.517,1.5222,0.0762
476.14,695.017,1.5115,-0.0184
476.71,695.517,1.5012,-0.11234
477.28,696.017,1.4914,-0.20748
477.85,696.517,1.4822,-0.30066
478.42,697.017,1.4734,-0.39171
478.99,697.517,1.4651,-0.48138
479.56,698.017,1.4574,-0.56977
480.13,698.517,1.4501,-0.65308
480.70,699.017,1.4432,-0.73537
481.27,699.517,1.4368,-0.81702
481.84,700.017,1.4309,-0.89363
482.42,700.517,1.4253,-0.96799
482.99,701.017,1.4202,-1.03965
483.56,701.517,1.4154,-1.1065
484.13,702.017,1.4109,-1.16924
484.70,702.517,1.4068,-1.23055
485.26,703.017,1.4030,-1.2887
485.84,703.517,1.3995,-1.34237
486.41,704.017,1.3962,-1.39499
486.98,704.517,1.3932,-1.44384
487.55,705.017,1.3904,-1.49149
488.12,705.517,1.3878,-1.53424
488.70,706.017,1.3854,-1.57671
489.27,706.517,1.3831,-1.61562
489.84,707.017,1.3810,-1.65188
490.41,707.517,1.3791,-1.68733
490.98,708.017,1.3772,-1.72079
491.56,708.517,1.3754,-1.75206
492.13,709.017,1.3738,-1.78125
492.71,709.517,1.3722,-1.80972
493.28,710.017,1.3707,-1.83701
493.85,710.517,1.3692,-1.86239
494.43,711.017,1.3678,-1.88613
495.00,711.517,1.3664,-1.90909
495.57,712.017,1.3651,-1.9322
496.15,712.517,1.3638,-1.95345
496.72,713.017,1.3625,-1.97329
497.30,713.517,1.3613,-1.99376
497.87,714.017,1.3600,-2.01236
498.45,714.517,1.3588,-2.02949
499.03,715.017,1.3576,-2.04705
499.60,715.517,1.3564,-2.06497
500.18,716.017,1.3552,-2.08255
500.75,716.517,1.3540,-2.0989
501.33,717.017,1.3528,-2.11388
501.90,717.517,1.3516,-2.12952
502.48,718.017,1.3504,-2.14517
503.06,718.517,1.3492,-2.15797
503.64,719.017,1.3480,-2.171
504.22,719.517,1.3469,-2.18464
504.79,720.017,1.3457,-2.19754
505.38,720.517,1.3445,-2.21071
505.96,721.017,1.3433,-2.22331
506.54,721.517,1.3421,-2.23575
507.12,722.017,1.3409,-2.24729
507.70,722.517,1.3397,-2.25822
508.28,723.017,1.3384,-2.27047
508.86,723.517,1.3372,-2.28215
509.44,724.017,1.3359,-2.29426
510.02,724.517,1.3347,-2.30571
510.60,725.017,1.3334,-2.31681
511.18,725.517,1.3321,-2.32817
511.76,726.017,1.3307,-2.33903
512.34,726.517,1.3294,-2.34981
512.92,727.017,1.3280,-2.36151
513.50,727.517,1.3266,-2.37165
514.09,728.017,1.3251,-2.38116
514.67,728.517,1.3236,-2.39178
515.25,729.017,1.3221,-2.40226
515.83,729.517,1.3206,-2.41276
516.41,730.017,1.3190,-2.42326
517.00,730.517,1.3174,-2.4336
517.58,731.017,1.3158,-2.44375
518.16,731.517,1.3142,-2.45419
518.75,732.017,1.3125,-2.46425
519.33,732.517,1.3108,-2.47372
519.91,733.017,1.3091,-2.48292
520.50,733.517,1.3074,-2.4919
521.08,734.017,1.3057,-2.50101
521.66,734.517,1.3040,-2.51008
522.25,735.017,1.3022,-2.52105
522.83,735.517,1.3005,-2.52956
523.42,736.017,1.2987,-2.53885
524.00,736.517,1.2969,-2.54733
524.59,737.017,1.2952,-2.55704
525.17,737.517,1.2934,-2.56387
525.76,738.017,1.2916,-2.57019
526.34,738.517,1.2899,-2.57982
526.93,739.017,1.2881,-2.58929
527.52,739.517,1.2863,-2.59704
528.10,740.017,1.2845,-2.60534
528.69,740.517,1.2827,-2.61353
529.27,741.017,1.2810,-2.62116
529.86,741.517,1.2792,-2.6287
530.45,742.017,1.2774,-2.63528
531.03,742.517,1.2756,-2.64232
531.62,743.017,1.2738,-2.64967
532.21,743.517,1.2720,-2.65718
532.80,744.017,1.2702,-2.66387
533.38,744.517,1.2684,-2.6699
533.97,745.017,1.2666,-2.6767
534.56,745.517,1.2648,-2.68292
535.15,746.017,1.2630,-2.69031
535.73,746.517,1.2612,-2.69619
536.32,747.017,1.2595,-2.70223
536.91,747.517,1.2577,-2.70821
537.50,748.017,1.2559,-2.71487
538.08,748.517,1.2541,-2.72068
538.67,749.017,1.2524,-2.72562
539.26,749.517,1.2506,-2.7321
539.85,750.017,1.2489,-2.73779
540.44,750.517,1.2472,-2.74131
541.03,751.017,1.2455,-2.74674
541.62,751.517,1.2438,-2.75273
542.21,752.017,1.2421,-2.75666
542.80,752.517,1.2404,-2.76013
543.39,753.017,1.2387,-2.76455
543.98,753.517,1.2370,-2.76897
544.57,754.017,1.2354,-2.77268
545.16,754.517,1.2337,-2.77567
545.75,755.017,1.2321,-2.78056
546.34,755.517,1.2304,-2.7844
546.93,756.017,1.2288,-2.78829
547.52,756.517,1.2272,-2.79057
548.11,757.017,1.2255,-2.79342
548.71,757.517,1.2239,-2.79704
549.30,758.017,1.2223,-2.80174
549.89,758.517,1.2207,-2.80438
550.48,759.017,1.2191,-2.80667
551.07,759.517,1.2175,-2.80889
551.66,760.017,1.2160,-2.81137
552.25,760.517,1.2145,-2.81565
552.85,761.017,1.2130,-2.81866
553.44,761.517,1.2115,-2.82053
554.03,762.017,1.2100,-2.82229
554.62,762.517,1.2086,-2.82383
555.21,763.017,1.2072,-2.82623
555.81,763.517,1.2058,-2.82765
556.40,764.017,1.2045,-2.82974
556.99,764.517,1.2032,-2.8307
557.58,765.017,1.2019,-2.83229
558.18,765.517,1.2007,-2.83309
558.77,766.017,1.1995,-2.83354
559.36,766.517,1.1983,-2.83425
559.96,767.017,1.1971,-2.83511
560.55,767.517,1.1959,-2.83638
561.15,768.017,1.1948,-2.83851
561.74,768.517,1.1936,-2.84061
562.33,769.017,1.1925,-2.84171
562.93,769.517,1.1914,-2.84175
563.53,770.017,1.1903,-2.84397
564.12,770.517,1.1892,-2.84461
564.72,771.017,1.1881,-2.84504
565.32,771.517,1.1870,-2.84722
565.91,772.017,1.1860,-2.84844
566.51,772.517,1.1849,-2.84966
567.10,773.017,1.1838,-2.85103
567.70,773.517,1.1828,-2.85231
568.29,774.017,1.1817,-2.8544
568.89,774.517,1.1807,-2.85704
569.48,775.017,1.1797,-2.85844
570.08,775.517,1.1786,-2.86025
570.68,776.017,1.1776,-2.86184
571.27,776.517,1.1766,-2.86296
571.87,777.017,1.1755,-2.86469
572.46,777.517,1.1745,-2.86728
573.06,778.017,1.1735,-2.8693
573.66,778.517,1.1725,-2.87031
574.25,779.017,1.1715,-2.87178
574.85,779.517,1.1705,-2.87484
575.44,780.017,1.1695,-2.87734
576.04,780.517,1.1685,-2.87955
576.64,781.017,1.1675,-2.88183
577.24,781.517,1.1665,-2.8839
577.84,782.017,1.1655,-2.88532
578.44,782.517,1.1645,-2.88822
579.04,783.017,1.1635,-2.88949
579.64,783.517,1.1625,-2.89121
580.24,784.017,1.1616,-2.89364
580.83,784.517,1.1606,-2.89593
581.43,785.017,1.1597,-2.89868
582.03,785.517,1.1587,-2.9012700000000002
582.62,786.017,1.1578,-2.9034400000000002
583.23,786.517,1.1568,-2.9063000000000008
583.83,787.017,1.1559,-2.9093900000000006
584.43,787.517,1.1550,-2.912090000000001
585.03,788.017,1.1541,-2.9152200000000006
585.63,788.517,1.1532,-2.9179200000000005
586.23,789.017,1.1523,-2.920420000000001
586.83,789.517,1.1514,-2.9235400000000005
587.43,790.017,1.1506,-2.9262300000000003
588.03,790.517,1.1497,-2.9286100000000004
588.63,791.017,1.1489,-2.9311200000000004
589.22,791.517,1.1480,-2.933660000000001
589.83,792.017,1.1472,-2.936620000000001
590.43,792.517,1.1463,-2.9400100000000005
591.03,793.017,1.1455,-2.9422800000000007
591.63,793.517,1.1447,-2.9470000000000005
592.23,794.017,1.1439,-2.949840000000001
592.83,794.517,1.1431,-2.953280000000001
593.43,795.017,1.1423,-2.956540000000001
594.03,795.517,1.1414,-2.9610700000000008
594.63,796.017,1.1406,-2.964100000000001
595.23,796.517,1.1399,-2.9670900000000002
595.83,797.017,1.1391,-2.9694100000000008
596.43,797.517,1.1383,-2.973370000000001
597.03,798.017,1.1375,-2.976560000000001
597.63,798.517,1.1367,-2.980010000000001
598.23,799.017,1.1359,-2.983190000000001
598.84,799.517,1.1352,-2.9871600000000007
599.44,800.017,1.1344,-2.991490000000001
600.04,800.517,1.1336,-2.995040000000001
600.64,801.017,1.1328,-2.998790000000001
601.24,801.517,1.1321,-3.002160000000001
601.84,802.017,1.1313,-3.006530000000001
602.44,802.517,1.1305,-3.009920000000001
603.05,803.017,1.1298,-3.013750000000001
603.65,803.517,1.1290,-3.0179400000000007
604.26,804.017,1.1282,-3.0214700000000008
604.86,804.517,1.1275,-3.025630000000001
605.47,805.017,1.1267,-3.029150000000001
606.07,805.517,1.1259,-3.0326500000000007
606.68,806.017,1.1251,-3.036680000000001
607.28,806.517,1.1243,-3.040270000000001
607.88,807.017,1.1236,-3.0442400000000007
608.49,807.517,1.1228,-3.049040000000001
609.09,808.017,1.1220,-3.053030000000001
609.69,808.517,1.1212,-3.056680000000001
610.29,809.017,1.1204,-3.060590000000001
610.90,809.517,1.1196,-3.065150000000001
611.50,810.017,1.1188,-3.069410000000001
612.11,810.517,1.1180,-3.073930000000001
612.71,811.017,1.1172,-3.078930000000001
613.31,811.517,1.1164,-3.083720000000001
613.92,812.017,1.1156,-3.087180000000001
614.52,812.517,1.1148,-3.091680000000001
615.12,813.017,1.1140,-3.096080000000001
615.73,813.517,1.1132,-3.1002400000000008
616.33,814.017,1.1124,-3.1047100000000007
616.93,814.517,1.1116,-3.109000000000001
617.54,815.017,1.1108,-3.113800000000001
618.14,815.517,1.1099,-3.118460000000001
618.74,816.017,1.1091,-3.1243700000000008
619.35,816.517,1.1083,-3.129220000000001
619.95,817.017,1.1075,-3.133800000000001
620.56,817.517,1.1067,-3.138020000000001
621.16,818.017,1.1059,-3.1419400000000013
621.77,818.517,1.1052,-3.148260000000001
622.38,819.017,1.1044,-3.1513300000000015
622.98,819.517,1.1036,-3.1563600000000007
623.59,820.017,1.1028,-3.1601500000000007
624.19,820.517,1.1021,-3.1646900000000007
624.80,821.017,1.1013,-3.168870000000001
625.40,821.517,1.1006,-3.1729000000000007
626.01,822.017,1.0999,-3.177590000000001
626.62,822.517,1.0991,-3.182440000000001
627.22,823.017,1.0984,-3.1871400000000008
627.83,823.517,1.0977,-3.191660000000001
628.44,824.017,1.0969,-3.195650000000001
629.04,824.517,1.0962,-3.2003600000000008
629.65,825.017,1.0955,-3.204500000000001
630.26,825.517,1.0948,-3.2085100000000013
630.87,826.017,1.0940,-3.214950000000001
631.47,826.517,1.0933,-3.2180400000000007
632.08,827.017,1.0926,-3.2219100000000007
632.69,827.517,1.0919,-3.2256300000000016
633.30,828.017,1.0912,-3.2312100000000012
633.91,828.517,1.0904,-3.2365600000000008
634.51,829.017,1.0897,-3.2414400000000008
635.12,829.517,1.0890,-3.2455600000000002
635.73,830.017,1.0883,-3.248360000000001
636.34,830.517,1.0876,-3.2527400000000015
636.94,831.017,1.0869,-3.257930000000001
637.55,831.517,1.0863,-3.2618800000000014
638.16,832.017,1.0856,-3.2674700000000008
638.77,832.517,1.0849,-3.271230000000001
639.38,833.017,1.0842,-3.275890000000001
639.99,833.517,1.0836,-3.280100000000001
640.60,834.017,1.0829,-3.2845700000000013
641.20,834.517,1.0823,-3.289870000000001
641.81,835.017,1.0816,-3.294160000000001
642.42,835.517,1.0810,-3.297940000000001
643.03,836.017,1.0803,-3.3019600000000007
643.64,836.517,1.0797,-3.3055000000000008
644.25,837.017,1.0791,-3.3099800000000013
644.86,837.517,1.0785,-3.314880000000001
645.47,838.017,1.0778,-3.3187100000000007
646.08,838.517,1.0772,-3.323070000000001
646.69,839.017,1.0766,-3.327940000000001
647.30,839.517,1.0760,-3.331570000000002
647.91,840.017,1.0753,-3.3385000000000007
648.52,840.517,1.0747,-3.3420500000000004
649.13,841.017,1.0741,-3.3447400000000007
649.74,841.517,1.0735,-3.3490800000000007
650.35,842.017,1.0729,-3.352430000000001
650.96,842.517,1.0723,-3.356250000000001
651.57,843.017,1.0717,-3.359500000000001
652.18,843.517,1.0711,-3.363640000000001
652.79,844.017,1.0704,-3.367800000000001
653.40,844.517,1.0698,-3.3720000000000008
654.01,845.017,1.0692,-3.3761900000000007
654.62,845.517,1.0686,-3.380350000000001
655.23,846.017,1.0680,-3.384860000000001
655.84,846.517,1.0674,-3.389470000000001
656.45,847.017,1.0668,-3.393730000000001
657.06,847.517,1.0662,-3.3975800000000014
657.67,848.017,1.0656,-3.4029800000000012
658.28,848.517,1.0650,-3.409680000000001
658.89,849.017,1.0644,-3.415620000000001
659.51,849.517,1.0638,-3.420170000000001
660.12,850.017,1.0632,-3.4232700000000005
660.73,850.517,1.0627,-3.4252800000000003
661.34,851.017,1.0621,-3.4281100000000007
661.95,851.517,1.0615,-3.4309100000000003
662.56,852.017,1.0610,-3.432640000000001
663.17,852.517,1.0604,-3.436380000000001
663.78,853.017,1.0599,-3.4398900000000006
664.39,853.517,1.0593,-3.4419800000000005
665.01,854.017,1.0588,-3.444670000000001
665.62,854.517,1.0582,-3.4487900000000007
666.23,855.017,1.0577,-3.452710000000001
666.84,855.517,1.0572,-3.456480000000001
667.45,856.017,1.0567,-3.4598400000000007
668.07,856.517,1.0562,-3.4637200000000012
668.68,857.017,1.0557,-3.4699300000000015
669.29,857.517,1.0553,-3.4752400000000008
669.91,858.017,1.0548,-3.479380000000001
670.52,858.517,1.0543,-3.4837100000000008
671.14,859.017,1.0539,-3.4870400000000012
671.75,859.517,1.0534,-3.4924400000000024
672.36,860.017,1.0530,-3.501280000000002
672.97,860.517,1.0525,-3.510950000000002
673.59,861.017,1.0521,-3.519850000000001
674.20,861.517,1.0516,-3.5231700000000017
674.81,862.017,1.0512,-3.530360000000002
675.42,862.517,1.0507,-3.539340000000002
676.04,863.017,1.0502,-3.5475000000000008
676.65,863.517,1.0497,-3.551490000000001
677.26,864.017,1.0492,-3.5564600000000013
677.88,864.517,1.0487,-3.5615200000000002
678.49,865.017,1.0481,-3.5641700000000003
679.10,865.517,1.0476,-3.5657500000000004
679.71,866.017,1.0470,-3.5679000000000003
680.33,866.517,1.0464,-3.5700900000000004
680.94,867.017,1.0458,-3.572680000000001
681.56,867.517,1.0452,-3.5764400000000007
682.17,868.017,1.0446,-3.580710000000001
682.78,868.517,1.0440,-3.587360000000001
683.40,869.017,1.0433,-3.5932800000000014
684.01,869.517,1.0427,-3.598310000000001
684.62,870.017,1.0421,-3.6022500000000006
685.23,870.517,1.0414,-3.6046000000000005
685.84,871.017,1.0407,-3.6068000000000002
686.46,871.517,1.0400,-3.6092400000000007
687.07,872.017,1.0393,-3.613570000000001
687.68,872.517,1.0386,-3.6184000000000007
688.30,873.017,1.0379,-3.622150000000001
688.91,873.517,1.0371,-3.6256200000000005
