Repository: MaCFP/matl-db

## Experimental Conditions: Simultaneous Thermal Analysis (STA)

The sample powder was provided by MaCFP in a small glass bottle.
Upon arrival, the bottle was opened and placed inside a desiccator for storage.
The samples were weighed at room condition and stored at room condition prior to measurement. No pre-conditioning was applied.

The data was interpolated to match a 0.5 K spacing, as requested by MaCFP.
Note that this can lead to minor inconsistencies for a few initial data points
where the temperature is not yet monotonically increasing, due to noise.

File: Wood/Calibration_Data/BUW/BUW_Wood_STA_N2_50K_R2.csv
Time (s),Temperature (K),Mass (mg),Heat Flow (W/g)
0.00,295.062,5.1407,0.0223
29.55,295.562,5.1303,0.0194
36.17,296.062,5.1259,0.0116
40.72,296.562,5.1197,-0.00168
44.27,297.062,5.1135,-0.0189
47.14,297.562,5.1073,-0.0382
49.59,298.062,5.1013,-0.0594
51.78,298.562,5.0960,-0.0837
53.74,299.062,5.0905,-0.1073
55.54,299.562,5.0858,-0.13215
57.17,300.062,5.0809,-0.15688
58.70,300.562,5.0763,-0.1838
60.12,301.062,5.0716,-0.20927
61.45,301.562,5.0671,-0.23491
62.72,302.062,5.0625,-0.26119
63.91,302.562,5.0579,-0.28806
65.06,303.062,5.0534,-0.31565
66.16,303.562,5.0492,-0.3416
67.21,304.062,5.0446,-0.36743
68.22,304.562,5.0404,-0.39429
69.20,305.062,5.0363,-0.4199
70.13,305.562,5.0322,-0.44585
71.04,306.062,5.0281,-0.47165
71.92,306.562,5.0244,-0.49674
72.78,307.062,5.0208,-0.52219
73.61,307.562,5.0172,-0.54707
74.43,308.062,5.0135,-0.57229
75.21,308.562,5.0104,-0.59635
75.99,309.062,5.0073,-0.61997
76.75,309.562,5.0044,-0.64442
77.49,310.062,5.0015,-0.66698
78.22,310.562,4.9987,-0.69116
78.93,311.062,4.9960,-0.71378
79.62,311.562,4.9934,-0.73565
80.31,312.062,4.9909,-0.75778
80.98,312.562,4.9885,-0.7788
81.64,313.062,4.9861,-0.80006
82.29,313.562,4.9838,-0.82095
82.94,314.062,4.9815,-0.84234
83.57,314.562,4.9793,-0.8623
84.20,315.062,4.9772,-0.88284
84.81,315.562,4.9751,-0.90228
85.42,316.062,4.9730,-0.92106
86.02,316.562,4.9709,-0.93977
86.62,317.062,4.9690,-0.95715
87.19,317.562,4.9670,-0.97337
87.77,318.062,4.9648,-0.99136
88.34,318.562,4.9628,-1.00764
88.90,319.062,4.9611,-1.02147
89.46,319.562,4.9594,-1.03806
90.02,320.062,4.9577,-1.05255
90.56,320.562,4.9561,-1.06708
91.11,321.062,4.9544,-1.08158
91.64,321.562,4.9528,-1.09412
92.18,322.062,4.9514,-1.10673
92.71,322.562,4.9499,-1.11924
93.23,323.062,4.9485,-1.13171
93.75,323.562,4.9472,-1.14281
94.26,324.062,4.9458,-1.15275
94.77,324.562,4.9445,-1.1644
95.28,325.062,4.9433,-1.17364
95.79,325.562,4.9422,-1.18333
96.29,326.062,4.9411,-1.19193
96.79,326.562,4.9401,-1.20057
97.29,327.062,4.9390,-1.20864
97.78,327.562,4.9380,-1.21573
98.27,328.062,4.9369,-1.22188
98.76,328.562,4.9360,-1.22867
99.24,329.062,4.9351,-1.2344
99.72,329.562,4.9342,-1.23967
100.20,330.062,4.9333,-1.24533
100.68,330.562,4.9324,-1.25078
101.15,331.062,4.9315,-1.25455
101.63,331.562,4.9306,-1.25892
102.10,332.062,4.9299,-1.26287
102.57,332.562,4.9291,-1.26672
103.03,333.062,4.9282,-1.26978
103.50,333.562,4.9274,-1.27101
103.96,334.062,4.9266,-1.27116
104.42,334.562,4.9258,-1.27218
104.88,335.062,4.9251,-1.2735
105.34,335.562,4.9243,-1.27298
105.80,336.062,4.9236,-1.27272
106.26,336.562,4.9229,-1.27198
106.71,337.062,4.9222,-1.271
107.17,337.562,4.9215,-1.2690300000000003
107.62,338.062,4.9209,-1.2664800000000003
108.08,338.562,4.9203,-1.2634000000000005
108.53,339.062,4.9197,-1.2585600000000003
108.98,339.562,4.9191,-1.2545200000000005
109.43,340.062,4.9186,-1.2500200000000004
109.88,340.562,4.9181,-1.2446700000000006
110.33,341.062,4.9176,-1.2397200000000006
110.78,341.562,4.9171,-1.2343600000000006
111.23,342.062,4.9166,-1.2281000000000006
111.67,342.562,4.9161,-1.2210200000000009
112.12,343.062,4.9157,-1.213740000000001
112.57,343.562,4.9152,-1.204950000000001
113.01,344.062,4.9148,-1.195930000000001
113.46,344.562,4.9144,-1.187480000000001
113.90,345.062,4.9141,-1.1792600000000009
114.35,345.562,4.9137,-1.170590000000001
114.80,346.062,4.9134,-1.1616400000000011
115.24,346.562,4.9131,-1.151770000000001
115.69,347.062,4.9128,-1.1418600000000012
116.14,347.562,4.9124,-1.1308100000000014
116.58,348.062,4.9121,-1.1192800000000014
117.02,348.562,4.9118,-1.1093100000000011
117.47,349.062,4.9115,-1.0991500000000012
117.91,349.562,4.9112,-1.0879200000000013
118.36,350.062,4.9110,-1.0757300000000014
118.80,350.562,4.9107,-1.0632400000000013
119.25,351.062,4.9104,-1.0510600000000014
119.69,351.562,4.9102,-1.0371200000000016
120.14,352.062,4.9099,-1.0245000000000013
120.58,352.562,4.9096,-1.0116800000000015
121.03,353.062,4.9093,-0.9988400000000014
121.47,353.562,4.9091,-0.9856800000000014
121.92,354.062,4.9088,-0.9726100000000014
122.36,354.562,4.9085,-0.9597300000000014
122.81,355.062,4.9082,-0.9463000000000016
123.26,355.562,4.9078,-0.9317600000000017
123.71,356.062,4.9075,-0.9173900000000017
124.15,356.562,4.9072,-0.9030800000000017
124.60,357.062,4.9068,-0.8883400000000017
125.05,357.562,4.9064,-0.8739600000000016
125.49,358.062,4.9060,-0.8602900000000016
125.94,358.562,4.9055,-0.8462500000000015
126.39,359.062,4.9050,-0.8320900000000016
126.84,359.562,4.9046,-0.8180200000000015
127.29,360.062,4.9041,-0.8044300000000015
127.74,360.562,4.9035,-0.7904500000000015
128.18,361.062,4.9030,-0.7773600000000015
128.64,361.562,4.9024,-0.7644100000000015
129.09,362.062,4.9018,-0.7507200000000016
129.54,362.562,4.9012,-0.7372600000000016
129.99,363.062,4.9006,-0.7241400000000014
130.44,363.562,4.9000,-0.7118800000000014
130.90,364.062,4.8993,-0.6994300000000014
131.35,364.562,4.8987,-0.6868400000000014
131.80,365.062,4.8980,-0.6741800000000014
132.26,365.562,4.8973,-0.6602100000000015
132.71,366.062,4.8967,-0.6483500000000013
133.17,366.562,4.8960,-0.6376300000000013
133.63,367.062,4.8953,-0.6260000000000013
134.09,367.562,4.8947,-0.6138600000000013
134.55,368.062,4.8940,-0.6032400000000012
135.01,368.562,4.8933,-0.5930300000000011
135.47,369.062,4.8926,-0.5837000000000011
135.93,369.562,4.8919,-0.574460000000001
136.39,370.062,4.8911,-0.565740000000001
136.86,370.562,4.8903,-0.5569500000000009
137.33,371.062,4.8896,-0.548110000000001
137.79,371.562,4.8887,-0.5400700000000009
138.26,372.062,4.8879,-0.5338600000000007
138.73,372.562,4.8871,-0.5267300000000008
139.21,373.062,4.8862,-0.5210400000000006
139.68,373.562,4.8853,-0.5153500000000006
140.15,374.062,4.8844,-0.5092800000000006
140.62,374.562,4.8835,-0.5047100000000005
141.10,375.062,4.8826,-0.5005400000000004
141.57,375.562,4.8816,-0.4967000000000004
142.05,376.062,4.8807,-0.4931400000000004
142.53,376.562,4.8797,-0.49040000000000034
143.01,377.062,4.8788,-0.48800000000000027
143.49,377.562,4.8778,-0.4862400000000002
143.97,378.062,4.8769,-0.4839300000000003
144.46,378.562,4.8760,-0.48328000000000004
144.94,379.062,4.8751,-0.48301000000000005
145.43,379.562,4.8742,-0.48346999999999996
145.92,380.062,4.8733,-0.48391999999999996
146.41,380.562,4.8725,-0.4851199999999999
146.90,381.062,4.8717,-0.48567999999999995
147.39,381.562,4.8709,-0.4867899999999999
147.88,382.062,4.8701,-0.4887399999999998
148.37,382.562,4.8694,-0.49170999999999965
148.87,383.062,4.8687,-0.4946899999999997
149.37,383.562,4.8680,-0.4991099999999995
149.87,384.062,4.8673,-0.5036799999999995
150.37,384.562,4.8667,-0.5075299999999996
150.87,385.062,4.8661,-0.5126399999999994
151.38,385.562,4.8656,-0.5188499999999994
151.88,386.062,4.8650,-0.5235299999999995
152.39,386.562,4.8645,-0.5289899999999993
152.89,387.062,4.8640,-0.5352499999999993
153.40,387.562,4.8635,-0.5409799999999994
153.91,388.062,4.8631,-0.5470399999999993
154.42,388.562,4.8626,-0.5531599999999993
154.93,389.062,4.8622,-0.561619999999999
155.44,389.562,4.8618,-0.5694899999999992
155.95,390.062,4.8614,-0.5777399999999991
156.47,390.562,4.8610,-0.5852699999999991
156.99,391.062,4.8607,-0.5920999999999992
157.51,391.562,4.8603,-0.6013699999999988
158.02,392.062,4.8600,-0.610489999999999
158.54,392.562,4.8597,-0.619139999999999
159.07,393.062,4.8594,-0.627689999999999
159.59,393.562,4.8591,-0.6372299999999989
160.11,394.062,4.8588,-0.646509999999999
160.64,394.562,4.8585,-0.655499999999999
161.17,395.062,4.8582,-0.6633299999999991
161.70,395.562,4.8580,-0.6728499999999988
162.22,396.062,4.8578,-0.6824799999999989
162.76,396.562,4.8575,-0.6919499999999988
163.29,397.062,4.8573,-0.701089999999999
163.82,397.562,4.8572,-0.710169999999999
164.35,398.062,4.8570,-0.719119999999999
164.89,398.562,4.8568,-0.727739999999999
165.43,399.062,4.8567,-0.736339999999999
165.96,399.562,4.8566,-0.7462699999999989
166.50,400.062,4.8565,-0.755449999999999
167.04,400.562,4.8564,-0.764179999999999
167.58,401.062,4.8563,-0.772939999999999
168.12,401.562,4.8563,-0.781549999999999
168.66,402.062,4.8562,-0.7893199999999991
169.21,402.562,4.8562,-0.7973699999999991
169.75,403.062,4.8562,-0.8047199999999991
170.30,403.562,4.8561,-0.8126699999999991
170.85,404.062,4.8561,-0.8207599999999992
171.39,404.562,4.8561,-0.8284299999999991
171.94,405.062,4.8561,-0.8352099999999992
172.49,405.562,4.8561,-0.8417199999999992
173.04,406.062,4.8561,-0.8480599999999994
173.59,406.562,4.8560,-0.8546099999999992
174.15,407.062,4.8560,-0.8600999999999993
174.70,407.562,4.8560,-0.8664799999999993
175.26,408.062,4.8560,-0.8733199999999992
175.81,408.562,4.8559,-0.8791699999999993
176.37,409.062,4.8559,-0.8847299999999994
176.93,409.562,4.8559,-0.8900899999999995
177.49,410.062,4.8558,-0.8945099999999995
178.05,410.562,4.8558,-0.8985799999999996
178.61,411.062,4.8558,-0.9029199999999995
179.17,411.562,4.8558,-0.9073099999999995
179.73,412.062,4.8557,-0.9106499999999996
180.29,412.562,4.8557,-0.9142099999999995
180.86,413.062,4.8557,-0.9178499999999996
181.42,413.562,4.8558,-0.9210499999999997
181.99,414.062,4.8558,-0.9243799999999996
182.56,414.562,4.8558,-0.9276299999999996
183.12,415.062,4.8559,-0.9309699999999996
183.69,415.562,4.8560,-0.9335199999999997
184.26,416.062,4.8561,-0.9361599999999997
184.83,416.562,4.8562,-0.9388899999999997
185.40,417.062,4.8563,-0.9412399999999997
185.97,417.562,4.8564,-0.9437799999999996
186.54,418.062,4.8566,-0.9448299999999998
187.11,418.562,4.8567,-0.9461699999999998
187.68,419.062,4.8569,-0.9475699999999999
188.25,419.562,4.8571,-0.9502299999999997
188.83,420.062,4.8573,-0.9522499999999998
189.40,420.562,4.8575,-0.9546599999999997
189.98,421.062,4.8577,-0.9566799999999998
190.56,421.562,4.8579,-0.9585299999999998
191.13,422.062,4.8581,-0.9600799999999998
191.71,422.562,4.8583,-0.9613299999999999
192.29,423.062,4.8586,-0.96134
192.87,423.562,4.8588,-0.9626599999999998
193.45,424.062,4.8590,-0.9643699999999997
194.02,424.562,4.8593,-0.9656799999999999
194.60,425.062,4.8595,-0.9672399999999998
195.18,425.562,4.8597,-0.9690499999999997
195.76,426.062,4.8599,-0.9708499999999998
196.34,426.562,4.8601,-0.9724299999999998
196.92,427.062,4.8603,-0.9747799999999998
197.50,427.562,4.8605,-0.9765899999999997
198.08,428.062,4.8607,-0.9774999999999999
198.66,428.562,4.8609,-0.9792999999999997
199.25,429.062,4.8611,-0.9818199999999997
199.83,429.562,4.8613,-0.9823899999999999
200.41,430.062,4.8615,-0.9855099999999997
200.99,430.562,4.8617,-0.9869599999999998
201.58,431.062,4.8619,-0.9900699999999997
202.16,431.562,4.8622,-0.9919499999999998
202.74,432.062,4.8624,-0.9940199999999998
203.32,432.562,4.8626,-0.9959899999999998
203.90,433.062,4.8628,-0.9984499999999996
204.49,433.562,4.8631,-1.0009399999999997
205.07,434.062,4.8633,-1.0034799999999997
205.66,434.562,4.8636,-1.0060599999999997
206.24,435.062,4.8639,-1.0085799999999998
206.82,435.562,4.8641,-1.0107899999999999
207.41,436.062,4.8644,-1.0135499999999997
207.99,436.562,4.8647,-1.0162999999999998
208.57,437.062,4.8649,-1.0192899999999996
209.16,437.562,4.8652,-1.0223899999999995
209.74,438.062,4.8655,-1.0265899999999994
210.32,438.562,4.8657,-1.0302499999999997
210.90,439.062,4.8660,-1.0340699999999996
211.48,439.562,4.8662,-1.0377499999999995
212.06,440.062,4.8665,-1.0414799999999995
212.64,440.562,4.8667,-1.0449999999999995
213.22,441.062,4.8669,-1.0492699999999995
213.80,441.562,4.8671,-1.0536499999999995
214.38,442.062,4.8672,-1.0581299999999996
214.96,442.562,4.8674,-1.0637299999999994
215.54,443.062,4.8675,-1.0686999999999993
216.12,443.562,4.8677,-1.0733299999999995
216.70,444.062,4.8678,-1.0777299999999996
217.27,444.562,4.8679,-1.0820999999999996
217.85,445.062,4.8680,-1.0866999999999996
218.43,445.562,4.8682,-1.0917199999999994
219.01,446.062,4.8683,-1.0968099999999994
219.58,446.562,4.8684,-1.1023299999999994
220.15,447.062,4.8686,-1.1072299999999993
220.73,447.562,4.8687,-1.1130699999999993
221.30,448.062,4.8689,-1.1188099999999994
221.87,448.562,4.8691,-1.1241099999999993
222.45,449.062,4.8692,-1.1305299999999994
223.02,449.562,4.8694,-1.1365399999999994
223.59,450.062,4.8696,-1.1422199999999993
224.15,450.562,4.8698,-1.1480199999999994
224.72,451.062,4.8700,-1.1539899999999994
225.29,451.562,4.8702,-1.1598799999999994
225.86,452.062,4.8705,-1.1660999999999992
226.42,452.562,4.8707,-1.1729699999999992
226.98,453.062,4.8709,-1.1791999999999994
227.55,453.562,4.8711,-1.1868899999999991
228.11,454.062,4.8713,-1.1941199999999992
228.67,454.562,4.8715,-1.2007299999999994
229.23,455.062,4.8716,-1.2076699999999991
229.79,455.562,4.8718,-1.2143499999999994
230.35,456.062,4.8719,-1.221559999999999
230.91,456.562,4.8720,-1.2293699999999992
231.46,457.062,4.8721,-1.2366599999999992
232.02,457.562,4.8722,-1.2441399999999991
232.58,458.062,4.8723,-1.251889999999999
233.13,458.562,4.8724,-1.259079999999999
233.68,459.062,4.8724,-1.2666499999999992
234.24,459.562,4.8725,-1.274299999999999
234.79,460.062,4.8726,-1.2818399999999992
235.33,460.562,4.8726,-1.2900299999999991
235.88,461.062,4.8727,-1.297749999999999
236.43,461.562,4.8728,-1.305439999999999
236.98,462.062,4.8729,-1.313229999999999
237.53,462.562,4.8730,-1.3195999999999994
238.07,463.062,4.8731,-1.327509999999999
238.62,463.562,4.8733,-1.334529999999999
239.16,464.062,4.8735,-1.3421599999999991
239.70,464.562,4.8736,-1.349669999999999
240.25,465.062,4.8738,-1.3567099999999992
240.79,465.562,4.8741,-1.364239999999999
241.33,466.062,4.8743,-1.373389999999999
241.87,466.562,4.8745,-1.381369999999999
242.41,467.062,4.8747,-1.388859999999999
242.94,467.562,4.8749,-1.3963199999999991
243.48,468.062,4.8752,-1.404449999999999
244.02,468.562,4.8754,-1.414119999999999
244.55,469.062,4.8756,-1.4236899999999988
245.09,469.562,4.8757,-1.4324199999999991
245.62,470.062,4.8759,-1.441399999999999
246.15,470.562,4.8761,-1.449529999999999
246.68,471.062,4.8762,-1.457589999999999
247.21,471.562,4.8763,-1.465729999999999
247.74,472.062,4.8764,-1.4745299999999988
248.27,472.562,4.8765,-1.4845099999999989
248.80,473.062,4.8766,-1.4934099999999988
249.32,473.562,4.8766,-1.5021999999999989
249.85,474.062,4.8767,-1.5119299999999989
250.38,474.562,4.8767,-1.5219899999999988
250.90,475.062,4.8768,-1.531459999999999
251.42,475.562,4.8768,-1.541079999999999
251.95,476.062,4.8769,-1.5520299999999987
252.47,476.562,4.8769,-1.5628499999999987
252.99,477.062,4.8769,-1.5730599999999988
253.51,477.562,4.8770,-1.5813799999999991
254.03,478.062,4.8770,-1.5904499999999988
254.55,478.562,4.8771,-1.5998699999999988
255.07,479.062,4.8771,-1.6096399999999988
255.58,479.562,4.8772,-1.6217199999999987
256.10,480.062,4.8772,-1.6347799999999983
256.62,480.562,4.8773,-1.6471499999999986
257.13,481.062,4.8773,-1.6583999999999988
257.64,481.562,4.8774,-1.6686799999999988
258.16,482.062,4.8774,-1.6776299999999988
258.67,482.562,4.8775,-1.6875599999999988
259.18,483.062,4.8775,-1.698259999999999
259.70,483.562,4.8776,-1.7109699999999985
260.21,484.062,4.8776,-1.7241399999999985
260.72,484.562,4.8776,-1.7362999999999986
261.23,485.062,4.8776,-1.7488799999999987
261.74,485.562,4.8776,-1.7608699999999986
262.25,486.062,4.8776,-1.7726599999999986
262.75,486.562,4.8775,-1.7835199999999987
263.26,487.062,4.8775,-1.7950899999999987
263.77,487.562,4.8774,-1.8071699999999986
264.27,488.062,4.8773,-1.8204399999999985
264.78,488.562,4.8771,-1.8339799999999984
265.28,489.062,4.8770,-1.8476399999999984
265.79,489.562,4.8768,-1.8604599999999984
266.29,490.062,4.8765,-1.8726699999999987
266.80,490.562,4.8763,-1.8853199999999988
267.30,491.062,4.8761,-1.8983799999999984
267.80,491.562,4.8758,-1.9115799999999985
268.30,492.062,4.8755,-1.9255599999999984
268.80,492.562,4.8751,-1.9389499999999984
269.30,493.062,4.8748,-1.9515899999999986
269.80,493.562,4.8745,-1.9630099999999986
270.30,494.062,4.8741,-1.9734599999999989
270.80,494.562,4.8737,-1.9842399999999987
271.30,495.062,4.8734,-1.9978999999999985
271.80,495.562,4.8730,-2.0113199999999987
272.29,496.062,4.8726,-2.024029999999999
272.79,496.562,4.8722,-2.0361099999999985
273.28,497.062,4.8718,-2.047549999999999
273.78,497.562,4.8714,-2.0602099999999988
274.27,498.062,4.8710,-2.074739999999998
274.77,498.562,4.8706,-2.0885599999999984
275.26,499.062,4.8702,-2.1021399999999986
275.76,499.562,4.8698,-2.116359999999998
276.25,500.062,4.8694,-2.1314599999999984
276.75,500.562,4.8689,-2.1460199999999983
277.24,501.062,4.8685,-2.160369999999998
277.73,501.562,4.8680,-2.173429999999999
278.22,502.062,4.8675,-2.1879999999999984
278.72,502.562,4.8670,-2.2018999999999984
279.21,503.062,4.8665,-2.2163399999999984
279.70,503.562,4.8660,-2.230869999999998
280.19,504.062,4.8654,-2.2451499999999984
280.68,504.562,4.8648,-2.259129999999998
281.17,505.062,4.8642,-2.2739299999999982
281.66,505.562,4.8636,-2.288949999999998
282.15,506.062,4.8629,-2.3036999999999983
282.63,506.562,4.8623,-2.3182099999999983
283.12,507.062,4.8616,-2.3326399999999983
283.61,507.562,4.8608,-2.345939999999999
284.10,508.062,4.8601,-2.360079999999998
284.59,508.562,4.8593,-2.3744599999999982
285.08,509.062,4.8586,-2.3890399999999983
285.56,509.562,4.8578,-2.4038099999999982
286.05,510.062,4.8569,-2.418769999999998
286.54,510.562,4.8561,-2.4346099999999984
287.03,511.062,4.8553,-2.448589999999998
287.51,511.562,4.8544,-2.4626099999999984
288.00,512.062,4.8536,-2.4773399999999963
288.49,512.562,4.8527,-2.4934799999999964
288.98,513.062,4.8518,-2.5078299999999967
289.46,513.562,4.8509,-2.5218099999999968
289.95,514.062,4.8499,-2.536329999999997
290.44,514.562,4.8490,-2.550449999999997
290.92,515.062,4.8480,-2.564799999999997
291.41,515.562,4.8471,-2.579319999999997
291.89,516.062,4.8461,-2.5941499999999964
292.38,516.562,4.8451,-2.608549999999997
292.86,517.062,4.8440,-2.622519999999997
293.35,517.562,4.8430,-2.6369699999999967
293.83,518.062,4.8419,-2.6516999999999964
294.31,518.562,4.8408,-2.665339999999997
294.80,519.062,4.8397,-2.6801499999999963
295.28,519.562,4.8386,-2.694429999999997
295.77,520.062,4.8374,-2.708639999999997
296.26,520.562,4.8362,-2.7228599999999967
296.74,521.062,4.8350,-2.737009999999997
297.23,521.562,4.8337,-2.751369999999997
297.71,522.062,4.8324,-2.7638899999999973
298.20,522.562,4.8311,-2.777719999999997
298.68,523.062,4.8297,-2.7919399999999968
299.17,523.562,4.8283,-2.805599999999997
299.65,524.062,4.8269,-2.819199999999997
300.14,524.562,4.8254,-2.8321399999999968
300.62,525.062,4.8239,-2.845069999999997
301.11,525.562,4.8223,-2.858489999999997
301.60,526.062,4.8207,-2.871679999999997
302.08,526.562,4.8190,-2.884849999999997
302.57,527.062,4.8174,-2.898819999999997
303.05,527.562,4.8156,-2.911949999999997
303.54,528.062,4.8139,-2.923649999999997
304.03,528.562,4.8121,-2.9362199999999974
304.51,529.062,4.8103,-2.949019999999997
305.00,529.562,4.8084,-2.96132
305.48,530.062,4.8065,-2.97351
305.97,530.562,4.8046,-2.98601
306.46,531.062,4.8027,-2.9981
306.94,531.562,4.8008,-3.00955
307.43,532.062,4.7988,-3.0214
307.92,532.562,4.7968,-3.03363
308.40,533.062,4.7949,-3.0449
308.89,533.562,4.7929,-3.05631
309.37,534.062,4.7909,-3.06842
309.86,534.562,4.7889,-3.08006
310.35,535.062,4.7869,-3.09111
310.83,535.562,4.7849,-3.10236
311.32,536.062,4.7828,-3.11351
311.81,536.562,4.7808,-3.12397
312.30,537.062,4.7788,-3.13425
312.79,537.562,4.7768,-3.14509
313.28,538.062,4.7748,-3.15557
313.77,538.562,4.7727,-3.16476
314.26,539.062,4.7707,-3.17438
314.75,539.562,4.7686,-3.18424
315.24,540.062,4.7665,-3.19433
315.73,540.562,4.7643,-3.20402
316.22,541.062,4.7621,-3.21222
316.70,541.562,4.7599,-3.22056
317.19,542.062,4.7576,-3.22889
317.68,542.562,4.7553,-3.23908
318.17,543.062,4.7529,-3.24862
318.67,543.562,4.7505,-3.25628
319.16,544.062,4.7480,-3.26393
319.65,544.562,4.7455,-3.2722
320.15,545.062,4.7429,-3.28086
320.64,545.562,4.7403,-3.2892
321.13,546.062,4.7376,-3.29726
321.63,546.562,4.7349,-3.30489
322.12,547.062,4.7322,-3.31159
322.62,547.562,4.7295,-3.31886
323.11,548.062,4.7267,-3.32528
323.60,548.562,4.7240,-3.33115
324.10,549.062,4.7212,-3.33889
324.59,549.562,4.7184,-3.3469
325.09,550.062,4.7156,-3.35338
325.58,550.562,4.7129,-3.35986
326.08,551.062,4.7101,-3.36595
326.58,551.562,4.7073,-3.37242
327.07,552.062,4.7045,-3.37825
327.57,552.562,4.7017,-3.38315
328.07,553.062,4.6989,-3.38804
328.57,553.562,4.6961,-3.39383
329.07,554.062,4.6933,-3.39931
329.57,554.562,4.6904,-3.40444
330.07,555.062,4.6875,-3.40854
330.57,555.562,4.6846,-3.41369
331.07,556.062,4.6817,-3.4192
331.57,556.562,4.6787,-3.42459
332.07,557.062,4.6757,-3.4282
332.58,557.562,4.6726,-3.43229
333.08,558.062,4.6695,-3.43655
333.58,558.562,4.6663,-3.44055
334.08,559.062,4.6630,-3.44439
334.59,559.562,4.6597,-3.44642
335.09,560.062,4.6563,-3.44957
335.60,560.562,4.6528,-3.45336
336.10,561.062,4.6493,-3.45694
336.61,561.562,4.6457,-3.45869
337.11,562.062,4.6420,-3.46226
337.62,562.562,4.6382,-3.46489
338.13,563.062,4.6344,-3.46763
338.63,563.562,4.6305,-3.47006
339.14,564.062,4.6266,-3.47144
339.65,564.562,4.6226,-3.47384
340.15,565.062,4.6186,-3.4765
340.66,565.562,4.6145,-3.4783
341.17,566.062,4.6104,-3.47956
341.68,566.562,4.6062,-3.48066
342.19,567.062,4.6020,-3.48189
342.70,567.562,4.5978,-3.4832
343.22,568.062,4.5935,-3.48433
343.73,568.562,4.5892,-3.48531
344.24,569.062,4.5848,-3.48643
344.75,569.562,4.5804,-3.48655
345.27,570.062,4.5760,-3.48661
345.78,570.562,4.5715,-3.48664
346.29,571.062,4.5671,-3.48635
346.81,571.562,4.5625,-3.48647
347.32,572.062,4.5580,-3.48645
347.84,572.562,4.5535,-3.4873
348.35,573.062,4.5489,-3.48848
348.87,573.562,4.5443,-3.48677
349.39,574.062,4.5396,-3.48388
349.90,574.562,4.5350,-3.48512
350.42,575.062,4.5303,-3.48681
350.93,575.562,4.5256,-3.48768
351.45,576.062,4.5208,-3.4879
351.97,576.562,4.5160,-3.48731
352.49,577.062,4.5111,-3.486
353.01,577.562,4.5061,-3.4849
353.53,578.062,4.5011,-3.48341
354.05,578.562,4.4960,-3.48135
354.57,579.062,4.4909,-3.47885
355.09,579.562,4.4856,-3.47656
355.61,580.062,4.4803,-3.47456
356.14,580.562,4.4749,-3.47472
356.66,581.062,4.4695,-3.47621
357.18,581.562,4.4640,-3.47549
357.70,582.062,4.4584,-3.47143
358.22,582.562,4.4528,-3.47191
358.75,583.062,4.4471,-3.47279
359.27,583.562,4.4414,-3.47163
359.80,584.062,4.4356,-3.46503
360.32,584.562,4.4298,-3.45752
360.84,585.062,4.4239,-3.45313
361.37,585.562,4.4180,-3.44989
361.89,586.062,4.4120,-3.44727
362.42,586.562,4.4060,-3.44534
362.94,587.062,4.3999,-3.44314
363.47,587.562,4.3937,-3.44103
364.00,588.062,4.3875,-3.43848
364.53,588.562,4.3813,-3.43656
365.06,589.062,4.3749,-3.43471
365.59,589.562,4.3685,-3.43293
366.12,590.062,4.3621,-3.43151
366.65,590.562,4.3556,-3.42991
367.18,591.062,4.3490,-3.42829
367.70,591.562,4.3424,-3.42677
368.23,592.062,4.3358,-3.42485
368.76,592.562,4.3291,-3.42297
369.29,593.062,4.3223,-3.42174
369.82,593.562,4.3155,-3.42019
370.35,594.062,4.3086,-3.41838
370.88,594.562,4.3016,-3.41594
371.41,595.062,4.2945,-3.41433
371.95,595.562,4.2873,-3.4124
372.48,596.062,4.2801,-3.41157
373.02,596.562,4.2728,-3.4095
373.55,597.062,4.2654,-3.4077
374.08,597.562,4.2579,-3.40585
374.62,598.062,4.2504,-3.40436
375.15,598.562,4.2429,-3.40557
375.68,599.062,4.2353,-3.40345
376.22,599.562,4.2276,-3.40258
376.76,600.062,4.2198,-3.40207
377.29,600.562,4.2119,-3.40026
377.83,601.062,4.2041,-3.39903
378.37,601.562,4.1961,-3.39782
378.90,602.062,4.1881,-3.39681
379.44,602.562,4.1801,-3.39528
379.97,603.062,4.1720,-3.39397
380.51,603.562,4.1639,-3.39485
381.04,604.062,4.1557,-3.39375
381.58,604.562,4.1475,-3.39135
382.12,605.062,4.1392,-3.38811
382.66,605.562,4.1308,-3.38522
383.19,606.062,4.1223,-3.38638
383.74,606.562,4.1138,-3.38576
384.28,607.062,4.1051,-3.38408
384.82,607.562,4.0965,-3.38092
385.36,608.062,4.0877,-3.37958
385.90,608.562,4.0789,-3.38053
386.44,609.062,4.0700,-3.38575
386.98,609.562,4.0610,-3.38487
387.52,610.062,4.0519,-3.38052
388.06,610.562,4.0428,-3.38109
388.60,611.062,4.0335,-3.38103
389.14,611.562,4.0241,-3.38135
389.68,612.062,4.0146,-3.37694
390.22,612.562,4.0050,-3.3744
390.76,613.062,3.9953,-3.37356
391.31,613.562,3.9855,-3.37176
391.85,614.062,3.9756,-3.37052
392.39,614.562,3.9657,-3.36912
392.93,615.062,3.9557,-3.36771
393.47,615.562,3.9457,-3.36669
394.02,616.062,3.9355,-3.36559
394.56,616.562,3.9253,-3.3639
395.10,617.062,3.9151,-3.36216
395.65,617.562,3.9047,-3.36046
396.19,618.062,3.8944,-3.35948
396.74,618.562,3.8839,-3.35891
397.28,619.062,3.8734,-3.35835
397.82,619.562,3.8629,-3.35975
398.37,620.062,3.8523,-3.35897
398.91,620.562,3.8417,-3.35728
399.45,621.062,3.8310,-3.35771
400.00,621.562,3.8203,-3.35661
400.54,622.062,3.8094,-3.35465
401.09,622.562,3.7986,-3.35535
401.63,623.062,3.7876,-3.35522
402.18,623.562,3.7766,-3.35474
402.72,624.062,3.7656,-3.35458
403.26,624.562,3.7545,-3.35451
403.81,625.062,3.7433,-3.36122
404.36,625.562,3.7320,-3.36009
404.90,626.062,3.7206,-3.35673
405.45,626.562,3.7091,-3.35282
406.00,627.062,3.6976,-3.3497
406.54,627.562,3.6860,-3.34759
407.09,628.062,3.6742,-3.34634
407.64,628.562,3.6624,-3.34739
408.19,629.062,3.6504,-3.34659
408.73,629.562,3.6384,-3.35545
409.28,630.062,3.6262,-3.35535
409.83,630.562,3.6140,-3.35
410.38,631.062,3.6017,-3.34549
410.93,631.562,3.5893,-3.34307
411.48,632.062,3.5768,-3.34175
412.03,632.562,3.5643,-3.34044
412.58,633.062,3.5517,-3.34
413.13,633.562,3.5390,-3.34274
413.67,634.062,3.5263,-3.34179
414.22,634.562,3.5135,-3.34175
414.77,635.062,3.5007,-3.34099
415.32,635.562,3.4878,-3.34226
415.87,636.062,3.4749,-3.34243
416.42,636.562,3.4619,-3.3423
416.97,637.062,3.4488,-3.34151
417.52,637.562,3.4356,-3.34066
418.07,638.062,3.4225,-3.34083
418.62,638.562,3.4092,-3.3418
419.17,639.062,3.3958,-3.35003
419.72,639.562,3.3824,-3.3572
420.27,640.062,3.3688,-3.35235
420.83,640.562,3.3552,-3.35004
421.38,641.062,3.3415,-3.35356
421.93,641.562,3.3277,-3.34983
422.48,642.062,3.3138,-3.34896
423.03,642.562,3.2999,-3.35182
423.58,643.062,3.2859,-3.35482
424.13,643.562,3.2718,-3.3578
424.68,644.062,3.2577,-3.36121
425.23,644.562,3.2434,-3.36145
425.79,645.062,3.2291,-3.35867
426.34,645.562,3.2147,-3.3627
426.90,646.062,3.2002,-3.35598
427.45,646.562,3.1856,-3.3519
428.01,647.062,3.1710,-3.34746
428.56,647.562,3.1564,-3.34149
429.12,648.062,3.1417,-3.33522
429.67,648.562,3.1270,-3.33182
430.22,649.062,3.1123,-3.33258
430.78,649.562,3.0975,-3.3293
431.33,650.062,3.0827,-3.32608
431.89,650.562,3.0678,-3.32223
432.44,651.062,3.0530,-3.3231
433.00,651.562,3.0381,-3.32431
433.55,652.062,3.0231,-3.31933
434.10,652.562,3.0083,-3.31191
434.66,653.062,2.9933,-3.30697
435.21,653.562,2.9783,-3.30143
435.76,654.062,2.9632,-3.29617
436.32,654.562,2.9481,-3.29035
436.88,655.062,2.9328,-3.28418
437.43,655.562,2.9176,-3.27786
437.99,656.062,2.9022,-3.27151
438.55,656.562,2.8867,-3.26921
439.10,657.062,2.8711,-3.26927
439.66,657.562,2.8555,-3.25797
440.22,658.062,2.8397,-3.24289
440.77,658.562,2.8238,-3.23149
441.33,659.062,2.8079,-3.22157
441.89,659.562,2.7918,-3.21311
442.45,660.062,2.7756,-3.20081
443.01,660.562,2.7592,-3.18868
443.57,661.062,2.7427,-3.17528
444.12,661.562,2.7261,-3.17008
444.68,662.062,2.7094,-3.16285
445.24,662.562,2.6925,-3.14319
445.80,663.062,2.6752,-3.12335
446.36,663.562,2.6577,-3.10798
446.92,664.062,2.6399,-3.09242
447.48,664.562,2.6216,-3.07945
448.04,665.062,2.6030,-3.06471
448.60,665.562,2.5838,-3.04846
449.16,666.062,2.5641,-3.03162
449.72,666.562,2.5436,-3.01324
450.28,667.062,2.5224,-2.99307
450.84,667.562,2.5003,-2.97146
451.40,668.062,2.4774,-2.94424
451.96,668.562,2.4538,-2.91968
452.52,669.062,2.4295,-2.89934
453.09,669.562,2.4046,-2.87829
453.65,670.062,2.3796,-2.8628
454.21,670.562,2.3545,-2.84035
454.77,671.062,2.3295,-2.81132
455.34,671.562,2.3051,-2.78979
455.90,672.062,2.2814,-2.76663
456.46,672.562,2.2586,-2.74102
457.03,673.062,2.2368,-2.71918
457.59,673.562,2.2161,-2.69299
458.16,674.062,2.1964,-2.66379
458.72,674.562,2.1775,-2.63933
459.28,675.062,2.1593,-2.61538
459.84,675.562,2.1415,-2.59702
460.41,676.062,2.1240,-2.57456
460.97,676.562,2.1066,-2.54549
461.53,677.062,2.0890,-2.51805
462.10,677.562,2.0712,-2.49535
462.66,678.062,2.0532,-2.47979
463.23,678.562,2.0347,-2.4784
463.80,679.062,2.0159,-2.46948
464.36,679.562,1.9967,-2.46243
464.93,680.062,1.9773,-2.45197
465.50,680.562,1.9576,-2.44529
466.06,681.062,1.9377,-2.44198
466.63,681.562,1.9176,-2.44813
467.20,682.062,1.8975,-2.47008
467.76,682.562,1.8774,-2.49683
468.33,683.062,1.8573,-2.51114
468.90,683.562,1.8372,-2.50926
469.47,684.062,1.8173,-2.51687
470.04,684.562,1.7975,-2.53217
470.61,685.062,1.7780,-2.55007
471.17,685.562,1.7588,-2.57115
471.74,686.062,1.7400,-2.59558
472.31,686.562,1.7214,-2.62819
472.88,687.062,1.7032,-2.67011
473.45,687.562,1.6854,-2.71827
474.02,688.062,1.6680,-2.76692
474.59,688.562,1.6510,-2.82608
475.16,689.062,1.6346,-2.88148
475.74,689.562,1.6185,-2.93905
476.31,690.062,1.6031,-3.00362
476.88,690.562,1.5882,-3.07103
477.45,691.062,1.5738,-3.14026
478.02,691.562,1.5600,-3.20945
478.59,692.062,1.5467,-3.28289
479.16,692.562,1.5339,-3.35758
479.73,693.062,1.5217,-3.43582
480.31,693.562,1.5101,-3.52537
480.88,694.062,1.4991,-3.59851
481.44,694.562,1.4887,-3.68378
482.02,695.062,1.4788,-3.77773
482.59,695.562,1.4694,-3.85252
483.16,696.062,1.4605,-3.90971
483.73,696.562,1.4522,-3.99053
484.31,697.062,1.4445,-4.08066
484.88,697.562,1.4373,-4.14874
485.44,698.062,1.4306,-4.21193
486.01,698.562,1.4245,-4.27544
486.58,699.062,1.4188,-4.33835
487.16,699.562,1.4135,-4.40345
487.73,700.062,1.4086,-4.46215
488.30,700.562,1.4042,-4.52528
488.88,701.062,1.4001,-4.5868
489.45,701.562,1.3964,-4.64255
490.02,702.062,1.3930,-4.68687
490.59,702.562,1.3898,-4.73568
491.16,703.062,1.3869,-4.79765
491.73,703.562,1.3842,-4.8521
492.30,704.062,1.3816,-4.88075
492.88,704.562,1.3792,-4.91718
493.45,705.062,1.3770,-4.95564
494.02,705.562,1.3748,-4.99469
494.59,706.062,1.3728,-5.02942
495.17,706.562,1.3708,-5.06292
495.74,707.062,1.3689,-5.09348
496.31,707.562,1.3671,-5.12822
496.88,708.062,1.3653,-5.15975
497.46,708.562,1.3635,-5.18318
498.03,709.062,1.3617,-5.20122
498.60,709.562,1.3600,-5.22395
499.18,710.062,1.3582,-5.24947
499.75,710.562,1.3565,-5.28211
500.32,711.062,1.3547,-5.31441
500.90,711.562,1.3529,-5.3384
501.47,712.062,1.3511,-5.35942
502.04,712.562,1.3493,-5.38102
502.62,713.062,1.3475,-5.41173
503.19,713.562,1.3457,-5.42779
503.76,714.062,1.3438,-5.43314
504.34,714.562,1.3419,-5.4444
504.91,715.062,1.3401,-5.46029
505.49,715.562,1.3382,-5.49314
506.06,716.062,1.3363,-5.53059
506.64,716.562,1.3344,-5.54157
507.22,717.062,1.3325,-5.54386
507.79,717.562,1.3307,-5.55603
508.37,718.062,1.3288,-5.56878
508.95,718.562,1.3269,-5.58827
509.53,719.062,1.3251,-5.60354
510.10,719.562,1.3232,-5.61952
510.69,720.062,1.3214,-5.63499
511.26,720.562,1.3195,-5.64867
511.84,721.062,1.3177,-5.66413
512.41,721.562,1.3158,-5.6736
512.99,722.062,1.3140,-5.67891
513.57,722.562,1.3121,-5.69605
514.16,723.062,1.3102,-5.71375
514.74,723.562,1.3083,-5.72809
515.32,724.062,1.3064,-5.74416
515.91,724.562,1.3044,-5.75925
516.49,725.062,1.3025,-5.7749
517.07,725.562,1.3006,-5.78548
517.65,726.062,1.2986,-5.79725
518.23,726.562,1.2967,-5.81275
518.81,727.062,1.2947,-5.82234
519.39,727.562,1.2927,-5.83061
519.97,728.062,1.2908,-5.84102
520.55,728.562,1.2888,-5.85314
521.14,729.062,1.2869,-5.86536
521.72,729.562,1.2849,-5.87391
522.31,730.062,1.2830,-5.88192
522.89,730.562,1.2810,-5.89832
523.47,731.062,1.2791,-5.91182
524.06,731.562,1.2772,-5.91852
524.65,732.062,1.2752,-5.93784
525.23,732.562,1.2733,-5.95369
525.82,733.062,1.2714,-5.95886
526.40,733.562,1.2695,-5.98394
526.98,734.062,1.2676,-5.99812
527.57,734.562,1.2657,-6.00088
528.15,735.062,1.2638,-6.00109
528.74,735.562,1.2619,-6.00291
529.33,736.062,1.2600,-6.01091
529.91,736.562,1.2581,-6.02337
530.50,737.062,1.2563,-6.03498
531.08,737.562,1.2544,-6.04037
531.67,738.062,1.2526,-6.04538
532.26,738.562,1.2507,-6.05323
532.84,739.062,1.2489,-6.06867
533.43,739.562,1.2471,-6.08044
534.02,740.062,1.2453,-6.08429
534.61,740.562,1.2436,-6.09728
535.20,741.062,1.2418,-6.12815
535.78,741.562,1.2401,-6.13556
536.37,742.062,1.2383,-6.13761
536.96,742.562,1.2367,-6.14091
537.55,743.062,1.2350,-6.14647
538.14,743.562,1.2333,-6.15359
538.74,744.062,1.2317,-6.16209
539.32,744.562,1.2301,-6.16891
539.91,745.062,1.2285,-6.17466
540.50,745.562,1.2269,-6.18071
541.09,746.062,1.2253,-6.18737
541.68,746.562,1.2238,-6.19216
542.27,747.062,1.2222,-6.19638
542.86,747.562,1.2207,-6.2004
543.45,748.062,1.2191,-6.20408
544.04,748.562,1.2176,-6.20927
544.64,749.062,1.2160,-6.21623
545.23,749.562,1.2145,-6.22706
545.82,750.062,1.2130,-6.25064
546.41,750.562,1.2114,-6.25866
547.00,751.062,1.2099,-6.25897
547.59,751.562,1.2084,-6.27061
548.19,752.062,1.2068,-6.26957
548.78,752.562,1.2053,-6.2795
549.37,753.062,1.2037,-6.28495
549.97,753.562,1.2022,-6.28016
550.56,754.062,1.2007,-6.28172
551.16,754.562,1.1991,-6.28418
551.75,755.062,1.1976,-6.28608
552.34,755.562,1.1961,-6.28814
552.94,756.062,1.1946,-6.29333
553.53,756.562,1.1931,-6.29975
554.13,757.062,1.1916,-6.30692
554.73,757.562,1.1901,-6.31059
555.32,758.062,1.1886,-6.31412
555.92,758.562,1.1871,-6.32015
556.51,759.062,1.1856,-6.3247
557.10,759.562,1.1842,-6.33036
557.70,760.062,1.1828,-6.33267
558.29,760.562,1.1814,-6.33503
558.89,761.062,1.1800,-6.3377
559.48,761.562,1.1787,-6.33846
560.08,762.062,1.1774,-6.34047
560.67,762.562,1.1761,-6.34571
561.27,763.062,1.1748,-6.35062
561.87,763.562,1.1736,-6.35606
562.47,764.062,1.1724,-6.36299
563.07,764.562,1.1712,-6.37963
563.66,765.062,1.1701,-6.39423
564.26,765.562,1.1690,-6.40064
564.86,766.062,1.1679,-6.40499
565.46,766.562,1.1668,-6.40804
566.06,767.062,1.1658,-6.39139
566.65,767.562,1.1647,-6.37953
567.25,768.062,1.1637,-6.38004
567.85,768.562,1.1627,-6.37974
568.45,769.062,1.1618,-6.37843
569.05,769.562,1.1608,-6.38294
569.64,770.062,1.1598,-6.39059
570.24,770.562,1.1589,-6.40525
570.84,771.062,1.1580,-6.42277
571.44,771.562,1.1570,-6.4367
572.04,772.062,1.1561,-6.44427
572.64,772.562,1.1551,-6.44927
573.23,773.062,1.1542,-6.45429
573.83,773.562,1.1533,-6.45538
574.43,774.062,1.1523,-6.45933
575.03,774.562,1.1514,-6.46258
575.64,775.062,1.1504,-6.46618
576.24,775.562,1.1495,-6.46895
576.84,776.062,1.1485,-6.47128
577.44,776.562,1.1476,-6.47478
578.04,777.062,1.1466,-6.47632
578.64,777.562,1.1457,-6.47732
579.24,778.062,1.1447,-6.47798
579.84,778.562,1.1437,-6.48285
580.44,779.062,1.1428,-6.48113
581.04,779.562,1.1418,-6.48513
581.65,780.062,1.1408,-6.49368
582.25,780.562,1.1399,-6.49813
582.85,781.062,1.1389,-6.50089
583.45,781.562,1.1380,-6.50625
584.05,782.062,1.1370,-6.51371
584.65,782.562,1.1361,-6.52033
585.25,783.062,1.1351,-6.52569
585.86,783.562,1.1342,-6.53149
586.46,784.062,1.1333,-6.53687
587.06,784.562,1.1323,-6.54326
587.66,785.062,1.1314,-6.54786
588.26,785.562,1.1305,-6.552719999999999
588.87,786.062,1.1296,-6.5554499999999996
589.47,786.562,1.1288,-6.557919999999999
590.07,787.062,1.1279,-6.561279999999999
590.67,787.562,1.1270,-6.566499999999999
591.28,788.062,1.1262,-6.573809999999998
591.88,788.562,1.1253,-6.581679999999999
592.48,789.062,1.1244,-6.5826
593.08,789.562,1.1236,-6.575710000000002
593.69,790.062,1.1228,-6.579089999999999
594.29,790.562,1.1219,-6.589079999999997
594.89,791.062,1.1211,-6.5964399999999985
595.50,791.562,1.1202,-6.604959999999998
596.10,792.062,1.1194,-6.614839999999997
596.71,792.562,1.1185,-6.625639999999997
597.31,793.062,1.1177,-6.634269999999998
597.92,793.562,1.1168,-6.641769999999998
598.52,794.062,1.1160,-6.6484299999999985
599.12,794.562,1.1151,-6.651379999999999
599.73,795.062,1.1143,-6.654469999999999
600.33,795.562,1.1134,-6.6629299999999985
600.93,796.062,1.1125,-6.668019999999999
601.53,796.562,1.1117,-6.6741199999999985
602.14,797.062,1.1108,-6.681809999999998
602.74,797.562,1.1099,-6.688229999999998
603.35,798.062,1.1090,-6.6967599999999985
603.95,798.562,1.1082,-6.705169999999998
604.56,799.062,1.1073,-6.7104099999999995
605.16,799.562,1.1064,-6.7164899999999985
605.77,800.062,1.1055,-6.722499999999998
606.37,800.562,1.1046,-6.727639999999999
606.98,801.062,1.1038,-6.724880000000001
607.58,801.562,1.1029,-6.732369999999999
608.19,802.062,1.1020,-6.743389999999997
608.80,802.562,1.1011,-6.753029999999998
609.40,803.062,1.1002,-6.762879999999997
610.01,803.562,1.0993,-6.770929999999998
610.61,804.062,1.0985,-6.778969999999998
611.22,804.562,1.0976,-6.789289999999998
611.83,805.062,1.0968,-6.798449999999998
612.43,805.562,1.0959,-6.805779999999999
613.04,806.062,1.0951,-6.811349999999999
613.64,806.562,1.0943,-6.817669999999998
614.25,807.062,1.0934,-6.824009999999999
614.86,807.562,1.0926,-6.8311199999999985
615.47,808.062,1.0918,-6.834439999999999
616.08,808.562,1.0910,-6.841679999999998
616.68,809.062,1.0902,-6.850519999999999
617.29,809.562,1.0894,-6.858479999999998
617.90,810.062,1.0886,-6.866819999999998
618.50,810.562,1.0878,-6.870009999999999
619.11,811.062,1.0870,-6.872909999999999
619.72,811.562,1.0862,-6.8817499999999985
620.32,812.062,1.0855,-6.891399999999998
620.93,812.562,1.0847,-6.8983599999999985
621.54,813.062,1.0839,-6.906389999999998
622.15,813.562,1.0832,-6.915549999999998
622.76,814.062,1.0824,-6.925029999999998
623.37,814.562,1.0817,-6.934229999999999
623.98,815.062,1.0809,-6.9448399999999975
624.58,815.562,1.0802,-6.9529299999999985
625.19,816.062,1.0795,-6.961809999999998
625.80,816.562,1.0787,-6.970709999999999
626.41,817.062,1.0780,-6.980519999999998
627.02,817.562,1.0773,-6.988559999999998
627.62,818.062,1.0767,-6.996619999999998
628.23,818.562,1.0760,-7.003239999999998
628.84,819.062,1.0753,-7.00501
629.45,819.562,1.0746,-7.009449999999999
630.06,820.062,1.0740,-7.022639999999997
630.67,820.562,1.0733,-7.035039999999998
631.28,821.062,1.0726,-7.0403899999999995
631.89,821.562,1.0719,-7.0472899999999985
632.50,822.062,1.0713,-7.060439999999997
633.11,822.562,1.0706,-7.066419999999998
633.72,823.062,1.0698,-7.069379999999999
634.33,823.562,1.0691,-7.079379999999997
634.94,824.062,1.0684,-7.089349999999997
635.55,824.562,1.0677,-7.098279999999998
636.15,825.062,1.0669,-7.107409999999998
636.77,825.562,1.0662,-7.117779999999997
637.37,826.062,1.0654,-7.129989999999998
637.98,826.562,1.0646,-7.1363699999999985
638.59,827.062,1.0639,-7.144239999999998
639.20,827.562,1.0631,-7.153439999999998
639.81,828.062,1.0623,-7.164929999999997
640.43,828.562,1.0616,-7.175189999999997
641.04,829.062,1.0608,-7.182919999999998
641.65,829.562,1.0600,-7.187739999999999
642.26,830.062,1.0593,-7.192329999999999
642.87,830.562,1.0585,-7.204869999999997
643.48,831.062,1.0578,-7.2178299999999975
644.09,831.562,1.0571,-7.2272599999999985
644.70,832.062,1.0564,-7.235409999999998
645.31,832.562,1.0557,-7.2429999999999986
645.92,833.062,1.0551,-7.253899999999997
646.54,833.562,1.0545,-7.263819999999997
647.15,834.062,1.0539,-7.267269999999999
647.76,834.562,1.0533,-7.26838
648.38,835.062,1.0527,-7.275789999999998
648.99,835.562,1.0522,-7.287119999999997
649.60,836.062,1.0516,-7.299349999999997
650.22,836.562,1.0511,-7.308329999999998
650.83,837.062,1.0506,-7.319629999999997
651.44,837.562,1.0500,-7.328429999999998
652.05,838.062,1.0495,-7.3372899999999985
652.66,838.562,1.0489,-7.345129999999998
653.28,839.062,1.0483,-7.34693
653.89,839.562,1.0477,-7.355879999999998
654.50,840.062,1.0471,-7.3706099999999966
655.11,840.562,1.0464,-7.381719999999997
655.73,841.062,1.0457,-7.387299999999999
656.34,841.562,1.0450,-7.391849999999999
656.96,842.062,1.0442,-7.396699999999999
657.57,842.562,1.0435,-7.401919999999999
658.18,843.062,1.0427,-7.410409999999998
658.79,843.562,1.0419,-7.422989999999998
659.40,844.062,1.0410,-7.436849999999996
660.01,844.562,1.0401,-7.4483099999999975
660.63,845.062,1.0392,-7.462149999999997
661.24,845.562,1.0383,-7.474339999999997
661.85,846.062,1.0373,-7.486379999999997
662.46,846.562,1.0363,-7.498439999999998
663.08,847.062,1.0353,-7.507139999999998
663.69,847.562,1.0343,-7.509579999999999
664.30,848.062,1.0333,-7.514039999999999
664.91,848.562,1.0323,-7.524039999999998
665.52,849.062,1.0313,-7.532639999999998
666.14,849.562,1.0303,-7.549939999999997
666.75,850.062,1.0293,-7.564559999999997
667.37,850.562,1.0283,-7.578809999999996
667.98,851.062,1.0273,-7.589939999999998
668.60,851.562,1.0264,-7.599309999999998
669.21,852.062,1.0254,-7.604969999999999
669.82,852.562,1.0245,-7.611989999999998
670.44,853.062,1.0236,-7.6232599999999975
671.05,853.562,1.0226,-7.630889999999998
671.67,854.062,1.0217,-7.636599999999999
672.28,854.562,1.0208,-7.642699999999998
672.90,855.062,1.0198,-7.650479999999998
673.51,855.562,1.0189,-7.666749999999997
674.12,856.062,1.0179,-7.685009999999996
674.74,856.562,1.0169,-7.700639999999996
675.35,857.062,1.0159,-7.707629999999998
675.96,857.562,1.0149,-7.714179999999998
676.57,858.062,1.0138,-7.723969999999997
677.18,858.562,1.0127,-7.735319999999997
677.80,859.062,1.0115,-7.747229999999997
678.41,859.562,1.0103,-7.755119999999998
679.02,860.062,1.0091,-7.763709999999998
679.64,860.562,1.0078,-7.7742299999999975
680.25,861.062,1.0065,-7.787009999999998
680.86,861.562,1.0051,-7.798999999999998
681.48,862.062,1.0037,-7.811679999999997
682.09,862.562,1.0023,-7.821599999999997
682.70,863.062,1.0009,-7.831669999999997
683.32,863.562,0.9995,-7.842439999999997
683.93,864.062,0.9981,-7.855559999999997
684.55,864.562,0.9968,-7.867709999999997
685.16,865.062,0.9954,-7.880659999999997
685.78,865.562,0.9942,-7.894089999999998
686.40,866.062,0.9929,-7.906719999999997
687.01,866.562,0.9917,-7.916809999999997
687.63,867.062,0.9904,-7.9253399999999985
688.24,867.562,0.9892,-7.9353599999999975
688.86,868.062,0.9880,-7.944569999999998
689.47,868.562,0.9868,-7.950639999999998
690.09,869.062,0.9857,-7.953869999999999
690.70,869.562,0.9845,-7.9622199999999985
691.32,870.062,0.9833,-7.971109999999999
691.93,870.562,0.9821,-7.9798399999999985
692.55,871.062,0.9808,-7.9964799999999965
693.17,871.562,0.9794,-8.007549999999998
693.78,872.062,0.9780,-8.020139999999996
694.40,872.562,0.9767,-8.030389999999999
