Repository: MaCFP/matl-db

## Experimental Conditions: Simultaneous Thermal Analysis (STA)

The sample powder was provided by MaCFP in a small glass bottle.
Upon arrival, the bottle was opened and placed inside a desiccator for storage.
The samples were weighed at room condition and stored at room condition prior to measurement. No pre-conditioning was applied.

The data was interpolated to match a 0.5 K spacing, as requested by MaCFP.
Note that this can lead to minor inconsistencies for a few initial data points
where the temperature is not yet monotonically increasing, due to noise.

File: Wood/Calibration_Data/BUW/BUW_Wood_STA_N2_5K_R1.csv
Time (s),Temperature (K),Mass (mg),Heat Flow (W/g)
0.00,303.108,5.2799,0.0767
94.58,303.608,5.2390,0.0844
115.61,304.108,5.2447,0.0949
131.27,304.608,5.2473,0.10395
144.39,305.108,5.2437,0.11035
155.88,305.608,5.2408,0.11703
166.25,306.108,5.2401,0.12345
175.75,306.608,5.2388,0.12804
184.60,307.108,5.2378,0.13264
192.93,307.608,5.2380,0.1369
200.84,308.108,5.2368,0.14131
208.37,308.608,5.2361,0.14475
215.58,309.108,5.2347,0.14896
222.55,309.608,5.2350,0.15179
229.28,310.108,5.2338,0.15469
235.80,310.608,5.2322,0.15833
242.16,311.108,5.2329,0.16324
248.33,311.608,5.2322,0.1644
254.41,312.108,5.2315,0.16722
260.38,312.608,5.2312,0.17038
266.27,313.108,5.2300,0.17317
272.07,313.608,5.2295,0.17612
277.79,314.108,5.2288,0.17813
283.42,314.608,5.2276,0.18119
288.94,315.108,5.2264,0.18392
294.39,315.608,5.2248,0.1863
299.80,316.108,5.2235,0.18972
305.16,316.608,5.2222,0.19067
310.46,317.108,5.2216,0.19368
315.65,317.608,5.2206,0.19527
320.92,318.108,5.2200,0.19765
326.15,318.608,5.2189,0.1996
331.35,319.108,5.2194,0.20145
336.55,319.608,5.2185,0.20341
341.78,320.108,5.2176,0.2048
346.90,320.608,5.2167,0.20723
352.00,321.108,5.2159,0.20861
357.09,321.608,5.2152,0.21101
362.18,322.108,5.2144,0.21181
367.27,322.608,5.2136,0.21402
372.34,323.108,5.2130,0.21512
377.44,323.608,5.2123,0.21663
382.53,324.108,5.2117,0.21812
387.60,324.608,5.2112,0.21878
392.65,325.108,5.2105,0.21987
397.71,325.608,5.2089,0.22099
402.76,326.108,5.2061,0.22205
407.81,326.608,5.2038,0.22256
412.89,327.108,5.2030,0.22376
417.98,327.608,5.2020,0.2238
423.09,328.108,5.2010,0.22441
428.17,328.608,5.2004,0.22459
433.26,329.108,5.1999,0.22371
438.35,329.608,5.1985,0.22311
443.44,330.108,5.1970,0.22271
448.52,330.608,5.1963,0.22259
453.62,331.108,5.1954,0.22263
458.73,331.608,5.1939,0.22085
463.85,332.108,5.1927,0.22115
468.98,332.608,5.1912,0.21976
474.13,333.108,5.1897,0.21879
479.30,333.608,5.1885,0.21783
484.47,334.108,5.1874,0.21656
489.65,334.608,5.1858,0.21449
494.83,335.108,5.1836,0.2148
500.01,335.608,5.1822,0.21292
505.22,336.108,5.1816,0.21164
510.44,336.608,5.1810,0.20984
515.65,337.108,5.1804,0.20773
520.88,337.608,5.1793,0.20556
526.13,338.108,5.1780,0.20377
531.37,338.608,5.1766,0.20246
536.64,339.108,5.1751,0.19945
541.93,339.608,5.1735,0.19665
547.22,340.108,5.1721,0.1949
552.51,340.608,5.1717,0.19314
557.78,341.108,5.1707,0.19077
563.08,341.608,5.1697,0.18809
568.37,342.108,5.1685,0.18577
573.68,342.608,5.1678,0.18353
579.00,343.108,5.1677,0.18059
584.36,343.608,5.1667,0.17818
589.69,344.108,5.1651,0.17527
595.04,344.608,5.1641,0.17277
600.42,345.108,5.1629,0.17003
605.80,345.608,5.1619,0.16694
611.17,346.108,5.1613,0.16411
616.57,346.608,5.1608,0.1608
621.96,347.108,5.1602,0.15844
627.36,347.608,5.1595,0.15608
632.79,348.108,5.1588,0.15238
638.23,348.608,5.1582,0.15011
643.67,349.108,5.1577,0.14744
649.12,349.608,5.1571,0.14508
654.56,350.108,5.1563,0.14198
660.03,350.608,5.1551,0.13881
665.51,351.108,5.1542,0.13702
670.98,351.608,5.1537,0.13395
676.47,352.108,5.1532,0.13194
681.96,352.608,5.1527,0.12875
687.44,353.108,5.1523,0.12612
692.93,353.608,5.1519,0.12335
698.43,354.108,5.1514,0.12146
703.94,354.608,5.1511,0.11858
709.46,355.108,5.1506,0.11536
714.99,355.608,5.1502,0.11312
720.54,356.108,5.1498,0.11045
726.08,356.608,5.1494,0.10872
731.61,357.108,5.1490,0.10637
737.16,357.608,5.1485,0.10475
742.71,358.108,5.1481,0.10251
748.27,358.608,5.1477,0.0999
753.84,359.108,5.1473,0.0986
759.43,359.608,5.1469,0.0957
765.02,360.108,5.1465,0.0943
770.63,360.608,5.1461,0.0916
776.25,361.108,5.1458,0.0903
781.87,361.608,5.1454,0.0888
787.49,362.108,5.1450,0.0873
793.10,362.608,5.1446,0.0848
798.70,363.108,5.1441,0.0825
804.32,363.608,5.1436,0.0814
809.94,364.108,5.1433,0.0801
815.59,364.608,5.1444,0.0794
821.27,365.108,5.1442,0.0772
826.95,365.608,5.1439,0.0756
832.63,366.108,5.1444,0.0744
838.32,366.608,5.1447,0.073
843.98,367.108,5.1447,0.0714
849.66,367.608,5.1445,0.0707
855.34,368.108,5.1444,0.0693
861.02,368.608,5.1445,0.0682
866.72,369.108,5.1442,0.0674
872.44,369.608,5.1441,0.066
878.14,370.108,5.1439,0.0648
883.88,370.608,5.1439,0.0647
889.59,371.108,5.1437,0.0634
895.31,371.608,5.1436,0.0621
901.04,372.108,5.1432,0.0614
906.79,372.608,5.1429,0.0605
912.54,373.108,5.1438,0.0596
918.32,373.608,5.1443,0.0587
924.09,374.108,5.1447,0.0579
929.88,374.608,5.1445,0.057
935.66,375.108,5.1441,0.0562
941.46,375.608,5.1438,0.0557
947.25,376.108,5.1437,0.0543
953.05,376.608,5.1435,0.0537
958.84,377.108,5.1434,0.052
964.65,377.608,5.1442,0.0526
970.47,378.108,5.1450,0.0509
976.28,378.608,5.1447,0.0504
982.11,379.108,5.1451,0.0489
987.93,379.608,5.1455,0.0487
993.75,380.108,5.1459,0.0476
999.61,380.608,5.1458,0.0466
1005.46,381.108,5.1454,0.0454
1011.30,381.608,5.1451,0.0452
1017.14,382.108,5.1449,0.0444
1022.99,382.608,5.1449,0.0432
1028.85,383.108,5.1449,0.0427
1034.71,383.608,5.1452,0.0414
1040.59,384.108,5.1458,0.0411
1046.46,384.608,5.1460,0.0402
1052.34,385.108,5.1463,0.039
1058.23,385.608,5.1464,0.0384
1064.12,386.108,5.1461,0.0372
1070.01,386.608,5.1459,0.0366
1075.90,387.108,5.1460,0.0359
1081.78,387.608,5.1461,0.0354
1087.67,388.108,5.1465,0.0344
1093.53,388.608,5.1464,0.0343
1099.41,389.108,5.1466,0.0326
1105.28,389.608,5.1466,0.0321
1111.16,390.108,5.1467,0.0313
1117.05,390.608,5.1464,0.0305
1122.94,391.108,5.1462,0.0299
1128.81,391.608,5.1457,0.0283
1134.68,392.108,5.1455,0.0265
1140.53,392.608,5.1451,0.027
1146.41,393.108,5.1447,0.0257
1152.29,393.608,5.1445,0.0255
1158.19,394.108,5.1457,0.0248
1164.12,394.608,5.1467,0.0235
1170.04,395.108,5.1466,0.0227
1175.96,395.608,5.1468,0.0219
1181.87,396.108,5.1469,0.0211
1187.79,396.608,5.1467,0.0207
1193.71,397.108,5.1467,0.0192
1199.63,397.608,5.1467,0.0182
1205.54,398.108,5.1466,0.0171
1211.46,398.608,5.1463,0.0162
1217.38,399.108,5.1460,0.0158
1223.31,399.608,5.1457,0.0143
1229.23,400.108,5.1454,0.0137
1235.15,400.608,5.1451,0.0128
1241.04,401.108,5.1448,0.0117
1246.92,401.608,5.1445,0.0103
1252.82,402.108,5.1442,0.0102
1258.71,402.608,5.1439,0.00914
1264.60,403.108,5.1437,0.0094
1270.52,403.608,5.1434,0.00719
1276.44,404.108,5.1440,0.0069
1282.38,404.608,5.1454,0.00632
1288.32,405.108,5.1453,0.00466
1294.29,405.608,5.1451,0.00361
1300.23,406.108,5.1453,0.00393
1306.18,406.608,5.1456,0.00268
1312.11,407.108,5.1460,0.0015
1318.04,407.608,5.1463,0.00105
1323.98,408.108,5.1461,0.000389
1329.93,408.608,5.1458,-0.00088
1335.86,409.108,5.1455,-0.00177
1341.82,409.608,5.1452,-0.00317
1347.78,410.108,5.1450,-0.00326
1353.73,410.608,5.1447,-0.00441
1359.69,411.108,5.1446,-0.00519
1365.63,411.608,5.1445,-0.00633
1371.56,412.108,5.1444,-0.00712
1377.51,412.608,5.1444,-0.00756
1383.43,413.108,5.1443,-0.00843
1389.36,413.608,5.1443,-0.00928
1395.27,414.108,5.1442,-0.0106
1401.20,414.608,5.1441,-0.0122
1407.14,415.108,5.1440,-0.0131
1413.10,415.608,5.1439,-0.014
1419.09,416.108,5.1436,-0.0142
1425.07,416.608,5.1434,-0.0155
1431.04,417.108,5.1431,-0.0163
1437.00,417.608,5.1431,-0.0166
1442.98,418.108,5.1429,-0.0181
1448.94,418.608,5.1428,-0.0184
1454.88,419.108,5.1427,-0.0202
1460.86,419.608,5.1426,-0.0208
1466.83,420.108,5.1425,-0.0216
1472.79,420.608,5.1424,-0.0224
1478.76,421.108,5.1423,-0.0238
1484.72,421.608,5.1422,-0.0247
1490.70,422.108,5.1421,-0.0249
1496.68,422.608,5.1420,-0.026
1502.66,423.108,5.1420,-0.0274
1508.64,423.608,5.1420,-0.027
1514.61,424.108,5.1418,-0.0283
1520.58,424.608,5.1418,-0.0288
1526.56,425.108,5.1417,-0.0301
1532.54,425.608,5.1415,-0.0306
1538.52,426.108,5.1414,-0.0315
1544.49,426.608,5.1407,-0.0329
1550.46,427.108,5.1391,-0.034
1556.42,427.608,5.1383,-0.0343
1562.38,428.108,5.1380,-0.0356
1568.36,428.608,5.1377,-0.037
1574.33,429.108,5.1375,-0.0376
1580.31,429.608,5.1373,-0.0381
1586.28,430.108,5.1370,-0.0394
1592.23,430.608,5.1368,-0.0409
1598.22,431.108,5.1365,-0.0406
1604.20,431.608,5.1369,-0.0418
1610.19,432.108,5.1378,-0.0427
1616.22,432.608,5.1377,-0.0441
1622.20,433.108,5.1377,-0.0457
1628.18,433.608,5.1369,-0.0465
1634.17,434.108,5.1353,-0.0474
1640.14,434.608,5.1347,-0.0479
1646.11,435.108,5.1338,-0.0494
1652.07,435.608,5.1334,-0.0507
1658.04,436.108,5.1332,-0.0519
1664.01,436.608,5.1330,-0.0524
1669.97,437.108,5.1327,-0.0534
1675.95,437.608,5.1325,-0.055
1681.94,438.108,5.1322,-0.0562
1687.92,438.608,5.1321,-0.057
1693.91,439.108,5.1318,-0.0584
1699.89,439.608,5.1316,-0.0594
1705.85,440.108,5.1314,-0.0595
1711.81,440.608,5.1312,-0.0615
1717.77,441.108,5.1308,-0.0621
1723.76,441.608,5.1305,-0.0626
1729.74,442.108,5.1302,-0.0643
1735.72,442.608,5.1300,-0.0654
1741.69,443.108,5.1297,-0.0666
1747.66,443.608,5.1293,-0.0668
1753.62,444.108,5.1290,-0.0684
1759.57,444.608,5.1287,-0.0694
1765.53,445.108,5.1283,-0.0704
1771.50,445.608,5.1270,-0.0724
1777.46,446.108,5.1258,-0.0726
1783.42,446.608,5.1253,-0.0738
1789.38,447.108,5.1237,-0.0756
1795.32,447.608,5.1219,-0.0764
1801.27,448.108,5.1214,-0.0782
1807.25,448.608,5.1204,-0.0785
1813.22,449.108,5.1193,-0.0802
1819.20,449.608,5.1180,-0.0816
1825.19,450.108,5.1168,-0.0823
1831.17,450.608,5.1164,-0.083
1837.16,451.108,5.1158,-0.0847
1843.14,451.608,5.1150,-0.0851
1849.11,452.108,5.1143,-0.0867
1855.09,452.608,5.1134,-0.0879
1861.04,453.108,5.1113,-0.0892
1867.01,453.608,5.1098,-0.0916
1873.00,454.108,5.1094,-0.0926
1878.98,454.608,5.1092,-0.0935
1885.00,455.108,5.1087,-0.0957
1890.99,455.608,5.1081,-0.096
1896.96,456.108,5.1076,-0.0978
1902.95,456.608,5.1071,-0.0986
1908.91,457.108,5.1058,-0.10046
1914.92,457.608,5.1042,-0.10129
1920.92,458.108,5.1034,-0.10361
1926.91,458.608,5.1023,-0.10424
1932.90,459.108,5.1015,-0.10563
1938.89,459.608,5.1010,-0.1072
1944.88,460.108,5.1002,-0.10873
1950.88,460.608,5.0986,-0.11077
1956.86,461.108,5.0964,-0.11134
1962.85,461.608,5.0958,-0.11334
1968.84,462.108,5.0945,-0.11438
1974.81,462.608,5.0937,-0.11604
1980.82,463.108,5.0932,-0.11739
1986.83,463.608,5.0923,-0.11982
1992.82,464.108,5.0912,-0.12109
1998.83,464.608,5.0901,-0.12289
2004.81,465.108,5.0890,-0.12425
2010.81,465.608,5.0880,-0.12565
2016.80,466.108,5.0868,-0.12742
2022.80,466.608,5.0853,-0.12875
2028.82,467.108,5.0840,-0.13023
2034.79,467.608,5.0832,-0.13212
2040.80,468.108,5.0817,-0.13353
2046.80,468.608,5.0810,-0.13514
2052.81,469.108,5.0801,-0.13646
2058.83,469.608,5.0790,-0.13789
2064.83,470.108,5.0782,-0.13951
2070.84,470.608,5.0767,-0.14167
2076.84,471.108,5.0758,-0.14262
2082.82,471.608,5.0749,-0.14446
2088.82,472.108,5.0730,-0.14667
2094.82,472.608,5.0711,-0.14845
2100.82,473.108,5.0694,-0.15023
2106.83,473.608,5.0685,-0.1511
2112.82,474.108,5.0673,-0.15355
2118.79,474.608,5.0665,-0.15558
2124.77,475.108,5.0654,-0.15737
2130.75,475.608,5.0639,-0.15913
2136.74,476.108,5.0621,-0.16068
2142.76,476.608,5.0598,-0.16363
2148.76,477.108,5.0585,-0.16544
2154.76,477.608,5.0573,-0.16646
2160.79,478.108,5.0556,-0.16838
2166.80,478.608,5.0537,-0.17063
2172.83,479.108,5.0511,-0.17325
2178.84,479.608,5.0508,-0.17555
2184.85,480.108,5.0502,-0.17724
2190.86,480.608,5.0474,-0.17857
2196.86,481.108,5.0464,-0.17969
2202.89,481.608,5.0454,-0.18233
2208.91,482.108,5.0430,-0.18424
2214.93,482.608,5.0414,-0.18672
2220.94,483.108,5.0399,-0.18783
2226.93,483.608,5.0382,-0.18939
2232.89,484.108,5.0368,-0.19215
2238.89,484.608,5.0355,-0.19366
2244.88,485.108,5.0343,-0.1955
2250.89,485.608,5.0322,-0.19721
2256.91,486.108,5.0290,-0.19909
2262.92,486.608,5.0284,-0.20124
2268.93,487.108,5.0271,-0.20335
2274.94,487.608,5.0260,-0.20478
2280.94,488.108,5.0243,-0.20714
2286.96,488.608,5.0223,-0.20888
2292.97,489.108,5.0203,-0.21085
2298.96,489.608,5.0175,-0.21293
2304.96,490.108,5.0154,-0.21455
2310.94,490.608,5.0144,-0.21757
2316.92,491.108,5.0126,-0.21919
2322.92,491.608,5.0111,-0.22014
2328.91,492.108,5.0098,-0.22165
2334.89,492.608,5.0075,-0.2235
2340.88,493.108,5.0050,-0.22565
2346.85,493.608,5.0026,-0.22743
2352.85,494.108,5.0005,-0.22971
2358.85,494.608,4.9988,-0.23081
2364.84,495.108,4.9971,-0.23246
2370.84,495.608,4.9954,-0.23496
2376.82,496.108,4.9922,-0.23634
2382.80,496.608,4.9905,-0.23781
2388.78,497.108,4.9889,-0.23962
2394.75,497.608,4.9871,-0.24149
2400.74,498.108,4.9848,-0.24287
2406.72,498.608,4.9817,-0.24496
2412.71,499.108,4.9788,-0.24639
2418.69,499.608,4.9759,-0.24799
2424.69,500.108,4.9730,-0.2506
2430.69,500.608,4.9704,-0.25104
2436.69,501.108,4.9683,-0.25246
2442.70,501.608,4.9660,-0.25373
2448.69,502.108,4.9627,-0.25517
2454.71,502.608,4.9602,-0.25783
2460.71,503.108,4.9590,-0.25794
2466.72,503.608,4.9569,-0.25995
2472.73,504.108,4.9529,-0.2605
2478.72,504.608,4.9498,-0.26244
2484.73,505.108,4.9476,-0.26471
2490.75,505.608,4.9458,-0.26534
2496.77,506.108,4.9425,-0.26649
2502.78,506.608,4.9376,-0.26868
2508.78,507.108,4.9348,-0.27109
2514.78,507.608,4.9316,-0.27213
2520.78,508.108,4.9285,-0.27314
2526.78,508.608,4.9250,-0.27547
2532.78,509.108,4.9215,-0.27671
2538.79,509.608,4.9180,-0.27835
2544.78,510.108,4.9137,-0.28021
2550.79,510.608,4.9112,-0.2816
2556.80,511.108,4.9071,-0.28278
2562.82,511.608,4.9039,-0.28417
2568.83,512.108,4.9022,-0.28573
2574.86,512.608,4.8989,-0.2865
2580.90,513.108,4.8956,-0.28754
2586.90,513.608,4.8915,-0.28946
2592.94,514.108,4.8866,-0.2907
2598.95,514.608,4.8821,-0.29203
2604.96,515.108,4.8787,-0.29286
2610.99,515.608,4.8750,-0.29408
2616.99,516.108,4.8702,-0.29517
2622.99,516.608,4.8668,-0.29793
2629.00,517.108,4.8642,-0.2986
2635.00,517.608,4.8593,-0.30045
2641.02,518.108,4.8548,-0.30131
2647.02,518.608,4.8504,-0.30218
2653.01,519.108,4.8449,-0.30407
2659.00,519.608,4.8422,-0.30479
2664.98,520.108,4.8385,-0.30515
2670.95,520.608,4.8335,-0.30634
2676.94,521.108,4.8287,-0.30793
2682.93,521.608,4.8254,-0.309
2688.93,522.108,4.8205,-0.31054
2694.93,522.608,4.8144,-0.31133
2700.94,523.108,4.8113,-0.31173
2706.95,523.608,4.8069,-0.31157
2712.96,524.108,4.8013,-0.3133
2718.98,524.608,4.7968,-0.31455
2725.00,525.108,4.7926,-0.31494
2731.04,525.608,4.7878,-0.31547
2737.05,526.108,4.7827,-0.31641
2743.06,526.608,4.7788,-0.31693
2749.09,527.108,4.7740,-0.31776
2755.10,527.608,4.7687,-0.31889
2761.14,528.108,4.7643,-0.31862
2767.18,528.608,4.7598,-0.31998
2773.21,529.108,4.7551,-0.31966
2779.24,529.608,4.7481,-0.32083
2785.25,530.108,4.7447,-0.32121
2791.26,530.608,4.7399,-0.32144
2797.27,531.108,4.7331,-0.32171
2803.27,531.608,4.7281,-0.32313
2809.29,532.108,4.7225,-0.32401
2815.30,532.608,4.7162,-0.32521
2821.29,533.108,4.7107,-0.32628
2827.27,533.608,4.7054,-0.32672
2833.27,534.108,4.6999,-0.32727
2839.26,534.608,4.6939,-0.32863
2845.24,535.108,4.6883,-0.32967
2851.24,535.608,4.6834,-0.33014
2857.22,536.108,4.6766,-0.33174
2863.21,536.608,4.6713,-0.33216
2869.23,537.108,4.6658,-0.33333
2875.25,537.608,4.6599,-0.3341
2881.25,538.108,4.6532,-0.33504
2887.27,538.608,4.6472,-0.33547
2893.25,539.108,4.6414,-0.3363
2899.26,539.608,4.6349,-0.33705
2905.29,540.108,4.6279,-0.33805
2911.30,540.608,4.6232,-0.33912
2917.31,541.108,4.6165,-0.33856
2923.33,541.608,4.6102,-0.33928
2929.36,542.108,4.6032,-0.34032
2935.39,542.608,4.5978,-0.34125
2941.44,543.108,4.5911,-0.34221
2947.48,543.608,4.5858,-0.34275
2953.50,544.108,4.5796,-0.34169
2959.50,544.608,4.5707,-0.34258
2965.50,545.108,4.5619,-0.34474
2971.50,545.608,4.5551,-0.34572
2977.50,546.108,4.5484,-0.3463
2983.52,546.608,4.5413,-0.34704
2989.53,547.108,4.5331,-0.34827
2995.52,547.608,4.5271,-0.34807
3001.54,548.108,4.5195,-0.34814
3007.54,548.608,4.5129,-0.34961
3013.56,549.108,4.5064,-0.35092
3019.62,549.608,4.4998,-0.34954
3025.63,550.108,4.4916,-0.35079
3031.65,550.608,4.4841,-0.35144
3037.66,551.108,4.4767,-0.35275
3043.62,551.608,4.4683,-0.35337
3049.61,552.108,4.4596,-0.3538
3055.59,552.608,4.4525,-0.35602
3061.56,553.108,4.4455,-0.35554
3067.55,553.608,4.4377,-0.35692
3073.54,554.108,4.4295,-0.35778
3079.53,554.608,4.4228,-0.35904
3085.53,555.108,4.4149,-0.35908
3091.55,555.608,4.4063,-0.36012
3097.57,556.108,4.3978,-0.36112
3103.58,556.608,4.3904,-0.36184
3109.59,557.108,4.3814,-0.36206
3115.60,557.608,4.3750,-0.36295
3121.60,558.108,4.3661,-0.36342
3127.61,558.608,4.3576,-0.36395
3133.65,559.108,4.3494,-0.36513
3139.69,559.608,4.3413,-0.36605
3145.74,560.108,4.3317,-0.3653
3151.78,560.608,4.3239,-0.3657
3157.80,561.108,4.3145,-0.36584
3163.82,561.608,4.3044,-0.36666
3169.83,562.108,4.2962,-0.36705
3175.86,562.608,4.2883,-0.36669
3181.88,563.108,4.2788,-0.36747
3187.92,563.608,4.2696,-0.36835
3193.94,564.108,4.2600,-0.36869
3199.98,564.608,4.2501,-0.36977
3206.01,565.108,4.2409,-0.3703
3212.02,565.608,4.2318,-0.37115
3218.05,566.108,4.2220,-0.37154
3224.06,566.608,4.2117,-0.37265
3230.07,567.108,4.2022,-0.37215
3236.08,567.608,4.1920,-0.37218
3242.10,568.108,4.1818,-0.37213
3248.09,568.608,4.1730,-0.37289
3254.08,569.108,4.1643,-0.37194
3260.09,569.608,4.1539,-0.37245
3266.06,570.108,4.1445,-0.37279
3272.05,570.608,4.1339,-0.37211
3278.06,571.108,4.1217,-0.3721
3284.06,571.608,4.1119,-0.37124
3290.08,572.108,4.1019,-0.36984
3296.09,572.608,4.0915,-0.36956
3302.11,573.108,4.0812,-0.36955
3308.10,573.608,4.0717,-0.36948
3314.12,574.108,4.0586,-0.36871
3320.13,574.608,4.0453,-0.36786
3326.13,575.108,4.0356,-0.3676
3332.16,575.608,4.0216,-0.3659
3338.18,576.108,4.0110,-0.36598
3344.20,576.608,4.0018,-0.36558
3350.23,577.108,3.9884,-0.3658
3356.26,577.608,3.9759,-0.367
3362.26,578.108,3.9631,-0.36578
3368.27,578.608,3.9517,-0.36627
3374.28,579.108,3.9407,-0.36623
3380.28,579.608,3.9308,-0.36544
3386.28,580.108,3.9181,-0.36609
3392.28,580.608,3.9036,-0.36584
3398.27,581.108,3.8918,-0.36473
3404.28,581.608,3.8796,-0.36394
3410.31,582.108,3.8670,-0.36325
3416.34,582.608,3.8569,-0.36357
3422.38,583.108,3.8429,-0.36332
3428.40,583.608,3.8280,-0.36216
3434.41,584.108,3.8153,-0.36234
3440.42,584.608,3.8005,-0.36141
3446.43,585.108,3.7870,-0.36216
3452.44,585.608,3.7750,-0.36127
3458.46,586.108,3.7623,-0.36023
3464.47,586.608,3.7479,-0.36032
3470.48,587.108,3.7362,-0.36027
3476.49,587.608,3.7230,-0.35886
3482.52,588.108,3.7068,-0.35913
3488.53,588.608,3.6953,-0.35876
3494.53,589.108,3.6795,-0.35738
3500.54,589.608,3.6640,-0.35794
3506.53,590.108,3.6505,-0.35724
3512.55,590.608,3.6381,-0.35629
3518.58,591.108,3.6225,-0.35545
3524.59,591.608,3.6070,-0.35462
3530.59,592.108,3.5899,-0.35453
3536.59,592.608,3.5728,-0.35474
3542.57,593.108,3.5598,-0.35415
3548.56,593.608,3.5463,-0.35178
3554.58,594.108,3.5288,-0.35161
3560.59,594.608,3.5152,-0.35177
3566.62,595.108,3.4999,-0.351
3572.66,595.608,3.4838,-0.34859
3578.68,596.108,3.4685,-0.34882
3584.69,596.608,3.4533,-0.34781
3590.69,597.108,3.4370,-0.34692
3596.70,597.608,3.4209,-0.34543
3602.70,598.108,3.4061,-0.34478
3608.70,598.608,3.3903,-0.34424
3614.70,599.108,3.3730,-0.34351
3620.70,599.608,3.3567,-0.34242
3626.71,600.108,3.3425,-0.3407
3632.72,600.608,3.3258,-0.33926
3638.73,601.108,3.3083,-0.33805
3644.74,601.608,3.2927,-0.33727
3650.75,602.108,3.2770,-0.33545
3656.78,602.608,3.2567,-0.33293
3662.81,603.108,3.2392,-0.33213
3668.84,603.608,3.2249,-0.33062
3674.85,604.108,3.2085,-0.32815
3680.89,604.608,3.1891,-0.32729
3686.90,605.108,3.1715,-0.32543
3692.93,605.608,3.1548,-0.32387
3698.97,606.108,3.1375,-0.32189
3704.99,606.608,3.1189,-0.32154
3711.00,607.108,3.1016,-0.31995
3717.01,607.608,3.0825,-0.31752
3723.03,608.108,3.0626,-0.31559
3729.04,608.608,3.0453,-0.31278
3735.07,609.108,3.0262,-0.31101
3741.10,609.608,3.0062,-0.30882
3747.12,610.108,2.9889,-0.30622
3753.12,610.608,2.9711,-0.30361
3759.13,611.108,2.9511,-0.30124
3765.13,611.608,2.9347,-0.29824
3771.15,612.108,2.9131,-0.2966
3777.15,612.608,2.8935,-0.29163
3783.17,613.108,2.8754,-0.29014
3789.20,613.608,2.8543,-0.28696
3795.23,614.108,2.8361,-0.28316
3801.27,614.608,2.8175,-0.27958
3807.31,615.108,2.7953,-0.27605
3813.30,615.608,2.7719,-0.27169
3819.29,616.108,2.7470,-0.26772
3825.28,616.608,2.7266,-0.2652
3831.27,617.108,2.7107,-0.26253
3837.28,617.608,2.6904,-0.26268
3843.31,618.108,2.6657,-0.26392
3849.33,618.608,2.6454,-0.26282
3855.37,619.108,2.6235,-0.26233
3861.41,619.608,2.5970,-0.26245
3867.43,620.108,2.5757,-0.26122
3873.46,620.608,2.5517,-0.26045
3879.48,621.108,2.5299,-0.25993
3885.51,621.608,2.5098,-0.25849
3891.53,622.108,2.4843,-0.258
3897.53,622.608,2.4568,-0.25926
3903.55,623.108,2.4338,-0.25862
3909.56,623.608,2.4104,-0.25769
3915.59,624.108,2.3872,-0.25732
3921.63,624.608,2.3620,-0.25816
3927.65,625.108,2.3410,-0.25787
3933.67,625.608,2.3145,-0.25733
3939.69,626.108,2.2893,-0.25848
3945.69,626.608,2.2670,-0.25907
3951.73,627.108,2.2430,-0.25952
3957.75,627.608,2.2129,-0.2613
3963.75,628.108,2.1865,-0.26278
3969.75,628.608,2.1601,-0.26715
3975.71,629.108,2.1329,-0.27154
3981.68,629.608,2.1107,-0.27624
3987.66,630.108,2.0881,-0.2778
3993.66,630.608,2.0609,-0.28172
3999.68,631.108,2.0302,-0.28738
4005.68,631.608,2.0094,-0.29318
4011.69,632.108,1.9860,-0.29845
4017.71,632.608,1.9599,-0.30539
4023.72,633.108,1.9353,-0.31328
4029.73,633.608,1.9122,-0.3226
4035.74,634.108,1.8853,-0.33172
4041.75,634.608,1.8581,-0.34267
4047.74,635.108,1.8367,-0.35305
4053.73,635.608,1.8145,-0.363
4059.72,636.108,1.7894,-0.37741
4065.72,636.608,1.7663,-0.38925
4071.71,637.108,1.7447,-0.4032
4077.72,637.608,1.7223,-0.41768
4083.75,638.108,1.7002,-0.43323
4089.76,638.608,1.6829,-0.44908
4095.78,639.108,1.6618,-0.4655
4101.78,639.608,1.6415,-0.48387
4107.75,640.108,1.6239,-0.50151
4113.72,640.608,1.6086,-0.52183
4119.69,641.108,1.5891,-0.54159
4125.64,641.608,1.5713,-0.56291
4131.62,642.108,1.5590,-0.58175
4137.59,642.608,1.5453,-0.60215
4143.59,643.108,1.5343,-0.62167
4149.60,643.608,1.5236,-0.64119
4155.61,644.108,1.5113,-0.65972
4161.61,644.608,1.5019,-0.67817
4167.61,645.108,1.4929,-0.69582
4173.58,645.608,1.4827,-0.71238
4179.56,646.108,1.4746,-0.72938
4185.54,646.608,1.4671,-0.74366
4191.53,647.108,1.4596,-0.75668
4197.55,647.608,1.4543,-0.76988
4203.57,648.108,1.4481,-0.78037
4209.59,648.608,1.4412,-0.79151
4215.60,649.108,1.4366,-0.80149
4221.60,649.608,1.4334,-0.80924
4227.59,650.108,1.4283,-0.81684
4233.60,650.608,1.4235,-0.82421
4239.62,651.108,1.4202,-0.82999
4245.63,651.608,1.4161,-0.83548
4251.66,652.108,1.4125,-0.84112
4257.66,652.608,1.4094,-0.84468
4263.69,653.108,1.4071,-0.84974
4269.73,653.608,1.4033,-0.85568
4275.77,654.108,1.4011,-0.85856
4281.82,654.608,1.3993,-0.86148
4287.88,655.108,1.3972,-0.86481
4293.92,655.608,1.3953,-0.86755
4299.99,656.108,1.3931,-0.87094
4306.02,656.608,1.3915,-0.87394
4312.03,657.108,1.3901,-0.87714
4318.04,657.608,1.3876,-0.88042
4324.03,658.108,1.3842,-0.88477
4330.06,658.608,1.3813,-0.88865
4336.12,659.108,1.3789,-0.89182
4342.18,659.608,1.3777,-0.89565
4348.23,660.108,1.3752,-0.89983
4354.24,660.608,1.3740,-0.90238
4360.23,661.108,1.3716,-0.90654
4366.23,661.608,1.3686,-0.90993
4372.22,662.108,1.3665,-0.91328
4378.23,662.608,1.3647,-0.9163
4384.24,663.108,1.3630,-0.91945
4390.26,663.608,1.3606,-0.92248
4396.32,664.108,1.3592,-0.92464
4402.37,664.608,1.3577,-0.92686
4408.41,665.108,1.3556,-0.92952
4414.44,665.608,1.3531,-0.93196
4420.45,666.108,1.3522,-0.93512
4426.46,666.608,1.3506,-0.9391
4432.47,667.108,1.3486,-0.94111
4438.48,667.608,1.3468,-0.94524
4444.49,668.108,1.3438,-0.94844
4450.49,668.608,1.3416,-0.95102
4456.50,669.108,1.3397,-0.95358
4462.52,669.608,1.3373,-0.95739
4468.54,670.108,1.3340,-0.96004
4474.57,670.608,1.3325,-0.96466
4480.62,671.108,1.3317,-0.96768
4486.64,671.608,1.3295,-0.97059
4492.66,672.108,1.3285,-0.97426
4498.66,672.608,1.3270,-0.97725
4504.67,673.108,1.3235,-0.98102
4510.68,673.608,1.3216,-0.98434
4516.70,674.108,1.3214,-0.98549
4522.74,674.608,1.3198,-0.98973
4528.75,675.108,1.3176,-0.99088
4534.78,675.608,1.3159,-0.99436
4540.82,676.108,1.3130,-0.99828
4546.83,676.608,1.3119,-1.00215
4552.85,677.108,1.3109,-1.00448
4558.85,677.608,1.3082,-1.00887
4564.84,678.108,1.3057,-1.01211
4570.81,678.608,1.3040,-1.01623
4576.80,679.108,1.3021,-1.01967
4582.82,679.608,1.2994,-1.02245
4588.80,680.108,1.2976,-1.02532
4594.81,680.608,1.2966,-1.02746
4600.83,681.108,1.2934,-1.03114
4606.84,681.608,1.2918,-1.03332
4612.87,682.108,1.2903,-1.03622
4618.91,682.608,1.2892,-1.03921
4624.94,683.108,1.2871,-1.04175
4630.97,683.608,1.2857,-1.04499
4637.00,684.108,1.2831,-1.04891
4643.03,684.608,1.2815,-1.05024
4649.05,685.108,1.2808,-1.05205
4655.05,685.608,1.2787,-1.05599
4661.05,686.108,1.2772,-1.05843
4667.06,686.608,1.2748,-1.06048
4673.09,687.108,1.2721,-1.06504
4679.11,687.608,1.2698,-1.06721
4685.16,688.108,1.2688,-1.06915
4691.20,688.608,1.2679,-1.07223
4697.23,689.108,1.2654,-1.07486
4703.29,689.608,1.2638,-1.07648
4709.32,690.108,1.2637,-1.07872
4715.36,690.608,1.2609,-1.08164
4721.40,691.108,1.2592,-1.08517
4727.42,691.608,1.2578,-1.08735
4733.46,692.108,1.2555,-1.09132
4739.48,692.608,1.2536,-1.09388
4745.48,693.108,1.2530,-1.09528
4751.49,693.608,1.2500,-1.09815
4757.49,694.108,1.2470,-1.10155
4763.49,694.608,1.2468,-1.10189
4769.52,695.108,1.2462,-1.10646
4775.55,695.608,1.2439,-1.10886
4781.56,696.108,1.2422,-1.11164
4787.58,696.608,1.2408,-1.11013
4793.58,697.108,1.2406,-1.1137
4799.58,697.608,1.2388,-1.11518
4805.58,698.108,1.2378,-1.11723
4811.60,698.608,1.2349,-1.11946
4817.61,699.108,1.2317,-1.12216
4823.61,699.608,1.2287,-1.12449
4829.65,700.108,1.2283,-1.12694
4835.68,700.608,1.2270,-1.12824
4841.71,701.108,1.2260,-1.12929
4847.76,701.608,1.2252,-1.13097
4853.77,702.108,1.2223,-1.13292
4859.78,702.608,1.2202,-1.13489
4865.81,703.108,1.2182,-1.13679
4871.84,703.608,1.2169,-1.13896
4877.85,704.108,1.2151,-1.14169
4883.89,704.608,1.2133,-1.14369
4889.94,705.108,1.2124,-1.14456
4895.97,705.608,1.2106,-1.14812
4902.03,706.108,1.2091,-1.14805
4908.09,706.608,1.2093,-1.1501
4914.13,707.108,1.2076,-1.15095
4920.16,707.608,1.2067,-1.15249
4926.20,708.108,1.2056,-1.15529
4932.21,708.608,1.2037,-1.15745
4938.22,709.108,1.2029,-1.15788
4944.25,709.608,1.2012,-1.1617
4950.27,710.108,1.1978,-1.16323
4956.32,710.608,1.1960,-1.16382
4962.34,711.108,1.1957,-1.16515
4968.33,711.608,1.1951,-1.16665
4974.32,712.108,1.1921,-1.16943
4980.31,712.608,1.1896,-1.17171
4986.33,713.108,1.1878,-1.17256
4992.34,713.608,1.1867,-1.17435
4998.36,714.108,1.1860,-1.17414
5004.37,714.608,1.1847,-1.17605
5010.37,715.108,1.1823,-1.17888
5016.37,715.608,1.1814,-1.17942
5022.39,716.108,1.1811,-1.17925
5028.41,716.608,1.1796,-1.18106
5034.45,717.108,1.1777,-1.18137
5040.48,717.608,1.1772,-1.18355
5046.50,718.108,1.1748,-1.18536
5052.53,718.608,1.1736,-1.18512
5058.56,719.108,1.1727,-1.18679
5064.60,719.608,1.1718,-1.18755
5070.64,720.108,1.1707,-1.1884
5076.65,720.608,1.1695,-1.18993
5082.67,721.108,1.1676,-1.19095
5088.68,721.608,1.1659,-1.19221
5094.71,722.108,1.1653,-1.19459
5100.76,722.608,1.1637,-1.19414
5106.81,723.108,1.1613,-1.19617
5112.86,723.608,1.1601,-1.19665
5118.89,724.108,1.1589,-1.1977
5124.90,724.608,1.1587,-1.20029
5130.90,725.108,1.1581,-1.20075
5136.90,725.608,1.1573,-1.20246
5142.91,726.108,1.1561,-1.20536
5148.92,726.608,1.1552,-1.20526
5154.96,727.108,1.1545,-1.20633
5161.02,727.608,1.1528,-1.20766
5167.05,728.108,1.1508,-1.20999
5173.08,728.608,1.1501,-1.20917
5179.09,729.108,1.1500,-1.21153
5185.08,729.608,1.1488,-1.21286
5191.09,730.108,1.1473,-1.21379
5197.10,730.608,1.1468,-1.21426
5203.08,731.108,1.1439,-1.21468
5209.09,731.608,1.1424,-1.21594
5215.09,732.108,1.1424,-1.21532
5221.08,732.608,1.1421,-1.2163
5227.09,733.108,1.1414,-1.21521
5233.11,733.608,1.1406,-1.21655
5239.09,734.108,1.1403,-1.21587
5245.08,734.608,1.1403,-1.21391
5251.06,735.108,1.1401,-1.21312
5257.01,735.608,1.1385,-1.19237
5262.97,736.108,1.1367,-1.17821
5268.97,736.608,1.1361,-1.17623
5274.98,737.108,1.1337,-1.17784
5281.02,737.608,1.1324,-1.18182
5287.07,738.108,1.1315,-1.18707
5293.12,738.608,1.1305,-1.19096
5299.17,739.108,1.1296,-1.19449
5305.20,739.608,1.1295,-1.19718
5311.23,740.108,1.1279,-1.20202
5317.24,740.608,1.1261,-1.20444
5323.27,741.108,1.1260,-1.20551
5329.28,741.608,1.1259,-1.20826
5335.31,742.108,1.1252,-1.21073
5341.33,742.608,1.1245,-1.21143
5347.35,743.108,1.1240,-1.21247
5353.37,743.608,1.1234,-1.21563
5359.38,744.108,1.1227,-1.216
5365.42,744.608,1.1220,-1.2148
5371.45,745.108,1.1218,-1.21652
5377.47,745.608,1.1214,-1.21928
5383.49,746.108,1.1193,-1.22249
5389.51,746.608,1.1182,-1.22819
5395.51,747.108,1.1162,-1.2338
5401.53,747.608,1.1153,-1.2383
5407.55,748.108,1.1150,-1.24237
5413.58,748.608,1.1133,-1.24582
5419.62,749.108,1.1131,-1.24797
5425.65,749.608,1.1130,-1.24874
5431.67,750.108,1.1126,-1.25122
5437.67,750.608,1.1122,-1.25281
5443.67,751.108,1.1119,-1.25694
5449.66,751.608,1.1093,-1.2616
5455.66,752.108,1.1075,-1.26419
5461.66,752.608,1.1074,-1.26816
5467.68,753.108,1.1072,-1.27128
5473.69,753.608,1.1066,-1.27575
5479.70,754.108,1.1059,-1.27649
5485.74,754.608,1.1053,-1.27804
5491.77,755.108,1.1051,-1.28045
5497.79,755.608,1.1046,-1.28061
5503.81,756.108,1.1040,-1.28281
5509.83,756.608,1.1034,-1.28396
5515.85,757.108,1.1028,-1.28437
5521.89,757.608,1.1022,-1.28437
5527.93,758.108,1.1016,-1.28614
5533.94,758.608,1.1012,-1.28579
5539.96,759.108,1.1011,-1.28643
5545.99,759.608,1.0984,-1.2894
5552.02,760.108,1.0967,-1.28885
5558.07,760.608,1.0966,-1.29003
5564.11,761.108,1.0965,-1.29184
5570.14,761.608,1.0952,-1.2934
5576.15,762.108,1.0946,-1.29214
5582.16,762.608,1.0946,-1.29373
5588.16,763.108,1.0944,-1.29644
5594.13,763.608,1.0927,-1.29757
5600.12,764.108,1.0920,-1.30056
5606.11,764.608,1.0893,-1.30239
5612.12,765.108,1.0879,-1.30247
5618.13,765.608,1.0879,-1.30249
5624.15,766.108,1.0878,-1.30422
5630.20,766.608,1.0872,-1.30463
5636.23,767.108,1.0866,-1.30412
5642.26,767.608,1.0860,-1.30565
5648.26,768.108,1.0858,-1.30817
5654.24,768.608,1.0858,-1.30996
5660.21,769.108,1.0857,-1.31219
5666.21,769.608,1.0835,-1.31275
5672.21,770.108,1.0818,-1.31351
5678.20,770.608,1.0817,-1.31325
5684.21,771.108,1.0813,-1.31614
5690.22,771.608,1.0788,-1.31665
5696.22,772.108,1.0777,-1.31633
5702.26,772.608,1.0780,-1.31854
5708.29,773.108,1.0764,-1.31842
5714.33,773.608,1.0762,-1.31673
5720.37,774.108,1.0761,-1.319
5726.41,774.608,1.0754,-1.32147
5732.43,775.108,1.0741,-1.32167
5738.46,775.608,1.0740,-1.32168
5744.49,776.108,1.0727,-1.32486
5750.50,776.608,1.0712,-1.32468
5756.53,777.108,1.0710,-1.32354
5762.55,777.608,1.0710,-1.32652
5768.55,778.108,1.0709,-1.32756
5774.55,778.608,1.0700,-1.32841
5780.55,779.108,1.0664,-1.33198
5786.56,779.608,1.0655,-1.33258
5792.58,780.108,1.0646,-1.33242
5798.60,780.608,1.0635,-1.33372
5804.61,781.108,1.0634,-1.33585
5810.60,781.608,1.0634,-1.33732
5816.59,782.108,1.0634,-1.33691
5822.61,782.608,1.0633,-1.33875
5828.63,783.108,1.0630,-1.33953
5834.67,783.608,1.0626,-1.33669
5840.70,784.108,1.0622,-1.34031
5846.73,784.608,1.0597,-1.34155
5852.75,785.108,1.0588,-1.34136
5858.78,785.608,1.0587,-1.34064
5864.83,786.108,1.0580,-1.341
5870.85,786.608,1.0570,-1.34128
5876.87,787.108,1.0568,-1.34067
5882.88,787.608,1.0568,-1.34373
5888.90,788.108,1.0568,-1.34486
5894.91,788.608,1.0567,-1.34574
5900.91,789.108,1.0550,-1.3486
5906.92,789.608,1.0534,-1.35074
5912.93,790.108,1.0527,-1.34916
5918.92,790.608,1.0527,-1.35072
5924.94,791.108,1.0504,-1.35358
5930.95,791.608,1.0492,-1.35653
5936.95,792.108,1.0487,-1.35515
5942.96,792.608,1.0477,-1.35532
5948.96,793.108,1.0471,-1.3567
5954.96,793.608,1.0471,-1.35623
5960.97,794.108,1.0471,-1.35531
5966.99,794.608,1.0471,-1.35714
5973.02,795.108,1.0470,-1.3585
5979.06,795.608,1.0467,-1.35844
5985.10,796.108,1.0463,-1.36039
5991.13,796.608,1.0447,-1.3624
5997.18,797.108,1.0439,-1.36297
6003.20,797.608,1.0431,-1.36536
6009.24,798.108,1.0424,-1.36549
6015.25,798.608,1.0416,-1.36567
6021.28,799.108,1.0410,-1.36809
6027.30,799.608,1.0405,-1.36909
6033.28,800.108,1.0398,-1.36985
6039.31,800.608,1.0392,-1.37099
6045.31,801.108,1.0381,-1.3721
6051.29,801.608,1.0374,-1.37186
6057.30,802.108,1.0372,-1.37256
6063.30,802.608,1.0356,-1.37374
6069.31,803.108,1.0351,-1.3739
6075.30,803.608,1.0345,-1.37398
6081.33,804.108,1.0344,-1.37596
6087.34,804.608,1.0344,-1.37549
6093.36,805.108,1.0344,-1.37468
6099.36,805.608,1.0344,-1.37421
6105.33,806.108,1.0343,-1.3789
6111.29,806.608,1.0324,-1.38022
6117.27,807.108,1.0315,-1.38335
6123.30,807.608,1.0294,-1.38268
6129.34,808.108,1.0278,-1.38244
6135.38,808.608,1.0278,-1.38156
6141.41,809.108,1.0278,-1.38079
6147.42,809.608,1.0278,-1.38387
6153.44,810.108,1.0278,-1.38464
6159.45,810.608,1.0275,-1.38234
6165.48,811.108,1.0270,-1.3839
6171.51,811.608,1.0266,-1.38654
6177.55,812.108,1.0263,-1.38683
6183.57,812.608,1.0259,-1.38713
6189.58,813.108,1.0257,-1.39068
6195.61,813.608,1.0254,-1.39077
6201.62,814.108,1.0239,-1.39073
6207.64,814.608,1.0227,-1.3924
6213.67,815.108,1.0211,-1.394
6219.67,815.608,1.0200,-1.39442
6225.68,816.108,1.0197,-1.39599
6231.68,816.608,1.0197,-1.39745
6237.67,817.108,1.0197,-1.39676
6243.68,817.608,1.0197,-1.39943
6249.69,818.108,1.0180,-1.40195
6255.70,818.608,1.0165,-1.40101
6261.72,819.108,1.0162,-1.40198
6267.72,819.608,1.0160,-1.40551
6273.73,820.108,1.0142,-1.40693
6279.72,820.608,1.0132,-1.40521
6285.75,821.108,1.0131,-1.40765
6291.78,821.608,1.0126,-1.40748
6297.81,822.108,1.0118,-1.40678
6303.84,822.608,1.0111,-1.40797
6309.87,823.108,1.0106,-1.41168
6315.90,823.608,1.0106,-1.41237
6321.91,824.108,1.0106,-1.41167
6327.94,824.608,1.0106,-1.41393
6333.97,825.108,1.0103,-1.41489
6339.99,825.608,1.0099,-1.41383
6346.01,826.108,1.0091,-1.41443
6352.03,826.608,1.0080,-1.41682
6358.02,827.108,1.0061,-1.41877
6364.03,827.608,1.0048,-1.41769
6370.03,828.108,1.0046,-1.41862
6376.03,828.608,1.0046,-1.4189
6382.02,829.108,1.0041,-1.41907
6388.05,829.608,1.0029,-1.42218
6394.05,830.108,1.0022,-1.42294
6400.06,830.608,1.0021,-1.42177
6406.08,831.108,1.0021,-1.42086
6412.10,831.608,1.0020,-1.42292
6418.13,832.108,1.0006,-1.42419
6424.15,832.608,1.0001,-1.42254
6430.17,833.108,1.0001,-1.42281
6436.19,833.608,0.9999,-1.42483
6442.20,834.108,0.9982,-1.42636
6448.22,834.608,0.9981,-1.42585
6454.24,835.108,0.9981,-1.42804
6460.25,835.608,0.9979,-1.42985
6466.25,836.108,0.9967,-1.43068
6472.26,836.608,0.9961,-1.43211
6478.26,837.108,0.9958,-1.43421
6484.25,837.608,0.9949,-1.43327
6490.25,838.108,0.9941,-1.43349
6496.26,838.608,0.9931,-1.43441
6502.27,839.108,0.9915,-1.43664
6508.28,839.608,0.9899,-1.43194
6514.32,840.108,0.9895,-1.43318
6520.37,840.608,0.9895,-1.4346
6526.40,841.108,0.9878,-1.43326
6532.45,841.608,0.9870,-1.4335
6538.49,842.108,0.9869,-1.43516
6544.51,842.608,0.9866,-1.43587
6550.52,843.108,0.9861,-1.4377
6556.51,843.608,0.9860,-1.43982
6562.48,844.108,0.9859,-1.44278
6568.47,844.608,0.9856,-1.44298
6574.45,845.108,0.9853,-1.44492
6580.47,845.608,0.9847,-1.4449
6586.49,846.108,0.9840,-1.4438
6592.50,846.608,0.9833,-1.44311
6598.54,847.108,0.9830,-1.44449
6604.55,847.608,0.9828,-1.44429
6610.56,848.108,0.9824,-1.44413
6616.56,848.608,0.9821,-1.44582
6622.57,849.108,0.9819,-1.44776
6628.60,849.608,0.9816,-1.44583
6634.63,850.108,0.9813,-1.44725
6640.67,850.608,0.9800,-1.44564
6646.70,851.108,0.9792,-1.44803
6652.70,851.608,0.9786,-1.44978
6658.70,852.108,0.9781,-1.44899
6664.69,852.608,0.9775,-1.44992
6670.69,853.108,0.9766,-1.4515
6676.70,853.608,0.9758,-1.45012
6682.72,854.108,0.9749,-1.45
6688.76,854.608,0.9745,-1.45264
6694.76,855.108,0.9742,-1.45252
6700.77,855.608,0.9736,-1.45205
6706.78,856.108,0.9730,-1.45496
6712.77,856.608,0.9723,-1.45495
6718.79,857.108,0.9717,-1.45466
6724.82,857.608,0.9711,-1.45692
6730.86,858.108,0.9709,-1.45806
6736.90,858.608,0.9706,-1.45522
6742.94,859.108,0.9703,-1.45537
6748.99,859.608,0.9701,-1.45595
6755.01,860.108,0.9701,-1.45551
6761.03,860.608,0.9701,-1.45704
6767.05,861.108,0.9699,-1.45877
6773.06,861.608,0.9697,-1.45944
6779.07,862.108,0.9686,-1.46095
6785.08,862.608,0.9669,-1.4609
6791.11,863.108,0.9661,-1.46158
6797.12,863.608,0.9651,-1.46407
6803.14,864.108,0.9640,-1.46488
6809.13,864.608,0.9636,-1.46409
6815.13,865.108,0.9636,-1.46756
6821.11,865.608,0.9633,-1.46567
6827.12,866.108,0.9627,-1.46679
6833.15,866.608,0.9622,-1.469
6839.16,867.108,0.9617,-1.46754
6845.20,867.608,0.9616,-1.46827
6851.21,868.108,0.9616,-1.46914
6857.19,868.608,0.9613,-1.4686
6863.19,869.108,0.9610,-1.47006
6869.20,869.608,0.9606,-1.47245
6875.22,870.108,0.9604,-1.47079
6881.24,870.608,0.9600,-1.47248
6887.20,871.108,0.9596,-1.47508
