Repository: MaCFP/matl-db

## Experimental Conditions: Simultaneous Thermal Analysis (STA)

The sample powder was provided by MaCFP in a small glass bottle.
Upon arrival, the bottle was opened and placed inside a desiccator for storage.
The samples were weighed at room condition and stored at room condition prior to measurement. No pre-conditioning was applied.

The data was interpolated to match a 0.5 K spacing, as requested by MaCFP.
Note that this can lead to minor inconsistencies for a few initial data points
where the temperature is not yet monotonically increasing, due to noise.

File: Wood/Calibration_Data/BUW/BUW_Wood_STA_N2_5K_R2.csv
Time (s),Temperature (K),Mass (mg),Heat Flow (W/g)
0.00,307.749,4.8598,0.0469
102.06,308.249,4.8453,0.11718
121.28,308.749,4.8493,0.1506
135.91,309.249,4.8458,0.17755
148.09,309.749,4.8429,0.199
158.74,310.249,4.8401,0.21811
168.24,310.749,4.8389,0.23547
177.08,311.249,4.8384,0.251
185.31,311.749,4.8373,0.26578
193.09,312.249,4.8381,0.27736
200.47,312.749,4.8374,0.28925
207.52,313.249,4.8352,0.30158
214.29,313.749,4.8326,0.31089
220.83,314.249,4.8325,0.32106
227.15,314.749,4.8320,0.33025
233.35,315.249,4.8321,0.33839
239.39,315.749,4.8315,0.34718
245.30,316.249,4.8306,0.35548
251.12,316.749,4.8297,0.36187
256.82,317.249,4.8293,0.36878
262.44,317.749,4.8287,0.37718
268.00,318.249,4.8282,0.38263
273.45,318.749,4.8284,0.38952
278.84,319.249,4.8283,0.39519
284.16,319.749,4.8284,0.40078
289.43,320.249,4.8277,0.40711
294.69,320.749,4.8269,0.4108
299.89,321.249,4.8260,0.41713
305.05,321.749,4.8256,0.42055
310.20,322.249,4.8250,0.4251
315.31,322.749,4.8245,0.42922
320.38,323.249,4.8242,0.43379
325.45,323.749,4.8236,0.43819
330.52,324.249,4.8235,0.44056
335.56,324.749,4.8231,0.44437
340.62,325.249,4.8229,0.44749
345.64,325.749,4.8209,0.45043
350.67,326.249,4.8199,0.45311
355.68,326.749,4.8187,0.4552
360.70,327.249,4.8174,0.45758
365.71,327.749,4.8155,0.46043
370.74,328.249,4.8145,0.46178
375.77,328.749,4.8138,0.46474
380.79,329.249,4.8124,0.46572
385.82,329.749,4.8112,0.46677
390.84,330.249,4.8098,0.46886
395.88,330.749,4.8091,0.46908
400.90,331.249,4.8085,0.4707
405.95,331.749,4.8081,0.47194
410.99,332.249,4.8075,0.4724
416.05,332.749,4.8070,0.47343
421.12,333.249,4.8064,0.47348
426.20,333.749,4.8061,0.47349
431.28,334.249,4.8054,0.47389
436.36,334.749,4.8046,0.47361
441.44,335.249,4.8029,0.47332
446.54,335.749,4.8013,0.47284
451.66,336.249,4.8002,0.47253
456.80,336.749,4.7993,0.4719
461.95,337.249,4.7988,0.47115
467.11,337.749,4.7985,0.46991
472.27,338.249,4.7979,0.46936
477.46,338.749,4.7973,0.46891
482.63,339.249,4.7966,0.46783
487.85,339.749,4.7953,0.46647
493.08,340.249,4.7920,0.46553
498.30,340.749,4.7904,0.46364
503.52,341.249,4.7898,0.4619
508.74,341.749,4.7891,0.45999
513.98,342.249,4.7882,0.45838
519.26,342.749,4.7870,0.45717
524.56,343.249,4.7862,0.45467
529.86,343.749,4.7859,0.4537
535.19,344.249,4.7855,0.45194
540.53,344.749,4.7850,0.44959
545.86,345.249,4.7846,0.44777
551.21,345.749,4.7842,0.4463
556.55,346.249,4.7836,0.44401
561.91,346.749,4.7830,0.44216
567.26,347.249,4.7820,0.43963
572.64,347.749,4.7804,0.4368
578.03,348.249,4.7791,0.43583
583.41,348.749,4.7787,0.43402
588.78,349.249,4.7778,0.43153
594.17,349.749,4.7770,0.42934
599.55,350.249,4.7763,0.42781
604.95,350.749,4.7759,0.42596
610.35,351.249,4.7750,0.42328
615.75,351.749,4.7743,0.42134
621.15,352.249,4.7737,0.41976
626.59,352.749,4.7731,0.4176
632.03,353.249,4.7729,0.41505
637.48,353.749,4.7724,0.41376
642.93,354.249,4.7715,0.41136
648.35,354.749,4.7707,0.40938
653.81,355.249,4.7699,0.40739
659.28,355.749,4.7693,0.40595
664.76,356.249,4.7686,0.40375
670.25,356.749,4.7678,0.40155
675.72,357.249,4.7667,0.40022
681.20,357.749,4.7659,0.3985
686.71,358.249,4.7650,0.39721
692.22,358.749,4.7643,0.39556
697.78,359.249,4.7636,0.39344
703.32,359.749,4.7630,0.39175
708.87,360.249,4.7626,0.39005
714.42,360.749,4.7634,0.38832
719.97,361.249,4.7635,0.38697
725.51,361.749,4.7632,0.38499
731.06,362.249,4.7628,0.38438
736.63,362.749,4.7625,0.38253
742.19,363.249,4.7624,0.38172
747.80,363.749,4.7621,0.38088
753.40,364.249,4.7618,0.37947
759.01,364.749,4.7616,0.37785
764.65,365.249,4.7611,0.37683
770.27,365.749,4.7608,0.3759
775.89,366.249,4.7605,0.37587
781.54,366.749,4.7602,0.37459
787.17,367.249,4.7599,0.37283
792.80,367.749,4.7596,0.37365
798.44,368.249,4.7593,0.37212
804.08,368.749,4.7590,0.37089
809.73,369.249,4.7587,0.37098
815.40,369.749,4.7585,0.37072
821.08,370.249,4.7582,0.36905
826.77,370.749,4.7580,0.36905
832.47,371.249,4.7577,0.36792
838.18,371.749,4.7573,0.36779
843.88,372.249,4.7570,0.36711
849.58,372.749,4.7566,0.36687
855.29,373.249,4.7562,0.36664
861.02,373.749,4.7559,0.36558
866.75,374.249,4.7557,0.36592
872.50,374.749,4.7557,0.36508
878.26,375.249,4.7567,0.36492
884.02,375.749,4.7569,0.36504
889.78,376.249,4.7580,0.36492
895.54,376.749,4.7585,0.36396
901.32,377.249,4.7589,0.36408
907.10,377.749,4.7586,0.36395
912.88,378.249,4.7583,0.36319
918.68,378.749,4.7579,0.36288
924.49,379.249,4.7576,0.36315
930.30,379.749,4.7573,0.36259
936.13,380.249,4.7569,0.36258
941.95,380.749,4.7566,0.3628
947.77,381.249,4.7562,0.36234
953.58,381.749,4.7559,0.36254
959.39,382.249,4.7556,0.36272
965.22,382.749,4.7554,0.36281
971.05,383.249,4.7553,0.36361
976.89,383.749,4.7551,0.36236
982.75,384.249,4.7550,0.36236
988.61,384.749,4.7549,0.36225
994.47,385.249,4.7547,0.36194
1000.34,385.749,4.7546,0.36273
1006.21,386.249,4.7550,0.36212
1012.08,386.749,4.7549,0.36227
1017.96,387.249,4.7550,0.36188
1023.82,387.749,4.7548,0.36194
1029.69,388.249,4.7547,0.3612
1035.55,388.749,4.7546,0.36167
1041.43,389.249,4.7545,0.36026
1047.31,389.749,4.7545,0.3621
1053.18,390.249,4.7542,0.36105
1059.06,390.749,4.7538,0.36114
1064.93,391.249,4.7535,0.36098
1070.80,391.749,4.7532,0.36106
1076.72,392.249,4.7529,0.36129
1082.61,392.749,4.7526,0.36141
1088.51,393.249,4.7525,0.3611
1094.38,393.749,4.7522,0.36029
1100.25,394.249,4.7520,0.36055
1106.12,394.749,4.7518,0.36059
1112.01,395.249,4.7517,0.3605
1117.90,395.749,4.7515,0.3612
1123.78,396.249,4.7513,0.3608
1129.68,396.749,4.7511,0.3604
1135.58,397.249,4.7511,0.36082
1141.50,397.749,4.7517,0.36088
1147.41,398.249,4.7533,0.36006
1153.30,398.749,4.7533,0.36023
1159.20,399.249,4.7537,0.36028
1165.09,399.749,4.7543,0.3598
1171.00,400.249,4.7543,0.35983
1176.90,400.749,4.7540,0.35935
1182.81,401.249,4.7537,0.35912
1188.73,401.749,4.7533,0.35916
1194.65,402.249,4.7531,0.35969
1200.55,402.749,4.7528,0.35842
1206.45,403.249,4.7524,0.35804
1212.34,403.749,4.7522,0.35787
1218.23,404.249,4.7521,0.35869
1224.13,404.749,4.7519,0.35737
1230.07,405.249,4.7517,0.35715
1235.99,405.749,4.7515,0.35708
1241.94,406.249,4.7515,0.35704
1247.88,406.749,4.7513,0.3566
1253.81,407.249,4.7511,0.35711
1259.77,407.749,4.7508,0.35656
1265.72,408.249,4.7506,0.35591
1271.66,408.749,4.7504,0.35582
1277.60,409.249,4.7502,0.35648
1283.53,409.749,4.7500,0.35505
1289.46,410.249,4.7498,0.35518
1295.40,410.749,4.7497,0.35535
1301.34,411.249,4.7499,0.35433
1307.29,411.749,4.7499,0.35417
1313.22,412.249,4.7499,0.35431
1319.15,412.749,4.7503,0.35423
1325.10,413.249,4.7503,0.35396
1331.04,413.749,4.7504,0.35403
1336.97,414.249,4.7504,0.35415
1342.91,414.749,4.7505,0.3535
1348.84,415.249,4.7505,0.35379
1354.80,415.749,4.7505,0.3538
1360.77,416.249,4.7507,0.35304
1366.72,416.749,4.7509,0.35255
1372.70,417.249,4.7511,0.35286
1378.66,417.749,4.7512,0.35278
1384.61,418.249,4.7510,0.35221
1390.58,418.749,4.7508,0.35136
1396.55,419.249,4.7505,0.35217
1402.54,419.749,4.7503,0.35168
1408.50,420.249,4.7500,0.35233
1414.46,420.749,4.7498,0.35205
1420.40,421.249,4.7495,0.35117
1426.35,421.749,4.7492,0.35107
1432.30,422.249,4.7490,0.35025
1438.27,422.749,4.7487,0.35098
1444.23,423.249,4.7485,0.35133
1450.19,423.749,4.7482,0.35119
1456.16,424.249,4.7482,0.35141
1462.12,424.749,4.7483,0.35046
1468.09,425.249,4.7482,0.35022
1474.07,425.749,4.7481,0.3508
1480.01,426.249,4.7479,0.35056
1485.96,426.749,4.7477,0.35087
1491.92,427.249,4.7472,0.3512
1497.88,427.749,4.7468,0.35051
1503.83,428.249,4.7464,0.35027
1509.80,428.749,4.7459,0.35119
1515.75,429.249,4.7454,0.35045
1521.71,429.749,4.7452,0.35044
1527.67,430.249,4.7450,0.35033
1533.65,430.749,4.7447,0.35016
1539.61,431.249,4.7445,0.3503
1545.56,431.749,4.7443,0.34957
1551.54,432.249,4.7440,0.34976
1557.47,432.749,4.7438,0.34938
1563.40,433.249,4.7435,0.34858
1569.37,433.749,4.7433,0.3494
1575.34,434.249,4.7431,0.34851
1581.31,434.749,4.7425,0.34792
1587.31,435.249,4.7420,0.34733
1593.29,435.749,4.7416,0.34735
1599.27,436.249,4.7413,0.34727
1605.25,436.749,4.7409,0.34652
1611.23,437.249,4.7406,0.34643
1617.19,437.749,4.7402,0.34536
1623.16,438.249,4.7399,0.34561
1629.15,438.749,4.7395,0.34523
1635.13,439.249,4.7392,0.34509
1641.11,439.749,4.7389,0.34423
1647.11,440.249,4.7384,0.34334
1653.08,440.749,4.7382,0.3436
1659.07,441.249,4.7379,0.34339
1665.06,441.749,4.7374,0.34245
1671.07,442.249,4.7371,0.34239
1677.09,442.749,4.7368,0.34164
1683.09,443.249,4.7364,0.34084
1689.11,443.749,4.7361,0.34069
1695.11,444.249,4.7339,0.34008
1701.11,444.749,4.7328,0.33947
1707.09,445.249,4.7319,0.3393
1713.07,445.749,4.7315,0.33888
1719.06,446.249,4.7313,0.33948
1725.04,446.749,4.7311,0.33844
1731.06,447.249,4.7309,0.33813
1737.08,447.749,4.7307,0.33728
1743.08,448.249,4.7305,0.33721
1749.10,448.749,4.7303,0.33634
1755.08,449.249,4.7301,0.33551
1761.07,449.749,4.7299,0.33561
1767.06,450.249,4.7297,0.33552
1773.02,450.749,4.7295,0.33556
1778.99,451.249,4.7292,0.33501
1784.96,451.749,4.7278,0.3331
1790.93,452.249,4.7264,0.33329
1796.91,452.749,4.7261,0.33368
1802.89,453.249,4.7259,0.33244
1808.84,453.749,4.7255,0.33195
1814.82,454.249,4.7246,0.33123
1820.80,454.749,4.7227,0.33035
1826.79,455.249,4.7221,0.3295
1832.77,455.749,4.7218,0.32915
1838.73,456.249,4.7200,0.32846
1844.68,456.749,4.7181,0.32716
1850.64,457.249,4.7178,0.32694
1856.61,457.749,4.7173,0.32624
1862.58,458.249,4.7164,0.32527
1868.56,458.749,4.7154,0.32375
1874.54,459.249,4.7144,0.3231
1880.51,459.749,4.7135,0.32165
1886.51,460.249,4.7126,0.32153
1892.49,460.749,4.7125,0.3212
1898.46,461.249,4.7122,0.32157
1904.45,461.749,4.7110,0.32029
1910.44,462.249,4.7095,0.31969
1916.40,462.749,4.7084,0.31867
1922.38,463.249,4.7079,0.31825
1928.37,463.749,4.7061,0.31709
1934.32,464.249,4.7043,0.31559
1940.31,464.749,4.7021,0.31407
1946.29,465.249,4.7018,0.31339
1952.28,465.749,4.7016,0.31295
1958.28,466.249,4.7014,0.31148
1964.29,466.749,4.7013,0.31169
1970.31,467.249,4.7010,0.31007
1976.32,467.749,4.7005,0.30865
1982.32,468.249,4.7000,0.30827
1988.34,468.749,4.6980,0.30714
1994.32,469.249,4.6965,0.30544
2000.33,469.749,4.6948,0.30508
2006.36,470.249,4.6939,0.30318
2012.36,470.749,4.6931,0.30219
2018.39,471.249,4.6918,0.30186
2024.43,471.749,4.6900,0.30034
2030.43,472.249,4.6881,0.2985
2036.42,472.749,4.6869,0.29749
2042.44,473.249,4.6841,0.29569
2048.43,473.749,4.6827,0.29392
2054.44,474.249,4.6817,0.29312
2060.44,474.749,4.6807,0.29076
2066.43,475.249,4.6795,0.29145
2072.45,475.749,4.6791,0.28916
2078.44,476.249,4.6774,0.28792
2084.47,476.749,4.6753,0.28672
2090.47,477.249,4.6743,0.28628
2096.47,477.749,4.6736,0.28504
2102.46,478.249,4.6709,0.28394
2108.44,478.749,4.6700,0.28226
2114.44,479.249,4.6688,0.2814
2120.44,479.749,4.6660,0.27912
2126.45,480.249,4.6650,0.27779
2132.47,480.749,4.6629,0.27641
2138.48,481.249,4.6602,0.2747
2144.49,481.749,4.6592,0.2738
2150.50,482.249,4.6585,0.2731
2156.49,482.749,4.6567,0.27055
2162.47,483.249,4.6550,0.27006
2168.46,483.749,4.6543,0.26842
2174.46,484.249,4.6528,0.26678
2180.48,484.749,4.6496,0.2655
2186.49,485.249,4.6491,0.2643
2192.50,485.749,4.6484,0.26255
2198.49,486.249,4.6466,0.26114
2204.48,486.749,4.6450,0.26095
2210.46,487.249,4.6438,0.25896
2216.46,487.749,4.6419,0.25747
2222.47,488.249,4.6408,0.25695
2228.47,488.749,4.6386,0.255
2234.50,489.249,4.6359,0.25404
2240.50,489.749,4.6352,0.25275
2246.50,490.249,4.6334,0.25049
2252.52,490.749,4.6316,0.24957
2258.52,491.249,4.6300,0.24878
2264.52,491.749,4.6277,0.24721
2270.52,492.249,4.6264,0.24613
2276.51,492.749,4.6246,0.24484
2282.50,493.249,4.6213,0.2433
2288.52,493.749,4.6201,0.24203
2294.51,494.249,4.6179,0.24079
2300.51,494.749,4.6157,0.24007
2306.51,495.249,4.6143,0.23952
2312.50,495.749,4.6117,0.2374
2318.48,496.249,4.6096,0.23628
2324.49,496.749,4.6061,0.23569
2330.51,497.249,4.6040,0.23452
2336.51,497.749,4.6020,0.23324
2342.51,498.249,4.6006,0.23267
2348.50,498.749,4.5981,0.2305
2354.48,499.249,4.5965,0.22996
2360.50,499.749,4.5938,0.22789
2366.51,500.249,4.5913,0.22698
2372.54,500.749,4.5897,0.22577
2378.58,501.249,4.5875,0.22389
2384.56,501.749,4.5856,0.22289
2390.57,502.249,4.5831,0.22234
2396.56,502.749,4.5801,0.22141
2402.54,503.249,4.5770,0.22009
2408.55,503.749,4.5739,0.21865
2414.54,504.249,4.5705,0.21679
2420.54,504.749,4.5674,0.21559
2426.57,505.249,4.5651,0.21468
2432.59,505.749,4.5627,0.2143
2438.61,506.249,4.5596,0.21302
2444.64,506.749,4.5570,0.21219
2450.65,507.249,4.5554,0.21211
2456.64,507.749,4.5516,0.21027
2462.64,508.249,4.5489,0.20933
2468.64,508.749,4.5451,0.20751
2474.64,509.249,4.5410,0.2069
2480.66,509.749,4.5376,0.2059
2486.65,510.249,4.5347,0.20459
2492.65,510.749,4.5325,0.20314
2498.67,511.249,4.5301,0.20245
2504.66,511.749,4.5271,0.20169
2510.66,512.249,4.5242,0.20148
2516.66,512.749,4.5190,0.19977
2522.66,513.249,4.5155,0.19767
2528.65,513.749,4.5118,0.19615
2534.66,514.249,4.5092,0.1951
2540.67,514.749,4.5066,0.19611
2546.65,515.249,4.5029,0.19474
2552.66,515.749,4.4996,0.1937
2558.65,516.249,4.4964,0.19235
2564.65,516.749,4.4912,0.19245
2570.67,517.249,4.4879,0.19075
2576.67,517.749,4.4839,0.18933
2582.69,518.249,4.4804,0.18866
2588.71,518.749,4.4774,0.18922
2594.73,519.249,4.4734,0.18925
2600.74,519.749,4.4681,0.18853
2606.73,520.249,4.4639,0.18747
2612.72,520.749,4.4590,0.18723
2618.72,521.249,4.4550,0.18727
2624.71,521.749,4.4508,0.18608
2630.73,522.249,4.4460,0.18441
2636.73,522.749,4.4421,0.18499
2642.76,523.249,4.4376,0.18354
2648.78,523.749,4.4332,0.18263
2654.79,524.249,4.4295,0.18272
2660.85,524.749,4.4253,0.18176
2666.85,525.249,4.4205,0.18164
2672.86,525.749,4.4164,0.1813
2678.86,526.249,4.4117,0.18136
2684.84,526.749,4.4069,0.18115
2690.83,527.249,4.4024,0.18082
2696.83,527.749,4.3974,0.18081
2702.87,528.249,4.3927,0.1802
2708.90,528.749,4.3888,0.18033
2714.93,529.249,4.3839,0.1823
2720.95,529.749,4.3792,0.18111
2726.95,530.249,4.3742,0.1798
2732.93,530.749,4.3687,0.17894
2738.90,531.249,4.3643,0.17929
2744.87,531.749,4.3597,0.17908
2750.84,532.249,4.3531,0.17826
2756.81,532.749,4.3484,0.17744
2762.80,533.249,4.3423,0.17648
2768.79,533.749,4.3365,0.1753
2774.78,534.249,4.3301,0.17506
2780.77,534.749,4.3270,0.17486
2786.77,535.249,4.3204,0.175
2792.78,535.749,4.3154,0.17469
2798.78,536.249,4.3107,0.17412
2804.79,536.749,4.3042,0.17382
2810.81,537.249,4.2993,0.17211
2816.81,537.749,4.2943,0.17323
2822.81,538.249,4.2879,0.1718
2828.82,538.749,4.2826,0.17222
2834.82,539.249,4.2759,0.17076
2840.85,539.749,4.2698,0.16962
2846.88,540.249,4.2651,0.16936
2852.91,540.749,4.2582,0.16977
2858.91,541.249,4.2505,0.16953
2864.90,541.749,4.2438,0.16829
2870.91,542.249,4.2388,0.16712
2876.93,542.749,4.2330,0.16582
2882.94,543.249,4.2253,0.1663
2888.94,543.749,4.2217,0.16631
2894.96,544.249,4.2140,0.16676
2900.98,544.749,4.2086,0.1656
2906.99,545.249,4.2031,0.16483
2913.04,545.749,4.1966,0.16452
2919.06,546.249,4.1900,0.16466
2925.09,546.749,4.1835,0.16352
2931.13,547.249,4.1767,0.16274
2937.15,547.749,4.1690,0.16114
2943.19,548.249,4.1627,0.16085
2949.22,548.749,4.1567,0.16089
2955.23,549.249,4.1492,0.15969
2961.28,549.749,4.1417,0.15903
2967.32,550.249,4.1353,0.15799
2973.34,550.749,4.1286,0.15831
2979.35,551.249,4.1217,0.15836
2985.37,551.749,4.1144,0.15789
2991.37,552.249,4.1072,0.15674
2997.35,552.749,4.0999,0.15618
3003.35,553.249,4.0912,0.15675
3009.33,553.749,4.0856,0.15547
3015.33,554.249,4.0772,0.15522
3021.35,554.749,4.0701,0.15494
3027.35,555.249,4.0628,0.1545
3033.36,555.749,4.0554,0.15321
3039.36,556.249,4.0467,0.15307
3045.37,556.749,4.0408,0.15171
3051.35,557.249,4.0326,0.15059
3057.34,557.749,4.0235,0.15
3063.35,558.249,4.0146,0.14878
3069.37,558.749,4.0072,0.14856
3075.39,559.249,3.9995,0.148
3081.41,559.749,3.9917,0.14733
3087.42,560.249,3.9842,0.14759
3093.43,560.749,3.9758,0.14612
3099.46,561.249,3.9675,0.14635
3105.51,561.749,3.9602,0.14558
3111.56,562.249,3.9523,0.14643
3117.58,562.749,3.9444,0.14642
3123.62,563.249,3.9367,0.14631
3129.63,563.749,3.9277,0.14626
3135.64,564.249,3.9181,0.14562
3141.65,564.749,3.9090,0.14433
3147.65,565.249,3.9014,0.1441
3153.66,565.749,3.8939,0.14524
3159.67,566.249,3.8845,0.14459
3165.69,566.749,3.8744,0.14375
3171.70,567.249,3.8663,0.14371
3177.70,567.749,3.8558,0.14463
3183.72,568.249,3.8463,0.14345
3189.73,568.749,3.8362,0.14305
3195.74,569.249,3.8290,0.14278
3201.77,569.749,3.8206,0.14298
3207.79,570.249,3.8108,0.14363
3213.82,570.749,3.8013,0.1428
3219.85,571.249,3.7911,0.14362
3225.85,571.749,3.7825,0.144
3231.84,572.249,3.7727,0.14418
3237.85,572.749,3.7619,0.14342
3243.86,573.249,3.7534,0.14283
3249.89,573.749,3.7428,0.14421
3255.91,574.249,3.7311,0.14378
3261.93,574.749,3.7209,0.14288
3267.91,575.249,3.7111,0.14324
3273.88,575.749,3.7005,0.14262
3279.88,576.249,3.6896,0.14324
3285.86,576.749,3.6791,0.1437
3291.87,577.249,3.6679,0.14316
3297.89,577.749,3.6576,0.14481
3303.92,578.249,3.6486,0.14406
3309.94,578.749,3.6391,0.14556
3315.94,579.249,3.6293,0.14609
3321.93,579.749,3.6152,0.14555
3327.91,580.249,3.6015,0.14525
3333.89,580.749,3.5884,0.14488
3339.90,581.249,3.5780,0.14506
3345.91,581.749,3.5690,0.14497
3351.92,582.249,3.5570,0.14497
3357.93,582.749,3.5464,0.14462
3363.94,583.249,3.5346,0.14503
3369.95,583.749,3.5239,0.14624
3375.95,584.249,3.5114,0.14549
3381.95,584.749,3.5001,0.14756
3387.97,585.249,3.4882,0.14801
3393.98,585.749,3.4752,0.14813
3399.98,586.249,3.4632,0.14828
3405.99,586.749,3.4485,0.1479
3412.01,587.249,3.4351,0.14666
3418.02,587.749,3.4230,0.14746
3424.04,588.249,3.4092,0.14737
3430.04,588.749,3.3983,0.14856
3436.05,589.249,3.3867,0.14995
3442.04,589.749,3.3743,0.14978
3448.01,590.249,3.3597,0.14917
3453.99,590.749,3.3448,0.1497
3459.99,591.249,3.3297,0.14975
3465.99,591.749,3.3166,0.15009
3471.98,592.249,3.3048,0.15198
3478.00,592.749,3.2910,0.15218
3483.99,593.249,3.2755,0.15171
3489.99,593.749,3.2624,0.15173
3496.00,594.249,3.2527,0.15409
3502.02,594.749,3.2390,0.15484
3508.05,595.249,3.2218,0.15264
3514.08,595.749,3.2064,0.15229
3520.11,596.249,3.1922,0.1529
3526.12,596.749,3.1788,0.1543
3532.11,597.249,3.1651,0.15459
3538.11,597.749,3.1480,0.15325
3544.09,598.249,3.1327,0.15234
3550.11,598.749,3.1174,0.15313
3556.14,599.249,3.1041,0.15347
3562.16,599.749,3.0910,0.15344
3568.20,600.249,3.0756,0.15439
3574.22,600.749,3.0614,0.1556
3580.24,601.249,3.0444,0.15676
3586.27,601.749,3.0281,0.157
3592.28,602.249,3.0136,0.15854
3598.27,602.749,2.9980,0.15926
3604.28,603.249,2.9808,0.15772
3610.29,603.749,2.9655,0.15938
3616.30,604.249,2.9501,0.15993
3622.32,604.749,2.9340,0.15914
3628.33,605.249,2.9178,0.15891
3634.35,605.749,2.9013,0.15928
3640.39,606.249,2.8849,0.15982
3646.43,606.749,2.8693,0.16052
3652.47,607.249,2.8549,0.16284
3658.50,607.749,2.8381,0.16289
3664.52,608.249,2.8211,0.16296
3670.55,608.749,2.8043,0.16388
3676.57,609.249,2.7882,0.166
3682.59,609.749,2.7709,0.16723
3688.59,610.249,2.7518,0.16855
3694.60,610.749,2.7347,0.16952
3700.62,611.249,2.7186,0.17123
3706.64,611.749,2.6999,0.17315
3712.66,612.249,2.6833,0.17692
3718.69,612.749,2.6638,0.17807
3724.69,613.249,2.6445,0.17876
3730.71,613.749,2.6272,0.1809
3736.75,614.249,2.6075,0.1828
3742.77,614.749,2.5889,0.18374
3748.80,615.249,2.5718,0.18501
3754.82,615.749,2.5519,0.18748
3760.82,616.249,2.5333,0.18905
3766.82,616.749,2.5152,0.19108
3772.82,617.249,2.4951,0.1914
3778.83,617.749,2.4755,0.19428
3784.83,618.249,2.4564,0.19666
3790.86,618.749,2.4350,0.19884
3796.89,619.249,2.4152,0.20213
3802.92,619.749,2.3951,0.20384
3808.96,620.249,2.3732,0.2049
3814.99,620.749,2.3501,0.20769
3821.01,621.249,2.3313,0.21002
3827.03,621.749,2.3110,0.21245
3833.04,622.249,2.2895,0.21354
3839.05,622.749,2.2680,0.21688
3845.07,623.249,2.2448,0.218
3851.11,623.749,2.2215,0.22022
3857.14,624.249,2.1996,0.22189
3863.20,624.749,2.1751,0.22274
3869.22,625.249,2.1506,0.22348
3875.23,625.749,2.1275,0.2238
3881.24,626.249,2.1069,0.22455
3887.24,626.749,2.0840,0.22541
3893.26,627.249,2.0662,0.22635
3899.27,627.749,2.0451,0.22693
3905.29,628.249,2.0161,0.22628
3911.29,628.749,1.9900,0.22434
3917.30,629.249,1.9656,0.22411
3923.30,629.749,1.9386,0.22224
3929.31,630.249,1.9166,0.21965
3935.31,630.749,1.8944,0.21699
3941.32,631.249,1.8716,0.21402
3947.33,631.749,1.8506,0.21138
3953.33,632.249,1.8274,0.20657
3959.36,632.749,1.8035,0.20307
3965.37,633.249,1.7801,0.19771
3971.41,633.749,1.7588,0.19336
3977.45,634.249,1.7379,0.18894
3983.48,634.749,1.7124,0.181
3989.49,635.249,1.6907,0.17235
3995.52,635.749,1.6699,0.16266
4001.52,636.249,1.6471,0.15236
4007.51,636.749,1.6243,0.13972
4013.52,637.249,1.6038,0.12707
4019.49,637.749,1.5849,0.11344
4025.47,638.249,1.5666,0.10017
4031.47,638.749,1.5504,0.0854
4037.47,639.249,1.5316,0.0679
4043.47,639.749,1.5134,0.0502
4049.48,640.249,1.4965,0.0308
4055.48,640.749,1.4814,0.0095
4061.47,641.249,1.4684,-0.00958
4067.47,641.749,1.4544,-0.0274
4073.48,642.249,1.4431,-0.0475
4079.47,642.749,1.4294,-0.0673
4085.47,643.249,1.4171,-0.089
4091.47,643.749,1.4047,-0.1082
4097.45,644.249,1.3959,-0.12571
4103.43,644.749,1.3873,-0.14441
4109.41,645.249,1.3798,-0.16139
4115.39,645.749,1.3721,-0.17902
4121.38,646.249,1.3651,-0.19387
4127.39,646.749,1.3584,-0.20781
4133.43,647.249,1.3531,-0.22001
4139.45,647.749,1.3481,-0.23111
4145.46,648.249,1.3433,-0.24022
4151.45,648.749,1.3378,-0.25048
4157.43,649.249,1.3337,-0.25993
4163.39,649.749,1.3293,-0.26856
4169.38,650.249,1.3252,-0.27626
4175.38,650.749,1.3218,-0.28185
4181.37,651.249,1.3190,-0.28822
4187.37,651.749,1.3144,-0.29404
4193.36,652.249,1.3104,-0.29898
4199.38,652.749,1.3085,-0.30422
4205.42,653.249,1.3060,-0.30667
4211.44,653.749,1.3034,-0.3094
4217.47,654.249,1.3008,-0.31264
4223.48,654.749,1.2984,-0.31718
4229.48,655.249,1.2961,-0.3202
4235.52,655.749,1.2932,-0.32386
4241.56,656.249,1.2908,-0.32835
4247.58,656.749,1.2884,-0.33176
4253.62,657.249,1.2864,-0.3338
4259.64,657.749,1.2829,-0.33683
4265.66,658.249,1.2816,-0.34088
4271.69,658.749,1.2794,-0.34398
4277.72,659.249,1.2778,-0.34664
4283.77,659.749,1.2760,-0.34867
4289.81,660.249,1.2745,-0.35148
4295.84,660.749,1.2734,-0.35268
4301.88,661.249,1.2723,-0.35569
4307.90,661.749,1.2699,-0.35927
4313.91,662.249,1.2680,-0.36258
4319.94,662.749,1.2648,-0.36743
4325.94,663.249,1.2622,-0.37004
4331.97,663.749,1.2607,-0.37337
4338.02,664.249,1.2593,-0.37432
4344.06,664.749,1.2587,-0.37631
4350.10,665.249,1.2557,-0.38168
4356.13,665.749,1.2542,-0.38499
4362.12,666.249,1.2525,-0.38734
4368.12,666.749,1.2491,-0.39127
4374.12,667.249,1.2477,-0.39587
4380.11,667.749,1.2466,-0.39697
4386.12,668.249,1.2449,-0.40189
4392.12,668.749,1.2417,-0.40489
4398.11,669.249,1.2403,-0.40834
4404.12,669.749,1.2384,-0.4124
4410.12,670.249,1.2363,-0.41565
4416.12,670.749,1.2348,-0.41718
4422.12,671.249,1.2333,-0.42015
4428.11,671.749,1.2314,-0.42257
4434.12,672.249,1.2294,-0.42549
4440.14,672.749,1.2280,-0.42826
4446.17,673.249,1.2260,-0.43018
4452.19,673.749,1.2237,-0.43289
4458.22,674.249,1.2227,-0.43482
4464.23,674.749,1.2215,-0.43755
4470.27,675.249,1.2210,-0.43901
4476.32,675.749,1.2194,-0.44266
4482.35,676.249,1.2167,-0.44627
4488.36,676.749,1.2145,-0.44875
4494.37,677.249,1.2114,-0.45402
4500.37,677.749,1.2094,-0.45791
4506.38,678.249,1.2062,-0.46232
4512.43,678.749,1.2039,-0.46413
4518.47,679.249,1.2027,-0.46742
4524.52,679.749,1.2003,-0.47039
4530.57,680.249,1.1995,-0.47416
4536.61,680.749,1.1980,-0.47615
4542.65,681.249,1.1965,-0.47921
4548.68,681.749,1.1959,-0.47993
4554.70,682.249,1.1957,-0.48179
4560.73,682.749,1.1942,-0.48689
4566.74,683.249,1.1918,-0.48918
4572.77,683.749,1.1899,-0.49214
4578.80,684.249,1.1874,-0.49786
4584.86,684.749,1.1851,-0.49994
4590.90,685.249,1.1831,-0.50483
4596.94,685.749,1.1807,-0.50645
4602.98,686.249,1.1790,-0.50865
4608.99,686.749,1.1785,-0.51186
4615.02,687.249,1.1778,-0.51296
4621.04,687.749,1.1768,-0.51351
4627.03,688.249,1.1750,-0.51758
4633.01,688.749,1.1736,-0.51879
4638.99,689.249,1.1719,-0.52154
4644.99,689.749,1.1692,-0.52466
4651.00,690.249,1.1679,-0.52789
4657.01,690.749,1.1661,-0.52963
4663.02,691.249,1.1643,-0.53009
4669.02,691.749,1.1627,-0.5328
4675.02,692.249,1.1602,-0.53477
4681.04,692.749,1.1584,-0.53697
4687.06,693.249,1.1574,-0.53822
4693.09,693.749,1.1548,-0.54157
4699.13,694.249,1.1523,-0.54455
4705.15,694.749,1.1506,-0.54617
4711.16,695.249,1.1490,-0.54851
4717.17,695.749,1.1488,-0.54829
4723.16,696.249,1.1474,-0.55228
4729.18,696.749,1.1455,-0.55415
4735.20,697.249,1.1442,-0.55487
4741.24,697.749,1.1430,-0.55644
4747.29,698.249,1.1413,-0.55749
4753.34,698.749,1.1401,-0.56014
4759.38,699.249,1.1390,-0.56098
4765.40,699.749,1.1372,-0.56327
4771.43,700.249,1.1361,-0.56385
4777.44,700.749,1.1347,-0.56695
4783.47,701.249,1.1321,-0.56843
4789.50,701.749,1.1296,-0.56925
4795.53,702.249,1.1274,-0.571
4801.56,702.749,1.1263,-0.57281
4807.59,703.249,1.1253,-0.57405
4813.60,703.749,1.1246,-0.57564
4819.60,704.249,1.1236,-0.57595
4825.60,704.749,1.1229,-0.57692
4831.60,705.249,1.1207,-0.57829
4837.61,705.749,1.1193,-0.5801
4843.63,706.249,1.1176,-0.58232
4849.64,706.749,1.1166,-0.58311
4855.66,707.249,1.1163,-0.58414
4861.69,707.749,1.1132,-0.58582
4867.74,708.249,1.1127,-0.58627
4873.76,708.749,1.1116,-0.58598
4879.78,709.249,1.1108,-0.58666
4885.80,709.749,1.1106,-0.58828
4891.79,710.249,1.1098,-0.58774
4897.81,710.749,1.1084,-0.59094
4903.84,711.249,1.1053,-0.59275
4909.88,711.749,1.1034,-0.59427
4915.91,712.249,1.1022,-0.59265
4921.94,712.749,1.1009,-0.59479
4927.98,713.249,1.0988,-0.59676
4934.01,713.749,1.0975,-0.59723
4940.04,714.249,1.0954,-0.59723
4946.08,714.749,1.0950,-0.59591
4952.10,715.249,1.0944,-0.5973
4958.10,715.749,1.0924,-0.59858
4964.11,716.249,1.0918,-0.59992
4970.12,716.749,1.0883,-0.6018
4976.11,717.249,1.0873,-0.60285
4982.12,717.749,1.0860,-0.60401
4988.12,718.249,1.0846,-0.60534
4994.10,718.749,1.0834,-0.60539
5000.11,719.249,1.0832,-0.60549
5006.15,719.749,1.0826,-0.60614
5012.18,720.249,1.0818,-0.60593
5018.24,720.749,1.0812,-0.60546
5024.28,721.249,1.0799,-0.60791
5030.30,721.749,1.0774,-0.60949
5036.30,722.249,1.0765,-0.60834
5042.30,722.749,1.0756,-0.60609
5048.31,723.249,1.0749,-0.60345
5054.32,723.749,1.0742,-0.60446
5060.37,724.249,1.0725,-0.607
5066.42,724.749,1.0693,-0.60834
5072.46,725.249,1.0688,-0.6093
5078.50,725.749,1.0677,-0.60839
5084.50,726.249,1.0668,-0.61059
5090.53,726.749,1.0661,-0.61178
5096.55,727.249,1.0652,-0.61384
5102.59,727.749,1.0641,-0.6165
5108.63,728.249,1.0619,-0.61847
5114.67,728.749,1.0607,-0.61944
5120.71,729.249,1.0601,-0.62081
5126.74,729.749,1.0593,-0.62149
5132.77,730.249,1.0591,-0.62314
5138.78,730.749,1.0582,-0.62601
5144.80,731.249,1.0568,-0.62729
5150.83,731.749,1.0549,-0.62616
5156.86,732.249,1.0535,-0.62772
5162.88,732.749,1.0532,-0.62896
5168.90,733.249,1.0522,-0.62986
5174.88,733.749,1.0515,-0.63159
5180.89,734.249,1.0507,-0.63192
5186.88,734.749,1.0485,-0.63462
5192.87,735.249,1.0468,-0.63551
5198.88,735.749,1.0458,-0.63593
5204.89,736.249,1.0452,-0.63686
5210.93,736.749,1.0433,-0.63844
5216.98,737.249,1.0423,-0.6395
5223.01,737.749,1.0416,-0.63983
5229.02,738.249,1.0407,-0.64099
5235.05,738.749,1.0401,-0.64201
5241.07,739.249,1.0400,-0.6428
5247.08,739.749,1.0393,-0.64223
5253.12,740.249,1.0387,-0.64499
5259.13,740.749,1.0381,-0.64624
5265.15,741.249,1.0380,-0.64672
5271.18,741.749,1.0380,-0.64825
5277.18,742.249,1.0364,-0.65127
5283.17,742.749,1.0350,-0.65054
5289.16,743.249,1.0344,-0.65216
5295.16,743.749,1.0334,-0.6543
5301.16,744.249,1.0321,-0.65657
5307.18,744.749,1.0312,-0.65621
5313.20,745.249,1.0302,-0.6586
5319.22,745.749,1.0294,-0.65833
5325.22,746.249,1.0293,-0.65688
5331.23,746.749,1.0290,-0.65899
5337.21,747.249,1.0278,-0.66089
5343.21,747.749,1.0263,-0.66036
5349.21,748.249,1.0260,-0.66115
5355.22,748.749,1.0255,-0.66139
5361.25,749.249,1.0244,-0.66162
5367.28,749.749,1.0233,-0.66196
5373.33,750.249,1.0226,-0.66206
5379.35,750.749,1.0225,-0.66328
5385.37,751.249,1.0218,-0.66449
5391.37,751.749,1.0211,-0.66585
5397.36,752.249,1.0200,-0.66719
5403.37,752.749,1.0193,-0.66586
5409.40,753.249,1.0186,-0.66756
5415.43,753.749,1.0182,-0.66834
5421.48,754.249,1.0176,-0.66871
5427.52,754.749,1.0170,-0.66798
5433.57,755.249,1.0165,-0.66863
5439.64,755.749,1.0163,-0.67022
5445.70,756.249,1.0159,-0.66964
5451.75,756.749,1.0151,-0.67117
5457.76,757.249,1.0139,-0.67311
5463.76,757.749,1.0124,-0.67584
5469.75,758.249,1.0117,-0.67545
5475.75,758.749,1.0108,-0.67677
5481.75,759.249,1.0098,-0.67693
5487.75,759.749,1.0093,-0.67975
5493.76,760.249,1.0081,-0.67909
5499.78,760.749,1.0068,-0.67876
5505.81,761.249,1.0063,-0.67877
5511.83,761.749,1.0057,-0.67834
5517.84,762.249,1.0055,-0.68073
5523.84,762.749,1.0050,-0.6816
5529.86,763.249,1.0041,-0.68308
5535.85,763.749,1.0037,-0.68317
5541.88,764.249,1.0035,-0.6822
5547.91,764.749,1.0030,-0.68326
5553.91,765.249,1.0024,-0.68197
5559.94,765.749,1.0017,-0.68285
5565.95,766.249,1.0011,-0.68418
5571.96,766.749,1.0009,-0.68554
5577.98,767.249,1.0005,-0.68756
5583.99,767.749,0.9999,-0.68859
5590.00,768.249,0.9989,-0.689
5596.01,768.749,0.9981,-0.68972
5602.01,769.249,0.9973,-0.69093
5607.99,769.749,0.9968,-0.6918
5613.99,770.249,0.9967,-0.6927
5620.00,770.749,0.9962,-0.69295
5626.01,771.249,0.9956,-0.69279
5632.04,771.749,0.9942,-0.69546
5638.07,772.249,0.9933,-0.69288
5644.08,772.749,0.9927,-0.69447
5650.11,773.249,0.9927,-0.69437
5656.12,773.749,0.9925,-0.69535
5662.14,774.249,0.9920,-0.69524
5668.17,774.749,0.9916,-0.69477
5674.20,775.249,0.9911,-0.69711
5680.23,775.749,0.9893,-0.69868
5686.27,776.249,0.9882,-0.69883
5692.29,776.749,0.9874,-0.6984
5698.31,777.249,0.9866,-0.69959
5704.33,777.749,0.9856,-0.70078
5710.33,778.249,0.9851,-0.70023
5716.32,778.749,0.9840,-0.70205
5722.32,779.249,0.9816,-0.70272
5728.34,779.749,0.9815,-0.70313
5734.36,780.249,0.9815,-0.70271
5740.40,780.749,0.9815,-0.70437
5746.40,781.249,0.9811,-0.70329
5752.40,781.749,0.9805,-0.70475
5758.40,782.249,0.9800,-0.70409
5764.38,782.749,0.9795,-0.70413
5770.36,783.249,0.9792,-0.70589
5776.33,783.749,0.9788,-0.7081
5782.31,784.249,0.9783,-0.70765
5788.32,784.749,0.9777,-0.70785
5794.35,785.249,0.9769,-0.70869
5800.38,785.749,0.9763,-0.70764
5806.41,786.249,0.9757,-0.70748
5812.44,786.749,0.9753,-0.70775
5818.48,787.249,0.9751,-0.70789
5824.51,787.749,0.9732,-0.70664
5830.54,788.249,0.9728,-0.70784
5836.55,788.749,0.9727,-0.70973
5842.54,789.249,0.9720,-0.71162
5848.55,789.749,0.9709,-0.71157
5854.55,790.249,0.9698,-0.71201
5860.58,790.749,0.9695,-0.71181
5866.59,791.249,0.9688,-0.711
5872.56,791.749,0.9687,-0.71036
5878.55,792.249,0.9687,-0.71078
5884.54,792.749,0.9683,-0.71156
5890.55,793.249,0.9668,-0.71287
5896.61,793.749,0.9664,-0.71175
5902.65,794.249,0.9657,-0.71277
5908.68,794.749,0.9656,-0.71244
5914.72,795.249,0.9656,-0.71431
5920.73,795.749,0.9649,-0.71419
5926.75,796.249,0.9644,-0.71753
5932.77,796.749,0.9638,-0.71666
5938.80,797.249,0.9633,-0.71781
5944.82,797.749,0.9628,-0.71749
5950.84,798.249,0.9622,-0.7191
5956.87,798.749,0.9616,-0.71762
5962.87,799.249,0.9612,-0.71769
5968.87,799.749,0.9607,-0.71798
5974.87,800.249,0.9602,-0.71489
5980.88,800.749,0.9597,-0.71386
5986.90,801.249,0.9586,-0.71235
5992.93,801.749,0.9580,-0.71084
5998.98,802.249,0.9567,-0.70836
6005.03,802.749,0.9559,-0.70756
6011.09,803.249,0.9553,-0.70805
6017.13,803.749,0.9543,-0.70811
6023.17,804.249,0.9535,-0.70786
6029.19,804.749,0.9530,-0.70708
6035.21,805.249,0.9525,-0.70721
6041.23,805.749,0.9524,-0.7067
6047.26,806.249,0.9523,-0.70472
6053.30,806.749,0.9520,-0.70409
6059.32,807.249,0.9517,-0.70349
6065.35,807.749,0.9514,-0.70441
6071.36,808.249,0.9501,-0.70507
6077.36,808.749,0.9492,-0.70615
6083.37,809.249,0.9477,-0.70712
6089.38,809.749,0.9466,-0.70573
6095.40,810.249,0.9464,-0.70387
6101.42,810.749,0.9464,-0.7025
6107.44,811.249,0.9446,-0.70319
6113.46,811.749,0.9429,-0.70168
6119.48,812.249,0.9428,-0.70028
6125.50,812.749,0.9421,-0.69857
6131.53,813.249,0.9413,-0.69819
6137.56,813.749,0.9408,-0.69767
6143.58,814.249,0.9408,-0.69309
6149.59,814.749,0.9408,-0.68856
6155.58,815.249,0.9408,-0.68852
6161.58,815.749,0.9408,-0.68578
6167.56,816.249,0.9406,-0.68303
6173.54,816.749,0.9403,-0.68257
6179.53,817.249,0.9399,-0.68032
6185.51,817.749,0.9397,-0.67931
6191.52,818.249,0.9393,-0.67812
6197.55,818.749,0.9384,-0.67159
6203.58,819.249,0.9380,-0.66311
6209.62,819.749,0.9376,-0.65713
6215.65,820.249,0.9368,-0.65591
6221.67,820.749,0.9350,-0.65468
6227.71,821.249,0.9337,-0.65258
6233.77,821.749,0.9331,-0.65037
6239.82,822.249,0.9323,-0.64896
6245.86,822.749,0.9311,-0.65053
6251.88,823.249,0.9301,-0.64849
6257.90,823.749,0.9293,-0.6467
6263.92,824.249,0.9284,-0.64393
6269.91,824.749,0.9282,-0.64052
6275.92,825.249,0.9282,-0.64304
6281.93,825.749,0.9282,-0.64133
6287.93,826.249,0.9281,-0.64208
6293.95,826.749,0.9278,-0.63901
6299.97,827.249,0.9276,-0.63712
6305.99,827.749,0.9272,-0.6358
6311.99,828.249,0.9269,-0.63196
6318.01,828.749,0.9266,-0.63218
6323.99,829.249,0.9259,-0.63005
6329.99,829.749,0.9250,-0.6283
6335.98,830.249,0.9243,-0.62964
6341.98,830.749,0.9233,-0.62938
6347.98,831.249,0.9213,-0.62993
6353.98,831.749,0.9198,-0.62959
6359.98,832.249,0.9196,-0.62689
6365.98,832.749,0.9196,-0.62597
6372.00,833.249,0.9190,-0.62296
6378.00,833.749,0.9185,-0.62074
6384.02,834.249,0.9178,-0.6197
6390.04,834.749,0.9179,-0.62113
6396.04,835.249,0.9163,-0.62386
6402.08,835.749,0.9151,-0.62334
6408.12,836.249,0.9145,-0.62301
6414.17,836.749,0.9140,-0.61992
6420.22,837.249,0.9134,-0.61674
6426.26,837.749,0.9131,-0.61316
6432.28,838.249,0.9131,-0.61286
6438.30,838.749,0.9128,-0.60936
6444.32,839.249,0.9124,-0.61107
6450.34,839.749,0.9111,-0.61243
6456.36,840.249,0.9101,-0.6112
6462.39,840.749,0.9092,-0.6073
6468.41,841.249,0.9080,-0.60517
6474.45,841.749,0.9068,-0.60276
6480.48,842.249,0.9066,-0.60413
6486.49,842.749,0.9066,-0.6012
6492.52,843.249,0.9066,-0.60149
6498.54,843.749,0.9065,-0.6019
6504.56,844.249,0.9061,-0.60022
6510.56,844.749,0.9057,-0.59756
6516.54,845.249,0.9049,-0.59992
6522.52,845.749,0.9040,-0.59918
6528.52,846.249,0.9026,-0.59784
6534.52,846.749,0.9014,-0.5993
6540.55,847.249,0.9006,-0.59744
6546.58,847.749,0.9006,-0.59524
6552.61,848.249,0.9002,-0.59471
6558.65,848.749,0.8996,-0.59299
6564.67,849.249,0.8990,-0.59256
6570.71,849.749,0.8986,-0.59411
6576.73,850.249,0.8983,-0.59285
6582.77,850.749,0.8979,-0.58572
6588.80,851.249,0.8971,-0.58287
6594.82,851.749,0.8966,-0.58095
6600.83,852.249,0.8958,-0.5791
6606.85,852.749,0.8952,-0.57695
6612.88,853.249,0.8948,-0.57748
6618.89,853.749,0.8942,-0.5767
6624.90,854.249,0.8934,-0.57413
6630.89,854.749,0.8931,-0.57461
6636.86,855.249,0.8931,-0.57469
6642.84,855.749,0.8931,-0.574
6648.84,856.249,0.8914,-0.57461
6654.87,856.749,0.8892,-0.56924
6660.90,857.249,0.8886,-0.56971
6666.91,857.749,0.8886,-0.56547
6672.95,858.249,0.8881,-0.56228
6678.97,858.749,0.8874,-0.56072
6685.02,859.249,0.8867,-0.55749
6691.07,859.749,0.8866,-0.5534
6697.10,860.249,0.8867,-0.5467
6703.14,860.749,0.8866,-0.54912
6709.15,861.249,0.8857,-0.54695
6715.21,861.749,0.8836,-0.54571
6721.26,862.249,0.8824,-0.54282
6727.28,862.749,0.8822,-0.53951
6733.31,863.249,0.8822,-0.54081
6739.28,863.749,0.8814,-0.53996
6745.26,864.249,0.8802,-0.53809
6751.26,864.749,0.8800,-0.53974
6757.26,865.249,0.8794,-0.53667
6763.28,865.749,0.8792,-0.53493
6769.29,866.249,0.8792,-0.52836
6775.28,866.749,0.8792,-0.52804
6781.28,867.249,0.8783,-0.52778
6787.29,867.749,0.8759,-0.52653
6793.31,868.249,0.8757,-0.52311
6799.32,868.749,0.8756,-0.5214
6805.34,869.249,0.8750,-0.52371
6811.33,869.749,0.8743,-0.52012
6817.31,870.249,0.8738,-0.5188
6823.31,870.749,0.8737,-0.51787
6829.31,871.249,0.8737,-0.51622
