Repository: MaCFP/matl-db

## Experimental Conditions: Simultaneous Thermal Analysis (STA)

The sample powder was provided by MaCFP in a small glass bottle.
Upon arrival, the bottle was opened and placed inside a desiccator for storage.
The samples were weighed at room condition and stored at room condition prior to measurement. No pre-conditioning was applied.

The data was interpolated to match a 0.5 K spacing, as requested by MaCFP.
Note that this can lead to minor inconsistencies for a few initial data points
where the temperature is not yet monotonically increasing, due to noise.

File: Wood/Calibration_Data/BUW/BUWfd_Wood_STA_10K_R1.csv
Time (s),Temperature (K),Mass (mg),Heat Flow (mW/mg)
0.00,295.935,4.8493,0.0478
55.69,296.435,4.8476,0.0892
71.39,296.935,4.8572,0.1227
82.86,297.435,4.8557,0.1516
91.99,297.935,4.8554,0.1740
99.63,298.435,4.8534,0.1938
106.39,298.935,4.8519,0.2133
112.54,299.435,4.8502,0.2293
118.22,299.935,4.8501,0.2457
123.53,300.435,4.8471,0.2594
128.46,300.935,4.8462,0.2749
133.11,301.435,4.8442,0.2870
137.50,301.935,4.8434,0.2990
141.72,302.435,4.8411,0.3114
145.76,302.935,4.8410,0.3213
149.67,303.435,4.8401,0.3340
153.44,303.935,4.8404,0.3448
157.07,304.435,4.8400,0.3559
160.59,304.935,4.8395,0.3644
164.01,305.435,4.8399,0.3757
167.35,305.935,4.8381,0.3842
170.61,306.435,4.8371,0.3948
173.81,306.935,4.8371,0.4035
176.94,307.435,4.8357,0.4133
180.00,307.935,4.8347,0.4232
183.02,308.435,4.8332,0.4320
185.96,308.935,4.8325,0.4406
188.87,309.435,4.8331,0.4501
191.76,309.935,4.8318,0.4586
194.58,310.435,4.8313,0.4663
197.39,310.935,4.8304,0.4764
200.18,311.435,4.8296,0.4862
202.93,311.935,4.8293,0.4933
205.64,312.435,4.8291,0.5025
208.34,312.935,4.8284,0.5111
211.00,313.435,4.8279,0.5189
213.65,313.935,4.8274,0.5291
216.27,314.435,4.8265,0.5372
218.86,314.935,4.8264,0.5462
221.44,315.435,4.8259,0.5555
224.00,315.935,4.8252,0.5618
226.55,316.435,4.8247,0.5727
229.09,316.935,4.8241,0.5808
231.62,317.435,4.8235,0.5879
234.13,317.935,4.8228,0.5983
236.64,318.435,4.8224,0.6050
239.13,318.935,4.8221,0.6143
241.61,319.435,4.8217,0.6224
244.09,319.935,4.8210,0.6292
246.55,320.435,4.8202,0.6380
249.01,320.935,4.8195,0.6451
251.46,321.435,4.8188,0.6539
253.90,321.935,4.8180,0.6597
256.34,322.435,4.8173,0.6682
258.76,322.935,4.8166,0.6747
261.20,323.435,4.8161,0.6817
263.63,323.935,4.8155,0.6890
266.07,324.435,4.8149,0.6972
268.49,324.935,4.8145,0.7030
270.92,325.435,4.8140,0.7107
273.34,325.935,4.8134,0.7162
275.76,326.435,4.8126,0.7233
278.17,326.935,4.8112,0.7286
280.59,327.435,4.8104,0.7360
283.02,327.935,4.8098,0.7427
285.44,328.435,4.8093,0.7483
287.85,328.935,4.8078,0.7533
290.28,329.435,4.8065,0.7584
292.70,329.935,4.8053,0.7641
295.13,330.435,4.8038,0.7691
297.56,330.935,4.8026,0.7744
299.99,331.435,4.8015,0.7785
302.43,331.935,4.8004,0.7828
304.88,332.435,4.7987,0.7861
307.32,332.935,4.7970,0.7902
309.78,333.435,4.7955,0.7943
312.23,333.935,4.7942,0.7974
314.69,334.435,4.7936,0.8008
317.15,334.935,4.7925,0.8035
319.62,335.435,4.7904,0.8070
322.09,335.935,4.7888,0.8088
324.57,336.435,4.7877,0.8101
327.05,336.935,4.7866,0.8122
329.53,337.435,4.7860,0.8139
332.02,337.935,4.7850,0.8150
334.50,338.435,4.7838,0.8160
336.98,338.935,4.7824,0.8161
339.48,339.435,4.7811,0.8163
341.99,339.935,4.7800,0.8166
344.50,340.435,4.7795,0.8163
347.02,340.935,4.7788,0.8156
349.55,341.435,4.7778,0.8147
352.07,341.935,4.7768,0.8146
354.61,342.435,4.7743,0.8135
357.15,342.935,4.7730,0.8104
359.69,343.435,4.7716,0.8085
362.23,343.935,4.7704,0.8065
364.78,344.435,4.7691,0.8039
367.32,344.935,4.7674,0.8003
369.87,345.435,4.7657,0.7975
372.43,345.935,4.7641,0.7950
375.00,346.435,4.7631,0.7919
377.58,346.935,4.7623,0.7876
380.15,347.435,4.7599,0.7836
382.73,347.935,4.7587,0.7792
385.31,348.435,4.7574,0.7746
387.91,348.935,4.7560,0.7704
390.50,349.435,4.7549,0.7664
393.08,349.935,4.7539,0.7604
395.67,350.435,4.7524,0.7549
398.26,350.935,4.7510,0.7510
400.85,351.435,4.7498,0.7455
403.44,351.935,4.7489,0.7406
406.04,352.435,4.7483,0.7346
408.64,352.935,4.7471,0.7291
411.24,353.435,4.7457,0.7239
413.83,353.935,4.7443,0.7181
416.38,354.435,4.7426,0.7133
418.99,354.935,4.7402,0.7065
421.58,355.435,4.7394,0.7008
424.19,355.935,4.7395,0.6954
426.81,356.435,4.7388,0.6899
429.44,356.935,4.7380,0.6840
432.03,357.435,4.7371,0.6774
434.62,357.935,4.7363,0.6718
437.21,358.435,4.7353,0.6648
439.80,358.935,4.7344,0.6602
442.40,359.435,4.7338,0.6537
445.00,359.935,4.7334,0.6481
447.61,360.435,4.7330,0.6426
450.20,360.935,4.7324,0.6362
452.77,361.435,4.7318,0.6308
455.34,361.935,4.7310,0.6268
457.92,362.435,4.7299,0.6197
460.49,362.935,4.7291,0.6158
463.06,363.435,4.7283,0.6114
465.65,363.935,4.7274,0.6044
468.23,364.435,4.7268,0.5993
470.81,364.935,4.7264,0.5951
473.40,365.435,4.7264,0.5895
475.99,365.935,4.7261,0.5840
478.57,366.435,4.7258,0.5804
481.16,366.935,4.7252,0.5749
483.74,367.435,4.7247,0.5717
486.32,367.935,4.7243,0.5656
488.91,368.435,4.7239,0.5633
491.51,368.935,4.7234,0.5581
494.10,369.435,4.7230,0.5532
496.69,369.935,4.7225,0.5488
499.28,370.435,4.7220,0.5454
501.86,370.935,4.7216,0.5409
504.45,371.435,4.7213,0.5379
507.04,371.935,4.7210,0.5339
509.63,372.435,4.7208,0.5313
512.23,372.935,4.7205,0.5275
514.82,373.435,4.7203,0.5242
517.42,373.935,4.7200,0.5211
520.02,374.435,4.7197,0.5176
522.62,374.935,4.7195,0.5153
525.22,375.435,4.7193,0.5132
527.83,375.935,4.7190,0.5096
530.44,376.435,4.7188,0.5063
533.05,376.935,4.7186,0.5046
535.66,377.435,4.7184,0.5015
538.29,377.935,4.7181,0.4981
540.91,378.435,4.7179,0.4975
543.53,378.935,4.7177,0.4944
546.16,379.435,4.7175,0.4925
548.79,379.935,4.7173,0.4903
551.42,380.435,4.7171,0.4887
554.05,380.935,4.7169,0.4868
556.70,381.435,4.7167,0.4852
559.34,381.935,4.7165,0.4840
561.99,382.435,4.7163,0.4815
564.64,382.935,4.7161,0.4800
567.29,383.435,4.7159,0.4785
569.95,383.935,4.7157,0.4771
572.61,384.435,4.7156,0.4759
575.27,384.935,4.7154,0.4745
577.95,385.435,4.7152,0.4739
580.63,385.935,4.7156,0.4721
583.31,386.435,4.7163,0.4712
585.99,386.935,4.7163,0.4698
588.66,387.435,4.7162,0.4696
591.34,387.935,4.7160,0.4686
594.03,388.435,4.7159,0.4670
596.71,388.935,4.7166,0.4654
599.40,389.435,4.7174,0.4647
602.11,389.935,4.7177,0.4633
604.81,390.435,4.7180,0.4625
607.52,390.935,4.7184,0.4615
610.25,391.435,4.7186,0.4604
612.96,391.935,4.7188,0.4595
615.68,392.435,4.7189,0.4585
618.40,392.935,4.7188,0.4571
621.12,393.435,4.7186,0.4571
623.84,393.935,4.7185,0.4553
626.57,394.435,4.7185,0.4549
629.30,394.935,4.7185,0.4543
632.03,395.435,4.7185,0.4520
634.76,395.935,4.7186,0.4512
637.51,396.435,4.7186,0.4509
640.25,396.935,4.7186,0.4501
642.99,397.435,4.7186,0.4486
645.74,397.935,4.7186,0.4484
648.48,398.435,4.7187,0.4471
651.23,398.935,4.7188,0.4458
653.99,399.435,4.7189,0.4455
656.75,399.935,4.7190,0.4440
659.50,400.435,4.7190,0.4431
662.26,400.935,4.7191,0.4422
665.02,401.435,4.7190,0.4411
667.79,401.935,4.7189,0.4403
670.55,402.435,4.7188,0.4390
673.33,402.935,4.7187,0.4388
676.11,403.435,4.7186,0.4382
678.88,403.935,4.7186,0.4358
681.66,404.435,4.7186,0.4353
684.44,404.935,4.7185,0.4336
687.22,405.435,4.7185,0.4321
689.99,405.935,4.7185,0.4324
692.77,406.435,4.7184,0.4313
695.55,406.935,4.7183,0.4298
698.34,407.435,4.7183,0.4290
701.14,407.935,4.7183,0.4277
703.95,408.435,4.7183,0.4263
706.76,408.935,4.7189,0.4259
709.57,409.435,4.7195,0.4257
712.36,409.935,4.7198,0.4248
715.16,410.435,4.7202,0.4229
717.95,410.935,4.7209,0.4218
720.75,411.435,4.7213,0.4210
723.56,411.935,4.7218,0.4189
726.37,412.435,4.7221,0.4185
729.18,412.935,4.7219,0.4174
731.99,413.435,4.7218,0.4156
734.80,413.935,4.7216,0.4145
737.62,414.435,4.7214,0.4126
740.44,414.935,4.7213,0.4115
743.27,415.435,4.7212,0.4111
746.11,415.935,4.7212,0.4093
748.94,416.435,4.7213,0.4082
751.78,416.935,4.7213,0.4083
754.59,417.435,4.7214,0.4065
757.41,417.935,4.7214,0.4056
760.23,418.435,4.7215,0.4030
763.05,418.935,4.7215,0.4026
765.88,419.435,4.7216,0.4013
768.71,419.935,4.7216,0.4005
771.54,420.435,4.7216,0.3996
774.38,420.935,4.7214,0.3978
777.21,421.435,4.7212,0.3970
780.06,421.935,4.7211,0.3969
782.91,422.435,4.7210,0.3946
785.75,422.935,4.7208,0.3936
788.59,423.435,4.7207,0.3926
791.43,423.935,4.7207,0.3906
794.28,424.435,4.7206,0.3905
797.14,424.935,4.7208,0.3895
799.99,425.435,4.7215,0.3882
802.83,425.935,4.7223,0.3870
805.68,426.435,4.7229,0.3858
808.54,426.935,4.7229,0.3844
811.40,427.435,4.7229,0.3826
814.26,427.935,4.7229,0.3824
817.13,428.435,4.7229,0.3810
819.99,428.935,4.7230,0.3796
822.86,429.435,4.7231,0.3788
825.72,429.935,4.7232,0.3782
828.59,430.435,4.7230,0.3768
831.45,430.935,4.7229,0.3765
834.32,431.435,4.7227,0.3745
837.19,431.935,4.7225,0.3738
840.07,432.435,4.7224,0.3718
842.95,432.935,4.7223,0.3710
845.84,433.435,4.7221,0.3702
848.72,433.935,4.7220,0.3685
851.60,434.435,4.7219,0.3684
854.50,434.935,4.7217,0.3674
857.39,435.435,4.7217,0.3656
860.28,435.935,4.7215,0.3643
863.16,436.435,4.7215,0.3629
866.04,436.935,4.7214,0.3619
868.93,437.435,4.7214,0.3618
871.82,437.935,4.7212,0.3608
874.71,438.435,4.7212,0.3595
877.62,438.935,4.7212,0.3582
880.53,439.435,4.7211,0.3562
883.44,439.935,4.7210,0.3558
886.34,440.435,4.7210,0.3553
889.24,440.935,4.7209,0.3544
892.15,441.435,4.7208,0.3528
895.04,441.935,4.7207,0.3514
897.95,442.435,4.7206,0.3508
900.87,442.935,4.7205,0.3495
903.78,443.435,4.7203,0.3488
906.69,443.935,4.7202,0.3467
909.61,444.435,4.7201,0.3462
912.52,444.935,4.7199,0.3456
915.44,445.435,4.7198,0.3438
918.35,445.935,4.7197,0.3427
921.27,446.435,4.7195,0.3412
924.21,446.935,4.7194,0.3398
927.13,447.435,4.7193,0.3393
930.06,447.935,4.7191,0.3381
932.99,448.435,4.7190,0.3367
935.91,448.935,4.7189,0.3360
938.82,449.435,4.7187,0.3350
941.75,449.935,4.7186,0.3337
944.66,450.435,4.7174,0.3318
947.58,450.935,4.7168,0.3305
950.51,451.435,4.7165,0.3293
953.44,451.935,4.7163,0.3270
956.37,452.435,4.7161,0.3263
959.29,452.935,4.7160,0.3256
962.23,453.435,4.7157,0.3240
965.18,453.935,4.7155,0.3224
968.12,454.435,4.7154,0.3221
971.05,454.935,4.7151,0.3203
973.99,455.435,4.7149,0.3193
976.93,455.935,4.7138,0.3168
979.86,456.435,4.7131,0.3162
982.80,456.935,4.7128,0.3143
985.74,457.435,4.7125,0.3135
988.69,457.935,4.7121,0.3123
991.64,458.435,4.7118,0.3102
994.58,458.935,4.7116,0.3085
997.53,459.435,4.7112,0.3066
1000.48,459.935,4.7109,0.3055
1003.43,460.435,4.7107,0.3037
1006.39,460.935,4.7099,0.3009
1009.35,461.435,4.7089,0.2997
1012.31,461.935,4.7084,0.2980
1015.25,462.435,4.7083,0.2964
1018.19,462.935,4.7079,0.2951
1021.15,463.435,4.7069,0.2926
1024.10,463.935,4.7061,0.2906
1027.05,464.435,4.7058,0.2885
1029.99,464.935,4.7056,0.2861
1032.93,465.435,4.7051,0.2843
1035.87,465.935,4.7040,0.2813
1038.82,466.435,4.7030,0.2796
1041.78,466.935,4.7022,0.2778
1044.75,467.435,4.7014,0.2744
1047.69,467.935,4.7005,0.2718
1050.64,468.435,4.6993,0.2685
1053.59,468.935,4.6983,0.2663
1056.53,469.435,4.6979,0.2637
1059.49,469.935,4.6977,0.2621
1062.45,470.435,4.6972,0.2583
1065.41,470.935,4.6966,0.2548
1068.37,471.435,4.6957,0.2524
1071.33,471.935,4.6947,0.2497
1074.29,472.435,4.6939,0.2476
1077.24,472.935,4.6932,0.2434
1080.20,473.435,4.6928,0.2403
1083.17,473.935,4.6915,0.2378
1086.14,474.435,4.6902,0.2344
1089.10,474.935,4.6894,0.2322
1092.07,475.435,4.6887,0.2287
1095.03,475.935,4.6880,0.2258
1097.99,476.435,4.6870,0.2208
1100.96,476.935,4.6859,0.2190
1103.92,477.435,4.6854,0.2151
1106.89,477.935,4.6848,0.2117
1109.86,478.435,4.6841,0.2087
1112.81,478.935,4.6831,0.2045
1115.78,479.435,4.6813,0.2016
1118.76,479.935,4.6796,0.1984
1121.72,480.435,4.6792,0.1948
1124.69,480.935,4.6791,0.1914
1127.66,481.435,4.6787,0.1876
1130.62,481.935,4.6780,0.1844
1133.59,482.435,4.6764,0.1815
1136.56,482.935,4.6751,0.1777
1139.54,483.435,4.6744,0.1734
1142.52,483.935,4.6730,0.1699
1145.49,484.435,4.6712,0.1652
1148.47,484.935,4.6700,0.1613
1151.43,485.435,4.6694,0.1576
1154.41,485.935,4.6682,0.1539
1157.40,486.435,4.6670,0.1497
1160.38,486.935,4.6660,0.1458
1163.37,487.435,4.6649,0.1417
1166.36,487.935,4.6634,0.1383
1169.35,488.435,4.6625,0.1336
1172.32,488.935,4.6618,0.1300
1175.30,489.435,4.6609,0.1250
1178.27,489.935,4.6596,0.1215
1181.26,490.435,4.6582,0.1174
1184.24,490.935,4.6570,0.1129
1187.22,491.435,4.6554,0.1084
1190.20,491.935,4.6527,0.1032
1193.17,492.435,4.6516,0.0992
1196.16,492.935,4.6506,0.0949
1199.13,493.435,4.6495,0.0917
1202.11,493.935,4.6489,0.0875
1205.08,494.435,4.6474,0.0829
1208.05,494.935,4.6456,0.0783
1211.04,495.435,4.6440,0.0741
1214.01,495.935,4.6425,0.0696
1217.01,496.435,4.6411,0.0655
1219.98,496.935,4.6384,0.0605
1222.97,497.435,4.6356,0.0567
1225.94,497.935,4.6341,0.0504
1228.92,498.435,4.6327,0.0473
1231.90,498.935,4.6319,0.0428
1234.88,499.435,4.6308,0.0385
1237.88,499.935,4.6290,0.0332
1240.87,500.435,4.6274,0.0283
1243.87,500.935,4.6265,0.0248
1246.87,501.435,4.6252,0.0192
1249.86,501.935,4.6233,0.0143
1252.85,502.435,4.6198,0.0089
1255.84,502.935,4.6188,0.0037
1258.83,503.435,4.6173,-0.0002
1261.83,503.935,4.6158,-0.0060
1264.82,504.435,4.6130,-0.0114
1267.81,504.935,4.6107,-0.0163
1270.80,505.435,4.6093,-0.0221
1273.79,505.935,4.6064,-0.0268
1276.77,506.435,4.6051,-0.0318
1279.75,506.935,4.6033,-0.0374
1282.75,507.435,4.6006,-0.0429
1285.75,507.935,4.5990,-0.0488
1288.75,508.435,4.5976,-0.0536
1291.76,508.935,4.5948,-0.0593
1294.74,509.435,4.5938,-0.0644
1297.74,509.935,4.5908,-0.0711
1300.73,510.435,4.5880,-0.0770
1303.72,510.935,4.5856,-0.0825
1306.72,511.435,4.5832,-0.0891
1309.70,511.935,4.5812,-0.0962
1312.69,512.435,4.5782,-0.1019
1315.69,512.935,4.5756,-0.1088
1318.68,513.435,4.5719,-0.1148
1321.67,513.935,4.5705,-0.1215
1324.67,514.435,4.5681,-0.1278
1327.65,514.935,4.5659,-0.1344
1330.64,515.435,4.5625,-0.1416
1333.64,515.935,4.5603,-0.1493
1336.63,516.435,4.5568,-0.1558
1339.63,516.935,4.5544,-0.1640
1342.63,517.435,4.5502,-0.1704
1345.62,517.935,4.5487,-0.1775
1348.60,518.435,4.5456,-0.1848
1351.57,518.935,4.5428,-0.1930
1354.55,519.435,4.5396,-0.1996
1357.54,519.935,4.5379,-0.2072
1360.53,520.435,4.5354,-0.2150
1363.51,520.935,4.5320,-0.2237
1366.49,521.435,4.5272,-0.2310
1369.47,521.935,4.5253,-0.2396
1372.45,522.435,4.5225,-0.2462
1375.43,522.935,4.5183,-0.2538
1378.41,523.435,4.5159,-0.2621
1381.40,523.935,4.5124,-0.2717
1384.39,524.435,4.5093,-0.2781
1387.37,524.935,4.5065,-0.2862
1390.34,525.435,4.5029,-0.2954
1393.32,525.935,4.4983,-0.3044
1396.30,526.435,4.4956,-0.3110
1399.27,526.935,4.4924,-0.3175
1402.25,527.435,4.4890,-0.3250
1405.21,527.935,4.4860,-0.3323
1408.17,528.435,4.4821,-0.3384
1411.12,528.935,4.4782,-0.3464
1414.08,529.435,4.4740,-0.3546
1417.05,529.935,4.4691,-0.3609
1420.01,530.435,4.4648,-0.3681
1422.97,530.935,4.4610,-0.3758
1425.93,531.435,4.4568,-0.3836
1428.89,531.935,4.4512,-0.3915
1431.84,532.435,4.4476,-0.4001
1434.79,532.935,4.4428,-0.4081
1437.75,533.435,4.4391,-0.4151
1440.70,533.935,4.4345,-0.4242
1443.67,534.435,4.4293,-0.4347
1446.64,534.935,4.4233,-0.4449
1449.61,535.435,4.4177,-0.4557
1452.57,535.935,4.4134,-0.4660
1455.53,536.435,4.4086,-0.4779
1458.50,536.935,4.4030,-0.4896
1461.46,537.435,4.3970,-0.5026
1464.43,537.935,4.3934,-0.5151
1467.41,538.435,4.3894,-0.5281
1470.39,538.935,4.3837,-0.5403
1473.37,539.435,4.3801,-0.5542
1476.34,539.935,4.3742,-0.5685
1479.31,540.435,4.3686,-0.5824
1482.28,540.935,4.3634,-0.5992
1485.26,541.435,4.3574,-0.6135
1488.24,541.935,4.3511,-0.6295
1491.21,542.435,4.3447,-0.6467
1494.19,542.935,4.3375,-0.6626
1497.16,543.435,4.3303,-0.6818
1500.14,543.935,4.3237,-0.6990
1503.12,544.435,4.3192,-0.7179
1506.11,544.935,4.3134,-0.7370
1509.09,545.435,4.3063,-0.7557
1512.07,545.935,4.2998,-0.7755
1515.05,546.435,4.2936,-0.7948
1518.04,546.935,4.2886,-0.8150
1521.03,547.435,4.2836,-0.8330
1524.01,547.935,4.2767,-0.8540
1526.99,548.435,4.2691,-0.8749
1529.96,548.935,4.2606,-0.8971
1532.94,549.435,4.2542,-0.9176
1535.92,549.935,4.2483,-0.9391
1538.92,550.435,4.2402,-0.9617
1541.91,550.935,4.2335,-0.9828
1544.91,551.435,4.2269,-1.0056
1547.92,551.935,4.2203,-1.0288
1550.91,552.435,4.2136,-1.0509
1553.89,552.935,4.2068,-1.0742
1556.89,553.435,4.1980,-1.0979
1559.87,553.935,4.1893,-1.1208
1562.87,554.435,4.1812,-1.1454
1565.87,554.935,4.1734,-1.1691
1568.85,555.435,4.1663,-1.1945
1571.85,555.935,4.1582,-1.2195
1574.83,556.435,4.1482,-1.2449
1577.82,556.935,4.1402,-1.2699
1580.82,557.435,4.1338,-1.2955
1583.81,557.935,4.1250,-1.3220
1586.80,558.435,4.1154,-1.3482
1589.79,558.935,4.1056,-1.3756
1592.78,559.435,4.0956,-1.4041
1595.78,559.935,4.0878,-1.4316
1598.77,560.435,4.0813,-1.4578
1601.77,560.935,4.0734,-1.4850
1604.76,561.435,4.0656,-1.5130
1607.72,561.935,4.0565,-1.5414
1610.70,562.435,4.0459,-1.5690
1613.67,562.935,4.0364,-1.5986
1616.66,563.435,4.0275,-1.6265
1619.65,563.935,4.0176,-1.6561
1622.64,564.435,4.0071,-1.6855
1625.62,564.935,3.9968,-1.7166
1628.60,565.435,3.9882,-1.7465
1631.58,565.935,3.9799,-1.7761
1634.56,566.435,3.9700,-1.8073
1637.56,566.935,3.9595,-1.8362
1640.55,567.435,3.9491,-1.8689
1643.54,567.935,3.9385,-1.8991
1646.52,568.435,3.9288,-1.9316
1649.50,568.935,3.9178,-1.9642
1652.47,569.435,3.9059,-1.9969
1655.45,569.935,3.8938,-2.0295
1658.43,570.435,3.8818,-2.0627
1661.41,570.935,3.8710,-2.0970
1664.40,571.435,3.8620,-2.1300
1667.38,571.935,3.8508,-2.1627
1670.36,572.435,3.8388,-2.1979
1673.34,572.935,3.8258,-2.2324
1676.32,573.435,3.8145,-2.2665
1679.31,573.935,3.8037,-2.3008
1682.28,574.435,3.7913,-2.3357
1685.26,574.935,3.7793,-2.3703
1688.23,575.435,3.7653,-2.4049
1691.21,575.935,3.7505,-2.4427
1694.19,576.435,3.7371,-2.4780
1697.17,576.935,3.7244,-2.5142
1700.15,577.435,3.7095,-2.5505
1703.12,577.935,3.6954,-2.5823
1706.09,578.435,3.6806,-2.6216
1709.07,578.935,3.6675,-2.6581
1712.04,579.435,3.6560,-2.6952
1715.02,579.935,3.6415,-2.7316
1718.00,580.435,3.6274,-2.7698
1720.97,580.935,3.6101,-2.8075
1723.94,581.435,3.5952,-2.8462
1726.90,581.935,3.5825,-2.8851
1729.87,582.435,3.5687,-2.9230
1732.83,582.935,3.5516,-2.9619
1735.79,583.435,3.5335,-3.0018
1738.75,583.935,3.5169,-3.0422
1741.71,584.435,3.5017,-3.0823
1744.67,584.935,3.4877,-3.1219
1747.65,585.435,3.4709,-3.1624
1750.61,585.935,3.4529,-3.2028
1753.59,586.435,3.4358,-3.2452
1756.55,586.935,3.4201,-3.2891
1759.51,587.435,3.4028,-3.3305
1762.48,587.935,3.3839,-3.3740
1765.43,588.435,3.3652,-3.4187
1768.40,588.935,3.3482,-3.4641
1771.37,589.435,3.3326,-3.5098
1774.33,589.935,3.3160,-3.5547
1777.28,590.435,3.2960,-3.6004
1780.24,590.935,3.2741,-3.6481
1783.18,591.435,3.2488,-3.6983
1786.12,591.935,3.2272,-3.7509
1789.07,592.435,3.2059,-3.8039
1792.00,592.935,3.1875,-3.8588
1794.93,593.435,3.1670,-3.9139
1797.84,593.935,3.1465,-3.9696
1800.75,594.435,3.1236,-4.0289
1803.65,594.935,3.0979,-4.0906
1806.53,595.435,3.0717,-4.1557
1809.39,595.935,3.0464,-4.2249
1812.26,596.435,3.0222,-4.2937
1815.10,596.935,2.9975,-4.3649
1817.94,597.435,2.9713,-4.4405
1820.76,597.935,2.9436,-4.5165
1823.57,598.435,2.9147,-4.5994
1826.35,598.935,2.8854,-4.6842
1829.12,599.435,2.8567,-4.7719
1831.87,599.935,2.8258,-4.8630
1834.61,600.435,2.7934,-4.9588
1837.33,600.935,2.7608,-5.0613
1840.05,601.435,2.7254,-5.1651
1842.74,601.935,2.6921,-5.2730
1845.43,602.435,2.6584,-5.3842
1848.10,602.935,2.6209,-5.4995
1850.77,603.435,2.5818,-5.6183
1853.43,603.935,2.5429,-5.7418
1856.11,604.435,2.5032,-5.8707
1858.80,604.935,2.4639,-6.0025
1861.51,605.435,2.4230,-6.1382
1864.25,605.935,2.3801,-6.2821
1867.04,606.435,2.3374,-6.4300
1869.90,606.935,2.2929,-6.5846
1872.83,607.435,2.2493,-6.7411
1875.86,607.935,2.2073,-6.8959
1878.98,608.435,2.1685,-7.0499
1882.27,608.935,2.1282,-7.1947
1885.71,609.435,2.0881,-7.3330
1889.35,609.935,2.0509,-7.4625
1893.19,610.435,2.0193,-7.5809
1897.17,610.935,1.9911,-7.6727
1901.25,611.435,1.9630,-7.7360
1905.35,611.935,1.9409,-7.7704
1909.43,612.435,1.9253,-7.7810
1913.42,612.935,1.9103,-7.7709
1917.29,613.435,1.8957,-7.7483
1921.08,613.935,1.8854,-7.7146
1924.77,614.435,1.8764,-7.6756
1928.39,614.935,1.8668,-7.6315
1931.90,615.435,1.8558,-7.5862
1935.35,615.935,1.8456,-7.5382
1938.74,616.435,1.8364,-7.4911
1942.05,616.935,1.8290,-7.4412
1945.32,617.435,1.8204,-7.3922
1948.54,617.935,1.8124,-7.3432
1951.72,618.435,1.8038,-7.2938
1954.88,618.935,1.7980,-7.2464
1958.01,619.435,1.7920,-7.1983
1961.14,619.935,1.7848,-7.1480
1964.24,620.435,1.7780,-7.1003
1967.32,620.935,1.7721,-7.0534
1970.40,621.435,1.7668,-7.0056
1973.44,621.935,1.7613,-6.9613
1976.48,622.435,1.7548,-6.9136
1979.52,622.935,1.7498,-6.8694
1982.54,623.435,1.7448,-6.8242
1985.57,623.935,1.7405,-6.7783
1988.60,624.435,1.7363,-6.7347
1991.61,624.935,1.7311,-6.6915
1994.64,625.435,1.7258,-6.6478
1997.68,625.935,1.7212,-6.6056
2000.71,626.435,1.7155,-6.5628
2003.75,626.935,1.7104,-6.5195
2006.79,627.435,1.7040,-6.4785
2009.83,627.935,1.6990,-6.4383
2012.89,628.435,1.6938,-6.3964
2015.96,628.935,1.6907,-6.3537
2019.01,629.435,1.6860,-6.3139
2022.07,629.935,1.6820,-6.2734
2025.13,630.435,1.6767,-6.2362
2028.19,630.935,1.6708,-6.1951
2031.28,631.435,1.6663,-6.1557
2034.36,631.935,1.6630,-6.1166
2037.46,632.435,1.6582,-6.0785
2040.57,632.935,1.6541,-6.0400
2043.67,633.435,1.6499,-6.0026
2046.76,633.935,1.6467,-5.9646
2049.85,634.435,1.6429,-5.9280
2052.95,634.935,1.6379,-5.8928
2056.05,635.435,1.6331,-5.8586
2059.16,635.935,1.6288,-5.8230
2062.26,636.435,1.6252,-5.7881
2065.36,636.935,1.6199,-5.7540
2068.47,637.435,1.6160,-5.7213
2071.57,637.935,1.6115,-5.6876
2074.67,638.435,1.6065,-5.6540
2077.76,638.935,1.6038,-5.6230
2080.85,639.435,1.5975,-5.5899
2083.95,639.935,1.5933,-5.5616
2087.05,640.435,1.5892,-5.5320
2090.14,640.935,1.5851,-5.5000
2093.23,641.435,1.5817,-5.4712
2096.30,641.935,1.5762,-5.4428
2099.38,642.435,1.5726,-5.4147
2102.45,642.935,1.5683,-5.3879
2105.52,643.435,1.5640,-5.3604
2108.57,643.935,1.5611,-5.3324
2111.63,644.435,1.5575,-5.3067
2114.67,644.935,1.5525,-5.2836
2117.72,645.435,1.5487,-5.2574
2120.78,645.935,1.5446,-5.2327
2123.83,646.435,1.5412,-5.2102
2126.87,646.935,1.5369,-5.1861
2129.90,647.435,1.5333,-5.1643
2132.92,647.935,1.5284,-5.1422
2135.95,648.435,1.5245,-5.1206
2138.96,648.935,1.5210,-5.1002
2141.98,649.435,1.5168,-5.0788
2144.99,649.935,1.5121,-5.0602
2148.00,650.435,1.5083,-5.0401
2151.02,650.935,1.5047,-5.0206
2154.04,651.435,1.5001,-5.0019
2157.04,651.935,1.4974,-4.9836
2160.05,652.435,1.4933,-4.9668
2163.06,652.935,1.4886,-4.9517
2166.07,653.435,1.4836,-4.9360
2169.06,653.935,1.4799,-4.9197
2172.07,654.435,1.4759,-4.9043
2175.07,654.935,1.4732,-4.8889
2178.08,655.435,1.4683,-4.8776
2181.08,655.935,1.4639,-4.8653
2184.09,656.435,1.4589,-4.8527
2187.08,656.935,1.4545,-4.8408
2190.08,657.435,1.4521,-4.8289
2193.10,657.935,1.4491,-4.8170
2196.11,658.435,1.4448,-4.8062
2199.12,658.935,1.4411,-4.7961
2202.13,659.435,1.4370,-4.7868
2205.12,659.935,1.4348,-4.7772
2208.11,660.435,1.4297,-4.7707
2211.11,660.935,1.4264,-4.7646
2214.10,661.435,1.4217,-4.7578
2217.10,661.935,1.4179,-4.7524
2220.11,662.435,1.4130,-4.7477
2223.10,662.935,1.4092,-4.7424
2226.10,663.435,1.4045,-4.7397
2229.10,663.935,1.4000,-4.7366
2232.11,664.435,1.3962,-4.7314
2235.12,664.935,1.3927,-4.7290
2238.12,665.435,1.3885,-4.7264
2241.12,665.935,1.3842,-4.7254
2244.12,666.435,1.3805,-4.7247
2247.11,666.935,1.3761,-4.7244
2250.12,667.435,1.3727,-4.7252
2253.12,667.935,1.3694,-4.7251
2256.12,668.435,1.3671,-4.7254
2259.12,668.935,1.3627,-4.7267
2262.12,669.435,1.3585,-4.7291
2265.11,669.935,1.3534,-4.7317
2268.11,670.435,1.3500,-4.7342
2271.12,670.935,1.3456,-4.7379
2274.11,671.435,1.3424,-4.7413
2277.12,671.935,1.3385,-4.7468
2280.13,672.435,1.3334,-4.7519
2283.12,672.935,1.3301,-4.7591
2286.13,673.435,1.3264,-4.7669
2289.13,673.935,1.3228,-4.7716
2292.12,674.435,1.3188,-4.7796
2295.11,674.935,1.3141,-4.7904
2298.10,675.435,1.3091,-4.8004
2301.10,675.935,1.3064,-4.8089
2304.09,676.435,1.3023,-4.8180
2307.10,676.935,1.2979,-4.8286
2310.11,677.435,1.2935,-4.8413
2313.11,677.935,1.2892,-4.8530
2316.11,678.435,1.2850,-4.8645
2319.10,678.935,1.2812,-4.8752
2322.09,679.435,1.2771,-4.8888
2325.08,679.935,1.2728,-4.9010
2328.07,680.435,1.2676,-4.9155
2331.07,680.935,1.2648,-4.9281
2334.07,681.435,1.2599,-4.9407
2337.07,681.935,1.2566,-4.9577
2340.07,682.435,1.2525,-4.9723
2343.06,682.935,1.2483,-4.9861
2346.05,683.435,1.2438,-5.0018
2349.04,683.935,1.2402,-5.0178
2352.03,684.435,1.2352,-5.0344
2355.02,684.935,1.2313,-5.0504
2358.02,685.435,1.2274,-5.0669
2361.03,685.935,1.2227,-5.0841
2364.02,686.435,1.2203,-5.1010
2367.01,686.935,1.2155,-5.1189
2370.00,687.435,1.2110,-5.1396
2373.00,687.935,1.2066,-5.1612
2375.99,688.435,1.2022,-5.1805
2378.99,688.935,1.1983,-5.2019
2381.98,689.435,1.1933,-5.2238
2384.96,689.935,1.1889,-5.2481
2387.95,690.435,1.1850,-5.2733
2390.93,690.935,1.1801,-5.2973
2393.92,691.435,1.1747,-5.3236
2396.92,691.935,1.1699,-5.3492
2399.91,692.435,1.1671,-5.3757
2402.90,692.935,1.1613,-5.4047
2405.89,693.435,1.1563,-5.4343
2408.88,693.935,1.1510,-5.4637
2411.88,694.435,1.1478,-5.4945
2414.87,694.935,1.1444,-5.5243
2417.85,695.435,1.1412,-5.5549
2420.84,695.935,1.1377,-5.5873
2423.82,696.435,1.1334,-5.6214
2426.82,696.935,1.1287,-5.6578
2429.80,697.435,1.1238,-5.6926
2432.78,697.935,1.1185,-5.7296
2435.77,698.435,1.1140,-5.7669
2438.74,698.935,1.1075,-5.8068
2441.72,699.435,1.1019,-5.8477
2444.70,699.935,1.0950,-5.8892
2447.68,700.435,1.0884,-5.9322
2450.67,700.935,1.0831,-5.9734
2453.66,701.435,1.0774,-6.0178
2456.65,701.935,1.0731,-6.0624
2459.65,702.435,1.0687,-6.1063
2462.64,702.935,1.0649,-6.1522
2465.64,703.435,1.0606,-6.1989
2468.63,703.935,1.0557,-6.2475
2471.62,704.435,1.0505,-6.2957
2474.60,704.935,1.0455,-6.3454
2477.59,705.435,1.0397,-6.3951
2480.58,705.935,1.0357,-6.4463
2483.57,706.435,1.0302,-6.4966
2486.55,706.935,1.0234,-6.5480
2489.54,707.435,1.0162,-6.6012
2492.53,707.935,1.0100,-6.6515
2495.53,708.435,1.0053,-6.7017
2498.52,708.935,1.0009,-6.7503
2501.51,709.435,0.9957,-6.7995
2504.52,709.935,0.9894,-6.8482
2507.52,710.435,0.9840,-6.8966
2510.54,710.935,0.9773,-6.9434
2513.55,711.435,0.9714,-6.9882
2516.55,711.935,0.9655,-7.0303
2519.56,712.435,0.9615,-7.0727
2522.55,712.935,0.9546,-7.1132
2525.55,713.435,0.9489,-7.1514
2528.55,713.935,0.9425,-7.1862
2531.55,714.435,0.9365,-7.2194
2534.55,714.935,0.9301,-7.2516
2537.55,715.435,0.9230,-7.2804
2540.55,715.935,0.9161,-7.3095
2543.57,716.435,0.9079,-7.3360
2546.57,716.935,0.9028,-7.3571
2549.59,717.435,0.8971,-7.3778
2552.61,717.935,0.8918,-7.3956
2555.62,718.435,0.8853,-7.4150
2558.63,718.935,0.8789,-7.4300
2561.65,719.435,0.8736,-7.4439
2564.67,719.935,0.8692,-7.4560
2567.68,720.435,0.8629,-7.4659
2570.71,720.935,0.8576,-7.4746
2573.74,721.435,0.8518,-7.4826
2576.77,721.935,0.8453,-7.4889
2579.80,722.435,0.8403,-7.4951
2582.82,722.935,0.8355,-7.4991
2585.84,723.435,0.8303,-7.5065
2588.86,723.935,0.8242,-7.5152
2591.88,724.435,0.8180,-7.5222
2594.91,724.935,0.8123,-7.5305
2597.91,725.435,0.8062,-7.5417
2600.93,725.935,0.7988,-7.5545
2603.94,726.435,0.7930,-7.5691
2606.95,726.935,0.7860,-7.5837
2609.97,727.435,0.7819,-7.5969
2612.99,727.935,0.7753,-7.6169
2616.01,728.435,0.7692,-7.6406
2619.02,728.935,0.7624,-7.6647
2622.03,729.435,0.7561,-7.6907
2625.03,729.935,0.7501,-7.7181
2628.04,730.435,0.7439,-7.7491
2631.05,730.935,0.7373,-7.7861
2634.07,731.435,0.7301,-7.8234
2637.08,731.935,0.7237,-7.8655
2640.10,732.435,0.7168,-7.9068
2643.12,732.935,0.7116,-7.9546
2646.13,733.435,0.7056,-8.0047
2649.13,733.935,0.6990,-8.0581
2652.12,734.435,0.6919,-8.1151
2655.12,734.935,0.6866,-8.1736
2658.12,735.435,0.6803,-8.2357
2661.12,735.935,0.6727,-8.2969
2664.13,736.435,0.6647,-8.3642
2667.12,736.935,0.6563,-8.4327
2670.12,737.435,0.6489,-8.5023
2673.12,737.935,0.6430,-8.5718
2676.12,738.435,0.6384,-8.6435
2679.13,738.935,0.6329,-8.7158
2682.14,739.435,0.6258,-8.7861
2685.15,739.935,0.6198,-8.8601
2688.14,740.435,0.6139,-8.9288
2691.13,740.935,0.6072,-8.9984
2694.13,741.435,0.5990,-9.0688
2697.12,741.935,0.5907,-9.1358
2700.13,742.435,0.5829,-9.2027
2703.12,742.935,0.5763,-9.2657
2706.12,743.435,0.5699,-9.3270
2709.13,743.935,0.5623,-9.3869
2712.14,744.435,0.5538,-9.4463
2715.15,744.935,0.5465,-9.5050
2718.17,745.435,0.5387,-9.5584
2721.18,745.935,0.5320,-9.6168
2724.19,746.435,0.5244,-9.6750
2727.20,746.935,0.5158,-9.7344
2730.21,747.435,0.5077,-9.7924
2733.22,747.935,0.5010,-9.8523
2736.23,748.435,0.4940,-9.9145
2739.25,748.935,0.4856,-9.9809
2742.26,749.435,0.4774,-10.0456
2745.27,749.935,0.4689,-10.1159
2748.28,750.435,0.4618,-10.1914
2751.29,750.935,0.4554,-10.2652
2754.30,751.435,0.4481,-10.3458
2757.29,751.935,0.4396,-10.4308
2760.30,752.435,0.4304,-10.5191
2763.29,752.935,0.4224,-10.6155
2766.28,753.435,0.4158,-10.7188
2769.28,753.935,0.4087,-10.8308
2772.26,754.435,0.4000,-10.9537
2775.24,754.935,0.3919,-11.0822
2778.22,755.435,0.3831,-11.2091
2781.20,755.935,0.3758,-11.3372
2784.19,756.435,0.3678,-11.4634
2787.18,756.935,0.3589,-11.6129
2790.16,757.435,0.3501,-11.7527
2793.15,757.935,0.3422,-11.8659
2796.15,758.435,0.3330,-11.9578
2799.16,758.935,0.3271,-12.0121
2802.17,759.435,0.3193,-12.0308
2805.20,759.935,0.3113,-12.0143
2808.23,760.435,0.3008,-11.9394
2811.28,760.935,0.2907,-11.7990
2814.36,761.435,0.2815,-11.5555
2817.48,761.935,0.2728,-11.1625
2820.65,762.435,0.2629,-10.5954
2823.88,762.935,0.2539,-9.8563
2827.17,763.435,0.2471,-8.9914
2830.51,763.935,0.2410,-8.0393
2833.92,764.435,0.2363,-7.0618
2837.35,764.935,0.2332,-6.1407
2840.80,765.435,0.2295,-5.2815
2844.22,765.935,0.2273,-4.5513
2847.61,766.435,0.2237,-3.9449
2850.96,766.935,0.2236,-3.4345
2854.27,767.435,0.2222,-3.0066
2857.54,767.935,0.2217,-2.6570
2860.76,768.435,0.2202,-2.3804
2863.94,768.935,0.2194,-2.1557
2867.07,769.435,0.2187,-1.9686
2870.17,769.935,0.2183,-1.8116
2873.26,770.435,0.2182,-1.6826
2876.32,770.935,0.2176,-1.5747
2879.37,771.435,0.2168,-1.4768
2882.39,771.935,0.2163,-1.3976
2885.39,772.435,0.2162,-1.3371
2888.38,772.935,0.2162,-1.2905
2891.36,773.435,0.2160,-1.2508
2894.34,773.935,0.2158,-1.2205
2897.31,774.435,0.2156,-1.1932
2900.29,774.935,0.2152,-1.1754
2903.27,775.435,0.2150,-1.1608
2906.25,775.935,0.2149,-1.1520
2909.23,776.435,0.2148,-1.1457
2912.21,776.935,0.2146,-1.1398
2915.20,777.435,0.2145,-1.1351
2918.20,777.935,0.2142,-1.1335
2921.19,778.435,0.2140,-1.1309
2924.21,778.935,0.2139,-1.1280
2927.21,779.435,0.2138,-1.1266
2930.22,779.935,0.2137,-1.1236
2933.23,780.435,0.2137,-1.1198
2936.22,780.935,0.2137,-1.1215
2939.22,781.435,0.2137,-1.1212
2942.23,781.935,0.2136,-1.1205
2945.23,782.435,0.2136,-1.1216
2948.24,782.935,0.2136,-1.1200
2951.26,783.435,0.2136,-1.1206
2954.26,783.935,0.2136,-1.1180
2957.26,784.435,0.2148,-1.1150
2960.26,784.935,0.2152,-1.1152
2963.26,785.435,0.2153,-1.1162
2966.27,785.935,0.2154,-1.1174
2969.28,786.435,0.2155,-1.1178
2972.28,786.935,0.2156,-1.1169
2975.29,787.435,0.2161,-1.1180
2978.28,787.935,0.2170,-1.1196
2981.27,788.435,0.2173,-1.1216
2984.28,788.935,0.2176,-1.1217
2987.27,789.435,0.2179,-1.1215
2990.27,789.935,0.2182,-1.1226
2993.26,790.435,0.2185,-1.1238
2996.24,790.935,0.2187,-1.1272
2999.23,791.435,0.2183,-1.1279
3002.23,791.935,0.2172,-1.1288
3005.23,792.435,0.2170,-1.1288
3008.24,792.935,0.2169,-1.1300
3011.24,793.435,0.2167,-1.1315
3014.24,793.935,0.2166,-1.1300
3017.24,794.435,0.2165,-1.1301
3020.23,794.935,0.2163,-1.1308
3023.24,795.435,0.2161,-1.1320
3026.24,795.935,0.2161,-1.1332
3029.24,796.435,0.2161,-1.1329
3032.24,796.935,0.2161,-1.1352
3035.22,797.435,0.2161,-1.1369
3038.21,797.935,0.2160,-1.1379
3041.20,798.435,0.2160,-1.1403
3044.19,798.935,0.2160,-1.1407
3047.19,799.435,0.2160,-1.1402
3050.18,799.935,0.2160,-1.1398
3053.17,800.435,0.2160,-1.1429
3056.16,800.935,0.2159,-1.1408
3059.15,801.435,0.2159,-1.1421
3062.13,801.935,0.2159,-1.1436
3065.12,802.435,0.2159,-1.1457
3068.12,802.935,0.2159,-1.1468
3071.12,803.435,0.2159,-1.1467
3074.10,803.935,0.2159,-1.1447
3077.09,804.435,0.2158,-1.1467
3080.07,804.935,0.2158,-1.1483
3083.04,805.435,0.2158,-1.1516
3086.02,805.935,0.2158,-1.1512
3089.01,806.435,0.2158,-1.1523
3092.00,806.935,0.2158,-1.1530
3094.98,807.435,0.2168,-1.1550
3097.96,807.935,0.2172,-1.1551
3100.94,808.435,0.2174,-1.1565
3103.94,808.935,0.2174,-1.1562
3106.94,809.435,0.2171,-1.1556
3109.93,809.935,0.2168,-1.1553
3112.92,810.435,0.2167,-1.1583
3115.91,810.935,0.2167,-1.1595
3118.89,811.435,0.2167,-1.1593
3121.87,811.935,0.2167,-1.1579
3124.86,812.435,0.2166,-1.1570
3127.86,812.935,0.2166,-1.1572
3130.86,813.435,0.2166,-1.1578
3133.86,813.935,0.2166,-1.1598
3136.86,814.435,0.2166,-1.1593
3139.85,814.935,0.2166,-1.1593
3142.84,815.435,0.2166,-1.1612
3145.84,815.935,0.2166,-1.1629
3148.84,816.435,0.2166,-1.1645
3151.84,816.935,0.2166,-1.1625
3154.84,817.435,0.2166,-1.1640
3157.84,817.935,0.2166,-1.1631
3160.84,818.435,0.2166,-1.1666
3163.83,818.935,0.2166,-1.1655
3166.82,819.435,0.2165,-1.1663
3169.82,819.935,0.2165,-1.1625
3172.83,820.435,0.2174,-1.1620
3175.84,820.935,0.2184,-1.1609
3178.85,821.435,0.2198,-1.1614
3181.85,821.935,0.2204,-1.1634
3184.85,822.435,0.2205,-1.1505
3187.86,822.935,0.2205,-1.1534
3190.86,823.435,0.2205,-1.1563
3193.87,823.935,0.2205,-1.1578
3196.88,824.435,0.2205,-1.1597
3199.89,824.935,0.2199,-1.1615
3202.89,825.435,0.2194,-1.1622
3205.88,825.935,0.2192,-1.1623
3208.89,826.435,0.2191,-1.1612
3211.89,826.935,0.2190,-1.1631
3214.89,827.435,0.2188,-1.1648
3217.91,827.935,0.2186,-1.1662
3220.92,828.435,0.2184,-1.1651
3223.92,828.935,0.2182,-1.1649
3226.93,829.435,0.2180,-1.1654
3229.92,829.935,0.2179,-1.1671
3232.92,830.435,0.2177,-1.1681
3235.93,830.935,0.2176,-1.1678
3238.94,831.435,0.2175,-1.1667
3241.94,831.935,0.2175,-1.1680
3244.96,832.435,0.2175,-1.1702
3247.97,832.935,0.2175,-1.1697
3250.99,833.435,0.2179,-1.1671
3254.01,833.935,0.2187,-1.1668
3257.01,834.435,0.2198,-1.1669
3260.02,834.935,0.2204,-1.1698
3263.03,835.435,0.2205,-1.1703
3266.03,835.935,0.2205,-1.1708
3269.03,836.435,0.2205,-1.1722
3272.03,836.935,0.2205,-1.1745
3275.02,837.435,0.2205,-1.1763
3278.02,837.935,0.2197,-1.1777
3281.01,838.435,0.2194,-1.1771
3284.03,838.935,0.2192,-1.1779
3287.03,839.435,0.2191,-1.1797
3290.04,839.935,0.2189,-1.1827
3293.06,840.435,0.2188,-1.1805
3296.06,840.935,0.2187,-1.1809
3299.07,841.435,0.2185,-1.1818
3302.06,841.935,0.2185,-1.1843
3305.06,842.435,0.2185,-1.1868
3308.06,842.935,0.2185,-1.1871
3311.07,843.435,0.2185,-1.1884
3314.09,843.935,0.2185,-1.1871
3317.09,844.435,0.2185,-1.1890
3320.09,844.935,0.2185,-1.1922
3323.09,845.435,0.2185,-1.1931
3326.09,845.935,0.2185,-1.1920
3329.09,846.435,0.2185,-1.1930
3332.09,846.935,0.2185,-1.1944
3335.11,847.435,0.2185,-1.1968
3338.11,847.935,0.2185,-1.1986
3341.13,848.435,0.2185,-1.1990
3344.14,848.935,0.2185,-1.1997
3347.14,849.435,0.2185,-1.2013
3350.15,849.935,0.2185,-1.2030
3353.15,850.435,0.2185,-1.2048
3356.16,850.935,0.2185,-1.2072
3359.17,851.435,0.2185,-1.2057
3362.19,851.935,0.2185,-1.2068
3365.20,852.435,0.2185,-1.2070
3368.22,852.935,0.2185,-1.2103
3371.24,853.435,0.2185,-1.2116
3374.25,853.935,0.2187,-1.2110
3377.27,854.435,0.2194,-1.2120
3380.29,854.935,0.2195,-1.2141
3383.31,855.435,0.2197,-1.2156
3386.33,855.935,0.2197,-1.2165
3389.35,856.435,0.2198,-1.2188
3392.36,856.935,0.2202,-1.2179
3395.38,857.435,0.2207,-1.2193
3398.39,857.935,0.2209,-1.2222
3401.40,858.435,0.2211,-1.2246
3404.41,858.935,0.2213,-1.2264
3407.43,859.435,0.2215,-1.2252
3410.44,859.935,0.2216,-1.2248
3413.45,860.435,0.2218,-1.2273
3416.46,860.935,0.2220,-1.2299
3419.47,861.435,0.2222,-1.2279
3422.47,861.935,0.2226,-1.2283
3425.47,862.435,0.2228,-1.2296
3428.47,862.935,0.2231,-1.2338
3431.47,863.435,0.2234,-1.2366
3434.46,863.935,0.2236,-1.2394
3437.46,864.435,0.2237,-1.2406
3440.46,864.935,0.2237,-1.2417
3443.47,865.435,0.2237,-1.2427
3446.49,865.935,0.2237,-1.2423
3449.51,866.435,0.2237,-1.2396
3452.53,866.935,0.2237,-1.2399
3455.54,867.435,0.2238,-1.2397
3458.55,867.935,0.2247,-1.2416
3461.54,868.435,0.2253,-1.2413
3464.55,868.935,0.2256,-1.2434
3467.56,869.435,0.2257,-1.2441
3470.56,869.935,0.2257,-1.2433
3473.60,870.435,0.2257,-1.2443
3476.61,870.935,0.2258,-1.2448
