Repository: MaCFP/matl-db

## Experimental Conditions: Simultaneous Thermal Analysis (STA)

The sample powder was provided by MaCFP in a small glass bottle.
Upon arrival, the bottle was opened and placed inside a desiccator for storage.
The samples were weighed at room condition and stored at room condition prior to measurement. No pre-conditioning was applied.

The data was interpolated to match a 0.5 K spacing, as requested by MaCFP.
Note that this can lead to minor inconsistencies for a few initial data points
where the temperature is not yet monotonically increasing, due to noise.

File: Wood/Calibration_Data/BUW/BUWfd_Wood_STA_10K_R3.csv
Time (s),Temperature (K),Mass (mg),Heat Flow (mW/mg)
0.00,297.275,4.9502,0.0235
44.37,297.775,4.9327,0.0549
55.16,298.275,4.9325,0.0744
62.81,298.775,4.9289,0.0903
68.93,299.275,4.9259,0.1029
74.02,299.775,4.9225,0.1131
78.47,300.275,4.9184,0.1214
82.46,300.775,4.9151,0.1273
86.13,301.275,4.9129,0.1327
89.48,301.775,4.9093,0.1385
92.60,302.275,4.9066,0.1428
95.55,302.775,4.9045,0.1454
98.31,303.275,4.9020,0.1499
100.93,303.775,4.8997,0.1518
103.41,304.275,4.8990,0.1545
105.80,304.775,4.8964,0.1570
108.09,305.275,4.8945,0.1590
110.31,305.775,4.8929,0.1614
112.44,306.275,4.8923,0.1646
114.51,306.775,4.8905,0.1662
116.51,307.275,4.8895,0.1678
118.46,307.775,4.8871,0.1710
120.34,308.275,4.8858,0.1731
122.18,308.775,4.8834,0.1745
123.97,309.275,4.8820,0.1771
125.73,309.775,4.8814,0.1804
127.45,310.275,4.8794,0.1822
129.15,310.775,4.8785,0.1855
130.81,311.275,4.8777,0.1895
132.45,311.775,4.8777,0.1908
134.05,312.275,4.8754,0.1937
135.63,312.775,4.8740,0.1984
137.18,313.275,4.8730,0.2015
138.71,313.775,4.8720,0.2047
140.21,314.275,4.8715,0.2094
141.70,314.775,4.8705,0.2129
143.17,315.275,4.8696,0.2159
144.63,315.775,4.8689,0.2203
146.07,316.275,4.8679,0.2248
147.49,316.775,4.8674,0.2307
148.89,317.275,4.8676,0.2357
150.28,317.775,4.8654,0.2408
151.65,318.275,4.8644,0.2461
153.01,318.775,4.8642,0.2518
154.37,319.275,4.8640,0.2564
155.72,319.775,4.8638,0.2619
157.06,320.275,4.8636,0.2692
158.39,320.775,4.8642,0.2752
159.71,321.275,4.8633,0.2812
161.02,321.775,4.8625,0.2871
162.32,322.275,4.8620,0.2937
163.62,322.775,4.8617,0.3014
164.91,323.275,4.8614,0.3080
166.19,323.775,4.8612,0.3148
167.47,324.275,4.8611,0.3222
168.74,324.775,4.8605,0.3286
170.00,325.275,4.8599,0.3369
171.25,325.775,4.8596,0.3443
172.51,326.275,4.8593,0.3516
173.76,326.775,4.8589,0.3609
175.00,327.275,4.8583,0.3681
176.24,327.775,4.8574,0.3768
177.48,328.275,4.8572,0.3850
178.71,328.775,4.8568,0.3930
179.94,329.275,4.8565,0.4015
181.16,329.775,4.8562,0.4098
182.39,330.275,4.8557,0.4193
183.61,330.775,4.8550,0.4258
184.83,331.275,4.8543,0.4357
186.05,331.775,4.8535,0.4455
187.26,332.275,4.8529,0.4553
188.46,332.775,4.8522,0.4661
189.67,333.275,4.8516,0.4739
190.88,333.775,4.8510,0.4840
192.08,334.275,4.8505,0.4926
193.29,334.775,4.8499,0.5028
194.50,335.275,4.8494,0.5119
195.70,335.775,4.8491,0.5200
196.91,336.275,4.8487,0.5305
198.11,336.775,4.8483,0.5396
199.32,337.275,4.8478,0.5485
200.52,337.775,4.8474,0.5575
201.72,338.275,4.8471,0.5669
202.93,338.775,4.8462,0.5764
204.14,339.275,4.8452,0.5854
205.35,339.775,4.8445,0.5927
206.55,340.275,4.8439,0.6016
207.76,340.775,4.8435,0.6101
208.97,341.275,4.8431,0.6175
210.18,341.775,4.8426,0.6256
211.40,342.275,4.8418,0.6341
212.62,342.775,4.8411,0.6417
213.84,343.275,4.8406,0.6480
215.07,343.775,4.8401,0.6541
216.29,344.275,4.8395,0.6608
217.51,344.775,4.8388,0.6689
218.74,345.275,4.8379,0.6738
219.96,345.775,4.8370,0.6804
221.19,346.275,4.8363,0.6842
222.42,346.775,4.8355,0.6910
223.66,347.275,4.8349,0.6958
224.89,347.775,4.8344,0.7012
226.13,348.275,4.8337,0.7058
227.37,348.775,4.8331,0.7099
228.61,349.275,4.8318,0.7140
229.85,349.775,4.8301,0.7181
231.09,350.275,4.8294,0.7210
232.34,350.775,4.8288,0.7232
233.59,351.275,4.8281,0.7259
234.84,351.775,4.8270,0.7276
236.10,352.275,4.8261,0.7292
237.36,352.775,4.8254,0.7306
238.62,353.275,4.8246,0.7309
239.87,353.775,4.8238,0.7311
241.14,354.275,4.8232,0.7309
242.40,354.775,4.8226,0.7302
243.66,355.275,4.8220,0.7277
244.93,355.775,4.8214,0.7277
246.20,356.275,4.8208,0.7249
247.47,356.775,4.8193,0.7235
248.74,357.275,4.8175,0.7210
250.02,357.775,4.8176,0.7178
251.30,358.275,4.8167,0.7146
252.58,358.775,4.8159,0.7107
253.86,359.275,4.8146,0.7066
255.15,359.775,4.8136,0.7022
256.44,360.275,4.8130,0.6977
257.72,360.775,4.8122,0.6929
259.01,361.275,4.8112,0.6878
260.30,361.775,4.8103,0.6813
261.60,362.275,4.8091,0.6755
262.89,362.775,4.8091,0.6693
264.19,363.275,4.8087,0.6627
265.49,363.775,4.8080,0.6555
266.80,364.275,4.8071,0.6493
268.10,364.775,4.8063,0.6428
269.40,365.275,4.8058,0.6327
270.71,365.775,4.8053,0.6261
272.01,366.275,4.8047,0.6180
273.32,366.775,4.8034,0.6097
274.63,367.275,4.8025,0.6027
275.94,367.775,4.8026,0.5940
277.25,368.275,4.8028,0.5863
278.57,368.775,4.8024,0.5781
279.88,369.275,4.8021,0.5690
281.20,369.775,4.8009,0.5592
282.52,370.275,4.8000,0.5523
283.85,370.775,4.7994,0.5424
285.16,371.275,4.7989,0.5322
286.48,371.775,4.7981,0.5234
287.80,372.275,4.7971,0.5151
289.12,372.775,4.7965,0.5059
290.44,373.275,4.7961,0.4965
291.77,373.775,4.7957,0.4870
293.10,374.275,4.7957,0.4776
294.43,374.775,4.7953,0.4683
295.76,375.275,4.7947,0.4587
297.09,375.775,4.7938,0.4495
298.42,376.275,4.7932,0.4408
299.76,376.775,4.7930,0.4314
301.09,377.275,4.7928,0.4233
302.42,377.775,4.7924,0.4139
303.74,378.275,4.7919,0.4058
305.07,378.775,4.7914,0.3962
306.40,379.275,4.7911,0.3868
307.74,379.775,4.7907,0.3779
309.08,380.275,4.7903,0.3695
310.42,380.775,4.7898,0.3611
311.76,381.275,4.7897,0.3527
313.09,381.775,4.7896,0.3453
314.43,382.275,4.7897,0.3371
315.76,382.775,4.7896,0.3295
317.10,383.275,4.7895,0.3195
318.43,383.775,4.7891,0.3131
319.77,384.275,4.7885,0.3061
321.10,384.775,4.7880,0.2995
322.44,385.275,4.7877,0.2917
323.77,385.775,4.7873,0.2843
325.10,386.275,4.7870,0.2775
326.43,386.775,4.7867,0.2707
327.76,387.275,4.7867,0.2641
329.10,387.775,4.7864,0.2579
330.43,388.275,4.7862,0.2516
331.75,388.775,4.7860,0.2468
333.08,389.275,4.7857,0.2402
334.41,389.775,4.7856,0.2340
335.74,390.275,4.7855,0.2289
337.06,390.775,4.7854,0.2227
338.39,391.275,4.7853,0.2169
339.71,391.775,4.7850,0.2110
341.03,392.275,4.7848,0.2068
342.35,392.775,4.7844,0.2015
343.66,393.275,4.7841,0.1966
344.98,393.775,4.7838,0.1933
346.29,394.275,4.7835,0.1882
347.60,394.775,4.7832,0.1842
348.91,395.275,4.7831,0.1797
350.21,395.775,4.7830,0.1748
351.52,396.275,4.7829,0.1713
352.83,396.775,4.7828,0.1663
354.13,397.275,4.7828,0.1635
355.43,397.775,4.7827,0.1592
356.74,398.275,4.7826,0.1548
358.03,398.775,4.7825,0.1535
359.33,399.275,4.7824,0.1494
360.62,399.775,4.7823,0.1451
361.91,400.275,4.7822,0.1427
363.20,400.775,4.7821,0.1381
364.49,401.275,4.7820,0.1362
365.77,401.775,4.7819,0.1314
367.06,402.275,4.7818,0.1286
368.34,402.775,4.7817,0.1252
369.62,403.275,4.7815,0.1222
370.90,403.775,4.7814,0.1189
372.18,404.275,4.7813,0.1171
373.46,404.775,4.7812,0.1143
374.75,405.275,4.7811,0.1106
376.02,405.775,4.7810,0.1079
377.29,406.275,4.7808,0.1062
378.56,406.775,4.7807,0.1032
379.83,407.275,4.7806,0.1006
381.10,407.775,4.7805,0.0993
382.36,408.275,4.7803,0.0962
383.63,408.775,4.7802,0.0933
384.90,409.275,4.7800,0.0905
386.16,409.775,4.7799,0.0879
387.43,410.275,4.7798,0.0863
388.70,410.775,4.7797,0.0838
389.96,411.275,4.7796,0.0815
391.22,411.775,4.7794,0.0792
392.48,412.275,4.7793,0.0774
393.73,412.775,4.7791,0.0755
394.99,413.275,4.7790,0.0734
396.24,413.775,4.7789,0.0708
397.50,414.275,4.7787,0.0694
398.75,414.775,4.7786,0.0671
400.01,415.275,4.7785,0.0650
401.26,415.775,4.7783,0.0631
402.52,416.275,4.7782,0.0612
403.77,416.775,4.7781,0.0589
405.03,417.275,4.7780,0.0568
406.28,417.775,4.7779,0.0545
407.53,418.275,4.7777,0.0530
408.78,418.775,4.7776,0.0519
410.03,419.275,4.7775,0.0501
411.29,419.775,4.7774,0.0482
412.54,420.275,4.7773,0.0466
413.79,420.775,4.7772,0.0447
415.04,421.275,4.7770,0.0426
416.30,421.775,4.7769,0.0408
417.55,422.275,4.7768,0.0389
418.80,422.775,4.7772,0.0371
420.05,423.275,4.7777,0.0358
421.31,423.775,4.7779,0.0348
422.56,424.275,4.7779,0.0328
423.81,424.775,4.7779,0.0318
425.07,425.275,4.7778,0.0302
426.32,425.775,4.7778,0.0282
427.57,426.275,4.7777,0.0275
428.82,426.775,4.7776,0.0249
430.08,427.275,4.7776,0.0238
431.34,427.775,4.7776,0.0219
432.60,428.275,4.7775,0.0210
433.87,428.775,4.7775,0.0201
435.13,429.275,4.7774,0.0185
436.39,429.775,4.7774,0.0174
437.65,430.275,4.7774,0.0167
438.92,430.775,4.7773,0.0145
440.18,431.275,4.7773,0.0130
441.45,431.775,4.7773,0.0113
442.71,432.275,4.7772,0.0106
443.98,432.775,4.7772,0.0092
445.25,433.275,4.7772,0.0068
446.52,433.775,4.7772,0.0066
447.79,434.275,4.7771,0.0061
449.06,434.775,4.7771,0.0039
450.33,435.275,4.7771,0.0028
451.60,435.775,4.7770,0.0024
452.88,436.275,4.7771,0.0004
454.16,436.775,4.7770,-0.0024
455.44,437.275,4.7770,-0.0021
456.72,437.775,4.7771,-0.0032
458.00,438.275,4.7770,-0.0039
459.28,438.775,4.7768,-0.0062
460.56,439.275,4.7765,-0.0073
461.84,439.775,4.7764,-0.0091
463.13,440.275,4.7763,-0.0099
464.42,440.775,4.7762,-0.0101
465.71,441.275,4.7762,-0.0112
467.00,441.775,4.7761,-0.0133
468.30,442.275,4.7757,-0.0145
469.60,442.775,4.7753,-0.0150
470.89,443.275,4.7751,-0.0165
472.19,443.775,4.7749,-0.0186
473.49,444.275,4.7747,-0.0204
474.79,444.775,4.7744,-0.0209
476.09,445.275,4.7741,-0.0224
477.39,445.775,4.7738,-0.0238
478.69,446.275,4.7737,-0.0250
479.99,446.775,4.7734,-0.0264
481.29,447.275,4.7732,-0.0283
482.60,447.775,4.7730,-0.0298
483.90,448.275,4.7729,-0.0316
485.21,448.775,4.7725,-0.0331
486.52,449.275,4.7717,-0.0345
487.84,449.775,4.7709,-0.0363
489.16,450.275,4.7703,-0.0382
490.48,450.775,4.7699,-0.0395
491.80,451.275,4.7696,-0.0417
493.12,451.775,4.7697,-0.0424
494.44,452.275,4.7695,-0.0437
495.76,452.775,4.7695,-0.0465
497.08,453.275,4.7695,-0.0475
498.41,453.775,4.7695,-0.0495
499.73,454.275,4.7695,-0.0518
501.06,454.775,4.7695,-0.0534
502.38,455.275,4.7695,-0.0542
503.71,455.775,4.7694,-0.0564
505.04,456.275,4.7693,-0.0583
506.37,456.775,4.7692,-0.0606
507.70,457.275,4.7690,-0.0613
509.04,457.775,4.7689,-0.0632
510.37,458.275,4.7688,-0.0652
511.71,458.775,4.7686,-0.0668
513.05,459.275,4.7685,-0.0689
514.39,459.775,4.7683,-0.0708
515.73,460.275,4.7681,-0.0717
517.07,460.775,4.7679,-0.0737
518.41,461.275,4.7676,-0.0765
519.75,461.775,4.7674,-0.0795
521.10,462.275,4.7672,-0.0811
522.44,462.775,4.7668,-0.0834
523.79,463.275,4.7661,-0.0853
525.14,463.775,4.7654,-0.0882
526.49,464.275,4.7649,-0.0901
527.84,464.775,4.7644,-0.0927
529.19,465.275,4.7639,-0.0955
530.53,465.775,4.7633,-0.0981
531.88,466.275,4.7627,-0.1010
533.23,466.775,4.7620,-0.1034
534.58,467.275,4.7615,-0.1063
535.94,467.775,4.7610,-0.1091
537.29,468.275,4.7605,-0.1119
538.65,468.775,4.7601,-0.1153
540.02,469.275,4.7597,-0.1181
541.38,469.775,4.7592,-0.1213
542.74,470.275,4.7588,-0.1250
544.10,470.775,4.7583,-0.1286
545.46,471.275,4.7579,-0.1328
546.82,471.775,4.7571,-0.1346
548.18,472.275,4.7560,-0.1382
549.54,472.775,4.7549,-0.1433
550.91,473.275,4.7541,-0.1479
552.27,473.775,4.7538,-0.1521
553.64,474.275,4.7537,-0.1553
555.00,474.775,4.7536,-0.1595
556.37,475.275,4.7533,-0.1640
557.74,475.775,4.7530,-0.1690
559.11,476.275,4.7527,-0.1732
560.48,476.775,4.7522,-0.1781
561.85,477.275,4.7516,-0.1817
563.23,477.775,4.7510,-0.1876
564.60,478.275,4.7500,-0.1928
565.98,478.775,4.7490,-0.1973
567.35,479.275,4.7480,-0.2036
568.72,479.775,4.7472,-0.2085
570.09,480.275,4.7465,-0.2129
571.47,480.775,4.7458,-0.2189
572.84,481.275,4.7450,-0.2248
574.22,481.775,4.7443,-0.2300
575.60,482.275,4.7436,-0.2371
576.98,482.775,4.7430,-0.2427
578.35,483.275,4.7419,-0.2476
579.73,483.775,4.7405,-0.2534
581.11,484.275,4.7397,-0.2589
582.48,484.775,4.7396,-0.2655
583.86,485.275,4.7391,-0.2720
585.24,485.775,4.7385,-0.2781
586.62,486.275,4.7380,-0.2847
588.00,486.775,4.7370,-0.2899
589.38,487.275,4.7354,-0.2967
590.76,487.775,4.7341,-0.3026
592.15,488.275,4.7336,-0.3106
593.53,488.775,4.7328,-0.3163
594.91,489.275,4.7321,-0.3226
596.29,489.775,4.7299,-0.3292
597.67,490.275,4.7283,-0.3350
599.05,490.775,4.7273,-0.3419
600.42,491.275,4.7256,-0.3504
601.81,491.775,4.7242,-0.3563
603.19,492.275,4.7214,-0.3633
604.58,492.775,4.7211,-0.3709
605.96,493.275,4.7194,-0.3777
607.35,493.775,4.7184,-0.3848
608.73,494.275,4.7173,-0.3922
610.12,494.775,4.7157,-0.3993
611.50,495.275,4.7147,-0.4061
612.88,495.775,4.7126,-0.4140
614.27,496.275,4.7120,-0.4213
615.66,496.775,4.7111,-0.4276
617.04,497.275,4.7101,-0.4342
618.43,497.775,4.7090,-0.4425
619.82,498.275,4.7071,-0.4506
621.21,498.775,4.7057,-0.4577
622.60,499.275,4.7046,-0.4650
623.99,499.775,4.7021,-0.4732
625.38,500.275,4.7014,-0.4812
626.77,500.775,4.7000,-0.4876
628.16,501.275,4.6985,-0.4953
629.55,501.775,4.6968,-0.5033
630.95,502.275,4.6952,-0.5113
632.34,502.775,4.6936,-0.5190
633.74,503.275,4.6932,-0.5268
635.13,503.775,4.6914,-0.5341
636.53,504.275,4.6903,-0.5420
637.92,504.775,4.6886,-0.5495
639.32,505.275,4.6860,-0.5572
640.71,505.775,4.6853,-0.5657
642.11,506.275,4.6839,-0.5730
643.51,506.775,4.6818,-0.5815
644.90,507.275,4.6804,-0.5890
646.31,507.775,4.6777,-0.5980
647.71,508.275,4.6773,-0.6057
649.11,508.775,4.6765,-0.6122
650.52,509.275,4.6748,-0.6211
651.92,509.775,4.6733,-0.6292
653.32,510.275,4.6718,-0.6367
654.72,510.775,4.6692,-0.6440
656.13,511.275,4.6677,-0.6532
657.53,511.775,4.6662,-0.6602
658.93,512.275,4.6635,-0.6683
660.34,512.775,4.6620,-0.6780
661.74,513.275,4.6607,-0.6854
663.15,513.775,4.6590,-0.6937
664.56,514.275,4.6577,-0.7029
665.97,514.775,4.6558,-0.7113
667.38,515.275,4.6529,-0.7190
668.79,515.775,4.6523,-0.7276
670.19,516.275,4.6488,-0.7354
671.60,516.775,4.6472,-0.7443
673.01,517.275,4.6444,-0.7528
674.42,517.775,4.6420,-0.7632
675.83,518.275,4.6402,-0.7713
677.24,518.775,4.6366,-0.7819
678.66,519.275,4.6351,-0.7893
680.07,519.775,4.6331,-0.8000
681.48,520.275,4.6304,-0.8084
682.89,520.775,4.6283,-0.8177
684.30,521.275,4.6260,-0.8279
685.71,521.775,4.6228,-0.8378
687.12,522.275,4.6202,-0.8472
688.53,522.775,4.6166,-0.8568
689.95,523.275,4.6146,-0.8671
691.37,523.775,4.6118,-0.8770
692.78,524.275,4.6098,-0.8869
694.20,524.775,4.6073,-0.8953
695.61,525.275,4.6052,-0.9054
697.03,525.775,4.6027,-0.9151
698.45,526.275,4.5991,-0.9250
699.87,526.775,4.5964,-0.9357
701.29,527.275,4.5930,-0.9444
702.70,527.775,4.5897,-0.9540
704.12,528.275,4.5868,-0.9631
705.53,528.775,4.5829,-0.9720
706.93,529.275,4.5796,-0.9820
708.35,529.775,4.5768,-0.9911
709.76,530.275,4.5739,-0.9996
711.17,530.775,4.5702,-1.0067
712.59,531.275,4.5675,-1.0158
714.00,531.775,4.5646,-1.0237
715.40,532.275,4.5606,-1.0317
716.81,532.775,4.5571,-1.0371
718.21,533.275,4.5533,-1.0469
719.62,533.775,4.5498,-1.0533
721.03,534.275,4.5456,-1.0599
722.43,534.775,4.5409,-1.0668
723.84,535.275,4.5386,-1.0739
725.24,535.775,4.5350,-1.0803
726.65,536.275,4.5303,-1.0877
728.06,536.775,4.5274,-1.0959
729.48,537.275,4.5235,-1.1027
730.88,537.775,4.5191,-1.1114
732.30,538.275,4.5140,-1.1188
733.70,538.775,4.5099,-1.1287
735.11,539.275,4.5068,-1.1379
736.52,539.775,4.5022,-1.1480
737.94,540.275,4.4970,-1.1581
739.35,540.775,4.4929,-1.1693
740.77,541.275,4.4889,-1.1814
742.18,541.775,4.4856,-1.1933
743.60,542.275,4.4810,-1.2058
745.02,542.775,4.4758,-1.2177
746.44,543.275,4.4725,-1.2324
747.85,543.775,4.4673,-1.2467
749.27,544.275,4.4633,-1.2602
750.69,544.775,4.4584,-1.2760
752.12,545.275,4.4528,-1.2915
753.55,545.775,4.4480,-1.3073
754.97,546.275,4.4437,-1.3249
756.41,546.775,4.4393,-1.3431
757.84,547.275,4.4351,-1.3599
759.26,547.775,4.4299,-1.3785
760.69,548.275,4.4253,-1.3977
762.11,548.775,4.4205,-1.4172
763.53,549.275,4.4151,-1.4370
764.97,549.775,4.4101,-1.4586
766.40,550.275,4.4048,-1.4800
767.83,550.775,4.3993,-1.5013
769.27,551.275,4.3943,-1.5230
770.70,551.775,4.3889,-1.5461
772.13,552.275,4.3847,-1.5703
773.56,552.775,4.3790,-1.5930
774.99,553.275,4.3735,-1.6178
776.43,553.775,4.3676,-1.6437
777.86,554.275,4.3618,-1.6684
779.30,554.775,4.3554,-1.6964
780.74,555.275,4.3483,-1.7249
782.17,555.775,4.3413,-1.7528
783.60,556.275,4.3350,-1.7831
785.04,556.775,4.3282,-1.8125
786.48,557.275,4.3215,-1.8428
787.92,557.775,4.3156,-1.8728
789.36,558.275,4.3089,-1.9041
790.80,558.775,4.3028,-1.9374
792.23,559.275,4.2948,-1.9698
793.67,559.775,4.2860,-2.0054
795.11,560.275,4.2779,-2.0398
796.55,560.775,4.2696,-2.0752
797.99,561.275,4.2614,-2.1113
799.43,561.775,4.2544,-2.1490
800.87,562.275,4.2474,-2.1863
802.32,562.775,4.2415,-2.2247
803.76,563.275,4.2351,-2.2637
805.21,563.775,4.2298,-2.3017
806.66,564.275,4.2236,-2.3403
808.10,564.775,4.2170,-2.3793
809.55,565.275,4.2099,-2.4213
810.99,565.775,4.2015,-2.4621
812.43,566.275,4.1933,-2.5018
813.87,566.775,4.1837,-2.5417
815.31,567.275,4.1725,-2.5840
816.75,567.775,4.1628,-2.6254
818.19,568.275,4.1538,-2.6677
819.63,568.775,4.1447,-2.7119
821.07,569.275,4.1354,-2.7558
822.51,569.775,4.1255,-2.7999
823.95,570.275,4.1166,-2.8450
825.39,570.775,4.1080,-2.8904
826.84,571.275,4.0995,-2.9361
828.28,571.775,4.0920,-2.9818
829.72,572.275,4.0832,-3.0277
831.17,572.775,4.0760,-3.0755
832.61,573.275,4.0679,-3.1221
834.06,573.775,4.0585,-3.1708
835.51,574.275,4.0488,-3.2188
836.96,574.775,4.0392,-3.2680
838.40,575.275,4.0292,-3.3174
839.84,575.775,4.0191,-3.3672
841.29,576.275,4.0083,-3.4175
842.73,576.775,3.9981,-3.4679
844.17,577.275,3.9880,-3.5194
845.62,577.775,3.9776,-3.5709
847.07,578.275,3.9684,-3.6227
848.51,578.775,3.9598,-3.6760
849.96,579.275,3.9497,-3.7264
851.40,579.775,3.9404,-3.7782
852.84,580.275,3.9307,-3.8317
854.28,580.775,3.9204,-3.8842
855.72,581.275,3.9097,-3.9386
857.16,581.775,3.8988,-3.9926
858.61,582.275,3.8870,-4.0475
860.06,582.775,3.8754,-4.1028
861.50,583.275,3.8651,-4.1580
862.94,583.775,3.8535,-4.2137
864.37,584.275,3.8438,-4.2702
865.81,584.775,3.8316,-4.3272
867.25,585.275,3.8195,-4.3853
868.70,585.775,3.8076,-4.4431
870.13,586.275,3.7945,-4.5010
871.57,586.775,3.7821,-4.5606
873.01,587.275,3.7696,-4.6212
874.45,587.775,3.7570,-4.6830
875.89,588.275,3.7446,-4.7431
877.32,588.775,3.7320,-4.8033
878.76,589.275,3.7188,-4.8642
880.19,589.775,3.7055,-4.9266
881.62,590.275,3.6932,-4.9896
883.05,590.775,3.6798,-5.0513
884.48,591.275,3.6646,-5.1151
885.92,591.775,3.6500,-5.1790
887.35,592.275,3.6357,-5.2427
888.78,592.775,3.6223,-5.3073
890.22,593.275,3.6078,-5.3730
891.64,593.775,3.5942,-5.4387
893.07,594.275,3.5802,-5.5028
894.50,594.775,3.5642,-5.5703
895.93,595.275,3.5491,-5.6374
897.36,595.775,3.5348,-5.7031
898.79,596.275,3.5190,-5.7710
900.22,596.775,3.5044,-5.8405
901.65,597.275,3.4881,-5.9085
903.09,597.775,3.4726,-5.9775
904.52,598.275,3.4563,-6.0477
905.95,598.775,3.4400,-6.1177
907.37,599.275,3.4236,-6.1915
908.80,599.775,3.4070,-6.2638
910.22,600.275,3.3898,-6.3355
911.65,600.775,3.3737,-6.4089
913.07,601.275,3.3559,-6.4854
914.50,601.775,3.3376,-6.5611
915.93,602.275,3.3190,-6.6402
917.35,602.775,3.3005,-6.7191
918.78,603.275,3.2812,-6.7973
920.19,603.775,3.2631,-6.8755
921.62,604.275,3.2445,-6.9572
923.03,604.775,3.2260,-7.0396
924.45,605.275,3.2066,-7.1221
925.86,605.775,3.1852,-7.2036
927.27,606.275,3.1666,-7.2887
928.68,606.775,3.1466,-7.3737
930.08,607.275,3.1254,-7.4636
931.48,607.775,3.1043,-7.5520
932.88,608.275,3.0817,-7.6428
934.28,608.775,3.0597,-7.7355
935.67,609.275,3.0372,-7.8270
937.06,609.775,3.0139,-7.9203
938.44,610.275,2.9908,-8.0173
939.81,610.775,2.9683,-8.1140
941.17,611.275,2.9447,-8.2116
942.52,611.775,2.9195,-8.3124
943.87,612.275,2.8940,-8.4176
945.21,612.775,2.8686,-8.5195
946.54,613.275,2.8415,-8.6238
947.86,613.775,2.8149,-8.7309
949.18,614.275,2.7873,-8.8380
950.48,614.775,2.7586,-8.9468
951.78,615.275,2.7307,-9.0555
953.07,615.775,2.7015,-9.1644
954.35,616.275,2.6714,-9.2778
955.62,616.775,2.6418,-9.3914
956.88,617.275,2.6096,-9.5075
958.14,617.775,2.5784,-9.6301
959.40,618.275,2.5450,-9.7592
960.66,618.775,2.5089,-9.8875
961.91,619.275,2.4771,-10.0321
963.17,619.775,2.4428,-10.1959
964.43,620.275,2.4094,-10.3818
965.70,620.775,2.3741,-10.6110
966.97,621.275,2.3399,-10.8301
968.27,621.775,2.3052,-11.0869
969.58,622.275,2.2687,-11.3655
970.92,622.775,2.2334,-11.6601
972.29,623.275,2.1973,-11.9642
973.68,623.775,2.1600,-12.2642
975.14,624.275,2.1234,-12.5582
976.65,624.775,2.0869,-12.8339
978.22,625.275,2.0517,-13.0752
979.87,625.775,2.0166,-13.2854
981.60,626.275,1.9833,-13.4591
983.43,626.775,1.9508,-13.5997
985.37,627.275,1.9210,-13.7052
987.41,627.775,1.8937,-13.7764
989.55,628.275,1.8690,-13.8206
991.75,628.775,1.8482,-13.8403
993.99,629.275,1.8313,-13.8383
996.26,629.775,1.8152,-13.8137
998.55,630.275,1.7992,-13.7741
1000.80,630.775,1.7842,-13.7228
1002.99,631.275,1.7728,-13.6627
1005.14,631.775,1.7611,-13.5938
1007.25,632.275,1.7519,-13.5223
1009.32,632.775,1.7444,-13.4474
1011.33,633.275,1.7382,-13.3672
1013.31,633.775,1.7325,-13.2901
1015.23,634.275,1.7257,-13.2095
1017.12,634.775,1.7190,-13.1285
1018.97,635.275,1.7119,-13.0503
1020.78,635.775,1.7053,-12.9717
1022.57,636.275,1.6991,-12.8942
1024.33,636.775,1.6933,-12.8186
1026.07,637.275,1.6880,-12.7442
1027.79,637.775,1.6829,-12.6717
1029.49,638.275,1.6782,-12.6011
1031.17,638.775,1.6739,-12.5300
1032.84,639.275,1.6704,-12.4644
1034.48,639.775,1.6664,-12.3977
1036.12,640.275,1.6635,-12.3323
1037.75,640.775,1.6599,-12.2687
1039.35,641.275,1.6552,-12.2082
1040.95,641.775,1.6509,-12.1474
1042.54,642.275,1.6463,-12.0891
1044.11,642.775,1.6412,-12.0312
1045.69,643.275,1.6368,-11.9745
1047.24,643.775,1.6332,-11.9204
1048.79,644.275,1.6296,-11.8646
1050.34,644.775,1.6254,-11.8138
1051.87,645.275,1.6221,-11.7614
1053.40,645.775,1.6194,-11.7096
1054.93,646.275,1.6150,-11.6586
1056.45,646.775,1.6110,-11.6103
1057.98,647.275,1.6066,-11.5612
1059.49,647.775,1.6010,-11.5142
1061.01,648.275,1.5968,-11.4657
1062.52,648.775,1.5933,-11.4182
1064.03,649.275,1.5894,-11.3706
1065.55,649.775,1.5862,-11.3244
1067.06,650.275,1.5824,-11.2768
1068.56,650.775,1.5788,-11.2301
1070.07,651.275,1.5750,-11.1848
1071.57,651.775,1.5721,-11.1393
1073.08,652.275,1.5685,-11.0950
1074.58,652.775,1.5646,-11.0486
1076.08,653.275,1.5601,-11.0031
1077.59,653.775,1.5566,-10.9593
1079.10,654.275,1.5534,-10.9132
1080.61,654.775,1.5495,-10.8695
1082.12,655.275,1.5467,-10.8254
1083.64,655.775,1.5425,-10.7816
1085.15,656.275,1.5392,-10.7383
1086.67,656.775,1.5348,-10.6939
1088.19,657.275,1.5312,-10.6509
1089.71,657.775,1.5270,-10.6090
1091.24,658.275,1.5233,-10.5659
1092.75,658.775,1.5185,-10.5236
1094.28,659.275,1.5154,-10.4809
1095.80,659.775,1.5130,-10.4364
1097.33,660.275,1.5088,-10.3966
1098.86,660.775,1.5063,-10.3537
1100.38,661.275,1.5027,-10.3122
1101.91,661.775,1.4988,-10.2705
1103.44,662.275,1.4949,-10.2311
1104.98,662.775,1.4913,-10.1917
1106.52,663.275,1.4859,-10.1543
1108.07,663.775,1.4808,-10.1174
1109.61,664.275,1.4769,-10.0815
1111.16,664.775,1.4733,-10.0448
1112.70,665.275,1.4695,-10.0097
1114.24,665.775,1.4661,-9.9751
1115.78,666.275,1.4622,-9.9438
1117.33,666.775,1.4578,-9.9119
1118.88,667.275,1.4546,-9.8799
1120.44,667.775,1.4507,-9.8487
1122.00,668.275,1.4461,-9.8204
1123.56,668.775,1.4419,-9.7920
1125.12,669.275,1.4376,-9.7647
1126.69,669.775,1.4335,-9.7400
1128.25,670.275,1.4298,-9.7147
1129.80,670.775,1.4256,-9.6920
1131.36,671.275,1.4230,-9.6704
1132.92,671.775,1.4198,-9.6503
1134.49,672.275,1.4159,-9.6312
1136.05,672.775,1.4126,-9.6152
1137.61,673.275,1.4087,-9.5982
1139.17,673.775,1.4052,-9.5837
1140.73,674.275,1.4015,-9.5673
1142.29,674.775,1.3969,-9.5528
1143.86,675.275,1.3937,-9.5387
1145.42,675.775,1.3905,-9.5228
1146.99,676.275,1.3873,-9.5088
1148.55,676.775,1.3835,-9.4971
1150.11,677.275,1.3794,-9.4877
1151.66,677.775,1.3751,-9.4790
1153.21,678.275,1.3709,-9.4699
1154.77,678.775,1.3655,-9.4637
1156.33,679.275,1.3618,-9.4569
1157.89,679.775,1.3586,-9.4507
1159.45,680.275,1.3544,-9.4472
1161.01,680.775,1.3523,-9.4448
1162.56,681.275,1.3485,-9.4421
1164.12,681.775,1.3452,-9.4396
1165.67,682.275,1.3425,-9.4390
1167.22,682.775,1.3393,-9.4409
1168.77,683.275,1.3358,-9.4427
1170.31,683.775,1.3323,-9.4453
1171.86,684.275,1.3284,-9.4519
1173.40,684.775,1.3238,-9.4571
1174.93,685.275,1.3197,-9.4641
1176.47,685.775,1.3156,-9.4714
1178.01,686.275,1.3101,-9.4799
1179.54,686.775,1.3066,-9.4904
1181.08,687.275,1.3023,-9.5023
1182.62,687.775,1.2990,-9.5148
1184.15,688.275,1.2945,-9.5276
1185.68,688.775,1.2896,-9.5427
1187.21,689.275,1.2853,-9.5582
1188.74,689.775,1.2813,-9.5750
1190.27,690.275,1.2766,-9.5900
1191.79,690.775,1.2727,-9.6094
1193.32,691.275,1.2675,-9.6286
1194.85,691.775,1.2634,-9.6489
1196.38,692.275,1.2597,-9.6692
1197.90,692.775,1.2560,-9.6909
1199.42,693.275,1.2519,-9.7140
1200.94,693.775,1.2493,-9.7372
1202.46,694.275,1.2453,-9.7610
1203.98,694.775,1.2409,-9.7873
1205.49,695.275,1.2364,-9.8111
1207.01,695.775,1.2327,-9.8391
1208.52,696.275,1.2279,-9.8672
1210.03,696.775,1.2245,-9.8937
1211.55,697.275,1.2197,-9.9220
1213.06,697.775,1.2162,-9.9499
1214.58,698.275,1.2122,-9.9813
1216.09,698.775,1.2091,-10.0101
1217.60,699.275,1.2046,-10.0397
1219.11,699.775,1.2003,-10.0705
1220.63,700.275,1.1961,-10.1018
1222.14,700.775,1.1912,-10.1363
1223.64,701.275,1.1869,-10.1704
1225.15,701.775,1.1820,-10.2044
1226.66,702.275,1.1781,-10.2395
1228.17,702.775,1.1745,-10.2767
1229.67,703.275,1.1705,-10.3157
1231.18,703.775,1.1657,-10.3536
1232.69,704.275,1.1618,-10.3936
1234.19,704.775,1.1577,-10.4367
1235.70,705.275,1.1532,-10.4774
1237.20,705.775,1.1481,-10.5233
1238.70,706.275,1.1442,-10.5705
1240.20,706.775,1.1391,-10.6174
1241.70,707.275,1.1348,-10.6676
1243.20,707.775,1.1303,-10.7191
1244.70,708.275,1.1259,-10.7715
1246.20,708.775,1.1219,-10.8259
1247.70,709.275,1.1176,-10.8814
1249.20,709.775,1.1138,-10.9396
1250.70,710.275,1.1095,-10.9989
1252.20,710.775,1.1055,-11.0607
1253.70,711.275,1.1003,-11.1249
1255.20,711.775,1.0949,-11.1891
1256.70,712.275,1.0896,-11.2573
1258.19,712.775,1.0848,-11.3245
1259.69,713.275,1.0802,-11.3945
1261.19,713.775,1.0762,-11.4673
1262.69,714.275,1.0713,-11.5410
1264.18,714.775,1.0670,-11.6170
1265.68,715.275,1.0622,-11.6925
1267.17,715.775,1.0569,-11.7715
1268.67,716.275,1.0518,-11.8521
1270.16,716.775,1.0469,-11.9364
1271.66,717.275,1.0408,-12.0176
1273.15,717.775,1.0348,-12.1039
1274.64,718.275,1.0302,-12.1927
1276.14,718.775,1.0246,-12.2821
1277.62,719.275,1.0204,-12.3718
1279.12,719.775,1.0151,-12.4628
1280.61,720.275,1.0103,-12.5553
1282.10,720.775,1.0052,-12.6514
1283.60,721.275,0.9995,-12.7454
1285.09,721.775,0.9931,-12.8403
1286.58,722.275,0.9875,-12.9360
1288.07,722.775,0.9808,-13.0330
1289.57,723.275,0.9746,-13.1277
1291.06,723.775,0.9684,-13.2212
1292.56,724.275,0.9629,-13.3161
1294.05,724.775,0.9576,-13.4072
1295.55,725.275,0.9519,-13.4966
1297.05,725.775,0.9479,-13.5858
1298.55,726.275,0.9424,-13.6724
1300.04,726.775,0.9376,-13.7564
1301.54,727.275,0.9313,-13.8377
1303.04,727.775,0.9258,-13.9156
1304.53,728.275,0.9192,-13.9899
1306.03,728.775,0.9127,-14.0600
1307.54,729.275,0.9065,-14.1274
1309.04,729.775,0.9001,-14.1886
1310.54,730.275,0.8943,-14.2479
1312.05,730.775,0.8881,-14.3039
1313.55,731.275,0.8830,-14.3563
1315.06,731.775,0.8767,-14.4032
1316.57,732.275,0.8705,-14.4483
1318.08,732.775,0.8636,-14.4910
1319.59,733.275,0.8570,-14.5338
1321.11,733.775,0.8502,-14.5749
1322.62,734.275,0.8435,-14.6118
1324.13,734.775,0.8372,-14.6503
1325.65,735.275,0.8316,-14.6869
1327.16,735.775,0.8264,-14.7212
1328.68,736.275,0.8210,-14.7573
1330.21,736.775,0.8147,-14.7913
1331.73,737.275,0.8083,-14.8303
1333.24,737.775,0.8024,-14.8698
1334.76,738.275,0.7960,-14.9122
1336.27,738.775,0.7884,-14.9562
1337.80,739.275,0.7825,-15.0043
1339.32,739.775,0.7762,-15.0529
1340.85,740.275,0.7700,-15.1057
1342.37,740.775,0.7638,-15.1612
1343.88,741.275,0.7575,-15.2235
1345.40,741.775,0.7505,-15.2862
1346.92,742.275,0.7447,-15.3525
1348.44,742.775,0.7367,-15.4240
1349.95,743.275,0.7289,-15.4988
1351.46,743.775,0.7202,-15.5765
1352.98,744.275,0.7114,-15.6567
1354.49,744.775,0.7054,-15.7374
1356.00,745.275,0.6985,-15.8181
1357.52,745.775,0.6923,-15.9019
1359.02,746.275,0.6867,-15.9859
1360.53,746.775,0.6818,-16.0735
1362.05,747.275,0.6753,-16.1627
1363.56,747.775,0.6707,-16.2506
1365.07,748.275,0.6651,-16.3415
1366.57,748.775,0.6586,-16.4339
1368.08,749.275,0.6530,-16.5266
1369.58,749.775,0.6459,-16.6212
1371.09,750.275,0.6367,-16.7157
1372.60,750.775,0.6286,-16.8104
1374.10,751.275,0.6197,-16.9046
1375.61,751.775,0.6116,-17.0010
1377.11,752.275,0.6035,-17.0985
1378.61,752.775,0.5952,-17.1956
1380.12,753.275,0.5875,-17.2962
1381.62,753.775,0.5791,-17.3947
1383.13,754.275,0.5737,-17.4944
1384.63,754.775,0.5663,-17.5938
1386.14,755.275,0.5599,-17.6962
1387.64,755.775,0.5528,-17.8020
1389.14,756.275,0.5467,-17.9042
1390.65,756.775,0.5399,-18.0074
1392.15,757.275,0.5334,-18.1146
1393.66,757.775,0.5273,-18.2218
1395.17,758.275,0.5202,-18.3317
1396.67,758.775,0.5140,-18.4437
1398.17,759.275,0.5067,-18.5594
1399.67,759.775,0.4996,-18.6788
1401.17,760.275,0.4895,-18.8057
1402.68,760.775,0.4805,-18.9374
1404.18,761.275,0.4705,-19.0759
1405.68,761.775,0.4622,-19.2241
1407.17,762.275,0.4534,-19.3857
1408.67,762.775,0.4461,-19.5651
1410.17,763.275,0.4391,-19.7632
1411.66,763.775,0.4312,-19.9745
1413.15,764.275,0.4235,-20.1949
1414.64,764.775,0.4149,-20.4395
1416.12,765.275,0.4074,-20.6690
1417.61,765.775,0.3979,-20.8702
1419.09,766.275,0.3896,-21.0618
1420.58,766.775,0.3801,-21.2576
1422.07,767.275,0.3716,-21.4594
1423.55,767.775,0.3618,-21.6319
1425.04,768.275,0.3526,-21.7438
1426.54,768.775,0.3443,-21.7949
1428.03,769.275,0.3356,-21.7944
1429.55,769.775,0.3282,-21.7399
1431.06,770.275,0.3201,-21.6302
1432.59,770.775,0.3117,-21.4739
1434.13,771.275,0.3013,-21.2733
1435.68,771.775,0.2935,-21.0422
1437.24,772.275,0.2838,-20.7948
1438.82,772.775,0.2763,-20.5350
1440.41,773.275,0.2688,-20.2105
1442.01,773.775,0.2618,-19.7703
1443.63,774.275,0.2552,-19.1877
1445.27,774.775,0.2490,-18.4747
1446.94,775.275,0.2435,-17.6884
1448.62,775.775,0.2373,-16.8510
1450.32,776.275,0.2316,-15.9956
1452.03,776.775,0.2255,-15.1123
1453.76,777.275,0.2198,-14.2043
1455.50,777.775,0.2137,-13.2714
1457.26,778.275,0.2098,-12.2973
1459.04,778.775,0.2067,-11.2880
1460.81,779.275,0.2048,-10.2820
1462.59,779.775,0.2022,-9.3111
1464.36,780.275,0.2004,-8.4191
1466.12,780.775,0.1974,-7.6184
1467.88,781.275,0.1969,-6.9016
1469.63,781.775,0.1955,-6.2822
1471.35,782.275,0.1944,-5.7550
1473.06,782.775,0.1932,-5.3111
1474.75,783.275,0.1926,-4.9325
1476.42,783.775,0.1919,-4.6111
1478.08,784.275,0.1915,-4.3385
1479.71,784.775,0.1911,-4.1045
1481.32,785.275,0.1905,-3.9090
1482.93,785.775,0.1901,-3.7366
1484.51,786.275,0.1897,-3.5944
1486.08,786.775,0.1891,-3.4795
1487.65,787.275,0.1888,-3.3806
1489.20,787.775,0.1887,-3.3029
1490.74,788.275,0.1881,-3.2274
1492.28,788.775,0.1877,-3.1671
1493.81,789.275,0.1871,-3.1168
1495.34,789.775,0.1866,-3.0776
1496.85,790.275,0.1862,-3.0452
1498.37,790.775,0.1862,-3.0194
1499.87,791.275,0.1860,-2.9993
1501.38,791.775,0.1860,-2.9820
1502.88,792.275,0.1859,-2.9696
1504.38,792.775,0.1859,-2.9605
1505.88,793.275,0.1859,-2.9517
1507.38,793.775,0.1858,-2.9471
1508.88,794.275,0.1858,-2.9434
1510.38,794.775,0.1857,-2.9388
1511.88,795.275,0.1857,-2.9383
1513.38,795.775,0.1857,-2.9367
1514.88,796.275,0.1856,-2.9389
1516.37,796.775,0.1856,-2.9379
1517.86,797.275,0.1855,-2.9403
1519.36,797.775,0.1855,-2.9406
1520.85,798.275,0.1855,-2.9403
1522.35,798.775,0.1854,-2.9422
1523.84,799.275,0.1854,-2.9423
1525.34,799.775,0.1854,-2.9427
1526.84,800.275,0.1853,-2.9427
1528.34,800.775,0.1853,-2.9457
1529.84,801.275,0.1853,-2.9476
1531.34,801.775,0.1852,-2.9479
1532.85,802.275,0.1852,-2.9501
1534.36,802.775,0.1852,-2.9510
1535.87,803.275,0.1851,-2.9519
1537.37,803.775,0.1851,-2.9527
1538.88,804.275,0.1851,-2.9532
1540.38,804.775,0.1850,-2.9531
1541.89,805.275,0.1850,-2.9549
1543.40,805.775,0.1850,-2.9565
1544.92,806.275,0.1849,-2.9590
1546.44,806.775,0.1849,-2.9594
1547.96,807.275,0.1849,-2.9619
1549.47,807.775,0.1849,-2.9630
1550.99,808.275,0.1848,-2.9636
1552.51,808.775,0.1848,-2.9658
1554.03,809.275,0.1848,-2.9660
1555.55,809.775,0.1848,-2.9684
1557.06,810.275,0.1847,-2.9690
1558.57,810.775,0.1847,-2.9718
1560.08,811.275,0.1847,-2.9737
1561.61,811.775,0.1847,-2.9769
1563.13,812.275,0.1846,-2.9796
1564.66,812.775,0.1846,-2.9817
1566.18,813.275,0.1846,-2.9837
1567.69,813.775,0.1846,-2.9858
1569.20,814.275,0.1845,-2.9875
1570.72,814.775,0.1845,-2.9909
1572.23,815.275,0.1845,-2.9933
1573.75,815.775,0.1845,-2.9975
1575.27,816.275,0.1844,-2.9995
1576.79,816.775,0.1844,-3.0025
1578.31,817.275,0.1844,-3.0059
1579.83,817.775,0.1844,-3.0088
1581.35,818.275,0.1844,-3.0140
1582.86,818.775,0.1843,-3.0159
1584.38,819.275,0.1843,-3.0193
1585.89,819.775,0.1843,-3.0226
1587.41,820.275,0.1843,-3.0270
1588.92,820.775,0.1842,-3.0305
1590.43,821.275,0.1842,-3.0346
1591.94,821.775,0.1842,-3.0397
1593.46,822.275,0.1842,-3.0436
1594.97,822.775,0.1841,-3.0474
1596.49,823.275,0.1841,-3.0510
1598.01,823.775,0.1841,-3.0555
1599.52,824.275,0.1841,-3.0591
1601.04,824.775,0.1841,-3.0623
1602.56,825.275,0.1840,-3.0656
1604.07,825.775,0.1840,-3.0692
1605.58,826.275,0.1840,-3.0752
1607.09,826.775,0.1840,-3.0791
1608.60,827.275,0.1839,-3.0830
1610.11,827.775,0.1839,-3.0868
1611.62,828.275,0.1839,-3.0905
1613.13,828.775,0.1839,-3.0942
1614.64,829.275,0.1838,-3.0960
1616.16,829.775,0.1837,-3.0992
1617.67,830.275,0.1837,-3.1021
1619.18,830.775,0.1837,-3.1064
1620.68,831.275,0.1836,-3.1101
1622.19,831.775,0.1835,-3.1143
1623.69,832.275,0.1835,-3.1187
1625.21,832.775,0.1835,-3.1235
1626.72,833.275,0.1834,-3.1279
1628.23,833.775,0.1834,-3.1310
1629.73,834.275,0.1833,-3.1355
1631.25,834.775,0.1833,-3.1399
1632.76,835.275,0.1832,-3.1454
1634.26,835.775,0.1832,-3.1493
1635.77,836.275,0.1832,-3.1531
1637.28,836.775,0.1832,-3.1574
1638.79,837.275,0.1830,-3.1614
1640.29,837.775,0.1830,-3.1652
1641.81,838.275,0.1830,-3.1709
1643.31,838.775,0.1830,-3.1742
1644.82,839.275,0.1828,-3.1763
1646.33,839.775,0.1828,-3.1798
1647.83,840.275,0.1828,-3.1835
1649.34,840.775,0.1828,-3.1867
1650.85,841.275,0.1827,-3.1898
1652.36,841.775,0.1826,-3.1929
1653.87,842.275,0.1826,-3.1970
1655.39,842.775,0.1825,-3.2001
1656.90,843.275,0.1825,-3.2041
1658.42,843.775,0.1825,-3.2074
1659.93,844.275,0.1827,-3.2122
1661.43,844.775,0.1827,-3.2151
1662.94,845.275,0.1828,-3.2180
1664.44,845.775,0.1828,-3.2227
1665.96,846.275,0.1832,-3.2279
1667.47,846.775,0.1837,-3.2302
1668.98,847.275,0.1840,-3.2355
1670.49,847.775,0.1842,-3.2396
1671.99,848.275,0.1845,-3.2449
1673.50,848.775,0.1845,-3.2489
1675.00,849.275,0.1846,-3.2545
1676.50,849.775,0.1846,-3.2579
1678.01,850.275,0.1846,-3.2622
1679.52,850.775,0.1845,-3.2658
1681.02,851.275,0.1845,-3.2690
1682.53,851.775,0.1845,-3.2732
1684.03,852.275,0.1845,-3.2771
1685.52,852.775,0.1845,-3.2807
1687.03,853.275,0.1845,-3.2864
1688.53,853.775,0.1844,-3.2889
1690.04,854.275,0.1844,-3.2936
1691.55,854.775,0.1844,-3.2972
1693.06,855.275,0.1844,-3.3027
1694.57,855.775,0.1844,-3.3058
1696.08,856.275,0.1844,-3.3100
1697.58,856.775,0.1844,-3.3147
1699.09,857.275,0.1843,-3.3181
1700.60,857.775,0.1843,-3.3092
1702.11,858.275,0.1843,-3.3107
1703.62,858.775,0.1843,-3.3148
1705.13,859.275,0.1843,-3.3180
1706.64,859.775,0.1843,-3.3232
1708.16,860.275,0.1843,-3.3279
1709.67,860.775,0.1842,-3.3318
1711.18,861.275,0.1842,-3.3356
1712.70,861.775,0.1842,-3.3406
1714.21,862.275,0.1842,-3.3445
1715.73,862.775,0.1842,-3.3492
1717.24,863.275,0.1842,-3.3541
1718.75,863.775,0.1842,-3.3592
1720.26,864.275,0.1842,-3.3637
1721.77,864.775,0.1842,-3.3679
1723.28,865.275,0.1841,-3.3761
1724.79,865.775,0.1841,-3.3814
1726.30,866.275,0.1841,-3.3868
1727.80,866.775,0.1841,-3.3924
1729.30,867.275,0.1841,-3.3984
1730.81,867.775,0.1841,-3.4040
1732.32,868.275,0.1841,-3.4075
1733.83,868.775,0.1841,-3.4147
1735.35,869.275,0.1841,-3.4177
1736.85,869.775,0.1840,-3.4221

File: Wood/Calibration_Data/BUW/BUWfd_Wood_STA_20K_R1.csv
Time (s),Temperature (K),Mass (mg),Heat Flow (mW/mg)
0.00,295.477,5.1201,0.0449
42.26,295.977,5.0998,0.1012
53.30,296.477,5.0969,0.1437
60.92,296.977,5.0936,0.1785
67.05,297.477,5.0891,0.2086
72.23,297.977,5.0863,0.2346
76.68,298.477,5.0827,0.2576
80.66,298.977,5.0788,0.2771
84.27,299.477,5.0760,0.2961
87.60,299.977,5.0729,0.3135
90.70,300.477,5.0704,0.3272
93.61,300.977,5.0678,0.3449
96.34,301.477,5.0664,0.3580
98.91,301.977,5.0626,0.3728
101.36,302.477,5.0599,0.3846
103.72,302.977,5.0578,0.3969
105.99,303.477,5.0570,0.4082
108.17,303.977,5.0552,0.4201
110.27,304.477,5.0532,0.4305
112.31,304.977,5.0518,0.4415
114.29,305.477,5.0502,0.4520
116.20,305.977,5.0487,0.4622
118.07,306.477,5.0454,0.4713
119.88,306.977,5.0442,0.4814
121.65,307.477,5.0423,0.4905
123.38,307.977,5.0411,0.5007
125.07,308.477,5.0406,0.5101
126.74,308.977,5.0395,0.5198
128.37,309.477,5.0384,0.5286
129.97,309.977,5.0376,0.5373
131.54,310.477,5.0354,0.5473
133.08,310.977,5.0342,0.5565
134.61,311.477,5.0328,0.5660
136.11,311.977,5.0325,0.5754
137.59,312.477,5.0309,0.5846
139.05,312.977,5.0294,0.5935
140.49,313.477,5.0293,0.6042
141.91,313.977,5.0281,0.6115
143.32,314.477,5.0267,0.6219
144.70,314.977,5.0263,0.6317
146.08,315.477,5.0268,0.6422
147.45,315.977,5.0253,0.6515
148.81,316.477,5.0241,0.6614
150.15,316.977,5.0241,0.6713
151.48,317.477,5.0230,0.6805
152.80,317.977,5.0219,0.6909
154.11,318.477,5.0209,0.7015
155.40,318.977,5.0204,0.7112
156.69,319.477,5.0196,0.7217
157.96,319.977,5.0189,0.7319
159.23,320.477,5.0185,0.7418
160.49,320.977,5.0189,0.7523
161.74,321.477,5.0182,0.7622
162.99,321.977,5.0180,0.7734
164.24,322.477,5.0174,0.7823
165.47,322.977,5.0176,0.7939
166.71,323.477,5.0175,0.8034
167.93,323.977,5.0167,0.8155
169.16,324.477,5.0162,0.8256
170.37,324.977,5.0153,0.8368
171.59,325.477,5.0146,0.8473
172.80,325.977,5.0141,0.8596
174.01,326.477,5.0135,0.8709
175.21,326.977,5.0130,0.8816
176.41,327.477,5.0124,0.8928
177.61,327.977,5.0118,0.9026
178.80,328.477,5.0114,0.9143
179.99,328.977,5.0108,0.9265
181.18,329.477,5.0104,0.9371
182.37,329.977,5.0098,0.9500
183.56,330.477,5.0093,0.9610
184.74,330.977,5.0089,0.9737
185.92,331.477,5.0081,0.9846
187.11,331.977,5.0076,0.9954
188.28,332.477,5.0070,1.0065
189.46,332.977,5.0065,1.0175
190.64,333.477,5.0060,1.0290
191.82,333.977,5.0056,1.0407
192.99,334.477,5.0052,1.0511
194.16,334.977,5.0047,1.0624
195.34,335.477,5.0043,1.0729
196.52,335.977,5.0040,1.0838
197.69,336.477,5.0037,1.0935
198.87,336.977,5.0034,1.1061
200.05,337.477,5.0027,1.1157
201.23,337.977,5.0019,1.1255
202.41,338.477,5.0013,1.1348
203.59,338.977,5.0008,1.1439
204.78,339.477,5.0005,1.1535
205.97,339.977,4.9997,1.1618
207.16,340.477,4.9987,1.1714
208.35,340.977,4.9980,1.1807
209.54,341.477,4.9970,1.1894
210.73,341.977,4.9958,1.1983
211.92,342.477,4.9950,1.2060
213.11,342.977,4.9940,1.2138
214.31,343.477,4.9931,1.2201
215.51,343.977,4.9924,1.2274
216.71,344.477,4.9914,1.2349
217.91,344.977,4.9903,1.2423
219.12,345.477,4.9895,1.2472
220.33,345.977,4.9885,1.2547
221.54,346.477,4.9870,1.2603
222.76,346.977,4.9861,1.2663
223.97,347.477,4.9853,1.2708
225.19,347.977,4.9844,1.2763
226.41,348.477,4.9835,1.2807
227.63,348.977,4.9817,1.2846
228.86,349.477,4.9809,1.2890
230.09,349.977,4.9808,1.2901
231.32,350.477,4.9803,1.2931
232.55,350.977,4.9797,1.2967
233.78,351.477,4.9789,1.2982
235.02,351.977,4.9779,1.3008
236.26,352.477,4.9771,1.3025
237.51,352.977,4.9759,1.3032
238.76,353.477,4.9752,1.3038
240.00,353.977,4.9743,1.3045
241.25,354.477,4.9734,1.3042
242.50,354.977,4.9710,1.3025
243.75,355.477,4.9705,1.3015
245.01,355.977,4.9696,1.3006
246.27,356.477,4.9690,1.2986
247.53,356.977,4.9683,1.2953
248.80,357.477,4.9674,1.2932
250.07,357.977,4.9669,1.2895
251.33,358.477,4.9665,1.2859
252.60,358.977,4.9656,1.2819
253.88,359.477,4.9648,1.2779
255.15,359.977,4.9641,1.2719
256.42,360.477,4.9632,1.2669
257.70,360.977,4.9615,1.2630
258.98,361.477,4.9609,1.2570
260.26,361.977,4.9600,1.2512
261.54,362.477,4.9591,1.2439
262.82,362.977,4.9582,1.2373
264.11,363.477,4.9576,1.2308
265.40,363.977,4.9569,1.2243
266.68,364.477,4.9563,1.2164
267.98,364.977,4.9556,1.2089
269.28,365.477,4.9546,1.2009
270.57,365.977,4.9536,1.1930
271.87,366.477,4.9529,1.1837
273.17,366.977,4.9511,1.1757
274.47,367.477,4.9496,1.1683
275.78,367.977,4.9492,1.1588
277.10,368.477,4.9479,1.1495
278.41,368.977,4.9471,1.1401
279.73,369.477,4.9464,1.1316
281.05,369.977,4.9458,1.1221
282.36,370.477,4.9454,1.1122
283.67,370.977,4.9451,1.1033
284.99,371.477,4.9446,1.0937
286.31,371.977,4.9443,1.0840
287.63,372.477,4.9439,1.0738
288.95,372.977,4.9429,1.0643
290.28,373.477,4.9420,1.0547
291.60,373.977,4.9419,1.0456
292.93,374.477,4.9413,1.0366
294.25,374.977,4.9408,1.0270
295.58,375.477,4.9404,1.0178
296.91,375.977,4.9399,1.0076
298.24,376.477,4.9394,0.9982
299.57,376.977,4.9389,0.9906
300.90,377.477,4.9388,0.9798
302.23,377.977,4.9388,0.9709
303.57,378.477,4.9386,0.9628
304.90,378.977,4.9384,0.9530
306.24,379.477,4.9380,0.9456
307.57,379.977,4.9376,0.9375
308.91,380.477,4.9370,0.9289
310.25,380.977,4.9365,0.9203
311.58,381.477,4.9360,0.9124
312.92,381.977,4.9356,0.9049
314.26,382.477,4.9351,0.8962
315.60,382.977,4.9348,0.8896
316.93,383.477,4.9344,0.8826
318.27,383.977,4.9339,0.8744
319.61,384.477,4.9338,0.8672
320.94,384.977,4.9338,0.8628
322.28,385.477,4.9337,0.8543
323.61,385.977,4.9337,0.8487
324.95,386.477,4.9338,0.8424
326.28,386.977,4.9338,0.8367
327.62,387.477,4.9338,0.8305
328.96,387.977,4.9338,0.8252
330.29,388.477,4.9336,0.8196
331.62,388.977,4.9336,0.8159
332.95,389.477,4.9335,0.8095
334.28,389.977,4.9334,0.8055
335.61,390.477,4.9332,0.8014
336.93,390.977,4.9331,0.7966
338.26,391.477,4.9330,0.7919
339.58,391.977,4.9330,0.7899
340.90,392.477,4.9329,0.7843
342.22,392.977,4.9329,0.7823
343.53,393.477,4.9329,0.7796
344.86,393.977,4.9328,0.7751
346.17,394.477,4.9328,0.7723
347.49,394.977,4.9328,0.7688
348.80,395.477,4.9327,0.7668
350.11,395.977,4.9325,0.7635
351.42,396.477,4.9325,0.7616
352.73,396.977,4.9324,0.7595
354.03,397.477,4.9323,0.7577
355.34,397.977,4.9321,0.7556
356.64,398.477,4.9320,0.7545
357.94,398.977,4.9318,0.7515
359.23,399.477,4.9317,0.7496
360.53,399.977,4.9316,0.7480
361.82,400.477,4.9313,0.7466
363.11,400.977,4.9312,0.7448
364.41,401.477,4.9311,0.7433
365.70,401.977,4.9310,0.7417
366.99,402.477,4.9308,0.7418
368.28,402.977,4.9306,0.7404
369.57,403.477,4.9305,0.7384
370.85,403.977,4.9303,0.7378
372.13,404.477,4.9302,0.7371
373.43,404.977,4.9301,0.7362
374.71,405.477,4.9300,0.7348
376.00,405.977,4.9299,0.7342
377.28,406.477,4.9298,0.7334
378.56,406.977,4.9296,0.7335
379.83,407.477,4.9299,0.7319
381.10,407.977,4.9304,0.7317
382.37,408.477,4.9307,0.7314
383.64,408.977,4.9308,0.7304
384.90,409.477,4.9307,0.7305
386.17,409.977,4.9307,0.7298
387.44,410.477,4.9307,0.7305
388.71,410.977,4.9307,0.7301
389.98,411.477,4.9306,0.7297
391.25,411.977,4.9305,0.7289
392.51,412.477,4.9305,0.7288
393.77,412.977,4.9305,0.7281
395.03,413.477,4.9305,0.7284
396.29,413.977,4.9303,0.7277
397.54,414.477,4.9303,0.7282
398.80,414.977,4.9303,0.7282
400.05,415.477,4.9302,0.7284
401.30,415.977,4.9302,0.7283
402.56,416.477,4.9301,0.7283
403.81,416.977,4.9300,0.7283
405.07,417.477,4.9300,0.7281
406.33,417.977,4.9300,0.7286
407.58,418.477,4.9300,0.7285
408.84,418.977,4.9299,0.7289
410.10,419.477,4.9299,0.7284
411.35,419.977,4.9299,0.7292
412.61,420.477,4.9298,0.7298
413.87,420.977,4.9297,0.7297
415.12,421.477,4.9296,0.7303
416.37,421.977,4.9295,0.7297
417.63,422.477,4.9294,0.7302
418.89,422.977,4.9293,0.7303
420.15,423.477,4.9292,0.7305
421.40,423.977,4.9291,0.7311
422.66,424.477,4.9290,0.7317
423.92,424.977,4.9289,0.7318
425.18,425.477,4.9289,0.7319
426.43,425.977,4.9288,0.7320
427.69,426.477,4.9287,0.7329
428.95,426.977,4.9286,0.7330
430.21,427.477,4.9285,0.7335
431.47,427.977,4.9285,0.7340
432.74,428.477,4.9284,0.7342
434.01,428.977,4.9285,0.7358
435.27,429.477,4.9284,0.7357
436.53,429.977,4.9284,0.7361
437.79,430.477,4.9283,0.7363
439.06,430.977,4.9284,0.7365
440.33,431.477,4.9283,0.7373
441.60,431.977,4.9283,0.7376
442.87,432.477,4.9283,0.7377
444.14,432.977,4.9283,0.7377
445.42,433.477,4.9283,0.7377
446.69,433.977,4.9283,0.7386
447.97,434.477,4.9283,0.7394
449.25,434.977,4.9283,0.7401
450.53,435.477,4.9283,0.7402
451.80,435.977,4.9283,0.7407
453.08,436.477,4.9283,0.7413
454.36,436.977,4.9283,0.7411
455.64,437.477,4.9284,0.7415
456.93,437.977,4.9284,0.7420
458.22,438.477,4.9284,0.7430
459.50,438.977,4.9284,0.7432
460.79,439.477,4.9285,0.7433
462.08,439.977,4.9284,0.7439
463.37,440.477,4.9285,0.7441
464.66,440.977,4.9285,0.7441
465.96,441.477,4.9286,0.7444
467.26,441.977,4.9285,0.7452
468.56,442.477,4.9287,0.7457
469.86,442.977,4.9289,0.7456
471.17,443.477,4.9290,0.7457
472.47,443.977,4.9291,0.7459
473.77,444.477,4.9291,0.7464
475.07,444.977,4.9292,0.7469
476.38,445.477,4.9292,0.7478
477.69,445.977,4.9293,0.7483
479.00,446.477,4.9294,0.7490
480.31,446.977,4.9294,0.7494
481.62,447.477,4.9295,0.7500
482.93,447.977,4.9296,0.7512
484.25,448.477,4.9296,0.7517
485.56,448.977,4.9296,0.7524
486.88,449.477,4.9298,0.7531
488.20,449.977,4.9298,0.7533
489.52,450.477,4.9299,0.7540
490.85,450.977,4.9298,0.7543
492.17,451.477,4.9294,0.7548
493.50,451.977,4.9294,0.7543
494.82,452.477,4.9293,0.7549
496.14,452.977,4.9292,0.7545
497.47,453.477,4.9290,0.7542
498.79,453.977,4.9290,0.7543
500.11,454.477,4.9289,0.7546
501.44,454.977,4.9289,0.7542
502.77,455.477,4.9288,0.7542
504.10,455.977,4.9287,0.7539
505.43,456.477,4.9287,0.7540
506.77,456.977,4.9286,0.7530
508.11,457.477,4.9285,0.7523
509.45,457.977,4.9285,0.7525
510.78,458.477,4.9284,0.7516
512.13,458.977,4.9282,0.7513
513.47,459.477,4.9282,0.7494
514.81,459.977,4.9281,0.7497
516.16,460.477,4.9281,0.7491
517.50,460.977,4.9281,0.7479
518.85,461.477,4.9280,0.7471
520.20,461.977,4.9278,0.7459
521.54,462.477,4.9275,0.7452
522.88,462.977,4.9273,0.7439
524.23,463.477,4.9267,0.7430
525.58,463.977,4.9261,0.7417
526.93,464.477,4.9252,0.7396
528.28,464.977,4.9241,0.7378
529.64,465.477,4.9234,0.7370
530.99,465.977,4.9231,0.7353
532.35,466.477,4.9230,0.7338
533.70,466.977,4.9229,0.7331
535.06,467.477,4.9229,0.7312
536.42,467.977,4.9228,0.7296
537.78,468.477,4.9226,0.7287
539.14,468.977,4.9223,0.7275
540.50,469.477,4.9219,0.7248
541.86,469.977,4.9213,0.7222
543.23,470.477,4.9207,0.7214
544.60,470.977,4.9201,0.7185
545.96,471.477,4.9195,0.7168
547.33,471.977,4.9188,0.7150
548.69,472.477,4.9182,0.7127
550.06,472.977,4.9175,0.7109
551.43,473.477,4.9171,0.7086
552.80,473.977,4.9168,0.7069
554.17,474.477,4.9162,0.7038
555.54,474.977,4.9153,0.7013
556.91,475.477,4.9145,0.6998
558.29,475.977,4.9137,0.6980
559.66,476.477,4.9130,0.6950
561.03,476.977,4.9122,0.6926
562.41,477.477,4.9116,0.6891
563.79,477.977,4.9107,0.6867
565.17,478.477,4.9098,0.6838
566.55,478.977,4.9085,0.6805
567.93,479.477,4.9074,0.6777
569.31,479.977,4.9071,0.6746
570.68,480.477,4.9069,0.6726
572.06,480.977,4.9066,0.6690
573.44,481.477,4.9063,0.6665
574.82,481.977,4.9053,0.6626
576.20,482.477,4.9044,0.6588
577.59,482.977,4.9033,0.6564
578.97,483.477,4.9025,0.6519
580.35,483.977,4.9016,0.6488
581.73,484.477,4.9007,0.6448
583.11,484.977,4.8998,0.6412
584.49,485.477,4.8989,0.6381
585.87,485.977,4.8978,0.6351
587.26,486.477,4.8958,0.6321
588.64,486.977,4.8951,0.6276
590.04,487.477,4.8943,0.6239
591.43,487.977,4.8931,0.6202
592.83,488.477,4.8918,0.6166
594.22,488.977,4.8910,0.6130
595.61,489.477,4.8901,0.6083
597.00,489.977,4.8893,0.6044
598.39,490.477,4.8887,0.6004
599.78,490.977,4.8879,0.5965
601.18,491.477,4.8868,0.5922
602.57,491.977,4.8854,0.5876
603.96,492.477,4.8848,0.5828
605.35,492.977,4.8834,0.5788
606.74,493.477,4.8821,0.5735
608.13,493.977,4.8812,0.5694
609.52,494.477,4.8802,0.5643
610.92,494.977,4.8789,0.5593
612.31,495.477,4.8780,0.5541
613.71,495.977,4.8770,0.5499
615.10,496.477,4.8762,0.5444
616.50,496.977,4.8748,0.5396
617.90,497.477,4.8737,0.5347
619.29,497.977,4.8730,0.5302
620.68,498.477,4.8722,0.5250
622.08,498.977,4.8712,0.5205
623.48,499.477,4.8691,0.5160
624.88,499.977,4.8678,0.5090
626.27,500.477,4.8666,0.5046
627.67,500.977,4.8639,0.4992
629.06,501.477,4.8629,0.4960
630.46,501.977,4.8613,0.4902
631.86,502.477,4.8598,0.4836
633.26,502.977,4.8587,0.4784
634.66,503.477,4.8578,0.4742
636.06,503.977,4.8556,0.4694
637.46,504.477,4.8546,0.4643
638.87,504.977,4.8531,0.4594
640.27,505.477,4.8521,0.4556
641.68,505.977,4.8502,0.4484
643.08,506.477,4.8482,0.4440
644.49,506.977,4.8468,0.4375
645.90,507.477,4.8450,0.4328
647.30,507.977,4.8436,0.4272
648.70,508.477,4.8416,0.4227
650.11,508.977,4.8397,0.4177
651.51,509.477,4.8388,0.4119
652.92,509.977,4.8370,0.4075
654.34,510.477,4.8359,0.4032
655.75,510.977,4.8337,0.3990
657.16,511.477,4.8325,0.3943
658.57,511.977,4.8311,0.3894
659.98,512.477,4.8296,0.3846
661.39,512.977,4.8275,0.3802
662.81,513.477,4.8257,0.3763
664.23,513.977,4.8231,0.3713
665.65,514.477,4.8218,0.3670
667.06,514.977,4.8200,0.3617
668.48,515.477,4.8182,0.3581
669.89,515.977,4.8161,0.3528
671.31,516.477,4.8142,0.3487
672.72,516.977,4.8135,0.3456
674.15,517.477,4.8115,0.3408
675.56,517.977,4.8101,0.3363
676.99,518.477,4.8080,0.3328
678.41,518.977,4.8062,0.3290
679.83,519.477,4.8032,0.3249
681.25,519.977,4.8021,0.3217
682.68,520.477,4.8001,0.3168
684.10,520.977,4.7975,0.3142
685.52,521.477,4.7956,0.3096
686.95,521.977,4.7934,0.3064
688.38,522.477,4.7916,0.3028
689.81,522.977,4.7886,0.2994
691.24,523.477,4.7878,0.2963
692.66,523.977,4.7865,0.2937
694.09,524.477,4.7838,0.2899
695.52,524.977,4.7819,0.2871
696.95,525.477,4.7796,0.2837
698.39,525.977,4.7770,0.2803
699.81,526.477,4.7737,0.2768
701.25,526.977,4.7720,0.2743
702.68,527.477,4.7686,0.2719
704.12,527.977,4.7663,0.2683
705.56,528.477,4.7634,0.2649
707.00,528.977,4.7610,0.2625
708.44,529.477,4.7577,0.2603
709.88,529.977,4.7552,0.2578
711.31,530.477,4.7521,0.2550
712.75,530.977,4.7498,0.2533
714.19,531.477,4.7457,0.2504
715.63,531.977,4.7429,0.2477
717.08,532.477,4.7393,0.2451
718.52,532.977,4.7366,0.2417
719.97,533.477,4.7330,0.2402
721.41,533.977,4.7303,0.2380
722.85,534.477,4.7278,0.2351
724.30,534.977,4.7253,0.2342
725.74,535.477,4.7222,0.2322
727.18,535.977,4.7196,0.2310
728.62,536.477,4.7161,0.2286
730.07,536.977,4.7136,0.2271
731.52,537.477,4.7097,0.2258
732.96,537.977,4.7067,0.2236
734.41,538.477,4.7030,0.2225
735.86,538.977,4.6991,0.2209
737.32,539.477,4.6956,0.2198
738.77,539.977,4.6914,0.2193
740.22,540.477,4.6886,0.2180
741.68,540.977,4.6845,0.2161
743.14,541.477,4.6798,0.2152
744.59,541.977,4.6763,0.2152
746.04,542.477,4.6732,0.2147
747.50,542.977,4.6687,0.2144
748.95,543.477,4.6645,0.2130
750.41,543.977,4.6598,0.2127
751.87,544.477,4.6549,0.2121
753.32,544.977,4.6511,0.2118
754.78,545.477,4.6471,0.2108
756.24,545.977,4.6431,0.2109
757.70,546.477,4.6391,0.2112
759.16,546.977,4.6355,0.2101
760.62,547.477,4.6319,0.2113
762.08,547.977,4.6281,0.2127
763.54,548.477,4.6243,0.2130
765.00,548.977,4.6200,0.2138
766.46,549.477,4.6146,0.2137
767.93,549.977,4.6100,0.2144
769.39,550.477,4.6058,0.2149
770.85,550.977,4.6009,0.2161
772.31,551.477,4.5958,0.2172
773.77,551.977,4.5914,0.2188
775.23,552.477,4.5874,0.2191
776.70,552.977,4.5833,0.2202
778.17,553.477,4.5791,0.2215
779.64,553.977,4.5755,0.2237
781.11,554.477,4.5715,0.2248
782.58,554.977,4.5669,0.2260
784.04,555.477,4.5611,0.2258
785.51,555.977,4.5563,0.2261
786.98,556.477,4.5508,0.2275
788.44,556.977,4.5449,0.2270
789.91,557.477,4.5402,0.2266
791.38,557.977,4.5348,0.2266
792.85,558.477,4.5306,0.2274
794.32,558.977,4.5259,0.2281
795.80,559.477,4.5211,0.2289
797.27,559.977,4.5155,0.2293
798.74,560.477,4.5099,0.2307
800.21,560.977,4.5041,0.2314
801.68,561.477,4.4975,0.2323
803.15,561.977,4.4923,0.2330
804.62,562.477,4.4865,0.2335
806.09,562.977,4.4804,0.2341
807.56,563.477,4.4740,0.2345
809.03,563.977,4.4686,0.2354
810.51,564.477,4.4621,0.2367
811.99,564.977,4.4570,0.2371
813.47,565.477,4.4512,0.2383
814.94,565.977,4.4459,0.2404
816.42,566.477,4.4406,0.2407
817.89,566.977,4.4352,0.2426
819.36,567.477,4.4297,0.2440
820.83,567.977,4.4233,0.2452
822.31,568.477,4.4166,0.2458
823.78,568.977,4.4100,0.2467
825.25,569.477,4.4039,0.2476
826.73,569.977,4.3976,0.2487
828.21,570.477,4.3913,0.2509
829.68,570.977,4.3848,0.2515
831.16,571.477,4.3785,0.2528
832.65,571.977,4.3728,0.2538
834.13,572.477,4.3659,0.2551
835.61,572.977,4.3595,0.2565
837.10,573.477,4.3519,0.2586
838.58,573.977,4.3438,0.2582
840.05,574.477,4.3348,0.2586
841.52,574.977,4.3272,0.2600
843.00,575.477,4.3183,0.2609
844.48,575.977,4.3107,0.2620
845.96,576.477,4.3035,0.2631
847.44,576.977,4.2970,0.2636
848.92,577.477,4.2913,0.2638
850.40,577.977,4.2852,0.2659
851.88,578.477,4.2790,0.2669
853.37,578.977,4.2731,0.2675
854.85,579.477,4.2662,0.2696
856.33,579.977,4.2594,0.2707
857.81,580.477,4.2517,0.2713
859.29,580.977,4.2433,0.2721
860.78,581.477,4.2321,0.2720
862.26,581.977,4.2232,0.2734
863.75,582.477,4.2141,0.2746
865.23,582.977,4.2067,0.2749
866.70,583.477,4.1976,0.2761
868.18,583.977,4.1905,0.2771
869.67,584.477,4.1832,0.2778
871.15,584.977,4.1749,0.2786
872.64,585.477,4.1671,0.2796
874.13,585.977,4.1582,0.2806
875.61,586.477,4.1495,0.2814
877.10,586.977,4.1418,0.2819
878.58,587.477,4.1326,0.2830
880.06,587.977,4.1249,0.2835
881.55,588.477,4.1159,0.2840
883.03,588.977,4.1073,0.2840
884.52,589.477,4.0982,0.2853
886.01,589.977,4.0895,0.2861
887.50,590.477,4.0816,0.2865
888.99,590.977,4.0723,0.2876
890.48,591.477,4.0636,0.2890
891.98,591.977,4.0539,0.2908
893.47,592.477,4.0437,0.2919
894.96,592.977,4.0335,0.2926
896.45,593.477,4.0233,0.2944
897.94,593.977,4.0127,0.2952
899.43,594.477,4.0022,0.2967
900.91,594.977,3.9941,0.2973
902.41,595.477,3.9842,0.2978
903.90,595.977,3.9749,0.2995
905.40,596.477,3.9663,0.3003
906.90,596.977,3.9567,0.3024
908.41,597.477,3.9489,0.3034
909.90,597.977,3.9396,0.3065
911.39,598.477,3.9302,0.3068
912.88,598.977,3.9188,0.3090
914.37,599.477,3.9081,0.3111
915.86,599.977,3.8968,0.3126
917.36,600.477,3.8860,0.3138
918.85,600.977,3.8760,0.3164
920.35,601.477,3.8644,0.3170
921.85,601.977,3.8556,0.3184
923.34,602.477,3.8436,0.3202
924.83,602.977,3.8334,0.3210
926.32,603.477,3.8217,0.3223
927.82,603.977,3.8103,0.3241
929.31,604.477,3.7989,0.3258
930.80,604.977,3.7871,0.3264
932.30,605.477,3.7770,0.3274
933.79,605.977,3.7645,0.3288
935.29,606.477,3.7533,0.3300
936.80,606.977,3.7410,0.3323
938.29,607.477,3.7305,0.3329
939.79,607.977,3.7180,0.3344
941.28,608.477,3.7077,0.3362
942.78,608.977,3.6966,0.3378
944.28,609.477,3.6854,0.3402
945.78,609.977,3.6741,0.3426
947.28,610.477,3.6619,0.3438
948.78,610.977,3.6495,0.3456
950.29,611.477,3.6361,0.3469
951.79,611.977,3.6235,0.3498
953.29,612.477,3.6095,0.3509
954.79,612.977,3.5972,0.3527
956.29,613.477,3.5835,0.3537
957.79,613.977,3.5711,0.3546
959.30,614.477,3.5589,0.3566
960.80,614.977,3.5469,0.3576
962.30,615.477,3.5340,0.3598
963.80,615.977,3.5210,0.3610
965.29,616.477,3.5071,0.3629
966.79,616.977,3.4935,0.3647
968.29,617.477,3.4799,0.3659
969.80,617.977,3.4664,0.3663
971.30,618.477,3.4528,0.3674
972.81,618.977,3.4392,0.3682
974.32,619.477,3.4263,0.3694
975.82,619.977,3.4113,0.3723
977.33,620.477,3.3991,0.3734
978.84,620.977,3.3842,0.3751
980.34,621.477,3.3709,0.3756
981.85,621.977,3.3573,0.3786
983.36,622.477,3.3446,0.3792
984.87,622.977,3.3309,0.3807
986.39,623.477,3.3169,0.3849
987.89,623.977,3.3004,0.3855
989.40,624.477,3.2860,0.3885
990.91,624.977,3.2712,0.3899
992.42,625.477,3.2569,0.3917
993.93,625.977,3.2412,0.3937
995.44,626.477,3.2270,0.3944
996.95,626.977,3.2118,0.3983
998.46,627.477,3.1968,0.4002
999.98,627.977,3.1830,0.4025
1001.49,628.477,3.1686,0.4050
1003.00,628.977,3.1563,0.4080
1004.51,629.477,3.1409,0.4122
1006.01,629.977,3.1257,0.4148
1007.52,630.477,3.1098,0.4182
1009.03,630.977,3.0944,0.4209
1010.54,631.477,3.0779,0.4246
1012.05,631.977,3.0631,0.4274
1013.56,632.477,3.0470,0.4314
1015.08,632.977,3.0319,0.4352
1016.59,633.477,3.0160,0.4400
1018.10,633.977,3.0019,0.4455
1019.61,634.477,2.9865,0.4508
1021.12,634.977,2.9700,0.4558
1022.63,635.477,2.9531,0.4614
1024.15,635.977,2.9369,0.4675
1025.65,636.477,2.9191,0.4741
1027.16,636.977,2.9026,0.4784
1028.67,637.477,2.8852,0.4837
1030.18,637.977,2.8684,0.4921
1031.69,638.477,2.8515,0.4982
1033.20,638.977,2.8341,0.5047
1034.72,639.477,2.8170,0.5120
1036.23,639.977,2.8008,0.5208
1037.75,640.477,2.7851,0.5290
1039.26,640.977,2.7676,0.5366
1040.78,641.477,2.7506,0.5468
1042.29,641.977,2.7317,0.5544
1043.80,642.477,2.7137,0.5637
1045.32,642.977,2.6939,0.5725
1046.83,643.477,2.6753,0.5828
1048.34,643.977,2.6544,0.5928
1049.86,644.477,2.6352,0.6011
1051.37,644.977,2.6155,0.6129
1052.88,645.477,2.5975,0.6220
1054.40,645.977,2.5781,0.6328
1055.91,646.477,2.5592,0.6433
1057.43,646.977,2.5390,0.6550
1058.94,647.477,2.5188,0.6663
1060.46,647.977,2.4980,0.6780
1061.97,648.477,2.4770,0.6896
1063.48,648.977,2.4561,0.7002
1064.99,649.477,2.4347,0.7128
1066.50,649.977,2.4136,0.7228
1068.02,650.477,2.3910,0.7306
1069.54,650.977,2.3700,0.7380
1071.06,651.477,2.3487,0.7454
1072.57,651.977,2.3281,0.7496
1074.09,652.477,2.3066,0.7569
1075.61,652.977,2.2851,0.7626
1077.13,653.477,2.2616,0.7664
1078.65,653.977,2.2402,0.7720
1080.16,654.477,2.2174,0.7742
1081.68,654.977,2.1939,0.7790
1083.19,655.477,2.1693,0.7814
1084.71,655.977,2.1461,0.7838
1086.23,656.477,2.1231,0.7846
1087.74,656.977,2.1000,0.7832
1089.26,657.477,2.0777,0.7815
1090.77,657.977,2.0549,0.7779
1092.29,658.477,2.0325,0.7745
1093.80,658.977,2.0099,0.7677
1095.32,659.477,1.9865,0.7596
1096.83,659.977,1.9634,0.7495
1098.35,660.477,1.9417,0.7395
1099.86,660.977,1.9189,0.7251
1101.37,661.477,1.8962,0.7074
1102.88,661.977,1.8740,0.6891
1104.40,662.477,1.8515,0.6685
1105.91,662.977,1.8297,0.6418
1107.42,663.477,1.8082,0.6174
1108.94,663.977,1.7869,0.5923
1110.45,664.477,1.7673,0.5610
1111.97,664.977,1.7480,0.5224
1113.48,665.477,1.7280,0.4822
1115.00,665.977,1.7087,0.4388
1116.51,666.477,1.6900,0.3936
1118.01,666.977,1.6723,0.3476
1119.53,667.477,1.6543,0.2996
1121.04,667.977,1.6366,0.2511
1122.54,668.477,1.6196,0.2002
1124.05,668.977,1.6042,0.1479
1125.56,669.477,1.5883,0.0942
1127.07,669.977,1.5739,0.0421
1128.58,670.477,1.5601,-0.0130
1130.10,670.977,1.5482,-0.0687
1131.61,671.477,1.5362,-0.1212
1133.12,671.977,1.5248,-0.1723
1134.63,672.477,1.5149,-0.2235
1136.14,672.977,1.5046,-0.2750
1137.64,673.477,1.4960,-0.3255
1139.15,673.977,1.4879,-0.3753
1140.66,674.477,1.4798,-0.4234
1142.17,674.977,1.4731,-0.4686
1143.68,675.477,1.4672,-0.5122
1145.18,675.977,1.4623,-0.5529
1146.68,676.477,1.4578,-0.5898
1148.18,676.977,1.4530,-0.6272
1149.69,677.477,1.4489,-0.6618
1151.19,677.977,1.4456,-0.6942
1152.71,678.477,1.4422,-0.7223
1154.22,678.977,1.4384,-0.7480
1155.72,679.477,1.4341,-0.7722
1157.23,679.977,1.4310,-0.7945
1158.74,680.477,1.4286,-0.8164
1160.24,680.977,1.4248,-0.8336
1161.75,681.477,1.4224,-0.8517
1163.26,681.977,1.4202,-0.8668
1164.78,682.477,1.4172,-0.8823
1166.29,682.977,1.4153,-0.8951
1167.81,683.477,1.4136,-0.9069
1169.32,683.977,1.4109,-0.9175
1170.83,684.477,1.4104,-0.9279
1172.34,684.977,1.4085,-0.9367
1173.86,685.477,1.4069,-0.9480
1175.37,685.977,1.4045,-0.9549
1176.89,686.477,1.4030,-0.9633
1178.41,686.977,1.4010,-0.9726
1179.92,687.477,1.3991,-0.9812
1181.43,687.977,1.3961,-0.9897
1182.95,688.477,1.3946,-0.9970
1184.46,688.977,1.3925,-1.0025
1185.98,689.477,1.3909,-1.0111
1187.50,689.977,1.3879,-1.0187
1189.02,690.477,1.3871,-1.0254
1190.54,690.977,1.3848,-1.0319
1192.06,691.477,1.3832,-1.0400
1193.58,691.977,1.3804,-1.0467
1195.10,692.477,1.3789,-1.0540
1196.62,692.977,1.3766,-1.0620
1198.14,693.477,1.3737,-1.0666
1199.66,693.977,1.3717,-1.0755
1201.18,694.477,1.3697,-1.0823
1202.71,694.977,1.3666,-1.0880
1204.23,695.477,1.3653,-1.0946
1205.75,695.977,1.3635,-1.1013
1207.28,696.477,1.3618,-1.1076
1208.80,696.977,1.3584,-1.1152
1210.32,697.477,1.3575,-1.1214
1211.84,697.977,1.3559,-1.1287
1213.36,698.477,1.3535,-1.1354
1214.88,698.977,1.3513,-1.1421
1216.39,699.477,1.3490,-1.1485
1217.91,699.977,1.3464,-1.1551
1219.43,700.477,1.3449,-1.1627
1220.94,700.977,1.3431,-1.1684
1222.46,701.477,1.3407,-1.1746
1223.98,701.977,1.3394,-1.1823
1225.51,702.477,1.3373,-1.1874
1227.03,702.977,1.3350,-1.1934
1228.56,703.477,1.3338,-1.2003
1230.07,703.977,1.3316,-1.2075
1231.59,704.477,1.3295,-1.2123
1233.11,704.977,1.3277,-1.2186
1234.64,705.477,1.3254,-1.2249
1236.16,705.977,1.3224,-1.2306
1237.68,706.477,1.3215,-1.2380
1239.20,706.977,1.3197,-1.2435
1240.73,707.477,1.3172,-1.2497
1242.25,707.977,1.3147,-1.2564
1243.77,708.477,1.3135,-1.2620
1245.29,708.977,1.3122,-1.2669
1246.81,709.477,1.3104,-1.2700
1248.33,709.977,1.3088,-1.2770
1249.86,710.477,1.3075,-1.2841
1251.38,710.977,1.3050,-1.2881
1252.91,711.477,1.3037,-1.2936
1254.43,711.977,1.3018,-1.2999
1255.96,712.477,1.3001,-1.3052
1257.48,712.977,1.2973,-1.3105
1259.01,713.477,1.2968,-1.3165
1260.53,713.977,1.2947,-1.3224
1262.06,714.477,1.2926,-1.3279
1263.58,714.977,1.2912,-1.3334
1265.10,715.477,1.2901,-1.3377
1266.63,715.977,1.2890,-1.3406
1268.15,716.477,1.2873,-1.3460
1269.68,716.977,1.2856,-1.3511
1271.21,717.477,1.2843,-1.3562
1272.73,717.977,1.2817,-1.3603
1274.25,718.477,1.2807,-1.3653
1275.77,718.977,1.2790,-1.3699
1277.30,719.477,1.2776,-1.3760
1278.82,719.977,1.2762,-1.3797
1280.34,720.477,1.2743,-1.3836
1281.87,720.977,1.2728,-1.3870
1283.39,721.477,1.2722,-1.3904
1284.91,721.977,1.2704,-1.3948
1286.43,722.477,1.2693,-1.3975
1287.96,722.977,1.2678,-1.4018
1289.48,723.477,1.2666,-1.4049
1291.01,723.977,1.2640,-1.4109
1292.53,724.477,1.2633,-1.4154
1294.05,724.977,1.2612,-1.4176
1295.58,725.477,1.2599,-1.4225
1297.10,725.977,1.2571,-1.4250
1298.63,726.477,1.2564,-1.4288
1300.15,726.977,1.2547,-1.4312
1301.68,727.477,1.2529,-1.4357
1303.21,727.977,1.2515,-1.4385
1304.73,728.477,1.2488,-1.4411
1306.25,728.977,1.2480,-1.4440
1307.77,729.477,1.2464,-1.4471
1309.29,729.977,1.2446,-1.4505
1310.81,730.477,1.2418,-1.4535
1312.34,730.977,1.2410,-1.4570
1313.87,731.477,1.2394,-1.4587
1315.39,731.977,1.2377,-1.4625
1316.91,732.477,1.2365,-1.4648
1318.43,732.977,1.2351,-1.4670
1319.95,733.477,1.2343,-1.4695
1321.47,733.977,1.2333,-1.4713
1323.00,734.477,1.2313,-1.4737
1324.52,734.977,1.2300,-1.4759
1326.05,735.477,1.2287,-1.4779
1327.57,735.977,1.2279,-1.4812
1329.09,736.477,1.2262,-1.4837
1330.62,736.977,1.2249,-1.4843
1332.14,737.477,1.2237,-1.4868
1333.67,737.977,1.2221,-1.4873
1335.19,738.477,1.2207,-1.4896
1336.72,738.977,1.2203,-1.4909
1338.24,739.477,1.2191,-1.4932
1339.76,739.977,1.2175,-1.4944
1341.29,740.477,1.2159,-1.4965
1342.81,740.977,1.2146,-1.5003
1344.33,741.477,1.2136,-1.5018
1345.86,741.977,1.2122,-1.5042
1347.39,742.477,1.2098,-1.5055
1348.91,742.977,1.2095,-1.5083
1350.44,743.477,1.2090,-1.5095
1351.96,743.977,1.2079,-1.5114
1353.48,744.477,1.2064,-1.5128
1355.00,744.977,1.2053,-1.5150
1356.51,745.477,1.2036,-1.5163
1358.03,745.977,1.2023,-1.5187
1359.55,746.477,1.2013,-1.5208
1361.08,746.977,1.2002,-1.5225
1362.61,747.477,1.1973,-1.5236
1364.13,747.977,1.1972,-1.5255
1365.66,748.477,1.1963,-1.5263
1367.19,748.977,1.1953,-1.5274
1368.71,749.477,1.1946,-1.5288
1370.23,749.977,1.1936,-1.5293
1371.76,750.477,1.1926,-1.5299
1373.28,750.977,1.1909,-1.5323
1374.81,751.477,1.1897,-1.5336
1376.32,751.977,1.1888,-1.5344
1377.85,752.477,1.1881,-1.5357
1379.38,752.977,1.1870,-1.5378
1380.91,753.477,1.1852,-1.5393
1382.44,753.977,1.1841,-1.5410
1383.97,754.477,1.1838,-1.5420
1385.49,754.977,1.1829,-1.5436
1387.02,755.477,1.1820,-1.5445
1388.55,755.977,1.1814,-1.5454
1390.08,756.477,1.1805,-1.5458
1391.61,756.977,1.1799,-1.5483
1393.14,757.477,1.1792,-1.5509
1394.67,757.977,1.1782,-1.5515
1396.20,758.477,1.1772,-1.5538
1397.72,758.977,1.1762,-1.5562
1399.24,759.477,1.1754,-1.5574
1400.77,759.977,1.1746,-1.5602
1402.30,760.477,1.1739,-1.5612
1403.83,760.977,1.1733,-1.5631
1405.36,761.477,1.1726,-1.5658
1406.88,761.977,1.1722,-1.5670
1408.41,762.477,1.1717,-1.5685
1409.93,762.977,1.1711,-1.5707
1411.47,763.477,1.1705,-1.5722
1412.99,763.977,1.1700,-1.5751
1414.52,764.477,1.1689,-1.5775
1416.04,764.977,1.1676,-1.5799
1417.56,765.477,1.1668,-1.5827
1419.08,765.977,1.1662,-1.5853
1420.61,766.477,1.1655,-1.5879
1422.13,766.977,1.1647,-1.5890
1423.65,767.477,1.1639,-1.5927
1425.17,767.977,1.1630,-1.5928
1426.70,768.477,1.1624,-1.5955
1428.22,768.977,1.1622,-1.5975
1429.75,769.477,1.1620,-1.6012
1431.28,769.977,1.1616,-1.6026
1432.80,770.477,1.1611,-1.6071
1434.33,770.977,1.1602,-1.6088
1435.85,771.477,1.1591,-1.6119
1437.38,771.977,1.1581,-1.6144
1438.90,772.477,1.1573,-1.6161
1440.43,772.977,1.1564,-1.6196
1441.95,773.477,1.1555,-1.6219
1443.48,773.977,1.1547,-1.6246
1445.01,774.477,1.1541,-1.6280
1446.53,774.977,1.1536,-1.6295
1448.06,775.477,1.1530,-1.6308
1449.58,775.977,1.1520,-1.6332
1451.11,776.477,1.1510,-1.6363
1452.63,776.977,1.1501,-1.6382
1454.16,777.477,1.1495,-1.6414
1455.68,777.977,1.1488,-1.6443
1457.21,778.477,1.1480,-1.6459
1458.73,778.977,1.1476,-1.6482
1460.26,779.477,1.1470,-1.6518
1461.79,779.977,1.1463,-1.6542
1463.31,780.477,1.1455,-1.6564
1464.84,780.977,1.1448,-1.6581
1466.36,781.477,1.1441,-1.6600
1467.89,781.977,1.1436,-1.6622
1469.42,782.477,1.1430,-1.6652
1470.95,782.977,1.1420,-1.6661
1472.48,783.477,1.1413,-1.6695
1474.00,783.977,1.1408,-1.6734
1475.53,784.477,1.1403,-1.6759
1477.06,784.977,1.1396,-1.6777
1478.58,785.477,1.1392,-1.6805
1480.11,785.977,1.1387,-1.6828
1481.63,786.477,1.1382,-1.6855
1483.15,786.977,1.1375,-1.6881
1484.67,787.477,1.1370,-1.6893
1486.19,787.977,1.1366,-1.6926
1487.72,788.477,1.1360,-1.6947
1489.24,788.977,1.1355,-1.6982
1490.77,789.477,1.1350,-1.7003
1492.29,789.977,1.1343,-1.7027
1493.82,790.477,1.1335,-1.7068
1495.35,790.977,1.1325,-1.7091
1496.88,791.477,1.1312,-1.7108
1498.41,791.977,1.1305,-1.7122
1499.93,792.477,1.1302,-1.7148
1501.46,792.977,1.1302,-1.7172
1502.98,793.477,1.1300,-1.7196
1504.50,793.977,1.1299,-1.7225
1506.02,794.477,1.1296,-1.7246
1507.54,794.977,1.1293,-1.7274
1509.06,795.477,1.1289,-1.7305
1510.58,795.977,1.1281,-1.7328
1512.10,796.477,1.1275,-1.7349
1513.63,796.977,1.1269,-1.7381
1515.15,797.477,1.1264,-1.7400
1516.68,797.977,1.1260,-1.7424
1518.21,798.477,1.1258,-1.7450
1519.73,798.977,1.1254,-1.7471
1521.25,799.477,1.1251,-1.7497
1522.78,799.977,1.1247,-1.7522
1524.30,800.477,1.1239,-1.7547
1525.82,800.977,1.1232,-1.7579
1527.34,801.477,1.1226,-1.7615
1528.86,801.977,1.1217,-1.7629
1530.38,802.477,1.1207,-1.7656
1531.90,802.977,1.1199,-1.7680
1533.43,803.477,1.1193,-1.7719
1534.95,803.977,1.1188,-1.7745
1536.48,804.477,1.1183,-1.7759
1538.00,804.977,1.1180,-1.7777
1539.52,805.477,1.1176,-1.7794
1541.05,805.977,1.1172,-1.7830
1542.57,806.477,1.1164,-1.7836
1544.09,806.977,1.1157,-1.7874
1545.61,807.477,1.1151,-1.7905
1547.14,807.977,1.1144,-1.7921
1548.66,808.477,1.1133,-1.7945
1550.18,808.977,1.1122,-1.7966
1551.71,809.477,1.1117,-1.7989
1553.23,809.977,1.1115,-1.8023
1554.76,810.477,1.1111,-1.8039
1556.29,810.977,1.1106,-1.8055
1557.82,811.477,1.1101,-1.8067
1559.34,811.977,1.1096,-1.8086
1560.87,812.477,1.1094,-1.8101
1562.39,812.977,1.1092,-1.8120
1563.91,813.477,1.1089,-1.8148
1565.44,813.977,1.1086,-1.8165
1566.96,814.477,1.1081,-1.8188
1568.49,814.977,1.1075,-1.8199
1570.01,815.477,1.1069,-1.8241
1571.53,815.977,1.1064,-1.8261
1573.05,816.477,1.1058,-1.8279
1574.57,816.977,1.1054,-1.8303
1576.09,817.477,1.1052,-1.8322
1577.61,817.977,1.1049,-1.8340
1579.14,818.477,1.1044,-1.8356
1580.66,818.977,1.1041,-1.8381
1582.19,819.477,1.1037,-1.8392
1583.71,819.977,1.1034,-1.8416
1585.23,820.477,1.1032,-1.8435
1586.75,820.977,1.1030,-1.8455
1588.27,821.477,1.1028,-1.8471
1589.80,821.977,1.1022,-1.8488
1591.32,822.477,1.1014,-1.8513
1592.85,822.977,1.1009,-1.8521
1594.38,823.477,1.1005,-1.8524
1595.90,823.977,1.1002,-1.8533
1597.42,824.477,1.0997,-1.8546
1598.94,824.977,1.0995,-1.8562
1600.47,825.477,1.0995,-1.8590
1601.99,825.977,1.0994,-1.8611
1603.51,826.477,1.0994,-1.8630
1605.04,826.977,1.0993,-1.8650
1606.56,827.477,1.0987,-1.8703
1608.09,827.977,1.0981,-1.8733
1609.61,828.477,1.0976,-1.8779
1611.13,828.977,1.0972,-1.8818
1612.66,829.477,1.0967,-1.8850
1614.19,829.977,1.0964,-1.8957
1615.72,830.477,1.0962,-1.9027
1617.24,830.977,1.0960,-1.9040
1618.77,831.477,1.0956,-1.9073
1620.29,831.977,1.0954,-1.9103
1621.81,832.477,1.0948,-1.9141
1623.33,832.977,1.0943,-1.9174
1624.84,833.477,1.0938,-1.9209
1626.37,833.977,1.0931,-1.9244
1627.89,834.477,1.0925,-1.9287
1629.41,834.977,1.0919,-1.9309
1630.93,835.477,1.0913,-1.9331
1632.45,835.977,1.0909,-1.9346
1633.98,836.477,1.0905,-1.9356
1635.50,836.977,1.0902,-1.9362
1637.03,837.477,1.0898,-1.9377
1638.56,837.977,1.0894,-1.9392
1640.08,838.477,1.0890,-1.9405
1641.61,838.977,1.0886,-1.9407
1643.13,839.477,1.0883,-1.9420
1644.64,839.977,1.0880,-1.9415
1646.16,840.477,1.0873,-1.9430
1647.69,840.977,1.0868,-1.9403
1649.21,841.477,1.0864,-1.9381
1650.74,841.977,1.0859,-1.9380
1652.27,842.477,1.0856,-1.9386
1653.79,842.977,1.0853,-1.9370
1655.30,843.477,1.0850,-1.9296
1656.81,843.977,1.0849,-1.9212
1658.33,844.477,1.0847,-1.9138
1659.86,844.977,1.0843,-1.9120
1661.38,845.477,1.0838,-1.9133
1662.91,845.977,1.0833,-1.9072
1664.42,846.477,1.0828,-1.9075
1665.94,846.977,1.0822,-1.9040
1667.46,847.477,1.0818,-1.9028
1668.99,847.977,1.0814,-1.9014
1670.51,848.477,1.0810,-1.9073
1672.04,848.977,1.0809,-1.9064
1673.57,849.477,1.0808,-1.9061
1675.10,849.977,1.0808,-1.9066
1676.62,850.477,1.0806,-1.9095
1678.15,850.977,1.0802,-1.9123
1679.67,851.477,1.0799,-1.9150
1681.20,851.977,1.0796,-1.9178
1682.72,852.477,1.0792,-1.9207
1684.24,852.977,1.0789,-1.9234
1685.76,853.477,1.0786,-1.9272
1687.29,853.977,1.0784,-1.9310
1688.82,854.477,1.0782,-1.9322
1690.36,854.977,1.0782,-1.9348
1691.88,855.477,1.0782,-1.9413
1693.41,855.977,1.0781,-1.9430
1694.93,856.477,1.0779,-1.9452
1696.45,856.977,1.0777,-1.9469
1697.98,857.477,1.0772,-1.9495
1699.51,857.977,1.0764,-1.9524
1701.03,858.477,1.0756,-1.9573
1702.55,858.977,1.0749,-1.9602
1704.07,859.477,1.0741,-1.9616
1705.59,859.977,1.0734,-1.9631
1707.12,860.477,1.0727,-1.9636
1708.64,860.977,1.0723,-1.9668
1710.16,861.477,1.0718,-1.9702
1711.68,861.977,1.0712,-1.9732
1713.20,862.477,1.0706,-1.9756
1714.72,862.977,1.0701,-1.9779
1716.24,863.477,1.0698,-1.9786
1717.76,863.977,1.0696,-1.9796
1719.28,864.477,1.0694,-1.9819
1720.81,864.977,1.0688,-1.9832
1722.33,865.477,1.0681,-1.9848
1723.85,865.977,1.0677,-1.9852
1725.38,866.477,1.0675,-1.9842
1726.90,866.977,1.0673,-1.9868
1728.43,867.477,1.0670,-1.9866
1729.95,867.977,1.0667,-1.9888
1731.48,868.477,1.0666,-1.9892
1733.00,868.977,1.0665,-1.9903
1734.52,869.477,1.0664,-1.9922
1736.04,869.977,1.0663,-1.9932
1737.58,870.477,1.0662,-2.0040
