Repository: MaCFP/matl-db

## Experimental Conditions: Simultaneous Thermal Analysis (STA)

The sample powder was provided by MaCFP in a small glass bottle.
Upon arrival, the bottle was opened and placed inside a desiccator for storage.
The samples were weighed at room condition and stored at room condition prior to measurement. No pre-conditioning was applied.

The data was interpolated to match a 0.5 K spacing, as requested by MaCFP.
Note that this can lead to minor inconsistencies for a few initial data points
where the temperature is not yet monotonically increasing, due to noise.

File: Wood/Calibration_Data/BUW/BUWfd_Wood_STA_20K_R2.csv
Time (s),Temperature (K),Mass (mg),Heat Flow (mW/mg)
0.00,294.780,4.9619,0.0208
41.63,295.280,4.9604,0.0843
52.80,295.780,4.9634,0.1335
60.51,296.280,4.9618,0.1753
66.66,296.780,4.9591,0.2108
71.76,297.280,4.9546,0.2420
76.21,297.780,4.9545,0.2689
80.22,298.280,4.9520,0.2939
83.84,298.780,4.9476,0.3170
87.17,299.280,4.9451,0.3386
90.26,299.780,4.9436,0.3593
93.15,300.280,4.9400,0.3783
95.86,300.780,4.9371,0.3970
98.43,301.280,4.9345,0.4139
100.87,301.780,4.9325,0.4309
103.22,302.280,4.9305,0.4473
105.48,302.780,4.9288,0.4618
107.66,303.280,4.9265,0.4773
109.73,303.780,4.9241,0.4921
111.75,304.280,4.9229,0.5063
113.70,304.780,4.9203,0.5203
115.61,305.280,4.9194,0.5331
117.46,305.780,4.9193,0.5473
119.27,306.280,4.9173,0.5613
121.03,306.780,4.9159,0.5748
122.74,307.280,4.9152,0.5878
124.42,307.780,4.9132,0.6010
126.07,308.280,4.9117,0.6125
127.68,308.780,4.9118,0.6254
129.26,309.280,4.9101,0.6388
130.81,309.780,4.9095,0.6513
132.34,310.280,4.9095,0.6640
133.86,310.780,4.9079,0.6764
135.36,311.280,4.9077,0.6902
136.84,311.780,4.9067,0.7021
138.30,312.280,4.9061,0.7136
139.73,312.780,4.9055,0.7265
141.14,313.280,4.9039,0.7393
142.54,313.780,4.9034,0.7515
143.92,314.280,4.9025,0.7641
145.28,314.780,4.9023,0.7764
146.63,315.280,4.9020,0.7898
147.97,315.780,4.9021,0.8025
149.29,316.280,4.9011,0.8155
150.60,316.780,4.9005,0.8272
151.91,317.280,4.9000,0.8406
153.20,317.780,4.8992,0.8538
154.49,318.280,4.8982,0.8670
155.76,318.780,4.8978,0.8794
157.03,319.280,4.8985,0.8920
158.30,319.780,4.8972,0.9058
159.55,320.280,4.8969,0.9193
160.79,320.780,4.8965,0.9308
162.04,321.280,4.8957,0.9451
163.28,321.780,4.8961,0.9587
164.50,322.280,4.8956,0.9712
165.73,322.780,4.8950,0.9860
166.94,323.280,4.8944,0.9973
168.15,323.780,4.8938,1.0105
169.37,324.280,4.8931,1.0246
170.57,324.780,4.8928,1.0364
171.77,325.280,4.8925,1.0506
172.97,325.780,4.8921,1.0637
174.17,326.280,4.8918,1.0764
175.35,326.780,4.8923,1.0904
176.54,327.280,4.8922,1.1037
177.72,327.780,4.8920,1.1163
178.90,328.280,4.8920,1.1303
180.08,328.780,4.8920,1.1445
181.26,329.280,4.8917,1.1575
182.43,329.780,4.8911,1.1708
183.60,330.280,4.8906,1.1855
184.77,330.780,4.8901,1.1993
185.95,331.280,4.8897,1.2132
187.12,331.780,4.8895,1.2275
188.29,332.280,4.8894,1.2396
189.45,332.780,4.8891,1.2548
190.62,333.280,4.8889,1.2690
191.78,333.780,4.8886,1.2813
192.94,334.280,4.8884,1.2954
194.11,334.780,4.8882,1.3079
195.28,335.280,4.8880,1.3209
196.45,335.780,4.8877,1.3351
197.62,336.280,4.8874,1.3479
198.80,336.780,4.8871,1.3611
199.96,337.280,4.8869,1.3743
201.13,337.780,4.8867,1.3866
202.30,338.280,4.8864,1.3993
203.47,338.780,4.8862,1.4119
204.65,339.280,4.8861,1.4235
205.82,339.780,4.8859,1.4346
207.00,340.280,4.8858,1.4468
208.17,340.780,4.8858,1.4577
209.35,341.280,4.8853,1.4697
210.54,341.780,4.8846,1.4800
211.72,342.280,4.8843,1.4909
212.91,342.780,4.8838,1.5023
214.11,343.280,4.8832,1.5127
215.30,343.780,4.8824,1.5229
216.49,344.280,4.8813,1.5331
217.69,344.780,4.8804,1.5416
218.88,345.280,4.8799,1.5515
220.08,345.780,4.8798,1.5610
221.29,346.280,4.8796,1.5680
222.49,346.780,4.8792,1.5756
223.70,347.280,4.8789,1.5823
224.92,347.780,4.8786,1.5887
226.14,348.280,4.8782,1.5970
227.36,348.780,4.8776,1.6042
228.58,349.280,4.8766,1.6099
229.80,349.780,4.8757,1.6157
231.03,350.280,4.8746,1.6200
232.25,350.780,4.8737,1.6264
233.48,351.280,4.8726,1.6291
234.71,351.780,4.8715,1.6334
235.95,352.280,4.8704,1.6371
237.18,352.780,4.8701,1.6386
238.42,353.280,4.8694,1.6416
239.67,353.780,4.8689,1.6446
240.91,354.280,4.8680,1.6464
242.16,354.780,4.8665,1.6465
243.41,355.280,4.8656,1.6465
244.67,355.780,4.8647,1.6469
245.92,356.280,4.8639,1.6463
247.18,356.780,4.8615,1.6452
248.44,357.280,4.8616,1.6436
249.71,357.780,4.8604,1.6419
250.97,358.280,4.8593,1.6394
252.23,358.780,4.8593,1.6358
253.50,359.280,4.8587,1.6319
254.78,359.780,4.8577,1.6286
256.06,360.280,4.8570,1.6240
257.33,360.780,4.8565,1.6199
258.61,361.280,4.8547,1.6138
259.89,361.780,4.8537,1.6095
261.17,362.280,4.8533,1.6041
262.45,362.780,4.8524,1.5976
263.73,363.280,4.8512,1.5913
265.02,363.780,4.8502,1.5842
266.31,364.280,4.8496,1.5786
267.60,364.780,4.8490,1.5691
268.90,365.280,4.8483,1.5614
270.20,365.780,4.8479,1.5541
271.50,366.280,4.8473,1.5460
272.81,366.780,4.8459,1.5378
274.11,367.280,4.8453,1.5297
275.41,367.780,4.8446,1.5204
276.72,368.280,4.8439,1.5119
278.03,368.780,4.8433,1.5030
279.34,369.280,4.8425,1.4942
280.65,369.780,4.8420,1.4843
281.96,370.280,4.8416,1.4743
283.28,370.780,4.8412,1.4647
284.60,371.280,4.8412,1.4547
285.92,371.780,4.8412,1.4449
287.24,372.280,4.8409,1.4353
288.56,372.780,4.8404,1.4251
289.88,373.280,4.8399,1.4155
291.20,373.780,4.8391,1.4055
292.52,374.280,4.8385,1.3951
293.85,374.780,4.8374,1.3853
295.17,375.280,4.8366,1.3753
296.50,375.780,4.8364,1.3660
297.82,376.280,4.8364,1.3561
299.15,376.780,4.8361,1.3460
300.48,377.280,4.8358,1.3370
301.81,377.780,4.8355,1.3273
303.14,378.280,4.8352,1.3195
304.47,378.780,4.8349,1.3094
305.80,379.280,4.8347,1.3000
307.13,379.780,4.8344,1.2906
308.47,380.280,4.8341,1.2819
309.81,380.780,4.8337,1.2739
311.14,381.280,4.8336,1.2652
312.48,381.780,4.8334,1.2575
313.82,382.280,4.8331,1.2478
315.15,382.780,4.8328,1.2393
316.49,383.280,4.8325,1.2324
317.82,383.780,4.8322,1.2248
319.16,384.280,4.8321,1.2176
320.49,384.780,4.8321,1.2106
321.81,385.280,4.8322,1.2026
323.14,385.780,4.8322,1.1966
324.47,386.280,4.8322,1.1898
325.80,386.780,4.8323,1.1823
327.14,387.280,4.8323,1.1779
328.47,387.780,4.8324,1.1707
329.80,388.280,4.8324,1.1640
331.13,388.780,4.8324,1.1598
332.46,389.280,4.8324,1.1543
333.78,389.780,4.8323,1.1494
335.11,390.280,4.8321,1.1440
336.43,390.780,4.8319,1.1400
337.75,391.280,4.8318,1.1354
339.06,391.780,4.8317,1.1309
340.38,392.280,4.8315,1.1267
341.69,392.780,4.8313,1.1231
343.01,393.280,4.8312,1.1196
344.32,393.780,4.8310,1.1162
345.64,394.280,4.8309,1.1127
346.95,394.780,4.8307,1.1097
348.26,395.280,4.8305,1.1079
349.56,395.780,4.8303,1.1060
350.86,396.280,4.8301,1.1031
352.17,396.780,4.8301,1.0997
353.47,397.280,4.8299,1.0971
354.77,397.780,4.8299,1.0962
356.08,398.280,4.8298,1.0938
357.37,398.780,4.8297,1.0925
358.66,399.280,4.8296,1.0903
359.95,399.780,4.8295,1.0889
361.24,400.280,4.8294,1.0885
362.53,400.780,4.8293,1.0865
363.82,401.280,4.8292,1.0861
365.11,401.780,4.8295,1.0833
366.39,402.280,4.8300,1.0825
367.68,402.780,4.8302,1.0819
368.96,403.280,4.8303,1.0808
370.24,403.780,4.8303,1.0801
371.51,404.280,4.8302,1.0798
372.78,404.780,4.8304,1.0794
374.06,405.280,4.8307,1.0797
375.33,405.780,4.8310,1.0785
376.60,406.280,4.8315,1.0783
377.88,406.780,4.8319,1.0775
379.15,407.280,4.8321,1.0773
380.41,407.780,4.8322,1.0772
381.68,408.280,4.8322,1.0761
382.95,408.780,4.8323,1.0775
384.21,409.280,4.8324,1.0770
385.47,409.780,4.8325,1.0772
386.74,410.280,4.8326,1.0773
388.00,410.780,4.8326,1.0773
389.26,411.280,4.8324,1.0767
390.52,411.780,4.8323,1.0764
391.77,412.280,4.8322,1.0769
393.02,412.780,4.8320,1.0773
394.28,413.280,4.8319,1.0776
395.53,413.780,4.8319,1.0774
396.79,414.280,4.8320,1.0784
398.04,414.780,4.8323,1.0792
399.30,415.280,4.8326,1.0802
400.55,415.780,4.8329,1.0804
401.80,416.280,4.8331,1.0804
403.05,416.780,4.8332,1.0811
404.30,417.280,4.8333,1.0811
405.55,417.780,4.8334,1.0822
406.80,418.280,4.8336,1.0827
408.05,418.780,4.8336,1.0834
409.30,419.280,4.8336,1.0844
410.55,419.780,4.8338,1.0855
411.80,420.280,4.8340,1.0867
413.04,420.780,4.8342,1.0863
414.29,421.280,4.8344,1.0867
415.55,421.780,4.8346,1.0877
416.81,422.280,4.8349,1.0887
418.06,422.780,4.8350,1.0893
419.31,423.280,4.8350,1.0894
420.56,423.780,4.8349,1.0899
421.81,424.280,4.8349,1.0919
423.07,424.780,4.8348,1.0920
424.33,425.280,4.8348,1.0919
425.59,425.780,4.8347,1.0927
426.84,426.280,4.8346,1.0936
428.10,426.780,4.8345,1.0944
429.36,427.280,4.8344,1.0948
430.61,427.780,4.8343,1.0954
431.86,428.280,4.8343,1.0954
433.12,428.780,4.8341,1.0967
434.38,429.280,4.8341,1.0971
435.64,429.780,4.8340,1.0974
436.90,430.280,4.8340,1.0979
438.17,430.780,4.8339,1.0987
439.43,431.280,4.8338,1.0992
440.70,431.780,4.8338,1.0998
441.96,432.280,4.8337,1.0994
443.23,432.780,4.8337,1.1002
444.50,433.280,4.8336,1.1007
445.77,433.780,4.8335,1.1022
447.03,434.280,4.8335,1.1018
448.31,434.780,4.8334,1.1017
449.58,435.280,4.8334,1.1021
450.86,435.780,4.8334,1.1031
452.14,436.280,4.8333,1.1036
453.42,436.780,4.8333,1.1037
454.70,437.280,4.8332,1.1042
455.98,437.780,4.8332,1.1042
457.27,438.280,4.8332,1.1043
458.56,438.780,4.8332,1.1049
459.85,439.280,4.8331,1.1056
461.13,439.780,4.8331,1.1055
462.42,440.280,4.8331,1.1054
463.72,440.780,4.8331,1.1060
465.01,441.280,4.8330,1.1058
466.30,441.780,4.8330,1.1059
467.59,442.280,4.8330,1.1055
468.89,442.780,4.8330,1.1058
470.19,443.280,4.8330,1.1065
471.49,443.780,4.8330,1.1066
472.80,444.280,4.8330,1.1064
474.10,444.780,4.8330,1.1060
475.41,445.280,4.8329,1.1060
476.71,445.780,4.8329,1.1069
478.02,446.280,4.8329,1.1064
479.33,446.780,4.8329,1.1071
480.64,447.280,4.8329,1.1070
481.95,447.780,4.8329,1.1069
483.27,448.280,4.8329,1.1076
484.58,448.780,4.8329,1.1073
485.90,449.280,4.8329,1.1071
487.22,449.780,4.8329,1.1074
488.54,450.280,4.8329,1.1079
489.86,450.780,4.8329,1.1080
491.18,451.280,4.8329,1.1081
492.50,451.780,4.8329,1.1083
493.82,452.280,4.8329,1.1082
495.14,452.780,4.8329,1.1073
496.45,453.280,4.8329,1.1075
497.76,453.780,4.8328,1.1077
499.10,454.280,4.8328,1.1072
500.43,454.780,4.8329,1.1060
501.78,455.280,4.8330,1.1067
503.13,455.780,4.8330,1.1066
504.48,456.280,4.8326,1.1054
505.81,456.780,4.8317,1.1048
507.15,457.280,4.8312,1.1034
508.48,457.780,4.8310,1.1023
509.82,458.280,4.8309,1.1011
511.16,458.780,4.8309,1.1006
512.50,459.280,4.8309,1.0989
513.85,459.780,4.8308,1.0985
515.20,460.280,4.8309,1.0965
516.55,460.780,4.8309,1.0943
517.90,461.280,4.8308,1.0921
519.25,461.780,4.8308,1.0913
520.60,462.280,4.8306,1.0896
521.94,462.780,4.8298,1.0868
523.29,463.280,4.8292,1.0855
524.64,463.780,4.8289,1.0844
525.99,464.280,4.8287,1.0817
527.34,464.780,4.8284,1.0784
528.70,465.280,4.8283,1.0773
530.05,465.780,4.8281,1.0754
531.41,466.280,4.8280,1.0724
532.76,466.780,4.8278,1.0693
534.12,467.280,4.8274,1.0670
535.48,467.780,4.8270,1.0642
536.84,468.280,4.8263,1.0613
538.20,468.780,4.8256,1.0597
539.56,469.280,4.8251,1.0562
540.93,469.780,4.8249,1.0531
542.29,470.280,4.8247,1.0501
543.66,470.780,4.8247,1.0471
545.02,471.280,4.8246,1.0434
546.39,471.780,4.8243,1.0405
547.75,472.280,4.8237,1.0369
549.12,472.780,4.8232,1.0339
550.48,473.280,4.8227,1.0296
551.85,473.780,4.8221,1.0256
553.22,474.280,4.8215,1.0219
554.59,474.780,4.8210,1.0190
555.96,475.280,4.8208,1.0149
557.33,475.780,4.8205,1.0110
558.70,476.280,4.8201,1.0061
560.08,476.780,4.8195,1.0032
561.46,477.280,4.8188,0.9983
562.83,477.780,4.8182,0.9932
564.22,478.280,4.8176,0.9887
565.59,478.780,4.8174,0.9846
566.97,479.280,4.8172,0.9808
568.35,479.780,4.8169,0.9759
569.73,480.280,4.8165,0.9706
571.11,480.780,4.8162,0.9664
572.48,481.280,4.8156,0.9604
573.86,481.780,4.8151,0.9552
575.24,482.280,4.8140,0.9514
576.61,482.780,4.8130,0.9457
577.99,483.280,4.8120,0.9399
579.37,483.780,4.8102,0.9349
580.76,484.280,4.8090,0.9297
582.14,484.780,4.8084,0.9251
583.53,485.280,4.8079,0.9192
584.91,485.780,4.8073,0.9131
586.30,486.280,4.8066,0.9069
587.69,486.780,4.8060,0.9011
589.07,487.280,4.8051,0.8956
590.46,487.780,4.8043,0.8895
591.85,488.280,4.8034,0.8839
593.23,488.780,4.8022,0.8781
594.61,489.280,4.8009,0.8721
596.01,489.780,4.8002,0.8644
597.39,490.280,4.7999,0.8581
598.78,490.780,4.7993,0.8528
600.17,491.280,4.7985,0.8461
601.56,491.780,4.7979,0.8395
602.96,492.280,4.7973,0.8326
604.35,492.780,4.7962,0.8274
605.74,493.280,4.7948,0.8204
607.12,493.780,4.7937,0.8138
608.51,494.280,4.7926,0.8068
609.91,494.780,4.7915,0.7993
611.30,495.280,4.7900,0.7927
612.69,495.780,4.7884,0.7865
614.09,496.280,4.7879,0.7802
615.49,496.780,4.7870,0.7726
616.89,497.280,4.7857,0.7652
618.28,497.780,4.7839,0.7589
619.68,498.280,4.7825,0.7501
621.07,498.780,4.7815,0.7442
622.47,499.280,4.7804,0.7374
623.86,499.780,4.7794,0.7308
625.25,500.280,4.7769,0.7234
626.65,500.780,4.7764,0.7163
628.04,501.280,4.7748,0.7097
629.44,501.780,4.7733,0.7025
630.84,502.280,4.7721,0.6956
632.24,502.780,4.7714,0.6887
633.64,503.280,4.7694,0.6822
635.04,503.780,4.7684,0.6752
636.44,504.280,4.7676,0.6681
637.85,504.780,4.7666,0.6622
639.25,505.280,4.7654,0.6549
640.66,505.780,4.7638,0.6476
642.06,506.280,4.7619,0.6412
643.47,506.780,4.7603,0.6342
644.87,507.280,4.7585,0.6260
646.28,507.780,4.7559,0.6205
647.68,508.280,4.7549,0.6134
649.08,508.780,4.7531,0.6058
650.49,509.280,4.7516,0.5987
651.90,509.780,4.7490,0.5915
653.31,510.280,4.7477,0.5859
654.72,510.780,4.7467,0.5785
656.13,511.280,4.7447,0.5722
657.54,511.780,4.7437,0.5658
658.96,512.280,4.7422,0.5596
660.37,512.780,4.7398,0.5532
661.78,513.280,4.7391,0.5472
663.20,513.780,4.7371,0.5404
664.61,514.280,4.7352,0.5344
666.02,514.780,4.7321,0.5285
667.43,515.280,4.7314,0.5225
668.85,515.780,4.7296,0.5172
670.27,516.280,4.7276,0.5106
671.69,516.780,4.7254,0.5038
673.11,517.280,4.7235,0.4982
674.53,517.780,4.7219,0.4944
675.95,518.280,4.7204,0.4878
677.37,518.780,4.7179,0.4824
678.79,519.280,4.7161,0.4771
680.21,519.780,4.7129,0.4713
681.63,520.280,4.7114,0.4672
683.06,520.780,4.7093,0.4614
684.48,521.280,4.7070,0.4572
685.91,521.780,4.7051,0.4513
687.34,522.280,4.7032,0.4471
688.76,522.780,4.7013,0.4411
690.19,523.280,4.6993,0.4366
691.62,523.780,4.6971,0.4322
693.05,524.280,4.6956,0.4278
694.47,524.780,4.6933,0.4247
695.91,525.280,4.6906,0.4197
697.34,525.780,4.6887,0.4159
698.77,526.280,4.6862,0.4111
700.20,526.780,4.6830,0.4068
701.63,527.280,4.6814,0.4022
703.06,527.780,4.6797,0.3983
704.50,528.280,4.6769,0.3950
705.93,528.780,4.6751,0.3908
707.37,529.280,4.6726,0.3881
708.80,529.780,4.6698,0.3841
710.24,530.280,4.6674,0.3810
711.69,530.780,4.6647,0.3768
713.13,531.280,4.6619,0.3725
714.58,531.780,4.6587,0.3692
716.02,532.280,4.6559,0.3673
717.45,532.780,4.6542,0.3650
718.89,533.280,4.6507,0.3602
720.32,533.780,4.6479,0.3564
721.76,534.280,4.6462,0.3543
723.20,534.780,4.6428,0.3512
724.64,535.280,4.6392,0.3480
726.08,535.780,4.6355,0.3451
727.53,536.280,4.6329,0.3428
728.98,536.780,4.6299,0.3394
730.43,537.280,4.6264,0.3368
731.89,537.780,4.6237,0.3355
733.34,538.280,4.6206,0.3330
734.80,538.780,4.6171,0.3309
736.25,539.280,4.6143,0.3290
737.70,539.780,4.6103,0.3271
739.15,540.280,4.6069,0.3242
740.61,540.780,4.6031,0.3232
742.06,541.280,4.5996,0.3198
743.51,541.780,4.5952,0.3193
744.97,542.280,4.5912,0.3178
746.42,542.780,4.5879,0.3160
747.88,543.280,4.5840,0.3137
749.34,543.780,4.5784,0.3122
750.80,544.280,4.5753,0.3111
752.26,544.780,4.5706,0.3090
753.72,545.280,4.5675,0.3073
755.18,545.780,4.5633,0.3062
756.64,546.280,4.5597,0.3047
758.10,546.780,4.5557,0.3032
759.56,547.280,4.5514,0.3014
761.03,547.780,4.5469,0.3011
762.49,548.280,4.5418,0.3003
763.95,548.780,4.5376,0.3000
765.41,549.280,4.5332,0.2987
766.87,549.780,4.5298,0.2976
768.33,550.280,4.5260,0.2978
769.80,550.780,4.5214,0.2966
771.26,551.280,4.5175,0.2964
772.73,551.780,4.5125,0.2965
774.19,552.280,4.5073,0.2959
775.65,552.780,4.5017,0.2952
777.11,553.280,4.4973,0.2949
778.58,553.780,4.4920,0.2949
780.05,554.280,4.4878,0.2949
781.52,554.780,4.4833,0.2940
782.99,555.280,4.4779,0.2944
784.45,555.780,4.4740,0.2945
785.92,556.280,4.4698,0.2947
787.39,556.780,4.4652,0.2952
788.86,557.280,4.4588,0.2960
790.33,557.780,4.4538,0.2962
791.80,558.280,4.4479,0.2962
793.28,558.780,4.4423,0.2957
794.75,559.280,4.4364,0.2959
796.23,559.780,4.4328,0.2965
797.70,560.280,4.4274,0.2966
799.17,560.780,4.4225,0.2978
800.63,561.280,4.4176,0.2975
802.11,561.780,4.4123,0.2987
803.58,562.280,4.4067,0.2990
805.05,562.780,4.4005,0.2995
806.53,563.280,4.3951,0.3003
808.01,563.780,4.3886,0.3004
809.48,564.280,4.3843,0.3010
810.96,564.780,4.3781,0.3020
812.44,565.280,4.3724,0.3029
813.92,565.780,4.3670,0.3035
815.39,566.280,4.3606,0.3049
816.86,566.780,4.3542,0.3066
818.33,567.280,4.3471,0.3073
819.81,567.780,4.3411,0.3088
821.28,568.280,4.3351,0.3084
822.76,568.780,4.3296,0.3097
824.24,569.280,4.3248,0.3114
825.72,569.780,4.3197,0.3125
827.20,570.280,4.3137,0.3143
828.68,570.780,4.3067,0.3151
830.16,571.280,4.2994,0.3164
831.64,571.780,4.2906,0.3168
833.12,572.280,4.2817,0.3178
834.60,572.780,4.2735,0.3185
836.08,573.280,4.2648,0.3198
837.56,573.780,4.2572,0.3198
839.03,574.280,4.2502,0.3208
840.51,574.780,4.2443,0.3218
841.98,575.280,4.2393,0.3229
843.46,575.780,4.2338,0.3258
844.95,576.280,4.2281,0.3253
846.43,576.780,4.2220,0.3277
847.92,577.280,4.2156,0.3285
849.40,577.780,4.2083,0.3296
850.88,578.280,4.2000,0.3307
852.36,578.780,4.1900,0.3312
853.84,579.280,4.1796,0.3323
855.33,579.780,4.1704,0.3332
856.82,580.280,4.1633,0.3335
858.31,580.780,4.1568,0.3349
859.79,581.280,4.1506,0.3369
861.28,581.780,4.1451,0.3385
862.76,582.280,4.1384,0.3392
864.23,582.780,4.1313,0.3401
865.71,583.280,4.1224,0.3413
867.20,583.780,4.1118,0.3419
868.69,584.280,4.1013,0.3427
870.18,584.780,4.0926,0.3434
871.67,585.280,4.0849,0.3440
873.15,585.780,4.0782,0.3451
874.63,586.280,4.0728,0.3468
876.12,586.780,4.0662,0.3491
877.61,587.280,4.0598,0.3508
879.09,587.780,4.0519,0.3505
880.58,588.280,4.0420,0.3521
882.06,588.780,4.0311,0.3534
883.55,589.280,4.0198,0.3533
885.04,589.780,4.0103,0.3540
886.53,590.280,3.9993,0.3547
888.02,590.780,3.9911,0.3567
889.51,591.280,3.9820,0.3578
891.00,591.780,3.9748,0.3584
892.50,592.280,3.9662,0.3604
893.99,592.780,3.9572,0.3607
895.48,593.280,3.9475,0.3629
896.97,593.780,3.9377,0.3643
898.46,594.280,3.9281,0.3662
899.96,594.780,3.9184,0.3673
901.45,595.280,3.9089,0.3676
902.94,595.780,3.9006,0.3689
904.43,596.280,3.8909,0.3709
905.92,596.780,3.8826,0.3722
907.42,597.280,3.8725,0.3733
908.92,597.780,3.8625,0.3744
910.41,598.280,3.8521,0.3759
911.91,598.780,3.8419,0.3769
913.40,599.280,3.8306,0.3775
914.89,599.780,3.8192,0.3785
916.38,600.280,3.8088,0.3797
917.87,600.780,3.7991,0.3812
919.37,601.280,3.7902,0.3835
920.87,601.780,3.7801,0.3855
922.36,602.280,3.7701,0.3876
923.86,602.780,3.7598,0.3886
925.36,603.280,3.7494,0.3922
926.85,603.780,3.7385,0.3927
928.35,604.280,3.7273,0.3939
929.84,604.780,3.7161,0.3950
931.34,605.280,3.7051,0.3971
932.84,605.780,3.6937,0.3979
934.34,606.280,3.6822,0.3988
935.83,606.780,3.6703,0.4008
937.32,607.280,3.6590,0.4014
938.82,607.780,3.6469,0.4036
940.31,608.280,3.6340,0.4062
941.81,608.780,3.6218,0.4068
943.31,609.280,3.6099,0.4082
944.81,609.780,3.5982,0.4107
946.32,610.280,3.5857,0.4119
947.82,610.780,3.5748,0.4140
949.32,611.280,3.5621,0.4153
950.81,611.780,3.5487,0.4159
952.31,612.280,3.5357,0.4175
953.81,612.780,3.5233,0.4188
955.31,613.280,3.5110,0.4194
956.80,613.780,3.4988,0.4206
958.30,614.280,3.4859,0.4218
959.80,614.780,3.4738,0.4237
961.30,615.280,3.4615,0.4258
962.81,615.780,3.4494,0.4280
964.32,616.280,3.4371,0.4294
965.82,616.780,3.4241,0.4316
967.33,617.280,3.4115,0.4348
968.84,617.780,3.3979,0.4390
970.35,618.280,3.3838,0.4405
971.85,618.780,3.3697,0.4433
973.36,619.280,3.3559,0.4449
974.86,619.780,3.3433,0.4482
976.36,620.280,3.3304,0.4512
977.87,620.780,3.3164,0.4528
979.38,621.280,3.3030,0.4551
980.88,621.780,3.2898,0.4577
982.38,622.280,3.2754,0.4610
983.89,622.780,3.2612,0.4634
985.40,623.280,3.2474,0.4660
986.91,623.780,3.2326,0.4694
988.43,624.280,3.2186,0.4704
989.93,624.780,3.2054,0.4731
991.44,625.280,3.1913,0.4771
992.94,625.780,3.1762,0.4805
994.45,626.280,3.1611,0.4833
995.96,626.780,3.1459,0.4854
997.46,627.280,3.1309,0.4888
998.97,627.780,3.1158,0.4914
1000.47,628.280,3.1007,0.4944
1001.98,628.780,3.0856,0.4987
1003.48,629.280,3.0714,0.5026
1005.00,629.780,3.0567,0.5080
1006.51,630.280,3.0427,0.5131
1008.02,630.780,3.0276,0.5180
1009.53,631.280,3.0128,0.5230
1011.04,631.780,2.9967,0.5285
1012.54,632.280,2.9798,0.5347
1014.05,632.780,2.9642,0.5415
1015.56,633.280,2.9484,0.5468
1017.07,633.780,2.9333,0.5533
1018.58,634.280,2.9181,0.5607
1020.10,634.780,2.9029,0.5684
1021.61,635.280,2.8875,0.5753
1023.12,635.780,2.8714,0.5837
1024.62,636.280,2.8544,0.5918
1026.13,636.780,2.8374,0.6003
1027.64,637.280,2.8194,0.6085
1029.15,637.780,2.8027,0.6170
1030.66,638.280,2.7861,0.6484
1032.17,638.780,2.7698,0.6591
1033.68,639.280,2.7540,0.6683
1035.20,639.780,2.7368,0.6786
1036.71,640.280,2.7202,0.6886
1038.22,640.780,2.7024,0.6982
1039.74,641.280,2.6849,0.7094
1041.25,641.780,2.6659,0.7197
1042.76,642.280,2.6486,0.7310
1044.28,642.780,2.6295,0.7422
1045.79,643.280,2.6114,0.7522
1047.30,643.780,2.5933,0.7623
1048.82,644.280,2.5753,0.7725
1050.33,644.780,2.5563,0.7846
1051.85,645.280,2.5365,0.7944
1053.37,645.780,2.5178,0.8062
1054.89,646.280,2.4971,0.8170
1056.41,646.780,2.4768,0.8280
1057.92,647.280,2.4558,0.8388
1059.43,647.780,2.4367,0.8531
1060.95,648.280,2.4163,0.8639
1062.47,648.780,2.3962,0.8772
1063.98,649.280,2.3755,0.8886
1065.50,649.780,2.3544,0.8994
1067.02,650.280,2.3336,0.9098
1068.53,650.780,2.3115,0.9205
1070.04,651.280,2.2896,0.9320
1071.55,651.780,2.2672,0.9428
1073.07,652.280,2.2457,0.9542
1074.58,652.780,2.2242,0.9651
1076.10,653.280,2.2023,0.9742
1077.61,653.780,2.1805,0.9838
1079.13,654.280,2.1596,0.9934
1080.65,654.780,2.1384,1.0040
1082.16,655.280,2.1172,1.0115
1083.68,655.780,2.0940,1.0198
1085.19,656.280,2.0713,1.0274
1086.70,656.780,2.0478,1.0305
1088.22,657.280,2.0258,1.0368
1089.74,657.780,2.0019,1.0386
1091.25,658.280,1.9796,1.0388
1092.77,658.780,1.9567,1.0394
1094.29,659.280,1.9344,1.0382
1095.80,659.780,1.9125,1.0349
1097.32,660.280,1.8909,1.0282
1098.83,660.780,1.8700,1.0218
1100.34,661.280,1.8484,1.0117
1101.86,661.780,1.8268,1.0034
1103.37,662.280,1.8043,0.9873
1104.89,662.780,1.7826,0.9743
1106.40,663.280,1.7608,0.9562
1107.91,663.780,1.7410,0.9362
1109.42,664.280,1.7207,0.9140
1110.94,664.780,1.7016,0.8921
1112.45,665.280,1.6827,0.8656
1113.97,665.780,1.6656,0.8418
1115.49,666.280,1.6485,0.8060
1117.00,666.780,1.6327,0.7673
1118.52,667.280,1.6161,0.7260
1120.03,667.780,1.6009,0.6826
1121.54,668.280,1.5848,0.6377
1123.05,668.780,1.5706,0.5935
1124.55,669.280,1.5558,0.5466
1126.06,669.780,1.5420,0.5006
1127.57,670.280,1.5303,0.4554
1129.08,670.780,1.5183,0.4091
1130.58,671.280,1.5094,0.3650
1132.09,671.780,1.5002,0.3200
1133.60,672.280,1.4916,0.2766
1135.10,672.780,1.4823,0.2332
1136.62,673.280,1.4745,0.1918
1138.13,673.780,1.4660,0.1533
1139.63,674.280,1.4599,0.1138
1141.14,674.780,1.4550,0.0750
1142.65,675.280,1.4498,0.0405
1144.15,675.780,1.4458,0.0084
1145.65,676.280,1.4407,-0.0219
1147.16,676.780,1.4354,-0.0525
1148.66,677.280,1.4313,-0.0790
1150.17,677.780,1.4268,-0.1026
1151.68,678.280,1.4245,-0.1243
1153.19,678.780,1.4211,-0.1456
1154.70,679.280,1.4193,-0.1637
1156.20,679.780,1.4166,-0.1791
1157.72,680.280,1.4150,-0.1950
1159.23,680.780,1.4124,-0.2083
1160.74,681.280,1.4109,-0.2213
1162.26,681.780,1.4076,-0.2314
1163.78,682.280,1.4069,-0.2416
1165.29,682.780,1.4045,-0.2515
1166.81,683.280,1.4022,-0.2600
1168.33,683.780,1.4008,-0.2702
1169.85,684.280,1.3990,-0.2762
1171.37,684.780,1.3969,-0.2848
1172.89,685.280,1.3951,-0.2938
1174.41,685.780,1.3939,-0.3014
1175.92,686.280,1.3928,-0.3092
1177.44,686.780,1.3898,-0.3160
1178.96,687.280,1.3892,-0.3220
1180.48,687.780,1.3875,-0.3301
1182.00,688.280,1.3857,-0.3383
1183.52,688.780,1.3837,-0.3458
1185.04,689.280,1.3804,-0.3529
1186.56,689.780,1.3791,-0.3623
1188.08,690.280,1.3769,-0.3699
1189.60,690.780,1.3744,-0.3767
1191.12,691.280,1.3736,-0.3835
1192.65,691.780,1.3717,-0.3885
1194.18,692.280,1.3704,-0.3963
1195.71,692.780,1.3691,-0.4035
1197.24,693.280,1.3662,-0.4107
1198.77,693.780,1.3659,-0.4187
1200.29,694.280,1.3637,-0.4267
1201.81,694.780,1.3621,-0.4327
1203.34,695.280,1.3600,-0.4427
1204.86,695.780,1.3580,-0.4486
1206.39,696.280,1.3560,-0.4562
1207.92,696.780,1.3542,-0.4646
1209.45,697.280,1.3526,-0.4716
1210.99,697.780,1.3512,-0.4796
1212.52,698.280,1.3489,-0.4867
1214.04,698.780,1.3476,-0.4947
1215.56,699.280,1.3461,-0.5006
1217.08,699.780,1.3440,-0.5106
1218.61,700.280,1.3419,-0.5168
1220.14,700.780,1.3387,-0.5252
1221.67,701.280,1.3377,-0.5324
1223.19,701.780,1.3355,-0.5395
1224.72,702.280,1.3339,-0.5463
1226.24,702.780,1.3316,-0.5516
1227.76,703.280,1.3305,-0.5596
1229.29,703.780,1.3295,-0.5646
1230.82,704.280,1.3280,-0.5717
1232.35,704.780,1.3263,-0.5789
1233.87,705.280,1.3251,-0.5844
1235.40,705.780,1.3241,-0.5914
1236.92,706.280,1.3213,-0.5978
1238.44,706.780,1.3204,-0.6040
1239.97,707.280,1.3188,-0.6089
1241.49,707.780,1.3172,-0.6142
1243.02,708.280,1.3159,-0.6190
1244.55,708.780,1.3151,-0.6245
1246.08,709.280,1.3129,-0.6297
1247.60,709.780,1.3120,-0.6354
1249.13,710.280,1.3103,-0.6411
1250.65,710.780,1.3089,-0.6453
1252.17,711.280,1.3068,-0.6511
1253.69,711.780,1.3053,-0.6549
1255.21,712.280,1.3029,-0.6599
1256.74,712.780,1.3017,-0.6644
1258.26,713.280,1.3008,-0.6656
1259.78,713.780,1.2992,-0.6697
1261.31,714.280,1.2979,-0.6736
1262.82,714.780,1.2970,-0.6773
1264.34,715.280,1.2955,-0.6796
1265.86,715.780,1.2935,-0.6824
1267.36,716.280,1.2916,-0.6805
1268.84,716.780,1.2912,-0.6486
1270.31,717.280,1.2900,-0.5930
1271.78,717.780,1.2886,-0.5546
1273.26,718.280,1.2874,-0.5237
1274.75,718.780,1.2874,-0.4986
1276.25,719.280,1.2857,-0.4863
1277.77,719.780,1.2845,-0.4877
1279.29,720.280,1.2832,-0.4864
1280.81,720.780,1.2810,-0.4856
1282.34,721.280,1.2795,-0.4866
1283.87,721.780,1.2783,-0.4892
1285.41,722.280,1.2770,-0.4988
1286.95,722.780,1.2751,-0.5114
1288.49,723.280,1.2740,-0.5212
1290.03,723.780,1.2732,-0.5298
1291.57,724.280,1.2715,-0.5401
1293.11,724.780,1.2690,-0.5503
1294.64,725.280,1.2686,-0.5580
1296.18,725.780,1.2670,-0.5653
1297.71,726.280,1.2649,-0.5738
1299.25,726.780,1.2637,-0.5816
1300.79,727.280,1.2624,-0.5873
1302.32,727.780,1.2614,-0.5955
1303.87,728.280,1.2603,-0.6034
1305.40,728.780,1.2581,-0.6117
1306.94,729.280,1.2575,-0.6246
1308.47,729.780,1.2564,-0.6356
1310.00,730.280,1.2554,-0.6528
1311.53,730.780,1.2540,-0.6701
1313.07,731.280,1.2525,-0.6826
1314.60,731.780,1.2515,-0.6961
1316.14,732.280,1.2504,-0.7081
1317.68,732.780,1.2495,-0.7159
1319.21,733.280,1.2487,-0.7276
1320.75,733.780,1.2477,-0.7373
1322.28,734.280,1.2469,-0.7476
1323.81,734.780,1.2444,-0.7576
1325.34,735.280,1.2436,-0.7689
1326.87,735.780,1.2424,-0.7795
1328.41,736.280,1.2405,-0.7891
1329.94,736.780,1.2390,-0.7980
1331.47,737.280,1.2375,-0.8076
1333.00,737.780,1.2363,-0.8160
1334.52,738.280,1.2349,-0.8237
1336.05,738.780,1.2339,-0.8294
1337.58,739.280,1.2317,-0.8365
1339.11,739.780,1.2312,-0.8419
1340.63,740.280,1.2310,-0.8451
1342.16,740.780,1.2303,-0.8493
1343.69,741.280,1.2296,-0.8523
1345.22,741.780,1.2286,-0.8567
1346.75,742.280,1.2271,-0.8582
1348.28,742.780,1.2254,-0.8601
1349.81,743.280,1.2243,-0.8616
1351.34,743.780,1.2229,-0.8615
1352.87,744.280,1.2211,-0.8594
1354.40,744.780,1.2202,-0.8578
1355.93,745.280,1.2200,-0.8574
1357.46,745.780,1.2193,-0.8576
1358.99,746.280,1.2186,-0.8566
1360.52,746.780,1.2177,-0.8554
1362.04,747.280,1.2170,-0.8538
1363.57,747.780,1.2159,-0.8542
1365.09,748.280,1.2146,-0.8536
1366.63,748.780,1.2134,-0.8515
1368.16,749.280,1.2126,-0.8512
1369.68,749.780,1.2118,-0.8501
1371.21,750.280,1.2111,-0.8486
1372.73,750.780,1.2104,-0.8477
1374.25,751.280,1.2097,-0.8453
1375.77,751.780,1.2088,-0.8431
1377.30,752.280,1.2077,-0.8412
1378.82,752.780,1.2069,-0.8386
1380.35,753.280,1.2064,-0.8383
1381.88,753.780,1.2057,-0.8370
1383.41,754.280,1.2046,-0.8347
1384.94,754.780,1.2036,-0.8306
1386.47,755.280,1.2027,-0.8296
1388.00,755.780,1.2025,-0.8282
1389.53,756.280,1.2020,-0.8264
1391.06,756.780,1.2009,-0.8237
1392.58,757.280,1.2001,-0.8237
1394.11,757.780,1.1992,-0.8215
1395.64,758.280,1.1984,-0.8196
1397.17,758.780,1.1977,-0.8204
1398.70,759.280,1.1969,-0.8187
1400.24,759.780,1.1962,-0.8170
1401.77,760.280,1.1958,-0.8147
1403.30,760.780,1.1953,-0.8135
1404.83,761.280,1.1942,-0.8142
1406.36,761.780,1.1930,-0.8134
1407.89,762.280,1.1920,-0.8140
1409.42,762.780,1.1911,-0.8133
1410.95,763.280,1.1901,-0.8143
1412.47,763.780,1.1888,-0.8141
1414.00,764.280,1.1879,-0.8134
1415.54,764.780,1.1874,-0.8121
1417.07,765.280,1.1868,-0.8113
1418.59,765.780,1.1864,-0.8107
1420.12,766.280,1.1860,-0.8092
1421.64,766.780,1.1853,-0.8092
1423.16,767.280,1.1846,-0.8089
1424.68,767.780,1.1839,-0.8084
1426.21,768.280,1.1832,-0.8083
1427.74,768.780,1.1826,-0.8073
1429.27,769.280,1.1824,-0.8069
1430.80,769.780,1.1820,-0.8061
1432.33,770.280,1.1816,-0.8054
1433.85,770.780,1.1805,-0.8045
1435.37,771.280,1.1796,-0.8032
1436.90,771.780,1.1789,-0.8032
1438.42,772.280,1.1786,-0.8040
1439.94,772.780,1.1780,-0.8033
1441.47,773.280,1.1775,-0.8028
1443.00,773.780,1.1769,-0.8045
1444.53,774.280,1.1762,-0.8043
1446.05,774.780,1.1756,-0.8036
1447.58,775.280,1.1746,-0.8032
1449.10,775.780,1.1738,-0.8015
1450.63,776.280,1.1731,-0.8030
1452.16,776.780,1.1723,-0.8037
1453.68,777.280,1.1715,-0.8039
1455.21,777.780,1.1706,-0.8046
1456.73,778.280,1.1697,-0.8053
1458.26,778.780,1.1689,-0.8054
1459.78,779.280,1.1681,-0.8043
1461.31,779.780,1.1676,-0.8059
1462.84,780.280,1.1671,-0.8053
1464.36,780.780,1.1666,-0.8051
1465.89,781.280,1.1659,-0.8055
1467.41,781.780,1.1648,-0.8060
1468.93,782.280,1.1632,-0.8065
1470.46,782.780,1.1625,-0.8067
1471.99,783.280,1.1619,-0.8069
1473.51,783.780,1.1612,-0.8068
1475.04,784.280,1.1604,-0.8071
1476.57,784.780,1.1602,-0.8077
1478.10,785.280,1.1596,-0.8073
1479.63,785.780,1.1592,-0.8055
1481.15,786.280,1.1586,-0.8049
1482.68,786.780,1.1582,-0.8052
1484.20,787.280,1.1576,-0.8058
1485.73,787.780,1.1571,-0.8073
1487.25,788.280,1.1562,-0.8074
1488.78,788.780,1.1554,-0.8071
1490.30,789.280,1.1546,-0.8075
1491.83,789.780,1.1542,-0.8067
1493.35,790.280,1.1538,-0.8055
1494.88,790.780,1.1534,-0.8060
1496.41,791.280,1.1529,-0.8062
1497.94,791.780,1.1523,-0.8062
1499.47,792.280,1.1516,-0.8066
1500.99,792.780,1.1510,-0.8072
1502.52,793.280,1.1502,-0.8067
1504.05,793.780,1.1496,-0.8054
1505.58,794.280,1.1493,-0.8042
1507.12,794.780,1.1490,-0.8027
1508.65,795.280,1.1487,-0.8021
1510.18,795.780,1.1483,-0.8020
1511.71,796.280,1.1479,-0.8020
1513.24,796.780,1.1476,-0.8016
1514.77,797.280,1.1470,-0.8011
1516.29,797.780,1.1464,-0.8006
1517.82,798.280,1.1458,-0.8012
1519.35,798.780,1.1453,-0.8009
1520.88,799.280,1.1444,-0.7990
1522.41,799.780,1.1435,-0.7989
1523.93,800.280,1.1428,-0.7975
1525.46,800.780,1.1424,-0.7978
1526.98,801.280,1.1422,-0.7990
1528.50,801.780,1.1418,-0.7988
1530.02,802.280,1.1414,-0.7980
1531.54,802.780,1.1404,-0.7976
1533.07,803.280,1.1397,-0.7965
1534.59,803.780,1.1389,-0.7951
1536.11,804.280,1.1384,-0.7955
1537.64,804.780,1.1383,-0.7946
1539.16,805.280,1.1380,-0.7945
1540.69,805.780,1.1378,-0.7941
1542.22,806.280,1.1374,-0.7935
1543.74,806.780,1.1370,-0.7932
1545.27,807.280,1.1365,-0.7950
1546.81,807.780,1.1359,-0.7943
1548.33,808.280,1.1348,-0.7936
1549.86,808.780,1.1341,-0.7914
1551.39,809.280,1.1337,-0.7918
1552.92,809.780,1.1332,-0.7908
1554.44,810.280,1.1329,-0.7893
1555.97,810.780,1.1325,-0.7908
1557.49,811.280,1.1320,-0.7916
1559.01,811.780,1.1313,-0.7906
1560.54,812.280,1.1305,-0.7901
1562.06,812.780,1.1298,-0.7905
1563.59,813.280,1.1294,-0.7891
1565.12,813.780,1.1289,-0.7870
1566.65,814.280,1.1285,-0.7865
1568.17,814.780,1.1284,-0.7856
1569.70,815.280,1.1280,-0.7841
1571.22,815.780,1.1275,-0.7833
1572.74,816.280,1.1269,-0.7846
1574.26,816.780,1.1263,-0.7836
1575.78,817.280,1.1257,-0.7816
1577.30,817.780,1.1252,-0.7820
1578.83,818.280,1.1245,-0.7793
1580.35,818.780,1.1241,-0.7789
1581.88,819.280,1.1237,-0.7781
1583.41,819.780,1.1233,-0.7766
1584.94,820.280,1.1228,-0.7755
1586.47,820.780,1.1223,-0.7736
1587.99,821.280,1.1219,-0.7717
1589.52,821.780,1.1215,-0.7701
1591.03,822.280,1.1209,-0.7716
1592.56,822.780,1.1205,-0.7709
1594.08,823.280,1.1200,-0.7711
1595.60,823.780,1.1196,-0.7704
1597.12,824.280,1.1191,-0.7683
1598.65,824.780,1.1186,-0.7684
1600.17,825.280,1.1180,-0.7678
1601.69,825.780,1.1174,-0.7659
1603.22,826.280,1.1168,-0.7637
1604.74,826.780,1.1161,-0.7620
1606.26,827.280,1.1158,-0.7621
1607.79,827.780,1.1157,-0.7598
1609.31,828.280,1.1156,-0.7614
1610.83,828.780,1.1151,-0.7605
1612.36,829.280,1.1147,-0.7588
1613.89,829.780,1.1141,-0.7572
1615.41,830.280,1.1135,-0.7554
1616.94,830.780,1.1127,-0.7561
1618.46,831.280,1.1122,-0.7564
1619.98,831.780,1.1117,-0.7531
1621.50,832.280,1.1113,-0.7524
1623.03,832.780,1.1107,-0.7545
1624.54,833.280,1.1101,-0.7528
1626.06,833.780,1.1092,-0.7453
1627.59,834.280,1.1084,-0.7451
1629.12,834.780,1.1077,-0.7470
1630.65,835.280,1.1073,-0.7415
1632.17,835.780,1.1072,-0.7413
1633.69,836.280,1.1072,-0.7352
1635.21,836.780,1.1072,-0.7279
1636.73,837.280,1.1071,-0.7247
1638.25,837.780,1.1069,-0.7200
1639.77,838.280,1.1066,-0.7161
1641.30,838.780,1.1064,-0.7109
1642.82,839.280,1.1054,-0.7056
1644.34,839.780,1.1047,-0.7007
1645.87,840.280,1.1041,-0.7005
1647.40,840.780,1.1033,-0.6962
1648.93,841.280,1.1026,-0.6939
1650.46,841.780,1.1020,-0.6880
1651.99,842.280,1.1014,-0.6838
1653.52,842.780,1.1012,-0.6822
1655.04,843.280,1.1010,-0.6763
1656.57,843.780,1.1007,-0.6745
1658.09,844.280,1.1000,-0.6714
1659.61,844.780,1.0992,-0.6715
1661.13,845.280,1.0987,-0.6689
1662.66,845.780,1.0981,-0.6661
1664.19,846.280,1.0976,-0.6664
1665.71,846.780,1.0971,-0.6614
1667.23,847.280,1.0966,-0.6596
1668.76,847.780,1.0960,-0.6580
1670.29,848.280,1.0953,-0.6566
1671.81,848.780,1.0947,-0.6526
1673.34,849.280,1.0942,-0.6506
1674.86,849.780,1.0935,-0.6482
1676.38,850.280,1.0929,-0.6477
1677.90,850.780,1.0924,-0.6445
1679.43,851.280,1.0918,-0.6412
1680.96,851.780,1.0913,-0.6419
1682.49,852.280,1.0908,-0.6404
1684.03,852.780,1.0902,-0.6404
1685.58,853.280,1.0894,-0.6397
1687.12,853.780,1.0886,-0.6995
1688.66,854.280,1.0881,-0.7020
1690.20,854.780,1.0879,-0.6990
1691.72,855.280,1.0878,-0.6938
1693.24,855.780,1.0878,-0.6912
1694.76,856.280,1.0876,-0.6874
1696.28,856.780,1.0872,-0.6862
1697.80,857.280,1.0870,-0.6839
1699.32,857.780,1.0860,-0.6834
1700.85,858.280,1.0853,-0.6797
1702.37,858.780,1.0847,-0.6780
1703.89,859.280,1.0841,-0.6760
1705.41,859.780,1.0838,-0.6746
1706.93,860.280,1.0834,-0.6730
1708.45,860.780,1.0830,-0.6722
1709.98,861.280,1.0826,-0.6707
1711.50,861.780,1.0820,-0.6669
1713.03,862.280,1.0814,-0.6639
1714.55,862.780,1.0807,-0.6633
1716.08,863.280,1.0803,-0.6598
1717.61,863.780,1.0800,-0.6548
1719.13,864.280,1.0796,-0.6522
1720.65,864.780,1.0793,-0.6505
1722.18,865.280,1.0791,-0.6477
1723.69,865.780,1.0788,-0.6448
1725.21,866.280,1.0783,-0.6458
1726.74,866.780,1.0778,-0.6438
1728.26,867.280,1.0772,-0.6422
1729.79,867.780,1.0767,-0.6404
1731.32,868.280,1.0761,-0.6403
1732.84,868.780,1.0755,-0.6358
1734.37,869.280,1.0751,-0.6332
1735.90,869.780,1.0746,-0.6277
1737.43,870.280,1.0743,-0.6276
