Repository: MaCFP/matl-db

## Experimental Conditions: Simultaneous Thermal Analysis (STA)

The sample powder was provided by MaCFP in a small glass bottle.
Upon arrival, the bottle was opened and placed inside a desiccator for storage.
The samples were weighed at room condition and stored at room condition prior to measurement. No pre-conditioning was applied.

The data was interpolated to match a 0.5 K spacing, as requested by MaCFP.
Note that this can lead to minor inconsistencies for a few initial data points
where the temperature is not yet monotonically increasing, due to noise.

File: Wood/Calibration_Data/BUW/BUWfd_Wood_STA_20K_R3.csv
Time (s),Temperature (K),Mass (mg),Heat Flow (mW/mg)
0.00,295.197,5.0400,0.0620
55.32,295.697,5.0151,0.1066
71.05,296.197,5.0211,0.1417
82.20,296.697,5.0203,0.1695
91.26,297.197,5.0168,0.1946
98.93,297.697,5.0146,0.2161
105.73,298.197,5.0111,0.2364
111.83,298.697,5.0095,0.2536
117.46,299.197,5.0088,0.2696
122.70,299.697,5.0068,0.2857
127.61,300.197,5.0053,0.3000
132.20,300.697,5.0042,0.3125
136.55,301.197,5.0027,0.3270
140.69,301.697,5.0023,0.3384
144.68,302.197,5.0008,0.3505
148.50,302.697,4.9999,0.3622
152.18,303.197,4.9993,0.3728
155.75,303.697,4.9981,0.3836
159.23,304.197,4.9977,0.3943
162.63,304.697,4.9968,0.4034
165.92,305.197,4.9961,0.4137
169.13,305.697,4.9961,0.4241
172.26,306.197,4.9951,0.4325
175.33,306.697,4.9946,0.4411
178.35,307.197,4.9935,0.4509
181.33,307.697,4.9925,0.4595
184.25,308.197,4.9923,0.4695
187.13,308.697,4.9913,0.4783
189.96,309.197,4.9896,0.4864
192.75,309.697,4.9884,0.4953
195.52,310.197,4.9876,0.5048
198.25,310.697,4.9871,0.5127
200.95,311.197,4.9863,0.5202
203.62,311.697,4.9860,0.5310
206.26,312.197,4.9857,0.5390
208.86,312.697,4.9851,0.5472
211.45,313.197,4.9842,0.5552
214.01,313.697,4.9837,0.5635
216.55,314.197,4.9833,0.5722
219.08,314.697,4.9831,0.5792
221.60,315.197,4.9835,0.5886
224.11,315.697,4.9838,0.5958
226.60,316.197,4.9833,0.6027
229.09,316.697,4.9824,0.6110
231.56,317.197,4.9814,0.6188
234.01,317.697,4.9805,0.6260
236.45,318.197,4.9795,0.6340
238.89,318.697,4.9789,0.6410
241.31,319.197,4.9783,0.6488
243.73,319.697,4.9778,0.6572
246.15,320.197,4.9773,0.6635
248.57,320.697,4.9770,0.6702
250.98,321.197,4.9768,0.6782
253.40,321.697,4.9764,0.6847
255.81,322.197,4.9758,0.6918
258.22,322.697,4.9754,0.6969
260.63,323.197,4.9748,0.7056
263.04,323.697,4.9744,0.7122
265.44,324.197,4.9739,0.7180
267.83,324.697,4.9726,0.7249
270.23,325.197,4.9715,0.7309
272.62,325.697,4.9700,0.7361
275.02,326.197,4.9689,0.7429
277.41,326.697,4.9681,0.7486
279.81,327.197,4.9670,0.7537
282.21,327.697,4.9658,0.7591
284.62,328.197,4.9645,0.7645
287.02,328.697,4.9631,0.7700
289.42,329.197,4.9618,0.7747
291.81,329.697,4.9603,0.7784
294.21,330.197,4.9594,0.7823
296.61,330.697,4.9588,0.7880
299.01,331.197,4.9582,0.7916
301.42,331.697,4.9576,0.7954
303.84,332.197,4.9561,0.7992
306.28,332.697,4.9543,0.8025
308.70,333.197,4.9528,0.8061
311.13,333.697,4.9517,0.8098
313.56,334.197,4.9507,0.8120
316.00,334.697,4.9496,0.8155
318.44,335.197,4.9475,0.8176
320.89,335.697,4.9453,0.8192
323.34,336.197,4.9443,0.8210
325.79,336.697,4.9432,0.8219
328.24,337.197,4.9420,0.8234
330.71,337.697,4.9407,0.8250
333.18,338.197,4.9399,0.8242
335.66,338.697,4.9392,0.8243
338.15,339.197,4.9371,0.8256
340.65,339.697,4.9351,0.8251
343.15,340.197,4.9332,0.8238
345.66,340.697,4.9315,0.8237
348.17,341.197,4.9297,0.8216
350.69,341.697,4.9290,0.8197
353.22,342.197,4.9280,0.8187
355.74,342.697,4.9266,0.8162
358.27,343.197,4.9246,0.8148
360.81,343.697,4.9228,0.8118
363.35,344.197,4.9214,0.8090
365.89,344.697,4.9207,0.8063
368.45,345.197,4.9198,0.8026
370.97,345.697,4.9181,0.7982
373.47,346.197,4.9163,0.7955
376.03,346.697,4.9145,0.7920
378.60,347.197,4.9128,0.7870
381.16,347.697,4.9116,0.7830
383.78,348.197,4.9105,0.7776
386.40,348.697,4.9095,0.7728
388.98,349.197,4.9082,0.7684
391.56,349.697,4.9069,0.7636
394.14,350.197,4.9054,0.7574
396.74,350.697,4.9041,0.7519
399.33,351.197,4.9030,0.7461
401.92,351.697,4.9020,0.7399
404.52,352.197,4.9005,0.7338
407.13,352.697,4.8996,0.7282
409.72,353.197,4.8986,0.7228
412.32,353.697,4.8970,0.7165
414.92,354.197,4.8956,0.7096
417.51,354.697,4.8939,0.7043
420.10,355.197,4.8925,0.6992
422.70,355.697,4.8912,0.6913
425.29,356.197,4.8907,0.6851
427.89,356.697,4.8904,0.6789
430.50,357.197,4.8897,0.6720
433.11,357.697,4.8885,0.6654
435.71,358.197,4.8875,0.6600
438.31,358.697,4.8866,0.6536
440.91,359.197,4.8860,0.6464
443.50,359.697,4.8853,0.6402
446.10,360.197,4.8848,0.6335
448.69,360.697,4.8844,0.6274
451.29,361.197,4.8839,0.6214
453.89,361.697,4.8833,0.6155
456.48,362.197,4.8824,0.6086
459.07,362.697,4.8816,0.6035
461.66,363.197,4.8810,0.5976
464.23,363.697,4.8806,0.5923
466.81,364.197,4.8801,0.5860
469.40,364.697,4.8791,0.5796
471.99,365.197,4.8779,0.5749
474.57,365.697,4.8763,0.5688
477.17,366.197,4.8751,0.5627
479.76,366.697,4.8745,0.5575
482.33,367.197,4.8742,0.5523
484.90,367.697,4.8739,0.5473
487.47,368.197,4.8735,0.5435
490.05,368.697,4.8732,0.5380
492.63,369.197,4.8730,0.5331
495.22,369.697,4.8727,0.5276
497.81,370.197,4.8725,0.5229
500.39,370.697,4.8722,0.5179
502.97,371.197,4.8719,0.5130
505.56,371.697,4.8716,0.5088
508.15,372.197,4.8713,0.5052
510.74,372.697,4.8711,0.5013
513.34,373.197,4.8708,0.4971
515.94,373.697,4.8706,0.4929
518.55,374.197,4.8704,0.4890
521.14,374.697,4.8701,0.4853
523.73,375.197,4.8698,0.4812
526.31,375.697,4.8696,0.4786
528.92,376.197,4.8693,0.4747
531.53,376.697,4.8691,0.4720
534.15,377.197,4.8689,0.4685
536.77,377.697,4.8687,0.4654
539.40,378.197,4.8685,0.4627
542.01,378.697,4.8683,0.4599
544.63,379.197,4.8681,0.4570
547.25,379.697,4.8678,0.4540
549.89,380.197,4.8676,0.4527
552.52,380.697,4.8674,0.4500
555.18,381.197,4.8673,0.4475
557.84,381.697,4.8671,0.4455
560.48,382.197,4.8669,0.4435
563.13,382.697,4.8667,0.4417
565.78,383.197,4.8665,0.4395
568.43,383.697,4.8663,0.4379
571.10,384.197,4.8662,0.4351
573.76,384.697,4.8676,0.4342
576.44,385.197,4.8679,0.4327
579.12,385.697,4.8677,0.4307
581.79,386.197,4.8677,0.4296
584.46,386.697,4.8675,0.4281
587.14,387.197,4.8674,0.4268
589.82,387.697,4.8686,0.4247
592.50,388.197,4.8691,0.4241
595.19,388.697,4.8693,0.4224
597.88,389.197,4.8695,0.4214
600.57,389.697,4.8701,0.4204
603.27,390.197,4.8706,0.4190
605.98,390.697,4.8710,0.4177
608.69,391.197,4.8713,0.4158
611.42,391.697,4.8720,0.4149
614.14,392.197,4.8725,0.4143
616.87,392.697,4.8729,0.4127
619.59,393.197,4.8732,0.4122
622.31,393.697,4.8731,0.4109
625.03,394.197,4.8729,0.4096
627.76,394.697,4.8728,0.4091
630.50,395.197,4.8726,0.4077
633.23,395.697,4.8725,0.4064
635.97,396.197,4.8723,0.4055
638.72,396.697,4.8721,0.4052
641.46,397.197,4.8720,0.4035
644.20,397.697,4.8720,0.4036
646.95,398.197,4.8721,0.4024
649.72,398.697,4.8721,0.4013
652.46,399.197,4.8721,0.3999
655.22,399.697,4.8722,0.3995
657.99,400.197,4.8725,0.3987
660.75,400.697,4.8727,0.3979
663.51,401.197,4.8728,0.3967
666.28,401.697,4.8727,0.3959
669.05,402.197,4.8727,0.3951
671.82,402.697,4.8728,0.3935
674.61,403.197,4.8727,0.3935
677.39,403.697,4.8735,0.3923
680.16,404.197,4.8741,0.3915
682.95,404.697,4.8742,0.3917
685.74,405.197,4.8740,0.3899
688.53,405.697,4.8739,0.3885
691.33,406.197,4.8737,0.3879
694.11,406.697,4.8736,0.3873
696.92,407.197,4.8735,0.3866
699.71,407.697,4.8736,0.3853
702.50,408.197,4.8737,0.3843
705.30,408.697,4.8741,0.3837
708.10,409.197,4.8743,0.3833
710.91,409.697,4.8747,0.3814
713.72,410.197,4.8756,0.3808
716.52,410.697,4.8765,0.3803
719.32,411.197,4.8770,0.3795
722.14,411.697,4.8771,0.3789
724.94,412.197,4.8775,0.3787
727.76,412.697,4.8776,0.3776
730.58,413.197,4.8775,0.3763
733.39,413.697,4.8773,0.3755
736.20,414.197,4.8772,0.3739
739.02,414.697,4.8770,0.3738
741.84,415.197,4.8769,0.3716
744.66,415.697,4.8767,0.3710
747.49,416.197,4.8766,0.3698
750.31,416.697,4.8764,0.3688
753.13,417.197,4.8762,0.3681
755.95,417.697,4.8761,0.3672
758.79,418.197,4.8760,0.3656
761.61,418.697,4.8759,0.3655
764.45,419.197,4.8759,0.3640
767.29,419.697,4.8763,0.3635
770.13,420.197,4.8766,0.3633
772.97,420.697,4.8776,0.3626
775.81,421.197,4.8786,0.3624
778.64,421.697,4.8791,0.3609
781.48,422.197,4.8791,0.3603
784.32,422.697,4.8790,0.3593
787.16,423.197,4.8789,0.3590
790.02,423.697,4.8792,0.3573
792.88,424.197,4.8794,0.3573
795.73,424.697,4.8796,0.3564
798.57,425.197,4.8799,0.3560
801.43,425.697,4.8800,0.3553
804.29,426.197,4.8799,0.3543
807.15,426.697,4.8798,0.3535
810.01,427.197,4.8796,0.3527
812.87,427.697,4.8795,0.3521
815.75,428.197,4.8793,0.3515
818.62,428.697,4.8792,0.3509
821.50,429.197,4.8792,0.3500
824.38,429.697,4.8791,0.3499
827.24,430.197,4.8792,0.3482
830.12,430.697,4.8792,0.3480
833.00,431.197,4.8792,0.3471
835.87,431.697,4.8792,0.3463
838.75,432.197,4.8793,0.3456
841.64,432.697,4.8793,0.3453
844.52,433.197,4.8796,0.3449
847.41,433.697,4.8799,0.3439
850.30,434.197,4.8800,0.3436
853.19,434.697,4.8802,0.3435
856.09,435.197,4.8802,0.3427
858.97,435.697,4.8803,0.3422
861.87,436.197,4.8804,0.3417
864.76,436.697,4.8805,0.3415
867.65,437.197,4.8806,0.3410
870.54,437.697,4.8806,0.3408
873.45,438.197,4.8804,0.3402
876.36,438.697,4.8804,0.3395
879.27,439.197,4.8813,0.3393
882.19,439.697,4.8821,0.3396
885.09,440.197,4.8823,0.3381
888.00,440.697,4.8823,0.3377
890.90,441.197,4.8821,0.3361
893.81,441.697,4.8820,0.3353
896.73,442.197,4.8819,0.3344
899.65,442.697,4.8813,0.3338
902.56,443.197,4.8806,0.3334
905.49,443.697,4.8802,0.3316
908.40,444.197,4.8799,0.3311
911.32,444.697,4.8797,0.3299
914.24,445.197,4.8794,0.3306
917.17,445.697,4.8791,0.3293
920.08,446.197,4.8788,0.3285
923.00,446.697,4.8786,0.3282
925.93,447.197,4.8785,0.3271
928.86,447.697,4.8784,0.3255
931.79,448.197,4.8782,0.3247
934.71,448.697,4.8781,0.3232
937.64,449.197,4.8780,0.3228
940.57,449.697,4.8778,0.3226
943.49,450.197,4.8777,0.3199
946.42,450.697,4.8776,0.3195
949.33,451.197,4.8774,0.3180
952.25,451.697,4.8772,0.3180
955.17,452.197,4.8771,0.3166
958.10,452.697,4.8770,0.3157
961.03,453.197,4.8768,0.3140
963.97,453.697,4.8767,0.3128
966.91,454.197,4.8766,0.3125
969.85,454.697,4.8764,0.3111
972.78,455.197,4.8763,0.3103
975.71,455.697,4.8762,0.3089
978.64,456.197,4.8760,0.3074
981.57,456.697,4.8759,0.3055
984.50,457.197,4.8757,0.3056
987.43,457.697,4.8756,0.3042
990.38,458.197,4.8755,0.3032
993.32,458.697,4.8753,0.3024
996.26,459.197,4.8752,0.3011
999.19,459.697,4.8750,0.2997
1002.12,460.197,4.8739,0.2977
1005.06,460.697,4.8732,0.2967
1008.00,461.197,4.8726,0.2959
1010.95,461.697,4.8725,0.2955
1013.89,462.197,4.8724,0.2939
1016.83,462.697,4.8721,0.2915
1019.77,463.197,4.8714,0.2912
1022.71,463.697,4.8705,0.2891
1025.67,464.197,4.8700,0.2883
1028.62,464.697,4.8697,0.2870
1031.56,465.197,4.8696,0.2859
1034.51,465.697,4.8688,0.2844
1037.45,466.197,4.8682,0.2819
1040.39,466.697,4.8671,0.2806
1043.34,467.197,4.8659,0.2803
1046.30,467.697,4.8649,0.2784
1049.27,468.197,4.8644,0.2766
1052.23,468.697,4.8642,0.2755
1055.18,469.197,4.8641,0.2738
1058.14,469.697,4.8638,0.2722
1061.09,470.197,4.8634,0.2712
1064.05,470.697,4.8629,0.2687
1067.01,471.197,4.8624,0.2677
1069.97,471.697,4.8619,0.2662
1072.93,472.197,4.8614,0.2643
1075.89,472.697,4.8609,0.2621
1078.87,473.197,4.8594,0.2611
1081.85,473.697,4.8585,0.2585
1084.82,474.197,4.8576,0.2574
1087.80,474.697,4.8568,0.2549
1090.76,475.197,4.8562,0.2528
1093.72,475.697,4.8556,0.2517
1096.69,476.197,4.8545,0.2495
1099.66,476.697,4.8529,0.2473
1102.64,477.197,4.8515,0.2441
1105.63,477.697,4.8510,0.2429
1108.61,478.197,4.8508,0.2414
1111.58,478.697,4.8501,0.2398
1114.56,479.197,4.8488,0.2360
1117.54,479.697,4.8475,0.2342
1120.51,480.197,4.8467,0.2324
1123.49,480.697,4.8461,0.2308
1126.47,481.197,4.8444,0.2285
1129.45,481.697,4.8431,0.2264
1132.43,482.197,4.8421,0.2236
1135.41,482.697,4.8411,0.2221
1138.39,483.197,4.8404,0.2197
1141.38,483.697,4.8398,0.2174
1144.36,484.197,4.8385,0.2143
1147.35,484.697,4.8364,0.2128
1150.33,485.197,4.8355,0.2099
1153.30,485.697,4.8343,0.2072
1156.29,486.197,4.8328,0.2030
1159.27,486.697,4.8324,0.2030
1162.25,487.197,4.8310,0.2008
1165.25,487.697,4.8297,0.1969
1168.22,488.197,4.8284,0.1949
1171.20,488.697,4.8275,0.1923
1174.18,489.197,4.8269,0.1898
1177.14,489.697,4.8250,0.1872
1180.12,490.197,4.8233,0.1847
1183.10,490.697,4.8222,0.1817
1186.07,491.197,4.8207,0.1800
1189.06,491.697,4.8194,0.1774
1192.03,492.197,4.8184,0.1742
1195.02,492.697,4.8171,0.1715
1198.01,493.197,4.8157,0.1694
1201.00,493.697,4.8143,0.1664
1203.99,494.197,4.8129,0.1627
1206.98,494.697,4.8109,0.1602
1209.96,495.197,4.8101,0.1584
1212.96,495.697,4.8093,0.1550
1215.94,496.197,4.8077,0.1534
1218.94,496.697,4.8056,0.1513
1221.94,497.197,4.8040,0.1478
1224.93,497.697,4.8030,0.1453
1227.92,498.197,4.8019,0.1431
1230.90,498.697,4.8005,0.1401
1233.88,499.197,4.7985,0.1384
1236.87,499.697,4.7956,0.1357
1239.85,500.197,4.7944,0.1321
1242.83,500.697,4.7930,0.1307
1245.82,501.197,4.7926,0.1277
1248.80,501.697,4.7908,0.1252
1251.79,502.197,4.7888,0.1227
1254.79,502.697,4.7867,0.1200
1257.78,503.197,4.7854,0.1175
1260.77,503.697,4.7843,0.1150
1263.76,504.197,4.7830,0.1129
1266.75,504.697,4.7814,0.1109
1269.73,505.197,4.7797,0.1090
1272.71,505.697,4.7776,0.1064
1275.70,506.197,4.7750,0.1037
1278.69,506.697,4.7730,0.1012
1281.69,507.197,4.7709,0.0994
1284.70,507.697,4.7693,0.0972
1287.70,508.197,4.7671,0.0947
1290.69,508.697,4.7639,0.0918
1293.68,509.197,4.7623,0.0896
1296.65,509.697,4.7600,0.0879
1299.63,510.197,4.7581,0.0854
1302.63,510.697,4.7563,0.0835
1305.61,511.197,4.7546,0.0808
1308.59,511.697,4.7517,0.0783
1311.59,512.197,4.7497,0.0748
1314.59,512.697,4.7475,0.0739
1317.59,513.197,4.7458,0.0718
1320.60,513.697,4.7440,0.0695
1323.61,514.197,4.7413,0.0673
1326.61,514.697,4.7397,0.0647
1329.62,515.197,4.7371,0.0631
1332.62,515.697,4.7344,0.0609
1335.62,516.197,4.7315,0.0583
1338.63,516.697,4.7291,0.0565
1341.63,517.197,4.7274,0.0547
1344.63,517.697,4.7251,0.0518
1347.62,518.197,4.7219,0.0501
1350.62,518.697,4.7195,0.0480
1353.61,519.197,4.7162,0.0457
1356.61,519.697,4.7135,0.0444
1359.61,520.197,4.7110,0.0414
1362.60,520.697,4.7076,0.0405
1365.60,521.197,4.7040,0.0394
1368.60,521.697,4.7004,0.0359
1371.59,522.197,4.6979,0.0352
1374.59,522.697,4.6949,0.0323
1377.59,523.197,4.6912,0.0301
1380.60,523.697,4.6882,0.0292
1383.61,524.197,4.6851,0.0268
1386.62,524.697,4.6820,0.0247
1389.63,525.197,4.6787,0.0233
1392.64,525.697,4.6763,0.0222
1395.64,526.197,4.6729,0.0200
1398.64,526.697,4.6691,0.0181
1401.65,527.197,4.6652,0.0165
1404.65,527.697,4.6620,0.0149
1407.66,528.197,4.6586,0.0119
1410.66,528.697,4.6557,0.0116
1413.66,529.197,4.6523,0.0107
1416.67,529.697,4.6489,0.0094
1419.69,530.197,4.6455,0.0084
1422.71,530.697,4.6417,0.0071
1425.72,531.197,4.6377,0.0051
1428.73,531.697,4.6335,0.0040
1431.74,532.197,4.6313,0.0032
1434.74,532.697,4.6279,0.0018
1437.73,533.197,4.6240,0.0004
1440.73,533.697,4.6206,-0.0003
1443.73,534.197,4.6160,-0.0017
1446.73,534.697,4.6118,-0.0026
1449.74,535.197,4.6073,-0.0037
1452.74,535.697,4.6040,-0.0062
1455.74,536.197,4.5991,-0.0070
1458.75,536.697,4.5944,-0.0083
1461.76,537.197,4.5911,-0.0101
1464.78,537.697,4.5863,-0.0109
1467.79,538.197,4.5826,-0.0121
1470.80,538.697,4.5783,-0.0132
1473.80,539.197,4.5734,-0.0145
1476.81,539.697,4.5689,-0.0150
1479.82,540.197,4.5638,-0.0171
1482.82,540.697,4.5589,-0.0182
1485.82,541.197,4.5552,-0.0193
1488.82,541.697,4.5512,-0.0200
1491.83,542.197,4.5461,-0.0214
1494.84,542.697,4.5426,-0.0213
1497.86,543.197,4.5370,-0.0224
1500.87,543.697,4.5312,-0.0237
1503.88,544.197,4.5258,-0.0246
1506.88,544.697,4.5199,-0.0256
1509.89,545.197,4.5160,-0.0266
1512.90,545.697,4.5099,-0.0271
1515.92,546.197,4.5038,-0.0283
1518.93,546.697,4.4975,-0.0295
1521.94,547.197,4.4927,-0.0303
1524.95,547.697,4.4881,-0.0312
1527.95,548.197,4.4835,-0.0313
1530.95,548.697,4.4780,-0.0331
1533.95,549.197,4.4738,-0.0336
1536.95,549.697,4.4686,-0.0344
1539.93,550.197,4.4631,-0.0364
1542.93,550.697,4.4572,-0.0374
1545.92,551.197,4.4517,-0.0381
1548.92,551.697,4.4456,-0.0389
1551.94,552.197,4.4396,-0.0398
1554.97,552.697,4.4331,-0.0420
1557.99,553.197,4.4273,-0.0429
1561.01,553.697,4.4231,-0.0435
1564.04,554.197,4.4171,-0.0425
1567.05,554.697,4.4110,-0.0438
1570.06,555.197,4.4041,-0.0459
1573.08,555.697,4.3975,-0.0471
1576.09,556.197,4.3910,-0.0485
1579.09,556.697,4.3835,-0.0497
1582.10,557.197,4.3770,-0.0510
1585.11,557.697,4.3702,-0.0536
1588.12,558.197,4.3636,-0.0540
1591.14,558.697,4.3574,-0.0560
1594.14,559.197,4.3498,-0.0569
1597.15,559.697,4.3438,-0.0593
1600.16,560.197,4.3380,-0.0598
1603.17,560.697,4.3313,-0.0615
1606.19,561.197,4.3237,-0.0629
1609.20,561.697,4.3159,-0.0639
1612.22,562.197,4.3082,-0.0656
1615.24,562.697,4.3016,-0.0670
1618.26,563.197,4.2959,-0.0674
1621.28,563.697,4.2889,-0.0685
1624.29,564.197,4.2818,-0.0700
1627.29,564.697,4.2742,-0.0711
1630.30,565.197,4.2656,-0.0738
1633.31,565.697,4.2574,-0.0753
1636.32,566.197,4.2499,-0.0771
1639.33,566.697,4.2427,-0.0778
1642.34,567.197,4.2360,-0.0804
1645.36,567.697,4.2272,-0.0817
1648.37,568.197,4.2180,-0.0839
1651.39,568.697,4.2092,-0.0854
1654.41,569.197,4.2024,-0.0878
1657.43,569.697,4.1963,-0.0886
1660.46,570.197,4.1880,-0.0905
1663.48,570.697,4.1797,-0.0916
1666.50,571.197,4.1715,-0.0933
1669.52,571.697,4.1626,-0.0962
1672.53,572.197,4.1546,-0.0974
1675.54,572.697,4.1474,-0.0989
1678.55,573.197,4.1387,-0.0993
1681.56,573.697,4.1299,-0.1014
1684.58,574.197,4.1202,-0.1028
1687.60,574.697,4.1113,-0.1051
1690.63,575.197,4.1041,-0.1063
1693.65,575.697,4.0974,-0.1074
1696.67,576.197,4.0901,-0.1084
1699.70,576.697,4.0815,-0.1095
1702.71,577.197,4.0713,-0.1105
1705.72,577.697,4.0614,-0.1127
1708.73,578.197,4.0520,-0.1133
1711.73,578.697,4.0415,-0.1144
1714.74,579.197,4.0314,-0.1157
1717.76,579.697,4.0210,-0.1186
1720.79,580.197,4.0116,-0.1194
1723.80,580.697,4.0020,-0.1216
1726.83,581.197,3.9937,-0.1221
1729.84,581.697,3.9845,-0.1238
1732.85,582.197,3.9748,-0.1245
1735.87,582.697,3.9641,-0.1254
1738.89,583.197,3.9539,-0.1262
1741.93,583.697,3.9452,-0.1284
1744.96,584.197,3.9368,-0.1288
1747.99,584.697,3.9286,-0.1278
1751.02,585.197,3.9199,-0.1281
1754.02,585.697,3.9096,-0.1275
1757.03,586.197,3.8989,-0.1281
1760.05,586.697,3.8872,-0.1294
1763.06,587.197,3.8760,-0.1307
1766.07,587.697,3.8666,-0.1312
1769.09,588.197,3.8559,-0.1328
1772.11,588.697,3.8438,-0.1329
1775.12,589.197,3.8321,-0.1343
1778.13,589.697,3.8199,-0.1353
1781.14,590.197,3.8097,-0.1364
1784.16,590.697,3.7999,-0.1367
1787.17,591.197,3.7892,-0.1367
1790.19,591.697,3.7773,-0.1366
1793.20,592.197,3.7646,-0.1364
1796.22,592.697,3.7516,-0.1376
1799.24,593.197,3.7400,-0.1379
1802.27,593.697,3.7272,-0.1388
1805.29,594.197,3.7170,-0.1394
1808.31,594.697,3.7051,-0.1389
1811.32,595.197,3.6929,-0.1391
1814.35,595.697,3.6801,-0.1405
1817.38,596.197,3.6675,-0.1404
1820.42,596.697,3.6563,-0.1414
1823.46,597.197,3.6449,-0.1406
1826.49,597.697,3.6310,-0.1410
1829.50,598.197,3.6180,-0.1412
1832.52,598.697,3.6038,-0.1415
1835.52,599.197,3.5917,-0.1416
1838.53,599.697,3.5800,-0.1416
1841.54,600.197,3.5686,-0.1416
1844.55,600.697,3.5543,-0.1412
1847.57,601.197,3.5384,-0.1413
1850.57,601.697,3.5254,-0.1415
1853.58,602.197,3.5125,-0.1412
1856.60,602.697,3.5021,-0.1425
1859.62,603.197,3.4905,-0.1409
1862.64,603.697,3.4762,-0.1409
1865.66,604.197,3.4601,-0.1407
1868.68,604.697,3.4442,-0.1399
1871.70,605.197,3.4307,-0.1403
1874.72,605.697,3.4181,-0.1405
1877.72,606.197,3.4047,-0.1401
1880.72,606.697,3.3892,-0.1409
1883.72,607.197,3.3741,-0.1411
1886.72,607.697,3.3595,-0.1422
1889.74,608.197,3.3469,-0.1415
1892.77,608.697,3.3347,-0.1415
1895.79,609.197,3.3203,-0.1416
1898.81,609.697,3.3025,-0.1414
1901.83,610.197,3.2859,-0.1407
1904.85,610.697,3.2695,-0.1410
1907.86,611.197,3.2553,-0.1405
1910.87,611.697,3.2448,-0.1397
1913.89,612.197,3.2306,-0.1379
1916.90,612.697,3.2128,-0.1376
1919.92,613.197,3.1956,-0.1365
1922.95,613.697,3.1806,-0.1367
1925.97,614.197,3.1673,-0.1364
1929.00,614.697,3.1540,-0.1344
1932.02,615.197,3.1376,-0.1327
1935.04,615.697,3.1194,-0.1323
1938.07,616.197,3.1032,-0.1305
1941.10,616.697,3.0890,-0.1295
1944.14,617.197,3.0743,-0.1295
1947.18,617.697,3.0581,-0.1267
1950.21,618.197,3.0434,-0.1246
1953.23,618.697,3.0248,-0.1231
1956.25,619.197,3.0074,-0.1209
1959.26,619.697,2.9925,-0.1193
1962.28,620.197,2.9786,-0.1183
1965.30,620.697,2.9619,-0.1154
1968.31,621.197,2.9439,-0.1132
1971.33,621.697,2.9265,-0.1113
1974.35,622.197,2.9089,-0.1091
1977.37,622.697,2.8918,-0.1073
1980.39,623.197,2.8762,-0.1042
1983.42,623.697,2.8608,-0.1003
1986.44,624.197,2.8402,-0.0969
1989.46,624.697,2.8170,-0.0940
1992.48,625.197,2.7974,-0.0913
1995.50,625.697,2.7813,-0.0875
1998.51,626.197,2.7663,-0.0833
2001.53,626.697,2.7488,-0.0782
2004.54,627.197,2.7286,-0.0752
2007.56,627.697,2.7088,-0.0716
2010.59,628.197,2.6897,-0.0673
2013.61,628.697,2.6715,-0.0625
2016.62,629.197,2.6533,-0.0588
2019.65,629.697,2.6342,-0.0531
2022.66,630.197,2.6130,-0.0488
2025.69,630.697,2.5936,-0.0456
2028.71,631.197,2.5743,-0.0391
2031.73,631.697,2.5564,-0.0341
2034.74,632.197,2.5348,-0.0283
2037.76,632.697,2.5099,-0.0234
2040.78,633.197,2.4869,-0.0193
2043.80,633.697,2.4647,-0.0144
2046.82,634.197,2.4436,-0.0101
2049.84,634.697,2.4228,-0.0056
2052.87,635.197,2.4021,-0.0009
2055.89,635.697,2.3786,0.0038
2058.92,636.197,2.3547,0.0081
2061.95,636.697,2.3318,0.0116
2064.97,637.197,2.3109,0.0154
2068.00,637.697,2.2895,0.0203
2071.01,638.197,2.2659,0.0245
2074.03,638.697,2.2412,0.0266
2077.05,639.197,2.2181,0.0291
2080.07,639.697,2.1949,0.0308
2083.10,640.197,2.1702,0.0339
2086.13,640.697,2.1481,0.0354
2089.15,641.197,2.1247,0.0370
2092.17,641.697,2.0995,0.0376
2095.17,642.197,2.0747,0.0370
2098.19,642.697,2.0502,0.0356
2101.20,643.197,2.0278,0.0337
2104.22,643.697,2.0059,0.0291
2107.24,644.197,1.9831,0.0269
2110.26,644.697,1.9579,0.0213
2113.28,645.197,1.9332,0.0140
2116.30,645.697,1.9091,0.0066
2119.31,646.197,1.8859,-0.0014
2122.33,646.697,1.8640,-0.0124
2125.37,647.197,1.8428,-0.0229
2128.39,647.697,1.8211,-0.0372
2131.41,648.197,1.7959,-0.0515
2134.42,648.697,1.7735,-0.0678
2137.44,649.197,1.7518,-0.0848
2140.45,649.697,1.7317,-0.1026
2143.48,650.197,1.7127,-0.1223
2146.49,650.697,1.6924,-0.1423
2149.51,651.197,1.6737,-0.1658
2152.52,651.697,1.6542,-0.1902
2155.53,652.197,1.6361,-0.2136
2158.55,652.697,1.6205,-0.2415
2161.56,653.197,1.6082,-0.2664
2164.57,653.697,1.5946,-0.2927
2167.58,654.197,1.5776,-0.3212
2170.59,654.697,1.5609,-0.3490
2173.60,655.197,1.5489,-0.3788
2176.61,655.697,1.5396,-0.4137
2179.62,656.197,1.5309,-0.4452
2182.62,656.697,1.5213,-0.4766
2185.63,657.197,1.5115,-0.5064
2188.64,657.697,1.5013,-0.5353
2191.65,658.197,1.4940,-0.5623
2194.66,658.697,1.4866,-0.5860
2197.67,659.197,1.4792,-0.6143
2200.66,659.697,1.4722,-0.6375
2203.66,660.197,1.4652,-0.6601
2206.65,660.697,1.4598,-0.6807
2209.64,661.197,1.4543,-0.6992
2212.64,661.697,1.4504,-0.7171
2215.64,662.197,1.4454,-0.7334
2218.63,662.697,1.4425,-0.7470
2221.64,663.197,1.4380,-0.7603
2224.65,663.697,1.4352,-0.7686
2227.65,664.197,1.4331,-0.7797
2230.66,664.697,1.4312,-0.7880
2233.67,665.197,1.4280,-0.7968
2236.67,665.697,1.4257,-0.8028
2239.66,666.197,1.4228,-0.8110
2242.67,666.697,1.4191,-0.8166
2245.68,667.197,1.4168,-0.8218
2248.70,667.697,1.4148,-0.8271
2251.72,668.197,1.4138,-0.8312
2254.73,668.697,1.4111,-0.8368
2257.74,669.197,1.4083,-0.8407
2260.76,669.697,1.4056,-0.8461
2263.78,670.197,1.4029,-0.8502
2266.81,670.697,1.4009,-0.8544
2269.84,671.197,1.3999,-0.8583
2272.88,671.697,1.3981,-0.8624
2275.92,672.197,1.3960,-0.8669
2278.93,672.697,1.3933,-0.8709
2281.96,673.197,1.3916,-0.8764
2284.98,673.697,1.3889,-0.8797
2288.00,674.197,1.3875,-0.8836
2291.03,674.697,1.3863,-0.8865
2294.04,675.197,1.3854,-0.8901
2297.07,675.697,1.3838,-0.8956
2300.08,676.197,1.3813,-0.8989
2303.10,676.697,1.3791,-0.9023
2306.13,677.197,1.3765,-0.9064
2309.16,677.697,1.3751,-0.9098
2312.20,678.197,1.3735,-0.9135
2315.22,678.697,1.3717,-0.9175
2318.25,679.197,1.3695,-0.9228
2321.28,679.697,1.3673,-0.9273
2324.31,680.197,1.3644,-0.9310
2327.34,680.697,1.3634,-0.9355
2330.37,681.197,1.3620,-0.9383
2333.38,681.697,1.3603,-0.9427
2336.39,682.197,1.3583,-0.9455
2339.41,682.697,1.3565,-0.9498
2342.43,683.197,1.3535,-0.9550
2345.46,683.697,1.3513,-0.9590
2348.50,684.197,1.3500,-0.9616
2351.52,684.697,1.3480,-0.9666
2354.55,685.197,1.3462,-0.9705
2357.58,685.697,1.3442,-0.9753
2360.60,686.197,1.3426,-0.9794
2363.63,686.697,1.3404,-0.9839
2366.66,687.197,1.3386,-0.9860
2369.69,687.697,1.3380,-0.9891
2372.71,688.197,1.3366,-0.9944
2375.74,688.697,1.3348,-0.9981
2378.77,689.197,1.3328,-1.0028
2381.80,689.697,1.3308,-1.0065
2384.83,690.197,1.3293,-1.0102
2387.86,690.697,1.3284,-1.0132
2390.87,691.197,1.3270,-1.0177
2393.89,691.697,1.3251,-1.0219
2396.91,692.197,1.3227,-1.0250
2399.93,692.697,1.3203,-1.0291
2402.97,693.197,1.3188,-1.0331
2406.00,693.697,1.3173,-1.0367
2409.04,694.197,1.3161,-1.0390
2412.06,694.697,1.3151,-1.0433
2415.09,695.197,1.3137,-1.0480
2418.11,695.697,1.3122,-1.0497
2421.13,696.197,1.3111,-1.0530
2424.15,696.697,1.3097,-1.0563
2427.16,697.197,1.3081,-1.0603
2430.18,697.697,1.3058,-1.0644
2433.20,698.197,1.3036,-1.0690
2436.21,698.697,1.3017,-1.0718
2439.22,699.197,1.2999,-1.0753
2442.23,699.697,1.2987,-1.0789
2445.25,700.197,1.2968,-1.0824
2448.27,700.697,1.2952,-1.0874
2451.30,701.197,1.2936,-1.0898
2454.32,701.697,1.2905,-1.0940
2457.35,702.197,1.2895,-1.0954
2460.38,702.697,1.2888,-1.0983
2463.40,703.197,1.2876,-1.1021
2466.42,703.697,1.2863,-1.1043
2469.44,704.197,1.2838,-1.1076
2472.47,704.697,1.2822,-1.1109
2475.50,705.197,1.2809,-1.1139
2478.53,705.697,1.2801,-1.1157
2481.57,706.197,1.2778,-1.1182
2484.58,706.697,1.2767,-1.1211
2487.59,707.197,1.2747,-1.1246
2490.61,707.697,1.2730,-1.1270
2493.62,708.197,1.2714,-1.1283
2496.66,708.697,1.2701,-1.1302
2499.71,709.197,1.2690,-1.1321
2502.73,709.697,1.2677,-1.1340
2505.76,710.197,1.2659,-1.1363
2508.78,710.697,1.2647,-1.1383
2511.80,711.197,1.2639,-1.1389
2514.83,711.697,1.2634,-1.1397
2517.86,712.197,1.2629,-1.1408
2520.88,712.697,1.2614,-1.1439
2523.89,713.197,1.2594,-1.1454
2526.91,713.697,1.2581,-1.1472
2529.92,714.197,1.2569,-1.1485
2532.94,714.697,1.2557,-1.1505
2535.95,715.197,1.2533,-1.1516
2538.95,715.697,1.2514,-1.1544
2541.94,716.197,1.2493,-1.1579
2544.96,716.697,1.2469,-1.1573
2547.96,717.197,1.2459,-1.1580
2550.99,717.697,1.2447,-1.1590
2554.02,718.197,1.2441,-1.1602
2557.04,718.697,1.2429,-1.1610
2560.06,719.197,1.2413,-1.1619
2563.08,719.697,1.2397,-1.1631
2566.11,720.197,1.2387,-1.1634
2569.12,720.697,1.2379,-1.1638
2572.14,721.197,1.2373,-1.1630
2575.15,721.697,1.2363,-1.1637
2578.18,722.197,1.2347,-1.1640
2581.20,722.697,1.2333,-1.1646
2584.21,723.197,1.2312,-1.1639
2587.23,723.697,1.2299,-1.1622
2590.23,724.197,1.2294,-1.1609
2593.24,724.697,1.2282,-1.1598
2596.25,725.197,1.2265,-1.1578
2599.27,725.697,1.2252,-1.1559
2602.29,726.197,1.2232,-1.1513
2605.31,726.697,1.2222,-1.1463
2608.32,727.197,1.2219,-1.1413
2611.31,727.697,1.2211,-1.1364
2614.28,728.197,1.2200,-1.1149
2617.26,728.697,1.2183,-1.0887
2620.25,729.197,1.2164,-1.0740
2623.27,729.697,1.2151,-1.0692
2626.30,730.197,1.2138,-1.0670
2629.34,730.697,1.2134,-1.0706
2632.39,731.197,1.2125,-1.0797
2635.43,731.697,1.2113,-1.0852
2638.48,732.197,1.2092,-1.0928
2641.52,732.697,1.2079,-1.0983
2644.56,733.197,1.2076,-1.1035
2647.59,733.697,1.2069,-1.1077
2650.62,734.197,1.2061,-1.1123
2653.65,734.697,1.2053,-1.1155
2656.70,735.197,1.2042,-1.1185
2659.75,735.697,1.2034,-1.1213
2662.79,736.197,1.2031,-1.1242
2665.83,736.697,1.2024,-1.1282
2668.85,737.197,1.2013,-1.1336
2671.88,737.697,1.2001,-1.1381
2674.89,738.197,1.1992,-1.1454
2677.92,738.697,1.1976,-1.1536
2680.96,739.197,1.1959,-1.1636
2683.99,739.697,1.1954,-1.1708
2687.02,740.197,1.1946,-1.1792
2690.05,740.697,1.1936,-1.1849
2693.06,741.197,1.1927,-1.1934
2696.09,741.697,1.1918,-1.1975
2699.12,742.197,1.1912,-1.2026
2702.14,742.697,1.1905,-1.2059
2705.17,743.197,1.1898,-1.2092
2708.20,743.697,1.1894,-1.2127
2711.22,744.197,1.1882,-1.2169
2714.25,744.697,1.1870,-1.2190
2717.28,745.197,1.1857,-1.2219
2720.30,745.697,1.1847,-1.2228
2723.32,746.197,1.1839,-1.2229
2726.33,746.697,1.1837,-1.2233
2729.35,747.197,1.1832,-1.2239
2732.37,747.697,1.1822,-1.2261
2735.40,748.197,1.1807,-1.2272
2738.42,748.697,1.1788,-1.2281
2741.44,749.197,1.1782,-1.2294
2744.47,749.697,1.1780,-1.2294
2747.49,750.197,1.1780,-1.2305
2750.51,750.697,1.1777,-1.2314
2753.53,751.197,1.1765,-1.2340
2756.53,751.697,1.1750,-1.2358
2759.55,752.197,1.1739,-1.2378
2762.57,752.697,1.1727,-1.2376
2765.60,753.197,1.1720,-1.2377
2768.63,753.697,1.1719,-1.2394
2771.65,754.197,1.1712,-1.2418
2774.67,754.697,1.1699,-1.2441
2777.71,755.197,1.1687,-1.2430
2780.73,755.697,1.1681,-1.2428
2783.76,756.197,1.1675,-1.2405
2786.78,756.697,1.1673,-1.2395
2789.79,757.197,1.1673,-1.2389
2792.80,757.697,1.1673,-1.2410
2795.82,758.197,1.1663,-1.2427
2798.85,758.697,1.1653,-1.2421
2801.88,759.197,1.1644,-1.2428
2804.91,759.697,1.1637,-1.2433
2807.93,760.197,1.1627,-1.2434
2810.94,760.697,1.1614,-1.2446
2813.96,761.197,1.1599,-1.2456
2816.98,761.697,1.1586,-1.2437
2819.99,762.197,1.1577,-1.2446
2823.01,762.697,1.1576,-1.2456
2826.02,763.197,1.1571,-1.2470
2829.04,763.697,1.1562,-1.2485
2832.08,764.197,1.1550,-1.2484
2835.10,764.697,1.1540,-1.2473
2838.12,765.197,1.1535,-1.2499
2841.15,765.697,1.1534,-1.2500
2844.18,766.197,1.1529,-1.2512
2847.20,766.697,1.1520,-1.2534
2850.23,767.197,1.1509,-1.2537
2853.25,767.697,1.1498,-1.2550
2856.28,768.197,1.1496,-1.2569
2859.31,768.697,1.1496,-1.2576
2862.34,769.197,1.1488,-1.2587
2865.37,769.697,1.1478,-1.2577
2868.39,770.197,1.1470,-1.2575
2871.41,770.697,1.1468,-1.2580
2874.42,771.197,1.1468,-1.2576
2877.44,771.697,1.1467,-1.2593
2880.46,772.197,1.1459,-1.2604
2883.48,772.697,1.1450,-1.2602
2886.49,773.197,1.1448,-1.2599
2889.49,773.697,1.1448,-1.2622
2892.50,774.197,1.1443,-1.2642
2895.51,774.697,1.1431,-1.2644
2898.53,775.197,1.1422,-1.2642
2901.55,775.697,1.1418,-1.2654
2904.58,776.197,1.1416,-1.2655
2907.58,776.697,1.1402,-1.2683
2910.60,777.197,1.1386,-1.2683
2913.61,777.697,1.1382,-1.2690
2916.63,778.197,1.1381,-1.2698
2919.65,778.697,1.1377,-1.2719
2922.68,779.197,1.1370,-1.2729
2925.70,779.697,1.1357,-1.2727
2928.73,780.197,1.1347,-1.2722
2931.74,780.697,1.1342,-1.2736
2934.76,781.197,1.1340,-1.2751
2937.78,781.697,1.1336,-1.2779
2940.79,782.197,1.1330,-1.2797
2943.81,782.697,1.1319,-1.2800
2946.83,783.197,1.1310,-1.2798
2949.84,783.697,1.1303,-1.2822
2952.86,784.197,1.1300,-1.2829
2955.88,784.697,1.1297,-1.2839
2958.91,785.197,1.1284,-1.2849
2961.93,785.697,1.1276,-1.2841
2964.95,786.197,1.1275,-1.2841
2967.96,786.697,1.1272,-1.2860
2970.97,787.197,1.1268,-1.2862
2973.99,787.697,1.1264,-1.2865
2977.00,788.197,1.1264,-1.2862
2980.01,788.697,1.1264,-1.2870
2983.03,789.197,1.1264,-1.2880
2986.05,789.697,1.1257,-1.2904
2989.08,790.197,1.1244,-1.2926
2992.09,790.697,1.1235,-1.2938
2995.11,791.197,1.1229,-1.2943
2998.12,791.697,1.1223,-1.2951
3001.12,792.197,1.1220,-1.2980
3004.14,792.697,1.1207,-1.3006
3007.15,793.197,1.1187,-1.3016
3010.17,793.697,1.1179,-1.3017
3013.19,794.197,1.1178,-1.3019
3016.21,794.697,1.1178,-1.3057
3019.23,795.197,1.1178,-1.3067
3022.25,795.697,1.1176,-1.3069
3025.27,796.197,1.1174,-1.3061
3028.29,796.697,1.1170,-1.3074
3031.31,797.197,1.1167,-1.3087
3034.34,797.697,1.1162,-1.3119
3037.35,798.197,1.1155,-1.3131
3040.37,798.697,1.1150,-1.3143
3043.38,799.197,1.1137,-1.3158
3046.40,799.697,1.1127,-1.3175
3049.42,800.197,1.1119,-1.3189
3052.42,800.697,1.1108,-1.3223
3055.44,801.197,1.1096,-1.3230
3058.46,801.697,1.1092,-1.3236
3061.48,802.197,1.1088,-1.3223
3064.52,802.697,1.1084,-1.3229
3067.56,803.197,1.1082,-1.3236
3070.58,803.697,1.1081,-1.3242
3073.60,804.197,1.1081,-1.3258
3076.61,804.697,1.1080,-1.3255
3079.62,805.197,1.1078,-1.3263
3082.64,805.697,1.1074,-1.3270
3085.66,806.197,1.1068,-1.3288
3088.69,806.697,1.1061,-1.3297
3091.71,807.197,1.1053,-1.3307
3094.73,807.697,1.1045,-1.3317
3097.76,808.197,1.1038,-1.3327
3100.79,808.697,1.1032,-1.3312
3103.82,809.197,1.1031,-1.3318
3106.85,809.697,1.1030,-1.3332
3109.87,810.197,1.1020,-1.3335
3112.90,810.697,1.1002,-1.3342
3115.92,811.197,1.0997,-1.3337
3118.94,811.697,1.0996,-1.3323
3121.96,812.197,1.0996,-1.3328
3124.98,812.697,1.0996,-1.3323
3128.01,813.197,1.0996,-1.3335
3131.03,813.697,1.0995,-1.3341
3134.06,814.197,1.0993,-1.3349
3137.08,814.697,1.0990,-1.3351
3140.09,815.197,1.0986,-1.3369
3143.12,815.697,1.0974,-1.3376
3146.15,816.197,1.0967,-1.3391
3149.17,816.697,1.0953,-1.3390
3152.19,817.197,1.0942,-1.3395
3155.21,817.697,1.0936,-1.3397
3158.23,818.197,1.0935,-1.3411
3161.25,818.697,1.0930,-1.3431
3164.27,819.197,1.0917,-1.3434
3167.30,819.697,1.0910,-1.3429
3170.32,820.197,1.0905,-1.3450
3173.34,820.697,1.0897,-1.3446
3176.36,821.197,1.0891,-1.3449
3179.38,821.697,1.0890,-1.3467
3182.40,822.197,1.0890,-1.3461
3185.42,822.697,1.0888,-1.3460
3188.44,823.197,1.0884,-1.3452
3191.46,823.697,1.0877,-1.3445
3194.48,824.197,1.0871,-1.3453
3197.50,824.697,1.0870,-1.3463
3200.52,825.197,1.0870,-1.3470
3203.53,825.697,1.0868,-1.3473
3206.55,826.197,1.0860,-1.3476
3209.56,826.697,1.0852,-1.3487
3212.57,827.197,1.0850,-1.3505
3215.59,827.697,1.0846,-1.3519
3218.60,828.197,1.0842,-1.3527
3221.62,828.697,1.0840,-1.3521
3224.66,829.197,1.0838,-1.3499
3227.67,829.697,1.0835,-1.3509
3230.69,830.197,1.0832,-1.3525
3233.71,830.697,1.0830,-1.3535
3236.71,831.197,1.0824,-1.3534
3239.72,831.697,1.0819,-1.3537
3242.73,832.197,1.0814,-1.3551
3245.75,832.697,1.0805,-1.3560
3248.79,833.197,1.0797,-1.3558
3251.83,833.697,1.0791,-1.3554
3254.86,834.197,1.0786,-1.3540
3257.88,834.697,1.0785,-1.3547
3260.89,835.197,1.0785,-1.3555
3263.90,835.697,1.0785,-1.3537
3266.91,836.197,1.0785,-1.3552
3269.93,836.697,1.0785,-1.3556
3272.93,837.197,1.0784,-1.3580
3275.93,837.697,1.0782,-1.3573
3278.95,838.197,1.0775,-1.3571
3281.95,838.697,1.0762,-1.3566
3284.97,839.197,1.0748,-1.3572
3287.99,839.697,1.0741,-1.3574
3291.01,840.197,1.0734,-1.3580
3294.04,840.697,1.0729,-1.3585
3297.06,841.197,1.0724,-1.3582
3300.08,841.697,1.0721,-1.3577
3303.10,842.197,1.0720,-1.3593
3306.11,842.697,1.0719,-1.3606
3309.12,843.197,1.0713,-1.3620
3312.14,843.697,1.0704,-1.3617
3315.16,844.197,1.0700,-1.3639
3318.18,844.697,1.0700,-1.3626
3321.19,845.197,1.0697,-1.3643
3324.21,845.697,1.0694,-1.3653
3327.22,846.197,1.0688,-1.3656
3330.23,846.697,1.0683,-1.3663
3333.25,847.197,1.0676,-1.3683
3336.26,847.697,1.0670,-1.3685
3339.27,848.197,1.0663,-1.3698
3342.29,848.697,1.0657,-1.3701
3345.31,849.197,1.0649,-1.3693
3348.33,849.697,1.0641,-1.3699
3351.35,850.197,1.0640,-1.3692
3354.36,850.697,1.0640,-1.3717
3357.37,851.197,1.0632,-1.3736
3360.39,851.697,1.0627,-1.3756
3363.41,852.197,1.0621,-1.3765
3366.42,852.697,1.0616,-1.3776
3369.44,853.197,1.0615,-1.3777
3372.45,853.697,1.0614,-1.3785
3375.46,854.197,1.0612,-1.3796
3378.48,854.697,1.0608,-1.3807
3381.50,855.197,1.0606,-1.3819
3384.53,855.697,1.0601,-1.3822
3387.55,856.197,1.0597,-1.3826
3390.58,856.697,1.0592,-1.3844
3393.59,857.197,1.0588,-1.3866
3396.61,857.697,1.0583,-1.3857
3399.63,858.197,1.0574,-1.3848
3402.65,858.697,1.0568,-1.3864
3405.68,859.197,1.0563,-1.3865
3408.72,859.697,1.0558,-1.3873
3411.75,860.197,1.0555,-1.3870
3414.78,860.697,1.0551,-1.3862
3417.80,861.197,1.0547,-1.3867
3420.81,861.697,1.0542,-1.3886
3423.82,862.197,1.0538,-1.3886
3426.84,862.697,1.0536,-1.3896
3429.87,863.197,1.0533,-1.3895
3432.90,863.697,1.0529,-1.3907
3435.93,864.197,1.0525,-1.3900
3438.94,864.697,1.0521,-1.3900
3441.96,865.197,1.0518,-1.3908
3444.97,865.697,1.0515,-1.3905
3447.98,866.197,1.0512,-1.3902
3451.01,866.697,1.0508,-1.3874
3454.03,867.197,1.0505,-1.3866
3457.04,867.697,1.0501,-1.3855
3460.05,868.197,1.0498,-1.3866
3463.06,868.697,1.0500,-1.3882
3466.08,869.197,1.0493,-1.3888
3469.09,869.697,1.0484,-1.3877
3472.10,870.197,1.0482,-1.3883
3475.11,870.697,1.0481,-1.3886
