Repository: MaCFP/matl-db

## Experimental Conditions: Simultaneous Thermal Analysis (STA)

The sample powder was provided by MaCFP in a small glass bottle.
Upon arrival, the bottle was opened and placed inside a desiccator for storage.
The samples were weighed at room condition and stored at room condition prior to measurement. No pre-conditioning was applied.

The data was interpolated to match a 0.5 K spacing, as requested by MaCFP.
Note that this can lead to minor inconsistencies for a few initial data points
where the temperature is not yet monotonically increasing, due to noise.

File: Wood/Calibration_Data/BUW/BUWfd_Wood_STA_50K_R1.csv
Time (s),Temperature (K),Mass (mg),Heat Flow (mW/mg)
0.00,302.017,4.8505,-0.0395
31.59,302.517,4.8461,0.0143
37.61,303.017,4.8410,0.0421
41.78,303.517,4.8353,0.0591
45.10,304.017,4.8304,0.0731
47.82,304.517,4.8251,0.0813
50.15,305.017,4.8203,0.0840
52.24,305.517,4.8155,0.0867
54.11,306.017,4.8110,0.0876
55.84,306.517,4.8066,0.0869
57.41,307.017,4.8022,0.0851
58.90,307.517,4.7979,0.0807
60.28,308.017,4.7936,0.0770
61.58,308.517,4.7891,0.0731
62.80,309.017,4.7849,0.0671
63.98,309.517,4.7807,0.0609
65.10,310.017,4.7767,0.0544
66.16,310.517,4.7726,0.0474
67.19,311.017,4.7688,0.0397
68.18,311.517,4.7649,0.0333
69.14,312.017,4.7614,0.0260
70.07,312.517,4.7579,0.0183
70.97,313.017,4.7545,0.0101
71.83,313.517,4.7511,0.0021
72.68,314.017,4.7479,-0.0060
73.51,314.517,4.7451,-0.0133
74.32,315.017,4.7421,-0.0225
75.10,315.517,4.7392,-0.0303
75.86,316.017,4.7364,-0.0387
76.61,316.517,4.7337,-0.0455
77.33,317.017,4.7311,-0.0546
78.05,317.517,4.7286,-0.0623
78.76,318.017,4.7263,-0.0706
79.44,318.517,4.7240,-0.0800
80.13,319.017,4.7216,-0.0874
80.80,319.517,4.7196,-0.0947
81.45,320.017,4.7177,-0.1023
82.10,320.517,4.7156,-0.1107
82.74,321.017,4.7137,-0.1187
83.37,321.517,4.7119,-0.1251
83.99,322.017,4.7101,-0.1328
84.60,322.517,4.7085,-0.1404
85.20,323.017,4.7070,-0.1481
85.80,323.517,4.7054,-0.1555
86.38,324.017,4.7039,-0.1628
86.97,324.517,4.7024,-0.1700
87.54,325.017,4.7011,-0.1774
88.11,325.517,4.6999,-0.1849
88.68,326.017,4.6987,-0.1911
89.24,326.517,4.6975,-0.1975
89.79,327.017,4.6963,-0.2043
90.33,327.517,4.6953,-0.2090
90.88,328.017,4.6942,-0.2165
91.41,328.517,4.6933,-0.2220
91.95,329.017,4.6923,-0.2265
92.48,329.517,4.6914,-0.2323
93.00,330.017,4.6905,-0.2375
93.53,330.517,4.6898,-0.2423
94.05,331.017,4.6890,-0.2473
94.56,331.517,4.6882,-0.2520
95.07,332.017,4.6875,-0.2565
95.57,332.517,4.6867,-0.2610
96.08,333.017,4.6860,-0.2645
96.58,333.517,4.6853,-0.2670
97.07,334.017,4.6847,-0.2704
97.57,334.517,4.6841,-0.2744
98.06,335.017,4.6835,-0.2770
98.55,335.517,4.6830,-0.2808
99.04,336.017,4.6825,-0.2846
99.52,336.517,4.6820,-0.2855
100.00,337.017,4.6814,-0.2871
100.48,337.517,4.6810,-0.2886
100.96,338.017,4.6805,-0.2903
101.44,338.517,4.6801,-0.2922
101.92,339.017,4.6798,-0.2938
102.39,339.517,4.6794,-0.2942
102.87,340.017,4.6791,-0.2946
103.34,340.517,4.6788,-0.2950
103.81,341.017,4.6785,-0.2963
104.27,341.517,4.6782,-0.2966
104.74,342.017,4.6779,-0.2968
105.20,342.517,4.6777,-0.2966
105.67,343.017,4.6775,-0.2962
106.13,343.517,4.6774,-0.2959
106.60,344.017,4.6772,-0.2937
107.06,344.517,4.6771,-0.2923
107.52,345.017,4.6770,-0.2908
107.98,345.517,4.6769,-0.2898
108.44,346.017,4.6768,-0.2881
108.90,346.517,4.6767,-0.2842
109.35,347.017,4.6766,-0.2822
109.81,347.517,4.6766,-0.2813
110.27,348.017,4.6766,-0.2789
110.72,348.517,4.6766,-0.2760
111.18,349.017,4.6766,-0.2716
111.63,349.517,4.6766,-0.2679
112.09,350.017,4.6766,-0.2646
112.54,350.517,4.6767,-0.2609
113.00,351.017,4.6768,-0.2573
113.45,351.517,4.6769,-0.2536
113.91,352.017,4.6770,-0.2486
114.36,352.517,4.6771,-0.2446
114.81,353.017,4.6772,-0.2408
115.26,353.517,4.6773,-0.2366
115.72,354.017,4.6775,-0.2317
116.17,354.517,4.6776,-0.2271
116.62,355.017,4.6778,-0.2227
117.07,355.517,4.6780,-0.2176
117.53,356.017,4.6782,-0.2122
117.98,356.517,4.6784,-0.2061
118.43,357.017,4.6786,-0.1995
118.88,357.517,4.6788,-0.1935
119.33,358.017,4.6790,-0.1867
119.78,358.517,4.6792,-0.1792
120.23,359.017,4.6795,-0.1704
120.68,359.517,4.6797,-0.1625
121.13,360.017,4.6800,-0.1545
121.59,360.517,4.6803,-0.1461
122.04,361.017,4.6806,-0.1374
122.49,361.517,4.6809,-0.1289
122.95,362.017,4.6812,-0.1207
123.40,362.517,4.6815,-0.1119
123.85,363.017,4.6819,-0.1024
124.31,363.517,4.6822,-0.0937
124.76,364.017,4.6826,-0.0853
125.22,364.517,4.6829,-0.0773
125.67,365.017,4.6833,-0.0686
126.13,365.517,4.6837,-0.0594
126.58,366.017,4.6841,-0.0501
127.04,366.517,4.6845,-0.0406
127.50,367.017,4.6849,-0.0302
127.95,367.517,4.6853,-0.0199
128.41,368.017,4.6857,-0.0112
128.87,368.517,4.6862,-0.0024
129.33,369.017,4.6866,0.0071
129.80,369.517,4.6871,0.0167
130.26,370.017,4.6876,0.0274
130.72,370.517,4.6881,0.0377
131.19,371.017,4.6886,0.0477
131.66,371.517,4.6891,0.0578
132.12,372.017,4.6896,0.0685
132.59,372.517,4.6901,0.0794
133.06,373.017,4.6907,0.0899
133.53,373.517,4.6912,0.0993
134.00,374.017,4.6917,0.1098
134.47,374.517,4.6923,0.1215
134.94,375.017,4.6928,0.1327
135.42,375.517,4.6934,0.1434
135.89,376.017,4.6940,0.1546
136.37,376.517,4.6946,0.1662
136.85,377.017,4.6952,0.1775
137.32,377.517,4.6958,0.1883
137.80,378.017,4.6964,0.1982
138.28,378.517,4.6970,0.2089
138.76,379.017,4.6976,0.2200
139.25,379.517,4.6983,0.2314
139.73,380.017,4.6989,0.2424
140.22,380.517,4.6995,0.2537
140.71,381.017,4.7002,0.2648
141.20,381.517,4.7008,0.2766
141.69,382.017,4.7014,0.2877
142.18,382.517,4.7020,0.2989
142.68,383.017,4.7026,0.3099
143.17,383.517,4.7032,0.3211
143.66,384.017,4.7038,0.3306
144.16,384.517,4.7043,0.3403
144.66,385.017,4.7049,0.3515
145.16,385.517,4.7055,0.3629
145.66,386.017,4.7060,0.3736
146.16,386.517,4.7066,0.3838
146.67,387.017,4.7071,0.3946
147.17,387.517,4.7076,0.4056
147.68,388.017,4.7082,0.4160
148.19,388.517,4.7087,0.4267
148.70,389.017,4.7091,0.4364
149.20,389.517,4.7096,0.4466
149.71,390.017,4.7101,0.4557
150.23,390.517,4.7106,0.4651
150.74,391.017,4.7110,0.4755
151.26,391.517,4.7115,0.4855
151.78,392.017,4.7119,0.4949
152.30,392.517,4.7123,0.5046
152.82,393.017,4.7127,0.5137
153.34,393.517,4.7131,0.5228
153.86,394.017,4.7135,0.5325
154.39,394.517,4.7139,0.5415
154.91,395.017,4.7143,0.5506
155.44,395.517,4.7147,0.5600
155.96,396.017,4.7150,0.5694
156.49,396.517,4.7154,0.5781
157.02,397.017,4.7157,0.5862
157.55,397.517,4.7161,0.5956
158.08,398.017,4.7164,0.6043
158.61,398.517,4.7168,0.6128
159.14,399.017,4.7171,0.6213
159.68,399.517,4.7174,0.6295
160.21,400.017,4.7178,0.6379
160.75,400.517,4.7181,0.6467
161.29,401.017,4.7184,0.6532
161.83,401.517,4.7188,0.6617
162.37,402.017,4.7191,0.6697
162.91,402.517,4.7194,0.6783
163.45,403.017,4.7198,0.6866
164.00,403.517,4.7201,0.6951
164.55,404.017,4.7205,0.7033
165.09,404.517,4.7208,0.7114
165.64,405.017,4.7212,0.7193
166.19,405.517,4.7216,0.7269
166.74,406.017,4.7219,0.7339
167.29,406.517,4.7223,0.7418
167.85,407.017,4.7227,0.7498
168.40,407.517,4.7230,0.7584
168.95,408.017,4.7234,0.7652
169.51,408.517,4.7238,0.7718
170.07,409.017,4.7242,0.7782
170.62,409.517,4.7245,0.7861
171.18,410.017,4.7249,0.7941
171.74,410.517,4.7253,0.8002
172.30,411.017,4.7257,0.8083
172.86,411.517,4.7260,0.8155
173.42,412.017,4.7264,0.8228
173.98,412.517,4.7267,0.8297
174.54,413.017,4.7271,0.8366
175.11,413.517,4.7274,0.8433
175.67,414.017,4.7278,0.8503
176.24,414.517,4.7281,0.8571
176.81,415.017,4.7284,0.8633
177.38,415.517,4.7288,0.8692
177.94,416.017,4.7291,0.8755
178.51,416.517,4.7294,0.8815
179.09,417.017,4.7297,0.8876
179.66,417.517,4.7300,0.8935
180.23,418.017,4.7303,0.8999
180.80,418.517,4.7307,0.9061
181.37,419.017,4.7310,0.9118
181.95,419.517,4.7313,0.9173
182.52,420.017,4.7316,0.9232
183.10,420.517,4.7319,0.9287
183.67,421.017,4.7322,0.9344
184.25,421.517,4.7325,0.9398
184.83,422.017,4.7328,0.9444
185.41,422.517,4.7331,0.9496
185.99,423.017,4.7333,0.9546
186.57,423.517,4.7336,0.9597
187.15,424.017,4.7339,0.9648
187.73,424.517,4.7342,0.9694
188.31,425.017,4.7345,0.9738
188.89,425.517,4.7348,0.9785
189.47,426.017,4.7351,0.9828
190.06,426.517,4.7354,0.9875
190.64,427.017,4.7357,0.9914
191.22,427.517,4.7360,0.9955
191.81,428.017,4.7363,0.9994
192.39,428.517,4.7366,1.0029
192.98,429.017,4.7369,1.0069
193.56,429.517,4.7372,1.0103
194.15,430.017,4.7375,1.0124
194.73,430.517,4.7378,1.0160
195.32,431.017,4.7381,1.0197
195.90,431.517,4.7384,1.0235
196.49,432.017,4.7387,1.0267
197.08,432.517,4.7390,1.0291
197.66,433.017,4.7393,1.0318
198.25,433.517,4.7396,1.0344
198.83,434.017,4.7399,1.0371
199.42,434.517,4.7402,1.0400
200.01,435.017,4.7405,1.0427
200.60,435.517,4.7408,1.0454
201.18,436.017,4.7410,1.0479
201.77,436.517,4.7413,1.0498
202.36,437.017,4.7416,1.0514
202.95,437.517,4.7419,1.0532
203.53,438.017,4.7422,1.0550
204.12,438.517,4.7425,1.0565
204.71,439.017,4.7428,1.0568
205.29,439.517,4.7431,1.0577
205.88,440.017,4.7434,1.0593
206.46,440.517,4.7437,1.0610
207.05,441.017,4.7439,1.0623
207.63,441.517,4.7442,1.0625
208.22,442.017,4.7445,1.0632
208.80,442.517,4.7447,1.0639
209.39,443.017,4.7450,1.0644
209.97,443.517,4.7452,1.0643
210.55,444.017,4.7455,1.0647
211.14,444.517,4.7457,1.0648
211.72,445.017,4.7459,1.0647
212.30,445.517,4.7462,1.0648
212.88,446.017,4.7464,1.0649
213.46,446.517,4.7466,1.0646
214.04,447.017,4.7468,1.0642
214.62,447.517,4.7469,1.0638
215.20,448.017,4.7471,1.0631
215.78,448.517,4.7473,1.0625
216.35,449.017,4.7474,1.0622
216.93,449.517,4.7476,1.0617
217.50,450.017,4.7478,1.0610
218.07,450.517,4.7479,1.0592
218.65,451.017,4.7480,1.0581
219.22,451.517,4.7482,1.0567
219.79,452.017,4.7483,1.0563
220.36,452.517,4.7484,1.0547
220.93,453.017,4.7485,1.0526
221.50,453.517,4.7486,1.0513
222.07,454.017,4.7487,1.0502
222.64,454.517,4.7488,1.0485
223.21,455.017,4.7489,1.0473
223.77,455.517,4.7490,1.0458
224.34,456.017,4.7491,1.0439
224.91,456.517,4.7492,1.0430
225.47,457.017,4.7493,1.0415
226.03,457.517,4.7494,1.0401
226.59,458.017,4.7495,1.0378
227.15,458.517,4.7496,1.0361
227.71,459.017,4.7497,1.0347
228.27,459.517,4.7499,1.0336
228.83,460.017,4.7500,1.0318
229.39,460.517,4.7501,1.0306
229.95,461.017,4.7503,1.0286
230.50,461.517,4.7504,1.0266
231.05,462.017,4.7506,1.0245
231.61,462.517,4.7507,1.0227
232.16,463.017,4.7509,1.0206
232.71,463.517,4.7510,1.0181
233.26,464.017,4.7512,1.0158
233.81,464.517,4.7513,1.0134
234.35,465.017,4.7515,1.0106
234.90,465.517,4.7516,1.0078
235.45,466.017,4.7517,1.0047
235.99,466.517,4.7518,1.0019
236.54,467.017,4.7519,0.9993
237.09,467.517,4.7520,0.9961
237.63,468.017,4.7521,0.9935
238.17,468.517,4.7522,0.9890
238.71,469.017,4.7523,0.9846
239.25,469.517,4.7523,0.9812
239.79,470.017,4.7524,0.9779
240.33,470.517,4.7524,0.9741
240.87,471.017,4.7524,0.9715
241.40,471.517,4.7525,0.9671
241.94,472.017,4.7525,0.9626
242.47,472.517,4.7525,0.9581
243.01,473.017,4.7525,0.9538
243.54,473.517,4.7525,0.9494
244.07,474.017,4.7525,0.9449
244.60,474.517,4.7525,0.9405
245.13,475.017,4.7525,0.9361
245.67,475.517,4.7525,0.9307
246.20,476.017,4.7525,0.9240
246.72,476.517,4.7525,0.9203
247.25,477.017,4.7525,0.9158
247.78,477.517,4.7525,0.9092
248.30,478.017,4.7525,0.9034
248.83,478.517,4.7525,0.8978
249.35,479.017,4.7525,0.8924
249.87,479.517,4.7525,0.8857
250.39,480.017,4.7524,0.8793
250.92,480.517,4.7524,0.8728
251.43,481.017,4.7523,0.8663
251.95,481.517,4.7523,0.8606
252.47,482.017,4.7522,0.8541
252.99,482.517,4.7522,0.8476
253.51,483.017,4.7521,0.8404
254.03,483.517,4.7520,0.8326
254.54,484.017,4.7519,0.8245
255.06,484.517,4.7517,0.8166
255.58,485.017,4.7516,0.8086
256.09,485.517,4.7514,0.8009
256.61,486.017,4.7513,0.7932
257.12,486.517,4.7511,0.7852
257.63,487.017,4.7509,0.7770
258.15,487.517,4.7507,0.7681
258.66,488.017,4.7504,0.7595
259.17,488.517,4.7502,0.7493
259.68,489.017,4.7499,0.7402
260.19,489.517,4.7497,0.7303
260.69,490.017,4.7494,0.7208
261.20,490.517,4.7491,0.7113
261.71,491.017,4.7488,0.7014
262.21,491.517,4.7485,0.6920
262.71,492.017,4.7481,0.6819
263.22,492.517,4.7478,0.6716
263.72,493.017,4.7474,0.6596
264.23,493.517,4.7471,0.6494
264.73,494.017,4.7467,0.6390
265.24,494.517,4.7463,0.6277
265.74,495.017,4.7459,0.6163
266.25,495.517,4.7455,0.6051
266.75,496.017,4.7451,0.5940
267.25,496.517,4.7447,0.5829
267.75,497.017,4.7443,0.5708
268.25,497.517,4.7439,0.5583
268.75,498.017,4.7434,0.5458
269.25,498.517,4.7430,0.5331
269.74,499.017,4.7425,0.5203
270.24,499.517,4.7421,0.5078
270.74,500.017,4.7416,0.4951
271.23,500.517,4.7411,0.4821
271.73,501.017,4.7406,0.4683
272.23,501.517,4.7401,0.4548
272.72,502.017,4.7396,0.4416
273.22,502.517,4.7391,0.4281
273.72,503.017,4.7386,0.4133
274.21,503.517,4.7381,0.3992
274.70,504.017,4.7375,0.3858
275.20,504.517,4.7370,0.3721
275.69,505.017,4.7364,0.3579
276.19,505.517,4.7359,0.3428
276.68,506.017,4.7353,0.3265
277.18,506.517,4.7347,0.3111
277.67,507.017,4.7341,0.2961
278.16,507.517,4.7334,0.2811
278.65,508.017,4.7328,0.2665
279.14,508.517,4.7322,0.2517
279.63,509.017,4.7315,0.2367
280.12,509.517,4.7308,0.2211
280.61,510.017,4.7301,0.2058
281.10,510.517,4.7294,0.1909
281.59,511.017,4.7287,0.1745
282.08,511.517,4.7279,0.1586
282.57,512.017,4.7272,0.1421
283.06,512.517,4.7264,0.1269
283.54,513.017,4.7255,0.1115
284.03,513.517,4.7247,0.0959
284.52,514.017,4.7238,0.0798
285.01,514.517,4.7230,0.0640
285.50,515.017,4.7220,0.0481
285.99,515.517,4.7211,0.0317
286.48,516.017,4.7201,0.0159
286.97,516.517,4.7191,0.0011
287.46,517.017,4.7181,-0.0147
287.94,517.517,4.7171,-0.0307
288.43,518.017,4.7160,-0.0467
288.92,518.517,4.7149,-0.0624
289.41,519.017,4.7137,-0.0785
289.89,519.517,4.7125,-0.0945
290.38,520.017,4.7113,-0.1104
290.87,520.517,4.7101,-0.1261
291.36,521.017,4.7088,-0.1423
291.84,521.517,4.7075,-0.1580
292.33,522.017,4.7062,-0.1740
292.82,522.517,4.7048,-0.1901
293.30,523.017,4.7034,-0.2062
293.79,523.517,4.7020,-0.2214
294.28,524.017,4.7006,-0.2364
294.76,524.517,4.6991,-0.2521
295.25,525.017,4.6976,-0.2676
295.74,525.517,4.6961,-0.2827
296.22,526.017,4.6946,-0.2980
296.71,526.517,4.6930,-0.3125
297.20,527.017,4.6914,-0.3268
297.68,527.517,4.6898,-0.3419
298.17,528.017,4.6882,-0.3577
298.66,528.517,4.6866,-0.3721
299.15,529.017,4.6849,-0.3869
299.64,529.517,4.6832,-0.4012
300.12,530.017,4.6815,-0.4157
300.61,530.517,4.6798,-0.4301
301.10,531.017,4.6781,-0.4440
301.58,531.517,4.6763,-0.4572
302.07,532.017,4.6745,-0.4707
302.56,532.517,4.6727,-0.4841
303.05,533.017,4.6708,-0.4969
303.54,533.517,4.6689,-0.5092
304.02,534.017,4.6671,-0.5218
304.51,534.517,4.6651,-0.5348
305.00,535.017,4.6632,-0.5476
305.49,535.517,4.6612,-0.5604
305.97,536.017,4.6592,-0.5722
306.46,536.517,4.6571,-0.5843
306.95,537.017,4.6550,-0.5966
307.44,537.517,4.6529,-0.6081
307.93,538.017,4.6507,-0.6192
308.42,538.517,4.6485,-0.6307
308.91,539.017,4.6463,-0.6420
309.40,539.517,4.6440,-0.6530
309.90,540.017,4.6417,-0.6642
310.39,540.517,4.6394,-0.6748
310.88,541.017,4.6371,-0.6838
311.37,541.517,4.6347,-0.6935
311.86,542.017,4.6323,-0.7037
312.35,542.517,4.6298,-0.7141
312.84,543.017,4.6274,-0.7235
313.33,543.517,4.6249,-0.7330
313.82,544.017,4.6224,-0.7420
314.32,544.517,4.6199,-0.7510
314.81,545.017,4.6173,-0.7601
315.30,545.517,4.6147,-0.7688
315.80,546.017,4.6121,-0.7765
316.29,546.517,4.6094,-0.7845
316.79,547.017,4.6068,-0.7929
317.28,547.517,4.6041,-0.8003
317.78,548.017,4.6013,-0.8066
318.27,548.517,4.5986,-0.8145
318.76,549.017,4.5958,-0.8226
319.26,549.517,4.5930,-0.8305
319.76,550.017,4.5902,-0.8370
320.25,550.517,4.5874,-0.8429
320.75,551.017,4.5845,-0.8483
321.25,551.517,4.5816,-0.8562
321.74,552.017,4.5787,-0.8610
322.24,552.517,4.5757,-0.8659
322.73,553.017,4.5728,-0.8714
323.23,553.517,4.5698,-0.8773
323.73,554.017,4.5667,-0.8822
324.23,554.517,4.5637,-0.8865
324.73,555.017,4.5606,-0.8900
325.23,555.517,4.5576,-0.8952
325.73,556.017,4.5545,-0.9000
326.23,556.517,4.5513,-0.9049
326.73,557.017,4.5482,-0.9083
327.23,557.517,4.5450,-0.9114
327.73,558.017,4.5418,-0.9150
328.23,558.517,4.5386,-0.9188
328.74,559.017,4.5354,-0.9225
329.24,559.517,4.5321,-0.9257
329.74,560.017,4.5288,-0.9276
330.25,560.517,4.5255,-0.9308
330.75,561.017,4.5222,-0.9319
331.25,561.517,4.5188,-0.9334
331.76,562.017,4.5154,-0.9349
332.26,562.517,4.5119,-0.9367
332.77,563.017,4.5084,-0.9386
333.28,563.517,4.5049,-0.9403
333.78,564.017,4.5013,-0.9420
334.29,564.517,4.4977,-0.9433
334.80,565.017,4.4941,-0.9434
335.31,565.517,4.4904,-0.9435
335.81,566.017,4.4866,-0.9432
336.32,566.517,4.4828,-0.9436
336.83,567.017,4.4790,-0.9439
337.34,567.517,4.4751,-0.9430
337.85,568.017,4.4712,-0.9423
338.36,568.517,4.4671,-0.9416
338.87,569.017,4.4631,-0.9417
339.38,569.517,4.4590,-0.9392
339.90,570.017,4.4548,-0.9379
340.41,570.517,4.4506,-0.9366
340.92,571.017,4.4463,-0.9342
341.43,571.517,4.4420,-0.9321
341.95,572.017,4.4377,-0.9303
342.46,572.517,4.4333,-0.9278
342.97,573.017,4.4289,-0.9246
343.49,573.517,4.4244,-0.9222
344.00,574.017,4.4198,-0.9189
344.51,574.517,4.4153,-0.9160
345.03,575.017,4.4107,-0.9127
345.55,575.517,4.4061,-0.9079
346.06,576.017,4.4014,-0.9051
346.58,576.517,4.3967,-0.9004
347.10,577.017,4.3919,-0.8961
347.62,577.517,4.3871,-0.8920
348.14,578.017,4.3823,-0.8874
348.65,578.517,4.3774,-0.8833
349.17,579.017,4.3724,-0.8789
349.69,579.517,4.3675,-0.8739
350.21,580.017,4.3624,-0.8682
350.73,580.517,4.3574,-0.8637
351.25,581.017,4.3522,-0.8586
351.76,581.517,4.3470,-0.8533
352.29,582.017,4.3418,-0.8478
352.81,582.517,4.3364,-0.8426
353.33,583.017,4.3310,-0.8373
353.86,583.517,4.3256,-0.8294
354.38,584.017,4.3201,-0.8247
354.90,584.517,4.3146,-0.8195
355.42,585.017,4.3091,-0.8138
355.95,585.517,4.3034,-0.8078
356.47,586.017,4.2977,-0.8012
357.00,586.517,4.2920,-0.7950
357.52,587.017,4.2862,-0.7881
358.05,587.517,4.2804,-0.7815
358.57,588.017,4.2745,-0.7752
359.10,588.517,4.2686,-0.7680
359.63,589.017,4.2626,-0.7613
360.15,589.517,4.2566,-0.7538
360.68,590.017,4.2505,-0.7467
361.21,590.517,4.2444,-0.7407
361.73,591.017,4.2383,-0.7336
362.26,591.517,4.2321,-0.7266
362.79,592.017,4.2258,-0.7198
363.32,592.517,4.2196,-0.7132
363.85,593.017,4.2132,-0.7062
364.38,593.517,4.2068,-0.6985
364.91,594.017,4.2004,-0.6908
365.44,594.517,4.1939,-0.6828
365.96,595.017,4.1874,-0.6749
366.50,595.517,4.1809,-0.6673
367.03,596.017,4.1743,-0.6590
367.56,596.517,4.1676,-0.6509
368.09,597.017,4.1609,-0.6428
368.62,597.517,4.1541,-0.6349
369.15,598.017,4.1473,-0.6266
369.69,598.517,4.1404,-0.6190
370.22,599.017,4.1335,-0.6113
370.76,599.517,4.1265,-0.6030
371.29,600.017,4.1195,-0.5938
371.82,600.517,4.1124,-0.5852
372.36,601.017,4.1053,-0.5769
372.89,601.517,4.0981,-0.5686
373.43,602.017,4.0908,-0.5600
373.96,602.517,4.0834,-0.5518
374.49,603.017,4.0761,-0.5432
375.03,603.517,4.0686,-0.5348
375.56,604.017,4.0610,-0.5261
376.10,604.517,4.0534,-0.5171
376.64,605.017,4.0457,-0.5091
377.18,605.517,4.0379,-0.5010
377.72,606.017,4.0300,-0.4923
378.25,606.517,4.0220,-0.4834
378.79,607.017,4.0140,-0.4746
379.33,607.517,4.0059,-0.4654
379.86,608.017,3.9978,-0.4565
380.40,608.517,3.9896,-0.4476
380.94,609.017,3.9813,-0.4385
381.47,609.517,3.9729,-0.4294
382.01,610.017,3.9644,-0.4213
382.55,610.517,3.9559,-0.4129
383.09,611.017,3.9472,-0.4042
383.63,611.517,3.9385,-0.3954
384.17,612.017,3.9297,-0.3865
384.71,612.517,3.9209,-0.3775
385.25,613.017,3.9120,-0.3688
385.79,613.517,3.9029,-0.3604
386.33,614.017,3.8938,-0.3528
386.87,614.517,3.8847,-0.3445
387.41,615.017,3.8754,-0.3357
387.95,615.517,3.8661,-0.3271
388.49,616.017,3.8567,-0.3180
389.03,616.517,3.8472,-0.3095
389.57,617.017,3.8377,-0.3026
390.11,617.517,3.8281,-0.2931
390.66,618.017,3.8184,-0.2853
391.20,618.517,3.8086,-0.2771
391.74,619.017,3.7988,-0.2686
392.28,619.517,3.7889,-0.2602
392.83,620.017,3.7790,-0.2522
393.37,620.517,3.7690,-0.2443
393.91,621.017,3.7589,-0.2361
394.45,621.517,3.7488,-0.2279
395.00,622.017,3.7386,-0.2197
395.55,622.517,3.7283,-0.2113
396.09,623.017,3.7180,-0.2041
396.64,623.517,3.7076,-0.1971
397.18,624.017,3.6971,-0.1889
397.73,624.517,3.6867,-0.1809
398.27,625.017,3.6762,-0.1730
398.82,625.517,3.6656,-0.1652
399.36,626.017,3.6550,-0.1575
399.90,626.517,3.6443,-0.1496
400.45,627.017,3.6335,-0.1418
401.00,627.517,3.6226,-0.1350
401.54,628.017,3.6117,-0.1275
402.09,628.517,3.6007,-0.1198
402.63,629.017,3.5897,-0.1124
403.18,629.517,3.5785,-0.1050
403.73,630.017,3.5673,-0.0975
404.27,630.517,3.5561,-0.0905
404.82,631.017,3.5446,-0.0834
405.36,631.517,3.5332,-0.0768
405.91,632.017,3.5216,-0.0696
406.46,632.517,3.5100,-0.0629
407.01,633.017,3.4983,-0.0562
407.55,633.517,3.4865,-0.0502
408.10,634.017,3.4746,-0.0438
408.65,634.517,3.4626,-0.0366
409.20,635.017,3.4506,-0.0305
409.74,635.517,3.4385,-0.0247
410.29,636.017,3.4263,-0.0188
410.84,636.517,3.4141,-0.0128
411.38,637.017,3.4018,-0.0069
411.93,637.517,3.3894,-0.0014
412.48,638.017,3.3770,0.0036
413.03,638.517,3.3644,0.0083
413.58,639.017,3.3518,0.0139
414.13,639.517,3.3392,0.0204
414.68,640.017,3.3265,0.0267
415.23,640.517,3.3137,0.0325
415.78,641.017,3.3009,0.0382
416.33,641.517,3.2880,0.0425
416.88,642.017,3.2751,0.0477
417.43,642.517,3.2621,0.0546
417.98,643.017,3.2490,0.0603
418.53,643.517,3.2359,0.0656
419.09,644.017,3.2226,0.0708
419.64,644.517,3.2094,0.0773
420.19,645.017,3.1961,0.0834
420.74,645.517,3.1827,0.0903
421.29,646.017,3.1693,0.0971
421.84,646.517,3.1558,0.1039
422.39,647.017,3.1422,0.1099
422.94,647.517,3.1287,0.1161
423.49,648.017,3.1150,0.1228
424.04,648.517,3.1013,0.1299
424.59,649.017,3.0876,0.1379
425.14,649.517,3.0737,0.1450
425.70,650.017,3.0598,0.1539
426.25,650.517,3.0459,0.1626
426.80,651.017,3.0319,0.1714
427.36,651.517,3.0178,0.1800
427.91,652.017,3.0037,0.1893
428.46,652.517,2.9895,0.2002
429.02,653.017,2.9753,0.2106
429.57,653.517,2.9609,0.2223
430.12,654.017,2.9465,0.2334
430.68,654.517,2.9321,0.2452
431.23,655.017,2.9175,0.2579
431.79,655.517,2.9028,0.2711
432.34,656.017,2.8881,0.2855
432.89,656.517,2.8732,0.2998
433.45,657.017,2.8582,0.3160
434.00,657.517,2.8431,0.3302
434.56,658.017,2.8279,0.3456
435.12,658.517,2.8125,0.3619
435.67,659.017,2.7970,0.3793
436.23,659.517,2.7813,0.3982
436.78,660.017,2.7656,0.4171
437.34,660.517,2.7495,0.4355
437.89,661.017,2.7332,0.4555
438.45,661.517,2.7167,0.4760
439.01,662.017,2.6999,0.4958
439.57,662.517,2.6828,0.5172
440.13,663.017,2.6654,0.5383
440.68,663.517,2.6477,0.5594
441.24,664.017,2.6295,0.5811
441.80,664.517,2.6111,0.6034
442.35,665.017,2.5921,0.6266
442.91,665.517,2.5728,0.6517
443.47,666.017,2.5531,0.6763
444.03,666.517,2.5330,0.7007
444.58,667.017,2.5125,0.7252
445.14,667.517,2.4916,0.7526
445.70,668.017,2.4705,0.7794
446.26,668.517,2.4491,0.8070
446.82,669.017,2.4276,0.8353
447.38,669.517,2.4060,0.8626
447.94,670.017,2.3844,0.8901
448.50,670.517,2.3628,0.9180
449.06,671.017,2.3413,0.9447
449.62,671.517,2.3200,0.9723
450.18,672.017,2.2988,1.0012
450.73,672.517,2.2778,1.0276
451.29,673.017,2.2569,1.0546
451.85,673.517,2.2362,1.0822
452.41,674.017,2.2154,1.1099
452.97,674.517,2.1948,1.1373
453.53,675.017,2.1741,1.1648
454.09,675.517,2.1533,1.1916
454.65,676.017,2.1324,1.2171
455.21,676.517,2.1115,1.2401
455.77,677.017,2.0903,1.2638
456.33,677.517,2.0692,1.2873
456.89,678.017,2.0481,1.3109
457.46,678.517,2.0270,1.3328
458.02,679.017,2.0061,1.3483
458.58,679.517,1.9854,1.3613
459.15,680.017,1.9650,1.3708
459.71,680.517,1.9450,1.3757
460.27,681.017,1.9254,1.3785
460.84,681.517,1.9063,1.3778
461.40,682.017,1.8878,1.3740
461.96,682.517,1.8697,1.3659
462.53,683.017,1.8522,1.3556
463.09,683.517,1.8351,1.3425
463.65,684.017,1.8185,1.3272
464.22,684.517,1.8022,1.3090
464.79,685.017,1.7863,1.2867
465.35,685.517,1.7706,1.2624
465.92,686.017,1.7553,1.2331
466.48,686.517,1.7401,1.1999
467.05,687.017,1.7251,1.1626
467.61,687.517,1.7102,1.1215
468.18,688.017,1.6953,1.0768
468.75,688.517,1.6806,1.0273
469.32,689.017,1.6660,0.9710
469.89,689.517,1.6516,0.9066
470.46,690.017,1.6373,0.8355
471.02,690.517,1.6232,0.7630
471.59,691.017,1.6094,0.6844
472.16,691.517,1.5958,0.6033
472.73,692.017,1.5825,0.5196
473.30,692.517,1.5697,0.4350
473.87,693.017,1.5571,0.3471
474.44,693.517,1.5450,0.2591
475.01,694.017,1.5334,0.1682
475.57,694.517,1.5222,0.0762
476.14,695.017,1.5115,-0.0184
476.71,695.517,1.5012,-0.1123
477.28,696.017,1.4914,-0.2075
477.85,696.517,1.4822,-0.3007
478.42,697.017,1.4734,-0.3917
478.99,697.517,1.4651,-0.4814
479.56,698.017,1.4574,-0.5698
480.13,698.517,1.4501,-0.6531
480.70,699.017,1.4432,-0.7354
481.27,699.517,1.4368,-0.8170
481.84,700.017,1.4309,-0.8936
482.42,700.517,1.4253,-0.9680
482.99,701.017,1.4202,-1.0396
483.56,701.517,1.4154,-1.1065
484.13,702.017,1.4109,-1.1692
484.70,702.517,1.4068,-1.2306
485.26,703.017,1.4030,-1.2887
485.84,703.517,1.3995,-1.3424
486.41,704.017,1.3962,-1.3950
486.98,704.517,1.3932,-1.4438
487.55,705.017,1.3904,-1.4915
488.12,705.517,1.3878,-1.5342
488.70,706.017,1.3854,-1.5767
489.27,706.517,1.3831,-1.6156
489.84,707.017,1.3810,-1.6519
490.41,707.517,1.3791,-1.6873
490.98,708.017,1.3772,-1.7208
491.56,708.517,1.3754,-1.7521
492.13,709.017,1.3738,-1.7812
492.71,709.517,1.3722,-1.8097
493.28,710.017,1.3707,-1.8370
493.85,710.517,1.3692,-1.8624
494.43,711.017,1.3678,-1.8861
495.00,711.517,1.3664,-1.9091
495.57,712.017,1.3651,-1.9322
496.15,712.517,1.3638,-1.9534
496.72,713.017,1.3625,-1.9733
497.30,713.517,1.3613,-1.9938
497.87,714.017,1.3600,-2.0124
498.45,714.517,1.3588,-2.0295
499.03,715.017,1.3576,-2.0471
499.60,715.517,1.3564,-2.0650
500.18,716.017,1.3552,-2.0825
500.75,716.517,1.3540,-2.0989
501.33,717.017,1.3528,-2.1139
501.90,717.517,1.3516,-2.1295
502.48,718.017,1.3504,-2.1452
503.06,718.517,1.3492,-2.1580
503.64,719.017,1.3480,-2.1710
504.22,719.517,1.3469,-2.1846
504.79,720.017,1.3457,-2.1975
505.38,720.517,1.3445,-2.2107
505.96,721.017,1.3433,-2.2233
506.54,721.517,1.3421,-2.2357
507.12,722.017,1.3409,-2.2473
507.70,722.517,1.3397,-2.2582
508.28,723.017,1.3384,-2.2705
508.86,723.517,1.3372,-2.2822
509.44,724.017,1.3359,-2.2943
510.02,724.517,1.3347,-2.3057
510.60,725.017,1.3334,-2.3168
511.18,725.517,1.3321,-2.3282
511.76,726.017,1.3307,-2.3390
512.34,726.517,1.3294,-2.3498
512.92,727.017,1.3280,-2.3615
513.50,727.517,1.3266,-2.3716
514.09,728.017,1.3251,-2.3812
514.67,728.517,1.3236,-2.3918
515.25,729.017,1.3221,-2.4023
515.83,729.517,1.3206,-2.4128
516.41,730.017,1.3190,-2.4233
517.00,730.517,1.3174,-2.4336
517.58,731.017,1.3158,-2.4438
518.16,731.517,1.3142,-2.4542
518.75,732.017,1.3125,-2.4642
519.33,732.517,1.3108,-2.4737
519.91,733.017,1.3091,-2.4829
520.50,733.517,1.3074,-2.4919
521.08,734.017,1.3057,-2.5010
521.66,734.517,1.3040,-2.5101
522.25,735.017,1.3022,-2.5210
522.83,735.517,1.3005,-2.5296
523.42,736.017,1.2987,-2.5389
524.00,736.517,1.2969,-2.5473
524.59,737.017,1.2952,-2.5570
525.17,737.517,1.2934,-2.5639
525.76,738.017,1.2916,-2.5702
526.34,738.517,1.2899,-2.5798
526.93,739.017,1.2881,-2.5893
527.52,739.517,1.2863,-2.5970
528.10,740.017,1.2845,-2.6053
528.69,740.517,1.2827,-2.6135
529.27,741.017,1.2810,-2.6212
529.86,741.517,1.2792,-2.6287
530.45,742.017,1.2774,-2.6353
531.03,742.517,1.2756,-2.6423
531.62,743.017,1.2738,-2.6497
532.21,743.517,1.2720,-2.6572
532.80,744.017,1.2702,-2.6639
533.38,744.517,1.2684,-2.6699
533.97,745.017,1.2666,-2.6767
534.56,745.517,1.2648,-2.6829
535.15,746.017,1.2630,-2.6903
535.73,746.517,1.2612,-2.6962
536.32,747.017,1.2595,-2.7022
536.91,747.517,1.2577,-2.7082
537.50,748.017,1.2559,-2.7149
538.08,748.517,1.2541,-2.7207
538.67,749.017,1.2524,-2.7256
539.26,749.517,1.2506,-2.7321
539.85,750.017,1.2489,-2.7378
540.44,750.517,1.2472,-2.7413
541.03,751.017,1.2455,-2.7467
541.62,751.517,1.2438,-2.7527
542.21,752.017,1.2421,-2.7567
542.80,752.517,1.2404,-2.7601
543.39,753.017,1.2387,-2.7645
543.98,753.517,1.2370,-2.7690
544.57,754.017,1.2354,-2.7727
545.16,754.517,1.2337,-2.7757
545.75,755.017,1.2321,-2.7806
546.34,755.517,1.2304,-2.7844
546.93,756.017,1.2288,-2.7883
547.52,756.517,1.2272,-2.7906
548.11,757.017,1.2255,-2.7934
548.71,757.517,1.2239,-2.7970
549.30,758.017,1.2223,-2.8017
549.89,758.517,1.2207,-2.8044
550.48,759.017,1.2191,-2.8067
551.07,759.517,1.2175,-2.8089
551.66,760.017,1.2160,-2.8114
552.25,760.517,1.2145,-2.8157
552.85,761.017,1.2130,-2.8187
553.44,761.517,1.2115,-2.8205
554.03,762.017,1.2100,-2.8223
554.62,762.517,1.2086,-2.8238
555.21,763.017,1.2072,-2.8262
555.81,763.517,1.2058,-2.8277
556.40,764.017,1.2045,-2.8297
556.99,764.517,1.2032,-2.8307
557.58,765.017,1.2019,-2.8323
558.18,765.517,1.2007,-2.8331
558.77,766.017,1.1995,-2.8335
559.36,766.517,1.1983,-2.8342
559.96,767.017,1.1971,-2.8351
560.55,767.517,1.1959,-2.8364
561.15,768.017,1.1948,-2.8385
561.74,768.517,1.1936,-2.8406
562.33,769.017,1.1925,-2.8417
562.93,769.517,1.1914,-2.8418
563.53,770.017,1.1903,-2.8440
564.12,770.517,1.1892,-2.8446
564.72,771.017,1.1881,-2.8450
565.32,771.517,1.1870,-2.8472
565.91,772.017,1.1860,-2.8484
566.51,772.517,1.1849,-2.8497
567.10,773.017,1.1838,-2.8510
567.70,773.517,1.1828,-2.8523
568.29,774.017,1.1817,-2.8544
568.89,774.517,1.1807,-2.8570
569.48,775.017,1.1797,-2.8584
570.08,775.517,1.1786,-2.8603
570.68,776.017,1.1776,-2.8618
571.27,776.517,1.1766,-2.8630
571.87,777.017,1.1755,-2.8647
572.46,777.517,1.1745,-2.8673
573.06,778.017,1.1735,-2.8693
573.66,778.517,1.1725,-2.8703
574.25,779.017,1.1715,-2.8718
574.85,779.517,1.1705,-2.8748
575.44,780.017,1.1695,-2.8773
576.04,780.517,1.1685,-2.8796
576.64,781.017,1.1675,-2.8818
577.24,781.517,1.1665,-2.8839
577.84,782.017,1.1655,-2.8853
578.44,782.517,1.1645,-2.8882
579.04,783.017,1.1635,-2.8895
579.64,783.517,1.1625,-2.8912
580.24,784.017,1.1616,-2.8936
580.83,784.517,1.1606,-2.8959
581.43,785.017,1.1597,-2.8987
582.03,785.517,1.1587,-2.9013
582.62,786.017,1.1578,-2.9034
583.23,786.517,1.1568,-2.9063
583.83,787.017,1.1559,-2.9094
584.43,787.517,1.1550,-2.9121
585.03,788.017,1.1541,-2.9152
585.63,788.517,1.1532,-2.9179
586.23,789.017,1.1523,-2.9204
586.83,789.517,1.1514,-2.9235
587.43,790.017,1.1506,-2.9262
588.03,790.517,1.1497,-2.9286
588.63,791.017,1.1489,-2.9311
589.22,791.517,1.1480,-2.9337
589.83,792.017,1.1472,-2.9366
590.43,792.517,1.1463,-2.9400
591.03,793.017,1.1455,-2.9423
591.63,793.517,1.1447,-2.9470
592.23,794.017,1.1439,-2.9498
592.83,794.517,1.1431,-2.9533
593.43,795.017,1.1423,-2.9565
594.03,795.517,1.1414,-2.9611
594.63,796.017,1.1406,-2.9641
595.23,796.517,1.1399,-2.9671
595.83,797.017,1.1391,-2.9694
596.43,797.517,1.1383,-2.9734
597.03,798.017,1.1375,-2.9766
597.63,798.517,1.1367,-2.9800
598.23,799.017,1.1359,-2.9832
598.84,799.517,1.1352,-2.9872
599.44,800.017,1.1344,-2.9915
600.04,800.517,1.1336,-2.9950
600.64,801.017,1.1328,-2.9988
601.24,801.517,1.1321,-3.0022
601.84,802.017,1.1313,-3.0065
602.44,802.517,1.1305,-3.0099
603.05,803.017,1.1298,-3.0138
603.65,803.517,1.1290,-3.0179
604.26,804.017,1.1282,-3.0215
604.86,804.517,1.1275,-3.0256
605.47,805.017,1.1267,-3.0292
606.07,805.517,1.1259,-3.0327
606.68,806.017,1.1251,-3.0367
607.28,806.517,1.1243,-3.0403
607.88,807.017,1.1236,-3.0442
608.49,807.517,1.1228,-3.0490
609.09,808.017,1.1220,-3.0530
609.69,808.517,1.1212,-3.0567
610.29,809.017,1.1204,-3.0606
610.90,809.517,1.1196,-3.0652
611.50,810.017,1.1188,-3.0694
612.11,810.517,1.1180,-3.0739
612.71,811.017,1.1172,-3.0789
613.31,811.517,1.1164,-3.0837
613.92,812.017,1.1156,-3.0872
614.52,812.517,1.1148,-3.0917
615.12,813.017,1.1140,-3.0961
615.73,813.517,1.1132,-3.1002
616.33,814.017,1.1124,-3.1047
616.93,814.517,1.1116,-3.1090
617.54,815.017,1.1108,-3.1138
618.14,815.517,1.1099,-3.1185
618.74,816.017,1.1091,-3.1244
619.35,816.517,1.1083,-3.1292
619.95,817.017,1.1075,-3.1338
620.56,817.517,1.1067,-3.1380
621.16,818.017,1.1059,-3.1419
621.77,818.517,1.1052,-3.1483
622.38,819.017,1.1044,-3.1513
622.98,819.517,1.1036,-3.1564
623.59,820.017,1.1028,-3.1602
624.19,820.517,1.1021,-3.1647
624.80,821.017,1.1013,-3.1689
625.40,821.517,1.1006,-3.1729
626.01,822.017,1.0999,-3.1776
626.62,822.517,1.0991,-3.1824
627.22,823.017,1.0984,-3.1871
627.83,823.517,1.0977,-3.1917
628.44,824.017,1.0969,-3.1957
629.04,824.517,1.0962,-3.2004
629.65,825.017,1.0955,-3.2045
630.26,825.517,1.0948,-3.2085
630.87,826.017,1.0940,-3.2150
631.47,826.517,1.0933,-3.2180
632.08,827.017,1.0926,-3.2219
632.69,827.517,1.0919,-3.2256
633.30,828.017,1.0912,-3.2312
633.91,828.517,1.0904,-3.2366
634.51,829.017,1.0897,-3.2414
635.12,829.517,1.0890,-3.2456
635.73,830.017,1.0883,-3.2484
636.34,830.517,1.0876,-3.2527
636.94,831.017,1.0869,-3.2579
637.55,831.517,1.0863,-3.2619
638.16,832.017,1.0856,-3.2675
638.77,832.517,1.0849,-3.2712
639.38,833.017,1.0842,-3.2759
639.99,833.517,1.0836,-3.2801
640.60,834.017,1.0829,-3.2846
641.20,834.517,1.0823,-3.2899
641.81,835.017,1.0816,-3.2942
642.42,835.517,1.0810,-3.2979
643.03,836.017,1.0803,-3.3020
643.64,836.517,1.0797,-3.3055
644.25,837.017,1.0791,-3.3100
644.86,837.517,1.0785,-3.3149
645.47,838.017,1.0778,-3.3187
646.08,838.517,1.0772,-3.3231
646.69,839.017,1.0766,-3.3279
647.30,839.517,1.0760,-3.3316
647.91,840.017,1.0753,-3.3385
648.52,840.517,1.0747,-3.3421
649.13,841.017,1.0741,-3.3447
649.74,841.517,1.0735,-3.3491
650.35,842.017,1.0729,-3.3524
650.96,842.517,1.0723,-3.3563
651.57,843.017,1.0717,-3.3595
652.18,843.517,1.0711,-3.3636
652.79,844.017,1.0704,-3.3678
653.40,844.517,1.0698,-3.3720
654.01,845.017,1.0692,-3.3762
654.62,845.517,1.0686,-3.3804
655.23,846.017,1.0680,-3.3849
655.84,846.517,1.0674,-3.3895
656.45,847.017,1.0668,-3.3937
657.06,847.517,1.0662,-3.3976
657.67,848.017,1.0656,-3.4030
658.28,848.517,1.0650,-3.4097
658.89,849.017,1.0644,-3.4156
659.51,849.517,1.0638,-3.4202
660.12,850.017,1.0632,-3.4233
660.73,850.517,1.0627,-3.4253
661.34,851.017,1.0621,-3.4281
661.95,851.517,1.0615,-3.4309
662.56,852.017,1.0610,-3.4326
663.17,852.517,1.0604,-3.4364
663.78,853.017,1.0599,-3.4399
664.39,853.517,1.0593,-3.4420
665.01,854.017,1.0588,-3.4447
665.62,854.517,1.0582,-3.4488
666.23,855.017,1.0577,-3.4527
666.84,855.517,1.0572,-3.4565
667.45,856.017,1.0567,-3.4598
668.07,856.517,1.0562,-3.4637
668.68,857.017,1.0557,-3.4699
669.29,857.517,1.0553,-3.4752
669.91,858.017,1.0548,-3.4794
670.52,858.517,1.0543,-3.4837
671.14,859.017,1.0539,-3.4870
671.75,859.517,1.0534,-3.4924
672.36,860.017,1.0530,-3.5013
672.97,860.517,1.0525,-3.5110
673.59,861.017,1.0521,-3.5199
674.20,861.517,1.0516,-3.5232
674.81,862.017,1.0512,-3.5304
675.42,862.517,1.0507,-3.5393
676.04,863.017,1.0502,-3.5475
676.65,863.517,1.0497,-3.5515
677.26,864.017,1.0492,-3.5565
677.88,864.517,1.0487,-3.5615
678.49,865.017,1.0481,-3.5642
679.10,865.517,1.0476,-3.5658
679.71,866.017,1.0470,-3.5679
680.33,866.517,1.0464,-3.5701
680.94,867.017,1.0458,-3.5727
681.56,867.517,1.0452,-3.5764
682.17,868.017,1.0446,-3.5807
682.78,868.517,1.0440,-3.5874
683.40,869.017,1.0433,-3.5933
684.01,869.517,1.0427,-3.5983
684.62,870.017,1.0421,-3.6023
685.23,870.517,1.0414,-3.6046
685.84,871.017,1.0407,-3.6068
686.46,871.517,1.0400,-3.6092
687.07,872.017,1.0393,-3.6136
687.68,872.517,1.0386,-3.6184
688.30,873.017,1.0379,-3.6222
688.91,873.517,1.0371,-3.6256
