Repository: MaCFP/matl-db

## Experimental Conditions: Simultaneous Thermal Analysis (STA)

The sample powder was provided by MaCFP in a small glass bottle.
Upon arrival, the bottle was opened and placed inside a desiccator for storage.
The samples were weighed at room condition and stored at room condition prior to measurement. No pre-conditioning was applied.

The data was interpolated to match a 0.5 K spacing, as requested by MaCFP.
Note that this can lead to minor inconsistencies for a few initial data points
where the temperature is not yet monotonically increasing, due to noise.

File: Wood/Calibration_Data/BUW/BUWfd_Wood_STA_50K_R2.csv
Time (s),Temperature (K),Mass (mg),Heat Flow (mW/mg)
0.00,295.062,5.1407,0.0223
29.55,295.562,5.1303,0.0194
36.17,296.062,5.1259,0.0116
40.72,296.562,5.1197,-0.0017
44.27,297.062,5.1135,-0.0189
47.14,297.562,5.1073,-0.0382
49.59,298.062,5.1013,-0.0594
51.78,298.562,5.0960,-0.0837
53.74,299.062,5.0905,-0.1073
55.54,299.562,5.0858,-0.1321
57.17,300.062,5.0809,-0.1569
58.70,300.562,5.0763,-0.1838
60.12,301.062,5.0716,-0.2093
61.45,301.562,5.0671,-0.2349
62.72,302.062,5.0625,-0.2612
63.91,302.562,5.0579,-0.2881
65.06,303.062,5.0534,-0.3156
66.16,303.562,5.0492,-0.3416
67.21,304.062,5.0446,-0.3674
68.22,304.562,5.0404,-0.3943
69.20,305.062,5.0363,-0.4199
70.13,305.562,5.0322,-0.4459
71.04,306.062,5.0281,-0.4717
71.92,306.562,5.0244,-0.4967
72.78,307.062,5.0208,-0.5222
73.61,307.562,5.0172,-0.5471
74.43,308.062,5.0135,-0.5723
75.21,308.562,5.0104,-0.5964
75.99,309.062,5.0073,-0.6200
76.75,309.562,5.0044,-0.6444
77.49,310.062,5.0015,-0.6670
78.22,310.562,4.9987,-0.6912
78.93,311.062,4.9960,-0.7138
79.62,311.562,4.9934,-0.7357
80.31,312.062,4.9909,-0.7578
80.98,312.562,4.9885,-0.7788
81.64,313.062,4.9861,-0.8001
82.29,313.562,4.9838,-0.8209
82.94,314.062,4.9815,-0.8423
83.57,314.562,4.9793,-0.8623
84.20,315.062,4.9772,-0.8828
84.81,315.562,4.9751,-0.9023
85.42,316.062,4.9730,-0.9211
86.02,316.562,4.9709,-0.9398
86.62,317.062,4.9690,-0.9571
87.19,317.562,4.9670,-0.9734
87.77,318.062,4.9648,-0.9914
88.34,318.562,4.9628,-1.0076
88.90,319.062,4.9611,-1.0215
89.46,319.562,4.9594,-1.0381
90.02,320.062,4.9577,-1.0526
90.56,320.562,4.9561,-1.0671
91.11,321.062,4.9544,-1.0816
91.64,321.562,4.9528,-1.0941
92.18,322.062,4.9514,-1.1067
92.71,322.562,4.9499,-1.1192
93.23,323.062,4.9485,-1.1317
93.75,323.562,4.9472,-1.1428
94.26,324.062,4.9458,-1.1527
94.77,324.562,4.9445,-1.1644
95.28,325.062,4.9433,-1.1736
95.79,325.562,4.9422,-1.1833
96.29,326.062,4.9411,-1.1919
96.79,326.562,4.9401,-1.2006
97.29,327.062,4.9390,-1.2086
97.78,327.562,4.9380,-1.2157
98.27,328.062,4.9369,-1.2219
98.76,328.562,4.9360,-1.2287
99.24,329.062,4.9351,-1.2344
99.72,329.562,4.9342,-1.2397
100.20,330.062,4.9333,-1.2453
100.68,330.562,4.9324,-1.2508
101.15,331.062,4.9315,-1.2546
101.63,331.562,4.9306,-1.2589
102.10,332.062,4.9299,-1.2629
102.57,332.562,4.9291,-1.2667
103.03,333.062,4.9282,-1.2698
103.50,333.562,4.9274,-1.2710
103.96,334.062,4.9266,-1.2712
104.42,334.562,4.9258,-1.2722
104.88,335.062,4.9251,-1.2735
105.34,335.562,4.9243,-1.2730
105.80,336.062,4.9236,-1.2727
106.26,336.562,4.9229,-1.2720
106.71,337.062,4.9222,-1.2710
107.17,337.562,4.9215,-1.2690
107.62,338.062,4.9209,-1.2665
108.08,338.562,4.9203,-1.2634
108.53,339.062,4.9197,-1.2586
108.98,339.562,4.9191,-1.2545
109.43,340.062,4.9186,-1.2500
109.88,340.562,4.9181,-1.2447
110.33,341.062,4.9176,-1.2397
110.78,341.562,4.9171,-1.2344
111.23,342.062,4.9166,-1.2281
111.67,342.562,4.9161,-1.2210
112.12,343.062,4.9157,-1.2137
112.57,343.562,4.9152,-1.2050
113.01,344.062,4.9148,-1.1959
113.46,344.562,4.9144,-1.1875
113.90,345.062,4.9141,-1.1793
114.35,345.562,4.9137,-1.1706
114.80,346.062,4.9134,-1.1616
115.24,346.562,4.9131,-1.1518
115.69,347.062,4.9128,-1.1419
116.14,347.562,4.9124,-1.1308
116.58,348.062,4.9121,-1.1193
117.02,348.562,4.9118,-1.1093
117.47,349.062,4.9115,-1.0992
117.91,349.562,4.9112,-1.0879
118.36,350.062,4.9110,-1.0757
118.80,350.562,4.9107,-1.0632
119.25,351.062,4.9104,-1.0511
119.69,351.562,4.9102,-1.0371
120.14,352.062,4.9099,-1.0245
120.58,352.562,4.9096,-1.0117
121.03,353.062,4.9093,-0.9988
121.47,353.562,4.9091,-0.9857
121.92,354.062,4.9088,-0.9726
122.36,354.562,4.9085,-0.9597
122.81,355.062,4.9082,-0.9463
123.26,355.562,4.9078,-0.9318
123.71,356.062,4.9075,-0.9174
124.15,356.562,4.9072,-0.9031
124.60,357.062,4.9068,-0.8883
125.05,357.562,4.9064,-0.8740
125.49,358.062,4.9060,-0.8603
125.94,358.562,4.9055,-0.8463
126.39,359.062,4.9050,-0.8321
126.84,359.562,4.9046,-0.8180
127.29,360.062,4.9041,-0.8044
127.74,360.562,4.9035,-0.7905
128.18,361.062,4.9030,-0.7774
128.64,361.562,4.9024,-0.7644
129.09,362.062,4.9018,-0.7507
129.54,362.562,4.9012,-0.7373
129.99,363.062,4.9006,-0.7241
130.44,363.562,4.9000,-0.7119
130.90,364.062,4.8993,-0.6994
131.35,364.562,4.8987,-0.6868
131.80,365.062,4.8980,-0.6742
132.26,365.562,4.8973,-0.6602
132.71,366.062,4.8967,-0.6484
133.17,366.562,4.8960,-0.6376
133.63,367.062,4.8953,-0.6260
134.09,367.562,4.8947,-0.6139
134.55,368.062,4.8940,-0.6032
135.01,368.562,4.8933,-0.5930
135.47,369.062,4.8926,-0.5837
135.93,369.562,4.8919,-0.5745
136.39,370.062,4.8911,-0.5657
136.86,370.562,4.8903,-0.5570
137.33,371.062,4.8896,-0.5481
137.79,371.562,4.8887,-0.5401
138.26,372.062,4.8879,-0.5339
138.73,372.562,4.8871,-0.5267
139.21,373.062,4.8862,-0.5210
139.68,373.562,4.8853,-0.5154
140.15,374.062,4.8844,-0.5093
140.62,374.562,4.8835,-0.5047
141.10,375.062,4.8826,-0.5005
141.57,375.562,4.8816,-0.4967
142.05,376.062,4.8807,-0.4931
142.53,376.562,4.8797,-0.4904
143.01,377.062,4.8788,-0.4880
143.49,377.562,4.8778,-0.4862
143.97,378.062,4.8769,-0.4839
144.46,378.562,4.8760,-0.4833
144.94,379.062,4.8751,-0.4830
145.43,379.562,4.8742,-0.4835
145.92,380.062,4.8733,-0.4839
146.41,380.562,4.8725,-0.4851
146.90,381.062,4.8717,-0.4857
147.39,381.562,4.8709,-0.4868
147.88,382.062,4.8701,-0.4887
148.37,382.562,4.8694,-0.4917
148.87,383.062,4.8687,-0.4947
149.37,383.562,4.8680,-0.4991
149.87,384.062,4.8673,-0.5037
150.37,384.562,4.8667,-0.5075
150.87,385.062,4.8661,-0.5126
151.38,385.562,4.8656,-0.5188
151.88,386.062,4.8650,-0.5235
152.39,386.562,4.8645,-0.5290
152.89,387.062,4.8640,-0.5352
153.40,387.562,4.8635,-0.5410
153.91,388.062,4.8631,-0.5470
154.42,388.562,4.8626,-0.5532
154.93,389.062,4.8622,-0.5616
155.44,389.562,4.8618,-0.5695
155.95,390.062,4.8614,-0.5777
156.47,390.562,4.8610,-0.5853
156.99,391.062,4.8607,-0.5921
157.51,391.562,4.8603,-0.6014
158.02,392.062,4.8600,-0.6105
158.54,392.562,4.8597,-0.6191
159.07,393.062,4.8594,-0.6277
159.59,393.562,4.8591,-0.6372
160.11,394.062,4.8588,-0.6465
160.64,394.562,4.8585,-0.6555
161.17,395.062,4.8582,-0.6633
161.70,395.562,4.8580,-0.6728
162.22,396.062,4.8578,-0.6825
162.76,396.562,4.8575,-0.6919
163.29,397.062,4.8573,-0.7011
163.82,397.562,4.8572,-0.7102
164.35,398.062,4.8570,-0.7191
164.89,398.562,4.8568,-0.7277
165.43,399.062,4.8567,-0.7363
165.96,399.562,4.8566,-0.7463
166.50,400.062,4.8565,-0.7554
167.04,400.562,4.8564,-0.7642
167.58,401.062,4.8563,-0.7729
168.12,401.562,4.8563,-0.7815
168.66,402.062,4.8562,-0.7893
169.21,402.562,4.8562,-0.7974
169.75,403.062,4.8562,-0.8047
170.30,403.562,4.8561,-0.8127
170.85,404.062,4.8561,-0.8208
171.39,404.562,4.8561,-0.8284
171.94,405.062,4.8561,-0.8352
172.49,405.562,4.8561,-0.8417
173.04,406.062,4.8561,-0.8481
173.59,406.562,4.8560,-0.8546
174.15,407.062,4.8560,-0.8601
174.70,407.562,4.8560,-0.8665
175.26,408.062,4.8560,-0.8733
175.81,408.562,4.8559,-0.8792
176.37,409.062,4.8559,-0.8847
176.93,409.562,4.8559,-0.8901
177.49,410.062,4.8558,-0.8945
178.05,410.562,4.8558,-0.8986
178.61,411.062,4.8558,-0.9029
179.17,411.562,4.8558,-0.9073
179.73,412.062,4.8557,-0.9106
180.29,412.562,4.8557,-0.9142
180.86,413.062,4.8557,-0.9178
181.42,413.562,4.8558,-0.9210
181.99,414.062,4.8558,-0.9244
182.56,414.562,4.8558,-0.9276
183.12,415.062,4.8559,-0.9310
183.69,415.562,4.8560,-0.9335
184.26,416.062,4.8561,-0.9362
184.83,416.562,4.8562,-0.9389
185.40,417.062,4.8563,-0.9412
185.97,417.562,4.8564,-0.9438
186.54,418.062,4.8566,-0.9448
187.11,418.562,4.8567,-0.9462
187.68,419.062,4.8569,-0.9476
188.25,419.562,4.8571,-0.9502
188.83,420.062,4.8573,-0.9522
189.40,420.562,4.8575,-0.9547
189.98,421.062,4.8577,-0.9567
190.56,421.562,4.8579,-0.9585
191.13,422.062,4.8581,-0.9601
191.71,422.562,4.8583,-0.9613
192.29,423.062,4.8586,-0.9613
192.87,423.562,4.8588,-0.9627
193.45,424.062,4.8590,-0.9644
194.02,424.562,4.8593,-0.9657
194.60,425.062,4.8595,-0.9672
195.18,425.562,4.8597,-0.9690
195.76,426.062,4.8599,-0.9708
196.34,426.562,4.8601,-0.9724
196.92,427.062,4.8603,-0.9748
197.50,427.562,4.8605,-0.9766
198.08,428.062,4.8607,-0.9775
198.66,428.562,4.8609,-0.9793
199.25,429.062,4.8611,-0.9818
199.83,429.562,4.8613,-0.9824
200.41,430.062,4.8615,-0.9855
200.99,430.562,4.8617,-0.9870
201.58,431.062,4.8619,-0.9901
202.16,431.562,4.8622,-0.9919
202.74,432.062,4.8624,-0.9940
203.32,432.562,4.8626,-0.9960
203.90,433.062,4.8628,-0.9984
204.49,433.562,4.8631,-1.0009
205.07,434.062,4.8633,-1.0035
205.66,434.562,4.8636,-1.0061
206.24,435.062,4.8639,-1.0086
206.82,435.562,4.8641,-1.0108
207.41,436.062,4.8644,-1.0135
207.99,436.562,4.8647,-1.0163
208.57,437.062,4.8649,-1.0193
209.16,437.562,4.8652,-1.0224
209.74,438.062,4.8655,-1.0266
210.32,438.562,4.8657,-1.0302
210.90,439.062,4.8660,-1.0341
211.48,439.562,4.8662,-1.0377
212.06,440.062,4.8665,-1.0415
212.64,440.562,4.8667,-1.0450
213.22,441.062,4.8669,-1.0493
213.80,441.562,4.8671,-1.0536
214.38,442.062,4.8672,-1.0581
214.96,442.562,4.8674,-1.0637
215.54,443.062,4.8675,-1.0687
216.12,443.562,4.8677,-1.0733
216.70,444.062,4.8678,-1.0777
217.27,444.562,4.8679,-1.0821
217.85,445.062,4.8680,-1.0867
218.43,445.562,4.8682,-1.0917
219.01,446.062,4.8683,-1.0968
219.58,446.562,4.8684,-1.1023
220.15,447.062,4.8686,-1.1072
220.73,447.562,4.8687,-1.1131
221.30,448.062,4.8689,-1.1188
221.87,448.562,4.8691,-1.1241
222.45,449.062,4.8692,-1.1305
223.02,449.562,4.8694,-1.1365
223.59,450.062,4.8696,-1.1422
224.15,450.562,4.8698,-1.1480
224.72,451.062,4.8700,-1.1540
225.29,451.562,4.8702,-1.1599
225.86,452.062,4.8705,-1.1661
226.42,452.562,4.8707,-1.1730
226.98,453.062,4.8709,-1.1792
227.55,453.562,4.8711,-1.1869
228.11,454.062,4.8713,-1.1941
228.67,454.562,4.8715,-1.2007
229.23,455.062,4.8716,-1.2077
229.79,455.562,4.8718,-1.2143
230.35,456.062,4.8719,-1.2216
230.91,456.562,4.8720,-1.2294
231.46,457.062,4.8721,-1.2367
232.02,457.562,4.8722,-1.2441
232.58,458.062,4.8723,-1.2519
233.13,458.562,4.8724,-1.2591
233.68,459.062,4.8724,-1.2666
234.24,459.562,4.8725,-1.2743
234.79,460.062,4.8726,-1.2818
235.33,460.562,4.8726,-1.2900
235.88,461.062,4.8727,-1.2977
236.43,461.562,4.8728,-1.3054
236.98,462.062,4.8729,-1.3132
237.53,462.562,4.8730,-1.3196
238.07,463.062,4.8731,-1.3275
238.62,463.562,4.8733,-1.3345
239.16,464.062,4.8735,-1.3422
239.70,464.562,4.8736,-1.3497
240.25,465.062,4.8738,-1.3567
240.79,465.562,4.8741,-1.3642
241.33,466.062,4.8743,-1.3734
241.87,466.562,4.8745,-1.3814
242.41,467.062,4.8747,-1.3889
242.94,467.562,4.8749,-1.3963
243.48,468.062,4.8752,-1.4044
244.02,468.562,4.8754,-1.4141
244.55,469.062,4.8756,-1.4237
245.09,469.562,4.8757,-1.4324
245.62,470.062,4.8759,-1.4414
246.15,470.562,4.8761,-1.4495
246.68,471.062,4.8762,-1.4576
247.21,471.562,4.8763,-1.4657
247.74,472.062,4.8764,-1.4745
248.27,472.562,4.8765,-1.4845
248.80,473.062,4.8766,-1.4934
249.32,473.562,4.8766,-1.5022
249.85,474.062,4.8767,-1.5119
250.38,474.562,4.8767,-1.5220
250.90,475.062,4.8768,-1.5315
251.42,475.562,4.8768,-1.5411
251.95,476.062,4.8769,-1.5520
252.47,476.562,4.8769,-1.5628
252.99,477.062,4.8769,-1.5731
253.51,477.562,4.8770,-1.5814
254.03,478.062,4.8770,-1.5904
254.55,478.562,4.8771,-1.5999
255.07,479.062,4.8771,-1.6096
255.58,479.562,4.8772,-1.6217
256.10,480.062,4.8772,-1.6348
256.62,480.562,4.8773,-1.6471
257.13,481.062,4.8773,-1.6584
257.64,481.562,4.8774,-1.6687
258.16,482.062,4.8774,-1.6776
258.67,482.562,4.8775,-1.6876
259.18,483.062,4.8775,-1.6983
259.70,483.562,4.8776,-1.7110
260.21,484.062,4.8776,-1.7241
260.72,484.562,4.8776,-1.7363
261.23,485.062,4.8776,-1.7489
261.74,485.562,4.8776,-1.7609
262.25,486.062,4.8776,-1.7727
262.75,486.562,4.8775,-1.7835
263.26,487.062,4.8775,-1.7951
263.77,487.562,4.8774,-1.8072
264.27,488.062,4.8773,-1.8204
264.78,488.562,4.8771,-1.8340
265.28,489.062,4.8770,-1.8476
265.79,489.562,4.8768,-1.8605
266.29,490.062,4.8765,-1.8727
266.80,490.562,4.8763,-1.8853
267.30,491.062,4.8761,-1.8984
267.80,491.562,4.8758,-1.9116
268.30,492.062,4.8755,-1.9256
268.80,492.562,4.8751,-1.9389
269.30,493.062,4.8748,-1.9516
269.80,493.562,4.8745,-1.9630
270.30,494.062,4.8741,-1.9735
270.80,494.562,4.8737,-1.9842
271.30,495.062,4.8734,-1.9979
271.80,495.562,4.8730,-2.0113
272.29,496.062,4.8726,-2.0240
272.79,496.562,4.8722,-2.0361
273.28,497.062,4.8718,-2.0475
273.78,497.562,4.8714,-2.0602
274.27,498.062,4.8710,-2.0747
274.77,498.562,4.8706,-2.0886
275.26,499.062,4.8702,-2.1021
275.76,499.562,4.8698,-2.1164
276.25,500.062,4.8694,-2.1315
276.75,500.562,4.8689,-2.1460
277.24,501.062,4.8685,-2.1604
277.73,501.562,4.8680,-2.1734
278.22,502.062,4.8675,-2.1880
278.72,502.562,4.8670,-2.2019
279.21,503.062,4.8665,-2.2163
279.70,503.562,4.8660,-2.2309
280.19,504.062,4.8654,-2.2451
280.68,504.562,4.8648,-2.2591
281.17,505.062,4.8642,-2.2739
281.66,505.562,4.8636,-2.2889
282.15,506.062,4.8629,-2.3037
282.63,506.562,4.8623,-2.3182
283.12,507.062,4.8616,-2.3326
283.61,507.562,4.8608,-2.3459
284.10,508.062,4.8601,-2.3601
284.59,508.562,4.8593,-2.3745
285.08,509.062,4.8586,-2.3890
285.56,509.562,4.8578,-2.4038
286.05,510.062,4.8569,-2.4188
286.54,510.562,4.8561,-2.4346
287.03,511.062,4.8553,-2.4486
287.51,511.562,4.8544,-2.4626
288.00,512.062,4.8536,-2.4773
288.49,512.562,4.8527,-2.4935
288.98,513.062,4.8518,-2.5078
289.46,513.562,4.8509,-2.5218
289.95,514.062,4.8499,-2.5363
290.44,514.562,4.8490,-2.5504
290.92,515.062,4.8480,-2.5648
291.41,515.562,4.8471,-2.5793
291.89,516.062,4.8461,-2.5941
292.38,516.562,4.8451,-2.6085
292.86,517.062,4.8440,-2.6225
293.35,517.562,4.8430,-2.6370
293.83,518.062,4.8419,-2.6517
294.31,518.562,4.8408,-2.6653
294.80,519.062,4.8397,-2.6801
295.28,519.562,4.8386,-2.6944
295.77,520.062,4.8374,-2.7086
296.26,520.562,4.8362,-2.7229
296.74,521.062,4.8350,-2.7370
297.23,521.562,4.8337,-2.7514
297.71,522.062,4.8324,-2.7639
298.20,522.562,4.8311,-2.7777
298.68,523.062,4.8297,-2.7919
299.17,523.562,4.8283,-2.8056
299.65,524.062,4.8269,-2.8192
300.14,524.562,4.8254,-2.8321
300.62,525.062,4.8239,-2.8451
301.11,525.562,4.8223,-2.8585
301.60,526.062,4.8207,-2.8717
302.08,526.562,4.8190,-2.8848
302.57,527.062,4.8174,-2.8988
303.05,527.562,4.8156,-2.9119
303.54,528.062,4.8139,-2.9236
304.03,528.562,4.8121,-2.9362
304.51,529.062,4.8103,-2.9490
305.00,529.562,4.8084,-2.9613
305.48,530.062,4.8065,-2.9735
305.97,530.562,4.8046,-2.9860
306.46,531.062,4.8027,-2.9981
306.94,531.562,4.8008,-3.0095
307.43,532.062,4.7988,-3.0214
307.92,532.562,4.7968,-3.0336
308.40,533.062,4.7949,-3.0449
308.89,533.562,4.7929,-3.0563
309.37,534.062,4.7909,-3.0684
309.86,534.562,4.7889,-3.0801
310.35,535.062,4.7869,-3.0911
310.83,535.562,4.7849,-3.1024
311.32,536.062,4.7828,-3.1135
311.81,536.562,4.7808,-3.1240
312.30,537.062,4.7788,-3.1343
312.79,537.562,4.7768,-3.1451
313.28,538.062,4.7748,-3.1556
313.77,538.562,4.7727,-3.1648
314.26,539.062,4.7707,-3.1744
314.75,539.562,4.7686,-3.1842
315.24,540.062,4.7665,-3.1943
315.73,540.562,4.7643,-3.2040
316.22,541.062,4.7621,-3.2122
316.70,541.562,4.7599,-3.2206
317.19,542.062,4.7576,-3.2289
317.68,542.562,4.7553,-3.2391
318.17,543.062,4.7529,-3.2486
318.67,543.562,4.7505,-3.2563
319.16,544.062,4.7480,-3.2639
319.65,544.562,4.7455,-3.2722
320.15,545.062,4.7429,-3.2809
320.64,545.562,4.7403,-3.2892
321.13,546.062,4.7376,-3.2973
321.63,546.562,4.7349,-3.3049
322.12,547.062,4.7322,-3.3116
322.62,547.562,4.7295,-3.3189
323.11,548.062,4.7267,-3.3253
323.60,548.562,4.7240,-3.3312
324.10,549.062,4.7212,-3.3389
324.59,549.562,4.7184,-3.3469
325.09,550.062,4.7156,-3.3534
325.58,550.562,4.7129,-3.3599
326.08,551.062,4.7101,-3.3660
326.58,551.562,4.7073,-3.3724
327.07,552.062,4.7045,-3.3782
327.57,552.562,4.7017,-3.3832
328.07,553.062,4.6989,-3.3880
328.57,553.562,4.6961,-3.3938
329.07,554.062,4.6933,-3.3993
329.57,554.562,4.6904,-3.4044
330.07,555.062,4.6875,-3.4085
330.57,555.562,4.6846,-3.4137
331.07,556.062,4.6817,-3.4192
331.57,556.562,4.6787,-3.4246
332.07,557.062,4.6757,-3.4282
332.58,557.562,4.6726,-3.4323
333.08,558.062,4.6695,-3.4365
333.58,558.562,4.6663,-3.4405
334.08,559.062,4.6630,-3.4444
334.59,559.562,4.6597,-3.4464
335.09,560.062,4.6563,-3.4496
335.60,560.562,4.6528,-3.4534
336.10,561.062,4.6493,-3.4569
336.61,561.562,4.6457,-3.4587
337.11,562.062,4.6420,-3.4623
337.62,562.562,4.6382,-3.4649
338.13,563.062,4.6344,-3.4676
338.63,563.562,4.6305,-3.4701
339.14,564.062,4.6266,-3.4714
339.65,564.562,4.6226,-3.4738
340.15,565.062,4.6186,-3.4765
340.66,565.562,4.6145,-3.4783
341.17,566.062,4.6104,-3.4796
341.68,566.562,4.6062,-3.4807
342.19,567.062,4.6020,-3.4819
342.70,567.562,4.5978,-3.4832
343.22,568.062,4.5935,-3.4843
343.73,568.562,4.5892,-3.4853
344.24,569.062,4.5848,-3.4864
344.75,569.562,4.5804,-3.4865
345.27,570.062,4.5760,-3.4866
345.78,570.562,4.5715,-3.4866
346.29,571.062,4.5671,-3.4863
346.81,571.562,4.5625,-3.4865
347.32,572.062,4.5580,-3.4865
347.84,572.562,4.5535,-3.4873
348.35,573.062,4.5489,-3.4885
348.87,573.562,4.5443,-3.4868
349.39,574.062,4.5396,-3.4839
349.90,574.562,4.5350,-3.4851
350.42,575.062,4.5303,-3.4868
350.93,575.562,4.5256,-3.4877
351.45,576.062,4.5208,-3.4879
351.97,576.562,4.5160,-3.4873
352.49,577.062,4.5111,-3.4860
353.01,577.562,4.5061,-3.4849
353.53,578.062,4.5011,-3.4834
354.05,578.562,4.4960,-3.4813
354.57,579.062,4.4909,-3.4788
355.09,579.562,4.4856,-3.4766
355.61,580.062,4.4803,-3.4746
356.14,580.562,4.4749,-3.4747
356.66,581.062,4.4695,-3.4762
357.18,581.562,4.4640,-3.4755
357.70,582.062,4.4584,-3.4714
358.22,582.562,4.4528,-3.4719
358.75,583.062,4.4471,-3.4728
359.27,583.562,4.4414,-3.4716
359.80,584.062,4.4356,-3.4650
360.32,584.562,4.4298,-3.4575
360.84,585.062,4.4239,-3.4531
361.37,585.562,4.4180,-3.4499
361.89,586.062,4.4120,-3.4473
362.42,586.562,4.4060,-3.4453
362.94,587.062,4.3999,-3.4431
363.47,587.562,4.3937,-3.4410
364.00,588.062,4.3875,-3.4385
364.53,588.562,4.3813,-3.4366
365.06,589.062,4.3749,-3.4347
365.59,589.562,4.3685,-3.4329
366.12,590.062,4.3621,-3.4315
366.65,590.562,4.3556,-3.4299
367.18,591.062,4.3490,-3.4283
367.70,591.562,4.3424,-3.4268
368.23,592.062,4.3358,-3.4249
368.76,592.562,4.3291,-3.4230
369.29,593.062,4.3223,-3.4217
369.82,593.562,4.3155,-3.4202
370.35,594.062,4.3086,-3.4184
370.88,594.562,4.3016,-3.4159
371.41,595.062,4.2945,-3.4143
371.95,595.562,4.2873,-3.4124
372.48,596.062,4.2801,-3.4116
373.02,596.562,4.2728,-3.4095
373.55,597.062,4.2654,-3.4077
374.08,597.562,4.2579,-3.4059
374.62,598.062,4.2504,-3.4044
375.15,598.562,4.2429,-3.4056
375.68,599.062,4.2353,-3.4034
376.22,599.562,4.2276,-3.4026
376.76,600.062,4.2198,-3.4021
377.29,600.562,4.2119,-3.4003
377.83,601.062,4.2041,-3.3990
378.37,601.562,4.1961,-3.3978
378.90,602.062,4.1881,-3.3968
379.44,602.562,4.1801,-3.3953
379.97,603.062,4.1720,-3.3940
380.51,603.562,4.1639,-3.3948
381.04,604.062,4.1557,-3.3937
381.58,604.562,4.1475,-3.3914
382.12,605.062,4.1392,-3.3881
382.66,605.562,4.1308,-3.3852
383.19,606.062,4.1223,-3.3864
383.74,606.562,4.1138,-3.3858
384.28,607.062,4.1051,-3.3841
384.82,607.562,4.0965,-3.3809
385.36,608.062,4.0877,-3.3796
385.90,608.562,4.0789,-3.3805
386.44,609.062,4.0700,-3.3857
386.98,609.562,4.0610,-3.3849
387.52,610.062,4.0519,-3.3805
388.06,610.562,4.0428,-3.3811
388.60,611.062,4.0335,-3.3810
389.14,611.562,4.0241,-3.3813
389.68,612.062,4.0146,-3.3769
390.22,612.562,4.0050,-3.3744
390.76,613.062,3.9953,-3.3736
391.31,613.562,3.9855,-3.3718
391.85,614.062,3.9756,-3.3705
392.39,614.562,3.9657,-3.3691
392.93,615.062,3.9557,-3.3677
393.47,615.562,3.9457,-3.3667
394.02,616.062,3.9355,-3.3656
394.56,616.562,3.9253,-3.3639
395.10,617.062,3.9151,-3.3622
395.65,617.562,3.9047,-3.3605
396.19,618.062,3.8944,-3.3595
396.74,618.562,3.8839,-3.3589
397.28,619.062,3.8734,-3.3584
397.82,619.562,3.8629,-3.3598
398.37,620.062,3.8523,-3.3590
398.91,620.562,3.8417,-3.3573
399.45,621.062,3.8310,-3.3577
400.00,621.562,3.8203,-3.3566
400.54,622.062,3.8094,-3.3546
401.09,622.562,3.7986,-3.3554
401.63,623.062,3.7876,-3.3552
402.18,623.562,3.7766,-3.3547
402.72,624.062,3.7656,-3.3546
403.26,624.562,3.7545,-3.3545
403.81,625.062,3.7433,-3.3612
404.36,625.562,3.7320,-3.3601
404.90,626.062,3.7206,-3.3567
405.45,626.562,3.7091,-3.3528
406.00,627.062,3.6976,-3.3497
406.54,627.562,3.6860,-3.3476
407.09,628.062,3.6742,-3.3463
407.64,628.562,3.6624,-3.3474
408.19,629.062,3.6504,-3.3466
408.73,629.562,3.6384,-3.3554
409.28,630.062,3.6262,-3.3554
409.83,630.562,3.6140,-3.3500
410.38,631.062,3.6017,-3.3455
410.93,631.562,3.5893,-3.3431
411.48,632.062,3.5768,-3.3418
412.03,632.562,3.5643,-3.3404
412.58,633.062,3.5517,-3.3400
413.13,633.562,3.5390,-3.3427
413.67,634.062,3.5263,-3.3418
414.22,634.562,3.5135,-3.3418
414.77,635.062,3.5007,-3.3410
415.32,635.562,3.4878,-3.3423
415.87,636.062,3.4749,-3.3424
416.42,636.562,3.4619,-3.3423
416.97,637.062,3.4488,-3.3415
417.52,637.562,3.4356,-3.3407
418.07,638.062,3.4225,-3.3408
418.62,638.562,3.4092,-3.3418
419.17,639.062,3.3958,-3.3500
419.72,639.562,3.3824,-3.3572
420.27,640.062,3.3688,-3.3523
420.83,640.562,3.3552,-3.3500
421.38,641.062,3.3415,-3.3536
421.93,641.562,3.3277,-3.3498
422.48,642.062,3.3138,-3.3490
423.03,642.562,3.2999,-3.3518
423.58,643.062,3.2859,-3.3548
424.13,643.562,3.2718,-3.3578
424.68,644.062,3.2577,-3.3612
425.23,644.562,3.2434,-3.3615
425.79,645.062,3.2291,-3.3587
426.34,645.562,3.2147,-3.3627
426.90,646.062,3.2002,-3.3560
427.45,646.562,3.1856,-3.3519
428.01,647.062,3.1710,-3.3475
428.56,647.562,3.1564,-3.3415
429.12,648.062,3.1417,-3.3352
429.67,648.562,3.1270,-3.3318
430.22,649.062,3.1123,-3.3326
430.78,649.562,3.0975,-3.3293
431.33,650.062,3.0827,-3.3261
431.89,650.562,3.0678,-3.3222
432.44,651.062,3.0530,-3.3231
433.00,651.562,3.0381,-3.3243
433.55,652.062,3.0231,-3.3193
434.10,652.562,3.0083,-3.3119
434.66,653.062,2.9933,-3.3070
435.21,653.562,2.9783,-3.3014
435.76,654.062,2.9632,-3.2962
436.32,654.562,2.9481,-3.2904
436.88,655.062,2.9328,-3.2842
437.43,655.562,2.9176,-3.2779
437.99,656.062,2.9022,-3.2715
438.55,656.562,2.8867,-3.2692
439.10,657.062,2.8711,-3.2693
439.66,657.562,2.8555,-3.2580
440.22,658.062,2.8397,-3.2429
440.77,658.562,2.8238,-3.2315
441.33,659.062,2.8079,-3.2216
441.89,659.562,2.7918,-3.2131
442.45,660.062,2.7756,-3.2008
443.01,660.562,2.7592,-3.1887
443.57,661.062,2.7427,-3.1753
444.12,661.562,2.7261,-3.1701
444.68,662.062,2.7094,-3.1629
445.24,662.562,2.6925,-3.1432
445.80,663.062,2.6752,-3.1233
446.36,663.562,2.6577,-3.1080
446.92,664.062,2.6399,-3.0924
447.48,664.562,2.6216,-3.0795
448.04,665.062,2.6030,-3.0647
448.60,665.562,2.5838,-3.0485
449.16,666.062,2.5641,-3.0316
449.72,666.562,2.5436,-3.0132
450.28,667.062,2.5224,-2.9931
450.84,667.562,2.5003,-2.9715
451.40,668.062,2.4774,-2.9442
451.96,668.562,2.4538,-2.9197
452.52,669.062,2.4295,-2.8993
453.09,669.562,2.4046,-2.8783
453.65,670.062,2.3796,-2.8628
454.21,670.562,2.3545,-2.8403
454.77,671.062,2.3295,-2.8113
455.34,671.562,2.3051,-2.7898
455.90,672.062,2.2814,-2.7666
456.46,672.562,2.2586,-2.7410
457.03,673.062,2.2368,-2.7192
457.59,673.562,2.2161,-2.6930
458.16,674.062,2.1964,-2.6638
458.72,674.562,2.1775,-2.6393
459.28,675.062,2.1593,-2.6154
459.84,675.562,2.1415,-2.5970
460.41,676.062,2.1240,-2.5746
460.97,676.562,2.1066,-2.5455
461.53,677.062,2.0890,-2.5181
462.10,677.562,2.0712,-2.4954
462.66,678.062,2.0532,-2.4798
463.23,678.562,2.0347,-2.4784
463.80,679.062,2.0159,-2.4695
464.36,679.562,1.9967,-2.4624
464.93,680.062,1.9773,-2.4520
465.50,680.562,1.9576,-2.4453
466.06,681.062,1.9377,-2.4420
466.63,681.562,1.9176,-2.4481
467.20,682.062,1.8975,-2.4701
467.76,682.562,1.8774,-2.4968
468.33,683.062,1.8573,-2.5111
468.90,683.562,1.8372,-2.5093
469.47,684.062,1.8173,-2.5169
470.04,684.562,1.7975,-2.5322
470.61,685.062,1.7780,-2.5501
471.17,685.562,1.7588,-2.5711
471.74,686.062,1.7400,-2.5956
472.31,686.562,1.7214,-2.6282
472.88,687.062,1.7032,-2.6701
473.45,687.562,1.6854,-2.7183
474.02,688.062,1.6680,-2.7669
474.59,688.562,1.6510,-2.8261
475.16,689.062,1.6346,-2.8815
475.74,689.562,1.6185,-2.9390
476.31,690.062,1.6031,-3.0036
476.88,690.562,1.5882,-3.0710
477.45,691.062,1.5738,-3.1403
478.02,691.562,1.5600,-3.2094
478.59,692.062,1.5467,-3.2829
479.16,692.562,1.5339,-3.3576
479.73,693.062,1.5217,-3.4358
480.31,693.562,1.5101,-3.5254
480.88,694.062,1.4991,-3.5985
481.44,694.562,1.4887,-3.6838
482.02,695.062,1.4788,-3.7777
482.59,695.562,1.4694,-3.8525
483.16,696.062,1.4605,-3.9097
483.73,696.562,1.4522,-3.9905
484.31,697.062,1.4445,-4.0807
484.88,697.562,1.4373,-4.1487
485.44,698.062,1.4306,-4.2119
486.01,698.562,1.4245,-4.2754
486.58,699.062,1.4188,-4.3384
487.16,699.562,1.4135,-4.4035
487.73,700.062,1.4086,-4.4622
488.30,700.562,1.4042,-4.5253
488.88,701.062,1.4001,-4.5868
489.45,701.562,1.3964,-4.6425
490.02,702.062,1.3930,-4.6869
490.59,702.562,1.3898,-4.7357
491.16,703.062,1.3869,-4.7976
491.73,703.562,1.3842,-4.8521
492.30,704.062,1.3816,-4.8807
492.88,704.562,1.3792,-4.9172
493.45,705.062,1.3770,-4.9556
494.02,705.562,1.3748,-4.9947
494.59,706.062,1.3728,-5.0294
495.17,706.562,1.3708,-5.0629
495.74,707.062,1.3689,-5.0935
496.31,707.562,1.3671,-5.1282
496.88,708.062,1.3653,-5.1597
497.46,708.562,1.3635,-5.1832
498.03,709.062,1.3617,-5.2012
498.60,709.562,1.3600,-5.2240
499.18,710.062,1.3582,-5.2495
499.75,710.562,1.3565,-5.2821
500.32,711.062,1.3547,-5.3144
500.90,711.562,1.3529,-5.3384
501.47,712.062,1.3511,-5.3594
502.04,712.562,1.3493,-5.3810
502.62,713.062,1.3475,-5.4117
503.19,713.562,1.3457,-5.4278
503.76,714.062,1.3438,-5.4331
504.34,714.562,1.3419,-5.4444
504.91,715.062,1.3401,-5.4603
505.49,715.562,1.3382,-5.4931
506.06,716.062,1.3363,-5.5306
506.64,716.562,1.3344,-5.5416
507.22,717.062,1.3325,-5.5439
507.79,717.562,1.3307,-5.5560
508.37,718.062,1.3288,-5.5688
508.95,718.562,1.3269,-5.5883
509.53,719.062,1.3251,-5.6035
510.10,719.562,1.3232,-5.6195
510.69,720.062,1.3214,-5.6350
511.26,720.562,1.3195,-5.6487
511.84,721.062,1.3177,-5.6641
512.41,721.562,1.3158,-5.6736
512.99,722.062,1.3140,-5.6789
513.57,722.562,1.3121,-5.6960
514.16,723.062,1.3102,-5.7138
514.74,723.562,1.3083,-5.7281
515.32,724.062,1.3064,-5.7442
515.91,724.562,1.3044,-5.7592
516.49,725.062,1.3025,-5.7749
517.07,725.562,1.3006,-5.7855
517.65,726.062,1.2986,-5.7973
518.23,726.562,1.2967,-5.8128
518.81,727.062,1.2947,-5.8223
519.39,727.562,1.2927,-5.8306
519.97,728.062,1.2908,-5.8410
520.55,728.562,1.2888,-5.8531
521.14,729.062,1.2869,-5.8654
521.72,729.562,1.2849,-5.8739
522.31,730.062,1.2830,-5.8819
522.89,730.562,1.2810,-5.8983
523.47,731.062,1.2791,-5.9118
524.06,731.562,1.2772,-5.9185
524.65,732.062,1.2752,-5.9378
525.23,732.562,1.2733,-5.9537
525.82,733.062,1.2714,-5.9589
526.40,733.562,1.2695,-5.9839
526.98,734.062,1.2676,-5.9981
527.57,734.562,1.2657,-6.0009
528.15,735.062,1.2638,-6.0011
528.74,735.562,1.2619,-6.0029
529.33,736.062,1.2600,-6.0109
529.91,736.562,1.2581,-6.0234
530.50,737.062,1.2563,-6.0350
531.08,737.562,1.2544,-6.0404
531.67,738.062,1.2526,-6.0454
532.26,738.562,1.2507,-6.0532
532.84,739.062,1.2489,-6.0687
533.43,739.562,1.2471,-6.0804
534.02,740.062,1.2453,-6.0843
534.61,740.562,1.2436,-6.0973
535.20,741.062,1.2418,-6.1281
535.78,741.562,1.2401,-6.1356
536.37,742.062,1.2383,-6.1376
536.96,742.562,1.2367,-6.1409
537.55,743.062,1.2350,-6.1465
538.14,743.562,1.2333,-6.1536
538.74,744.062,1.2317,-6.1621
539.32,744.562,1.2301,-6.1689
539.91,745.062,1.2285,-6.1747
540.50,745.562,1.2269,-6.1807
541.09,746.062,1.2253,-6.1874
541.68,746.562,1.2238,-6.1922
542.27,747.062,1.2222,-6.1964
542.86,747.562,1.2207,-6.2004
543.45,748.062,1.2191,-6.2041
544.04,748.562,1.2176,-6.2093
544.64,749.062,1.2160,-6.2162
545.23,749.562,1.2145,-6.2271
545.82,750.062,1.2130,-6.2506
546.41,750.562,1.2114,-6.2587
547.00,751.062,1.2099,-6.2590
547.59,751.562,1.2084,-6.2706
548.19,752.062,1.2068,-6.2696
548.78,752.562,1.2053,-6.2795
549.37,753.062,1.2037,-6.2850
549.97,753.562,1.2022,-6.2802
550.56,754.062,1.2007,-6.2817
551.16,754.562,1.1991,-6.2842
551.75,755.062,1.1976,-6.2861
552.34,755.562,1.1961,-6.2881
552.94,756.062,1.1946,-6.2933
553.53,756.562,1.1931,-6.2998
554.13,757.062,1.1916,-6.3069
554.73,757.562,1.1901,-6.3106
555.32,758.062,1.1886,-6.3141
555.92,758.562,1.1871,-6.3201
556.51,759.062,1.1856,-6.3247
557.10,759.562,1.1842,-6.3304
557.70,760.062,1.1828,-6.3327
558.29,760.562,1.1814,-6.3350
558.89,761.062,1.1800,-6.3377
559.48,761.562,1.1787,-6.3385
560.08,762.062,1.1774,-6.3405
560.67,762.562,1.1761,-6.3457
561.27,763.062,1.1748,-6.3506
561.87,763.562,1.1736,-6.3561
562.47,764.062,1.1724,-6.3630
563.07,764.562,1.1712,-6.3796
563.66,765.062,1.1701,-6.3942
564.26,765.562,1.1690,-6.4006
564.86,766.062,1.1679,-6.4050
565.46,766.562,1.1668,-6.4080
566.06,767.062,1.1658,-6.3914
566.65,767.562,1.1647,-6.3795
567.25,768.062,1.1637,-6.3800
567.85,768.562,1.1627,-6.3797
568.45,769.062,1.1618,-6.3784
569.05,769.562,1.1608,-6.3829
569.64,770.062,1.1598,-6.3906
570.24,770.562,1.1589,-6.4052
570.84,771.062,1.1580,-6.4228
571.44,771.562,1.1570,-6.4367
572.04,772.062,1.1561,-6.4443
572.64,772.562,1.1551,-6.4493
573.23,773.062,1.1542,-6.4543
573.83,773.562,1.1533,-6.4554
574.43,774.062,1.1523,-6.4593
575.03,774.562,1.1514,-6.4626
575.64,775.062,1.1504,-6.4662
576.24,775.562,1.1495,-6.4690
576.84,776.062,1.1485,-6.4713
577.44,776.562,1.1476,-6.4748
578.04,777.062,1.1466,-6.4763
578.64,777.562,1.1457,-6.4773
579.24,778.062,1.1447,-6.4780
579.84,778.562,1.1437,-6.4829
580.44,779.062,1.1428,-6.4811
581.04,779.562,1.1418,-6.4851
581.65,780.062,1.1408,-6.4937
582.25,780.562,1.1399,-6.4981
582.85,781.062,1.1389,-6.5009
583.45,781.562,1.1380,-6.5062
584.05,782.062,1.1370,-6.5137
584.65,782.562,1.1361,-6.5203
585.25,783.062,1.1351,-6.5257
585.86,783.562,1.1342,-6.5315
586.46,784.062,1.1333,-6.5369
587.06,784.562,1.1323,-6.5433
587.66,785.062,1.1314,-6.5479
588.26,785.562,1.1305,-6.5527
588.87,786.062,1.1296,-6.5554
589.47,786.562,1.1288,-6.5579
590.07,787.062,1.1279,-6.5613
590.67,787.562,1.1270,-6.5665
591.28,788.062,1.1262,-6.5738
591.88,788.562,1.1253,-6.5817
592.48,789.062,1.1244,-6.5826
593.08,789.562,1.1236,-6.5757
593.69,790.062,1.1228,-6.5791
594.29,790.562,1.1219,-6.5891
594.89,791.062,1.1211,-6.5964
595.50,791.562,1.1202,-6.6050
596.10,792.062,1.1194,-6.6148
596.71,792.562,1.1185,-6.6256
597.31,793.062,1.1177,-6.6343
597.92,793.562,1.1168,-6.6418
598.52,794.062,1.1160,-6.6484
599.12,794.562,1.1151,-6.6514
599.73,795.062,1.1143,-6.6545
600.33,795.562,1.1134,-6.6629
600.93,796.062,1.1125,-6.6680
601.53,796.562,1.1117,-6.6741
602.14,797.062,1.1108,-6.6818
602.74,797.562,1.1099,-6.6882
603.35,798.062,1.1090,-6.6968
603.95,798.562,1.1082,-6.7052
604.56,799.062,1.1073,-6.7104
605.16,799.562,1.1064,-6.7165
605.77,800.062,1.1055,-6.7225
606.37,800.562,1.1046,-6.7276
606.98,801.062,1.1038,-6.7249
607.58,801.562,1.1029,-6.7324
608.19,802.062,1.1020,-6.7434
608.80,802.562,1.1011,-6.7530
609.40,803.062,1.1002,-6.7629
610.01,803.562,1.0993,-6.7709
610.61,804.062,1.0985,-6.7790
611.22,804.562,1.0976,-6.7893
611.83,805.062,1.0968,-6.7984
612.43,805.562,1.0959,-6.8058
613.04,806.062,1.0951,-6.8113
613.64,806.562,1.0943,-6.8177
614.25,807.062,1.0934,-6.8240
614.86,807.562,1.0926,-6.8311
615.47,808.062,1.0918,-6.8344
616.08,808.562,1.0910,-6.8417
616.68,809.062,1.0902,-6.8505
617.29,809.562,1.0894,-6.8585
617.90,810.062,1.0886,-6.8668
618.50,810.562,1.0878,-6.8700
619.11,811.062,1.0870,-6.8729
619.72,811.562,1.0862,-6.8817
620.32,812.062,1.0855,-6.8914
620.93,812.562,1.0847,-6.8984
621.54,813.062,1.0839,-6.9064
622.15,813.562,1.0832,-6.9155
622.76,814.062,1.0824,-6.9250
623.37,814.562,1.0817,-6.9342
623.98,815.062,1.0809,-6.9448
624.58,815.562,1.0802,-6.9529
625.19,816.062,1.0795,-6.9618
625.80,816.562,1.0787,-6.9707
626.41,817.062,1.0780,-6.9805
627.02,817.562,1.0773,-6.9886
627.62,818.062,1.0767,-6.9966
628.23,818.562,1.0760,-7.0032
628.84,819.062,1.0753,-7.0050
629.45,819.562,1.0746,-7.0094
630.06,820.062,1.0740,-7.0226
630.67,820.562,1.0733,-7.0350
631.28,821.062,1.0726,-7.0404
631.89,821.562,1.0719,-7.0473
632.50,822.062,1.0713,-7.0604
633.11,822.562,1.0706,-7.0664
633.72,823.062,1.0698,-7.0694
634.33,823.562,1.0691,-7.0794
634.94,824.062,1.0684,-7.0893
635.55,824.562,1.0677,-7.0983
636.15,825.062,1.0669,-7.1074
636.77,825.562,1.0662,-7.1178
637.37,826.062,1.0654,-7.1300
637.98,826.562,1.0646,-7.1364
638.59,827.062,1.0639,-7.1442
639.20,827.562,1.0631,-7.1534
639.81,828.062,1.0623,-7.1649
640.43,828.562,1.0616,-7.1752
641.04,829.062,1.0608,-7.1829
641.65,829.562,1.0600,-7.1877
642.26,830.062,1.0593,-7.1923
642.87,830.562,1.0585,-7.2049
643.48,831.062,1.0578,-7.2178
644.09,831.562,1.0571,-7.2273
644.70,832.062,1.0564,-7.2354
645.31,832.562,1.0557,-7.2430
645.92,833.062,1.0551,-7.2539
646.54,833.562,1.0545,-7.2638
647.15,834.062,1.0539,-7.2673
647.76,834.562,1.0533,-7.2684
648.38,835.062,1.0527,-7.2758
648.99,835.562,1.0522,-7.2871
649.60,836.062,1.0516,-7.2993
650.22,836.562,1.0511,-7.3083
650.83,837.062,1.0506,-7.3196
651.44,837.562,1.0500,-7.3284
652.05,838.062,1.0495,-7.3373
652.66,838.562,1.0489,-7.3451
653.28,839.062,1.0483,-7.3469
653.89,839.562,1.0477,-7.3559
654.50,840.062,1.0471,-7.3706
655.11,840.562,1.0464,-7.3817
655.73,841.062,1.0457,-7.3873
656.34,841.562,1.0450,-7.3918
656.96,842.062,1.0442,-7.3967
657.57,842.562,1.0435,-7.4019
658.18,843.062,1.0427,-7.4104
658.79,843.562,1.0419,-7.4230
659.40,844.062,1.0410,-7.4368
660.01,844.562,1.0401,-7.4483
660.63,845.062,1.0392,-7.4621
661.24,845.562,1.0383,-7.4743
661.85,846.062,1.0373,-7.4864
662.46,846.562,1.0363,-7.4984
663.08,847.062,1.0353,-7.5071
663.69,847.562,1.0343,-7.5096
664.30,848.062,1.0333,-7.5140
664.91,848.562,1.0323,-7.5240
665.52,849.062,1.0313,-7.5326
666.14,849.562,1.0303,-7.5499
666.75,850.062,1.0293,-7.5646
667.37,850.562,1.0283,-7.5788
667.98,851.062,1.0273,-7.5899
668.60,851.562,1.0264,-7.5993
669.21,852.062,1.0254,-7.6050
669.82,852.562,1.0245,-7.6120
670.44,853.062,1.0236,-7.6233
671.05,853.562,1.0226,-7.6309
671.67,854.062,1.0217,-7.6366
672.28,854.562,1.0208,-7.6427
672.90,855.062,1.0198,-7.6505
673.51,855.562,1.0189,-7.6667
674.12,856.062,1.0179,-7.6850
674.74,856.562,1.0169,-7.7006
675.35,857.062,1.0159,-7.7076
675.96,857.562,1.0149,-7.7142
676.57,858.062,1.0138,-7.7240
677.18,858.562,1.0127,-7.7353
677.80,859.062,1.0115,-7.7472
678.41,859.562,1.0103,-7.7551
679.02,860.062,1.0091,-7.7637
679.64,860.562,1.0078,-7.7742
680.25,861.062,1.0065,-7.7870
680.86,861.562,1.0051,-7.7990
681.48,862.062,1.0037,-7.8117
682.09,862.562,1.0023,-7.8216
682.70,863.062,1.0009,-7.8317
683.32,863.562,0.9995,-7.8424
683.93,864.062,0.9981,-7.8556
684.55,864.562,0.9968,-7.8677
685.16,865.062,0.9954,-7.8807
685.78,865.562,0.9942,-7.8941
686.40,866.062,0.9929,-7.9067
687.01,866.562,0.9917,-7.9168
687.63,867.062,0.9904,-7.9253
688.24,867.562,0.9892,-7.9354
688.86,868.062,0.9880,-7.9446
689.47,868.562,0.9868,-7.9506
690.09,869.062,0.9857,-7.9539
690.70,869.562,0.9845,-7.9622
691.32,870.062,0.9833,-7.9711
691.93,870.562,0.9821,-7.9798
692.55,871.062,0.9808,-7.9965
693.17,871.562,0.9794,-8.0075
693.78,872.062,0.9780,-8.0201
694.40,872.562,0.9767,-8.0304
