Repository: MaCFP/matl-db

## Experimental Conditions: Simultaneous Thermal Analysis (STA)

The sample powder was provided by MaCFP in a small glass bottle.
Upon arrival, the bottle was opened and placed inside a desiccator for storage.
The samples were weighed at room condition and stored at room condition prior to measurement. No pre-conditioning was applied.

The data was interpolated to match a 0.5 K spacing, as requested by MaCFP.
Note that this can lead to minor inconsistencies for a few initial data points
where the temperature is not yet monotonically increasing, due to noise.

File: Wood/Calibration_Data/BUW/BUWfd_Wood_STA_50K_R3.csv
Time (s),Temperature (K),Mass (mg),Heat Flow (mW/mg)
0.00,299.513,4.8275,-0.0169
30.97,300.013,4.8183,-0.0032
37.27,300.513,4.8132,0.0003
41.54,301.013,4.8076,-0.0063
44.91,301.513,4.8028,-0.0161
47.66,302.013,4.7978,-0.0311
50.01,302.513,4.7927,-0.0477
52.13,303.013,4.7877,-0.0641
54.04,303.513,4.7831,-0.0840
55.75,304.013,4.7782,-0.1056
57.32,304.513,4.7734,-0.1265
58.80,305.013,4.7693,-0.1476
60.18,305.513,4.7648,-0.1698
61.47,306.013,4.7607,-0.1940
62.70,306.513,4.7563,-0.2175
63.86,307.013,4.7522,-0.2394
64.98,307.513,4.7482,-0.2631
66.04,308.013,4.7439,-0.2861
67.06,308.513,4.7398,-0.3094
68.05,309.013,4.7358,-0.3322
69.00,309.513,4.7319,-0.3573
69.92,310.013,4.7281,-0.3805
70.81,310.513,4.7241,-0.4031
71.66,311.013,4.7206,-0.4258
72.51,311.513,4.7170,-0.4480
73.32,312.013,4.7138,-0.4710
74.12,312.513,4.7104,-0.4936
74.89,313.013,4.7071,-0.5158
75.65,313.513,4.7041,-0.5381
76.39,314.013,4.7011,-0.5602
77.12,314.513,4.6982,-0.5822
77.83,315.013,4.6956,-0.6032
78.53,315.513,4.6930,-0.6237
79.21,316.013,4.6904,-0.6462
79.89,316.513,4.6878,-0.6676
80.54,317.013,4.6854,-0.6876
81.19,317.513,4.6832,-0.7074
81.83,318.013,4.6809,-0.7274
82.46,318.513,4.6787,-0.7468
83.08,319.013,4.6767,-0.7660
83.69,319.513,4.6748,-0.7851
84.30,320.013,4.6728,-0.8038
84.89,320.513,4.6710,-0.8224
85.48,321.013,4.6692,-0.8403
86.06,321.513,4.6674,-0.8580
86.63,322.013,4.6658,-0.8753
87.20,322.513,4.6642,-0.8925
87.76,323.013,4.6627,-0.9081
88.31,323.513,4.6612,-0.9241
88.86,324.013,4.6598,-0.9399
89.40,324.513,4.6584,-0.9555
89.94,325.013,4.6572,-0.9706
90.48,325.513,4.6561,-0.9855
91.01,326.013,4.6549,-0.9997
91.53,326.513,4.6538,-1.0136
92.05,327.013,4.6528,-1.0269
92.57,327.513,4.6519,-1.0412
93.08,328.013,4.6510,-1.0544
93.59,328.513,4.6500,-1.0664
94.09,329.013,4.6491,-1.0783
94.59,329.513,4.6483,-1.0901
95.09,330.013,4.6476,-1.1008
95.58,330.513,4.6469,-1.1118
96.07,331.013,4.6461,-1.1227
96.56,331.513,4.6454,-1.1326
97.05,332.013,4.6447,-1.1411
97.53,332.513,4.6441,-1.1505
98.01,333.013,4.6435,-1.1602
98.49,333.513,4.6429,-1.1688
98.96,334.013,4.6423,-1.1764
99.43,334.513,4.6416,-1.1848
99.90,335.013,4.6410,-1.1931
100.37,335.513,4.6404,-1.2002
100.83,336.013,4.6399,-1.2059
101.30,336.513,4.6393,-1.2124
101.76,337.013,4.6387,-1.2185
102.22,337.513,4.6382,-1.2238
102.68,338.013,4.6376,-1.2285
103.14,338.513,4.6371,-1.2333
103.60,339.013,4.6366,-1.2371
104.05,339.513,4.6362,-1.2406
104.51,340.013,4.6357,-1.2443
104.96,340.513,4.6353,-1.2466
105.41,341.013,4.6349,-1.2488
105.86,341.513,4.6344,-1.2511
106.31,342.013,4.6340,-1.2534
106.76,342.513,4.6337,-1.2534
107.21,343.013,4.6333,-1.2542
107.65,343.513,4.6330,-1.2542
108.10,344.013,4.6328,-1.2540
108.55,344.513,4.6325,-1.2541
108.99,345.013,4.6323,-1.2543
109.44,345.513,4.6321,-1.2533
109.88,346.013,4.6319,-1.2514
110.33,346.513,4.6317,-1.2488
110.77,347.013,4.6316,-1.2460
111.21,347.513,4.6314,-1.2419
111.65,348.013,4.6313,-1.2388
112.09,348.513,4.6313,-1.2354
112.54,349.013,4.6312,-1.2315
112.98,349.513,4.6312,-1.2267
113.42,350.013,4.6311,-1.2217
113.86,350.513,4.6311,-1.2168
114.30,351.013,4.6311,-1.2118
114.74,351.513,4.6311,-1.2058
115.18,352.013,4.6311,-1.2009
115.62,352.513,4.6311,-1.1947
116.06,353.013,4.6311,-1.1871
116.50,353.513,4.6311,-1.1799
116.94,354.013,4.6312,-1.1720
117.38,354.513,4.6312,-1.1633
117.82,355.013,4.6312,-1.1554
118.26,355.513,4.6313,-1.1468
118.70,356.013,4.6313,-1.1386
119.14,356.513,4.6314,-1.1301
119.58,357.013,4.6315,-1.1207
120.02,357.513,4.6316,-1.1103
120.46,358.013,4.6316,-1.1010
120.90,358.513,4.6317,-1.0916
121.34,359.013,4.6318,-1.0823
121.78,359.513,4.6319,-1.0722
122.22,360.013,4.6319,-1.0610
122.66,360.513,4.6321,-1.0505
123.10,361.013,4.6322,-1.0399
123.54,361.513,4.6323,-1.0292
123.98,362.013,4.6325,-1.0177
124.43,362.513,4.6326,-1.0054
124.87,363.013,4.6327,-0.9935
125.31,363.513,4.6329,-0.9818
125.75,364.013,4.6331,-0.9706
126.20,364.513,4.6332,-0.9590
126.64,365.013,4.6334,-0.9472
127.08,365.513,4.6335,-0.9348
127.53,366.013,4.6337,-0.9222
127.97,366.513,4.6339,-0.9084
128.42,367.013,4.6341,-0.8947
128.87,367.513,4.6343,-0.8841
129.32,368.013,4.6345,-0.8726
129.77,368.513,4.6347,-0.8604
130.22,369.013,4.6350,-0.8482
130.67,369.513,4.6352,-0.8363
131.12,370.013,4.6354,-0.8243
131.57,370.513,4.6357,-0.8123
132.03,371.013,4.6360,-0.8001
132.48,371.513,4.6362,-0.7883
132.94,372.013,4.6365,-0.7764
133.40,372.513,4.6368,-0.7649
133.86,373.013,4.6371,-0.7537
134.32,373.513,4.6374,-0.7418
134.77,374.013,4.6377,-0.7314
135.24,374.513,4.6380,-0.7199
135.69,375.013,4.6383,-0.7084
136.16,375.513,4.6386,-0.6976
136.62,376.013,4.6389,-0.6882
137.09,376.513,4.6392,-0.6766
137.56,377.013,4.6396,-0.6665
138.03,377.513,4.6399,-0.6575
138.50,378.013,4.6402,-0.6478
138.97,378.513,4.6405,-0.6385
139.44,379.013,4.6408,-0.6288
139.91,379.513,4.6411,-0.6197
140.39,380.013,4.6413,-0.6115
140.86,380.513,4.6416,-0.6021
141.34,381.013,4.6419,-0.5930
141.82,381.513,4.6422,-0.5845
142.30,382.013,4.6425,-0.5766
142.78,382.513,4.6428,-0.5688
143.26,383.013,4.6430,-0.5606
143.75,383.513,4.6433,-0.5523
144.23,384.013,4.6435,-0.5450
144.72,384.513,4.6438,-0.5376
145.21,385.013,4.6440,-0.5305
145.70,385.513,4.6442,-0.5232
146.19,386.013,4.6444,-0.5157
146.68,386.513,4.6446,-0.5099
147.18,387.013,4.6448,-0.5034
147.67,387.513,4.6449,-0.4964
148.17,388.013,4.6451,-0.4891
148.67,388.513,4.6452,-0.4829
149.17,389.013,4.6454,-0.4777
149.67,389.513,4.6455,-0.4722
150.17,390.013,4.6456,-0.4668
150.68,390.513,4.6457,-0.4613
151.18,391.013,4.6458,-0.4563
151.69,391.513,4.6459,-0.4502
152.20,392.013,4.6460,-0.4438
152.71,392.513,4.6461,-0.4391
153.22,393.013,4.6462,-0.4343
153.73,393.513,4.6463,-0.4304
154.24,394.013,4.6464,-0.4252
154.76,394.513,4.6465,-0.4201
155.27,395.013,4.6466,-0.4152
155.79,395.513,4.6467,-0.4114
156.31,396.013,4.6468,-0.4061
156.83,396.513,4.6469,-0.4014
157.35,397.013,4.6471,-0.3964
157.87,397.513,4.6472,-0.3916
158.39,398.013,4.6473,-0.3878
158.92,398.513,4.6475,-0.3827
159.44,399.013,4.6476,-0.3777
159.97,399.513,4.6478,-0.3729
160.50,400.013,4.6479,-0.3685
161.02,400.513,4.6481,-0.3642
161.56,401.013,4.6483,-0.3601
162.09,401.513,4.6485,-0.3555
162.62,402.013,4.6487,-0.3508
163.15,402.513,4.6489,-0.3461
163.69,403.013,4.6492,-0.3411
164.23,403.513,4.6494,-0.3362
164.76,404.013,4.6496,-0.3309
165.30,404.513,4.6499,-0.3261
165.85,405.013,4.6501,-0.3207
166.39,405.513,4.6504,-0.3160
166.93,406.013,4.6506,-0.3109
167.47,406.513,4.6509,-0.3059
168.02,407.013,4.6511,-0.3005
168.56,407.513,4.6514,-0.2955
169.11,408.013,4.6516,-0.2903
169.66,408.513,4.6519,-0.2851
170.20,409.013,4.6521,-0.2798
170.75,409.513,4.6523,-0.2745
171.30,410.013,4.6526,-0.2706
171.85,410.513,4.6528,-0.2652
172.41,411.013,4.6530,-0.2594
172.96,411.513,4.6533,-0.2531
173.52,412.013,4.6535,-0.2478
174.08,412.513,4.6537,-0.2435
174.63,413.013,4.6539,-0.2374
175.19,413.513,4.6541,-0.2332
175.75,414.013,4.6543,-0.2279
176.31,414.513,4.6546,-0.2219
176.87,415.013,4.6548,-0.2170
177.44,415.513,4.6550,-0.2119
178.00,416.013,4.6552,-0.2065
178.56,416.513,4.6554,-0.2015
179.13,417.013,4.6557,-0.1970
179.70,417.513,4.6559,-0.1924
180.26,418.013,4.6561,-0.1861
180.83,418.513,4.6563,-0.1818
181.39,419.013,4.6566,-0.1769
181.96,419.513,4.6568,-0.1725
182.53,420.013,4.6570,-0.1678
183.10,420.513,4.6572,-0.1628
183.68,421.013,4.6575,-0.1584
184.25,421.513,4.6577,-0.1540
184.82,422.013,4.6579,-0.1501
185.39,422.513,4.6581,-0.1465
185.97,423.013,4.6583,-0.1424
186.54,423.513,4.6585,-0.1385
187.12,424.013,4.6587,-0.1343
187.70,424.513,4.6589,-0.1304
188.28,425.013,4.6591,-0.1275
188.86,425.513,4.6593,-0.1240
189.43,426.013,4.6594,-0.1203
190.01,426.513,4.6596,-0.1172
190.59,427.013,4.6598,-0.1145
191.17,427.513,4.6600,-0.1106
191.76,428.013,4.6602,-0.1075
192.34,428.513,4.6604,-0.1051
192.92,429.013,4.6606,-0.1025
193.50,429.513,4.6608,-0.0997
194.08,430.013,4.6610,-0.0982
194.67,430.513,4.6612,-0.0966
195.25,431.013,4.6614,-0.0944
195.83,431.513,4.6616,-0.0921
196.42,432.013,4.6619,-0.0904
197.00,432.513,4.6621,-0.0897
197.59,433.013,4.6623,-0.0876
198.17,433.513,4.6626,-0.0869
198.76,434.013,4.6628,-0.0857
199.34,434.513,4.6630,-0.0847
199.93,435.013,4.6632,-0.0832
200.52,435.513,4.6635,-0.0821
201.10,436.013,4.6637,-0.0823
201.69,436.513,4.6639,-0.0814
202.27,437.013,4.6641,-0.0812
202.85,437.513,4.6643,-0.0808
203.44,438.013,4.6645,-0.0806
204.03,438.513,4.6646,-0.0805
204.61,439.013,4.6648,-0.0805
205.20,439.513,4.6649,-0.0809
205.79,440.013,4.6651,-0.0814
206.37,440.513,4.6652,-0.0824
206.96,441.013,4.6653,-0.0834
207.55,441.513,4.6655,-0.0845
208.13,442.013,4.6656,-0.0859
208.71,442.513,4.6657,-0.0872
209.29,443.013,4.6659,-0.0882
209.87,443.513,4.6660,-0.0903
210.45,444.013,4.6662,-0.0921
211.04,444.513,4.6663,-0.0939
211.62,445.013,4.6665,-0.0958
212.20,445.513,4.6667,-0.0972
212.79,446.013,4.6668,-0.0996
213.37,446.513,4.6670,-0.1019
213.95,447.013,4.6672,-0.1050
214.53,447.513,4.6674,-0.1077
215.11,448.013,4.6677,-0.1105
215.69,448.513,4.6679,-0.1130
216.26,449.013,4.6681,-0.1153
216.84,449.513,4.6683,-0.1182
217.42,450.013,4.6685,-0.1214
217.99,450.513,4.6687,-0.1248
218.57,451.013,4.6689,-0.1290
219.14,451.513,4.6691,-0.1316
219.72,452.013,4.6693,-0.1345
220.29,452.513,4.6695,-0.1381
220.86,453.013,4.6697,-0.1420
221.43,453.513,4.6698,-0.1458
222.00,454.013,4.6700,-0.1497
222.56,454.513,4.6701,-0.1532
223.13,455.013,4.6703,-0.1566
223.70,455.513,4.6704,-0.1618
224.26,456.013,4.6706,-0.1660
224.82,456.513,4.6707,-0.1699
225.38,457.013,4.6709,-0.1740
225.94,457.513,4.6710,-0.1778
226.50,458.013,4.6711,-0.1818
227.07,458.513,4.6713,-0.1862
227.63,459.013,4.6715,-0.1903
228.19,459.513,4.6716,-0.1946
228.75,460.013,4.6718,-0.1987
229.31,460.513,4.6719,-0.2029
229.87,461.013,4.6721,-0.2084
230.43,461.513,4.6723,-0.2136
230.98,462.013,4.6724,-0.2174
231.54,462.513,4.6726,-0.2218
232.09,463.013,4.6728,-0.2271
232.64,463.513,4.6729,-0.2324
233.19,464.013,4.6731,-0.2376
233.74,464.513,4.6732,-0.2426
234.29,465.013,4.6734,-0.2481
234.83,465.513,4.6735,-0.2541
235.38,466.013,4.6736,-0.2595
235.93,466.513,4.6737,-0.2650
236.47,467.013,4.6738,-0.2708
237.01,467.513,4.6739,-0.2773
237.56,468.013,4.6740,-0.2828
238.10,468.513,4.6741,-0.2894
238.64,469.013,4.6742,-0.2963
239.18,469.513,4.6743,-0.3027
239.72,470.013,4.6743,-0.3096
240.26,470.513,4.6744,-0.3159
240.80,471.013,4.6745,-0.3229
241.33,471.513,4.6746,-0.3298
241.87,472.013,4.6746,-0.3377
242.41,472.513,4.6747,-0.3456
242.94,473.013,4.6748,-0.3529
243.47,473.513,4.6749,-0.3590
244.00,474.013,4.6750,-0.3657
244.54,474.513,4.6750,-0.3737
245.07,475.013,4.6751,-0.3821
245.59,475.513,4.6751,-0.3902
246.12,476.013,4.6752,-0.3982
246.65,476.513,4.6752,-0.4057
247.18,477.013,4.6752,-0.4138
247.70,477.513,4.6752,-0.4228
248.23,478.013,4.6753,-0.4310
248.75,478.513,4.6753,-0.4396
249.28,479.013,4.6752,-0.4477
249.80,479.513,4.6752,-0.4561
250.32,480.013,4.6752,-0.4654
250.84,480.513,4.6751,-0.4755
251.36,481.013,4.6751,-0.4847
251.88,481.513,4.6750,-0.4931
252.40,482.013,4.6750,-0.5025
252.92,482.513,4.6749,-0.5111
253.44,483.013,4.6748,-0.5200
253.95,483.513,4.6747,-0.5293
254.47,484.013,4.6746,-0.5387
254.98,484.513,4.6745,-0.5478
255.50,485.013,4.6743,-0.5573
256.01,485.513,4.6742,-0.5676
256.52,486.013,4.6740,-0.5777
257.03,486.513,4.6739,-0.5875
257.54,487.013,4.6737,-0.5983
258.05,487.513,4.6735,-0.6087
258.56,488.013,4.6733,-0.6190
259.07,488.513,4.6731,-0.6294
259.58,489.013,4.6728,-0.6399
260.09,489.513,4.6726,-0.6505
260.60,490.013,4.6724,-0.6616
261.10,490.513,4.6721,-0.6724
261.61,491.013,4.6719,-0.6833
262.11,491.513,4.6716,-0.6942
262.62,492.013,4.6714,-0.7055
263.13,492.513,4.6711,-0.7165
263.63,493.013,4.6708,-0.7287
264.14,493.513,4.6705,-0.7405
264.64,494.013,4.6702,-0.7524
265.14,494.513,4.6699,-0.7645
265.64,495.013,4.6696,-0.7754
266.14,495.513,4.6692,-0.7874
266.64,496.013,4.6689,-0.7994
267.13,496.513,4.6685,-0.8114
267.63,497.013,4.6682,-0.8237
268.13,497.513,4.6678,-0.8358
268.63,498.013,4.6674,-0.8480
269.12,498.513,4.6670,-0.8610
269.62,499.013,4.6665,-0.8734
270.11,499.513,4.6661,-0.8865
270.61,500.013,4.6656,-0.8993
271.10,500.513,4.6652,-0.9117
271.60,501.013,4.6647,-0.9248
272.09,501.513,4.6642,-0.9370
272.59,502.013,4.6637,-0.9494
273.08,502.513,4.6631,-0.9620
273.57,503.013,4.6626,-0.9752
274.06,503.513,4.6620,-0.9881
274.55,504.013,4.6614,-1.0015
275.04,504.513,4.6608,-1.0150
275.54,505.013,4.6601,-1.0285
276.03,505.513,4.6595,-1.0417
276.52,506.013,4.6588,-1.0551
277.01,506.513,4.6581,-1.0682
277.50,507.013,4.6574,-1.0817
277.99,507.513,4.6567,-1.0956
278.48,508.013,4.6560,-1.1079
278.97,508.513,4.6552,-1.1213
279.46,509.013,4.6544,-1.1337
279.95,509.513,4.6536,-1.1464
280.44,510.013,4.6528,-1.1594
280.93,510.513,4.6520,-1.1734
281.41,511.013,4.6511,-1.1864
281.90,511.513,4.6502,-1.1999
282.39,512.013,4.6493,-1.2128
282.88,512.513,4.6484,-1.2260
283.36,513.013,4.6474,-1.2392
283.85,513.513,4.6465,-1.2524
284.34,514.013,4.6455,-1.2655
284.82,514.513,4.6445,-1.2779
285.31,515.013,4.6434,-1.2910
285.80,515.513,4.6423,-1.3039
286.28,516.013,4.6412,-1.3167
286.77,516.513,4.6401,-1.3296
287.25,517.013,4.6390,-1.3420
287.74,517.513,4.6378,-1.3542
288.22,518.013,4.6366,-1.3673
288.71,518.513,4.6354,-1.3809
289.19,519.013,4.6341,-1.3936
289.68,519.513,4.6329,-1.4066
290.16,520.013,4.6316,-1.4188
290.65,520.513,4.6303,-1.4312
291.13,521.013,4.6290,-1.4432
291.62,521.513,4.6276,-1.4543
292.10,522.013,4.6263,-1.4658
292.59,522.513,4.6249,-1.4778
293.07,523.013,4.6236,-1.4903
293.55,523.513,4.6222,-1.5023
294.04,524.013,4.6208,-1.5136
294.52,524.513,4.6194,-1.5247
295.01,525.013,4.6181,-1.5362
295.50,525.513,4.6167,-1.5476
295.98,526.013,4.6153,-1.5595
296.46,526.513,4.6138,-1.5703
296.95,527.013,4.6124,-1.5809
297.43,527.513,4.6110,-1.5922
297.92,528.013,4.6096,-1.6030
298.40,528.513,4.6082,-1.6132
298.89,529.013,4.6067,-1.6235
299.37,529.513,4.6053,-1.6331
299.86,530.013,4.6038,-1.6427
300.34,530.513,4.6024,-1.6530
300.82,531.013,4.6009,-1.6636
301.31,531.513,4.5995,-1.6717
301.79,532.013,4.5980,-1.6817
302.28,532.513,4.5965,-1.6917
302.76,533.013,4.5950,-1.7012
303.25,533.513,4.5935,-1.7099
303.74,534.013,4.5919,-1.7185
304.23,534.513,4.5903,-1.7264
304.71,535.013,4.5887,-1.7343
305.20,535.513,4.5870,-1.7430
305.69,536.013,4.5853,-1.7505
306.17,536.513,4.5835,-1.7581
306.66,537.013,4.5817,-1.7658
307.15,537.513,4.5798,-1.7733
307.63,538.013,4.5779,-1.7810
308.12,538.513,4.5759,-1.7890
308.61,539.013,4.5738,-1.7969
309.10,539.513,4.5716,-1.8037
309.58,540.013,4.5694,-1.8101
310.07,540.513,4.5671,-1.8163
310.56,541.013,4.5647,-1.8227
311.04,541.513,4.5623,-1.8294
311.53,542.013,4.5598,-1.8357
312.02,542.513,4.5572,-1.8418
312.51,543.013,4.5546,-1.8472
313.00,543.513,4.5520,-1.8529
313.49,544.013,4.5493,-1.8590
313.98,544.513,4.5466,-1.8655
314.47,545.013,4.5438,-1.8703
314.96,545.513,4.5411,-1.8756
315.45,546.013,4.5383,-1.8805
315.95,546.513,4.5355,-1.8853
316.44,547.013,4.5327,-1.8897
316.93,547.513,4.5299,-1.8941
317.42,548.013,4.5271,-1.8978
317.91,548.513,4.5243,-1.9013
318.41,549.013,4.5215,-1.9056
318.90,549.513,4.5188,-1.9086
319.39,550.013,4.5160,-1.9129
319.89,550.513,4.5133,-1.9168
320.39,551.013,4.5105,-1.9207
320.88,551.513,4.5078,-1.9239
321.38,552.013,4.5050,-1.9261
321.87,552.513,4.5022,-1.9280
322.37,553.013,4.4995,-1.9313
322.87,553.513,4.4967,-1.9341
323.36,554.013,4.4939,-1.9362
323.86,554.513,4.4911,-1.9368
324.36,555.013,4.4882,-1.9383
324.86,555.513,4.4853,-1.9414
325.36,556.013,4.4824,-1.9437
325.86,556.513,4.4794,-1.9454
326.36,557.013,4.4764,-1.9472
326.86,557.513,4.4733,-1.9475
327.36,558.013,4.4701,-1.9478
327.86,558.513,4.4670,-1.9488
328.36,559.013,4.4637,-1.9494
328.86,559.513,4.4604,-1.9493
329.37,560.013,4.4571,-1.9497
329.87,560.513,4.4537,-1.9493
330.37,561.013,4.4503,-1.9485
330.87,561.513,4.4469,-1.9483
331.38,562.013,4.4434,-1.9477
331.88,562.513,4.4399,-1.9474
332.39,563.013,4.4363,-1.9463
332.89,563.513,4.4328,-1.9455
333.40,564.013,4.4292,-1.9440
333.90,564.513,4.4256,-1.9419
334.41,565.013,4.4219,-1.9397
334.91,565.513,4.4182,-1.9389
335.42,566.013,4.4145,-1.9369
335.93,566.513,4.4107,-1.9357
336.44,567.013,4.4069,-1.9343
336.94,567.513,4.4031,-1.9320
337.45,568.013,4.3992,-1.9288
337.96,568.513,4.3953,-1.9260
338.47,569.013,4.3912,-1.9237
338.98,569.513,4.3872,-1.9213
339.50,570.013,4.3830,-1.9186
340.01,570.513,4.3788,-1.9154
340.52,571.013,4.3745,-1.9118
341.03,571.513,4.3701,-1.9083
341.54,572.013,4.3656,-1.9045
342.06,572.513,4.3611,-1.9002
342.57,573.013,4.3565,-1.8966
343.09,573.513,4.3518,-1.8926
343.60,574.013,4.3471,-1.8886
344.12,574.513,4.3423,-1.8846
344.64,575.013,4.3375,-1.8804
345.15,575.513,4.3327,-1.8757
345.67,576.013,4.3278,-1.8709
346.19,576.513,4.3229,-1.8665
346.70,577.013,4.3180,-1.8620
347.22,577.513,4.3130,-1.8577
347.74,578.013,4.3081,-1.8526
348.25,578.513,4.3031,-1.8489
348.77,579.013,4.2982,-1.8432
349.29,579.513,4.2932,-1.8386
349.80,580.013,4.2882,-1.8332
350.32,580.513,4.2831,-1.8279
350.84,581.013,4.2781,-1.8232
351.36,581.513,4.2730,-1.8185
351.88,582.013,4.2679,-1.8139
352.41,582.513,4.2627,-1.8089
352.93,583.013,4.2575,-1.8041
353.45,583.513,4.2523,-1.7977
353.98,584.013,4.2469,-1.7914
354.50,584.513,4.2416,-1.7854
355.02,585.013,4.2362,-1.7800
355.55,585.513,4.2307,-1.7741
356.08,586.013,4.2251,-1.7680
356.60,586.513,4.2195,-1.7621
357.13,587.013,4.2138,-1.7563
357.65,587.513,4.2081,-1.7504
358.18,588.013,4.2023,-1.7444
358.70,588.513,4.1964,-1.7383
359.23,589.013,4.1904,-1.7320
359.76,589.513,4.1844,-1.7262
360.28,590.013,4.1783,-1.7202
360.81,590.513,4.1722,-1.7142
361.34,591.013,4.1660,-1.7082
361.86,591.513,4.1598,-1.7025
362.39,592.013,4.1535,-1.6954
362.92,592.513,4.1471,-1.6889
363.45,593.013,4.1408,-1.6828
363.98,593.513,4.1343,-1.6757
364.51,594.013,4.1278,-1.6700
365.04,594.513,4.1213,-1.6636
365.57,595.013,4.1147,-1.6572
366.10,595.513,4.1081,-1.6505
366.64,596.013,4.1014,-1.6441
367.17,596.513,4.0947,-1.6375
367.70,597.013,4.0880,-1.6315
368.23,597.513,4.0812,-1.6255
368.77,598.013,4.0744,-1.6198
369.30,598.513,4.0675,-1.6120
369.83,599.013,4.0607,-1.6054
370.37,599.513,4.0538,-1.5999
370.90,600.013,4.0468,-1.5933
371.43,600.513,4.0398,-1.5875
371.96,601.013,4.0327,-1.5805
372.50,601.513,4.0256,-1.5738
373.03,602.013,4.0184,-1.5678
373.57,602.513,4.0111,-1.5609
374.11,603.013,4.0037,-1.5533
374.64,603.513,3.9962,-1.5462
375.18,604.013,3.9887,-1.5397
375.72,604.513,3.9811,-1.5329
376.25,605.013,3.9734,-1.5268
376.79,605.513,3.9657,-1.5206
377.33,606.013,3.9578,-1.5143
377.87,606.513,3.9499,-1.5073
378.41,607.013,3.9419,-1.5011
378.95,607.513,3.9338,-1.4946
379.48,608.013,3.9257,-1.4888
380.02,608.513,3.9175,-1.4823
380.56,609.013,3.9092,-1.4750
381.11,609.513,3.9009,-1.4678
381.65,610.013,3.8925,-1.4614
382.19,610.513,3.8841,-1.4549
382.72,611.013,3.8756,-1.4482
383.26,611.513,3.8671,-1.4415
383.81,612.013,3.8585,-1.4348
384.35,612.513,3.8499,-1.4277
384.89,613.013,3.8412,-1.4214
385.44,613.513,3.8324,-1.4137
385.98,614.013,3.8237,-1.4060
386.52,614.513,3.8148,-1.3989
387.06,615.013,3.8060,-1.3924
387.60,615.513,3.7970,-1.3854
388.15,616.013,3.7880,-1.3780
388.69,616.513,3.7789,-1.3705
389.24,617.013,3.7698,-1.3631
389.78,617.513,3.7606,-1.3557
390.33,618.013,3.7513,-1.3486
390.87,618.513,3.7420,-1.3417
391.41,619.013,3.7326,-1.3340
391.95,619.513,3.7231,-1.3267
392.50,620.013,3.7135,-1.3186
393.04,620.513,3.7039,-1.3108
393.59,621.013,3.6941,-1.3036
394.13,621.513,3.6843,-1.2960
394.68,622.013,3.6745,-1.2884
395.22,622.513,3.6645,-1.2798
395.77,623.013,3.6545,-1.2733
396.32,623.513,3.6444,-1.2671
396.86,624.013,3.6343,-1.2594
397.41,624.513,3.6240,-1.2506
397.96,625.013,3.6138,-1.2424
398.50,625.513,3.6034,-1.2343
399.05,626.013,3.5930,-1.2274
399.60,626.513,3.5826,-1.2202
400.15,627.013,3.5721,-1.2128
400.70,627.513,3.5615,-1.2053
401.24,628.013,3.5510,-1.1970
401.79,628.513,3.5403,-1.1905
402.34,629.013,3.5296,-1.1838
402.88,629.513,3.5189,-1.1747
403.43,630.013,3.5081,-1.1663
403.98,630.513,3.4972,-1.1584
404.53,631.013,3.4863,-1.1517
405.08,631.513,3.4753,-1.1449
405.63,632.013,3.4642,-1.1368
406.18,632.513,3.4530,-1.1295
406.73,633.013,3.4418,-1.1219
407.28,633.513,3.4305,-1.1140
407.83,634.013,3.4191,-1.1060
408.38,634.513,3.4077,-1.0984
408.93,635.013,3.3963,-1.0910
409.48,635.513,3.3847,-1.0850
410.03,636.013,3.3732,-1.0770
410.58,636.513,3.3614,-1.0694
411.13,637.013,3.3497,-1.0622
411.69,637.513,3.3378,-1.0559
412.24,638.013,3.3260,-1.0480
412.79,638.513,3.3141,-1.0411
413.34,639.013,3.3021,-1.0341
413.89,639.513,3.2902,-1.0265
414.45,640.013,3.2782,-1.0182
415.00,640.513,3.2662,-1.0112
415.55,641.013,3.2542,-1.0058
416.10,641.513,3.2421,-0.9978
416.66,642.013,3.2300,-0.9901
417.21,642.513,3.2178,-0.9823
417.76,643.013,3.2056,-0.9746
418.31,643.513,3.1935,-0.9665
418.87,644.013,3.1812,-0.9584
419.42,644.513,3.1689,-0.9504
419.98,645.013,3.1566,-0.9410
420.53,645.513,3.1442,-0.9333
421.09,646.013,3.1318,-0.9256
421.64,646.513,3.1193,-0.9168
422.20,647.013,3.1067,-0.9075
422.75,647.513,3.0941,-0.8982
423.31,648.013,3.0814,-0.8901
423.86,648.513,3.0687,-0.8799
424.42,649.013,3.0558,-0.8699
424.97,649.513,3.0429,-0.8602
425.53,650.013,3.0300,-0.8500
426.08,650.513,3.0170,-0.8386
426.64,651.013,3.0038,-0.8284
427.19,651.513,2.9907,-0.8177
427.75,652.013,2.9774,-0.8056
428.30,652.513,2.9641,-0.7941
428.86,653.013,2.9506,-0.7819
429.42,653.513,2.9371,-0.7686
429.97,654.013,2.9235,-0.7563
430.53,654.513,2.9099,-0.7439
431.09,655.013,2.8961,-0.7309
431.64,655.513,2.8823,-0.7169
432.20,656.013,2.8684,-0.7026
432.76,656.513,2.8544,-0.6875
433.31,657.013,2.8403,-0.6717
433.87,657.513,2.8262,-0.6544
434.42,658.013,2.8119,-0.6379
434.98,658.513,2.7975,-0.6199
435.54,659.013,2.7830,-0.6017
436.09,659.513,2.7683,-0.5827
436.65,660.013,2.7535,-0.5630
437.21,660.513,2.7386,-0.5424
437.77,661.013,2.7234,-0.5220
438.33,661.513,2.7081,-0.5007
438.89,662.013,2.6926,-0.4773
439.45,662.513,2.6770,-0.4546
440.01,663.013,2.6612,-0.4309
440.56,663.513,2.6452,-0.4069
441.12,664.013,2.6291,-0.3812
441.68,664.513,2.6129,-0.3552
442.24,665.013,2.5964,-0.3303
442.80,665.513,2.5798,-0.3042
443.36,666.013,2.5631,-0.2775
443.92,666.513,2.5462,-0.2494
444.48,667.013,2.5292,-0.2204
445.04,667.513,2.5121,-0.1922
445.60,668.013,2.4948,-0.1622
446.16,668.513,2.4773,-0.1321
446.72,669.013,2.4598,-0.1023
447.28,669.513,2.4421,-0.0721
447.84,670.013,2.4243,-0.0417
448.41,670.513,2.4062,-0.0109
448.97,671.013,2.3880,0.0228
449.53,671.513,2.3695,0.0551
450.09,672.013,2.3508,0.0872
450.66,672.513,2.3319,0.1191
451.22,673.013,2.3128,0.1514
451.78,673.513,2.2933,0.1833
452.34,674.013,2.2735,0.2155
452.90,674.513,2.2533,0.2486
453.46,675.013,2.2326,0.2793
454.03,675.513,2.2114,0.3113
454.59,676.013,2.1896,0.3437
455.15,676.513,2.1671,0.3747
455.71,677.013,2.1439,0.4059
456.27,677.513,2.1198,0.4365
456.84,678.013,2.0951,0.4672
457.40,678.513,2.0697,0.4992
457.97,679.013,2.0438,0.5314
458.53,679.513,2.0175,0.5616
459.10,680.013,1.9912,0.5895
459.66,680.513,1.9652,0.6120
460.23,681.013,1.9398,0.6366
460.79,681.513,1.9153,0.6511
461.36,682.013,1.8917,0.6595
461.92,682.513,1.8694,0.6589
462.48,683.013,1.8483,0.6525
463.05,683.513,1.8283,0.6397
463.62,684.013,1.8095,0.6233
464.18,684.513,1.7915,0.6026
464.75,685.013,1.7742,0.5789
465.32,685.513,1.7576,0.5514
465.88,686.013,1.7415,0.5181
466.45,686.513,1.7255,0.4807
467.01,687.013,1.7096,0.4374
467.58,687.513,1.6937,0.3906
468.15,688.013,1.6778,0.3410
468.72,688.513,1.6618,0.2869
469.29,689.013,1.6459,0.2286
469.86,689.513,1.6301,0.1696
470.42,690.013,1.6144,0.1069
470.99,690.513,1.5988,0.0398
471.56,691.013,1.5834,-0.0269
472.13,691.513,1.5683,-0.0986
472.70,692.013,1.5535,-0.1694
473.26,692.513,1.5391,-0.2429
473.83,693.013,1.5252,-0.3200
474.40,693.513,1.5118,-0.3965
474.97,694.013,1.4988,-0.4738
475.53,694.513,1.4864,-0.5535
476.10,695.013,1.4746,-0.6337
476.67,695.513,1.4634,-0.7134
477.24,696.013,1.4527,-0.7930
477.81,696.513,1.4426,-0.8699
478.38,697.013,1.4331,-0.9476
478.95,697.513,1.4241,-1.0246
479.52,698.013,1.4157,-1.1014
480.09,698.513,1.4078,-1.1733
480.66,699.013,1.4005,-1.2436
481.23,699.513,1.3936,-1.3137
481.80,700.013,1.3871,-1.3816
482.37,700.513,1.3811,-1.4457
482.94,701.013,1.3755,-1.5091
483.51,701.513,1.3704,-1.5661
484.08,702.013,1.3655,-1.6221
484.65,702.513,1.3610,-1.6743
485.22,703.013,1.3568,-1.7230
485.79,703.513,1.3528,-1.7688
486.36,704.013,1.3491,-1.8108
486.93,704.513,1.3456,-1.8528
487.50,705.013,1.3422,-1.8935
488.07,705.513,1.3391,-1.9340
488.64,706.013,1.3360,-1.9740
489.21,706.513,1.3331,-2.0123
489.79,707.013,1.3302,-2.0474
490.36,707.513,1.3275,-2.0822
490.93,708.013,1.3249,-2.1146
491.50,708.513,1.3223,-2.1472
492.07,709.013,1.3198,-2.1777
492.65,709.513,1.3174,-2.2049
493.22,710.013,1.3150,-2.2329
493.80,710.513,1.3127,-2.2603
494.37,711.013,1.3104,-2.2833
494.94,711.513,1.3082,-2.3068
495.51,712.013,1.3060,-2.3304
496.09,712.513,1.3038,-2.3532
496.66,713.013,1.3017,-2.3739
497.24,713.513,1.2995,-2.3933
497.81,714.013,1.2974,-2.4121
498.39,714.513,1.2953,-2.4310
498.96,715.013,1.2932,-2.4489
499.53,715.513,1.2911,-2.4663
500.11,716.013,1.2890,-2.4823
500.68,716.513,1.2869,-2.4958
501.26,717.013,1.2848,-2.5115
501.84,717.513,1.2827,-2.5269
502.42,718.013,1.2805,-2.5406
502.99,718.513,1.2784,-2.5543
503.57,719.013,1.2763,-2.5682
504.15,719.513,1.2742,-2.5821
504.73,720.013,1.2721,-2.5961
505.31,720.513,1.2699,-2.6085
505.89,721.013,1.2678,-2.6210
506.47,721.513,1.2656,-2.6340
507.05,722.013,1.2635,-2.6455
507.63,722.513,1.2613,-2.6563
508.21,723.013,1.2592,-2.6683
508.79,723.513,1.2570,-2.6797
509.37,724.013,1.2549,-2.6914
509.95,724.513,1.2528,-2.7030
510.54,725.013,1.2507,-2.7131
511.12,725.513,1.2486,-2.7237
511.70,726.013,1.2466,-2.7353
512.28,726.513,1.2445,-2.7463
512.86,727.013,1.2425,-2.7571
513.44,727.513,1.2406,-2.7680
514.03,728.013,1.2386,-2.7781
514.61,728.513,1.2367,-2.7884
515.19,729.013,1.2348,-2.7989
515.78,729.513,1.2329,-2.8101
516.36,730.013,1.2310,-2.8191
516.95,730.513,1.2291,-2.8284
517.53,731.013,1.2273,-2.8374
518.12,731.513,1.2254,-2.8481
518.70,732.013,1.2236,-2.8584
519.29,732.513,1.2217,-2.8671
519.87,733.013,1.2199,-2.8746
520.46,733.513,1.2181,-2.8844
521.04,734.013,1.2163,-2.8943
521.62,734.513,1.2145,-2.9021
522.21,735.013,1.2127,-2.9104
522.79,735.513,1.2109,-2.9183
523.38,736.013,1.2091,-2.9277
523.97,736.513,1.2073,-2.9365
524.55,737.013,1.2056,-2.9453
525.14,737.513,1.2038,-2.9533
525.73,738.013,1.2021,-2.9608
526.32,738.513,1.2004,-2.9684
526.91,739.013,1.1987,-2.9768
527.50,739.513,1.1970,-2.9825
528.09,740.013,1.1954,-2.9909
528.68,740.513,1.1938,-2.9979
529.27,741.013,1.1923,-3.0051
529.85,741.513,1.1907,-3.0120
530.44,742.013,1.1893,-3.0187
531.03,742.513,1.1878,-3.0241
531.62,743.013,1.1864,-3.0289
532.22,743.513,1.1850,-3.0351
532.81,744.013,1.1837,-3.0406
533.40,744.513,1.1823,-3.0463
533.99,745.013,1.1810,-3.0507
534.59,745.513,1.1798,-3.0546
535.18,746.013,1.1785,-3.0599
535.78,746.513,1.1773,-3.0636
536.37,747.013,1.1761,-3.0672
536.97,747.513,1.1749,-3.0716
537.56,748.013,1.1737,-3.0755
538.15,748.513,1.1725,-3.0789
538.74,749.013,1.1714,-3.0829
539.34,749.513,1.1702,-3.0867
539.93,750.013,1.1691,-3.0896
540.52,750.513,1.1680,-3.0924
541.12,751.013,1.1670,-3.0938
541.71,751.513,1.1659,-3.0968
542.30,752.013,1.1649,-3.0997
542.90,752.513,1.1638,-3.1015
543.49,753.013,1.1628,-3.1017
544.09,753.513,1.1618,-3.1037
544.68,754.013,1.1608,-3.1054
545.28,754.513,1.1598,-3.1077
545.87,755.013,1.1588,-3.1101
546.47,755.513,1.1579,-3.1118
547.06,756.013,1.1569,-3.1125
547.66,756.513,1.1559,-3.1142
548.26,757.013,1.1549,-3.1156
548.85,757.513,1.1539,-3.1151
549.45,758.013,1.1529,-3.1165
550.05,758.513,1.1519,-3.1191
550.64,759.013,1.1509,-3.1201
551.24,759.513,1.1500,-3.1208
551.83,760.013,1.1490,-3.1206
552.43,760.513,1.1480,-3.1218
553.03,761.013,1.1470,-3.1225
553.62,761.513,1.1461,-3.1231
554.22,762.013,1.1451,-3.1236
554.81,762.513,1.1441,-3.1239
555.41,763.013,1.1432,-3.1240
556.00,763.513,1.1422,-3.1262
556.60,764.013,1.1413,-3.1253
557.20,764.513,1.1403,-3.1239
557.79,765.013,1.1393,-3.1251
558.39,765.513,1.1384,-3.1261
558.99,766.013,1.1374,-3.1268
559.59,766.513,1.1365,-3.1269
560.18,767.013,1.1355,-3.1270
560.78,767.513,1.1345,-3.1279
561.38,768.013,1.1335,-3.1295
561.98,768.513,1.1325,-3.1303
562.58,769.013,1.1315,-3.1303
563.18,769.513,1.1305,-3.1305
563.78,770.013,1.1295,-3.1310
564.37,770.513,1.1284,-3.1311
564.97,771.013,1.1274,-3.1326
565.56,771.513,1.1263,-3.1353
566.16,772.013,1.1252,-3.1376
566.76,772.513,1.1241,-3.1399
567.36,773.013,1.1230,-3.1417
567.96,773.513,1.1219,-3.1432
568.55,774.013,1.1207,-3.1447
569.15,774.513,1.1196,-3.1459
569.75,775.013,1.1184,-3.1473
570.35,775.513,1.1172,-3.1520
570.95,776.013,1.1160,-3.1565
571.55,776.513,1.1148,-3.1589
572.15,777.013,1.1135,-3.1606
572.75,777.513,1.1123,-3.1631
573.35,778.013,1.1110,-3.1657
573.95,778.513,1.1096,-3.1679
574.55,779.013,1.1083,-3.1698
575.14,779.513,1.1069,-3.1725
575.74,780.013,1.1055,-3.1755
576.34,780.513,1.1040,-3.1797
576.94,781.013,1.1026,-3.1840
577.54,781.513,1.1011,-3.1883
578.14,782.013,1.0996,-3.1919
578.73,782.513,1.0981,-3.1965
579.33,783.013,1.0967,-3.1991
579.93,783.513,1.0952,-3.2027
580.53,784.013,1.0938,-3.2060
581.13,784.513,1.0924,-3.2107
581.73,785.013,1.0910,-3.2152
582.33,785.513,1.0896,-3.2186
582.93,786.013,1.0882,-3.2236
583.53,786.513,1.0869,-3.2273
584.13,787.013,1.0856,-3.2285
584.73,787.513,1.0843,-3.2312
585.33,788.013,1.0830,-3.2353
585.93,788.513,1.0817,-3.2455
586.54,789.013,1.0804,-3.2526
587.14,789.513,1.0790,-3.2556
587.74,790.013,1.0777,-3.2594
588.34,790.513,1.0763,-3.2640
588.94,791.013,1.0748,-3.2682
589.54,791.513,1.0734,-3.2742
590.14,792.013,1.0719,-3.2774
590.74,792.513,1.0703,-3.2835
591.34,793.013,1.0688,-3.2882
591.94,793.513,1.0672,-3.2940
592.54,794.013,1.0657,-3.2986
593.14,794.513,1.0641,-3.3063
593.74,795.013,1.0625,-3.3115
594.34,795.513,1.0610,-3.3172
594.94,796.013,1.0594,-3.3214
595.54,796.513,1.0579,-3.3263
596.15,797.013,1.0564,-3.3316
596.76,797.513,1.0550,-3.3360
597.36,798.013,1.0535,-3.3400
597.96,798.513,1.0521,-3.3442
598.57,799.013,1.0506,-3.3494
599.17,799.513,1.0492,-3.3539
599.77,800.013,1.0477,-3.3585
600.37,800.513,1.0461,-3.3620
600.97,801.013,1.0445,-3.3655
601.57,801.513,1.0428,-3.3697
602.17,802.013,1.0410,-3.3749
602.77,802.513,1.0392,-3.3825
603.37,803.013,1.0372,-3.3918
603.97,803.513,1.0351,-3.4007
604.57,804.013,1.0330,-3.4103
605.17,804.513,1.0308,-3.4195
605.77,805.013,1.0286,-3.4285
606.37,805.513,1.0263,-3.4374
606.97,806.013,1.0240,-3.4432
607.57,806.513,1.0218,-3.4520
608.18,807.013,1.0195,-3.4611
608.78,807.513,1.0172,-3.4664
609.38,808.013,1.0150,-3.4740
609.99,808.513,1.0128,-3.4817
610.59,809.013,1.0106,-3.4889
611.20,809.513,1.0085,-3.4940
611.80,810.013,1.0064,-3.5004
612.40,810.513,1.0044,-3.5083
613.01,811.013,1.0025,-3.5158
613.61,811.513,1.0007,-3.5256
614.22,812.013,0.9990,-3.5315
614.82,812.513,0.9974,-3.5379
615.43,813.013,0.9959,-3.5446
616.04,813.513,0.9945,-3.5511
616.65,814.013,0.9933,-3.5577
617.25,814.513,0.9923,-3.5628
617.86,815.013,0.9915,-3.5663
618.47,815.513,0.9908,-3.5695
619.08,816.013,0.9902,-3.5737
619.69,816.513,0.9899,-3.5778
620.31,817.013,0.9896,-3.5807
620.92,817.513,0.9896,-3.5824
621.54,818.013,0.9896,-3.5828
622.16,818.513,0.9898,-3.5829
622.77,819.013,0.9901,-3.5815
623.39,819.513,0.9905,-3.5796
624.00,820.013,0.9909,-3.5786
624.62,820.513,0.9915,-3.5770
625.23,821.013,0.9921,-3.5746
625.85,821.513,0.9928,-3.5734
626.46,822.013,0.9936,-3.5723
627.08,822.513,0.9944,-3.5703
627.70,823.013,0.9953,-3.5706
628.31,823.513,0.9962,-3.5694
628.93,824.013,0.9970,-3.5685
629.54,824.513,0.9979,-3.5705
630.16,825.013,0.9988,-3.5708
630.77,825.513,0.9996,-3.5707
631.39,826.013,1.0004,-3.5713
632.00,826.513,1.0012,-3.5719
632.61,827.013,1.0019,-3.5735
633.23,827.513,1.0027,-3.5767
633.84,828.013,1.0033,-3.5805
634.45,828.513,1.0040,-3.5821
635.07,829.013,1.0046,-3.5836
635.68,829.513,1.0052,-3.5838
636.30,830.013,1.0058,-3.5817
636.91,830.513,1.0064,-3.5827
637.53,831.013,1.0070,-3.5849
638.14,831.513,1.0075,-3.5855
638.75,832.013,1.0080,-3.5870
639.37,832.513,1.0085,-3.5884
639.98,833.013,1.0090,-3.5894
640.60,833.513,1.0095,-3.5918
641.21,834.013,1.0099,-3.5962
641.83,834.513,1.0103,-3.5982
642.44,835.013,1.0107,-3.5995
643.05,835.513,1.0110,-3.6002
643.66,836.013,1.0113,-3.6031
644.27,836.513,1.0116,-3.6049
644.88,837.013,1.0119,-3.6090
645.50,837.513,1.0121,-3.6128
646.11,838.013,1.0123,-3.6164
646.72,838.513,1.0124,-3.6211
647.33,839.013,1.0125,-3.6246
647.94,839.513,1.0126,-3.6281
648.56,840.013,1.0127,-3.6372
649.17,840.513,1.0127,-3.6452
649.78,841.013,1.0127,-3.6515
650.39,841.513,1.0127,-3.6552
651.00,842.013,1.0127,-3.6584
651.61,842.513,1.0127,-3.6616
652.22,843.013,1.0127,-3.6652
652.84,843.513,1.0126,-3.6695
653.45,844.013,1.0126,-3.6740
654.06,844.513,1.0125,-3.6788
654.67,845.013,1.0124,-3.6833
655.28,845.513,1.0123,-3.6880
655.89,846.013,1.0121,-3.6925
656.50,846.513,1.0119,-3.6964
657.12,847.013,1.0117,-3.7004
657.73,847.513,1.0114,-3.7037
658.34,848.013,1.0111,-3.7080
658.95,848.513,1.0107,-3.7121
659.56,849.013,1.0102,-3.7166
660.18,849.513,1.0098,-3.7214
660.78,850.013,1.0092,-3.7265
661.40,850.513,1.0087,-3.7330
662.01,851.013,1.0080,-3.7416
662.62,851.513,1.0074,-3.7495
663.23,852.013,1.0066,-3.7567
663.84,852.513,1.0059,-3.7621
664.45,853.013,1.0051,-3.7650
665.07,853.513,1.0043,-3.7688
665.68,854.013,1.0035,-3.7732
666.29,854.513,1.0027,-3.7783
666.90,855.013,1.0018,-3.7833
667.52,855.513,1.0009,-3.7898
668.13,856.013,1.0000,-3.7937
668.74,856.513,0.9991,-3.7978
669.35,857.013,0.9981,-3.8020
669.96,857.513,0.9971,-3.8063
670.58,858.013,0.9961,-3.8117
671.19,858.513,0.9951,-3.8172
671.80,859.013,0.9940,-3.8258
672.41,859.513,0.9930,-3.8347
673.02,860.013,0.9919,-3.8430
673.63,860.513,0.9907,-3.8505
674.24,861.013,0.9895,-3.8578
674.85,861.513,0.9883,-3.8620
675.46,862.013,0.9871,-3.8666
676.08,862.513,0.9858,-3.8722
676.69,863.013,0.9844,-3.8789
677.30,863.513,0.9830,-3.8854
677.91,864.013,0.9814,-3.8920
678.52,864.513,0.9798,-3.8987
679.13,865.013,0.9781,-3.9061
679.74,865.513,0.9762,-3.9134
680.35,866.013,0.9742,-3.9240
680.97,866.513,0.9720,-3.9366
681.58,867.013,0.9697,-3.9440
682.19,867.513,0.9673,-3.9512
682.80,868.013,0.9647,-3.9609
683.41,868.513,0.9619,-3.9687
684.01,869.013,0.9590,-3.9772
684.62,869.513,0.9560,-3.9890
685.23,870.013,0.9527,-4.0014
685.84,870.513,0.9492,-4.0124
686.45,871.013,0.9455,-4.0221
687.06,871.513,0.9415,-4.0317
687.67,872.013,0.9371,-4.0393
688.27,872.513,0.9324,-4.0494
688.88,873.013,0.9276,-4.0611
