Repository: MaCFP/matl-db

## Experimental Conditions: Simultaneous Thermal Analysis (STA)

The sample powder was provided by MaCFP in a small glass bottle.
Upon arrival, the bottle was opened and placed inside a desiccator for storage.
The samples were weighed at room condition and stored at room condition prior to measurement. No pre-conditioning was applied.

The data was interpolated to match a 0.5 K spacing, as requested by MaCFP.
Note that this can lead to minor inconsistencies for a few initial data points
where the temperature is not yet monotonically increasing, due to noise.

File: Wood/Calibration_Data/BUW/BUWfd_Wood_STA_5K_R2.csv
Time (s),Temperature (K),Mass (mg),Heat Flow (mW/mg)
0.00,307.749,4.8598,0.0469
102.06,308.249,4.8453,0.1172
121.28,308.749,4.8493,0.1506
135.91,309.249,4.8458,0.1776
148.09,309.749,4.8429,0.1990
158.74,310.249,4.8401,0.2181
168.24,310.749,4.8389,0.2355
177.08,311.249,4.8384,0.2510
185.31,311.749,4.8373,0.2658
193.09,312.249,4.8381,0.2774
200.47,312.749,4.8374,0.2893
207.52,313.249,4.8352,0.3016
214.29,313.749,4.8326,0.3109
220.83,314.249,4.8325,0.3211
227.15,314.749,4.8320,0.3302
233.35,315.249,4.8321,0.3384
239.39,315.749,4.8315,0.3472
245.30,316.249,4.8306,0.3555
251.12,316.749,4.8297,0.3619
256.82,317.249,4.8293,0.3688
262.44,317.749,4.8287,0.3772
268.00,318.249,4.8282,0.3826
273.45,318.749,4.8284,0.3895
278.84,319.249,4.8283,0.3952
284.16,319.749,4.8284,0.4008
289.43,320.249,4.8277,0.4071
294.69,320.749,4.8269,0.4108
299.89,321.249,4.8260,0.4171
305.05,321.749,4.8256,0.4205
310.20,322.249,4.8250,0.4251
315.31,322.749,4.8245,0.4292
320.38,323.249,4.8242,0.4338
325.45,323.749,4.8236,0.4382
330.52,324.249,4.8235,0.4406
335.56,324.749,4.8231,0.4444
340.62,325.249,4.8229,0.4475
345.64,325.749,4.8209,0.4504
350.67,326.249,4.8199,0.4531
355.68,326.749,4.8187,0.4552
360.70,327.249,4.8174,0.4576
365.71,327.749,4.8155,0.4604
370.74,328.249,4.8145,0.4618
375.77,328.749,4.8138,0.4647
380.79,329.249,4.8124,0.4657
385.82,329.749,4.8112,0.4668
390.84,330.249,4.8098,0.4689
395.88,330.749,4.8091,0.4691
400.90,331.249,4.8085,0.4707
405.95,331.749,4.8081,0.4719
410.99,332.249,4.8075,0.4724
416.05,332.749,4.8070,0.4734
421.12,333.249,4.8064,0.4735
426.20,333.749,4.8061,0.4735
431.28,334.249,4.8054,0.4739
436.36,334.749,4.8046,0.4736
441.44,335.249,4.8029,0.4733
446.54,335.749,4.8013,0.4728
451.66,336.249,4.8002,0.4725
456.80,336.749,4.7993,0.4719
461.95,337.249,4.7988,0.4712
467.11,337.749,4.7985,0.4699
472.27,338.249,4.7979,0.4694
477.46,338.749,4.7973,0.4689
482.63,339.249,4.7966,0.4678
487.85,339.749,4.7953,0.4665
493.08,340.249,4.7920,0.4655
498.30,340.749,4.7904,0.4636
503.52,341.249,4.7898,0.4619
508.74,341.749,4.7891,0.4600
513.98,342.249,4.7882,0.4584
519.26,342.749,4.7870,0.4572
524.56,343.249,4.7862,0.4547
529.86,343.749,4.7859,0.4537
535.19,344.249,4.7855,0.4519
540.53,344.749,4.7850,0.4496
545.86,345.249,4.7846,0.4478
551.21,345.749,4.7842,0.4463
556.55,346.249,4.7836,0.4440
561.91,346.749,4.7830,0.4422
567.26,347.249,4.7820,0.4396
572.64,347.749,4.7804,0.4368
578.03,348.249,4.7791,0.4358
583.41,348.749,4.7787,0.4340
588.78,349.249,4.7778,0.4315
594.17,349.749,4.7770,0.4293
599.55,350.249,4.7763,0.4278
604.95,350.749,4.7759,0.4260
610.35,351.249,4.7750,0.4233
615.75,351.749,4.7743,0.4213
621.15,352.249,4.7737,0.4198
626.59,352.749,4.7731,0.4176
632.03,353.249,4.7729,0.4150
637.48,353.749,4.7724,0.4138
642.93,354.249,4.7715,0.4114
648.35,354.749,4.7707,0.4094
653.81,355.249,4.7699,0.4074
659.28,355.749,4.7693,0.4059
664.76,356.249,4.7686,0.4037
670.25,356.749,4.7678,0.4016
675.72,357.249,4.7667,0.4002
681.20,357.749,4.7659,0.3985
686.71,358.249,4.7650,0.3972
692.22,358.749,4.7643,0.3956
697.78,359.249,4.7636,0.3934
703.32,359.749,4.7630,0.3917
708.87,360.249,4.7626,0.3901
714.42,360.749,4.7634,0.3883
719.97,361.249,4.7635,0.3870
725.51,361.749,4.7632,0.3850
731.06,362.249,4.7628,0.3844
736.63,362.749,4.7625,0.3825
742.19,363.249,4.7624,0.3817
747.80,363.749,4.7621,0.3809
753.40,364.249,4.7618,0.3795
759.01,364.749,4.7616,0.3779
764.65,365.249,4.7611,0.3768
770.27,365.749,4.7608,0.3759
775.89,366.249,4.7605,0.3759
781.54,366.749,4.7602,0.3746
787.17,367.249,4.7599,0.3728
792.80,367.749,4.7596,0.3736
798.44,368.249,4.7593,0.3721
804.08,368.749,4.7590,0.3709
809.73,369.249,4.7587,0.3710
815.40,369.749,4.7585,0.3707
821.08,370.249,4.7582,0.3690
826.77,370.749,4.7580,0.3690
832.47,371.249,4.7577,0.3679
838.18,371.749,4.7573,0.3678
843.88,372.249,4.7570,0.3671
849.58,372.749,4.7566,0.3669
855.29,373.249,4.7562,0.3666
861.02,373.749,4.7559,0.3656
866.75,374.249,4.7557,0.3659
872.50,374.749,4.7557,0.3651
878.26,375.249,4.7567,0.3649
884.02,375.749,4.7569,0.3650
889.78,376.249,4.7580,0.3649
895.54,376.749,4.7585,0.3640
901.32,377.249,4.7589,0.3641
907.10,377.749,4.7586,0.3639
912.88,378.249,4.7583,0.3632
918.68,378.749,4.7579,0.3629
924.49,379.249,4.7576,0.3631
930.30,379.749,4.7573,0.3626
936.13,380.249,4.7569,0.3626
941.95,380.749,4.7566,0.3628
947.77,381.249,4.7562,0.3623
953.58,381.749,4.7559,0.3625
959.39,382.249,4.7556,0.3627
965.22,382.749,4.7554,0.3628
971.05,383.249,4.7553,0.3636
976.89,383.749,4.7551,0.3624
982.75,384.249,4.7550,0.3624
988.61,384.749,4.7549,0.3623
994.47,385.249,4.7547,0.3619
1000.34,385.749,4.7546,0.3627
1006.21,386.249,4.7550,0.3621
1012.08,386.749,4.7549,0.3623
1017.96,387.249,4.7550,0.3619
1023.82,387.749,4.7548,0.3619
1029.69,388.249,4.7547,0.3612
1035.55,388.749,4.7546,0.3617
1041.43,389.249,4.7545,0.3603
1047.31,389.749,4.7545,0.3621
1053.18,390.249,4.7542,0.3610
1059.06,390.749,4.7538,0.3611
1064.93,391.249,4.7535,0.3610
1070.80,391.749,4.7532,0.3611
1076.72,392.249,4.7529,0.3613
1082.61,392.749,4.7526,0.3614
1088.51,393.249,4.7525,0.3611
1094.38,393.749,4.7522,0.3603
1100.25,394.249,4.7520,0.3605
1106.12,394.749,4.7518,0.3606
1112.01,395.249,4.7517,0.3605
1117.90,395.749,4.7515,0.3612
1123.78,396.249,4.7513,0.3608
1129.68,396.749,4.7511,0.3604
1135.58,397.249,4.7511,0.3608
1141.50,397.749,4.7517,0.3609
1147.41,398.249,4.7533,0.3601
1153.30,398.749,4.7533,0.3602
1159.20,399.249,4.7537,0.3603
1165.09,399.749,4.7543,0.3598
1171.00,400.249,4.7543,0.3598
1176.90,400.749,4.7540,0.3594
1182.81,401.249,4.7537,0.3591
1188.73,401.749,4.7533,0.3592
1194.65,402.249,4.7531,0.3597
1200.55,402.749,4.7528,0.3584
1206.45,403.249,4.7524,0.3580
1212.34,403.749,4.7522,0.3579
1218.23,404.249,4.7521,0.3587
1224.13,404.749,4.7519,0.3574
1230.07,405.249,4.7517,0.3572
1235.99,405.749,4.7515,0.3571
1241.94,406.249,4.7515,0.3570
1247.88,406.749,4.7513,0.3566
1253.81,407.249,4.7511,0.3571
1259.77,407.749,4.7508,0.3566
1265.72,408.249,4.7506,0.3559
1271.66,408.749,4.7504,0.3558
1277.60,409.249,4.7502,0.3565
1283.53,409.749,4.7500,0.3550
1289.46,410.249,4.7498,0.3552
1295.40,410.749,4.7497,0.3553
1301.34,411.249,4.7499,0.3543
1307.29,411.749,4.7499,0.3542
1313.22,412.249,4.7499,0.3543
1319.15,412.749,4.7503,0.3542
1325.10,413.249,4.7503,0.3540
1331.04,413.749,4.7504,0.3540
1336.97,414.249,4.7504,0.3542
1342.91,414.749,4.7505,0.3535
1348.84,415.249,4.7505,0.3538
1354.80,415.749,4.7505,0.3538
1360.77,416.249,4.7507,0.3530
1366.72,416.749,4.7509,0.3525
1372.70,417.249,4.7511,0.3529
1378.66,417.749,4.7512,0.3528
1384.61,418.249,4.7510,0.3522
1390.58,418.749,4.7508,0.3514
1396.55,419.249,4.7505,0.3522
1402.54,419.749,4.7503,0.3517
1408.50,420.249,4.7500,0.3523
1414.46,420.749,4.7498,0.3520
1420.40,421.249,4.7495,0.3512
1426.35,421.749,4.7492,0.3511
1432.30,422.249,4.7490,0.3503
1438.27,422.749,4.7487,0.3510
1444.23,423.249,4.7485,0.3513
1450.19,423.749,4.7482,0.3512
1456.16,424.249,4.7482,0.3514
1462.12,424.749,4.7483,0.3505
1468.09,425.249,4.7482,0.3502
1474.07,425.749,4.7481,0.3508
1480.01,426.249,4.7479,0.3506
1485.96,426.749,4.7477,0.3509
1491.92,427.249,4.7472,0.3512
1497.88,427.749,4.7468,0.3505
1503.83,428.249,4.7464,0.3503
1509.80,428.749,4.7459,0.3512
1515.75,429.249,4.7454,0.3504
1521.71,429.749,4.7452,0.3504
1527.67,430.249,4.7450,0.3503
1533.65,430.749,4.7447,0.3502
1539.61,431.249,4.7445,0.3503
1545.56,431.749,4.7443,0.3496
1551.54,432.249,4.7440,0.3498
1557.47,432.749,4.7438,0.3494
1563.40,433.249,4.7435,0.3486
1569.37,433.749,4.7433,0.3494
1575.34,434.249,4.7431,0.3485
1581.31,434.749,4.7425,0.3479
1587.31,435.249,4.7420,0.3473
1593.29,435.749,4.7416,0.3473
1599.27,436.249,4.7413,0.3473
1605.25,436.749,4.7409,0.3465
1611.23,437.249,4.7406,0.3464
1617.19,437.749,4.7402,0.3454
1623.16,438.249,4.7399,0.3456
1629.15,438.749,4.7395,0.3452
1635.13,439.249,4.7392,0.3451
1641.11,439.749,4.7389,0.3442
1647.11,440.249,4.7384,0.3433
1653.08,440.749,4.7382,0.3436
1659.07,441.249,4.7379,0.3434
1665.06,441.749,4.7374,0.3424
1671.07,442.249,4.7371,0.3424
1677.09,442.749,4.7368,0.3416
1683.09,443.249,4.7364,0.3408
1689.11,443.749,4.7361,0.3407
1695.11,444.249,4.7339,0.3401
1701.11,444.749,4.7328,0.3395
1707.09,445.249,4.7319,0.3393
1713.07,445.749,4.7315,0.3389
1719.06,446.249,4.7313,0.3395
1725.04,446.749,4.7311,0.3384
1731.06,447.249,4.7309,0.3381
1737.08,447.749,4.7307,0.3373
1743.08,448.249,4.7305,0.3372
1749.10,448.749,4.7303,0.3363
1755.08,449.249,4.7301,0.3355
1761.07,449.749,4.7299,0.3356
1767.06,450.249,4.7297,0.3355
1773.02,450.749,4.7295,0.3356
1778.99,451.249,4.7292,0.3350
1784.96,451.749,4.7278,0.3331
1790.93,452.249,4.7264,0.3333
1796.91,452.749,4.7261,0.3337
1802.89,453.249,4.7259,0.3324
1808.84,453.749,4.7255,0.3320
1814.82,454.249,4.7246,0.3312
1820.80,454.749,4.7227,0.3303
1826.79,455.249,4.7221,0.3295
1832.77,455.749,4.7218,0.3291
1838.73,456.249,4.7200,0.3285
1844.68,456.749,4.7181,0.3272
1850.64,457.249,4.7178,0.3269
1856.61,457.749,4.7173,0.3262
1862.58,458.249,4.7164,0.3253
1868.56,458.749,4.7154,0.3237
1874.54,459.249,4.7144,0.3231
1880.51,459.749,4.7135,0.3216
1886.51,460.249,4.7126,0.3215
1892.49,460.749,4.7125,0.3212
1898.46,461.249,4.7122,0.3216
1904.45,461.749,4.7110,0.3203
1910.44,462.249,4.7095,0.3197
1916.40,462.749,4.7084,0.3187
1922.38,463.249,4.7079,0.3182
1928.37,463.749,4.7061,0.3171
1934.32,464.249,4.7043,0.3156
1940.31,464.749,4.7021,0.3141
1946.29,465.249,4.7018,0.3134
1952.28,465.749,4.7016,0.3130
1958.28,466.249,4.7014,0.3115
1964.29,466.749,4.7013,0.3117
1970.31,467.249,4.7010,0.3101
1976.32,467.749,4.7005,0.3086
1982.32,468.249,4.7000,0.3083
1988.34,468.749,4.6980,0.3071
1994.32,469.249,4.6965,0.3054
2000.33,469.749,4.6948,0.3051
2006.36,470.249,4.6939,0.3032
2012.36,470.749,4.6931,0.3022
2018.39,471.249,4.6918,0.3019
2024.43,471.749,4.6900,0.3003
2030.43,472.249,4.6881,0.2985
2036.42,472.749,4.6869,0.2975
2042.44,473.249,4.6841,0.2957
2048.43,473.749,4.6827,0.2939
2054.44,474.249,4.6817,0.2931
2060.44,474.749,4.6807,0.2908
2066.43,475.249,4.6795,0.2914
2072.45,475.749,4.6791,0.2892
2078.44,476.249,4.6774,0.2879
2084.47,476.749,4.6753,0.2867
2090.47,477.249,4.6743,0.2863
2096.47,477.749,4.6736,0.2850
2102.46,478.249,4.6709,0.2839
2108.44,478.749,4.6700,0.2823
2114.44,479.249,4.6688,0.2814
2120.44,479.749,4.6660,0.2791
2126.45,480.249,4.6650,0.2778
2132.47,480.749,4.6629,0.2764
2138.48,481.249,4.6602,0.2747
2144.49,481.749,4.6592,0.2738
2150.50,482.249,4.6585,0.2731
2156.49,482.749,4.6567,0.2706
2162.47,483.249,4.6550,0.2701
2168.46,483.749,4.6543,0.2684
2174.46,484.249,4.6528,0.2668
2180.48,484.749,4.6496,0.2655
2186.49,485.249,4.6491,0.2643
2192.50,485.749,4.6484,0.2626
2198.49,486.249,4.6466,0.2611
2204.48,486.749,4.6450,0.2610
2210.46,487.249,4.6438,0.2590
2216.46,487.749,4.6419,0.2575
2222.47,488.249,4.6408,0.2570
2228.47,488.749,4.6386,0.2550
2234.50,489.249,4.6359,0.2540
2240.50,489.749,4.6352,0.2527
2246.50,490.249,4.6334,0.2505
2252.52,490.749,4.6316,0.2496
2258.52,491.249,4.6300,0.2488
2264.52,491.749,4.6277,0.2472
2270.52,492.249,4.6264,0.2461
2276.51,492.749,4.6246,0.2448
2282.50,493.249,4.6213,0.2433
2288.52,493.749,4.6201,0.2420
2294.51,494.249,4.6179,0.2408
2300.51,494.749,4.6157,0.2401
2306.51,495.249,4.6143,0.2395
2312.50,495.749,4.6117,0.2374
2318.48,496.249,4.6096,0.2363
2324.49,496.749,4.6061,0.2357
2330.51,497.249,4.6040,0.2345
2336.51,497.749,4.6020,0.2332
2342.51,498.249,4.6006,0.2327
2348.50,498.749,4.5981,0.2305
2354.48,499.249,4.5965,0.2300
2360.50,499.749,4.5938,0.2279
2366.51,500.249,4.5913,0.2270
2372.54,500.749,4.5897,0.2258
2378.58,501.249,4.5875,0.2239
2384.56,501.749,4.5856,0.2229
2390.57,502.249,4.5831,0.2223
2396.56,502.749,4.5801,0.2214
2402.54,503.249,4.5770,0.2201
2408.55,503.749,4.5739,0.2187
2414.54,504.249,4.5705,0.2168
2420.54,504.749,4.5674,0.2156
2426.57,505.249,4.5651,0.2147
2432.59,505.749,4.5627,0.2143
2438.61,506.249,4.5596,0.2130
2444.64,506.749,4.5570,0.2122
2450.65,507.249,4.5554,0.2121
2456.64,507.749,4.5516,0.2103
2462.64,508.249,4.5489,0.2093
2468.64,508.749,4.5451,0.2075
2474.64,509.249,4.5410,0.2069
2480.66,509.749,4.5376,0.2059
2486.65,510.249,4.5347,0.2046
2492.65,510.749,4.5325,0.2031
2498.67,511.249,4.5301,0.2024
2504.66,511.749,4.5271,0.2017
2510.66,512.249,4.5242,0.2015
2516.66,512.749,4.5190,0.1998
2522.66,513.249,4.5155,0.1977
2528.65,513.749,4.5118,0.1961
2534.66,514.249,4.5092,0.1951
2540.67,514.749,4.5066,0.1961
2546.65,515.249,4.5029,0.1947
2552.66,515.749,4.4996,0.1937
2558.65,516.249,4.4964,0.1923
2564.65,516.749,4.4912,0.1925
2570.67,517.249,4.4879,0.1908
2576.67,517.749,4.4839,0.1893
2582.69,518.249,4.4804,0.1887
2588.71,518.749,4.4774,0.1892
2594.73,519.249,4.4734,0.1893
2600.74,519.749,4.4681,0.1885
2606.73,520.249,4.4639,0.1875
2612.72,520.749,4.4590,0.1872
2618.72,521.249,4.4550,0.1873
2624.71,521.749,4.4508,0.1861
2630.73,522.249,4.4460,0.1844
2636.73,522.749,4.4421,0.1850
2642.76,523.249,4.4376,0.1835
2648.78,523.749,4.4332,0.1826
2654.79,524.249,4.4295,0.1827
2660.85,524.749,4.4253,0.1818
2666.85,525.249,4.4205,0.1816
2672.86,525.749,4.4164,0.1813
2678.86,526.249,4.4117,0.1814
2684.84,526.749,4.4069,0.1812
2690.83,527.249,4.4024,0.1808
2696.83,527.749,4.3974,0.1808
2702.87,528.249,4.3927,0.1802
2708.90,528.749,4.3888,0.1803
2714.93,529.249,4.3839,0.1823
2720.95,529.749,4.3792,0.1811
2726.95,530.249,4.3742,0.1798
2732.93,530.749,4.3687,0.1789
2738.90,531.249,4.3643,0.1793
2744.87,531.749,4.3597,0.1791
2750.84,532.249,4.3531,0.1783
2756.81,532.749,4.3484,0.1774
2762.80,533.249,4.3423,0.1765
2768.79,533.749,4.3365,0.1753
2774.78,534.249,4.3301,0.1751
2780.77,534.749,4.3270,0.1749
2786.77,535.249,4.3204,0.1750
2792.78,535.749,4.3154,0.1747
2798.78,536.249,4.3107,0.1741
2804.79,536.749,4.3042,0.1738
2810.81,537.249,4.2993,0.1721
2816.81,537.749,4.2943,0.1732
2822.81,538.249,4.2879,0.1718
2828.82,538.749,4.2826,0.1722
2834.82,539.249,4.2759,0.1708
2840.85,539.749,4.2698,0.1696
2846.88,540.249,4.2651,0.1694
2852.91,540.749,4.2582,0.1698
2858.91,541.249,4.2505,0.1695
2864.90,541.749,4.2438,0.1683
2870.91,542.249,4.2388,0.1671
2876.93,542.749,4.2330,0.1658
2882.94,543.249,4.2253,0.1663
2888.94,543.749,4.2217,0.1663
2894.96,544.249,4.2140,0.1668
2900.98,544.749,4.2086,0.1656
2906.99,545.249,4.2031,0.1648
2913.04,545.749,4.1966,0.1645
2919.06,546.249,4.1900,0.1647
2925.09,546.749,4.1835,0.1635
2931.13,547.249,4.1767,0.1627
2937.15,547.749,4.1690,0.1611
2943.19,548.249,4.1627,0.1608
2949.22,548.749,4.1567,0.1609
2955.23,549.249,4.1492,0.1597
2961.28,549.749,4.1417,0.1590
2967.32,550.249,4.1353,0.1580
2973.34,550.749,4.1286,0.1583
2979.35,551.249,4.1217,0.1584
2985.37,551.749,4.1144,0.1579
2991.37,552.249,4.1072,0.1567
2997.35,552.749,4.0999,0.1562
3003.35,553.249,4.0912,0.1568
3009.33,553.749,4.0856,0.1555
3015.33,554.249,4.0772,0.1552
3021.35,554.749,4.0701,0.1549
3027.35,555.249,4.0628,0.1545
3033.36,555.749,4.0554,0.1532
3039.36,556.249,4.0467,0.1531
3045.37,556.749,4.0408,0.1517
3051.35,557.249,4.0326,0.1506
3057.34,557.749,4.0235,0.1500
3063.35,558.249,4.0146,0.1488
3069.37,558.749,4.0072,0.1486
3075.39,559.249,3.9995,0.1480
3081.41,559.749,3.9917,0.1473
3087.42,560.249,3.9842,0.1476
3093.43,560.749,3.9758,0.1461
3099.46,561.249,3.9675,0.1464
3105.51,561.749,3.9602,0.1456
3111.56,562.249,3.9523,0.1464
3117.58,562.749,3.9444,0.1464
3123.62,563.249,3.9367,0.1463
3129.63,563.749,3.9277,0.1463
3135.64,564.249,3.9181,0.1456
3141.65,564.749,3.9090,0.1443
3147.65,565.249,3.9014,0.1441
3153.66,565.749,3.8939,0.1452
3159.67,566.249,3.8845,0.1446
3165.69,566.749,3.8744,0.1437
3171.70,567.249,3.8663,0.1437
3177.70,567.749,3.8558,0.1446
3183.72,568.249,3.8463,0.1434
3189.73,568.749,3.8362,0.1431
3195.74,569.249,3.8290,0.1428
3201.77,569.749,3.8206,0.1430
3207.79,570.249,3.8108,0.1436
3213.82,570.749,3.8013,0.1428
3219.85,571.249,3.7911,0.1436
3225.85,571.749,3.7825,0.1440
3231.84,572.249,3.7727,0.1442
3237.85,572.749,3.7619,0.1434
3243.86,573.249,3.7534,0.1428
3249.89,573.749,3.7428,0.1442
3255.91,574.249,3.7311,0.1438
3261.93,574.749,3.7209,0.1429
3267.91,575.249,3.7111,0.1432
3273.88,575.749,3.7005,0.1426
3279.88,576.249,3.6896,0.1432
3285.86,576.749,3.6791,0.1437
3291.87,577.249,3.6679,0.1432
3297.89,577.749,3.6576,0.1448
3303.92,578.249,3.6486,0.1441
3309.94,578.749,3.6391,0.1456
3315.94,579.249,3.6293,0.1461
3321.93,579.749,3.6152,0.1456
3327.91,580.249,3.6015,0.1452
3333.89,580.749,3.5884,0.1449
3339.90,581.249,3.5780,0.1451
3345.91,581.749,3.5690,0.1450
3351.92,582.249,3.5570,0.1450
3357.93,582.749,3.5464,0.1446
3363.94,583.249,3.5346,0.1450
3369.95,583.749,3.5239,0.1462
3375.95,584.249,3.5114,0.1455
3381.95,584.749,3.5001,0.1476
3387.97,585.249,3.4882,0.1480
3393.98,585.749,3.4752,0.1481
3399.98,586.249,3.4632,0.1483
3405.99,586.749,3.4485,0.1479
3412.01,587.249,3.4351,0.1467
3418.02,587.749,3.4230,0.1475
3424.04,588.249,3.4092,0.1474
3430.04,588.749,3.3983,0.1486
3436.05,589.249,3.3867,0.1499
3442.04,589.749,3.3743,0.1498
3448.01,590.249,3.3597,0.1492
3453.99,590.749,3.3448,0.1497
3459.99,591.249,3.3297,0.1497
3465.99,591.749,3.3166,0.1501
3471.98,592.249,3.3048,0.1520
3478.00,592.749,3.2910,0.1522
3483.99,593.249,3.2755,0.1517
3489.99,593.749,3.2624,0.1517
3496.00,594.249,3.2527,0.1541
3502.02,594.749,3.2390,0.1548
3508.05,595.249,3.2218,0.1526
3514.08,595.749,3.2064,0.1523
3520.11,596.249,3.1922,0.1529
3526.12,596.749,3.1788,0.1543
3532.11,597.249,3.1651,0.1546
3538.11,597.749,3.1480,0.1532
3544.09,598.249,3.1327,0.1523
3550.11,598.749,3.1174,0.1531
3556.14,599.249,3.1041,0.1535
3562.16,599.749,3.0910,0.1534
3568.20,600.249,3.0756,0.1544
3574.22,600.749,3.0614,0.1556
3580.24,601.249,3.0444,0.1568
3586.27,601.749,3.0281,0.1570
3592.28,602.249,3.0136,0.1585
3598.27,602.749,2.9980,0.1593
3604.28,603.249,2.9808,0.1577
3610.29,603.749,2.9655,0.1594
3616.30,604.249,2.9501,0.1599
3622.32,604.749,2.9340,0.1591
3628.33,605.249,2.9178,0.1589
3634.35,605.749,2.9013,0.1593
3640.39,606.249,2.8849,0.1598
3646.43,606.749,2.8693,0.1605
3652.47,607.249,2.8549,0.1628
3658.50,607.749,2.8381,0.1629
3664.52,608.249,2.8211,0.1630
3670.55,608.749,2.8043,0.1639
3676.57,609.249,2.7882,0.1660
3682.59,609.749,2.7709,0.1672
3688.59,610.249,2.7518,0.1686
3694.60,610.749,2.7347,0.1695
3700.62,611.249,2.7186,0.1712
3706.64,611.749,2.6999,0.1731
3712.66,612.249,2.6833,0.1769
3718.69,612.749,2.6638,0.1781
3724.69,613.249,2.6445,0.1788
3730.71,613.749,2.6272,0.1809
3736.75,614.249,2.6075,0.1828
3742.77,614.749,2.5889,0.1837
3748.80,615.249,2.5718,0.1850
3754.82,615.749,2.5519,0.1875
3760.82,616.249,2.5333,0.1890
3766.82,616.749,2.5152,0.1911
3772.82,617.249,2.4951,0.1914
3778.83,617.749,2.4755,0.1943
3784.83,618.249,2.4564,0.1967
3790.86,618.749,2.4350,0.1988
3796.89,619.249,2.4152,0.2021
3802.92,619.749,2.3951,0.2038
3808.96,620.249,2.3732,0.2049
3814.99,620.749,2.3501,0.2077
3821.01,621.249,2.3313,0.2100
3827.03,621.749,2.3110,0.2124
3833.04,622.249,2.2895,0.2135
3839.05,622.749,2.2680,0.2169
3845.07,623.249,2.2448,0.2180
3851.11,623.749,2.2215,0.2202
3857.14,624.249,2.1996,0.2219
3863.20,624.749,2.1751,0.2227
3869.22,625.249,2.1506,0.2235
3875.23,625.749,2.1275,0.2238
3881.24,626.249,2.1069,0.2245
3887.24,626.749,2.0840,0.2254
3893.26,627.249,2.0662,0.2263
3899.27,627.749,2.0451,0.2269
3905.29,628.249,2.0161,0.2263
3911.29,628.749,1.9900,0.2243
3917.30,629.249,1.9656,0.2241
3923.30,629.749,1.9386,0.2222
3929.31,630.249,1.9166,0.2197
3935.31,630.749,1.8944,0.2170
3941.32,631.249,1.8716,0.2140
3947.33,631.749,1.8506,0.2114
3953.33,632.249,1.8274,0.2066
3959.36,632.749,1.8035,0.2031
3965.37,633.249,1.7801,0.1977
3971.41,633.749,1.7588,0.1934
3977.45,634.249,1.7379,0.1889
3983.48,634.749,1.7124,0.1810
3989.49,635.249,1.6907,0.1724
3995.52,635.749,1.6699,0.1627
4001.52,636.249,1.6471,0.1524
4007.51,636.749,1.6243,0.1397
4013.52,637.249,1.6038,0.1271
4019.49,637.749,1.5849,0.1134
4025.47,638.249,1.5666,0.1002
4031.47,638.749,1.5504,0.0854
4037.47,639.249,1.5316,0.0679
4043.47,639.749,1.5134,0.0502
4049.48,640.249,1.4965,0.0308
4055.48,640.749,1.4814,0.0095
4061.47,641.249,1.4684,-0.0096
4067.47,641.749,1.4544,-0.0274
4073.48,642.249,1.4431,-0.0475
4079.47,642.749,1.4294,-0.0673
4085.47,643.249,1.4171,-0.0890
4091.47,643.749,1.4047,-0.1082
4097.45,644.249,1.3959,-0.1257
4103.43,644.749,1.3873,-0.1444
4109.41,645.249,1.3798,-0.1614
4115.39,645.749,1.3721,-0.1790
4121.38,646.249,1.3651,-0.1939
4127.39,646.749,1.3584,-0.2078
4133.43,647.249,1.3531,-0.2200
4139.45,647.749,1.3481,-0.2311
4145.46,648.249,1.3433,-0.2402
4151.45,648.749,1.3378,-0.2505
4157.43,649.249,1.3337,-0.2599
4163.39,649.749,1.3293,-0.2686
4169.38,650.249,1.3252,-0.2763
4175.38,650.749,1.3218,-0.2818
4181.37,651.249,1.3190,-0.2882
4187.37,651.749,1.3144,-0.2940
4193.36,652.249,1.3104,-0.2990
4199.38,652.749,1.3085,-0.3042
4205.42,653.249,1.3060,-0.3067
4211.44,653.749,1.3034,-0.3094
4217.47,654.249,1.3008,-0.3126
4223.48,654.749,1.2984,-0.3172
4229.48,655.249,1.2961,-0.3202
4235.52,655.749,1.2932,-0.3239
4241.56,656.249,1.2908,-0.3283
4247.58,656.749,1.2884,-0.3318
4253.62,657.249,1.2864,-0.3338
4259.64,657.749,1.2829,-0.3368
4265.66,658.249,1.2816,-0.3409
4271.69,658.749,1.2794,-0.3440
4277.72,659.249,1.2778,-0.3466
4283.77,659.749,1.2760,-0.3487
4289.81,660.249,1.2745,-0.3515
4295.84,660.749,1.2734,-0.3527
4301.88,661.249,1.2723,-0.3557
4307.90,661.749,1.2699,-0.3593
4313.91,662.249,1.2680,-0.3626
4319.94,662.749,1.2648,-0.3674
4325.94,663.249,1.2622,-0.3700
4331.97,663.749,1.2607,-0.3734
4338.02,664.249,1.2593,-0.3743
4344.06,664.749,1.2587,-0.3763
4350.10,665.249,1.2557,-0.3817
4356.13,665.749,1.2542,-0.3850
4362.12,666.249,1.2525,-0.3873
4368.12,666.749,1.2491,-0.3913
4374.12,667.249,1.2477,-0.3959
4380.11,667.749,1.2466,-0.3970
4386.12,668.249,1.2449,-0.4019
4392.12,668.749,1.2417,-0.4049
4398.11,669.249,1.2403,-0.4083
4404.12,669.749,1.2384,-0.4124
4410.12,670.249,1.2363,-0.4157
4416.12,670.749,1.2348,-0.4172
4422.12,671.249,1.2333,-0.4202
4428.11,671.749,1.2314,-0.4226
4434.12,672.249,1.2294,-0.4255
4440.14,672.749,1.2280,-0.4283
4446.17,673.249,1.2260,-0.4302
4452.19,673.749,1.2237,-0.4329
4458.22,674.249,1.2227,-0.4348
4464.23,674.749,1.2215,-0.4375
4470.27,675.249,1.2210,-0.4390
4476.32,675.749,1.2194,-0.4427
4482.35,676.249,1.2167,-0.4463
4488.36,676.749,1.2145,-0.4487
4494.37,677.249,1.2114,-0.4540
4500.37,677.749,1.2094,-0.4579
4506.38,678.249,1.2062,-0.4623
4512.43,678.749,1.2039,-0.4641
4518.47,679.249,1.2027,-0.4674
4524.52,679.749,1.2003,-0.4704
4530.57,680.249,1.1995,-0.4742
4536.61,680.749,1.1980,-0.4762
4542.65,681.249,1.1965,-0.4792
4548.68,681.749,1.1959,-0.4799
4554.70,682.249,1.1957,-0.4818
4560.73,682.749,1.1942,-0.4869
4566.74,683.249,1.1918,-0.4892
4572.77,683.749,1.1899,-0.4921
4578.80,684.249,1.1874,-0.4979
4584.86,684.749,1.1851,-0.4999
4590.90,685.249,1.1831,-0.5048
4596.94,685.749,1.1807,-0.5064
4602.98,686.249,1.1790,-0.5087
4608.99,686.749,1.1785,-0.5119
4615.02,687.249,1.1778,-0.5130
4621.04,687.749,1.1768,-0.5135
4627.03,688.249,1.1750,-0.5176
4633.01,688.749,1.1736,-0.5188
4638.99,689.249,1.1719,-0.5215
4644.99,689.749,1.1692,-0.5247
4651.00,690.249,1.1679,-0.5279
4657.01,690.749,1.1661,-0.5296
4663.02,691.249,1.1643,-0.5301
4669.02,691.749,1.1627,-0.5328
4675.02,692.249,1.1602,-0.5348
4681.04,692.749,1.1584,-0.5370
4687.06,693.249,1.1574,-0.5382
4693.09,693.749,1.1548,-0.5416
4699.13,694.249,1.1523,-0.5445
4705.15,694.749,1.1506,-0.5462
4711.16,695.249,1.1490,-0.5485
4717.17,695.749,1.1488,-0.5483
4723.16,696.249,1.1474,-0.5523
4729.18,696.749,1.1455,-0.5542
4735.20,697.249,1.1442,-0.5549
4741.24,697.749,1.1430,-0.5564
4747.29,698.249,1.1413,-0.5575
4753.34,698.749,1.1401,-0.5601
4759.38,699.249,1.1390,-0.5610
4765.40,699.749,1.1372,-0.5633
4771.43,700.249,1.1361,-0.5638
4777.44,700.749,1.1347,-0.5669
4783.47,701.249,1.1321,-0.5684
4789.50,701.749,1.1296,-0.5693
4795.53,702.249,1.1274,-0.5710
4801.56,702.749,1.1263,-0.5728
4807.59,703.249,1.1253,-0.5740
4813.60,703.749,1.1246,-0.5756
4819.60,704.249,1.1236,-0.5759
4825.60,704.749,1.1229,-0.5769
4831.60,705.249,1.1207,-0.5783
4837.61,705.749,1.1193,-0.5801
4843.63,706.249,1.1176,-0.5823
4849.64,706.749,1.1166,-0.5831
4855.66,707.249,1.1163,-0.5841
4861.69,707.749,1.1132,-0.5858
4867.74,708.249,1.1127,-0.5863
4873.76,708.749,1.1116,-0.5860
4879.78,709.249,1.1108,-0.5867
4885.80,709.749,1.1106,-0.5883
4891.79,710.249,1.1098,-0.5877
4897.81,710.749,1.1084,-0.5909
4903.84,711.249,1.1053,-0.5927
4909.88,711.749,1.1034,-0.5943
4915.91,712.249,1.1022,-0.5927
4921.94,712.749,1.1009,-0.5948
4927.98,713.249,1.0988,-0.5968
4934.01,713.749,1.0975,-0.5972
4940.04,714.249,1.0954,-0.5972
4946.08,714.749,1.0950,-0.5959
4952.10,715.249,1.0944,-0.5973
4958.10,715.749,1.0924,-0.5986
4964.11,716.249,1.0918,-0.5999
4970.12,716.749,1.0883,-0.6018
4976.11,717.249,1.0873,-0.6028
4982.12,717.749,1.0860,-0.6040
4988.12,718.249,1.0846,-0.6053
4994.10,718.749,1.0834,-0.6054
5000.11,719.249,1.0832,-0.6055
5006.15,719.749,1.0826,-0.6061
5012.18,720.249,1.0818,-0.6059
5018.24,720.749,1.0812,-0.6055
5024.28,721.249,1.0799,-0.6079
5030.30,721.749,1.0774,-0.6095
5036.30,722.249,1.0765,-0.6083
5042.30,722.749,1.0756,-0.6061
5048.31,723.249,1.0749,-0.6035
5054.32,723.749,1.0742,-0.6045
5060.37,724.249,1.0725,-0.6070
5066.42,724.749,1.0693,-0.6083
5072.46,725.249,1.0688,-0.6093
5078.50,725.749,1.0677,-0.6084
5084.50,726.249,1.0668,-0.6106
5090.53,726.749,1.0661,-0.6118
5096.55,727.249,1.0652,-0.6138
5102.59,727.749,1.0641,-0.6165
5108.63,728.249,1.0619,-0.6185
5114.67,728.749,1.0607,-0.6194
5120.71,729.249,1.0601,-0.6208
5126.74,729.749,1.0593,-0.6215
5132.77,730.249,1.0591,-0.6231
5138.78,730.749,1.0582,-0.6260
5144.80,731.249,1.0568,-0.6273
5150.83,731.749,1.0549,-0.6262
5156.86,732.249,1.0535,-0.6277
5162.88,732.749,1.0532,-0.6290
5168.90,733.249,1.0522,-0.6299
5174.88,733.749,1.0515,-0.6316
5180.89,734.249,1.0507,-0.6319
5186.88,734.749,1.0485,-0.6346
5192.87,735.249,1.0468,-0.6355
5198.88,735.749,1.0458,-0.6359
5204.89,736.249,1.0452,-0.6369
5210.93,736.749,1.0433,-0.6384
5216.98,737.249,1.0423,-0.6395
5223.01,737.749,1.0416,-0.6398
5229.02,738.249,1.0407,-0.6410
5235.05,738.749,1.0401,-0.6420
5241.07,739.249,1.0400,-0.6428
5247.08,739.749,1.0393,-0.6422
5253.12,740.249,1.0387,-0.6450
5259.13,740.749,1.0381,-0.6462
5265.15,741.249,1.0380,-0.6467
5271.18,741.749,1.0380,-0.6482
5277.18,742.249,1.0364,-0.6513
5283.17,742.749,1.0350,-0.6505
5289.16,743.249,1.0344,-0.6522
5295.16,743.749,1.0334,-0.6543
5301.16,744.249,1.0321,-0.6566
5307.18,744.749,1.0312,-0.6562
5313.20,745.249,1.0302,-0.6586
5319.22,745.749,1.0294,-0.6583
5325.22,746.249,1.0293,-0.6569
5331.23,746.749,1.0290,-0.6590
5337.21,747.249,1.0278,-0.6609
5343.21,747.749,1.0263,-0.6604
5349.21,748.249,1.0260,-0.6612
5355.22,748.749,1.0255,-0.6614
5361.25,749.249,1.0244,-0.6616
5367.28,749.749,1.0233,-0.6620
5373.33,750.249,1.0226,-0.6621
5379.35,750.749,1.0225,-0.6633
5385.37,751.249,1.0218,-0.6645
5391.37,751.749,1.0211,-0.6659
5397.36,752.249,1.0200,-0.6672
5403.37,752.749,1.0193,-0.6659
5409.40,753.249,1.0186,-0.6676
5415.43,753.749,1.0182,-0.6683
5421.48,754.249,1.0176,-0.6687
5427.52,754.749,1.0170,-0.6680
5433.57,755.249,1.0165,-0.6686
5439.64,755.749,1.0163,-0.6702
5445.70,756.249,1.0159,-0.6696
5451.75,756.749,1.0151,-0.6712
5457.76,757.249,1.0139,-0.6731
5463.76,757.749,1.0124,-0.6758
5469.75,758.249,1.0117,-0.6754
5475.75,758.749,1.0108,-0.6768
5481.75,759.249,1.0098,-0.6769
5487.75,759.749,1.0093,-0.6797
5493.76,760.249,1.0081,-0.6791
5499.78,760.749,1.0068,-0.6788
5505.81,761.249,1.0063,-0.6788
5511.83,761.749,1.0057,-0.6783
5517.84,762.249,1.0055,-0.6807
5523.84,762.749,1.0050,-0.6816
5529.86,763.249,1.0041,-0.6831
5535.85,763.749,1.0037,-0.6832
5541.88,764.249,1.0035,-0.6822
5547.91,764.749,1.0030,-0.6833
5553.91,765.249,1.0024,-0.6820
5559.94,765.749,1.0017,-0.6828
5565.95,766.249,1.0011,-0.6842
5571.96,766.749,1.0009,-0.6855
5577.98,767.249,1.0005,-0.6876
5583.99,767.749,0.9999,-0.6886
5590.00,768.249,0.9989,-0.6890
5596.01,768.749,0.9981,-0.6897
5602.01,769.249,0.9973,-0.6909
5607.99,769.749,0.9968,-0.6918
5613.99,770.249,0.9967,-0.6927
5620.00,770.749,0.9962,-0.6929
5626.01,771.249,0.9956,-0.6928
5632.04,771.749,0.9942,-0.6955
5638.07,772.249,0.9933,-0.6929
5644.08,772.749,0.9927,-0.6945
5650.11,773.249,0.9927,-0.6944
5656.12,773.749,0.9925,-0.6954
5662.14,774.249,0.9920,-0.6952
5668.17,774.749,0.9916,-0.6948
5674.20,775.249,0.9911,-0.6971
5680.23,775.749,0.9893,-0.6987
5686.27,776.249,0.9882,-0.6988
5692.29,776.749,0.9874,-0.6984
5698.31,777.249,0.9866,-0.6996
5704.33,777.749,0.9856,-0.7008
5710.33,778.249,0.9851,-0.7002
5716.32,778.749,0.9840,-0.7020
5722.32,779.249,0.9816,-0.7027
5728.34,779.749,0.9815,-0.7031
5734.36,780.249,0.9815,-0.7027
5740.40,780.749,0.9815,-0.7044
5746.40,781.249,0.9811,-0.7033
5752.40,781.749,0.9805,-0.7047
5758.40,782.249,0.9800,-0.7041
5764.38,782.749,0.9795,-0.7041
5770.36,783.249,0.9792,-0.7059
5776.33,783.749,0.9788,-0.7081
5782.31,784.249,0.9783,-0.7077
5788.32,784.749,0.9777,-0.7078
5794.35,785.249,0.9769,-0.7087
5800.38,785.749,0.9763,-0.7076
5806.41,786.249,0.9757,-0.7075
5812.44,786.749,0.9753,-0.7077
5818.48,787.249,0.9751,-0.7079
5824.51,787.749,0.9732,-0.7066
5830.54,788.249,0.9728,-0.7078
5836.55,788.749,0.9727,-0.7097
5842.54,789.249,0.9720,-0.7116
5848.55,789.749,0.9709,-0.7116
5854.55,790.249,0.9698,-0.7120
5860.58,790.749,0.9695,-0.7118
5866.59,791.249,0.9688,-0.7110
5872.56,791.749,0.9687,-0.7104
5878.55,792.249,0.9687,-0.7108
5884.54,792.749,0.9683,-0.7116
5890.55,793.249,0.9668,-0.7129
5896.61,793.749,0.9664,-0.7117
5902.65,794.249,0.9657,-0.7128
5908.68,794.749,0.9656,-0.7124
5914.72,795.249,0.9656,-0.7143
5920.73,795.749,0.9649,-0.7142
5926.75,796.249,0.9644,-0.7175
5932.77,796.749,0.9638,-0.7167
5938.80,797.249,0.9633,-0.7178
5944.82,797.749,0.9628,-0.7175
5950.84,798.249,0.9622,-0.7191
5956.87,798.749,0.9616,-0.7176
5962.87,799.249,0.9612,-0.7177
5968.87,799.749,0.9607,-0.7180
5974.87,800.249,0.9602,-0.7149
5980.88,800.749,0.9597,-0.7139
5986.90,801.249,0.9586,-0.7124
5992.93,801.749,0.9580,-0.7108
5998.98,802.249,0.9567,-0.7084
6005.03,802.749,0.9559,-0.7076
6011.09,803.249,0.9553,-0.7080
6017.13,803.749,0.9543,-0.7081
6023.17,804.249,0.9535,-0.7079
6029.19,804.749,0.9530,-0.7071
6035.21,805.249,0.9525,-0.7072
6041.23,805.749,0.9524,-0.7067
6047.26,806.249,0.9523,-0.7047
6053.30,806.749,0.9520,-0.7041
6059.32,807.249,0.9517,-0.7035
6065.35,807.749,0.9514,-0.7044
6071.36,808.249,0.9501,-0.7051
6077.36,808.749,0.9492,-0.7062
6083.37,809.249,0.9477,-0.7071
6089.38,809.749,0.9466,-0.7057
6095.40,810.249,0.9464,-0.7039
6101.42,810.749,0.9464,-0.7025
6107.44,811.249,0.9446,-0.7032
6113.46,811.749,0.9429,-0.7017
6119.48,812.249,0.9428,-0.7003
6125.50,812.749,0.9421,-0.6986
6131.53,813.249,0.9413,-0.6982
6137.56,813.749,0.9408,-0.6977
6143.58,814.249,0.9408,-0.6931
6149.59,814.749,0.9408,-0.6886
6155.58,815.249,0.9408,-0.6885
6161.58,815.749,0.9408,-0.6858
6167.56,816.249,0.9406,-0.6830
6173.54,816.749,0.9403,-0.6826
6179.53,817.249,0.9399,-0.6803
6185.51,817.749,0.9397,-0.6793
6191.52,818.249,0.9393,-0.6781
6197.55,818.749,0.9384,-0.6716
6203.58,819.249,0.9380,-0.6631
6209.62,819.749,0.9376,-0.6571
6215.65,820.249,0.9368,-0.6559
6221.67,820.749,0.9350,-0.6547
6227.71,821.249,0.9337,-0.6526
6233.77,821.749,0.9331,-0.6504
6239.82,822.249,0.9323,-0.6490
6245.86,822.749,0.9311,-0.6505
6251.88,823.249,0.9301,-0.6485
6257.90,823.749,0.9293,-0.6467
6263.92,824.249,0.9284,-0.6439
6269.91,824.749,0.9282,-0.6405
6275.92,825.249,0.9282,-0.6430
6281.93,825.749,0.9282,-0.6413
6287.93,826.249,0.9281,-0.6421
6293.95,826.749,0.9278,-0.6390
6299.97,827.249,0.9276,-0.6371
6305.99,827.749,0.9272,-0.6358
6311.99,828.249,0.9269,-0.6320
6318.01,828.749,0.9266,-0.6322
6323.99,829.249,0.9259,-0.6300
6329.99,829.749,0.9250,-0.6283
6335.98,830.249,0.9243,-0.6296
6341.98,830.749,0.9233,-0.6294
6347.98,831.249,0.9213,-0.6299
6353.98,831.749,0.9198,-0.6296
6359.98,832.249,0.9196,-0.6269
6365.98,832.749,0.9196,-0.6260
6372.00,833.249,0.9190,-0.6230
6378.00,833.749,0.9185,-0.6207
6384.02,834.249,0.9178,-0.6197
6390.04,834.749,0.9179,-0.6211
6396.04,835.249,0.9163,-0.6239
6402.08,835.749,0.9151,-0.6233
6408.12,836.249,0.9145,-0.6230
6414.17,836.749,0.9140,-0.6199
6420.22,837.249,0.9134,-0.6167
6426.26,837.749,0.9131,-0.6132
6432.28,838.249,0.9131,-0.6129
6438.30,838.749,0.9128,-0.6094
6444.32,839.249,0.9124,-0.6111
6450.34,839.749,0.9111,-0.6124
6456.36,840.249,0.9101,-0.6112
6462.39,840.749,0.9092,-0.6073
6468.41,841.249,0.9080,-0.6052
6474.45,841.749,0.9068,-0.6028
6480.48,842.249,0.9066,-0.6041
6486.49,842.749,0.9066,-0.6012
6492.52,843.249,0.9066,-0.6015
6498.54,843.749,0.9065,-0.6019
6504.56,844.249,0.9061,-0.6002
6510.56,844.749,0.9057,-0.5976
6516.54,845.249,0.9049,-0.5999
6522.52,845.749,0.9040,-0.5992
6528.52,846.249,0.9026,-0.5978
6534.52,846.749,0.9014,-0.5993
6540.55,847.249,0.9006,-0.5974
6546.58,847.749,0.9006,-0.5952
6552.61,848.249,0.9002,-0.5947
6558.65,848.749,0.8996,-0.5930
6564.67,849.249,0.8990,-0.5926
6570.71,849.749,0.8986,-0.5941
6576.73,850.249,0.8983,-0.5928
6582.77,850.749,0.8979,-0.5857
6588.80,851.249,0.8971,-0.5829
6594.82,851.749,0.8966,-0.5809
6600.83,852.249,0.8958,-0.5791
6606.85,852.749,0.8952,-0.5769
6612.88,853.249,0.8948,-0.5775
6618.89,853.749,0.8942,-0.5767
6624.90,854.249,0.8934,-0.5741
6630.89,854.749,0.8931,-0.5746
6636.86,855.249,0.8931,-0.5747
6642.84,855.749,0.8931,-0.5740
6648.84,856.249,0.8914,-0.5746
6654.87,856.749,0.8892,-0.5692
6660.90,857.249,0.8886,-0.5697
6666.91,857.749,0.8886,-0.5655
6672.95,858.249,0.8881,-0.5623
6678.97,858.749,0.8874,-0.5607
6685.02,859.249,0.8867,-0.5575
6691.07,859.749,0.8866,-0.5534
6697.10,860.249,0.8867,-0.5467
6703.14,860.749,0.8866,-0.5491
6709.15,861.249,0.8857,-0.5470
6715.21,861.749,0.8836,-0.5457
6721.26,862.249,0.8824,-0.5428
6727.28,862.749,0.8822,-0.5395
6733.31,863.249,0.8822,-0.5408
6739.28,863.749,0.8814,-0.5400
6745.26,864.249,0.8802,-0.5381
6751.26,864.749,0.8800,-0.5397
6757.26,865.249,0.8794,-0.5367
6763.28,865.749,0.8792,-0.5349
6769.29,866.249,0.8792,-0.5284
6775.28,866.749,0.8792,-0.5280
6781.28,867.249,0.8783,-0.5278
6787.29,867.749,0.8759,-0.5265
6793.31,868.249,0.8757,-0.5231
6799.32,868.749,0.8756,-0.5214
6805.34,869.249,0.8750,-0.5237
6811.33,869.749,0.8743,-0.5201
6817.31,870.249,0.8738,-0.5188
6823.31,870.749,0.8737,-0.5179
6829.31,871.249,0.8737,-0.5162

File: Wood/Calibration_Data/BUW/BUWfd_Wood_STA_5K_R3.csv
Time (s),Temperature (K),Mass (mg),Heat Flow (mW/mg)
0.00,297.637,5.1200,0.1018
79.00,298.137,5.0884,0.1250
102.31,298.637,5.0908,0.1503
119.65,299.137,5.0935,0.1699
133.98,299.637,5.0936,0.1887
146.41,300.137,5.0916,0.2030
157.62,300.637,5.0901,0.2169
167.79,301.137,5.0889,0.2292
177.16,301.637,5.0874,0.2422
185.99,302.137,5.0863,0.2527
194.44,302.637,5.0850,0.2624
202.47,303.137,5.0841,0.2722
210.15,303.637,5.0836,0.2808
217.50,304.137,5.0837,0.2901
224.63,304.637,5.0824,0.2987
231.46,305.137,5.0806,0.3065
238.12,305.637,5.0789,0.3142
244.63,306.137,5.0779,0.3215
250.99,306.637,5.0763,0.3290
257.23,307.137,5.0750,0.3367
263.32,307.637,5.0744,0.3417
269.31,308.137,5.0739,0.3483
275.19,308.637,5.0735,0.3552
280.96,309.137,5.0718,0.3612
286.67,309.637,5.0707,0.3670
292.30,310.137,5.0695,0.3730
297.86,310.637,5.0685,0.3794
303.38,311.137,5.0688,0.3840
308.86,311.637,5.0679,0.3904
314.30,312.137,5.0670,0.3948
319.65,312.637,5.0659,0.3997
324.97,313.137,5.0648,0.4041
330.22,313.637,5.0634,0.4096
335.46,314.137,5.0625,0.4141
340.65,314.637,5.0606,0.4178
345.86,315.137,5.0589,0.4218
351.01,315.637,5.0578,0.4257
356.17,316.137,5.0568,0.4299
361.31,316.637,5.0553,0.4332
366.42,317.137,5.0545,0.4359
371.52,317.637,5.0535,0.4389
376.62,318.137,5.0526,0.4429
381.69,318.637,5.0507,0.4453
386.74,319.137,5.0491,0.4477
391.78,319.637,5.0469,0.4517
396.85,320.137,5.0450,0.4532
401.90,320.637,5.0436,0.4559
406.97,321.137,5.0422,0.4585
412.05,321.637,5.0409,0.4602
417.12,322.137,5.0404,0.4623
422.19,322.637,5.0391,0.4632
427.25,323.137,5.0368,0.4650
432.32,323.637,5.0345,0.4663
437.37,324.137,5.0322,0.4675
442.45,324.637,5.0310,0.4686
447.53,325.137,5.0291,0.4697
452.64,325.637,5.0278,0.4708
457.73,326.137,5.0261,0.4711
462.85,326.637,5.0250,0.4717
467.95,327.137,5.0233,0.4707
473.05,327.637,5.0212,0.4709
478.15,328.137,5.0199,0.4709
483.26,328.637,5.0184,0.4710
488.38,329.137,5.0165,0.4709
493.49,329.637,5.0147,0.4699
498.61,330.137,5.0139,0.4694
503.74,330.637,5.0130,0.4687
508.89,331.137,5.0109,0.4674
514.04,331.637,5.0093,0.4665
519.21,332.137,5.0074,0.4658
524.38,332.637,5.0042,0.4640
529.55,333.137,5.0035,0.4624
534.73,333.637,5.0021,0.4618
539.91,334.137,5.0004,0.4601
545.12,334.637,4.9985,0.4581
550.32,335.137,4.9970,0.4562
555.53,335.637,4.9954,0.4540
560.75,336.137,4.9946,0.4516
565.99,336.637,4.9941,0.4492
571.23,337.137,4.9925,0.4475
576.48,337.637,4.9905,0.4450
581.76,338.137,4.9892,0.4424
587.04,338.637,4.9868,0.4392
592.34,339.137,4.9848,0.4366
597.65,339.637,4.9840,0.4337
602.97,340.137,4.9837,0.4298
608.30,340.637,4.9828,0.4273
613.64,341.137,4.9817,0.4244
618.97,341.637,4.9796,0.4217
624.32,342.137,4.9775,0.4184
629.68,342.637,4.9760,0.4142
635.04,343.137,4.9747,0.4119
640.40,343.637,4.9738,0.4093
645.79,344.137,4.9726,0.4062
651.17,344.637,4.9713,0.4027
656.58,345.137,4.9707,0.3996
661.97,345.637,4.9697,0.3963
667.38,346.137,4.9678,0.3931
672.81,346.637,4.9660,0.3906
678.27,347.137,4.9651,0.3875
683.72,347.637,4.9648,0.3839
689.22,348.137,4.9640,0.3810
694.72,348.637,4.9634,0.3771
700.24,349.137,4.9629,0.3751
705.74,349.637,4.9626,0.3712
711.26,350.137,4.9621,0.3684
716.79,350.637,4.9602,0.3661
722.29,351.137,4.9593,0.3626
727.80,351.637,4.9589,0.3591
733.33,352.137,4.9583,0.3571
738.86,352.637,4.9579,0.3544
744.41,353.137,4.9576,0.3512
749.98,353.637,4.9572,0.3487
755.55,354.137,4.9568,0.3463
761.14,354.637,4.9564,0.3431
766.71,355.137,4.9559,0.3409
772.31,355.637,4.9555,0.3386
777.89,356.137,4.9550,0.3358
783.49,356.637,4.9528,0.3336
789.11,357.137,4.9522,0.3315
794.73,357.637,4.9519,0.3289
800.36,358.137,4.9515,0.3266
806.00,358.637,4.9511,0.3241
811.62,359.137,4.9506,0.3224
817.25,359.637,4.9502,0.3205
822.88,360.137,4.9496,0.3185
828.51,360.637,4.9491,0.3165
834.15,361.137,4.9485,0.3150
839.80,361.637,4.9479,0.3132
845.45,362.137,4.9474,0.3121
851.12,362.637,4.9468,0.3109
856.80,363.137,4.9463,0.3091
862.49,363.637,4.9460,0.3075
868.17,364.137,4.9456,0.3055
873.85,364.637,4.9451,0.3044
879.53,365.137,4.9447,0.3037
885.22,365.637,4.9443,0.3026
890.93,366.137,4.9439,0.3010
896.64,366.637,4.9452,0.2998
902.37,367.137,4.9449,0.2995
908.12,367.637,4.9447,0.2981
913.83,368.137,4.9445,0.2974
919.56,368.637,4.9442,0.2963
925.30,369.137,4.9447,0.2953
931.04,369.637,4.9455,0.2953
936.79,370.137,4.9459,0.2943
942.57,370.637,4.9455,0.2934
948.32,371.137,4.9451,0.2922
954.07,371.637,4.9448,0.2918
959.85,372.137,4.9445,0.2910
965.63,372.637,4.9442,0.2911
971.41,373.137,4.9449,0.2905
977.21,373.637,4.9452,0.2897
983.03,374.137,4.9450,0.2891
988.84,374.637,4.9451,0.2886
994.68,375.137,4.9452,0.2878
1000.49,375.637,4.9449,0.2882
1006.32,376.137,4.9445,0.2872
1012.14,376.637,4.9442,0.2870
1017.98,377.137,4.9439,0.2865
1023.84,377.637,4.9438,0.2858
1029.71,378.137,4.9439,0.2857
1035.60,378.637,4.9441,0.2858
1041.46,379.137,4.9442,0.2857
1047.33,379.637,4.9441,0.2851
1053.18,380.137,4.9437,0.2846
1059.03,380.637,4.9433,0.2844
1064.90,381.137,4.9430,0.2834
1070.75,381.637,4.9426,0.2839
1076.63,382.137,4.9423,0.2836
1082.50,382.637,4.9419,0.2832
1088.37,383.137,4.9417,0.2825
1094.21,383.637,4.9414,0.2826
1100.07,384.137,4.9428,0.2827
1105.92,384.637,4.9433,0.2819
1111.80,385.137,4.9436,0.2824
1117.69,385.637,4.9433,0.2814
1123.58,386.137,4.9431,0.2811
1129.48,386.637,4.9433,0.2809
1135.35,387.137,4.9433,0.2810
1141.25,387.637,4.9435,0.2803
1147.14,388.137,4.9436,0.2812
1153.03,388.637,4.9432,0.2802
1158.91,389.137,4.9430,0.2796
1164.79,389.637,4.9430,0.2801
1170.68,390.137,4.9429,0.2796
1176.57,390.637,4.9429,0.2795
1182.48,391.137,4.9430,0.2785
1188.39,391.637,4.9430,0.2781
1194.30,392.137,4.9429,0.2777
1200.19,392.637,4.9426,0.2778
1206.08,393.137,4.9422,0.2775
1211.97,393.637,4.9419,0.2770
1217.88,394.137,4.9417,0.2766
1223.80,394.637,4.9417,0.2771
1229.73,395.137,4.9415,0.2759
1235.65,395.637,4.9414,0.2759
1241.54,396.137,4.9414,0.2750
1247.46,396.637,4.9412,0.2755
1253.36,397.137,4.9411,0.2748
1259.27,397.637,4.9410,0.2747
1265.19,398.137,4.9406,0.2747
1271.13,398.637,4.9416,0.2741
1277.06,399.137,4.9419,0.2740
1282.99,399.637,4.9416,0.2729
1288.93,400.137,4.9413,0.2727
1294.86,400.637,4.9409,0.2726
1300.80,401.137,4.9409,0.2721
1306.75,401.637,4.9408,0.2718
1312.69,402.137,4.9407,0.2711
1318.62,402.637,4.9406,0.2707
1324.55,403.137,4.9404,0.2708
1330.49,403.637,4.9401,0.2704
1336.43,404.137,4.9399,0.2695
1342.37,404.637,4.9396,0.2692
1348.30,405.137,4.9394,0.2690
1354.23,405.637,4.9391,0.2687
1360.17,406.137,4.9390,0.2687
1366.11,406.637,4.9389,0.2683
1372.04,407.137,4.9387,0.2677
1377.97,407.637,4.9385,0.2671
1383.90,408.137,4.9385,0.2673
1389.84,408.637,4.9384,0.2657
1395.81,409.137,4.9383,0.2659
1401.78,409.637,4.9383,0.2662
1407.74,410.137,4.9381,0.2652
1413.69,410.637,4.9380,0.2655
1419.64,411.137,4.9378,0.2644
1425.59,411.637,4.9375,0.2651
1431.53,412.137,4.9373,0.2649
1437.49,412.637,4.9369,0.2651
1443.45,413.137,4.9367,0.2643
1449.38,413.637,4.9364,0.2632
1455.33,414.137,4.9361,0.2637
1461.29,414.637,4.9358,0.2616
1467.26,415.137,4.9356,0.2618
1473.22,415.637,4.9353,0.2613
1479.19,416.137,4.9351,0.2609
1485.16,416.637,4.9349,0.2608
1491.12,417.137,4.9346,0.2604
1497.09,417.637,4.9345,0.2596
1503.03,418.137,4.9343,0.2597
1508.98,418.637,4.9340,0.2594
1514.94,419.137,4.9338,0.2587
1520.90,419.637,4.9336,0.2589
1526.88,420.137,4.9334,0.2581
1532.86,420.637,4.9333,0.2577
1538.83,421.137,4.9330,0.2574
1544.79,421.637,4.9328,0.2572
1550.75,422.137,4.9327,0.2559
1556.72,422.637,4.9324,0.2555
1562.70,423.137,4.9323,0.2549
1568.69,423.637,4.9320,0.2547
1574.65,424.137,4.9319,0.2549
1580.63,424.637,4.9316,0.2543
1586.60,425.137,4.9314,0.2542
1592.57,425.637,4.9311,0.2551
1598.56,426.137,4.9310,0.2540
1604.54,426.637,4.9308,0.2537
1610.52,427.137,4.9306,0.2540
1616.49,427.637,4.9304,0.2540
1622.45,428.137,4.9302,0.2541
1628.41,428.637,4.9300,0.2537
1634.39,429.137,4.9298,0.2526
1640.36,429.637,4.9297,0.2522
1646.35,430.137,4.9294,0.2520
1652.33,430.637,4.9293,0.2512
1658.28,431.137,4.9290,0.2510
1664.25,431.637,4.9289,0.2504
1670.22,432.137,4.9286,0.2501
1676.19,432.637,4.9285,0.2493
1682.17,433.137,4.9284,0.2490
1688.16,433.637,4.9281,0.2484
1694.13,434.137,4.9280,0.2482
1700.11,434.637,4.9277,0.2471
1706.10,435.137,4.9275,0.2468
1712.06,435.637,4.9273,0.2463
1718.04,436.137,4.9271,0.2455
1724.02,436.637,4.9268,0.2447
1730.00,437.137,4.9266,0.2442
1736.00,437.637,4.9264,0.2446
1741.99,438.137,4.9262,0.2442
1747.98,438.637,4.9244,0.2438
1753.95,439.137,4.9238,0.2424
1759.93,439.637,4.9212,0.2418
1765.91,440.137,4.9199,0.2416
1771.89,440.637,4.9195,0.2412
1777.86,441.137,4.9193,0.2410
1783.83,441.637,4.9203,0.2402
1789.80,442.137,4.9204,0.2398
1795.75,442.637,4.9194,0.2387
1801.72,443.137,4.9181,0.2382
1807.69,443.637,4.9191,0.2371
1813.66,444.137,4.9195,0.2371
1819.64,444.637,4.9192,0.2366
1825.60,445.137,4.9181,0.2359
1831.54,445.637,4.9170,0.2351
1837.50,446.137,4.9154,0.2345
1843.46,446.637,4.9144,0.2332
1849.42,447.137,4.9142,0.2326
1855.41,447.637,4.9139,0.2320
1861.38,448.137,4.9121,0.2317
1867.36,448.637,4.9113,0.2294
1873.32,449.137,4.9101,0.2289
1879.30,449.637,4.9091,0.2280
1885.31,450.137,4.9089,0.2266
1891.30,450.637,4.9087,0.2262
1897.30,451.137,4.9082,0.2254
1903.30,451.637,4.9077,0.2249
1909.30,452.137,4.9071,0.2236
1915.28,452.637,4.9070,0.2233
1921.30,453.137,4.9068,0.2227
1927.30,453.637,4.9066,0.2217
1933.27,454.137,4.9050,0.2206
1939.25,454.637,4.9022,0.2196
1945.22,455.137,4.9006,0.2181
1951.20,455.637,4.9001,0.2176
1957.21,456.137,4.8989,0.2156
1963.20,456.637,4.8979,0.2145
1969.20,457.137,4.8973,0.2142
1975.19,457.637,4.8963,0.2118
1981.19,458.137,4.8951,0.2110
1987.20,458.637,4.8939,0.2097
1993.21,459.137,4.8930,0.2086
1999.22,459.637,4.8928,0.2074
2005.23,460.137,4.8926,0.2068
2011.24,460.637,4.8924,0.2063
2017.27,461.137,4.8921,0.2043
2023.29,461.637,4.8901,0.2031
2029.31,462.137,4.8887,0.2020
2035.32,462.637,4.8874,0.1998
2041.31,463.137,4.8861,0.1986
2047.29,463.637,4.8856,0.1973
2053.29,464.137,4.8843,0.1964
2059.27,464.637,4.8805,0.1951
2065.27,465.137,4.8796,0.1939
2071.29,465.637,4.8774,0.1924
2077.29,466.137,4.8755,0.1914
2083.28,466.637,4.8752,0.1901
2089.25,467.137,4.8748,0.1878
2095.23,467.637,4.8740,0.1871
2101.20,468.137,4.8725,0.1852
2107.20,468.637,4.8707,0.1834
2113.19,469.137,4.8692,0.1821
2119.18,469.637,4.8670,0.1798
2125.18,470.137,4.8655,0.1786
2131.16,470.637,4.8639,0.1771
2137.15,471.137,4.8626,0.1758
2143.17,471.637,4.8618,0.1740
2149.16,472.137,4.8606,0.1721
2155.16,472.637,4.8599,0.1709
2161.15,473.137,4.8588,0.1696
2167.15,473.637,4.8576,0.1682
2173.13,474.137,4.8551,0.1659
2179.12,474.637,4.8539,0.1645
2185.12,475.137,4.8532,0.1629
2191.13,475.637,4.8516,0.1613
2197.13,476.137,4.8514,0.1598
2203.14,476.637,4.8512,0.1591
2209.14,477.137,4.8509,0.1575
2215.12,477.637,4.8491,0.1556
2221.10,478.137,4.8464,0.1541
2227.06,478.637,4.8442,0.1517
2233.04,479.137,4.8422,0.1493
2239.02,479.637,4.8409,0.1473
2245.01,480.137,4.8384,0.1462
2251.00,480.637,4.8371,0.1437
2256.99,481.137,4.8360,0.1422
2262.98,481.637,4.8355,0.1400
2268.96,482.137,4.8346,0.1398
2274.96,482.637,4.8319,0.1384
2280.96,483.137,4.8305,0.1348
2286.96,483.637,4.8287,0.1342
2292.95,484.137,4.8257,0.1315
2298.95,484.637,4.8244,0.1300
2304.97,485.137,4.8230,0.1288
2310.99,485.637,4.8227,0.1275
2317.02,486.137,4.8219,0.1252
2323.04,486.637,4.8207,0.1242
2329.06,487.137,4.8183,0.1229
2335.07,487.637,4.8158,0.1199
2341.08,488.137,4.8138,0.1188
2347.11,488.637,4.8116,0.1161
2353.12,489.137,4.8095,0.1147
2359.13,489.637,4.8071,0.1126
2365.17,490.137,4.8050,0.1094
2371.17,490.637,4.8027,0.1081
2377.19,491.137,4.8015,0.1059
2383.22,491.637,4.8001,0.1048
2389.24,492.137,4.7993,0.1034
2395.24,492.637,4.7975,0.1021
2401.24,493.137,4.7951,0.0998
2407.19,493.637,4.7933,0.0983
2413.16,494.137,4.7893,0.0957
2419.14,494.637,4.7871,0.0937
2425.14,495.137,4.7852,0.0930
2431.16,495.637,4.7830,0.0903
2437.17,496.137,4.7814,0.0898
2443.17,496.637,4.7805,0.0890
2449.15,497.137,4.7798,0.0879
2455.13,497.637,4.7766,0.0860
2461.10,498.137,4.7724,0.0829
2467.06,498.637,4.7702,0.0816
2473.06,499.137,4.7681,0.0803
2479.03,499.637,4.7652,0.0787
2485.03,500.137,4.7636,0.0771
2491.05,500.637,4.7616,0.0766
2497.06,501.137,4.7589,0.0752
2503.08,501.637,4.7556,0.0742
2509.10,502.137,4.7531,0.0720
2515.13,502.637,4.7506,0.0702
2521.15,503.137,4.7484,0.0695
2527.17,503.637,4.7459,0.0683
2533.19,504.137,4.7425,0.0681
2539.20,504.637,4.7390,0.0661
2545.20,505.137,4.7359,0.0641
2551.21,505.637,4.7322,0.0625
2557.21,506.137,4.7277,0.0609
2563.22,506.637,4.7247,0.0589
2569.24,507.137,4.7224,0.0583
2575.26,507.637,4.7190,0.0565
2581.26,508.137,4.7154,0.0554
2587.28,508.637,4.7135,0.0548
2593.29,509.137,4.7095,0.0538
2599.30,509.637,4.7065,0.0522
2605.32,510.137,4.7026,0.0513
2611.33,510.637,4.6999,0.0497
2617.35,511.137,4.6975,0.0485
2623.35,511.637,4.6939,0.0477
2629.35,512.137,4.6900,0.0458
2635.36,512.637,4.6868,0.0462
2641.35,513.137,4.6834,0.0448
2647.35,513.637,4.6787,0.0438
2653.34,514.137,4.6753,0.0428
2659.34,514.637,4.6709,0.0413
2665.34,515.137,4.6675,0.0405
2671.32,515.637,4.6646,0.0395
2677.31,516.137,4.6607,0.0394
2683.27,516.637,4.6563,0.0370
2689.25,517.137,4.6530,0.0369
2695.23,517.637,4.6489,0.0362
2701.24,518.137,4.6443,0.0353
2707.25,518.637,4.6416,0.0346
2713.26,519.137,4.6375,0.0341
2719.25,519.637,4.6344,0.0341
2725.25,520.137,4.6296,0.0333
2731.28,520.637,4.6233,0.0314
2737.30,521.137,4.6208,0.0312
2743.33,521.637,4.6179,0.0319
2749.33,522.137,4.6140,0.0314
2755.32,522.637,4.6092,0.0308
2761.31,523.137,4.6043,0.0304
2767.31,523.637,4.5978,0.0284
2773.33,524.137,4.5940,0.0276
2779.34,524.637,4.5897,0.0274
2785.37,525.137,4.5844,0.0263
2791.38,525.637,4.5802,0.0261
2797.39,526.137,4.5750,0.0262
2803.39,526.637,4.5697,0.0246
2809.40,527.137,4.5646,0.0240
2815.41,527.637,4.5576,0.0230
2821.43,528.137,4.5536,0.0225
2827.43,528.637,4.5492,0.0231
2833.42,529.137,4.5461,0.0228
2839.43,529.637,4.5410,0.0235
2845.42,530.137,4.5354,0.0237
2851.41,530.637,4.5303,0.0225
2857.41,531.137,4.5241,0.0221
2863.40,531.637,4.5173,0.0202
2869.41,532.137,4.5129,0.0206
2875.42,532.637,4.5079,0.0202
2881.45,533.137,4.5029,0.0204
2887.47,533.637,4.5000,0.0204
2893.50,534.137,4.4951,0.0213
2899.53,534.637,4.4884,0.0216
2905.57,535.137,4.4824,0.0207
2911.61,535.637,4.4765,0.0217
2917.61,536.137,4.4698,0.0200
2923.64,536.637,4.4642,0.0199
2929.64,537.137,4.4568,0.0196
2935.64,537.637,4.4513,0.0189
2941.67,538.137,4.4460,0.0189
2947.69,538.637,4.4408,0.0184
2953.72,539.137,4.4353,0.0175
2959.74,539.637,4.4309,0.0190
2965.74,540.137,4.4250,0.0188
2971.73,540.637,4.4187,0.0190
2977.71,541.137,4.4124,0.0188
2983.69,541.637,4.4050,0.0186
2989.68,542.137,4.3972,0.0184
2995.68,542.637,4.3917,0.0191
3001.68,543.137,4.3850,0.0181
3007.65,543.637,4.3784,0.0170
3013.62,544.137,4.3707,0.0156
3019.62,544.637,4.3637,0.0143
3025.61,545.137,4.3592,0.0140
3031.63,545.637,4.3522,0.0140
3037.63,546.137,4.3462,0.0135
3043.62,546.637,4.3393,0.0123
3049.62,547.137,4.3321,0.0128
3055.63,547.637,4.3263,0.0117
3061.66,548.137,4.3195,0.0107
3067.72,548.637,4.3130,0.0108
3073.76,549.137,4.3060,0.0106
3079.79,549.637,4.2983,0.0098
3085.82,550.137,4.2905,0.0082
3091.78,550.637,4.2845,0.0077
3097.78,551.137,4.2774,0.0068
3103.80,551.637,4.2690,0.0065
3109.83,552.137,4.2625,0.0053
3115.89,552.637,4.2549,0.0051
3121.97,553.137,4.2469,0.0034
3127.99,553.637,4.2390,0.0030
3134.01,554.137,4.2295,0.0019
3140.04,554.637,4.2226,-0.0011
3146.06,555.137,4.2156,-0.0009
3152.10,555.637,4.2078,-0.0021
3158.14,556.137,4.2010,-0.0027
3164.13,556.637,4.1926,-0.0033
3170.12,557.137,4.1842,-0.0049
3176.10,557.637,4.1770,-0.0054
3182.06,558.137,4.1690,-0.0058
3188.02,558.637,4.1611,-0.0080
3194.00,559.137,4.1519,-0.0080
3199.98,559.637,4.1423,-0.0102
3205.99,560.137,4.1343,-0.0112
3211.99,560.637,4.1274,-0.0112
3217.99,561.137,4.1193,-0.0113
3223.99,561.637,4.1097,-0.0124
3229.99,562.137,4.1016,-0.0136
3235.98,562.637,4.0931,-0.0135
3241.98,563.137,4.0845,-0.0158
3247.97,563.637,4.0759,-0.0160
3253.98,564.137,4.0642,-0.0184
3260.00,564.637,4.0568,-0.0175
3266.02,565.137,4.0482,-0.0171
3272.05,565.637,4.0398,-0.0174
3278.07,566.137,4.0304,-0.0181
3284.08,566.637,4.0224,-0.0187
3290.10,567.137,4.0127,-0.0197
3296.11,567.637,4.0002,-0.0206
3302.12,568.137,3.9891,-0.0229
3308.15,568.637,3.9804,-0.0232
3314.18,569.137,3.9703,-0.0239
3320.21,569.637,3.9641,-0.0236
3326.23,570.137,3.9554,-0.0228
3332.26,570.637,3.9455,-0.0236
3338.29,571.137,3.9345,-0.0243
3344.31,571.637,3.9248,-0.0241
3350.33,572.137,3.9136,-0.0236
3356.32,572.637,3.9013,-0.0255
3362.31,573.137,3.8902,-0.0260
3368.32,573.637,3.8792,-0.0270
3374.33,574.137,3.8705,-0.0267
3380.36,574.637,3.8603,-0.0264
3386.37,575.137,3.8518,-0.0267
3392.38,575.637,3.8402,-0.0270
3398.40,576.137,3.8288,-0.0275
3404.41,576.637,3.8154,-0.0276
3410.44,577.137,3.8035,-0.0270
3416.46,577.637,3.7932,-0.0275
3422.47,578.137,3.7812,-0.0276
3428.48,578.637,3.7697,-0.0284
3434.48,579.137,3.7580,-0.0292
3440.47,579.637,3.7461,-0.0290
3446.49,580.137,3.7358,-0.0293
3452.49,580.637,3.7224,-0.0290
3458.50,581.137,3.7094,-0.0290
3464.50,581.637,3.6978,-0.0290
3470.49,582.137,3.6834,-0.0287
3476.50,582.637,3.6721,-0.0293
3482.54,583.137,3.6602,-0.0282
3488.58,583.637,3.6478,-0.0287
3494.63,584.137,3.6359,-0.0284
3500.68,584.637,3.6232,-0.0284
3506.68,585.137,3.6110,-0.0268
3512.70,585.637,3.5950,-0.0277
3518.70,586.137,3.5806,-0.0287
3524.70,586.637,3.5684,-0.0289
3530.73,587.137,3.5555,-0.0282
3536.75,587.637,3.5434,-0.0293
3542.74,588.137,3.5297,-0.0284
3548.71,588.637,3.5154,-0.0268
3554.73,589.137,3.5004,-0.0281
3560.74,589.637,3.4896,-0.0269
3566.81,590.137,3.4749,-0.0267
3572.94,590.637,3.4595,-0.0274
3578.99,591.137,3.4481,-0.0264
3585.04,591.637,3.4342,-0.0251
3591.04,592.137,3.4195,-0.0253
3597.03,592.637,3.4046,-0.0251
3603.04,593.137,3.3884,-0.0249
3609.03,593.637,3.3753,-0.0251
3615.02,594.137,3.3613,-0.0241
3621.01,594.637,3.3457,-0.0242
3627.00,595.137,3.3304,-0.0250
3633.00,595.637,3.3137,-0.0238
3639.01,596.137,3.2976,-0.0249
3645.02,596.637,3.2835,-0.0258
3651.03,597.137,3.2705,-0.0245
3657.04,597.637,3.2540,-0.0244
3663.04,598.137,3.2402,-0.0225
3669.06,598.637,3.2236,-0.0216
3675.09,599.137,3.2075,-0.0215
3681.10,599.637,3.1949,-0.0207
3687.12,600.137,3.1807,-0.0184
3693.13,600.637,3.1630,-0.0178
3699.14,601.137,3.1458,-0.0186
3705.16,601.637,3.1283,-0.0188
3711.20,602.137,3.1133,-0.0173
3717.20,602.637,3.0972,-0.0152
3723.20,603.137,3.0799,-0.0156
3729.21,603.637,3.0642,-0.0147
3735.21,604.137,3.0469,-0.0140
3741.23,604.637,3.0307,-0.0138
3747.26,605.137,3.0130,-0.0118
3753.28,605.637,2.9967,-0.0116
3759.26,606.137,2.9785,-0.0098
3765.27,606.637,2.9576,-0.0113
3771.27,607.137,2.9405,-0.0102
3777.28,607.637,2.9239,-0.0085
3783.31,608.137,2.9071,-0.0089
3789.32,608.637,2.8900,-0.0082
3795.36,609.137,2.8732,-0.0051
3801.40,609.637,2.8573,-0.0020
3807.45,610.137,2.8409,0.0016
3813.50,610.637,2.8216,0.0026
3819.51,611.137,2.8013,0.0044
3825.51,611.637,2.7802,0.0050
3831.49,612.137,2.7625,0.0065
3837.48,612.637,2.7439,0.0086
3843.48,613.137,2.7206,0.0103
3849.48,613.637,2.7049,0.0141
3855.48,614.137,2.6856,0.0157
3861.48,614.637,2.6666,0.0173
3867.49,615.137,2.6491,0.0201
3873.51,615.637,2.6267,0.0234
3879.51,616.137,2.6060,0.0260
3885.53,616.637,2.5853,0.0290
3891.56,617.137,2.5636,0.0307
3897.60,617.637,2.5448,0.0343
3903.64,618.137,2.5257,0.0386
3909.69,618.637,2.5014,0.0428
3915.70,619.137,2.4795,0.0451
3921.71,619.637,2.4586,0.0512
3927.75,620.137,2.4334,0.0512
3933.78,620.637,2.4121,0.0545
3939.81,621.137,2.3892,0.0559
3945.83,621.637,2.3668,0.0592
3951.82,622.137,2.3449,0.0633
3957.83,622.637,2.3265,0.0660
3963.83,623.137,2.2962,0.0679
3969.84,623.637,2.2724,0.0710
3975.86,624.137,2.2472,0.0725
3981.88,624.637,2.2238,0.0735
3987.91,625.137,2.2038,0.0762
3993.94,625.637,2.1789,0.0780
3999.98,626.137,2.1558,0.0790
4005.99,626.637,2.1316,0.0822
4012.01,627.137,2.1059,0.0834
4018.01,627.637,2.0774,0.0839
4024.00,628.137,2.0535,0.0840
4030.00,628.637,2.0257,0.0832
4035.99,629.137,2.0022,0.0803
4041.97,629.637,1.9793,0.0807
4047.97,630.137,1.9510,0.0772
4053.96,630.637,1.9263,0.0752
4059.95,631.137,1.9035,0.0741
4065.94,631.637,1.8771,0.0699
4071.95,632.137,1.8540,0.0671
4077.97,632.637,1.8296,0.0627
4084.00,633.137,1.8015,0.0572
4090.01,633.637,1.7789,0.0515
4096.03,634.137,1.7548,0.0447
4102.05,634.637,1.7317,0.0373
4108.05,635.137,1.7071,0.0298
4114.08,635.637,1.6814,0.0199
4120.09,636.137,1.6604,0.0097
4126.09,636.637,1.6374,-0.0006
4132.12,637.137,1.6153,-0.0117
4138.14,637.637,1.5981,-0.0236
4144.16,638.137,1.5767,-0.0373
4150.16,638.637,1.5541,-0.0528
4156.16,639.137,1.5319,-0.0718
4162.16,639.637,1.5141,-0.0882
4168.15,640.137,1.4956,-0.1065
4174.14,640.637,1.4786,-0.1255
4180.13,641.137,1.4632,-0.1445
4186.11,641.637,1.4451,-0.1640
4192.10,642.137,1.4307,-0.1837
4198.10,642.637,1.4150,-0.2032
4204.09,643.137,1.4032,-0.2244
4210.09,643.637,1.3933,-0.2426
4216.09,644.137,1.3812,-0.2622
4222.07,644.637,1.3727,-0.2814
4228.06,645.137,1.3647,-0.2979
4234.08,645.637,1.3578,-0.3142
4240.09,646.137,1.3514,-0.3297
4246.09,646.637,1.3437,-0.3427
4252.09,647.137,1.3364,-0.3576
4258.06,647.637,1.3292,-0.3705
4264.02,648.137,1.3218,-0.3837
4269.99,648.637,1.3164,-0.3927
4275.96,649.137,1.3100,-0.4040
4281.97,649.637,1.3053,-0.4106
4287.98,650.137,1.3019,-0.4165
4294.01,650.637,1.2978,-0.4227
4300.02,651.137,1.2950,-0.4287
4306.05,651.637,1.2917,-0.4330
4312.09,652.137,1.2887,-0.4369
4318.14,652.637,1.2851,-0.4403
4324.20,653.137,1.2825,-0.4442
4330.25,653.637,1.2791,-0.4479
4336.26,654.137,1.2780,-0.4493
4342.29,654.637,1.2755,-0.4526
4348.32,655.137,1.2727,-0.4555
4354.36,655.637,1.2715,-0.4568
4360.39,656.137,1.2696,-0.4593
4366.41,656.637,1.2683,-0.4627
4372.40,657.137,1.2653,-0.4659
4378.38,657.637,1.2626,-0.4680
4384.39,658.137,1.2608,-0.4712
4390.39,658.637,1.2588,-0.4734
4396.39,659.137,1.2581,-0.4747
4402.39,659.637,1.2564,-0.4771
4408.36,660.137,1.2537,-0.4808
4414.34,660.637,1.2523,-0.4827
4420.33,661.137,1.2486,-0.4863
4426.33,661.637,1.2470,-0.4885
4432.35,662.137,1.2437,-0.4914
4438.39,662.637,1.2409,-0.4937
4444.44,663.137,1.2385,-0.4941
4450.53,663.637,1.2382,-0.4950
4456.57,664.137,1.2363,-0.4979
4462.61,664.637,1.2349,-0.4994
4468.63,665.137,1.2319,-0.5032
4474.63,665.637,1.2290,-0.5059
4480.64,666.137,1.2275,-0.5077
4486.66,666.637,1.2243,-0.5103
4492.72,667.137,1.2222,-0.5139
4498.76,667.637,1.2209,-0.5150
4504.82,668.137,1.2189,-0.5180
4510.87,668.637,1.2166,-0.5194
4516.89,669.137,1.2139,-0.5212
4522.90,669.637,1.2135,-0.5237
4528.94,670.137,1.2120,-0.5251
4534.96,670.637,1.2101,-0.5261
4541.00,671.137,1.2077,-0.5293
4547.02,671.637,1.2046,-0.5300
4553.03,672.137,1.2035,-0.5323
4559.03,672.637,1.2019,-0.5354
4565.01,673.137,1.1996,-0.5372
4571.03,673.637,1.1990,-0.5388
4577.04,674.137,1.1979,-0.5390
4583.04,674.637,1.1976,-0.5398
4589.05,675.137,1.1962,-0.5435
4595.03,675.637,1.1934,-0.5455
4601.01,676.137,1.1900,-0.5483
4607.00,676.637,1.1884,-0.5515
4613.00,677.137,1.1861,-0.5532
4619.02,677.637,1.1833,-0.5564
4625.05,678.137,1.1820,-0.5574
4631.11,678.637,1.1816,-0.5591
4637.14,679.137,1.1788,-0.5610
4643.20,679.637,1.1779,-0.5623
4649.27,680.137,1.1762,-0.5651
4655.30,680.637,1.1749,-0.5649
4661.34,681.137,1.1732,-0.5675
4667.38,681.637,1.1711,-0.5696
4673.39,682.137,1.1691,-0.5702
4679.41,682.637,1.1674,-0.5730
4685.42,683.137,1.1649,-0.5743
4691.41,683.637,1.1635,-0.5750
4697.42,684.137,1.1615,-0.5776
4703.41,684.637,1.1596,-0.5789
4709.43,685.137,1.1590,-0.5806
4715.45,685.637,1.1573,-0.5816
4721.46,686.137,1.1558,-0.5830
4727.49,686.637,1.1542,-0.5847
4733.51,687.137,1.1511,-0.5861
4739.53,687.637,1.1493,-0.5860
4745.56,688.137,1.1483,-0.5876
4751.58,688.637,1.1458,-0.5891
4757.58,689.137,1.1444,-0.5897
4763.61,689.637,1.1429,-0.5918
4769.63,690.137,1.1403,-0.5922
4775.66,690.637,1.1388,-0.5933
4781.69,691.137,1.1373,-0.5953
4787.73,691.637,1.1343,-0.5976
4793.75,692.137,1.1339,-0.5972
4799.77,692.637,1.1331,-0.5984
4805.79,693.137,1.1317,-0.5979
4811.79,693.637,1.1301,-0.5988
4817.80,694.137,1.1271,-0.6000
4823.79,694.637,1.1247,-0.6026
4829.76,695.137,1.1225,-0.6035
4835.74,695.637,1.1207,-0.6046
4841.73,696.137,1.1190,-0.6046
4847.74,696.637,1.1165,-0.6054
4853.76,697.137,1.1148,-0.6056
4859.79,697.637,1.1127,-0.6066
4865.84,698.137,1.1117,-0.6077
4871.87,698.637,1.1104,-0.6067
4877.90,699.137,1.1097,-0.6095
4883.92,699.637,1.1076,-0.6093
4889.95,700.137,1.1060,-0.6093
4895.98,700.637,1.1038,-0.6097
4902.00,701.137,1.1018,-0.6105
4908.05,701.637,1.1011,-0.6104
4914.09,702.137,1.0979,-0.6117
4920.14,702.637,1.0971,-0.6120
4926.20,703.137,1.0964,-0.6105
4932.24,703.637,1.0948,-0.6128
4938.27,704.137,1.0932,-0.6120
4944.28,704.637,1.0918,-0.6135
4950.29,705.137,1.0889,-0.6143
4956.29,705.637,1.0877,-0.6136
4962.30,706.137,1.0862,-0.6145
4968.33,706.637,1.0841,-0.6151
4974.35,707.137,1.0833,-0.6131
4980.38,707.637,1.0832,-0.6131
4986.39,708.137,1.0816,-0.6133
4992.39,708.637,1.0798,-0.6134
4998.40,709.137,1.0777,-0.6151
5004.42,709.637,1.0750,-0.6171
5010.47,710.137,1.0736,-0.6144
5016.51,710.637,1.0736,-0.6148
5022.55,711.137,1.0730,-0.6143
5028.56,711.637,1.0706,-0.6145
5034.58,712.137,1.0686,-0.6163
5040.59,712.637,1.0664,-0.6172
5046.61,713.137,1.0659,-0.6144
5052.63,713.637,1.0652,-0.6150
5058.65,714.137,1.0632,-0.6151
5064.65,714.637,1.0623,-0.6147
5070.65,715.137,1.0616,-0.6153
5076.65,715.637,1.0590,-0.6161
5082.66,716.137,1.0572,-0.6170
5088.68,716.637,1.0550,-0.6175
5094.73,717.137,1.0534,-0.6164
5100.79,717.637,1.0526,-0.6161
5106.82,718.137,1.0513,-0.6143
5112.86,718.637,1.0502,-0.6127
5118.88,719.137,1.0500,-0.6125
5124.91,719.637,1.0496,-0.6126
5130.94,720.137,1.0489,-0.6110
5136.97,720.637,1.0481,-0.6101
5143.00,721.137,1.0472,-0.6084
5149.01,721.637,1.0466,-0.6066
5155.01,722.137,1.0459,-0.6049
5160.99,722.637,1.0458,-0.6029
5166.96,723.137,1.0456,-0.6029
5172.95,723.637,1.0439,-0.6026
5178.92,724.137,1.0420,-0.6026
5184.91,724.637,1.0395,-0.6016
5190.88,725.137,1.0378,-0.5908
5196.85,725.637,1.0370,-0.5777
5202.84,726.137,1.0346,-0.5725
5208.87,726.637,1.0326,-0.5672
5214.93,727.137,1.0325,-0.5666
5221.00,727.637,1.0323,-0.5700
5227.06,728.137,1.0314,-0.5767
5233.10,728.637,1.0291,-0.5816
5239.12,729.137,1.0267,-0.5859
5245.15,729.637,1.0256,-0.5859
5251.19,730.137,1.0246,-0.5900
5257.23,730.637,1.0231,-0.5907
5263.30,731.137,1.0228,-0.5905
5269.34,731.637,1.0219,-0.5923
5275.38,732.137,1.0208,-0.5926
5281.41,732.637,1.0207,-0.5931
5287.41,733.137,1.0190,-0.5949
5293.41,733.637,1.0167,-0.5943
5299.41,734.137,1.0162,-0.5959
5305.43,734.637,1.0160,-0.5970
5311.44,735.137,1.0152,-0.5965
5317.41,735.637,1.0144,-0.5971
5323.42,736.137,1.0140,-0.5994
5329.43,736.637,1.0134,-0.6006
5335.48,737.137,1.0127,-0.6020
5341.57,737.637,1.0121,-0.6008
5347.61,738.137,1.0120,-0.6020
5353.66,738.637,1.0120,-0.6047
5359.67,739.137,1.0117,-0.6074
5365.67,739.637,1.0102,-0.6084
5371.69,740.137,1.0073,-0.6119
5377.67,740.637,1.0049,-0.6136
5383.71,741.137,1.0039,-0.6146
5389.77,741.637,1.0013,-0.6170
5395.83,742.137,0.9998,-0.6168
5401.90,742.637,0.9998,-0.6165
5407.92,743.137,0.9998,-0.6165
5413.93,743.637,0.9997,-0.6163
5419.95,744.137,0.9996,-0.6182
5425.98,744.637,0.9992,-0.6180
5432.03,745.137,0.9988,-0.6172
5438.08,745.637,0.9983,-0.6173
5444.11,746.137,0.9979,-0.6158
5450.13,746.637,0.9976,-0.6166
5456.12,747.137,0.9976,-0.6169
5462.13,747.637,0.9972,-0.6200
5468.14,748.137,0.9942,-0.6206
5474.17,748.637,0.9930,-0.6199
5480.21,749.137,0.9924,-0.6202
5486.22,749.637,0.9911,-0.6198
5492.23,750.137,0.9906,-0.6216
5498.24,750.637,0.9890,-0.6205
5504.24,751.137,0.9888,-0.6210
5510.23,751.637,0.9870,-0.6198
5516.23,752.137,0.9868,-0.6179
5522.24,752.637,0.9864,-0.6190
5528.26,753.137,0.9853,-0.6180
5534.30,753.637,0.9848,-0.6169
5540.34,754.137,0.9837,-0.6163
5546.37,754.637,0.9825,-0.6127
5552.38,755.137,0.9822,-0.6120
5558.39,755.637,0.9822,-0.6121
5564.37,756.137,0.9822,-0.6106
5570.37,756.637,0.9821,-0.6138
5576.36,757.137,0.9813,-0.6129
5582.37,757.637,0.9787,-0.6118
5588.39,758.137,0.9775,-0.6131
5594.41,758.637,0.9752,-0.6125
5600.44,759.137,0.9736,-0.6115
5606.48,759.637,0.9724,-0.6116
5612.52,760.137,0.9707,-0.6103
5618.59,760.637,0.9705,-0.6097
5624.64,761.137,0.9702,-0.6104
5630.69,761.637,0.9697,-0.6081
5636.74,762.137,0.9695,-0.6085
5642.77,762.637,0.9691,-0.6086
5648.80,763.137,0.9687,-0.6068
5654.83,763.637,0.9683,-0.6092
5660.85,764.137,0.9678,-0.6074
5666.83,764.637,0.9674,-0.6055
5672.81,765.137,0.9673,-0.6055
5678.79,765.637,0.9673,-0.6058
5684.76,766.137,0.9673,-0.6059
5690.74,766.637,0.9672,-0.6065
5696.73,767.137,0.9653,-0.6080
5702.72,767.637,0.9647,-0.6072
5708.71,768.137,0.9634,-0.6094
5714.72,768.637,0.9609,-0.6106
5720.74,769.137,0.9597,-0.6088
5726.77,769.637,0.9597,-0.6073
5732.83,770.137,0.9596,-0.6059
5738.87,770.637,0.9596,-0.6027
5744.92,771.137,0.9596,-0.6040
5750.97,771.637,0.9593,-0.6031
5757.00,772.137,0.9590,-0.6023
5763.02,772.637,0.9586,-0.6019
5769.04,773.137,0.9582,-0.6015
5775.04,773.637,0.9575,-0.6006
5781.03,774.137,0.9570,-0.5995
5787.03,774.637,0.9554,-0.5993
5793.04,775.137,0.9535,-0.6004
5799.05,775.637,0.9518,-0.5999
5805.07,776.137,0.9509,-0.5986
5811.08,776.637,0.9507,-0.5988
5817.10,777.137,0.9499,-0.5980
5823.13,777.637,0.9491,-0.5961
5829.14,778.137,0.9489,-0.5951
5835.18,778.637,0.9483,-0.5964
5841.18,779.137,0.9469,-0.5957
5847.19,779.637,0.9458,-0.5963
5853.19,780.137,0.9439,-0.5957
5859.21,780.637,0.9423,-0.5952
5865.25,781.137,0.9423,-0.5944
5871.27,781.637,0.9423,-0.5907
5877.31,782.137,0.9423,-0.5887
5883.34,782.637,0.9423,-0.5868
5889.33,783.137,0.9423,-0.5877
5895.33,783.637,0.9421,-0.5890
5901.31,784.137,0.9418,-0.5873
5907.30,784.637,0.9396,-0.5887
5913.31,785.137,0.9383,-0.5873
5919.33,785.637,0.9381,-0.5876
5925.35,786.137,0.9373,-0.5878
5931.36,786.637,0.9365,-0.5873
5937.36,787.137,0.9358,-0.5880
5943.37,787.637,0.9340,-0.5884
5949.40,788.137,0.9324,-0.5869
5955.45,788.637,0.9321,-0.5865
5961.50,789.137,0.9324,-0.5863
5967.57,789.637,0.9321,-0.5824
5973.60,790.137,0.9325,-0.5792
5979.61,790.637,0.9331,-0.5782
5985.63,791.137,0.9334,-0.5779
5991.63,791.637,0.9328,-0.5781
5997.65,792.137,0.9311,-0.5781
6003.68,792.637,0.9290,-0.5789
6009.70,793.137,0.9277,-0.5765
6015.73,793.637,0.9273,-0.5766
6021.75,794.137,0.9258,-0.5763
6027.79,794.637,0.9255,-0.5754
6033.82,795.137,0.9255,-0.5769
6039.84,795.637,0.9252,-0.5756
6045.86,796.137,0.9247,-0.5756
6051.86,796.637,0.9235,-0.5742
6057.86,797.137,0.9227,-0.5728
6063.85,797.637,0.9219,-0.5713
6069.85,798.137,0.9218,-0.5706
6075.86,798.637,0.9212,-0.5695
6081.88,799.137,0.9206,-0.5679
6087.90,799.637,0.9196,-0.5650
6093.91,800.137,0.9188,-0.5645
6099.91,800.637,0.9181,-0.5622
6105.90,801.137,0.9173,-0.5615
6111.90,801.637,0.9164,-0.5608
6117.91,802.137,0.9158,-0.5601
6123.92,802.637,0.9150,-0.5575
6129.95,803.137,0.9143,-0.5557
6135.96,803.637,0.9143,-0.5566
6141.97,804.137,0.9143,-0.5542
6147.98,804.637,0.9143,-0.5535
6154.00,805.137,0.9131,-0.5546
6160.02,805.637,0.9118,-0.5551
6166.02,806.137,0.9112,-0.5558
6172.03,806.637,0.9107,-0.5518
6178.03,807.137,0.9101,-0.5505
6184.03,807.637,0.9087,-0.5512
6190.03,808.137,0.9063,-0.5494
6196.06,808.637,0.9057,-0.5450
6202.08,809.137,0.9057,-0.5465
6208.11,809.637,0.9057,-0.5453
6214.13,810.137,0.9053,-0.5456
6220.14,810.637,0.9048,-0.5426
6226.18,811.137,0.9043,-0.5400
6232.20,811.637,0.9037,-0.5364
6238.23,812.137,0.9036,-0.5378
6244.27,812.637,0.9035,-0.5383
6250.29,813.137,0.9032,-0.5345
6256.29,813.637,0.9032,-0.5319
6262.31,814.137,0.9037,-0.5319
6268.31,814.637,0.9028,-0.5315
6274.30,815.137,0.9016,-0.5304
6280.33,815.637,0.9009,-0.5318
6286.34,816.137,0.8992,-0.5297
6292.36,816.637,0.8988,-0.5310
6298.38,817.137,0.8972,-0.5280
6304.40,817.637,0.8971,-0.5275
6310.41,818.137,0.8971,-0.5262
6316.43,818.637,0.8971,-0.5262
6322.45,819.137,0.8964,-0.5249
6328.47,819.637,0.8959,-0.5249
6334.49,820.137,0.8954,-0.5221
6340.50,820.637,0.8941,-0.5213
6346.51,821.137,0.8933,-0.5203
6352.53,821.637,0.8926,-0.5218
6358.53,822.137,0.8923,-0.5215
6364.53,822.637,0.8918,-0.5192
6370.55,823.137,0.8912,-0.5190
6376.56,823.637,0.8908,-0.5185
6382.59,824.137,0.8904,-0.5160
6388.62,824.637,0.8899,-0.5165
6394.64,825.137,0.8895,-0.5119
6400.64,825.637,0.8891,-0.5115
6406.66,826.137,0.8890,-0.5120
6412.67,826.637,0.8890,-0.5092
6418.71,827.137,0.8887,-0.5088
6424.76,827.637,0.8871,-0.5090
6430.81,828.137,0.8870,-0.5063
6436.84,828.637,0.8868,-0.5066
6442.88,829.137,0.8863,-0.5050
6448.90,829.637,0.8860,-0.5042
6454.91,830.137,0.8848,-0.5049
6460.93,830.637,0.8840,-0.5026
6466.94,831.137,0.8840,-0.5026
6472.93,831.637,0.8840,-0.5023
6478.93,832.137,0.8840,-0.5011
6484.92,832.637,0.8838,-0.5035
6490.89,833.137,0.8836,-0.5015
6496.88,833.637,0.8828,-0.4999
6502.89,834.137,0.8797,-0.4997
6508.91,834.637,0.8794,-0.4980
6514.93,835.137,0.8794,-0.4964
6520.95,835.637,0.8794,-0.4973
6526.95,836.137,0.8793,-0.4951
6532.96,836.637,0.8789,-0.4969
6538.99,837.137,0.8784,-0.4962
6545.02,837.637,0.8779,-0.4974
6551.06,838.137,0.8771,-0.4981
6557.11,838.637,0.8765,-0.4948
6563.16,839.137,0.8759,-0.4953
6569.20,839.637,0.8750,-0.4945
6575.23,840.137,0.8742,-0.4959
6581.26,840.637,0.8736,-0.4961
6587.27,841.137,0.8730,-0.4921
6593.30,841.637,0.8724,-0.4942
6599.32,842.137,0.8718,-0.4951
6605.33,842.637,0.8714,-0.4904
6611.35,843.137,0.8714,-0.4889
6617.35,843.637,0.8714,-0.4878
6623.35,844.137,0.8714,-0.4901
6629.34,844.637,0.8714,-0.4883
6635.33,845.137,0.8713,-0.4924
6641.33,845.637,0.8691,-0.4925
6647.34,846.137,0.8680,-0.4899
6653.34,846.637,0.8679,-0.4928
6659.34,847.137,0.8679,-0.4908
6665.35,847.637,0.8679,-0.4910
6671.37,848.137,0.8666,-0.4923
6677.37,848.637,0.8649,-0.4927
6683.39,849.137,0.8639,-0.4923
6689.40,849.637,0.8620,-0.4931
6695.43,850.137,0.8614,-0.4920
6701.46,850.637,0.8611,-0.4941
6707.48,851.137,0.8604,-0.4932
6713.52,851.637,0.8596,-0.4943
6719.54,852.137,0.8594,-0.4953
6725.56,852.637,0.8594,-0.4924
6731.58,853.137,0.8594,-0.4949
6737.59,853.637,0.8593,-0.4953
6743.60,854.137,0.8590,-0.4954
6749.62,854.637,0.8587,-0.4975
6755.63,855.137,0.8584,-0.4974
6761.66,855.637,0.8580,-0.4990
6767.68,856.137,0.8577,-0.5019
6773.70,856.637,0.8574,-0.5018
6779.72,857.137,0.8574,-0.5122
6785.73,857.637,0.8572,-0.5107
6791.77,858.137,0.8570,-0.5101
6797.82,858.637,0.8559,-0.5114
6803.86,859.137,0.8549,-0.5063
6809.91,859.637,0.8563,-0.5045
6815.93,860.137,0.8570,-0.5050
6821.96,860.637,0.8570,-0.5058
6827.97,861.137,0.8551,-0.5073
6833.99,861.637,0.8536,-0.5082
6840.01,862.137,0.8512,-0.5058
6846.03,862.637,0.8509,-0.5044
6852.06,863.137,0.8502,-0.5053
6858.09,863.637,0.8491,-0.4998
6864.12,864.137,0.8490,-0.4990
6870.15,864.637,0.8489,-0.4974
6876.17,865.137,0.8486,-0.4937
6882.19,865.637,0.8479,-0.4939
6888.22,866.137,0.8470,-0.4923
6894.23,866.637,0.8461,-0.4910
6900.24,867.137,0.8460,-0.4897
6906.23,867.637,0.8460,-0.4865
6912.22,868.137,0.8460,-0.4850
6918.22,868.637,0.8460,-0.4850
6924.23,869.137,0.8460,-0.4815
6930.25,869.637,0.8460,-0.4781
6936.25,870.137,0.8460,-0.4741
6942.23,870.637,0.8460,-0.4728
6948.24,871.137,0.8460,-0.4745
