Repository: MaCFP/matl-db

# README File for CERIB

### Experimental Conditions: STA
A Perkin Elmer PYRIS was used to simultaneously conduct Thermogravimetric Analysis (TGA) and Differential Scanning Calorimetry (DSC) experiments. 

* Heating Rate: 5, 10 or 20 K/min
* Temperature program
  - Initial Temperature: 308 K (35°C)
  - Initial Isotherm: 1200 s (hold at 38 K for 1200 s)  
  - Maximum Temperature: 1173 K (900°C)
  - Final Isotherm: None
  - Type: Nitrogen
  - Flow rate: 100 ml/min
  - Note: Ultra High Purity (UHP) Nitrogen
* Crucible
  - Type: Pt
  - Volume: 60 uL
  - Lid: False
* Instrument
  - Type: Perking Elmer PYRIS

| Test Name | O2 volume % |  Initial Sample Mass (mg) |

File: Wood/Calibration_Data/CERIB/CERIB_WOOD_STA_N2_20K_R2.csv
Time (s),Temperature (K),Mass (mg),Heat Flow Rate(W/g)
0,308,8.2091,0.3811
2.8,308.5,8.206,0.3945
5.6,309,8.2033,0.4055
8.3,309.5,8.1999,0.4189
11,310,8.197,0.4304
13.8,310.5,8.1934,0.4445
16.3,311,8.1904,0.4565
18.8,311.5,8.1873,0.4683
21.3,312,8.184,0.4808
23.8,312.5,8.1807,0.4937
26.3,313,8.1772,0.5066
28.6,313.5,8.1737,0.5198
30.9,314,8.1708,0.5311
33.2,314.5,8.1673,0.5447
35.5,315,8.1643,0.5559
37.8,315.5,8.1604,0.5699
40.1,316,8.1571,0.5814
42.4,316.5,8.1529,0.5963
44.7,317,8.1495,0.6083
47,317.5,8.1454,0.6228
49,318,8.1417,0.6355
51.3,318.5,8.1383,0.6473
53.6,319,8.1337,0.6627
55.6,319.5,8.1299,0.6759
57.9,320,8.1261,0.6888
60.2,320.5,8.1212,0.706
62.2,321,8.117,0.7204
64.2,321.5,8.1134,0.734
66.2,322,8.1092,0.7491
68.2,322.5,8.1053,0.7634
70.2,323,8.1007,0.7787
72.2,323.5,8.096,0.7938
74.2,324,8.0911,0.809
76.2,324.5,8.0864,0.8237
78.2,325,8.0813,0.8388
80.2,325.5,8.0761,0.8541
82.2,326,8.0706,0.8705
84.2,326.5,8.0652,0.8866
85.9,327,8.0597,0.9026
87.7,327.5,8.0555,0.9148
89.7,328,8.0497,0.9312
91.7,328.5,8.0438,0.9475
93.4,329,8.038,0.9638
95.2,329.5,8.0335,0.9763
97.2,330,8.0275,0.993
99.2,330.5,8.0214,1.0098
100.9,331,8.0152,1.0269
102.7,331.5,8.0104,1.0398
104.7,332,8.004,1.057
106.7,332.5,7.9975,1.0741
108.4,333,7.9909,1.0914
110.2,333.5,7.9858,1.1045
112.2,334,7.9789,1.1219
113.9,334.5,7.972,1.1394
115.6,335,7.9668,1.1523
117.3,335.5,7.9598,1.1694
119.1,336,7.9544,1.1821
120.9,336.5,7.9472,1.1991
122.6,337,7.9419,1.2115
124.3,337.5,7.9348,1.2277
126,338,7.9294,1.2394
127.7,338.5,7.9221,1.255
129.5,339,7.9166,1.2666
131.3,339.5,7.9092,1.2817
133,340,7.9036,1.2929
134.7,340.5,7.8961,1.307
136.2,341,7.8904,1.3173
137.9,341.5,7.8848,1.3274
139.6,342,7.8772,1.3408
141.1,342.5,7.8715,1.3506
142.9,343,7.8658,1.36
144.7,343.5,7.8584,1.3718
146.4,344,7.8528,1.3803
148.1,344.5,7.8454,1.3912
149.6,345,7.8397,1.3992
151.1,345.5,7.8341,1.407
152.8,346,7.8285,1.4142
154.5,346.5,7.821,1.4232
156,347,7.8155,1.4293
157.5,347.5,7.81,1.4354
159.3,348,7.8045,1.4413
161.1,348.5,7.7972,1.4488
162.6,349,7.7919,1.4542
164.1,349.5,7.7864,1.459
165.6,350,7.7811,1.4632
167.1,350.5,7.7757,1.4669
168.6,351,7.7705,1.4701
170.3,351.5,7.7652,1.4729
172,352,7.7585,1.4756
173.5,352.5,7.7534,1.4773
175,353,7.7484,1.4785
176.5,353.5,7.7435,1.4793
178,354,7.7386,1.4795
179.5,354.5,7.7338,1.4794
181,355,7.729,1.4791
182.5,355.5,7.7243,1.4781
184,356,7.7196,1.4764
185.5,356.5,7.7148,1.4743
187,357,7.7103,1.4718
188.5,357.5,7.7058,1.4693
190,358,7.7013,1.4663
191.5,358.5,7.6969,1.4627
193,359,7.6927,1.4585
194.5,359.5,7.6885,1.4539
196,360,7.6843,1.4489
197.5,360.5,7.6802,1.4434
199,361,7.6761,1.4378
200.5,361.5,7.6721,1.4316
202,362,7.6695,1.4275
203.5,362.5,7.6657,1.421
205,363,7.6619,1.4141
206.5,363.5,7.6581,1.4067
208,364,7.6544,1.3986
209.5,364.5,7.6509,1.3902
211,365,7.6486,1.3845
212.5,365.5,7.6452,1.3758
214,366,7.6419,1.3668
215.5,366.5,7.6385,1.3577
217,367,7.6352,1.3481
218.5,367.5,7.6321,1.3382
220,368,7.629,1.3282
221.5,368.5,7.626,1.3183
223,369,7.624,1.3115
224.5,369.5,7.6211,1.3015
226,370,7.6184,1.2911
227.5,370.5,7.6157,1.2806
229,371,7.6131,1.2702
230.5,371.5,7.6105,1.2595
232,372,7.6089,1.2522
233.5,372.5,7.6064,1.2413
235,373,7.604,1.2303
236.5,373.5,7.6016,1.2193
238,374,7.5993,1.2077
239.5,374.5,7.5979,1.1998
241,375,7.5957,1.1878
242.5,375.5,7.5937,1.1763
244,376,7.5916,1.1648
245.5,376.5,7.5902,1.1574
247,377,7.5883,1.1459
248.5,377.5,7.5864,1.1342
250,378,7.5846,1.1224
251.5,378.5,7.5828,1.1104
253,379,7.5817,1.1027
254.5,379.5,7.5799,1.0909
256,380,7.5783,1.079
257.5,380.5,7.5767,1.0674
259,381,7.5757,1.0594
260.5,381.5,7.5744,1.0479
262,382,7.573,1.0363
263.5,382.5,7.5721,1.0288
265,383,7.5707,1.0174
266.5,383.5,7.5694,1.0062
268,384,7.5682,0.9953
269.5,384.5,7.5674,0.9881
271,385,7.5663,0.9773
272.5,385.5,7.5651,0.9665
274,386,7.5643,0.9593
275.5,386.5,7.5633,0.9485
277,387,7.5623,0.9381
278.5,387.5,7.5613,0.9279
280,388,7.5604,0.9183
281.5,388.5,7.5599,0.912
283,389,7.5591,0.9025
284.5,389.5,7.5583,0.8935
286,390,7.5575,0.8846
287.5,390.5,7.5569,0.8789
289,391,7.5561,0.8705
290.5,391.5,7.5554,0.8625
292,392,7.5546,0.8548
293.5,392.5,7.5542,0.8495
295,393,7.5536,0.842
296.5,393.5,7.5529,0.8346
298,394,7.5523,0.8276
299.5,394.5,7.5516,0.8212
301,395,7.5512,0.8171
302.5,395.5,7.5506,0.8114
304,396,7.55,0.8059
305.5,396.5,7.5495,0.8005
307,397,7.5491,0.7971
308.5,397.5,7.5486,0.7919
310,398,7.5481,0.7873
311.5,398.5,7.5476,0.7828
313,399,7.547,0.7788
314.5,399.5,7.5467,0.7762
316,400,7.5462,0.7728
317.5,400.5,7.5457,0.7697
319,401,7.5452,0.7666
320.5,401.5,7.5447,0.7637
322,402,7.5443,0.7618
323.5,402.5,7.5439,0.7593
325,403,7.5433,0.7571
326.5,403.5,7.543,0.7552
328,404,7.5427,0.7541
329.5,404.5,7.5424,0.753
331,405,7.5421,0.7518
332.5,405.5,7.5418,0.7507
334,406,7.5415,0.7496
335.5,406.5,7.5413,0.749
337,407,7.5408,0.7486
338.5,407.5,7.5403,0.7482
340,408,7.5399,0.7478
341.5,408.5,7.5395,0.7474
343,409,7.539,0.747
344.5,409.5,7.5386,0.7468
346,410,7.5382,0.7467
347.5,410.5,7.5378,0.747
349,411,7.5376,0.7473
350.5,411.5,7.5372,0.7479
352,412,7.5368,0.7491
353.5,412.5,7.5364,0.7505
355,413,7.5362,0.7515
356.5,413.5,7.5358,0.753
358,414,7.5354,0.7541
359.5,414.5,7.5351,0.7552
361,415,7.5349,0.756
362.5,415.5,7.5346,0.7572
364,416,7.5342,0.7587
365.5,416.5,7.5337,0.7601
367,417,7.5335,0.7613
368.5,417.5,7.5332,0.7632
370,418,7.5328,0.7657
371.5,418.5,7.5325,0.7691
373,419,7.532,0.7736
374.5,419.5,7.5318,0.7767
376,420,7.5314,0.7813
377.5,420.5,7.531,0.7853
379,421,7.5306,0.7888
380.5,421.5,7.5303,0.7922
382,422,7.5301,0.7942
383.5,422.5,7.5297,0.7975
385,423,7.5294,0.8008
386.5,423.5,7.529,0.8039
388,424,7.5287,0.8061
389.5,424.5,7.5284,0.8093
391,425,7.5281,0.8126
392.5,425.5,7.5279,0.8161
394,426,7.5276,0.819
395.5,426.5,7.5274,0.8211
397,427,7.5271,0.8243
398.5,427.5,7.5268,0.8277
400,428,7.5265,0.8313
401.5,428.5,7.5263,0.8337
403,429,7.5259,0.8371
404.5,429.5,7.5255,0.8408
406,430,7.5252,0.8447
407.5,430.5,7.525,0.8474
409,431,7.5246,0.8515
410.5,431.5,7.5243,0.8555
412,432,7.5238,0.8594
413.5,432.5,7.5234,0.8633
415,433,7.5231,0.8661
416.5,433.5,7.5228,0.8706
418,434,7.5225,0.8752
419.5,434.5,7.5222,0.8797
421,435,7.522,0.8825
422.5,435.5,7.5216,0.8861
424,436,7.5211,0.8898
425.5,436.5,7.5207,0.8934
427,437,7.5205,0.8959
428.5,437.5,7.5201,0.8994
430,438,7.5197,0.9024
431.5,438.5,7.5194,0.9054
433,439,7.5191,0.9073
434.5,439.5,7.5187,0.91
436,440,7.5184,0.9128
437.5,440.5,7.5179,0.9156
439,441,7.5176,0.9186
440.5,441.5,7.5172,0.9221
442,442,7.5169,0.9243
443.5,442.5,7.5164,0.9279
445,443,7.516,0.932
446.5,443.5,7.5155,0.9364
448,444,7.5151,0.9395
449.5,444.5,7.5146,0.9439
451,445,7.5142,0.9483
452.5,445.5,7.5137,0.9527
454,446,7.5134,0.9557
455.5,446.5,7.5129,0.9602
457,447,7.5125,0.965
458.5,447.5,7.512,0.9698
460,448,7.5118,0.9731
461.5,448.5,7.5113,0.978
463,449,7.5109,0.9829
464.5,449.5,7.5103,0.9879
466,450,7.51,0.9913
467.5,450.5,7.5095,0.9964
469,451,7.509,1.0012
470.5,451.5,7.5084,1.0062
472,452,7.508,1.0093
473.5,452.5,7.5074,1.0139
475,453,7.5068,1.0186
476.5,453.5,7.5064,1.0235
478,454,7.5059,1.0286
479.5,454.5,7.5055,1.0322
481,455,7.5049,1.0375
482.5,455.5,7.5042,1.0427
484,456,7.5038,1.0463
485.5,456.5,7.5032,1.0513
487,457,7.5025,1.0562
488.5,457.5,7.5019,1.061
490,458,7.5015,1.0641
491.5,458.5,7.5008,1.0689
493,459,7.5001,1.0738
494.5,459.5,7.4994,1.0786
496,460,7.499,1.082
497.5,460.5,7.4983,1.0867
499,461,7.4975,1.0912
500.5,461.5,7.4968,1.0959
502,462,7.4961,1.1003
503.5,462.5,7.4955,1.1035
505,463,7.4948,1.1079
506.5,463.5,7.494,1.112
508,464,7.4934,1.1149
509.5,464.5,7.4926,1.1191
511,465,7.4917,1.1236
512.5,465.5,7.4907,1.1278
514,466,7.4902,1.1306
515.5,466.5,7.4893,1.1345
517,467,7.4883,1.1386
518.5,467.5,7.4877,1.1414
520,468,7.4867,1.1453
521.5,468.5,7.4858,1.1492
523,469,7.4848,1.1532
524.5,469.5,7.4841,1.1559
526,470,7.483,1.1602
527.5,470.5,7.4819,1.1645
529,471,7.4812,1.1673
530.5,471.5,7.4801,1.1712
532,472,7.479,1.1753
533.5,472.5,7.4779,1.1794
535,473,7.4771,1.1822
536.5,473.5,7.4759,1.1864
538,474,7.4747,1.1907
539.5,474.5,7.4739,1.1937
541,475,7.4726,1.1984
542.5,475.5,7.4713,1.2031
544,476,7.4699,1.2076
545.5,476.5,7.469,1.2106
547,477,7.4676,1.2152
548.5,477.5,7.4661,1.22
550,478,7.4652,1.2232
551.5,478.5,7.4638,1.2278
553,479,7.4624,1.2325
554.5,479.5,7.4609,1.2371
556,480,7.46,1.2402
557.5,480.5,7.4584,1.245
559,481,7.4568,1.2496
560.5,481.5,7.4552,1.2541
562,482,7.4541,1.2574
563.5,482.5,7.4524,1.2624
565,483,7.4507,1.2675
566.5,483.5,7.449,1.2727
568,484,7.4477,1.2759
569.5,484.5,7.446,1.2811
571,485,7.4441,1.2862
572.5,485.5,7.4428,1.2896
574,486,7.441,1.2945
575.5,486.5,7.4391,1.2991
577,487,7.4372,1.3036
578.5,487.5,7.4359,1.3066
580,488,7.434,1.3115
581.5,488.5,7.4319,1.3167
583,489,7.4299,1.3217
584.5,489.5,7.4285,1.325
586,490,7.4265,1.3296
587.5,490.5,7.4243,1.334
589,491,7.4229,1.3371
590.5,491.5,7.4207,1.3419
592,492,7.4186,1.3467
593.5,492.5,7.4163,1.3518
595,493,7.4149,1.3551
596.5,493.5,7.4126,1.3601
598,494,7.4103,1.3648
599.5,494.5,7.4079,1.369
601,495,7.4063,1.3722
602.5,495.5,7.4039,1.3757
604,496,7.4016,1.3795
605.5,496.5,7.3999,1.3824
607,497,7.3975,1.386
608.5,497.5,7.3951,1.3905
610,498,7.3934,1.3933
611.5,498.5,7.3909,1.3971
613,499,7.3883,1.4013
614.5,499.5,7.3857,1.4054
616,500,7.3839,1.4082
617.5,500.5,7.3813,1.4123
619,501,7.3787,1.4163
620.5,501.5,7.377,1.419
622,502,7.3744,1.4236
623.5,502.5,7.3718,1.4269
625,503,7.37,1.4293
626.5,503.5,7.3673,1.4331
628,504,7.3647,1.4364
629.5,504.5,7.362,1.4395
631,505,7.3602,1.4414
632.5,505.5,7.3574,1.4456
634,506,7.3545,1.4491
635.5,506.5,7.3518,1.4523
637,507,7.3498,1.4543
638.5,507.5,7.347,1.4575
640,508,7.3441,1.461
641.5,508.5,7.3412,1.4639
643,509,7.3392,1.4662
644.5,509.5,7.3362,1.4702
646,510,7.3333,1.4735
647.5,510.5,7.3304,1.4763
649,511,7.3285,1.4788
650.5,511.5,7.3255,1.4817
652,512,7.3225,1.4839
653.5,512.5,7.3204,1.4858
655,513,7.3174,1.4884
656.5,513.5,7.3142,1.4913
658,514,7.3111,1.4951
659.5,514.5,7.3089,1.4967
661,515,7.3058,1.4994
662.5,515.5,7.3026,1.502
664,516,7.3005,1.5033
665.5,516.5,7.2972,1.5049
667,517,7.2939,1.5073
668.5,517.5,7.2906,1.51
670,518,7.2884,1.512
671.5,518.5,7.285,1.514
673,519,7.2815,1.5168
674.5,519.5,7.2791,1.5179
676,520,7.2755,1.5205
677.5,520.5,7.272,1.5231
679,521,7.2696,1.5248
680.5,521.5,7.266,1.5274
682,522,7.2625,1.5304
683.5,522.5,7.26,1.5323
685,523,7.2562,1.5349
686.5,523.5,7.2523,1.5372
688,524,7.2484,1.5399
689.5,524.5,7.2458,1.5416
691,525,7.2419,1.5436
692.5,525.5,7.2393,1.5457
694,526,7.2352,1.548
695.5,526.5,7.2311,1.5498
697,527,7.2283,1.5517
698.5,527.5,7.2242,1.5537
700,528,7.2199,1.5558
701.5,528.5,7.2156,1.5577
703,529,7.2127,1.5585
704.5,529.5,7.2083,1.5602
706,530,7.2038,1.5626
707.5,530.5,7.2008,1.5631
709,531,7.1962,1.5647
710.5,531.5,7.1916,1.5669
712,532,7.1885,1.568
713.5,532.5,7.1839,1.5697
715,533,7.1792,1.5715
716.5,533.5,7.1744,1.5734
718,534,7.1713,1.5746
719.5,534.5,7.1664,1.5767
721,535,7.1614,1.5789
722.5,535.5,7.1582,1.5807
724,536,7.1531,1.5834
725.5,536.5,7.1481,1.5858
727,537,7.1447,1.5873
728.5,537.5,7.1395,1.5891
730,538,7.1342,1.5917
731.5,538.5,7.1308,1.5934
733,539,7.1256,1.5962
734.5,539.5,7.1201,1.5987
736,540,7.1147,1.6009
737.5,540.5,7.111,1.6024
739,541,7.1054,1.6047
740.5,541.5,7.0998,1.6071
742,542,7.096,1.609
743.5,542.5,7.0903,1.612
745,543,7.0846,1.6151
746.5,543.5,7.0808,1.6175
748,544,7.0749,1.6209
749.5,544.5,7.0689,1.6245
751,545,7.0649,1.627
752.5,545.5,7.0588,1.6305
754,546,7.0525,1.6341
755.5,546.5,7.0484,1.6363
757,547,7.042,1.6399
758.5,547.5,7.0356,1.6435
760,548,7.0292,1.6477
761.5,548.5,7.0247,1.6508
763,549,7.0181,1.6549
764.5,549.5,7.0114,1.6589
766,550,7.0046,1.6626
767.5,550.5,7.0001,1.6651
769,551,6.9933,1.669
770.5,551.5,6.9863,1.673
772,552,6.9791,1.677
773.5,552.5,6.9743,1.6797
775,553,6.967,1.6839
776.5,553.5,6.9597,1.688
778,554,6.9547,1.6907
779.5,554.5,6.9473,1.6948
781,555,6.9397,1.6986
782.5,555.5,6.9347,1.7011
784,556,6.9269,1.7048
785.5,556.5,6.919,1.7085
787,557,6.9111,1.7125
788.5,557.5,6.9057,1.715
790,558,6.8977,1.7189
791.5,558.5,6.8895,1.7226
793,559,6.8839,1.7253
794.5,559.5,6.8756,1.7295
796,560,6.867,1.7337
797.5,560.5,6.8613,1.7366
799,561,6.8526,1.7408
800.5,561.5,6.8438,1.745
802,562,6.8379,1.7478
803.5,562.5,6.8288,1.7523
805,563,6.8197,1.7566
806.5,563.5,6.8137,1.7592
808,564,6.8044,1.7629
809.5,564.5,6.795,1.7666
811,565,6.7887,1.7693
812.5,565.5,6.7791,1.7735
814,566,6.7695,1.7778
815.5,566.5,6.7598,1.782
817,567,6.7533,1.7845
818.5,567.5,6.7434,1.788
820,568,6.7334,1.7912
821.5,568.5,6.7268,1.7934
823,569,6.7166,1.7968
824.5,569.5,6.7063,1.8
826,570,6.6994,1.8021
827.5,570.5,6.6888,1.8051
829,571,6.6783,1.8081
830.5,571.5,6.6711,1.8104
832,572,6.6603,1.8138
833.5,572.5,6.6493,1.817
835,573,6.6383,1.8202
836.5,573.5,6.631,1.8219
838,574,6.6198,1.8245
839.5,574.5,6.6084,1.8274
841,575,6.6009,1.8293
842.5,575.5,6.5894,1.8323
844,576,6.5778,1.8353
845.5,576.5,6.566,1.8381
847,577,6.558,1.8399
848.5,577.5,6.546,1.8425
850,578,6.5338,1.8449
851.5,578.5,6.5257,1.8465
853,579,6.5132,1.8494
854.5,579.5,6.5008,1.8523
856,580,6.4883,1.8553
857.5,580.5,6.4798,1.8572
859,581,6.467,1.8596
860.5,581.5,6.4539,1.8623
862,582,6.4452,1.864
863.5,582.5,6.4321,1.8666
865,583,6.4188,1.8691
866.5,583.5,6.41,1.8707
868,584,6.3964,1.8731
869.5,584.5,6.3827,1.8756
871,585,6.3735,1.8772
872.5,585.5,6.3596,1.8796
874,586,6.3455,1.8819
875.5,586.5,6.3361,1.8832
877,587,6.3216,1.8854
878.5,587.5,6.3072,1.8874
880,588,6.2974,1.8886
881.5,588.5,6.2826,1.8902
883,589,6.2677,1.8922
884.5,589.5,6.2527,1.8945
886,590,6.2427,1.8962
887.5,590.5,6.2275,1.899
889,591,6.212,1.9018
890.5,591.5,6.2016,1.9035
892,592,6.1858,1.906
893.5,592.5,6.1699,1.9082
895,593,6.1539,1.9097
896.5,593.5,6.1432,1.9108
898,594,6.127,1.9125
899.5,594.5,6.1104,1.9139
901,595,6.0994,1.9152
902.5,595.5,6.0826,1.9173
904,596,6.0656,1.9197
905.5,596.5,6.0486,1.9222
907,597,6.037,1.9237
908.5,597.5,6.0196,1.9255
910,598,6.002,1.9266
911.5,598.5,5.9901,1.9273
913,599,5.9723,1.9279
914.5,599.5,5.9542,1.9287
916,600,5.9421,1.9295
917.5,600.5,5.9237,1.9309
919,601,5.9052,1.9322
920.5,601.5,5.8866,1.9332
922,602,5.8739,1.9339
923.5,602.5,5.8549,1.9353
925,603,5.8357,1.9369
926.5,603.5,5.8228,1.9378
928,604,5.8034,1.939
929.5,604.5,5.7838,1.9398
931,605,5.764,1.9407
932.5,605.5,5.7507,1.9411
934,606,5.7307,1.9416
935.5,606.5,5.7105,1.9423
937,607,5.697,1.9433
938.5,607.5,5.6764,1.9453
940,608,5.6558,1.9478
941.5,608.5,5.6418,1.9493
943,609,5.6209,1.951
944.5,609.5,5.5999,1.9525
946,610,5.5787,1.9539
947.5,610.5,5.5646,1.9548
949,611,5.5431,1.9559
950.5,611.5,5.5216,1.9568
952,612,5.5073,1.9575
953.5,612.5,5.4856,1.9585
955,613,5.4638,1.9596
956.5,613.5,5.4417,1.9603
958,614,5.427,1.9609
959.5,614.5,5.4049,1.9619
961,615,5.3828,1.9631
962.5,615.5,5.368,1.9638
964,616,5.3456,1.9646
965.5,616.5,5.323,1.9648
967,617,5.3006,1.9648
968.5,617.5,5.2854,1.9651
970,618,5.2629,1.9658
971.5,618.5,5.2402,1.9669
973,619,5.2174,1.9677
974.5,619.5,5.2022,1.968
976,620,5.1793,1.9685
977.5,620.5,5.1562,1.9689
979,621,5.1409,1.9694
980.5,621.5,5.1177,1.9703
982,622,5.0947,1.9708
983.5,622.5,5.0715,1.971
985,623,5.056,1.971
986.5,623.5,5.0328,1.9707
988,624,5.0093,1.9718
989.5,624.5,4.9859,1.9735
991,625,4.9626,1.9753
992.5,625.5,4.9468,1.9764
994,626,4.9234,1.9777
995.5,626.5,4.8997,1.9788
997,627,4.876,1.9803
998.5,627.5,4.8602,1.9812
1000,628,4.8364,1.9829
1001.5,628.5,4.8124,1.9854
1003,629,4.7884,1.9883
1004.5,629.5,4.7721,1.9905
1006,630,4.7479,1.9939
1007.5,630.5,4.7234,1.9971
1009,631,4.6987,2.0009
1010.5,631.5,4.6823,2.0033
1012,632,4.6575,2.0075
1013.5,632.5,4.6326,2.0125
1015,633,4.6159,2.0165
1016.5,633.5,4.5906,2.0234
1018,634,4.5653,2.0307
1019.5,634.5,4.5397,2.0373
1021,635,4.5139,2.0434
1022.5,635.5,4.4967,2.0475
1024,636,4.4705,2.0541
1025.5,636.5,4.4441,2.0615
1027,637,4.4263,2.0668
1028.5,637.5,4.3993,2.0753
1030,638,4.3722,2.0845
1031.5,638.5,4.3447,2.0938
1033,639,4.317,2.1044
1034.5,639.5,4.2985,2.1121
1036,640,4.2702,2.1244
1037.5,640.5,4.2417,2.1373
1039,641,4.2128,2.1499
1040.5,641.5,4.1835,2.1629
1042,642,4.1539,2.1767
1043.5,642.5,4.1339,2.1862
1045,643,4.1037,2.2011
1046.5,643.5,4.0731,2.2173
1048,644,4.0421,2.2339
1049.5,644.5,4.0107,2.251
1051,645,3.979,2.2678
1052.5,645.5,3.9575,2.2788
1054,646,3.9251,2.2962
1055.5,646.5,3.8922,2.313
1057,647,3.8588,2.3297
1058.5,647.5,3.8252,2.346
1060,648,3.791,2.3628
1061.5,648.5,3.7563,2.3807
1063,649,3.7331,2.3935
1064.5,649.5,3.6978,2.413
1066,650,3.6621,2.4321
1067.5,650.5,3.6262,2.4493
1069,651,3.5896,2.4642
1070.5,651.5,3.5503,2.4781
1072,652,3.5281,2.4856
1073.5,652.5,3.4905,2.4964
1075,653,3.453,2.5068
1076.5,653.5,3.4124,2.5176
1078,654,3.3765,2.5279
1079.5,654.5,3.3352,2.541
1081,655,3.299,2.5527
1082.5,655.5,3.2729,2.5605
1084,656,3.234,2.5706
1085.5,656.5,3.1948,2.5778
1087,657,3.1555,2.5837
1088.5,657.5,3.1163,2.588
1090,658,3.0742,2.5913
1091.5,658.5,3.0507,2.5928
1093,659,3.0089,2.5933
1094.5,659.5,2.9725,2.5926
1096,660,2.9339,2.5889
1097.5,660.5,2.9083,2.585
1099,661,2.8701,2.5771
1100.5,661.5,2.8326,2.5671
1102,662,2.7952,2.5551
1103.5,662.5,2.7683,2.5444
1105,663,2.732,2.5272
1106.5,663.5,2.6965,2.5059
1108,664,2.6643,2.4832
1109.5,664.5,2.6416,2.4656
1111,665,2.6084,2.4365
1112.5,665.5,2.5741,2.4022
1114,666,2.5551,2.3816
1115.5,666.5,2.5246,2.3442
1117,667,2.4931,2.3014
1118.5,667.5,2.476,2.2761
1120,668,2.4484,2.232
1121.5,668.5,2.4202,2.1831
1123,669,2.4051,2.1567
1124.5,669.5,2.3871,2.1271
1126,670,2.3652,2.0955
1127.5,670.5,2.3488,2.0757
1129,671,2.3289,2.0543
1130.5,671.5,2.3142,2.0377
1132,672,2.2953,2.013
1133.5,672.5,2.2834,1.9948
1135,673,2.2677,1.9665
1136.5,673.5,2.2561,1.9418
1138,674,2.2412,1.9052
1139.5,674.5,2.232,1.8778
1141,675,2.2189,1.833
1142.5,675.5,2.2077,1.7872
1144,676,2.1996,1.7487
1145.5,676.5,2.1899,1.6987
1147,677,2.1796,1.6394
1148.5,677.5,2.1716,1.5868
1150,678,2.1661,1.5485
1151.5,678.5,2.1587,1.4867
1153,679,2.1518,1.4199
1154.5,679.5,2.1454,1.3487
1156,680,2.1395,1.2781
1157.5,680.5,2.1338,1.2128
1159,681,2.1303,1.172
1160.5,681.5,2.1252,1.1161
1162,682,2.1202,1.0652
1163.5,682.5,2.1156,1.019
1165,683,2.1108,0.9743
1166.5,683.5,2.1079,0.9489
1168,684,2.1038,0.9133
1169.5,684.5,2.0996,0.8813
1171,685,2.0957,0.852
1172.5,685.5,2.0917,0.8253
1174,686,2.0879,0.8015
1175.5,686.5,2.0841,0.78
1177,687,2.0816,0.7666
1178.5,687.5,2.0778,0.7478
1180,688,2.0742,0.7297
1181.5,688.5,2.0706,0.7128
1183,689,2.0671,0.6972
1184.5,689.5,2.0636,0.6828
1186,690,2.0602,0.6696
1187.5,690.5,2.0578,0.6612
1189,691,2.0544,0.649
1190.5,691.5,2.0509,0.6376
1192,692,2.0477,0.6265
1193.5,692.5,2.0444,0.6159
1195,693,2.0412,0.6061
1196.5,693.5,2.039,0.5999
1198,694,2.0357,0.5913
1199.5,694.5,2.0324,0.5827
1201,695,2.0292,0.5736
1202.5,695.5,2.026,0.5645
1204,696,2.0228,0.5557
1205.5,696.5,2.0197,0.5475
1207,697,2.0176,0.5423
1208.5,697.5,2.0145,0.5354
1210,698,2.0114,0.5288
1211.5,698.5,2.0083,0.5222
1213,699,2.0053,0.516
1214.5,699.5,2.0022,0.5105
1216,700,2.0002,0.5076
1217.5,700.5,1.9972,0.504
1219,701,1.9943,0.5014
1220.5,701.5,1.9913,0.4996
1222,702,1.9883,0.4988
1223.5,702.5,1.9853,0.4975
1225,703,1.9824,0.4956
1226.5,703.5,1.9805,0.4932
1228,704,1.9776,0.4886
1229.5,704.5,1.9746,0.4833
1231,705,1.9717,0.4778
1232.5,705.5,1.9687,0.4723
1234,706,1.9658,0.4668
1235.5,706.5,1.963,0.4615
1237,707,1.9602,0.4558
1238.5,707.5,1.9583,0.4522
1240,708,1.9555,0.4466
1241.5,708.5,1.9526,0.4414
1243,709,1.9497,0.4362
1244.5,709.5,1.9469,0.4313
1246,710,1.9439,0.4262
1247.5,710.5,1.9411,0.4217
1249,711,1.9383,0.4168
1250.5,711.5,1.9356,0.4115
1252,712,1.9328,0.4052
1253.5,712.5,1.93,0.3992
1255,713,1.9281,0.3957
1256.5,713.5,1.9254,0.3913
1258,714,1.9227,0.3879
1259.5,714.5,1.9199,0.3846
1261,715,1.9172,0.3815
1262.5,715.5,1.9144,0.3785
1264,716,1.9115,0.3752
1265.5,716.5,1.9088,0.3719
1267,717,1.9061,0.3686
1268.5,717.5,1.9034,0.3657
1270,718,1.9007,0.3632
1271.5,718.5,1.898,0.3604
1273,719,1.8953,0.358
1274.5,719.5,1.8935,0.356
1276,720,1.8908,0.3533
1277.5,720.5,1.888,0.3504
1279,721,1.8854,0.3473
1280.5,721.5,1.8827,0.3446
1282,722,1.88,0.3421
1283.5,722.5,1.8774,0.3396
1285,723,1.8748,0.3367
1286.5,723.5,1.8721,0.334
1288,724,1.8696,0.3322
1289.5,724.5,1.8669,0.3311
1291,725,1.8642,0.3306
1292.5,725.5,1.8617,0.3308
1294,726,1.8591,0.3322
1295.5,726.5,1.8565,0.3353
1297,727,1.8539,0.3386
1298.5,727.5,1.8513,0.3413
1300,728,1.8496,0.343
1301.5,728.5,1.8471,0.3446
1303,729,1.8447,0.3457
1304.5,729.5,1.8423,0.3461
1306,730,1.8399,0.3466
1307.5,730.5,1.8374,0.3471
1309,731,1.8351,0.3473
1310.5,731.5,1.8327,0.3468
1312,732,1.8303,0.3461
1313.5,732.5,1.8279,0.345
1315,733,1.8254,0.3445
1316.5,733.5,1.823,0.3439
1318,734,1.8206,0.3434
1319.5,734.5,1.8184,0.3431
1321,735,1.8161,0.3435
1322.5,735.5,1.8138,0.3439
1324,736,1.8116,0.345
1325.5,736.5,1.8093,0.3458
1327,737,1.8079,0.3465
1328.5,737.5,1.8056,0.3479
1330,738,1.8034,0.3496
1331.5,738.5,1.8011,0.351
1333,739,1.7989,0.352
1334.5,739.5,1.7967,0.3524
1336,740,1.7946,0.3532
1337.5,740.5,1.7924,0.3544
1339,741,1.7902,0.3561
1340.5,741.5,1.7881,0.3581
1342,742,1.786,0.3599
1343.5,742.5,1.7839,0.3613
1345,743,1.7818,0.3627
1346.5,743.5,1.7797,0.3639
1348,744,1.7777,0.3652
1349.5,744.5,1.7757,0.3663
1351,745,1.7737,0.3668
1352.5,745.5,1.7717,0.3678
1354,746,1.7698,0.3687
1355.5,746.5,1.7678,0.3702
1357,747,1.7659,0.3717
1358.5,747.5,1.7638,0.3737
1360,748,1.7619,0.3758
1361.5,748.5,1.76,0.378
1363,749,1.7582,0.3796
1364.5,749.5,1.7564,0.3804
1366,750,1.7546,0.3805
1367.5,750.5,1.7527,0.3801
1369,751,1.7515,0.3796
1370.5,751.5,1.7496,0.3788
1372,752,1.7478,0.3775
1373.5,752.5,1.746,0.3759
1375,753,1.7442,0.3737
1376.5,753.5,1.7425,0.3709
1378,754,1.7408,0.3676
1379.5,754.5,1.7391,0.3637
1381,755,1.7373,0.3599
1382.5,755.5,1.7357,0.3556
1384,756,1.7339,0.3519
1385.5,756.5,1.7322,0.3484
1387,757,1.7304,0.3448
1388.5,757.5,1.7287,0.3414
1390,758,1.727,0.3379
1391.5,758.5,1.7255,0.3343
1393,759,1.7239,0.3313
1394.5,759.5,1.7223,0.3286
1396,760,1.7212,0.327
1397.5,760.5,1.7196,0.3247
1399,761,1.7181,0.3219
1400.5,761.5,1.7165,0.318
1402,762,1.715,0.3138
1403.5,762.5,1.7135,0.3087
1405,763,1.712,0.303
1406.5,763.5,1.7104,0.2968
1408,764,1.7089,0.2901
1409.5,764.5,1.7074,0.2838
1411,765,1.7059,0.2793
1412.5,765.5,1.7045,0.276
1414,766,1.703,0.2738
1415.5,766.5,1.7016,0.2716
1417,767,1.7001,0.2699
1418.5,767.5,1.6987,0.2697
1420,768,1.6977,0.2708
1421.5,768.5,1.6962,0.2746
1423,769,1.6948,0.2794
1424.5,769.5,1.6934,0.2845
1426,770,1.692,0.2877
1427.5,770.5,1.6907,0.2896
1429,771,1.6893,0.2896
1430.5,771.5,1.688,0.288
1432,772,1.6867,0.2855
1433.5,772.5,1.6852,0.2822
1435,773,1.6839,0.2788
1436.5,773.5,1.6825,0.2765
1438,774,1.6811,0.2749
1439.5,774.5,1.6798,0.2742
1441,775,1.6784,0.2738
1442.5,775.5,1.6771,0.2742
1444,776,1.6762,0.2747
1445.5,776.5,1.6749,0.2755
1447,777,1.6735,0.2766
1448.5,777.5,1.6722,0.2775
1450,778,1.6709,0.2792
1451.5,778.5,1.6696,0.2813
1453,779,1.6683,0.2837
1454.5,779.5,1.6671,0.2853
1456,780,1.6657,0.2867
1457.5,780.5,1.6645,0.2881
1459,781,1.6631,0.2895
1460.5,781.5,1.6619,0.2911
1462,782,1.6608,0.2919
1463.5,782.5,1.6595,0.2925
1465,783,1.6582,0.2928
1466.5,783.5,1.6569,0.2934
1468,784,1.6561,0.2937
1469.5,784.5,1.6549,0.2936
1471,785,1.6538,0.2933
1472.5,785.5,1.6526,0.2927
1474,786,1.6514,0.2924
1475.5,786.5,1.6501,0.2922
1477,787,1.649,0.2919
1478.5,787.5,1.6479,0.2922
1480,788,1.6468,0.2925
1481.5,788.5,1.6457,0.2928
1483,789,1.6445,0.2929
1484.5,789.5,1.6433,0.2928
1486,790,1.6422,0.2931
1487.5,790.5,1.641,0.294
1489,791,1.6399,0.295
1490.5,791.5,1.6388,0.2959
1492,792,1.6376,0.2967
1493.5,792.5,1.6366,0.297
1495,793,1.6359,0.2975
1496.7,793.5,1.6345,0.2988
1498.2,794,1.6335,0.2997
1499.7,794.5,1.6328,0.3
1501.2,795,1.6318,0.3
1502.7,795.5,1.6307,0.2999
1504.2,796,1.6297,0.2997
1505.7,796.5,1.6286,0.2992
1507.2,797,1.6276,0.2987
1508.7,797.5,1.6266,0.2979
1510.2,798,1.6256,0.2962
1511.7,798.5,1.6246,0.2939
1513.2,799,1.6235,0.2918
1514.7,799.5,1.6227,0.2907
1516.2,800,1.6216,0.2894
1517.7,800.5,1.6206,0.2881
1519.2,801,1.6195,0.2862
1520.7,801.5,1.6186,0.2845
1522.2,802,1.6176,0.2833
1523.7,802.5,1.6166,0.2822
1525.2,803,1.6155,0.281
1526.7,803.5,1.6145,0.2798
1528.2,804,1.6135,0.2788
1529.7,804.5,1.6126,0.2779
1531.2,805,1.6116,0.2768
1532.7,805.5,1.6109,0.2756
1534.2,806,1.61,0.2732
1535.7,806.5,1.6091,0.2708
1537.2,807,1.6081,0.2681
1538.7,807.5,1.6072,0.2654
1540.2,808,1.6062,0.2631
1541.7,808.5,1.6053,0.2609
1543.2,809,1.6044,0.2589
1544.7,809.5,1.6035,0.2564
1546.2,810,1.6026,0.254
1547.7,810.5,1.6015,0.2519
1549.2,811,1.6006,0.2497
1550.7,811.5,1.5997,0.2473
1552.2,812,1.5991,0.2457
1553.9,812.5,1.5979,0.2422
1555.4,813,1.597,0.2397
1556.9,813.5,1.5964,0.2384
1558.4,814,1.5955,0.2364
1559.9,814.5,1.5946,0.2349
1561.4,815,1.5937,0.2337
1562.9,815.5,1.5928,0.2327
1564.4,816,1.5919,0.2317
1565.9,816.5,1.591,0.2304
1567.4,817,1.5902,0.2286
1568.9,817.5,1.5893,0.2263
1570.4,818,1.5885,0.2237
1571.9,818.5,1.5876,0.2217
1573.4,819,1.5867,0.2196
1574.9,819.5,1.5858,0.2173
1576.4,820,1.5849,0.2148
1577.9,820.5,1.5839,0.212
1579.4,821,1.583,0.2096
1580.9,821.5,1.5822,0.2071
1582.4,822,1.5813,0.2046
1583.9,822.5,1.5805,0.2027
1585.4,823,1.5796,0.2005
1586.9,823.5,1.5787,0.1986
1588.4,824,1.5778,0.1961
1589.9,824.5,1.577,0.1931
1591.4,825,1.576,0.1895
1592.9,825.5,1.5751,0.1853
1594.4,826,1.5742,0.1811
1595.9,826.5,1.5732,0.1767
1597.4,827,1.5723,0.1725
1598.9,827.5,1.5715,0.1684
1600.4,828,1.5706,0.1643
1601.9,828.5,1.5696,0.16
1603.4,829,1.5691,0.157
1604.9,829.5,1.5682,0.1519
1606.4,830,1.5673,0.1469
1607.9,830.5,1.5665,0.142
1609.4,831,1.5656,0.1378
1610.9,831.5,1.5648,0.1338
1612.4,832,1.5639,0.1302
1613.9,832.5,1.5631,0.1268
1615.4,833,1.5622,0.1236
1616.9,833.5,1.5613,0.1209
1618.4,834,1.5605,0.1178
1619.9,834.5,1.5596,0.1148
1621.4,835,1.5587,0.1111
1622.9,835.5,1.5578,0.1078
1624.4,836,1.557,0.1047
1625.9,836.5,1.556,0.1025
1627.4,837,1.5552,0.0997
1628.9,837.5,1.5542,0.0971
1630.4,838,1.5534,0.0945
1631.9,838.5,1.5526,0.0923
1633.4,839,1.5519,0.0906
1634.9,839.5,1.5511,0.0882
1636.4,840,1.5502,0.0856
1637.9,840.5,1.5494,0.0827
1639.4,841,1.5486,0.0806
1640.9,841.5,1.5478,0.0784
1642.4,842,1.547,0.0761
1643.9,842.5,1.5461,0.0741
1645.4,843,1.5453,0.0726
1646.9,843.5,1.5444,0.0716
1648.4,844,1.5435,0.0705
1649.9,844.5,1.5426,0.0696
1651.4,845,1.5417,0.0685
1652.9,845.5,1.5409,0.0678
1654.4,846,1.5401,0.0673
1655.9,846.5,1.5392,0.0676
1657.4,847,1.5385,0.0684
1658.9,847.5,1.5376,0.0692
1660.4,848,1.5369,0.0695
1661.9,848.5,1.5361,0.0693
1663.4,849,1.5353,0.0694
1664.9,849.5,1.5347,0.0694
1666.4,850,1.5339,0.0696
1667.9,850.5,1.533,0.0696
1669.4,851,1.5322,0.0694
1670.9,851.5,1.5313,0.0695
1672.4,852,1.5305,0.0695
1673.9,852.5,1.5297,0.0696
1675.6,853,1.5288,0.0696
1677.3,853.5,1.5277,0.0701
1678.8,854,1.5269,0.0706
1680.3,854.5,1.5262,0.0705
1681.8,855,1.5254,0.0704
1683.3,855.5,1.5246,0.0704
1684.8,856,1.5238,0.0708
1686.3,856.5,1.523,0.0715
1687.8,857,1.5222,0.0725
1689.3,857.5,1.5215,0.073
1690.8,858,1.5207,0.0731
1692.3,858.5,1.5199,0.0728
1693.8,859,1.5191,0.0727
1695.3,859.5,1.5183,0.0724
1696.8,860,1.5175,0.0723
1698.3,860.5,1.5167,0.0716
1699.8,861,1.516,0.0716
1701.3,861.5,1.5152,0.0719
1702.8,862,1.5145,0.0726
1704.3,862.5,1.5137,0.0722
1705.8,863,1.513,0.0722
1707.3,863.5,1.5122,0.0715
1708.8,864,1.5114,0.0724
1710.3,864.5,1.5107,0.0734
1711.8,865,1.5099,0.0749
1713.3,865.5,1.5092,0.0765
1714.8,866,1.5087,0.0776
1716.3,866.5,1.5079,0.0796
1717.8,867,1.5072,0.0808
1719.3,867.5,1.5065,0.0822
1720.8,868,1.5059,0.083
1722.3,868.5,1.5051,0.0839
1723.8,869,1.5043,0.0849
1725.3,869.5,1.5036,0.0855
1726.8,870,1.503,0.0861
1728.3,870.5,1.5023,0.0859
1729.8,871,1.5015,0.0851
1731.3,871.5,1.5007,0.085
1732.8,872,1.5,0.0846
1734.3,872.5,1.4993,0.0848
1735.8,873,1.4985,0.0848
1737.3,873.5,1.4979,0.0846
1738.8,874,1.4972,0.085
1740.3,874.5,1.4964,0.0851
1741.8,875,1.4957,0.0854
1743.3,875.5,1.4949,0.0847
1744.8,876,1.4941,0.0843
1746.3,876.5,1.4934,0.0842
1747.8,877,1.4926,0.0847
1749.3,877.5,1.4919,0.0854
1750.8,878,1.4912,0.0862
1752.3,878.5,1.4906,0.0873
1753.8,879,1.4899,0.0884
1755.3,879.5,1.4892,0.0897
1756.8,880,1.4885,0.0905
1758.3,880.5,1.4877,0.091
1759.8,881,1.4871,0.091
1761.3,881.5,1.4865,0.0908
1762.8,882,1.4858,0.0904
1764.3,882.5,1.4852,0.09
1765.8,883,1.4845,0.0901
1767.3,883.5,1.4838,0.0909
1768.8,884,1.4832,0.0917
1770.3,884.5,1.4826,0.0926
1771.8,885,1.4819,0.093
1773.3,885.5,1.4813,0.0933
1774.8,886,1.4806,0.093
1776.3,886.5,1.4799,0.0925
1777.8,887,1.4792,0.0922
1779.3,887.5,1.4786,0.0923
1780.8,888,1.4779,0.0924
1782.3,888.5,1.4772,0.0922
1783.8,889,1.4765,0.0911
1785.3,889.5,1.4758,0.0901
1786.8,890,1.4752,0.0887
1788.3,890.5,1.4747,0.0874
1789.8,891,1.4741,0.0865
1791.3,891.5,1.4734,0.0853
1792.8,892,1.4727,0.0843
1794.3,892.5,1.4721,0.0835
1795.8,893,1.4715,0.0831
1797.3,893.5,1.4709,0.084
1798.8,894,1.4703,0.0849
1800.3,894.5,1.4696,0.0856
1801.8,895,1.469,0.0854
1803.3,895.5,1.4684,0.0849
1804.8,896,1.4679,0.0847
1806.3,896.5,1.4673,0.0846
1807.8,897,1.4667,0.0845
1809.3,897.5,1.4661,0.0846
1810.8,898,1.4655,0.0847
1812.3,898.5,1.4649,0.0843
1813.8,899,1.4642,0.0838
1815.3,899.5,1.4635,0.0837
1816.8,900,1.4627,0.0835
1818.3,900.5,1.4621,0.0836
1819.8,901,1.4614,0.0839
1821.3,901.5,1.461,0.0839
1822.8,902,1.4604,0.0845
1824.3,902.5,1.4598,0.0849
1825.8,903,1.4592,0.0857
1827.3,903.5,1.4586,0.0861
1828.8,904,1.4581,0.0866
1830.3,904.5,1.4575,0.0874
1831.8,905,1.4571,0.0886
1833.3,905.5,1.4565,0.0899
1834.8,906,1.456,0.0907
1836.3,906.5,1.4556,0.0905
1837.8,907,1.455,0.0904
1839.3,907.5,1.4545,0.0895
1840.8,908,1.454,0.0884
1842.3,908.5,1.4533,0.0874
1843.8,909,1.4528,0.0861
1845.3,909.5,1.4523,0.0848
1846.8,910,1.4518,0.0831
1848.3,910.5,1.4512,0.081
1849.8,911,1.4507,0.0797
1851.3,911.5,1.4501,0.0786
1852.8,912,1.4496,0.0782
1854.3,912.5,1.449,0.0772
1855.8,913,1.4485,0.0759
1857.3,913.5,1.4479,0.0747
1858.8,914,1.4475,0.0737
1860.3,914.5,1.447,0.0731
1861.8,915,1.4466,0.072
1863.3,915.5,1.446,0.0705
1864.8,916,1.4455,0.0682
1866.3,916.5,1.4449,0.0664
1867.8,917,1.4444,0.065
1869.3,917.5,1.4439,0.0635
1870.8,918,1.4435,0.0616
1872.3,918.5,1.443,0.0593
1873.8,919,1.4425,0.0576
1875.3,919.5,1.442,0.0572
1876.8,920,1.4415,0.0574
1878.3,920.5,1.441,0.0577
1879.8,921,1.4405,0.0582
1881.3,921.5,1.4399,0.0585
1882.8,922,1.4394,0.0593
1884.3,922.5,1.4389,0.0596
1885.8,923,1.4384,0.0594
1887.3,923.5,1.4379,0.0582
1888.8,924,1.4374,0.0566
1890.3,924.5,1.437,0.0549
1891.8,925,1.4365,0.0539
1893.3,925.5,1.4361,0.0533
1894.8,926,1.4356,0.0526
1896.3,926.5,1.4352,0.0517
1897.8,927,1.4347,0.051
1899.3,927.5,1.4342,0.0501
1900.8,928,1.4337,0.049
1902.3,928.5,1.4333,0.0478
1903.8,929,1.4327,0.0467
1905.3,929.5,1.4323,0.0463
1906.8,930,1.4318,0.0462
1908.3,930.5,1.4314,0.0461
1909.8,931,1.4309,0.0457
1911.3,931.5,1.4305,0.0454
1912.8,932,1.4302,0.0441
1914.3,932.5,1.4297,0.0429
1915.8,933,1.4293,0.0412
1917.3,933.5,1.4289,0.0394
1918.8,934,1.4285,0.037
1920.3,934.5,1.4281,0.0345
1921.8,935,1.4277,0.0323
1923.3,935.5,1.4272,0.0304
1924.8,936,1.4267,0.029
1926.3,936.5,1.4263,0.0276
1927.8,937,1.426,0.0264
1929.3,937.5,1.4256,0.0253
1930.8,938,1.4252,0.0246
1932.3,938.5,1.4248,0.0239
1933.8,939,1.4244,0.0228
1935.3,939.5,1.424,0.0215
1936.8,940,1.4235,0.0203
1938.3,940.5,1.4231,0.0189
1939.8,941,1.4227,0.018
1941.3,941.5,1.4224,0.017
1942.8,942,1.4219,0.0162
1944.3,942.5,1.4216,0.0155
1945.8,943,1.4214,0.0152
1947.3,943.5,1.421,0.0148
1948.8,944,1.4208,0.014
1950.3,944.5,1.4204,0.0133
1951.8,945,1.4199,0.0127
1953.3,945.5,1.4195,0.012
1954.8,946,1.4191,0.0107
1956.3,946.5,1.4187,0.0092
1957.8,947,1.4183,0.0074
1959.3,947.5,1.4179,0.0061
1960.8,948,1.4175,0.0049
1962.3,948.5,1.4171,0.0038
1963.8,949,1.4168,0.0034
1965.3,949.5,1.4165,0.0043
1966.8,950,1.4162,0.0061
1968.3,950.5,1.4158,0.008
1969.8,951,1.4155,0.0096
1971.3,951.5,1.4151,0.0108
1972.8,952,1.4148,0.0114
1974.3,952.5,1.4145,0.0115
1975.8,953,1.4141,0.0101
1977.3,953.5,1.4136,0.0082
1978.8,954,1.4132,0.0059
1980.3,954.5,1.4128,0.004
1981.8,955,1.4125,0.0025
1983.3,955.5,1.4123,0.0004
1984.8,956,1.412,-0.0022
1986.3,956.5,1.4117,-0.0049
1987.8,957,1.4114,-0.0074
1989.3,957.5,1.411,-0.0091
1990.8,958,1.4106,-0.0102
1992.3,958.5,1.4103,-0.0116
1993.8,959,1.41,-0.0122
1995.3,959.5,1.4096,-0.0134
1996.8,960,1.4093,-0.015
1998.3,960.5,1.4088,-0.0172
1999.8,961,1.4085,-0.0195
2001.3,961.5,1.4082,-0.0221
2002.8,962,1.408,-0.0251
2004.3,962.5,1.4079,-0.0279
2005.8,963,1.4076,-0.0308
2007.3,963.5,1.4073,-0.034
2008.8,964,1.407,-0.0373
2010.3,964.5,1.4066,-0.041
2011.8,965,1.4062,-0.0446
2013.3,965.5,1.4059,-0.0483
2014.8,966,1.4056,-0.0515
2016.3,966.5,1.4053,-0.0538
2017.8,967,1.4049,-0.0557
2019.3,967.5,1.4045,-0.057
2020.8,968,1.4042,-0.0579
2022.3,968.5,1.404,-0.0583
2023.8,969,1.4037,-0.0586
2025.3,969.5,1.4034,-0.0589
2026.8,970,1.4032,-0.0601
2028.3,970.5,1.4029,-0.0612
2029.8,971,1.4027,-0.0627
2031.3,971.5,1.4024,-0.065
2032.8,972,1.4021,-0.068
2034.3,972.5,1.4018,-0.0727
2035.8,973,1.4015,-0.0778
2037.3,973.5,1.4012,-0.0817
2038.8,974,1.4009,-0.0845
2040.3,974.5,1.4005,-0.0862
2041.8,975,1.4002,-0.0877
2043.3,975.5,1.3999,-0.0891
2044.8,976,1.3996,-0.0911
2046.3,976.5,1.3994,-0.0933
2047.8,977,1.3992,-0.0954
2049.3,977.5,1.399,-0.0984
2050.8,978,1.3987,-0.1017
2052.3,978.5,1.3984,-0.1054
2053.8,979,1.3981,-0.1095
2055.3,979.5,1.3979,-0.1139
2056.8,980,1.3976,-0.1175
2058.3,980.5,1.3974,-0.1213
2059.8,981,1.3972,-0.1241
2061.3,981.5,1.3968,-0.127
2062.8,982,1.3965,-0.1306
2064.3,982.5,1.3962,-0.1347
2065.8,983,1.396,-0.1396
2067.3,983.5,1.3958,-0.1443
2068.8,984,1.3955,-0.1493
2070.3,984.5,1.3952,-0.1534
2071.8,985,1.3949,-0.1562
2073.3,985.5,1.3946,-0.1583
2074.8,986,1.3943,-0.1599
2076.3,986.5,1.3941,-0.1622
2077.8,987,1.3939,-0.1643
2079.3,987.5,1.3936,-0.1663
2080.8,988,1.3934,-0.169
2082.3,988.5,1.3932,-0.1715
2083.8,989,1.393,-0.1739
2085.3,989.5,1.3927,-0.1752
2086.8,990,1.3924,-0.1768
2088.3,990.5,1.3921,-0.1802
2089.8,991,1.3919,-0.1849
2091.3,991.5,1.3916,-0.1882
2092.8,992,1.3913,-0.1929
2094.3,992.5,1.3911,-0.197
2095.8,993,1.3908,-0.2008
2097.3,993.5,1.3906,-0.2043
2098.8,994,1.3903,-0.2074
2100.3,994.5,1.3901,-0.2105
2101.8,995,1.3898,-0.2132
2103.3,995.5,1.3896,-0.2155
2104.8,996,1.3894,-0.2177
2106.3,996.5,1.3891,-0.2198
2107.8,997,1.3889,-0.2229
2109.3,997.5,1.3887,-0.2257
2110.8,998,1.3884,-0.2295
2112.3,998.5,1.3882,-0.2327
2113.8,999,1.388,-0.2367
2115.3,999.5,1.3877,-0.24
2116.8,1000,1.3874,-0.2429
2118.3,1000.5,1.3871,-0.2448
2119.8,1001,1.3869,-0.2468
2121.3,1001.5,1.3866,-0.2495
2122.8,1002,1.3864,-0.2531
2124.3,1002.5,1.3862,-0.2574
2125.8,1003,1.386,-0.2617
2127.3,1003.5,1.3859,-0.2647
2128.8,1004,1.3856,-0.2686
2130.3,1004.5,1.3854,-0.2719
2131.8,1005,1.3851,-0.2748
2133.3,1005.5,1.3848,-0.2773
2134.8,1006,1.3845,-0.2799
2136.3,1006.5,1.3842,-0.2823
2137.8,1007,1.3839,-0.2851
2139.3,1007.5,1.3836,-0.2876
2140.8,1008,1.3835,-0.2904
2142.3,1008.5,1.3832,-0.2928
2143.8,1009,1.383,-0.295
2145.3,1009.5,1.3827,-0.2964
2146.8,1010,1.3825,-0.2964
2148.3,1010.5,1.3823,-0.2963
2149.8,1011,1.382,-0.297
2151.3,1011.5,1.3817,-0.299
2152.8,1012,1.3815,-0.3023
2154.3,1012.5,1.3812,-0.3049
2155.8,1013,1.3809,-0.3067
2157.3,1013.5,1.3807,-0.3076
2158.8,1014,1.3804,-0.3086
2160.3,1014.5,1.3802,-0.3096
2161.8,1015,1.3799,-0.3118
2163.3,1015.5,1.3795,-0.3151
2164.8,1016,1.3792,-0.3186
2166.3,1016.5,1.379,-0.3223
2167.8,1017,1.3787,-0.3252
2169.3,1017.5,1.3784,-0.3276
2170.8,1018,1.3781,-0.3303
2172.3,1018.5,1.3778,-0.3321
2173.8,1019,1.3776,-0.3334
2175.3,1019.5,1.3774,-0.3357
2176.8,1020,1.3771,-0.3378
2178.3,1020.5,1.3769,-0.3398
2179.8,1021,1.3767,-0.3419
2181.3,1021.5,1.3764,-0.3439
2182.8,1022,1.3762,-0.346
2184.3,1022.5,1.376,-0.3478
2185.8,1023,1.3758,-0.3493
2187.3,1023.5,1.3756,-0.3508
2188.8,1024,1.3753,-0.3529
2190.3,1024.5,1.3751,-0.3554
2191.8,1025,1.3749,-0.3573
2193.3,1025.5,1.3746,-0.3586
2194.8,1026,1.3744,-0.3593
2196.3,1026.5,1.3742,-0.3593
2197.8,1027,1.374,-0.3598
2199.3,1027.5,1.3738,-0.3605
2200.8,1028,1.3736,-0.3614
2202.3,1028.5,1.3733,-0.3636
2203.8,1029,1.3732,-0.3661
2205.3,1029.5,1.3729,-0.3691
2206.8,1030,1.3726,-0.3724
2208.3,1030.5,1.3723,-0.3745
2209.8,1031,1.372,-0.3762
2211.3,1031.5,1.3717,-0.3771
2212.8,1032,1.3715,-0.3782
2214.3,1032.5,1.3713,-0.3797
2215.8,1033,1.371,-0.3817
2217.3,1033.5,1.3709,-0.3834
2218.8,1034,1.3706,-0.3852
2220.3,1034.5,1.3703,-0.387
2221.8,1035,1.3701,-0.3896
2223.3,1035.5,1.3698,-0.3922
2224.8,1036,1.3695,-0.3944
2226.3,1036.5,1.3693,-0.3953
2227.8,1037,1.3691,-0.3957
2229.3,1037.5,1.3689,-0.3961
2230.8,1038,1.3687,-0.3972
2232.3,1038.5,1.3684,-0.3983
2233.8,1039,1.3682,-0.399
2235.3,1039.5,1.368,-0.3997
2236.8,1040,1.3677,-0.4009
2238.3,1040.5,1.3676,-0.4029
2239.8,1041,1.3673,-0.4041
2241.3,1041.5,1.3671,-0.4045
2242.8,1042,1.3669,-0.4049
2244.3,1042.5,1.3666,-0.406
2245.8,1043,1.3663,-0.4072
2247.3,1043.5,1.3661,-0.408
2248.8,1044,1.3659,-0.4087
2250.3,1044.5,1.3657,-0.4096
2251.8,1045,1.3656,-0.4105
2253.3,1045.5,1.3654,-0.4118
2254.8,1046,1.3652,-0.4134
2256.3,1046.5,1.365,-0.4161
2257.8,1047,1.3648,-0.4186
2259.3,1047.5,1.3645,-0.4224
2260.8,1048,1.3643,-0.4255
2262.3,1048.5,1.3641,-0.429
2263.8,1049,1.3638,-0.432
2265.3,1049.5,1.3635,-0.4341
2266.8,1050,1.3633,-0.4357
2268.3,1050.5,1.3631,-0.436
2269.8,1051,1.3629,-0.4362
2271.3,1051.5,1.3628,-0.4372
2272.8,1052,1.3625,-0.4389
2274.3,1052.5,1.3622,-0.4414
2275.8,1053,1.362,-0.4436
2277.3,1053.5,1.3617,-0.4445
2278.8,1054,1.3615,-0.4448
2280.3,1054.5,1.3612,-0.4443
2281.8,1055,1.361,-0.4436
2283.3,1055.5,1.3609,-0.4437
2284.8,1056,1.3607,-0.4454
2286.3,1056.5,1.3605,-0.4496
2287.8,1057,1.3603,-0.454
2289.3,1057.5,1.3601,-0.4602
2290.8,1058,1.3598,-0.4666
2292.3,1058.5,1.3596,-0.4713
2293.8,1059,1.3594,-0.475
2295.3,1059.5,1.3591,-0.4785
2296.8,1060,1.3588,-0.4815
2298.3,1060.5,1.3586,-0.4855
2299.8,1061,1.3584,-0.4902
2301.3,1061.5,1.3583,-0.495
2302.8,1062,1.3581,-0.4999
2304.3,1062.5,1.3579,-0.5043
2305.8,1063,1.3577,-0.5074
2307.3,1063.5,1.3575,-0.5093
2308.8,1064,1.3574,-0.511
2310.3,1064.5,1.3572,-0.5126
2311.8,1065,1.357,-0.5143
2313.3,1065.5,1.3568,-0.5152
2314.8,1066,1.3565,-0.5149
2316.3,1066.5,1.3563,-0.5134
2317.8,1067,1.356,-0.5121
2319.3,1067.5,1.3558,-0.5124
2320.8,1068,1.3556,-0.5148
2322.3,1068.5,1.3554,-0.5183
2323.8,1069,1.3551,-0.5225
2325.3,1069.5,1.3549,-0.5265
2326.8,1070,1.3547,-0.5303
2328.3,1070.5,1.3545,-0.5336
2329.8,1071,1.3543,-0.5357
2331.3,1071.5,1.3541,-0.5372
2332.8,1072,1.3539,-0.5377
2334.3,1072.5,1.3537,-0.5392
2335.8,1073,1.3535,-0.5424
2337.3,1073.5,1.3533,-0.5474
2338.8,1074,1.3532,-0.5534
2340.3,1074.5,1.353,-0.5584
2341.8,1075,1.3527,-0.5629
2343.3,1075.5,1.3525,-0.5655
2344.8,1076,1.3523,-0.568
2346.3,1076.5,1.3521,-0.5695
2347.8,1077,1.3519,-0.5708
2349.3,1077.5,1.3518,-0.5711
2350.8,1078,1.3516,-0.5703
2352.3,1078.5,1.3514,-0.5682
2353.8,1079,1.3513,-0.5673
2355.3,1079.5,1.3511,-0.5657
2356.8,1080,1.3509,-0.5644
2358.3,1080.5,1.3507,-0.5635
2359.8,1081,1.3504,-0.5631
2361.3,1081.5,1.3502,-0.5642
2362.8,1082,1.35,-0.5662
2364.3,1082.5,1.3498,-0.569
2365.8,1083,1.3497,-0.5709
2367.3,1083.5,1.3495,-0.5726
2368.8,1084,1.3492,-0.5735
2370.3,1084.5,1.349,-0.5741
2371.8,1085,1.3488,-0.5751
2373.3,1085.5,1.3485,-0.5755
2374.8,1086,1.3483,-0.5763
2376.3,1086.5,1.348,-0.578
2377.8,1087,1.3478,-0.5804
2379.3,1087.5,1.3476,-0.5825
2380.8,1088,1.3474,-0.5838
2382.3,1088.5,1.3472,-0.584
2383.8,1089,1.3469,-0.5851
2385.3,1089.5,1.3467,-0.5872
2386.8,1090,1.3466,-0.5896
2388.3,1090.5,1.3464,-0.5932
2389.8,1091,1.3463,-0.5951
2391.3,1091.5,1.3461,-0.5959
2392.8,1092,1.3458,-0.5959
2394.3,1092.5,1.3456,-0.5966
2395.8,1093,1.3453,-0.5983
2397.3,1093.5,1.3451,-0.6006
2398.8,1094,1.3449,-0.6029
2400.3,1094.5,1.3448,-0.6051
2401.8,1095,1.3444,-0.6074
2403.3,1095.5,1.3442,-0.6096
2404.8,1096,1.3439,-0.6136
2406.3,1096.5,1.3438,-0.618
2407.8,1097,1.3436,-0.6216
2409.3,1097.5,1.3434,-0.6252
2410.8,1098,1.3432,-0.6285
2412.3,1098.5,1.3429,-0.6324
2413.8,1099,1.3426,-0.6353
2415.3,1099.5,1.3424,-0.6371
2416.8,1100,1.3421,-0.6371
2418.3,1100.5,1.342,-0.6378
2419.8,1101,1.3417,-0.6387
2421.3,1101.5,1.3415,-0.6412
2422.8,1102,1.3413,-0.6445
2424.3,1102.5,1.3411,-0.6468
2425.8,1103,1.341,-0.6487
2427.3,1103.5,1.3408,-0.6498
2428.8,1104,1.3406,-0.6515
2430.3,1104.5,1.3404,-0.6528
2431.8,1105,1.3402,-0.6543
2433.3,1105.5,1.34,-0.6565
2434.8,1106,1.3399,-0.6585
2436.3,1106.5,1.3397,-0.6627
2437.8,1107,1.3395,-0.6672
2439.3,1107.5,1.3392,-0.671
2440.8,1108,1.3389,-0.6741
2442.3,1108.5,1.3387,-0.6775
2443.8,1109,1.3384,-0.6808
2445.3,1109.5,1.3382,-0.683
2446.8,1110,1.338,-0.6818
2448.3,1110.5,1.3379,-0.6773
2449.8,1111,1.3377,-0.6706
2451.3,1111.5,1.3376,-0.6662
2452.8,1112,1.3374,-0.6603
2454.3,1112.5,1.3372,-0.6556
2455.8,1113,1.337,-0.6525
2457.3,1113.5,1.3367,-0.6505
2458.8,1114,1.3365,-0.6498
2460.3,1114.5,1.3362,-0.6505
2461.8,1115,1.336,-0.6531
2463.3,1115.5,1.3358,-0.6566
2464.8,1116,1.3357,-0.6594
2466.3,1116.5,1.3355,-0.6605
2467.8,1117,1.3354,-0.6602
2469.3,1117.5,1.3351,-0.66
2470.8,1118,1.3349,-0.6596
2472.3,1118.5,1.3348,-0.66
2473.8,1119,1.3346,-0.6603
2475.3,1119.5,1.3345,-0.66
2476.8,1120,1.3343,-0.6601
2478.3,1120.5,1.3341,-0.6591
2479.8,1121,1.3339,-0.6585
2481.3,1121.5,1.3335,-0.6572
2482.8,1122,1.3333,-0.6559
2484.3,1122.5,1.3331,-0.6554
2485.8,1123,1.3328,-0.6543
2487.3,1123.5,1.3326,-0.6536
2488.8,1124,1.3325,-0.6525
2490.3,1124.5,1.3323,-0.6497
2491.8,1125,1.3321,-0.6482
2493.3,1125.5,1.3319,-0.648
2494.8,1126,1.3316,-0.6495
2496.3,1126.5,1.3314,-0.6529
2497.8,1127,1.3313,-0.6555
2499.3,1127.5,1.3311,-0.6569
2500.8,1128,1.331,-0.6573
2502.3,1128.5,1.3307,-0.6569
2503.8,1129,1.3304,-0.6565
2505.3,1129.5,1.3302,-0.6564
2506.8,1130,1.3301,-0.6555
2508.3,1130.5,1.3298,-0.6542
2509.8,1131,1.3296,-0.6529
2511.3,1131.5,1.3294,-0.6526
2512.8,1132,1.3291,-0.6526
2514.3,1132.5,1.3289,-0.6524
2515.8,1133,1.3286,-0.6516
2517.3,1133.5,1.3284,-0.6504
2518.8,1134,1.3282,-0.6496
2520.3,1134.5,1.3279,-0.6499
2521.8,1135,1.3278,-0.6498
2523.3,1135.5,1.3276,-0.6498
2524.8,1136,1.3274,-0.6507
2526.3,1136.5,1.3272,-0.6516
2527.8,1137,1.3269,-0.654
2529.3,1137.5,1.3266,-0.6558
2530.8,1138,1.3264,-0.6562
2532.3,1138.5,1.3262,-0.6553
2533.8,1139,1.326,-0.654
2535.3,1139.5,1.3258,-0.6532
2536.8,1140,1.3256,-0.6532
2538.3,1140.5,1.3255,-0.6529
2539.8,1141,1.3253,-0.6514
2541.3,1141.5,1.3252,-0.6492
2542.8,1142,1.325,-0.6468
2544.3,1142.5,1.3249,-0.6458
2545.8,1143,1.3246,-0.6451
2547.3,1143.5,1.3244,-0.6439
2548.8,1144,1.3241,-0.6432
2550.3,1144.5,1.3238,-0.6424
2551.8,1145,1.3236,-0.6421
2553.3,1145.5,1.3234,-0.6422
2554.8,1146,1.3232,-0.6425
2556.3,1146.5,1.323,-0.6436
2557.8,1147,1.3228,-0.6458
2559.3,1147.5,1.3225,-0.6477
2560.8,1148,1.3222,-0.6493
2562.3,1148.5,1.322,-0.6507
2563.8,1149,1.3218,-0.6513
2565.3,1149.5,1.3216,-0.6512
2566.8,1150,1.3214,-0.6485
2568.3,1150.5,1.3212,-0.6444
2569.8,1151,1.321,-0.6401
2571.3,1151.5,1.3208,-0.6379
2572.8,1152,1.3207,-0.635
2574.3,1152.5,1.3204,-0.6318
2575.8,1153,1.3203,-0.6277
2577.3,1153.5,1.3201,-0.6244
2578.8,1154,1.3199,-0.6226
2580.3,1154.5,1.3197,-0.6223
2581.8,1155,1.3196,-0.6221
2583.3,1155.5,1.3194,-0.622
2584.8,1156,1.3191,-0.6214
2586.3,1156.5,1.3189,-0.6201
2587.8,1157,1.3185,-0.6193
2589.3,1157.5,1.3183,-0.6169
2590.8,1158,1.318,-0.613
2592.3,1158.5,1.3179,-0.61
2593.8,1159,1.3177,-0.6057
2595.3,1159.5,1.3175,-0.6028
2596.8,1160,1.3172,-0.6013
2598.3,1160.5,1.317,-0.5993
2599.8,1161,1.3169,-0.5977
2601.3,1161.5,1.3167,-0.5946
2602.8,1162,1.3164,-0.5906
2604.3,1162.5,1.3162,-0.5877
2605.8,1163,1.3159,-0.5858
2607.3,1163.5,1.3158,-0.5856
2608.8,1164,1.3155,-0.5858
2610.3,1164.5,1.3152,-0.5864
2611.8,1165,1.3149,-0.5884
2613.3,1165.5,1.3147,-0.5905
2614.8,1166,1.3145,-0.592
2616.3,1166.5,1.3142,-0.5932
2617.8,1167,1.314,-0.5933
2619.3,1167.5,1.3137,-0.5926
2620.8,1168,1.3134,-0.5924
2622.3,1168.5,1.3132,-0.5923
2623.8,1169,1.3129,-0.5923
2625.3,1169.5,1.3126,-0.5924
2626.8,1170,1.3123,-0.5923
2628.3,1170.5,1.312,-0.5911
2629.8,1171,1.3119,-0.5891
2631.3,1171.5,1.3117,-0.5846
2632.8,1172,1.3115,-0.5806
2634.3,1172.5,1.3114,-0.577
#N/A,1173,1.3112,-0.574
