Repository: MaCFP/matl-db

# README File for CERIB

### Experimental Conditions: STA
A Perkin Elmer PYRIS was used to simultaneously conduct Thermogravimetric Analysis (TGA) and Differential Scanning Calorimetry (DSC) experiments. 

* Heating Rate: 5, 10 or 20 K/min
* Temperature program
  - Initial Temperature: 308 K (35°C)
  - Initial Isotherm: 1200 s (hold at 38 K for 1200 s)  
  - Maximum Temperature: 1173 K (900°C)
  - Final Isotherm: None
  - Type: Nitrogen
  - Flow rate: 100 ml/min
  - Note: Ultra High Purity (UHP) Nitrogen
* Crucible
  - Type: Pt
  - Volume: 60 uL
  - Lid: False
* Instrument
  - Type: Perking Elmer PYRIS

| Test Name | O2 volume % |  Initial Sample Mass (mg) |

File: Wood/Calibration_Data/CERIB/CERIB_WOOD_STA_N2_5K_R2.csv
Time (s),Temperature (K),Mass (mg),Heat Flow Rate(W/g)
0,308,8.6731,0.2717
8.3,308.5,8.6663,0.2793
16,309,8.66,0.2858
23.3,309.5,8.6538,0.292
30.8,310,8.648,0.298
38.5,310.5,8.6414,0.3049
46,311,8.6348,0.3114
53,311.5,8.628,0.3178
60,312,8.6223,0.3231
67.5,312.5,8.6153,0.3305
74.7,313,8.6083,0.3371
81.2,313.5,8.6016,0.3435
88,314,8.5957,0.3484
95,314.5,8.5882,0.355
102,315,8.5819,0.3608
109,315.5,8.5742,0.3674
115.5,316,8.5675,0.373
122.3,316.5,8.5606,0.3786
129.1,317,8.553,0.3849
135.9,317.5,8.546,0.3909
142.7,318,8.5382,0.397
149.5,318.5,8.5308,0.403
156.5,319,8.5227,0.4094
163.5,319.5,8.5144,0.4156
170.3,320,8.5061,0.4215
177.1,320.5,8.4981,0.4272
183.9,321,8.4895,0.4336
190.4,321.5,8.4812,0.4394
196.9,322,8.473,0.4448
203.4,322.5,8.4649,0.45
209.9,323,8.4566,0.4551
216.4,323.5,8.4482,0.4595
222.9,324,8.4397,0.4647
229.4,324.5,8.4312,0.4696
235.9,325,8.4227,0.474
242.1,325.5,8.414,0.4779
248.4,326,8.4062,0.4817
254.7,326.5,8.3975,0.4855
260.9,327,8.3895,0.4894
267.4,327.5,8.3808,0.4921
273.6,328,8.3721,0.4958
279.6,328.5,8.3642,0.4985
285.6,329,8.3562,0.5009
291.9,329.5,8.3483,0.5032
298.2,330,8.3397,0.505
304.4,330.5,8.332,0.5065
310.6,331,8.3234,0.5083
316.8,331.5,8.3156,0.5094
323,332,8.3072,0.51
329.3,332.5,8.2995,0.5111
335.6,333,8.2914,0.5111
341.8,333.5,8.284,0.5109
348,334,8.276,0.511
354,334.5,8.2687,0.5106
360,335,8.2612,0.5099
366,335.5,8.254,0.5086
372,336,8.2471,0.5073
378.2,336.5,8.2401,0.5058
384.4,337,8.2325,0.5039
390.4,337.5,8.2258,0.502
396.4,338,8.2191,0.4999
402.4,338.5,8.2125,0.4979
408.2,339,8.2056,0.4946
414,339.5,8.1997,0.4923
420,340,8.1934,0.4892
426,340.5,8.1871,0.4863
432,341,8.1811,0.4832
438,341.5,8.175,0.4794
444,342,8.169,0.4758
450,342.5,8.1632,0.4724
456,343,8.1578,0.4684
462,343.5,8.1523,0.4645
468.2,344,8.147,0.4598
474.2,344.5,8.1413,0.4553
480,345,8.1364,0.4511
486.2,345.5,8.1314,0.4471
492.4,346,8.1259,0.4418
498.4,346.5,8.1209,0.4368
504.2,347,8.1161,0.4325
510,347.5,8.1119,0.4285
516,348,8.1076,0.4235
522,348.5,8.1031,0.4186
528,349,8.0988,0.4147
534,349.5,8.0947,0.4101
540,350,8.0906,0.4058
545.8,350.5,8.0866,0.4014
551.6,351,8.083,0.3974
557.6,351.5,8.0792,0.3927
563.3,352,8.0755,0.3886
569,352.5,8.0722,0.3839
575,353,8.0688,0.3799
581,353.5,8.0654,0.3752
587,354,8.0623,0.3718
592.8,354.5,8.0591,0.3677
598.8,355,8.0564,0.3638
605,355.5,8.0533,0.3595
610.8,356,8.0505,0.3557
616.6,356.5,8.048,0.352
622.6,357,8.0452,0.3483
628.4,357.5,8.0427,0.3445
634.2,358,8.0404,0.3406
640.2,358.5,8.0377,0.3368
646.2,359,8.0354,0.3329
652.2,359.5,8.0331,0.3289
657.9,360,8.0311,0.3257
663.6,360.5,8.0291,0.3221
669.6,361,8.027,0.3188
675.6,361.5,8.025,0.3159
681.4,362,8.0231,0.3124
687.2,362.5,8.0213,0.3093
693.2,363,8.0194,0.3061
699,363.5,8.0175,0.3031
704.8,364,8.016,0.3
710.5,364.5,8.0145,0.2971
716.2,365,8.0131,0.2944
722.2,365.5,8.0115,0.2904
728.2,366,8.0101,0.2877
734.2,366.5,8.0088,0.2846
740.2,367,8.0075,0.2822
746.2,367.5,8.0062,0.2792
752.2,368,8.0051,0.2773
758.2,368.5,8.004,0.2746
764,369,8.003,0.2719
769.8,369.5,8.0018,0.2698
775.8,370,8.0008,0.2669
781.8,370.5,7.9998,0.2651
787.8,371,7.9988,0.263
793.6,371.5,7.9979,0.2615
799.4,372,7.9971,0.2593
805.4,372.5,7.9964,0.2577
811.4,373,7.9956,0.2557
817.4,373.5,7.9948,0.2537
823.1,374,7.9941,0.2522
828.8,374.5,7.9934,0.2502
834.6,375,7.9926,0.2486
840.4,375.5,7.9919,0.2476
846.4,376,7.9913,0.2462
852.2,376.5,7.9906,0.2451
858,377,7.9899,0.244
864,377.5,7.9892,0.243
870,378,7.989,0.2428
875.7,378.5,7.9884,0.2425
881.4,379,7.9879,0.2419
887.2,379.5,7.9873,0.2411
893,380,7.9865,0.241
899,380.5,7.9861,0.2408
904.8,381,7.9857,0.2406
910.6,381.5,7.9853,0.2401
916.6,382,7.9847,0.2398
922.3,382.5,7.9842,0.2401
928,383,7.984,0.2401
933.8,383.5,7.9834,0.2396
939.6,384,7.9829,0.2398
945.4,384.5,7.9824,0.2404
951.2,385,7.9821,0.2405
956.9,385.5,7.9817,0.2406
962.6,386,7.9814,0.2414
968.4,386.5,7.9809,0.2417
974.2,387,7.9806,0.2421
980.2,387.5,7.9802,0.2431
986.2,388,7.9798,0.2436
992.2,388.5,7.9793,0.2445
998,389,7.9788,0.2455
1003.8,389.5,7.9786,0.2465
1009.8,390,7.9778,0.2476
1015.8,390.5,7.9776,0.2489
1021.5,391,7.9774,0.2501
1027.2,391.5,7.9771,0.2523
1033,392,7.9767,0.2529
1038.8,392.5,7.9762,0.2549
1044.8,393,7.9759,0.256
1050.8,393.5,7.9755,0.2581
1056.6,394,7.9753,0.2591
1062.4,394.5,7.975,0.2607
1068.1,395,7.9745,0.2615
1073.8,395.5,7.9742,0.2635
1079.6,396,7.9739,0.2643
1085.4,396.5,7.9737,0.2659
1091.2,397,7.9733,0.2674
1097,397.5,7.9728,0.2686
1103,398,7.9725,0.2696
1108.7,398.5,7.9721,0.2715
1114.4,399,7.9716,0.2733
1120.2,399.5,7.9714,0.2746
1126,400,7.9711,0.276
1131.8,400.5,7.9706,0.2778
1137.6,401,7.9703,0.2792
1143.6,401.5,7.97,0.2809
1149.3,402,7.9694,0.2817
1154.8,402.5,7.969,0.2838
1160.6,403,7.9686,0.2852
1166.4,403.5,7.9681,0.2865
1172.2,404,7.968,0.2884
1177.9,404.5,7.9677,0.2904
1183.4,405,7.9673,0.2912
1189.2,405.5,7.9671,0.2932
1195,406,7.9667,0.2945
1200.5,406.5,7.9662,0.296
1206.2,407,7.9658,0.2973
1212,407.5,7.9653,0.2989
1217.8,408,7.9651,0.2997
1223.6,408.5,7.9647,0.3013
1229.1,409,7.9646,0.3022
1234.8,409.5,7.9641,0.3037
1240.6,410,7.9638,0.3053
1246.1,410.5,7.9632,0.3069
1251.9,411,7.963,0.3077
1257.9,411.5,7.9627,0.3094
1263.6,412,7.9622,0.3107
1269.1,412.5,7.9619,0.3111
1274.6,413,7.9615,0.3119
1280.4,413.5,7.9612,0.3131
1286.1,414,7.9608,0.3138
1291.6,414.5,7.9603,0.3152
1297.4,415,7.9599,0.3155
1303.2,415.5,7.9596,0.3169
1308.7,416,7.9592,0.3189
1314.2,416.5,7.9588,0.3204
1319.7,417,7.9583,0.3212
1325.5,417.5,7.958,0.323
1331.5,418,7.9574,0.325
1337.2,418.5,7.957,0.3265
1342.9,419,7.9566,0.3275
1348.7,419.5,7.9559,0.33
1354.2,420,7.9555,0.3314
1360,420.5,7.9549,0.3323
1365.7,421,7.9545,0.3338
1371.4,421.5,7.9539,0.3352
1377.2,422,7.9534,0.3364
1382.7,422.5,7.9531,0.3378
1388.2,423,7.9524,0.3393
1393.9,423.5,7.9519,0.3396
1399.7,424,7.9515,0.341
1405.5,424.5,7.9509,0.3421
1411.3,425,7.9505,0.3435
1416.8,425.5,7.9501,0.3441
1422.3,426,7.9494,0.3448
1428.1,426.5,7.9488,0.3456
1433.9,427,7.9481,0.346
1439.7,427.5,7.9475,0.3467
1445.4,428,7.9471,0.3472
1450.9,428.5,7.9466,0.3483
1456.4,429,7.946,0.3488
1462.2,429.5,7.9456,0.3495
1468.2,430,7.9452,0.3506
1473.9,430.5,7.9444,0.3509
1479.4,431,7.9439,0.3512
1484.9,431.5,7.9432,0.3525
1490.4,432,7.9428,0.3533
1496.1,432.5,7.9424,0.3538
1501.9,433,7.9417,0.3547
1507.4,433.5,7.941,0.357
1513.2,434,7.9406,0.3575
1518.9,434.5,7.9398,0.3588
1524.4,435,7.9392,0.3597
1530.2,435.5,7.9388,0.3605
1536,436,7.9381,0.3619
1541.5,436.5,7.9373,0.3639
1547,437,7.9368,0.3647
1552.8,437.5,7.9361,0.3662
1558.6,438,7.9355,0.3675
1564.4,438.5,7.9349,0.368
1570.1,439,7.9342,0.3697
1575.6,439.5,7.9335,0.3707
1581.4,440,7.9328,0.3719
1587.2,440.5,7.9322,0.373
1592.7,441,7.9315,0.374
1598.4,441.5,7.9308,0.3756
1604.2,442,7.93,0.376
1609.7,442.5,7.9293,0.3777
1615.2,443,7.9287,0.3781
1620.9,443.5,7.9279,0.3798
1626.7,444,7.927,0.3804
1632.2,444.5,7.9263,0.3815
1637.7,445,7.9254,0.3825
1643.4,445.5,7.9245,0.3842
1649.2,446,7.9238,0.3861
1654.7,446.5,7.923,0.3872
1660.5,447,7.9223,0.3891
1666,447.5,7.9212,0.3904
1671.5,448,7.9204,0.3904
1677.3,448.5,7.9195,0.3917
1682.8,449,7.9185,0.3922
1688.5,449.5,7.9178,0.3935
1694.3,450,7.9165,0.3938
1699.8,450.5,7.9157,0.3952
1705.3,451,7.9146,0.3967
1711,451.5,7.9136,0.3987
1716.8,452,7.9125,0.3999
1722.3,452.5,7.9113,0.4019
1727.8,453,7.9104,0.403
1733.3,453.5,7.9095,0.4054
1738.8,454,7.9084,0.4068
1744.6,454.5,7.9072,0.4082
1750.3,455,7.9059,0.4103
1755.8,455.5,7.9049,0.4121
1761.3,456,7.9039,0.414
1767.1,456.5,7.9027,0.4147
1772.8,457,7.9014,0.4171
1778.3,457.5,7.8999,0.4188
1784.1,458,7.8988,0.4206
1789.9,458.5,7.8975,0.4226
1795.4,459,7.8962,0.4237
1800.9,459.5,7.8947,0.4259
1806.7,460,7.8934,0.4272
1812.5,460.5,7.8919,0.4288
1818,461,7.8904,0.4313
1823.7,461.5,7.8891,0.4322
1829.2,462,7.8874,0.4334
1834.7,462.5,7.886,0.4353
1840.4,463,7.8843,0.4371
1845.9,463.5,7.883,0.4384
1851.4,464,7.8814,0.4398
1856.9,464.5,7.8796,0.4425
1862.6,465,7.878,0.4439
1868.4,465.5,7.876,0.446
1873.9,466,7.8744,0.4475
1879.4,466.5,7.8726,0.4492
1884.9,467,7.8712,0.4507
1890.4,467.5,7.8692,0.452
1895.9,468,7.8674,0.4535
1901.6,468.5,7.8656,0.4545
1907.4,469,7.8638,0.4565
1912.9,469.5,7.8617,0.4574
1918.4,470,7.8598,0.4582
1923.9,470.5,7.8578,0.4586
1929.4,471,7.8558,0.4594
1934.9,471.5,7.8539,0.4616
1940.4,472,7.8517,0.4637
1945.9,472.5,7.8497,0.4648
1951.4,473,7.8476,0.4662
1956.9,473.5,7.8456,0.4675
1962.4,474,7.8432,0.4688
1967.9,474.5,7.8411,0.4695
1973.4,475,7.8388,0.4707
1978.9,475.5,7.8367,0.472
1984.7,476,7.8345,0.4735
1990.4,476.5,7.8319,0.4751
1995.9,477,7.8298,0.4756
2001.4,477.5,7.8274,0.4764
2006.9,478,7.8253,0.4778
2012.6,478.5,7.8228,0.4792
2018.4,479,7.82,0.4807
2023.9,479.5,7.8179,0.4812
2029.4,480,7.8155,0.4822
2035.1,480.5,7.8131,0.4825
2040.9,481,7.8105,0.4836
2046.4,481.5,7.8079,0.485
2052.2,482,7.8055,0.485
2057.9,482.5,7.8028,0.4861
2063.4,483,7.8001,0.4867
2068.9,483.5,7.7977,0.4875
2074.4,484,7.7951,0.4882
2080.1,484.5,7.7925,0.4884
2085.9,485,7.7898,0.4886
2091.4,485.5,7.7872,0.4892
2097.2,486,7.7845,0.4902
2102.9,486.5,7.7818,0.4912
2108.4,487,7.779,0.4924
2113.9,487.5,7.7763,0.492
2119.7,488,7.7738,0.4929
2125.4,488.5,7.7708,0.4935
2130.9,489,7.768,0.495
2136.4,489.5,7.7654,0.4957
2142.2,490,7.7627,0.4968
2147.9,490.5,7.7597,0.4974
2153.4,491,7.757,0.4994
2158.9,491.5,7.7543,0.5006
2164.7,492,7.7514,0.5037
2170.4,492.5,7.7483,0.5059
2175.9,493,7.7453,0.5074
2181.4,493.5,7.7427,0.5084
2186.9,494,7.7398,0.5101
2192.4,494.5,7.737,0.5113
2198.2,495,7.7343,0.5135
2204,495.5,7.731,0.5154
2209.5,496,7.728,0.5162
2215,496.5,7.725,0.5169
2220.5,497,7.7219,0.5185
2226,497.5,7.7188,0.5192
2231.7,498,7.7156,0.5203
2237.5,498.5,7.7123,0.5217
2243,499,7.7091,0.5232
2248.5,499.5,7.7059,0.5243
2254,500,7.7028,0.5254
2259.5,500.5,7.6995,0.5262
2265,501,7.6962,0.5272
2270.5,501.5,7.693,0.5274
2276,502,7.6897,0.5291
2281.8,502.5,7.6861,0.5301
2287.5,503,7.6825,0.5303
2293,503.5,7.679,0.5312
2298.8,504,7.6754,0.5324
2304.6,504.5,7.6715,0.5337
2310.1,505,7.6681,0.5337
2315.8,505.5,7.6644,0.5362
2321.6,506,7.6604,0.5362
2327.1,506.5,7.6567,0.5389
2332.6,507,7.6529,0.5411
2338.3,507.5,7.6489,0.5401
2344.1,508,7.6446,0.5425
2349.6,508.5,7.6405,0.5444
2355.4,509,7.6365,0.545
2361.1,509.5,7.6321,0.5474
2366.6,510,7.628,0.5485
2372.1,510.5,7.6236,0.5497
2377.9,511,7.6194,0.5492
2383.6,511.5,7.6146,0.5501
2389.1,512,7.6102,0.5519
2394.6,512.5,7.6058,0.5516
2400.1,513,7.6011,0.5538
2405.6,513.5,7.5967,0.5533
2411.1,514,7.5922,0.5547
2416.9,514.5,7.5876,0.5552
2422.6,515,7.5824,0.5566
2428.1,515.5,7.5777,0.5565
2433.6,516,7.5728,0.5573
2439.1,516.5,7.5682,0.5592
2444.8,517,7.5632,0.5593
2450.6,517.5,7.5576,0.5613
2456.1,518,7.5526,0.5625
2461.6,518.5,7.5477,0.5638
2467.1,519,7.5426,0.5644
2472.6,519.5,7.5375,0.5663
2478.1,520,7.5323,0.5676
2483.8,520.5,7.5272,0.5679
2489.6,521,7.5212,0.5701
2495.1,521.5,7.5157,0.5718
2500.6,522,7.5104,0.5735
2506.1,522.5,7.5049,0.5743
2511.6,523,7.4992,0.5751
2517.1,523.5,7.4936,0.5772
2522.6,524,7.4878,0.5787
2528.1,524.5,7.4824,0.5809
2533.9,525,7.4767,0.5818
2539.6,525.5,7.4702,0.5826
2545.1,526,7.4643,0.5845
2550.6,526.5,7.4582,0.5859
2556.1,527,7.4521,0.5857
2561.6,527.5,7.4459,0.587
2567.1,528,7.4395,0.5874
2572.6,528.5,7.433,0.5883
2578.3,529,7.4264,0.5897
2584.1,529.5,7.4194,0.5904
2589.6,530,7.4129,0.5918
2595.4,530.5,7.4064,0.5926
2601.1,531,7.3987,0.5941
2606.6,531.5,7.3918,0.5955
2612.1,532,7.3847,0.5967
2617.9,532.5,7.3775,0.5974
2623.6,533,7.3696,0.5989
2629.1,533.5,7.3626,0.6008
2634.6,534,7.3553,0.5996
2640.4,534.5,7.3477,0.6012
2646.1,535,7.3394,0.6044
2651.6,535.5,7.3317,0.6061
2657.4,536,7.3243,0.6066
2663.2,536.5,7.3159,0.6088
2668.7,537,7.3079,0.6083
2674.4,537.5,7.2998,0.6094
2680.2,538,7.2911,0.6117
2685.7,538.5,7.2831,0.6125
2691.5,539,7.2748,0.6144
2697.2,539.5,7.2656,0.6153
2702.9,540,7.2572,0.6165
2708.7,540.5,7.2479,0.6179
2714.5,541,7.2389,0.6189
2720.3,541.5,7.2293,0.622
2725.8,542,7.2206,0.6227
2731.5,542.5,7.2116,0.6224
2737.3,543,7.2018,0.6237
2742.8,543.5,7.1924,0.6243
2748.6,544,7.1832,0.6262
2754.3,544.5,7.173,0.6283
2759.8,545,7.1637,0.6292
2765.3,545.5,7.1539,0.6302
2771.1,546,7.1442,0.6315
2776.8,546.5,7.1338,0.63
2782.5,547,7.1238,0.6313
2788.3,547.5,7.113,0.632
2793.8,548,7.1027,0.6342
2799.6,548.5,7.0926,0.6331
2805.3,549,7.0813,0.6336
2811,549.5,7.0709,0.6338
2816.8,550,7.0592,0.633
2822.6,550.5,7.0486,0.6334
2828.4,551,7.0369,0.635
2833.9,551.5,7.0258,0.6361
2839.4,552,7.0149,0.6368
2845.2,552.5,7.0038,0.6384
2851,553,6.9915,0.6396
2856.5,553.5,6.9803,0.6405
2862,554,6.9689,0.6425
2867.8,554.5,6.9574,0.6432
2873.6,555,6.9446,0.6447
2879.1,555.5,6.9331,0.6461
2884.6,556,6.921,0.6466
2890.1,556.5,6.9093,0.6489
2895.6,557,6.8974,0.6492
2901.3,557.5,6.8851,0.6495
2907.1,558,6.8717,0.6498
2912.6,558.5,6.8593,0.6519
2918.1,559,6.8468,0.6532
2923.6,559.5,6.8344,0.6554
2929.1,560,6.8216,0.6583
2934.9,560.5,6.8086,0.6604
2940.6,561,6.7945,0.663
2946.1,561.5,6.7814,0.665
2951.6,562,6.7682,0.6655
2957.1,562.5,6.7549,0.6676
2962.6,563,6.7413,0.6697
2968.4,563.5,6.7278,0.6702
2974.2,564,6.7126,0.6706
2980,564.5,6.6987,0.6714
2985.7,565,6.6833,0.6721
2991.2,565.5,6.6693,0.6724
2996.7,566,6.655,0.6737
3002.5,566.5,6.6407,0.6746
3008.2,567,6.625,0.6755
3013.7,567.5,6.6103,0.6759
3019.2,568,6.5955,0.6774
3025,568.5,6.5805,0.6789
3030.7,569,6.5641,0.6804
3036.4,569.5,6.5489,0.682
3042.2,570,6.5322,0.6819
3047.7,570.5,6.5168,0.6833
3053.2,571,6.5011,0.6837
3058.9,571.5,6.4854,0.6841
3064.7,572,6.4681,0.6862
3070.2,572.5,6.4521,0.686
3076,573,6.4358,0.6871
3081.7,573.5,6.4181,0.6883
3087.4,574,6.4014,0.688
3093.2,574.5,6.383,0.6898
3098.7,575,6.3663,0.6916
3104.5,575.5,6.3492,0.6931
3110.2,576,6.3305,0.6951
3115.7,576.5,6.3131,0.6967
3121.5,577,6.2958,0.6975
3127.3,577.5,6.2767,0.698
3133.1,578,6.2586,0.6991
3138.8,578.5,6.2393,0.7014
3144.5,579,6.2211,0.7025
3150.3,579.5,6.2013,0.7031
3156.1,580,6.1828,0.7032
3161.9,580.5,6.1623,0.7045
3167.7,581,6.1434,0.7053
3173.4,581.5,6.1227,0.7059
3179.1,582,6.1036,0.7058
3184.9,582.5,6.0825,0.7063
3190.4,583,6.063,0.7081
3196.2,583.5,6.0432,0.7087
3201.9,584,6.0218,0.7093
3207.6,584.5,6.0021,0.7112
3213.4,585,5.9799,0.7133
3219.2,585.5,5.9597,0.7151
3225,586,5.9373,0.7162
3230.8,586.5,5.9168,0.7168
3236.5,587,5.8942,0.7181
3242,587.5,5.8735,0.7185
3247.8,588,5.8523,0.7197
3253.8,588.5,5.8295,0.7181
3259.6,589,5.8062,0.719
3265.4,589.5,5.7849,0.7188
3271.1,590,5.7616,0.7184
3276.8,590.5,5.7403,0.7186
3282.8,591,5.7164,0.7181
3288.6,591.5,5.6924,0.7188
3294.1,592,5.6707,0.7192
3299.9,592.5,5.6486,0.7192
3305.6,593,5.6245,0.7204
3311.1,593.5,5.6023,0.7202
3316.6,594,5.58,0.7195
3322.4,594.5,5.5576,0.7205
3328.1,595,5.5331,0.7192
3333.8,595.5,5.5108,0.7187
3339.6,596,5.4861,0.718
3345.4,596.5,5.4633,0.7173
3351.2,597,5.4386,0.7178
3357,597.5,5.4156,0.7182
3362.7,598,5.3905,0.7184
3368.4,598.5,5.3674,0.7199
3374.2,599,5.3423,0.7197
3380,599.5,5.3191,0.7216
3385.8,600,5.2937,0.7214
3391.3,600.5,5.2704,0.7229
3397,601,5.2469,0.7226
3402.8,601.5,5.2212,0.7243
3408.3,602,5.1977,0.7236
3413.8,602.5,5.1739,0.7226
3419.5,603,5.1503,0.7218
3425.3,603.5,5.1242,0.7228
3431.1,604,5.1003,0.7225
3436.9,604.5,5.0739,0.7237
3442.7,605,5.0496,0.7243
3448.4,605.5,5.0231,0.724
3453.9,606,4.9984,0.7238
3459.7,606.5,4.9738,0.7241
3465.5,607,4.9466,0.7241
3471.3,607.5,4.9215,0.7255
3477,608,4.8943,0.7263
3482.7,608.5,4.869,0.7262
3488.5,609,4.8411,0.727
3494.3,609.5,4.8153,0.7273
3500.1,610,4.7871,0.7293
3505.6,610.5,4.7611,0.7312
3511.3,611,4.7346,0.7326
3517.1,611.5,4.7058,0.7341
3522.6,612,4.6787,0.7353
3528.4,612.5,4.6516,0.736
3534.1,613,4.6217,0.7379
3539.8,613.5,4.594,0.7413
3545.6,614,4.5632,0.7429
3551.4,614.5,4.5351,0.7456
3557.4,615,4.5037,0.7496
3563.2,615.5,4.472,0.7525
3568.7,616,4.4426,0.7558
3574.4,616.5,4.4127,0.7586
3580.4,617,4.3799,0.7617
3586.2,617.5,4.3466,0.7637
3592,618,4.3157,0.7671
3598,618.5,4.2816,0.7719
3603.8,619,4.2467,0.777
3609.6,619.5,4.2144,0.7809
3615.6,620,4.1789,0.7876
3621.3,620.5,4.1429,0.7925
3626.8,621,4.1092,0.7983
3632.6,621.5,4.0748,0.8035
3638.6,622,4.0372,0.811
3644.6,622.5,3.9992,0.8153
3650.4,623,3.9605,0.8212
3656.2,623.5,3.9246,0.8261
3662.2,624,3.885,0.8324
3667.9,624.5,3.8447,0.8379
3673.6,625,3.8077,0.8421
3679.6,625.5,3.7664,0.847
3685.4,626,3.7251,0.8524
3691.2,626.5,3.686,0.8564
3697.2,627,3.6446,0.861
3703,627.5,3.6013,0.8634
3708.8,628,3.5627,0.8658
3714.8,628.5,3.5195,0.8685
3720.5,629,3.4762,0.8726
3726.2,629.5,3.4365,0.8763
3732,630,3.3922,0.8789
3737.8,630.5,3.3529,0.8806
3743.6,631,3.3086,0.8805
3749.4,631.5,3.2685,0.8797
3755.1,632,3.2257,0.8788
3760.6,632.5,3.185,0.877
3766.4,633,3.1456,0.8745
3772.2,633.5,3.103,0.8708
3777.7,634,3.0643,0.8668
3783.2,634.5,3.026,0.8632
3789,635,2.988,0.8572
3794.8,635.5,2.9476,0.8495
3800.3,636,2.9113,0.8422
3805.8,636.5,2.8755,0.8359
3811.3,637,2.8406,0.8283
3817.1,637.5,2.8065,0.819
3822.8,638,2.7707,0.809
3828.3,638.5,2.7389,0.7989
3833.8,639,2.7081,0.79
3839.6,639.5,2.6787,0.7778
3845.3,640,2.6476,0.7637
3851,640.5,2.6204,0.7497
3856.8,641,2.5924,0.7336
3862.3,641.5,2.5682,0.716
3868.1,642,2.545,0.7007
3873.8,642.5,2.5213,0.6832
3879.3,643,2.5011,0.6688
3885.1,643.5,2.482,0.654
3890.9,644,2.4624,0.636
3896.4,644.5,2.446,0.6219
3902.1,645,2.4306,0.6065
3907.9,645.5,2.4155,0.5899
3913.4,646,2.4027,0.5742
3918.9,646.5,2.3907,0.5593
3924.4,647,2.3797,0.5462
3929.9,647.5,2.3698,0.5335
3935.7,648,2.3606,0.5205
3941.4,648.5,2.3516,0.5073
3946.9,649,2.3437,0.4957
3952.4,649.5,2.3366,0.4878
3957.9,650,2.3302,0.4796
3963.6,650.5,2.3238,0.4733
3969.4,651,2.3174,0.4679
3975.2,651.5,2.3121,0.4635
3981,652,2.3067,0.4607
3986.5,652.5,2.302,0.4585
3992,653,2.2975,0.4576
3997.8,653.5,2.2931,0.4552
4003.8,654,2.2886,0.4531
4009.6,654.5,2.2843,0.4517
4015.4,655,2.2806,0.4497
4021.1,655.5,2.2766,0.4477
4026.8,656,2.2727,0.4451
4032.8,656.5,2.2687,0.4429
4038.6,657,2.2648,0.4402
4044.4,657.5,2.2612,0.4377
4050.4,658,2.2575,0.4358
4056.2,658.5,2.2538,0.4341
4062,659,2.2503,0.4328
4068,659.5,2.2468,0.4328
4073.7,660,2.243,0.4313
4079.4,660.5,2.2395,0.4305
4085.4,661,2.2357,0.4278
4091.2,661.5,2.232,0.426
4097,662,2.2287,0.4244
4102.8,662.5,2.2252,0.422
4108.6,663,2.222,0.4203
4114.6,663.5,2.2185,0.4193
4120.3,664,2.2149,0.4185
4126,664.5,2.2116,0.4176
4131.8,665,2.2083,0.4154
4137.6,665.5,2.2049,0.4148
4143.6,666,2.2015,0.4122
4149.4,666.5,2.1981,0.4106
4155.2,667,2.195,0.4081
4160.9,667.5,2.1915,0.4058
4166.6,668,2.1883,0.4039
4172.6,668.5,2.1849,0.4027
4178.4,669,2.1815,0.4021
4184.2,669.5,2.1786,0.401
4190.2,670,2.1752,0.3994
4196.2,670.5,2.1717,0.396
4202.2,671,2.1682,0.3937
4208,671.5,2.1648,0.3913
4213.8,672,2.1616,0.3906
4219.8,672.5,2.1581,0.3895
4225.8,673,2.1545,0.388
4231.5,673.5,2.1511,0.3859
4237.2,674,2.1481,0.3854
4243.2,674.5,2.1446,0.3834
4249.2,675,2.1413,0.3835
4255,675.5,2.138,0.3827
4260.8,676,2.1349,0.3828
4266.8,676.5,2.1315,0.3812
4272.8,677,2.128,0.3801
4278.6,677.5,2.1246,0.3807
4284.4,678,2.1214,0.3807
4290.4,678.5,2.118,0.381
4296.4,679,2.1146,0.3801
4302.1,679.5,2.1111,0.3784
4307.8,680,2.1078,0.3772
4313.8,680.5,2.1045,0.3775
4319.6,681,2.101,0.3768
4325.6,681.5,2.0978,0.3759
4331.8,682,2.094,0.3764
4337.8,682.5,2.0905,0.3753
4343.6,683,2.0873,0.3749
4349.4,683.5,2.0842,0.3743
4355.4,684,2.0809,0.3735
4361.4,684.5,2.0773,0.3741
4367.4,685,2.074,0.3743
4373.4,685.5,2.0704,0.3723
4379.2,686,2.0671,0.3718
4385,686.5,2.064,0.372
4391,687,2.0606,0.3723
4397,687.5,2.0571,0.3731
4402.7,688,2.0538,0.3722
4408.4,688.5,2.0506,0.372
4414.4,689,2.0471,0.3702
4420.4,689.5,2.0437,0.3683
4426.4,690,2.0402,0.3662
4432.2,690.5,2.037,0.3644
4438,691,2.034,0.3624
4444,691.5,2.0305,0.3597
4449.8,692,2.0272,0.3578
4455.6,692.5,2.0239,0.3547
4461.6,693,2.0206,0.3514
4467.6,693.5,2.0172,0.3441
4473.6,694,2.0139,0.3418
4479.3,694.5,2.0106,0.3406
4485,695,2.0075,0.34
4491,695.5,2.0041,0.3381
4496.8,696,2.001,0.3358
4502.6,696.5,1.9979,0.3344
4508.6,697,1.9947,0.3321
4514.6,697.5,1.9916,0.3323
4520.6,698,1.9884,0.3321
4526.4,698.5,1.9853,0.3314
4532.2,699,1.9822,0.3297
4538.2,699.5,1.9791,0.3296
4543.9,700,1.976,0.3298
4549.6,700.5,1.9732,0.3299
4555.6,701,1.9701,0.3317
4561.4,701.5,1.9672,0.3336
4567.2,702,1.9643,0.3356
4573.2,702.5,1.9612,0.3359
4579.2,703,1.9581,0.338
4585.2,703.5,1.9552,0.3386
4591.2,704,1.9522,0.3396
4597.2,704.5,1.9492,0.3401
4603.2,705,1.9462,0.3381
4609,705.5,1.9433,0.3372
4614.8,706,1.9408,0.3356
4620.8,706.5,1.938,0.3366
4626.8,707,1.9351,0.3385
4632.8,707.5,1.9322,0.339
4638.5,708,1.9296,0.3391
4644.2,708.5,1.9271,0.3402
4650.2,709,1.9243,0.3422
4656.2,709.5,1.9214,0.3442
4662.2,710,1.9187,0.3469
4668.2,710.5,1.9161,0.347
4674.2,711,1.9133,0.3466
4680.2,711.5,1.9105,0.3474
4686,712,1.908,0.3469
4691.8,712.5,1.9057,0.3487
4697.8,713,1.9031,0.3479
4703.8,713.5,1.9006,0.3504
4709.8,714,1.8981,0.3524
4715.8,714.5,1.8955,0.3561
4721.8,715,1.8929,0.3572
4727.8,715.5,1.8903,0.3593
4733.6,716,1.8881,0.3609
4739.4,716.5,1.8857,0.3618
4745.4,717,1.8833,0.3619
4751.4,717.5,1.8808,0.362
4757.4,718,1.8784,0.3617
4763.4,718.5,1.8761,0.3611
4769.4,719,1.8737,0.3629
4775.4,719.5,1.8714,0.3622
4781.4,720,1.869,0.3627
4787.4,720.5,1.8667,0.362
4793.4,721,1.8647,0.3621
4799.4,721.5,1.8626,0.3607
4805.4,722,1.8603,0.3592
4811.4,722.5,1.858,0.3602
4817.4,723,1.8558,0.3631
4823.1,723.5,1.8535,0.3665
4828.8,724,1.8518,0.3654
4834.8,724.5,1.8494,0.3642
4840.8,725,1.8473,0.364
4846.8,725.5,1.8452,0.3637
4852.6,726,1.8432,0.3638
4858.6,726.5,1.8414,0.3613
4864.6,727,1.8393,0.3599
4870.4,727.5,1.8374,0.3598
4876.4,728,1.8354,0.3605
4882.4,728.5,1.8336,0.3621
4888.4,729,1.8315,0.3629
4894.2,729.5,1.8297,0.3628
4900,730,1.8277,0.365
4906,730.5,1.8258,0.3661
4912,731,1.824,0.3663
4917.7,731.5,1.8222,0.3655
4923.4,732,1.8205,0.3644
4929.4,732.5,1.8187,0.3631
4935.4,733,1.8169,0.3607
4941.4,733.5,1.8151,0.3573
4947.4,734,1.8133,0.3553
4953.2,734.5,1.8115,0.355
4959,735,1.8097,0.3549
4965,735.5,1.8081,0.355
4970.8,736,1.8064,0.3549
4976.8,736.5,1.8048,0.3534
4983,737,1.8031,0.3536
4988.8,737.5,1.8015,0.3547
4994.6,738,1.7998,0.3551
5000.6,738.5,1.7982,0.3534
5006.6,739,1.7965,0.3534
5012.6,739.5,1.7947,0.3537
5018.6,740,1.7932,0.3541
5024.6,740.5,1.7917,0.3543
5030.6,741,1.7898,0.3523
5036.6,741.5,1.7882,0.3517
5042.6,742,1.7869,0.3495
5048.6,742.5,1.7851,0.3495
5054.6,743,1.7837,0.3483
5060.6,743.5,1.782,0.3465
5066.6,744,1.7805,0.3468
5072.6,744.5,1.7791,0.3445
5078.6,745,1.7775,0.3436
5084.6,745.5,1.7759,0.3403
5090.6,746,1.7743,0.3408
5096.6,746.5,1.7728,0.3405
5102.6,747,1.7714,0.3389
5108.6,747.5,1.7699,0.3386
5114.6,748,1.7682,0.3382
5120.6,748.5,1.7667,0.337
5126.3,749,1.7653,0.3355
5132.3,749.5,1.7641,0.3352
5138.3,750,1.7624,0.3329
5144,750.5,1.761,0.3327
5150.3,751,1.7596,0.3329
5156.3,751.5,1.7581,0.3313
5162.3,752,1.7569,0.3312
5168.6,752.5,1.7554,0.3337
5174.3,753,1.7539,0.3349
5180,753.5,1.7527,0.3344
5186,754,1.7513,0.3336
5192,754.5,1.7498,0.332
5198.3,755,1.7487,0.3301
5204.6,755.5,1.7473,0.3295
5210.6,756,1.7458,0.3268
5216.6,756.5,1.7442,0.3229
5222.6,757,1.743,0.3204
5228.6,757.5,1.7416,0.3169
5234.6,758,1.7403,0.3162
5240.6,758.5,1.7391,0.3136
5246.6,759,1.7377,0.3088
5252.6,759.5,1.7364,0.3057
5258.6,760,1.7351,0.3038
5264.3,760.5,1.7338,0.3003
5270,761,1.7324,0.2965
5276,761.5,1.7311,0.2991
5282,762,1.7298,0.3003
5288,762.5,1.7285,0.2976
5294,763,1.7272,0.2969
5299.8,763.5,1.726,0.2962
5305.6,764,1.7246,0.2945
5311.6,764.5,1.7233,0.2917
5317.6,765,1.7217,0.2908
5323.6,765.5,1.7206,0.2917
5329.6,766,1.7194,0.2915
5335.6,766.5,1.7181,0.2897
5341.6,767,1.7168,0.2866
5347.6,767.5,1.7156,0.2858
5353.6,768,1.7141,0.285
5359.6,768.5,1.713,0.2826
5365.6,769,1.7118,0.2846
5371.6,769.5,1.7105,0.2873
5377.6,770,1.7093,0.2911
5383.6,770.5,1.7082,0.2925
5389.6,771,1.7069,0.2926
5395.6,771.5,1.7057,0.2911
5401.4,772,1.7045,0.2909
5407.2,772.5,1.7037,0.292
5413.2,773,1.7023,0.2898
5419.2,773.5,1.7011,0.2883
5425.2,774,1.7,0.2883
5431.2,774.5,1.6988,0.2874
5437.2,775,1.6976,0.2873
5443.2,775.5,1.6966,0.2869
5449.2,776,1.6955,0.2851
5455.2,776.5,1.6943,0.2858
5461.2,777,1.6933,0.2855
5467.2,777.5,1.6922,0.2844
5473.2,778,1.6912,0.2864
5479.2,778.5,1.6899,0.2881
5485.2,779,1.6889,0.2855
5491.2,779.5,1.6877,0.2838
5496.9,780,1.6867,0.2856
5502.6,780.5,1.6858,0.2863
5508.6,781,1.6847,0.2861
5514.6,781.5,1.6837,0.2873
5520.6,782,1.6827,0.2897
5526.6,782.5,1.6816,0.2904
5532.6,783,1.6804,0.2914
5538.6,783.5,1.6794,0.2903
5544.6,784,1.6786,0.2897
5550.4,784.5,1.6779,0.2931
5556.4,785,1.6769,0.2949
5562.4,785.5,1.6758,0.2974
5568.4,786,1.675,0.3011
5574.4,786.5,1.6738,0.3032
5580.4,787,1.6728,0.3046
5586.4,787.5,1.6718,0.3041
5592.2,788,1.6709,0.3065
5598.2,788.5,1.6697,0.3082
5604.2,789,1.6687,0.3091
5610.2,789.5,1.6678,0.3104
5616.2,790,1.6668,0.3091
5622.2,790.5,1.666,0.3082
5628.2,791,1.6649,0.3066
5634.2,791.5,1.6639,0.3073
5640.2,792,1.663,0.3084
5646.2,792.5,1.6619,0.3098
5652.2,793,1.661,0.3104
5658,793.5,1.66,0.3114
5663.8,794,1.659,0.3069
5669.5,794.5,1.6579,0.3059
5675.2,795,1.657,0.3022
5681.2,795.5,1.6561,0.3001
5687.2,796,1.6553,0.2979
5693,796.5,1.6543,0.2954
5699,797,1.6533,0.2919
5705,797.5,1.6522,0.2855
5710.8,798,1.6514,0.2809
5716.8,798.5,1.6503,0.2765
5722.8,799,1.6494,0.2752
5728.6,799.5,1.6484,0.2732
5734.6,800,1.6477,0.2657
5740.8,800.5,1.6467,0.2495
5746.8,801,1.6457,0.2404
5752.8,801.5,1.645,0.2327
5758.8,802,1.6442,0.2257
5764.8,802.5,1.6432,0.2186
5770.8,803,1.6423,0.2119
5776.8,803.5,1.6417,0.2062
5782.8,804,1.6408,0.2005
5788.8,804.5,1.6398,0.1985
5794.8,805,1.6389,0.197
5800.8,805.5,1.6379,0.1904
5806.8,806,1.6371,0.1842
5813,806.5,1.6362,0.1769
5819.2,807,1.6353,0.1698
5825.2,807.5,1.6343,0.1598
5831.2,808,1.6335,0.1517
5837.2,808.5,1.6327,0.1464
5843.2,809,1.6319,0.1417
5849.2,809.5,1.6309,0.1387
5855.2,810,1.6301,0.1332
5861.2,810.5,1.6292,0.1284
5867.2,811,1.6284,0.1227
5873.2,811.5,1.6273,0.1156
5879.2,812,1.6267,0.1116
5885.2,812.5,1.6258,0.1092
5891.2,813,1.6248,0.1097
5897.2,813.5,1.6242,0.1057
5903,814,1.6234,0.1001
5908.8,814.5,1.6227,0.0961
5914.8,815,1.6217,0.0917
5920.8,815.5,1.6207,0.0852
5926.8,816,1.6198,0.083
5932.8,816.5,1.6189,0.0804
5938.8,817,1.6182,0.0769
5944.8,817.5,1.6175,0.0735
5950.8,818,1.6165,0.0706
5956.8,818.5,1.6156,0.0698
5962.8,819,1.6147,0.07
5968.8,819.5,1.6139,0.0662
5974.8,820,1.6131,0.0618
5980.8,820.5,1.6123,0.0616
5986.6,821,1.6115,0.0593
5992.4,821.5,1.6106,0.0608
5998.4,822,1.6099,0.0607
6004.4,822.5,1.6088,0.0605
6010.6,823,1.608,0.0627
6016.8,823.5,1.6074,0.0647
6022.8,824,1.6065,0.0632
6028.8,824.5,1.6058,0.0576
6034.8,825,1.6051,0.0537
6040.8,825.5,1.6042,0.0502
6046.8,826,1.6037,0.0497
6052.8,826.5,1.6027,0.0499
6058.8,827,1.6019,0.0479
6064.8,827.5,1.6011,0.0474
6070.8,828,1.6003,0.0445
6076.8,828.5,1.5995,0.0432
6082.8,829,1.5987,0.0419
6088.8,829.5,1.5979,0.0402
6094.8,830,1.5971,0.0381
6100.8,830.5,1.5963,0.038
6106.8,831,1.5956,0.0355
6113,831.5,1.5949,0.0318
6119.2,832,1.594,0.0324
6125.2,832.5,1.5931,0.0308
6131.2,833,1.5923,0.0279
6137.2,833.5,1.5916,0.0291
6143.2,834,1.5908,0.0292
6149.5,834.5,1.5899,0.0326
6155.8,835,1.5893,0.0352
6161.8,835.5,1.5883,0.0342
6167.8,836,1.5875,0.0286
6173.8,836.5,1.5866,0.0251
6180,837,1.5859,0.0235
6186,837.5,1.585,0.0211
6192,838,1.5846,0.0193
6198.2,838.5,1.5837,0.0171
6204.2,839,1.5829,0.0131
6210.2,839.5,1.5822,0.0103
6216.2,840,1.5814,0.0104
6222.2,840.5,1.5807,0.0088
6228.4,841,1.5799,0.012
6234.6,841.5,1.579,0.0123
6240.6,842,1.5784,0.0098
6246.6,842.5,1.5777,0.0076
6252.6,843,1.5768,0.0042
6258.6,843.5,1.5762,0.0003
6264.6,844,1.5752,-0.0031
6270.6,844.5,1.5745,-0.0033
6276.6,845,1.5737,-0.0014
6282.6,845.5,1.573,-0.0053
6288.6,846,1.5723,-0.0084
6294.6,846.5,1.5715,-0.0126
6300.6,847,1.5709,-0.0176
6306.6,847.5,1.5702,-0.0205
6312.9,848,1.5692,-0.0207
6318.9,848.5,1.5685,-0.0224
6324.6,849,1.5678,-0.0238
6330.6,849.5,1.5671,-0.0251
6336.6,850,1.5663,-0.0281
6342.6,850.5,1.5655,-0.0325
6348.6,851,1.5649,-0.0337
6354.6,851.5,1.564,-0.0365
6360.6,852,1.5634,-0.0386
6366.6,852.5,1.5626,-0.0411
6372.9,853,1.562,-0.0437
6379.2,853.5,1.5612,-0.047
6385.2,854,1.5606,-0.0478
6391.2,854.5,1.5599,-0.0491
6397.2,855,1.5593,-0.0503
6403.2,855.5,1.5586,-0.0557
6409.2,856,1.5579,-0.0593
6415.4,856.5,1.5571,-0.0637
6421.4,857,1.5563,-0.0682
6427.4,857.5,1.5557,-0.0704
6433.4,858,1.5549,-0.0719
6439.2,858.5,1.5542,-0.077
6445.4,859,1.5535,-0.0838
6451.4,859.5,1.5527,-0.0913
6457.2,860,1.5521,-0.0959
6463.4,860.5,1.5515,-0.0983
6469.6,861,1.5508,-0.1004
6475.6,861.5,1.5501,-0.1037
6481.4,862,1.5496,-0.1066
6487.2,862.5,1.5488,-0.1122
6493.4,863,1.5482,-0.1157
6499.6,863.5,1.5475,-0.121
6505.6,864,1.547,-0.1281
6511.6,864.5,1.5463,-0.132
6517.6,865,1.5457,-0.1357
6523.6,865.5,1.545,-0.139
6529.6,866,1.5443,-0.1434
6535.6,866.5,1.5436,-0.1467
6541.6,867,1.5429,-0.1475
6547.6,867.5,1.5423,-0.1507
6553.8,868,1.5416,-0.1552
6559.8,868.5,1.5409,-0.1597
6565.6,869,1.5405,-0.1638
6571.6,869.5,1.54,-0.1714
6577.6,870,1.5393,-0.1752
6583.6,870.5,1.5385,-0.178
6589.6,871,1.5381,-0.1837
6595.6,871.5,1.5375,-0.1896
6601.6,872,1.5368,-0.1962
6607.6,872.5,1.5362,-0.2037
6613.8,873,1.5357,-0.2096
6620,873.5,1.535,-0.2176
6626,874,1.5342,-0.2225
6632,874.5,1.5337,-0.2229
6638,875,1.5331,-0.2261
6644,875.5,1.5325,-0.2303
6650,876,1.5319,-0.2353
6656,876.5,1.5313,-0.2373
6662.3,877,1.5307,-0.2413
6668.6,877.5,1.53,-0.2462
6674.6,878,1.5295,-0.2503
6680.6,878.5,1.5291,-0.255
6686.6,879,1.5285,-0.2592
6692.8,879.5,1.528,-0.2645
6699,880,1.5274,-0.2741
6705,880.5,1.5268,-0.2841
6711,881,1.5263,-0.2922
6717,881.5,1.5257,-0.301
6723,882,1.5251,-0.3087
6729,882.5,1.5244,-0.3135
6734.8,883,1.5241,-0.3163
6740.6,883.5,1.5236,-0.3213
6746.6,884,1.523,-0.3248
6752.6,884.5,1.5224,-0.3284
6758.6,885,1.5218,-0.3333
6764.6,885.5,1.5214,-0.3388
6770.6,886,1.5209,-0.3417
6776.6,886.5,1.5202,-0.3445
6782.8,887,1.5196,-0.3467
6789,887.5,1.5189,-0.3501
6795,888,1.5185,-0.3582
6801.2,888.5,1.5181,-0.3659
6807.4,889,1.5176,-0.3696
6813.4,889.5,1.5172,-0.3738
6819.4,890,1.5167,-0.3816
6825.4,890.5,1.5162,-0.3876
6831.7,891,1.5156,-0.3928
6837.7,891.5,1.515,-0.3974
6843.7,892,1.5146,-0.3999
6850,892.5,1.5142,-0.4032
6856,893,1.5136,-0.4113
6862,893.5,1.513,-0.4116
6868,894,1.5125,-0.4131
6874,894.5,1.5121,-0.4153
6880,895,1.5117,-0.4228
6885.7,895.5,1.5113,-0.4296
6891.7,896,1.5108,-0.4325
6898,896.5,1.5103,-0.4385
6903.7,897,1.5098,-0.4416
6909.4,897.5,1.5094,-0.4435
6915.4,898,1.509,-0.449
6921.7,898.5,1.5084,-0.455
6928,899,1.5079,-0.4648
6934,899.5,1.5075,-0.472
6940,900,1.507,-0.4736
6946,900.5,1.5065,-0.4729
6952,901,1.5062,-0.4784
6958,901.5,1.5057,-0.4862
6964,902,1.5054,-0.4875
6970.2,902.5,1.5049,-0.4905
6976.4,903,1.5043,-0.4923
6982.4,903.5,1.5041,-0.4922
6988.4,904,1.5036,-0.5008
6994.4,904.5,1.5032,-0.5128
7000.4,905,1.5026,-0.5217
7006.4,905.5,1.5021,-0.5259
7012.4,906,1.5018,-0.5353
7018.4,906.5,1.5015,-0.5435
7024.4,907,1.5011,-0.5439
7030.6,907.5,1.5008,-0.5467
7036.8,908,1.5005,-0.5496
7042.8,908.5,1.5001,-0.5506
7049.1,909,1.4997,-0.5512
7055.4,909.5,1.4994,-0.5598
7061.1,910,1.499,-0.5636
7067.1,910.5,1.4988,-0.5654
7073.4,911,1.4983,-0.569
7079.4,911.5,1.4981,-0.5745
7085.1,912,1.4978,-0.5792
7090.8,912.5,1.4975,-0.5825
7096.8,913,1.4969,-0.5854
7103.1,913.5,1.4967,-0.5928
7109.4,914,1.4963,-0.6001
7115.4,914.5,1.4961,-0.6115
7121.4,915,1.4958,-0.6177
7127.4,915.5,1.4954,-0.6192
7133.4,916,1.4951,-0.6189
7139.4,916.5,1.4949,-0.6232
7145.4,917,1.4943,-0.6291
7151.4,917.5,1.4941,-0.6326
7157.6,918,1.4939,-0.6353
7163.8,918.5,1.4935,-0.6383
7169.8,919,1.4931,-0.6426
7175.8,919.5,1.4927,-0.6478
7181.6,920,1.4922,-0.6521
7187.4,920.5,1.492,-0.6542
7193.6,921,1.4918,-0.6561
7199.6,921.5,1.4915,-0.6556
7205.4,922,1.4912,-0.6601
7211.4,922.5,1.4909,-0.6627
7217.6,923,1.4907,-0.6655
7223.6,923.5,1.4903,-0.6688
7229.4,924,1.4901,-0.6715
7235.6,924.5,1.4896,-0.6726
7241.8,925,1.4894,-0.6767
7247.8,925.5,1.4891,-0.6806
7253.8,926,1.4888,-0.6836
7259.8,926.5,1.4884,-0.6862
7266,927,1.4882,-0.6876
7272.2,927.5,1.4878,-0.6903
7278.2,928,1.4876,-0.6922
7284.2,928.5,1.4873,-0.6918
7290.2,929,1.4871,-0.6882
7296.5,929.5,1.4869,-0.6892
7302.8,930,1.4866,-0.6958
7308.8,930.5,1.4862,-0.6957
7314.8,931,1.4859,-0.7023
7320.8,931.5,1.4857,-0.7076
7326.8,932,1.4853,-0.7111
7332.8,932.5,1.4849,-0.7157
7338.8,933,1.4846,-0.7209
7344.8,933.5,1.4844,-0.7237
7350.8,934,1.4842,-0.7266
7356.8,934.5,1.4842,-0.7307
7362.8,935,1.4837,-0.7317
7368.8,935.5,1.4835,-0.731
7374.8,936,1.4833,-0.7321
7380.8,936.5,1.4832,-0.7316
7387,937,1.4828,-0.7288
7393,937.5,1.4824,-0.7287
7399,938,1.4822,-0.7294
7405.2,938.5,1.4818,-0.7287
7411.2,939,1.4815,-0.7256
7417.4,939.5,1.4812,-0.7257
7423.6,940,1.4811,-0.7317
7429.6,940.5,1.4808,-0.7389
7435.9,941,1.4805,-0.7418
7442.2,941.5,1.4801,-0.7443
7448.4,942,1.4797,-0.7469
7454.6,942.5,1.4795,-0.7535
7460.6,943,1.4794,-0.7645
7466.8,943.5,1.4792,-0.7685
7473.3,944,1.4789,-0.7703
7479.6,944.5,1.4786,-0.7704
7485.6,945,1.4784,-0.7653
7491.6,945.5,1.478,-0.7561
7497.8,946,1.4777,-0.7498
7504,946.5,1.4777,-0.7505
7510.2,947,1.4774,-0.7536
7516.4,947.5,1.4771,-0.7538
7522.4,948,1.4771,-0.7501
7528.4,948.5,1.477,-0.7434
7534.7,949,1.4766,-0.736
7541,949.5,1.4762,-0.7347
7547,950,1.4762,-0.7392
7553.2,950.5,1.4759,-0.7456
7559.4,951,1.4757,-0.749
7565.4,951.5,1.4754,-0.7773
7571.6,952,1.475,-0.8061
7577.8,952.5,1.4749,-0.8058
7583.8,953,1.4748,-0.7995
7590.1,953.5,1.4746,-0.7949
7596.4,954,1.4744,-0.7905
7602.4,954.5,1.4741,-0.7865
7608.4,955,1.4739,-0.7808
7614.4,955.5,1.4738,-0.7787
7620.4,956,1.4737,-0.7732
7626.4,956.5,1.4734,-0.7713
7632.4,957,1.4731,-0.7702
7638.6,957.5,1.4727,-0.7693
7644.8,958,1.4725,-0.7681
7650.8,958.5,1.4724,-0.7649
7657,959,1.4723,-0.7659
7663.2,959.5,1.4719,-0.7634
7669.2,960,1.4716,-0.7618
7675.2,960.5,1.4715,-0.7658
7681.2,961,1.4711,-0.7665
7687.5,961.5,1.4709,-0.7686
7694,962,1.4707,-0.7662
7700.2,962.5,1.4703,-0.7639
7706.2,963,1.4701,-0.7633
7712.4,963.5,1.47,-0.7633
7718.6,964,1.4698,-0.7546
7724.6,964.5,1.4696,-0.7494
7730.6,965,1.4694,-0.7522
7736.9,965.5,1.4691,-0.7551
7743.2,966,1.4689,-0.7574
7749.2,966.5,1.4686,-0.7578
7755.2,967,1.4683,-0.7569
7761.4,967.5,1.4681,-0.7542
7767.6,968,1.468,-0.7518
7773.6,968.5,1.4679,-0.753
7779.6,969,1.4673,-0.7511
7785.8,969.5,1.4671,-0.7524
7792,970,1.4668,-0.753
7797.8,970.5,1.4668,-0.7532
7803.8,971,1.4666,-0.7508
7810,971.5,1.4663,-0.7473
7816.3,972,1.4661,-0.7461
7822.6,972.5,1.4659,-0.7454
7828.6,973,1.4658,-0.7426
7834.6,973.5,1.4656,-0.7394
7840.8,974,1.4652,-0.7423
7847,974.5,1.4651,-0.7452
7853,975,1.4648,-0.7443
7859,975.5,1.4647,-0.7463
7865.2,976,1.4643,-0.7436
7871.4,976.5,1.464,-0.7379
7877.7,977,1.4639,-0.7361
7884,977.5,1.4634,-0.7436
7890,978,1.4634,-0.7488
7896,978.5,1.4631,-0.749
7902.2,979,1.4629,-0.7413
7908.4,979.5,1.4628,-0.7365
7914.4,980,1.4626,-0.7354
7920.4,980.5,1.4625,-0.7356
7926.4,981,1.4623,-0.7381
7932.4,981.5,1.4621,-0.7423
7938.6,982,1.4618,-0.741
7944.8,982.5,1.4616,-0.7357
7950.8,983,1.4614,-0.7312
7956.8,983.5,1.4612,-0.727
7962.8,984,1.4609,-0.7258
7969.1,984.5,1.4608,-0.7237
7975.1,985,1.4605,-0.723
7980.8,985.5,1.4602,-0.7218
7986.8,986,1.4602,-0.7182
7992.8,986.5,1.46,-0.7225
7998.8,987,1.4598,-0.7241
8004.8,987.5,1.4595,-0.7271
8010.8,988,1.4593,-0.726
8016.8,988.5,1.4591,-0.7209
8022.8,989,1.4589,-0.7192
8028.8,989.5,1.4588,-0.7197
8034.8,990,1.4585,-0.7217
8040.8,990.5,1.4584,-0.7216
8046.8,991,1.4582,-0.7228
8052.8,991.5,1.4579,-0.7257
8058.8,992,1.4576,-0.729
8064.8,992.5,1.4576,-0.73
8070.8,993,1.4573,-0.729
8076.8,993.5,1.457,-0.7304
8083.1,994,1.4569,-0.7298
8089.4,994.5,1.4568,-0.7253
8095.4,995,1.4566,-0.7251
8101.4,995.5,1.4564,-0.7286
8107.6,996,1.4562,-0.7278
8113.8,996.5,1.4557,-0.731
8119.8,997,1.4555,-0.7326
8125.8,997.5,1.4553,-0.7344
8131.8,998,1.4551,-0.7359
8137.8,998.5,1.4551,-0.7371
8143.8,999,1.4548,-0.741
8149.8,999.5,1.4545,-0.7413
8155.8,1000,1.4542,-0.7389
8161.8,1000.5,1.4542,-0.7432
8167.8,1001,1.4541,-0.7496
8173.8,1001.5,1.4539,-0.7493
8179.8,1002,1.4537,-0.7458
8186,1002.5,1.4534,-0.7409
8192.2,1003,1.4531,-0.7358
8198.2,1003.5,1.4528,-0.743
8204.2,1004,1.4527,-0.7462
8210.2,1004.5,1.4525,-0.7451
8216.2,1005,1.4524,-0.7485
8222.2,1005.5,1.4523,-0.7523
8228.2,1006,1.4521,-0.7549
8234.2,1006.5,1.452,-0.7602
8240.2,1007,1.4518,-0.761
8246.5,1007.5,1.4515,-0.7586
8252.5,1008,1.4513,-0.7599
8258.5,1008.5,1.4511,-0.7669
8264.8,1009,1.4509,-0.7777
8270.8,1009.5,1.4508,-0.7808
8276.8,1010,1.4505,-0.7822
8282.8,1010.5,1.4503,-0.7899
8288.8,1011,1.4503,-0.7899
8294.8,1011.5,1.45,-0.7903
8301,1012,1.4498,-0.7925
8307.2,1012.5,1.4497,-0.7934
8313,1013,1.4494,-0.7933
8318.8,1013.5,1.4492,-0.7975
8324.8,1014,1.449,-0.8008
8330.8,1014.5,1.4488,-0.797
8336.5,1015,1.4486,-0.7957
8342.2,1015.5,1.4483,-0.7981
8348,1016,1.4481,-0.7998
8353.5,1016.5,1.448,-0.8008
8359.3,1017,1.4479,-0.8032
8365.3,1017.5,1.4475,-0.8062
8371,1018,1.4473,-0.8112
8376.7,1018.5,1.4472,-0.814
8382.7,1019,1.4469,-0.8192
8388.5,1019.5,1.4469,-0.825
8394.5,1020,1.4468,-0.8266
8400.5,1020.5,1.4464,-0.8323
8406.3,1021,1.4461,-0.8388
8412.3,1021.5,1.4459,-0.8447
8418.1,1022,1.4458,-0.8496
8423.4,1022.5,1.4458,-0.8502
8428.7,1023,1.4456,-0.8514
8434.2,1023.5,1.4455,-0.8525
8439.9,1024,1.4453,-0.8569
8445.7,1024.5,1.4452,-0.8633
8451.2,1025,1.4449,-0.8668
8457,1025.5,1.4447,-0.8756
8463,1026,1.4443,-0.8785
8468.7,1026.5,1.4443,-0.879
8474.4,1027,1.4441,-0.8778
8480.7,1027.5,1.444,-0.8822
8487,1028,1.4438,-0.8878
8493,1028.5,1.4435,-0.8914
8499,1029,1.4433,-0.8945
8505,1029.5,1.4433,-0.8978
8511,1030,1.4431,-0.8954
8517,1030.5,1.4429,-0.9002
8523,1031,1.4427,-0.9054
8529,1031.5,1.4424,-0.9077
8535,1032,1.4422,-0.9143
8541,1032.5,1.442,-0.9203
8547,1033,1.4419,-0.9266
8552.7,1033.5,1.4418,-0.9285
8558.4,1034,1.4415,-0.928
8564.4,1034.5,1.4414,-0.9287
8570.7,1035,1.4413,-0.9316
8576.7,1035.5,1.4411,-0.9359
8582.4,1036,1.441,-0.9405
8588.4,1036.5,1.4407,-0.9422
8594.4,1037,1.4406,-0.9419
8600.4,1037.5,1.4404,-0.9467
8606.4,1038,1.4402,-0.9552
8612.4,1038.5,1.4401,-0.9595
8618.4,1039,1.4398,-0.9632
8624.4,1039.5,1.4398,-0.9629
8630.4,1040,1.4395,-0.9659
8636.4,1040.5,1.4394,-0.9671
8642.4,1041,1.4391,-0.9709
8648.4,1041.5,1.4389,-0.9752
8654.4,1042,1.4387,-0.9808
8660.4,1042.5,1.4385,-0.9861
8666.4,1043,1.4383,-0.9894
8672.4,1043.5,1.4382,-0.9868
8678.7,1044,1.4381,-0.9861
8684.7,1044.5,1.4379,-0.9826
8690.4,1045,1.4378,-0.9849
8696.4,1045.5,1.4374,-0.991
8702.2,1046,1.4373,-0.9994
8708.2,1046.5,1.4374,-1.0029
8714.2,1047,1.437,-1.0065
8720,1047.5,1.437,-1.0062
8726,1048,1.4368,-1.0077
8732,1048.5,1.4367,-1.009
8738,1049,1.4366,-1.0108
8744,1049.5,1.4363,-1.0101
8750,1050,1.4361,-1.0124
8756,1050.5,1.4358,-1.0165
8761.8,1051,1.4356,-1.0212
8767.6,1051.5,1.4354,-1.0215
8773.6,1052,1.4353,-1.0246
8779.6,1052.5,1.4351,-1.0276
8785.3,1053,1.4349,-1.0306
8791,1053.5,1.4348,-1.0322
8796.8,1054,1.4346,-1.0296
8802.6,1054.5,1.4344,-1.0318
8808.6,1055,1.4343,-1.0359
8814.6,1055.5,1.4342,-1.0438
8820.6,1056,1.4339,-1.0535
8826.6,1056.5,1.4336,-1.0589
8832.6,1057,1.4336,-1.0641
8838.4,1057.5,1.4333,-1.0711
8844.2,1058,1.4331,-1.0752
8850.2,1058.5,1.433,-1.0753
8856.2,1059,1.4328,-1.0736
8862.2,1059.5,1.4325,-1.0817
8868.2,1060,1.4323,-1.0868
8874.2,1060.5,1.4322,-1.0881
8880.2,1061,1.4322,-1.0875
8886.2,1061.5,1.4318,-1.0918
8892.2,1062,1.4317,-1.1003
8898.2,1062.5,1.4316,-1.1062
8904.2,1063,1.4313,-1.1096
8910.2,1063.5,1.431,-1.1101
8915.9,1064,1.4309,-1.1133
8921.6,1064.5,1.4306,-1.1197
8927.4,1065,1.4305,-1.1182
8933.2,1065.5,1.4304,-1.1208
8939.2,1066,1.4301,-1.1275
8945.2,1066.5,1.43,-1.1315
8951.2,1067,1.4298,-1.13
8957.2,1067.5,1.4295,-1.129
8963,1068,1.4294,-1.1342
8968.8,1068.5,1.4293,-1.1334
8974.5,1069,1.4291,-1.1321
8980.2,1069.5,1.4292,-1.1321
8986.2,1070,1.4289,-1.1337
8992,1070.5,1.4287,-1.132
8998,1071,1.4287,-1.134
9004.2,1071.5,1.4283,-1.1416
9010.2,1072,1.4281,-1.1501
9016,1072.5,1.428,-1.1536
9021.8,1073,1.4278,-1.1601
9027.8,1073.5,1.4278,-1.1593
9033.6,1074,1.4276,-1.1577
9039.4,1074.5,1.4272,-1.1578
9045.1,1075,1.4271,-1.1603
9050.8,1075.5,1.427,-1.1616
9056.8,1076,1.4269,-1.1632
9062.6,1076.5,1.4266,-1.1651
9068.1,1077,1.4264,-1.1671
9073.9,1077.5,1.4263,-1.1651
9079.9,1078,1.426,-1.1656
9085.9,1078.5,1.426,-1.1711
9091.9,1079,1.4258,-1.1772
9097.9,1079.5,1.4255,-1.1807
9103.6,1080,1.4254,-1.1806
9109.6,1080.5,1.4253,-1.1828
9115.9,1081,1.425,-1.1868
9121.9,1081.5,1.4248,-1.192
9127.9,1082,1.4244,-1.1972
9133.9,1082.5,1.4243,-1.199
9139.9,1083,1.4241,-1.2017
9145.9,1083.5,1.424,-1.1975
9151.6,1084,1.4238,-1.199
9157.3,1084.5,1.4238,-1.2034
9163.3,1085,1.4235,-1.2053
9169.3,1085.5,1.4234,-1.2027
9175.3,1086,1.4232,-1.2013
9181.3,1086.5,1.4229,-1.2047
9187.1,1087,1.4227,-1.206
9192.9,1087.5,1.4226,-1.2072
9198.9,1088,1.4225,-1.2111
9204.9,1088.5,1.4222,-1.2155
9210.7,1089,1.422,-1.216
9216.5,1089.5,1.4218,-1.217
9222.5,1090,1.4216,-1.2206
9228.5,1090.5,1.4215,-1.2219
9234.5,1091,1.4211,-1.2288
9240.5,1091.5,1.4209,-1.2314
9246.5,1092,1.4206,-1.2374
9252.2,1092.5,1.4202,-1.2393
9257.9,1093,1.42,-1.2331
9263.9,1093.5,1.42,-1.2275
9269.9,1094,1.4197,-1.2292
9275.7,1094.5,1.4197,-1.2336
9281.5,1095,1.4194,-1.2367
9287.5,1095.5,1.4191,-1.2368
9293.5,1096,1.4189,-1.2303
9299.5,1096.5,1.4187,-1.2313
9305.5,1097,1.4185,-1.235
9311.5,1097.5,1.4183,-1.2366
9317.5,1098,1.4179,-1.2354
9323.3,1098.5,1.4177,-1.2363
9329.1,1099,1.4175,-1.2373
9334.8,1099.5,1.4173,-1.236
9340.5,1100,1.4171,-1.2401
9346.3,1100.5,1.417,-1.2453
9352.1,1101,1.4166,-1.243
9358.1,1101.5,1.4164,-1.2448
9364.1,1102,1.4162,-1.2472
9370.1,1102.5,1.416,-1.2541
9376.1,1103,1.4156,-1.2546
9382.1,1103.5,1.4153,-1.2585
9387.9,1104,1.4152,-1.2603
9393.7,1104.5,1.415,-1.2564
9399.4,1105,1.4147,-1.2532
9405.1,1105.5,1.4144,-1.2562
9411.1,1106,1.4144,-1.2585
9416.9,1106.5,1.414,-1.2596
9422.7,1107,1.4139,-1.2715
9428.5,1107.5,1.4136,-1.2806
9434.3,1108,1.4134,-1.2897
9440.3,1108.5,1.4131,-1.2918
9446,1109,1.4127,-1.2958
9451.7,1109.5,1.4127,-1.2917
9457.7,1110,1.4123,-1.2843
9463.5,1110.5,1.4123,-1.2801
9469.3,1111,1.412,-1.2776
9475.3,1111.5,1.4118,-1.2785
9481.3,1112,1.4116,-1.2806
9487.3,1112.5,1.4113,-1.2857
9493.3,1113,1.4111,-1.2884
9499.1,1113.5,1.4109,-1.29
9504.9,1114,1.4107,-1.2905
9510.9,1114.5,1.4105,-1.2956
9516.6,1115,1.41,-1.2976
9522.3,1115.5,1.4099,-1.3005
9528.3,1116,1.4097,-1.3069
9534.3,1116.5,1.4094,-1.3117
9540.1,1117,1.4091,-1.3143
9545.9,1117.5,1.4091,-1.3138
9551.7,1118,1.4087,-1.3111
9557.5,1118.5,1.4086,-1.3198
9563.2,1119,1.4081,-1.3234
9568.9,1119.5,1.4078,-1.3161
9574.9,1120,1.4075,-1.3171
9580.9,1120.5,1.4073,-1.3235
9586.9,1121,1.4071,-1.3248
9592.7,1121.5,1.4068,-1.3188
9598.5,1122,1.4065,-1.3158
9604.5,1122.5,1.4062,-1.3213
9610.3,1123,1.4058,-1.3234
9616.1,1123.5,1.4056,-1.3215
9622.1,1124,1.4054,-1.3227
9628.1,1124.5,1.4048,-1.3103
9633.8,1125,1.4046,-1.3063
9639.3,1125.5,1.4045,-1.3085
9644.8,1126,1.4042,-1.3192
9650.6,1126.5,1.4037,-1.3219
9656.3,1127,1.4035,-1.321
9661.8,1127.5,1.4032,-1.3269
9667.6,1128,1.4031,-1.3288
9673.4,1128.5,1.4029,-1.3291
9678.9,1129,1.4027,-1.3196
9684.6,1129.5,1.4024,-1.3088
9690.6,1130,1.4021,-1.3105
9696.6,1130.5,1.4018,-1.317
9702.6,1131,1.4015,-1.3158
9708.4,1131.5,1.4012,-1.3126
9713.9,1132,1.401,-1.3091
9719.7,1132.5,1.4008,-1.3048
9725.4,1133,1.4005,-1.301
9730.9,1133.5,1.4001,-1.3034
9736.7,1134,1.3997,-1.3024
9742.7,1134.5,1.3995,-1.2976
9748.5,1135,1.3991,-1.2964
9754.3,1135.5,1.3989,-1.2995
9760,1136,1.3985,-1.2972
9765.7,1136.5,1.3982,-1.2923
9771.7,1137,1.398,-1.2908
9777.5,1137.5,1.3978,-1.2947
9783.3,1138,1.3975,-1.2971
9789.1,1138.5,1.3973,-1.3016
9794.9,1139,1.397,-1.3101
9800.9,1139.5,1.3967,-1.3084
9806.6,1140,1.3963,-1.3028
9812.3,1140.5,1.3961,-1.3034
9818.1,1141,1.3959,-1.3038
9823.9,1141.5,1.3956,-1.3059
9829.7,1142,1.3953,-1.3058
9835.5,1142.5,1.3951,-1.3031
9841.2,1143,1.3948,-1.3064
9846.9,1143.5,1.3944,-1.3074
9852.7,1144,1.3941,-1.3119
9858.5,1144.5,1.3939,-1.3109
9864.3,1145,1.3935,-1.3133
9870.1,1145.5,1.3932,-1.312
9876.1,1146,1.3928,-1.3087
9881.8,1146.5,1.3926,-1.3082
9887.3,1147,1.3924,-1.2979
9893.1,1147.5,1.392,-1.2939
9899.1,1148,1.3917,-1.2887
9904.9,1148.5,1.3915,-1.2623
9910.4,1149,1.3911,-1.1906
9915.9,1149.5,1.3907,-1.1823
9921.4,1150,1.3906,-1.1993
9926.9,1150.5,1.3902,-1.2131
9932.4,1151,1.39,-1.2259
9937.9,1151.5,1.3898,-1.2374
9943.4,1152,1.3896,-1.2455
9949.1,1152.5,1.3892,-1.2558
9954.9,1153,1.3887,-1.2642
9960.4,1153.5,1.3884,-1.2713
9966.2,1154,1.388,-1.2831
9971.9,1154.5,1.3877,-1.2909
9977.4,1155,1.3874,-1.2925
9983.2,1155.5,1.3872,-1.2994
9989,1156,1.3869,-1.3078
9994.5,1156.5,1.3865,-1.3066
10000,1157,1.3862,-1.3058
10005.8,1157.5,1.3859,-1.3064
10011.8,1158,1.3854,-1.3046
10017.8,1158.5,1.385,-1.3122
10023.8,1159,1.3845,-1.3137
10029.8,1159.5,1.3842,-1.3098
10035.6,1160,1.3839,-1.3078
10041.1,1160.5,1.3837,-1.3069
10046.8,1161,1.3834,-1.3052
10052.8,1161.5,1.3831,-1.3009
10058.6,1162,1.3827,-1.3007
10064.1,1162.5,1.3824,-1.3004
10069.6,1163,1.382,-1.3002
10075.3,1163.5,1.3817,-1.3027
10081.1,1164,1.3816,-1.3098
10086.6,1164.5,1.3813,-1.316
10092.4,1165,1.3811,-1.3075
10098.1,1165.5,1.3807,-1.2967
10103.4,1166,1.3804,-1.2899
10108.9,1166.5,1.3801,-1.2928
10114.6,1167,1.3798,-1.2998
10120.1,1167.5,1.3794,-1.2987
10125.9,1168,1.3791,-1.301
10131.7,1168.5,1.3785,-1.2998
10137.2,1169,1.3782,-1.3019
10142.7,1169.5,1.3778,-1.3083
10148.2,1170,1.3774,-1.3168
10154,1170.5,1.377,-1.3129
10159.7,1171,1.3767,-1.3101
10165.2,1171.5,1.3763,-1.3188
10170.7,1172,1.3758,-1.3202
10176.5,1172.5,1.3756,-1.3231
#N/A,1173,1.3752,-1.3236
