Repository: MaCFP/matl-db

# README File for CERIB

### Experimental Conditions: STA
A Perkin Elmer PYRIS was used to simultaneously conduct Thermogravimetric Analysis (TGA) and Differential Scanning Calorimetry (DSC) experiments. 

* Heating Rate: 5, 10 or 20 K/min
* Temperature program
  - Initial Temperature: 308 K (35°C)
  - Initial Isotherm: 1200 s (hold at 38 K for 1200 s)  
  - Maximum Temperature: 1173 K (900°C)
  - Final Isotherm: None
  - Type: Nitrogen
  - Flow rate: 100 ml/min
  - Note: Ultra High Purity (UHP) Nitrogen
* Crucible
  - Type: Pt
  - Volume: 60 uL
  - Lid: False
* Instrument
  - Type: Perking Elmer PYRIS

| Test Name | O2 volume % |  Initial Sample Mass (mg) |

File: Wood/Calibration_Data/CERIB/CERIB_TGA_N2_05K_R2.csv (part 1 of 2)
Time (s),Temperature (K),Mass (mg)
0.0,308.0,8.6695243735
7.3,308.5,8.663772908825358
15.1,309.0,8.657352713509647
22.71,309.5,8.651082359702215
29.89,310.0,8.645160796139542
37.4,310.5,8.638858149247092
44.66,311.0,8.632534635826357
51.95,311.5,8.62580943750831
59.01,312.0,8.61949364568421
66.25,312.5,8.612851786843205
73.48,313.0,8.606051804529512
80.35,313.5,8.599293223624041
87.05,314.0,8.592754806638865
94.04,314.5,8.585744481633569
100.76,315.0,8.579100628294556
107.51,315.5,8.572132871819976
114.3,316.0,8.565224652347702
121.07,316.5,8.557854821568633
127.78,317.0,8.550625045454298
134.51,317.5,8.543156991768766
141.38,318.0,8.535569026308174
148.07,318.5,8.527800172669533
155.09,319.0,8.519756710515923
161.83,319.5,8.511678246644633
168.7,320.0,8.503415428498164
175.59,320.5,8.494960102932676
182.34,321.0,8.486521808807574
189.13,321.5,8.477882761619298
195.72,322.0,8.469615685888257
202.23,322.5,8.461512964900564
209.06,323.0,8.45265786017368
215.57,323.5,8.44415678518436
222.15,324.0,8.43554233127621
228.7,324.5,8.427004772770644
235.35,325.0,8.418235978380215
241.64,325.5,8.409958982670771
248.11,326.0,8.401348909992512
254.59,326.5,8.392678077625796
260.82,327.0,8.384327514961743
267.24,327.5,8.375876188044883
273.52,328.0,8.367482632276028
279.83,328.5,8.359117871306683
286.25,329.0,8.35056759895276
292.06,329.5,8.342854786460586
298.23,330.0,8.33500209550045
304.57,330.5,8.326605981747038
311.0,331.0,8.31818659121099
317.36,331.5,8.30996811863858
323.61,332.0,8.301962530533778
330.01,332.5,8.293880616671384
336.39,333.0,8.285984639179608
342.72,333.5,8.278149092676188
348.82,334.0,8.270706824609379
354.99,334.5,8.263123095759894
361.28,335.0,8.25547790834362
367.29,335.5,8.248474889049056
373.47,336.0,8.24129855274373
379.41,336.5,8.23437959699069
385.56,337.0,8.227436174554118
391.55,337.5,8.220722187602508
397.64,338.0,8.214006976917549
403.58,338.5,8.207258891454153
409.55,339.0,8.200697639908764
415.41,339.5,8.194606245636239
421.38,340.0,8.188219089192177
427.32,340.5,8.182278313877838
433.13,341.0,8.176384709771199
439.14,341.5,8.170361949852339
445.08,342.0,8.16459520678455
450.94,342.5,8.159202910511484
457.06,343.0,8.153597889901247
463.09,343.5,8.148215037614237
469.15,344.0,8.142964154154425
475.29,344.5,8.137489614218214
481.32,345.0,8.132384952412558
487.29,345.5,8.127223607695763
493.24,346.0,8.12236607555915
499.25,346.5,8.117471568942989
505.33,347.0,8.112826849015335
511.18,347.5,8.108502546984866
517.05,348.0,8.104273537427309
523.0,348.5,8.099882837334157
528.97,349.0,8.095761337516539
534.76,349.5,8.091756092479455
540.65,350.0,8.087882540749082
546.54,350.5,8.08382100873909
552.44,351.0,8.080154430202573
558.22,351.5,8.076635233010865
563.91,352.0,8.073210220439462
569.73,352.5,8.069769096256355
575.49,353.0,8.06650774537601
581.32,353.5,8.06356843738508
587.17,354.0,8.06031687220273
593.11,354.5,8.057253540155985
599.05,355.0,8.054431693579673
604.96,355.5,8.051676477094881
610.92,356.0,8.048905172007817
616.69,356.5,8.046271234182871
622.66,357.0,8.043604672883845
628.49,357.5,8.041241029864985
634.27,358.0,8.038776143760323
640.11,358.5,8.03628418008841
646.07,359.0,8.033969722181979
651.76,359.5,8.032086189234835
657.64,360.0,8.029957119642521
663.4,360.5,8.027883586771027
669.37,361.0,8.025950878279232
675.17,361.5,8.023961238493413
680.94,362.0,8.022187400796312
686.65,362.5,8.020307983297444
692.5,363.0,8.01847464649862
698.24,363.5,8.016731439740836
703.88,364.0,8.015274479235849
709.76,364.5,8.01381673671437
715.66,365.0,8.012160194462359
721.5,365.5,8.010769252534782
727.37,366.0,8.00942559326302
733.29,366.5,8.008247352398646
739.25,367.0,8.006780322781893
745.22,367.5,8.005795191327923
751.13,368.0,8.00465221713375
757.1,368.5,8.003568936451472
762.89,369.0,8.00242706907781
768.85,369.5,8.001323529545237
774.63,370.0,8.000459673808933
780.39,370.5,7.999403131144501
786.29,371.0,7.9984554673787205
792.14,371.5,7.9975666677028405
798.0,372.0,7.996806256999999
803.96,372.5,7.996062193684021
809.82,373.0,7.995241589561
815.47,373.5,7.9945991104339535
821.23,374.0,7.993874289646304
827.07,374.5,7.993107576406162
833.0,375.0,7.992323899771978
838.89,375.5,7.991597732415582
844.73,376.0,7.991041651645999
850.47,376.5,7.990328384916771
856.17,377.0,7.989664717
862.11,377.5,7.989092532445125
867.87,378.0,7.988749909780382
873.84,378.5,7.98818398997126
879.55,379.0,7.98760208934378
885.37,379.5,7.98698481576975
891.16,380.0,7.986304271781677
896.99,380.5,7.985932291863752
903.0,381.0,7.9855328785279145
908.76,381.5,7.985027931013715
914.55,382.0,7.984503320079451
920.36,382.5,7.9841300023721145
925.98,383.0,7.983794653450633
931.75,383.5,7.983210128102908
937.56,384.0,7.982796946300322
943.45,384.5,7.982267507113309
949.15,385.0,7.981943014023296
954.91,385.5,7.981607871087753
960.79,386.0,7.981118354239811
966.45,386.5,7.980854565613637
972.14,387.0,7.980442459987042
978.09,387.5,7.980083641592185
984.01,388.0,7.979609964968728
989.97,388.5,7.979090705421856
995.79,389.0,7.978783682133501
1001.79,389.5,7.9783310812765444
1007.56,390.0,7.977795669545215
1013.49,390.5,7.977453597701963
1019.33,391.0,7.977315785546664
1025.11,391.5,7.97698706480272
1030.91,392.0,7.976441954695668
1036.78,392.5,7.976063510419671
1042.69,393.0,7.975751715208751
1048.61,393.5,7.975434954355564
1054.25,394.0,7.975186821426272
1060.04,394.5,7.974802007511432
1065.91,395.0,7.974474866701098
1071.75,395.5,7.974032293685918
1077.32,396.0,7.9738383915586075
1083.2,396.5,7.973534046396371
1089.06,397.0,7.973089781012285
1094.68,397.5,7.97265307947111
1100.48,398.0,7.972403906570557
1106.39,398.5,7.971999052989605
1112.2,399.0,7.971538619099313
1117.97,399.5,7.971250261610106
1123.83,400.0,7.970892791170091
1129.68,400.5,7.9705419759703275
1135.42,401.0,7.970137172810074
1141.11,401.5,7.969808911851486
1146.92,402.0,7.969286137803476
1152.79,402.5,7.968924955760797
1158.53,403.0,7.968372835164643
1164.19,403.5,7.968064918452671
1169.98,404.0,7.9679472234999995
1175.66,404.5,7.9675607236250565
1181.57,405.0,7.967212209829412
1187.22,405.5,7.966974822045055
1192.93,406.0,7.966500452868113
1198.4,406.5,7.965997004254174
1204.12,407.0,7.965594460877421
1209.69,407.5,7.965232874340686
1215.57,408.0,7.96493926218919
1221.32,408.5,7.964623534310572
1226.89,409.0,7.96442916710157
1232.64,409.5,7.963956394409731
1238.43,410.0,7.963494361538564
1244.16,410.5,7.963112713705403
1249.72,411.0,7.962878032756753
1255.51,411.5,7.962580910180339
1261.32,412.0,7.9620936217224205
1266.93,412.5,7.961705551886988
1272.6,413.0,7.961393445489237
1278.33,413.5,7.9610625708574005
1283.91,414.0,7.960546697032288
1289.65,414.5,7.960174551459849
1295.2,415.0,7.959765578381613
1300.93,415.5,7.959418006033632
1306.6,416.0,7.959034155073612
1312.19,416.5,7.958532351067247
1317.8,417.0,7.958084907852578
1323.31,417.5,7.9576940546492825
1328.97,418.0,7.95718384662728
1334.94,418.5,7.956893217523255
1340.65,419.0,7.9562317736771675
1346.43,419.5,7.955691391
1352.03,420.0,7.9552377390757645
1357.91,420.5,7.954747021349398
1363.6,421.0,7.95421280861593
1369.41,421.5,7.9537100333681305
1375.11,422.0,7.9532667922172156
1380.86,422.5,7.952734444437598
1386.55,423.0,7.952178292940845
1392.24,423.5,7.9516184792026365
1397.99,424.0,7.951203000057273
1403.68,424.5,7.950689246378248
1409.34,425.0,7.950261496668467
1415.11,425.5,7.9497360740080065
1420.8,426.0,7.9490225447043255
1426.35,426.5,7.948358056036364
1432.03,427.0,7.947690349022646
1437.82,427.5,7.947240485058877
1443.4,428.0,7.946763568504045
1449.24,428.5,7.946234235839928
1454.95,429.0,7.945758451400097
1460.5,429.5,7.945295456538339
1466.34,430.0,7.944825866631402
1472.0,430.5,7.944061521518639
1477.79,431.0,7.943496492981888
1483.48,431.5,7.942942149162616
1489.09,432.0,7.942577157059929
1494.77,432.5,7.941882463343314
1500.54,433.0,7.941251325756709
1506.32,433.5,7.940851577087152
1511.87,434.0,7.940107629271588
1517.5,434.5,7.939435035387749
1523.13,435.0,7.938963368236992
1528.84,435.5,7.938332235251129
1534.4,436.0,7.937580177414958
1540.13,436.5,7.936932503682964
1545.61,437.0,7.936315472713375
1551.26,437.5,7.935700219281338
1556.94,438.0,7.935081218044409
1562.72,438.5,7.93450107253822
1568.4,439.0,7.933821990574107
1574.04,439.5,7.933072695641794
1579.57,440.0,7.932383876625445
1585.43,440.5,7.93168850869916
1591.07,441.0,7.931026877684784
1596.79,441.5,7.930267432338522
1602.4,442.0,7.929534050752901
1608.15,442.5,7.92884507393023
1613.69,443.0,7.928145604878153
1619.39,443.5,7.927370060101509
1625.11,444.0,7.926592078492635
1630.65,444.5,7.925753899434003
1636.44,445.0,7.924659228827008
1642.08,445.5,7.923978822016752
1647.68,446.0,7.923291579038951
1653.36,446.5,7.92249065078125
1658.93,447.0,7.921570733918633
1664.44,447.5,7.920667074298422
1670.16,448.0,7.91985702564786
1675.99,448.5,7.918678066941351
1681.67,449.0,7.918061903545455
1687.32,449.5,7.916782730390469
1692.92,450.0,7.915952387026315
1698.69,450.5,7.914915894071278
1704.37,451.0,7.913792773206826
1710.02,451.5,7.912866935934036
1715.68,452.0,7.911608745766158
1721.07,452.5,7.910685372581757
1726.83,453.0,7.909724541222645
1732.43,453.5,7.908608357267989
1738.0,454.0,7.90736221697824
1743.66,454.5,7.906076605285915
1749.36,455.0,7.9051520721970645
1754.91,455.5,7.9039878972713975
1760.59,456.0,7.902878262086159
1766.24,456.5,7.901643134503113
1771.82,457.0,7.900301262519596
1777.52,457.5,7.898920180160121
1783.18,458.0,7.897830952942092
1788.93,458.5,7.896538988305492
1794.55,459.0,7.894933163707684
1800.16,459.5,7.893610195343021
1805.91,460.0,7.892245642704766
1811.5,460.5,7.890699505819368
1817.22,461.0,7.889326039521716
1822.86,461.5,7.88771170329209
1828.52,462.0,7.886104881534274
1833.99,462.5,7.884589552284442
1839.79,463.0,7.883177646260152
1845.4,463.5,7.881564809483169
1851.0,464.0,7.879699164371395
1856.71,464.5,7.878049552093939
1862.38,465.0,7.876225937577021
1867.75,465.5,7.874677196532467
1873.51,466.0,7.87275663511215
1879.12,466.5,7.871279894898989
1884.75,467.0,7.869228987819545
1890.34,467.5,7.86743032884874
1895.86,468.0,7.865656908073414
1901.3,468.5,7.864029133809555
1906.93,469.0,7.861927021923035
1912.32,469.5,7.860046680518994
1917.96,470.0,7.858021118070359
1923.4,470.5,7.856066283224697
1929.04,471.0,7.854135249269451
1934.54,471.5,7.851834396825589
1940.05,472.0,7.849900969908385
1945.56,472.5,7.847724118660222
1951.06,473.0,7.845728333172769
1956.74,473.5,7.8433454946534145
1962.16,474.0,7.841193231174217
1967.68,474.5,7.838971356029888
1973.3,475.0,7.836835645979523
1978.85,475.5,7.834563302255962
1984.38,476.0,7.832185969882847
1990.13,476.5,7.829951319631686
1995.67,477.0,7.827516347270697
2001.36,477.5,7.825311622183939
2007.11,478.0,7.822711027799978
2012.56,478.5,7.820174239805437
2018.22,479.0,7.818000576603719
2023.94,479.5,7.815510777260652
2029.51,480.0,7.813097396931133
2035.21,480.5,7.810655841280435
2040.79,481.0,7.808000986324527
2046.35,481.5,7.805526486737253
2051.93,482.0,7.803070491142108
2057.62,482.5,7.800261889067676
2063.25,483.0,7.797789766873856
2068.75,483.5,7.795212702138617
2074.36,484.0,7.792617930827546
2079.98,484.5,7.790043637262114
2085.7,485.0,7.787359874993081
2091.46,485.5,7.78455953607341
2097.09,486.0,7.781992242291892
2102.65,486.5,7.779212942765631
2108.39,487.0,7.776351910381453
2114.0,487.5,7.773769447654163
2119.69,488.0,7.770965643706079
2125.39,488.5,7.768098271358839
2131.05,489.0,7.765397053533295
2136.71,489.5,7.762601893051027
2142.32,490.0,7.759761164333921
2147.94,490.5,7.757045644051389
2153.61,491.0,7.754209577801507
2159.3,491.5,7.751259863781374
2164.85,492.0,7.74836007272065
2170.39,492.5,7.745343342891836
2175.93,493.0,7.742767956912414
2181.58,493.5,7.739769409580045
2187.21,494.0,7.736886399376681
2192.86,494.5,7.73405515377062
2198.35,495.0,7.731087831285813
2204.0,495.5,7.727980914280432
2209.69,496.0,7.724890757412328
2215.17,496.5,7.721781507573065
2220.84,497.0,7.718602380278438
2226.41,497.5,7.7153319181598405
2231.91,498.0,7.712380127363607
2237.51,498.5,7.709122327600896
2243.11,499.0,7.705817280452606
2248.66,499.5,7.702730738948713
2254.25,500.0,7.6993565826310535
2259.76,500.5,7.69602930102287
2265.37,501.0,7.692812990892581
2270.99,501.5,7.6893416248287
2276.46,502.0,7.685786472409177
2281.87,502.5,7.6825612353335195
2287.56,503.0,7.678935317799381
2293.26,503.5,7.675258556968953
2299.07,504.0,7.671460952066452
2304.61,504.5,7.667985947182095
2310.32,505.0,7.664189939849577
2316.09,505.5,7.660330783921106
2321.76,506.0,7.656563579401398
2327.52,506.5,7.652540083836697
2333.16,507.0,7.6483898191428565
2338.78,507.5,7.644419469757015
2344.5,508.0,7.640114647546953
2350.12,508.5,7.635963129806737
2355.81,509.0,7.631921026243897
2361.48,509.5,7.627621625811426
2367.14,510.0,7.623202805769447
2372.74,510.5,7.618845042676489
2378.44,511.0,7.6142119203722975
2384.11,511.5,7.609727008792137
2389.69,512.0,7.605211791636801
2395.34,512.5,7.600415516072008
2400.88,513.0,7.596019309604689
2406.45,513.5,7.591398813090909
2412.24,514.0,7.586632759103436
2417.85,514.5,7.581727628390718
2423.44,515.0,7.576907442685838
2428.96,515.5,7.57192981647056
2434.65,516.0,7.5671786880745096
2440.27,516.5,7.56205451641593
2445.9,517.0,7.556777340101687
2451.49,517.5,7.5516910690176475
2457.06,518.0,7.546720320563686
2462.69,518.5,7.541568906331074
2468.28,519.0,7.536321971865885
2473.97,519.5,7.53091978725574
2479.48,520.0,7.525681992535682
2485.06,520.5,7.520110416297967
2490.63,521.0,7.514612877462754
2496.26,521.5,7.50907797153273
2501.9,522.0,7.503371221750981
2507.45,522.5,7.497726935861672
2512.92,523.0,7.492091268585097
2518.56,523.5,7.486288768563634
2524.16,524.0,7.480692119740524
2529.78,524.5,7.47475033321606
2535.24,525.0,7.468809861789899
2540.88,525.5,7.4627363575381365
2546.49,526.0,7.456590701849745
2551.97,526.5,7.450351139179902
2557.57,527.0,7.444067323509031
2563.07,527.5,7.437557929290986
2568.44,528.0,7.4313327216493255
2574.01,528.5,7.424595838089268
2579.68,529.0,7.418045639501109
2585.34,529.5,7.411316305097249
2590.95,530.0,7.404548981858535
2596.66,530.5,7.397282585223881
2602.28,531.0,7.3901246291064915
2607.9,531.5,7.3829526779178085
2613.52,532.0,7.3754925114294885
2619.21,532.5,7.368137672477192
2624.79,533.0,7.360935153925919
2630.51,533.5,7.353239707731291
2636.1,534.0,7.3454693622276945
2641.69,534.5,7.337771896089412
2647.54,535.0,7.329651946297613
2653.05,535.5,7.322129963780257
2658.65,536.0,7.314174367068707
2664.37,536.5,7.305896080826572
2669.98,537.0,7.297808271342332
2675.48,537.5,7.289476463524912
2681.21,538.0,7.281252857762654
2686.85,538.5,7.272627958212898
2692.39,539.0,7.264125820224547
2698.2,539.5,7.25524797920182
2703.78,540.0,7.246590262215069
2709.46,540.5,7.237375529009939
2715.04,541.0,7.228486968480605
2720.68,541.5,7.219354269498442
2726.46,542.0,7.210008222529551
2731.97,542.5,7.200809810933859
2737.53,543.0,7.191497059890165
2743.19,543.5,7.182158637475519
2748.86,544.0,7.172432973800658
2754.34,544.5,7.16303768945787
2759.98,545.0,7.153083319157494
2765.65,545.5,7.143096053482788
2771.17,546.0,7.133481277588916
2776.76,546.5,7.1233194936123025
2782.52,547.0,7.112917153886993
2788.1,547.5,7.10254814604331
2793.88,548.0,7.0918277479604175
2799.57,548.5,7.081154245682709
2805.21,549.0,7.070461336150414
2810.97,549.5,7.059276722112173
2816.72,550.0,7.048160528230806
2822.46,550.5,7.0369720479296065
2828.1,551.0,7.0255952965205735
2833.68,551.5,7.014510440280046
2839.45,552.0,7.002915215649446
2845.13,552.5,6.991285296055097
2850.72,553.0,6.979880863797162
2856.45,553.5,6.968018452181699
2862.08,554.0,6.956159930824015
2867.7,554.5,6.944141782094226
2873.41,555.0,6.932178381569
2879.0,555.5,6.9199230480698875
2884.48,556.0,6.908226846219463
2890.01,556.5,6.896248718323251
2895.72,557.0,6.883518223956493
2901.35,557.5,6.870909178572768
2906.82,558.0,6.858538497634052
2912.51,558.5,6.845632515001576
2918.04,559.0,6.833094880352714
2923.65,559.5,6.819949020501799
2929.35,560.0,6.80657298887299
2934.84,560.5,6.793648784248983
2940.51,561.0,6.780145955976329
2946.15,561.5,6.766730048485075
2951.76,562.0,6.7530535622412735
2957.38,562.5,6.73920288801228
2962.89,563.0,6.7255439724882
2968.57,563.5,6.71113554761381
2974.27,564.0,6.696735689020086
2979.91,564.5,6.68224481089069
2985.6,565.0,6.66779925165053
2991.21,565.5,6.653137378174816
2996.95,566.0,6.63824832520132
3002.62,566.5,6.623358589672844
3008.3,567.0,6.608191556566954
3014.0,567.5,6.592720875130978
3019.51,568.0,6.577902729237363
3025.23,568.5,6.562012860367344
3030.91,569.0,6.54640571977876
3036.57,569.5,6.530648750274505
3042.16,570.0,6.514914892222557
3047.85,570.5,6.498788346204737
3053.47,571.0,6.4825920072440955
3059.19,571.5,6.466053360558699
3064.89,572.0,6.449467232894214
3070.61,572.5,6.432556613538469
3076.16,573.0,6.41610903723884
3082.02,573.5,6.398295168218563
3087.75,574.0,6.3807766448734995
3093.53,574.5,6.363188094940365
3099.09,575.0,6.345821564377361
3104.72,575.5,6.3281611173896035
3110.5,576.0,6.31005221672152
3116.27,576.5,6.2917987508402975
3121.95,577.0,6.273636858322175
3127.62,577.5,6.254968946600339
3133.24,578.0,6.236832570292147
3139.02,578.5,6.2177750967125345
3144.63,579.0,6.199123153208051
3150.29,579.5,6.180116076421655
3156.02,580.0,6.160538972735697
3161.61,580.5,6.141280978603544
3167.44,581.0,6.121166696923815
3173.01,581.5,6.101863047793619
3178.59,582.0,6.082178519916244
3184.29,582.5,6.061899160337969
3189.97,583.0,6.041652425132631
3195.66,583.5,6.021264218815678
3201.29,584.0,6.001002647180603
3206.97,584.5,5.98004569261728
3212.71,585.0,5.958961148887743
3218.44,585.5,5.937524927364612
3224.09,586.0,5.916446951539152
3229.77,586.5,5.895053991513588
3235.28,587.0,5.874345817053898
3241.06,587.5,5.852091469693757
3246.72,588.0,5.830544863094819
3252.38,588.5,5.8087044254555895
3258.01,589.0,5.786789773865532
3263.91,589.5,5.763886535103115
3269.53,590.0,5.7421152968703355
3275.36,590.5,5.719000733738468
3281.06,591.0,5.696208935897686
3286.84,591.5,5.6732426491512795
3292.48,592.0,5.650659126901861
3298.18,592.5,5.627786190728809
3303.96,593.0,5.604503904803163
3309.6,593.5,5.581673945042363
3315.31,594.0,5.558362781498719
3320.91,594.5,5.535537922027451
3326.65,595.0,5.512164946206167
3332.32,595.5,5.4889170835736385
3337.99,596.0,5.465420683648518
3343.69,596.5,5.442007583652588
3349.32,597.0,5.418452355929343
3355.03,597.5,5.39464994629822
3360.6,598.0,5.371197746229085
3366.36,598.5,5.347006362227555
3372.1,599.0,5.322913814106224
3377.84,599.5,5.298633211425835
3383.6,600.0,5.2742523437960775
3389.22,600.5,5.250331800425037
3394.93,601.0,5.22576497583677
3400.6,601.5,5.201557626659029
3406.36,602.0,5.1767686620000015
3412.02,602.5,5.152341649951061
3417.78,603.0,5.127346692928261
3423.4,603.5,5.102935264535135
3429.17,604.0,5.077501892845157
3434.78,604.5,5.052767700705269
3440.6,605.0,5.027115330049121
3446.2,605.5,5.002043522300607
3451.93,606.0,4.976340729217524
3457.67,606.5,4.950347756174538
3463.44,607.0,4.924129608596013
3469.19,607.5,4.89803522781851
3474.71,608.0,4.872753219573047
3480.54,608.5,4.845553672069914
3486.23,609.0,4.818930732862161
3491.93,609.5,4.792193887464049
3497.71,610.0,4.76484320703429
3503.49,610.5,4.737056906475203
3509.17,611.0,4.709851585498801
3514.97,611.5,4.681288516409349
3520.62,612.0,4.65344077922093
3526.27,612.5,4.625341334766303
3532.0,613.0,4.5965103256699535
3537.82,613.5,4.566667791416725
3543.56,614.0,4.5373937986924915
3549.26,614.5,4.507569696573655
3555.13,615.0,4.47660256419709
3560.96,615.5,4.445462617504485
3566.63,616.0,4.414643954103764
3572.4,616.5,4.383224188008077
3578.18,617.0,4.351193376254681
3583.89,617.5,4.319147640429732
3589.6,618.0,4.286655405376061
3595.43,618.5,4.253041893906889
3601.17,619.0,4.219259708896592
3606.97,619.5,4.184912279065049
3612.73,620.0,4.150627546550092
3618.36,620.5,4.11619000492652
3624.13,621.0,4.080198506266038
3629.89,621.5,4.044327080496698
3635.75,622.0,4.007127611689923
3641.55,622.5,3.9698218411000017
3647.36,623.0,3.932062722177599
3653.3,623.5,3.8929967782864834
3659.08,624.0,3.8542383448781536
3665.01,624.5,3.814414434653847
3670.78,625.0,3.774441299710156
3676.65,625.5,3.734254714836973
3682.6,626.0,3.6929964950422844
3688.35,626.5,3.651963308266183
3694.38,627.0,3.6099886658594067
3700.26,627.5,3.56797345061478
3705.93,628.0,3.526381917184504
3711.78,628.5,3.48435388477496
3717.68,629.0,3.4419884310551243
3723.57,629.5,3.3995232194078078
3729.35,630.0,3.3568810870484755
3735.06,630.5,3.3160412369277994
3740.82,631.0,3.2739068376148226
3746.54,631.5,3.2326163647784756
3752.29,632.0,3.190580064026317
3757.87,632.5,3.1501455764285886
3763.5,633.0,3.110044445630735
3769.22,633.5,3.069800552823789
3774.98,634.0,3.0296101657068832
3780.56,634.5,2.991021139087715
3786.14,635.0,2.953394314920404
3791.75,635.5,2.9162647129833825
3797.43,636.0,2.8791005346728737
3803.1,636.5,2.843095204739766
3808.73,637.0,2.808194369971566
3814.37,637.5,2.77444224566825
3820.06,638.0,2.7414600780188687
3825.6,638.5,2.7102954142648734
3831.26,639.0,2.6799481649932293
3836.88,639.5,2.650745345105852
3842.6,640.0,2.6223458251778147
3848.1,640.5,2.596568375213879
3853.64,641.0,2.5718844411790784
3859.12,641.5,2.5486624181925475
3864.75,642.0,2.5260242255131153
3870.33,642.5,2.5052840765087363
3875.79,643.0,2.486072968198056
3881.35,643.5,2.4676430934933298
3886.82,644.0,2.4508653599140726
3892.52,644.5,2.434653260438401
3897.96,645.0,2.4205500413717043
3903.55,645.5,2.4071077475035567
3909.15,646.0,2.394677136147085
3914.61,646.5,2.3834056716583736
3920.31,647.0,2.3727354909742084
3925.8,647.5,2.363296577201448
3931.4,648.0,2.354739390272108
3937.05,648.5,2.346383118888712
3942.54,649.0,2.339021645977143
3948.13,649.5,2.3323460421367908
3953.78,650.0,2.3258316855761496
3959.47,650.5,2.3194756248900945
3965.09,651.0,2.3139006925889034
3970.84,651.5,2.3085893357375893
3976.53,652.0,2.3036618201230645
3982.29,652.5,2.2988630850610856
3988.09,653.0,2.2941991197456097
3993.81,653.5,2.289823083528316
3999.67,654.0,2.285575431794228
4005.49,654.5,2.28157945559073
4011.35,655.0,2.277727610281866
4017.34,655.5,2.2734931916032273
4023.18,656.0,2.2696023500442646
4029.09,656.5,2.2657831528232926
4034.9,657.0,2.2618997035652004
4040.63,657.5,2.258248293911474
4046.54,658.0,2.2547130010108205
4052.51,658.5,2.250888768778796
4058.24,659.0,2.2475089810976083
4064.05,659.5,2.2439726906818183
4069.74,660.0,2.240300013309439
4075.48,660.5,2.2365892300313863
4081.33,661.0,2.2330160156302896
4087.18,661.5,2.229501421349955
4092.91,662.0,2.2260926199848243
4098.9,662.5,2.2225835696772687
4104.51,663.0,2.219479348230632
4110.39,663.5,2.2157288492427396
4116.3,664.0,2.212313865017544
4122.02,664.5,2.209163563425079
4127.83,665.0,2.2056435210000003
4133.57,665.5,2.202256509770685
4139.62,666.0,2.198907577282225
4145.34,666.5,2.195755469316159
4151.15,667.0,2.192222122823814
4156.9,667.5,2.1889560626469278
4162.66,668.0,2.1856330538846787
4168.5,668.5,2.1823446865
4174.39,669.0,2.179145767926029
4180.05,669.5,2.1760357353713435
4186.01,670.0,2.1726241836236584
4191.84,670.5,2.1691883495100406
4197.75,671.0,2.165816666660336
4203.52,671.5,2.162388238625423
4209.38,672.0,2.1591419844009234
4215.08,672.5,2.155628286708066
4221.06,673.0,2.1522437681517044
4226.95,673.5,2.148922099669657
4232.72,674.0,2.1456044338762674
4238.55,674.5,2.1422874127966454
4244.38,675.0,2.1391995352281925
4250.16,675.5,2.1359386084026553
4255.99,676.0,2.1326443352603635
4261.91,676.5,2.129208616793882
4267.73,677.0,2.1259187745577632
4273.64,677.5,2.122546929199726
4279.36,678.0,2.11909846265589
4285.14,678.5,2.116000288916544
4291.1,679.0,2.112546719777711
4297.07,679.5,2.1089956683885362
4302.86,680.0,2.1056949886777887
4308.72,680.5,2.102356663015929
4314.57,681.0,2.0989278298160303
4320.53,681.5,2.0954716322046516
4326.47,682.0,2.0919765335891465
4332.27,682.5,2.0887566318217523
4338.2,683.0,2.0855249949625
4344.06,683.5,2.0822644617772124
4349.9,684.0,2.0787996103854245
4355.79,684.5,2.0755221230566976
4361.51,685.0,2.072220072970806
4367.49,685.5,2.068741573930215
4373.27,686.0,2.0656021485128035
4379.07,686.5,2.062227739073124
4384.88,687.0,2.058975626474576
4390.71,687.5,2.055569969492776
4396.54,688.0,2.052374155375
4402.35,688.5,2.0489359566589287
4408.22,689.0,2.0455782769087576
4414.15,689.5,2.042071024673393
4419.97,690.0,2.038940334358209
4425.8,690.5,2.0357136370772673
4431.61,691.0,2.032483265064859
4437.46,691.5,2.0292075443272855
4443.23,692.0,2.025904382317141
4449.1,692.5,2.022472032643306
4454.99,693.0,2.0191849263281956
4460.83,693.5,2.0159013133438983
4466.72,694.0,2.012680694420382
4472.46,694.5,2.0093927955247826
4478.31,695.0,2.006298634069328
4484.26,695.5,2.0028614414241193
4490.09,696.0,1.9997768652494565
4495.93,696.5,1.9965932797954804
4501.85,697.0,1.9934739343401353
4507.77,697.5,1.9903024317481357
4513.69,698.0,1.9872119439967946
4519.56,698.5,1.9840777022294633
4525.31,699.0,1.9810196868865535
4531.16,699.5,1.977949797109801
4537.04,700.0,1.974999923
4542.87,700.5,1.9719341836768607
4548.73,701.0,1.9689530593983173
4554.67,701.5,1.9661077834029017
4560.64,702.0,1.9628588998515226
4566.48,702.5,1.9599354754290845
4572.55,703.0,1.9568848680178323
4578.41,703.5,1.954041390864799
4584.35,704.0,1.9510598053408383
4590.25,704.5,1.9480616926378094
4596.23,705.0,1.9451136913477467
4602.18,705.5,1.9423298896171968
4608.03,706.0,1.939554368555074
4613.93,706.5,1.9367869183888888
4619.83,707.0,1.9339576813240282
4625.77,707.5,1.931247905566667
4631.68,708.0,1.9286306165499392
4637.49,708.5,1.9260088442946128
4643.47,709.0,1.9230387692082442
4649.43,709.5,1.9203702495512247
4655.39,710.0,1.9176630463448747
4661.31,710.5,1.9148818216763064
4667.1,711.0,1.9124909727398105
4673.15,711.5,1.9096201003359508
4679.05,712.0,1.907146465844956
4685.06,712.5,1.9044697007043814
4690.97,713.0,1.9020475572702222
4696.87,713.5,1.8997028345862066
4702.76,714.0,1.8969944638798868
4708.65,714.5,1.8944821170861064
4714.47,715.0,1.8920298130104423
4720.55,715.5,1.8895534183728018
4726.37,716.0,1.8872855785548628
4732.25,716.5,1.8847996796598334
4738.29,717.0,1.8824787972340085
4744.15,717.5,1.879991360777228
4750.17,718.0,1.8776168548303838
4756.01,718.5,1.8753480359092733
4761.84,719.0,1.8730417157180737
4767.83,719.5,1.8707455613859316
4773.73,720.0,1.8683444230796915
4779.65,720.5,1.8661527932218014
4785.44,721.0,1.8642157563608022
4791.32,721.5,1.8620838660505354
4797.2,722.0,1.8598117153020568
4803.08,722.5,1.8575993771488513
4809.07,723.0,1.855386393598431
4814.98,723.5,1.8532056080580412
4820.99,724.0,1.8511607461857327
4826.94,724.5,1.8488712761102661
4832.94,725.0,1.8467288595231997
4838.94,725.5,1.8447769984467166
4844.9,726.0,1.8427418230442723
4850.99,726.5,1.8407143621020223
4856.87,727.0,1.838833563636385
4862.79,727.5,1.83679961352687
4868.66,728.0,1.834915409879794
4874.71,728.5,1.8329533358217653
4880.68,729.0,1.8310160945167573
4886.42,729.5,1.8291345470119598
4892.42,730.0,1.827097759958702
4898.43,730.5,1.8252159269893615
4904.37,731.0,1.823457176663496
4910.27,731.5,1.82166547311106
4916.1,732.0,1.8198263582188963
4921.96,732.5,1.8182177399039923
4927.93,733.0,1.8162540705088188
4933.79,733.5,1.8145702035236642
4939.71,734.0,1.8128737679781493
4945.64,734.5,1.810969644343193
4951.59,735.0,1.8091495329919143
4957.55,735.5,1.8075860495288787
4963.47,736.0,1.805854596711547
4969.32,736.5,1.8042192353859627
4975.24,737.0,1.8025911951772897
4981.31,737.5,1.80091082382087
4987.24,738.0,1.7992093091404469
4992.99,738.5,1.7977193129065085
4998.99,739.0,1.795975486186082
5004.96,739.5,1.7942405547604028
5010.92,740.0,1.792593173458763
5016.89,740.5,1.7911595625230994
5022.68,741.0,1.7893086365286266
5028.77,741.5,1.7878564984344434
5034.58,742.0,1.7864454761114208
5040.67,742.5,1.784758794062775
5046.67,743.0,1.7831759004110388
5052.74,743.5,1.7815720485330022
5058.75,744.0,1.7800779315395276
5064.78,744.5,1.7785904384590727
5070.85,745.0,1.7769604301278685
5076.84,745.5,1.7753346306292217
5082.99,746.0,1.7738768785786274
5088.94,746.5,1.7723654025895086
5095.03,747.0,1.7708883765111887
5101.12,747.5,1.769300258438326
5107.06,748.0,1.7676379265077073
5113.11,748.5,1.7662309884382394
5119.01,749.0,1.7648574092791676
5125.09,749.5,1.76337733780511
5131.03,750.0,1.7619249048992192
5137.01,750.5,1.7603938130288845
5143.05,751.0,1.7590298918071465
5148.99,751.5,1.7577038192891623
5155.02,752.0,1.7563710258776402
5161.03,752.5,1.7548247020507457
5167.01,753.0,1.7534089956893808
5172.8,753.5,1.7521127160916334
5178.77,754.0,1.7508622992017078
5184.81,754.5,1.7493439735866962
5190.72,755.0,1.7482589276015625
5196.77,755.5,1.7468032559135225
5202.76,756.0,1.745350363489709
5208.69,756.5,1.7439276246660458
5214.6,757.0,1.7426200071051137
5220.55,757.5,1.7412880541184896
5226.45,758.0,1.7400302061937547
5232.26,758.5,1.7387739094361938
5238.08,759.0,1.7375371721545576
5243.84,759.5,1.7362207490693171
5249.84,760.0,1.734997960599092
5255.54,760.5,1.7336298372017525
5261.36,761.0,1.7321645629595066
5267.25,761.5,1.7309041154948601
5273.08,762.0,1.7296715632345678
5278.89,762.5,1.7284039640895024
5284.89,763.0,1.7271160675906234
5290.68,763.5,1.7259374789772213
5296.62,764.0,1.7244966969857425
5302.69,764.5,1.7231490691178961
5308.6,765.0,1.7216005530134606
5314.61,765.5,1.7204947099494672
5320.62,766.0,1.7192020717452061
5326.64,766.5,1.7179632907175644
5332.56,767.0,1.7167413583680142
5338.44,767.5,1.715487131109641
5344.49,768.0,1.7140132417157892
5350.52,768.5,1.7128979315284973
5356.64,769.0,1.7116014057975286
5362.67,769.5,1.710368277453461
5368.68,770.0,1.7092017140297113
5374.65,770.5,1.7080502012969925
5380.78,771.0,1.7067408297266555
5386.68,771.5,1.7055881598617935
5392.85,772.0,1.7043198168403757
5398.85,772.5,1.7034054701993062
5404.88,773.0,1.7020812923495792
5410.98,773.5,1.7008088799605523
5416.89,774.0,1.6997681715534518
5422.88,774.5,1.6984953653114507
5429.07,775.0,1.697297141792746
5435.06,775.5,1.696193022874195
5441.11,776.0,1.695143623752572
5446.99,776.5,1.6941227089084598
5452.99,777.0,1.6929980935310815
5459.02,777.5,1.6919417313171383
5465.09,778.0,1.690845543146692
5471.1,778.5,1.689651500468647
5477.02,779.0,1.688635799465868
5482.99,779.5,1.6874311412588023
5489.07,780.0,1.6864319598861581
5495.04,780.5,1.6854840555945696
5500.97,781.0,1.6842432560148526
5507.0,781.5,1.6834342677604672
5513.08,782.0,1.6822705639688826
5519.13,782.5,1.6811589074232456
5525.13,783.0,1.6800758575018273
5531.13,783.5,1.6790394528510637
5537.07,784.0,1.6783711898028237
5543.0,784.5,1.6776166073741317
5548.93,785.0,1.6764961449732076
5554.97,785.5,1.6755593152082289
5560.96,786.0,1.6744607750888683
5566.91,786.5,1.673429370984595
5572.99,787.0,1.672445719178381
5579.02,787.5,1.6714051348320993
5584.98,788.0,1.6703228818032951
5591.0,788.5,1.6692200316164085
5596.9,789.0,1.6683038197112785
5602.93,789.5,1.66742675499325
5608.93,790.0,1.666402789358701
5614.92,790.5,1.6654939009232819
5620.8,791.0,1.664575271609386
5626.52,791.5,1.6636255095369188
5632.51,792.0,1.6627176458609672
5638.48,792.5,1.6615277222943359
5644.37,793.0,1.6607410602988022
5650.33,793.5,1.6596439838144843
5656.13,794.0,1.6586192393188355
5662.04,794.5,1.6574617426953293
5667.92,795.0,1.6566890070939826
5673.88,795.5,1.6557808356308161
5679.63,796.0,1.6550272036534717
5685.64,796.5,1.6538425667837082
5691.53,797.0,1.6529014877002783
5697.31,797.5,1.651923439054529
5703.13,798.0,1.6510082958278784
5708.98,798.5,1.650064582047341
5714.9,799.0,1.6491008365343691
5720.7,799.5,1.6481657822924114
5726.36,800.0,1.6474112210856235
5731.85,800.5,1.6465598212879222
5737.29,801.0,1.6456685335136518
5742.92,801.5,1.6449864990951566
5748.49,802.0,1.6442263271497415
5754.03,802.5,1.6433565275911972
5759.55,803.0,1.6424689710821596
5765.09,803.5,1.641876913159158
5770.79,804.0,1.6411523846597251
5776.54,804.5,1.6402142407218432
5782.37,805.0,1.6392585017534658
5788.24,805.5,1.6384016307723905
5793.93,806.0,1.6374967353813312
5799.82,806.5,1.6366223092995147
5805.74,807.0,1.6358574429435542
5811.54,807.5,1.634974538975997
5817.38,808.0,1.6340504498405344
5823.22,808.5,1.6332747557092073
5829.08,809.0,1.6325525493455846
5835.04,809.5,1.6316461663390385
5840.94,810.0,1.6306456377248009
5846.83,810.5,1.629879900079488
5852.68,811.0,1.6290203905332
5858.62,811.5,1.6282115855664083
5864.53,812.0,1.6271993427629496
5870.51,812.5,1.6265215870063106
5876.48,813.0,1.6256737430841892
5882.48,813.5,1.6246807709898499
5888.44,814.0,1.624103338814421
5894.36,814.5,1.6233284726272987
5900.4,815.0,1.6225345637202246
5906.33,815.5,1.6215262822300667
5912.28,816.0,1.62056335094807
5918.37,816.5,1.6194935148335703
5924.4,817.0,1.6187639913428642
5930.27,817.5,1.6180375349684613
5936.4,818.0,1.6172747196148647
5942.3,818.5,1.6163241834990663
5948.34,819.0,1.6154457761618195
5954.57,819.5,1.6145403143491026
5960.55,820.0,1.6137562667841139
5966.48,820.5,1.612943544363244
5972.63,821.0,1.6121214136757973
5978.71,821.5,1.6112246883034258
5984.75,822.0,1.6103905866089787
5990.73,822.5,1.6095046562652053
5996.69,823.0,1.6084792310018858
6002.59,823.5,1.607820624373679
6008.75,824.0,1.6071778127380165
6014.69,824.5,1.6062946574616768
6020.67,825.0,1.605616231935248
6026.63,825.5,1.6048787246059881
6032.56,826.0,1.6040273422499423
6038.45,826.5,1.6034754650827339
6044.48,827.0,1.6025370910120142
6050.45,827.5,1.6017265874079205
6056.4,828.0,1.6008755674507307
6062.28,828.5,1.6001276906850779
6068.32,829.0,1.5993693808312357
6074.32,829.5,1.598538543674554
6080.29,830.0,1.5977064151801768
6086.27,830.5,1.5969547356677216
6092.31,831.0,1.5962242584910342
6098.28,831.5,1.5954360593775556
6104.24,832.0,1.594712815513674
6110.35,832.5,1.5938736799156226
6116.3,833.0,1.593051927579607
6122.28,833.5,1.5922351476382488
6128.18,834.0,1.5915228323281836
6134.25,834.5,1.590690983024456
6140.34,835.0,1.5897805732331798
6146.55,835.5,1.5891763332674824
6152.63,836.0,1.5881657444824837
6158.71,836.5,1.5873927915973922
6164.79,837.0,1.586516905765244
6170.85,837.5,1.585776156253746
6176.95,838.0,1.5850179567234708
6182.92,838.5,1.5844775218467928
6188.93,839.0,1.5836494418011116
6195.21,839.5,1.5828089153062377
6201.23,840.0,1.5820820799648734
6207.24,840.5,1.5813172903026629
6213.28,841.0,1.5805459104683988
6219.35,841.5,1.5797546292220617
6225.38,842.0,1.5789795474971589
6231.48,842.5,1.5783561644040085
6237.35,843.0,1.5776673251535078
6243.4,843.5,1.576759454301199
6249.41,844.0,1.5761361966322895
6255.64,844.5,1.57514179658479
6261.52,845.0,1.5744311511640512
6267.44,845.5,1.5736824751070564
6273.48,846.0,1.5729289008627878
6279.35,846.5,1.5722604401301843
6285.25,847.0,1.5714794323369798
6291.23,847.5,1.5708589715451842
6297.2,848.0,1.5701263816467699
6303.21,848.5,1.5691954547216542
6309.23,849.0,1.5685080160066713
6315.14,849.5,1.5677957199857142
6321.09,850.0,1.5671333727414563
6327.03,850.5,1.5662651267040075
6333.06,851.0,1.5655175047180736
6339.12,851.5,1.5648671852095606
6345.19,852.0,1.5639699169623709
6351.27,852.5,1.5634155916117571
6357.27,853.0,1.5625721840634335
6363.28,853.5,1.5619839899447014
6369.29,854.0,1.5612124027006302
6375.34,854.5,1.5605805758568676
6381.34,855.0,1.5599276343425927
6387.44,855.5,1.5593417386427557
6393.66,856.0,1.5585777119664455
6399.64,856.5,1.5578923583553288
6405.85,857.0,1.5570513473603989
6411.96,857.5,1.556290620278797
6417.97,858.0,1.5556781039124972
6424.05,858.5,1.5548951858723086
6430.12,859.0,1.5541440206580412
6436.15,859.5,1.5533773272824953
6442.22,860.0,1.5526931122990242
6448.12,860.5,1.5520846742960726
6454.23,861.0,1.5514653149848943
6460.18,861.5,1.5507858372326475
6466.2,862.0,1.5500930478443236
6472.08,862.5,1.5495499366963745
6478.01,863.0,1.5488331819553327
6484.06,863.5,1.5481503075684797
6490.02,864.0,1.5474857066381347
6495.85,864.5,1.5470298694378202
6501.85,865.0,1.5463066980280527
6507.79,865.5,1.5457127140729097
6513.66,866.0,1.545035542982809
6519.66,866.5,1.5443672194022244
6525.65,867.0,1.5436822445671268
6531.75,867.5,1.542954417396208
6537.63,868.0,1.5423750717610698
6543.59,868.5,1.541668438132588
6549.6,869.0,1.541010357822651
6555.61,869.5,1.540500068686975
6561.44,870.0,1.540080719936269
6567.43,870.5,1.539372687786211
6573.42,871.0,1.5385821792679009
6579.36,871.5,1.5381484638257283
6585.34,872.0,1.5374795156280416
6591.11,872.5,1.5369084737269758
6597.13,873.0,1.5362852292892724
6603.07,873.5,1.5357043620192814
6609.02,874.0,1.5350589812839086
6614.91,874.5,1.5344033834778896
6621.12,875.0,1.5338440629958168
6627.11,875.5,1.5332627138978077
6633.05,876.0,1.5326665210630477
6639.15,876.5,1.5320612932909068
6645.16,877.0,1.531442139360561
6651.3,877.5,1.530817124112814
6657.28,878.0,1.5302267667696838
6663.36,878.5,1.5297203415609195
6669.48,879.0,1.529206948321378
6675.57,879.5,1.5286468685261758
6681.78,880.0,1.5280524263576671
6687.91,880.5,1.5275616683213027
6693.79,881.0,1.5269555468124698
6699.78,881.5,1.526429973017717
6705.79,882.0,1.525887332783271
6711.69,882.5,1.5252942656964286
6717.72,883.0,1.5246501274965036
6723.64,883.5,1.5241833064696448
6729.58,884.0,1.5238141461218273
6735.57,884.5,1.5231943962390289
6741.67,885.0,1.5225286971097478
6747.83,885.5,1.5219727880384613
6753.87,886.0,1.5214331677315767
6759.92,886.5,1.5210686101080773
6765.92,887.0,1.5203391253397145
6772.09,887.5,1.5197144863767327
6778.12,888.0,1.519056751187901
6784.16,888.5,1.5186339962445548
6790.17,889.0,1.518173815165988
6796.28,889.5,1.5176556712983202
6802.35,890.0,1.5172977103367422
6808.27,890.5,1.5168936408981615
6814.26,891.0,1.5162527927947906
6820.3,891.5,1.5157889090931138
6826.37,892.0,1.5152272634972455
6832.38,892.5,1.5146889726319759
6838.42,893.0,1.5143499685402768
6844.42,893.5,1.5137841749364163
6850.51,894.0,1.5132334970474062
6856.68,894.5,1.5127037348296488
6862.92,895.0,1.5122498127586033
6868.9,895.5,1.5117918159512385
6874.96,896.0,1.5113626572209968
6880.84,896.5,1.5108516358583541
6886.83,897.0,1.510438835646931
6892.93,897.5,1.5098864238678302
6898.85,898.0,1.5094683353504212
6904.75,898.5,1.5090977897745474
6910.83,899.0,1.5085409747998986
6916.79,899.5,1.5079619446929557
6922.86,900.0,1.5076286441076778
6928.64,900.5,1.5071504939546332
6934.73,901.0,1.506652433718579
6940.74,901.5,1.5062733292484547
6946.75,902.0,1.505826899762149
6952.96,902.5,1.5054022131013567
6959.09,903.0,1.5050180660985817
6965.26,903.5,1.5044988214930521
6971.31,904.0,1.5041414908210426
6977.35,904.5,1.5037541763501607
6983.5,905.0,1.5033305393972296
6989.5,905.5,1.5027707717238468
6995.52,906.0,1.5022693373796256
7001.65,906.5,1.5018723533096594
7007.71,907.0,1.5016065317985314
7013.79,907.5,1.501184467846574
7019.74,908.0,1.5008301081112447
7025.75,908.5,1.5005059616633778
7031.97,909.0,1.5002265568386774
7038.06,909.5,1.4997450488307467
7044.12,910.0,1.4993730682168023
7050.12,910.5,1.4991500281868688
7056.15,911.0,1.4988841403329345
7062.31,911.5,1.4983470886128794
7068.37,912.0,1.498117088137532
7074.39,912.5,1.4978601526368873
7080.49,913.0,1.4975404759044033
7086.56,913.5,1.4970486069506415
7092.73,914.0,1.4967717247083334
7098.64,914.5,1.4963569143718218
7104.73,915.0,1.496064865285446
7110.88,915.5,1.495817700251234
7117.06,916.0,1.4954361677294565
7123.05,916.5,1.495117892904745
7129.12,917.0,1.4948853889729363
7135.15,917.5,1.4943948887631995
7141.14,918.0,1.4941397464660324
7147.21,918.5,1.4939462926969407
7153.19,919.0,1.4935807475888072
7159.27,919.5,1.4931324130396826
7165.28,920.0,1.4928079753970047
7171.32,920.5,1.4923654743510901
7177.45,921.0,1.4920546389566263
7183.63,921.5,1.4918424267623658
7189.67,922.0,1.4915675102161898
7195.8,922.5,1.4911726276506245
7201.86,923.0,1.490894075763201
7208.0,923.5,1.4906694987831486
7213.94,924.0,1.4903370213928653
7220.04,924.5,1.4900472387222223
7226.09,925.0,1.4896409309567629
7232.2,925.5,1.489413508231402
7238.27,926.0,1.4891140332971486
7244.3,926.5,1.4888007901440172
7250.44,927.0,1.4884131768675473
7256.52,927.5,1.4882235675815452
7262.65,928.0,1.48778526779714
7268.73,928.5,1.4876054173701652
7274.61,929.0,1.4873423455071741
7280.79,929.5,1.48706794606679
7286.89,930.0,1.4868625981345371
7292.94,930.5,1.4866452685876945
