Repository: MaCFP/matl-db

# README File for CERIB

### Experimental Conditions: STA
A Perkin Elmer PYRIS was used to simultaneously conduct Thermogravimetric Analysis (TGA) and Differential Scanning Calorimetry (DSC) experiments. 

* Heating Rate: 5, 10 or 20 K/min
* Temperature program
  - Initial Temperature: 308 K (35°C)
  - Initial Isotherm: 1200 s (hold at 38 K for 1200 s)  
  - Maximum Temperature: 1173 K (900°C)
  - Final Isotherm: None
  - Type: Nitrogen
  - Flow rate: 100 ml/min
  - Note: Ultra High Purity (UHP) Nitrogen
* Crucible
  - Type: Pt
  - Volume: 60 uL
  - Lid: False
* Instrument
  - Type: Perking Elmer PYRIS

| Test Name | O2 volume % |  Initial Sample Mass (mg) |

File: Wood/Calibration_Data/CERIB/CERIB_TGA_N2_05K_R3.csv (part 1 of 2)
Time (s),Temperature (K),Mass (mg)
0.0,308.0,7.010511094
7.57,308.5,7.004205819644842
15.39,309.0,6.997420325347299
23.29,309.5,6.990388747868005
30.51,310.0,6.984156055779545
38.0,310.5,6.977373224872853
45.36,311.0,6.970752396738395
52.7,311.5,6.9638016008955175
59.8,312.0,6.957252471070911
67.07,312.5,6.950480384258391
74.13,313.0,6.943436137817174
81.2,313.5,6.9367785394803665
88.0,314.0,6.930082676444137
94.89,314.5,6.9232836442548
101.64,315.0,6.916473084784059
108.49,315.5,6.909392149206549
115.29,316.0,6.902452158821803
121.93,316.5,6.895442779347368
128.43,317.0,6.888548689675374
135.2,317.5,6.881464366009026
142.03,318.0,6.8744129879708025
148.74,318.5,6.867234605799801
155.75,319.0,6.8599454886635245
162.57,319.5,6.852489596373519
169.26,320.0,6.845288651367269
176.24,320.5,6.837259782786861
182.83,321.0,6.829735075520251
189.47,321.5,6.822095386732758
196.15,322.0,6.814290237422003
202.5,322.5,6.806917111183302
209.3,323.0,6.79908134495054
215.89,323.5,6.791662076833697
222.39,324.0,6.784200668681682
228.77,324.5,6.776866658756757
235.2,325.0,6.769561983959814
241.41,325.5,6.762667999295194
247.77,326.0,6.7555408082871615
254.05,326.5,6.748600851107244
260.4,327.0,6.741549162110765
266.78,327.5,6.734568328728166
273.07,328.0,6.7276352126526975
279.13,328.5,6.721142127670222
285.42,329.0,6.71446415848467
291.32,329.5,6.7081750960627655
297.62,330.0,6.70154967242375
303.75,330.5,6.695071938035049
310.21,331.0,6.688405994156867
316.52,331.5,6.682026643861885
322.96,332.0,6.675772725200703
329.06,332.5,6.6697853395140445
335.24,333.0,6.663544029536899
341.7,333.5,6.657417071200135
347.66,334.0,6.651819141235308
354.02,334.5,6.646131023289474
360.15,335.0,6.64065675599951
366.2,335.5,6.635102233065547
372.05,336.0,6.629905558355017
378.23,336.5,6.624707438691785
384.35,337.0,6.619548790659102
390.46,337.5,6.614586196952357
396.32,338.0,6.609938164120411
402.51,338.5,6.605046067762693
408.27,339.0,6.600597568155262
414.16,339.5,6.596298324291194
420.16,340.0,6.591753847404458
425.92,340.5,6.587480743359874
432.04,341.0,6.583161119385501
438.03,341.5,6.5791086917737065
443.85,342.0,6.575148576545031
449.79,342.5,6.571234527183893
455.8,343.0,6.567487319241878
461.98,343.5,6.5633718330992155
468.06,344.0,6.55972310433518
474.23,344.5,6.556061666484462
480.21,345.0,6.5526139245225075
486.22,345.5,6.549099585203667
492.25,346.0,6.545843901889461
498.35,346.5,6.542521647046353
504.26,347.0,6.539545950852728
510.19,347.5,6.5365389468777915
516.03,348.0,6.533589168416902
522.09,348.5,6.5306993401234
528.01,349.0,6.528052745054744
533.97,349.5,6.525200277987575
540.03,350.0,6.522463579350639
545.84,350.5,6.520044511191091
551.69,351.0,6.517426004403249
557.38,351.5,6.515245635076136
563.51,352.0,6.513076445049867
569.23,352.5,6.510901264853779
575.09,353.0,6.508825534600281
581.0,353.5,6.506724812368661
586.97,354.0,6.504802414282478
593.0,354.5,6.5027405776355875
598.75,355.0,6.500882081855872
604.83,355.5,6.499185860729896
610.69,356.0,6.497542138738882
616.8,356.5,6.495822181674803
622.47,357.0,6.494323872351109
628.54,357.5,6.4925602563408855
634.28,358.0,6.49128695617715
640.19,358.5,6.489810001209237
646.03,359.0,6.488424896739929
651.96,359.5,6.48693944282821
657.85,360.0,6.485764684237121
663.74,360.5,6.484620508027771
669.59,361.0,6.483301409038629
675.44,361.5,6.482108519978916
681.32,362.0,6.481007149834867
687.29,362.5,6.48001216051415
692.96,363.0,6.478966000591645
698.72,363.5,6.4781084806854885
704.57,364.0,6.477016027874466
710.41,364.5,6.476072249195938
716.07,365.0,6.475061017732751
721.98,365.5,6.474228870255512
727.96,366.0,6.473357006708713
734.04,366.5,6.472464925962382
739.89,367.0,6.471647036480249
746.01,367.5,6.470776060801487
752.02,368.0,6.469781746596301
757.92,368.5,6.469166773208048
763.9,369.0,6.468512387006976
769.76,369.5,6.4676982161179986
775.52,370.0,6.467082053968597
781.53,370.5,6.466422005125387
787.48,371.0,6.465686938302845
793.27,371.5,6.465066269081361
799.2,372.0,6.464366737853035
805.11,372.5,6.463526809390231
811.05,373.0,6.462924817739008
816.59,373.5,6.4624575129499995
822.54,374.0,6.461781311195609
828.43,374.5,6.461283850080114
834.27,375.0,6.460791688862858
840.07,375.5,6.460107898638554
845.96,376.0,6.45971648745618
851.73,376.5,6.459400891898733
857.59,377.0,6.458961132464088
863.43,377.5,6.4582112634125055
869.25,378.0,6.4578107188959
875.02,378.5,6.457373546196907
881.03,379.0,6.456894945015539
886.77,379.5,6.456393770664942
892.67,380.0,6.455955511020019
898.39,380.5,6.455429169642392
904.4,381.0,6.454886659535106
910.16,381.5,6.454669329976482
916.04,382.0,6.454230979253094
921.82,382.5,6.453698890302266
927.6,383.0,6.453235343219266
933.33,383.5,6.452737061172721
939.14,384.0,6.452363806855276
944.97,384.5,6.451814227162043
950.64,385.0,6.451602529294079
956.56,385.5,6.451179545340335
962.15,386.0,6.450808713903269
967.92,386.5,6.45039303251692
973.76,387.0,6.450025725345581
979.67,387.5,6.449429309874373
985.59,388.0,6.449199872859938
991.43,388.5,6.448813821741708
997.32,389.0,6.448456592281615
1003.18,389.5,6.448138639476372
1009.06,390.0,6.447576728624999
1014.9,390.5,6.447094869975035
1020.8,391.0,6.446915441737231
1026.56,391.5,6.4465104429829685
1032.38,392.0,6.446256391825698
1038.16,392.5,6.4457048300472435
1044.14,393.0,6.44521111037676
1050.0,393.5,6.4450436367825
1055.86,394.0,6.444545344264115
1061.6,394.5,6.444050282268432
1067.34,395.0,6.443688285287927
1073.21,395.5,6.443453355209752
1079.0,396.0,6.443150425035433
1084.76,396.5,6.442889720802333
1090.61,397.0,6.442429655954424
1096.25,397.5,6.4420724722191816
1102.08,398.0,6.441745732870409
1107.92,398.5,6.441332563584123
1113.82,399.0,6.440994230312307
1119.63,399.5,6.440542049025436
1125.41,400.0,6.4403434881173665
1131.13,400.5,6.439977551858614
1136.78,401.0,6.439554621805315
1142.65,401.5,6.439125386934546
1148.43,402.0,6.438907459777024
1154.21,402.5,6.4385690693684685
1159.88,403.0,6.438080463997965
1165.66,403.5,6.437699700775666
1171.29,404.0,6.437349537662508
1177.06,404.5,6.437309411466462
1182.8,405.0,6.436782604985389
1188.51,405.5,6.436436595815807
1194.21,406.0,6.436201877104891
1199.87,406.5,6.4358853400651865
1205.54,407.0,6.435183688779589
1211.24,407.5,6.4347542127404775
1216.93,408.0,6.434494153651775
1222.66,408.5,6.43424341664423
1228.31,409.0,6.433776799585641
1234.04,409.5,6.433481022738738
1239.78,410.0,6.433059015901526
1245.5,410.5,6.432894851464528
1251.28,411.0,6.432562585738963
1256.79,411.5,6.43215506670629
1262.56,412.0,6.431792104363228
1268.39,412.5,6.431421609519731
1273.99,413.0,6.431021777249648
1279.76,413.5,6.4305781537649125
1285.4,414.0,6.430096170504195
1290.89,414.5,6.4297991528662415
1296.75,415.0,6.42955034676842
1302.39,415.5,6.42922046842615
1308.09,416.0,6.428968623885588
1313.67,416.5,6.428648365653029
1319.25,417.0,6.428336818431758
1324.9,417.5,6.427797730785161
1330.63,418.0,6.427409510069705
1336.39,418.5,6.427136279346587
1342.14,419.0,6.42690081481938
1348.0,419.5,6.4266350286478735
1353.49,420.0,6.426269444317053
1359.35,420.5,6.425736866498851
1365.11,421.0,6.425276032982291
1371.02,421.5,6.425135552510362
1376.72,422.0,6.42461195317648
1382.42,422.5,6.424090814601866
1388.16,423.0,6.42377946791971
1393.88,423.5,6.423399889973726
1399.66,424.0,6.422975665454545
1405.22,424.5,6.4225861622399405
1410.93,425.0,6.42221521268801
1416.66,425.5,6.421997205943586
1422.44,426.0,6.42145556090268
1428.12,426.5,6.42114505632879
1433.62,427.0,6.420659551566794
1439.29,427.5,6.420383214994247
1444.95,428.0,6.4197865839761015
1450.78,428.5,6.419461589397939
1456.45,429.0,6.419103542342399
1462.07,429.5,6.418624134459439
1467.76,430.0,6.4181052891562285
1473.43,430.5,6.417708670435189
1479.19,431.0,6.417119416065906
1484.95,431.5,6.416654734671382
1490.54,432.0,6.416313056721765
1496.06,432.5,6.415810793737211
1501.89,433.0,6.41526798730907
1507.56,433.5,6.414787316225644
1513.18,434.0,6.414318952086538
1518.82,434.5,6.413913578411913
1524.52,435.0,6.413165645903041
1530.14,435.5,6.412720675686013
1535.78,436.0,6.412186501924445
1541.49,436.5,6.41160623411603
1546.97,437.0,6.411075659920336
1552.54,437.5,6.4106169836520905
1558.27,438.0,6.410074372025092
1563.97,438.5,6.409443696617886
1569.72,439.0,6.408946201094331
1575.3,439.5,6.408301384669531
1581.0,440.0,6.407725714579138
1586.67,440.5,6.407149519226258
1592.41,441.0,6.406480324160156
1598.07,441.5,6.405765270174368
1603.75,442.0,6.404957968605644
1609.41,442.5,6.404237716961917
1615.02,443.0,6.403766097183743
1620.76,443.5,6.403063764185967
1626.37,444.0,6.402293893720665
1632.01,444.5,6.401531012756445
1637.7,445.0,6.400740918818672
1643.28,445.5,6.4000048807436825
1649.0,446.0,6.399152049405923
1654.63,446.5,6.398277016126951
1660.23,447.0,6.397572025809356
1665.81,447.5,6.396723550586342
1671.6,448.0,6.395849012387149
1677.21,448.5,6.394972202329566
1682.94,449.0,6.394132207953164
1688.61,449.5,6.393132213395367
1694.21,450.0,6.392152606459058
1700.0,450.5,6.391145588368204
1705.58,451.0,6.390332740532523
1711.29,451.5,6.389265086197561
1716.98,452.0,6.388174316902239
1722.51,452.5,6.3870775376361495
1728.15,453.0,6.3860165971434215
1733.73,453.5,6.384864123507474
1739.4,454.0,6.383883027695488
1745.09,454.5,6.382880625800399
1750.67,455.0,6.381637594034929
1756.21,455.5,6.380606417212869
1761.97,456.0,6.37938249420249
1767.56,456.5,6.377953401542601
1773.12,457.0,6.376834913705881
1778.82,457.5,6.375760110045975
1784.56,458.0,6.374529674507467
1790.18,458.5,6.373105470034783
1795.8,459.0,6.371755837588378
1801.46,459.5,6.370342457822996
1806.98,460.0,6.368815117952177
1812.53,460.5,6.367551558203967
1818.15,461.0,6.366054777920207
1823.79,461.5,6.364753465711016
1829.39,462.0,6.363305581030265
1835.01,462.5,6.361802152105013
1840.64,463.0,6.360186944757742
1846.14,463.5,6.358707565413914
1851.92,464.0,6.357228241272804
1857.52,464.5,6.355693739172024
1863.13,465.0,6.353861622571336
1868.52,465.5,6.352186872174148
1874.2,466.0,6.3505702213681925
1879.92,466.5,6.348674152154347
1885.47,467.0,6.347051975068044
1891.04,467.5,6.345374345096213
1896.68,468.0,6.3433149380530764
1902.22,468.5,6.341696073251944
1907.83,469.0,6.3398486454540945
1913.48,469.5,6.337979849367267
1919.03,470.0,6.3360617123223255
1924.62,470.5,6.334058845583315
1930.26,471.0,6.332065734781331
1935.72,471.5,6.330245383710501
1941.27,472.0,6.328078370827117
1946.92,472.5,6.326209702195838
1952.52,473.0,6.324273116189517
1958.13,473.5,6.322187955769249
1963.56,474.0,6.320291597470931
1969.25,474.5,6.318086147430303
1974.69,475.0,6.316059216306216
1980.25,475.5,6.3141428688249315
1985.89,476.0,6.311889941011617
1991.65,476.5,6.309724515548387
1997.29,477.0,6.307704594552899
2002.96,477.5,6.305368821039477
2008.62,478.0,6.303215061367057
2014.19,478.5,6.301142382151173
2019.89,479.0,6.298788184190835
2025.59,479.5,6.296748666977695
2031.17,480.0,6.294754912147275
2036.82,480.5,6.2925055057831045
2042.4,481.0,6.290231700297767
2047.94,481.5,6.288003417047276
2053.56,482.0,6.285808937997826
2059.29,482.5,6.283449591931481
2064.88,483.0,6.281063720320419
2070.38,483.5,6.27879764943542
2075.95,484.0,6.276525822824949
2081.65,484.5,6.274416379412627
2087.2,485.0,6.27208737381907
2092.85,485.5,6.2697991943717115
2098.49,486.0,6.267570623568323
2104.11,486.5,6.265221511561099
2109.79,487.0,6.262792438246636
2115.34,487.5,6.260370087259604
2120.98,488.0,6.257926805592694
2126.54,488.5,6.255822543129452
2132.25,489.0,6.253522204874199
2137.91,489.5,6.251007975447928
2143.43,490.0,6.248649779930865
2149.04,490.5,6.246188689069563
2154.74,491.0,6.24365184945102
2160.33,491.5,6.2412150089266785
2165.9,492.0,6.238795173000671
2171.44,492.5,6.236299011795785
2177.05,493.0,6.233702284892238
2182.65,493.5,6.2311113114278225
2188.28,494.0,6.228405082942084
2193.94,494.5,6.225554546249614
2199.51,495.0,6.222862782449862
2205.06,495.5,6.220151143929371
2210.74,496.0,6.217530440681974
2216.31,496.5,6.214605083570868
2221.87,497.0,6.211938623084742
2227.51,497.5,6.209186013428809
2232.89,498.0,6.206298639007848
2238.56,498.5,6.203315133745763
2244.23,499.0,6.200159660366247
2249.68,499.5,6.197423449140186
2255.27,500.0,6.194561146053314
2261.0,500.5,6.191487092120955
2266.56,501.0,6.188419429732542
2272.1,501.5,6.18536792253453
2277.63,502.0,6.182451658372292
2283.12,502.5,6.179186273143329
2288.76,503.0,6.175900408528301
2294.35,503.5,6.172628253192836
2300.15,504.0,6.169322523852233
2305.63,504.5,6.166025199318374
2311.27,505.0,6.162565154694721
2316.99,505.5,6.15911082200543
2322.7,506.0,6.155279027238841
2328.34,506.5,6.1516385941637415
2333.98,507.0,6.147983511535379
2339.38,507.5,6.144506182387215
2345.18,508.0,6.140812165569978
2350.71,508.5,6.136807057472517
2356.38,509.0,6.132886685345361
2362.28,509.5,6.1289404940415375
2367.76,510.0,6.124923108550108
2373.53,510.5,6.120644143486888
2379.16,511.0,6.116659954815472
2384.71,511.5,6.11260520692905
2390.46,512.0,6.108213585214953
2396.0,512.5,6.103949014930108
2401.6,513.0,6.09972248423785
2407.18,513.5,6.095462781952158
2412.78,514.0,6.090927248008467
2418.43,514.5,6.086610141912623
2424.09,515.0,6.082018617771159
2429.62,515.5,6.077439184804808
2435.26,516.0,6.072887714327546
2440.84,516.5,6.068308575045908
2446.52,517.0,6.063553276250819
2452.13,517.5,6.058654896568721
2457.7,518.0,6.053942596120216
2463.25,518.5,6.049179659796821
2468.92,519.0,6.04439994210239
2474.53,519.5,6.039321604536406
2480.15,520.0,6.03436771357046
2485.72,520.5,6.029182493641393
2491.33,521.0,6.024124857913725
2496.97,521.5,6.019155276137848
2502.56,522.0,6.013837825679007
2508.04,522.5,6.008769481415329
2513.66,523.0,6.0034994561627215
2519.22,523.5,5.9982146304384525
2524.64,524.0,5.992816487308804
2530.21,524.5,5.987278232690944
2535.86,525.0,5.98160343580018
2541.33,525.5,5.976107534092814
2546.94,526.0,5.970297813973781
2552.49,526.5,5.964634587011086
2558.13,527.0,5.958586573387755
2563.51,527.5,5.952821219112716
2569.07,528.0,5.947093201918607
2574.61,528.5,5.9410884507277775
2580.18,529.0,5.934789046388595
2585.73,529.5,5.928786155523816
2591.35,530.0,5.922449860222522
2596.93,530.5,5.9160738336346625
2602.59,531.0,5.90934994654658
2608.05,531.5,5.902985986857523
2613.66,532.0,5.896196282602433
2619.29,532.5,5.889562405899188
2624.89,533.0,5.88270657047988
2630.39,533.5,5.8759619649561365
2635.92,534.0,5.869207611548043
2641.49,534.5,5.8623739908567
2647.16,535.0,5.855095175730366
2652.74,535.5,5.8479182903961
2658.3,536.0,5.840401199549334
2663.96,536.5,5.832833439101128
2669.6,537.0,5.825176506269827
2675.22,537.5,5.816728863609533
2680.86,538.0,5.808907132002041
2686.38,538.5,5.801303554682355
2692.0,539.0,5.793474581871823
2697.69,539.5,5.785476540523459
2703.4,540.0,5.7773865972226925
2708.99,540.5,5.769278671209982
2714.51,541.0,5.761387495384921
2720.22,541.5,5.7528691478263285
2725.91,542.0,5.744523812432879
2731.51,542.5,5.736074722513386
2737.19,543.0,5.727391703055689
2742.76,543.5,5.718935291639039
2748.31,544.0,5.71031051733699
2753.96,544.5,5.70150213806042
2759.52,545.0,5.692842824223554
2765.09,545.5,5.683919855681405
2770.65,546.0,5.6749570597773245
2776.28,546.5,5.6659745650802975
2781.98,547.0,5.656632381391303
2787.78,547.5,5.646951332990073
2793.46,548.0,5.637590891162521
2799.01,548.5,5.628401938683231
2804.64,549.0,5.619018754752569
2810.44,549.5,5.6089904905071775
2816.2,550.0,5.599137330989437
2821.9,550.5,5.5892583706708034
2827.68,551.0,5.5792263485378415
2833.25,551.5,5.569116170207592
2838.98,552.0,5.559060931564327
2844.63,552.5,5.54872283536483
2850.35,553.0,5.538354004078972
2856.1,553.5,5.527977285393704
2861.67,554.0,5.517600195761321
2867.31,554.5,5.507122712984569
2873.12,555.0,5.496302718964964
2878.72,555.5,5.485911876882167
2884.37,556.0,5.475036333714555
2889.89,556.5,5.464368181345536
2895.48,557.0,5.453547372124586
2901.15,557.5,5.442572765881846
2906.9,558.0,5.4312620987247024
2912.5,558.5,5.4202768080107955
2918.08,559.0,5.409169591888754
2923.71,559.5,5.397985242197825
2929.46,560.0,5.38621061592947
2934.99,560.5,5.374814975852714
2940.68,561.0,5.363246339339742
2946.27,561.5,5.351805000555464
2951.91,562.0,5.339976486812686
2957.57,562.5,5.327999578918933
2963.11,563.0,5.316283403098277
2968.71,563.5,5.30423550230027
2974.35,564.0,5.292213941650201
2980.12,564.5,5.279803314923335
2985.92,565.0,5.266874036491662
2991.46,565.5,5.254740945261041
2997.13,566.0,5.242150054311339
3002.83,566.5,5.22953406356614
3008.6,567.0,5.216315724327269
3014.26,567.5,5.203415955656836
3019.84,568.0,5.19064110399421
3025.44,568.5,5.177724775703324
3031.06,569.0,5.164640534545149
3036.82,569.5,5.151117457509164
3042.41,570.0,5.137725063704964
3048.04,570.5,5.124293140855753
3053.64,571.0,5.110520038465913
3059.43,571.5,5.096407794988859
3065.05,572.0,5.082673231220587
3070.78,572.5,5.068334098139172
3076.44,573.0,5.054001521192326
3081.99,573.5,5.0398921488719886
3087.75,574.0,5.025460512471187
3093.51,574.5,5.010627189584205
3099.09,575.0,4.996071121051589
3104.73,575.5,4.9812323923125135
3110.39,576.0,4.966166781919811
3116.07,576.5,4.950832328762819
3121.72,577.0,4.9355157658693045
3127.27,577.5,4.9203290071489505
3132.88,578.0,4.904746568567494
3138.63,578.5,4.888851554448878
3144.37,579.0,4.8726453503203295
3150.06,579.5,4.856640346113464
3155.71,580.0,4.840282981052917
3161.42,580.5,4.823750074456367
3167.15,581.0,4.807086937599643
3172.72,581.5,4.79048635067653
3178.47,582.0,4.773432869566117
3184.13,582.5,4.756736017713078
3189.84,583.0,4.739142342695969
3195.56,583.5,4.721707323611346
3201.26,584.0,4.704109144395082
3206.94,584.5,4.68652423446655
3212.57,585.0,4.668802464477248
3218.28,585.5,4.6508926124613295
3223.97,586.0,4.63279383264698
3229.52,586.5,4.6148091686886215
3235.23,587.0,4.596497470237429
3240.8,587.5,4.578400509226646
3246.43,588.0,4.55996401875443
3252.13,588.5,4.541178870178678
3257.87,589.0,4.521986044232026
3263.56,589.5,4.502933636786713
3269.32,590.0,4.483708400361655
3275.06,590.5,4.464261473261292
3280.83,591.0,4.444633664664295
3286.5,591.5,4.425239680703572
3292.14,592.0,4.405743910534739
3297.94,592.5,4.385690123199221
3303.7,593.0,4.365579506513523
3309.39,593.5,4.345563544244279
3314.98,594.0,4.325355863834039
3320.87,594.5,4.3049270904950205
3326.54,595.0,4.2843840405
3332.25,595.5,4.263994293719528
3338.07,596.0,4.243176893829898
3343.67,596.5,4.223234904636552
3349.44,597.0,4.202935510061698
3355.22,597.5,4.181735327093795
3360.83,598.0,4.161316955269078
3366.64,598.5,4.140317857490305
3372.33,599.0,4.119526212688404
3378.02,599.5,4.0987996091862735
3383.77,600.0,4.077531836409773
3389.4,600.5,4.056843215263297
3395.1,601.0,4.035496277404046
3400.79,601.5,4.0144435552781355
3406.51,602.0,3.9927971764029295
3412.25,602.5,3.9713537437475934
3417.99,603.0,3.9498879704263117
3423.5,603.5,3.9288557593355478
3429.24,604.0,3.9072256856744954
3435.02,604.5,3.8850322395325088
3440.73,605.0,3.8632943724836872
3446.35,605.5,3.841512710020279
3452.14,606.0,3.8193619181076257
3457.88,606.5,3.7968236819234638
3463.62,607.0,3.7744113970214785
3469.23,607.5,3.7521351233249502
3474.99,608.0,3.7293371241341458
3480.8,608.5,3.706011702677855
3486.43,609.0,3.683266069275675
3492.11,609.5,3.660080436081117
3497.86,610.0,3.636710765960933
3503.66,610.5,3.612854820930451
3509.33,611.0,3.589573941753151
3514.95,611.5,3.565936204371941
3520.63,612.0,3.541942829518464
3526.25,612.5,3.5181040676888427
3531.98,613.0,3.493336545305244
3537.87,613.5,3.4678183164065763
3543.46,614.0,3.443169264261711
3549.21,614.5,3.4175154503977274
3555.03,615.0,3.391232284715792
3560.9,615.5,3.3645198560828917
3566.73,616.0,3.3377410068301487
3572.4,616.5,3.311360147439912
3578.12,617.0,3.2840944550940323
3583.94,617.5,3.256224065080614
3589.73,618.0,3.228549486744896
3595.47,618.5,3.200459903095147
3601.25,619.0,3.171642030211136
3607.12,619.5,3.1421219971713845
3612.92,620.0,3.11271460777408
3618.52,620.5,3.083847561970971
3624.31,621.0,3.053558886243384
3630.12,621.5,3.0227956927108988
3635.88,622.0,2.992012034399929
3641.7,622.5,2.9604204936259517
3647.54,623.0,2.928206715829477
3653.47,623.5,2.895432750289434
3659.39,624.0,2.8619673671963017
3665.22,624.5,2.82884514646732
3671.02,625.0,2.795395754971427
3676.85,625.5,2.7614737161575063
3682.59,626.0,2.7279733102745416
3688.41,626.5,2.693463629362239
3694.23,627.0,2.658437372837591
3700.0,627.5,2.6235419828776885
3705.81,628.0,2.5879561997099234
3711.55,628.5,2.552813768809871
3717.34,629.0,2.5168725630333775
3723.15,629.5,2.4807346524258658
3728.91,630.0,2.44493764929695
3734.42,630.5,2.410282766973023
3740.12,631.0,2.374545996376343
3745.87,631.5,2.3382948019737073
3751.56,632.0,2.3024824883130637
3757.12,632.5,2.267693620878481
3762.89,633.0,2.2316859075669226
3768.6,633.5,2.1963339475173034
3774.23,634.0,2.1615257083552963
3779.92,634.5,2.1268400744936122
3785.4,635.0,2.0937635413592317
3791.11,635.5,2.0595808863583724
3796.74,636.0,2.026512769921342
3802.45,636.5,1.9936486367649562
3808.08,637.0,1.9614276350777176
3813.67,637.5,1.9302938722209277
3819.35,638.0,1.899561761639398
3825.1,638.5,1.8695541335317156
3830.81,639.0,1.8403333204464636
3836.44,639.5,1.812586878648314
3842.21,640.0,1.7853594123950935
3848.02,640.5,1.7589662432037736
3853.71,641.0,1.7343928839040836
3859.3,641.5,1.711229406426342
3865.06,642.0,1.6885791576481526
3870.76,642.5,1.667187062067051
3876.52,643.0,1.646918410854096
3882.07,643.5,1.6286738429599306
3887.77,644.0,1.6110464480481548
3893.52,644.5,1.59447524162411
3899.29,645.0,1.5789749176052101
3905.02,645.5,1.5646037845473018
3910.63,646.0,1.5519702745108328
3916.16,646.5,1.540419076290815
3921.65,647.0,1.5297549375730397
3927.33,647.5,1.5194730838635164
3932.96,648.0,1.5102364831327042
3938.59,648.5,1.5017444607300408
3944.15,649.0,1.4941959981162787
3949.77,649.5,1.4871631386891888
3955.38,650.0,1.4806210830817437
3961.02,650.5,1.4746361494907976
3966.67,651.0,1.4692581820331452
3972.39,651.5,1.464048067310769
3977.96,652.0,1.4593317551081748
3983.77,652.5,1.4546841959757648
3989.49,653.0,1.450435985705812
3995.06,653.5,1.4464710288581772
4000.81,654.0,1.442555898269335
4006.54,654.5,1.4388625506035817
4012.28,655.0,1.4352458366939007
4018.04,655.5,1.4315235315071293
4023.71,656.0,1.4282631171593012
4029.6,656.5,1.4248948219315936
4035.41,657.0,1.4216010395253387
4041.04,657.5,1.4182691558602567
4046.89,658.0,1.4150405314381689
4052.64,658.5,1.4117025782659027
4058.5,659.0,1.408557437591587
4064.3,659.5,1.4054952945157857
4069.95,660.0,1.402311332814863
4075.81,660.5,1.3992597692983582
4081.64,661.0,1.3961922126764248
4087.35,661.5,1.3932242924296927
4093.03,662.0,1.3903579190257125
4098.8,662.5,1.3874702640119856
4104.48,663.0,1.384566897960234
4110.34,663.5,1.3816120256758253
4116.09,664.0,1.3787786121751366
4121.8,664.5,1.3756442730156946
4127.64,665.0,1.3727473565110195
4133.41,665.5,1.3699347106173494
4139.19,666.0,1.3671049492007012
4144.99,666.5,1.3643192926035868
4150.65,667.0,1.3613672401090826
4156.53,667.5,1.358513740648387
4162.22,668.0,1.3557337915812555
4167.96,668.5,1.352898161250977
4173.85,669.0,1.3498952667625892
4179.51,669.5,1.34711104889624
4185.45,670.0,1.3442147047831858
4191.32,670.5,1.3413641290160658
4197.17,671.0,1.3387704794701982
4203.03,671.5,1.3360349899771773
4208.85,672.0,1.3332601960813577
4214.64,672.5,1.3303805849939587
4220.45,673.0,1.3275967756131868
4226.37,673.5,1.3247274502093835
4232.24,674.0,1.3219491247159971
4238.11,674.5,1.3190580006138555
4244.05,675.0,1.3162968247225424
4249.84,675.5,1.3133715968752535
4255.66,676.0,1.3107271063560952
4261.48,676.5,1.3079575619900154
4267.38,677.0,1.3050639559617812
4273.24,677.5,1.3021933109203128
4279.07,678.0,1.2995104419122594
4284.94,678.5,1.296710827964644
4290.75,679.0,1.2939426439856934
4296.65,679.5,1.2910916891163142
4302.57,680.0,1.288209741298937
4308.41,680.5,1.2856501575923218
4314.29,681.0,1.2827083352520479
4319.99,681.5,1.2801127455343886
4325.86,682.0,1.2772641735317014
4331.74,682.5,1.2744974079888178
4337.69,683.0,1.271715981582885
4343.48,683.5,1.2689848343296755
4349.26,684.0,1.2662553657679347
4355.15,684.5,1.2635176274338646
4361.07,685.0,1.260743009868526
4367.02,685.5,1.2581501023787665
4372.8,686.0,1.2553805875736288
4378.58,686.5,1.2527725572447113
4384.42,687.0,1.250019372439774
4390.33,687.5,1.2472456477770775
4395.96,688.0,1.2445800895486558
4401.91,688.5,1.2419872698295962
4407.73,689.0,1.2392920112243109
4413.58,689.5,1.2364750791136416
4419.45,690.0,1.2337886961069102
4425.23,690.5,1.2313396668147312
4431.06,691.0,1.2284623677448323
4436.94,691.5,1.2258063556384726
4442.81,692.0,1.2232343523563791
4448.6,692.5,1.220597849011259
4454.4,693.0,1.2179271442416826
4460.3,693.5,1.2152545521128524
4466.18,694.0,1.2125910835232272
4471.85,694.5,1.2101272386529156
4477.7,695.0,1.2072805532239608
4483.55,695.5,1.2045837640495776
4489.31,696.0,1.202227197659188
4495.25,696.5,1.1997837219222598
4501.03,697.0,1.1973239533636801
4506.8,697.5,1.1947770032163383
4512.61,698.0,1.192264226088404
4518.53,698.5,1.1895430138968428
4524.19,699.0,1.1872107529810563
4530.14,699.5,1.1846370754114246
4536.03,700.0,1.1821680270969963
4541.95,700.5,1.1796069913715286
4547.83,701.0,1.1772045916465634
4553.62,701.5,1.1745351082313595
4559.63,702.0,1.1722017923941146
4565.53,702.5,1.169537823211648
4571.49,703.0,1.1670744419627228
4577.47,703.5,1.1644902381926945
4583.4,704.0,1.1617925166845702
4589.37,704.5,1.1595325521614135
4595.34,705.0,1.157047673319981
4601.12,705.5,1.1548512949166458
4607.14,706.0,1.1525265409198702
4613.01,706.5,1.1500476417632508
4618.86,707.0,1.1476241334880273
4624.83,707.5,1.1454802957604775
4630.79,708.0,1.1432188672495807
4636.55,708.5,1.140941015458943
4642.4,709.0,1.1385861653180722
4648.44,709.5,1.1361818539874606
4654.33,710.0,1.1339819592932365
4660.42,710.5,1.1316822880992656
4666.43,711.0,1.1293932752993139
4672.31,711.5,1.127159246711478
4678.32,712.0,1.1248620377406904
4684.16,712.5,1.122707348882793
4690.19,713.0,1.1205759357756697
4696.05,713.5,1.118544355875245
4702.04,714.0,1.1164093319713024
4707.87,714.5,1.1143932980671405
4713.8,715.0,1.112358174255842
4719.74,715.5,1.110224423428673
4725.63,716.0,1.108091798536738
4731.57,716.5,1.1061123492020044
4737.44,717.0,1.1041187897518123
4743.39,717.5,1.1020832916544032
4749.18,718.0,1.1001470608326998
4755.29,718.5,1.0981379544433962
4761.18,719.0,1.0961866280836503
4767.18,719.5,1.0942937971339097
4773.04,720.0,1.0925146656339444
4779.03,720.5,1.0905828041227645
4784.88,721.0,1.088652461721775
4790.73,721.5,1.086916620782657
4796.68,722.0,1.0850534765380226
4802.59,722.5,1.0832928762969083
4808.55,723.0,1.081478359905029
4814.41,723.5,1.0796662710200182
4820.36,724.0,1.077812916656213
4826.39,724.5,1.0759278482404953
4832.43,725.0,1.0742593412667956
4838.3,725.5,1.072524113663845
4844.2,726.0,1.0708831041349287
4850.22,726.5,1.0690240855697315
4856.11,727.0,1.0673976525606421
4862.09,727.5,1.065755511688347
4867.8,728.0,1.0642409285380174
4873.84,728.5,1.0626025655756404
4879.68,729.0,1.0610273634663472
4885.43,729.5,1.0593677465510578
4891.33,730.0,1.057662928540387
4897.31,730.5,1.0562689274639923
4903.18,731.0,1.054654570665835
4908.96,731.5,1.0532224935254457
4914.83,732.0,1.0515365531589527
4920.71,732.5,1.0501664045483468
4926.64,733.0,1.0485882313479942
4932.4,733.5,1.0469910709503327
4938.27,734.0,1.045348056228421
4944.17,734.5,1.0441076381161758
4950.25,735.0,1.0426376862765827
4956.25,735.5,1.0411716868075096
4962.2,736.0,1.039859780431119
4967.92,736.5,1.0384707569935618
4973.93,737.0,1.0371546881733602
4979.95,737.5,1.0355248240998067
4985.95,738.0,1.034350603610923
4991.83,738.5,1.0329500570193282
4997.69,739.0,1.031594014721599
5003.49,739.5,1.0301719158111895
5009.36,740.0,1.028659119829413
5015.13,740.5,1.0272742349000479
5020.78,741.0,1.0262381797446993
5026.77,741.5,1.024703450651374
5032.54,742.0,1.023388756603776
5038.47,742.5,1.0221624006974634
5044.25,743.0,1.0210555346272705
5050.11,743.5,1.0197161408973157
5055.96,744.0,1.01829371698687
5061.87,744.5,1.0170875694861605
5067.77,745.0,1.015861089654716
5073.49,745.5,1.0146212241313761
5079.45,746.0,1.0134499420630538
5085.55,746.5,1.0119915977992782
5091.37,747.0,1.0107048522204398
5097.39,747.5,1.0096058328327215
5103.39,748.0,1.0081364943303368
5109.38,748.5,1.0069826067704184
5115.3,749.0,1.0057424545343643
5121.27,749.5,1.0046611788286794
5127.23,750.0,1.0035882508120988
5133.2,750.5,1.0022774559174474
5139.06,751.0,1.0010159540500687
5144.97,751.5,0.999851432705019
5151.0,752.0,0.9986623392220814
5156.96,752.5,0.9973797854845511
5162.89,753.0,0.9961188182401263
5168.76,753.5,0.9949390205502011
5174.67,754.0,0.9939487324797882
5180.67,754.5,0.9926677900391581
5186.76,755.0,0.9914607058288384
5192.76,755.5,0.9903358399138332
5198.7,756.0,0.9890843329735682
5204.63,756.5,0.9880299175324244
5210.59,757.0,0.9868894645918931
5216.55,757.5,0.9857878968291994
5222.57,758.0,0.984574349757866
5228.55,758.5,0.9832634953359252
5234.39,759.0,0.9823078237514438
5240.24,759.5,0.9811534906165214
5246.2,760.0,0.9799691733550264
5252.21,760.5,0.9789796408095016
5257.98,761.0,0.9779523408810931
5263.79,761.5,0.9767727214187609
5269.66,762.0,0.9758852202422907
5275.63,762.5,0.9748028943891488
5281.57,763.0,0.9736086759509067
5287.49,763.5,0.9723723454665872
5293.44,764.0,0.9714150125012949
5299.42,764.5,0.970353082779649
5305.27,765.0,0.9691764666608745
5311.16,765.5,0.9681418117007253
5317.27,766.0,0.9669576269023449
5323.28,766.5,0.9658887808004757
5329.29,767.0,0.9648581133940097
5335.08,767.5,0.9638962457193841
5341.15,768.0,0.9627571654536051
5347.13,768.5,0.9615711189274172
5353.16,769.0,0.9604840021059783
5359.04,769.5,0.9594946146685102
5365.02,770.0,0.9585692253263471
5371.06,770.5,0.9575528665192308
5376.97,771.0,0.9566709319869348
5382.89,771.5,0.9556735716253466
5388.57,772.0,0.9547270672945285
5394.21,772.5,0.9538688400502424
5400.17,773.0,0.9529848153573813
5405.96,773.5,0.9521416538956593
5411.72,774.0,0.9511656291737418
5417.7,774.5,0.9503523946969439
5423.58,775.0,0.9494147988349754
5429.5,775.5,0.9486233319496833
5435.54,776.0,0.9475861855683099
5441.35,776.5,0.946675979546798
5447.29,777.0,0.9457914003891625
5453.4,777.5,0.944854771002435
5459.43,778.0,0.9438464760885728
5465.35,778.5,0.9428009094239519
5471.35,779.0,0.9419376407691017
5477.53,779.5,0.9410988437332215
5483.55,780.0,0.9401902107948503
5489.48,780.5,0.9394087564464075
5495.49,781.0,0.9383489416473406
5501.52,781.5,0.9374785301947418
5507.5,782.0,0.936478419381188
5513.53,782.5,0.9358165755744846
5519.42,783.0,0.9347578567393423
5525.47,783.5,0.9338735528646273
5531.46,784.0,0.9331116883069306
5537.37,784.5,0.9321279694639728
5543.28,785.0,0.931159568006817
5549.38,785.5,0.93027561619034
5555.44,786.0,0.9294065958585047
5561.37,786.5,0.9286921365213066
5567.57,787.0,0.9277111882786407
5573.63,787.5,0.9269256796180606
5579.76,788.0,0.9260150258198996
5585.85,788.5,0.925203561131929
5591.93,789.0,0.9242898932197693
5598.03,789.5,0.9234628859542313
5604.15,790.0,0.9227529752556722
5610.21,790.5,0.9217923582905168
5616.27,791.0,0.9209707523310279
5622.32,791.5,0.920147693101502
5628.29,792.0,0.9191832561864076
5634.29,792.5,0.9185136983826024
5640.18,793.0,0.9177844800440258
5646.16,793.5,0.9170437208656307
5651.99,794.0,0.9162442801042217
5657.91,794.5,0.9154716612093293
5664.01,795.0,0.9147268869375309
5669.95,795.5,0.9139463599390188
5675.92,796.0,0.9132096143699906
5681.86,796.5,0.9123074995047148
5687.95,797.0,0.9113507231802042
5693.9,797.5,0.9107570586043111
5699.72,798.0,0.9099467675640187
5705.72,798.5,0.9092747634419931
5711.68,799.0,0.908549504965465
5717.7,799.5,0.9079077845218015
5723.84,800.0,0.9070173313246359
5729.97,800.5,0.9061975972874454
5736.09,801.0,0.9054545060995405
5742.15,801.5,0.9047472066611632
5748.04,802.0,0.9038230311346968
5754.02,802.5,0.9032588999491972
5760.03,803.0,0.9024717582476747
5766.09,803.5,0.9018671474549487
5772.02,804.0,0.9012198332153916
5777.93,804.5,0.9003478318655361
5784.01,805.0,0.8996308400739241
5790.0,805.5,0.8987591351358215
5795.89,806.0,0.8982521767717979
5801.8,806.5,0.8976006164251331
5807.77,807.0,0.8969168531108466
5813.67,807.5,0.8961301112071876
5819.72,808.0,0.8955000691145538
5825.52,808.5,0.8948080873521569
5831.5,809.0,0.8941611497859155
5837.43,809.5,0.8933095019606054
5843.44,810.0,0.8926388508644556
5849.41,810.5,0.8921497303425011
5855.2,811.0,0.8913301713764733
5861.17,811.5,0.8906535825543348
5867.03,812.0,0.8899597544366215
5873.02,812.5,0.8892711412397444
5878.91,813.0,0.8886697474257597
5884.82,813.5,0.887687871595194
5890.57,814.0,0.8870187968499189
5896.49,814.5,0.8863348637154629
5902.33,815.0,0.8857303380010342
5908.28,815.5,0.8849413045603488
5914.29,816.0,0.8843258980662649
5920.32,816.5,0.8834240082072071
5926.18,817.0,0.8828473975546874
5932.22,817.5,0.8823494593484746
5938.18,818.0,0.8815531835156508
5944.02,818.5,0.8808059619143613
5949.97,819.0,0.880348604896989
5955.91,819.5,0.8796884224562079
5961.94,820.0,0.8789655382891566
5967.91,820.5,0.8781513761283377
5973.99,821.0,0.8774644271627301
5980.0,821.5,0.8769713782804507
5985.97,822.0,0.8763278466792245
5991.9,822.5,0.8757216913969824
5997.79,823.0,0.8750109826480593
6003.7,823.5,0.8743578487031136
6009.73,824.0,0.8737725044831788
6015.71,824.5,0.8731040083738738
6021.64,825.0,0.8724526704035935
6027.6,825.5,0.8717427205162874
6033.43,826.0,0.8711593601638532
6039.38,826.5,0.870447432717304
6045.25,827.0,0.8700439405594058
6051.11,827.5,0.8692891901311691
6057.1,828.0,0.8686657367288233
6062.94,828.5,0.8679440471996587
6068.97,829.0,0.8673707597199726
6074.93,829.5,0.8667164399198889
6081.01,830.0,0.8661492032161712
6087.0,830.5,0.8654819007718346
6093.03,831.0,0.8649096004273957
6099.1,831.5,0.8642361903034548
6105.07,832.0,0.8635125291200049
6111.11,832.5,0.8627925010863399
6117.01,833.0,0.8622724155111325
6123.1,833.5,0.8616192808097519
6128.95,834.0,0.8611413368238762
6135.0,834.5,0.8605220694416604
6141.01,835.0,0.8599602757564189
6147.04,835.5,0.8593278152767035
6153.14,836.0,0.8586124274083783
6159.05,836.5,0.8580277346001449
6165.14,837.0,0.8573974746243757
6171.23,837.5,0.8567596723003875
6177.15,838.0,0.8560857561928837
6183.18,838.5,0.8555737546001936
6189.17,839.0,0.8549447702413283
6195.23,839.5,0.8542110020906235
6201.31,840.0,0.8536327042073089
6207.33,840.5,0.8529118326253511
6213.39,841.0,0.8522632264306271
6219.44,841.5,0.8517487942439372
6225.54,842.0,0.8511095059776455
6231.68,842.5,0.8505147728367656
6237.65,843.0,0.8498504027571139
6243.64,843.5,0.8493218977509209
6249.74,844.0,0.8487764367619749
6255.71,844.5,0.8480309797911316
6261.66,845.0,0.8475446015203603
6267.59,845.5,0.8470298849970461
6273.59,846.0,0.8462209577345949
6279.56,846.5,0.8456318956085066
6285.53,847.0,0.8451240018863527
6291.59,847.5,0.8446016683948199
6297.51,848.0,0.8441751840763377
6303.54,848.5,0.8435856745884791
6309.59,849.0,0.8428764099550508
6315.38,849.5,0.8423146732075453
6321.39,850.0,0.8417303970213871
6327.3,850.5,0.8410537853929846
6333.24,851.0,0.8404878935862036
6339.15,851.5,0.8399302808755335
6345.15,852.0,0.8390621987825138
6351.16,852.5,0.8385030739538832
6357.24,853.0,0.8382562548055951
6363.26,853.5,0.8376560027616788
6369.26,854.0,0.837152759630613
6375.33,854.5,0.836677954156705
6381.39,855.0,0.8359918503860936
6387.46,855.5,0.8353585318576848
6393.48,856.0,0.834891774974605
6399.54,856.5,0.8344214040136144
6405.33,857.0,0.8338712123546453
6411.42,857.5,0.8333034411898147
6417.44,858.0,0.8326929786438885
6423.47,858.5,0.8319957856407184
6429.44,859.0,0.831347598296421
6435.42,859.5,0.830971614049965
6441.41,860.0,0.8302744067843669
6447.49,860.5,0.8298443721578153
6453.56,861.0,0.829228474457064
6459.59,861.5,0.8287371179999999
6465.63,862.0,0.828150711438051
6471.51,862.5,0.8276072989791317
6477.53,863.0,0.8270572792474031
6483.5,863.5,0.8265844213344693
6489.51,864.0,0.8259971867542335
6495.41,864.5,0.8253719232837092
6501.37,865.0,0.824848273596306
6507.49,865.5,0.8243964071305058
6513.51,866.0,0.8239127292464752
6519.51,866.5,0.8233572737742756
6525.48,867.0,0.8227316229669757
6531.43,867.5,0.8222288354528439
6537.42,868.0,0.8218018614206258
6543.38,868.5,0.8213506983987342
6549.32,869.0,0.8208439284961732
6555.35,869.5,0.8204556391558252
6561.23,870.0,0.8198697764354067
6567.11,870.5,0.8194479893648944
6573.19,871.0,0.8188753658671095
6579.27,871.5,0.8183731239392654
6585.11,872.0,0.8178931192013872
6591.15,872.5,0.8173723703125
6597.18,873.0,0.8166642920853184
6603.15,873.5,0.8162152085760479
6609.26,874.0,0.8157623320776233
6615.13,874.5,0.8152924264352095
6621.21,875.0,0.8148693197132247
6627.25,875.5,0.8142721859074622
6633.3,876.0,0.8140240067184672
6639.35,876.5,0.8134915302128104
6645.27,877.0,0.81296133856043
6651.44,877.5,0.8126542935612668
6657.41,878.0,0.8122217992399123
6663.57,878.5,0.8118545823887424
6669.53,879.0,0.8114593067237152
6675.49,879.5,0.8109512999186704
6681.61,880.0,0.8104188450940846
6687.61,880.5,0.8097992785083235
6693.56,881.0,0.8095962627166543
6699.72,881.5,0.8090182707391521
6705.75,882.0,0.8084983045956221
6711.88,882.5,0.808070266953363
6717.82,883.0,0.8077111430112994
6723.81,883.5,0.8072781363203237
6729.73,884.0,0.8069119623104781
6735.78,884.5,0.8063895582840825
6741.87,885.0,0.8061671509846474
6747.92,885.5,0.8056053403881118
6753.9,886.0,0.8052794220237811
6759.86,886.5,0.8046956851278415
6765.81,887.0,0.8043554838227849
6771.84,887.5,0.8039527206249999
6778.08,888.0,0.8035785992828097
6784.16,888.5,0.8032967515003432
6790.16,889.0,0.8027269583882191
6796.16,889.5,0.8024253851023952
6802.2,890.0,0.8019610377278629
6808.15,890.5,0.801692252311497
6814.16,891.0,0.8010798074376825
6820.36,891.5,0.8007750261349245
6826.53,892.0,0.8004327318826348
6832.47,892.5,0.8001243744667689
6838.49,893.0,0.7994621089223796
6844.5,893.5,0.7992269037583081
6850.54,894.0,0.7989475511950964
6856.6,894.5,0.7984562729478824
6862.53,895.0,0.7980821697297265
6868.55,895.5,0.798014870309864
6874.38,896.0,0.7972861437802148
6880.36,896.5,0.7970498588290909
6886.32,897.0,0.7966544775088202
6892.29,897.5,0.7963603026416144
6898.22,898.0,0.7960006879693053
6904.31,898.5,0.795598892086913
6910.22,899.0,0.7953847736840626
6916.33,899.5,0.7950541831846947
6922.33,900.0,0.7946566598762387
6928.26,900.5,0.7945392054587878
6934.36,901.0,0.7942239924423078
6940.34,901.5,0.7938838079999999
6946.46,902.0,0.7934138288789063
6952.57,902.5,0.7931577853342802
6958.6,903.0,0.7927117003563536
6964.74,903.5,0.79232294132971
6970.77,904.0,0.7918220777471148
6976.74,904.5,0.7914662350665529
6982.93,905.0,0.7914244037446129
6988.84,905.5,0.7910119870650634
6994.84,906.0,0.7905850164745502
7000.87,906.5,0.7903268404370646
7006.93,907.0,0.7901071721522612
7012.9,907.5,0.7897588411098633
7018.93,908.0,0.7896045693955085
7025.0,908.5,0.7891531034999999
7031.16,909.0,0.7888402986248236
7037.26,909.5,0.7886462970718646
7043.41,910.0,0.7881194867119109
7049.33,910.5,0.78786415184641
7055.38,911.0,0.7874049842848101
7061.54,911.5,0.7871503030471014
7067.62,912.0,0.7866912337305202
7073.67,912.5,0.7864615293457677
7079.79,913.0,0.7862222297808573
7085.95,913.5,0.7861111816781061
7092.07,914.0,0.785611077395951
7098.04,914.5,0.7854238289600639
7104.08,915.0,0.7851379453956382
7110.13,915.5,0.7847577695943814
7116.17,916.0,0.784575911502409
7122.13,916.5,0.7844420727144578
7128.13,917.0,0.7840587364424415
7134.21,917.5,0.7835984185218164
7140.29,918.0,0.7835790045773494
7146.25,918.5,0.7834724383237327
7152.45,919.0,0.7830932197549071
7158.55,919.5,0.7828817689440097
7164.65,920.0,0.7826312272470909
7170.82,920.5,0.7822294400799146
7176.88,921.0,0.782094007576747
7183.02,921.5,0.781730140973678
7189.16,922.0,0.7816057254238048
7195.23,922.5,0.7813123789165498
7201.36,923.0,0.7809263420454903
7207.49,923.5,0.780929291977587
7213.46,924.0,0.7804603469422686
7219.57,924.5,0.7802460218174987
7225.72,925.0,0.7799369743442923
7231.87,925.5,0.7796362532302539
7237.92,926.0,0.7794888857379801
7243.92,926.5,0.7792435402650847
7250.02,927.0,0.7789129475894309
7255.99,927.5,0.77883712853115
7261.98,928.0,0.7785970338182138
7268.02,928.5,0.7783425403295164
