Repository: MaCFP/matl-db

# README File for CERIB

### Experimental Conditions: STA
A Perkin Elmer PYRIS was used to simultaneously conduct Thermogravimetric Analysis (TGA) and Differential Scanning Calorimetry (DSC) experiments. 

* Heating Rate: 5, 10 or 20 K/min
* Temperature program
  - Initial Temperature: 308 K (35°C)
  - Initial Isotherm: 1200 s (hold at 38 K for 1200 s)  
  - Maximum Temperature: 1173 K (900°C)
  - Final Isotherm: None
  - Type: Nitrogen
  - Flow rate: 100 ml/min
  - Note: Ultra High Purity (UHP) Nitrogen
* Crucible
  - Type: Pt
  - Volume: 60 uL
  - Lid: False
* Instrument
  - Type: Perking Elmer PYRIS

| Test Name | O2 volume % |  Initial Sample Mass (mg) |

File: Wood/Calibration_Data/CERIB/CERIB_TGA_N2_10K_R1.csv (part 1 of 2)
Time (s),Temperature (K),Mass (mg)
0.0,308.0,9.246079437
4.17,308.5,9.242118240278755
8.9,309.0,9.23772118839204
13.36,309.5,9.233375758817695
17.76,310.0,9.229029567641113
22.12,310.5,9.224770676434758
26.33,311.0,9.220441277632965
30.57,311.5,9.215731372177979
34.74,312.0,9.211322658342587
38.7,312.5,9.206639227519066
42.82,313.0,9.202029915189353
46.68,313.5,9.197395979497996
50.57,314.0,9.192603324187898
54.48,314.5,9.187771391186057
58.32,315.0,9.183017578191782
62.11,315.5,9.178044278994212
65.88,316.0,9.173045495911069
69.57,316.5,9.168031680874982
73.31,317.0,9.162819935786779
76.95,317.5,9.1574499186991
80.78,318.0,9.151905141119325
84.51,318.5,9.146381476258284
88.28,319.0,9.14054707149679
92.08,319.5,9.134609928541893
95.75,320.0,9.128736837221641
99.46,320.5,9.122683368553384
103.1,321.0,9.116497062165985
106.79,321.5,9.109904071901767
110.43,322.0,9.103210135377324
113.94,322.5,9.0965158852073
117.49,323.0,9.089659205696993
120.99,323.5,9.08274486133809
124.58,324.0,9.075793048560255
128.11,324.5,9.06870350252135
131.57,325.0,9.061695830723727
135.03,325.5,9.054500555558947
138.48,326.0,9.047190470201496
141.89,326.5,9.039794838253783
145.33,327.0,9.032366301791185
148.74,327.5,9.024843561861571
152.13,328.0,9.017231503628253
155.47,328.5,9.009602500982085
158.79,329.0,9.001906337094391
162.1,329.5,8.994334631096887
165.39,330.0,8.986738670260134
168.81,330.5,8.978840942012512
172.22,331.0,8.97075425837431
175.58,331.5,8.96265213120442
178.87,332.0,8.954766035922784
182.29,332.5,8.946432335330217
185.69,333.0,8.938171175227088
188.96,333.5,8.93016801754755
192.26,334.0,8.922078469449712
195.53,334.5,8.9141157522307
198.82,335.0,8.905886172820399
202.02,335.5,8.897949883871457
205.21,336.0,8.89004913526935
208.41,336.5,8.88203793885562
211.59,337.0,8.87400414138863
214.78,337.5,8.865922519538952
217.93,338.0,8.858231048655352
221.12,338.5,8.850336295042595
224.19,339.0,8.842605771190053
227.26,339.5,8.834935478332236
230.35,340.0,8.827388795018274
233.47,340.5,8.819701195704784
236.54,341.0,8.812019593974505
239.59,341.5,8.804519284425755
242.62,342.0,8.797133177143154
245.66,342.5,8.789897452705091
248.87,343.0,8.782265049089451
251.97,343.5,8.774891034069348
255.03,344.0,8.767709687039568
258.12,344.5,8.760383768618464
261.16,345.0,8.753249979089642
264.2,345.5,8.746196360132904
267.26,346.0,8.739189659773817
270.32,346.5,8.732474638691032
273.32,347.0,8.725842696037608
276.26,347.5,8.719387512855931
279.25,348.0,8.712919424782486
282.26,348.5,8.706462804604815
285.22,349.0,8.700228724494703
288.18,349.5,8.693979201173308
291.12,350.0,8.687979430967856
294.03,350.5,8.682219232001193
296.89,351.0,8.676473077583555
299.8,351.5,8.67079728856523
302.67,352.0,8.665209889553054
305.55,352.5,8.659734456666921
308.42,353.0,8.654375145804487
311.35,353.5,8.648931387277262
314.23,354.0,8.643657082945744
317.13,354.5,8.638555497225267
320.03,355.0,8.633501967055837
322.99,355.5,8.628538921022955
325.85,356.0,8.623784094643263
328.73,356.5,8.619004577405866
331.63,357.0,8.614261097228773
334.45,357.5,8.609851064145044
337.26,358.0,8.605526249187351
340.18,358.5,8.601231384475794
343.05,359.0,8.597008685283138
345.92,359.5,8.59288535239287
348.76,360.0,8.588926743557568
351.52,360.5,8.585141953990622
354.38,361.0,8.581441122197429
357.21,361.5,8.577823921562501
360.04,362.0,8.574153147523587
362.84,362.5,8.570491084090222
365.57,363.0,8.567184857370243
368.37,363.5,8.56392935996898
371.16,364.0,8.560593466316186
373.92,364.5,8.55756661321335
376.73,365.0,8.554641552184181
379.6,365.5,8.551655136745449
382.42,366.0,8.548880508837682
385.31,366.5,8.545973345189909
388.19,367.0,8.54311141061736
390.99,367.5,8.540475199734752
393.83,368.0,8.537910307879931
396.69,368.5,8.53542530764081
399.53,369.0,8.532951045402148
402.33,369.5,8.530539909823592
405.13,370.0,8.52819519470119
407.94,370.5,8.526011793492913
410.77,371.0,8.523900434992841
413.59,371.5,8.52188205715463
416.41,372.0,8.519952135833758
419.28,372.5,8.517988447775206
422.06,373.0,8.516151330242444
424.83,373.5,8.514437189298022
427.67,374.0,8.512795737678111
430.5,374.5,8.51110134904836
433.27,375.0,8.509493153495411
436.11,375.5,8.507922171744632
438.95,376.0,8.506344121582426
441.73,376.5,8.504932642676087
444.53,377.0,8.503504428445623
447.34,377.5,8.502052135205883
450.13,378.0,8.500789755243412
452.98,378.5,8.499638353699675
455.81,379.0,8.498478360437492
458.57,379.5,8.497334354528393
461.37,380.0,8.49627325160601
464.2,380.5,8.495178112720334
467.04,381.0,8.494133469561541
469.87,381.5,8.493190606275997
472.66,382.0,8.49226005636183
475.48,382.5,8.491287514495326
478.28,383.0,8.49029410147279
481.03,383.5,8.489508538099333
483.84,384.0,8.488657393840086
486.66,384.5,8.487842833265306
489.42,385.0,8.487272313829665
492.22,385.5,8.486579306613775
495.0,386.0,8.485864107811018
497.81,386.5,8.485208623129608
500.62,387.0,8.48438229725729
503.49,387.5,8.483667663748962
506.37,388.0,8.48307317409166
509.23,388.5,8.482411214767717
512.12,389.0,8.481709739804295
515.02,389.5,8.4811796489993
517.97,390.0,8.480613118730986
520.83,390.5,8.480069116082577
523.65,391.0,8.479533270213455
526.52,391.5,8.479105875390749
529.41,392.0,8.478694978070866
532.3,392.5,8.478164578940621
535.19,393.0,8.477578217583703
538.05,393.5,8.477092265046664
540.89,394.0,8.476576312227785
543.71,394.5,8.476048245570956
546.6,395.0,8.475598821898359
549.43,395.5,8.475211661043001
552.28,396.0,8.474859303606333
555.14,396.5,8.474412592183622
557.96,397.0,8.473914468092177
560.79,397.5,8.473564609754083
563.69,398.0,8.473191896904002
566.54,398.5,8.472826276262941
569.42,399.0,8.472355141127434
572.31,399.5,8.472007037362225
575.14,400.0,8.471620797518996
577.98,400.5,8.471184020731956
580.84,401.0,8.4708831442728
583.73,401.5,8.470496016715087
586.58,402.0,8.470125026611772
589.41,402.5,8.469771996991048
592.29,403.0,8.469476833256785
595.1,403.5,8.469082328641674
597.93,404.0,8.46862364141367
600.78,404.5,8.468307583771372
603.65,405.0,8.467948075546987
606.52,405.5,8.467522822391963
609.34,406.0,8.4671405750484
612.14,406.5,8.466837819651381
614.96,407.0,8.466529651406068
617.77,407.5,8.466138588356442
620.62,408.0,8.465849294840217
623.47,408.5,8.465476375446707
626.32,409.0,8.465130547766
629.15,409.5,8.464841326863159
632.02,410.0,8.464580607170683
634.86,410.5,8.464243392875888
637.68,411.0,8.463936006528773
640.51,411.5,8.46364358486136
643.39,412.0,8.463374110881118
646.22,412.5,8.462871298414367
649.03,413.0,8.462448948911863
651.84,413.5,8.462149401402176
654.68,414.0,8.461827856406028
657.51,414.5,8.461493795685742
660.28,415.0,8.461126520431508
663.06,415.5,8.460616214746631
665.9,416.0,8.460269607465353
668.67,416.5,8.45997680156621
671.44,417.0,8.459595536976684
674.22,417.5,8.459239577499552
677.07,418.0,8.459006575440771
679.95,418.5,8.458655959398953
682.77,419.0,8.458270798760532
685.61,419.5,8.457957709081104
688.41,420.0,8.457545442519907
691.25,420.5,8.457130837841364
694.06,421.0,8.456793042560493
696.89,421.5,8.456457303865825
699.77,422.0,8.455919847397702
702.63,422.5,8.455453030461367
705.42,423.0,8.455050773482887
708.22,423.5,8.454704012717862
711.02,424.0,8.454368657448478
713.83,424.5,8.453960180601342
716.64,425.0,8.45355107592162
719.47,425.5,8.453020886315892
722.25,426.0,8.45264527686465
724.99,426.5,8.452390566652527
727.81,427.0,8.452014336418
730.66,427.5,8.451550388547457
733.52,428.0,8.451078114728194
736.32,428.5,8.450655196753557
739.1,429.0,8.450242284627963
741.87,429.5,8.449838802522251
744.71,430.0,8.449391079603322
747.54,430.5,8.449004109237208
750.34,431.0,8.448602644079344
753.16,431.5,8.448261660033717
755.99,432.0,8.44786746716689
758.76,432.5,8.447400314660852
761.6,433.0,8.446880317924718
764.44,433.5,8.446386230619959
767.21,434.0,8.445928716055908
770.04,434.5,8.445401547015576
772.9,435.0,8.444916682346172
775.7,435.5,8.444441798634688
778.46,436.0,8.443926906544835
781.24,436.5,8.443433436711437
784.01,437.0,8.442965069863904
786.8,437.5,8.442509686140646
789.62,438.0,8.441894842907319
792.47,438.5,8.441245096241957
795.29,439.0,8.440826074443967
798.04,439.5,8.440323046365643
800.84,440.0,8.439824497259007
803.72,440.5,8.439269819651155
806.56,441.0,8.438793735487886
809.38,441.5,8.43820513947314
812.21,442.0,8.43748643457539
814.99,442.5,8.437018748217215
817.82,443.0,8.436512645923694
820.63,443.5,8.435866222415804
823.4,444.0,8.43536342709131
826.16,444.5,8.434834411401349
828.97,445.0,8.434267676156091
831.8,445.5,8.433669287359292
834.6,446.0,8.43292635452346
837.44,446.5,8.432193735502736
840.22,447.0,8.431541382942866
843.01,447.5,8.430871951432149
845.82,448.0,8.430301886805085
848.68,448.5,8.42956270592494
851.48,449.0,8.428865039888645
854.23,449.5,8.428210108822858
857.07,450.0,8.427521014354722
859.86,450.5,8.426774957777326
862.66,451.0,8.426070233051648
865.51,451.5,8.42532995878048
868.31,452.0,8.42449130733048
871.09,452.5,8.423642647542982
873.89,453.0,8.422774492084946
876.7,453.5,8.421921407687678
879.51,454.0,8.421124921600034
882.32,454.5,8.42026814482206
885.06,455.0,8.419393585571632
887.81,455.5,8.418588489333109
890.62,456.0,8.41777227125957
893.45,456.5,8.416901113569505
896.21,457.0,8.416022057603287
899.0,457.5,8.415028587000002
901.8,458.0,8.414065387270954
904.63,458.5,8.413172248490314
907.49,459.0,8.412054823496709
910.27,459.5,8.41090186596142
913.01,460.0,8.409894727126744
915.75,460.5,8.408965340425208
918.57,461.0,8.407995737700498
921.38,461.5,8.406982455289533
924.17,462.0,8.405804117808485
926.92,462.5,8.404697464335388
929.66,463.0,8.403637619675258
932.45,463.5,8.402563447884454
935.24,464.0,8.40136766458884
938.01,464.5,8.400083006563111
940.79,465.0,8.398832454868396
943.42,465.5,8.397739929886107
946.16,466.0,8.396557329828005
948.95,466.5,8.39504839629948
951.72,467.0,8.393636099200824
954.5,467.5,8.392311385818948
957.35,468.0,8.3908963353472
960.04,468.5,8.38942567745025
962.82,469.0,8.387994661777476
965.63,469.5,8.38655586065786
968.34,470.0,8.384992932177077
971.12,470.5,8.383472470905287
973.91,471.0,8.381958442912214
976.52,471.5,8.380311145643534
979.36,472.0,8.378662019074406
982.13,472.5,8.377034390509618
984.89,473.0,8.375441538063486
987.63,473.5,8.373803272765604
990.29,474.0,8.372153468320569
993.13,474.5,8.370329016374505
995.84,475.0,8.368539981669143
998.51,475.5,8.366838163810304
1001.41,476.0,8.365024583163695
1004.16,476.5,8.363239489701279
1007.01,477.0,8.361383047993966
1009.78,477.5,8.359468476006654
1012.62,478.0,8.357476259330367
1015.31,478.5,8.355534417620483
1018.14,479.0,8.353493214924006
1020.94,479.5,8.351407405493296
1023.75,480.0,8.349362394302483
1026.43,480.5,8.347290641829938
1029.26,481.0,8.345193030602616
1031.95,481.5,8.343067401364458
1034.71,482.0,8.340850540603544
1037.58,482.5,8.338545145830768
1040.31,483.0,8.336366334240632
1043.02,483.5,8.33415007332985
1045.8,484.0,8.331769609826058
1048.57,484.5,8.329393497627754
1051.32,485.0,8.326977605661234
1054.13,485.5,8.324478802511772
1056.93,486.0,8.322085954441748
1059.71,486.5,8.319677300346815
1062.48,487.0,8.317204633880243
1065.28,487.5,8.314640504496975
1068.08,488.0,8.312029986774622
1070.85,488.5,8.309500525132123
1073.68,489.0,8.306867974684339
1076.43,489.5,8.30423040905882
1079.19,490.0,8.30163194704853
1081.98,490.5,8.299007377754227
1084.76,491.0,8.296298453201223
1087.5,491.5,8.293622663549883
1090.29,492.0,8.290886763247963
1093.06,492.5,8.28815601102487
1095.81,493.0,8.28542805758738
1098.59,493.5,8.282670952105756
1101.4,494.0,8.279852524023003
1104.2,494.5,8.277028443625193
1106.93,495.0,8.274153655592434
1109.66,495.5,8.271272821218094
1112.44,496.0,8.268409881370667
1115.24,496.5,8.265535733985438
1117.98,497.0,8.262687614357494
1120.73,497.5,8.259856641950114
1123.45,498.0,8.256995654626849
1126.22,498.5,8.254012820180739
1128.99,499.0,8.250961079143583
1131.71,499.5,8.248038819354589
1134.43,500.0,8.245109473644588
1137.17,500.5,8.242172970456847
1139.93,501.0,8.239109376469086
1142.72,501.5,8.235989902076664
1145.47,502.0,8.232908927926365
1148.16,502.5,8.229890174942543
1150.92,503.0,8.226609314787169
1153.79,503.5,8.2232240532715
1156.6,504.0,8.220102371271338
1159.35,504.5,8.216938262432842
1162.15,505.0,8.213652049797021
1164.96,505.5,8.210248911069456
1167.77,506.0,8.206821864790525
1170.56,506.5,8.203511897884885
1173.33,507.0,8.200129638885388
1176.11,507.5,8.196820623687904
1178.95,508.0,8.193292908647713
1181.71,508.5,8.189864805206048
1184.48,509.0,8.18643303426459
1187.31,509.5,8.182810456059775
1190.1,510.0,8.179237447299043
1192.87,510.5,8.175618643075147
1195.62,511.0,8.171978537723671
1198.42,511.5,8.168167758422953
1201.19,512.0,8.164400929442309
1203.96,512.5,8.160696149495328
1206.77,513.0,8.15681338785407
1209.51,513.5,8.152914882069846
1212.28,514.0,8.148985398383333
1215.07,514.5,8.144999837538437
1217.85,515.0,8.140995419355557
1220.59,515.5,8.137006218833333
1223.32,516.0,8.132858675155386
1226.12,516.5,8.128582002973788
1228.89,517.0,8.124436527588463
1231.66,517.5,8.120161035412295
1234.37,518.0,8.115921613087302
1237.08,518.5,8.111653613770823
1239.91,519.0,8.107087909573155
1242.69,519.5,8.10239270817186
1245.4,520.0,8.097847961821545
1248.18,520.5,8.093285739660107
1250.93,521.0,8.088824563397864
1253.71,521.5,8.084074357838414
1256.46,522.0,8.079207457874253
1259.16,522.5,8.074540016612552
1261.92,523.0,8.069678020957962
1264.69,523.5,8.064751697447578
1267.46,524.0,8.059711667260416
1270.18,524.5,8.054729595106911
1272.88,525.0,8.049875555917302
1275.63,525.5,8.04482710581568
1278.41,526.0,8.039621391536544
1281.14,526.5,8.034460968910386
1283.89,527.0,8.029094469325678
1286.6,527.5,8.023905991048027
1289.3,528.0,8.018751175512135
1292.05,528.5,8.013213893016145
1294.78,529.0,8.007725130381028
1297.54,529.5,8.00215246657496
1300.32,530.0,7.996478604976835
1303.06,530.5,7.990798404572829
1305.81,531.0,7.984945364668717
1308.58,531.5,7.979151036406052
1311.38,532.0,7.973287159494337
1314.12,532.5,7.967425529325069
1316.9,533.0,7.961351536892514
1319.67,533.5,7.955349334731002
1322.41,534.0,7.949313423694488
1325.18,534.5,7.943033792760361
1328.0,535.0,7.936669147097676
1330.76,535.5,7.93031171443599
1333.48,536.0,7.924020806313909
1336.25,536.5,7.91743999872281
1339.0,537.0,7.9108221149073294
1341.72,537.5,7.904252360106548
1344.49,538.0,7.897470280548869
1347.28,538.5,7.890450038624132
1350.0,539.0,7.883535146098415
1352.75,539.5,7.8765168690515965
1355.57,540.0,7.8692193783432876
1358.36,540.5,7.861984954350419
1361.08,541.0,7.85479467506141
1363.82,541.5,7.847549538668273
1366.6,542.0,7.840044893132869
1369.38,542.5,7.832209601674999
1372.21,543.0,7.824342506319989
1374.95,543.5,7.816789966725642
1377.67,544.0,7.809122145979278
1380.43,544.5,7.801249945127655
1383.23,545.0,7.79317105981193
1385.98,545.5,7.785072680431424
1388.68,546.0,7.776986765554054
1391.45,546.5,7.76858626194643
1394.28,547.0,7.759981945857735
1397.08,547.5,7.751373211110554
1399.85,548.0,7.742657905172228
1402.61,548.5,7.733903004670309
1405.4,549.0,7.725033755838659
1408.18,549.5,7.715991658671776
1410.98,550.0,7.706875286272995
1413.81,550.5,7.697552435440169
1416.57,551.0,7.688285013077487
1419.35,551.5,7.678834503725942
1422.15,552.0,7.669191167503739
1424.97,552.5,7.659499244165861
1427.79,553.0,7.649719403196319
1430.56,553.5,7.639873508337255
1433.32,554.0,7.629842855904132
1436.09,554.5,7.619812904313733
1438.87,555.0,7.60976565090046
1441.65,555.5,7.599431313522292
1444.39,556.0,7.589070772032976
1447.12,556.5,7.578708299348691
1449.92,557.0,7.568000171647285
1452.69,557.5,7.557258979301826
1455.43,558.0,7.546618347984354
1458.17,558.5,7.5359140816538135
1460.86,559.0,7.525200217152608
1463.66,559.5,7.513918490730495
1466.44,560.0,7.502555561840117
1469.19,560.5,7.491162527802967
1471.98,561.0,7.479566037523739
1474.74,561.5,7.467922308538343
1477.49,562.0,7.456287111076282
1480.25,562.5,7.444500853238881
1482.99,563.0,7.432567943030141
1485.71,563.5,7.420740817675997
1488.5,564.0,7.408445730359541
1491.3,564.5,7.395977567019665
1494.05,565.0,7.383592914114664
1496.82,565.5,7.371044092494233
1499.61,566.0,7.358256302956283
1502.42,566.5,7.345226365487827
1505.21,567.0,7.332196197319148
1507.94,567.5,7.31922172352909
1510.71,568.0,7.305918444057693
1513.51,568.5,7.2924994029230765
1516.26,569.0,7.279260557076923
1519.02,569.5,7.26571053033
1521.8,570.0,7.251745568392546
1524.56,570.5,7.238042003644616
1527.32,571.0,7.224043589101306
1530.12,571.5,7.209739002298204
1532.84,572.0,7.195726229889569
1535.59,572.5,7.181373085088068
1538.36,573.0,7.166754846498952
1541.13,573.5,7.151970142781312
1543.9,574.0,7.137243062652422
1546.69,574.5,7.122090055933331
1549.46,575.0,7.106840709726621
1552.23,575.5,7.0916987662135655
1555.04,576.0,7.0761542671799535
1557.81,576.5,7.06048214357544
1560.61,577.0,7.044480513954869
1563.4,577.5,7.028495561240074
1566.14,578.0,7.012522453278141
1568.93,578.5,6.99625727017382
1571.69,579.0,6.980042267210216
1574.43,579.5,6.963620188693694
1577.2,580.0,6.946831655145694
1580.0,580.5,6.92960516552614
1582.8,581.0,6.912384479931344
1585.56,581.5,6.8951727377632075
1588.35,582.0,6.877548137378049
1591.13,582.5,6.860037338055705
1593.85,583.0,6.842772486212142
1596.64,583.5,6.824766216785021
1599.45,584.0,6.806486779082772
1602.19,584.5,6.788665328587553
1604.94,585.0,6.770376537736459
1607.75,585.5,6.75152548618962
1610.58,586.0,6.732349067032365
1613.35,586.5,6.713577038233982
1616.1,587.0,6.694607000885911
1618.87,587.5,6.675214337448882
1621.66,588.0,6.655646045572557
1624.43,588.5,6.636134820825651
1627.25,589.0,6.615826723021798
1630.08,589.5,6.595344058868493
1632.87,590.0,6.575178972164168
1635.72,590.5,6.554402802773051
1638.56,591.0,6.533403316497921
1641.4,591.5,6.512327985624212
1644.19,592.0,6.491432534637729
1646.97,592.5,6.4704333423130755
1649.8,593.0,6.448748909305058
1652.64,593.5,6.426973850225676
1655.44,594.0,6.405344849098025
1658.25,594.5,6.3833965358107845
1661.08,595.0,6.36090957037935
1663.95,595.5,6.338193931359016
1666.77,596.0,6.315708017803843
1669.59,596.5,6.292885150732648
1672.36,597.0,6.2704594878897835
1675.19,597.5,6.24748778263898
1678.02,598.0,6.224232038573521
1680.83,598.5,6.201064741462046
1683.65,599.0,6.177780066994361
1686.45,599.5,6.154438956922558
1689.28,600.0,6.130638623435905
1692.13,600.5,6.10659735098236
1694.9,601.0,6.083270128965977
1697.72,601.5,6.0594040036823005
1700.56,602.0,6.0350557629943795
1703.35,602.5,6.011040846769501
1706.13,603.0,5.986948433051279
1708.95,603.5,5.962695626755593
1711.84,604.0,5.9378418564043205
1714.61,604.5,5.9136759921313535
1717.42,605.0,5.889056962115629
1720.23,605.5,5.864323910689141
1723.03,606.0,5.8395835477879
1725.78,606.5,5.815426545940539
1728.61,607.0,5.790375886118519
1731.46,607.5,5.765021750354652
1734.26,608.0,5.7400897292770345
1737.06,608.5,5.7150270862822765
1739.88,609.0,5.6897077388257085
1742.66,609.5,5.664837951028846
1745.44,610.0,5.639783893432121
1748.3,610.5,5.614081627654434
1751.12,611.0,5.58854778765598
1753.9,611.5,5.563119130466281
1756.66,612.0,5.5380144406674425
1759.46,612.5,5.512413122836881
1762.29,613.0,5.486310146473772
1765.1,613.5,5.460448752899895
1767.94,614.0,5.434328019484838
1770.78,614.5,5.407848920420455
1773.64,615.0,5.381318803421587
1776.5,615.5,5.354659606463145
1779.32,616.0,5.328151954439454
1782.11,616.5,5.301799039085987
1784.96,617.0,5.27482347051885
1787.81,617.5,5.247882236027933
1790.64,618.0,5.220645270545179
1793.51,618.5,5.192863477747154
1796.39,619.0,5.164968597745131
1799.26,619.5,5.137006341943723
1802.08,620.0,5.109378528737221
1804.89,620.5,5.08156132115275
1807.74,621.0,5.053235607383701
1810.56,621.5,5.024898851100207
1813.45,622.0,4.995729631064835
1816.35,622.5,4.9660314129262355
1819.24,623.0,4.93627067739107
1822.13,623.5,4.90626807884465
1825.01,624.0,4.875970994073104
1827.9,624.5,4.845373298476371
1830.78,625.0,4.814473672775822
1833.65,625.5,4.7833073858885315
1836.58,626.0,4.7512900482029865
1839.46,626.5,4.719427240970386
1842.36,627.0,4.6869682099650145
1845.23,627.5,4.654419991856589
1848.15,628.0,4.620800673366267
1851.04,628.5,4.587124208922163
1853.96,629.0,4.552696622892404
1856.9,629.5,4.517815507973868
1859.73,630.0,4.483524988457483
1862.59,630.5,4.448495803135199
1865.49,631.0,4.412465829016318
1868.37,631.5,4.376372759621571
1871.23,632.0,4.339912079725695
1874.11,632.5,4.302815873941929
1876.96,633.0,4.265589246593008
1879.9,633.5,4.226411985084611
1882.83,634.0,4.1870041552512305
1885.68,634.5,4.148271917768356
1888.55,635.0,4.108772580634663
1891.45,635.5,4.068393625805369
1894.32,636.0,4.028055889877021
1897.22,636.5,3.986620324123044
1900.08,637.0,3.9453581874506063
1902.99,637.5,3.90290758366943
1905.95,638.0,3.859527421176138
1908.87,638.5,3.816003343956856
1911.78,639.0,3.772357347370743
1914.72,639.5,3.7279840830423314
1917.65,640.0,3.6833338698439504
1920.59,640.5,3.6382597464181696
1923.51,641.0,3.593319988611068
1926.37,641.5,3.54905758485878
1929.3,642.0,3.503556315252605
1932.21,642.5,3.4583271479447033
1935.08,643.0,3.413901853803645
1937.92,643.5,3.36987506791706
1940.79,644.0,3.325474244241515
1943.68,644.5,3.280708792309986
1946.44,645.0,3.237008999325553
1949.29,645.5,3.1939642259207783
1952.11,646.0,3.1511629197063207
1954.98,646.5,3.109376990967155
1957.69,647.0,3.06846355833237
1960.53,647.5,3.0280189363425296
1963.26,648.0,2.987661155699021
1966.09,648.5,2.9490764510597893
1968.84,649.0,2.9111525991588296
1971.53,649.5,2.87406511506573
1974.29,650.0,2.838195448350854
1977.13,650.5,2.803730196870177
1979.84,651.0,2.77041780592392
1982.59,651.5,2.737686615304808
1985.28,652.0,2.706292086646776
1987.99,652.5,2.676208592912791
1990.74,653.0,2.6478515078194844
1993.41,653.5,2.6212722039122243
1996.03,654.0,2.595447022984562
1998.88,654.5,2.570355476607796
2001.53,655.0,2.54662211392188
2004.3,655.5,2.5247606343472198
2006.97,656.0,2.503829827770558
2009.69,656.5,2.484357581889057
2012.47,657.0,2.4665028185589675
2015.07,657.5,2.4497126036626793
2017.89,658.0,2.433933428428326
2020.59,658.5,2.419246576328254
2023.25,659.0,2.405853621652295
2025.92,659.5,2.3933259606120965
2028.63,660.0,2.381667402883665
2031.46,660.5,2.3710808654310744
2034.12,661.0,2.361230135776125
2036.84,661.5,2.3522199127395673
2039.55,662.0,2.3439417479157267
2042.3,662.5,2.336134777179305
2045.08,663.0,2.3289070803106644
2047.85,663.5,2.3220816455567856
2050.66,664.0,2.3156891494671563
2053.48,664.5,2.3096867472369866
2056.28,665.0,2.303840821993713
2059.08,665.5,2.2985773610714793
2061.95,666.0,2.293416447328389
2064.83,666.5,2.288288030597826
2067.64,667.0,2.2835210137594526
2070.46,667.5,2.278794258056749
2073.34,668.0,2.274107846641621
2076.18,668.5,2.2697466029473268
2079.01,669.0,2.2654805910756246
2081.82,669.5,2.261231233029168
2084.67,670.0,2.2570499620182876
2087.55,670.5,2.2528738871698377
2090.47,671.0,2.248664668044275
2093.38,671.5,2.244510023803103
2096.21,672.0,2.2404869069820035
2099.09,672.5,2.2364305760255285
2102.04,673.0,2.232441034456668
2104.97,673.5,2.2284529500953827
2107.87,674.0,2.2246854459988543
2110.77,674.5,2.220804839935551
2113.67,675.0,2.2168633783522007
2116.57,675.5,2.2131151059794276
2119.46,676.0,2.209456572639304
2122.38,676.5,2.2056109392568994
2125.27,677.0,2.2017784184867075
2128.16,677.5,2.1980312622385165
2131.01,678.0,2.1945261974040533
2133.88,678.5,2.191035982881678
2136.74,679.0,2.187447545096992
2139.67,679.5,2.1838379969601105
2142.56,680.0,2.1801989505936006
2145.41,680.5,2.1766642407327126
2148.29,681.0,2.1730355454190478
2151.19,681.5,2.1694662276037233
2154.08,682.0,2.165935533525159
2156.91,682.5,2.1623657253248667
2159.82,683.0,2.1587560766759633
2162.72,683.5,2.155108866209524
2165.57,684.0,2.1515541219506162
2168.44,684.5,2.148040076298106
2171.33,685.0,2.1444578662219387
2174.25,685.5,2.1410220686292116
2177.14,686.0,2.1375818104473776
2180.03,686.5,2.1340627550728555
2182.96,687.0,2.130556907379267
2185.89,687.5,2.1271412481530723
2188.76,688.0,2.123685753839325
2191.64,688.5,2.12035006704979
2194.55,689.0,2.116974250745919
2197.47,689.5,2.113505087751431
2200.37,690.0,2.110127106715661
2203.27,690.5,2.1067813388234624
2206.15,691.0,2.1033701545012953
2209.05,691.5,2.100026489926854
2211.96,692.0,2.096601716441994
2214.88,692.5,2.09308255494142
2217.77,693.0,2.089654478832721
2220.67,693.5,2.0863056850107076
2223.58,694.0,2.08299993243341
2226.46,694.5,2.0797501628309796
2229.35,695.0,2.076413844423445
2232.3,695.5,2.073041084420834
2235.21,696.0,2.0696744516905388
2238.08,696.5,2.0663389029405606
2240.95,697.0,2.063061891482549
2243.88,697.5,2.0597376277937096
2246.8,698.0,2.0564632817542376
2249.71,698.5,2.0532295369558704
2252.55,699.0,2.0500169780152215
2255.4,699.5,2.0467172063636947
2258.33,700.0,2.0433955749162096
2261.23,700.5,2.0401827140242252
2264.11,701.0,2.036895571989576
2267.05,701.5,2.033518409317314
2269.96,702.0,2.0302315740670163
2272.9,702.5,2.026990083048503
2275.84,703.0,2.0236763061175864
2278.73,703.5,2.020410698634146
2281.6,704.0,2.0171824821580238
2284.54,704.5,2.013964163970922
2287.48,705.0,2.010815692404064
2290.39,705.5,2.0075574961802527
2293.32,706.0,2.0043003605469125
2296.23,706.5,2.001154075845499
2299.14,707.0,1.998057846903206
2302.08,707.5,1.9948778134848413
2305.03,708.0,1.9915683296779016
2307.9,708.5,1.9883844134864317
2310.84,709.0,1.9851457065544935
2313.8,709.5,1.9818634656392673
2316.7,710.0,1.9787840217535253
2319.66,710.5,1.9756981464204049
2322.63,711.0,1.9724987820813111
2325.58,711.5,1.969304774944411
2328.55,712.0,1.9660602644260579
2331.48,712.5,1.9629432133090945
2334.42,713.0,1.9599555351646163
2337.35,713.5,1.9567894973571427
2340.28,714.0,1.9536703809276799
2343.2,714.5,1.9505777827141726
2346.11,715.0,1.9475542880274765
2349.05,715.5,1.9445326612787983
2352.0,716.0,1.9415896360016316
2354.92,716.5,1.9385004943301651
2357.86,717.0,1.9354812557248309
2360.83,717.5,1.9325225074146042
2363.8,718.0,1.9295581382770386
2366.74,718.5,1.926677751643208
2369.69,719.0,1.923814363149351
2372.66,719.5,1.920878805209678
2375.63,720.0,1.9179899901967858
2378.59,720.5,1.915045294254501
2381.52,721.0,1.9121943707034113
2384.5,721.5,1.9092888414368931
2387.47,722.0,1.9063954669353689
2390.4,722.5,1.9035956090049506
2393.39,723.0,1.9006420644672668
2396.36,723.5,1.8978328166075875
2399.28,724.0,1.8950898043913043
2402.21,724.5,1.8923843583118813
2405.16,725.0,1.8896133583392858
2408.07,725.5,1.8870430011355521
2410.97,726.0,1.8843442442386364
2413.91,726.5,1.8816089160253622
2416.83,727.0,1.8789807004239611
2419.69,727.5,1.8764698374245432
2422.53,728.0,1.8739237972910958
2425.42,728.5,1.87141859406614
2428.33,729.0,1.8688435093928573
2431.23,729.5,1.8662809912836937
2434.16,730.0,1.8637433115850544
2437.11,730.5,1.861287812272947
2440.04,731.0,1.8588409184202128
2442.97,731.5,1.8562863575491073
2445.89,732.0,1.8538068859059735
2448.83,732.5,1.851591538757426
2451.78,733.0,1.8492866585266226
2454.74,733.5,1.8469213603515229
2457.69,734.0,1.8445273926216443
2460.63,734.5,1.8421037933028523
2463.6,735.0,1.8398041646331114
2466.55,735.5,1.8376026748639476
2469.49,736.0,1.8352356338118812
2472.42,736.5,1.83292094912552
2475.38,737.0,1.8308349859148936
2478.32,737.5,1.8287825210556932
2481.29,738.0,1.826475017174505
2484.26,738.5,1.8242260079925745
2487.21,739.0,1.8220276538211315
2490.17,739.5,1.8198817649336458
2493.16,740.0,1.8175739399885358
2496.16,740.5,1.8153783897806597
2499.12,741.0,1.813357231333728
2502.09,741.5,1.8112968579142708
2505.08,742.0,1.8091476494458774
2508.05,742.5,1.8069195359783519
2511.02,743.0,1.804781871468974
2514.02,743.5,1.8026760707296503
2517.02,744.0,1.8007586398359208
2520.03,744.5,1.7988759829556267
2522.98,745.0,1.796876768989173
2525.88,745.5,1.7949211376493368
2528.86,746.0,1.7930766827641014
2531.83,746.5,1.7911111088847678
2534.78,747.0,1.7890820820809077
2537.71,747.5,1.787145603839509
2540.75,748.0,1.7853454611049748
2543.72,748.5,1.7835200487219052
2546.59,749.0,1.7815919603926056
2549.55,749.5,1.7797764759118946
2552.54,750.0,1.7780680921725576
2555.49,750.5,1.7763077008046049
2558.43,751.0,1.7745385757802352
2561.35,751.5,1.7726765493845071
2564.3,752.0,1.7709160467036862
2567.26,752.5,1.7691008691483918
2570.25,753.0,1.767261264143486
2573.14,753.5,1.765475502834373
2576.05,754.0,1.7636597390083006
2579.06,754.5,1.761916548387172
2582.0,755.0,1.7600974868280224
2584.94,755.5,1.7583324061626038
2587.91,756.0,1.7565196033430772
2590.87,756.5,1.754742704742812
2593.8,757.0,1.7531214116111113
2596.76,757.5,1.7514888804723112
2599.72,758.0,1.7497817358615995
2602.68,758.5,1.748053464142237
2605.63,759.0,1.7463259297753728
2608.58,759.5,1.7446539383098594
2611.56,760.0,1.7430949527458046
2614.5,760.5,1.7413892876461319
2617.41,761.0,1.7396990867839457
2620.38,761.5,1.7380070508682453
2623.31,762.0,1.736360471096396
2626.26,762.5,1.7347483163062654
2629.27,763.0,1.7331472999699045
2632.2,763.5,1.731564070025235
2635.16,764.0,1.729914836686624
2638.15,764.5,1.7283346782164657
2641.08,765.0,1.7267736788722965
2644.02,765.5,1.7251742561370602
2646.98,766.0,1.7236852197382797
2649.97,766.5,1.7221820184966443
2652.92,767.0,1.720584211875
2655.87,767.5,1.7189487422829268
2658.82,768.0,1.7173934341988257
2661.78,768.5,1.7158977042998924
2664.7,769.0,1.7143948927307877
2667.66,769.5,1.7129083312399331
2670.64,770.0,1.71133144638083
2673.6,770.5,1.7097630215340407
2676.58,771.0,1.7082654966682629
2679.58,771.5,1.7066660465405914
2682.54,772.0,1.7051391228567518
2685.49,772.5,1.7037121624218585
2688.5,773.0,1.7023008961997577
2691.46,773.5,1.700922525322075
2694.38,774.0,1.6996643619198013
2697.34,774.5,1.6982006333313857
2700.33,775.0,1.6966328829387418
2703.3,775.5,1.6951582208806935
2706.24,776.0,1.693689032744681
2709.17,776.5,1.6922546761646968
2712.14,777.0,1.690852579347277
2715.14,777.5,1.6894821334877401
2718.11,778.0,1.688065010724997
2721.08,778.5,1.6866585954769036
2724.08,779.0,1.685184922855397
2727.06,779.5,1.6837221096230386
2730.07,780.0,1.6824286753690265
2733.06,780.5,1.6810076846051978
2736.0,781.0,1.6796344418126026
2739.01,781.5,1.6782681596494107
2742.04,782.0,1.6768184952864158
2744.95,782.5,1.6754388832531684
2747.97,783.0,1.6740904622490789
2750.97,783.5,1.6727516936696758
2753.93,784.0,1.6715308072029706
2756.88,784.5,1.6702867599158417
2759.91,785.0,1.6689828960655047
2762.9,785.5,1.6676016459965313
2765.92,786.0,1.6662507591798486
2768.9,786.5,1.6649859887828342
2771.84,787.0,1.6637823510036995
2774.86,787.5,1.6624967564187554
2777.88,788.0,1.661228772272529
2780.84,788.5,1.660048074365933
2783.8,789.0,1.6587554114120706
2786.64,789.5,1.6577585253553522
2789.52,790.0,1.6568231464924237
2792.52,790.5,1.655610155899134
2795.46,791.0,1.6544325294363815
2798.42,791.5,1.6532644309878892
2801.47,792.0,1.6521515025014795
2804.47,792.5,1.6509685890231895
2807.41,793.0,1.6497860779368814
2810.33,793.5,1.6486700428517786
2813.26,794.0,1.6475345024624872
2816.24,794.5,1.646238058902733
2819.24,795.0,1.6449588002058968
2822.22,795.5,1.6437261419855647
2825.14,796.0,1.6426565690161288
2828.11,796.5,1.6415455752223478
2831.08,797.0,1.6403439982128714
2834.05,797.5,1.6392057605138342
2836.97,798.0,1.6381043348019804
2839.91,798.5,1.6368845609430696
2842.86,799.0,1.6358732468090653
2845.77,799.5,1.6348303324982774
2848.72,800.0,1.6337293508096593
2851.68,800.5,1.632604758386635
2854.66,801.0,1.631488545206498
2857.63,801.5,1.6304366273899762
2860.57,802.0,1.6292718519323004
2863.52,802.5,1.6281183031311133
2866.48,803.0,1.6270561444016605
2869.45,803.5,1.6259637863674103
2872.38,804.0,1.6248987096891412
2875.36,804.5,1.6239314779526626
2878.36,805.0,1.6228389314026257
2881.33,805.5,1.6217013784403997
2884.26,806.0,1.6207287393354477
2887.21,806.5,1.6196818477955488
2890.19,807.0,1.6185272850407473
2893.19,807.5,1.6174805581769198
2896.15,808.0,1.616518121785966
2899.1,808.5,1.615514165635831
2902.09,809.0,1.614581718542724
2905.03,809.5,1.6136298026318119
2907.97,810.0,1.6125193957014685
2910.88,810.5,1.6114682440203918
2913.79,811.0,1.6104394457447149
2916.77,811.5,1.6093826321356104
2919.75,812.0,1.6084355102455905
2922.67,812.5,1.6075416914176612
2925.61,813.0,1.6066265544677418
2928.56,813.5,1.6056703883992842
2931.57,814.0,1.6046198804716352
2934.53,814.5,1.6036009186064835
2937.51,815.0,1.6026402547885925
2940.51,815.5,1.6015898723694213
2943.47,816.0,1.6006140370206592
2946.35,816.5,1.599713725513861
2949.33,817.0,1.598669884985969
2952.45,817.5,1.5975929295469484
2955.43,818.0,1.5966815051834597
2958.29,818.5,1.5956715082713055
2961.25,819.0,1.5946805667970259
2964.16,819.5,1.5938113529751015
2967.2,820.0,1.5928003928251226
2970.18,820.5,1.591818470916179
2973.2,821.0,1.5907685894607915
2976.23,821.5,1.5896956007244407
2979.26,822.0,1.5887305727863095
2982.17,822.5,1.5877710800358198
2985.11,823.0,1.5868823998012715
2988.03,823.5,1.5858347708682672
2990.99,824.0,1.5847698730409328
2993.95,824.5,1.583817469090429
2996.92,825.0,1.5828225501928253
2999.91,825.5,1.5818063589149103
3002.97,826.0,1.5808083402680828
3005.93,826.5,1.5797450713615273
3008.87,827.0,1.5788012654164987
3011.78,827.5,1.5778185971360505
3014.79,828.0,1.5767196271809272
3017.82,828.5,1.5756479537282035
3020.79,829.0,1.574737494339532
3023.73,829.5,1.5738241943758744
3026.73,830.0,1.5728849621625323
3029.8,830.5,1.5719823301510194
3032.77,831.0,1.5711025327458887
3035.81,831.5,1.5701191700656136
3038.84,832.0,1.5691947568630107
3041.76,832.5,1.568298631804251
3044.77,833.0,1.5673835573032868
3047.83,833.5,1.566358840236246
3050.81,834.0,1.5654014189316667
3053.81,834.5,1.5644954026471576
3056.85,835.0,1.5635023332122326
3059.84,835.5,1.562451549134559
3062.81,836.0,1.5614910605524406
3065.83,836.5,1.5604531278454405
3068.8,837.0,1.5595137395282945
3071.78,837.5,1.558567927929288
3074.76,838.0,1.55754654218621
3077.72,838.5,1.556595849822159
3080.71,839.0,1.555652290441285
3083.7,839.5,1.5547800661840991
3086.66,840.0,1.5537959524056097
3089.6,840.5,1.5528356013695142
3092.57,841.0,1.5519140023074485
3095.55,841.5,1.5510827395769824
3098.52,842.0,1.5500598371780103
3101.5,842.5,1.5490469435403023
3104.45,843.0,1.5482572433876598
3107.42,843.5,1.5473857299744795
3110.45,844.0,1.5464756596558584
3113.41,844.5,1.5455368052170682
3116.35,845.0,1.5445709247533557
3119.3,845.5,1.5436329743400503
3122.25,846.0,1.542616649011387
3125.26,846.5,1.5416826581891783
3128.2,847.0,1.5407746375532398
3131.16,847.5,1.539856636562965
3134.17,848.0,1.538932845220403
3137.17,848.5,1.5379230384713378
3140.12,849.0,1.5369629312039792
3143.11,849.5,1.536046052558074
3146.07,850.0,1.535196281163046
3149.03,850.5,1.5343294462117563
3152.01,851.0,1.53347481039924
3154.97,851.5,1.5325367110723915
3157.97,852.0,1.5315124181484185
3160.95,852.5,1.53060722725923
3163.92,853.0,1.529794120379741
3166.95,853.5,1.5288559099413674
3169.95,854.0,1.5279477189616915
3172.97,854.5,1.526885158661826
3175.95,855.0,1.5260023125979214
3178.96,855.5,1.5251484312788228
3181.99,856.0,1.5242494139327798
3185.03,856.5,1.5233233551284107
3188.06,857.0,1.5223588071938934
3191.04,857.5,1.5213756870780366
3194.01,858.0,1.5204587895156738
3197.05,858.5,1.5196397301736786
3200.04,859.0,1.5187947030906042
3203.04,859.5,1.5179396935979381
3206.08,860.0,1.5169723936450916
3209.05,860.5,1.516074738387097
3212.06,861.0,1.5151977323501375
3215.08,861.5,1.5143155390028329
3218.03,862.0,1.5134164400693222
3221.02,862.5,1.5124818093090615
3224.04,863.0,1.511707326139302
3226.99,863.5,1.510855233105242
3229.97,864.0,1.509838982209632
3232.95,864.5,1.5089536024755796
3235.94,865.0,1.5081204780266344
3238.91,865.5,1.5072518259364163
3241.88,866.0,1.506414682013278
3244.8,866.5,1.5055551573833352
3247.78,867.0,1.50471623623057
3250.75,867.5,1.5038923199695833
3253.73,868.0,1.5030948387121434
3256.72,868.5,1.5022659240582947
3259.72,869.0,1.5014514898904983
3262.67,869.5,1.5006917945649574
3265.59,870.0,1.49984610749118
3268.53,870.5,1.498913966884481
3271.48,871.0,1.4980117953654095
3274.44,871.5,1.4972277807883168
3277.39,872.0,1.4964582630317573
3280.35,872.5,1.4957059432083484
3283.36,873.0,1.4949631741701848
3286.44,873.5,1.4940836975802367
3289.46,874.0,1.493269766549325
3292.48,874.5,1.4925055374780407
3295.52,875.0,1.4917499123940943
3298.64,875.5,1.4909288150190543
3301.73,876.0,1.4900383005960265
3304.8,876.5,1.4892127596722156
3307.81,877.0,1.4883585590296426
3310.83,877.5,1.4875550912498803
3313.86,878.0,1.4866998075492583
3316.86,878.5,1.4859301585625002
3319.86,879.0,1.4850871469788023
3322.9,879.5,1.484357416541859
3325.91,880.0,1.4836416584105963
3328.92,880.5,1.4828907954677422
3331.95,881.0,1.4821339553959731
3334.96,881.5,1.48122800032574
3337.94,882.0,1.4804719319847177
3340.98,882.5,1.4797731844933795
3343.96,883.0,1.4790820828555242
3346.93,883.5,1.478325889439708
3349.98,884.0,1.4775189534353352
3352.99,884.5,1.4768491165284388
3355.99,885.0,1.4761168903388553
3359.04,885.5,1.4754230232885908
3362.05,886.0,1.4747286793476073
3365.06,886.5,1.4739315514833111
3368.1,887.0,1.4732701391297802
3371.11,887.5,1.4725091786796116
3374.15,888.0,1.4716809078314064
3377.18,888.5,1.471034063874985
3380.23,889.0,1.470321393650312
3383.29,889.5,1.4696481630452773
3386.38,890.0,1.4689774872334644
3389.41,890.5,1.4682422110003623
3392.43,891.0,1.467521404918635
3395.48,891.5,1.4668100034661993
3398.55,892.0,1.4660932930609891
3401.59,892.5,1.4653171728523957
3404.62,893.0,1.4647076145560547
3407.66,893.5,1.4641254985253866
3410.65,894.0,1.4634253876963088
3413.64,894.5,1.4627440497679247
3416.64,895.0,1.462105655584933
3419.64,895.5,1.461453520302008
3422.61,896.0,1.4607341578949045
3425.59,896.5,1.4600802842564433
3428.6,897.0,1.4593583735031848
3431.58,897.5,1.4588661965139922
3434.54,898.0,1.458215659341649
3437.53,898.5,1.4576244156974525
3440.5,899.0,1.457083972978659
3443.48,899.5,1.456449138390464
3446.49,900.0,1.4558592563366255
3449.45,900.5,1.4552985307570063
3452.45,901.0,1.454641093984366
3455.43,901.5,1.4539843536330799
3458.44,902.0,1.4533884849576924
3461.48,902.5,1.4528222126171173
3464.46,903.0,1.45233228095511
3467.45,903.5,1.4517267192386847
3470.44,904.0,1.4511493117962224
3473.44,904.5,1.4505625093663115
3476.44,905.0,1.4500198986767487
3479.43,905.5,1.4494808500691492
3482.39,906.0,1.4488824696368974
3485.41,906.5,1.4482450461943288
3488.43,907.0,1.4476668017441443
3491.49,907.5,1.4470262217999752
3494.47,908.0,1.4465024909369446
3497.43,908.5,1.4460319061264642
3500.41,909.0,1.4453928665766993
3503.44,909.5,1.4447023712029436
3506.48,910.0,1.4441450069426998
3509.51,910.5,1.4436330259458054
3512.5,911.0,1.4431258447804982
3515.52,911.5,1.4426187178118353
3518.53,912.0,1.442120125028899
3521.55,912.5,1.4414961897242113
3524.59,913.0,1.4410510519149922
3527.64,913.5,1.4406455479691282
3530.72,914.0,1.4401123741672288
3533.77,914.5,1.4395300143838758
3536.81,915.0,1.4389468543310682
3539.85,915.5,1.4383681153232215
3542.84,916.0,1.4378581227341416
3545.84,916.5,1.437396203403258
3548.84,917.0,1.4368968203376196
3551.85,917.5,1.4364513829054935
3554.86,918.0,1.4359995137513968
3557.87,918.5,1.435520796698643
3560.9,919.0,1.4350304793048452
3563.92,919.5,1.4344094172471753
3566.89,920.0,1.4339105701551786
3569.87,920.5,1.4334876580630707
3572.86,921.0,1.433078242754153
3575.81,921.5,1.4327077837507176
3578.77,922.0,1.4322405613671847
3581.77,922.5,1.4315921194991885
3584.77,923.0,1.431150361446633
3587.82,923.5,1.430709240123245
3590.82,924.0,1.4302348115604457
3593.8,924.5,1.429789740012261
3596.82,925.0,1.4294071339356356
3599.84,925.5,1.4291037914053257
3602.89,926.0,1.4285569535739808
3605.89,926.5,1.4280786568860249
3608.87,927.0,1.4277407332983296
3611.93,927.5,1.4274268542286896
3614.98,928.0,1.4271139121821002
3617.93,928.5,1.4266984843302388
3620.93,929.0,1.426152368497999
3623.97,929.5,1.425570360821184
3626.94,930.0,1.4252602444837488
3629.95,930.5,1.4247338085606542
3632.95,931.0,1.4241653570625443
3636.01,931.5,1.4236618761497328
3639.06,932.0,1.4233504843693157
3642.07,932.5,1.4230294749107708
3645.05,933.0,1.4225655353589528
3648.08,933.5,1.4222528668657255
3651.1,934.0,1.4219280862795332
