Repository: MaCFP/matl-db

# README File for CERIB

### Experimental Conditions: STA
A Perkin Elmer PYRIS was used to simultaneously conduct Thermogravimetric Analysis (TGA) and Differential Scanning Calorimetry (DSC) experiments. 

* Heating Rate: 5, 10 or 20 K/min
* Temperature program
  - Initial Temperature: 308 K (35°C)
  - Initial Isotherm: 1200 s (hold at 38 K for 1200 s)  
  - Maximum Temperature: 1173 K (900°C)
  - Final Isotherm: None
  - Type: Nitrogen
  - Flow rate: 100 ml/min
  - Note: Ultra High Purity (UHP) Nitrogen
* Crucible
  - Type: Pt
  - Volume: 60 uL
  - Lid: False
* Instrument
  - Type: Perking Elmer PYRIS

| Test Name | O2 volume % |  Initial Sample Mass (mg) |

File: Wood/Calibration_Data/CERIB/CERIB_TGA_N2_10K_R2.csv (part 1 of 2)
Time (s),Temperature (K),Mass (mg)
0.0,308.0,10.254636147
4.71,308.5,10.250116633911219
9.31,309.0,10.245535447055047
13.81,309.5,10.241007615853928
18.08,310.0,10.236343010226491
22.45,310.5,10.231612734043075
26.72,311.0,10.226785324096147
30.88,311.5,10.222133090390924
35.08,312.0,10.217191000860234
39.07,312.5,10.212364189027886
43.07,313.0,10.207341960236842
47.01,313.5,10.20235207138971
50.79,314.0,10.197425107161243
54.7,314.5,10.192236458035703
58.5,315.0,10.18691427491846
62.28,315.5,10.181484490021264
66.09,316.0,10.176034644785263
69.82,316.5,10.170566918559391
73.52,317.0,10.165021355553217
77.2,317.5,10.159448304443549
81.08,318.0,10.153302460112009
84.79,318.5,10.147370712708664
88.42,319.0,10.141551069585882
92.2,319.5,10.135223882087706
95.95,320.0,10.128779558066018
99.61,320.5,10.12228510533077
103.38,321.0,10.115399722593615
107.02,321.5,10.108732710536895
110.57,322.0,10.102099357604379
114.12,322.5,10.09524410593459
117.63,323.0,10.08807221145335
121.17,323.5,10.080744025738046
124.84,324.0,10.072869543317502
128.33,324.5,10.065270293027082
131.82,325.0,10.05763768313853
135.29,325.5,10.049799950615885
138.75,326.0,10.041962218391825
142.18,326.5,10.034103325636718
145.57,327.0,10.0261289727971
148.96,327.5,10.018057776359628
152.38,328.0,10.009938902433356
155.77,328.5,10.001698541192829
159.14,329.0,9.993488315358483
162.44,329.5,9.985286648924498
165.77,330.0,9.976997257488296
169.14,330.5,9.968440193653093
172.52,331.0,9.959770113467444
175.95,331.5,9.950923668390717
179.34,332.0,9.942271309768365
182.72,332.5,9.933376912775634
186.1,333.0,9.924226181116257
189.43,333.5,9.91537544662858
192.69,334.0,9.906801043282673
195.96,334.5,9.89799031667977
199.24,335.0,9.889252067701491
202.46,335.5,9.880647395288403
205.71,336.0,9.87206464422661
208.9,336.5,9.86345651862781
212.15,337.0,9.854816032845696
215.31,337.5,9.846186342084017
218.45,338.0,9.837649132307334
221.64,338.5,9.829081119756415
224.71,339.0,9.820768941018073
227.82,339.5,9.812586961868826
230.92,340.0,9.804233414846957
234.01,340.5,9.7959980280797
237.07,341.0,9.787849267874806
240.18,341.5,9.779609497592084
243.21,342.0,9.771807826801838
246.25,342.5,9.763872676051973
249.39,343.0,9.755710011402787
252.45,343.5,9.747761115855011
255.61,344.0,9.739723779090788
258.73,344.5,9.731961791228251
261.77,345.0,9.724247900336952
264.81,345.5,9.716611610886485
267.84,346.0,9.709296098156132
270.86,346.5,9.70188703597156
273.88,347.0,9.694613477101248
276.8,347.5,9.687696811080388
279.74,348.0,9.680780615643783
282.76,348.5,9.673710778609864
285.73,349.0,9.666830548751975
288.7,349.5,9.660307293347778
291.63,350.0,9.653888940541831
294.56,350.5,9.647471740083267
297.39,351.0,9.641392864410534
300.26,351.5,9.635160324337352
303.11,352.0,9.629142515689054
305.99,352.5,9.623355109911865
308.88,353.0,9.617579700769166
311.79,353.5,9.611725451757275
314.63,354.0,9.606161813873246
317.48,354.5,9.600817408341447
320.38,355.0,9.595386591214904
323.33,355.5,9.589950365019625
326.27,356.0,9.584638469157818
329.11,356.5,9.579660798895391
331.92,357.0,9.57465359739479
334.76,357.5,9.569741993432219
337.6,358.0,9.565014936438974
340.46,358.5,9.56033907329403
343.28,359.0,9.555868204760257
346.11,359.5,9.551560425653067
348.9,360.0,9.547433651819544
351.69,360.5,9.543230938720214
354.55,361.0,9.539032514269842
357.36,361.5,9.535102709043002
360.14,362.0,9.531325601303257
362.93,362.5,9.527661297587539
365.71,363.0,9.52399676907525
368.48,363.5,9.52055413077994
371.2,364.0,9.517226869484096
373.93,364.5,9.513894843100694
376.71,365.0,9.510597627456274
379.56,365.5,9.507263530167805
382.42,366.0,9.504108169647267
385.28,366.5,9.501006291847478
388.07,367.0,9.498062910911967
390.89,367.5,9.49526614957327
393.76,368.0,9.492492529758467
396.59,368.5,9.489749502937784
399.39,369.0,9.487112284666946
402.16,369.5,9.484650912932283
404.97,370.0,9.482315734700585
407.76,370.5,9.47991018282
410.57,371.0,9.477639357755784
413.38,371.5,9.475450007278281
416.21,372.0,9.473269593955525
419.04,372.5,9.471170256762404
421.88,373.0,9.46905428603696
424.63,373.5,9.467109933386077
427.42,374.0,9.465317715457331
430.25,374.5,9.463443855995246
433.08,375.0,9.461725240261575
435.87,375.5,9.45991347855728
438.64,376.0,9.458253513550227
441.42,376.5,9.456829652205164
444.23,377.0,9.45533245339505
447.03,377.5,9.453893205596586
449.86,378.0,9.45248164779463
452.71,378.5,9.451052444183022
455.52,379.0,9.449784213935095
458.21,379.5,9.448686986449722
460.94,380.0,9.447516031119807
463.79,380.5,9.446361206468815
466.64,381.0,9.445378113150708
469.44,381.5,9.444357891061378
472.23,382.0,9.443231274699077
475.08,382.5,9.442223755519302
477.82,383.0,9.441321921462862
480.59,383.5,9.440572091631886
483.36,384.0,9.439756262386247
486.18,384.5,9.438811797778575
488.97,385.0,9.43809128689598
491.7,385.5,9.4373989152
494.51,386.0,9.436608241585729
497.37,386.5,9.43592086718077
500.14,387.0,9.435332770096155
503.02,387.5,9.43470165385989
505.85,388.0,9.433976013071652
508.72,388.5,9.433229294817
511.62,389.0,9.432454228690164
514.45,389.5,9.431902467493702
517.36,390.0,9.431359429181667
520.25,390.5,9.430900644784858
523.07,391.0,9.430382803521674
525.95,391.5,9.429817472717122
528.81,392.0,9.429408656466357
531.65,392.5,9.428967704233694
534.52,393.0,9.42833062068879
537.42,393.5,9.42787772413233
540.25,394.0,9.42743843407714
543.09,394.5,9.426903841098202
545.96,395.0,9.426584280659307
548.8,395.5,9.426169392289928
551.65,396.0,9.425630456560077
554.47,396.5,9.4252624463629
557.2,397.0,9.42481655553173
560.15,397.5,9.424355467997637
562.93,398.0,9.423896487445882
565.89,398.5,9.423580517658728
568.7,399.0,9.42326303520238
571.54,399.5,9.422829232242089
574.39,400.0,9.42244976322793
577.27,400.5,9.422015338940573
580.08,401.0,9.421690910655633
582.91,401.5,9.421299143224642
585.74,402.0,9.420802715394911
588.63,402.5,9.420363539988346
591.53,403.0,9.42002555168571
594.31,403.5,9.41967622831435
597.12,404.0,9.41926439938781
600.06,404.5,9.41880891015464
602.9,405.0,9.418466362784189
605.67,405.5,9.418160476212757
608.57,406.0,9.417808272352325
611.27,406.5,9.417506627274859
614.16,407.0,9.417032094732313
616.99,407.5,9.416688930161724
619.88,408.0,9.416369618988943
622.73,408.5,9.416059240616407
625.44,409.0,9.415667695661785
628.32,409.5,9.415131400308251
631.22,410.0,9.414749309102508
634.08,410.5,9.414528631084107
636.89,411.0,9.414176316967534
639.74,411.5,9.41356118128197
642.57,412.0,9.413229687216052
645.36,412.5,9.413072590822686
648.22,413.0,9.412677381484384
651.0,413.5,9.412343045513614
653.84,414.0,9.412006986177706
656.63,414.5,9.411665017681804
659.43,415.0,9.411313809376924
662.2,415.5,9.4110035070214
665.02,416.0,9.410592638714302
667.78,416.5,9.41021898070206
670.56,417.0,9.409784356951834
673.37,417.5,9.409436151354363
676.16,418.0,9.409186454221986
679.02,418.5,9.408820596086937
681.89,419.0,9.40851545030198
684.78,419.5,9.408155214326733
687.57,420.0,9.407777251037208
690.39,420.5,9.407407237940324
693.27,421.0,9.407046666441362
696.1,421.5,9.40660926155286
698.95,422.0,9.406161294745543
701.8,422.5,9.405817778374546
704.64,423.0,9.405509073624664
707.47,423.5,9.405107025905947
710.24,424.0,9.404649326499545
713.02,424.5,9.40430054643639
715.87,425.0,9.403938226265291
718.7,425.5,9.403629219509556
721.48,426.0,9.403274474895808
724.27,426.5,9.402910729991994
727.08,427.0,9.402552162496688
729.88,427.5,9.402139208798056
732.69,428.0,9.401696400751455
735.51,428.5,9.401240828877219
738.32,429.0,9.400747235966652
741.15,429.5,9.400383601572953
744.0,430.0,9.400047244593713
746.82,430.5,9.399591693742245
749.7,431.0,9.399085386739733
752.51,431.5,9.398675685512444
755.28,432.0,9.398262047858614
758.09,432.5,9.397781420110169
760.93,433.0,9.397407427159775
763.69,433.5,9.396963589188852
766.52,434.0,9.396368057179997
769.37,434.5,9.396006320566213
772.13,435.0,9.395580695507096
774.92,435.5,9.39498629934839
777.76,436.0,9.39454132737874
780.52,436.5,9.394041862288677
783.28,437.0,9.393678737891
786.06,437.5,9.393291262311106
788.89,438.0,9.39273917495115
791.75,438.5,9.392204576710247
794.61,439.0,9.391681965349687
797.36,439.5,9.391193874089062
800.17,440.0,9.390852787909704
803.01,440.5,9.390452198615879
805.82,441.0,9.389822159322911
808.65,441.5,9.389265485369766
811.46,442.0,9.388826013436947
814.24,442.5,9.38818027215683
817.07,443.0,9.38764407775523
819.84,443.5,9.3871211167
822.65,444.0,9.386498668386194
825.48,444.5,9.385966859093651
828.29,445.0,9.385452719252823
831.1,445.5,9.384804718268564
833.92,446.0,9.384043038643016
836.75,446.5,9.383394770845182
839.47,447.0,9.382734052112708
842.28,447.5,9.382033473334554
845.13,448.0,9.381410098249585
847.96,448.5,9.38076885722472
850.78,449.0,9.380025456121905
853.57,449.5,9.37928899819586
856.37,450.0,9.37862260763726
859.19,450.5,9.377814643188424
862.02,451.0,9.377091155181818
864.8,451.5,9.376377476917666
867.62,452.0,9.375517774026326
870.4,452.5,9.374686457118182
873.18,453.0,9.373882359538458
876.0,453.5,9.37311739379541
878.79,454.0,9.372299926076025
881.57,454.5,9.37152030887528
884.36,455.0,9.370744741098305
887.17,455.5,9.369891885455273
889.97,456.0,9.368927187260175
892.74,456.5,9.367970618767826
895.54,457.0,9.367021557644613
898.36,457.5,9.366156140429181
901.15,458.0,9.365190684822217
903.94,458.5,9.364090150755079
906.77,459.0,9.363053760542106
909.56,459.5,9.361957330886106
912.36,460.0,9.361001824515803
915.16,460.5,9.360077588736166
917.94,461.0,9.359065768908717
920.71,461.5,9.35802476710427
923.53,462.0,9.35672941690891
926.3,462.5,9.355494734063742
929.05,463.0,9.35430828320011
931.88,463.5,9.353116977065186
934.64,464.0,9.351978508681059
937.4,464.5,9.350718040205546
940.18,465.0,9.349307787521575
942.91,465.5,9.348022689260633
945.7,466.0,9.346833476849033
948.48,466.5,9.345521239161625
951.23,467.0,9.344152360555002
954.01,467.5,9.342718378285735
956.82,468.0,9.341162239535604
959.55,468.5,9.33962347196528
962.3,469.0,9.338249232464415
965.06,469.5,9.336734233274283
967.82,470.0,9.335164970268611
970.59,470.5,9.333652750189017
973.35,471.0,9.331906102685542
976.07,471.5,9.330249967447365
978.81,472.0,9.328534225688342
981.57,472.5,9.326744212159152
984.33,473.0,9.325003031718357
987.04,473.5,9.323261870179829
989.77,474.0,9.321513679924202
992.53,474.5,9.319680828234466
995.28,475.0,9.317827643400642
998.01,475.5,9.315941546561112
1000.83,476.0,9.313934052514707
1003.63,476.5,9.311927440448333
1006.4,477.0,9.309893359764974
1009.23,477.5,9.307882019931442
1012.0,478.0,9.305949836555623
1014.73,478.5,9.30385841055124
1017.48,479.0,9.301584906644122
1020.29,479.5,9.299289301291411
1023.1,480.0,9.297112467282705
1025.9,480.5,9.294985747482741
1028.65,481.0,9.292659625608358
1031.39,481.5,9.290319225014667
1034.2,482.0,9.287928377616215
1037.01,482.5,9.285595943108854
1039.74,483.0,9.283358023859126
1042.44,483.5,9.280887439340734
1045.17,484.0,9.278381615968907
1047.97,484.5,9.275879020530185
1050.8,485.0,9.273309493548934
1053.59,485.5,9.270680267522312
1056.35,486.0,9.268090315183589
1059.13,486.5,9.26549910627141
1061.89,487.0,9.262916809760343
1064.66,487.5,9.260224684188339
1067.45,488.0,9.257503583766828
1070.26,488.5,9.254744053250045
1073.03,489.0,9.251848473560385
1075.83,489.5,9.248894180911535
1078.58,490.0,9.246184249451323
1081.37,490.5,9.24341488989362
1084.17,491.0,9.240507394803025
1086.93,491.5,9.237663064639527
1089.74,492.0,9.234740166890063
1092.47,492.5,9.231804936033281
1095.19,493.0,9.228819656556942
1097.96,493.5,9.225775293646326
1100.72,494.0,9.222859367770877
1103.46,494.5,9.219895834642303
1106.24,495.0,9.216919680106853
1109.03,495.5,9.213775745338678
1111.76,496.0,9.210732913323705
1114.51,496.5,9.207743491689035
1117.29,497.0,9.204682831019374
1120.04,497.5,9.20156678996355
1122.73,498.0,9.198511452740558
1125.51,498.5,9.195359683374756
1128.28,499.0,9.19212711095416
1130.95,499.5,9.18901965910171
1133.67,500.0,9.185865526562678
1136.43,500.5,9.18259314294
1139.18,501.0,9.179312177723325
1141.92,501.5,9.176017789570935
1144.64,502.0,9.172720756192113
1147.33,502.5,9.169499441265536
1150.11,503.0,9.166061800000486
1152.97,503.5,9.162556651989474
1155.77,504.0,9.15909799291959
1158.55,504.5,9.155576136201379
1161.32,505.0,9.152105983336012
1164.12,505.5,9.14850377223295
1166.95,506.0,9.14496408603242
1169.76,506.5,9.14143373906647
1172.53,507.0,9.137784595546004
1175.27,507.5,9.134130401342723
1178.04,508.0,9.130379279664687
1180.84,508.5,9.126543151434364
1183.66,509.0,9.12274647804791
1186.47,509.5,9.118905492047956
1189.24,510.0,9.114979248791961
1192.01,510.5,9.111065754579839
1194.8,511.0,9.107036648752088
1197.57,511.5,9.10305818751
1200.34,512.0,9.099000108900498
1203.09,512.5,9.094920195963265
1205.84,513.0,9.090824589651003
1208.62,513.5,9.086579687847983
1211.39,514.0,9.082299250806647
1214.2,514.5,9.07787638043751
1216.97,515.0,9.073476300544444
1219.68,515.5,9.06922830396077
1222.44,516.0,9.064732922505556
1225.2,516.5,9.060070238469711
1227.96,517.0,9.055395145967095
1230.74,517.5,9.050783413233333
1233.45,518.0,9.04625899987483
1236.19,518.5,9.0416332246534
1238.96,519.0,9.036836907512722
1241.68,519.5,9.031900887643845
1244.38,520.0,9.027054861529244
1247.15,520.5,9.022055421357791
1249.89,521.0,9.016921344913149
1252.65,521.5,9.011682767789233
1255.42,522.0,9.006357784966111
1258.1,522.5,9.001131476741861
1260.81,523.0,8.996011536712244
1263.57,523.5,8.990694186877285
1266.3,524.0,8.985286573868889
1269.01,524.5,8.979858626317245
1271.74,525.0,8.974345202895918
1274.47,525.5,8.968793601133333
1277.17,526.0,8.96322351786643
1279.9,526.5,8.95744844218734
1282.68,527.0,8.951489202062541
1285.36,527.5,8.945751381743689
1288.03,528.0,8.940012994809548
1290.78,528.5,8.93415632382245
1293.5,529.0,8.928163007306836
1296.28,529.5,8.921959197197106
1299.08,530.0,8.915610814783287
1301.83,530.5,8.909316378234175
1304.6,531.0,8.902978220523767
1307.37,531.5,8.896587851226435
1310.12,532.0,8.890105312186625
1312.84,532.5,8.88347324669933
1315.63,533.0,8.876764619267888
1318.42,533.5,8.870135476476884
1321.15,534.0,8.863577044990011
1323.88,534.5,8.856869425747673
1326.67,535.0,8.84985845880784
1329.44,535.5,8.842785940159512
1332.18,536.0,8.835724398744688
1334.95,536.5,8.828493200381722
1337.7,537.0,8.82130588234
1340.45,537.5,8.81413829230819
1343.2,538.0,8.806827193178528
1345.96,538.5,8.799266879653318
1348.72,539.0,8.791662224189214
1351.51,539.5,8.78386147699375
1354.27,540.0,8.776099764940453
1356.98,540.5,8.768327663524971
1359.73,541.0,8.760426509003691
1362.5,541.5,8.752336161038912
1365.29,542.0,8.743894972764963
1368.07,542.5,8.735539895620638
1370.82,543.0,8.727231276544584
1373.53,543.5,8.718813821181486
1376.25,544.0,8.710350370419716
1379.01,544.5,8.701768657111984
1381.78,545.0,8.69300919479884
1384.51,545.5,8.684087983366034
1387.23,546.0,8.675191555344748
1390.01,546.5,8.666104354492244
1392.84,547.0,8.656636630535614
1395.6,547.5,8.647227818619138
1398.36,548.0,8.637802216656723
1401.12,548.5,8.628346480140337
1403.9,549.0,8.618640173513215
1406.67,549.5,8.60880567703307
1409.48,550.0,8.598676684719852
1412.31,550.5,8.58843945274602
1415.11,551.0,8.578167241977754
1417.86,551.5,8.568014731794465
1420.68,552.0,8.55754348603848
1423.49,552.5,8.546799835166585
1426.27,553.0,8.53618336442119
1429.04,553.5,8.525555387229804
1431.84,554.0,8.514481057783767
1434.62,554.5,8.503457699181848
1437.37,555.0,8.492503352157973
1440.14,555.5,8.481372238001391
1442.9,556.0,8.47005700972749
1445.65,556.5,8.458540277733617
1448.39,557.0,8.44709318933382
1451.14,557.5,8.435533219810692
1453.88,558.0,8.423846169027842
1456.62,558.5,8.412002024628078
1459.38,559.0,8.400052045717638
1462.17,559.5,8.38787024790587
1464.92,560.0,8.375770359438462
1467.66,560.5,8.36346279392756
1470.4,561.0,8.350982362636032
1473.16,561.5,8.338326409928367
1475.92,562.0,8.325596123040423
1478.68,562.5,8.312568007571063
1481.43,563.0,8.29940230127201
1484.14,563.5,8.28644983599014
1486.93,564.0,8.272981088977827
1489.7,564.5,8.25940067870227
1492.44,565.0,8.246045480884042
1495.27,565.5,8.231989074389594
1498.01,566.0,8.218155252872474
1500.73,566.5,8.204366118288092
1503.51,567.0,8.190280548624536
1506.27,567.5,8.176124624868617
1509.01,568.0,8.161773855449933
1511.79,568.5,8.147083603917185
1514.51,569.0,8.132616904762985
1517.24,569.5,8.11803089482377
1520.0,570.0,8.103232861109767
1522.74,570.5,8.088076838823703
1525.48,571.0,8.072608329247696
1528.22,571.5,8.057340953155345
1531.01,572.0,8.041716653060698
1533.81,572.5,8.025831001616128
1536.55,573.0,8.009871432895933
1539.31,573.5,7.993752362017092
1542.14,574.0,7.977231488255807
1544.91,574.5,7.960928035499389
1547.68,575.0,7.9443958590326
1550.44,575.5,7.9277376295729844
1553.16,576.0,7.910791458766819
1556.01,576.5,7.893641357717366
1558.73,577.0,7.876170958623977
1561.64,577.5,7.85873931142936
1564.32,578.0,7.841582989207283
1567.13,578.5,7.82408321070816
1569.94,579.0,7.806014393666725
1572.63,579.5,7.78793320166981
1575.51,580.0,7.76977439810057
1578.27,580.5,7.750899722077759
1581.16,581.0,7.7319771369243115
1583.87,581.5,7.713511777504616
1586.67,582.0,7.69503762414506
1589.46,582.5,7.675964476771675
1592.24,583.0,7.656706094264683
1594.92,583.5,7.637240707421612
1597.76,584.0,7.617476620037237
1600.58,584.5,7.597649289210934
1603.34,585.0,7.577371648819286
1606.19,585.5,7.557175045539374
1608.99,586.0,7.536662554672789
1611.74,586.5,7.515910988334979
1614.47,587.0,7.495096163291591
1617.3,587.5,7.474122732252355
1620.03,588.0,7.453192719569923
1622.87,588.5,7.431930048335142
1625.68,589.0,7.409947043657669
1628.41,589.5,7.388178203916791
1631.33,590.0,7.366058545015451
1634.17,590.5,7.343519564071396
1636.91,591.0,7.32077420939117
1639.81,591.5,7.297899626216792
1642.64,592.0,7.274961863917329
1645.51,592.5,7.251667203360991
1648.3,593.0,7.2281565057254955
1651.16,593.5,7.204446255336861
1653.87,594.0,7.18090853908416
1656.7,594.5,7.156982124875774
1659.55,595.0,7.1326877852058885
1662.4,595.5,7.108156619739754
1665.24,596.0,7.083536352142113
1668.03,596.5,7.059190892927703
1670.85,597.0,7.034441901356241
1673.64,597.5,7.0098203818
1676.46,598.0,6.984812824874208
1679.33,598.5,6.959318037556444
1682.15,599.0,6.934126832215217
1684.99,599.5,6.908424938544748
1687.8,600.0,6.882704978874383
1690.63,600.5,6.857046112698372
1693.42,601.0,6.831641109182685
1696.26,601.5,6.805435160278564
1699.13,602.0,6.778859966322228
1701.98,602.5,6.7526313752625295
1704.78,603.0,6.726447952288567
1707.59,603.5,6.700028338142432
1710.43,604.0,6.673300571914885
1713.24,604.5,6.646686745789611
1716.07,605.0,6.619676346023288
1718.87,605.5,6.592848290196048
1721.68,606.0,6.566111289114527
1724.5,606.5,6.539289929861701
1727.32,607.0,6.512104935332832
1730.18,607.5,6.484472996086185
1732.98,608.0,6.457375080338751
1735.84,608.5,6.429572348673828
1738.69,609.0,6.401785754471729
1741.48,609.5,6.374558052113909
1744.28,610.0,6.347304118395232
1747.09,610.5,6.31966685631214
1749.93,611.0,6.291650200940321
1752.74,611.5,6.263924292438141
1755.53,612.0,6.236390886212213
1758.36,612.5,6.208404791930831
1761.22,613.0,6.180010766832076
1764.0,613.5,6.152361211299832
1766.8,614.0,6.124299425579714
1769.67,614.5,6.095349391293749
1772.56,615.0,6.066242524540583
1775.43,615.5,6.037175302726147
1778.32,616.0,6.0077497013671985
1781.16,616.5,5.978767791314024
1783.98,617.0,5.9499781617263094
1786.85,617.5,5.920354346563049
1789.74,618.0,5.89028412840507
1792.58,618.5,5.860803158341096
1795.43,619.0,5.830996348621078
1798.32,619.5,5.80056724214212
1801.19,620.0,5.769992619623988
1804.03,620.5,5.739645332464623
1806.91,621.0,5.708703273668283
1809.72,621.5,5.678126403555195
1812.62,622.0,5.646490270219813
1815.5,622.5,5.614716291617152
1818.35,623.0,5.582853852089641
1821.23,623.5,5.550522575912109
1824.17,624.0,5.517204326362202
1827.1,624.5,5.483610711525655
1830.04,625.0,5.449587134931595
1832.93,625.5,5.415776892141944
1835.84,626.0,5.3813906374483205
1838.75,626.5,5.3465338519503485
1841.68,627.0,5.311160261964434
1844.55,627.5,5.276087340428068
1847.4,628.0,5.240590758725164
1850.33,628.5,5.203790448020403
1853.29,629.0,5.166195117981255
1856.21,629.5,5.1284449033102195
1859.1,630.0,5.090753758870569
1861.96,630.5,5.052926805016552
1864.86,631.0,5.013923153608706
1867.77,631.5,4.974410133540062
1870.65,632.0,4.934973086608596
1873.48,632.5,4.8955736242916945
1876.37,633.0,4.854751054026401
1879.31,633.5,4.812649845840201
1882.21,634.0,4.770563402743212
1885.12,634.5,4.727729375553787
1887.97,635.0,4.685380608386842
1890.84,635.5,4.642279001798616
1893.76,636.0,4.597739852159122
1896.65,636.5,4.553330136923075
1899.51,637.0,4.508845845717905
1902.38,637.5,4.463562473418201
1905.37,638.0,4.415843532978777
1908.31,638.5,4.368814683462898
1911.21,639.0,4.3220712156493475
1914.17,639.5,4.273605937319028
1917.07,640.0,4.225791563488922
1920.0,640.5,4.1772109027066
1922.95,641.0,4.127945711423753
1925.84,641.5,4.07948609959265
1928.72,642.0,4.031234056303224
1931.63,642.5,3.982098987843062
1934.54,643.0,3.9329787928242026
1937.43,643.5,3.884254998082976
1940.3,644.0,3.83577014247019
1943.19,644.5,3.7873550308497013
1946.04,645.0,3.7396075248413596
1948.87,645.5,3.692586940060131
1951.72,646.0,3.6457725819545557
1954.51,646.5,3.600238841981066
1957.3,647.0,3.5553700922232405
1960.1,647.5,3.5108736297480294
1962.91,648.0,3.4668861584017994
1965.65,648.5,3.424802551225861
1968.32,649.0,3.3846791580418074
1971.02,649.5,3.344985974443032
1973.76,650.0,3.3055061167119697
1976.49,650.5,3.2671460875862657
1979.16,651.0,3.2308086736462815
1981.86,651.5,3.195212231271684
1984.55,652.0,3.1609928608746087
1987.24,652.5,3.128033604718262
1989.94,653.0,3.096218422618559
1992.57,653.5,3.066806885144128
1995.22,654.0,3.0384022444036565
1997.9,654.5,3.010843743889536
2000.6,655.0,2.9846752392211933
2003.33,655.5,2.9598225492065033
2006.02,656.0,2.9366473588797506
2008.73,656.5,2.914812058587167
2011.42,657.0,2.8943380102853054
2014.11,657.5,2.8751913282756174
2016.79,658.0,2.85754367461729
2019.5,658.5,2.8410580780109194
2022.21,659.0,2.825781495549898
2024.94,659.5,2.811518302920912
2027.62,660.0,2.7984692086444185
2030.29,660.5,2.7864890362823784
2033.01,661.0,2.775365451722848
2035.72,661.5,2.765110523073168
2038.37,662.0,2.7559818244634333
2041.06,662.5,2.7474168786112845
2043.8,663.0,2.7392041860329948
2046.51,663.5,2.731696942109349
2049.24,664.0,2.724613979859697
2051.98,664.5,2.7179898027791167
2054.74,665.0,2.7118246714716383
2057.58,665.5,2.7058038958235437
2060.42,666.0,2.7001233479739506
2063.25,666.5,2.6945731072291
2066.07,667.0,2.689250771027052
2068.88,667.5,2.6842036914172898
2071.73,668.0,2.679284436266991
2074.59,668.5,2.6745021487640583
2077.38,669.0,2.669846606824228
2080.22,669.5,2.665275005979235
2083.14,670.0,2.660678941939307
2086.06,670.5,2.6561754914185047
2089.0,671.0,2.651635051916963
2091.85,671.5,2.6472995763783542
2094.74,672.0,2.6429663361628326
2097.67,672.5,2.638661532433783
2100.57,673.0,2.6345039325089368
2103.45,673.5,2.6302855706939186
2106.33,674.0,2.6260911187165545
2109.26,674.5,2.622045821508386
2112.17,675.0,2.617936782623389
2115.06,675.5,2.613722532563778
2117.94,676.0,2.6098183690858074
2120.87,676.5,2.606024001579284
2123.79,677.0,2.6021504506454107
2126.65,677.5,2.5983218990011276
2129.51,678.0,2.5943989030190875
2132.41,678.5,2.590518699430575
2135.29,679.0,2.586728353420347
2138.22,679.5,2.5828294088617616
2141.09,680.0,2.5790397137062517
2143.94,680.5,2.5752375633008087
2146.8,681.0,2.57154224826072
2149.69,681.5,2.567909449464688
2152.61,682.0,2.5641892923665837
2155.49,682.5,2.560473030943314
2158.4,683.0,2.5566645180285605
2161.28,683.5,2.5529278670142856
2164.14,684.0,2.5493396757677216
2167.01,684.5,2.5457156664480123
2169.93,685.0,2.5419530290993437
2172.87,685.5,2.538298705658667
2175.74,686.0,2.5346686266128513
2178.61,686.5,2.531057024322503
2181.55,687.0,2.527318940475422
2184.5,687.5,2.5236182821293305
2187.36,688.0,2.520138455537608
2190.25,688.5,2.5165186697586734
2193.16,689.0,2.5128006689152786
2196.07,689.5,2.5092407137038903
2198.94,690.0,2.505662409078256
2201.83,690.5,2.5020478987484633
2204.78,691.0,2.4984507345751674
2207.66,691.5,2.4948823339252426
2210.56,692.0,2.4911855050632035
2213.54,692.5,2.487496479938802
2216.42,693.0,2.4838772976553845
2219.3,693.5,2.480213698579167
2222.25,694.0,2.4764812075584737
2225.11,694.5,2.473090561149072
2228.02,695.0,2.4695841937515355
2230.92,695.5,2.466023131865219
2233.8,696.0,2.4625083993772594
2236.7,696.5,2.4588570897977124
2239.51,697.0,2.4554238329472455
2242.42,697.5,2.4518923655978453
2245.33,698.0,2.4482636999872915
2248.21,698.5,2.4445742919520095
2251.11,699.0,2.4409622136887608
2254.02,699.5,2.4373803568340087
2256.91,700.0,2.4339307657476783
2259.82,700.5,2.430627129168
2262.73,701.0,2.4271375607514565
2265.67,701.5,2.4234832890432263
2268.57,702.0,2.4198675404831773
2271.48,702.5,2.4161893868176763
2274.43,703.0,2.4126177010123278
2277.39,703.5,2.409026285235265
2280.28,704.0,2.4055045455246096
2283.17,704.5,2.4021045754652066
2286.11,705.0,2.3986430816965507
2289.07,705.5,2.3950834442218465
2291.95,706.0,2.391651276807579
2294.85,706.5,2.388053212247856
2297.81,707.0,2.3844169559518393
2300.76,707.5,2.3806618883483743
2303.69,708.0,2.3767768821742754
2306.62,708.5,2.3731316604167114
2309.52,709.0,2.3694838197917063
2312.42,709.5,2.3659482826270075
2315.36,710.0,2.362443631874283
2318.33,710.5,2.3589146316977723
2321.28,711.0,2.3553393770914313
2324.2,711.5,2.351790043990814
2327.12,712.0,2.3481163750453917
2330.08,712.5,2.344690824100746
2333.01,713.0,2.341278445637934
2335.93,713.5,2.3376558549967243
2338.86,714.0,2.334126740562476
2341.75,714.5,2.330833875163195
2344.7,715.0,2.327447164744963
2347.65,715.5,2.3240239741100255
2350.61,716.0,2.320506694485683
2353.56,716.5,2.3169982771556468
2356.45,717.0,2.3137095618210863
2359.43,717.5,2.3103769164541466
2362.38,718.0,2.3069627367999996
2365.31,718.5,2.303581366555101
2368.21,719.0,2.3002554009007428
2371.15,719.5,2.2968766317898597
2374.14,720.0,2.2935255150189686
2377.1,720.5,2.290281944516584
2380.04,721.0,2.2871135158977274
2382.98,721.5,2.2839570546294508
2385.95,722.0,2.280814761097651
2388.91,722.5,2.277545284566191
2391.88,723.0,2.274220141028348
2394.8,723.5,2.270965448106383
2397.74,724.0,2.267885228878194
2400.71,724.5,2.2648536945893616
2403.63,725.0,2.2618163843903805
2406.59,725.5,2.258690565776635
2409.49,726.0,2.2557867310811783
2412.43,726.5,2.252698485064773
2415.37,727.0,2.249625903553382
2418.34,727.5,2.2465921313501216
2421.22,728.0,2.243670468031931
2424.19,728.5,2.2407174581188567
2427.16,729.0,2.2378691073517034
2430.06,729.5,2.235012589577371
2432.99,730.0,2.232151641015973
2435.92,730.5,2.229253976870131
2438.87,731.0,2.226468287784407
2441.8,731.5,2.2236731801170215
2444.71,732.0,2.2208461302762457
2447.66,732.5,2.2179697969875
2450.61,733.0,2.2152986381130684
2453.53,733.5,2.212648216691396
2456.46,734.0,2.2100096088342163
2459.45,734.5,2.207308742398513
2462.37,735.0,2.2046456964908345
2465.3,735.5,2.2020775451882426
2468.19,736.0,2.1995660941022726
2471.08,736.5,2.197058003003028
2474.03,737.0,2.1946003758707295
2476.97,737.5,2.1920782885140095
2479.91,738.0,2.189616228511386
2482.81,738.5,2.1871918119547633
2485.71,739.0,2.1847593006800325
2488.62,739.5,2.182325351951083
2491.59,740.0,2.179793383544172
2494.59,740.5,2.1773282730092096
2497.49,741.0,2.175147583637622
2500.45,741.5,2.17292555955364
2503.44,742.0,2.170846645652702
2506.42,742.5,2.1687699756257675
2509.35,743.0,2.166590348355828
2512.3,743.5,2.164555500018405
2515.29,744.0,2.1623478731503067
2518.29,744.5,2.16009432552088
2521.22,745.0,2.1581992393402265
2524.23,745.5,2.156313279945399
2527.18,746.0,2.154317194702242
2530.11,746.5,2.152283160196554
2533.04,747.0,2.1503084624351545
2535.99,747.5,2.148182705638037
2538.96,748.0,2.146013192384463
2541.92,748.5,2.143860430958662
2544.87,749.0,2.1418050555476706
2547.82,749.5,2.1398294695227924
2550.78,750.0,2.137816348628688
2553.75,750.5,2.1359193534307996
2556.6,751.0,2.134133371659953
2559.54,751.5,2.1321594540572306
2562.64,752.0,2.1302028722019353
2565.55,752.5,2.1282176985627386
2568.47,753.0,2.1262167057755526
2571.46,753.5,2.1243882438523456
2574.3,754.0,2.122607891123297
2577.28,754.5,2.1207408137548858
2580.2,755.0,2.1188665656343675
2583.13,755.5,2.1171567861495517
2586.09,756.0,2.115316045061963
2589.02,756.5,2.1134582306246865
2591.91,757.0,2.111619039240295
2594.8,757.5,2.109881612123624
2597.77,758.0,2.1081004587812977
2600.72,758.5,2.1063659640517898
2603.64,759.0,2.104618116758769
2606.59,759.5,2.1027847674363063
2609.44,760.0,2.1010034606673598
2612.42,760.5,2.09932055927103
2615.47,761.0,2.09754413113
2618.42,761.5,2.0956661255876563
2621.29,762.0,2.093838444117852
2624.34,762.5,2.092206417698535
2627.27,763.0,2.0905905585046334
2630.24,763.5,2.08886247417698
2633.23,764.0,2.086958843728002
2636.3,764.5,2.08534534901407
2639.29,765.0,2.0837302720980118
2642.19,765.5,2.08201295707118
2645.28,766.0,2.080255864545779
2648.18,766.5,2.0785343811635513
2651.14,767.0,2.0769769333071335
2654.06,767.5,2.0753571542586204
2657.02,768.0,2.073719050283499
2660.0,768.5,2.072053468912911
2662.93,769.0,2.0705092043307616
2665.87,769.5,2.0688784974727454
2668.87,770.0,2.0673090049433402
2671.87,770.5,2.0658101391879553
2674.82,771.0,2.0642064886217675
2677.74,771.5,2.0625432766995875
2680.74,772.0,2.060925863010325
2683.74,772.5,2.059378341528512
2686.76,773.0,2.0577576503301733
2689.77,773.5,2.0561220122103503
2692.72,774.0,2.0545087401957294
2695.7,774.5,2.052856550126592
2698.66,775.0,2.0513104955566095
2701.59,775.5,2.0497777949545095
2704.57,776.0,2.0480960100635763
2707.48,776.5,2.0467376854322348
2710.39,777.0,2.0454292502034765
2713.4,777.5,2.043838841558424
2716.37,778.0,2.042331472982951
2719.35,778.5,2.040810339844259
2722.35,779.0,2.0394064290073923
2725.34,779.5,2.0378438891121284
2728.32,780.0,2.0364341485460282
2731.28,780.5,2.0350917893032596
2734.21,781.0,2.0336497665932898
2737.22,781.5,2.03210116956589
2740.2,782.0,2.030555079723179
2743.14,782.5,2.0291963720840425
2746.08,783.0,2.0278231759768826
2749.01,783.5,2.0263220120748042
2751.92,784.0,2.024973005423857
2754.87,784.5,2.0236250959257602
2757.87,785.0,2.0221608803806195
2760.87,785.5,2.020622226098126
2763.87,786.0,2.0192598265579123
2766.89,786.5,2.01798253027054
2769.9,787.0,2.0165382416795152
2772.88,787.5,2.0151259638904144
2775.97,788.0,2.0136476580138054
2778.97,788.5,2.012146993134969
2781.94,789.0,2.010644571442592
2784.96,789.5,2.009172587443558
2787.99,790.0,2.0077555902994817
2791.03,790.5,2.0064186801884234
2794.01,791.0,2.0050485839140455
2796.98,791.5,2.0036050651029242
2799.96,792.0,2.002378486053374
2802.91,792.5,2.001059820611928
2805.88,793.0,1.999605656372769
2808.84,793.5,1.9981866968779323
2811.77,794.0,1.9968722144487077
2814.73,794.5,1.9955836590723015
2817.72,795.0,1.994322601437262
2820.64,795.5,1.9930293745093544
2823.55,796.0,1.9916238601974154
2826.52,796.5,1.990223823738256
2829.49,797.0,1.9889059677787275
2832.45,797.5,1.9875959986672656
2835.38,798.0,1.9864164037448495
2838.28,798.5,1.9852201679578183
2841.23,799.0,1.9838408994846501
2844.22,799.5,1.982502521530693
2847.16,800.0,1.9810766780948088
2850.17,800.5,1.9797644380456705
2853.14,801.0,1.9784754672012883
2856.1,801.5,1.9772063721919824
2859.09,802.0,1.9759378238513126
2862.06,802.5,1.974670145655319
2865.05,803.0,1.973481144717402
2867.98,803.5,1.972290320784641
2870.9,804.0,1.9711310877801136
2873.89,804.5,1.9698434468711616
2876.86,805.0,1.9685603768866125
2879.85,805.5,1.9673226896710228
2882.75,806.0,1.9661582566764024
2885.68,806.5,1.964946865995331
2888.69,807.0,1.9637335511447367
2891.71,807.5,1.9625129484126436
2894.68,808.0,1.9612905122022073
2897.63,808.5,1.9601213532052726
2900.55,809.0,1.9590061566352943
2903.48,809.5,1.9579090725581747
2906.45,810.0,1.9567603846696096
2909.41,810.5,1.9555954192543181
2912.35,811.0,1.9544739640949422
2915.33,811.5,1.953275806200142
2918.26,812.0,1.9520344183230836
2921.17,812.5,1.9509477015291221
2924.11,813.0,1.9498539525241017
2927.09,813.5,1.9487469990606852
2930.04,814.0,1.9476628978812527
2933.0,814.5,1.9464738452822572
2935.93,815.0,1.9453018745540782
2938.9,815.5,1.9441797224410025
2941.86,816.0,1.9430722492675314
2944.85,816.5,1.9419949528969664
2947.87,817.0,1.940844776574221
2950.85,817.5,1.9396752131665047
2953.83,818.0,1.9386319670611594
2956.76,818.5,1.9375663938460124
2959.71,819.0,1.9364473181929578
2962.69,819.5,1.9353172792742246
2965.68,820.0,1.9342357836719921
2968.62,820.5,1.9330832229512693
2971.57,821.0,1.9319755564378778
2974.56,821.5,1.9307061181886962
2977.57,822.0,1.9295840247988294
2980.51,822.5,1.928596302941584
2983.48,823.0,1.927550191337025
2986.46,823.5,1.9264489326717738
2989.43,824.0,1.9253032643679788
2992.41,824.5,1.9242390839362462
2995.37,825.0,1.9231811941347985
2998.34,825.5,1.9221689226877705
3001.27,826.0,1.9211725063506844
3004.23,826.5,1.9200036032882153
3007.18,827.0,1.9190076951669903
3010.15,827.5,1.917880855647881
3013.1,828.0,1.9167884871123233
3016.03,828.5,1.9157698637543943
3018.97,829.0,1.914654992191089
3021.95,829.5,1.9134898736228951
3024.91,830.0,1.9124981638099232
3027.88,830.5,1.911366781367705
3030.87,831.0,1.9102923223205261
3033.87,831.5,1.9093170009146618
3036.86,832.0,1.9080896243018455
3039.82,832.5,1.906948939839295
3042.77,833.0,1.9058308921400675
3045.79,833.5,1.9047865971765099
3048.76,834.0,1.9037559927849244
3051.72,834.5,1.9028110752706053
3054.74,835.0,1.9017263011862722
3057.77,835.5,1.900662984737855
3060.76,836.0,1.89966556544292
3063.72,836.5,1.898720434301259
3066.75,837.0,1.897791963193434
3069.77,837.5,1.8966646435092631
3072.76,838.0,1.8956967071700002
3075.74,838.5,1.8947704702751904
3078.79,839.0,1.8937372217222546
3081.8,839.5,1.8926417194979863
3084.76,840.0,1.8914471389361753
3087.72,840.5,1.8903577215968523
3090.7,841.0,1.8893389786811228
3093.71,841.5,1.8882416190878546
3096.73,842.0,1.887111026900971
3099.76,842.5,1.8861457280797538
3102.73,843.0,1.885230085987686
3105.71,843.5,1.8842904278739132
3108.71,844.0,1.8832451174325613
3111.68,844.5,1.8821384651115787
3114.7,845.0,1.88113057524
3117.69,845.5,1.8800910008901628
3120.68,846.0,1.8790446371565614
3123.69,846.5,1.8781047298125
3126.7,847.0,1.8770884568349422
3129.65,847.5,1.8761321594955382
3132.63,848.0,1.8752299833175052
3135.62,848.5,1.8742293928615381
3138.63,849.0,1.8733420709701818
3141.62,849.5,1.8723188458298103
3144.56,850.0,1.8712848179609594
3147.56,850.5,1.870104720084425
3150.57,851.0,1.8689936481041824
3153.55,851.5,1.86806221947451
3156.63,852.0,1.8672051384272925
3159.65,852.5,1.8662933170568141
3162.62,853.0,1.865323015236998
3165.66,853.5,1.864292107757039
3168.65,854.0,1.8631894708701688
3171.66,854.5,1.8621260275195883
3174.69,855.0,1.8611035259181852
3177.74,855.5,1.8601520143826271
3180.76,856.0,1.8593205338747192
3183.8,856.5,1.8583319193909176
3186.77,857.0,1.857299060221411
3189.73,857.5,1.8563497480294457
3192.74,858.0,1.8553715892587754
3195.78,858.5,1.854487157486983
3198.8,859.0,1.8535315067926463
3201.78,859.5,1.852647112284967
3204.73,860.0,1.8516589951903446
3207.71,860.5,1.8506540055392617
3210.71,861.0,1.8497111402738369
3213.74,861.5,1.8486310860006316
3216.69,862.0,1.8477601221756583
3219.64,862.5,1.8469818418927813
3222.63,863.0,1.8460793336466705
3225.64,863.5,1.844995162739278
3228.64,864.0,1.8439620096388594
3231.64,864.5,1.843037176086207
3234.61,865.0,1.8422587062105094
3237.57,865.5,1.8413648898272728
3240.51,866.0,1.8405218779182413
3243.46,866.5,1.8395977707391895
3246.44,867.0,1.8386472755751253
3249.43,867.5,1.8377627177153286
3252.37,868.0,1.8367795286293864
3255.34,868.5,1.836032684203599
3258.33,869.0,1.8353310169711607
3261.34,869.5,1.834634144398054
3264.29,870.0,1.833899743996966
3267.23,870.5,1.8330392152150259
3270.2,871.0,1.8321078689663373
3273.17,871.5,1.8311437394383006
3276.12,872.0,1.830308724687591
3279.05,872.5,1.8295098553013265
3282.03,873.0,1.8286056260881185
3285.04,873.5,1.827712863772294
3288.1,874.0,1.8268921133525748
3291.06,874.5,1.8260165181654033
3294.05,875.0,1.825194153379355
3297.08,875.5,1.8242663380524686
3300.15,876.0,1.8232941283712933
3303.15,876.5,1.8225019770196464
3306.17,877.0,1.8216483703973771
3309.21,877.5,1.8208564204620756
3312.25,878.0,1.8199546679079361
3315.3,878.5,1.8189760928495051
3318.32,879.0,1.8181580995214817
3321.32,879.5,1.8172762088521912
3324.32,880.0,1.8164525055114018
3327.36,880.5,1.8155988624082104
3330.36,881.0,1.8147904291393624
3333.35,881.5,1.8138980458707707
3336.35,882.0,1.812992009972164
3339.38,882.5,1.812120559388781
3342.4,883.0,1.81145048379745
3345.39,883.5,1.8107471887233384
3348.39,884.0,1.8099404084731758
3351.42,884.5,1.8090155157656116
3354.47,885.0,1.808182757215579
3357.52,885.5,1.8074102682748445
3360.52,886.0,1.8066497263809564
3363.48,886.5,1.8059338068513855
3366.5,887.0,1.805192802923876
3369.51,887.5,1.8044414424768687
3372.53,888.0,1.8035694959197122
3375.5,888.5,1.8026519656822146
3378.53,889.0,1.8018660158342628
3381.59,889.5,1.8009959994441507
3384.65,890.0,1.8001463416723105
3387.66,890.5,1.7993415114140887
3390.63,891.0,1.798661709060029
3393.64,891.5,1.7978523847082473
3396.69,892.0,1.7970318119253195
3399.71,892.5,1.796213899660078
3402.74,893.0,1.7953965317965586
3405.81,893.5,1.794610346441379
3408.76,894.0,1.7937641377397098
3411.82,894.5,1.7929536167449265
3414.85,895.0,1.7922226210185213
3417.87,895.5,1.7915068205069622
3420.91,896.0,1.7908668285357614
3423.88,896.5,1.7901988030394786
3426.89,897.0,1.78950694548363
3429.88,897.5,1.7887887902152537
3432.87,898.0,1.7881988300923313
3435.84,898.5,1.7875983170508871
3438.86,899.0,1.7868889681903395
3441.87,899.5,1.786096397512785
3444.88,900.0,1.785301995252161
3447.86,900.5,1.784556550390639
3450.88,901.0,1.7837872558878343
3453.81,901.5,1.7830854549187856
3456.82,902.0,1.7824027596597787
3459.88,902.5,1.7817792992024204
3462.92,903.0,1.7810727339449814
3465.93,903.5,1.7803998749690808
3468.93,904.0,1.779812886149027
3471.93,904.5,1.779207912831597
3474.98,905.0,1.7785753648202216
3478.04,905.5,1.7778181825216117
3481.04,906.0,1.7770010169053336
3484.05,906.5,1.7762697565103875
3487.07,907.0,1.775589648330487
3490.09,907.5,1.7750327865753759
3493.09,908.0,1.774444382200334
3496.1,908.5,1.7737692448176312
3499.16,909.0,1.7731737131349403
3502.2,909.5,1.7725734446552184
3505.29,910.0,1.7718675602628071
3508.31,910.5,1.771086572826971
3511.35,911.0,1.7706464372670254
3514.43,911.5,1.770083661425532
3517.47,912.0,1.7695370210902905
3520.49,912.5,1.7688887894658285
3523.5,913.0,1.7682153694176597
3526.55,913.5,1.7675594493714877
3529.58,914.0,1.7669374508737135
3532.58,914.5,1.7663040557203322
3535.62,915.0,1.7655788824978722
3538.7,915.5,1.7650117172874424
3541.75,916.0,1.764444071051786
3544.74,916.5,1.763816854191535
3547.77,917.0,1.763213752428657
3550.76,917.5,1.762539779496939
3553.73,918.0,1.7620212041164678
3556.72,918.5,1.7614890702761097
3559.7,919.0,1.760881657632095
3562.71,919.5,1.7602393477431075
3565.68,920.0,1.7595945888448614
3568.73,920.5,1.759077322722075
3571.77,921.0,1.758545717706971
3574.74,921.5,1.7579855620374556
3577.73,922.0,1.7574188086129998
3580.77,922.5,1.7568962305437614
3583.75,923.0,1.756224534086503
3586.88,923.5,1.7556201814471932
3589.94,924.0,1.7550901815965818
3592.96,924.5,1.7546026037766866
3595.93,925.0,1.754112460523208
3599.05,925.5,1.7535874042127346
3602.1,926.0,1.7530559644092387
3605.05,926.5,1.7525148560433725
3608.05,927.0,1.752046163383404
3611.18,927.5,1.7516035393096203
3614.13,928.0,1.7510024943860463
3617.2,928.5,1.7504203885722196
3620.24,929.0,1.7498892927870486
3623.28,929.5,1.7494094635166544
3626.23,930.0,1.74902684752472
3629.39,930.5,1.748611573970235
3632.35,931.0,1.7480192989106405
3635.5,931.5,1.7474139068775927
3638.48,932.0,1.7468594596177465
3641.61,932.5,1.746382440609991
3644.54,933.0,1.7459074413371782
3647.57,933.5,1.7454093909650823
3650.57,934.0,1.744979321878574
3653.61,934.5,1.744396943147191
3656.62,935.0,1.7439455935067594
3659.63,935.5,1.7434902001188317
