Repository: MaCFP/matl-db

# README File for CERIB

### Experimental Conditions: STA
A Perkin Elmer PYRIS was used to simultaneously conduct Thermogravimetric Analysis (TGA) and Differential Scanning Calorimetry (DSC) experiments. 

* Heating Rate: 5, 10 or 20 K/min
* Temperature program
  - Initial Temperature: 308 K (35°C)
  - Initial Isotherm: 1200 s (hold at 38 K for 1200 s)  
  - Maximum Temperature: 1173 K (900°C)
  - Final Isotherm: None
  - Type: Nitrogen
  - Flow rate: 100 ml/min
  - Note: Ultra High Purity (UHP) Nitrogen
* Crucible
  - Type: Pt
  - Volume: 60 uL
  - Lid: False
* Instrument
  - Type: Perking Elmer PYRIS

| Test Name | O2 volume % |  Initial Sample Mass (mg) |

File: Wood/Calibration_Data/CERIB/CERIB_TGA_N2_10K_R3.csv (part 1 of 2)
Time (s),Temperature (K),Mass (mg)
0.0,308.0,8.3175096888
4.65,308.5,8.31265465179181
9.36,309.0,8.307528791933793
13.79,309.5,8.302818669864827
18.15,310.0,8.297833562259973
22.52,310.5,8.292667625491411
26.77,311.0,8.287728789127195
30.92,311.5,8.282599880359918
35.07,312.0,8.277376699147986
39.2,312.5,8.272148209293148
43.3,313.0,8.26690944608975
47.17,313.5,8.261861242699052
51.11,314.0,8.256357447940525
54.94,314.5,8.251075160289936
58.73,315.0,8.245607925529475
62.56,315.5,8.240014244111695
66.32,316.0,8.234528564833838
69.95,316.5,8.229175782765354
73.68,317.0,8.223360913233874
77.33,317.5,8.217578879642012
81.13,318.0,8.211512488892193
84.83,318.5,8.205375902840254
88.64,319.0,8.199089712293503
92.31,319.5,8.193118377131544
96.03,320.0,8.18677539575328
99.79,320.5,8.180193483750928
103.45,321.0,8.173671571098811
106.98,321.5,8.167031063276847
110.64,322.0,8.159925923653184
114.13,322.5,8.153019764047059
117.65,323.0,8.146053555300876
121.2,323.5,8.13892663408921
124.72,324.0,8.13170639857926
128.17,324.5,8.124652737608084
131.72,325.0,8.117302171849245
135.1,325.5,8.11014722008486
138.5,326.0,8.102843585851355
141.85,326.5,8.0956894824
145.3,327.0,8.088197896381223
148.68,327.5,8.080679748094758
152.02,328.0,8.073381514522167
155.34,328.5,8.066025493459014
158.58,329.0,8.058872743484766
161.87,329.5,8.051566577106964
165.14,330.0,8.044306234987227
168.5,330.5,8.036697388301299
171.88,331.0,8.028991765265346
175.16,331.5,8.0216183808084
178.42,332.0,8.014240840934985
181.73,332.5,8.00672707059505
185.05,333.0,7.999059541559252
188.28,333.5,7.991701577087407
191.51,334.0,7.984493833326289
194.79,334.5,7.977113415195302
197.98,335.0,7.969951732251109
201.11,335.5,7.962935417125849
204.26,336.0,7.9558025708908495
207.42,336.5,7.948659152780902
210.56,337.0,7.941641112099412
213.7,337.5,7.93465209979767
216.81,338.0,7.927839054389405
219.95,338.5,7.921148640488773
222.91,339.0,7.914775288335785
225.92,339.5,7.908261749674171
229.02,340.0,7.901619138063078
232.03,340.5,7.895262365834953
235.06,341.0,7.888997306140394
238.1,341.5,7.8826952713730885
241.07,342.0,7.876619150792042
244.03,342.5,7.870725111123543
247.13,343.0,7.864567591025685
250.18,343.5,7.8585092656272435
253.26,344.0,7.852614157087425
256.27,344.5,7.846951467406055
259.31,345.0,7.841155969732821
262.31,345.5,7.835546165255083
265.36,346.0,7.829919560215285
268.37,346.5,7.82449609539661
271.3,347.0,7.81931371415339
274.22,347.5,7.814209289403259
277.18,348.0,7.809180532642373
280.12,348.5,7.804186266796142
283.03,349.0,7.799306124395946
285.99,349.5,7.794519182921451
288.93,350.0,7.7898303248827725
291.87,350.5,7.785251454904454
294.74,351.0,7.780908327502476
297.55,351.5,7.776733895708905
300.36,352.0,7.7725756122690255
303.27,352.5,7.768385010915254
306.17,353.0,7.764358401348558
309.01,353.5,7.760455339532333
311.84,354.0,7.756577606712108
314.69,354.5,7.752697977083174
317.61,355.0,7.74878711885023
320.5,355.5,7.7451296484059355
323.4,356.0,7.741636471101698
326.29,356.5,7.738240733620091
329.23,357.0,7.734851053020557
332.06,357.5,7.731592945574444
334.85,358.0,7.728470877541484
337.74,358.5,7.725358942095067
340.55,359.0,7.7223785653010335
343.4,359.5,7.719487160270141
346.28,360.0,7.716659033776961
349.15,360.5,7.713958715289685
351.96,361.0,7.711362719500148
354.81,361.5,7.7086982420522965
357.66,362.0,7.706146685504905
360.46,362.5,7.703783028906546
363.22,363.0,7.701590500619074
365.98,363.5,7.699401751143942
368.76,364.0,7.697149638625811
371.6,364.5,7.69490540478565
374.46,365.0,7.692812794470257
377.25,365.5,7.690751889270234
380.1,366.0,7.688739472727991
383.02,366.5,7.686849467454141
385.87,367.0,7.685060160675007
388.72,367.5,7.683266328411762
391.63,368.0,7.681482470935597
394.5,368.5,7.679784065637666
397.35,369.0,7.678290633555029
400.23,369.5,7.6767989819148825
403.08,370.0,7.675210519385904
405.95,370.5,7.673707115935993
408.79,371.0,7.672275333055405
411.6,371.5,7.671027376892701
414.43,372.0,7.669789557503443
417.31,372.5,7.668594162877915
420.23,373.0,7.667338251259634
423.03,373.5,7.666131782088001
425.84,374.0,7.665021757416432
428.68,374.5,7.663945264327037
431.5,375.0,7.6629861946104265
434.35,375.5,7.662061986787589
437.23,376.0,7.6611113847342835
440.01,376.5,7.660176886990224
442.8,377.0,7.659230119403844
445.71,377.5,7.658418001282136
448.54,378.0,7.657767611320222
451.4,378.5,7.657000525004304
454.31,379.0,7.6561856860812965
457.12,379.5,7.655412782690053
459.94,380.0,7.6548682440276625
462.79,380.5,7.654179948582248
465.64,381.0,7.653356410809084
468.49,381.5,7.652721276173377
471.34,382.0,7.652119802175393
474.16,382.5,7.651489514580712
476.97,383.0,7.651035332872384
479.76,383.5,7.650504300331307
482.61,384.0,7.649861488029586
485.45,384.5,7.649422156401349
488.27,385.0,7.64882320071087
491.06,385.5,7.6481546684220225
493.94,386.0,7.647668341060244
496.79,386.5,7.647254452558208
499.6,387.0,7.646828010858105
502.54,387.5,7.646436783315676
505.41,388.0,7.645983798919847
508.25,388.5,7.645538933281477
511.17,389.0,7.645114857405382
514.06,389.5,7.64467134696008
516.98,390.0,7.64420779495548
519.92,390.5,7.643751460850956
522.82,391.0,7.6434085097305635
525.67,391.5,7.642998963262204
528.52,392.0,7.642590070544097
531.44,392.5,7.64219007305866
534.34,393.0,7.64178816726729
537.27,393.5,7.641467736068665
540.11,394.0,7.641110126668966
542.96,394.5,7.640843634616519
545.84,395.0,7.6405410451654685
548.72,395.5,7.640119482694279
551.56,396.0,7.639739359588785
554.42,396.5,7.639435503318589
557.28,397.0,7.639082654818643
560.16,397.5,7.638692075785074
563.0,398.0,7.63831721077995
565.92,398.5,7.637835724743317
568.78,399.0,7.637549198935636
571.65,399.5,7.637326192956309
574.52,400.0,7.6369468923280825
577.37,400.5,7.6365449540672445
580.24,401.0,7.636155952011336
583.1,401.5,7.635759797926031
585.97,402.0,7.635517531451303
588.8,402.5,7.635295783919483
591.66,403.0,7.63500518979138
594.5,403.5,7.634666489138396
597.35,404.0,7.634290434518761
600.21,404.5,7.633920845824768
603.07,405.0,7.633627554431847
605.87,405.5,7.633312087613568
608.7,406.0,7.63302415380819
611.58,406.5,7.63269735192863
614.41,407.0,7.6323578691101766
617.2,407.5,7.63197913426092
620.08,408.0,7.631523140086286
622.9,408.5,7.6310993398363385
625.73,409.0,7.6308128957653985
628.51,409.5,7.630537498991057
631.36,410.0,7.630204077346677
634.24,410.5,7.629861167649316
637.05,411.0,7.629585954384905
639.84,411.5,7.6292811357675445
642.69,412.0,7.6288294573653594
645.52,412.5,7.628484258268788
648.41,413.0,7.628234764782325
651.16,413.5,7.62797218857568
654.06,414.0,7.6276832254404425
656.72,414.5,7.627336420909573
659.61,415.0,7.626984062368187
662.35,415.5,7.626601679688271
665.22,416.0,7.626122581612741
668.0,416.5,7.62579541609481
670.78,417.0,7.62547001859854
673.63,417.5,7.625142293655958
676.34,418.0,7.624792182717161
679.33,418.5,7.624442959233818
682.11,419.0,7.6240953856668865
684.93,419.5,7.623849213874546
687.83,420.0,7.623540057498392
690.64,420.5,7.623122292639
693.4,421.0,7.622775823901901
696.38,421.5,7.622447346240054
699.23,422.0,7.622122649152278
702.08,422.5,7.6217395489377635
704.83,423.0,7.621306103854438
707.72,423.5,7.620973399032673
710.53,424.0,7.620553291782808
713.28,424.5,7.620120970519526
716.11,425.0,7.61963149677913
718.92,425.5,7.6192954438530975
721.72,426.0,7.618930956948969
724.53,426.5,7.6183712840545414
727.34,427.0,7.617974481101751
730.14,427.5,7.617629816244108
732.96,428.0,7.617314022742372
735.78,428.5,7.616879131362712
738.59,429.0,7.6163827034635165
741.4,429.5,7.616027175909891
744.24,430.0,7.61557190669136
747.06,430.5,7.615083171203524
749.9,431.0,7.614583478852886
752.74,431.5,7.61416518845879
755.52,432.0,7.61372918633527
758.31,432.5,7.613275641082266
761.16,433.0,7.612778039281057
763.96,433.5,7.612435526939207
766.72,434.0,7.611969668761869
769.54,434.5,7.6114552528295185
772.4,435.0,7.610904665085159
775.25,435.5,7.610466867026016
778.01,436.0,7.6100776384685185
780.79,436.5,7.609653785497797
783.57,437.0,7.60911055673016
786.35,437.5,7.608657093517671
789.19,438.0,7.608230400224103
792.03,438.5,7.607696644714067
794.86,439.0,7.607293079251759
797.67,439.5,7.6068738916036045
800.49,440.0,7.606419893133749
803.3,440.5,7.605881822807057
806.16,441.0,7.605367709553364
808.99,441.5,7.6048051829018
811.81,442.0,7.60429028404722
814.6,442.5,7.603781741622446
817.41,443.0,7.6032151613437495
820.2,443.5,7.602646153382326
823.02,444.0,7.602066665074029
825.83,444.5,7.601567076812376
828.6,445.0,7.600971430124377
831.44,445.5,7.600311844575396
834.23,446.0,7.599624606032871
837.03,446.5,7.598976466278026
839.79,447.0,7.598408547386903
842.61,447.5,7.59775582034717
845.49,448.0,7.5971143316098235
848.3,448.5,7.59637570432411
851.09,449.0,7.595502893961307
853.87,449.5,7.594693406600985
856.68,450.0,7.594156811691619
859.48,450.5,7.593512739321849
862.27,451.0,7.592771963350942
865.04,451.5,7.59206272235768
867.84,452.0,7.591214384605334
870.65,452.5,7.590374300552728
873.42,453.0,7.589550784591056
876.2,453.5,7.588639070444604
878.97,454.0,7.587800992016655
881.77,454.5,7.586898230666123
884.57,455.0,7.586014781305392
887.37,455.5,7.585053707265106
890.13,456.0,7.584155128131226
892.86,456.5,7.583213071480957
895.64,457.0,7.582312718318411
898.49,457.5,7.581328087301452
901.27,458.0,7.580285882151122
904.07,458.5,7.579316478702538
906.91,459.0,7.57832413035931
909.67,459.5,7.577353074711757
912.4,460.0,7.576390750427098
915.17,460.5,7.575316183556014
918.0,461.0,7.574121878533289
920.79,461.5,7.572912059224718
923.57,462.0,7.571706485450127
926.34,462.5,7.570559732911313
929.1,463.0,7.569413463281262
931.88,463.5,7.568207583495191
934.66,464.0,7.566913232993823
937.47,464.5,7.5656506445897005
940.21,465.0,7.564491621391906
942.91,465.5,7.563366511064986
945.74,466.0,7.5620391646501615
948.58,466.5,7.560655449984
951.33,467.0,7.559296182474042
954.09,467.5,7.557863043973682
956.84,468.0,7.556441806171794
959.58,468.5,7.555038145199998
962.36,469.0,7.5535557982273405
965.14,469.5,7.552011412612676
967.89,470.0,7.550424733131183
970.66,470.5,7.5488664001691514
973.45,471.0,7.547302459098741
976.16,471.5,7.545726370880898
978.89,472.0,7.544064472646515
981.65,472.5,7.542449708980695
984.39,473.0,7.540805576857732
987.13,473.5,7.539086163890209
989.86,474.0,7.537265198011263
992.58,474.5,7.535500826749499
995.34,475.0,7.5336973756666294
998.09,475.5,7.531883055811299
1000.88,476.0,7.530066282188341
1003.7,476.5,7.528074406860744
1006.47,477.0,7.526113636910869
1009.27,477.5,7.524228504078717
1012.08,478.0,7.5222860583678255
1014.86,478.5,7.520235431869886
1017.66,479.0,7.5182112346436645
1020.43,479.5,7.516309641428921
1023.23,480.0,7.514302944840451
1026.06,480.5,7.512056780060987
1028.82,481.0,7.50991798995465
1031.54,481.5,7.507893081801966
1034.29,482.0,7.50573850811939
1037.09,482.5,7.503530146635379
1039.93,483.0,7.501206091563046
1042.69,483.5,7.498929745957963
1045.44,484.0,7.4967271263771655
1048.2,484.5,7.494575893322829
1050.99,485.0,7.492404323406523
1053.78,485.5,7.490069084328423
1056.57,486.0,7.487650687544684
1059.33,486.5,7.485304158265462
1062.15,487.0,7.482900515784156
1064.96,487.5,7.48051205430985
1067.76,488.0,7.4781121270729125
1070.55,488.5,7.475748346284114
1073.34,489.0,7.473313172896859
1076.13,489.5,7.470904428357821
1078.88,490.0,7.468543052896333
1081.64,490.5,7.466014688644068
1084.42,491.0,7.46351079199426
1087.25,491.5,7.4610349437591355
1090.02,492.0,7.458516240425771
1092.79,492.5,7.45600688016132
1095.53,493.0,7.453567298255252
1098.31,493.5,7.451046705528024
1101.14,494.0,7.4485052124743
1103.88,494.5,7.445933081843951
1106.61,495.0,7.443353436214892
1109.4,495.5,7.440749106597687
1112.17,496.0,7.438216244897379
1114.96,496.5,7.435601286837721
1117.71,497.0,7.433009355088313
1120.45,497.5,7.430373785849293
1123.23,498.0,7.427774555105499
1125.98,498.5,7.425154990735226
1128.71,499.0,7.422506120849488
1131.45,499.5,7.4198695818883085
1134.22,500.0,7.417076941039537
1136.98,500.5,7.414297489195112
1139.75,501.0,7.411554189140369
1142.49,501.5,7.408724939201144
1145.21,502.0,7.4059686988643945
1147.91,502.5,7.403292397600172
1150.68,503.0,7.400529910010496
1153.51,503.5,7.3975621618955465
1156.33,504.0,7.394579831712418
1159.14,504.5,7.391517405005553
1161.93,505.0,7.388474473483882
1164.72,505.5,7.385452160748229
1167.55,506.0,7.382301960790606
1170.35,506.5,7.379150462126945
1173.16,507.0,7.3760176579726995
1175.9,507.5,7.372953758385628
1178.69,508.0,7.369761741803746
1181.48,508.5,7.366305504194754
1184.29,509.0,7.362927974632329
1187.12,509.5,7.359587748155041
1189.9,510.0,7.356227878548502
1192.69,510.5,7.352998919399323
1195.5,511.0,7.349589374950588
1198.28,511.5,7.346013784019614
1201.04,512.0,7.342339609034616
1203.83,512.5,7.3387555126363635
1206.6,513.0,7.335151882487347
1209.4,513.5,7.331282639300971
1212.19,514.0,7.327476149461078
1214.96,514.5,7.323593968625243
1217.77,515.0,7.319658511579319
1220.51,515.5,7.315728354891018
1223.28,516.0,7.311600985549263
1226.05,516.5,7.307477784683029
1228.81,517.0,7.303353688809849
1231.59,517.5,7.2991951532372745
1234.35,518.0,7.294939312022441
1237.04,518.5,7.290697391294469
1239.82,519.0,7.28630990016861
1242.62,519.5,7.281761672736
1245.36,520.0,7.277274562685933
1248.15,520.5,7.272634507544833
1250.9,521.0,7.26818854465295
1253.63,521.5,7.263707145369554
1256.38,522.0,7.259012462191375
1259.11,522.5,7.2543524624639995
1261.86,523.0,7.249650219187471
1264.65,523.5,7.244730783945401
1267.4,524.0,7.239816596067638
1270.14,524.5,7.234894318053276
1272.84,525.0,7.230076536947292
1275.59,525.5,7.225175607880188
1278.35,526.0,7.220079742078935
1281.1,526.5,7.21505712157995
1283.87,527.0,7.209839738399999
1286.61,527.5,7.2045890428365
1289.32,528.0,7.199321700506723
1292.07,528.5,7.194099139545882
1294.78,529.0,7.188976174502893
1297.55,529.5,7.183526886844944
1300.36,530.0,7.1778513274348175
1303.13,530.5,7.172210803274271
1305.93,531.0,7.166534182451403
1308.66,531.5,7.16080989060573
1311.41,532.0,7.155025671823985
1314.24,532.5,7.149144763607333
1317.02,533.0,7.1432196522522995
1319.78,533.5,7.137296458326115
1322.52,534.0,7.131210970327069
1325.26,534.5,7.125114630735942
1328.0,535.0,7.118959674534219
1330.74,535.5,7.112793526323189
1333.55,536.0,7.106402000848902
1336.32,536.5,7.09999627333156
1339.04,537.0,7.093638619319881
1341.79,537.5,7.08721121619982
1344.59,538.0,7.0805273435643565
1347.32,538.5,7.073861805236308
1350.05,539.0,7.0671221217017886
1352.83,539.5,7.060088661266311
1355.62,540.0,7.052954399637398
1358.38,540.5,7.04581507166403
1361.12,541.0,7.038694072473941
1363.89,541.5,7.0314280604284045
1366.65,542.0,7.024109115175126
1369.42,542.5,7.0168339764344845
1372.17,543.0,7.009452134865777
1374.9,543.5,7.001988644266548
1377.63,544.0,6.994456793325648
1380.38,544.5,6.986695024931197
1383.17,545.0,6.9787734671874775
1385.94,545.5,6.970754548489209
1388.67,546.0,6.962714222701388
1391.39,546.5,6.954729248617866
1394.2,547.0,6.94636452762169
1397.03,547.5,6.9377899629862245
1399.79,548.0,6.929415875714203
1402.56,548.5,6.920920515558666
1405.38,549.0,6.9120426758978475
1408.19,549.5,6.903110271807359
1410.98,550.0,6.894199071475174
1413.77,550.5,6.885268824095999
1416.57,551.0,6.876154878378096
1419.35,551.5,6.867011971208856
1422.15,552.0,6.857723300103419
1424.96,552.5,6.848274143970925
1427.78,553.0,6.83876819539924
1430.57,553.5,6.829295509610332
1433.32,554.0,6.819807187443048
1436.13,554.5,6.810008019628692
1438.93,555.0,6.800104394571175
1441.73,555.5,6.790046221416366
1444.51,556.0,6.7800204639879516
1447.22,556.5,6.7701561912
1450.03,557.0,6.759889912065789
1452.86,557.5,6.749405947183561
1455.63,558.0,6.7391034021450995
1458.35,558.5,6.728931268068035
1461.12,559.0,6.71841740567507
1463.95,559.5,6.707492950826582
1466.7,560.0,6.696726057904766
1469.43,560.5,6.686069978441473
1472.23,561.0,6.675019482413793
1475.0,561.5,6.6638255887125
1477.77,562.0,6.652619763788318
1480.54,562.5,6.641457771468273
1483.28,563.0,6.6303116532315505
1486.0,563.5,6.618959776973021
1488.74,564.0,6.607501406069186
1491.56,564.5,6.59564218554322
1494.34,565.0,6.583716677144679
1497.14,565.5,6.571621870859302
1499.92,566.0,6.559512686249473
1502.71,566.5,6.547426495422606
1505.51,567.0,6.535099080713296
1508.24,567.5,6.522856023371811
1511.01,568.0,6.510431771300648
1513.8,568.5,6.497768411363492
1516.61,569.0,6.485030215227844
1519.4,569.5,6.472219688271718
1522.15,570.0,6.459463295785812
1524.93,570.5,6.4465114250897715
1527.73,571.0,6.433369389195429
1530.5,571.5,6.420228981168152
1533.24,572.0,6.40710009835602
1536.04,572.5,6.393617755668469
1538.84,573.0,6.379959909001393
1541.67,573.5,6.366072809076006
1544.47,574.0,6.35215612645045
1547.24,574.5,6.338338787907062
1550.01,575.0,6.324442324688557
1552.79,575.5,6.310367721604887
1555.61,576.0,6.296056348104823
1558.44,576.5,6.281358593835568
1561.24,577.0,6.266611625188837
1564.03,577.5,6.252016207664277
1566.81,578.0,6.23741692705927
1569.64,578.5,6.222333342786921
1572.43,579.0,6.207304837771013
1575.22,579.5,6.1920825328718205
1578.04,580.0,6.176576631033828
1580.84,580.5,6.161090073481099
1583.65,581.0,6.145249706796606
1586.45,581.5,6.129343831725457
1589.2,582.0,6.113821961459097
1592.01,582.5,6.09788269180627
1594.81,583.0,6.081635760418219
1597.61,583.5,6.065202054647657
1600.37,584.0,6.049023650199147
1603.11,584.5,6.0327861404940935
1605.95,585.0,6.015792193719566
1608.77,585.5,5.998625719858038
1611.58,586.0,5.981424831632284
1614.35,586.5,5.964377658952729
1617.03,587.0,5.947105701801802
1619.93,587.5,5.929463949051633
1622.65,588.0,5.911614191709754
1625.46,588.5,5.8937295572285135
1628.37,589.0,5.875596899717964
1631.09,589.5,5.857300709879825
1634.03,590.0,5.838653877663554
1636.81,590.5,5.819887626036309
1639.66,591.0,5.801220452119996
1642.5,591.5,5.782053073120266
1645.23,592.0,5.762821988018918
1648.14,592.5,5.743633699786053
1650.94,593.0,5.724333997394979
1653.72,593.5,5.704590186253679
1656.5,594.0,5.684665145154171
1659.36,594.5,5.664388346114311
1662.31,595.0,5.644147609835455
1665.08,595.5,5.6241143982398025
1667.92,596.0,5.603463201539017
1670.71,596.5,5.582888280494658
1673.5,597.0,5.562091814986259
1676.44,597.5,5.541011609073694
1679.22,598.0,5.520081863924769
1682.08,598.5,5.499098012722823
1684.94,599.0,5.477683046776064
1687.74,599.5,5.45640288607283
1690.55,600.0,5.435066595707617
1693.33,600.5,5.41334468253913
1696.14,601.0,5.391666195552001
1698.93,601.5,5.369778666224634
1701.75,602.0,5.347844955815787
1704.67,602.5,5.32589717752258
1707.47,603.0,5.304080564846886
1710.26,603.5,5.282153912814084
1713.06,604.0,5.260067336986752
1715.82,604.5,5.237429937487971
1718.65,605.0,5.214872045063888
1721.46,605.5,5.192493169621622
1724.22,606.0,5.1704382022517965
1727.0,606.5,5.148150054666667
1729.89,607.0,5.1248427406502595
1732.68,607.5,5.102352927173993
1735.44,608.0,5.079850347939623
1738.27,608.5,5.056881391465892
1741.07,609.0,5.033913196079442
1743.86,609.5,5.011059079734219
1746.72,610.0,4.987621046059146
1749.53,610.5,4.96470465135838
1752.31,611.0,4.941830270643831
1755.12,611.5,4.918455076753739
1757.91,612.0,4.895241003542806
1760.72,612.5,4.871831891730714
1763.56,613.0,4.848113172106042
1766.4,613.5,4.824303567717229
1769.22,614.0,4.800583236004649
1772.01,614.5,4.77687122007245
1774.91,615.0,4.752171805915695
1777.78,615.5,4.727778118373543
1780.6,616.0,4.703678256526757
1783.44,616.5,4.679319304191859
1786.27,617.0,4.654749728776525
1789.11,617.5,4.630068568594478
1791.94,618.0,4.605357232353302
1794.79,618.5,4.580311265126987
1797.63,619.0,4.555267368288699
1800.49,619.5,4.529835208946491
1803.35,620.0,4.5042449161592835
1806.19,620.5,4.478752391775082
1809.04,621.0,4.453016123638537
1811.88,621.5,4.42679217175603
1814.77,622.0,4.400078528968009
1817.65,622.5,4.373354188459237
1820.52,623.0,4.346461781758956
1823.38,623.5,4.3194481799854385
1826.3,624.0,4.291584676338523
1829.25,624.5,4.263045703474054
1832.16,625.0,4.234628387326577
1835.05,625.5,4.206254864214518
1837.98,626.0,4.176998442072928
1840.9,626.5,4.147627510409315
1843.82,627.0,4.1178532680025155
1846.7,627.5,4.088134017601118
1849.59,628.0,4.057923737285336
1852.52,628.5,4.026931711015449
1855.44,629.0,3.995802175611082
1858.35,629.5,3.9643123916694596
1861.22,630.0,3.9327828610513604
1864.05,630.5,3.9013475607449726
1866.96,631.0,3.868768767720672
1869.85,631.5,3.835699530511503
1872.73,632.0,3.8025287902340823
1875.62,632.5,3.7690129600805524
1878.48,633.0,3.735172259845698
1881.33,633.5,3.7008257107396956
1884.21,634.0,3.6657987726254304
1887.1,634.5,3.6303504445853774
1889.96,635.0,3.594784743908158
1892.8,635.5,3.559163613128735
1895.69,636.0,3.5224642579817425
1898.58,636.5,3.4851524899817434
1901.43,637.0,3.4480257382595965
1904.33,637.5,3.4099718991675445
1907.26,638.0,3.371177407078899
1910.19,638.5,3.3319513485345573
1913.13,639.0,3.292128998813145
1916.02,639.5,3.2527611716531726
1918.92,640.0,3.212907011030521
1921.85,640.5,3.1723885897640542
1924.72,641.0,3.1325194767645352
1927.6,641.5,3.09222898335594
1930.52,642.0,3.051029930869675
1933.43,642.5,3.01000030045857
1936.32,643.0,2.9691509730720314
1939.21,643.5,2.9282926753261593
1942.07,644.0,2.887950535242121
1944.98,644.5,2.846877638632258
1947.83,645.0,2.8066772558423336
1950.67,645.5,2.7669538616003653
1953.51,646.0,2.7274386088119815
1956.35,646.5,2.6881773599224017
1959.15,647.0,2.649853170552424
1961.95,647.5,2.6122226175960104
1964.77,648.0,2.5746398541867643
1967.57,648.5,2.537857399747833
1970.35,649.0,2.5021865548898923
1973.11,649.5,2.46761218332973
1975.86,650.0,2.433887777226413
1978.59,650.5,2.4010640573164697
1981.33,651.0,2.3691405420502667
1984.06,651.5,2.338322964336109
1986.76,652.0,2.3086209709412695
1989.49,652.5,2.2795351267764716
1992.23,653.0,2.2515397773204726
1994.93,653.5,2.225109969363089
1997.6,654.0,2.2001159810414497
2000.34,654.5,2.1756413025030295
2003.11,655.0,2.1519994745242363
2005.81,655.5,2.1302670725725603
2008.54,656.0,2.109585119427795
2011.27,656.5,2.090012954295914
2014.01,657.0,2.071561439044068
2016.74,657.5,2.054514686383059
2019.43,658.0,2.0387945354949157
2022.17,658.5,2.024016704216555
2024.91,659.0,2.010265564461461
2027.63,659.5,1.9975481368321377
2030.37,660.0,1.9857249053717816
2033.16,660.5,1.9746898938813504
2035.93,661.0,1.96471226275745
2038.68,661.5,1.9556412646740993
2041.43,662.0,1.9472973827464783
2044.13,662.5,1.9398299073813083
2046.91,663.0,1.9327770529116282
2049.72,663.5,1.9260084214201478
2052.49,664.0,1.9199134518152348
2055.25,664.5,1.914360289176159
2058.07,665.0,1.90891393693991
2060.87,665.5,1.9038132159733572
2063.66,666.0,1.8990895437121091
2066.48,666.5,1.8944243872073587
2069.28,667.0,1.889966602991788
2072.08,667.5,1.8856837162516493
2074.86,668.0,1.8815869997406325
2077.7,668.5,1.8776590290666368
2080.56,669.0,1.8738830754723046
2083.36,669.5,1.8701196906756326
2086.18,670.0,1.8664018808443674
2089.07,670.5,1.862613179416216
2091.97,671.0,1.8587492179368867
2094.86,671.5,1.8549709465858841
2097.73,672.0,1.851268448598602
2100.58,672.5,1.847836684410811
2103.47,673.0,1.8444521818862176
2106.38,673.5,1.8409615091459057
2109.27,674.0,1.83754329083703
2112.14,674.5,1.8341879353708341
2115.02,675.0,1.830778983827027
2117.9,675.5,1.8274444333383133
2120.77,676.0,1.8242046221946877
2123.67,676.5,1.8208891499898519
2126.6,677.0,1.8174833200146654
2129.48,677.5,1.814226174
2132.33,678.0,1.811059034457966
2135.21,678.5,1.8079338345063443
2138.13,679.0,1.8047034442769962
2141.02,679.5,1.8015384828648646
2143.82,680.0,1.7984096456193357
2146.73,680.5,1.7951286193885196
2149.62,681.0,1.792033549586035
2152.51,681.5,1.7890419811369294
2155.39,682.0,1.7859082900623928
2158.21,682.5,1.7828975177986903
2161.13,683.0,1.7798244540924342
2164.02,683.5,1.7767250303322433
2166.86,684.0,1.773684236557089
2169.75,684.5,1.7706871239637618
2172.69,685.0,1.767625492560274
2175.57,685.5,1.764487305720875
2178.43,686.0,1.7614659714263186
2181.31,686.5,1.7584836076857175
2184.21,687.0,1.755487136043842
2187.16,687.5,1.7523804266696072
2190.06,688.0,1.7492622283886994
2192.98,688.5,1.7462278770061794
2195.89,689.0,1.7431860560350407
2198.82,689.5,1.740199780572421
2201.7,690.0,1.737236119179765
2204.55,690.5,1.7343285823392574
2207.44,691.0,1.731309503735741
2210.34,691.5,1.7282103205371309
2213.28,692.0,1.7252146834645137
2216.19,692.5,1.7222709378252208
2219.12,693.0,1.719161973321296
2222.05,693.5,1.7160295868542375
2224.93,694.0,1.7130874491126038
2227.8,694.5,1.7101606035806167
2230.71,695.0,1.707189553098305
2233.64,695.5,1.7041950961831436
2236.54,696.0,1.701319080519403
2239.44,696.5,1.6983614743977413
2242.32,697.0,1.6953825804608953
2245.18,697.5,1.69249653105
2248.05,698.0,1.6896585538961193
2250.96,698.5,1.686750188175
2253.84,699.0,1.6837920457932203
2256.74,699.5,1.6808473375493844
2259.67,700.0,1.6778753005893998
2262.6,700.5,1.67489101806
2265.51,701.0,1.672054884339484
2268.4,701.5,1.6691307768675545
2271.35,702.0,1.6661696935006174
2274.27,702.5,1.6632080070360424
2277.18,703.0,1.6601861672928198
2280.09,703.5,1.6571606314256073
2283.0,704.0,1.6542800116969638
2285.94,704.5,1.6513594091313073
2288.87,705.0,1.6484708307827658
2291.81,705.5,1.6456352445
2294.73,706.0,1.642845580959375
2297.63,706.5,1.6399794819284
2300.56,707.0,1.6371488197577386
2303.49,707.5,1.6343511571838483
2306.37,708.0,1.6314982153499662
2309.31,708.5,1.6286559216953447
2312.25,709.0,1.6257947801207073
2315.18,709.5,1.6229898294476643
2318.12,710.0,1.6200737227357231
2321.06,710.5,1.6172052966548958
2324.0,711.0,1.6144721439227765
2327.02,711.5,1.6116174543441681
2329.91,712.0,1.608924022113235
2332.77,712.5,1.606259410540552
2335.74,713.0,1.6035063276820285
2338.7,713.5,1.6007017847386233
2341.63,714.0,1.5979353643472956
2344.52,714.5,1.5953648468188337
2347.47,715.0,1.5927117414707528
2350.43,715.5,1.5900315440890547
2353.36,716.0,1.587472497561949
2356.24,716.5,1.5849131086815484
2359.2,717.0,1.5822688722893616
2362.14,717.5,1.5796673122784863
2365.08,718.0,1.5770150455927134
2368.04,718.5,1.574460906587234
2370.93,719.0,1.5720990820541219
2373.87,719.5,1.5696906972816629
2376.82,720.0,1.567165559738614
2379.73,720.5,1.5646300012555674
2382.66,721.0,1.5621619275445544
2385.59,721.5,1.5597803473490683
2388.54,722.0,1.5573522305256953
2391.49,722.5,1.554887713188119
2394.46,723.0,1.5525127178042553
2397.39,723.5,1.5501735418154505
2400.31,724.0,1.5477915397153927
2403.26,724.5,1.545461659630395
2406.17,725.0,1.5432017653275016
2409.11,725.5,1.5408724438438475
2412.06,726.0,1.5384742879541742
2414.98,726.5,1.536219631722989
2417.92,727.0,1.534066989242716
2420.87,727.5,1.531784746406079
2423.79,728.0,1.5295051998667901
2426.72,728.5,1.5273866498926827
2429.66,729.0,1.5252273975806672
2432.58,729.5,1.5230503365336734
2435.55,730.0,1.5208942723179115
2438.55,730.5,1.5187381553872341
2441.47,731.0,1.5167554666896348
2444.38,731.5,1.514773319525836
2447.34,732.0,1.5127020255844659
2450.32,732.5,1.5106871543361065
2453.3,733.0,1.5085696726616689
2456.23,733.5,1.5064241812522794
2459.19,734.0,1.5043505434551923
2462.14,734.5,1.5025029303919302
2465.07,735.0,1.5006378127429565
2468.05,735.5,1.4986674054469562
2470.97,736.0,1.4967345081446806
2473.89,736.5,1.4948063254950192
2476.84,737.0,1.4928182251586986
2479.72,737.5,1.4910176245714286
2482.65,738.0,1.4892737097946251
2485.59,738.5,1.487462885503536
2488.57,739.0,1.4855395916775107
2491.56,739.5,1.4835869114520284
2494.52,740.0,1.481810795290141
2497.43,740.5,1.480059006086328
2500.39,741.0,1.4781893997957862
2503.36,741.5,1.476341263372167
2506.35,742.0,1.4747039918695382
2509.31,742.5,1.4730100161112794
2512.27,743.0,1.4713552469189188
2515.29,743.5,1.4696208561631445
2518.26,744.0,1.4679600282437901
2521.23,744.5,1.4662837514409894
2524.21,745.0,1.4645155153721239
2527.13,745.5,1.4628149362501222
2530.11,746.0,1.461238147965644
2533.09,746.5,1.4595479505937252
2536.04,747.0,1.4579591729751684
2539.05,747.5,1.456318034620122
2541.99,748.0,1.4546908461405403
2545.0,748.5,1.4529562623389847
2547.94,749.0,1.451330471733116
2550.91,749.5,1.4496934805526842
2553.86,750.0,1.448232814739155
2556.82,750.5,1.4466937996428961
2559.77,751.0,1.4451289541320909
2562.69,751.5,1.4435771099992956
2565.61,752.0,1.4420193287593848
2568.59,752.5,1.4405277890598338
2571.54,753.0,1.4389941605345555
2574.45,753.5,1.4374127020664786
2577.43,754.0,1.4359518408905012
2580.35,754.5,1.4344018207841334
2583.29,755.0,1.4328214891718178
2586.27,755.5,1.431340482258728
2589.2,756.0,1.4300001344357827
2592.14,756.5,1.4286473998403877
2595.06,757.0,1.4272096838732033
2597.97,757.5,1.4257577728940845
2600.91,758.0,1.4243113324405956
2603.85,758.5,1.4229215081501536
2606.82,759.0,1.4215227370661856
2609.8,759.5,1.4201132711180906
2612.78,760.0,1.4187123155139814
2615.7,760.5,1.4172907640221815
2618.62,761.0,1.4159546133655698
2621.55,761.5,1.4145803829832595
2624.43,762.0,1.4131476412061537
2627.48,762.5,1.411871369606406
2630.33,763.0,1.4104727794853522
2633.26,763.5,1.409096301833736
2636.36,764.0,1.4078639076190016
2639.32,764.5,1.4065498652258608
2642.19,765.0,1.4052051910498902
2645.17,765.5,1.403915276053544
2648.08,766.0,1.402564301274399
2651.03,766.5,1.401169878262661
2654.07,767.0,1.3998317877449025
2656.93,767.5,1.3985351549269487
2660.0,768.0,1.397250972
2662.84,768.5,1.3960204392536246
2665.86,769.0,1.3946992965974772
2668.79,769.5,1.3934632136334202
2671.77,770.0,1.3920886740812008
2674.74,770.5,1.390759911003056
2677.6,771.0,1.3896456453240043
2680.52,771.5,1.3884342286128664
2683.45,772.0,1.3870874312475094
2686.46,772.5,1.385713043653978
2689.42,773.0,1.3844609389286828
2692.4,773.5,1.3833017572652613
2695.26,774.0,1.382100945038169
2698.25,774.5,1.380917289746816
2701.14,775.0,1.3796445067642908
2704.16,775.5,1.378359108691636
2707.1,776.0,1.3770167298470843
2709.91,776.5,1.375803402694634
2712.87,777.0,1.3746397588300159
2715.89,777.5,1.373407124869565
2718.87,778.0,1.3722550394990882
2721.76,778.5,1.3711938664267476
2724.74,779.0,1.3700985644851877
2727.76,779.5,1.3688938031371995
2730.73,780.0,1.3677460764288543
2733.73,780.5,1.3666521301075978
2736.7,781.0,1.365581165151102
2739.69,781.5,1.3645878504514557
2742.66,782.0,1.3634943159969584
2745.6,782.5,1.3623472861276595
2748.6,783.0,1.3611278923440029
2751.63,783.5,1.359890313871304
2754.62,784.0,1.358766981
2757.61,784.5,1.3576500881549947
2760.6,785.0,1.356671573831349
2763.66,785.5,1.3554840094645086
2766.73,786.0,1.354427960794575
2769.74,786.5,1.353505409957127
2772.73,787.0,1.3524442743161813
2775.75,787.5,1.3512556801760607
2778.78,788.0,1.3502014082019889
2781.76,788.5,1.3490957100368097
2784.77,789.0,1.3479675735956962
2787.75,789.5,1.3469069731450884
2790.72,790.0,1.345921497881651
2793.71,790.5,1.3449022940667472
2796.72,791.0,1.3436988439300237
2799.7,791.5,1.342701263797518
2802.7,792.0,1.341756255413756
2805.66,792.5,1.3406673783487975
2808.58,793.0,1.3396542047384101
2811.5,793.5,1.3386755223212696
2814.43,794.0,1.3375666617962265
2817.42,794.5,1.3364547201369166
2820.34,795.0,1.335416009845211
2823.29,795.5,1.3343657560195479
2826.23,796.0,1.3331988933861385
2829.21,796.5,1.3321940681695614
2832.17,797.0,1.3313173065719193
2835.09,797.5,1.3304823610108114
2838.01,798.0,1.329623165315308
2840.93,798.5,1.3286896183591552
2843.86,799.0,1.3276322886768381
2846.77,799.5,1.3266572800735503
2849.75,800.0,1.3256194610154928
2852.73,800.5,1.3245860751534126
2855.71,801.0,1.3236185006240322
2858.65,801.5,1.3226029135756598
2861.59,802.0,1.3216588010978518
2864.56,802.5,1.320686959119002
2867.54,803.0,1.3197237922138425
2870.49,803.5,1.3187844378268523
2873.43,804.0,1.3177708889351765
2876.37,804.5,1.316840924766447
2879.32,805.0,1.315893160277495
2882.27,805.5,1.3149852888036642
2885.2,806.0,1.3140831691452661
2888.16,806.5,1.313241456165031
2891.11,807.0,1.3124059261414798
2894.04,807.5,1.3115275440783034
2896.96,808.0,1.3106041272946134
2899.88,808.5,1.3097910645209303
2902.83,809.0,1.308909648544374
2905.78,809.5,1.3079605539986634
2908.73,810.0,1.3071033418321716
2911.66,810.5,1.3062883334611575
2914.55,811.0,1.3053865554418604
2917.49,811.5,1.3045677254257928
2920.45,812.0,1.3038250529032256
2923.4,812.5,1.3028688315682388
2926.35,813.0,1.301934559405191
2929.24,813.5,1.301035751776678
2932.18,814.0,1.300181807947167
2935.12,814.5,1.2994105988395932
2938.07,815.0,1.298541232167089
2941.02,815.5,1.2976111455232724
2943.95,816.0,1.2966518614332088
2946.93,816.5,1.2957972791059222
2949.89,817.0,1.2949723244930231
2952.82,817.5,1.294147730260338
2955.85,818.0,1.293269980451068
2958.86,818.5,1.2924897418080539
2961.94,819.0,1.291588835114791
2965.07,819.5,1.2906960604044875
2968.23,820.0,1.2899160842362694
2971.29,820.5,1.289039711425352
2974.37,821.0,1.2880763360407894
2977.52,821.5,1.2871056591803933
2980.63,822.0,1.2862400606658904
2983.7,822.5,1.2854897810859833
2986.73,823.0,1.284727791902209
2989.8,823.5,1.2837982624315447
2992.9,824.0,1.2829949538764922
2995.95,824.5,1.2821277698256162
2999.02,825.0,1.2811431742120831
3002.08,825.5,1.2803276509363635
3005.14,826.0,1.2796227399288544
3008.16,826.5,1.2787105982250913
3011.18,827.0,1.2779264788038835
3014.23,827.5,1.277123347425974
3017.26,828.0,1.2763265127324523
3020.22,828.5,1.2754529370020888
3023.22,829.0,1.274609365411352
3026.28,829.5,1.2738904897052319
3029.28,830.0,1.2731021158731117
3032.24,830.5,1.2722144576179808
3035.29,831.0,1.2714632049529278
3038.34,831.5,1.270711832033121
3041.36,832.0,1.2697620000818284
3044.38,832.5,1.2689239293003238
3047.35,833.0,1.2682028907373857
3050.41,833.5,1.2673449319090908
3053.4,834.0,1.2665726196815534
3056.41,834.5,1.2657242949411311
3059.47,835.0,1.264952344310192
3062.5,835.5,1.2640747073664973
3065.47,836.0,1.26319203011804
3068.46,836.5,1.262381851612185
3071.48,837.0,1.261578723794439
3074.47,837.5,1.2607774571666106
3077.47,838.0,1.2600631776461038
3080.48,838.5,1.2593745785475727
3083.52,839.0,1.2586691868545454
3086.55,839.5,1.2579135147598144
3089.51,840.0,1.2570503185375796
3092.5,840.5,1.2563353036654912
3095.5,841.0,1.2555459529474244
3098.45,841.5,1.254844252008499
3101.45,842.0,1.2540229575694537
3104.49,842.5,1.253263792744861
3107.45,843.0,1.2526280415683555
3110.42,843.5,1.251949123339879
3113.43,844.0,1.2510472272705382
3116.44,844.5,1.2502333326524273
3119.43,845.0,1.249456435049141
3122.42,845.5,1.2486280930476419
3125.42,846.0,1.2479295371796608
3128.44,846.5,1.2472510444712874
3131.43,847.0,1.2465326620100645
3134.39,847.5,1.2458924246488159
3137.38,848.0,1.2450242496199762
3140.35,848.5,1.2441686077529959
3143.34,849.0,1.2434447175547887
3146.31,849.5,1.2427321543088545
3149.32,850.0,1.2419847867994804
3152.34,850.5,1.2412515394563106
3155.31,851.0,1.2404042159145632
3158.32,851.5,1.2396160285100917
3161.33,852.0,1.2388610774321873
3164.38,852.5,1.2381628336279158
3167.37,853.0,1.2374240076
3170.4,853.5,1.2367231632713567
3173.45,854.0,1.235935083864626
3176.44,854.5,1.2351862941659655
3179.47,855.0,1.2344350758665685
3182.46,855.5,1.233686324209517
3185.45,856.0,1.232872658395663
3188.49,856.5,1.232142328056624
3191.49,857.0,1.2313850186929316
3194.48,857.5,1.2306815017110229
3197.49,858.0,1.230113628902911
3200.53,858.5,1.2293898892949617
3203.55,859.0,1.2287033184040599
3206.58,859.5,1.2279936508582525
3209.55,860.0,1.2272350478255032
3212.53,860.5,1.2265085339104567
3215.59,861.0,1.2257208138955413
3218.55,861.5,1.225025526166249
3221.5,862.0,1.2244187587830735
3224.46,862.5,1.2236901797712518
3227.47,863.0,1.2228873219944023
3230.48,863.5,1.222076317543122
3233.44,864.0,1.2213785049567394
3236.43,864.5,1.2206917576096317
3239.44,865.0,1.2199243625080767
3242.43,865.5,1.2193199910358823
3245.39,866.0,1.2187582964237287
3248.32,866.5,1.2181334398177213
3251.26,867.0,1.2173986557567877
3254.26,867.5,1.216624070626767
3257.22,868.0,1.2158898205250555
3260.16,868.5,1.2153043935634855
3263.12,869.0,1.2146539947254236
3266.11,869.5,1.2139560192186565
3269.07,870.0,1.2132933406018347
3272.04,870.5,1.2126166794778008
3274.98,871.0,1.2119727594828913
3277.95,871.5,1.2113087273277918
3280.89,872.0,1.2107405270038207
3283.85,872.5,1.2101088281644359
3286.81,873.0,1.2093939422325317
3289.84,873.5,1.2086274918371551
3292.85,874.0,1.2080039538567013
3295.85,874.5,1.2074964773637162
3298.84,875.0,1.2069168407093265
3301.82,875.5,1.2062191605656172
3304.85,876.0,1.2056033987058934
3307.89,876.5,1.204917336675
3310.91,877.0,1.2043244182645585
3313.89,877.5,1.2036574663715174
3316.9,878.0,1.2029473180368861
3319.95,878.5,1.20234906372039
3322.94,879.0,1.2017254906336632
3325.94,879.5,1.201095680372835
3328.99,880.0,1.2004090296316168
3332.02,880.5,1.1998948544156116
3335.02,881.0,1.1991447768833294
3338.03,881.5,1.1985121192028787
3341.04,882.0,1.1979186102932946
3344.07,882.5,1.1973229516988668
3347.04,883.0,1.196762561845678
3350.01,883.5,1.1961331532462784
3353.02,884.0,1.1955345873786407
3356.02,884.5,1.194948817032915
3359.05,885.0,1.1941735617209404
3362.08,885.5,1.193541390535911
3365.11,886.0,1.1929276465247884
3368.11,886.5,1.1923925013244259
3371.07,887.0,1.1918002380077346
3374.0,887.5,1.1912342516364327
3377.01,888.0,1.1906595707926113
3380.02,888.5,1.1900398712790028
3383.05,889.0,1.189390310920471
3386.08,889.5,1.1888468864254778
3389.05,890.0,1.1882763929714562
3392.08,890.5,1.1877218391923414
3395.06,891.0,1.1872026386755286
3398.05,891.5,1.1865972643471205
3401.06,892.0,1.185988929070919
3404.07,892.5,1.1854565651107511
3407.08,893.0,1.1848952472522947
3410.12,893.5,1.1843781803625906
3413.1,894.0,1.183756371223493
3416.13,894.5,1.183178641773988
3419.16,895.0,1.1825943798440957
3422.13,895.5,1.1821311328915314
3425.07,896.0,1.1816103793784978
3428.04,896.5,1.1810306735999998
3431.03,897.0,1.1803488510670852
3434.03,897.5,1.1797540562620572
3437.02,898.0,1.1792992688662793
3440.0,898.5,1.178859789688063
3442.93,899.0,1.178393682052024
3445.9,899.5,1.1779316525620251
3448.85,900.0,1.1773515748614505
3451.79,900.5,1.1769538782221165
3454.77,901.0,1.176572014591854
3457.73,901.5,1.1759449699756717
3460.77,902.0,1.1752850802489707
3463.78,902.5,1.174723648909859
3466.78,903.0,1.1743014664981886
3469.74,903.5,1.173810223308972
3472.71,904.0,1.1733193809590698
3475.72,904.5,1.1728244850240115
3478.68,905.0,1.1723212243028511
3481.69,905.5,1.1718094818697806
3484.67,906.0,1.1713642144415461
3487.64,906.5,1.1709691669531277
3490.66,907.0,1.1705029514542702
3493.68,907.5,1.1699699301230877
3496.63,908.0,1.1695104072729179
3499.63,908.5,1.1690642812217675
3502.6,909.0,1.1685665663895144
3505.63,909.5,1.1679673035486808
3508.64,910.0,1.1674950009464788
3511.66,910.5,1.167041024315493
3514.66,911.0,1.1665734883715535
3517.68,911.5,1.1661179516469071
3520.68,912.0,1.1656107607546213
3523.67,912.5,1.1650930523799405
3526.69,913.0,1.1645687090373058
3529.73,913.5,1.1641675468792365
3532.75,914.0,1.1637206747021358
3535.74,914.5,1.1632803456216458
3538.77,915.0,1.162887461689465
3541.8,915.5,1.1624523258929578
3544.9,916.0,1.1619388337404624
3547.92,916.5,1.1615823080847458
3550.91,917.0,1.1612008309374773
3553.95,917.5,1.160585469258392
3556.96,918.0,1.1601048663182454
3560.0,918.5,1.1597019593678777
3563.05,919.0,1.1592223898346652
3566.06,919.5,1.158886809533898
3569.05,920.0,1.1584543889082475
3572.06,920.5,1.1580768089564146
3575.07,921.0,1.1576593417615073
3578.08,921.5,1.1572684727586056
3581.09,922.0,1.1569770278853533
3584.14,922.5,1.1567843902213193
3587.14,923.0,1.1563253386446044
3590.19,923.5,1.1558867491070124
3593.18,924.0,1.1554668589046642
3596.21,924.5,1.155059143274446
3599.28,925.0,1.1547085854223944
3602.31,925.5,1.154357932168688
3605.34,926.0,1.1539529385181684
3608.36,926.5,1.1534380702289868
3611.38,927.0,1.1531246070329353
3614.45,927.5,1.152829616174533
3617.48,928.0,1.1525165740150185
3620.51,928.5,1.1522181733463412
3623.44,929.0,1.1519223909091958
3626.55,929.5,1.1515221269037708
3629.51,930.0,1.15098275558508
3632.62,930.5,1.1505440149004924
3635.63,931.0,1.1503575968864315
3638.68,931.5,1.150089256815751
3641.66,932.0,1.149698774847048
3644.7,932.5,1.1494516270242563
3647.78,933.0,1.1491040733604847
3650.69,933.5,1.1485686384051288
