Repository: MaCFP/matl-db

# README File for CERIB

### Experimental Conditions: STA
A Perkin Elmer PYRIS was used to simultaneously conduct Thermogravimetric Analysis (TGA) and Differential Scanning Calorimetry (DSC) experiments. 

* Heating Rate: 5, 10 or 20 K/min
* Temperature program
  - Initial Temperature: 308 K (35°C)
  - Initial Isotherm: 1200 s (hold at 38 K for 1200 s)  
  - Maximum Temperature: 1173 K (900°C)
  - Final Isotherm: None
  - Type: Nitrogen
  - Flow rate: 100 ml/min
  - Note: Ultra High Purity (UHP) Nitrogen
* Crucible
  - Type: Pt
  - Volume: 60 uL
  - Lid: False
* Instrument
  - Type: Perking Elmer PYRIS

| Test Name | O2 volume % |  Initial Sample Mass (mg) |

File: Wood/Calibration_Data/CERIB/CERIB_TGA_N2_20K_R3.csv (part 1 of 2)
Time (s),Temperature (K),Mass (mg)
0.0,308.0,7.822032199600001
2.74,308.5,7.819114145666202
5.79,309.0,7.815960637286033
8.75,309.5,7.812724920563185
11.55,310.0,7.809389917842858
14.33,310.5,7.8060170966375
17.04,311.0,7.802807549628977
19.63,311.5,7.799559270692609
22.2,312.0,7.796260459292356
24.82,312.5,7.792796139008214
27.38,313.0,7.789356820876438
29.79,313.5,7.78615642055812
32.18,314.0,7.782863271165533
34.55,314.5,7.779489070299189
36.85,315.0,7.776095094001589
39.13,315.5,7.7726406889526904
41.39,316.0,7.7691395971688255
43.58,316.5,7.765696696233679
45.8,317.0,7.762170900523881
47.99,317.5,7.7586116993930405
50.22,318.0,7.754942099790231
52.47,318.5,7.750980181698432
54.69,319.0,7.746816931830254
56.91,319.5,7.742667908730657
59.08,320.0,7.7386651793611625
61.23,320.5,7.7346178333505815
63.34,321.0,7.730440120453173
65.44,321.5,7.726285730782905
67.49,322.0,7.722155295579521
69.52,322.5,7.717858016690599
71.55,323.0,7.71335346350288
73.57,323.5,7.708679696626743
75.61,324.0,7.70373871855634
77.64,324.5,7.69877540412591
79.61,325.0,7.693775646429803
81.57,325.5,7.688766261415328
83.5,326.0,7.683795411760168
85.43,326.5,7.678693158118801
87.38,327.0,7.6735402881103525
89.29,327.5,7.668250077428602
91.2,328.0,7.6629483989905545
93.08,328.5,7.6575754788231585
94.99,329.0,7.652135156506745
96.86,329.5,7.6467654909745715
98.69,330.0,7.641407609449467
100.57,330.5,7.6358153559157165
102.45,331.0,7.630134052727766
104.34,331.5,7.624323351698898
106.21,332.0,7.618535405275518
108.08,332.5,7.6126824097808115
109.95,333.0,7.606694902987718
111.82,333.5,7.600554620424888
113.67,334.0,7.594398068011571
115.47,334.5,7.5883730795906885
117.28,335.0,7.5823134659326
119.08,335.5,7.576236843602
120.87,336.0,7.570206058857213
122.66,336.5,7.564237500859997
124.41,337.0,7.558297718019317
126.15,337.5,7.552212635336933
127.93,338.0,7.545939971330282
129.68,338.5,7.539663638920267
131.42,339.0,7.533518804134903
133.1,339.5,7.527484221131149
134.82,340.0,7.521307570492576
136.53,340.5,7.5151160345593295
138.23,341.0,7.508956799305873
139.92,341.5,7.50287177803988
141.59,342.0,7.496788604064235
143.31,342.5,7.490525782577345
145.01,343.0,7.4843267657533
146.7,343.5,7.478177636641252
148.39,344.0,7.472069445121076
150.11,344.5,7.465830961025364
151.78,345.0,7.459724202241327
153.44,345.5,7.453762198804469
155.09,346.0,7.447823483372933
156.76,346.5,7.4418612895428256
158.4,347.0,7.436002003668547
160.03,347.5,7.430224997911417
161.64,348.0,7.42448727457506
163.27,348.5,7.418716517080895
164.86,349.0,7.413204409359443
166.44,349.5,7.407717537400815
168.03,350.0,7.402214469762104
169.63,350.5,7.396695479654003
171.19,351.0,7.391363332886804
172.74,351.5,7.386082577285958
174.29,352.0,7.380899232521355
175.84,352.5,7.375744369540609
177.38,353.0,7.370683115019193
178.84,353.5,7.365695865625871
180.35,354.0,7.360771024606782
181.89,354.5,7.355841215625123
183.52,355.0,7.350908604890844
185.08,355.5,7.345962463065906
186.63,356.0,7.341282906225554
188.17,356.5,7.336624377643091
189.56,357.0,7.332191456589749
191.16,357.5,7.327743673731745
192.66,358.0,7.3233334008417845
194.06,358.5,7.318992695763202
195.66,359.0,7.31479425205468
197.05,359.5,7.310694540729375
198.62,360.0,7.30662459695535
199.99,360.5,7.3026767256164
201.48,361.0,7.29869285538322
203.05,361.5,7.294894457139537
204.42,362.0,7.291187398684232
205.86,362.5,7.287540028611955
207.38,363.0,7.283968427599875
208.77,363.5,7.280552324866473
210.19,364.0,7.277049198822807
211.68,364.5,7.273716023432071
213.0,365.0,7.27045734304997
214.46,365.5,7.267174676331393
215.91,366.0,7.263957204965301
217.38,366.5,7.260862485421568
218.91,367.0,7.257699274729992
220.31,367.5,7.25467846092814
221.84,368.0,7.251669731052373
223.23,368.5,7.248832225906842
224.69,369.0,7.24606551295491
226.04,369.5,7.243390354367559
227.48,370.0,7.240732369696231
229.01,370.5,7.238131706288896
230.44,371.0,7.235615486063213
231.84,371.5,7.233170177729233
233.18,372.0,7.230785507057885
234.69,372.5,7.22847049020459
236.09,373.0,7.226246183790381
237.46,373.5,7.224136347857463
238.81,374.0,7.2220517844159975
240.27,374.5,7.220018200479863
241.67,375.0,7.218009945992568
243.09,375.5,7.2160507638489095
244.38,376.0,7.21411195405386
245.84,376.5,7.212300928007521
247.22,377.0,7.210495826769751
248.56,377.5,7.2088036994976425
250.05,378.0,7.207108871623389
251.45,378.5,7.205451059313251
252.78,379.0,7.203874526755305
254.17,379.5,7.202297601313598
255.51,380.0,7.20084826878072
256.9,380.5,7.1994405570815125
258.38,381.0,7.198088557780262
259.77,381.5,7.196798098725212
261.08,382.0,7.1954984705155
262.54,382.5,7.194251722049407
263.83,383.0,7.1930571364035885
265.26,383.5,7.191906051289062
266.61,384.0,7.190810757731446
267.92,384.5,7.189750885809896
269.37,385.0,7.188710859335835
270.67,385.5,7.187728368079684
272.04,386.0,7.186758906618024
273.5,386.5,7.1858098787066185
274.82,387.0,7.184913365152507
276.18,387.5,7.183988961141136
277.56,388.0,7.183103580667982
278.98,388.5,7.182225812052774
280.37,389.0,7.181372721290739
281.77,389.5,7.180601499527848
283.19,390.0,7.1798673936915565
284.6,390.5,7.179207681394038
285.99,391.0,7.17853659934303
287.41,391.5,7.177806282689258
288.8,392.0,7.1771827240397625
290.21,392.5,7.176528041901913
291.6,393.0,7.1758953002113435
293.01,393.5,7.175321385655524
294.4,394.0,7.174707393542597
295.78,394.5,7.174113515200039
297.17,395.0,7.1735526285609374
298.58,395.5,7.173006404438572
299.98,396.0,7.172529239346065
301.38,396.5,7.172023364762515
302.79,397.0,7.171534972935523
304.18,397.5,7.171023339525968
305.58,398.0,7.170547446385058
306.98,398.5,7.17005757393328
308.39,399.0,7.169654349637799
309.8,399.5,7.169274323253571
311.2,400.0,7.168941246954672
312.6,400.5,7.168562437713267
313.99,401.0,7.168152336317338
315.4,401.5,7.167673060644143
316.81,402.0,7.1671871216493335
318.23,402.5,7.16675077615631
319.63,403.0,7.16634903673204
321.03,403.5,7.16598901510854
322.41,404.0,7.165664215338232
323.78,404.5,7.165293913970349
325.16,405.0,7.164926328912844
326.54,405.5,7.1645545385139915
327.94,406.0,7.164200048805978
329.34,406.5,7.163854630754824
330.73,407.0,7.163567155788754
332.15,407.5,7.163179029614432
333.54,408.0,7.162836330829757
334.96,408.5,7.1624850598731165
336.36,409.0,7.162181711565289
337.76,409.5,7.161820217561744
339.18,410.0,7.161544088684034
340.59,410.5,7.161168492120449
341.98,411.0,7.16086104248064
343.38,411.5,7.160569087057809
344.77,412.0,7.160255635319536
346.17,412.5,7.159883875901137
347.57,413.0,7.159589197087695
348.95,413.5,7.15924484502308
350.32,414.0,7.15891486956791
351.7,414.5,7.158595570702769
353.09,415.0,7.158212020823284
354.49,415.5,7.157839555044425
355.89,416.0,7.157438102223454
357.27,416.5,7.157060953812663
358.67,417.0,7.156693944117672
360.03,417.5,7.156348522645483
361.4,418.0,7.155985320232203
362.82,418.5,7.155676645535183
364.23,419.0,7.155410383885603
365.64,419.5,7.155095722002544
367.04,420.0,7.154776371913389
368.46,420.5,7.154475115674595
369.87,421.0,7.154175450510853
371.29,421.5,7.153827611252078
372.7,422.0,7.153537913733736
374.11,422.5,7.153199485168893
375.51,423.0,7.15288786618513
376.92,423.5,7.152634215863468
378.33,424.0,7.152307493734021
379.73,424.5,7.151999292500068
381.12,425.0,7.151638011009092
382.52,425.5,7.151278161258401
383.9,426.0,7.1509333842083995
385.29,426.5,7.1505613539851245
386.66,427.0,7.150202650217928
388.04,427.5,7.149868632693574
389.45,428.0,7.149573399413214
390.86,428.5,7.14928097938281
392.26,429.0,7.148965253624229
393.65,429.5,7.148628160379776
395.04,430.0,7.148319825435683
396.45,430.5,7.147889908051272
397.85,431.0,7.14756801329668
399.25,431.5,7.147211822495812
400.65,432.0,7.14688829090552
402.04,432.5,7.146564935276754
403.43,433.0,7.146196158558487
404.83,433.5,7.1458708603463155
406.2,434.0,7.145491023808145
407.6,434.5,7.145192722936162
408.99,435.0,7.144905817437211
410.38,435.5,7.144555778039948
411.77,436.0,7.144164620139752
413.13,436.5,7.143747507143732
414.5,437.0,7.143409869199888
415.87,437.5,7.143047464385749
417.28,438.0,7.142716467469113
418.69,438.5,7.142376365308726
420.09,439.0,7.141966619852949
421.47,439.5,7.141517795395753
422.88,440.0,7.1410481332858184
424.28,440.5,7.140610545132841
425.68,441.0,7.14017096728793
427.08,441.5,7.139834647316975
428.46,442.0,7.139473821251029
429.84,442.5,7.139122052555977
431.23,443.0,7.138769723777662
432.61,443.5,7.138392255723342
434.01,444.0,7.1379117827312495
435.4,444.5,7.137543096174098
436.79,445.0,7.137045978100964
438.18,445.5,7.1365996696522656
439.56,446.0,7.1361993916105355
440.94,446.5,7.135755436329691
442.32,447.0,7.135318255577357
443.71,447.5,7.134892630448751
445.09,448.0,7.134463002597638
446.49,448.5,7.134045702297605
447.89,449.0,7.133648808433609
449.29,449.5,7.133207591095473
450.7,450.0,7.1328296954418215
452.09,450.5,7.132396778474957
453.49,451.0,7.131981498972798
454.88,451.5,7.131570766401735
456.26,452.0,7.131090105861303
457.63,452.5,7.130591793711954
459.01,453.0,7.130034017736167
460.39,453.5,7.129519967559442
461.77,454.0,7.129054353782733
463.16,454.5,7.128474899286886
464.54,455.0,7.127926042588493
465.93,455.5,7.127339355728961
467.31,456.0,7.126785779083553
468.68,456.5,7.1262142010606615
470.06,457.0,7.125598434116971
471.45,457.5,7.124999436541869
472.84,458.0,7.1243913469374975
474.25,458.5,7.123811663041668
475.63,459.0,7.123190685246466
477.0,459.5,7.122491101039633
478.39,460.0,7.121757688581908
479.78,460.5,7.120853289378155
481.17,461.0,7.1199303155752816
482.55,461.5,7.118995835798131
483.92,462.0,7.118143473681563
485.29,462.5,7.117314442861466
486.67,463.0,7.116450405808652
488.05,463.5,7.1156659084662035
489.43,464.0,7.114843535635372
490.8,464.5,7.114095814789813
492.17,465.0,7.113315039201824
493.53,465.5,7.112429543636766
494.9,466.0,7.111536763237149
496.27,466.5,7.110632601401807
497.65,467.0,7.109731470812294
499.01,467.5,7.108875471797756
500.39,468.0,7.10800140951535
501.76,468.5,7.10719373547513
503.11,469.0,7.106349077516122
504.48,469.5,7.105493170723893
505.84,470.0,7.104609481733908
507.21,470.5,7.103672862253839
508.58,471.0,7.102751609402345
509.93,471.5,7.101834807181972
511.3,472.0,7.1008440033229
512.66,472.5,7.0998267658081735
514.02,473.0,7.098730516964509
515.36,473.5,7.097656370790665
516.71,474.0,7.096550067304317
518.05,474.5,7.095434714856983
519.41,475.0,7.094343613653376
520.77,475.5,7.0932078810011925
522.17,476.0,7.09201197687837
523.54,476.5,7.090833226156124
524.93,477.0,7.08963071014173
526.32,477.5,7.08836933658127
527.7,478.0,7.087105502896665
529.1,478.5,7.085746706994746
530.47,479.0,7.084426790079579
531.85,479.5,7.083123524659278
533.21,480.0,7.08178824702664
534.58,480.5,7.080488172701551
535.95,481.0,7.079171453357281
537.32,481.5,7.0778108244243345
538.69,482.0,7.076484281375077
540.06,482.5,7.075049145657143
541.42,483.0,7.073635151954806
542.79,483.5,7.072157693021232
544.16,484.0,7.07065234323918
545.52,484.5,7.069119789228167
546.9,485.0,7.067610066819915
548.29,485.5,7.0660311266830105
549.67,486.0,7.064464805472082
551.06,486.5,7.062856229075877
552.42,487.0,7.061182924666551
553.79,487.5,7.059509295997213
555.16,488.0,7.05777022870264
556.54,488.5,7.0559798043463395
557.92,489.0,7.05418388837083
559.3,489.5,7.052408734725013
560.68,490.0,7.050604695966264
562.04,490.5,7.048802414684598
563.43,491.0,7.0469078215498016
564.79,491.5,7.045068691369559
566.16,492.0,7.043193409420513
567.52,492.5,7.041281469325839
568.89,493.0,7.039368344801028
570.24,493.5,7.03742007130878
571.61,494.0,7.035404560242409
572.97,494.5,7.033411747666657
574.34,495.0,7.031366848376334
575.73,495.5,7.029268303605965
577.09,496.0,7.027207564572515
578.46,496.5,7.025123906749607
579.81,497.0,7.023011284535864
581.17,497.5,7.020918090882995
582.54,498.0,7.018814834168102
583.9,498.5,7.016730709901725
585.25,499.0,7.014649248254606
586.6,499.5,7.012518550924904
587.94,500.0,7.010425852244941
589.3,500.5,7.008202044767108
590.66,501.0,7.005940275883273
592.02,501.5,7.003611366348014
593.38,502.0,7.001293004571177
594.71,502.5,6.999090757364744
596.08,503.0,6.99675846122738
597.45,503.5,6.9944595683057695
598.82,504.0,6.992050191696501
600.21,504.5,6.98964393971329
601.59,505.0,6.987270692973934
603.0,505.5,6.984841028390244
604.37,506.0,6.982447040581845
605.76,506.5,6.979964677762869
607.13,507.0,6.977548801807578
608.5,507.5,6.97520251927328
609.87,508.0,6.972796026553335
611.25,508.5,6.970411701468014
612.62,509.0,6.967964524973918
614.01,509.5,6.965470551089266
615.37,510.0,6.963021066588851
616.74,510.5,6.9604911728535175
618.1,511.0,6.9579723858705815
619.46,511.5,6.95546065595209
620.83,512.0,6.952927728843547
622.2,512.5,6.950343281093452
623.56,513.0,6.947743027887888
624.93,513.5,6.945111073149388
626.3,514.0,6.942521430872662
627.67,514.5,6.939930358552631
629.04,515.0,6.937244866179694
630.4,515.5,6.934607256440305
631.77,516.0,6.931895442030889
633.13,516.5,6.929147018193208
634.48,517.0,6.926343496006665
635.83,517.5,6.923490641908528
637.19,518.0,6.920650359464968
638.55,518.5,6.917771215724909
639.9,519.0,6.914902095409474
641.26,519.5,6.911977533760261
642.61,520.0,6.909042479081389
643.97,520.5,6.9060790201073186
645.32,521.0,6.903085262169765
646.66,521.5,6.90005613194872
648.01,522.0,6.896979347167351
649.35,522.5,6.8938769514874165
650.69,523.0,6.890786275949483
652.05,523.5,6.887528144997328
653.42,524.0,6.884231695796998
654.77,524.5,6.880956269509491
656.11,525.0,6.87761285344028
657.45,525.5,6.874339566612711
658.79,526.0,6.87099222300718
660.14,526.5,6.8675307306625815
661.48,527.0,6.864130782464777
662.82,527.5,6.86061440269661
664.15,528.0,6.857104213665773
665.49,528.5,6.8535429882141194
666.84,529.0,6.849878171645014
668.2,529.5,6.846150695496
669.57,530.0,6.842355282876264
670.93,530.5,6.838575025248685
672.29,531.0,6.834811685018003
673.66,531.5,6.830937756737093
675.02,532.0,6.827065608519217
676.38,532.5,6.8231075015609814
677.74,533.0,6.819044125406744
679.08,533.5,6.815055173173347
680.43,534.0,6.810951087422171
681.77,534.5,6.806860090511166
683.13,535.0,6.802658285274405
684.49,535.5,6.798387125311319
685.84,536.0,6.794025923405808
687.2,536.5,6.789624877551295
688.55,537.0,6.785278557199048
689.9,537.5,6.7808842564026754
691.27,538.0,6.776477517192603
692.64,538.5,6.77206329857689
694.01,539.0,6.767520746511366
695.37,539.5,6.763050151874169
696.72,540.0,6.758466048237458
698.09,540.5,6.753768927787627
699.44,541.0,6.749133032524393
700.8,541.5,6.744320667025614
702.17,542.0,6.739461288764197
703.52,542.5,6.734665255690004
704.88,543.0,6.729696308665168
706.22,543.5,6.724768338358436
707.59,544.0,6.7197161167710195
708.95,544.5,6.7146237552510195
710.29,545.0,6.709585954847081
711.65,545.5,6.704419788612064
713.0,546.0,6.699277477105354
714.36,546.5,6.693945010238411
715.76,547.0,6.6884258151615885
717.14,547.5,6.682920636674648
718.51,548.0,6.677358863485079
719.87,548.5,6.6718050385106515
721.24,549.0,6.666160157122278
722.63,549.5,6.660350830416466
724.0,550.0,6.654512353824885
725.36,550.5,6.648615997270846
726.73,551.0,6.6425686722303
728.09,551.5,6.636601500959683
729.48,552.0,6.630428640431427
730.85,552.5,6.6242879668386
732.21,553.0,6.618134202060299
733.59,553.5,6.611769047539268
734.95,554.0,6.605487156828089
736.3,554.5,6.599151319580419
737.68,555.0,6.592640165552598
739.03,555.5,6.586180313172463
740.39,556.0,6.579588709471897
741.74,556.5,6.5729334616877555
743.1,557.0,6.566212555321323
744.46,557.5,6.5593214042076795
745.81,558.0,6.552519380104121
747.17,558.5,6.545547640098892
748.51,559.0,6.538555055847134
749.85,559.5,6.531600698333879
751.2,560.0,6.524371403642942
752.54,560.5,6.517185703247894
753.89,561.0,6.509799447967009
755.25,561.5,6.502301251983714
756.61,562.0,6.494793514831197
757.97,562.5,6.487091168276091
759.32,563.0,6.479469295271167
760.67,563.5,6.471666757170741
762.02,564.0,6.463818204258589
763.37,564.5,6.4559797567356
764.72,565.0,6.447963993022347
766.08,565.5,6.439929893851009
767.43,566.0,6.431717708870013
768.8,566.5,6.423386830315378
770.16,567.0,6.4150504554110475
771.52,567.5,6.406591873168599
772.89,568.0,6.397975229650169
774.25,568.5,6.389309599216076
775.6,569.0,6.380564053195314
776.94,569.5,6.37189093619462
778.29,570.0,6.362935796272017
779.63,570.5,6.354060181077594
781.0,571.0,6.344941426953979
782.38,571.5,6.335612448740919
783.74,572.0,6.326354351647792
785.11,572.5,6.31692507183471
786.48,573.0,6.307243718006265
787.84,573.5,6.297624429227559
789.23,574.0,6.287666724968368
790.59,574.5,6.27777449237907
791.96,575.0,6.267853621964711
793.32,575.5,6.257841198455685
794.69,576.0,6.247828015005188
796.08,576.5,6.237514868181629
797.45,577.0,6.227236499470437
798.82,577.5,6.216847177678459
800.18,578.0,6.2062804031085825
801.55,578.5,6.195656615912244
802.93,579.0,6.184851944324108
804.3,579.5,6.1739411420129615
805.68,580.0,6.163001592374973
807.06,580.5,6.151766368692806
808.44,581.0,6.140570907863705
809.8,581.5,6.129379218966712
811.15,582.0,6.118134894364028
812.5,582.5,6.106944739449127
813.88,583.0,6.095277366384556
815.27,583.5,6.08352840874731
816.64,584.0,6.071732709906749
818.01,584.5,6.059728196149108
819.36,585.0,6.047823613895343
820.73,585.5,6.0356176084672155
822.1,586.0,6.023345956737164
823.47,586.5,6.010938618876152
824.86,587.0,5.998241242994233
826.23,587.5,5.985601711511822
827.61,588.0,5.972844617521664
828.98,588.5,5.9599903519063435
830.34,589.0,5.9471252240762285
831.72,589.5,5.933941391818106
833.1,590.0,5.920613151898521
834.49,590.5,5.907171197420179
835.89,591.0,5.89335544617938
837.27,591.5,5.879674526457397
838.66,592.0,5.8657846301286325
840.06,592.5,5.851735475689091
841.44,593.0,5.837628113656212
842.84,593.5,5.823244858566377
844.22,594.0,5.808779715080786
845.59,594.5,5.794386444940533
846.98,595.0,5.779677316180258
848.37,595.5,5.7648735247055996
849.76,596.0,5.749905829229971
851.15,596.5,5.73478303062844
852.53,597.0,5.719678833931007
853.9,597.5,5.704407009663859
855.29,598.0,5.688886890603278
856.67,598.5,5.673365049500001
858.06,599.0,5.657549321259587
859.46,599.5,5.641539429592441
860.85,600.0,5.625501499422835
862.24,600.5,5.6091827160397205
863.61,601.0,5.593048017372091
865.0,601.5,5.576532092498451
866.38,602.0,5.559900527210804
867.76,602.5,5.543428229669822
869.14,603.0,5.526490211191357
870.52,603.5,5.509633022022706
871.92,604.0,5.49243024122239
873.32,604.5,5.474868781809626
874.69,605.0,5.45766530231033
876.09,605.5,5.439931974897436
877.47,606.0,5.422270742919231
878.85,606.5,5.40453285706592
880.25,607.0,5.386573557451244
881.62,607.5,5.368733936003446
883.0,608.0,5.35071361982866
884.37,608.5,5.33254850853209
885.75,609.0,5.314268504785207
887.15,609.5,5.295645228905796
888.52,610.0,5.277097734718909
889.92,610.5,5.258256061715436
891.31,611.0,5.239273645713044
892.68,611.5,5.220523663787645
894.06,612.0,5.201594855128251
895.44,612.5,5.1825273671845355
896.81,613.0,5.163526261583136
898.19,613.5,5.14427970948889
899.58,614.0,5.124824857877282
900.95,614.5,5.105619682664747
902.35,615.0,5.08580562117236
903.75,615.5,5.066094009318327
905.14,616.0,5.046202551092307
906.55,616.5,5.025981752440661
907.94,617.0,5.00627870081923
909.34,617.5,4.986073582793475
910.73,618.0,4.965974247653521
912.11,618.5,4.946036448407977
913.52,619.0,4.9255215990091905
914.91,619.5,4.905252418127218
916.3,620.0,4.885013263415342
917.69,620.5,4.864657588025903
919.07,621.0,4.844463197902959
920.48,621.5,4.8238391404847745
921.88,622.0,4.803007349297129
923.28,622.5,4.782350352500759
924.68,623.0,4.761587316319724
926.07,623.5,4.741067302479056
927.48,624.0,4.720188286113541
928.89,624.5,4.69910197407062
930.29,625.0,4.678165827278792
931.7,625.5,4.656913631795952
933.11,626.0,4.6356822945195155
934.52,626.5,4.614439844413091
935.93,627.0,4.592960409969307
937.34,627.5,4.571544996322118
938.74,628.0,4.550239427420831
940.15,628.5,4.528553709991378
941.55,629.0,4.50711201529891
942.94,629.5,4.48549296561549
944.33,630.0,4.4637539773467445
945.73,630.5,4.441926149666184
947.13,631.0,4.419884991517304
948.53,631.5,4.397668230823729
949.92,632.0,4.375714382762948
951.31,632.5,4.353445617931018
952.69,633.0,4.331230900780221
954.08,633.5,4.308720845736061
955.49,634.0,4.285616754677855
956.88,634.5,4.26282923942444
958.28,635.0,4.239331864343918
959.68,635.5,4.216005652458388
961.07,636.0,4.192601792643353
962.46,636.5,4.168849622397696
963.86,637.0,4.144839150160241
965.26,637.5,4.120619568439926
966.69,638.0,4.095488740474948
968.13,638.5,4.070147685976004
969.56,639.0,4.044529749388045
971.0,639.5,4.018527215005271
972.42,640.0,3.9926309654741305
973.86,640.5,3.96599454255318
975.3,641.0,3.9390191744471483
976.74,641.5,3.9119931838067354
978.17,642.0,3.884506923657845
979.62,642.5,3.8566847937729642
981.05,643.0,3.828687658389151
982.5,643.5,3.8000377316401432
983.93,644.0,3.7714554308927033
985.36,644.5,3.742434699578857
986.82,645.0,3.7125940899057754
988.26,645.5,3.6826425781107677
989.7,646.0,3.6525137357803157
991.12,646.5,3.6221617297379014
992.56,647.0,3.5914512325202668
994.01,647.5,3.5599686481111066
995.46,648.0,3.528123312274399
996.88,648.5,3.4964371183870124
998.3,649.0,3.464444742414336
999.73,649.5,3.431974149495535
1001.15,650.0,3.3994480021106637
1002.59,650.5,3.366219292401899
1004.01,651.0,3.3328533844476507
1005.44,651.5,3.29920247947205
1006.88,652.0,3.264843497100304
1008.31,652.5,3.230498712020434
1009.73,653.0,3.1962033972688335
1011.16,653.5,3.1613895069854676
1012.59,654.0,3.126387747454572
1014.04,654.5,3.0906714542693745
1015.49,655.0,3.0546861473533493
1016.92,655.5,3.019334385205811
1018.35,656.0,2.983643946776111
1019.78,656.5,2.9478152590541367
1021.2,657.0,2.912596635070547
1022.62,657.5,2.8769898755303207
1024.03,658.0,2.841983275492942
1025.44,658.5,2.8070270086489533
1026.87,659.0,2.7715278594797
1028.28,659.5,2.7369559426477474
1029.67,660.0,2.702860469586567
1031.07,660.5,2.6688767717803534
1032.46,661.0,2.635739753749851
1033.85,661.5,2.6029123394524887
1035.25,662.0,2.570306749981355
1036.62,662.5,2.5387882633454466
1038.0,663.0,2.5078237480916044
1039.37,663.5,2.4775833186419716
1040.71,664.0,2.448496419951878
1042.08,664.5,2.419571752310233
1043.42,665.0,2.392323878470392
1044.76,665.5,2.3654034800168247
1046.11,666.0,2.339401872416998
1047.44,666.5,2.3143650316414224
1048.78,667.0,2.2898839504620585
1050.1,667.5,2.266982079539433
1051.42,668.0,2.2447460241974637
1052.74,668.5,2.2235539849590125
1054.05,669.0,2.2035858182318835
1055.36,669.5,2.1842944985044257
1056.69,670.0,2.165792252529645
1058.02,670.5,2.148135676716677
1059.35,671.0,2.131530471091097
1060.67,671.5,2.116023066964745
1061.99,672.0,2.101327738007512
1063.29,672.5,2.087782350719339
1064.63,673.0,2.0746963939076313
1065.95,673.5,2.06255694525565
1067.27,674.0,2.0513434770203824
1068.6,674.5,2.0408298765926993
1069.9,675.0,2.031256431078799
1071.22,675.5,2.0222606178411073
1072.54,676.0,2.0138833021125855
1073.86,676.5,2.006073407321273
1075.19,677.0,1.9987560920224268
1076.52,677.5,1.992025487763368
1077.85,678.0,1.9856527226374485
1079.2,678.5,1.979713891313584
1080.54,679.0,1.9741525898722276
1081.89,679.5,1.9689034609130511
1083.24,680.0,1.9640298970657388
1084.6,680.5,1.9593472174592959
1085.96,681.0,1.9548506167844624
1087.32,681.5,1.950562996685371
1088.68,682.0,1.9463955872560712
1090.05,682.5,1.9424261752397074
1091.43,683.0,1.938512132985438
1092.81,683.5,1.9347492365041843
1094.19,684.0,1.9310678327612023
1095.58,684.5,1.927482731965396
1096.97,685.0,1.923898952260118
1098.36,685.5,1.920384573803601
1099.75,686.0,1.9168991988831743
1101.15,686.5,1.9134620009585797
1102.55,687.0,1.9100606728091045
1103.96,687.5,1.9066836274187633
1105.36,688.0,1.9033729178396774
1106.76,688.5,1.9001009640933733
1108.17,689.0,1.8968320644868195
1109.58,689.5,1.893518346377765
1111.0,690.0,1.8902247362177516
1112.4,690.5,1.887029135389848
1113.81,691.0,1.883916976207773
1115.23,691.5,1.880799463799342
1116.63,692.0,1.877698256011174
1118.05,692.5,1.8745614455071797
1119.46,693.0,1.8714068348886672
1120.87,693.5,1.8683309832132347
1122.29,694.0,1.8652933912941407
1123.69,694.5,1.8623288386308232
1125.1,695.0,1.859394707833046
1126.52,695.5,1.8563995422166366
1127.94,696.0,1.8534500011546136
1129.34,696.5,1.850446678780676
1130.75,697.0,1.8474692763386427
1132.15,697.5,1.8445769385886088
1133.59,698.0,1.8415158441207138
1135.0,698.5,1.8385943171303736
1136.42,699.0,1.8356154073583597
1137.84,699.5,1.8326619473755608
1139.25,700.0,1.8298155746213212
1140.65,700.5,1.8269551043795496
1142.06,701.0,1.8241046097052194
1143.49,701.5,1.82122803520015
1144.92,702.0,1.8183188610745145
1146.35,702.5,1.8154855761141864
1147.78,703.0,1.8127002866758277
1149.2,703.5,1.8098775669116005
1150.63,704.0,1.8070566344713306
1152.07,704.5,1.8042007788719332
1153.5,705.0,1.8014117474604503
1154.93,705.5,1.798648920795296
1156.34,706.0,1.795842332682275
1157.77,706.5,1.7930359393691035
1159.22,707.0,1.7902448023274766
1160.65,707.5,1.7874639441834035
1162.08,708.0,1.7847744344191654
1163.49,708.5,1.782064709836202
1164.91,709.0,1.779326212439497
1166.36,709.5,1.776504438405179
1167.81,710.0,1.773756445331941
1169.26,710.5,1.7709656942975125
1170.7,711.0,1.7682301671195346
1172.14,711.5,1.765468127240179
1173.58,712.0,1.762709768170624
1175.04,712.5,1.7600240749842777
1176.47,713.0,1.7573847699964487
1177.8,713.5,1.754694976693537
1179.28,714.0,1.7520219124049732
1180.75,714.5,1.7493579344004664
1182.16,715.0,1.7466507167232095
1183.52,715.5,1.7440633521335636
1185.04,716.0,1.741471611654747
1186.39,716.5,1.7388958289820442
1187.84,717.0,1.7362543812037146
1189.3,717.5,1.7335723514983539
1190.79,718.0,1.7308447742672093
1192.18,718.5,1.7282249256930897
1193.66,719.0,1.725608945285
1195.08,719.5,1.7230894089996054
1196.41,720.0,1.7205544703837443
1197.91,720.5,1.718043904695679
1199.3,721.0,1.7154674596665276
1200.8,721.5,1.7128458357716778
1202.18,722.0,1.7102659820731203
1203.68,722.5,1.707748541535123
1205.01,723.0,1.7053135096940226
1206.55,723.5,1.702836802417379
1207.92,724.0,1.7003156435992626
1209.45,724.5,1.6978654476147546
1210.9,725.0,1.6953661087907241
1212.29,725.5,1.6929092118070823
1213.74,726.0,1.6903729660287163
1215.21,726.5,1.6877757525465398
1216.63,727.0,1.6852611972764964
1218.04,727.5,1.682814274019229
1219.48,728.0,1.6804311596053003
1220.93,728.5,1.6780785406626746
1222.38,729.0,1.6756442437893475
1223.81,729.5,1.6732478564245898
1225.29,730.0,1.67091255120082
1226.81,730.5,1.66856832076807
1228.22,731.0,1.6662130617029323
1229.72,731.5,1.663841236013256
1231.13,732.0,1.6614432528461658
1232.5,732.5,1.6591651072269136
1233.95,733.0,1.656962566503221
1235.49,733.5,1.6547577852231066
1236.84,734.0,1.6524573519306491
1238.36,734.5,1.6500985226164675
1239.85,735.0,1.6477332618659575
1241.19,735.5,1.645475418672296
1242.74,736.0,1.6432466488534763
1244.08,736.5,1.6411293030292926
1245.62,737.0,1.6389719628210024
1247.08,737.5,1.6368237868707807
1248.52,738.0,1.6346759033176708
1249.9,738.5,1.6325581582352942
1251.35,739.0,1.6304969259753261
1252.87,739.5,1.6283947008261745
1254.23,740.0,1.6262865976244805
1255.79,740.5,1.6242176002666784
1257.21,741.0,1.622104592049641
1258.66,741.5,1.6201870296120455
1260.11,742.0,1.6181612826216372
1261.67,742.5,1.6161913877508831
1263.05,743.0,1.614231625718753
1264.5,743.5,1.6122283643711532
1265.97,744.0,1.6102296077183815
1267.53,744.5,1.608279902666709
1268.89,745.0,1.6063940044089162
1270.36,745.5,1.6044928444146913
1271.83,746.0,1.6026317177215903
1273.31,746.5,1.600781060722903
1274.76,747.0,1.5989499804423444
1276.1,747.5,1.5971738575604837
1277.57,748.0,1.5953358039253873
1279.02,748.5,1.5935802900095366
1280.46,749.0,1.5918919215342862
1281.92,749.5,1.5901551627877584
1283.35,750.0,1.5883626638684825
1284.81,750.5,1.5865274218746634
1286.26,751.0,1.5847160118017625
1287.71,751.5,1.5829448484320483
1289.17,752.0,1.5812255039505252
1290.63,752.5,1.5794883174124095
1292.1,753.0,1.5778128331759778
1293.57,753.5,1.5761670407431714
1295.03,754.0,1.5744739764436215
1296.49,754.5,1.5728129419034917
1297.95,755.0,1.5711337036123865
1299.42,755.5,1.5695475898328402
1300.89,756.0,1.5679870579656414
1302.35,756.5,1.5664249957173038
1303.8,757.0,1.564794283539338
1305.26,757.5,1.563204879482885
1306.73,758.0,1.5616188527531465
1308.18,758.5,1.5600914726993578
1309.64,759.0,1.5585591827327274
1311.08,759.5,1.5570181776142413
1312.54,760.0,1.555549893243521
1313.98,760.5,1.5540507894082338
1315.44,761.0,1.5526066860517844
1316.9,761.5,1.5510783777512203
1318.36,762.0,1.5495600782770032
1319.82,762.5,1.5480307444263184
1321.27,763.0,1.5465540459191995
1322.74,763.5,1.5451386964093063
1324.21,764.0,1.543745200254321
1325.66,764.5,1.5423280214546349
1327.13,765.0,1.5408197778342358
1328.6,765.5,1.5393215700482268
1330.07,766.0,1.5378492909438066
1331.52,766.5,1.5364815991209293
1332.98,767.0,1.5350943937539292
1334.43,767.5,1.5337369469440885
1335.89,768.0,1.532373933529255
1337.37,768.5,1.5309156426762736
1338.85,769.0,1.5294834005457256
1340.3,769.5,1.5281004566156333
1341.75,770.0,1.5267952501006132
1343.2,770.5,1.525528509417349
1344.66,771.0,1.5242755920601667
1346.11,771.5,1.5229528912218768
1347.57,772.0,1.5216792187158519
1349.04,772.5,1.520323017273984
1350.52,773.0,1.5190407706825528
1351.98,773.5,1.5177497027162434
1353.45,774.0,1.5164263418825548
1354.91,774.5,1.5151110354188728
1356.37,775.0,1.5138319943393481
1357.83,775.5,1.5125302316338836
1359.29,776.0,1.511260521486409
1360.75,776.5,1.5100062433963624
1362.2,777.0,1.5087178376517232
1363.67,777.5,1.5073943465676372
1365.13,778.0,1.506146218911821
1366.61,778.5,1.5048926772141398
1368.07,779.0,1.5037132952646073
1369.53,779.5,1.5024837848417227
1371.02,780.0,1.5012420269727271
1372.49,780.5,1.4999634000806361
1373.96,781.0,1.4987775781839903
1375.42,781.5,1.4975464775087106
1376.9,782.0,1.4963457634180364
1378.36,782.5,1.495128634996557
1379.83,783.0,1.4938908612849695
1381.3,783.5,1.492671301045411
1382.77,784.0,1.491452930047074
1384.24,784.5,1.4902715910786375
1385.71,785.0,1.4891102309727982
1387.17,785.5,1.4879575413350274
1388.64,786.0,1.486786864510629
1390.12,786.5,1.4855871367157194
1391.6,787.0,1.4843960138397494
1393.09,787.5,1.4831468888471713
1394.57,788.0,1.4818904909880808
1396.03,788.5,1.480729039790612
1397.52,789.0,1.4795693427748295
1398.99,789.5,1.4784264173899764
1400.47,790.0,1.4773417720227684
1401.95,790.5,1.4762845494526673
1403.42,791.0,1.4752107188983905
1404.9,791.5,1.4741540768691255
1406.38,792.0,1.4730593354185424
1407.87,792.5,1.4719604505866517
1409.34,793.0,1.4709293083257036
1410.78,793.5,1.469872242306114
1412.24,794.0,1.468818775037962
1413.7,794.5,1.4677422825511086
1415.16,795.0,1.4666667873268566
1416.62,795.5,1.4656384638542708
1418.08,796.0,1.4646409787179804
1419.55,796.5,1.463603570022857
1421.02,797.0,1.4625696483920434
1422.47,797.5,1.4614797813601046
1423.94,798.0,1.460413871081412
1425.39,798.5,1.4593700752283303
1426.85,799.0,1.458327305350226
1428.32,799.5,1.4573413421258115
1429.79,800.0,1.456361726769437
1431.26,800.5,1.4553674407298782
1432.74,801.0,1.4543842849605304
1434.21,801.5,1.4534704525209412
1435.68,802.0,1.452493487454754
1437.17,802.5,1.4514903136291197
1438.63,803.0,1.4504365104924224
1440.1,803.5,1.4493329392057752
1441.57,804.0,1.448357206727791
1443.05,804.5,1.4473493421336727
1444.51,805.0,1.4464507257104586
1446.0,805.5,1.4454740190053237
1447.46,806.0,1.4445039104249306
1448.94,806.5,1.4436197587199004
1450.43,807.0,1.4427011463235502
1451.9,807.5,1.4418137354678873
1453.36,808.0,1.4408996082114396
1454.83,808.5,1.4399066638076843
1456.28,809.0,1.438969636294337
1457.75,809.5,1.4380347224153422
1459.21,810.0,1.4371577419780666
1460.68,810.5,1.4362639593551707
1462.14,811.0,1.435307651459917
1463.61,811.5,1.434435700881488
1465.07,812.0,1.4335442435838248
1466.53,812.5,1.4326959136698774
1467.99,813.0,1.4319008963781372
1469.44,813.5,1.43108637947567
1470.91,814.0,1.4303136198869952
1472.37,814.5,1.4295355617014973
1473.82,815.0,1.4287188886311322
1475.27,815.5,1.4279169217466332
1476.73,816.0,1.4270897927481854
1478.2,816.5,1.426292220653488
1479.69,817.0,1.4255096566002252
1481.17,817.5,1.4247242045695765
1482.65,818.0,1.4239919711525142
1484.1,818.5,1.4232387395340398
1485.56,819.0,1.422479969301452
1487.01,819.5,1.4217274160129265
1488.48,820.0,1.420918410193866
1489.93,820.5,1.4201508482685719
1491.4,821.0,1.419355261996312
1492.85,821.5,1.4185465248104014
1494.32,822.0,1.4177328140162664
1495.76,822.5,1.4169906633795097
1497.21,823.0,1.416311418129051
1498.67,823.5,1.415601876985985
1500.13,824.0,1.41479753268822
1501.59,824.5,1.4139400044357484
1503.04,825.0,1.4131143934343706
1504.5,825.5,1.4123781581208639
1505.95,826.0,1.411606103062798
1507.41,826.5,1.4108526692719527
1508.87,827.0,1.410106869070858
1510.32,827.5,1.4093273162066857
1511.76,828.0,1.4086026069905404
1513.22,828.5,1.4078640831071851
1514.67,829.0,1.4070722256871642
1516.12,829.5,1.4062821009756497
1517.6,830.0,1.4054574264621744
1519.06,830.5,1.4046962947871906
1520.53,831.0,1.4039394484372747
1522.01,831.5,1.4031435467016617
1523.47,832.0,1.402287652211317
1524.92,832.5,1.4015014993920547
1526.4,833.0,1.4007246918397587
1527.86,833.5,1.3999570822547687
1529.34,834.0,1.3991425105873119
1530.81,834.5,1.398322021084906
1532.29,835.0,1.397511026314318
1533.75,835.5,1.3967331571725614
1535.21,836.0,1.395879509214723
1536.68,836.5,1.395059616613287
1538.16,837.0,1.3942337041104693
1539.64,837.5,1.3934399706853875
1541.13,838.0,1.3927023564962604
1542.6,838.5,1.3919462058213328
1544.1,839.0,1.3911648680957924
1545.57,839.5,1.3903543367841749
1547.03,840.0,1.3895914163964118
1548.51,840.5,1.3888460713407418
1550.0,841.0,1.3880023153979317
1551.48,841.5,1.387212911620727
1552.98,842.0,1.3863499133526842
1554.44,842.5,1.3855743504896916
1555.92,843.0,1.384888777200327
1557.41,843.5,1.3842068335107678
1558.9,844.0,1.383459210689873
1560.38,844.5,1.3827099742324742
1561.85,845.0,1.382007816232188
1563.31,845.5,1.3813003620436708
1564.79,846.0,1.3806322506648028
1566.26,846.5,1.3798458399689928
1567.75,847.0,1.3790810563596494
1569.21,847.5,1.3783264302031386
1570.69,848.0,1.377626931454127
1572.17,848.5,1.3768405802183172
1573.63,849.0,1.3760779909899157
1575.11,849.5,1.375357467280784
1576.57,850.0,1.3746774933109547
1578.03,850.5,1.3740337764751542
1579.52,851.0,1.3733951351285714
1580.99,851.5,1.372731319925609
1582.48,852.0,1.3720324231477883
1583.97,852.5,1.3713239176546868
1585.45,853.0,1.3705636167661033
1586.93,853.5,1.3698156108356514
1588.43,854.0,1.3691000336920809
1589.91,854.5,1.3684024705755733
1591.4,855.0,1.3677460670582458
1592.89,855.5,1.36705875922972
1594.37,856.0,1.3663974042220632
1595.86,856.5,1.3657250474776033
1597.34,857.0,1.3650680744612895
1598.83,857.5,1.364361844140387
1600.31,858.0,1.3636648224833345
1601.81,858.5,1.362860398149547
1603.3,859.0,1.3621104792561831
1604.77,859.5,1.361419931945112
1606.25,860.0,1.3607174939703406
1607.71,860.5,1.360060739801433
1609.18,861.0,1.3593512196536854
1610.67,861.5,1.358559084184226
1612.14,862.0,1.3577632433332116
1613.61,862.5,1.3570053755490878
1615.09,863.0,1.3563020342750804
1616.56,863.5,1.3556614276382064
1618.03,864.0,1.3549556292901679
1619.51,864.5,1.3542297982876768
1620.97,865.0,1.3535315734766473
1622.44,865.5,1.352920922265779
1623.91,866.0,1.3522738583916694
1625.38,866.5,1.3515777180334867
1626.86,867.0,1.3508856537859066
1628.34,867.5,1.350178548074534
1629.79,868.0,1.3495992162695654
1631.25,868.5,1.3489464244097424
1632.72,869.0,1.3483522670114676
1634.19,869.5,1.347697139774337
1635.65,870.0,1.347058699792674
1637.11,870.5,1.3463862411189438
1638.59,871.0,1.345683219324736
1640.05,871.5,1.3450286741112163
1641.53,872.0,1.344402196357509
1642.98,872.5,1.343827601285447
1644.44,873.0,1.343135384407494
1645.94,873.5,1.3424768098551507
1647.42,874.0,1.341813977784237
1648.91,874.5,1.3411743543362522
1650.41,875.0,1.3405346614210254
1651.9,875.5,1.3398213004822586
1653.38,876.0,1.3390590135797276
1654.87,876.5,1.3382433294004654
1656.36,877.0,1.3375011399406664
1657.85,877.5,1.3368209903210602
1659.36,878.0,1.336208969816209
1660.84,878.5,1.335571728712878
1662.34,879.0,1.3349106374784137
1663.82,879.5,1.33420223400229
1665.31,880.0,1.3335209675134263
1666.79,880.5,1.3329011890410174
1668.28,881.0,1.3322818031917723
1669.75,881.5,1.3316909559721242
1671.24,882.0,1.3310604645470354
1672.72,882.5,1.3304828932841215
1674.2,883.0,1.3298861794195795
1675.68,883.5,1.3293766361820574
1677.17,884.0,1.328743028288053
1678.64,884.5,1.3281483940405678
1680.12,885.0,1.3274429632250284
1681.6,885.5,1.3268214469755009
1683.06,886.0,1.3261841228600986
1684.52,886.5,1.3256399451385057
1685.98,887.0,1.3250475309151957
1687.45,887.5,1.324506890992686
1688.95,888.0,1.3239408006193796
1690.44,888.5,1.3233405881550198
1691.92,889.0,1.3227938667579524
1693.39,889.5,1.3222426355597403
1694.89,890.0,1.3216500040267982
1696.36,890.5,1.321168362791799
1697.85,891.0,1.3205738283124406
1699.33,891.5,1.3200058312574132
1700.8,892.0,1.3193889558407628
1702.28,892.5,1.3187551424380883
1703.77,893.0,1.3181672673702576
1705.26,893.5,1.3175427205933121
1706.74,894.0,1.3169538759655923
1708.22,894.5,1.316333595382584
1709.69,895.0,1.3157285415585025
1711.15,895.5,1.315129582059374
1712.61,896.0,1.3145723629906119
1714.07,896.5,1.3141031349805852
1715.51,897.0,1.3136397125517223
1716.98,897.5,1.3131123020965358
1718.44,898.0,1.31261740075405
1719.9,898.5,1.3120502686189583
1721.39,899.0,1.311511686424338
1722.85,899.5,1.310928619598414
1724.31,900.0,1.3103694308453189
1725.77,900.5,1.3098452127253128
1727.22,901.0,1.3093268101869941
1728.68,901.5,1.3088449346725393
1730.16,902.0,1.3082504695231256
1731.63,902.5,1.3076353660879587
1733.11,903.0,1.3069705755737948
1734.61,903.5,1.3064711462258847
1736.09,904.0,1.3059295706016325
1737.57,904.5,1.3054338184959517
1739.05,905.0,1.3049209913177682
1740.54,905.5,1.3043452234820907
1742.01,906.0,1.3039023450729965
1743.49,906.5,1.3033272533988802
1744.97,907.0,1.3028431425329692
1746.45,907.5,1.3023542475782934
1747.93,908.0,1.301815371656156
1749.39,908.5,1.3013287427937599
1750.88,909.0,1.3008317976312436
1752.37,909.5,1.3003292770678194
1753.85,910.0,1.2998545187662716
1755.33,910.5,1.2993775308440199
1756.82,911.0,1.2988982482401739
1758.31,911.5,1.2984508540015167
1759.8,912.0,1.2980190744713085
1761.28,912.5,1.2975506102611774
1762.77,913.0,1.297040975360991
1764.25,913.5,1.2965020142971548
1765.74,914.0,1.2959523744572616
1767.23,914.5,1.2954830259489714
1768.71,915.0,1.2949659393396942
1770.21,915.5,1.2944522809992622
1771.69,916.0,1.2939517363307889
1773.16,916.5,1.293475796295403
1774.64,917.0,1.292993120078947
1776.11,917.5,1.292603451876829
1777.6,918.0,1.2921347737622002
1779.09,918.5,1.2917204334066295
1780.59,919.0,1.291323475877865
1782.07,919.5,1.290954879328254
1783.56,920.0,1.290502485267544
1785.04,920.5,1.290067695956135
1786.53,921.0,1.289535307974308
1788.02,921.5,1.2890907242575793
1789.49,922.0,1.2886136648946345
1790.95,922.5,1.2881208447862176
1792.45,923.0,1.2875438318383052
1793.92,923.5,1.2869300486806587
1795.39,924.0,1.2864053710894374
1796.88,924.5,1.2859737303094312
1798.37,925.0,1.2855477830023958
1799.87,925.5,1.285204982533475
1801.36,926.0,1.2847690554982731
1802.83,926.5,1.2843367054682195
1804.31,927.0,1.283841686265872
1805.79,927.5,1.2833475158201297
1807.29,928.0,1.2829798292151005
1808.79,928.5,1.2826354736727235
1810.29,929.0,1.2822937745371257
1811.77,929.5,1.2818748523496108
1813.26,930.0,1.2813963213187265
1814.74,930.5,1.280872767272419
1816.23,931.0,1.2804899238199519
1817.72,931.5,1.2800156301356405
1819.23,932.0,1.2795981407888943
1820.72,932.5,1.2791186238200796
1822.22,933.0,1.2787466551954703
1823.73,933.5,1.278471039775891
1825.24,934.0,1.278135772879064
1826.73,934.5,1.277816126496017
1828.22,935.0,1.2774312507101966
1829.71,935.5,1.2770523880365245
1831.2,936.0,1.2766640247094425
1832.69,936.5,1.2763810087696508
1834.18,937.0,1.2760275622900827
1835.67,937.5,1.275726788963459
1837.17,938.0,1.2753709977215761
1838.67,938.5,1.2749139277812247
1840.17,939.0,1.2744398915108295
