Repository: MaCFP/matl-db

# README File for CERIB

### Experimental Conditions: STA
A Perkin Elmer PYRIS was used to simultaneously conduct Thermogravimetric Analysis (TGA) and Differential Scanning Calorimetry (DSC) experiments. 

* Heating Rate: 5, 10 or 20 K/min
* Temperature program
  - Initial Temperature: 308 K (35°C)
  - Initial Isotherm: 1200 s (hold at 38 K for 1200 s)  
  - Maximum Temperature: 1173 K (900°C)
  - Final Isotherm: None
  - Type: Nitrogen
  - Flow rate: 100 ml/min
  - Note: Ultra High Purity (UHP) Nitrogen
* Crucible
  - Type: Pt
  - Volume: 60 uL
  - Lid: False
* Instrument
  - Type: Perking Elmer PYRIS

| Test Name | O2 volume % |  Initial Sample Mass (mg) |

File: Wood/Calibration_Data/CERIB/CERIB_WOOD_STA_N2_10K_R2.csv
Time (s),Temperature (K),Mass (mg),Heat Flow (W/g)
0,308,10.2556,-0.0312
4.5,308.5,10.2513,-0.032
9,309,10.2468,-0.0329
13.5,309.5,10.2424,-0.0339
18,310,10.2375,-0.0347
22.3,310.5,10.2327,-0.0356
26.6,311,10.2281,-0.0365
30.9,311.5,10.2231,-0.0374
34.9,312,10.2185,-0.0382
38.9,312.5,10.2137,-0.039
42.9,313,10.2087,-0.0399
46.9,313.5,10.2036,-0.0408
50.7,314,10.1984,-0.0416
54.5,314.5,10.1938,-0.0424
58.5,315,10.1883,-0.0433
62.3,315.5,10.1826,-0.0442
66.1,316,10.1776,-0.0449
69.9,316.5,10.1718,-0.0458
73.4,317,10.1666,-0.0466
77.2,317.5,10.1613,-0.0474
81.2,318,10.1551,-0.0483
85,318.5,10.1487,-0.0492
88.8,319,10.143,-0.05
92.6,319.5,10.1364,-0.051
96.1,320,10.1305,-0.0519
99.9,320.5,10.1243,-0.0528
103.7,321,10.117,-0.0538
107.2,321.5,10.1106,-0.0548
110.7,322,10.1041,-0.0558
114.2,322.5,10.0975,-0.0567
117.7,323,10.0904,-0.0577
121.5,323.5,10.0832,-0.0587
125.3,324,10.0747,-0.0599
128.8,324.5,10.0671,-0.0609
132.3,325,10.0595,-0.062
135.6,325.5,10.0516,-0.063
138.8,326,10.0448,-0.0639
142.3,326.5,10.0369,-0.0649
145.8,327,10.0287,-0.066
149.3,327.5,10.0204,-0.067
152.5,328,10.0121,-0.068
155.7,328.5,10.0048,-0.0689
159.2,329,9.9963,-0.07
162.5,329.5,9.9877,-0.071
165.7,330,9.9802,-0.0718
169.2,330.5,9.9713,-0.0728
172.7,331,9.9624,-0.0737
176,331.5,9.9534,-0.0747
179.2,332,9.9457,-0.0755
182.7,332.5,9.9366,-0.0764
185.9,333,9.9272,-0.0773
189.2,333.5,9.9191,-0.078
192.7,334,9.9099,-0.0788
195.9,334.5,9.9006,-0.0796
199.1,335,9.8926,-0.0803
202.3,335.5,9.8832,-0.081
205.3,336,9.8753,-0.0817
208.6,336.5,9.8672,-0.0823
211.9,337,9.8579,-0.0829
214.9,337.5,9.8498,-0.0835
218.1,338,9.8416,-0.084
221.3,338.5,9.8322,-0.0846
224.3,339,9.824,-0.085
227.3,339.5,9.8161,-0.0855
230.3,340,9.8081,-0.0859
233.5,340.5,9.8,-0.0863
236.7,341,9.7907,-0.0867
239.7,341.5,9.7827,-0.087
242.7,342,9.7749,-0.0873
245.7,342.5,9.7671,-0.0875
248.7,343,9.7593,-0.0877
252,343.5,9.7516,-0.0879
255.3,344,9.7425,-0.0881
258.3,344.5,9.735,-0.0882
261.3,345,9.7275,-0.0883
264.3,345.5,9.7199,-0.0884
267.3,346,9.7125,-0.0884
270.3,346.5,9.7052,-0.0884
273.3,347,9.6979,-0.0884
276.3,347.5,9.6908,-0.0883
279.3,348,9.6837,-0.0882
282.3,348.5,9.6767,-0.088
285.3,349,9.6696,-0.0878
288.3,349.5,9.6629,-0.0876
291.3,350,9.6564,-0.0874
294,350.5,9.6498,-0.0871
296.7,351,9.6444,-0.0869
299.7,351.5,9.6379,-0.0865
302.7,352,9.6314,-0.0861
305.5,352.5,9.6253,-0.0857
308.3,353,9.6203,-0.0853
311.3,353.5,9.6144,-0.0848
314.3,354,9.6084,-0.0843
317.3,354.5,9.6026,-0.0838
320.1,355,9.5971,-0.0832
322.9,355.5,9.5924,-0.0827
325.9,356,9.5869,-0.0822
328.9,356.5,9.5816,-0.0816
331.6,357,9.5763,-0.0809
334.3,357.5,9.5718,-0.0804
337.3,358,9.5668,-0.0798
340.3,358.5,9.5619,-0.0791
343.1,359,9.5571,-0.0785
345.9,359.5,9.5532,-0.0779
348.9,360,9.5488,-0.0772
351.7,360.5,9.5443,-0.0765
354.5,361,9.5406,-0.076
357.5,361.5,9.5363,-0.0753
360.2,362,9.5322,-0.0747
362.9,362.5,9.5289,-0.0741
365.7,363,9.5249,-0.0734
368.5,363.5,9.5217,-0.0728
371.3,364,9.5181,-0.072
374.1,364.5,9.515,-0.0714
377.1,365,9.5115,-0.0707
379.8,365.5,9.5079,-0.0699
382.5,366,9.5051,-0.0693
385.5,366.5,9.5019,-0.0685
388.3,367,9.4986,-0.0678
391.1,367.5,9.4961,-0.0672
394.1,368,9.4932,-0.0664
397.1,368.5,9.4903,-0.0657
399.9,369,9.4874,-0.065
402.7,369.5,9.4852,-0.0644
405.4,370,9.4827,-0.0635
408.1,370.5,9.4806,-0.0629
411.1,371,9.4781,-0.0621
413.9,371.5,9.4758,-0.0613
416.7,372,9.4738,-0.0607
419.7,372.5,9.4716,-0.06
422.5,373,9.4693,-0.0593
425.3,373.5,9.4675,-0.0586
428,374,9.4656,-0.0579
430.7,374.5,9.464,-0.0573
433.7,375,9.4621,-0.0566
436.5,375.5,9.4602,-0.0559
439.3,376,9.4586,-0.0553
442.3,376.5,9.457,-0.0546
445.1,377,9.4554,-0.054
447.9,377.5,9.4542,-0.0535
450.6,378,9.4527,-0.0528
453.3,378.5,9.4514,-0.0523
456.3,379,9.45,-0.0517
459.1,379.5,9.4488,-0.0511
461.9,380,9.4477,-0.0505
464.9,380.5,9.4464,-0.05
467.7,381,9.4454,-0.0494
470.5,381.5,9.4445,-0.049
473.2,382,9.4433,-0.0485
475.9,382.5,9.4424,-0.0482
478.9,383,9.4414,-0.0477
481.7,383.5,9.4406,-0.0472
484.5,384,9.4399,-0.0469
487.3,384.5,9.4389,-0.0464
490.1,385,9.4382,-0.0461
492.8,385.5,9.4374,-0.0458
495.5,386,9.4368,-0.0454
498.5,386.5,9.436,-0.0451
501.3,387,9.4354,-0.0447
504.1,387.5,9.4348,-0.0445
507.1,388,9.434,-0.0442
510.1,388.5,9.4333,-0.0439
513.1,389,9.4325,-0.0436
515.9,389.5,9.4319,-0.0433
518.7,390,9.4314,-0.0431
521.7,390.5,9.4309,-0.0428
524.7,391,9.4304,-0.0425
527.4,391.5,9.4298,-0.0423
530.1,392,9.4294,-0.042
533.1,392.5,9.429,-0.0418
536.1,393,9.4283,-0.0416
538.9,393.5,9.4279,-0.0414
541.7,394,9.4275,-0.0413
544.7,394.5,9.4269,-0.0411
547.5,395,9.4266,-0.041
550.3,395.5,9.4262,-0.0409
553.3,396,9.4257,-0.0407
556,396.5,9.4253,-0.0406
558.7,397,9.4248,-0.0406
561.7,397.5,9.4244,-0.0405
564.7,398,9.4239,-0.0405
567.5,398.5,9.4236,-0.0405
570.3,399,9.4233,-0.0405
573.3,399.5,9.4228,-0.0406
576.1,400,9.4224,-0.0407
578.9,400.5,9.4221,-0.0407
581.9,401,9.4217,-0.0408
584.9,401.5,9.4213,-0.0409
587.6,402,9.4208,-0.041
590.3,402.5,9.4204,-0.0411
593.3,403,9.42,-0.0412
596.1,403.5,9.4197,-0.0412
598.9,404,9.4193,-0.0413
601.9,404.5,9.4188,-0.0415
604.9,405,9.4185,-0.0416
607.7,405.5,9.4181,-0.0418
610.5,406,9.4178,-0.0418
613.2,406.5,9.4175,-0.0419
615.9,407,9.4171,-0.042
618.9,407.5,9.4167,-0.0421
621.7,408,9.4164,-0.0422
624.5,408.5,9.4161,-0.0423
627.5,409,9.4157,-0.0424
630.5,409.5,9.4151,-0.0425
633.3,410,9.4147,-0.0426
636.1,410.5,9.4145,-0.0427
639.1,411,9.4142,-0.0429
641.8,411.5,9.4135,-0.043
644.5,412,9.4132,-0.0431
647.5,412.5,9.4131,-0.0431
650.3,413,9.4127,-0.0433
653.1,413.5,9.4123,-0.0433
656.1,414,9.412,-0.0434
658.9,414.5,9.4116,-0.0436
661.7,415,9.4113,-0.0436
664.4,415.5,9.411,-0.0437
667.1,416,9.4106,-0.0438
669.9,416.5,9.4102,-0.0439
672.7,417,9.4098,-0.044
675.7,417.5,9.4094,-0.0441
678.5,418,9.4091,-0.0442
681.3,418.5,9.4088,-0.0443
684.3,419,9.4085,-0.0444
687,419.5,9.4081,-0.0446
689.7,420,9.4078,-0.0447
692.7,420.5,9.4074,-0.0448
695.5,421,9.407,-0.045
698.3,421.5,9.4066,-0.0451
701.3,422,9.4062,-0.0452
704.1,422.5,9.4058,-0.0454
706.9,423,9.4055,-0.0456
709.9,423.5,9.4051,-0.0457
712.6,424,9.4046,-0.0458
715.3,424.5,9.4043,-0.0459
718.1,425,9.4039,-0.0461
720.9,425.5,9.4036,-0.0462
723.7,426,9.4033,-0.0464
726.5,426.5,9.4029,-0.0465
729.5,427,9.4026,-0.0467
732.5,427.5,9.4021,-0.0468
735.2,428,9.4016,-0.047
737.9,428.5,9.4012,-0.0471
740.7,429,9.4007,-0.0473
743.5,429.5,9.4004,-0.0475
746.5,430,9.4,-0.0477
749.3,430.5,9.3996,-0.0478
752.1,431,9.3991,-0.0479
754.8,431.5,9.3987,-0.0481
757.5,432,9.3983,-0.0483
760.5,432.5,9.3978,-0.0484
763.3,433,9.3974,-0.0487
766.1,433.5,9.397,-0.0488
769.1,434,9.3964,-0.0491
771.9,434.5,9.396,-0.0493
774.7,435,9.3956,-0.0494
777.4,435.5,9.395,-0.0496
780.1,436,9.3946,-0.0497
783.1,436.5,9.394,-0.05
785.9,437,9.3936,-0.0502
788.7,437.5,9.3933,-0.0504
791.5,438,9.3927,-0.0506
794.3,438.5,9.3922,-0.0508
797.3,439,9.3917,-0.051
800,439.5,9.3912,-0.0512
802.7,440,9.3909,-0.0514
805.7,440.5,9.3905,-0.0516
808.5,441,9.3898,-0.0519
811.3,441.5,9.3893,-0.0522
814.1,442,9.3888,-0.0524
816.9,442.5,9.3882,-0.0527
819.9,443,9.3877,-0.053
822.6,443.5,9.3871,-0.0533
825.3,444,9.3865,-0.0535
828.1,444.5,9.386,-0.0538
830.9,445,9.3855,-0.0541
833.9,445.5,9.3848,-0.0544
836.7,446,9.384,-0.0547
839.5,446.5,9.3835,-0.055
842.5,447,9.3827,-0.0553
845.2,447.5,9.382,-0.0556
847.9,448,9.3815,-0.0559
850.7,448.5,9.3808,-0.0562
853.5,449,9.3801,-0.0564
856.5,449.5,9.3793,-0.0567
859.3,450,9.3786,-0.0571
862.1,450.5,9.3779,-0.0573
865.1,451,9.3771,-0.0576
867.8,451.5,9.3763,-0.0579
870.5,452,9.3756,-0.0583
873.3,452.5,9.3747,-0.0585
876.1,453,9.3739,-0.0587
879.1,453.5,9.3731,-0.0591
881.9,454,9.3723,-0.0593
884.7,454.5,9.3715,-0.0596
887.4,455,9.3707,-0.0598
890.1,455.5,9.3699,-0.06
892.9,456,9.3689,-0.0602
895.7,456.5,9.3681,-0.0604
898.7,457,9.367,-0.0607
901.5,457.5,9.3661,-0.0609
904.3,458,9.3652,-0.0611
907,458.5,9.3641,-0.0613
909.7,459,9.3632,-0.0615
912.7,459.5,9.362,-0.0618
915.5,460,9.361,-0.062
918.3,460.5,9.3601,-0.0623
921.1,461,9.359,-0.0625
923.9,461.5,9.3581,-0.0628
926.6,462,9.3567,-0.063
929.3,462.5,9.3556,-0.0632
932.1,463,9.3543,-0.0634
934.9,463.5,9.3533,-0.0636
937.9,464,9.352,-0.0638
940.7,464.5,9.3507,-0.0641
943.2,465,9.3494,-0.0643
945.9,465.5,9.3482,-0.0645
948.7,466,9.3469,-0.0647
951.5,466.5,9.3458,-0.065
954.3,467,9.3443,-0.0652
957.1,467.5,9.343,-0.0654
960.1,468,9.3413,-0.0656
962.8,468.5,9.3397,-0.0659
965.5,469,9.3384,-0.0661
968.3,469.5,9.3368,-0.0663
971.1,470,9.3353,-0.0665
973.9,470.5,9.3337,-0.0667
976.7,471,9.3321,-0.0669
979.4,471.5,9.3303,-0.0672
982.1,472,9.3287,-0.0674
984.9,472.5,9.3268,-0.0676
987.7,473,9.3252,-0.0678
990.5,473.5,9.3233,-0.068
993.3,474,9.3217,-0.0682
996,474.5,9.3197,-0.0685
998.7,475,9.318,-0.0687
1001.5,475.5,9.316,-0.0689
1004.3,476,9.3142,-0.0691
1007.3,476.5,9.312,-0.0693
1010.1,477,9.3098,-0.0696
1012.9,477.5,9.308,-0.0698
1015.6,478,9.306,-0.07
1018.3,478.5,9.304,-0.0702
1021.1,479,9.3016,-0.0705
1023.9,479.5,9.2995,-0.0707
1026.7,480,9.2972,-0.0709
1029.5,480.5,9.2953,-0.0712
1032.2,481,9.2928,-0.0713
1034.9,481.5,9.2907,-0.0715
1037.9,482,9.2881,-0.0718
1040.7,482.5,9.2856,-0.072
1043.5,483,9.2836,-0.0722
1046.3,483.5,9.2808,-0.0724
1049.1,484,9.2785,-0.0725
1051.8,484.5,9.2758,-0.0728
1054.5,485,9.2736,-0.073
1057.3,485.5,9.2708,-0.0732
1060.1,486,9.2684,-0.0733
1062.9,486.5,9.2656,-0.0735
1065.7,487,9.2633,-0.0737
1068.7,487.5,9.2604,-0.0737
1071.4,488,9.2575,-0.0739
1074.1,488.5,9.255,-0.0741
1076.9,489,9.2519,-0.0742
1079.7,489.5,9.2492,-0.0744
1082.5,490,9.2463,-0.0745
1085.3,490.5,9.2438,-0.0747
1088.3,491,9.2407,-0.0748
1091,491.5,9.2376,-0.075
1093.7,492,9.235,-0.0752
1096.5,492.5,9.2318,-0.0754
1099.3,493,9.229,-0.0755
1102.1,493.5,9.2257,-0.0756
1104.9,494,9.2231,-0.0758
1107.6,494.5,9.2199,-0.0759
1110.3,495,9.2172,-0.076
1113.1,495.5,9.2138,-0.0761
1115.9,496,9.211,-0.0762
1118.7,496.5,9.2077,-0.0764
1121.5,497,9.205,-0.0764
1124.2,497.5,9.2016,-0.0765
1126.9,498,9.1988,-0.0766
1129.7,498.5,9.1954,-0.0768
1132.5,499,9.1925,-0.0769
1135.3,499.5,9.189,-0.077
1138.1,500,9.1861,-0.0771
1140.8,500.5,9.1825,-0.0772
1143.5,501,9.1795,-0.0773
1146.3,501.5,9.1759,-0.0775
1149.1,502,9.1729,-0.0776
1151.9,502.5,9.1693,-0.0778
1154.7,503,9.1662,-0.0779
1157.7,503.5,9.1625,-0.0781
1160.4,504,9.1588,-0.0782
1163.1,504.5,9.1556,-0.0783
1165.9,505,9.1519,-0.0785
1168.7,505.5,9.1486,-0.0786
1171.7,506,9.1449,-0.0787
1174.5,506.5,9.1411,-0.0789
1177.3,507,9.1378,-0.079
1180,507.5,9.1338,-0.0791
1182.7,508,9.1304,-0.0791
1185.5,508.5,9.1263,-0.0793
1188.3,509,9.123,-0.0793
1191.3,509.5,9.1189,-0.0794
1194.1,510,9.1146,-0.0796
1196.9,510.5,9.1111,-0.0797
1199.6,511,9.1067,-0.0798
1202.3,511.5,9.1032,-0.0799
1205.1,512,9.0988,-0.08
1207.9,512.5,9.0951,-0.0801
1210.9,513,9.0906,-0.0801
1213.7,513.5,9.086,-0.0801
1216.5,514,9.0821,-0.0801
1219.2,514.5,9.0774,-0.0802
1221.9,515,9.0734,-0.0802
1224.7,515.5,9.0687,-0.0801
1227.5,516,9.0646,-0.0801
1230.3,516.5,9.0596,-0.0801
1233.1,517,9.0553,-0.0801
1235.8,517.5,9.0504,-0.0801
1238.5,518,9.0462,-0.0801
1241.3,518.5,9.0411,-0.0801
1244.1,519,9.0368,-0.0802
1246.9,519.5,9.0313,-0.0802
1249.7,520,9.0268,-0.0802
1252.4,520.5,9.0214,-0.0799
1255.1,521,9.0167,-0.0797
1257.9,521.5,9.011,-0.0797
1260.7,522,9.0062,-0.0798
1263.5,522.5,9.0004,-0.0798
1266.3,523,8.9957,-0.0798
1269,523.5,8.9898,-0.0798
1271.7,524,8.9849,-0.0799
1274.5,524.5,8.9788,-0.0799
1277.3,525,8.9738,-0.0799
1280.1,525.5,8.9677,-0.08
1282.9,526,8.9625,-0.0801
1285.6,526.5,8.9562,-0.0801
1288.3,527,8.9508,-0.0801
1291.1,527.5,8.9444,-0.0801
1293.9,528,8.939,-0.0802
1296.7,528.5,8.9326,-0.0802
1299.5,529,8.9271,-0.0802
1302.2,529.5,8.9203,-0.0802
1304.9,530,8.9147,-0.0802
1307.7,530.5,8.9078,-0.0803
1310.5,531,8.9021,-0.0804
1313.3,531.5,8.8951,-0.0804
1316.1,532,8.8892,-0.0804
1318.8,532.5,8.8819,-0.0805
1321.5,533,8.8759,-0.0805
1324.3,533.5,8.8687,-0.0806
1327.1,534,8.8627,-0.0806
1329.9,534.5,8.8553,-0.0807
1332.7,535,8.849,-0.0807
1335.4,535.5,8.8413,-0.0807
1338.1,536,8.8349,-0.0807
1340.9,536.5,8.8271,-0.0807
1343.7,537,8.8205,-0.0807
1346.5,537.5,8.8127,-0.0808
1349.3,538,8.806,-0.0809
1352.3,538.5,8.7978,-0.081
1355,539,8.7895,-0.081
1357.7,539.5,8.7825,-0.0811
1360.5,540,8.774,-0.0811
1363.3,540.5,8.7668,-0.0811
1366.1,541,8.7582,-0.0812
1368.9,541.5,8.7508,-0.0813
1371.6,542,8.7417,-0.0815
1374.3,542.5,8.7342,-0.0816
1377.1,543,8.7251,-0.0817
1379.9,543.5,8.7174,-0.0819
1382.7,544,8.708,-0.0821
1385.5,544.5,8.7003,-0.0823
1388.2,545,8.6907,-0.0825
1390.9,545.5,8.6825,-0.0826
1393.7,546,8.6727,-0.0828
1396.5,546.5,8.6645,-0.0829
1399.5,547,8.6544,-0.0831
1402.3,547.5,8.6442,-0.0834
1405.1,548,8.6356,-0.0836
1407.8,548.5,8.6253,-0.0838
1410.5,549,8.6165,-0.0839
1413.3,549.5,8.6058,-0.084
1416.1,550,8.5968,-0.0841
1419.1,550.5,8.5859,-0.0843
1421.9,551,8.5749,-0.0845
1424.7,551.5,8.5657,-0.0846
1427.4,552,8.5544,-0.0847
1430.1,552.5,8.5449,-0.0848
1433.1,553,8.5334,-0.0849
1435.9,553.5,8.5217,-0.0851
1438.7,554,8.5119,-0.0852
1441.5,554.5,8.5,-0.0853
1444.3,555,8.49,-0.0854
1447,555.5,8.4779,-0.0856
1449.7,556,8.4675,-0.0858
1452.5,556.5,8.455,-0.0859
1455.3,557,8.4445,-0.086
1458.1,557.5,8.4319,-0.0861
1460.9,558,8.4211,-0.0863
1463.6,558.5,8.4082,-0.0864
1466.3,559,8.3974,-0.0865
1469.1,559.5,8.3842,-0.0867
1471.9,560,8.3732,-0.0868
1474.7,560.5,8.3597,-0.087
1477.5,561,8.3482,-0.0872
1480.2,561.5,8.3345,-0.0873
1482.9,562,8.3229,-0.0874
1485.7,562.5,8.3086,-0.0875
1488.5,563,8.2967,-0.0877
1491.3,563.5,8.2824,-0.0878
1494.1,564,8.2702,-0.0879
1497.1,564.5,8.2555,-0.0881
1499.8,565,8.2408,-0.0882
1502.5,565.5,8.2284,-0.0883
1505.3,566,8.2131,-0.0883
1508.1,566.5,8.2005,-0.0883
1510.9,567,8.1853,-0.0884
1513.7,567.5,8.1724,-0.0885
1516.7,568,8.1566,-0.0886
1519.4,568.5,8.1406,-0.0886
1522.1,569,8.1273,-0.0887
1524.9,569.5,8.1114,-0.0888
1527.7,570,8.0977,-0.0888
1530.5,570.5,8.0809,-0.0889
1533.3,571,8.067,-0.089
1536,571.5,8.0502,-0.0891
1538.7,572,8.0361,-0.0891
1541.5,572.5,8.0189,-0.0892
1544.3,573,8.0043,-0.0892
1547.1,573.5,7.9868,-0.0893
1549.9,574,7.9721,-0.0893
1552.6,574.5,7.9544,-0.0894
1555.3,575,7.9395,-0.0894
1558.3,575.5,7.9214,-0.0894
1561.1,576,7.903,-0.0895
1563.9,576.5,7.8875,-0.0896
1566.7,577,7.8684,-0.0896
1569.5,577.5,7.8534,-0.0897
1572.2,578,7.8339,-0.0898
1574.9,578.5,7.818,-0.09
1577.7,579,7.7986,-0.0903
1580.5,579.5,7.7823,-0.0905
1583.3,580,7.7626,-0.0908
1586.1,580.5,7.7466,-0.091
1589.1,581,7.7266,-0.0913
1591.8,581.5,7.7064,-0.0916
1594.5,582,7.6887,-0.0918
1597.3,582.5,7.6681,-0.092
1600.1,583,7.6507,-0.0922
1602.9,583.5,7.6304,-0.0924
1605.7,584,7.6126,-0.0926
1608.4,584.5,7.5912,-0.0928
1611.1,585,7.5731,-0.093
1614.1,585.5,7.5513,-0.0932
1616.9,586,7.5291,-0.0934
1619.7,586.5,7.5106,-0.0936
1622.5,587,7.4881,-0.0938
1625.3,587.5,7.4693,-0.0939
1628,588,7.4457,-0.094
1630.7,588.5,7.4265,-0.0942
1633.7,589,7.4031,-0.0945
1636.5,589.5,7.3796,-0.0948
1639.3,590,7.3599,-0.095
1642.3,590.5,7.3369,-0.0953
1645.1,591,7.3128,-0.0955
1647.9,591.5,7.2918,-0.0957
1650.6,592,7.2681,-0.096
1653.3,592.5,7.2477,-0.0962
1656.3,593,7.2229,-0.0964
1659.1,593.5,7.1968,-0.0966
1661.9,594,7.1756,-0.0967
1664.9,594.5,7.1501,-0.0969
1667.7,595,7.1245,-0.0972
1670.5,595.5,7.1029,-0.0974
1673.5,596,7.0769,-0.0976
1676.2,596.5,7.0507,-0.0978
1678.9,597,7.0288,-0.098
1681.9,597.5,7.0022,-0.0982
1684.7,598,6.9756,-0.0984
1687.5,598.5,6.9534,-0.0986
1690.3,599,6.9265,-0.0988
1693.1,599.5,6.9037,-0.0989
1696.1,600,6.8764,-0.0992
1698.8,600.5,6.8492,-0.0998
1701.5,601,6.8263,-0.1003
1704.5,601.5,6.7986,-0.1006
1707.3,602,6.7709,-0.1008
1710.1,602.5,6.7478,-0.1007
1712.9,603,6.7197,-0.1007
1715.7,603.5,6.6963,-0.1007
1718.7,604,6.6679,-0.1006
1721.4,604.5,6.6394,-0.1006
1724.1,605,6.6155,-0.1006
1727.1,605.5,6.5869,-0.1008
1729.9,606,6.5583,-0.1011
1732.7,606.5,6.5344,-0.1011
1735.5,607,6.5055,-0.101
1738.3,607.5,6.4814,-0.1009
1741.3,608,6.4524,-0.1009
1744,608.5,6.4231,-0.1009
1746.7,609,6.3987,-0.1009
1749.5,609.5,6.3695,-0.1009
1752.3,610,6.3451,-0.101
1755.3,610.5,6.3156,-0.1012
1758.1,611,6.2861,-0.1011
1760.9,611.5,6.2614,-0.1011
1763.6,612,6.2317,-0.1012
1766.3,612.5,6.207,-0.1012
1769.3,613,6.1772,-0.1013
1772.1,613.5,6.1474,-0.1014
1774.9,614,6.1223,-0.1014
1777.9,614.5,6.0921,-0.1015
1780.7,615,6.0618,-0.1016
1783.5,615.5,6.0365,-0.1017
1786.5,616,6.0059,-0.1019
1789.2,616.5,5.9753,-0.102
1791.9,617,5.9497,-0.1022
1794.9,617.5,5.9188,-0.1024
1797.9,618,5.8876,-0.1026
1800.7,618.5,5.8565,-0.1028
1803.5,619,5.8303,-0.103
1806.5,619.5,5.7986,-0.1033
1809.3,620,5.7668,-0.1037
1812.1,620.5,5.74,-0.1039
1815.1,621,5.7077,-0.1043
1817.8,621.5,5.6751,-0.105
1820.5,622,5.6479,-0.1055
1823.5,622.5,5.6148,-0.1059
1826.5,623,5.5812,-0.1062
1829.5,623.5,5.5475,-0.1066
1832.3,624,5.5134,-0.1071
1835.1,624.5,5.4848,-0.1076
1838.1,625,5.4501,-0.1082
1841.1,625.5,5.415,-0.109
1843.9,626,5.3795,-0.1098
1846.7,626.5,5.3496,-0.1105
1849.7,627,5.3133,-0.1113
1852.7,627.5,5.2767,-0.1123
1855.7,628,5.2394,-0.1134
1858.4,628.5,5.2017,-0.1144
1861.1,629,5.1699,-0.1153
1864.1,629.5,5.1312,-0.1163
1867.1,630,5.0921,-0.1174
1869.9,630.5,5.0524,-0.1185
1872.7,631,5.0189,-0.1195
1875.7,631.5,4.9781,-0.1206
1878.7,632,4.9371,-0.1217
1881.5,632.5,4.8954,-0.1226
1884.3,633,4.86,-0.1235
1887.3,633.5,4.8171,-0.1245
1890.3,634,4.7737,-0.1255
1893.3,634.5,4.7295,-0.1265
1896,635,4.6849,-0.1275
1898.7,635.5,4.6474,-0.1283
1901.7,636,4.6018,-0.1293
1904.7,636.5,4.5556,-0.1301
1907.5,637,4.509,-0.1309
1910.3,637.5,4.4696,-0.1315
1913.3,638,4.4218,-0.1323
1916.3,638.5,4.3738,-0.1331
1919.3,639,4.3255,-0.1337
1922.3,639.5,4.2764,-0.1342
1925.3,640,4.2269,-0.1347
1928.3,640.5,4.1772,-0.1352
1931.1,641,4.1271,-0.1355
1933.9,641.5,4.0852,-0.1358
1936.9,642,4.0349,-0.136
1939.9,642.5,3.9842,-0.136
1942.6,643,3.9336,-0.1359
1945.3,643.5,3.8914,-0.1356
1948.3,644,3.841,-0.1351
1951.1,644.5,3.7904,-0.1346
1953.9,645,3.7486,-0.134
1956.9,645.5,3.6988,-0.1331
1959.7,646,3.6493,-0.1321
1962.5,646.5,3.6085,-0.131
1965.5,647,3.5602,-0.1297
1968.2,647.5,3.5126,-0.1283
1970.9,648,3.4734,-0.1269
1973.7,648.5,3.4271,-0.125
1976.5,649,3.3894,-0.1233
1979.3,649.5,3.3453,-0.121
1982.1,650,3.3093,-0.1189
1984.8,650.5,3.267,-0.1162
1987.5,651,3.233,-0.1138
1990.3,651.5,3.1934,-0.1108
1992.8,652,3.1616,-0.1082
1995.6,652.5,3.1309,-0.1055
1998.3,653,3.0956,-0.1023
2001,653.5,3.0676,-0.0995
2003.8,654,3.0355,-0.0961
2006.6,654.5,3.0099,-0.0934
2009.4,655,2.981,-0.0902
2011.9,655.5,2.9583,-0.0879
2014.6,656,2.9368,-0.086
2017.4,656.5,2.9127,-0.0838
2020.2,657,2.8937,-0.0817
2023,657.5,2.8725,-0.0789
2025.8,658,2.8562,-0.0763
2028.5,658.5,2.8381,-0.0727
2031,659,2.8242,-0.0696
2033.8,659.5,2.8112,-0.0662
2036.6,660,2.7966,-0.0621
2039.4,660.5,2.7856,-0.0588
2042.1,661,2.7734,-0.0543
2044.8,661.5,2.7641,-0.05
2047.6,662,2.754,-0.0445
2050.4,662.5,2.7461,-0.04
2053.2,663,2.7372,-0.0352
2056,663.5,2.7304,-0.0315
2058.7,664,2.7227,-0.0275
2061.4,664.5,2.7168,-0.0245
2064.4,665,2.7102,-0.0215
2067.2,665.5,2.7039,-0.0188
2070,666,2.699,-0.0167
2073,666.5,2.6931,-0.0146
2075.8,667,2.6876,-0.0126
2078.6,667.5,2.6831,-0.0112
2081.6,668,2.678,-0.0098
2084.6,668.5,2.673,-0.0085
2087.3,669,2.668,-0.0074
2090,669.5,2.6641,-0.0066
2093,670,2.6594,-0.0058
2095.8,670.5,2.6547,-0.005
2098.6,671,2.6508,-0.0045
2101.6,671.5,2.6463,-0.0038
2104.6,672,2.6419,-0.003
2107.6,672.5,2.6375,-0.0023
2110.4,673,2.6332,-0.0017
2113.2,673.5,2.6295,-0.0012
2116.2,674,2.6251,-0.0007
2119.2,674.5,2.621,-0.0001
2122.2,675,2.6167,0.0005
2124.9,675.5,2.6124,0.001
2127.6,676,2.6091,0.0014
2130.6,676.5,2.6052,0.002
2133.6,677,2.6012,0.0025
2136.6,677.5,2.5972,0.0028
2139.4,678,2.593,0.003
2142.2,678.5,2.5897,0.0033
2145.2,679,2.5858,0.0037
2148.2,679.5,2.5818,0.0042
2151,680,2.5778,0.0046
2153.8,680.5,2.5745,0.005
2156.8,681,2.5706,0.0054
2159.8,681.5,2.5669,0.0057
2162.5,682,2.563,0.006
2165.2,682.5,2.5598,0.0062
2168.2,683,2.5559,0.0065
2171.2,683.5,2.5521,0.0068
2174,684,2.5483,0.007
2176.8,684.5,2.5451,0.0072
2179.8,685,2.5413,0.0074
2182.8,685.5,2.5375,0.0077
2185.8,686,2.5337,0.008
2188.6,686.5,2.5299,0.0083
2191.4,687,2.5267,0.0086
2194.4,687.5,2.523,0.0089
2197.4,688,2.5194,0.0091
2200.4,688.5,2.5155,0.0095
2203.1,689,2.5117,0.0099
2205.8,689.5,2.5087,0.0102
2208.8,690,2.505,0.0107
2211.8,690.5,2.5012,0.0112
2214.8,691,2.4976,0.0116
2217.6,691.5,2.4938,0.012
2220.4,692,2.4906,0.0122
2223.4,692.5,2.4869,0.0125
2226.4,693,2.4832,0.0128
2229.4,693.5,2.4793,0.0132
2232.2,694,2.4756,0.0137
2235,694.5,2.4726,0.0141
2238,695,2.469,0.0146
2241,695.5,2.4653,0.0151
2244,696,2.4616,0.0156
2246.7,696.5,2.4579,0.016
2249.4,697,2.4548,0.0163
2252.4,697.5,2.4512,0.0167
2255.4,698,2.4474,0.0171
2258.4,698.5,2.4435,0.0176
2261.2,699,2.4399,0.0181
2264,699.5,2.4368,0.0185
2267,700,2.4333,0.0191
2270,700.5,2.4298,0.0196
2273,701,2.4262,0.02
2275.8,701.5,2.4224,0.0205
2278.6,702,2.4193,0.0209
2281.6,702.5,2.4155,0.0213
2284.6,703,2.4119,0.0217
2287.6,703.5,2.4083,0.0221
2290.6,704,2.4046,0.0225
2293.3,704.5,2.4012,0.0229
2296,705,2.3982,0.0232
2299,705.5,2.3946,0.0235
2302,706,2.391,0.024
2305,706.5,2.3872,0.0245
2308,707,2.3836,0.0248
2311,707.5,2.3797,0.0251
2313.8,708,2.3757,0.0253
2316.6,708.5,2.3727,0.0256
2319.6,709,2.3689,0.0258
2322.6,709.5,2.3652,0.026
2325.6,710,2.3617,0.0261
2328.6,710.5,2.3581,0.0261
2331.6,711,2.3545,0.0263
2334.6,711.5,2.3508,0.0265
2337.4,712,2.3471,0.0267
2340.2,712.5,2.3442,0.0268
2343.2,713,2.3407,0.027
2346.2,713.5,2.337,0.0271
2349.2,714,2.3334,0.0271
2352.2,714.5,2.33,0.0272
2355.2,715,2.3265,0.0272
2357.9,715.5,2.323,0.0273
2360.6,716,2.32,0.0275
2363.6,716.5,2.3165,0.0277
2366.6,717,2.3131,0.0277
2369.6,717.5,2.3097,0.0277
2372.6,718,2.3062,0.0276
2375.6,718.5,2.3028,0.0273
2378.6,719,2.2994,0.027
2381.6,719.5,2.2959,0.0268
2384.6,720,2.2926,0.0267
2387.6,720.5,2.2893,0.0267
2390.4,721,2.2861,0.0267
2393.2,721.5,2.2834,0.0268
2396.2,722,2.2802,0.0268
2399.2,722.5,2.2769,0.0268
2402.2,723,2.2735,0.0268
2405.2,723.5,2.2702,0.0268
2408.2,724,2.2671,0.0268
2411.2,724.5,2.2641,0.0269
2414.2,725,2.2609,0.0269
2417,725.5,2.2578,0.027
2419.8,726,2.2553,0.0272
2422.8,726.5,2.2521,0.0273
2425.8,727,2.249,0.0274
2428.8,727.5,2.2459,0.0276
2431.5,728,2.2429,0.0277
2434.2,728.5,2.2404,0.0278
2437.2,729,2.2375,0.0275
2440.2,729.5,2.2346,0.0265
2443.2,730,2.2317,0.0258
2446.2,730.5,2.2287,0.0257
2449,731,2.2258,0.0257
2451.8,731.5,2.2235,0.0257
2454.8,732,2.2206,0.0256
2457.8,732.5,2.2176,0.0256
2460.8,733,2.2149,0.0257
2463.8,733.5,2.2122,0.0259
2466.8,734,2.2095,0.026
2469.8,734.5,2.2068,0.0261
2472.8,735,2.2041,0.0263
2475.6,735.5,2.2015,0.0265
2478.4,736,2.1993,0.0268
2481.4,736.5,2.1967,0.0271
2484.4,737,2.1942,0.0273
2487.4,737.5,2.1916,0.0276
2490.4,738,2.1891,0.028
2493.4,738.5,2.1866,0.0282
2496.4,739,2.1841,0.0283
2499.4,739.5,2.1816,0.0286
2502.4,740,2.179,0.0289
2505.4,740.5,2.1766,0.0292
2508.4,741,2.1744,0.0295
2511.4,741.5,2.1722,0.0299
2514.4,742,2.1701,0.0301
2517.4,742.5,2.168,0.0303
2520.4,743,2.1658,0.0305
2523.4,743.5,2.1637,0.0309
2526.4,744,2.1614,0.0313
2529.1,744.5,2.1593,0.0316
2531.8,745,2.1577,0.0319
2534.8,745.5,2.1558,0.0322
2537.8,746,2.1537,0.0325
2540.8,746.5,2.1517,0.0327
2543.8,747,2.1496,0.0329
2546.8,747.5,2.1474,0.0332
2549.8,748,2.1453,0.0336
2552.8,748.5,2.1431,0.0339
2555.8,749,2.141,0.0342
2558.8,749.5,2.139,0.0345
2561.6,750,2.137,0.0348
2564.4,750.5,2.1355,0.035
2567.4,751,2.1336,0.0353
2570.4,751.5,2.1316,0.0355
2573.4,752,2.1296,0.0358
2576.4,752.5,2.1276,0.036
2579.4,753,2.1256,0.0362
2582.4,753.5,2.1237,0.0365
2585.4,754,2.1218,0.0368
2588.2,754.5,2.1199,0.037
2591,755,2.1184,0.0373
2594,755.5,2.1166,0.0375
2597,756,2.1147,0.0376
2600,756.5,2.1128,0.0378
2603,757,2.1109,0.0379
2606,757.5,2.1091,0.0381
2609,758,2.1073,0.0383
2612,758.5,2.1056,0.0385
2615,759,2.1038,0.0386
2618,759.5,2.1019,0.0387
2621,760,2.1001,0.0387
2623.7,760.5,2.0984,0.0389
2626.4,761,2.0969,0.0391
2629.4,761.5,2.095,0.0392
2632.4,762,2.0932,0.0394
2635.4,762.5,2.0915,0.0396
2638.4,763,2.09,0.0397
2641.4,763.5,2.0881,0.0399
2644.4,764,2.0863,0.0401
2647.4,764.5,2.0847,0.0402
2650.4,765,2.083,0.0404
2653.2,765.5,2.0813,0.0406
2656,766,2.0798,0.0407
2659,766.5,2.0781,0.041
2662,767,2.0765,0.0412
2665,767.5,2.0749,0.0415
2668,768,2.0732,0.0417
2671,768.5,2.0715,0.0419
2674,769,2.0699,0.0421
2677,769.5,2.0682,0.0423
2680,770,2.0667,0.0426
2683,770.5,2.0652,0.0427
2686,771,2.0635,0.0429
2689,771.5,2.0619,0.0431
2691.8,772,2.0603,0.0433
2694.6,772.5,2.059,0.0434
2697.6,773,2.0574,0.0435
2700.6,773.5,2.0557,0.0434
2703.6,774,2.0541,0.0434
2706.6,774.5,2.0524,0.0435
2709.6,775,2.0508,0.0436
2712.6,775.5,2.0493,0.0437
2715.6,776,2.0476,0.044
2718.6,776.5,2.0463,0.0443
2721.6,777,2.0449,0.0445
2724.6,777.5,2.0432,0.0449
2727.6,778,2.0417,0.0452
2730.6,778.5,2.0403,0.0454
2733.6,779,2.0388,0.0456
2736.6,779.5,2.0373,0.0457
2739.6,780,2.036,0.0458
2742.3,780.5,2.0345,0.046
2745.3,781,2.0332,0.0461
2748.6,781.5,2.0314,0.046
2751.3,782,2.03,0.046
2754,782.5,2.0288,0.0465
2757,783,2.0274,0.048
2760,783.5,2.0258,0.0494
2763,784,2.0245,0.0498
2766,784.5,2.0231,0.0497
2769,785,2.0216,0.0495
2772,785.5,2.0201,0.0492
2775,786,2.0188,0.049
2778,786.5,2.0175,0.0488
2781,787,2.016,0.0486
2784,787.5,2.0146,0.0482
2787,788,2.0131,0.0478
2790,788.5,2.0116,0.0473
2793,789,2.0101,0.0469
2796,789.5,2.0087,0.0466
2799,790,2.0073,0.0463
2801.8,790.5,2.006,0.046
2804.6,791,2.0048,0.0458
2807.6,791.5,2.0034,0.0456
2810.6,792,2.0021,0.0452
2813.6,792.5,2.0008,0.045
2816.6,793,1.9993,0.0448
2819.6,793.5,1.9979,0.0446
2822.6,794,1.9966,0.0443
2825.6,794.5,1.9953,0.044
2828.6,795,1.994,0.0438
2831.6,795.5,1.9926,0.0434
2834.6,796,1.9912,0.043
2837.6,796.5,1.9898,0.0427
2840.6,797,1.9885,0.0424
2843.4,797.5,1.9872,0.0422
2846.2,798,1.9862,0.0419
2849.2,798.5,1.9849,0.0415
2852.2,799,1.9835,0.0411
2855.2,799.5,1.9821,0.0408
2858.2,800,1.9807,0.0403
2861.2,800.5,1.9794,0.0398
2864.2,801,1.9781,0.0394
2867.2,801.5,1.9769,0.0391
2870.2,802,1.9755,0.0388
2872.9,802.5,1.9743,0.0386
2875.6,803,1.9733,0.0384
2878.6,803.5,1.9721,0.0383
2881.6,804,1.9709,0.0382
2884.6,804.5,1.9695,0.0382
2887.6,805,1.9683,0.0381
2890.6,805.5,1.9671,0.0378
2893.6,806,1.9659,0.0376
2896.6,806.5,1.9646,0.0374
2899.6,807,1.9634,0.0373
2902.6,807.5,1.9622,0.0374
2905.6,808,1.9609,0.0377
2908.6,808.5,1.9598,0.0379
2911.6,809,1.9587,0.0382
2914.4,809.5,1.9575,0.0385
2917.2,810,1.9565,0.0388
2920.2,810.5,1.9554,0.0393
2923.2,811,1.9542,0.0397
2926.2,811.5,1.953,0.0401
2929.2,812,1.9518,0.0407
2932.2,812.5,1.9506,0.0414
2935.2,813,1.9495,0.0421
2938.2,813.5,1.9484,0.043
2941.2,814,1.9473,0.0438
2944.2,814.5,1.946,0.0446
2947.2,815,1.9449,0.0454
2950,815.5,1.9437,0.0463
2952.8,816,1.9428,0.047
2955.8,816.5,1.9418,0.0478
2958.8,817,1.9406,0.0487
2961.8,817.5,1.9394,0.0495
2964.8,818,1.9383,0.0503
2967.8,818.5,1.9373,0.0512
2970.8,819,1.9361,0.052
2973.8,819.5,1.9351,0.0529
2976.8,820,1.9339,0.0537
2979.8,820.5,1.9328,0.0545
2982.8,821,1.9316,0.0554
2985.8,821.5,1.9303,0.0562
2988.8,822,1.9292,0.057
2991.8,822.5,1.9283,0.058
2994.8,823,1.9272,0.0589
2997.5,823.5,1.9261,0.0597
3000.2,824,1.9251,0.0604
3003.2,824.5,1.924,0.0612
3006.2,825,1.923,0.0622
3009.2,825.5,1.922,0.063
3012.2,826,1.9209,0.0638
3015.2,826.5,1.9198,0.0644
3018.2,827,1.9187,0.0652
3021.2,827.5,1.9175,0.0659
3024.2,828,1.9164,0.0666
3027.2,828.5,1.9154,0.0672
3030.2,829,1.9142,0.0677
3033.2,829.5,1.9131,0.0681
3036.2,830,1.9121,0.0686
3039.2,830.5,1.9109,0.0689
3042.2,831,1.9099,0.0694
3045.2,831.5,1.9088,0.0698
3048.2,832,1.9076,0.07
3051.2,832.5,1.9065,0.0703
3054.2,833,1.9054,0.0707
3057.2,833.5,1.9043,0.071
3060.2,834,1.9034,0.0712
3063.2,834.5,1.9024,0.0715
3066.2,835,1.9013,0.0717
3069.2,835.5,1.9002,0.0718
3072.2,836,1.8992,0.072
3075.2,836.5,1.8983,0.0721
3078.2,837,1.8973,0.0722
3081.2,837.5,1.8963,0.0723
3084.2,838,1.8953,0.0726
3087.2,838.5,1.8943,0.0729
3090.2,839,1.8933,0.0731
3093.2,839.5,1.8922,0.0733
3096.2,840,1.891,0.0737
3099.2,840.5,1.8899,0.0739
3102.2,841,1.8889,0.0742
3105.2,841.5,1.8877,0.0745
3108,842,1.8867,0.0748
3110.8,842.5,1.8859,0.075
3113.8,843,1.885,0.0753
3116.8,843.5,1.884,0.0756
3119.8,844,1.883,0.0758
3122.8,844.5,1.8818,0.076
3125.8,845,1.8809,0.0761
3128.8,845.5,1.8798,0.0763
3131.8,846,1.8788,0.0764
3134.8,846.5,1.8779,0.0766
3137.8,847,1.8768,0.0769
3140.8,847.5,1.8758,0.0771
3143.8,848,1.8749,0.0772
3146.8,848.5,1.874,0.0772
3149.8,849,1.8731,0.0772
3152.8,849.5,1.872,0.0772
3155.8,850,1.8709,0.0774
3158.8,850.5,1.8698,0.0776
3161.6,851,1.8687,0.0777
3164.4,851.5,1.8679,0.0779
3167.4,852,1.8671,0.0781
3170.4,852.5,1.8662,0.0782
3173.4,853,1.8652,0.0783
3176.4,853.5,1.8642,0.0784
3179.4,854,1.8631,0.0784
3182.4,854.5,1.862,0.0785
3185.4,855,1.861,0.0786
3188.4,855.5,1.8601,0.0789
3191.6,856,1.8593,0.0792
3194.8,856.5,1.8581,0.0794
3197.8,857,1.8571,0.0796
3200.8,857.5,1.8561,0.0797
3203.8,858,1.8552,0.0799
3206.8,858.5,1.8543,0.0802
3209.8,859,1.8533,0.0804
3212.8,859.5,1.8524,0.0807
3215.8,860,1.8514,0.0811
3218.8,860.5,1.8504,0.0813
3221.8,861,1.8494,0.0816
3224.8,861.5,1.8484,0.0819
3227.8,862,1.8476,0.0823
3230.8,862.5,1.8467,0.0827
3233.6,863,1.8457,0.0828
3236.4,863.5,1.8449,0.0829
3239.4,864,1.8439,0.083
3242.4,864.5,1.843,0.0832
3245.4,865,1.8421,0.0835
3248.4,865.5,1.8412,0.0837
3251.4,866,1.8404,0.084
3254.4,866.5,1.8394,0.0841
3257.4,867,1.8385,0.0842
3260.4,867.5,1.8375,0.0842
3263.4,868,1.8366,0.0844
3266.4,868.5,1.8359,0.0846
3269.4,869,1.8352,0.0846
3272.4,869.5,1.8345,0.0848
3275.4,870,1.8337,0.085
3278.1,870.5,1.8328,0.0851
3280.8,871,1.832,0.0853
3283.8,871.5,1.831,0.0854
3286.8,872,1.8302,0.0856
3289.8,872.5,1.8294,0.0858
3292.8,873,1.8285,0.0862
3295.8,873.5,1.8276,0.0866
3298.8,874,1.8268,0.0871
3302.1,874.5,1.8259,0.0874
3305.4,875,1.8249,0.0876
3308.4,875.5,1.824,0.0878
3311.4,876,1.8231,0.088
3314.4,876.5,1.8223,0.0882
3317.4,877,1.8214,0.0885
3320.4,877.5,1.8207,0.0887
3323.4,878,1.8197,0.089
3326.4,878.5,1.8188,0.0893
3329.4,879,1.8179,0.0895
3332.4,879.5,1.8171,0.0898
3335.4,880,1.8163,0.09
3338.4,880.5,1.8154,0.0903
3341.4,881,1.8146,0.0909
3344.4,881.5,1.8137,0.0913
3347.4,882,1.8128,0.0917
3350.4,882.5,1.812,0.0919
3353.4,883,1.8113,0.0921
3356.4,883.5,1.8106,0.0923
3359.4,884,1.8098,0.0924
3362.4,884.5,1.8089,0.0926
3365.6,885,1.808,0.093
3368.8,885.5,1.8071,0.0936
3371.8,886,1.8064,0.0938
3374.8,886.5,1.8057,0.0942
3377.8,887,1.805,0.0947
3380.8,887.5,1.8042,0.0952
3383.8,888,1.8033,0.0956
3386.8,888.5,1.8024,0.096
3389.8,889,1.8016,0.0964
3392.8,889.5,1.8008,0.0969
3395.8,890,1.7999,0.0973
3398.8,890.5,1.7992,0.0978
3401.8,891,1.7984,0.0984
3405,891.5,1.7976,0.0987
3408.2,892,1.7967,0.0991
3411.2,892.5,1.7959,0.0993
3414.2,893,1.7951,0.0995
3417.2,893.5,1.7943,0.0998
3420.2,894,1.7934,0.1002
3423.2,894.5,1.7927,0.1003
3426.2,895,1.7919,0.1005
3429.2,895.5,1.7913,0.1008
3432.2,896,1.7906,0.1011
3435.2,896.5,1.7899,0.1013
3438.2,897,1.7892,0.1015
3441.2,897.5,1.7886,0.1019
3444.2,898,1.788,0.1022
3447.2,898.5,1.7873,0.1027
3450,899,1.7866,0.1032
3452.8,899.5,1.7859,0.1037
3455.8,900,1.7851,0.1041
3458.8,900.5,1.7844,0.1044
3461.8,901,1.7836,0.1047
3464.8,901.5,1.7829,0.1051
3467.8,902,1.7823,0.1055
3470.8,902.5,1.7816,0.106
3473.8,903,1.7809,0.1064
3476.8,903.5,1.7803,0.1068
3479.8,904,1.7797,0.107
3482.8,904.5,1.7791,0.107
3485.8,905,1.7785,0.1073
3488.8,905.5,1.7777,0.1075
3491.8,906,1.7769,0.1076
3494.8,906.5,1.7762,0.1078
3497.8,907,1.7755,0.1081
3500.8,907.5,1.775,0.1083
3503.8,908,1.7744,0.1084
3506.8,908.5,1.7737,0.1085
3509.8,909,1.7731,0.1086
3512.8,909.5,1.7725,0.1088
3516,910,1.7718,0.1089
3519,910.5,1.771,0.1093
3522,911,1.7706,0.1098
3525.2,911.5,1.77,0.1104
3528.2,912,1.7694,0.1109
3531.2,912.5,1.7688,0.1116
3534.2,913,1.7681,0.1122
3537.2,913.5,1.7675,0.1126
3540.2,914,1.7668,0.1128
3543.2,914.5,1.7662,0.1129
3546.2,915,1.7655,0.1132
3549.2,915.5,1.765,0.1136
3552.2,916,1.7644,0.114
3555.2,916.5,1.7638,0.1143
3558.2,917,1.7632,0.1148
3561.2,917.5,1.7625,0.115
3564.2,918,1.762,0.1152
3567.2,918.5,1.7615,0.1155
3570.2,919,1.7608,0.1156
3573.2,919.5,1.7602,0.1159
3576.2,920,1.7595,0.1163
3579.2,920.5,1.759,0.1164
3582.2,921,1.7585,0.1163
3585.2,921.5,1.7579,0.1164
3588.2,922,1.7574,0.1167
3591.2,922.5,1.7568,0.1169
3594.2,923,1.7562,0.1171
3597.2,923.5,1.7556,0.1173
3600.2,924,1.7551,0.1175
3603.2,924.5,1.7546,0.1176
3606.2,925,1.7541,0.1178
3609.2,925.5,1.7536,0.118
3612.2,926,1.7531,0.1181
3615.2,926.5,1.7525,0.1182
3618.2,927,1.7521,0.1182
3621.2,927.5,1.7516,0.1181
3624.2,928,1.751,0.118
3627.2,928.5,1.7505,0.118
3630.2,929,1.7499,0.1181
3633.2,929.5,1.7495,0.1181
3636.2,930,1.7491,0.1182
3639.2,930.5,1.7487,0.1184
3642.5,931,1.7481,0.1186
3645.8,931.5,1.7474,0.1187
3648.8,932,1.7469,0.1186
3651.8,932.5,1.7464,0.1185
3654.8,933,1.7459,0.1185
3657.8,933.5,1.7454,0.1187
3660.8,934,1.745,0.1189
3663.8,934.5,1.7444,0.1192
3666.8,935,1.744,0.1196
3669.8,935.5,1.7435,0.12
3672.8,936,1.7431,0.1204
3675.8,936.5,1.7427,0.1205
3678.8,937,1.7422,0.1203
3681.8,937.5,1.7416,0.1203
3684.8,938,1.7411,0.1205
3687.8,938.5,1.7406,0.1209
3691,939,1.7403,0.1214
3694.2,939.5,1.7398,0.122
3697.2,940,1.7394,0.1222
3700.2,940.5,1.739,0.1224
3703.2,941,1.7386,0.1225
3706.2,941.5,1.7382,0.1225
3709.2,942,1.7377,0.1225
3712.2,942.5,1.7373,0.1226
3715.2,943,1.7368,0.1227
3718.4,943.5,1.7362,0.1228
3721.6,944,1.736,0.123
3724.6,944.5,1.7356,0.1232
3727.6,945,1.7351,0.1234
3730.6,945.5,1.7346,0.1236
3733.6,946,1.7342,0.1239
3736.6,946.5,1.7338,0.124
3739.6,947,1.7335,0.1241
3742.6,947.5,1.7332,0.1241
3745.6,948,1.7329,0.1241
3748.6,948.5,1.7324,0.124
3751.6,949,1.7319,0.124
3754.6,949.5,1.7315,0.124
3757.6,950,1.7311,0.1239
3760.6,950.5,1.7307,0.1238
3763.6,951,1.7304,0.1239
3766.6,951.5,1.73,0.124
3769.6,952,1.7296,0.1244
3772.6,952.5,1.7293,0.1248
3775.6,953,1.729,0.125
3778.6,953.5,1.7285,0.1252
3781.6,954,1.7281,0.1253
3784.6,954.5,1.7277,0.1254
3787.6,955,1.7273,0.1258
3790.6,955.5,1.7269,0.126
3793.9,956,1.7265,0.1261
3797.2,956.5,1.7259,0.1262
3800.2,957,1.7254,0.1264
3803.2,957.5,1.725,0.1265
3806.2,958,1.7247,0.1267
3809.2,958.5,1.7244,0.1268
3812.2,959,1.724,0.127
3815.2,959.5,1.7236,0.1271
3818.2,960,1.7233,0.1272
3821.2,960.5,1.723,0.1272
3824.2,961,1.7225,0.1273
3827.4,961.5,1.7221,0.1275
3830.9,962,1.7217,0.1276
3834.1,962.5,1.7214,0.1276
3837.4,963,1.7209,0.1276
3840.7,963.5,1.7204,0.1277
3843.9,964,1.7202,0.1278
3847.1,964.5,1.7198,0.1279
3850.1,965,1.7196,0.1278
3853.3,965.5,1.7192,0.1277
3856.5,966,1.7187,0.1278
3859.5,966.5,1.7184,0.1281
3862.5,967,1.718,0.1284
3865.8,967.5,1.7178,0.1286
3869.1,968,1.7175,0.1286
3872.1,968.5,1.7171,0.1287
3875.1,969,1.7165,0.1288
3878.1,969.5,1.7161,0.1287
3881.1,970,1.7158,0.1286
3884.1,970.5,1.7154,0.1286
3887.3,971,1.7152,0.1287
3890.5,971.5,1.7148,0.1289
3893.5,972,1.7144,0.1289
3896.5,972.5,1.7141,0.1291
3899.5,973,1.7136,0.1291
3902.5,973.5,1.7132,0.1287
3905.5,974,1.7129,0.1285
3908.7,974.5,1.7127,0.1284
3911.9,975,1.7123,0.1286
3914.9,975.5,1.712,0.1287
3917.9,976,1.7117,0.1286
3920.9,976.5,1.7113,0.1286
3923.9,977,1.711,0.1285
3926.9,977.5,1.7107,0.1284
3929.9,978,1.7103,0.1284
3933.2,978.5,1.7101,0.1284
3936.5,979,1.7096,0.1286
3939.5,979.5,1.7092,0.129
3942.5,980,1.7089,0.1293
3945.5,980.5,1.7087,0.1296
3948.5,981,1.7084,0.1298
3951.5,981.5,1.708,0.1301
3954.2,982,1.7076,0.1304
3957.2,982.5,1.7073,0.1306
3960.5,983,1.707,0.1308
3963.5,983.5,1.7068,0.1308
3966.2,984,1.7064,0.1306
3969.2,984.5,1.7061,0.1304
3972.2,985,1.7057,0.1304
3975.2,985.5,1.7055,0.1305
3978.2,986,1.7052,0.1306
3980.9,986.5,1.7049,0.1309
3983.9,987,1.7045,0.1313
3986.9,987.5,1.7041,0.1316
3989.9,988,1.7039,0.1317
3992.9,988.5,1.7038,0.1317
3995.9,989,1.7035,0.1315
3998.9,989.5,1.7031,0.1315
4001.9,990,1.7027,0.1314
4004.9,990.5,1.7024,0.1315
4007.9,991,1.7021,0.1318
4010.9,991.5,1.7017,0.1322
4013.7,992,1.7014,0.1324
4016.5,992.5,1.7012,0.1325
4019.5,993,1.7009,0.1326
4022.5,993.5,1.7005,0.1326
4025.5,994,1.7002,0.1326
4028.5,994.5,1.7,0.1327
4031.5,995,1.6996,0.1329
4034.5,995.5,1.6993,0.1332
4037.5,996,1.6989,0.1336
4040.5,996.5,1.6985,0.1342
4043.7,997,1.6982,0.1346
4046.7,997.5,1.6978,0.1351
4049.5,998,1.6976,0.1354
4052.5,998.5,1.6972,0.1356
4055.5,999,1.6969,0.1359
4058.5,999.5,1.6967,0.1364
4061.5,1000,1.6965,0.1371
4064.5,1000.5,1.6963,0.1376
4067.5,1001,1.696,0.1382
4070.5,1001.5,1.6957,0.1387
4073.5,1002,1.6953,0.139
4076.5,1002.5,1.695,0.1394
4079.5,1003,1.6946,0.14
4082.5,1003.5,1.6942,0.1407
4085.5,1004,1.6939,0.1415
4088.5,1004.5,1.6937,0.1421
4091.5,1005,1.6934,0.1425
4094.5,1005.5,1.6931,0.1426
4097.5,1006,1.6929,0.1427
4100.5,1006.5,1.6926,0.143
4103.5,1007,1.6922,0.1438
4106.5,1007.5,1.6919,0.1447
4109.5,1008,1.6917,0.1454
4112.5,1008.5,1.6914,0.1459
4115.5,1009,1.691,0.1461
4118.5,1009.5,1.6906,0.1463
4121.5,1010,1.6901,0.1467
4124.5,1010.5,1.6897,0.1472
4127.5,1011,1.6894,0.1477
4130.5,1011.5,1.6891,0.1483
4133.5,1012,1.6889,0.1486
4136.5,1012.5,1.6887,0.149
4139.5,1013,1.6885,0.1495
4142.5,1013.5,1.6881,0.15
4145.3,1014,1.6878,0.1503
4148.1,1014.5,1.6876,0.1505
4151.1,1015,1.6872,0.1508
4154.1,1015.5,1.6868,0.1511
4157.1,1016,1.6865,0.1514
4160.1,1016.5,1.6862,0.1519
4163.1,1017,1.6859,0.1523
4166.1,1017.5,1.6856,0.1526
4169.1,1018,1.6853,0.153
4172.1,1018.5,1.6849,0.1532
4175.1,1019,1.6846,0.1535
4178.1,1019.5,1.6843,0.1538
4181.1,1020,1.6839,0.154
4184.1,1020.5,1.6836,0.1541
4187.1,1021,1.6832,0.1545
4190.1,1021.5,1.683,0.1549
4193.1,1022,1.6826,0.1551
4196.1,1022.5,1.6822,0.1554
4199.1,1023,1.6817,0.1558
4202.1,1023.5,1.6816,0.156
4205.1,1024,1.6812,0.1561
4208.1,1024.5,1.6809,0.1563
4211.1,1025,1.6805,0.1566
4214.1,1025.5,1.6803,0.1567
4216.8,1026,1.6801,0.157
4219.5,1026.5,1.6799,0.1573
4222.5,1027,1.6796,0.1575
4225.8,1027.5,1.6794,0.1578
4229.1,1028,1.6791,0.1584
4232.1,1028.5,1.6787,0.1588
4235.1,1029,1.6783,0.1592
4238.1,1029.5,1.6781,0.1594
4241.3,1030,1.6778,0.1596
4244.5,1030.5,1.6775,0.1601
4247.5,1031,1.6773,0.1608
4250.5,1031.5,1.6769,0.1613
4253.5,1032,1.6765,0.1618
4256.5,1032.5,1.6762,0.1623
4259.5,1033,1.6759,0.1628
4262.3,1033.5,1.6756,0.1632
4265.1,1034,1.6753,0.1635
4268.1,1034.5,1.6749,0.164
4271.1,1035,1.6745,0.1643
4273.8,1035.5,1.6742,0.1647
4276.5,1036,1.674,0.165
4279.5,1036.5,1.6737,0.1652
4282.5,1037,1.6735,0.1655
4285.5,1037.5,1.6732,0.1657
4288.5,1038,1.6731,0.166
4291.3,1038.5,1.6727,0.1665
4294.1,1039,1.6724,0.1669
4297.1,1039.5,1.6721,0.1676
4300.1,1040,1.6719,0.1683
4303.1,1040.5,1.6715,0.169
4306.1,1041,1.6713,0.1697
4309.1,1041.5,1.6709,0.1701
4312.1,1042,1.6706,0.1704
4315.1,1042.5,1.6704,0.1706
4318.1,1043,1.67,0.1706
4320.9,1043.5,1.6697,0.1707
4323.7,1044,1.6695,0.1709
4326.7,1044.5,1.6692,0.1715
4329.7,1045,1.6689,0.1719
4332.7,1045.5,1.6685,0.1721
4335.7,1046,1.6683,0.1724
4338.7,1046.5,1.6681,0.1725
4341.7,1047,1.6678,0.1726
4344.7,1047.5,1.6675,0.1729
4347.7,1048,1.6672,0.1732
4350.7,1048.5,1.6669,0.1734
4353.7,1049,1.6666,0.1739
4356.7,1049.5,1.6662,0.1745
4359.7,1050,1.6659,0.175
4362.7,1050.5,1.6656,0.1756
4365.7,1051,1.6653,0.1761
4368.7,1051.5,1.6651,0.1765
4371.7,1052,1.6648,0.1766
4374.7,1052.5,1.6645,0.1769
4377.4,1053,1.6642,0.177
4380.1,1053.5,1.664,0.1772
4383.1,1054,1.6638,0.1775
4386.1,1054.5,1.6635,0.1779
4389.1,1055,1.6632,0.1783
4392.1,1055.5,1.663,0.1787
4395.1,1056,1.6629,0.1793
4398.1,1056.5,1.6626,0.1798
4401.1,1057,1.6623,0.18
4404.1,1057.5,1.6619,0.1805
4407.1,1058,1.6617,0.1808
4410.1,1058.5,1.6615,0.181
4413.1,1059,1.6611,0.1813
4416.1,1059.5,1.6608,0.1815
4418.9,1060,1.6606,0.1819
4421.7,1060.5,1.6604,0.1822
4424.7,1061,1.66,0.1827
4427.7,1061.5,1.6597,0.1833
4430.7,1062,1.6595,0.1838
4433.7,1062.5,1.6593,0.1844
4436.5,1063,1.6591,0.185
4439.3,1063.5,1.6588,0.1853
4442.3,1064,1.6586,0.1857
4445.3,1064.5,1.6584,0.1861
4448,1065,1.6582,0.1865
4450.7,1065.5,1.6579,0.1868
4453.7,1066,1.6576,0.1874
4456.7,1066.5,1.6573,0.188
4459.7,1067,1.6571,0.1884
4462.7,1067.5,1.6568,0.1892
4465.7,1068,1.6565,0.1901
4468.7,1068.5,1.6563,0.1908
4471.5,1069,1.656,0.1915
4474.3,1069.5,1.6558,0.1921
4477.3,1070,1.6556,0.1928
4480.3,1070.5,1.6554,0.1935
4483.3,1071,1.6551,0.1941
4486.3,1071.5,1.6549,0.1947
4489.3,1072,1.6546,0.1952
4492.3,1072.5,1.6543,0.1957
4495.1,1073,1.6541,0.1961
4497.9,1073.5,1.654,0.1966
4500.9,1074,1.6536,0.1974
4503.9,1074.5,1.6532,0.1979
4506.9,1075,1.653,0.1983
4509.9,1075.5,1.6527,0.1989
4512.9,1076,1.6525,0.1997
4515.6,1076.5,1.6522,0.2005
4518.3,1077,1.652,0.201
4521.3,1077.5,1.6519,0.2014
4524.3,1078,1.6516,0.2016
4527.3,1078.5,1.6512,0.2017
4530.3,1079,1.6508,0.2019
4533.3,1079.5,1.6505,0.2024
4536.3,1080,1.6503,0.2028
4539.1,1080.5,1.6498,0.2034
4541.9,1081,1.6497,0.2039
4544.9,1081.5,1.6496,0.2046
4547.9,1082,1.6492,0.2052
4550.9,1082.5,1.6489,0.2058
4553.9,1083,1.6486,0.2062
4556.9,1083.5,1.6485,0.2068
4559.7,1084,1.6482,0.2074
4562.5,1084.5,1.6478,0.2076
4565.5,1085,1.6475,0.208
4568.5,1085.5,1.6472,0.2087
4571.5,1086,1.6469,0.2096
4574.5,1086.5,1.6466,0.2104
4577.2,1087,1.6463,0.2107
4579.9,1087.5,1.6461,0.2111
4582.9,1088,1.6459,0.2116
4585.9,1088.5,1.6458,0.212
4588.9,1089,1.6455,0.2125
4591.9,1089.5,1.6453,0.2129
4594.9,1090,1.6451,0.2134
4597.7,1090.5,1.6448,0.2138
4600.5,1091,1.6445,0.2143
4603.5,1091.5,1.6442,0.2152
4606.5,1092,1.6439,0.2162
4609.5,1092.5,1.6437,0.2172
4612.5,1093,1.6434,0.2178
4615.3,1093.5,1.6432,0.2183
4618.1,1094,1.643,0.2185
4621.1,1094.5,1.6426,0.2189
4624.1,1095,1.6424,0.2189
4627.1,1095.5,1.6422,0.219
4630.1,1096,1.6419,0.2194
4633.1,1096.5,1.6416,0.22
4636.1,1097,1.6413,0.2204
4638.8,1097.5,1.6411,0.2205
4641.5,1098,1.6408,0.2206
4644.5,1098.5,1.6405,0.2208
4647.5,1099,1.6402,0.2212
4650.5,1099.5,1.6399,0.222
4653.5,1100,1.6396,0.2229
4656.5,1100.5,1.6393,0.2235
4659.5,1101,1.6391,0.224
4662.3,1101.5,1.6388,0.2242
4665.1,1102,1.6385,0.2244
4668.1,1102.5,1.6383,0.2247
4671.1,1103,1.6379,0.2253
4674.1,1103.5,1.6376,0.226
4676.9,1104,1.6372,0.2266
4679.7,1104.5,1.637,0.2272
4682.7,1105,1.6368,0.2278
4685.7,1105.5,1.6365,0.2281
4688.4,1106,1.6362,0.2286
4691.1,1106.5,1.6359,0.229
4694.1,1107,1.6357,0.2295
4697.1,1107.5,1.6356,0.23
4699.9,1108,1.6354,0.2304
4702.7,1108.5,1.6352,0.2307
4705.7,1109,1.6349,0.2309
4708.7,1109.5,1.6346,0.231
4711.5,1110,1.6343,0.2312
4714.3,1110.5,1.634,0.2315
4717.3,1111,1.6338,0.2321
4720.3,1111.5,1.6336,0.2328
4723.3,1112,1.6333,0.2334
4726,1112.5,1.633,0.234
4728.7,1113,1.6328,0.2345
4731.7,1113.5,1.6324,0.2349
4734.7,1114,1.6321,0.2348
4737.5,1114.5,1.6318,0.2346
4740.3,1115,1.6315,0.2347
4743.3,1115.5,1.6313,0.2349
4746.3,1116,1.6311,0.2349
4749.1,1116.5,1.6309,0.2351
4751.9,1117,1.6307,0.2353
4754.9,1117.5,1.6304,0.2353
4757.9,1118,1.6302,0.2352
4760.9,1118.5,1.6299,0.2355
4763.9,1119,1.6295,0.2359
4766.9,1119.5,1.6292,0.2363
4769.6,1120,1.6289,0.237
4772.3,1120.5,1.6287,0.2378
4775.3,1121,1.6284,0.2385
4778.3,1121.5,1.6281,0.2391
4781.3,1122,1.6276,0.2398
4784.1,1122.5,1.6273,0.2404
4786.9,1123,1.6271,0.241
4789.9,1123.5,1.6267,0.2415
4792.9,1124,1.6265,0.2418
4795.9,1124.5,1.6262,0.2419
4798.9,1125,1.6258,0.242
4801.7,1125.5,1.6254,0.2419
4804.5,1126,1.6251,0.2417
4807.5,1126.5,1.6249,0.2418
4810.5,1127,1.6246,0.2424
4813.5,1127.5,1.6243,0.2427
4816.2,1128,1.624,0.2429
4818.9,1128.5,1.6238,0.243
4821.9,1129,1.6235,0.243
4824.9,1129.5,1.6234,0.2428
4827.9,1130,1.6232,0.2428
4830.9,1130.5,1.623,0.2428
4833.7,1131,1.6227,0.2428
4836.5,1131.5,1.6224,0.243
4839.5,1132,1.6222,0.2432
4842.5,1132.5,1.6218,0.2434
4845.3,1133,1.6215,0.2437
4848.1,1133.5,1.6212,0.2441
4851.1,1134,1.6209,0.2444
4853.8,1134.5,1.6207,0.2447
4856.5,1135,1.6205,0.2448
4859.5,1135.5,1.6202,0.2448
4862.5,1136,1.62,0.245
4865.3,1136.5,1.6199,0.2453
4868.1,1137,1.6197,0.2455
4871.1,1137.5,1.6193,0.2457
4873.9,1138,1.619,0.2456
4876.7,1138.5,1.6187,0.2456
4879.7,1139,1.6183,0.2456
4882.7,1139.5,1.6181,0.2458
4885.7,1140,1.6177,0.2458
4888.4,1140.5,1.6176,0.2459
4891.1,1141,1.6174,0.2461
4894.1,1141.5,1.6171,0.2461
4897.1,1142,1.6168,0.2463
4899.9,1142.5,1.6164,0.2465
4902.7,1143,1.6161,0.2469
4905.7,1143.5,1.6158,0.2475
4908.7,1144,1.6155,0.2482
4911.5,1144.5,1.6151,0.2485
4914.3,1145,1.6148,0.2484
4917,1145.5,1.6145,0.2485
4919.7,1146,1.6143,0.2489
4922.7,1146.5,1.614,0.2493
4925.5,1147,1.6136,0.2496
4928.3,1147.5,1.6135,0.2498
4931.3,1148,1.6132,0.2501
4934.1,1148.5,1.6128,0.2503
4936.9,1149,1.6125,0.2504
4939.6,1149.5,1.6122,0.2504
4942.3,1150,1.612,0.2505
4945.3,1150.5,1.6117,0.2506
4948.1,1151,1.6114,0.251
4950.9,1151.5,1.6112,0.2513
4953.9,1152,1.6108,0.2514
4956.7,1152.5,1.6105,0.2515
4959.5,1153,1.6102,0.2516
4962.5,1153.5,1.6099,0.252
4965.2,1154,1.6096,0.2525
4967.9,1154.5,1.6093,0.2529
4970.7,1155,1.6089,0.2533
4973.5,1155.5,1.6087,0.2534
4976.5,1156,1.6084,0.2534
4979.3,1156.5,1.6081,0.2534
4982.1,1157,1.6079,0.2533
4984.8,1157.5,1.6075,0.2531
4987.5,1158,1.6073,0.2533
4990.5,1158.5,1.607,0.2537
4993.3,1159,1.6068,0.2538
4996.1,1159.5,1.6066,0.2537
4998.9,1160,1.6062,0.2539
5001.7,1160.5,1.6058,0.2543
5004.7,1161,1.6055,0.2546
5007.4,1161.5,1.6052,0.255
5010.1,1162,1.605,0.2555
5012.9,1162.5,1.6047,0.256
5015.7,1163,1.6044,0.2562
5018.7,1163.5,1.6039,0.2561
5021.5,1164,1.6035,0.2563
5024,1164.5,1.6033,0.2565
5026.7,1165,1.6031,0.2568
5029.7,1165.5,1.6027,0.257
5032.5,1166,1.6024,0.2571
5035.3,1166.5,1.6022,0.2572
5038.3,1167,1.6018,0.2574
5041.1,1167.5,1.6014,0.2577
5043.9,1168,1.601,0.2582
5046.6,1168.5,1.6007,0.2586
5049.3,1169,1.6003,0.2586
5052.1,1169.5,1.6001,0.2588
5054.9,1170,1.5998,0.2592
5057.7,1170.5,1.5995,0.2596
5060.5,1171,1.5992,0.2598
5063.2,1171.5,1.5987,0.2602
5065.9,1172,1.5985,0.2605
5068.7,1172.5,1.5981,0.261
#N/A,1173,1.5977,0.2614
