Repository: MaCFP/matl-db

# README File for CERIB

### Experimental Conditions: STA
A Perkin Elmer PYRIS was used to simultaneously conduct Thermogravimetric Analysis (TGA) and Differential Scanning Calorimetry (DSC) experiments. 

* Heating Rate: 5, 10 or 20 K/min
* Temperature program
  - Initial Temperature: 308 K (35°C)
  - Initial Isotherm: 1200 s (hold at 38 K for 1200 s)  
  - Maximum Temperature: 1173 K (900°C)
  - Final Isotherm: None
  - Type: Nitrogen
  - Flow rate: 100 ml/min
  - Note: Ultra High Purity (UHP) Nitrogen
* Crucible
  - Type: Pt
  - Volume: 60 uL
  - Lid: False
* Instrument
  - Type: Perking Elmer PYRIS

| Test Name | O2 volume % |  Initial Sample Mass (mg) |

File: Wood/Calibration_Data/CERIB/CERIB_WOOD_STA_N2_10K_R3.csv
Time (s),Temperature (K),Mass (mg),Heat Flow (W/g)
0,308,8.3155,-0.0301
4.5,308.5,8.3106,-0.0309
9,309,8.3058,-0.0317
13.5,309.5,8.3009,-0.0326
18,310,8.2957,-0.0334
22.3,310.5,8.2904,-0.0342
26.6,311,8.2856,-0.035
30.9,311.5,8.28,-0.0358
34.9,312,8.2749,-0.0365
38.9,312.5,8.2699,-0.0373
42.9,313,8.2648,-0.0381
46.9,313.5,8.2593,-0.0389
50.7,314,8.2537,-0.0397
54.5,314.5,8.2488,-0.0404
58.5,315,8.243,-0.0412
62.3,315.5,8.2372,-0.042
66.1,316,8.2321,-0.0427
69.9,316.5,8.226,-0.0435
73.4,317,8.2205,-0.0442
77.2,317.5,8.2149,-0.0448
81.2,318,8.2084,-0.0457
85,318.5,8.2018,-0.0465
88.8,319,8.196,-0.0472
92.6,319.5,8.1894,-0.048
96.1,320,8.1834,-0.0488
99.9,320.5,8.1772,-0.0496
103.7,321,8.1698,-0.0505
107.2,321.5,8.1631,-0.0512
110.7,322,8.1562,-0.052
114.2,322.5,8.1494,-0.0528
117.7,323,8.1424,-0.0536
121.5,323.5,8.1352,-0.0543
125.3,324,8.127,-0.0552
128.8,324.5,8.1199,-0.056
132.3,325,8.1124,-0.0568
135.6,325.5,8.105,-0.0575
138.8,326,8.0986,-0.0581
142.3,326.5,8.0911,-0.0589
145.8,327,8.0833,-0.0596
149.3,327.5,8.0756,-0.0604
152.5,328,8.0679,-0.0611
155.7,328.5,8.0613,-0.0616
159.2,329,8.0535,-0.0624
162.5,329.5,8.0457,-0.063
165.7,330,8.039,-0.0636
169.2,330.5,8.031,-0.0641
172.7,331,8.0231,-0.0647
176,331.5,8.0152,-0.0652
179.2,332,8.0084,-0.0656
182.7,332.5,8.0003,-0.0661
185.9,333,7.9923,-0.0665
189.2,333.5,7.9856,-0.0668
192.7,334,7.9778,-0.0672
195.9,334.5,7.9699,-0.0676
199.1,335,7.9632,-0.0677
202.3,335.5,7.9553,-0.0679
205.3,336,7.9485,-0.0682
208.6,336.5,7.9418,-0.0684
211.9,337,7.934,-0.0685
214.9,337.5,7.9274,-0.0686
218.1,338,7.921,-0.0686
221.3,338.5,7.9135,-0.0687
224.3,339,7.907,-0.0688
227.3,339.5,7.9006,-0.0688
230.3,340,7.8943,-0.0688
233.5,340.5,7.8881,-0.0687
236.7,341,7.8808,-0.0687
239.7,341.5,7.8747,-0.0685
242.7,342,7.8688,-0.0683
245.7,342.5,7.8628,-0.0682
248.7,343,7.857,-0.068
252,343.5,7.8512,-0.0678
255.3,344,7.8446,-0.0675
258.3,344.5,7.8388,-0.0674
261.3,345,7.8333,-0.0671
264.3,345.5,7.8279,-0.0667
267.3,346,7.8225,-0.0663
270.3,346.5,7.8172,-0.066
273.3,347,7.812,-0.0658
276.3,347.5,7.8069,-0.0654
279.3,348,7.8019,-0.065
282.3,348.5,7.7969,-0.0645
285.3,349,7.7921,-0.0641
288.3,349.5,7.7874,-0.0636
291.3,350,7.7828,-0.0631
294,350.5,7.7783,-0.0627
296.7,351,7.7746,-0.0622
299.7,351.5,7.7702,-0.0616
302.7,352,7.7659,-0.0611
305.5,352.5,7.7618,-0.0605
308.3,353,7.7584,-0.06
311.3,353.5,7.7544,-0.0595
314.3,354,7.7503,-0.0589
317.3,354.5,7.7464,-0.0583
320.1,355,7.7427,-0.0577
322.9,355.5,7.7397,-0.0572
325.9,356,7.7362,-0.0565
328.9,356.5,7.7328,-0.056
331.6,357,7.7294,-0.0553
334.3,357.5,7.7267,-0.0548
337.3,358,7.7235,-0.0541
340.3,358.5,7.7204,-0.0535
343.1,359,7.7174,-0.0528
345.9,359.5,7.715,-0.0523
348.9,360,7.7123,-0.0517
351.7,360.5,7.7094,-0.051
354.5,361,7.7072,-0.0505
357.5,361.5,7.7046,-0.05
360.2,362,7.7022,-0.0495
362.9,362.5,7.7002,-0.0489
365.7,363,7.6977,-0.0483
368.5,363.5,7.6957,-0.0478
371.3,364,7.6935,-0.0472
374.1,364.5,7.6917,-0.0468
377.1,365,7.6895,-0.0462
379.8,365.5,7.6875,-0.0457
382.5,366,7.6859,-0.0451
385.5,366.5,7.684,-0.0444
388.3,367,7.6822,-0.0439
391.1,367.5,7.6807,-0.0435
394.1,368,7.679,-0.043
397.1,368.5,7.6774,-0.0425
399.9,369,7.6758,-0.0421
402.7,369.5,7.6745,-0.0416
405.4,370,7.6729,-0.041
408.1,370.5,7.6717,-0.0407
411.1,371,7.6704,-0.0403
413.9,371.5,7.6691,-0.0398
416.7,372,7.6681,-0.0394
419.7,372.5,7.6668,-0.0389
422.5,373,7.6655,-0.0385
425.3,373.5,7.6646,-0.0381
428,374,7.6635,-0.0377
430.7,374.5,7.6627,-0.0374
433.7,375,7.6617,-0.037
436.5,375.5,7.6607,-0.0367
439.3,376,7.6598,-0.0364
442.3,376.5,7.6589,-0.036
445.1,377,7.6581,-0.0357
447.9,377.5,7.6575,-0.0355
450.6,378,7.6567,-0.0352
453.3,378.5,7.656,-0.0349
456.3,379,7.6553,-0.0346
459.1,379.5,7.6546,-0.0344
461.9,380,7.654,-0.0342
464.9,380.5,7.6532,-0.034
467.7,381,7.6525,-0.0338
470.5,381.5,7.652,-0.0337
473.2,382,7.6513,-0.0336
475.9,382.5,7.6509,-0.0334
478.9,383,7.6503,-0.0333
481.7,383.5,7.6497,-0.0331
484.5,384,7.6493,-0.033
487.3,384.5,7.6486,-0.0329
490.1,385,7.6481,-0.0328
492.8,385.5,7.6476,-0.0328
495.5,386,7.6472,-0.0327
498.5,386.5,7.6468,-0.0325
501.3,387,7.6464,-0.0325
504.1,387.5,7.646,-0.0324
507.1,388,7.6455,-0.0325
510.1,388.5,7.6451,-0.0325
513.1,389,7.6446,-0.0324
515.9,389.5,7.6441,-0.0324
518.7,390,7.6437,-0.0324
521.7,390.5,7.6434,-0.0323
524.7,391,7.6429,-0.0323
527.4,391.5,7.6425,-0.0323
530.1,392,7.6422,-0.0323
533.1,392.5,7.6418,-0.0323
536.1,393,7.6414,-0.0323
538.9,393.5,7.6411,-0.0324
541.7,394,7.6408,-0.0324
544.7,394.5,7.6405,-0.0323
547.5,395,7.6401,-0.0325
550.3,395.5,7.6397,-0.0325
553.3,396,7.6394,-0.0327
556,396.5,7.639,-0.0327
558.7,397,7.6387,-0.0327
561.7,397.5,7.6383,-0.0328
564.7,398,7.6378,-0.0331
567.5,398.5,7.6375,-0.0332
570.3,399,7.6373,-0.0334
573.3,399.5,7.6369,-0.0335
576.1,400,7.6365,-0.0336
578.9,400.5,7.6362,-0.0337
581.9,401,7.6358,-0.0339
584.9,401.5,7.6355,-0.034
587.6,402,7.6353,-0.0342
590.3,402.5,7.635,-0.0343
593.3,403,7.6347,-0.0344
596.1,403.5,7.6343,-0.0344
598.9,404,7.6339,-0.0346
601.9,404.5,7.6336,-0.0349
604.9,405,7.6333,-0.0351
607.7,405.5,7.633,-0.0352
610.5,406,7.6327,-0.0354
613.2,406.5,7.6323,-0.0355
615.9,407,7.632,-0.0356
618.9,407.5,7.6315,-0.0358
621.7,408,7.6311,-0.036
624.5,408.5,7.6308,-0.0362
627.5,409,7.6305,-0.0363
630.5,409.5,7.6302,-0.0365
633.3,410,7.6298,-0.0364
636.1,410.5,7.6296,-0.0366
639.1,411,7.6293,-0.0367
641.8,411.5,7.6288,-0.0367
644.5,412,7.6285,-0.0369
647.5,412.5,7.6282,-0.0371
650.3,413,7.6279,-0.0372
653.1,413.5,7.6277,-0.0372
656.1,414,7.6273,-0.0373
658.9,414.5,7.6269,-0.0375
661.7,415,7.6266,-0.0376
664.4,415.5,7.6261,-0.0378
667.1,416,7.6258,-0.0379
669.9,416.5,7.6254,-0.038
672.7,417,7.6252,-0.038
675.7,417.5,7.6248,-0.0382
678.5,418,7.6244,-0.0384
681.3,418.5,7.6241,-0.0385
684.3,419,7.6238,-0.0385
687,419.5,7.6235,-0.0387
689.7,420,7.6231,-0.0389
692.7,420.5,7.6228,-0.0389
695.5,421,7.6224,-0.039
698.3,421.5,7.6221,-0.0391
701.3,422,7.6218,-0.0393
704.1,422.5,7.6213,-0.0394
706.9,423,7.621,-0.0396
709.9,423.5,7.6206,-0.0398
712.6,424,7.6201,-0.0399
715.3,424.5,7.6196,-0.04
718.1,425,7.6193,-0.0402
720.9,425.5,7.619,-0.0403
723.7,426,7.6184,-0.0403
726.5,426.5,7.618,-0.0404
729.5,427,7.6176,-0.0406
732.5,427.5,7.6173,-0.0408
735.2,428,7.6168,-0.041
737.9,428.5,7.6164,-0.0412
740.7,429,7.616,-0.0413
743.5,429.5,7.6156,-0.0416
746.5,430,7.6151,-0.0418
749.3,430.5,7.6146,-0.0419
752.1,431,7.6142,-0.0421
754.8,431.5,7.6137,-0.0422
757.5,432,7.6133,-0.0424
760.5,432.5,7.6128,-0.0427
763.3,433,7.6124,-0.0427
766.1,433.5,7.612,-0.0429
769.1,434,7.6115,-0.0432
771.9,434.5,7.6109,-0.0433
774.7,435,7.6105,-0.0434
777.4,435.5,7.6101,-0.0437
780.1,436,7.6097,-0.0439
783.1,436.5,7.6091,-0.044
785.9,437,7.6086,-0.0442
788.7,437.5,7.6083,-0.0445
791.5,438,7.6077,-0.0447
794.3,438.5,7.6074,-0.0449
797.3,439,7.6069,-0.0452
800,439.5,7.6064,-0.0454
802.7,440,7.6059,-0.0455
805.7,440.5,7.6054,-0.0458
808.5,441,7.6048,-0.0461
811.3,441.5,7.6043,-0.0463
814.1,442,7.6038,-0.0466
816.9,442.5,7.6033,-0.0468
819.9,443,7.6027,-0.0471
822.6,443.5,7.6021,-0.0474
825.3,444,7.6017,-0.0476
828.1,444.5,7.601,-0.0479
830.9,445,7.6004,-0.0483
833.9,445.5,7.5997,-0.0486
836.7,446,7.599,-0.0488
839.5,446.5,7.5985,-0.0491
842.5,447,7.5978,-0.0494
845.2,447.5,7.5971,-0.0497
847.9,448,7.5964,-0.05
850.7,448.5,7.5955,-0.0504
853.5,449,7.5948,-0.0505
856.5,449.5,7.5942,-0.0508
859.3,450,7.5935,-0.0511
862.1,450.5,7.5928,-0.0513
865.1,451,7.5921,-0.0516
867.8,451.5,7.5912,-0.0519
870.5,452,7.5904,-0.0522
873.3,452.5,7.5895,-0.0524
876.1,453,7.5887,-0.0527
879.1,453.5,7.5878,-0.0529
881.9,454,7.5868,-0.0531
884.7,454.5,7.586,-0.0535
887.4,455,7.585,-0.0538
890.1,455.5,7.5842,-0.054
892.9,456,7.5832,-0.0543
895.7,456.5,7.5824,-0.0544
898.7,457,7.5813,-0.0546
901.5,457.5,7.5802,-0.0548
904.3,458,7.5793,-0.055
907,458.5,7.5783,-0.0553
909.7,459,7.5774,-0.0556
912.7,459.5,7.5764,-0.0558
915.5,460,7.5752,-0.0559
918.3,460.5,7.5741,-0.0562
921.1,461,7.5728,-0.0566
923.9,461.5,7.5717,-0.0568
926.6,462,7.5705,-0.057
929.3,462.5,7.5695,-0.0572
932.1,463,7.5682,-0.0574
934.9,463.5,7.567,-0.0576
937.9,464,7.5656,-0.0579
940.7,464.5,7.5644,-0.0581
943.2,465,7.5633,-0.0583
945.9,465.5,7.5621,-0.0585
948.7,466,7.5607,-0.0588
951.5,466.5,7.5595,-0.059
954.3,467,7.5579,-0.0592
957.1,467.5,7.5566,-0.0594
960.1,468,7.5551,-0.0597
962.8,468.5,7.5535,-0.06
965.5,469,7.5521,-0.0601
968.3,469.5,7.5504,-0.0604
971.1,470,7.549,-0.0606
973.9,470.5,7.5473,-0.0609
976.7,471,7.5458,-0.0611
979.4,471.5,7.544,-0.0613
982.1,472,7.5425,-0.0615
984.9,472.5,7.5407,-0.0618
987.7,473,7.5392,-0.062
990.5,473.5,7.5372,-0.0624
993.3,474,7.5356,-0.0625
996,474.5,7.5336,-0.0627
998.7,475,7.5319,-0.063
1001.5,475.5,7.53,-0.0632
1004.3,476,7.5282,-0.0634
1007.3,476.5,7.5261,-0.0637
1010.1,477,7.5241,-0.064
1012.9,477.5,7.5223,-0.0642
1015.6,478,7.5201,-0.0644
1018.3,478.5,7.5183,-0.0646
1021.1,479,7.5163,-0.0649
1023.9,479.5,7.5145,-0.0651
1026.7,480,7.5121,-0.0654
1029.5,480.5,7.5102,-0.0656
1032.2,481,7.5079,-0.0658
1034.9,481.5,7.506,-0.066
1037.9,482,7.5036,-0.0663
1040.7,482.5,7.5011,-0.0665
1043.5,483,7.4991,-0.0666
1046.3,483.5,7.4967,-0.0669
1049.1,484,7.4947,-0.067
1051.8,484.5,7.4924,-0.0673
1054.5,485,7.4903,-0.0676
1057.3,485.5,7.4877,-0.0678
1060.1,486,7.4856,-0.0679
1062.9,486.5,7.483,-0.0681
1065.7,487,7.4809,-0.0683
1068.7,487.5,7.4783,-0.0684
1071.4,488,7.4758,-0.0686
1074.1,488.5,7.4736,-0.0687
1076.9,489,7.471,-0.0689
1079.7,489.5,7.4689,-0.069
1082.5,490,7.4661,-0.0692
1085.3,490.5,7.4639,-0.0694
1088.3,491,7.4613,-0.0695
1091,491.5,7.4585,-0.0697
1093.7,492,7.4563,-0.0698
1096.5,492.5,7.4536,-0.07
1099.3,493,7.4513,-0.0701
1102.1,493.5,7.4486,-0.0703
1104.9,494,7.4463,-0.0705
1107.6,494.5,7.4434,-0.0707
1110.3,495,7.4411,-0.0708
1113.1,495.5,7.4384,-0.071
1115.9,496,7.436,-0.0712
1118.7,496.5,7.4332,-0.0713
1121.5,497,7.4308,-0.0714
1124.2,497.5,7.428,-0.0717
1126.9,498,7.4256,-0.0718
1129.7,498.5,7.4227,-0.072
1132.5,499,7.4203,-0.0722
1135.3,499.5,7.4173,-0.0724
1138.1,500,7.4148,-0.0725
1140.8,500.5,7.4118,-0.0727
1143.5,501,7.4093,-0.0728
1146.3,501.5,7.4062,-0.073
1149.1,502,7.4037,-0.0731
1151.9,502.5,7.4007,-0.0733
1154.7,503,7.3981,-0.0734
1157.7,503.5,7.3949,-0.0736
1160.4,504,7.3917,-0.0737
1163.1,504.5,7.3889,-0.0737
1165.9,505,7.3857,-0.0739
1168.7,505.5,7.3829,-0.074
1171.7,506,7.3796,-0.0741
1174.5,506.5,7.3762,-0.0743
1177.3,507,7.3734,-0.0745
1180,507.5,7.37,-0.0746
1182.7,508,7.3669,-0.0747
1185.5,508.5,7.3633,-0.0749
1188.3,509,7.3603,-0.075
1191.3,509.5,7.3567,-0.0752
1194.1,510,7.3532,-0.0753
1196.9,510.5,7.3502,-0.0754
1199.6,511,7.3464,-0.0756
1202.3,511.5,7.343,-0.0757
1205.1,512,7.3392,-0.0759
1207.9,512.5,7.336,-0.0761
1210.9,513,7.3318,-0.0762
1213.7,513.5,7.3277,-0.0763
1216.5,514,7.3243,-0.0763
1219.2,514.5,7.32,-0.0764
1221.9,515,7.3165,-0.0765
1224.7,515.5,7.312,-0.0765
1227.5,516,7.3083,-0.0765
1230.3,516.5,7.3038,-0.0766
1233.1,517,7.3001,-0.0767
1235.8,517.5,7.2955,-0.0767
1238.5,518,7.2915,-0.0768
1241.3,518.5,7.2868,-0.0769
1244.1,519,7.2828,-0.077
1246.9,519.5,7.2778,-0.0771
1249.7,520,7.2737,-0.0771
1252.4,520.5,7.2688,-0.0769
1255.1,521,7.2648,-0.0768
1257.9,521.5,7.2597,-0.0769
1260.7,522,7.2554,-0.077
1263.5,522.5,7.2503,-0.0771
1266.3,523,7.2459,-0.0772
1269,523.5,7.2405,-0.0772
1271.7,524,7.236,-0.0774
1274.5,524.5,7.2307,-0.0775
1277.3,525,7.2262,-0.0775
1280.1,525.5,7.2207,-0.0777
1282.9,526,7.2161,-0.0778
1285.6,526.5,7.2106,-0.0779
1288.3,527,7.2058,-0.0779
1291.1,527.5,7.1999,-0.0779
1293.9,528,7.1952,-0.078
1296.7,528.5,7.1895,-0.078
1299.5,529,7.1846,-0.078
1302.2,529.5,7.1786,-0.0781
1304.9,530,7.1735,-0.0782
1307.7,530.5,7.1675,-0.0783
1310.5,531,7.1622,-0.0784
1313.3,531.5,7.1559,-0.0785
1316.1,532,7.1507,-0.0786
1318.8,532.5,7.1443,-0.0787
1321.5,533,7.139,-0.0787
1324.3,533.5,7.1324,-0.0788
1327.1,534,7.1268,-0.079
1329.9,534.5,7.1201,-0.0791
1332.7,535,7.1145,-0.0792
1335.4,535.5,7.1076,-0.0794
1338.1,536,7.1019,-0.0795
1340.9,536.5,7.0949,-0.0796
1343.7,537,7.0891,-0.0797
1346.5,537.5,7.082,-0.0799
1349.3,538,7.0759,-0.0801
1352.3,538.5,7.0685,-0.0803
1355,539,7.0609,-0.0804
1357.7,539.5,7.0545,-0.0805
1360.5,540,7.0468,-0.0806
1363.3,540.5,7.0403,-0.0807
1366.1,541,7.0324,-0.0809
1368.9,541.5,7.0258,-0.081
1371.6,542,7.0179,-0.0812
1374.3,542.5,7.0113,-0.0813
1377.1,543,7.0031,-0.0815
1379.9,543.5,6.9962,-0.0816
1382.7,544,6.9878,-0.0818
1385.5,544.5,6.9807,-0.082
1388.2,545,6.9721,-0.0821
1390.9,545.5,6.9647,-0.0823
1393.7,546,6.9558,-0.0824
1396.5,546.5,6.9485,-0.0826
1399.5,547,6.9394,-0.0828
1402.3,547.5,6.9303,-0.083
1405.1,548,6.9227,-0.0831
1407.8,548.5,6.9133,-0.0833
1410.5,549,6.9053,-0.0834
1413.3,549.5,6.8957,-0.0835
1416.1,550,6.8877,-0.0837
1419.1,550.5,6.878,-0.0839
1421.9,551,6.8681,-0.0841
1424.7,551.5,6.8599,-0.0841
1427.4,552,6.8498,-0.0842
1430.1,552.5,6.8414,-0.0843
1433.1,553,6.8313,-0.0844
1435.9,553.5,6.8209,-0.0846
1438.7,554,6.8122,-0.0847
1441.5,554.5,6.8016,-0.0848
1444.3,555,6.7927,-0.0849
1447,555.5,6.7818,-0.0851
1449.7,556,6.7728,-0.0852
1452.5,556.5,6.7618,-0.0853
1455.3,557,6.7526,-0.0854
1458.1,557.5,6.7415,-0.0855
1460.9,558,6.7321,-0.0856
1463.6,558.5,6.7208,-0.0858
1466.3,559,6.7112,-0.0858
1469.1,559.5,6.6995,-0.0859
1471.9,560,6.6897,-0.086
1474.7,560.5,6.6779,-0.0861
1477.5,561,6.6678,-0.0862
1480.2,561.5,6.6557,-0.0862
1482.9,562,6.6457,-0.0863
1485.7,562.5,6.6335,-0.0864
1488.5,563,6.6231,-0.0865
1491.3,563.5,6.6106,-0.0866
1494.1,564,6.6001,-0.0866
1497.1,564.5,6.5874,-0.0867
1499.8,565,6.5745,-0.0868
1502.5,565.5,6.5636,-0.0869
1505.3,566,6.5505,-0.0869
1508.1,566.5,6.5396,-0.087
1510.9,567,6.5262,-0.0872
1513.7,567.5,6.515,-0.0873
1516.7,568,6.5014,-0.0874
1519.4,568.5,6.4878,-0.0875
1522.1,569,6.4764,-0.0875
1524.9,569.5,6.4625,-0.0876
1527.7,570,6.4508,-0.0877
1530.5,570.5,6.4368,-0.0879
1533.3,571,6.425,-0.0881
1536,571.5,6.4106,-0.0882
1538.7,572,6.3986,-0.0883
1541.5,572.5,6.3841,-0.0884
1544.3,573,6.3718,-0.0885
1547.1,573.5,6.357,-0.0886
1549.9,574,6.3445,-0.0888
1552.6,574.5,6.3295,-0.0889
1555.3,575,6.317,-0.089
1558.3,575.5,6.3017,-0.0891
1561.1,576,6.2862,-0.0893
1563.9,576.5,6.2731,-0.0894
1566.7,577,6.2575,-0.0896
1569.5,577.5,6.2444,-0.0897
1572.2,578,6.2284,-0.0901
1574.9,578.5,6.215,-0.0902
1577.7,579,6.1988,-0.0904
1580.5,579.5,6.185,-0.0908
1583.3,580,6.1685,-0.091
1586.1,580.5,6.1546,-0.0911
1589.1,581,6.1376,-0.0913
1591.8,581.5,6.1206,-0.0915
1594.5,582,6.1064,-0.0916
1597.3,582.5,6.0893,-0.0919
1600.1,583,6.0747,-0.0922
1602.9,583.5,6.057,-0.0925
1605.7,584,6.0423,-0.0927
1608.4,584.5,6.0245,-0.0929
1611.1,585,6.0095,-0.093
1614.1,585.5,5.9911,-0.0931
1616.9,586,5.9727,-0.0933
1619.7,586.5,5.9573,-0.0936
1622.5,587,5.9379,-0.0938
1625.3,587.5,5.9227,-0.0939
1628,588,5.9031,-0.094
1630.7,588.5,5.8877,-0.0941
1633.7,589,5.8677,-0.0943
1636.5,589.5,5.8486,-0.0945
1639.3,590,5.8323,-0.0947
1642.3,590.5,5.8124,-0.0949
1645.1,591,5.7921,-0.0953
1647.9,591.5,5.7752,-0.0955
1650.6,592,5.7549,-0.0956
1653.3,592.5,5.737,-0.0958
1656.3,593,5.7169,-0.0959
1659.1,593.5,5.6953,-0.096
1661.9,594,5.6783,-0.0961
1664.9,594.5,5.6562,-0.0963
1667.7,595,5.6355,-0.0965
1670.5,595.5,5.6175,-0.0967
1673.5,596,5.5958,-0.0971
1676.2,596.5,5.5739,-0.0974
1678.9,597,5.5553,-0.0974
1681.9,597.5,5.5331,-0.0975
1684.7,598,5.5103,-0.0976
1687.5,598.5,5.4916,-0.0977
1690.3,599,5.4689,-0.0978
1693.1,599.5,5.4499,-0.0979
1696.1,600,5.4271,-0.098
1698.8,600.5,5.4049,-0.0981
1701.5,601,5.3855,-0.0982
1704.5,601.5,5.3614,-0.0983
1707.3,602,5.3389,-0.0984
1710.1,602.5,5.3186,-0.0987
1712.9,603,5.2952,-0.0989
1715.7,603.5,5.2756,-0.0988
1718.7,604,5.2519,-0.0988
1721.4,604.5,5.228,-0.0988
1724.1,605,5.2081,-0.0987
1727.1,605.5,5.1842,-0.0987
1729.9,606,5.1601,-0.0987
1732.7,606.5,5.1401,-0.0988
1735.5,607,5.1159,-0.0989
1738.3,607.5,5.0957,-0.099
1741.3,608,5.0713,-0.099
1744,608.5,5.0468,-0.099
1746.7,609,5.0263,-0.099
1749.5,609.5,5.0018,-0.0991
1752.3,610,4.9813,-0.0992
1755.3,610.5,4.9567,-0.0994
1758.1,611,4.932,-0.0996
1760.9,611.5,4.9112,-0.0999
1763.6,612,4.8861,-0.0999
1766.3,612.5,4.8653,-0.1
1769.3,613,4.8403,-0.1001
1772.1,613.5,4.815,-0.1001
1774.9,614,4.7939,-0.1002
1777.9,614.5,4.7685,-0.1004
1780.7,615,4.7429,-0.1005
1783.5,615.5,4.7216,-0.1006
1786.5,616,4.696,-0.1008
1789.2,616.5,4.6702,-0.101
1791.9,617,4.6485,-0.1013
1794.9,617.5,4.6223,-0.1015
1797.9,618,4.5961,-0.1017
1800.7,618.5,4.5697,-0.1018
1803.5,619,4.5476,-0.1019
1806.5,619.5,4.5208,-0.1022
1809.3,620,4.494,-0.1025
1812.1,620.5,4.4715,-0.1028
1815.1,621,4.4441,-0.1031
1817.8,621.5,4.4165,-0.1036
1820.5,622,4.3934,-0.1043
1823.5,622.5,4.3654,-0.105
1826.5,623,4.3372,-0.1053
1829.5,623.5,4.3089,-0.1056
1832.3,624,4.28,-0.106
1835.1,624.5,4.2557,-0.1064
1838.1,625,4.2264,-0.1069
1841.1,625.5,4.1968,-0.1076
1843.9,626,4.1667,-0.1082
1846.7,626.5,4.1416,-0.1087
1849.7,627,4.1109,-0.1093
1852.7,627.5,4.0797,-0.11
1855.7,628,4.0483,-0.1108
1858.4,628.5,4.0165,-0.1117
1861.1,629,3.9898,-0.1126
1864.1,629.5,3.9572,-0.1137
1867.1,630,3.9242,-0.1146
1869.9,630.5,3.8908,-0.1153
1872.7,631,3.8625,-0.116
1875.7,631.5,3.8283,-0.1168
1878.7,632,3.7937,-0.1176
1881.5,632.5,3.7586,-0.1184
1884.3,633,3.7289,-0.119
1887.3,633.5,3.6928,-0.1199
1890.3,634,3.6562,-0.1208
1893.3,634.5,3.6192,-0.1217
1896,635,3.5819,-0.1225
1898.7,635.5,3.5504,-0.1232
1901.7,636,3.5119,-0.1239
1904.7,636.5,3.4732,-0.1246
1907.5,637,3.4341,-0.1253
1910.3,637.5,3.4011,-0.1261
1913.3,638,3.3613,-0.1268
1916.3,638.5,3.3211,-0.1275
1919.3,639,3.2803,-0.1282
1922.3,639.5,3.2394,-0.1287
1925.3,640,3.1981,-0.1291
1928.3,640.5,3.1565,-0.1296
1931.1,641,3.1146,-0.1302
1933.9,641.5,3.0796,-0.1306
1936.9,642,3.0373,-0.131
1939.9,642.5,2.9949,-0.1313
1942.6,643,2.9525,-0.1313
1945.3,643.5,2.9172,-0.1314
1948.3,644,2.8748,-0.1314
1951.1,644.5,2.8325,-0.1312
1953.9,645,2.7974,-0.1309
1956.9,645.5,2.7554,-0.1305
1959.7,646,2.7136,-0.13
1962.5,646.5,2.6792,-0.1294
1965.5,647,2.6385,-0.1287
1968.2,647.5,2.5982,-0.1278
1970.9,648,2.565,-0.1269
1973.7,648.5,2.5259,-0.1256
1976.5,649,2.494,-0.1244
1979.3,649.5,2.4566,-0.1227
1982.1,650,2.4261,-0.1211
1984.8,650.5,2.3903,-0.1192
1987.5,651,2.3615,-0.1175
1990.3,651.5,2.3278,-0.1153
1992.8,652,2.3005,-0.1133
1995.6,652.5,2.2742,-0.1113
1998.3,653,2.2439,-0.1087
2001,653.5,2.2197,-0.1065
2003.8,654,2.1919,-0.1037
2006.6,654.5,2.1698,-0.1014
2009.4,655,2.1447,-0.0983
2011.9,655.5,2.1249,-0.0958
2014.6,656,2.1062,-0.0934
2017.4,656.5,2.0849,-0.0903
2020.2,657,2.0684,-0.0877
2023,657.5,2.05,-0.0849
2025.8,658,2.0356,-0.0832
2028.5,658.5,2.0198,-0.0819
2031,659,2.0074,-0.0808
2033.8,659.5,1.9959,-0.0795
2036.6,660,1.9832,-0.0776
2039.4,660.5,1.9734,-0.076
2042.1,661,1.9628,-0.0739
2044.8,661.5,1.9546,-0.0721
2047.6,662,1.9457,-0.0699
2050.4,662.5,1.9389,-0.068
2053.2,663,1.9313,-0.0658
2056,663.5,1.9254,-0.064
2058.7,664,1.9189,-0.0619
2061.4,664.5,1.9139,-0.0603
2064.4,665,1.9081,-0.0584
2067.2,665.5,1.9027,-0.0566
2070,666,1.8985,-0.0551
2073,666.5,1.8936,-0.0534
2075.8,667,1.8888,-0.0517
2078.6,667.5,1.8851,-0.0504
2081.6,668,1.8807,-0.0489
2084.6,668.5,1.8766,-0.0475
2087.3,669,1.8726,-0.0463
2090,669.5,1.8693,-0.0455
2093,670,1.8653,-0.0445
2095.8,670.5,1.8614,-0.0437
2098.6,671,1.8581,-0.043
2101.6,671.5,1.8542,-0.0423
2104.6,672,1.8503,-0.0415
2107.6,672.5,1.8468,-0.0408
2110.4,673,1.8432,-0.0402
2113.2,673.5,1.8402,-0.0398
2116.2,674,1.8367,-0.0393
2119.2,674.5,1.8332,-0.0388
2122.2,675,1.8296,-0.0384
2124.9,675.5,1.8262,-0.038
2127.6,676,1.8234,-0.0377
2130.6,676.5,1.8199,-0.0375
2133.6,677,1.8165,-0.0372
2136.6,677.5,1.8131,-0.037
2139.4,678,1.8098,-0.037
2142.2,678.5,1.8071,-0.0368
2145.2,679,1.8038,-0.0366
2148.2,679.5,1.8005,-0.0364
2151,680,1.797,-0.0361
2153.8,680.5,1.7943,-0.0359
2156.8,681,1.7911,-0.0355
2159.8,681.5,1.7879,-0.0352
2162.5,682,1.7847,-0.0349
2165.2,682.5,1.7821,-0.0348
2168.2,683,1.7789,-0.0346
2171.2,683.5,1.7757,-0.0344
2174,684,1.7725,-0.0343
2176.8,684.5,1.7699,-0.0343
2179.8,685,1.7667,-0.0342
2182.8,685.5,1.7635,-0.034
2185.8,686,1.7603,-0.0339
2188.6,686.5,1.7572,-0.0337
2191.4,687,1.7547,-0.0336
2194.4,687.5,1.7515,-0.0335
2197.4,688,1.7483,-0.0334
2200.4,688.5,1.7451,-0.0332
2203.1,689,1.7421,-0.0329
2205.8,689.5,1.7395,-0.0325
2208.8,690,1.7364,-0.0321
2211.8,690.5,1.7333,-0.0319
2214.8,691,1.7302,-0.0316
2217.6,691.5,1.727,-0.0314
2220.4,692,1.7245,-0.0313
2223.4,692.5,1.7215,-0.0312
2226.4,693,1.7182,-0.0311
2229.4,693.5,1.7151,-0.031
2232.2,694,1.712,-0.0308
2235,694.5,1.7095,-0.0306
2238,695,1.7064,-0.0304
2241,695.5,1.7033,-0.0303
2244,696,1.7003,-0.03
2246.7,696.5,1.6973,-0.0297
2249.4,697,1.6947,-0.0296
2252.4,697.5,1.6917,-0.0294
2255.4,698,1.6887,-0.0292
2258.4,698.5,1.6857,-0.029
2261.2,699,1.6826,-0.0288
2264,699.5,1.6801,-0.0286
2267,700,1.677,-0.0283
2270,700.5,1.674,-0.028
2273,701,1.6711,-0.0278
2275.8,701.5,1.668,-0.0275
2278.6,702,1.6655,-0.0272
2281.6,702.5,1.6624,-0.027
2284.6,703,1.6593,-0.0267
2287.6,703.5,1.6563,-0.0265
2290.6,704,1.6533,-0.0263
2293.3,704.5,1.6503,-0.0261
2296,705,1.6479,-0.0259
2299,705.5,1.645,-0.0258
2302,706,1.6421,-0.0256
2305,706.5,1.6391,-0.0255
2308,707,1.6362,-0.0253
2311,707.5,1.6334,-0.0252
2313.8,708,1.6304,-0.0251
2316.6,708.5,1.628,-0.0251
2319.6,709,1.6251,-0.0251
2322.6,709.5,1.6222,-0.025
2325.6,710,1.6192,-0.0249
2328.6,710.5,1.6163,-0.0249
2331.6,711,1.6135,-0.0247
2334.6,711.5,1.6107,-0.0246
2337.4,712,1.6079,-0.0245
2340.2,712.5,1.6055,-0.0245
2343.2,713,1.6028,-0.0244
2346.2,713.5,1.5999,-0.0244
2349.2,714,1.5971,-0.0244
2352.2,714.5,1.5945,-0.0244
2355.2,715,1.5918,-0.0246
2357.9,715.5,1.5891,-0.0246
2360.6,716,1.5869,-0.0245
2363.6,716.5,1.5842,-0.0243
2366.6,717,1.5816,-0.0243
2369.6,717.5,1.5789,-0.0243
2372.6,718,1.5762,-0.0241
2375.6,718.5,1.5737,-0.024
2378.6,719,1.5712,-0.0237
2381.6,719.5,1.5687,-0.0235
2384.6,720,1.5661,-0.0231
2387.6,720.5,1.5636,-0.0229
2390.4,721,1.5611,-0.0227
2393.2,721.5,1.559,-0.0224
2396.2,722,1.5565,-0.0222
2399.2,722.5,1.5541,-0.0221
2402.2,723,1.5517,-0.0219
2405.2,723.5,1.5492,-0.0218
2408.2,724,1.5469,-0.0218
2411.2,724.5,1.5445,-0.0218
2414.2,725,1.5422,-0.0217
2417,725.5,1.5397,-0.0217
2419.8,726,1.5377,-0.0216
2422.8,726.5,1.5355,-0.0215
2425.8,727,1.5333,-0.0216
2428.8,727.5,1.5309,-0.0217
2431.5,728,1.5286,-0.0218
2434.2,728.5,1.5268,-0.0219
2437.2,729,1.5246,-0.0224
2440.2,729.5,1.5224,-0.0236
2443.2,730,1.5202,-0.0244
2446.2,730.5,1.518,-0.0247
2449,731,1.5161,-0.025
2451.8,731.5,1.5143,-0.0252
2454.8,732,1.5122,-0.0255
2457.8,732.5,1.5102,-0.0256
2460.8,733,1.5081,-0.0256
2463.8,733.5,1.5059,-0.0256
2466.8,734,1.5039,-0.0255
2469.8,734.5,1.502,-0.0254
2472.8,735,1.5,-0.0254
2475.6,735.5,1.498,-0.0253
2478.4,736,1.4964,-0.0253
2481.4,736.5,1.4944,-0.0251
2484.4,737,1.4924,-0.0245
2487.4,737.5,1.4906,-0.0232
2490.4,738,1.4888,-0.0227
2493.4,738.5,1.4869,-0.0228
2496.4,739,1.4849,-0.0228
2499.4,739.5,1.483,-0.0226
2502.4,740,1.4812,-0.0223
2505.4,740.5,1.4794,-0.0223
2508.4,741,1.4775,-0.0221
2511.4,741.5,1.4757,-0.0219
2514.4,742,1.474,-0.0218
2517.4,742.5,1.4723,-0.0217
2520.4,743,1.4707,-0.0216
2523.4,743.5,1.4689,-0.0216
2526.4,744,1.4673,-0.0215
2529.1,744.5,1.4655,-0.0215
2531.8,745,1.464,-0.0214
2534.8,745.5,1.4623,-0.0214
2537.8,746,1.4607,-0.0213
2540.8,746.5,1.4591,-0.0214
2543.8,747,1.4574,-0.0215
2546.8,747.5,1.4558,-0.0213
2549.8,748,1.4541,-0.0211
2552.8,748.5,1.4524,-0.021
2555.8,749,1.4507,-0.0208
2558.8,749.5,1.4491,-0.0206
2561.6,750,1.4476,-0.0204
2564.4,750.5,1.4463,-0.0202
2567.4,751,1.4447,-0.0199
2570.4,751.5,1.4431,-0.0197
2573.4,752,1.4416,-0.0194
2576.4,752.5,1.4401,-0.0192
2579.4,753,1.4385,-0.0191
2582.4,753.5,1.4369,-0.019
2585.4,754,1.4354,-0.0187
2588.2,754.5,1.4338,-0.0185
2591,755,1.4325,-0.0183
2594,755.5,1.431,-0.0181
2597,756,1.4296,-0.0179
2600,756.5,1.4282,-0.0177
2603,757,1.4267,-0.0175
2606,757.5,1.4253,-0.0174
2609,758,1.4238,-0.0172
2612,758.5,1.4224,-0.017
2615,759,1.421,-0.0167
2618,759.5,1.4195,-0.0165
2621,760,1.4181,-0.0163
2623.7,760.5,1.4167,-0.0161
2626.4,761,1.4156,-0.0158
2629.4,761.5,1.4141,-0.0155
2632.4,762,1.4128,-0.0152
2635.4,762.5,1.4114,-0.0149
2638.4,763,1.41,-0.0144
2641.4,763.5,1.4086,-0.014
2644.4,764,1.4073,-0.0135
2647.4,764.5,1.4059,-0.0131
2650.4,765,1.4046,-0.0127
2653.2,765.5,1.4033,-0.0125
2656,766,1.4022,-0.0122
2659,766.5,1.4008,-0.0119
2662,767,1.3994,-0.0116
2665,767.5,1.3981,-0.0113
2668,768,1.3968,-0.0111
2671,768.5,1.3955,-0.0108
2674,769,1.3942,-0.0104
2677,769.5,1.3929,-0.0101
2680,770,1.3914,-0.0099
2683,770.5,1.3903,-0.0098
2686,771,1.3891,-0.0095
2689,771.5,1.3878,-0.0091
2691.8,772,1.3864,-0.0087
2694.6,772.5,1.3853,-0.0085
2697.6,773,1.384,-0.0084
2700.6,773.5,1.3828,-0.0084
2703.6,774,1.3816,-0.0084
2706.6,774.5,1.3804,-0.0085
2709.6,775,1.3791,-0.0085
2712.6,775.5,1.3777,-0.0084
2715.6,776,1.3765,-0.0082
2718.6,776.5,1.3752,-0.0081
2721.6,777,1.374,-0.008
2724.6,777.5,1.3728,-0.0077
2727.6,778,1.3717,-0.0075
2730.6,778.5,1.3706,-0.0075
2733.6,779,1.3694,-0.0075
2736.6,779.5,1.3682,-0.0073
2739.6,780,1.3671,-0.0072
2742.3,780.5,1.366,-0.0071
2745.3,781,1.3651,-0.007
2748.6,781.5,1.3639,-0.0071
2751.3,782,1.3628,-0.0073
2754,782.5,1.3618,-0.0073
2757,783,1.3605,-0.0073
2760,783.5,1.3594,-0.0074
2763,784,1.3583,-0.0074
2766,784.5,1.3572,-0.0074
2769,785,1.3561,-0.0075
2772,785.5,1.355,-0.0078
2775,786,1.354,-0.0081
2778,786.5,1.3531,-0.0083
2781,787,1.3519,-0.0085
2784,787.5,1.3508,-0.0087
2787,788,1.3498,-0.009
2790,788.5,1.3486,-0.0092
2793,789,1.3475,-0.0094
2796,789.5,1.3465,-0.0095
2799,790,1.3455,-0.0097
2801.8,790.5,1.3444,-0.0099
2804.6,791,1.3434,-0.01
2807.6,791.5,1.3425,-0.0101
2810.6,792,1.3415,-0.0104
2813.6,792.5,1.3404,-0.0107
2816.6,793,1.3394,-0.011
2819.6,793.5,1.3383,-0.0112
2822.6,794,1.3372,-0.0115
2825.6,794.5,1.3361,-0.0119
2828.6,795,1.335,-0.0122
2831.6,795.5,1.3339,-0.0126
2834.6,796,1.3328,-0.013
2837.6,796.5,1.3318,-0.0132
2840.6,797,1.3309,-0.0132
2843.4,797.5,1.3301,-0.0131
2846.2,798,1.3293,-0.0132
2849.2,798.5,1.3283,-0.0135
2852.2,799,1.3272,-0.0138
2855.2,799.5,1.3262,-0.0142
2858.2,800,1.3252,-0.0146
2861.2,800.5,1.3242,-0.0149
2864.2,801,1.3232,-0.0151
2867.2,801.5,1.3222,-0.0154
2870.2,802,1.3212,-0.0157
2872.9,802.5,1.3202,-0.0157
2875.6,803,1.3194,-0.0157
2878.6,803.5,1.3184,-0.0158
2881.6,804,1.3174,-0.0159
2884.6,804.5,1.3165,-0.0161
2887.6,805,1.3155,-0.0162
2890.6,805.5,1.3146,-0.0163
2893.6,806,1.3137,-0.0163
2896.6,806.5,1.3129,-0.0163
2899.6,807,1.312,-0.0162
2902.6,807.5,1.3111,-0.0159
2905.6,808,1.3102,-0.0155
2908.6,808.5,1.3093,-0.015
2911.6,809,1.3084,-0.0146
2914.4,809.5,1.3074,-0.0143
2917.2,810,1.3067,-0.014
2920.2,810.5,1.3059,-0.0137
2923.2,811,1.305,-0.0133
2926.2,811.5,1.3042,-0.0129
2929.2,812,1.3034,-0.0123
2932.2,812.5,1.3024,-0.0117
2935.2,813,1.3015,-0.011
2938.2,813.5,1.3005,-0.0102
2941.2,814,1.2998,-0.0094
2944.2,814.5,1.2989,-0.0084
2947.2,815,1.2979,-0.0077
2950,815.5,1.2969,-0.0068
2952.8,816,1.2962,-0.0061
2955.8,816.5,1.2953,-0.0052
2958.8,817,1.2945,-0.0044
2961.8,817.5,1.2936,-0.0037
2964.8,818,1.2928,-0.0029
2967.8,818.5,1.292,-0.0022
2970.8,819,1.2911,-0.0018
2973.8,819.5,1.2903,-0.0013
2976.8,820,1.2896,-0.0008
2979.8,820.5,1.2887,-0.0002
2982.8,821,1.2877,0.0005
2985.8,821.5,1.2868,0.0013
2988.8,822,1.286,0.0021
2991.8,822.5,1.2853,0.003
2994.8,823,1.2845,0.004
2997.5,823.5,1.2836,0.0048
3000.2,824,1.283,0.0055
3003.2,824.5,1.2821,0.0064
3006.2,825,1.2812,0.0073
3009.2,825.5,1.2803,0.0081
3012.2,826,1.2797,0.0089
3015.2,826.5,1.2787,0.0096
3018.2,827,1.278,0.0103
3021.2,827.5,1.2772,0.0111
3024.2,828,1.2764,0.0119
3027.2,828.5,1.2755,0.0126
3030.2,829,1.2747,0.0132
3033.2,829.5,1.274,0.0138
3036.2,830,1.2732,0.0142
3039.2,830.5,1.2723,0.0147
3042.2,831,1.2715,0.0152
3045.2,831.5,1.2708,0.0157
3048.2,832,1.2699,0.0162
3051.2,832.5,1.269,0.0166
3054.2,833,1.2683,0.0171
3057.2,833.5,1.2675,0.0174
3060.2,834,1.2667,0.0178
3063.2,834.5,1.2658,0.0181
3066.2,835,1.2651,0.0184
3069.2,835.5,1.2642,0.0187
3072.2,836,1.2633,0.019
3075.2,836.5,1.2625,0.0193
3078.2,837,1.2617,0.0195
3081.2,837.5,1.2609,0.0199
3084.2,838,1.2601,0.0201
3087.2,838.5,1.2595,0.0205
3090.2,839,1.2588,0.0208
3093.2,839.5,1.258,0.0211
3096.2,840,1.2572,0.0215
3099.2,840.5,1.2564,0.0219
3102.2,841,1.2557,0.0222
3105.2,841.5,1.2549,0.0225
3108,842,1.2541,0.0228
3110.8,842.5,1.2535,0.0231
3113.8,843,1.2528,0.0236
3116.8,843.5,1.2522,0.0239
3119.8,844,1.2513,0.0242
3122.8,844.5,1.2505,0.0243
3125.8,845,1.2497,0.0245
3128.8,845.5,1.2489,0.0247
3131.8,846,1.2481,0.0249
3134.8,846.5,1.2475,0.0252
3137.8,847,1.2468,0.0256
3140.8,847.5,1.2461,0.0259
3143.8,848,1.2453,0.026
3146.8,848.5,1.2444,0.026
3149.8,849,1.2437,0.026
3152.8,849.5,1.2429,0.0261
3155.8,850,1.2422,0.0262
3158.8,850.5,1.2414,0.0265
3161.6,851,1.2406,0.0268
3164.4,851.5,1.24,0.0271
3167.4,852,1.2392,0.0275
3170.4,852.5,1.2385,0.0277
3173.4,853,1.2378,0.0278
3176.4,853.5,1.2371,0.0281
3179.4,854,1.2363,0.0282
3182.4,854.5,1.2355,0.0283
3185.4,855,1.2348,0.0285
3188.4,855.5,1.2341,0.029
3191.6,856,1.2333,0.0293
3194.8,856.5,1.2324,0.0297
3197.8,857,1.2316,0.0298
3200.8,857.5,1.2309,0.0301
3203.8,858,1.2303,0.0303
3206.8,858.5,1.2296,0.0306
3209.8,859,1.2289,0.0308
3212.8,859.5,1.2283,0.0312
3215.8,860,1.2275,0.0315
3218.8,860.5,1.2267,0.0318
3221.8,861,1.226,0.0322
3224.8,861.5,1.2253,0.0326
3227.8,862,1.2246,0.033
3230.8,862.5,1.224,0.0335
3233.6,863,1.2231,0.0339
3236.4,863.5,1.2225,0.0341
3239.4,864,1.2217,0.0341
3242.4,864.5,1.221,0.0343
3245.4,865,1.2203,0.0345
3248.4,865.5,1.2196,0.0348
3251.4,866,1.219,0.035
3254.4,866.5,1.2184,0.0352
3257.4,867,1.2178,0.0354
3260.4,867.5,1.217,0.0356
3263.4,868,1.2162,0.036
3266.4,868.5,1.2155,0.0364
3269.4,869,1.2149,0.0367
3272.4,869.5,1.2142,0.037
3275.4,870,1.2135,0.0373
3278.1,870.5,1.2128,0.0376
3280.8,871,1.2123,0.0378
3283.8,871.5,1.2116,0.038
3286.8,872,1.211,0.0382
3289.8,872.5,1.2104,0.0386
3292.8,873,1.2097,0.039
3295.8,873.5,1.209,0.0395
3298.8,874,1.2082,0.04
3302.1,874.5,1.2077,0.0405
3305.4,875,1.2071,0.0409
3308.4,875.5,1.2064,0.0411
3311.4,876,1.2058,0.0415
3314.4,876.5,1.2051,0.0418
3317.4,877,1.2045,0.0421
3320.4,877.5,1.2039,0.0424
3323.4,878,1.2032,0.0428
3326.4,878.5,1.2025,0.0432
3329.4,879,1.2019,0.0436
3332.4,879.5,1.2013,0.0441
3335.4,880,1.2006,0.0444
3338.4,880.5,1.2001,0.0447
3341.4,881,1.1994,0.0451
3344.4,881.5,1.1987,0.0456
3347.4,882,1.1981,0.046
3350.4,882.5,1.1975,0.0464
3353.4,883,1.1969,0.0466
3356.4,883.5,1.1964,0.0469
3359.4,884,1.1958,0.0472
3362.4,884.5,1.1952,0.0476
3365.6,885,1.1944,0.0481
3368.8,885.5,1.1936,0.0486
3371.8,886,1.1931,0.0489
3374.8,886.5,1.1924,0.0493
3377.8,887,1.1919,0.0498
3380.8,887.5,1.1913,0.0503
3383.8,888,1.1908,0.0508
3386.8,888.5,1.1901,0.0512
3389.8,889,1.1895,0.0516
3392.8,889.5,1.189,0.0521
3395.8,890,1.1884,0.0525
3398.8,890.5,1.1878,0.0529
3401.8,891,1.1873,0.0535
3405,891.5,1.1867,0.0539
3408.2,892,1.186,0.0544
3411.2,892.5,1.1855,0.0548
3414.2,893,1.1849,0.055
3417.2,893.5,1.1844,0.0552
3420.2,894,1.1838,0.0554
3423.2,894.5,1.1832,0.0558
3426.2,895,1.1826,0.0561
3429.2,895.5,1.1821,0.0564
3432.2,896,1.1816,0.0567
3435.2,896.5,1.181,0.0569
3438.2,897,1.1804,0.0571
3441.2,897.5,1.1798,0.0574
3444.2,898,1.1793,0.0578
3447.2,898.5,1.1789,0.0581
3450,899,1.1784,0.0586
3452.8,899.5,1.178,0.0589
3455.8,900,1.1774,0.0592
3458.8,900.5,1.177,0.0595
3461.8,901,1.1766,0.0598
3464.8,901.5,1.176,0.0603
3467.8,902,1.1753,0.0607
3470.8,902.5,1.1748,0.0612
3473.8,903,1.1744,0.0617
3476.8,903.5,1.1739,0.0622
3479.8,904,1.1734,0.0625
3482.8,904.5,1.1729,0.0627
3485.8,905,1.1723,0.0629
3488.8,905.5,1.1718,0.0631
3491.8,906,1.1714,0.0633
3494.8,906.5,1.171,0.0636
3497.8,907,1.1705,0.0641
3500.8,907.5,1.17,0.0644
3503.8,908,1.1695,0.0646
3506.8,908.5,1.1691,0.0649
3509.8,909,1.1686,0.0652
3512.8,909.5,1.168,0.0656
3516,910,1.1675,0.0659
3519,910.5,1.167,0.0665
3522,911,1.1666,0.067
3525.2,911.5,1.1661,0.0676
3528.2,912,1.1656,0.0682
3531.2,912.5,1.165,0.0688
3534.2,913,1.1645,0.0694
3537.2,913.5,1.1641,0.0697
3540.2,914,1.1637,0.0699
3543.2,914.5,1.1633,0.0699
3546.2,915,1.1629,0.07
3549.2,915.5,1.1624,0.0701
3552.2,916,1.1619,0.0702
3555.2,916.5,1.1616,0.0704
3558.2,917,1.1612,0.0706
3561.2,917.5,1.1606,0.0706
3564.2,918,1.1601,0.0707
3567.2,918.5,1.1597,0.0709
3570.2,919,1.1592,0.071
3573.2,919.5,1.1589,0.0711
3576.2,920,1.1585,0.0714
3579.2,920.5,1.1581,0.0716
3582.2,921,1.1577,0.0715
3585.2,921.5,1.1573,0.0717
3588.2,922,1.157,0.072
3591.2,922.5,1.1568,0.0723
3594.2,923,1.1563,0.0727
3597.2,923.5,1.1559,0.0733
3600.2,924,1.1555,0.0738
3603.2,924.5,1.1551,0.0741
3606.2,925,1.1547,0.0745
3609.2,925.5,1.1544,0.0748
3612.2,926,1.154,0.075
3615.2,926.5,1.1535,0.0752
3618.2,927,1.1532,0.0753
3621.2,927.5,1.1529,0.0751
3624.2,928,1.1526,0.0749
3627.2,928.5,1.1523,0.075
3630.2,929,1.152,0.0751
3633.2,929.5,1.1516,0.0752
3636.2,930,1.1511,0.0755
3639.2,930.5,1.1506,0.0759
3642.5,931,1.1504,0.0762
3645.8,931.5,1.1501,0.0763
3648.8,932,1.1497,0.0762
3651.8,932.5,1.1495,0.0762
3654.8,933,1.1492,0.0761
3657.8,933.5,1.1486,0.0761
3660.8,934,1.1483,0.0763
3663.8,934.5,1.148,0.0768
3666.8,935,1.1475,0.0773
3669.8,935.5,1.1472,0.0777
3672.8,936,1.1469,0.078
3675.8,936.5,1.1465,0.0781
3678.8,937,1.1462,0.0779
3681.8,937.5,1.146,0.0778
3684.8,938,1.1457,0.0779
3687.8,938.5,1.1454,0.0782
3691,939,1.1451,0.0785
3694.2,939.5,1.1448,0.0789
3697.2,940,1.1446,0.0793
3700.2,940.5,1.1443,0.0794
3703.2,941,1.144,0.0796
3706.2,941.5,1.1437,0.0797
3709.2,942,1.1434,0.0796
3712.2,942.5,1.1431,0.0798
3715.2,943,1.1428,0.0799
3718.4,943.5,1.1425,0.08
3721.6,944,1.1422,0.0802
3724.6,944.5,1.1418,0.0802
3727.6,945,1.1415,0.0802
3730.6,945.5,1.1413,0.0804
3733.6,946,1.141,0.0805
3736.6,946.5,1.1407,0.0802
3739.6,947,1.1405,0.08
3742.6,947.5,1.1401,0.08
3745.6,948,1.1397,0.0801
3748.6,948.5,1.1394,0.0802
3751.6,949,1.1392,0.0801
3754.6,949.5,1.1388,0.08
3757.6,950,1.1386,0.0799
3760.6,950.5,1.1384,0.0799
3763.6,951,1.1381,0.08
3766.6,951.5,1.1378,0.08
3769.6,952,1.1376,0.0802
3772.6,952.5,1.1374,0.0805
3775.6,953,1.1371,0.0806
3778.6,953.5,1.1368,0.0806
3781.6,954,1.1364,0.0807
3784.6,954.5,1.1362,0.0808
3787.6,955,1.136,0.0811
3790.6,955.5,1.1357,0.0812
3793.9,956,1.1353,0.0813
3797.2,956.5,1.1351,0.0813
3800.2,957,1.1348,0.0814
3803.2,957.5,1.1344,0.0814
3806.2,958,1.1341,0.0815
3809.2,958.5,1.134,0.0817
3812.2,959,1.1338,0.0817
3815.2,959.5,1.1334,0.0816
3818.2,960,1.1332,0.0816
3821.2,960.5,1.1329,0.0817
3824.2,961,1.1325,0.0821
3827.4,961.5,1.1324,0.0823
3830.9,962,1.1322,0.0824
3834.1,962.5,1.1319,0.0826
3837.4,963,1.1317,0.0828
3840.7,963.5,1.1314,0.0831
3843.9,964,1.1312,0.0833
3847.1,964.5,1.1309,0.0833
3850.1,965,1.1307,0.0833
3853.3,965.5,1.1305,0.0834
3856.5,966,1.1302,0.0836
3859.5,966.5,1.1299,0.0839
3862.5,967,1.1296,0.0842
3865.8,967.5,1.1294,0.0845
3869.1,968,1.1292,0.0848
3872.1,968.5,1.129,0.0852
3875.1,969,1.1287,0.0858
3878.1,969.5,1.1284,0.086
3881.1,970,1.1282,0.0862
3884.1,970.5,1.1279,0.0864
3887.3,971,1.1276,0.0868
3890.5,971.5,1.1274,0.0872
3893.5,972,1.127,0.0876
3896.5,972.5,1.1268,0.088
3899.5,973,1.1266,0.0883
3902.5,973.5,1.1263,0.0883
3905.5,974,1.1262,0.0883
3908.7,974.5,1.126,0.0887
3911.9,975,1.1258,0.089
3914.9,975.5,1.1255,0.0894
3917.9,976,1.1252,0.0896
3920.9,976.5,1.125,0.0898
3923.9,977,1.1249,0.0901
3926.9,977.5,1.1246,0.0903
3929.9,978,1.1244,0.0906
3933.2,978.5,1.1241,0.091
3936.5,979,1.1238,0.0916
3939.5,979.5,1.1235,0.0922
3942.5,980,1.1232,0.0928
3945.5,980.5,1.1229,0.0933
3948.5,981,1.1226,0.0938
3951.5,981.5,1.1225,0.0941
3954.2,982,1.1224,0.0943
3957.2,982.5,1.1223,0.0944
3960.5,983,1.1221,0.0946
3963.5,983.5,1.1217,0.0948
3966.2,984,1.1215,0.095
3969.2,984.5,1.1213,0.095
3972.2,985,1.1211,0.0952
3975.2,985.5,1.121,0.0953
3978.2,986,1.1207,0.0957
3980.9,986.5,1.1205,0.096
3983.9,987,1.1203,0.0964
3986.9,987.5,1.1201,0.0967
3989.9,988,1.1199,0.0969
3992.9,988.5,1.1198,0.0969
3995.9,989,1.1196,0.0969
3998.9,989.5,1.1194,0.097
4001.9,990,1.1191,0.0973
4004.9,990.5,1.1188,0.0976
4007.9,991,1.1186,0.0978
4010.9,991.5,1.1183,0.098
4013.7,992,1.118,0.0981
4016.5,992.5,1.1179,0.0983
4019.5,993,1.1178,0.0986
4022.5,993.5,1.1176,0.0988
4025.5,994,1.1174,0.099
4028.5,994.5,1.1172,0.0992
4031.5,995,1.1169,0.0995
4034.5,995.5,1.1168,0.0997
4037.5,996,1.1166,0.1
4040.5,996.5,1.1163,0.1002
4043.7,997,1.116,0.1003
4046.7,997.5,1.1158,0.1004
4049.5,998,1.1156,0.1004
4052.5,998.5,1.1153,0.1005
4055.5,999,1.115,0.1007
4058.5,999.5,1.1148,0.1013
4061.5,1000,1.1145,0.1018
4064.5,1000.5,1.1142,0.1021
4067.5,1001,1.114,0.1024
4070.5,1001.5,1.1139,0.1026
4073.5,1002,1.1137,0.1029
4076.5,1002.5,1.1135,0.1032
4079.5,1003,1.1133,0.1037
4082.5,1003.5,1.1131,0.1042
4085.5,1004,1.113,0.1046
4088.5,1004.5,1.1127,0.1049
4091.5,1005,1.1124,0.105
4094.5,1005.5,1.1122,0.1048
4097.5,1006,1.1119,0.1046
4100.5,1006.5,1.1117,0.1047
4103.5,1007,1.1115,0.1051
4106.5,1007.5,1.1112,0.1057
4109.5,1008,1.111,0.1063
4112.5,1008.5,1.1108,0.1066
4115.5,1009,1.1106,0.1067
4118.5,1009.5,1.1104,0.1068
4121.5,1010,1.11,0.107
4124.5,1010.5,1.1098,0.1075
4127.5,1011,1.1095,0.108
4130.5,1011.5,1.1094,0.1085
4133.5,1012,1.1092,0.1088
4136.5,1012.5,1.1089,0.1093
4139.5,1013,1.1086,0.1098
4142.5,1013.5,1.1085,0.1102
4145.3,1014,1.1083,0.1107
4148.1,1014.5,1.1082,0.111
4151.1,1015,1.1079,0.1111
4154.1,1015.5,1.1076,0.1113
4157.1,1016,1.1073,0.1116
4160.1,1016.5,1.1072,0.1121
4163.1,1017,1.1071,0.1126
4166.1,1017.5,1.1068,0.1131
4169.1,1018,1.1066,0.1136
4172.1,1018.5,1.1065,0.114
4175.1,1019,1.1062,0.1144
4178.1,1019.5,1.106,0.1148
4181.1,1020,1.1057,0.115
4184.1,1020.5,1.1055,0.1151
4187.1,1021,1.1052,0.1156
4190.1,1021.5,1.105,0.1161
4193.1,1022,1.1049,0.1165
4196.1,1022.5,1.1046,0.117
4199.1,1023,1.1044,0.1175
4202.1,1023.5,1.1042,0.1179
4205.1,1024,1.1041,0.1181
4208.1,1024.5,1.104,0.1183
4211.1,1025,1.1038,0.1187
4214.1,1025.5,1.1034,0.1189
4216.8,1026,1.1031,0.1193
4219.5,1026.5,1.1029,0.1196
4222.5,1027,1.1026,0.1197
4225.8,1027.5,1.1024,0.1198
4229.1,1028,1.1021,0.1204
4232.1,1028.5,1.1019,0.1208
4235.1,1029,1.1017,0.1213
4238.1,1029.5,1.1014,0.1218
4241.3,1030,1.101,0.1221
4244.5,1030.5,1.1008,0.1227
4247.5,1031,1.1006,0.1235
4250.5,1031.5,1.1003,0.124
4253.5,1032,1.1001,0.1246
4256.5,1032.5,1.0999,0.1252
4259.5,1033,1.0997,0.1258
4262.3,1033.5,1.0995,0.1266
4265.1,1034,1.0993,0.1274
4268.1,1034.5,1.0991,0.1281
4271.1,1035,1.0989,0.1286
4273.8,1035.5,1.0986,0.1291
4276.5,1036,1.0985,0.1295
4279.5,1036.5,1.0983,0.13
4282.5,1037,1.098,0.1305
4285.5,1037.5,1.0977,0.1309
4288.5,1038,1.0974,0.1314
4291.3,1038.5,1.0971,0.132
4294.1,1039,1.097,0.1326
4297.1,1039.5,1.0969,0.1334
4300.1,1040,1.0968,0.1342
4303.1,1040.5,1.0965,0.1348
4306.1,1041,1.0962,0.1354
4309.1,1041.5,1.0961,0.1357
4312.1,1042,1.0959,0.1358
4315.1,1042.5,1.0956,0.1361
4318.1,1043,1.0955,0.1363
4320.9,1043.5,1.0952,0.1364
4323.7,1044,1.095,0.1367
4326.7,1044.5,1.0949,0.1372
4329.7,1045,1.0947,0.1378
4332.7,1045.5,1.0944,0.1384
4335.7,1046,1.0942,0.1389
4338.7,1046.5,1.094,0.1391
4341.7,1047,1.0939,0.1392
4344.7,1047.5,1.0937,0.1394
4347.7,1048,1.0934,0.1397
4350.7,1048.5,1.0933,0.1399
4353.7,1049,1.0931,0.1403
4356.7,1049.5,1.0929,0.141
4359.7,1050,1.0926,0.1416
4362.7,1050.5,1.0923,0.1421
4365.7,1051,1.092,0.1427
4368.7,1051.5,1.0918,0.1431
4371.7,1052,1.0918,0.1432
4374.7,1052.5,1.0917,0.1434
4377.4,1053,1.0915,0.1436
4380.1,1053.5,1.0912,0.1438
4383.1,1054,1.0909,0.144
4386.1,1054.5,1.0907,0.1443
4389.1,1055,1.0905,0.1447
4392.1,1055.5,1.0903,0.1453
4395.1,1056,1.0901,0.1458
4398.1,1056.5,1.0898,0.1463
4401.1,1057,1.0896,0.1466
4404.1,1057.5,1.0895,0.147
4407.1,1058,1.0893,0.1473
4410.1,1058.5,1.089,0.1475
4413.1,1059,1.0888,0.1477
4416.1,1059.5,1.0888,0.1478
4418.9,1060,1.0886,0.1479
4421.7,1060.5,1.0886,0.1482
4424.7,1061,1.0884,0.1488
4427.7,1061.5,1.0881,0.1493
4430.7,1062,1.0879,0.1499
4433.7,1062.5,1.0876,0.1504
4436.5,1063,1.0875,0.1508
4439.3,1063.5,1.0874,0.1511
4442.3,1064,1.0872,0.1513
4445.3,1064.5,1.087,0.1514
4448,1065,1.0869,0.1515
4450.7,1065.5,1.0868,0.1518
4453.7,1066,1.0865,0.1523
4456.7,1066.5,1.0862,0.1527
4459.7,1067,1.0859,0.153
4462.7,1067.5,1.0857,0.1534
4465.7,1068,1.0855,0.154
4468.7,1068.5,1.0852,0.1545
4471.5,1069,1.0849,0.1549
4474.3,1069.5,1.0847,0.1553
4477.3,1070,1.0845,0.156
4480.3,1070.5,1.0844,0.1567
4483.3,1071,1.0842,0.1575
4486.3,1071.5,1.084,0.1581
4489.3,1072,1.0838,0.1586
4492.3,1072.5,1.0836,0.159
4495.1,1073,1.0834,0.1593
4497.9,1073.5,1.0832,0.1597
4500.9,1074,1.083,0.1601
4503.9,1074.5,1.0828,0.1605
4506.9,1075,1.0826,0.1609
4509.9,1075.5,1.0826,0.1616
4512.9,1076,1.0824,0.1627
4515.6,1076.5,1.0821,0.1635
4518.3,1077,1.0819,0.164
4521.3,1077.5,1.0817,0.1643
4524.3,1078,1.0814,0.1643
4527.3,1078.5,1.0813,0.1644
4530.3,1079,1.0809,0.1644
4533.3,1079.5,1.0805,0.1648
4536.3,1080,1.0802,0.1652
4539.1,1080.5,1.0799,0.1655
4541.9,1081,1.0797,0.166
4544.9,1081.5,1.0796,0.1665
4547.9,1082,1.0795,0.1669
4550.9,1082.5,1.0794,0.1673
4553.9,1083,1.0793,0.1676
4556.9,1083.5,1.0791,0.1679
4559.7,1084,1.0788,0.1684
4562.5,1084.5,1.0787,0.1688
4565.5,1085,1.0786,0.1693
4568.5,1085.5,1.0784,0.17
4571.5,1086,1.078,0.171
4574.5,1086.5,1.0777,0.1718
4577.2,1087,1.0776,0.1722
4579.9,1087.5,1.0774,0.1725
4582.9,1088,1.0771,0.1732
4585.9,1088.5,1.077,0.1739
4588.9,1089,1.0768,0.1747
4591.9,1089.5,1.0765,0.1752
4594.9,1090,1.0762,0.1758
4597.7,1090.5,1.0761,0.1763
4600.5,1091,1.076,0.1767
4603.5,1091.5,1.0758,0.1778
4606.5,1092,1.0755,0.1789
4609.5,1092.5,1.0753,0.1797
4612.5,1093,1.0752,0.1805
4615.3,1093.5,1.075,0.181
4618.1,1094,1.0747,0.1813
4621.1,1094.5,1.0743,0.1818
4624.1,1095,1.074,0.182
4627.1,1095.5,1.0738,0.1821
4630.1,1096,1.0736,0.1826
4633.1,1096.5,1.0735,0.1834
4636.1,1097,1.0732,0.1841
4638.8,1097.5,1.0731,0.1846
4641.5,1098,1.0729,0.1849
4644.5,1098.5,1.0726,0.1853
4647.5,1099,1.0723,0.186
4650.5,1099.5,1.0721,0.1868
4653.5,1100,1.0719,0.1877
4656.5,1100.5,1.0716,0.1882
4659.5,1101,1.0715,0.1887
4662.3,1101.5,1.0712,0.1891
4665.1,1102,1.0711,0.1893
4668.1,1102.5,1.071,0.1897
4671.1,1103,1.0709,0.1903
4674.1,1103.5,1.0706,0.1909
4676.9,1104,1.0704,0.1915
4679.7,1104.5,1.0702,0.1918
4682.7,1105,1.07,0.1921
4685.7,1105.5,1.0697,0.1922
4688.4,1106,1.0694,0.1925
4691.1,1106.5,1.0693,0.1929
4694.1,1107,1.0689,0.1934
4697.1,1107.5,1.0686,0.1939
4699.9,1108,1.0683,0.1942
4702.7,1108.5,1.0682,0.1944
4705.7,1109,1.0681,0.1948
4708.7,1109.5,1.0679,0.1953
4711.5,1110,1.0677,0.1955
4714.3,1110.5,1.0675,0.1959
4717.3,1111,1.0673,0.1967
4720.3,1111.5,1.0669,0.1977
4723.3,1112,1.0667,0.1986
4726,1112.5,1.0664,0.1994
4728.7,1113,1.0662,0.1999
4731.7,1113.5,1.0661,0.2004
4734.7,1114,1.0658,0.2006
4737.5,1114.5,1.0656,0.2007
4740.3,1115,1.0655,0.2009
4743.3,1115.5,1.0654,0.2014
4746.3,1116,1.0651,0.2016
4749.1,1116.5,1.0649,0.202
4751.9,1117,1.0648,0.2022
4754.9,1117.5,1.0645,0.2021
4757.9,1118,1.0641,0.2022
4760.9,1118.5,1.0639,0.2024
4763.9,1119,1.0637,0.2028
4766.9,1119.5,1.0634,0.2031
4769.6,1120,1.0632,0.2036
4772.3,1120.5,1.0629,0.2044
4775.3,1121,1.0627,0.2053
4778.3,1121.5,1.0625,0.2059
4781.3,1122,1.0622,0.2064
4784.1,1122.5,1.0618,0.2068
4786.9,1123,1.0616,0.2072
4789.9,1123.5,1.0614,0.2076
4792.9,1124,1.0612,0.2079
4795.9,1124.5,1.0609,0.2081
4798.9,1125,1.0607,0.2082
4801.7,1125.5,1.0604,0.2083
4804.5,1126,1.0604,0.2083
4807.5,1126.5,1.0601,0.2086
4810.5,1127,1.0598,0.2094
4813.5,1127.5,1.0596,0.2102
4816.2,1128,1.0594,0.211
4818.9,1128.5,1.0592,0.2115
4821.9,1129,1.0591,0.2118
4824.9,1129.5,1.0588,0.2119
4827.9,1130,1.0585,0.2122
4830.9,1130.5,1.0584,0.2124
4833.7,1131,1.0581,0.2126
4836.5,1131.5,1.0578,0.2129
4839.5,1132,1.0576,0.2131
4842.5,1132.5,1.0575,0.2133
4845.3,1133,1.0573,0.2135
4848.1,1133.5,1.0571,0.2137
4851.1,1134,1.0569,0.2141
4853.8,1134.5,1.0566,0.2146
4856.5,1135,1.0563,0.215
4859.5,1135.5,1.056,0.2153
4862.5,1136,1.0557,0.2156
4865.3,1136.5,1.0554,0.2157
4868.1,1137,1.0553,0.216
4871.1,1137.5,1.0551,0.2163
4873.9,1138,1.0547,0.2163
4876.7,1138.5,1.0545,0.2162
4879.7,1139,1.0543,0.2164
4882.7,1139.5,1.0541,0.2165
4885.7,1140,1.0538,0.2166
4888.4,1140.5,1.0536,0.2167
4891.1,1141,1.0533,0.2169
4894.1,1141.5,1.0531,0.2173
4897.1,1142,1.053,0.2177
4899.9,1142.5,1.0527,0.2181
4902.7,1143,1.0525,0.2185
4905.7,1143.5,1.0522,0.2193
4908.7,1144,1.052,0.2201
4911.5,1144.5,1.0518,0.2205
4914.3,1145,1.0515,0.2205
4917,1145.5,1.0512,0.2207
4919.7,1146,1.0509,0.2212
4922.7,1146.5,1.0506,0.2216
4925.5,1147,1.0503,0.2217
4928.3,1147.5,1.0501,0.2219
4931.3,1148,1.0497,0.2221
4934.1,1148.5,1.0495,0.2222
4936.9,1149,1.0492,0.2224
4939.6,1149.5,1.0489,0.2225
4942.3,1150,1.0488,0.2226
4945.3,1150.5,1.0486,0.2225
4948.1,1151,1.0484,0.2228
4950.9,1151.5,1.0482,0.223
4953.9,1152,1.048,0.223
4956.7,1152.5,1.0477,0.2228
4959.5,1153,1.0475,0.2228
4962.5,1153.5,1.0472,0.2229
4965.2,1154,1.047,0.2232
4967.9,1154.5,1.0468,0.2236
4970.7,1155,1.0465,0.224
4973.5,1155.5,1.0462,0.224
4976.5,1156,1.046,0.2238
4979.3,1156.5,1.0457,0.2238
4982.1,1157,1.0455,0.2238
4984.8,1157.5,1.0452,0.2238
4987.5,1158,1.045,0.224
4990.5,1158.5,1.0447,0.2244
4993.3,1159,1.0444,0.2246
4996.1,1159.5,1.0442,0.2244
4998.9,1160,1.044,0.2242
5001.7,1160.5,1.0439,0.2242
5004.7,1161,1.0436,0.2243
5007.4,1161.5,1.0433,0.2246
5010.1,1162,1.043,0.2251
5012.9,1162.5,1.0427,0.2257
5015.7,1163,1.0424,0.2257
5018.7,1163.5,1.0421,0.2256
5021.5,1164,1.0419,0.2257
5024,1164.5,1.0416,0.2258
5026.7,1165,1.0414,0.2259
5029.7,1165.5,1.0412,0.2259
5032.5,1166,1.0409,0.2259
5035.3,1166.5,1.0406,0.226
5038.3,1167,1.0404,0.2263
5041.1,1167.5,1.04,0.2267
5043.9,1168,1.0398,0.227
5046.6,1168.5,1.0395,0.2275
5049.3,1169,1.0393,0.2277
5052.1,1169.5,1.039,0.2279
5054.9,1170,1.0388,0.2283
5057.7,1170.5,1.0385,0.2284
5060.5,1171,1.0382,0.2285
5063.2,1171.5,1.038,0.2287
5065.9,1172,1.0378,0.2287
5068.7,1172.5,1.0375,0.2289
#N/A,1173,1.0371,0.2291
