Repository: MaCFP/matl-db

# README File for CERIB

### Experimental Conditions: STA
A Perkin Elmer PYRIS was used to simultaneously conduct Thermogravimetric Analysis (TGA) and Differential Scanning Calorimetry (DSC) experiments. 

* Heating Rate: 5, 10 or 20 K/min
* Temperature program
  - Initial Temperature: 308 K (35°C)
  - Initial Isotherm: 1200 s (hold at 38 K for 1200 s)  
  - Maximum Temperature: 1173 K (900°C)
  - Final Isotherm: None
  - Type: Nitrogen
  - Flow rate: 100 ml/min
  - Note: Ultra High Purity (UHP) Nitrogen
* Crucible
  - Type: Pt
  - Volume: 60 uL
  - Lid: False
* Instrument
  - Type: Perking Elmer PYRIS

| Test Name | O2 volume % |  Initial Sample Mass (mg) |

File: Wood/Calibration_Data/CERIB/CERIB_WOOD_STA_N2_20K_R3.csv
Time (s),Temperature (K),Mass (mg),Heat Flow (W/g)
0,308,7.8157,-0.0318
2.8,308.5,7.8124,-0.0328
5.6,309,7.8094,-0.0337
8.3,309.5,7.8058,-0.0347
11,310,7.8029,-0.0357
13.8,310.5,7.7991,-0.0368
16.3,311,7.7959,-0.0377
18.8,311.5,7.7925,-0.0386
21.3,312,7.7892,-0.0396
23.8,312.5,7.7859,-0.0406
26.3,313,7.7824,-0.0416
28.6,313.5,7.7788,-0.0426
30.9,314,7.7759,-0.0435
33.2,314.5,7.7721,-0.0445
35.5,315,7.769,-0.0453
37.8,315.5,7.7651,-0.0464
40.1,316,7.7618,-0.0472
42.4,316.5,7.7578,-0.0483
44.7,317,7.7545,-0.0492
47,317.5,7.7501,-0.0503
49,318,7.7462,-0.0513
51.3,318.5,7.7425,-0.0522
53.6,319,7.7379,-0.0534
55.6,319.5,7.7341,-0.0544
57.9,320,7.7301,-0.0554
60.2,320.5,7.7252,-0.0567
62.2,321,7.7211,-0.0578
64.2,321.5,7.7168,-0.0589
66.2,322,7.7123,-0.06
68.2,322.5,7.7076,-0.0612
70.2,323,7.7028,-0.0623
72.2,323.5,7.6979,-0.0635
74.2,324,7.6928,-0.0647
76.2,324.5,7.6876,-0.0659
78.2,325,7.6825,-0.0671
80.2,325.5,7.6772,-0.0683
82.2,326,7.6718,-0.0695
84.2,326.5,7.6663,-0.0708
85.9,327,7.6606,-0.072
87.7,327.5,7.6564,-0.073
89.7,328,7.6507,-0.0743
91.7,328.5,7.6449,-0.0756
93.4,329,7.639,-0.0769
95.2,329.5,7.6345,-0.0779
97.2,330,7.6284,-0.0792
99.2,330.5,7.6223,-0.0805
100.9,331,7.6161,-0.0819
102.7,331.5,7.6114,-0.0829
104.7,332,7.605,-0.0842
106.7,332.5,7.5983,-0.0856
108.4,333,7.5916,-0.0869
110.2,333.5,7.5866,-0.0879
112.2,334,7.5799,-0.0892
113.9,334.5,7.5732,-0.0905
115.6,335,7.5682,-0.0915
117.3,335.5,7.5614,-0.0928
119.1,336,7.5562,-0.0938
120.9,336.5,7.5492,-0.0951
122.6,337,7.5439,-0.0961
124.3,337.5,7.5368,-0.0973
126,338,7.5314,-0.0982
127.7,338.5,7.5242,-0.0994
129.5,339,7.5189,-0.1003
131.3,339.5,7.5117,-0.1014
133,340,7.5062,-0.1023
134.7,340.5,7.4989,-0.1034
136.2,341,7.4935,-0.1042
137.9,341.5,7.488,-0.1049
139.6,342,7.4807,-0.1059
141.1,342.5,7.4753,-0.1067
142.9,343,7.4699,-0.1074
144.7,343.5,7.4626,-0.1083
146.4,344,7.4572,-0.1089
148.1,344.5,7.4499,-0.1097
149.6,345,7.4446,-0.1103
151.1,345.5,7.4392,-0.1108
152.8,346,7.4339,-0.1114
154.5,346.5,7.4267,-0.112
156,347,7.4215,-0.1125
157.5,347.5,7.4163,-0.1129
159.3,348,7.411,-0.1133
161.1,348.5,7.404,-0.1138
162.6,349,7.3989,-0.1142
164.1,349.5,7.3938,-0.1145
165.6,350,7.3886,-0.1148
167.1,350.5,7.3836,-0.1151
168.6,351,7.3785,-0.1153
170.3,351.5,7.3736,-0.1155
172,352,7.367,-0.1157
173.5,352.5,7.3621,-0.1158
175,353,7.3573,-0.1158
176.5,353.5,7.3522,-0.1158
178,354,7.3478,-0.1159
179.5,354.5,7.3429,-0.1158
181,355,7.3386,-0.1158
182.5,355.5,7.3342,-0.1156
184,356,7.3294,-0.1154
185.5,356.5,7.3253,-0.1153
187,357,7.3206,-0.115
188.5,357.5,7.3166,-0.1148
190,358,7.3122,-0.1144
191.5,358.5,7.308,-0.1141
193,359,7.3042,-0.1138
194.5,359.5,7.3002,-0.1134
196,360,7.296,-0.1129
197.5,360.5,7.2924,-0.1125
199,361,7.2884,-0.1119
200.5,361.5,7.2847,-0.1114
202,362,7.2823,-0.1111
203.5,362.5,7.2789,-0.1106
205,363,7.2751,-0.11
206.5,363.5,7.2716,-0.1094
208,364,7.2684,-0.1088
209.5,364.5,7.2649,-0.1081
211,365,7.2629,-0.1077
212.5,365.5,7.2595,-0.107
214,366,7.2563,-0.1063
215.5,366.5,7.2532,-0.1055
217,367,7.2501,-0.1048
218.5,367.5,7.2473,-0.104
220,368,7.2446,-0.1033
221.5,368.5,7.2418,-0.1026
223,369,7.2399,-0.1021
224.5,369.5,7.2373,-0.1013
226,370,7.2345,-0.1005
227.5,370.5,7.2319,-0.0997
229,371,7.2296,-0.099
230.5,371.5,7.227,-0.0981
232,372,7.2256,-0.0976
233.5,372.5,7.2232,-0.0967
235,373,7.2211,-0.096
236.5,373.5,7.219,-0.0952
238,374,7.2168,-0.0944
239.5,374.5,7.2155,-0.0939
241,375,7.2133,-0.0929
242.5,375.5,7.2115,-0.0922
244,376,7.2094,-0.0913
245.5,376.5,7.2084,-0.0908
247,377,7.2066,-0.09
248.5,377.5,7.2048,-0.0891
250,378,7.2031,-0.0883
251.5,378.5,7.2014,-0.0873
253,379,7.2004,-0.0868
254.5,379.5,7.1989,-0.086
256,380,7.1975,-0.0852
257.5,380.5,7.1961,-0.0843
259,381,7.1952,-0.0838
260.5,381.5,7.1938,-0.0828
262,382,7.1925,-0.082
263.5,382.5,7.1917,-0.0815
265,383,7.1905,-0.0806
266.5,383.5,7.1893,-0.0797
268,384,7.1883,-0.079
269.5,384.5,7.1875,-0.0784
271,385,7.1864,-0.0776
272.5,385.5,7.1854,-0.0767
274,386,7.1848,-0.0763
275.5,386.5,7.1838,-0.0754
277,387,7.1828,-0.0746
278.5,387.5,7.1819,-0.0738
280,388,7.181,-0.0731
281.5,388.5,7.1805,-0.0726
283,389,7.1797,-0.0719
284.5,389.5,7.179,-0.0712
286,390,7.1783,-0.0705
287.5,390.5,7.1777,-0.07
289,391,7.1771,-0.0693
290.5,391.5,7.1764,-0.0687
292,392,7.1757,-0.0681
293.5,392.5,7.1753,-0.0677
295,393,7.1747,-0.0671
296.5,393.5,7.174,-0.0666
298,394,7.1734,-0.066
299.5,394.5,7.1729,-0.0655
301,395,7.1725,-0.0652
302.5,395.5,7.172,-0.0647
304,396,7.1715,-0.0642
305.5,396.5,7.1709,-0.0638
307,397,7.1706,-0.0635
308.5,397.5,7.1701,-0.0631
310,398,7.1696,-0.0627
311.5,398.5,7.1692,-0.0623
313,399,7.1689,-0.062
314.5,399.5,7.1686,-0.0618
316,400,7.1682,-0.0615
317.5,400.5,7.1676,-0.0612
319,401,7.1671,-0.061
320.5,401.5,7.1667,-0.0608
322,402,7.1664,-0.0606
323.5,402.5,7.166,-0.0604
325,403,7.1656,-0.0603
326.5,403.5,7.1652,-0.0601
328,404,7.165,-0.0601
329.5,404.5,7.1646,-0.06
331,405,7.1642,-0.06
332.5,405.5,7.1638,-0.06
334,406,7.1635,-0.0599
335.5,406.5,7.1632,-0.06
337,407,7.1628,-0.06
338.5,407.5,7.1625,-0.06
340,408,7.1622,-0.0601
341.5,408.5,7.1619,-0.0602
343,409,7.1616,-0.0602
344.5,409.5,7.1612,-0.0603
346,410,7.1609,-0.0604
347.5,410.5,7.1605,-0.0606
349,411,7.1603,-0.0607
350.5,411.5,7.1599,-0.0608
352,412,7.1596,-0.0609
353.5,412.5,7.1592,-0.0611
355,413,7.159,-0.0612
356.5,413.5,7.1586,-0.0614
358,414,7.1582,-0.0616
359.5,414.5,7.1578,-0.0618
361,415,7.1576,-0.0619
362.5,415.5,7.1571,-0.0621
364,416,7.1567,-0.0623
365.5,416.5,7.1564,-0.0625
367,417,7.1561,-0.0626
368.5,417.5,7.1557,-0.0628
370,418,7.1554,-0.0631
371.5,418.5,7.1551,-0.0635
373,419,7.1548,-0.0639
374.5,419.5,7.1546,-0.0643
376,420,7.1542,-0.0647
377.5,420.5,7.1539,-0.0651
379,421,7.1536,-0.0655
380.5,421.5,7.1532,-0.0658
382,422,7.153,-0.0661
383.5,422.5,7.1527,-0.0665
385,423,7.1524,-0.0668
386.5,423.5,7.1521,-0.0672
388,424,7.1518,-0.0674
389.5,424.5,7.1514,-0.0678
391,425,7.151,-0.0681
392.5,425.5,7.1506,-0.0685
394,426,7.1502,-0.0688
395.5,426.5,7.15,-0.0691
397,427,7.1497,-0.0694
398.5,427.5,7.1493,-0.0697
400,428,7.149,-0.07
401.5,428.5,7.1488,-0.0702
403,429,7.1484,-0.0706
404.5,429.5,7.148,-0.0709
406,430,7.1477,-0.0713
407.5,430.5,7.1474,-0.0715
409,431,7.147,-0.0719
410.5,431.5,7.1467,-0.0722
412,432,7.1463,-0.0726
413.5,432.5,7.1459,-0.0729
415,433,7.1457,-0.0731
416.5,433.5,7.1453,-0.0735
418,434,7.145,-0.0738
419.5,434.5,7.1446,-0.0741
421,435,7.1444,-0.0744
422.5,435.5,7.144,-0.0747
424,436,7.1435,-0.075
425.5,436.5,7.1431,-0.0752
427,437,7.1429,-0.0754
428.5,437.5,7.1426,-0.0757
430,438,7.1421,-0.076
431.5,438.5,7.1417,-0.0762
433,439,7.1413,-0.0764
434.5,439.5,7.1408,-0.0766
436,440,7.1404,-0.0768
437.5,440.5,7.14,-0.077
439,441,7.1396,-0.0772
440.5,441.5,7.1392,-0.0775
442,442,7.139,-0.0777
443.5,442.5,7.1386,-0.0779
445,443,7.1381,-0.0782
446.5,443.5,7.1377,-0.0786
448,444,7.1373,-0.0788
449.5,444.5,7.1368,-0.0792
451,445,7.1364,-0.0795
452.5,445.5,7.1359,-0.0798
454,446,7.1356,-0.08
455.5,446.5,7.1351,-0.0804
457,447,7.1347,-0.0808
458.5,447.5,7.1342,-0.0812
460,448,7.1339,-0.0814
461.5,448.5,7.1335,-0.0818
463,449,7.133,-0.0822
464.5,449.5,7.1326,-0.0825
466,450,7.1323,-0.0828
467.5,450.5,7.1319,-0.0831
469,451,7.1314,-0.0835
470.5,451.5,7.1308,-0.0839
472,452,7.1304,-0.0841
473.5,452.5,7.1299,-0.0845
475,453,7.1293,-0.0848
476.5,453.5,7.1287,-0.0852
478,454,7.1281,-0.0856
479.5,454.5,7.1277,-0.0859
481,455,7.1271,-0.0863
482.5,455.5,7.1265,-0.0867
484,456,7.1261,-0.0869
485.5,456.5,7.1254,-0.0873
487,457,7.1248,-0.0877
488.5,457.5,7.1241,-0.0881
490,458,7.1237,-0.0884
491.5,458.5,7.123,-0.0888
493,459,7.1223,-0.0892
494.5,459.5,7.1214,-0.0896
496,460,7.1207,-0.0899
497.5,460.5,7.1197,-0.0903
499,461,7.1187,-0.0906
500.5,461.5,7.1178,-0.0911
502,462,7.1169,-0.0915
503.5,462.5,7.1163,-0.0917
505,463,7.1154,-0.0921
506.5,463.5,7.1145,-0.0925
508,464,7.114,-0.0928
509.5,464.5,7.1131,-0.0932
511,465,7.1121,-0.0936
512.5,465.5,7.1112,-0.0941
514,466,7.1105,-0.0943
515.5,466.5,7.1095,-0.0948
517,467,7.1086,-0.0952
518.5,467.5,7.1079,-0.0955
520,468,7.107,-0.0959
521.5,468.5,7.1061,-0.0963
523,469,7.1051,-0.0967
524.5,469.5,7.1045,-0.097
526,470,7.1035,-0.0975
527.5,470.5,7.1024,-0.0979
529,471,7.1018,-0.0982
530.5,471.5,7.1007,-0.0986
532,472,7.0996,-0.099
533.5,472.5,7.0983,-0.0995
535,473,7.0975,-0.0998
536.5,473.5,7.0963,-0.1002
538,474,7.0951,-0.1006
539.5,474.5,7.0943,-0.1009
541,475,7.093,-0.1013
542.5,475.5,7.0917,-0.1017
544,476,7.0905,-0.1021
545.5,476.5,7.0896,-0.1024
547,477,7.0882,-0.1027
548.5,477.5,7.0868,-0.1031
550,478,7.0858,-0.1033
551.5,478.5,7.0844,-0.1036
553,479,7.083,-0.1039
554.5,479.5,7.0815,-0.1042
556,480,7.0806,-0.1044
557.5,480.5,7.0791,-0.1047
559,481,7.0776,-0.105
560.5,481.5,7.0762,-0.1052
562,482,7.0751,-0.1054
563.5,482.5,7.0736,-0.1056
565,483,7.0719,-0.1059
566.5,483.5,7.0702,-0.1062
568,484,7.0691,-0.1063
569.5,484.5,7.0675,-0.1066
571,485,7.0658,-0.1069
572.5,485.5,7.0647,-0.1071
574,486,7.0629,-0.1074
575.5,486.5,7.0611,-0.1076
577,487,7.0593,-0.1079
578.5,487.5,7.058,-0.108
580,488,7.056,-0.1083
581.5,488.5,7.0541,-0.1086
583,489,7.0521,-0.1089
584.5,489.5,7.0508,-0.1092
586,490,7.0489,-0.1095
587.5,490.5,7.0468,-0.1098
589,491,7.0455,-0.11
590.5,491.5,7.0434,-0.1103
592,492,7.0413,-0.1107
593.5,492.5,7.0392,-0.111
595,493,7.0378,-0.1112
596.5,493.5,7.0356,-0.1116
598,494,7.0334,-0.1119
599.5,494.5,7.0311,-0.1123
601,495,7.0296,-0.1125
602.5,495.5,7.0274,-0.1128
604,496,7.0251,-0.1131
605.5,496.5,7.0235,-0.1134
607,497,7.0212,-0.1137
608.5,497.5,7.0189,-0.114
610,498,7.0174,-0.1142
611.5,498.5,7.015,-0.1144
613,499,7.0127,-0.1147
614.5,499.5,7.0103,-0.115
616,500,7.0087,-0.1152
617.5,500.5,7.0062,-0.1155
619,501,7.0037,-0.1158
620.5,501.5,7.0019,-0.116
622,502,6.9994,-0.1164
623.5,502.5,6.9969,-0.1166
625,503,6.9952,-0.1168
626.5,503.5,6.9926,-0.1171
628,504,6.99,-0.1174
629.5,504.5,6.9874,-0.1176
631,505,6.9857,-0.1178
632.5,505.5,6.9831,-0.1182
634,506,6.9804,-0.1184
635.5,506.5,6.9778,-0.1187
637,507,6.9761,-0.1188
638.5,507.5,6.9734,-0.1191
640,508,6.9708,-0.1193
641.5,508.5,6.9682,-0.1195
643,509,6.9664,-0.1197
644.5,509.5,6.9637,-0.12
646,510,6.9609,-0.1203
647.5,510.5,6.9582,-0.1205
649,511,6.9563,-0.1207
650.5,511.5,6.9535,-0.1209
652,512,6.9507,-0.1211
653.5,512.5,6.9488,-0.1212
655,513,6.946,-0.1214
656.5,513.5,6.9431,-0.1217
658,514,6.9403,-0.122
659.5,514.5,6.9383,-0.1221
661,515,6.9354,-0.1223
662.5,515.5,6.9324,-0.1225
664,516,6.9304,-0.1226
665.5,516.5,6.9273,-0.1228
667,517,6.9242,-0.123
668.5,517.5,6.9211,-0.1233
670,518,6.9189,-0.1234
671.5,518.5,6.9158,-0.1236
673,519,6.9125,-0.1239
674.5,519.5,6.9104,-0.124
676,520,6.9071,-0.1242
677.5,520.5,6.9038,-0.1244
679,521,6.9016,-0.1245
680.5,521.5,6.8982,-0.1247
682,522,6.8947,-0.125
683.5,522.5,6.8924,-0.1251
685,523,6.8889,-0.1253
686.5,523.5,6.8853,-0.1255
688,524,6.8816,-0.1257
689.5,524.5,6.8791,-0.1259
691,525,6.8754,-0.126
692.5,525.5,6.873,-0.1262
694,526,6.8692,-0.1263
695.5,526.5,6.8653,-0.1265
697,527,6.8628,-0.1266
698.5,527.5,6.8588,-0.1268
700,528,6.8549,-0.127
701.5,528.5,6.8508,-0.1272
703,529,6.8481,-0.1272
704.5,529.5,6.8439,-0.1274
706,530,6.8398,-0.1276
707.5,530.5,6.837,-0.1276
709,531,6.8328,-0.1278
710.5,531.5,6.8285,-0.1279
712,532,6.8257,-0.128
713.5,532.5,6.8213,-0.1282
715,533,6.8168,-0.1283
716.5,533.5,6.8122,-0.1285
718,534,6.8092,-0.1286
719.5,534.5,6.8046,-0.1287
721,535,6.7999,-0.1289
722.5,535.5,6.7967,-0.129
724,536,6.7919,-0.1291
725.5,536.5,6.7871,-0.1293
727,537,6.7838,-0.1294
728.5,537.5,6.779,-0.1295
730,538,6.7742,-0.1297
731.5,538.5,6.7709,-0.1298
733,539,6.7659,-0.13
734.5,539.5,6.7609,-0.1301
736,540,6.7558,-0.1303
737.5,540.5,6.7524,-0.1304
739,541,6.7471,-0.1305
740.5,541.5,6.7419,-0.1307
742,542,6.7383,-0.1308
743.5,542.5,6.7329,-0.1309
745,543,6.7274,-0.1311
746.5,543.5,6.7237,-0.1312
748,544,6.7182,-0.1314
749.5,544.5,6.7126,-0.1316
751,545,6.7088,-0.1318
752.5,545.5,6.7031,-0.132
754,546,6.6973,-0.1322
755.5,546.5,6.6934,-0.1323
757,547,6.6875,-0.1325
758.5,547.5,6.6815,-0.1327
760,548,6.6754,-0.1329
761.5,548.5,6.6713,-0.133
763,549,6.6651,-0.1332
764.5,549.5,6.6588,-0.1334
766,550,6.6523,-0.1335
767.5,550.5,6.648,-0.1336
769,551,6.6414,-0.1338
770.5,551.5,6.6348,-0.134
772,552,6.6281,-0.1341
773.5,552.5,6.6236,-0.1343
775,553,6.6168,-0.1345
776.5,553.5,6.6099,-0.1346
778,554,6.6052,-0.1347
779.5,554.5,6.5982,-0.1349
781,555,6.5911,-0.135
782.5,555.5,6.5863,-0.1352
784,556,6.579,-0.1353
785.5,556.5,6.5717,-0.1355
787,557,6.5642,-0.1357
788.5,557.5,6.5591,-0.1358
790,558,6.5516,-0.1359
791.5,558.5,6.5438,-0.1361
793,559,6.5386,-0.1363
794.5,559.5,6.5308,-0.1365
796,560,6.5227,-0.1366
797.5,560.5,6.5174,-0.1368
799,561,6.5092,-0.137
800.5,561.5,6.5009,-0.1372
802,562,6.4954,-0.1373
803.5,562.5,6.4869,-0.1376
805,563,6.4784,-0.1379
806.5,563.5,6.4726,-0.138
808,564,6.464,-0.1382
809.5,564.5,6.4552,-0.1384
811,565,6.4493,-0.1386
812.5,565.5,6.4404,-0.1388
814,566,6.4313,-0.139
815.5,566.5,6.4222,-0.1392
817,567,6.4161,-0.1393
818.5,567.5,6.4067,-0.1394
820,568,6.3973,-0.1395
821.5,568.5,6.3909,-0.1396
823,569,6.3812,-0.1397
824.5,569.5,6.3715,-0.1398
826,570,6.3648,-0.1399
827.5,570.5,6.3549,-0.14
829,571,6.3449,-0.1401
830.5,571.5,6.3381,-0.1402
832,572,6.328,-0.1403
833.5,572.5,6.3177,-0.1404
835,573,6.3071,-0.1406
836.5,573.5,6.3001,-0.1406
838,574,6.2893,-0.1407
839.5,574.5,6.2785,-0.1409
841,575,6.2712,-0.141
842.5,575.5,6.2602,-0.1412
844,576,6.2492,-0.1414
845.5,576.5,6.2381,-0.1415
847,577,6.2306,-0.1416
848.5,577.5,6.2192,-0.1418
850,578,6.2077,-0.1419
851.5,578.5,6.2,-0.142
853,579,6.1883,-0.1422
854.5,579.5,6.1764,-0.1424
856,580,6.1645,-0.1426
857.5,580.5,6.1563,-0.1428
859,581,6.1442,-0.143
860.5,581.5,6.1318,-0.1432
862,582,6.1235,-0.1433
863.5,582.5,6.1111,-0.1435
865,583,6.0985,-0.1437
866.5,583.5,6.0901,-0.1439
868,584,6.0772,-0.1441
869.5,584.5,6.0641,-0.1444
871,585,6.0554,-0.1446
872.5,585.5,6.0421,-0.1448
874,586,6.0288,-0.145
875.5,586.5,6.0197,-0.1451
877,587,6.0061,-0.1454
878.5,587.5,5.9924,-0.1456
880,588,5.9831,-0.1457
881.5,588.5,5.9692,-0.146
883,589,5.9551,-0.1462
884.5,589.5,5.9408,-0.1464
886,590,5.9313,-0.1466
887.5,590.5,5.9167,-0.1468
889,591,5.9021,-0.1471
890.5,591.5,5.8922,-0.1472
892,592,5.8774,-0.1473
893.5,592.5,5.8624,-0.1475
895,593,5.8472,-0.1477
896.5,593.5,5.837,-0.1478
898,594,5.8215,-0.148
899.5,594.5,5.8058,-0.1482
901,595,5.7953,-0.1483
902.5,595.5,5.7794,-0.1485
904,596,5.7635,-0.1487
905.5,596.5,5.7474,-0.1489
907,597,5.7364,-0.1491
908.5,597.5,5.72,-0.1494
910,598,5.7034,-0.1496
911.5,598.5,5.6922,-0.1497
913,599,5.6753,-0.1499
914.5,599.5,5.6582,-0.15
916,600,5.6468,-0.1502
917.5,600.5,5.6295,-0.1504
919,601,5.612,-0.1506
920.5,601.5,5.5944,-0.1509
922,602,5.5825,-0.1511
923.5,602.5,5.5645,-0.1514
925,603,5.5465,-0.1518
926.5,603.5,5.5344,-0.152
928,604,5.5161,-0.1523
929.5,604.5,5.4976,-0.1525
931,605,5.4789,-0.1527
932.5,605.5,5.4664,-0.1529
934,606,5.4474,-0.1531
935.5,606.5,5.4283,-0.1533
937,607,5.4154,-0.1534
938.5,607.5,5.3962,-0.1537
940,608,5.3768,-0.154
941.5,608.5,5.3637,-0.1543
943,609,5.3441,-0.1546
944.5,609.5,5.3242,-0.1549
946,610,5.3042,-0.1552
947.5,610.5,5.2909,-0.1553
949,611,5.2707,-0.1555
950.5,611.5,5.2504,-0.1557
952,612,5.2367,-0.1559
953.5,612.5,5.2161,-0.1561
955,613,5.1956,-0.1564
956.5,613.5,5.1748,-0.1566
958,614,5.161,-0.1568
959.5,614.5,5.14,-0.1569
961,615,5.1189,-0.1572
962.5,615.5,5.1049,-0.1574
964,616,5.0837,-0.1578
965.5,616.5,5.0625,-0.1582
967,617,5.0411,-0.1584
968.5,617.5,5.0267,-0.1585
970,618,5.0054,-0.1586
971.5,618.5,4.9837,-0.1588
973,619,4.9621,-0.1589
974.5,619.5,4.9477,-0.159
976,620,4.9259,-0.1592
977.5,620.5,4.904,-0.1594
979,621,4.8893,-0.1595
980.5,621.5,4.8674,-0.1597
982,622,4.8455,-0.1599
983.5,622.5,4.8235,-0.1603
985,623,4.8088,-0.1605
986.5,623.5,4.7865,-0.1608
988,624,4.7643,-0.1609
989.5,624.5,4.7421,-0.161
991,625,4.7199,-0.1611
992.5,625.5,4.7049,-0.1612
994,626,4.6825,-0.1613
995.5,626.5,4.6599,-0.1615
997,627,4.6373,-0.1616
998.5,627.5,4.6222,-0.1617
1000,628,4.5995,-0.1619
1001.5,628.5,4.5768,-0.1622
1003,629,4.5539,-0.1625
1004.5,629.5,4.5386,-0.1626
1006,630,4.5156,-0.1628
1007.5,630.5,4.4923,-0.163
1009,631,4.469,-0.1631
1010.5,631.5,4.4533,-0.1632
1012,632,4.4297,-0.1634
1013.5,632.5,4.4062,-0.1637
1015,633,4.3903,-0.1639
1016.5,633.5,4.3664,-0.1643
1018,634,4.3424,-0.1646
1019.5,634.5,4.3181,-0.1649
1021,635,4.2937,-0.1652
1022.5,635.5,4.2772,-0.1655
1024,636,4.2523,-0.1659
1025.5,636.5,4.2274,-0.1663
1027,637,4.2105,-0.1666
1028.5,637.5,4.1853,-0.167
1030,638,4.1596,-0.1675
1031.5,638.5,4.1337,-0.168
1033,639,4.1076,-0.1686
1034.5,639.5,4.0901,-0.169
1036,640,4.0635,-0.1697
1037.5,640.5,4.0367,-0.1703
1039,641,4.0094,-0.171
1040.5,641.5,3.9818,-0.1717
1042,642,3.9541,-0.1725
1043.5,642.5,3.9352,-0.1731
1045,643,3.907,-0.174
1046.5,643.5,3.8783,-0.1748
1048,644,3.8492,-0.1757
1049.5,644.5,3.8199,-0.1767
1051,645,3.7901,-0.1779
1052.5,645.5,3.77,-0.1786
1054,646,3.7397,-0.1798
1055.5,646.5,3.7088,-0.1809
1057,647,3.6775,-0.182
1058.5,647.5,3.6461,-0.1832
1060,648,3.6142,-0.1843
1061.5,648.5,3.5818,-0.1856
1063,649,3.5601,-0.1864
1064.5,649.5,3.5271,-0.1876
1066,650,3.4938,-0.1889
1067.5,650.5,3.4601,-0.1902
1069,651,3.4258,-0.1914
1070.5,651.5,3.3915,-0.1926
1072,652,3.3683,-0.1934
1073.5,652.5,3.3332,-0.1945
1075,653,3.2979,-0.1956
1076.5,653.5,3.262,-0.1967
1078,654,3.2259,-0.1978
1079.5,654.5,3.1898,-0.1989
1081,655,3.1531,-0.1999
1082.5,655.5,3.1287,-0.2005
1084,656,3.0916,-0.2014
1085.5,656.5,3.0544,-0.2022
1087,657,3.0173,-0.203
1088.5,657.5,2.9799,-0.2036
1090,658,2.9424,-0.2042
1091.5,658.5,2.9176,-0.2045
1093,659,2.88,-0.2048
1094.5,659.5,2.8427,-0.205
1096,660,2.8056,-0.2051
1097.5,660.5,2.7807,-0.205
1099,661,2.7438,-0.2048
1100.5,661.5,2.707,-0.2045
1102,662,2.6706,-0.2039
1103.5,662.5,2.6467,-0.2035
1105,663,2.611,-0.2026
1106.5,663.5,2.576,-0.2015
1108,664,2.5416,-0.2002
1109.5,664.5,2.5189,-0.1992
1111,665,2.4858,-0.1976
1112.5,665.5,2.4531,-0.1957
1114,666,2.4319,-0.1944
1115.5,666.5,2.4008,-0.1922
1117,667,2.3706,-0.1898
1118.5,667.5,2.3511,-0.1881
1120,668,2.3224,-0.1854
1121.5,668.5,2.2948,-0.1826
1123,669,2.2772,-0.1805
1124.5,669.5,2.26,-0.1784
1126,670,2.2354,-0.1751
1127.5,670.5,2.2195,-0.1728
1129,671,2.1969,-0.1692
1130.5,671.5,2.1823,-0.1667
1132,672,2.1616,-0.1629
1133.5,672.5,2.1484,-0.1603
1135,673,2.1297,-0.1563
1136.5,673.5,2.1179,-0.1536
1138,674,2.1012,-0.1495
1139.5,674.5,2.0908,-0.1467
1141,675,2.0759,-0.1425
1142.5,675.5,2.0621,-0.1384
1144,676,2.0535,-0.1358
1145.5,676.5,2.0416,-0.1323
1147,677,2.0306,-0.1292
1148.5,677.5,2.0204,-0.1263
1150,678,2.0141,-0.1244
1151.5,678.5,2.0053,-0.1214
1153,679,1.9971,-0.1185
1154.5,679.5,1.9897,-0.1155
1156,680,1.9827,-0.1126
1157.5,680.5,1.9763,-0.1097
1159,681,1.9724,-0.1078
1160.5,681.5,1.9667,-0.105
1162,682,1.9614,-0.1024
1163.5,682.5,1.9564,-0.0998
1165,683,1.9515,-0.0974
1166.5,683.5,1.9485,-0.0959
1168,684,1.944,-0.0937
1169.5,684.5,1.9397,-0.0918
1171,685,1.9356,-0.09
1172.5,685.5,1.9316,-0.0883
1174,686,1.9277,-0.0867
1175.5,686.5,1.9238,-0.0853
1177,687,1.9213,-0.0844
1178.5,687.5,1.9175,-0.0831
1180,688,1.9138,-0.082
1181.5,688.5,1.9102,-0.0809
1183,689,1.9066,-0.0798
1184.5,689.5,1.903,-0.0789
1186,690,1.8996,-0.0781
1187.5,690.5,1.8972,-0.0775
1189,691,1.8937,-0.0768
1190.5,691.5,1.8902,-0.076
1192,692,1.8868,-0.0753
1193.5,692.5,1.8835,-0.0746
1195,693,1.8802,-0.074
1196.5,693.5,1.878,-0.0736
1198,694,1.8747,-0.0731
1199.5,694.5,1.8713,-0.0725
1201,695,1.8681,-0.072
1202.5,695.5,1.8648,-0.0714
1204,696,1.8617,-0.0708
1205.5,696.5,1.8586,-0.0703
1207,697,1.8564,-0.07
1208.5,697.5,1.8533,-0.0695
1210,698,1.8501,-0.069
1211.5,698.5,1.847,-0.0686
1213,699,1.8438,-0.0682
1214.5,699.5,1.8407,-0.0678
1216,700,1.8386,-0.0676
1217.5,700.5,1.8354,-0.0673
1219,701,1.8323,-0.0671
1220.5,701.5,1.8293,-0.067
1222,702,1.8263,-0.067
1223.5,702.5,1.8232,-0.067
1225,703,1.8201,-0.0669
1226.5,703.5,1.8182,-0.0667
1228,704,1.8152,-0.0663
1229.5,704.5,1.8123,-0.0659
1231,705,1.8093,-0.0654
1232.5,705.5,1.8063,-0.065
1234,706,1.8033,-0.0646
1235.5,706.5,1.8004,-0.0642
1237,707,1.7975,-0.0638
1238.5,707.5,1.7955,-0.0635
1240,708,1.7926,-0.0632
1241.5,708.5,1.7897,-0.0628
1243,709,1.7868,-0.0624
1244.5,709.5,1.7839,-0.0621
1246,710,1.7811,-0.0617
1247.5,710.5,1.7782,-0.0612
1249,711,1.7753,-0.0608
1250.5,711.5,1.7724,-0.0603
1252,712,1.7696,-0.0598
1253.5,712.5,1.7667,-0.0594
1255,713,1.7648,-0.0592
1256.5,713.5,1.762,-0.0589
1258,714,1.7592,-0.0586
1259.5,714.5,1.7564,-0.0583
1261,715,1.7536,-0.058
1262.5,715.5,1.7508,-0.0578
1264,716,1.7477,-0.0575
1265.5,716.5,1.745,-0.0572
1267,717,1.7423,-0.057
1268.5,717.5,1.7398,-0.0568
1270,718,1.737,-0.0565
1271.5,718.5,1.734,-0.0562
1273,719,1.7314,-0.0559
1274.5,719.5,1.7296,-0.0556
1276,720,1.7268,-0.0552
1277.5,720.5,1.7239,-0.0546
1279,721,1.7214,-0.0541
1280.5,721.5,1.7186,-0.0535
1282,722,1.7161,-0.053
1283.5,722.5,1.7134,-0.0526
1285,723,1.7105,-0.0522
1286.5,723.5,1.7081,-0.0519
1288,724,1.7053,-0.0516
1289.5,724.5,1.7029,-0.0515
1291,725,1.7002,-0.0514
1292.5,725.5,1.6978,-0.0513
1294,726,1.6952,-0.0513
1295.5,726.5,1.6925,-0.0512
1297,727,1.69,-0.0512
1298.5,727.5,1.6872,-0.0512
1300,728,1.6854,-0.0512
1301.5,728.5,1.6829,-0.0511
1303,729,1.6804,-0.0511
1304.5,729.5,1.6779,-0.051
1306,730,1.6754,-0.051
1307.5,730.5,1.6729,-0.051
1309,731,1.6705,-0.051
1310.5,731.5,1.6683,-0.051
1312,732,1.6658,-0.0511
1313.5,732.5,1.6634,-0.0511
1315,733,1.6607,-0.0511
1316.5,733.5,1.6585,-0.0512
1318,734,1.6561,-0.0513
1319.5,734.5,1.654,-0.0514
1321,735,1.6516,-0.0515
1322.5,735.5,1.6489,-0.0516
1324,736,1.6467,-0.0517
1325.5,736.5,1.6442,-0.0519
1327,737,1.6429,-0.0519
1328.5,737.5,1.6405,-0.0521
1330,738,1.6384,-0.0522
1331.5,738.5,1.6362,-0.0524
1333,739,1.6338,-0.0525
1334.5,739.5,1.6317,-0.0525
1336,740,1.6297,-0.0525
1337.5,740.5,1.6273,-0.0525
1339,741,1.6252,-0.0526
1340.5,741.5,1.6232,-0.0527
1342,742,1.6212,-0.0528
1343.5,742.5,1.619,-0.0531
1345,743,1.617,-0.0533
1346.5,743.5,1.6151,-0.0534
1348,744,1.613,-0.0535
1349.5,744.5,1.611,-0.0536
1351,745,1.609,-0.0535
1352.5,745.5,1.607,-0.0532
1354,746,1.6051,-0.0528
1355.5,746.5,1.603,-0.0524
1357,747,1.6012,-0.0519
1358.5,747.5,1.5993,-0.0514
1360,748,1.5973,-0.0509
1361.5,748.5,1.5954,-0.0506
1363,749,1.5936,-0.0503
1364.5,749.5,1.5918,-0.0499
1366,750,1.5901,-0.0497
1367.5,750.5,1.5882,-0.0494
1369,751,1.5869,-0.0492
1370.5,751.5,1.585,-0.0489
1372,752,1.5832,-0.0487
1373.5,752.5,1.5814,-0.0485
1375,753,1.5797,-0.0483
1376.5,753.5,1.5779,-0.0481
1378,754,1.5762,-0.048
1379.5,754.5,1.5745,-0.0478
1381,755,1.5728,-0.0477
1382.5,755.5,1.5711,-0.0475
1384,756,1.5695,-0.0473
1385.5,756.5,1.5679,-0.0472
1387,757,1.5663,-0.0471
1388.5,757.5,1.5646,-0.047
1390,758,1.563,-0.0469
1391.5,758.5,1.5613,-0.0468
1393,759,1.5598,-0.0467
1394.5,759.5,1.5582,-0.0466
1396,760,1.5571,-0.0465
1397.5,760.5,1.5556,-0.0464
1399,761,1.554,-0.0462
1400.5,761.5,1.5526,-0.0461
1402,762,1.551,-0.0459
1403.5,762.5,1.5494,-0.0458
1405,763,1.5478,-0.0457
1406.5,763.5,1.5463,-0.0457
1408,764,1.5449,-0.0456
1409.5,764.5,1.5435,-0.0455
1411,765,1.542,-0.0454
1412.5,765.5,1.5404,-0.0452
1414,766,1.5389,-0.0451
1415.5,766.5,1.5374,-0.0449
1417,767,1.536,-0.0448
1418.5,767.5,1.5346,-0.0448
1420,768,1.5337,-0.0448
1421.5,768.5,1.5323,-0.045
1423,769,1.5308,-0.0452
1424.5,769.5,1.5293,-0.0454
1426,770,1.5279,-0.0454
1427.5,770.5,1.5266,-0.0453
1429,771,1.5253,-0.0451
1430.5,771.5,1.524,-0.0449
1432,772,1.5226,-0.0447
1433.5,772.5,1.5213,-0.0445
1435,773,1.5199,-0.0443
1436.5,773.5,1.5186,-0.0441
1438,774,1.5173,-0.044
1439.5,774.5,1.5159,-0.044
1441,775,1.5146,-0.0439
1442.5,775.5,1.5133,-0.0439
1444,776,1.5124,-0.0438
1445.5,776.5,1.5111,-0.0437
1447,777,1.5098,-0.0436
1448.5,777.5,1.5085,-0.0435
1450,778,1.5071,-0.0434
1451.5,778.5,1.5058,-0.0432
1453,779,1.5046,-0.0431
1454.5,779.5,1.5034,-0.043
1456,780,1.5021,-0.0428
1457.5,780.5,1.5009,-0.0426
1459,781,1.4996,-0.0423
1460.5,781.5,1.4983,-0.0421
1462,782,1.4971,-0.0418
1463.5,782.5,1.4959,-0.0416
1465,783,1.4946,-0.0413
1466.5,783.5,1.4933,-0.041
1468,784,1.4925,-0.0409
1469.5,784.5,1.4913,-0.0406
1471,785,1.4901,-0.0403
1472.5,785.5,1.4889,-0.04
1474,786,1.4877,-0.0397
1475.5,786.5,1.4865,-0.0393
1477,787,1.4853,-0.039
1478.5,787.5,1.4841,-0.0388
1480,788,1.4828,-0.0386
1481.5,788.5,1.4816,-0.0383
1483,789,1.4804,-0.0381
1484.5,789.5,1.4792,-0.0379
1486,790,1.4781,-0.0377
1487.5,790.5,1.4769,-0.0376
1489,791,1.4759,-0.0375
1490.5,791.5,1.4748,-0.0375
1492,792,1.4737,-0.0376
1493.5,792.5,1.4726,-0.0377
1495,793,1.4719,-0.0377
1496.7,793.5,1.4704,-0.038
1498.2,794,1.4694,-0.0382
1499.7,794.5,1.4686,-0.0384
1501.2,795,1.4675,-0.0387
1502.7,795.5,1.4664,-0.039
1504.2,796,1.4654,-0.0392
1505.7,796.5,1.4643,-0.0395
1507.2,797,1.4633,-0.0397
1508.7,797.5,1.4622,-0.04
1510.2,798,1.4611,-0.0403
1511.7,798.5,1.46,-0.0405
1513.2,799,1.4589,-0.0408
1514.7,799.5,1.4582,-0.0409
1516.2,800,1.4572,-0.0412
1517.7,800.5,1.4562,-0.0415
1519.2,801,1.4552,-0.0418
1520.7,801.5,1.4542,-0.0421
1522.2,802,1.4533,-0.0424
1523.7,802.5,1.4523,-0.0428
1525.2,803,1.4512,-0.0431
1526.7,803.5,1.4501,-0.0433
1528.2,804,1.4491,-0.0436
1529.7,804.5,1.4481,-0.0439
1531.2,805,1.447,-0.0442
1532.7,805.5,1.4465,-0.0444
1534.2,806,1.4455,-0.0446
1535.7,806.5,1.4445,-0.0448
1537.2,807,1.4436,-0.045
1538.7,807.5,1.4427,-0.0452
1540.2,808,1.4417,-0.0454
1541.7,808.5,1.4408,-0.0457
1543.2,809,1.4398,-0.046
1544.7,809.5,1.4388,-0.0462
1546.2,810,1.4379,-0.0463
1547.7,810.5,1.437,-0.0465
1549.2,811,1.436,-0.0466
1550.7,811.5,1.4351,-0.0467
1552.2,812,1.4345,-0.0468
1553.9,812.5,1.4333,-0.0468
1555.4,813,1.4325,-0.0468
1556.9,813.5,1.4319,-0.0468
1558.4,814,1.4311,-0.0467
1559.9,814.5,1.4303,-0.0466
1561.4,815,1.4295,-0.0464
1562.9,815.5,1.4286,-0.0462
1564.4,816,1.4278,-0.046
1565.9,816.5,1.4269,-0.0457
1567.4,817,1.4261,-0.0454
1568.9,817.5,1.4253,-0.045
1570.4,818,1.4246,-0.0445
1571.9,818.5,1.4238,-0.044
1573.4,819,1.423,-0.0434
1574.9,819.5,1.4223,-0.0428
1576.4,820,1.4214,-0.0421
1577.9,820.5,1.4206,-0.0414
1579.4,821,1.4198,-0.0407
1580.9,821.5,1.419,-0.0399
1582.4,822,1.4182,-0.0391
1583.9,822.5,1.4174,-0.0383
1585.4,823,1.4166,-0.0375
1586.9,823.5,1.4159,-0.0367
1588.4,824,1.4151,-0.0358
1589.9,824.5,1.4143,-0.0349
1591.4,825,1.4134,-0.0339
1592.9,825.5,1.4126,-0.0329
1594.4,826,1.4119,-0.0319
1595.9,826.5,1.4111,-0.0308
1597.4,827,1.4103,-0.0298
1598.9,827.5,1.4095,-0.0288
1600.4,828,1.4087,-0.0278
1601.9,828.5,1.408,-0.0268
1603.4,829,1.4074,-0.0262
1604.9,829.5,1.4066,-0.0252
1606.4,830,1.4058,-0.0242
1607.9,830.5,1.405,-0.0232
1609.4,831,1.4042,-0.0223
1610.9,831.5,1.4034,-0.0214
1612.4,832,1.4026,-0.0205
1613.9,832.5,1.4018,-0.0197
1615.4,833,1.401,-0.0188
1616.9,833.5,1.4002,-0.018
1618.4,834,1.3993,-0.0172
1619.9,834.5,1.3985,-0.0165
1621.4,835,1.3977,-0.0157
1622.9,835.5,1.3969,-0.015
1624.4,836,1.396,-0.0143
1625.9,836.5,1.3952,-0.0137
1627.4,837,1.3943,-0.0131
1628.9,837.5,1.3935,-0.0126
1630.4,838,1.3928,-0.0121
1631.9,838.5,1.392,-0.0117
1633.4,839,1.3912,-0.0113
1634.9,839.5,1.3904,-0.0108
1636.4,840,1.3896,-0.0104
1637.9,840.5,1.3889,-0.01
1639.4,841,1.388,-0.0096
1640.9,841.5,1.3872,-0.0092
1642.4,842,1.3863,-0.0088
1643.9,842.5,1.3855,-0.0084
1645.4,843,1.3848,-0.008
1646.9,843.5,1.3842,-0.0076
1648.4,844,1.3834,-0.0073
1649.9,844.5,1.3826,-0.0069
1651.4,845,1.3819,-0.0066
1652.9,845.5,1.3812,-0.0063
1654.4,846,1.3805,-0.006
1655.9,846.5,1.3797,-0.0056
1657.4,847,1.3789,-0.0054
1658.9,847.5,1.3782,-0.0051
1660.4,848,1.3775,-0.0049
1661.9,848.5,1.3767,-0.0047
1663.4,849,1.3759,-0.0044
1664.9,849.5,1.3754,-0.0042
1666.4,850,1.3747,-0.0039
1667.9,850.5,1.374,-0.0035
1669.4,851,1.3734,-0.0031
1670.9,851.5,1.3727,-0.0028
1672.4,852,1.372,-0.0025
1673.9,852.5,1.3713,-0.0022
1675.6,853,1.3705,-0.002
1677.3,853.5,1.3696,-0.0017
1678.8,854,1.3688,-0.0016
1680.3,854.5,1.3682,-0.0014
1681.8,855,1.3675,-0.0013
1683.3,855.5,1.3668,-0.0011
1684.8,856,1.3661,-0.0008
1686.3,856.5,1.3655,-0.0006
1687.8,857,1.3648,-0.0005
1689.3,857.5,1.364,-0.0004
1690.8,858,1.3633,-0.0002
1692.3,858.5,1.3625,-0.0001
1693.8,859,1.3618,0.0001
1695.3,859.5,1.3611,0.0003
1696.8,860,1.3604,0.0006
1698.3,860.5,1.3597,0.0009
1699.8,861,1.3589,0.0011
1701.3,861.5,1.3581,0.0013
1702.8,862,1.3573,0.0015
1704.3,862.5,1.3566,0.0019
1705.8,863,1.3559,0.0022
1707.3,863.5,1.3552,0.0026
1708.8,864,1.3545,0.0029
1710.3,864.5,1.3538,0.0032
1711.8,865,1.3531,0.0035
1713.3,865.5,1.3524,0.0037
1714.8,866,1.352,0.0039
1716.3,866.5,1.3513,0.0041
1717.8,867,1.3506,0.0043
1719.3,867.5,1.3499,0.0045
1720.8,868,1.3493,0.0047
1722.3,868.5,1.3486,0.005
1723.8,869,1.348,0.0053
1725.3,869.5,1.3473,0.0055
1726.8,870,1.3467,0.0058
1728.3,870.5,1.346,0.0061
1729.8,871,1.3453,0.0064
1731.3,871.5,1.3446,0.0066
1732.8,872,1.344,0.0069
1734.3,872.5,1.3434,0.0072
1735.8,873,1.3427,0.0074
1737.3,873.5,1.342,0.0077
1738.8,874,1.3414,0.0078
1740.3,874.5,1.3407,0.008
1741.8,875,1.34,0.0081
1743.3,875.5,1.3393,0.0083
1744.8,876,1.3384,0.0085
1746.3,876.5,1.3377,0.0087
1747.8,877,1.337,0.0088
1749.3,877.5,1.3363,0.0089
1750.8,878,1.3357,0.0091
1752.3,878.5,1.3351,0.0093
1753.8,879,1.3344,0.0094
1755.3,879.5,1.3336,0.0095
1756.8,880,1.333,0.0097
1758.3,880.5,1.3324,0.01
1759.8,881,1.3318,0.0103
1761.3,881.5,1.3312,0.0106
1762.8,882,1.3306,0.0109
1764.3,882.5,1.33,0.0112
1765.8,883,1.3294,0.0115
1767.3,883.5,1.3288,0.0118
1768.8,884,1.3282,0.012
1770.3,884.5,1.3275,0.0123
1771.8,885,1.3269,0.0125
1773.3,885.5,1.3262,0.0128
1774.8,886,1.3256,0.0131
1776.3,886.5,1.325,0.0134
1777.8,887,1.3245,0.0137
1779.3,887.5,1.3239,0.014
1780.8,888,1.3233,0.0143
1782.3,888.5,1.3228,0.0146
1783.8,889,1.3222,0.015
1785.3,889.5,1.3216,0.0154
1786.8,890,1.3211,0.0158
1788.3,890.5,1.3205,0.0162
1789.8,891,1.3199,0.0166
1791.3,891.5,1.3193,0.017
1792.8,892,1.3187,0.0174
1794.3,892.5,1.3181,0.0178
1795.8,893,1.3174,0.0181
1797.3,893.5,1.3168,0.0183
1798.8,894,1.3162,0.0186
1800.3,894.5,1.3156,0.0189
1801.8,895,1.315,0.0192
1803.3,895.5,1.3144,0.0196
1804.8,896,1.314,0.0199
1806.3,896.5,1.3135,0.0202
1807.8,897,1.3129,0.0206
1809.3,897.5,1.3124,0.0209
1810.8,898,1.3118,0.0213
1812.3,898.5,1.3113,0.0216
1813.8,899,1.3107,0.0219
1815.3,899.5,1.3101,0.0223
1816.8,900,1.3096,0.0227
1818.3,900.5,1.3091,0.023
1819.8,901,1.3085,0.0234
1821.3,901.5,1.3079,0.0237
1822.8,902,1.3072,0.024
1824.3,902.5,1.3067,0.0244
1825.8,903,1.3062,0.0247
1827.3,903.5,1.3056,0.025
1828.8,904,1.3051,0.0253
1830.3,904.5,1.3046,0.0256
1831.8,905,1.3041,0.0259
1833.3,905.5,1.3035,0.0261
1834.8,906,1.303,0.0264
1836.3,906.5,1.3027,0.0266
1837.8,907,1.3021,0.0269
1839.3,907.5,1.3016,0.0274
1840.8,908,1.3011,0.0278
1842.3,908.5,1.3006,0.0283
1843.8,909,1.3001,0.0288
1845.3,909.5,1.2996,0.0293
1846.8,910,1.2991,0.0298
1848.3,910.5,1.2987,0.0304
1849.8,911,1.2983,0.0308
1851.3,911.5,1.2978,0.0313
1852.8,912,1.2973,0.0317
1854.3,912.5,1.2968,0.0322
1855.8,913,1.2962,0.0326
1857.3,913.5,1.2957,0.033
1858.8,914,1.2952,0.0334
1860.3,914.5,1.2947,0.0337
1861.8,915,1.2942,0.0341
1863.3,915.5,1.2937,0.0345
1864.8,916,1.2932,0.0349
1866.3,916.5,1.2928,0.0353
1867.8,917,1.2923,0.0357
1869.3,917.5,1.2919,0.0361
1870.8,918,1.2915,0.0365
1872.3,918.5,1.2911,0.037
1873.8,919,1.2907,0.0373
1875.3,919.5,1.2903,0.0376
1876.8,920,1.2897,0.0378
1878.3,920.5,1.2892,0.038
1879.8,921,1.2888,0.0383
1881.3,921.5,1.2883,0.0386
1882.8,922,1.2877,0.0388
1884.3,922.5,1.2871,0.039
1885.8,923,1.2865,0.0392
1887.3,923.5,1.2861,0.0395
1888.8,924,1.2856,0.0399
1890.3,924.5,1.2853,0.0403
1891.8,925,1.2849,0.0406
1893.3,925.5,1.2844,0.041
1894.8,926,1.2839,0.0413
1896.3,926.5,1.2834,0.0415
1897.8,927,1.2831,0.0419
1899.3,927.5,1.2827,0.0423
1900.8,928,1.2824,0.0428
1902.3,928.5,1.2819,0.0433
1903.8,929,1.2815,0.0437
1905.3,929.5,1.2809,0.044
1906.8,930,1.2806,0.0442
1908.3,930.5,1.2801,0.0445
1909.8,931,1.2797,0.0447
1911.3,931.5,1.2792,0.045
1912.8,932,1.2788,0.0452
1914.3,932.5,1.2785,0.0456
1915.8,933,1.2782,0.0458
1917.3,933.5,1.2779,0.0462
1918.8,934,1.2775,0.0465
1920.3,934.5,1.2771,0.0469
1921.8,935,1.2767,0.0473
1923.3,935.5,1.2764,0.0477
1924.8,936,1.2761,0.0481
1926.3,936.5,1.2758,0.0484
1927.8,937,1.2754,0.0488
1929.3,937.5,1.275,0.0491
1930.8,938,1.2745,0.0494
1932.3,938.5,1.274,0.0497
1933.8,939,1.2737,0.05
1935.3,939.5,1.2733,0.0503
1936.8,940,1.2729,0.0506
1938.3,940.5,1.2725,0.0509
1939.8,941,1.2721,0.0511
1941.3,941.5,1.2718,0.0514
1942.8,942,1.2714,0.0516
1944.3,942.5,1.2711,0.0518
1945.8,943,1.2708,0.0519
1947.3,943.5,1.2705,0.0521
1948.8,944,1.2701,0.0522
1950.3,944.5,1.2698,0.0523
1951.8,945,1.2695,0.0524
1953.3,945.5,1.2691,0.0525
1954.8,946,1.2687,0.0526
1956.3,946.5,1.2684,0.0528
1957.8,947,1.2681,0.0529
1959.3,947.5,1.2677,0.0532
1960.8,948,1.2675,0.0534
1962.3,948.5,1.2671,0.0536
1963.8,949,1.2668,0.0537
1965.3,949.5,1.2664,0.0537
1966.8,950,1.2661,0.0537
1968.3,950.5,1.2658,0.0537
1969.8,951,1.2655,0.0538
1971.3,951.5,1.2652,0.0538
1972.8,952,1.2648,0.0539
1974.3,952.5,1.2644,0.054
1975.8,953,1.2641,0.0542
1977.3,953.5,1.2638,0.0544
1978.8,954,1.2635,0.0547
1980.3,954.5,1.2632,0.0549
1981.8,955,1.2629,0.0551
1983.3,955.5,1.2626,0.0553
1984.8,956,1.2624,0.0555
1986.3,956.5,1.2621,0.0556
1987.8,957,1.2618,0.0558
1989.3,957.5,1.2615,0.0558
1990.8,958,1.2612,0.0558
1992.3,958.5,1.2609,0.0558
1993.8,959,1.2606,0.0558
1995.3,959.5,1.2603,0.0558
1996.8,960,1.26,0.0558
1998.3,960.5,1.2596,0.0558
1999.8,961,1.2593,0.0559
2001.3,961.5,1.259,0.056
2002.8,962,1.2587,0.0562
2004.3,962.5,1.2584,0.0564
2005.8,963,1.2582,0.0565
2007.3,963.5,1.2579,0.0567
2008.8,964,1.2576,0.057
2010.3,964.5,1.2573,0.0572
2011.8,965,1.257,0.0574
2013.3,965.5,1.2567,0.0576
2014.8,966,1.2563,0.0578
2016.3,966.5,1.256,0.0579
2017.8,967,1.2558,0.058
2019.3,967.5,1.2555,0.0581
2020.8,968,1.2552,0.0581
2022.3,968.5,1.2551,0.0581
2023.8,969,1.2548,0.058
2025.3,969.5,1.2545,0.0579
2026.8,970,1.2542,0.0579
2028.3,970.5,1.2539,0.0579
2029.8,971,1.2537,0.0579
2031.3,971.5,1.2534,0.0579
2032.8,972,1.2532,0.058
2034.3,972.5,1.2528,0.0581
2035.8,973,1.2526,0.0584
2037.3,973.5,1.2524,0.0585
2038.8,974,1.2522,0.0586
2040.3,974.5,1.252,0.0586
2041.8,975,1.2516,0.0586
2043.3,975.5,1.2514,0.0586
2044.8,976,1.2511,0.0586
2046.3,976.5,1.2508,0.0586
2047.8,977,1.2505,0.0586
2049.3,977.5,1.2503,0.0586
2050.8,978,1.2501,0.0586
2052.3,978.5,1.25,0.0586
2053.8,979,1.2497,0.0587
2055.3,979.5,1.2494,0.0587
2056.8,980,1.2491,0.0586
2058.3,980.5,1.2489,0.0585
2059.8,981,1.2487,0.0584
2061.3,981.5,1.2485,0.0583
2062.8,982,1.2483,0.0584
2064.3,982.5,1.2481,0.0585
2065.8,983,1.2478,0.0586
2067.3,983.5,1.2476,0.0587
2068.8,984,1.2474,0.0589
2070.3,984.5,1.2471,0.059
2071.8,985,1.2468,0.059
2073.3,985.5,1.2465,0.059
2074.8,986,1.2463,0.0589
2076.3,986.5,1.246,0.0588
2077.8,987,1.2458,0.0588
2079.3,987.5,1.2455,0.0587
2080.8,988,1.2453,0.0587
2082.3,988.5,1.2451,0.0587
2083.8,989,1.2449,0.0587
2085.3,989.5,1.2447,0.0586
2086.8,990,1.2445,0.0585
2088.3,990.5,1.2442,0.0585
2089.8,991,1.2439,0.0586
2091.3,991.5,1.2438,0.0587
2092.8,992,1.2436,0.0588
2094.3,992.5,1.2434,0.0588
2095.8,993,1.2432,0.0589
2097.3,993.5,1.2429,0.0589
2098.8,994,1.2427,0.0588
2100.3,994.5,1.2424,0.0588
2101.8,995,1.2422,0.0586
2103.3,995.5,1.242,0.0585
2104.8,996,1.2417,0.0584
2106.3,996.5,1.2414,0.0583
2107.8,997,1.2411,0.0584
2109.3,997.5,1.2409,0.0585
2110.8,998,1.2407,0.0587
2112.3,998.5,1.2405,0.0589
2113.8,999,1.2403,0.059
2115.3,999.5,1.24,0.0591
2116.8,1000,1.2399,0.0591
2118.3,1000.5,1.2397,0.0591
2119.8,1001,1.2395,0.059
2121.3,1001.5,1.2393,0.0588
2122.8,1002,1.239,0.0588
2124.3,1002.5,1.2388,0.0587
2125.8,1003,1.2386,0.0587
2127.3,1003.5,1.2385,0.0586
2128.8,1004,1.2383,0.0585
2130.3,1004.5,1.2381,0.0584
2131.8,1005,1.2378,0.0584
2133.3,1005.5,1.2376,0.0584
2134.8,1006,1.2373,0.0584
2136.3,1006.5,1.2371,0.0584
2137.8,1007,1.2369,0.0584
2139.3,1007.5,1.2367,0.0585
2140.8,1008,1.2365,0.0586
2142.3,1008.5,1.2363,0.0586
2143.8,1009,1.2362,0.0586
2145.3,1009.5,1.236,0.0586
2146.8,1010,1.2358,0.0585
2148.3,1010.5,1.2356,0.0584
2149.8,1011,1.2353,0.0583
2151.3,1011.5,1.235,0.0584
2152.8,1012,1.2348,0.0586
2154.3,1012.5,1.2347,0.0587
2155.8,1013,1.2345,0.0587
2157.3,1013.5,1.2345,0.0587
2158.8,1014,1.2343,0.0587
2160.3,1014.5,1.2341,0.0587
2161.8,1015,1.2338,0.0588
2163.3,1015.5,1.2335,0.059
2164.8,1016,1.2332,0.0592
2166.3,1016.5,1.233,0.0594
2167.8,1017,1.2328,0.0595
2169.3,1017.5,1.2326,0.0597
2170.8,1018,1.2325,0.0598
2172.3,1018.5,1.2323,0.06
2173.8,1019,1.2321,0.0601
2175.3,1019.5,1.232,0.0603
2176.8,1020,1.2317,0.0605
2178.3,1020.5,1.2315,0.0606
2179.8,1021,1.2312,0.0606
2181.3,1021.5,1.231,0.0607
2182.8,1022,1.2306,0.0608
2184.3,1022.5,1.2304,0.061
2185.8,1023,1.2302,0.0611
2187.3,1023.5,1.2301,0.0613
2188.8,1024,1.2299,0.0615
2190.3,1024.5,1.2296,0.0617
2191.8,1025,1.2294,0.0619
2193.3,1025.5,1.2293,0.0621
2194.8,1026,1.2291,0.0622
2196.3,1026.5,1.2289,0.0623
2197.8,1027,1.2287,0.0624
2199.3,1027.5,1.2286,0.0625
2200.8,1028,1.2285,0.0627
2202.3,1028.5,1.2282,0.063
2203.8,1029,1.2281,0.0634
2205.3,1029.5,1.2279,0.0639
2206.8,1030,1.2277,0.0643
2208.3,1030.5,1.2275,0.0647
2209.8,1031,1.2272,0.065
2211.3,1031.5,1.227,0.0653
2212.8,1032,1.2267,0.0657
2214.3,1032.5,1.2265,0.0661
2215.8,1033,1.2262,0.0665
2217.3,1033.5,1.226,0.0669
2218.8,1034,1.226,0.0673
2220.3,1034.5,1.2258,0.0677
2221.8,1035,1.2256,0.0681
2223.3,1035.5,1.2254,0.0685
2224.8,1036,1.2252,0.0689
2226.3,1036.5,1.2251,0.0691
2227.8,1037,1.2249,0.0693
2229.3,1037.5,1.2247,0.0695
2230.8,1038,1.2245,0.0697
2232.3,1038.5,1.2244,0.07
2233.8,1039,1.2242,0.0702
2235.3,1039.5,1.2239,0.0706
2236.8,1040,1.2237,0.071
2238.3,1040.5,1.2235,0.0715
2239.8,1041,1.2233,0.072
2241.3,1041.5,1.2231,0.0723
2242.8,1042,1.2229,0.0728
2244.3,1042.5,1.2228,0.0732
2245.8,1043,1.2226,0.0736
2247.3,1043.5,1.2225,0.0739
2248.8,1044,1.2223,0.0743
2250.3,1044.5,1.222,0.0748
2251.8,1045,1.2218,0.0752
2253.3,1045.5,1.2216,0.0757
2254.8,1046,1.2214,0.0762
2256.3,1046.5,1.2213,0.0767
2257.8,1047,1.221,0.0773
2259.3,1047.5,1.2208,0.078
2260.8,1048,1.2205,0.0787
2262.3,1048.5,1.2203,0.0793
2263.8,1049,1.2202,0.0799
2265.3,1049.5,1.22,0.0804
2266.8,1050,1.2199,0.0809
2268.3,1050.5,1.2197,0.0813
2269.8,1051,1.2194,0.0817
2271.3,1051.5,1.2192,0.0821
2272.8,1052,1.219,0.0826
2274.3,1052.5,1.2188,0.0831
2275.8,1053,1.2186,0.0835
2277.3,1053.5,1.2184,0.0839
2278.8,1054,1.2182,0.0842
2280.3,1054.5,1.2179,0.0846
2281.8,1055,1.2176,0.0849
2283.3,1055.5,1.2174,0.0853
2284.8,1056,1.2172,0.0857
2286.3,1056.5,1.2171,0.0863
2287.8,1057,1.2171,0.0867
2289.3,1057.5,1.2169,0.0873
2290.8,1058,1.2167,0.0879
2292.3,1058.5,1.2165,0.0884
2293.8,1059,1.2163,0.089
2295.3,1059.5,1.216,0.0895
2296.8,1060,1.2159,0.0899
2298.3,1060.5,1.2157,0.0903
2299.8,1061,1.2155,0.0907
2301.3,1061.5,1.2153,0.0911
2302.8,1062,1.2151,0.0915
2304.3,1062.5,1.2148,0.0921
2305.8,1063,1.2147,0.0925
2307.3,1063.5,1.2146,0.0928
2308.8,1064,1.2145,0.0933
2310.3,1064.5,1.2144,0.0938
2311.8,1065,1.2141,0.0943
2313.3,1065.5,1.2139,0.0947
2314.8,1066,1.2137,0.095
2316.3,1066.5,1.2135,0.0953
2317.8,1067,1.2133,0.0956
2319.3,1067.5,1.2131,0.096
2320.8,1068,1.2129,0.0964
2322.3,1068.5,1.2126,0.0969
2323.8,1069,1.2124,0.0975
2325.3,1069.5,1.2123,0.0981
2326.8,1070,1.2121,0.0987
2328.3,1070.5,1.2119,0.0993
2329.8,1071,1.2117,0.0998
2331.3,1071.5,1.2116,0.1003
2332.8,1072,1.2114,0.1006
2334.3,1072.5,1.2112,0.1011
2335.8,1073,1.2111,0.1017
2337.3,1073.5,1.2108,0.1024
2338.8,1074,1.2107,0.1032
2340.3,1074.5,1.2105,0.1039
2341.8,1075,1.2103,0.1046
2343.3,1075.5,1.2102,0.105
2344.8,1076,1.21,0.1055
2346.3,1076.5,1.2098,0.106
2347.8,1077,1.2097,0.1064
2349.3,1077.5,1.2096,0.1067
2350.8,1078,1.2095,0.1069
2352.3,1078.5,1.2093,0.1071
2353.8,1079,1.2091,0.1071
2355.3,1079.5,1.2088,0.1072
2356.8,1080,1.2086,0.1074
2358.3,1080.5,1.2085,0.1075
2359.8,1081,1.2084,0.1077
2361.3,1081.5,1.2083,0.1081
2362.8,1082,1.2081,0.1085
2364.3,1082.5,1.2078,0.1091
2365.8,1083,1.2075,0.1096
2367.3,1083.5,1.2073,0.1101
2368.8,1084,1.2071,0.1104
2370.3,1084.5,1.207,0.1107
2371.8,1085,1.2068,0.1111
2373.3,1085.5,1.2066,0.1115
2374.8,1086,1.2065,0.112
2376.3,1086.5,1.2063,0.1126
2377.8,1087,1.2061,0.1132
2379.3,1087.5,1.206,0.1138
2380.8,1088,1.2057,0.1142
2382.3,1088.5,1.2055,0.1145
2383.8,1089,1.2052,0.1148
2385.3,1089.5,1.2051,0.1153
2386.8,1090,1.2051,0.1157
2388.3,1090.5,1.205,0.1164
2389.8,1091,1.2048,0.1169
2391.3,1091.5,1.2047,0.1174
2392.8,1092,1.2045,0.1178
2394.3,1092.5,1.2043,0.1183
2395.8,1093,1.2041,0.1188
2397.3,1093.5,1.2039,0.1194
2398.8,1094,1.2037,0.1198
2400.3,1094.5,1.2035,0.1202
2401.8,1095,1.2034,0.1205
2403.3,1095.5,1.2032,0.1208
2404.8,1096,1.2031,0.1212
2406.3,1096.5,1.2029,0.1217
2407.8,1097,1.2028,0.1222
2409.3,1097.5,1.2026,0.1226
2410.8,1098,1.2024,0.1231
2412.3,1098.5,1.2022,0.1235
2413.8,1099,1.2021,0.124
2415.3,1099.5,1.2019,0.1244
2416.8,1100,1.2018,0.1248
2418.3,1100.5,1.2017,0.125
2419.8,1101,1.2015,0.1252
2421.3,1101.5,1.2014,0.1255
2422.8,1102,1.2012,0.126
2424.3,1102.5,1.2009,0.1264
2425.8,1103,1.2007,0.1268
2427.3,1103.5,1.2006,0.1272
2428.8,1104,1.2004,0.1277
2430.3,1104.5,1.2002,0.1281
2431.8,1105,1.2,0.1286
2433.3,1105.5,1.1998,0.1291
2434.8,1106,1.1997,0.1295
2436.3,1106.5,1.1996,0.13
2437.8,1107,1.1994,0.1306
2439.3,1107.5,1.1992,0.1311
2440.8,1108,1.199,0.1316
2442.3,1108.5,1.1989,0.1322
2443.8,1109,1.1987,0.1328
2445.3,1109.5,1.1984,0.1333
2446.8,1110,1.1981,0.1336
2448.3,1110.5,1.1979,0.1337
2449.8,1111,1.1978,0.1337
2451.3,1111.5,1.1977,0.1338
2452.8,1112,1.1975,0.1337
2454.3,1112.5,1.1974,0.1338
2455.8,1113,1.1972,0.1339
2457.3,1113.5,1.1969,0.1341
2458.8,1114,1.1967,0.1345
2460.3,1114.5,1.1965,0.1349
2461.8,1115,1.1964,0.1353
2463.3,1115.5,1.1963,0.1358
2464.8,1116,1.1962,0.1361
2466.3,1116.5,1.1961,0.1363
2467.8,1117,1.1958,0.1364
2469.3,1117.5,1.1956,0.1365
2470.8,1118,1.1955,0.1366
2472.3,1118.5,1.1953,0.1368
2473.8,1119,1.1952,0.137
2475.3,1119.5,1.1951,0.1372
2476.8,1120,1.1949,0.1375
2478.3,1120.5,1.1947,0.1377
2479.8,1121,1.1946,0.1379
2481.3,1121.5,1.1944,0.1381
2482.8,1122,1.1942,0.1383
2484.3,1122.5,1.194,0.1385
2485.8,1123,1.1939,0.1387
2487.3,1123.5,1.1937,0.1389
2488.8,1124,1.1935,0.1391
2490.3,1124.5,1.1933,0.1392
2491.8,1125,1.1931,0.1393
2493.3,1125.5,1.1929,0.1395
2494.8,1126,1.1928,0.1398
2496.3,1126.5,1.1927,0.1402
2497.8,1127,1.1925,0.1407
2499.3,1127.5,1.1925,0.141
2500.8,1128,1.1923,0.1413
2502.3,1128.5,1.1921,0.1416
2503.8,1129,1.192,0.1419
2505.3,1129.5,1.1918,0.1422
2506.8,1130,1.1916,0.1427
2508.3,1130.5,1.1914,0.1432
2509.8,1131,1.1913,0.1437
2511.3,1131.5,1.1912,0.1439
2512.8,1132,1.191,0.1443
2514.3,1132.5,1.1909,0.1445
2515.8,1133,1.1906,0.1448
2517.3,1133.5,1.1904,0.145
2518.8,1134,1.1902,0.1452
2520.3,1134.5,1.1901,0.1454
2521.8,1135,1.19,0.1456
2523.3,1135.5,1.1899,0.1458
2524.8,1136,1.1898,0.146
2526.3,1136.5,1.1895,0.1463
2527.8,1137,1.1893,0.1467
2529.3,1137.5,1.1891,0.147
2530.8,1138,1.1889,0.1474
2532.3,1138.5,1.1886,0.1476
2533.8,1139,1.1884,0.1477
2535.3,1139.5,1.1883,0.1478
2536.8,1140,1.188,0.148
2538.3,1140.5,1.1879,0.1481
2539.8,1141,1.1877,0.1482
2541.3,1141.5,1.1876,0.1483
2542.8,1142,1.1873,0.1483
2544.3,1142.5,1.1872,0.1483
2545.8,1143,1.187,0.1483
2547.3,1143.5,1.1868,0.1483
2548.8,1144,1.1867,0.1484
2550.3,1144.5,1.1865,0.1485
2551.8,1145,1.1863,0.1486
2553.3,1145.5,1.1862,0.1488
2554.8,1146,1.1858,0.1491
2556.3,1146.5,1.1856,0.1493
2557.8,1147,1.1854,0.1497
2559.3,1147.5,1.1852,0.15
2560.8,1148,1.1851,0.1504
2562.3,1148.5,1.1848,0.1508
2563.8,1149,1.1847,0.151
2565.3,1149.5,1.1844,0.1513
2566.8,1150,1.1842,0.1513
2568.3,1150.5,1.1841,0.1513
2569.8,1151,1.1839,0.1512
2571.3,1151.5,1.1838,0.1512
2572.8,1152,1.1836,0.1512
2574.3,1152.5,1.1834,0.1512
2575.8,1153,1.1833,0.1513
2577.3,1153.5,1.1831,0.1515
2578.8,1154,1.1829,0.1517
2580.3,1154.5,1.1826,0.152
2581.8,1155,1.1825,0.1521
2583.3,1155.5,1.1823,0.1522
2584.8,1156,1.182,0.1523
2586.3,1156.5,1.1819,0.1525
2587.8,1157,1.1817,0.1527
2589.3,1157.5,1.1816,0.1528
2590.8,1158,1.1814,0.1528
2592.3,1158.5,1.1812,0.1528
2593.8,1159,1.1809,0.1529
2595.3,1159.5,1.1808,0.1531
2596.8,1160,1.1807,0.1534
2598.3,1160.5,1.1806,0.1536
2599.8,1161,1.1806,0.1538
2601.3,1161.5,1.1804,0.154
2602.8,1162,1.1801,0.1541
2604.3,1162.5,1.1799,0.1541
2605.8,1163,1.1797,0.1542
2607.3,1163.5,1.1795,0.1543
2608.8,1164,1.1793,0.1544
2610.3,1164.5,1.1791,0.1546
2611.8,1165,1.1789,0.1549
2613.3,1165.5,1.1787,0.1551
2614.8,1166,1.1785,0.1553
2616.3,1166.5,1.1782,0.1555
2617.8,1167,1.178,0.1557
2619.3,1167.5,1.1778,0.156
2620.8,1168,1.1776,0.1563
2622.3,1168.5,1.1776,0.1564
2623.8,1169,1.1774,0.1567
2625.3,1169.5,1.1771,0.1569
2626.8,1170,1.177,0.157
2628.3,1170.5,1.1768,0.1571
2629.8,1171,1.1767,0.157
2631.3,1171.5,1.1764,0.1568
2632.8,1172,1.1762,0.1567
2634.3,1172.5,1.1759,0.1568
#N/A,1173,1.1757,0.1569
