Repository: MaCFP/matl-db

# README File for CERIB

### Experimental Conditions: STA
A Perkin Elmer PYRIS was used to simultaneously conduct Thermogravimetric Analysis (TGA) and Differential Scanning Calorimetry (DSC) experiments. 

* Heating Rate: 5, 10 or 20 K/min
* Temperature program
  - Initial Temperature: 308 K (35°C)
  - Initial Isotherm: 1200 s (hold at 38 K for 1200 s)  
  - Maximum Temperature: 1173 K (900°C)
  - Final Isotherm: None
  - Type: Nitrogen
  - Flow rate: 100 ml/min
  - Note: Ultra High Purity (UHP) Nitrogen
* Crucible
  - Type: Pt
  - Volume: 60 uL
  - Lid: False
* Instrument
  - Type: Perking Elmer PYRIS

| Test Name | O2 volume % |  Initial Sample Mass (mg) |

File: Wood/Calibration_Data/CERIB/CERIB_WOOD_STA_N2_5K_R1.csv
Time (s),Temperature (K),Mass (mg),Heat Flow (W/g)
0,308,7.4641,-0.0254
8.3,308.5,7.457,-0.0259
16,309,7.4503,-0.0265
23.3,309.5,7.4438,-0.027
30.8,310,7.4377,-0.0275
38.5,310.5,7.4307,-0.0281
46,311,7.4239,-0.0286
53,311.5,7.4173,-0.0291
60,312,7.4112,-0.0296
67.5,312.5,7.404,-0.0302
74.7,313,7.3968,-0.0307
81.2,313.5,7.3902,-0.0313
88,314,7.3843,-0.0316
95,314.5,7.3767,-0.0322
102,315,7.3702,-0.0326
109,315.5,7.3625,-0.0331
115.5,316,7.3559,-0.0335
122.3,316.5,7.3492,-0.0339
129.1,317,7.3419,-0.0344
135.9,317.5,7.3348,-0.0347
142.7,318,7.3271,-0.0351
149.5,318.5,7.3196,-0.0354
156.5,319,7.3117,-0.0358
163.5,319.5,7.3039,-0.0362
170.3,320,7.296,-0.0365
177.1,320.5,7.2887,-0.0368
183.9,321,7.2806,-0.0371
190.4,321.5,7.2732,-0.0374
196.9,322,7.2656,-0.0376
203.4,322.5,7.2584,-0.0378
209.9,323,7.2511,-0.038
216.4,323.5,7.2435,-0.0381
222.9,324,7.2361,-0.0383
229.4,324.5,7.229,-0.0384
235.9,325,7.2217,-0.0385
242.1,325.5,7.2144,-0.0386
248.4,326,7.2077,-0.0386
254.7,326.5,7.2004,-0.0387
260.9,327,7.1939,-0.0388
267.4,327.5,7.1871,-0.0387
273.6,328,7.1801,-0.0387
279.6,328.5,7.1739,-0.0387
285.6,329,7.1675,-0.0386
291.9,329.5,7.1613,-0.0385
298.2,330,7.1547,-0.0384
304.4,330.5,7.1485,-0.0383
310.6,331,7.1421,-0.0382
316.8,331.5,7.1361,-0.038
323,332,7.13,-0.0378
329.3,332.5,7.124,-0.0376
335.6,333,7.118,-0.0374
341.8,333.5,7.1124,-0.0372
348,334,7.1066,-0.037
354,334.5,7.1013,-0.0367
360,335,7.096,-0.0364
366,335.5,7.0909,-0.0362
372,336,7.0859,-0.0359
378.2,336.5,7.0807,-0.0356
384.4,337,7.0755,-0.0353
390.4,337.5,7.0707,-0.0349
396.4,338,7.0659,-0.0346
402.4,338.5,7.0614,-0.0343
408.2,339,7.0568,-0.034
414,339.5,7.053,-0.0337
420,340,7.0484,-0.0333
426,340.5,7.0443,-0.033
432,341,7.0401,-0.0326
438,341.5,7.0361,-0.0323
444,342,7.0324,-0.0319
450,342.5,7.0284,-0.0316
456,343,7.0247,-0.0312
462,343.5,7.021,-0.0308
468.2,344,7.0176,-0.0304
474.2,344.5,7.0137,-0.0301
480,345,7.0105,-0.0297
486.2,345.5,7.0074,-0.0293
492.4,346,7.0038,-0.0289
498.4,346.5,7.0008,-0.0285
504.2,347,6.9977,-0.0281
510,347.5,6.9951,-0.0278
516,348,6.9923,-0.0274
522,348.5,6.9894,-0.027
528,349,6.9867,-0.0267
534,349.5,6.984,-0.0264
540,350,6.9814,-0.026
545.8,350.5,6.9789,-0.0257
551.6,351,6.9769,-0.0254
557.6,351.5,6.9746,-0.025
563.3,352,6.9723,-0.0248
569,352.5,6.9703,-0.0244
575,353,6.9683,-0.0241
581,353.5,6.9662,-0.0238
587,354,6.9642,-0.0236
592.8,354.5,6.9622,-0.0232
598.8,355,6.9603,-0.0229
605,355.5,6.9585,-0.0226
610.8,356,6.9568,-0.0224
616.6,356.5,6.9553,-0.0221
622.6,357,6.9536,-0.0218
628.4,357.5,6.9519,-0.0216
634.2,358,6.9504,-0.0213
640.2,358.5,6.9493,-0.021
646.2,359,6.9477,-0.0208
652.2,359.5,6.9464,-0.0205
657.9,360,6.9449,-0.0202
663.6,360.5,6.9436,-0.02
669.6,361,6.9424,-0.0198
675.6,361.5,6.941,-0.0196
681.4,362,6.9399,-0.0194
687.2,362.5,6.9388,-0.0193
693.2,363,6.9378,-0.019
699,363.5,6.9366,-0.0189
704.8,364,6.9355,-0.0187
710.5,364.5,6.9345,-0.0186
716.2,365,6.9338,-0.0184
722.2,365.5,6.9327,-0.0183
728.2,366,6.9317,-0.0181
734.2,366.5,6.9308,-0.018
740.2,367,6.93,-0.0179
746.2,367.5,6.9292,-0.0178
752.2,368,6.9282,-0.0177
758.2,368.5,6.9276,-0.0176
764,369,6.9267,-0.0175
769.8,369.5,6.9259,-0.0174
775.8,370,6.9254,-0.0172
781.8,370.5,6.9246,-0.0172
787.8,371,6.9238,-0.0171
793.6,371.5,6.9231,-0.017
799.4,372,6.9225,-0.0169
805.4,372.5,6.922,-0.0169
811.4,373,6.9213,-0.0168
817.4,373.5,6.9206,-0.0167
823.1,374,6.9201,-0.0167
828.8,374.5,6.9197,-0.0166
834.6,375,6.919,-0.0166
840.4,375.5,6.9186,-0.0165
846.4,376,6.918,-0.0165
852.2,376.5,6.9174,-0.0164
858,377,6.9169,-0.0164
864,377.5,6.9163,-0.0163
870,378,6.9159,-0.0163
875.7,378.5,6.9152,-0.0163
881.4,379,6.9149,-0.0162
887.2,379.5,6.9143,-0.0162
893,380,6.9139,-0.0161
899,380.5,6.9133,-0.016
904.8,381,6.9127,-0.0159
910.6,381.5,6.9124,-0.0158
916.6,382,6.9119,-0.0158
922.3,382.5,6.9114,-0.0157
928,383,6.9111,-0.0156
933.8,383.5,6.9105,-0.0155
939.6,384,6.9101,-0.0155
945.4,384.5,6.9096,-0.0155
951.2,385,6.9092,-0.0154
956.9,385.5,6.9088,-0.0154
962.6,386,6.9084,-0.0153
968.4,386.5,6.908,-0.0153
974.2,387,6.9076,-0.0153
980.2,387.5,6.9073,-0.0153
986.2,388,6.9069,-0.0152
992.2,388.5,6.9065,-0.0152
998,389,6.9059,-0.0152
1003.8,389.5,6.9056,-0.0152
1009.8,390,6.9053,-0.0152
1015.8,390.5,6.9048,-0.0153
1021.5,391,6.9043,-0.0153
1027.2,391.5,6.904,-0.0154
1033,392,6.9035,-0.0154
1038.8,392.5,6.9031,-0.0154
1044.8,393,6.9027,-0.0155
1050.8,393.5,6.9024,-0.0156
1056.6,394,6.9021,-0.0155
1062.4,394.5,6.9018,-0.0156
1068.1,395,6.9014,-0.0156
1073.8,395.5,6.901,-0.0156
1079.6,396,6.9007,-0.0156
1085.4,396.5,6.9003,-0.0156
1091.2,397,6.8998,-0.0157
1097,397.5,6.8992,-0.0157
1103,398,6.899,-0.0158
1108.7,398.5,6.8988,-0.0158
1114.4,399,6.8985,-0.0158
1120.2,399.5,6.8983,-0.0159
1126,400,6.8979,-0.0159
1131.8,400.5,6.8974,-0.016
1137.6,401,6.8969,-0.016
1143.6,401.5,6.8965,-0.0161
1149.3,402,6.8963,-0.0161
1154.8,402.5,6.896,-0.0161
1160.6,403,6.8955,-0.0161
1166.4,403.5,6.8952,-0.0162
1172.2,404,6.8949,-0.0162
1177.9,404.5,6.8945,-0.0162
1183.4,405,6.8941,-0.0162
1189.2,405.5,6.8939,-0.0163
1195,406,6.8934,-0.0164
1200.5,406.5,6.8929,-0.0165
1206.2,407,6.8927,-0.0165
1212,407.5,6.8922,-0.0166
1217.8,408,6.8919,-0.0166
1223.6,408.5,6.8916,-0.0167
1229.1,409,6.8913,-0.0167
1234.8,409.5,6.8908,-0.0168
1240.6,410,6.8904,-0.0169
1246.1,410.5,6.8901,-0.017
1251.9,411,6.8898,-0.0171
1257.9,411.5,6.8895,-0.0172
1263.6,412,6.889,-0.0173
1269.1,412.5,6.8888,-0.0172
1274.6,413,6.8884,-0.0174
1280.4,413.5,6.8879,-0.0174
1286.1,414,6.8875,-0.0174
1291.6,414.5,6.8872,-0.0175
1297.4,415,6.8868,-0.0175
1303.2,415.5,6.8863,-0.0176
1308.7,416,6.886,-0.0177
1314.2,416.5,6.8856,-0.0178
1319.7,417,6.8852,-0.018
1325.5,417.5,6.8847,-0.0181
1331.5,418,6.8846,-0.0181
1337.2,418.5,6.8843,-0.0182
1342.9,419,6.8839,-0.0182
1348.7,419.5,6.8835,-0.0183
1354.2,420,6.8832,-0.0184
1360,420.5,6.8829,-0.0184
1365.7,421,6.8822,-0.0185
1371.4,421.5,6.8817,-0.0185
1377.2,422,6.8814,-0.0186
1382.7,422.5,6.8812,-0.0186
1388.2,423,6.8808,-0.0187
1393.9,423.5,6.8802,-0.0187
1399.7,424,6.8799,-0.0187
1405.5,424.5,6.8795,-0.0189
1411.3,425,6.8791,-0.019
1416.8,425.5,6.8786,-0.019
1422.3,426,6.8782,-0.0191
1428.1,426.5,6.8779,-0.0192
1433.9,427,6.8773,-0.0192
1439.7,427.5,6.877,-0.0192
1445.4,428,6.8766,-0.0193
1450.9,428.5,6.8762,-0.0193
1456.4,429,6.8756,-0.0194
1462.2,429.5,6.8751,-0.0195
1468.2,430,6.8745,-0.0195
1473.9,430.5,6.874,-0.0196
1479.4,431,6.8735,-0.0197
1484.9,431.5,6.8731,-0.0196
1490.4,432,6.8724,-0.0197
1496.1,432.5,6.872,-0.0197
1501.9,433,6.8715,-0.0199
1507.4,433.5,6.871,-0.0199
1513.2,434,6.8704,-0.02
1518.9,434.5,6.8698,-0.02
1524.4,435,6.8692,-0.0201
1530.2,435.5,6.8687,-0.0201
1536,436,6.8682,-0.0202
1541.5,436.5,6.8676,-0.0203
1547,437,6.867,-0.0204
1552.8,437.5,6.8663,-0.0205
1558.6,438,6.8657,-0.0207
1564.4,438.5,6.865,-0.0207
1570.1,439,6.8645,-0.0208
1575.6,439.5,6.8638,-0.0208
1581.4,440,6.863,-0.0208
1587.2,440.5,6.8624,-0.0209
1592.7,441,6.8618,-0.021
1598.4,441.5,6.8615,-0.0211
1604.2,442,6.8601,-0.0212
1609.7,442.5,6.8593,-0.0213
1615.2,443,6.8585,-0.0213
1620.9,443.5,6.8577,-0.0214
1626.7,444,6.8569,-0.0213
1632.2,444.5,6.856,-0.0215
1637.7,445,6.8553,-0.0216
1643.4,445.5,6.8545,-0.0217
1649.2,446,6.8535,-0.0217
1654.7,446.5,6.8526,-0.0218
1660.5,447,6.8517,-0.0219
1666,447.5,6.8508,-0.0221
1671.5,448,6.8501,-0.0219
1677.3,448.5,6.8491,-0.0221
1682.8,449,6.848,-0.0221
1688.5,449.5,6.847,-0.0222
1694.3,450,6.8458,-0.0223
1699.8,450.5,6.8449,-0.0224
1705.3,451,6.844,-0.0225
1711,451.5,6.8427,-0.0226
1716.8,452,6.8417,-0.0228
1722.3,452.5,6.8407,-0.0229
1727.8,453,6.8395,-0.0229
1733.3,453.5,6.8381,-0.0231
1738.8,454,6.8372,-0.0232
1744.6,454.5,6.8359,-0.0233
1750.3,455,6.8345,-0.0235
1755.8,455.5,6.8334,-0.0236
1761.3,456,6.8321,-0.0237
1767.1,456.5,6.8308,-0.0238
1772.8,457,6.8295,-0.0239
1778.3,457.5,6.8282,-0.024
1784.1,458,6.8268,-0.0241
1789.9,458.5,6.8255,-0.0242
1795.4,459,6.824,-0.0243
1800.9,459.5,6.8226,-0.0244
1806.7,460,6.8212,-0.0244
1812.5,460.5,6.8197,-0.0246
1818,461,6.8182,-0.0247
1823.7,461.5,6.8165,-0.0248
1829.2,462,6.8147,-0.0249
1834.7,462.5,6.8133,-0.025
1840.4,463,6.8116,-0.0251
1845.9,463.5,6.81,-0.0251
1851.4,464,6.8084,-0.0252
1856.9,464.5,6.8067,-0.0253
1862.6,465,6.805,-0.0254
1868.4,465.5,6.8032,-0.0256
1873.9,466,6.8015,-0.0257
1879.4,466.5,6.7998,-0.0258
1884.9,467,6.7981,-0.0258
1890.4,467.5,6.7963,-0.0259
1895.9,468,6.7945,-0.0261
1901.6,468.5,6.7927,-0.0261
1907.4,469,6.7907,-0.0263
1912.9,469.5,6.7887,-0.0264
1918.4,470,6.7868,-0.0264
1923.9,470.5,6.7848,-0.0265
1929.4,471,6.7829,-0.0266
1934.9,471.5,6.7811,-0.0268
1940.4,472,6.7792,-0.0269
1945.9,472.5,6.7772,-0.0271
1951.4,473,6.7752,-0.0272
1956.9,473.5,6.7732,-0.0273
1962.4,474,6.7713,-0.0274
1967.9,474.5,6.7695,-0.0275
1973.4,475,6.7674,-0.0276
1978.9,475.5,6.7653,-0.0277
1984.7,476,6.7631,-0.0278
1990.4,476.5,6.7609,-0.0279
1995.9,477,6.7587,-0.0279
2001.4,477.5,6.7567,-0.028
2006.9,478,6.7547,-0.0281
2012.6,478.5,6.7527,-0.0282
2018.4,479,6.7503,-0.0282
2023.9,479.5,6.748,-0.0283
2029.4,480,6.7461,-0.0284
2035.1,480.5,6.7441,-0.0285
2040.9,481,6.7416,-0.0286
2046.4,481.5,6.7393,-0.0287
2052.2,482,6.7372,-0.0286
2057.9,482.5,6.7348,-0.0287
2063.4,483,6.7327,-0.0288
2068.9,483.5,6.7305,-0.0288
2074.4,484,6.7283,-0.0289
2080.1,484.5,6.7261,-0.0289
2085.9,485,6.7238,-0.029
2091.4,485.5,6.7214,-0.0291
2097.2,486,6.7191,-0.0291
2102.9,486.5,6.7167,-0.0292
2108.4,487,6.7145,-0.0292
2113.9,487.5,6.7123,-0.0293
2119.7,488,6.7099,-0.0293
2125.4,488.5,6.7074,-0.0294
2130.9,489,6.705,-0.0295
2136.4,489.5,6.7026,-0.0296
2142.2,490,6.7004,-0.0296
2147.9,490.5,6.6978,-0.0297
2153.4,491,6.6953,-0.0299
2158.9,491.5,6.6929,-0.03
2164.7,492,6.6903,-0.0303
2170.4,492.5,6.6878,-0.0304
2175.9,493,6.6854,-0.0306
2181.4,493.5,6.6827,-0.0307
2186.9,494,6.6801,-0.0309
2192.4,494.5,6.6774,-0.031
2198.2,495,6.6749,-0.0312
2204,495.5,6.6721,-0.0314
2209.5,496,6.6693,-0.0315
2215,496.5,6.6666,-0.0316
2220.5,497,6.6639,-0.0318
2226,497.5,6.6612,-0.0319
2231.7,498,6.6582,-0.032
2237.5,498.5,6.6552,-0.0321
2243,499,6.6525,-0.0322
2248.5,499.5,6.6495,-0.0324
2254,500,6.6466,-0.0324
2259.5,500.5,6.6435,-0.0325
2265,501,6.6405,-0.0325
2270.5,501.5,6.6375,-0.0325
2276,502,6.6342,-0.0326
2281.8,502.5,6.631,-0.0326
2287.5,503,6.6275,-0.0327
2293,503.5,6.6244,-0.0327
2298.8,504,6.621,-0.0326
2304.6,504.5,6.6174,-0.0326
2310.1,505,6.6138,-0.0326
2315.8,505.5,6.6106,-0.0327
2321.6,506,6.6067,-0.0327
2327.1,506.5,6.6033,-0.0328
2332.6,507,6.5997,-0.033
2338.3,507.5,6.596,-0.0329
2344.1,508,6.5919,-0.033
2349.6,508.5,6.5882,-0.0331
2355.4,509,6.5844,-0.0331
2361.1,509.5,6.5802,-0.0332
2366.6,510,6.5764,-0.0332
2372.1,510.5,6.5724,-0.0332
2377.9,511,6.5685,-0.0331
2383.6,511.5,6.564,-0.0332
2389.1,512,6.5597,-0.0333
2394.6,512.5,6.5556,-0.0333
2400.1,513,6.5511,-0.0334
2405.6,513.5,6.5467,-0.0333
2411.1,514,6.5424,-0.0334
2416.9,514.5,6.5379,-0.0334
2422.6,515,6.533,-0.0335
2428.1,515.5,6.5285,-0.0334
2433.6,516,6.5237,-0.0334
2439.1,516.5,6.5191,-0.0334
2444.8,517,6.5145,-0.0333
2450.6,517.5,6.5094,-0.0334
2456.1,518,6.5045,-0.0334
2461.6,518.5,6.4995,-0.0333
2467.1,519,6.4944,-0.0333
2472.6,519.5,6.4894,-0.0333
2478.1,520,6.4843,-0.0333
2483.8,520.5,6.4794,-0.0333
2489.6,521,6.4737,-0.0333
2495.1,521.5,6.4688,-0.0334
2500.6,522,6.4634,-0.0335
2506.1,522.5,6.4582,-0.0334
2511.6,523,6.4527,-0.0335
2517.1,523.5,6.4473,-0.0335
2522.6,524,6.4419,-0.0336
2528.1,524.5,6.4363,-0.0337
2533.9,525,6.4306,-0.0338
2539.6,525.5,6.4244,-0.0339
2545.1,526,6.4188,-0.0341
2550.6,526.5,6.4128,-0.0341
2556.1,527,6.4069,-0.0341
2561.6,527.5,6.4008,-0.0342
2567.1,528,6.3946,-0.0342
2572.6,528.5,6.3886,-0.0343
2578.3,529,6.3825,-0.0343
2584.1,529.5,6.3755,-0.0344
2589.6,530,6.3693,-0.0344
2595.4,530.5,6.3627,-0.0346
2601.1,531,6.3557,-0.0346
2606.6,531.5,6.3492,-0.0348
2612.1,532,6.3426,-0.0348
2617.9,532.5,6.3358,-0.0348
2623.6,533,6.3285,-0.0348
2629.1,533.5,6.3215,-0.035
2634.6,534,6.3144,-0.0348
2640.4,534.5,6.3073,-0.035
2646.1,535,6.2997,-0.0351
2651.6,535.5,6.2926,-0.0353
2657.4,536,6.2852,-0.0354
2663.2,536.5,6.2772,-0.0355
2668.7,537,6.2698,-0.0355
2674.4,537.5,6.2623,-0.0356
2680.2,538,6.2539,-0.0357
2685.7,538.5,6.246,-0.0358
2691.5,539,6.2383,-0.0358
2697.2,539.5,6.2297,-0.0359
2702.9,540,6.2217,-0.036
2708.7,540.5,6.2131,-0.0362
2714.5,541,6.2049,-0.0362
2720.3,541.5,6.1961,-0.0364
2725.8,542,6.1877,-0.0366
2731.5,542.5,6.1795,-0.0365
2737.3,543,6.1701,-0.0366
2742.8,543.5,6.1615,-0.0366
2748.6,544,6.153,-0.0367
2754.3,544.5,6.1435,-0.0368
2759.8,545,6.1346,-0.0369
2765.3,545.5,6.1259,-0.0369
2771.1,546,6.1169,-0.037
2776.8,546.5,6.107,-0.0369
2782.5,547,6.0978,-0.037
2788.3,547.5,6.0877,-0.037
2793.8,548,6.0782,-0.0373
2799.6,548.5,6.0689,-0.0371
2805.3,549,6.0585,-0.0373
2811,549.5,6.0491,-0.0373
2816.8,550,6.0386,-0.0372
2822.6,550.5,6.0289,-0.0373
2828.4,551,6.0181,-0.0374
2833.9,551.5,6.0079,-0.0375
2839.4,552,5.9978,-0.0376
2845.2,552.5,5.9875,-0.0377
2851,553,5.9764,-0.0379
2856.5,553.5,5.9662,-0.0379
2862,554,5.9558,-0.038
2867.8,554.5,5.9455,-0.0381
2873.6,555,5.9341,-0.0383
2879.1,555.5,5.9236,-0.0384
2884.6,556,5.9129,-0.0385
2890.1,556.5,5.902,-0.0386
2895.6,557,5.8914,-0.0387
2901.3,557.5,5.8805,-0.0387
2907.1,558,5.8688,-0.0388
2912.6,558.5,5.8579,-0.039
2918.1,559,5.8466,-0.0391
2923.6,559.5,5.8357,-0.0392
2929.1,560,5.8242,-0.0393
2934.9,560.5,5.8132,-0.0394
2940.6,561,5.8008,-0.0396
2946.1,561.5,5.7893,-0.0397
2951.6,562,5.7776,-0.0397
2957.1,562.5,5.766,-0.04
2962.6,563,5.7541,-0.0401
2968.4,563.5,5.7424,-0.0401
2974.2,564,5.7293,-0.0401
2980,564.5,5.7175,-0.0402
2985.7,565,5.7044,-0.0402
2991.2,565.5,5.6919,-0.0402
2996.7,566,5.6796,-0.0403
3002.5,566.5,5.6673,-0.0404
3008.2,567,5.6537,-0.0406
3013.7,567.5,5.641,-0.0407
3019.2,568,5.6282,-0.0407
3025,568.5,5.6154,-0.0408
3030.7,569,5.6013,-0.0409
3036.4,569.5,5.5883,-0.041
3042.2,570,5.5738,-0.0411
3047.7,570.5,5.5607,-0.0411
3053.2,571,5.5473,-0.0412
3058.9,571.5,5.5337,-0.0412
3064.7,572,5.5189,-0.0412
3070.2,572.5,5.5051,-0.0413
3076,573,5.4912,-0.0412
3081.7,573.5,5.4756,-0.0413
3087.4,574,5.4615,-0.0413
3093.2,574.5,5.446,-0.0413
3098.7,575,5.4317,-0.0415
3104.5,575.5,5.417,-0.0415
3110.2,576,5.401,-0.0416
3115.7,576.5,5.386,-0.0418
3121.5,577,5.3711,-0.0419
3127.3,577.5,5.3546,-0.0419
3133.1,578,5.3392,-0.042
3138.8,578.5,5.3223,-0.0422
3144.5,579,5.3069,-0.0423
3150.3,579.5,5.2896,-0.0424
3156.1,580,5.2738,-0.0423
3161.9,580.5,5.2564,-0.0423
3167.7,581,5.2401,-0.0424
3173.4,581.5,5.2224,-0.0424
3179.1,582,5.2058,-0.0423
3184.9,582.5,5.1877,-0.0424
3190.4,583,5.171,-0.0425
3196.2,583.5,5.1542,-0.0425
3201.9,584,5.1355,-0.0426
3207.6,584.5,5.1183,-0.0427
3213.4,585,5.0994,-0.0428
3219.2,585.5,5.0819,-0.0429
3225,586,5.0625,-0.0431
3230.8,586.5,5.0447,-0.0431
3236.5,587,5.0252,-0.0433
3242,587.5,5.007,-0.0434
3247.8,588,4.9891,-0.0435
3253.8,588.5,4.9692,-0.0435
3259.6,589,4.9494,-0.0436
3265.4,589.5,4.9308,-0.0437
3271.1,590,4.9105,-0.0436
3276.8,590.5,4.8919,-0.0437
3282.8,591,4.8714,-0.0437
3288.6,591.5,4.8507,-0.0438
3294.1,592,4.8316,-0.0439
3299.9,592.5,4.8125,-0.0439
3305.6,593,4.7916,-0.0439
3311.1,593.5,4.7723,-0.044
3316.6,594,4.7529,-0.044
3322.4,594.5,4.7335,-0.044
3328.1,595,4.7122,-0.044
3333.8,595.5,4.6926,-0.0439
3339.6,596,4.6712,-0.0439
3345.4,596.5,4.6513,-0.044
3351.2,597,4.6296,-0.0441
3357,597.5,4.6097,-0.0441
3362.7,598,4.588,-0.0441
3368.4,598.5,4.568,-0.0443
3374.2,599,4.5459,-0.0443
3380,599.5,4.5257,-0.0443
3385.8,600,4.5037,-0.0443
3391.3,600.5,4.4834,-0.0443
3397,601,4.463,-0.0442
3402.8,601.5,4.4405,-0.0443
3408.3,602,4.42,-0.0443
3413.8,602.5,4.3992,-0.0444
3419.5,603,4.3785,-0.0444
3425.3,603.5,4.3558,-0.0445
3431.1,604,4.3349,-0.0446
3436.9,604.5,4.3118,-0.0447
3442.7,605,4.2907,-0.0448
3448.4,605.5,4.2674,-0.045
3453.9,606,4.2461,-0.045
3459.7,606.5,4.2248,-0.0453
3465.5,607,4.2012,-0.0454
3471.3,607.5,4.1793,-0.0455
3477,608,4.1553,-0.0458
3482.7,608.5,4.1332,-0.0459
3488.5,609,4.109,-0.0462
3494.3,609.5,4.0867,-0.0464
3500.1,610,4.0621,-0.0468
3505.6,610.5,4.0392,-0.047
3511.3,611,4.0162,-0.0473
3517.1,611.5,3.9911,-0.0475
3522.6,612,3.9676,-0.0476
3528.4,612.5,3.944,-0.0477
3534.1,613,3.918,-0.048
3539.8,613.5,3.894,-0.0483
3545.6,614,3.8674,-0.0485
3551.4,614.5,3.8427,-0.0487
3557.4,615,3.8156,-0.0491
3563.2,615.5,3.7881,-0.0492
3568.7,616,3.7625,-0.0496
3574.4,616.5,3.7368,-0.0498
3580.4,617,3.7081,-0.0501
3586.2,617.5,3.6794,-0.0503
3592,618,3.6526,-0.0508
3598,618.5,3.623,-0.0512
3603.8,619,3.593,-0.0517
3609.6,619.5,3.5651,-0.052
3615.6,620,3.5343,-0.0525
3621.3,620.5,3.5031,-0.0529
3626.8,621,3.4743,-0.0532
3632.6,621.5,3.4449,-0.0535
3638.6,622,3.4124,-0.0539
3644.6,622.5,3.3795,-0.0542
3650.4,623,3.3463,-0.0547
3656.2,623.5,3.3154,-0.055
3662.2,624,3.2812,-0.0554
3667.9,624.5,3.2467,-0.0558
3673.6,625,3.2148,-0.0561
3679.6,625.5,3.1796,-0.0565
3685.4,626,3.1438,-0.057
3691.2,626.5,3.1109,-0.0572
3697.2,627,3.0745,-0.0576
3703,627.5,3.0377,-0.0579
3708.8,628,3.0039,-0.0581
3714.8,628.5,2.9669,-0.0584
3720.5,629,2.9292,-0.0587
3726.2,629.5,2.8947,-0.059
3732,630,2.8568,-0.0595
3737.8,630.5,2.822,-0.0596
3743.6,631,2.7838,-0.0596
3749.4,631.5,2.749,-0.0596
3755.1,632,2.7109,-0.0596
3760.6,632.5,2.6759,-0.0595
3766.4,633,2.6412,-0.0594
3772.2,633.5,2.6037,-0.0593
3777.7,634,2.5692,-0.059
3783.2,634.5,2.5352,-0.0588
3789,635,2.5015,-0.0584
3794.8,635.5,2.4653,-0.0578
3800.3,636,2.4326,-0.0573
3805.8,636.5,2.4004,-0.0567
3811.3,637,2.3687,-0.056
3817.1,637.5,2.3379,-0.0553
3822.8,638,2.305,-0.0545
3828.3,638.5,2.2754,-0.0538
3833.8,639,2.2464,-0.0531
3839.6,639.5,2.2187,-0.0524
3845.3,640,2.1895,-0.0514
3851,640.5,2.1639,-0.0504
3856.8,641,2.1371,-0.0493
3862.3,641.5,2.1139,-0.0481
3868.1,642,2.0915,-0.047
3873.8,642.5,2.0685,-0.0456
3879.3,643,2.0486,-0.0445
3885.1,643.5,2.0299,-0.0433
3890.9,644,2.0109,-0.0418
3896.4,644.5,1.9946,-0.0407
3902.1,645,1.9796,-0.0396
3907.9,645.5,1.9643,-0.0382
3913.4,646,1.9511,-0.037
3918.9,646.5,1.9395,-0.0358
3924.4,647,1.9283,-0.0346
3929.9,647.5,1.9185,-0.0335
3935.7,648,1.909,-0.0324
3941.4,648.5,1.9002,-0.0314
3946.9,649,1.8925,-0.0303
3952.4,649.5,1.8852,-0.0296
3957.9,650,1.8789,-0.0289
3963.6,650.5,1.8728,-0.0283
3969.4,651,1.8669,-0.0279
3975.2,651.5,1.8618,-0.0275
3981,652,1.8567,-0.0272
3986.5,652.5,1.8523,-0.027
3992,653,1.8478,-0.0269
3997.8,653.5,1.8438,-0.0266
4003.8,654,1.8395,-0.0266
4009.6,654.5,1.8355,-0.0265
4015.4,655,1.8318,-0.0264
4021.1,655.5,1.8281,-0.0264
4026.8,656,1.8246,-0.0262
4032.8,656.5,1.8208,-0.0262
4038.6,657,1.8171,-0.0263
4044.4,657.5,1.814,-0.0264
4050.4,658,1.8104,-0.0263
4056.2,658.5,1.8072,-0.0264
4062,659,1.8041,-0.0264
4068,659.5,1.8007,-0.0265
4073.7,660,1.7975,-0.0266
4079.4,660.5,1.7946,-0.0265
4085.4,661,1.7914,-0.0263
4091.2,661.5,1.7881,-0.0261
4097,662,1.785,-0.0259
4102.8,662.5,1.7818,-0.0258
4108.6,663,1.7792,-0.0256
4114.6,663.5,1.776,-0.0253
4120.3,664,1.7727,-0.0253
4126,664.5,1.77,-0.0254
4131.8,665,1.7668,-0.0253
4137.6,665.5,1.7639,-0.0253
4143.6,666,1.7609,-0.0252
4149.4,666.5,1.7578,-0.0252
4155.2,667,1.755,-0.0252
4160.9,667.5,1.7519,-0.0249
4166.6,668,1.749,-0.025
4172.6,668.5,1.7459,-0.0251
4178.4,669,1.743,-0.025
4184.2,669.5,1.7403,-0.0251
4190.2,670,1.7374,-0.025
4196.2,670.5,1.7343,-0.0248
4202.2,671,1.7311,-0.0245
4208,671.5,1.7281,-0.0245
4213.8,672,1.7253,-0.0246
4219.8,672.5,1.7226,-0.0245
4225.8,673,1.7196,-0.0245
4231.5,673.5,1.7167,-0.0244
4237.2,674,1.7139,-0.0243
4243.2,674.5,1.711,-0.0243
4249.2,675,1.7081,-0.0243
4255,675.5,1.705,-0.0241
4260.8,676,1.7024,-0.0241
4266.8,676.5,1.6996,-0.0241
4272.8,677,1.6967,-0.0242
4278.6,677.5,1.6938,-0.0242
4284.4,678,1.6913,-0.0243
4290.4,678.5,1.6883,-0.0243
4296.4,679,1.6854,-0.0241
4302.1,679.5,1.6827,-0.0243
4307.8,680,1.68,-0.0243
4313.8,680.5,1.677,-0.0245
4319.6,681,1.6742,-0.0247
4325.6,681.5,1.6715,-0.0251
4331.8,682,1.6684,-0.0256
4337.8,682.5,1.6656,-0.026
4343.6,683,1.6627,-0.0262
4349.4,683.5,1.6601,-0.0266
4355.4,684,1.6572,-0.0268
4361.4,684.5,1.654,-0.0273
4367.4,685,1.651,-0.0274
4373.4,685.5,1.648,-0.0275
4379.2,686,1.645,-0.0276
4385,686.5,1.6424,-0.0277
4391,687,1.6396,-0.0278
4397,687.5,1.6366,-0.028
4402.7,688,1.6337,-0.0281
4408.4,688.5,1.6311,-0.0282
4414.4,689,1.6284,-0.0281
4420.4,689.5,1.6256,-0.0282
4426.4,690,1.6227,-0.0281
4432.2,690.5,1.62,-0.0282
4438,691,1.6172,-0.0281
4444,691.5,1.6144,-0.0278
4449.8,692,1.6117,-0.0278
4455.6,692.5,1.6089,-0.0278
4461.6,693,1.6061,-0.0277
4467.6,693.5,1.6033,-0.0276
4473.6,694,1.6004,-0.0273
4479.3,694.5,1.5976,-0.0276
4485,695,1.5951,-0.0275
4491,695.5,1.5924,-0.0277
4496.8,696,1.5896,-0.0276
4502.6,696.5,1.5872,-0.0276
4508.6,697,1.5842,-0.0278
4514.6,697.5,1.5815,-0.0277
4520.6,698,1.5788,-0.028
4526.4,698.5,1.576,-0.0282
4532.2,699,1.5736,-0.0284
4538.2,699.5,1.5707,-0.0282
4543.9,700,1.5679,-0.0283
4549.6,700.5,1.5655,-0.0284
4555.6,701,1.563,-0.0286
4561.4,701.5,1.5605,-0.029
4567.2,702,1.558,-0.0292
4573.2,702.5,1.5554,-0.0296
4579.2,703,1.5526,-0.0294
4585.2,703.5,1.5501,-0.0299
4591.2,704,1.5475,-0.0301
4597.2,704.5,1.5449,-0.0304
4603.2,705,1.5424,-0.0306
4609,705.5,1.5399,-0.0303
4614.8,706,1.5375,-0.0305
4620.8,706.5,1.5349,-0.0308
4626.8,707,1.5324,-0.0311
4632.8,707.5,1.5301,-0.0312
4638.5,708,1.5273,-0.0314
4644.2,708.5,1.525,-0.0317
4650.2,709,1.5225,-0.0319
4656.2,709.5,1.5202,-0.0322
4662.2,710,1.5178,-0.0324
4668.2,710.5,1.5154,-0.0326
4674.2,711,1.5129,-0.0327
4680.2,711.5,1.5106,-0.0328
4686,712,1.5082,-0.0327
4691.8,712.5,1.5062,-0.033
4697.8,713,1.504,-0.033
4703.8,713.5,1.5017,-0.0332
4709.8,714,1.4995,-0.0336
4715.8,714.5,1.4973,-0.0338
4721.8,715,1.4953,-0.0339
4727.8,715.5,1.4932,-0.0343
4733.6,716,1.491,-0.0343
4739.4,716.5,1.4891,-0.0345
4745.4,717,1.4869,-0.0346
4751.4,717.5,1.485,-0.0346
4757.4,718,1.4828,-0.035
4763.4,718.5,1.4807,-0.0353
4769.4,719,1.4787,-0.0355
4775.4,719.5,1.4767,-0.0357
4781.4,720,1.4747,-0.036
4787.4,720.5,1.4729,-0.0361
4793.4,721,1.4711,-0.0363
4799.4,721.5,1.469,-0.0364
4805.4,722,1.4672,-0.0366
4811.4,722.5,1.4653,-0.0369
4817.4,723,1.4633,-0.0372
4823.1,723.5,1.4615,-0.0374
4828.8,724,1.4598,-0.0375
4834.8,724.5,1.4581,-0.0375
4840.8,725,1.4563,-0.0375
4846.8,725.5,1.4545,-0.0375
4852.6,726,1.4528,-0.0375
4858.6,726.5,1.4511,-0.0376
4864.6,727,1.4493,-0.0377
4870.4,727.5,1.4476,-0.0379
4876.4,728,1.446,-0.0381
4882.4,728.5,1.4441,-0.0384
4888.4,729,1.4426,-0.0386
4894.2,729.5,1.4409,-0.0386
4900,730,1.4392,-0.0387
4906,730.5,1.4376,-0.0388
4912,731,1.4361,-0.039
4917.7,731.5,1.4344,-0.0392
4923.4,732,1.4328,-0.0393
4929.4,732.5,1.4312,-0.0394
4935.4,733,1.4297,-0.0393
4941.4,733.5,1.4281,-0.0392
4947.4,734,1.4267,-0.039
4953.2,734.5,1.4254,-0.0391
4959,735,1.424,-0.0392
4965,735.5,1.4224,-0.0392
4970.8,736,1.4209,-0.0392
4976.8,736.5,1.4195,-0.0392
4983,737,1.4179,-0.0394
4988.8,737.5,1.4164,-0.0397
4994.6,738,1.4149,-0.0398
5000.6,738.5,1.4133,-0.0397
5006.6,739,1.4118,-0.0398
5012.6,739.5,1.4102,-0.0399
5018.6,740,1.4088,-0.04
5024.6,740.5,1.4075,-0.0401
5030.6,741,1.4062,-0.0403
5036.6,741.5,1.4049,-0.0404
5042.6,742,1.4034,-0.0404
5048.6,742.5,1.4019,-0.0405
5054.6,743,1.4005,-0.0404
5060.6,743.5,1.3991,-0.0403
5066.6,744,1.398,-0.0403
5072.6,744.5,1.3966,-0.0403
5078.6,745,1.3951,-0.0403
5084.6,745.5,1.3938,-0.0403
5090.6,746,1.3926,-0.0402
5096.6,746.5,1.3912,-0.0401
5102.6,747,1.3898,-0.04
5108.6,747.5,1.3887,-0.0399
5114.6,748,1.3874,-0.04
5120.6,748.5,1.386,-0.0399
5126.3,749,1.3848,-0.0399
5132.3,749.5,1.3836,-0.0398
5138.3,750,1.3821,-0.0398
5144,750.5,1.3811,-0.0399
5150.3,751,1.3798,-0.04
5156.3,751.5,1.3783,-0.0399
5162.3,752,1.3771,-0.04
5168.6,752.5,1.3758,-0.0403
5174.3,753,1.3746,-0.0403
5180,753.5,1.3735,-0.0404
5186,754,1.3721,-0.0405
5192,754.5,1.3709,-0.0406
5198.3,755,1.3698,-0.0406
5204.6,755.5,1.3686,-0.0406
5210.6,756,1.3674,-0.0405
5216.6,756.5,1.3661,-0.0403
5222.6,757,1.3651,-0.0402
5228.6,757.5,1.3638,-0.0399
5234.6,758,1.3625,-0.0399
5240.6,758.5,1.3616,-0.0399
5246.6,759,1.3605,-0.0398
5252.6,759.5,1.3591,-0.0397
5258.6,760,1.3581,-0.0395
5264.3,760.5,1.357,-0.0392
5270,761,1.3559,-0.0389
5276,761.5,1.3547,-0.0392
5282,762,1.3535,-0.0394
5288,762.5,1.3523,-0.0393
5294,763,1.3512,-0.0393
5299.8,763.5,1.3503,-0.0393
5305.6,764,1.3493,-0.0392
5311.6,764.5,1.3482,-0.0392
5317.6,765,1.347,-0.0392
5323.6,765.5,1.3461,-0.0394
5329.6,766,1.345,-0.0395
5335.6,766.5,1.3439,-0.0396
5341.6,767,1.3427,-0.0395
5347.6,767.5,1.342,-0.0397
5353.6,768,1.341,-0.0397
5359.6,768.5,1.34,-0.0397
5365.6,769,1.3392,-0.0398
5371.6,769.5,1.3381,-0.0398
5377.6,770,1.3372,-0.0397
5383.6,770.5,1.3363,-0.0398
5389.6,771,1.3352,-0.0395
5395.6,771.5,1.3341,-0.0393
5401.4,772,1.3332,-0.0392
5407.2,772.5,1.3323,-0.0394
5413.2,773,1.3314,-0.0395
5419.2,773.5,1.3305,-0.0396
5425.2,774,1.3297,-0.0398
5431.2,774.5,1.329,-0.04
5437.2,775,1.328,-0.0401
5443.2,775.5,1.327,-0.0402
5449.2,776,1.3263,-0.0401
5455.2,776.5,1.3252,-0.0401
5461.2,777,1.3243,-0.0401
5467.2,777.5,1.3235,-0.0398
5473.2,778,1.3224,-0.0398
5479.2,778.5,1.3215,-0.0397
5485.2,779,1.3204,-0.0394
5491.2,779.5,1.3197,-0.0392
5496.9,780,1.3186,-0.0394
5502.6,780.5,1.3178,-0.0394
5508.6,781,1.317,-0.0392
5514.6,781.5,1.3161,-0.039
5520.6,782,1.3153,-0.0388
5526.6,782.5,1.3145,-0.0388
5532.6,783,1.3136,-0.0387
5538.6,783.5,1.3129,-0.0386
5544.6,784,1.3119,-0.0385
5550.4,784.5,1.3107,-0.0386
5556.4,785,1.3099,-0.0386
5562.4,785.5,1.3088,-0.0386
5568.4,786,1.308,-0.0386
5574.4,786.5,1.3071,-0.0384
5580.4,787,1.3063,-0.0381
5586.4,787.5,1.3054,-0.0378
5592.2,788,1.3047,-0.0378
5598.2,788.5,1.3039,-0.0378
5604.2,789,1.3031,-0.0377
5610.2,789.5,1.3025,-0.0377
5616.2,790,1.3016,-0.0378
5622.2,790.5,1.3007,-0.0378
5628.2,791,1.2999,-0.0379
5634.2,791.5,1.2991,-0.038
5640.2,792,1.2983,-0.0381
5646.2,792.5,1.2976,-0.0381
5652.2,793,1.2968,-0.0383
5658,793.5,1.296,-0.0385
5663.8,794,1.2953,-0.0383
5669.5,794.5,1.2944,-0.0384
5675.2,795,1.2939,-0.0383
5681.2,795.5,1.2932,-0.0385
5687.2,796,1.2924,-0.0386
5693,796.5,1.2916,-0.0386
5699,797,1.2909,-0.0388
5705,797.5,1.2901,-0.0389
5710.8,798,1.2893,-0.0391
5716.8,798.5,1.2885,-0.0395
5722.8,799,1.2878,-0.04
5728.6,799.5,1.2868,-0.0404
5734.6,800,1.286,-0.0407
5740.8,800.5,1.2851,-0.0413
5746.8,801,1.2841,-0.0417
5752.8,801.5,1.2834,-0.0421
5758.8,802,1.2826,-0.0423
5764.8,802.5,1.2816,-0.0425
5770.8,803,1.281,-0.0429
5776.8,803.5,1.2799,-0.0431
5782.8,804,1.2791,-0.0432
5788.8,804.5,1.2783,-0.0436
5794.8,805,1.2776,-0.0439
5800.8,805.5,1.277,-0.044
5806.8,806,1.2762,-0.0442
5813,806.5,1.2751,-0.0444
5819.2,807,1.2744,-0.0446
5825.2,807.5,1.2736,-0.0446
5831.2,808,1.2727,-0.0446
5837.2,808.5,1.2717,-0.0446
5843.2,809,1.2709,-0.0446
5849.2,809.5,1.27,-0.0446
5855.2,810,1.2693,-0.0449
5861.2,810.5,1.2682,-0.045
5867.2,811,1.2674,-0.0448
5873.2,811.5,1.2666,-0.0445
5879.2,812,1.2656,-0.0445
5885.2,812.5,1.2648,-0.0448
5891.2,813,1.264,-0.0451
5897.2,813.5,1.2632,-0.045
5903,814,1.2625,-0.0447
5908.8,814.5,1.2616,-0.0447
5914.8,815,1.2608,-0.0447
5920.8,815.5,1.26,-0.0447
5926.8,816,1.2591,-0.0448
5932.8,816.5,1.2583,-0.0447
5938.8,817,1.2573,-0.0446
5944.8,817.5,1.2564,-0.0447
5950.8,818,1.2557,-0.0446
5956.8,818.5,1.2547,-0.0447
5962.8,819,1.2539,-0.0448
5968.8,819.5,1.253,-0.0447
5974.8,820,1.2524,-0.0445
5980.8,820.5,1.2515,-0.0447
5986.6,821,1.2508,-0.0448
5992.4,821.5,1.2502,-0.045
5998.4,822,1.2492,-0.045
6004.4,822.5,1.2484,-0.0452
6010.6,823,1.2476,-0.0456
6016.8,823.5,1.2466,-0.0462
6022.8,824,1.2458,-0.0463
6028.8,824.5,1.2451,-0.046
6034.8,825,1.2444,-0.0457
6040.8,825.5,1.2435,-0.0454
6046.8,826,1.2426,-0.0454
6052.8,826.5,1.242,-0.0457
6058.8,827,1.2411,-0.046
6064.8,827.5,1.2406,-0.046
6070.8,828,1.2398,-0.0459
6076.8,828.5,1.2392,-0.046
6082.8,829,1.2383,-0.0459
6088.8,829.5,1.2377,-0.0458
6094.8,830,1.2369,-0.0458
6100.8,830.5,1.2359,-0.0459
6106.8,831,1.2355,-0.0459
6113,831.5,1.2346,-0.0459
6119.2,832,1.2337,-0.046
6125.2,832.5,1.2331,-0.046
6131.2,833,1.2325,-0.0462
6137.2,833.5,1.2318,-0.0464
6143.2,834,1.2312,-0.0468
6149.5,834.5,1.2302,-0.0475
6155.8,835,1.2295,-0.0478
6161.8,835.5,1.2288,-0.0479
6167.8,836,1.2282,-0.0478
6173.8,836.5,1.2274,-0.0478
6180,837,1.2268,-0.048
6186,837.5,1.2261,-0.048
6192,838,1.2256,-0.0478
6198.2,838.5,1.2248,-0.0479
6204.2,839,1.2242,-0.0476
6210.2,839.5,1.2232,-0.0474
6216.2,840,1.2225,-0.0476
6222.2,840.5,1.222,-0.0477
6228.4,841,1.2215,-0.0481
6234.6,841.5,1.2208,-0.0483
6240.6,842,1.2203,-0.0482
6246.6,842.5,1.2194,-0.0483
6252.6,843,1.2189,-0.0481
6258.6,843.5,1.2183,-0.0477
6264.6,844,1.2177,-0.0474
6270.6,844.5,1.2169,-0.0475
6276.6,845,1.2163,-0.0479
6282.6,845.5,1.2156,-0.0479
6288.6,846,1.215,-0.048
6294.6,846.5,1.2144,-0.0477
6300.6,847,1.2138,-0.0475
6306.6,847.5,1.2133,-0.0473
6312.9,848,1.2125,-0.0472
6318.9,848.5,1.212,-0.047
6324.6,849,1.2114,-0.0468
6330.6,849.5,1.2107,-0.0467
6336.6,850,1.2103,-0.0463
6342.6,850.5,1.2095,-0.046
6348.6,851,1.2088,-0.0458
6354.6,851.5,1.2082,-0.0455
6360.6,852,1.2077,-0.0452
6366.6,852.5,1.2071,-0.045
6372.9,853,1.2064,-0.0447
6379.2,853.5,1.2059,-0.0446
6385.2,854,1.2052,-0.0448
6391.2,854.5,1.2047,-0.0447
6397.2,855,1.2041,-0.0445
6403.2,855.5,1.2035,-0.044
6409.2,856,1.2028,-0.0437
6415.4,856.5,1.202,-0.0434
6421.4,857,1.2015,-0.0431
6427.4,857.5,1.2011,-0.0432
6433.4,858,1.2006,-0.043
6439.2,858.5,1.1999,-0.0426
6445.4,859,1.1992,-0.0419
6451.4,859.5,1.1986,-0.0413
6457.2,860,1.1982,-0.041
6463.4,860.5,1.1974,-0.0409
6469.6,861,1.1969,-0.041
6475.6,861.5,1.1963,-0.041
6481.4,862,1.1959,-0.0409
6487.2,862.5,1.1954,-0.0407
6493.4,863,1.1948,-0.0404
6499.6,863.5,1.1944,-0.0404
6505.6,864,1.1938,-0.04
6511.6,864.5,1.1932,-0.0399
6517.6,865,1.1927,-0.0399
6523.6,865.5,1.1923,-0.0396
6529.6,866,1.1918,-0.0392
6535.6,866.5,1.1912,-0.0388
6541.6,867,1.1906,-0.0386
6547.6,867.5,1.19,-0.0387
6553.8,868,1.1895,-0.0385
6559.8,868.5,1.189,-0.0382
6565.6,869,1.1885,-0.0378
6571.6,869.5,1.188,-0.0373
6577.6,870,1.1875,-0.037
6583.6,870.5,1.187,-0.0367
6589.6,871,1.1865,-0.0366
6595.6,871.5,1.1861,-0.0362
6601.6,872,1.1856,-0.0358
6607.6,872.5,1.1852,-0.0356
6613.8,873,1.1847,-0.0354
6620,873.5,1.184,-0.0348
6626,874,1.1835,-0.0345
6632,874.5,1.183,-0.0343
6638,875,1.1826,-0.0344
6644,875.5,1.1821,-0.0341
6650,876,1.1818,-0.0337
6656,876.5,1.1813,-0.0336
6662.3,877,1.1809,-0.0335
6668.6,877.5,1.1802,-0.0332
6674.6,878,1.1798,-0.0329
6680.6,878.5,1.1792,-0.0326
6686.6,879,1.1789,-0.0325
6692.8,879.5,1.1782,-0.0323
6699,880,1.1779,-0.0317
6705,880.5,1.1775,-0.0312
6711,881,1.1769,-0.0306
6717,881.5,1.1764,-0.0303
6723,882,1.1759,-0.0301
6729,882.5,1.1756,-0.0299
6734.8,883,1.1752,-0.0296
6740.6,883.5,1.1746,-0.0292
6746.6,884,1.1742,-0.0289
6752.6,884.5,1.1738,-0.0287
6758.6,885,1.1733,-0.0284
6764.6,885.5,1.1731,-0.0284
6770.6,886,1.1728,-0.0284
6776.6,886.5,1.1723,-0.0282
6782.8,887,1.172,-0.0284
6789,887.5,1.1714,-0.0289
6795,888,1.1711,-0.0286
6801.2,888.5,1.1706,-0.0282
6807.4,889,1.1703,-0.0283
6813.4,889.5,1.1699,-0.028
6819.4,890,1.1694,-0.0277
6825.4,890.5,1.1691,-0.0273
6831.7,891,1.1687,-0.0269
6837.7,891.5,1.1682,-0.0267
6843.7,892,1.1679,-0.027
6850,892.5,1.1676,-0.0269
6856,893,1.1671,-0.0262
6862,893.5,1.1667,-0.026
6868,894,1.1665,-0.0258
6874,894.5,1.1661,-0.0256
6880,895,1.1657,-0.025
6885.7,895.5,1.1652,-0.0247
6891.7,896,1.1649,-0.0246
6898,896.5,1.1646,-0.0245
6903.7,897,1.1644,-0.0246
6909.4,897.5,1.1639,-0.0245
6915.4,898,1.1634,-0.0245
6921.7,898.5,1.1631,-0.0242
6928,899,1.1628,-0.0236
6934,899.5,1.1624,-0.0234
6940,900,1.1622,-0.0237
6946,900.5,1.1618,-0.0238
6952,901,1.1614,-0.0234
6958,901.5,1.161,-0.0231
6964,902,1.1608,-0.0231
6970.2,902.5,1.1605,-0.023
6976.4,903,1.1602,-0.0232
6982.4,903.5,1.1598,-0.0233
6988.4,904,1.1594,-0.0228
6994.4,904.5,1.159,-0.0222
7000.4,905,1.1586,-0.0217
7006.4,905.5,1.1583,-0.0215
7012.4,906,1.1582,-0.021
7018.4,906.5,1.1579,-0.0208
7024.4,907,1.1576,-0.0211
7030.6,907.5,1.1572,-0.0213
7036.8,908,1.1569,-0.0214
7042.8,908.5,1.1567,-0.0215
7049.1,909,1.1563,-0.0216
7055.4,909.5,1.156,-0.0215
7061.1,910,1.1557,-0.0213
7067.1,910.5,1.1553,-0.0209
7073.4,911,1.1549,-0.0207
7079.4,911.5,1.1547,-0.0203
7085.1,912,1.1543,-0.02
7090.8,912.5,1.1542,-0.0201
7096.8,913,1.1539,-0.0205
7103.1,913.5,1.1537,-0.0201
7109.4,914,1.1535,-0.02
7115.4,914.5,1.1531,-0.0199
7121.4,915,1.1528,-0.0197
7127.4,915.5,1.1525,-0.0199
7133.4,916,1.1523,-0.0202
7139.4,916.5,1.1521,-0.0205
7145.4,917,1.1518,-0.0204
7151.4,917.5,1.1516,-0.0206
7157.6,918,1.1512,-0.0211
7163.8,918.5,1.1509,-0.0211
7169.8,919,1.1506,-0.0209
7175.8,919.5,1.1502,-0.0205
7181.6,920,1.15,-0.0203
7187.4,920.5,1.1499,-0.0201
7193.6,921,1.1495,-0.02
7199.6,921.5,1.149,-0.0205
7205.4,922,1.1489,-0.0204
7211.4,922.5,1.1485,-0.0204
7217.6,923,1.1483,-0.0204
7223.6,923.5,1.1481,-0.0203
7229.4,924,1.1478,-0.0202
7235.6,924.5,1.1477,-0.0204
7241.8,925,1.1474,-0.0207
7247.8,925.5,1.1471,-0.0207
7253.8,926,1.147,-0.0205
7259.8,926.5,1.1468,-0.0206
7266,927,1.1465,-0.021
7272.2,927.5,1.1463,-0.0211
7278.2,928,1.1459,-0.0214
7284.2,928.5,1.1458,-0.0215
7290.2,929,1.1455,-0.0224
7296.5,929.5,1.1452,-0.0225
7302.8,930,1.1451,-0.022
7308.8,930.5,1.1448,-0.0219
7314.8,931,1.1445,-0.0215
7320.8,931.5,1.144,-0.0214
7326.8,932,1.1439,-0.0213
7332.8,932.5,1.1435,-0.0217
7338.8,933,1.1436,-0.0214
7344.8,933.5,1.1433,-0.0213
7350.8,934,1.1429,-0.0215
7356.8,934.5,1.1426,-0.0214
7362.8,935,1.1423,-0.0214
7368.8,935.5,1.1421,-0.0218
7374.8,936,1.142,-0.0219
7380.8,936.5,1.1416,-0.0222
7387,937,1.1413,-0.0229
7393,937.5,1.1412,-0.0233
7399,938,1.1409,-0.0235
7405.2,938.5,1.1406,-0.0241
7411.2,939,1.1404,-0.0247
7417.4,939.5,1.1402,-0.0253
7423.6,940,1.1398,-0.0257
7429.6,940.5,1.1396,-0.0254
7435.9,941,1.1396,-0.0257
7442.2,941.5,1.1392,-0.0259
7448.4,942,1.1391,-0.0258
7454.6,942.5,1.1389,-0.0258
7460.6,943,1.1387,-0.0259
7466.8,943.5,1.1384,-0.0262
7473.3,944,1.1383,-0.0262
7479.6,944.5,1.1381,-0.0264
7485.6,945,1.1378,-0.0271
7491.6,945.5,1.1375,-0.0279
7497.8,946,1.1375,-0.0285
7504,946.5,1.1372,-0.0287
7510.2,947,1.137,-0.0288
7516.4,947.5,1.1369,-0.0289
7522.4,948,1.1367,-0.029
7528.4,948.5,1.1365,-0.0295
7534.7,949,1.1364,-0.0302
7541,949.5,1.1361,-0.0305
7547,950,1.1359,-0.0306
7553.2,950.5,1.1356,-0.0303
7559.4,951,1.1356,-0.03
7565.4,951.5,1.1351,-0.0278
7571.6,952,1.1348,-0.0254
7577.8,952.5,1.1347,-0.0256
7583.8,953,1.1344,-0.0265
7590.1,953.5,1.1343,-0.0273
7596.4,954,1.1339,-0.028
7602.4,954.5,1.1336,-0.0284
7608.4,955,1.1337,-0.029
7614.4,955.5,1.1335,-0.0295
7620.4,956,1.1335,-0.0301
7626.4,956.5,1.1332,-0.0303
7632.4,957,1.1328,-0.0304
7638.6,957.5,1.1326,-0.0305
7644.8,958,1.1324,-0.0309
7650.8,958.5,1.1321,-0.0316
7657,959,1.1319,-0.0322
7663.2,959.5,1.1318,-0.0328
7669.2,960,1.1315,-0.0333
7675.2,960.5,1.1312,-0.0336
7681.2,961,1.1311,-0.0344
7687.5,961.5,1.1309,-0.0347
7694,962,1.1306,-0.0354
7700.2,962.5,1.1305,-0.0363
7706.2,963,1.1302,-0.0367
7712.4,963.5,1.1302,-0.0369
7718.6,964,1.13,-0.0377
7724.6,964.5,1.1297,-0.0383
7730.6,965,1.1295,-0.0385
7736.9,965.5,1.1293,-0.0388
7743.2,966,1.1291,-0.0389
7749.2,966.5,1.1288,-0.0388
7755.2,967,1.1287,-0.0393
7761.4,967.5,1.1285,-0.0397
7767.6,968,1.1282,-0.0399
7773.6,968.5,1.128,-0.0403
7779.6,969,1.1278,-0.0405
7785.8,969.5,1.1276,-0.0403
7792,970,1.1274,-0.0406
7797.8,970.5,1.1273,-0.0407
7803.8,971,1.1272,-0.0409
7810,971.5,1.1271,-0.0416
7816.3,972,1.1269,-0.0422
7822.6,972.5,1.1265,-0.0426
7828.6,973,1.1263,-0.043
7834.6,973.5,1.126,-0.0435
7840.8,974,1.1259,-0.0436
7847,974.5,1.1258,-0.0437
7853,975,1.1256,-0.0441
7859,975.5,1.1254,-0.0442
7865.2,976,1.1251,-0.0445
7871.4,976.5,1.1251,-0.0454
7877.7,977,1.125,-0.0457
7884,977.5,1.1246,-0.0455
7890,978,1.1245,-0.0453
7896,978.5,1.1244,-0.0458
7902.2,979,1.1242,-0.047
7908.4,979.5,1.1239,-0.0476
7914.4,980,1.1236,-0.0473
7920.4,980.5,1.1236,-0.0474
7926.4,981,1.1234,-0.0473
7932.4,981.5,1.1232,-0.0469
7938.6,982,1.1232,-0.0472
7944.8,982.5,1.123,-0.048
7950.8,983,1.1229,-0.0486
7956.8,983.5,1.1229,-0.0492
7962.8,984,1.1225,-0.0493
7969.1,984.5,1.1222,-0.0493
7975.1,985,1.122,-0.0492
7980.8,985.5,1.1216,-0.0492
7986.8,986,1.1214,-0.0498
7992.8,986.5,1.1214,-0.0498
7998.8,987,1.1212,-0.0498
8004.8,987.5,1.1209,-0.0499
8010.8,988,1.1207,-0.0501
8016.8,988.5,1.1208,-0.0508
8022.8,989,1.1206,-0.0514
8028.8,989.5,1.1204,-0.0517
8034.8,990,1.1203,-0.0515
8040.8,990.5,1.1202,-0.0513
8046.8,991,1.1201,-0.0511
8052.8,991.5,1.1199,-0.0511
8058.8,992,1.1197,-0.0507
8064.8,992.5,1.1194,-0.0504
8070.8,993,1.1192,-0.0506
8076.8,993.5,1.119,-0.0509
8083.1,994,1.1187,-0.051
8089.4,994.5,1.1184,-0.0515
8095.4,995,1.1183,-0.0514
8101.4,995.5,1.1181,-0.0514
8107.6,996,1.1178,-0.0516
8113.8,996.5,1.1178,-0.0517
8119.8,997,1.1176,-0.0517
8125.8,997.5,1.1174,-0.0518
8131.8,998,1.1171,-0.0517
8137.8,998.5,1.117,-0.052
8143.8,999,1.1169,-0.052
8149.8,999.5,1.1169,-0.052
8155.8,1000,1.1166,-0.0526
8161.8,1000.5,1.1162,-0.0523
8167.8,1001,1.116,-0.052
8173.8,1001.5,1.1157,-0.0523
8179.8,1002,1.1157,-0.053
8186,1002.5,1.1153,-0.0537
8192.2,1003,1.1151,-0.0537
8198.2,1003.5,1.115,-0.0531
8204.2,1004,1.1148,-0.053
8210.2,1004.5,1.1146,-0.0533
8216.2,1005,1.1146,-0.0535
8222.2,1005.5,1.1142,-0.0534
8228.2,1006,1.114,-0.0532
8234.2,1006.5,1.1138,-0.0531
8240.2,1007,1.1135,-0.0535
8246.5,1007.5,1.1134,-0.0539
8252.5,1008,1.1132,-0.054
8258.5,1008.5,1.1132,-0.0538
8264.8,1009,1.1132,-0.0536
8270.8,1009.5,1.1129,-0.0536
8276.8,1010,1.1127,-0.0537
8282.8,1010.5,1.1125,-0.053
8288.8,1011,1.1124,-0.0532
8294.8,1011.5,1.1121,-0.0534
8301,1012,1.1121,-0.0535
8307.2,1012.5,1.1119,-0.0535
8313,1013,1.1117,-0.0538
8318.8,1013.5,1.1115,-0.0537
8324.8,1014,1.1114,-0.0539
8330.8,1014.5,1.1114,-0.0542
8336.5,1015,1.1111,-0.0543
8342.2,1015.5,1.1109,-0.0542
8348,1016,1.1105,-0.0538
8353.5,1016.5,1.1104,-0.0538
8359.3,1017,1.1104,-0.054
8365.3,1017.5,1.1102,-0.0543
8371,1018,1.11,-0.0542
8376.7,1018.5,1.1099,-0.0541
8382.7,1019,1.1096,-0.054
8388.5,1019.5,1.1093,-0.0541
8394.5,1020,1.1091,-0.0546
8400.5,1020.5,1.1089,-0.0543
8406.3,1021,1.1087,-0.054
8412.3,1021.5,1.1086,-0.0537
8418.1,1022,1.1083,-0.0531
8423.4,1022.5,1.1082,-0.0523
8428.7,1023,1.108,-0.0509
8434.2,1023.5,1.1079,-0.0511
8439.9,1024,1.1077,-0.0515
8445.7,1024.5,1.1076,-0.0517
8451.2,1025,1.1075,-0.0522
8457,1025.5,1.1073,-0.0522
8463,1026,1.1072,-0.0526
8468.7,1026.5,1.1069,-0.0534
8474.4,1027,1.1066,-0.0542
8480.7,1027.5,1.1065,-0.0541
8487,1028,1.1064,-0.0543
8493,1028.5,1.1062,-0.0544
8499,1029,1.1059,-0.0544
8505,1029.5,1.1055,-0.0547
8511,1030,1.1055,-0.0553
8517,1030.5,1.1053,-0.0552
8523,1031,1.1049,-0.0549
8529,1031.5,1.1047,-0.0549
8535,1032,1.1046,-0.0545
8541,1032.5,1.1044,-0.054
8547,1033,1.1042,-0.0536
8552.7,1033.5,1.104,-0.0538
8558.4,1034,1.1038,-0.0541
8564.4,1034.5,1.1036,-0.0545
8570.7,1035,1.1035,-0.0546
8576.7,1035.5,1.1033,-0.0547
8582.4,1036,1.103,-0.0546
8588.4,1036.5,1.1028,-0.0545
8594.4,1037,1.1026,-0.0546
8600.4,1037.5,1.1024,-0.0546
8606.4,1038,1.1022,-0.0545
8612.4,1038.5,1.1022,-0.0547
8618.4,1039,1.1019,-0.0551
8624.4,1039.5,1.1018,-0.0556
8630.4,1040,1.1015,-0.056
8636.4,1040.5,1.1014,-0.0562
8642.4,1041,1.1013,-0.0565
8648.4,1041.5,1.1012,-0.0566
8654.4,1042,1.1011,-0.0557
8660.4,1042.5,1.1008,-0.0552
8666.4,1043,1.1006,-0.0551
8672.4,1043.5,1.1004,-0.0552
8678.7,1044,1.1002,-0.0555
8684.7,1044.5,1.1001,-0.0559
8690.4,1045,1.1,-0.0556
8696.4,1045.5,1.0998,-0.0551
8702.2,1046,1.0996,-0.0549
8708.2,1046.5,1.0996,-0.0556
8714.2,1047,1.0993,-0.0561
8720,1047.5,1.0991,-0.0562
8726,1048,1.0991,-0.0562
8732,1048.5,1.0988,-0.0567
8738,1049,1.0987,-0.057
8744,1049.5,1.0986,-0.0574
8750,1050,1.0984,-0.0576
8756,1050.5,1.0981,-0.0578
8761.8,1051,1.0978,-0.0581
8767.6,1051.5,1.0978,-0.0584
8773.6,1052,1.0975,-0.0582
8779.6,1052.5,1.0973,-0.0583
8785.3,1053,1.0968,-0.0583
8791,1053.5,1.0968,-0.0584
8796.8,1054,1.0966,-0.0594
8802.6,1054.5,1.0965,-0.0599
8808.6,1055,1.0964,-0.0604
8814.6,1055.5,1.0963,-0.0604
8820.6,1056,1.096,-0.0603
8826.6,1056.5,1.0957,-0.0603
8832.6,1057,1.0954,-0.0599
8838.4,1057.5,1.0954,-0.0595
8844.2,1058,1.0953,-0.0593
8850.2,1058.5,1.0951,-0.0601
8856.2,1059,1.0947,-0.0607
8862.2,1059.5,1.0944,-0.0605
8868.2,1060,1.0942,-0.0609
8874.2,1060.5,1.094,-0.0617
8880.2,1061,1.094,-0.0623
8886.2,1061.5,1.0936,-0.0623
8892.2,1062,1.0936,-0.0622
8898.2,1062.5,1.0933,-0.0618
8904.2,1063,1.0931,-0.0619
8910.2,1063.5,1.0927,-0.0624
8915.9,1064,1.0925,-0.0624
8921.6,1064.5,1.0925,-0.0619
8927.4,1065,1.0923,-0.0624
8933.2,1065.5,1.092,-0.0628
8939.2,1066,1.0917,-0.0631
8945.2,1066.5,1.0913,-0.0634
8951.2,1067,1.0912,-0.0641
8957.2,1067.5,1.0907,-0.0647
8963,1068,1.0907,-0.0643
8968.8,1068.5,1.0905,-0.0643
8974.5,1069,1.0905,-0.0643
8980.2,1069.5,1.0904,-0.0644
8986.2,1070,1.09,-0.0646
8992,1070.5,1.0898,-0.0654
8998,1071,1.0896,-0.0661
9004.2,1071.5,1.0893,-0.0669
9010.2,1072,1.0893,-0.0665
9016,1072.5,1.0889,-0.0664
9021.8,1073,1.0887,-0.066
9027.8,1073.5,1.0885,-0.0662
9033.6,1074,1.0881,-0.0665
9039.4,1074.5,1.0877,-0.0667
9045.1,1075,1.0876,-0.0668
9050.8,1075.5,1.0873,-0.0669
9056.8,1076,1.0872,-0.067
9062.6,1076.5,1.0869,-0.0671
9068.1,1077,1.087,-0.0672
9073.9,1077.5,1.0867,-0.0677
9079.9,1078,1.0864,-0.0683
9085.9,1078.5,1.0862,-0.0681
9091.9,1079,1.0862,-0.0684
9097.9,1079.5,1.086,-0.069
9103.6,1080,1.0858,-0.0695
9109.6,1080.5,1.0856,-0.0697
9115.9,1081,1.0852,-0.0701
9121.9,1081.5,1.085,-0.0702
9127.9,1082,1.0849,-0.0701
9133.9,1082.5,1.0845,-0.0702
9139.9,1083,1.0842,-0.0702
9145.9,1083.5,1.084,-0.0708
9151.6,1084,1.084,-0.071
9157.3,1084.5,1.0838,-0.0707
9163.3,1085,1.0837,-0.0708
9169.3,1085.5,1.0835,-0.071
9175.3,1086,1.0832,-0.0709
9181.3,1086.5,1.0828,-0.0706
9187.1,1087,1.0826,-0.0709
9192.9,1087.5,1.0824,-0.0711
9198.9,1088,1.0821,-0.0712
9204.9,1088.5,1.0819,-0.0714
9210.7,1089,1.0816,-0.0715
9216.5,1089.5,1.0816,-0.0719
9222.5,1090,1.0814,-0.0723
9228.5,1090.5,1.0809,-0.0728
9234.5,1091,1.0807,-0.0728
9240.5,1091.5,1.0805,-0.0727
9246.5,1092,1.0803,-0.0724
9252.2,1092.5,1.08,-0.0723
9257.9,1093,1.0796,-0.0729
9263.9,1093.5,1.0794,-0.0735
9269.9,1094,1.0792,-0.074
9275.7,1094.5,1.0791,-0.0739
9281.5,1095,1.0787,-0.0738
9287.5,1095.5,1.0785,-0.0745
9293.5,1096,1.0782,-0.0749
9299.5,1096.5,1.078,-0.0752
9305.5,1097,1.0777,-0.0754
9311.5,1097.5,1.0774,-0.0754
9317.5,1098,1.0771,-0.0758
9323.3,1098.5,1.0769,-0.0759
9329.1,1099,1.0767,-0.0752
9334.8,1099.5,1.0764,-0.075
9340.5,1100,1.0761,-0.0747
9346.3,1100.5,1.0758,-0.0748
9352.1,1101,1.0756,-0.0754
9358.1,1101.5,1.0753,-0.0758
9364.1,1102,1.0752,-0.0762
9370.1,1102.5,1.0749,-0.0765
9376.1,1103,1.0745,-0.0762
9382.1,1103.5,1.0742,-0.0761
9387.9,1104,1.074,-0.0758
9393.7,1104.5,1.0738,-0.0761
9399.4,1105,1.0732,-0.0764
9405.1,1105.5,1.0731,-0.0769
9411.1,1106,1.0729,-0.0769
9416.9,1106.5,1.0726,-0.0774
9422.7,1107,1.0726,-0.0775
9428.5,1107.5,1.0722,-0.0769
9434.3,1108,1.0719,-0.0764
9440.3,1108.5,1.0716,-0.0766
9446,1109,1.0712,-0.0767
9451.7,1109.5,1.0709,-0.0772
9457.7,1110,1.0706,-0.0778
9463.5,1110.5,1.0702,-0.0776
9469.3,1111,1.0698,-0.0777
9475.3,1111.5,1.0695,-0.0782
9481.3,1112,1.0693,-0.0785
9487.3,1112.5,1.0687,-0.0785
9493.3,1113,1.0685,-0.0789
9499.1,1113.5,1.0681,-0.079
9504.9,1114,1.0677,-0.0793
9510.9,1114.5,1.0674,-0.0793
9516.6,1115,1.0672,-0.0793
9522.3,1115.5,1.0668,-0.0796
9528.3,1116,1.0664,-0.0794
9534.3,1116.5,1.0663,-0.0796
9540.1,1117,1.0657,-0.08
9545.9,1117.5,1.0656,-0.0802
9551.7,1118,1.0652,-0.0802
9557.5,1118.5,1.0648,-0.0799
9563.2,1119,1.0644,-0.0801
9568.9,1119.5,1.064,-0.0807
9574.9,1120,1.0638,-0.0807
9580.9,1120.5,1.0634,-0.0807
9586.9,1121,1.0631,-0.0811
9592.7,1121.5,1.0628,-0.0815
9598.5,1122,1.0624,-0.0821
9604.5,1122.5,1.0621,-0.0816
9610.3,1123,1.0618,-0.0811
9616.1,1123.5,1.0614,-0.0811
9622.1,1124,1.0611,-0.0813
9628.1,1124.5,1.0607,-0.0825
9633.8,1125,1.0603,-0.0833
9639.3,1125.5,1.06,-0.0829
9644.8,1126,1.0597,-0.0819
9650.6,1126.5,1.0594,-0.0816
9656.3,1127,1.0591,-0.0818
9661.8,1127.5,1.0588,-0.0813
9667.6,1128,1.0584,-0.0809
9673.4,1128.5,1.0582,-0.0809
9678.9,1129,1.0577,-0.0818
9684.6,1129.5,1.0574,-0.0829
9690.6,1130,1.0569,-0.0829
9696.6,1130.5,1.0564,-0.0831
9702.6,1131,1.056,-0.0837
9708.4,1131.5,1.0557,-0.0838
9713.9,1132,1.0554,-0.0836
9719.7,1132.5,1.0549,-0.0832
9725.4,1133,1.0545,-0.0836
9730.9,1133.5,1.0541,-0.0832
9736.7,1134,1.0537,-0.0833
9742.7,1134.5,1.0535,-0.084
9748.5,1135,1.0531,-0.0845
9754.3,1135.5,1.0528,-0.0852
9760,1136,1.0524,-0.0856
9765.7,1136.5,1.052,-0.0856
9771.7,1137,1.0517,-0.0853
9777.5,1137.5,1.0511,-0.0853
9783.3,1138,1.051,-0.0851
9789.1,1138.5,1.0505,-0.0848
9794.9,1139,1.05,-0.0844
9800.9,1139.5,1.0496,-0.0848
9806.6,1140,1.0493,-0.0857
9812.3,1140.5,1.0489,-0.0854
9818.1,1141,1.0486,-0.0852
9823.9,1141.5,1.0482,-0.0847
9829.7,1142,1.0478,-0.0842
9835.5,1142.5,1.0473,-0.0844
9841.2,1143,1.0467,-0.0844
9846.9,1143.5,1.0465,-0.0843
9852.7,1144,1.0459,-0.0839
9858.5,1144.5,1.0456,-0.0841
9864.3,1145,1.0452,-0.0843
9870.1,1145.5,1.0447,-0.0842
9876.1,1146,1.0445,-0.0844
9881.8,1146.5,1.0441,-0.0848
9887.3,1147,1.0436,-0.0858
9893.1,1147.5,1.0432,-0.0861
9899.1,1148,1.0427,-0.0868
9904.9,1148.5,1.0423,-0.0892
9910.4,1149,1.0419,-0.0952
9915.9,1149.5,1.0415,-0.0955
9921.4,1150,1.0411,-0.0935
9926.9,1150.5,1.0407,-0.0922
9932.4,1151,1.0403,-0.091
9937.9,1151.5,1.0397,-0.0904
9943.4,1152,1.0393,-0.09
9949.1,1152.5,1.0389,-0.0892
9954.9,1153,1.0385,-0.0886
9960.4,1153.5,1.0381,-0.0886
9966.2,1154,1.0376,-0.0884
9971.9,1154.5,1.0373,-0.0879
9977.4,1155,1.037,-0.0884
9983.2,1155.5,1.0365,-0.0877
9989,1156,1.0362,-0.0866
9994.5,1156.5,1.0357,-0.0867
10000,1157,1.0353,-0.0868
10005.8,1157.5,1.0348,-0.0872
10011.8,1158,1.0346,-0.0875
10017.8,1158.5,1.034,-0.0872
10023.8,1159,1.0334,-0.0874
10029.8,1159.5,1.0327,-0.0876
10035.6,1160,1.0323,-0.0875
10041.1,1160.5,1.032,-0.0868
10046.8,1161,1.0314,-0.0864
10052.8,1161.5,1.0309,-0.0871
10058.6,1162,1.0304,-0.0873
10064.1,1162.5,1.03,-0.087
10069.6,1163,1.0297,-0.0869
10075.3,1163.5,1.0292,-0.0865
10081.1,1164,1.0288,-0.0862
10086.6,1164.5,1.0284,-0.0857
10092.4,1165,1.028,-0.0861
10098.1,1165.5,1.0275,-0.086
10103.4,1166,1.027,-0.0865
10108.9,1166.5,1.0267,-0.0865
10114.6,1167,1.026,-0.086
10120.1,1167.5,1.0256,-0.0868
10125.9,1168,1.0253,-0.0871
10131.7,1168.5,1.0248,-0.0874
10137.2,1169,1.0243,-0.0866
10142.7,1169.5,1.0238,-0.0861
10148.2,1170,1.0234,-0.0856
10154,1170.5,1.0229,-0.0857
10159.7,1171,1.0224,-0.0859
10165.2,1171.5,1.022,-0.0851
10170.7,1172,1.0215,-0.085
10176.5,1172.5,1.0211,-0.0846
#N/A,1173,1.0207,-0.0837
