Repository: MaCFP/matl-db

# README File for CERIB

### Experimental Conditions: STA
A Perkin Elmer PYRIS was used to simultaneously conduct Thermogravimetric Analysis (TGA) and Differential Scanning Calorimetry (DSC) experiments. 

* Heating Rate: 5, 10 or 20 K/min
* Temperature program
  - Initial Temperature: 308 K (35°C)
  - Initial Isotherm: 1200 s (hold at 38 K for 1200 s)  
  - Maximum Temperature: 1173 K (900°C)
  - Final Isotherm: None
  - Type: Nitrogen
  - Flow rate: 100 ml/min
  - Note: Ultra High Purity (UHP) Nitrogen
* Crucible
  - Type: Pt
  - Volume: 60 uL
  - Lid: False
* Instrument
  - Type: Perking Elmer PYRIS

| Test Name | O2 volume % |  Initial Sample Mass (mg) |

File: Wood/Calibration_Data/CERIB/CERIB_WOOD_STA_N2_5K_R3.csv
Time (s),Temperature (K),Mass (mg),Heat Flow (W/g)
0,308,7.0113,-0.0254
8.3,308.5,7.0043,-0.026
16,309,6.9973,-0.0265
23.3,309.5,6.9906,-0.027
30.8,310,6.9846,-0.0275
38.5,310.5,6.9774,-0.028
46,311,6.9706,-0.0285
53,311.5,6.9635,-0.0291
60,312,6.9576,-0.0295
67.5,312.5,6.9505,-0.03
74.7,313,6.9431,-0.0305
81.2,313.5,6.9365,-0.031
88,314,6.9305,-0.0314
95,314.5,6.9232,-0.0319
102,315,6.9166,-0.0323
109,315.5,6.9089,-0.0328
115.5,316,6.9022,-0.0331
122.3,316.5,6.8954,-0.0335
129.1,317,6.8879,-0.0339
135.9,317.5,6.8812,-0.0343
142.7,318,6.8739,-0.0347
149.5,318.5,6.867,-0.035
156.5,319,6.8597,-0.0354
163.5,319.5,6.852,-0.0358
170.3,320,6.8444,-0.0361
177.1,320.5,6.837,-0.0365
183.9,321,6.829,-0.0368
190.4,321.5,6.8214,-0.0372
196.9,322,6.8139,-0.0374
203.4,322.5,6.8063,-0.0376
209.9,323,6.7989,-0.0378
216.4,323.5,6.7915,-0.038
222.9,324,6.7841,-0.0382
229.4,324.5,6.7766,-0.0383
235.9,325,6.7692,-0.0384
242.1,325.5,6.762,-0.0386
248.4,326,6.7553,-0.0386
254.7,326.5,6.7481,-0.0387
260.9,327,6.7414,-0.0388
267.4,327.5,6.7343,-0.0388
273.6,328,6.7272,-0.0388
279.6,328.5,6.7208,-0.0388
285.6,329,6.7144,-0.0388
291.9,329.5,6.708,-0.0387
298.2,330,6.7011,-0.0387
304.4,330.5,6.6948,-0.0386
310.6,331,6.6881,-0.0385
316.8,331.5,6.682,-0.0384
323,332,6.6757,-0.0383
329.3,332.5,6.6699,-0.0381
335.6,333,6.6633,-0.0379
341.8,333.5,6.6577,-0.0377
348,334,6.6514,-0.0375
354,334.5,6.6461,-0.0373
360,335,6.6408,-0.0371
366,335.5,6.6353,-0.0368
372,336,6.63,-0.0365
378.2,336.5,6.6249,-0.0362
384.4,337,6.6194,-0.0359
390.4,337.5,6.6145,-0.0356
396.4,338,6.6098,-0.0353
402.4,338.5,6.6051,-0.035
408.2,339,6.6004,-0.0346
414,339.5,6.5964,-0.0343
420,340,6.5919,-0.034
426,340.5,6.5874,-0.0336
432,341,6.5832,-0.0332
438,341.5,6.5791,-0.0329
444,342,6.5751,-0.0325
450,342.5,6.5711,-0.0321
456,343,6.5673,-0.0317
462,343.5,6.5634,-0.0313
468.2,344,6.5598,-0.0309
474.2,344.5,6.5559,-0.0305
480,345,6.5527,-0.0302
486.2,345.5,6.5492,-0.0298
492.4,346,6.5457,-0.0294
498.4,346.5,6.5424,-0.029
504.2,347,6.5394,-0.0286
510,347.5,6.5366,-0.0283
516,348,6.5336,-0.0279
522,348.5,6.5307,-0.0274
528,349,6.5281,-0.0271
534,349.5,6.5252,-0.0267
540,350,6.5225,-0.0264
545.8,350.5,6.52,-0.026
551.6,351,6.5175,-0.0257
557.6,351.5,6.5152,-0.0253
563.3,352,6.5131,-0.0249
569,352.5,6.511,-0.0245
575,353,6.5089,-0.0242
581,353.5,6.5067,-0.0238
587,354,6.5048,-0.0236
592.8,354.5,6.5027,-0.0232
598.8,355,6.501,-0.0229
605,355.5,6.4991,-0.0226
610.8,356,6.4975,-0.0223
616.6,356.5,6.4959,-0.022
622.6,357,6.4943,-0.0217
628.4,357.5,6.4926,-0.0213
634.2,358,6.4914,-0.0211
640.2,358.5,6.4899,-0.0208
646.2,359,6.4884,-0.0205
652.2,359.5,6.4869,-0.0202
657.9,360,6.4857,-0.02
663.6,360.5,6.4847,-0.0197
669.6,361,6.4833,-0.0195
675.6,361.5,6.4821,-0.0193
681.4,362,6.481,-0.0191
687.2,362.5,6.4801,-0.0188
693.2,363,6.479,-0.0186
699,363.5,6.478,-0.0184
704.8,364,6.477,-0.0182
710.5,364.5,6.4761,-0.0181
716.2,365,6.4751,-0.0179
722.2,365.5,6.4742,-0.0177
728.2,366,6.4734,-0.0175
734.2,366.5,6.4725,-0.0173
740.2,367,6.4716,-0.0172
746.2,367.5,6.4708,-0.0171
752.2,368,6.4698,-0.0169
758.2,368.5,6.4692,-0.0167
764,369,6.4685,-0.0167
769.8,369.5,6.4677,-0.0166
775.8,370,6.4671,-0.0164
781.8,370.5,6.4664,-0.0163
787.8,371,6.4657,-0.0162
793.6,371.5,6.465,-0.0161
799.4,372,6.4644,-0.016
805.4,372.5,6.4635,-0.016
811.4,373,6.4629,-0.0159
817.4,373.5,6.4624,-0.0158
823.1,374,6.4618,-0.0157
828.8,374.5,6.4613,-0.0156
834.6,375,6.4608,-0.0156
840.4,375.5,6.4601,-0.0155
846.4,376,6.4597,-0.0154
852.2,376.5,6.4594,-0.0153
858,377,6.459,-0.0152
864,377.5,6.4582,-0.0152
870,378,6.4578,-0.0152
875.7,378.5,6.4573,-0.0152
881.4,379,6.4569,-0.0152
887.2,379.5,6.4564,-0.0152
893,380,6.456,-0.0152
899,380.5,6.4554,-0.0151
904.8,381,6.4549,-0.0152
910.6,381.5,6.4547,-0.0152
916.6,382,6.4542,-0.0152
922.3,382.5,6.4537,-0.0152
928,383,6.4532,-0.0152
933.8,383.5,6.4527,-0.0151
939.6,384,6.4524,-0.0151
945.4,384.5,6.4518,-0.0152
951.2,385,6.4516,-0.0151
956.9,385.5,6.4512,-0.0151
962.6,386,6.4508,-0.0152
968.4,386.5,6.4504,-0.0152
974.2,387,6.45,-0.0153
980.2,387.5,6.4495,-0.0153
986.2,388,6.4492,-0.0154
992.2,388.5,6.4488,-0.0154
998,389,6.4484,-0.0154
1003.8,389.5,6.4481,-0.0155
1009.8,390,6.4476,-0.0155
1015.8,390.5,6.4471,-0.0156
1021.5,391,6.4469,-0.0156
1027.2,391.5,6.4465,-0.0157
1033,392,6.4462,-0.0157
1038.8,392.5,6.4457,-0.0158
1044.8,393,6.4452,-0.0159
1050.8,393.5,6.445,-0.016
1056.6,394,6.4445,-0.016
1062.4,394.5,6.4441,-0.0161
1068.1,395,6.4437,-0.0161
1073.8,395.5,6.4435,-0.0162
1079.6,396,6.4432,-0.0163
1085.4,396.5,6.4429,-0.0164
1091.2,397,6.4424,-0.0164
1097,397.5,6.4421,-0.0165
1103,398,6.4417,-0.0166
1108.7,398.5,6.4413,-0.0166
1114.4,399,6.441,-0.0167
1120.2,399.5,6.4406,-0.0168
1126,400,6.4403,-0.0169
1131.8,400.5,6.44,-0.0169
1137.6,401,6.4396,-0.017
1143.6,401.5,6.4391,-0.0171
1149.3,402,6.4389,-0.017
1154.8,402.5,6.4386,-0.0171
1160.6,403,6.4381,-0.0172
1166.4,403.5,6.4377,-0.0173
1172.2,404,6.4374,-0.0174
1177.9,404.5,6.4373,-0.0174
1183.4,405,6.4368,-0.0174
1189.2,405.5,6.4365,-0.0175
1195,406,6.4362,-0.0176
1200.5,406.5,6.4359,-0.0177
1206.2,407,6.4352,-0.0177
1212,407.5,6.4348,-0.0178
1217.8,408,6.4345,-0.0179
1223.6,408.5,6.4343,-0.018
1229.1,409,6.4338,-0.018
1234.8,409.5,6.4335,-0.0181
1240.6,410,6.4331,-0.0182
1246.1,410.5,6.4329,-0.0183
1251.9,411,6.4326,-0.0184
1257.9,411.5,6.4322,-0.0185
1263.6,412,6.4318,-0.0186
1269.1,412.5,6.4314,-0.0186
1274.6,413,6.4311,-0.0187
1280.4,413.5,6.4306,-0.0188
1286.1,414,6.4301,-0.0189
1291.6,414.5,6.4298,-0.0189
1297.4,415,6.4296,-0.019
1303.2,415.5,6.4292,-0.019
1308.7,416,6.429,-0.0192
1314.2,416.5,6.4287,-0.0193
1319.7,417,6.4283,-0.0193
1325.5,417.5,6.4278,-0.0194
1331.5,418,6.4274,-0.0195
1337.2,418.5,6.4271,-0.0195
1342.9,419,6.4269,-0.0196
1348.7,419.5,6.4267,-0.0197
1354.2,420,6.4263,-0.0198
1360,420.5,6.4258,-0.0198
1365.7,421,6.4253,-0.0198
1371.4,421.5,6.4252,-0.0199
1377.2,422,6.4247,-0.02
1382.7,422.5,6.4241,-0.02
1388.2,423,6.4239,-0.0201
1393.9,423.5,6.4235,-0.0201
1399.7,424,6.4231,-0.0202
1405.5,424.5,6.4226,-0.0204
1411.3,425,6.4223,-0.0204
1416.8,425.5,6.4221,-0.0205
1422.3,426,6.4216,-0.0207
1428.1,426.5,6.4212,-0.0208
1433.9,427,6.4207,-0.0209
1439.7,427.5,6.4205,-0.021
1445.4,428,6.4198,-0.0211
1450.9,428.5,6.4195,-0.0212
1456.4,429,6.4192,-0.0213
1462.2,429.5,6.4187,-0.0214
1468.2,430,6.4182,-0.0216
1473.9,430.5,6.4178,-0.0216
1479.4,431,6.4172,-0.0217
1484.9,431.5,6.4168,-0.0218
1490.4,432,6.4164,-0.0219
1496.1,432.5,6.416,-0.022
1501.9,433,6.4154,-0.0221
1507.4,433.5,6.4149,-0.0222
1513.2,434,6.4144,-0.0223
1518.9,434.5,6.414,-0.0224
1524.4,435,6.4134,-0.0224
1530.2,435.5,6.4129,-0.0225
1536,436,6.4123,-0.0226
1541.5,436.5,6.4118,-0.0227
1547,437,6.4112,-0.0228
1552.8,437.5,6.4107,-0.0229
1558.6,438,6.4102,-0.023
1564.4,438.5,6.4096,-0.0231
1570.1,439,6.409,-0.0231
1575.6,439.5,6.4084,-0.0231
1581.4,440,6.4078,-0.0232
1587.2,440.5,6.4072,-0.0233
1592.7,441,6.4067,-0.0233
1598.4,441.5,6.406,-0.0234
1604.2,442,6.4052,-0.0234
1609.7,442.5,6.4044,-0.0235
1615.2,443,6.4039,-0.0235
1620.9,443.5,6.4033,-0.0236
1626.7,444,6.4025,-0.0236
1632.2,444.5,6.4017,-0.0236
1637.7,445,6.4009,-0.0237
1643.4,445.5,6.4003,-0.0237
1649.2,446,6.3994,-0.0238
1654.7,446.5,6.3985,-0.0239
1660.5,447,6.3978,-0.024
1666,447.5,6.397,-0.0242
1671.5,448,6.3962,-0.0241
1677.3,448.5,6.3952,-0.0242
1682.8,449,6.3944,-0.0243
1688.5,449.5,6.3934,-0.0244
1694.3,450,6.3925,-0.0245
1699.8,450.5,6.3915,-0.0246
1705.3,451,6.3906,-0.0247
1711,451.5,6.3897,-0.0248
1716.8,452,6.3885,-0.0249
1722.3,452.5,6.3875,-0.0251
1727.8,453,6.3864,-0.0252
1733.3,453.5,6.3853,-0.0253
1738.8,454,6.3843,-0.0254
1744.6,454.5,6.3833,-0.0255
1750.3,455,6.3821,-0.0255
1755.8,455.5,6.3809,-0.0257
1761.3,456,6.38,-0.0257
1767.1,456.5,6.3786,-0.0258
1772.8,457,6.3771,-0.026
1778.3,457.5,6.3762,-0.0261
1784.1,458,6.3751,-0.0261
1789.9,458.5,6.3737,-0.0262
1795.4,459,6.3723,-0.0263
1800.9,459.5,6.371,-0.0265
1806.7,460,6.3695,-0.0266
1812.5,460.5,6.368,-0.0267
1818,461,6.3666,-0.0269
1823.7,461.5,6.3653,-0.027
1829.2,462,6.3638,-0.0271
1834.7,462.5,6.3625,-0.0273
1840.4,463,6.3608,-0.0274
1845.9,463.5,6.3593,-0.0275
1851.4,464,6.3579,-0.0276
1856.9,464.5,6.3563,-0.0278
1862.6,465,6.3546,-0.0279
1868.4,465.5,6.3529,-0.0281
1873.9,466,6.3512,-0.0282
1879.4,466.5,6.3495,-0.0283
1884.9,467,6.3477,-0.0284
1890.4,467.5,6.3461,-0.0284
1895.9,468,6.3442,-0.0286
1901.6,468.5,6.3425,-0.0286
1907.4,469,6.3407,-0.0288
1912.9,469.5,6.3388,-0.0288
1918.4,470,6.337,-0.0289
1923.9,470.5,6.3349,-0.029
1929.4,471,6.333,-0.029
1934.9,471.5,6.3313,-0.0292
1940.4,472,6.329,-0.0294
1945.9,472.5,6.3272,-0.0295
1951.4,473,6.3253,-0.0295
1956.9,473.5,6.3235,-0.0296
1962.4,474,6.3213,-0.0297
1967.9,474.5,6.3194,-0.0299
1973.4,475,6.3172,-0.0299
1978.9,475.5,6.3153,-0.0301
1984.7,476,6.3132,-0.0302
1990.4,476.5,6.3109,-0.0303
1995.9,477,6.3089,-0.0303
2001.4,477.5,6.3068,-0.0304
2006.9,478,6.3045,-0.0305
2012.6,478.5,6.3026,-0.0307
2018.4,479,6.3001,-0.0307
2023.9,479.5,6.298,-0.0308
2029.4,480,6.296,-0.0309
2035.1,480.5,6.2941,-0.0309
2040.9,481,6.2916,-0.031
2046.4,481.5,6.2893,-0.0311
2052.2,482,6.2872,-0.0311
2057.9,482.5,6.2848,-0.0313
2063.4,483,6.2825,-0.0314
2068.9,483.5,6.2802,-0.0314
2074.4,484,6.2779,-0.0315
2080.1,484.5,6.2759,-0.0315
2085.9,485,6.2734,-0.0316
2091.4,485.5,6.2712,-0.0316
2097.2,486,6.269,-0.0317
2102.9,486.5,6.2665,-0.0318
2108.4,487,6.2643,-0.0318
2113.9,487.5,6.2618,-0.0318
2119.7,488,6.2594,-0.0318
2125.4,488.5,6.257,-0.0319
2130.9,489,6.2548,-0.032
2136.4,489.5,6.2526,-0.0321
2142.2,490,6.2502,-0.0322
2147.9,490.5,6.2475,-0.0322
2153.4,491,6.2451,-0.0325
2158.9,491.5,6.2427,-0.0325
2164.7,492,6.2403,-0.0328
2170.4,492.5,6.2375,-0.0329
2175.9,493,6.2351,-0.0331
2181.4,493.5,6.2325,-0.0332
2186.9,494,6.23,-0.0332
2192.4,494.5,6.2273,-0.0334
2198.2,495,6.2245,-0.0336
2204,495.5,6.2216,-0.0338
2209.5,496,6.2191,-0.0339
2215,496.5,6.2163,-0.0339
2220.5,497,6.2135,-0.034
2226,497.5,6.2109,-0.0341
2231.7,498,6.2082,-0.0342
2237.5,498.5,6.2049,-0.0343
2243,499,6.202,-0.0344
2248.5,499.5,6.1991,-0.0345
2254,500,6.1962,-0.0346
2259.5,500.5,6.1934,-0.0347
2265,501,6.1904,-0.0347
2270.5,501.5,6.1873,-0.0348
2276,502,6.1844,-0.0349
2281.8,502.5,6.1813,-0.0349
2287.5,503,6.1778,-0.035
2293,503.5,6.1745,-0.035
2298.8,504,6.1715,-0.0351
2304.6,504.5,6.1679,-0.0351
2310.1,505,6.1646,-0.035
2315.8,505.5,6.1612,-0.0352
2321.6,506,6.1575,-0.0352
2327.1,506.5,6.1537,-0.0354
2332.6,507,6.1503,-0.0356
2338.3,507.5,6.1467,-0.0354
2344.1,508,6.1429,-0.0354
2349.6,508.5,6.1392,-0.0355
2355.4,509,6.1352,-0.0354
2361.1,509.5,6.1312,-0.0354
2366.6,510,6.1273,-0.0354
2372.1,510.5,6.1233,-0.0353
2377.9,511,6.1192,-0.0352
2383.6,511.5,6.115,-0.035
2389.1,512,6.1109,-0.035
2394.6,512.5,6.1066,-0.0348
2400.1,513,6.1025,-0.0347
2405.6,513.5,6.0983,-0.0345
2411.1,514,6.0939,-0.0344
2416.9,514.5,6.0896,-0.0343
2422.6,515,6.085,-0.0342
2428.1,515.5,6.0804,-0.0341
2433.6,516,6.0759,-0.0339
2439.1,516.5,6.0715,-0.0339
2444.8,517,6.0669,-0.0338
2450.6,517.5,6.0619,-0.0337
2456.1,518,6.0571,-0.0337
2461.6,518.5,6.0524,-0.0336
2467.1,519,6.0477,-0.0336
2472.6,519.5,6.043,-0.0335
2478.1,520,6.038,-0.0335
2483.8,520.5,6.0332,-0.0334
2489.6,521,6.0276,-0.0334
2495.1,521.5,6.0226,-0.0335
2500.6,522,6.0177,-0.0335
2506.1,522.5,6.0125,-0.0334
2511.6,523,6.0074,-0.0335
2517.1,523.5,6.0022,-0.0335
2522.6,524,5.997,-0.0335
2528.1,524.5,5.9915,-0.0336
2533.9,525,5.9859,-0.0336
2539.6,525.5,5.98,-0.0337
2545.1,526,5.9743,-0.0339
2550.6,526.5,5.9688,-0.0339
2556.1,527,5.963,-0.0339
2561.6,527.5,5.9571,-0.034
2567.1,528,5.9512,-0.034
2572.6,528.5,5.9456,-0.0342
2578.3,529,5.9395,-0.0343
2584.1,529.5,5.9329,-0.0343
2589.6,530,5.9268,-0.0344
2595.4,530.5,5.9206,-0.0345
2601.1,531,5.9136,-0.0346
2606.6,531.5,5.9071,-0.0346
2612.1,532,5.9006,-0.0346
2617.9,532.5,5.894,-0.0347
2623.6,533,5.8868,-0.0347
2629.1,533.5,5.8802,-0.0348
2634.6,534,5.8734,-0.0346
2640.4,534.5,5.8666,-0.0347
2646.1,535,5.8591,-0.035
2651.6,535.5,5.8521,-0.0351
2657.4,536,5.8449,-0.0351
2663.2,536.5,5.8368,-0.0353
2668.7,537,5.8295,-0.0352
2674.4,537.5,5.8216,-0.0353
2680.2,538,5.8128,-0.0354
2685.7,538.5,5.8053,-0.0355
2691.5,539,5.7977,-0.0356
2697.2,539.5,5.7893,-0.0356
2702.9,540,5.7815,-0.0356
2708.7,540.5,5.7728,-0.0358
2714.5,541,5.765,-0.0358
2720.3,541.5,5.7562,-0.036
2725.8,542,5.7481,-0.0361
2731.5,542.5,5.7399,-0.036
2737.3,543,5.7307,-0.0361
2742.8,543.5,5.7224,-0.0361
2748.6,544,5.7139,-0.0362
2754.3,544.5,5.7046,-0.0363
2759.8,545,5.696,-0.0364
2765.3,545.5,5.6873,-0.0364
2771.1,546,5.6784,-0.0365
2776.8,546.5,5.6688,-0.0364
2782.5,547,5.6599,-0.0364
2788.3,547.5,5.6499,-0.0365
2793.8,548,5.6408,-0.0367
2799.6,548.5,5.6317,-0.0367
2805.3,549,5.6218,-0.0367
2811,549.5,5.6123,-0.0367
2816.8,550,5.6021,-0.0366
2822.6,550.5,5.5926,-0.0366
2828.4,551,5.5822,-0.0367
2833.9,551.5,5.5723,-0.0368
2839.4,552,5.5625,-0.0367
2845.2,552.5,5.5526,-0.0367
2851,553,5.5417,-0.0368
2856.5,553.5,5.5318,-0.0368
2862,554,5.5216,-0.0369
2867.8,554.5,5.5115,-0.0368
2873.6,555,5.5003,-0.0369
2879.1,555.5,5.49,-0.0369
2884.6,556,5.4797,-0.0368
2890.1,556.5,5.469,-0.0369
2895.6,557,5.4583,-0.0369
2901.3,557.5,5.4477,-0.0368
2907.1,558,5.4361,-0.0369
2912.6,558.5,5.4251,-0.037
2918.1,559,5.4143,-0.0371
2923.6,559.5,5.4033,-0.0372
2929.1,560,5.3924,-0.0374
2934.9,560.5,5.381,-0.0375
2940.6,561,5.3688,-0.0377
2946.1,561.5,5.3575,-0.0378
2951.6,562,5.3461,-0.0378
2957.1,562.5,5.3344,-0.0381
2962.6,563,5.3229,-0.0381
2968.4,563.5,5.3111,-0.038
2974.2,564,5.2983,-0.038
2980,564.5,5.2865,-0.038
2985.7,565,5.2735,-0.0379
2991.2,565.5,5.2612,-0.0378
2996.7,566,5.2491,-0.0378
3002.5,566.5,5.2369,-0.0378
3008.2,567,5.2235,-0.0379
3013.7,567.5,5.2108,-0.0378
3019.2,568,5.1983,-0.0379
3025,568.5,5.1857,-0.038
3030.7,569,5.1718,-0.0381
3036.4,569.5,5.1589,-0.0381
3042.2,570,5.1448,-0.0382
3047.7,570.5,5.1315,-0.0381
3053.2,571,5.1183,-0.0382
3058.9,571.5,5.1047,-0.0381
3064.7,572,5.0901,-0.0382
3070.2,572.5,5.0766,-0.0382
3076,573,5.0627,-0.0383
3081.7,573.5,5.0475,-0.0383
3087.4,574,5.0336,-0.0383
3093.2,574.5,5.0184,-0.0383
3098.7,575,5.0041,-0.0385
3104.5,575.5,4.9897,-0.0387
3110.2,576,4.9739,-0.0388
3115.7,576.5,4.9591,-0.039
3121.5,577,4.9443,-0.039
3127.3,577.5,4.9279,-0.039
3133.1,578,4.9128,-0.0391
3138.8,578.5,4.8962,-0.0392
3144.5,579,4.8807,-0.0393
3150.3,579.5,4.8639,-0.0393
3156.1,580,4.8482,-0.0393
3161.9,580.5,4.8308,-0.0394
3167.7,581,4.8148,-0.0395
3173.4,581.5,4.7971,-0.0395
3179.1,582,4.7808,-0.0394
3184.9,582.5,4.763,-0.0394
3190.4,583,4.7463,-0.0395
3196.2,583.5,4.7295,-0.0396
3201.9,584,4.7111,-0.0396
3207.6,584.5,4.6942,-0.0396
3213.4,585,4.6753,-0.0397
3219.2,585.5,4.6581,-0.0398
3225,586,4.6391,-0.0399
3230.8,586.5,4.6213,-0.0399
3236.5,587,4.602,-0.04
3242,587.5,4.5843,-0.04
3247.8,588,4.5663,-0.04
3253.8,588.5,4.5465,-0.0398
3259.6,589,4.5267,-0.0398
3265.4,589.5,4.5081,-0.0398
3271.1,590,4.4881,-0.0396
3276.8,590.5,4.4696,-0.0396
3282.8,591,4.4492,-0.0395
3288.6,591.5,4.4287,-0.0396
3294.1,592,4.4097,-0.0396
3299.9,592.5,4.3907,-0.0396
3305.6,593,4.3698,-0.0395
3311.1,593.5,4.3505,-0.0396
3316.6,594,4.3306,-0.0395
3322.4,594.5,4.3112,-0.0395
3328.1,595,4.2902,-0.0395
3333.8,595.5,4.2707,-0.0394
3339.6,596,4.2488,-0.0393
3345.4,596.5,4.2294,-0.0392
3351.2,597,4.208,-0.0392
3357,597.5,4.1878,-0.0392
3362.7,598,4.1664,-0.0391
3368.4,598.5,4.1463,-0.0391
3374.2,599,4.1247,-0.0388
3380,599.5,4.104,-0.0387
3385.8,600,4.0819,-0.0386
3391.3,600.5,4.0616,-0.0386
3397,601,4.0418,-0.0385
3402.8,601.5,4.0191,-0.0386
3408.3,602,3.9984,-0.0385
3413.8,602.5,3.9779,-0.0385
3419.5,603,3.9573,-0.0384
3425.3,603.5,3.9346,-0.0383
3431.1,604,3.9139,-0.0382
3436.9,604.5,3.8908,-0.0383
3442.7,605,3.8699,-0.0382
3448.4,605.5,3.8467,-0.0383
3453.9,606,3.8258,-0.0382
3459.7,606.5,3.8042,-0.0384
3465.5,607,3.7807,-0.0383
3471.3,607.5,3.759,-0.0384
3477,608,3.7353,-0.0385
3482.7,608.5,3.7133,-0.0385
3488.5,609,3.6891,-0.0386
3494.3,609.5,3.6667,-0.0386
3500.1,610,3.6422,-0.0386
3505.6,610.5,3.6198,-0.0387
3511.3,611,3.5971,-0.0388
3517.1,611.5,3.5721,-0.039
3522.6,612,3.5488,-0.039
3528.4,612.5,3.5255,-0.039
3534.1,613,3.4997,-0.0391
3539.8,613.5,3.4759,-0.0393
3545.6,614,3.4497,-0.0394
3551.4,614.5,3.4252,-0.0395
3557.4,615,3.3981,-0.0397
3563.2,615.5,3.3709,-0.0398
3568.7,616,3.3458,-0.04
3574.4,616.5,3.3202,-0.0401
3580.4,617,3.2918,-0.0403
3586.2,617.5,3.2631,-0.0404
3592,618,3.2369,-0.0407
3598,618.5,3.2076,-0.0408
3603.8,619,3.1779,-0.041
3609.6,619.5,3.1503,-0.0412
3615.6,620,3.12,-0.0415
3621.3,620.5,3.0891,-0.0418
3626.8,621,3.0604,-0.042
3632.6,621.5,3.0315,-0.0421
3638.6,622,2.9993,-0.0424
3644.6,622.5,2.967,-0.0427
3650.4,623,2.9339,-0.043
3656.2,623.5,2.9036,-0.0432
3662.2,624,2.8699,-0.0436
3667.9,624.5,2.8358,-0.0438
3673.6,625,2.8043,-0.0439
3679.6,625.5,2.7694,-0.0441
3685.4,626,2.7344,-0.0445
3691.2,626.5,2.7019,-0.0447
3697.2,627,2.6658,-0.0448
3703,627.5,2.6296,-0.0449
3708.8,628,2.596,-0.045
3714.8,628.5,2.5593,-0.0451
3720.5,629,2.5221,-0.0454
3726.2,629.5,2.4879,-0.0455
3732,630,2.4506,-0.0457
3737.8,630.5,2.4161,-0.0457
3743.6,631,2.3784,-0.0455
3749.4,631.5,2.3438,-0.0454
3755.1,632,2.306,-0.0453
3760.6,632.5,2.2716,-0.0452
3766.4,633,2.2372,-0.045
3772.2,633.5,2.2,-0.0446
3777.7,634,2.1661,-0.0441
3783.2,634.5,2.1324,-0.0438
3789,635,2.0993,-0.0432
3794.8,635.5,2.0632,-0.0425
3800.3,636,2.0309,-0.0419
3805.8,636.5,1.999,-0.0412
3811.3,637,1.9676,-0.0404
3817.1,637.5,1.9367,-0.0396
3822.8,638,1.9041,-0.0387
3828.3,638.5,1.8752,-0.0379
3833.8,639,1.8469,-0.037
3839.6,639.5,1.8196,-0.0359
3845.3,640,1.7909,-0.0346
3851,640.5,1.7658,-0.0332
3856.8,641,1.7395,-0.0317
3862.3,641.5,1.7166,-0.0302
3868.1,642,1.6946,-0.0288
3873.8,642.5,1.6718,-0.0272
3879.3,643,1.6522,-0.0258
3885.1,643.5,1.6338,-0.0244
3890.9,644,1.6149,-0.0227
3896.4,644.5,1.5987,-0.0214
3902.1,645,1.5837,-0.0201
3907.9,645.5,1.5683,-0.0186
3913.4,646,1.5555,-0.0171
3918.9,646.5,1.5438,-0.0157
3924.4,647,1.5329,-0.0144
3929.9,647.5,1.5227,-0.013
3935.7,648,1.5134,-0.0117
3941.4,648.5,1.5041,-0.0103
3946.9,649,1.4964,-0.0091
3952.4,649.5,1.4893,-0.0081
3957.9,650,1.4828,-0.0072
3963.6,650.5,1.4767,-0.0064
3969.4,651,1.4708,-0.0057
3975.2,651.5,1.4657,-0.0053
3981,652,1.4605,-0.0048
3986.5,652.5,1.456,-0.0043
3992,653,1.4518,-0.004
3997.8,653.5,1.4479,-0.0036
4003.8,654,1.4438,-0.0032
4009.6,654.5,1.4398,-0.0029
4015.4,655,1.4364,-0.0025
4021.1,655.5,1.4325,-0.0023
4026.8,656,1.4293,-0.0021
4032.8,656.5,1.4258,-0.002
4038.6,657,1.4224,-0.0018
4044.4,657.5,1.4191,-0.0016
4050.4,658,1.4158,-0.0015
4056.2,658.5,1.4124,-0.0013
4062,659,1.4093,-0.0012
4068,659.5,1.4061,-0.001
4073.7,660,1.4029,-0.0008
4079.4,660.5,1.3999,-0.0006
4085.4,661,1.3968,-0.0002
4091.2,661.5,1.3936,0.0003
4097,662,1.3909,0.0007
4102.8,662.5,1.3879,0.0013
4108.6,663,1.385,0.0017
4114.6,663.5,1.382,0.0021
4120.3,664,1.3791,0.0024
4126,664.5,1.376,0.0027
4131.8,665,1.3731,0.003
4137.6,665.5,1.3704,0.0033
4143.6,666,1.3674,0.0036
4149.4,666.5,1.3646,0.0039
4155.2,667,1.3617,0.0042
4160.9,667.5,1.3588,0.0045
4166.6,668,1.3561,0.0049
4172.6,668.5,1.3531,0.0052
4178.4,669,1.3501,0.0053
4184.2,669.5,1.3473,0.0054
4190.2,670,1.3445,0.0057
4196.2,670.5,1.3415,0.006
4202.2,671,1.3388,0.0063
4208,671.5,1.3361,0.0066
4213.8,672,1.3334,0.0067
4219.8,672.5,1.3304,0.007
4225.8,673,1.3276,0.0072
4231.5,673.5,1.3247,0.0075
4237.2,674,1.322,0.0076
4243.2,674.5,1.3191,0.0078
4249.2,675,1.3163,0.0079
4255,675.5,1.3133,0.008
4260.8,676,1.3108,0.0081
4266.8,676.5,1.308,0.0083
4272.8,677,1.305,0.0085
4278.6,677.5,1.3021,0.0087
4284.4,678,1.2995,0.0087
4290.4,678.5,1.2967,0.009
4296.4,679,1.2938,0.0093
4302.1,679.5,1.2909,0.0096
4307.8,680,1.2882,0.0099
4313.8,680.5,1.2856,0.0102
4319.6,681,1.2826,0.0105
4325.6,681.5,1.2801,0.0107
4331.8,682,1.2769,0.0109
4337.8,682.5,1.2742,0.0112
4343.6,683,1.2713,0.0116
4349.4,683.5,1.2687,0.0118
4355.4,684,1.2659,0.0118
4361.4,684.5,1.2631,0.0117
4367.4,685,1.2603,0.0115
4373.4,685.5,1.2577,0.0116
4379.2,686,1.2549,0.0117
4385,686.5,1.2524,0.0118
4391,687,1.2495,0.0118
4397,687.5,1.2466,0.0118
4402.7,688,1.244,0.0119
4408.4,688.5,1.2415,0.0119
4414.4,689,1.2388,0.0121
4420.4,689.5,1.2358,0.0122
4426.4,690,1.2331,0.0123
4432.2,690.5,1.2305,0.0126
4438,691,1.2278,0.0129
4444,691.5,1.2252,0.0132
4449.8,692,1.2225,0.0136
4455.6,692.5,1.2199,0.0139
4461.6,693,1.2172,0.0141
4467.6,693.5,1.2145,0.0144
4473.6,694,1.2118,0.0147
4479.3,694.5,1.2091,0.015
4485,695,1.2064,0.0152
4491,695.5,1.2039,0.0155
4496.8,696,1.2013,0.0159
4502.6,696.5,1.1991,0.0161
4508.6,697,1.1964,0.0165
4514.6,697.5,1.1938,0.0167
4520.6,698,1.1911,0.0168
4526.4,698.5,1.1885,0.017
4532.2,699,1.1862,0.0172
4538.2,699.5,1.1836,0.0174
4543.9,700,1.1811,0.0175
4549.6,700.5,1.1787,0.0177
4555.6,701,1.1762,0.0177
4561.4,701.5,1.1736,0.0177
4567.2,702,1.1714,0.0177
4573.2,702.5,1.1687,0.0178
4579.2,703,1.1662,0.0179
4585.2,703.5,1.1636,0.018
4591.2,704,1.1611,0.0181
4597.2,704.5,1.1586,0.0182
4603.2,705,1.1563,0.0186
4609,705.5,1.1539,0.0188
4614.8,706,1.1517,0.0191
4620.8,706.5,1.1492,0.0192
4626.8,707,1.1469,0.0193
4632.8,707.5,1.1446,0.0195
4638.5,708,1.1424,0.0199
4644.2,708.5,1.1401,0.0202
4650.2,709,1.1377,0.0204
4656.2,709.5,1.1355,0.0206
4662.2,710,1.1331,0.0208
4668.2,710.5,1.1309,0.0209
4674.2,711,1.1286,0.0211
4680.2,711.5,1.1264,0.0215
4686,712,1.124,0.0219
4691.8,712.5,1.1221,0.0221
4697.8,713,1.1199,0.0224
4703.8,713.5,1.1178,0.0226
4709.8,714,1.1157,0.0227
4715.8,714.5,1.1135,0.0227
4721.8,715,1.1115,0.0229
4727.8,715.5,1.1095,0.023
4733.6,716,1.1072,0.0231
4739.4,716.5,1.1055,0.0233
4745.4,717,1.1033,0.0235
4751.4,717.5,1.1014,0.0244
4757.4,718,1.0994,0.0252
4763.4,718.5,1.0974,0.0253
4769.4,719,1.0953,0.0253
4775.4,719.5,1.0936,0.0255
4781.4,720,1.0917,0.0255
4787.4,720.5,1.0898,0.0256
4793.4,721,1.0878,0.0256
4799.4,721.5,1.0862,0.0258
4805.4,722,1.0841,0.0261
4811.4,722.5,1.0825,0.026
4817.4,723,1.0806,0.026
4823.1,723.5,1.0787,0.0259
4828.8,724,1.0769,0.0262
4834.8,724.5,1.0752,0.0263
4840.8,725,1.0733,0.0265
4846.8,725.5,1.0718,0.0266
4852.6,726,1.0701,0.0268
4858.6,726.5,1.0684,0.027
4864.6,727,1.0666,0.0272
4870.4,727.5,1.0652,0.0274
4876.4,728,1.0635,0.0275
4882.4,728.5,1.062,0.0274
4888.4,729,1.0601,0.0274
4894.2,729.5,1.0586,0.0276
4900,730,1.0569,0.0277
4906,730.5,1.0556,0.0277
4912,731,1.0539,0.0278
4917.7,731.5,1.0524,0.0279
4923.4,732,1.0509,0.028
4929.4,732.5,1.0494,0.0281
4935.4,733,1.0477,0.0285
4941.4,733.5,1.0461,0.0289
4947.4,734,1.0447,0.0291
4953.2,734.5,1.0432,0.0292
4959,735,1.042,0.0292
4965,735.5,1.0406,0.0293
4970.8,736,1.0392,0.0294
4976.8,736.5,1.0379,0.0298
4983,737,1.0363,0.03
4988.8,737.5,1.0349,0.0299
4994.6,738,1.0338,0.03
5000.6,738.5,1.0323,0.0303
5006.6,739,1.0308,0.0305
5012.6,739.5,1.0294,0.0308
5018.6,740,1.0278,0.0312
5024.6,740.5,1.0267,0.0314
5030.6,741,1.0253,0.0316
5036.6,741.5,1.0239,0.0317
5042.6,742,1.0226,0.032
5048.6,742.5,1.0214,0.0321
5054.6,743,1.0202,0.0323
5060.6,743.5,1.0186,0.0326
5066.6,744,1.0173,0.0327
5072.6,744.5,1.0162,0.0328
5078.6,745,1.0147,0.0329
5084.6,745.5,1.0137,0.033
5090.6,746,1.0123,0.0328
5096.6,746.5,1.0109,0.0327
5102.6,747,1.0099,0.0328
5108.6,747.5,1.0083,0.033
5114.6,748,1.0071,0.033
5120.6,748.5,1.006,0.0331
5126.3,749,1.0048,0.0333
5132.3,749.5,1.0038,0.0335
5138.3,750,1.0024,0.0337
5144,750.5,1.0013,0.0338
5150.3,751,1,0.0341
5156.3,751.5,0.9988,0.0345
5162.3,752,0.9976,0.0346
5168.6,752.5,0.9962,0.0347
5174.3,753,0.995,0.0348
5180,753.5,0.9941,0.035
5186,754,0.9928,0.0351
5192,754.5,0.9916,0.0353
5198.3,755,0.9905,0.0355
5204.6,755.5,0.9891,0.0357
5210.6,756,0.9881,0.0361
5216.6,756.5,0.9869,0.0366
5222.6,757,0.9858,0.0369
5228.6,757.5,0.9846,0.0373
5234.6,758,0.9833,0.0375
5240.6,758.5,0.9823,0.0378
5246.6,759,0.9811,0.0383
5252.6,759.5,0.9799,0.0387
5258.6,760,0.9789,0.039
5264.3,760.5,0.9778,0.0395
5270,761,0.9767,0.04
5276,761.5,0.9758,0.04
5282,762,0.9747,0.0401
5288,762.5,0.9735,0.0405
5294,763,0.9723,0.0407
5299.8,763.5,0.9713,0.0409
5305.6,764,0.9703,0.0413
5311.6,764.5,0.9691,0.0415
5317.6,765,0.9681,0.0417
5323.6,765.5,0.9669,0.0416
5329.6,766,0.9658,0.0417
5335.6,766.5,0.9648,0.0419
5341.6,767,0.9638,0.0423
5347.6,767.5,0.9627,0.0424
5353.6,768,0.9615,0.0428
5359.6,768.5,0.9604,0.0434
5365.6,769,0.9594,0.0439
5371.6,769.5,0.9584,0.0443
5377.6,770,0.9575,0.0446
5383.6,770.5,0.9565,0.0448
5389.6,771,0.9556,0.0452
5395.6,771.5,0.9546,0.0461
5401.4,772,0.9537,0.0497
5407.2,772.5,0.9529,0.0503
5413.2,773,0.952,0.0507
5419.2,773.5,0.951,0.0509
5425.2,774,0.9501,0.0509
5431.2,774.5,0.9493,0.0508
5437.2,775,0.9484,0.0507
5443.2,775.5,0.9474,0.0502
5449.2,776,0.9465,0.0502
5455.2,776.5,0.9455,0.05
5461.2,777,0.9446,0.0499
5467.2,777.5,0.9436,0.0501
5473.2,778,0.9425,0.0499
5479.2,778.5,0.9417,0.0497
5485.2,779,0.941,0.0498
5491.2,779.5,0.94,0.0498
5496.9,780,0.9391,0.0495
5502.6,780.5,0.9383,0.0495
5508.6,781,0.9373,0.0496
5514.6,781.5,0.9363,0.0493
5520.6,782,0.9357,0.0491
5526.6,782.5,0.9346,0.049
5532.6,783,0.9337,0.0488
5538.6,783.5,0.933,0.0486
5544.6,784,0.932,0.0483
5550.4,784.5,0.931,0.0479
5556.4,785,0.9302,0.0474
5562.4,785.5,0.9292,0.0469
5568.4,786,0.9286,0.0463
5574.4,786.5,0.9276,0.0458
5580.4,787,0.9268,0.0455
5586.4,787.5,0.9259,0.0451
5592.2,788,0.9252,0.0445
5598.2,788.5,0.9243,0.044
5604.2,789,0.9235,0.0436
5610.2,789.5,0.9228,0.0431
5616.2,790,0.9218,0.0427
5622.2,790.5,0.921,0.0425
5628.2,791,0.9202,0.0422
5634.2,791.5,0.9192,0.0416
5640.2,792,0.9186,0.0413
5646.2,792.5,0.9178,0.0406
5652.2,793,0.9171,0.0401
5658,793.5,0.9162,0.0397
5663.8,794,0.9155,0.0397
5669.5,794.5,0.9148,0.0392
5675.2,795,0.9141,0.039
5681.2,795.5,0.9133,0.0386
5687.2,796,0.9124,0.0383
5693,796.5,0.9115,0.0382
5699,797,0.9109,0.0382
5705,797.5,0.9101,0.0382
5710.8,798,0.9095,0.0382
5716.8,798.5,0.9087,0.0381
5722.8,799,0.9081,0.0379
5728.6,799.5,0.9072,0.0378
5734.6,800,0.9064,0.0377
5740.8,800.5,0.9057,0.0377
5746.8,801,0.9049,0.0377
5752.8,801.5,0.904,0.0381
5758.8,802,0.9034,0.0388
5764.8,802.5,0.9026,0.0393
5770.8,803,0.902,0.0397
5776.8,803.5,0.9015,0.04
5782.8,804,0.9006,0.0406
5788.8,804.5,0.8998,0.041
5794.8,805,0.8989,0.0415
5800.8,805.5,0.8984,0.0423
5806.8,806,0.8977,0.0432
5813,806.5,0.8971,0.0442
5819.2,807,0.8962,0.0451
5825.2,807.5,0.8956,0.0461
5831.2,808,0.8949,0.0471
5837.2,808.5,0.8942,0.0478
5843.2,809,0.8934,0.0485
5849.2,809.5,0.8927,0.0493
5855.2,810,0.8922,0.0502
5861.2,810.5,0.8913,0.0511
5867.2,811,0.8907,0.0523
5873.2,811.5,0.89,0.0535
5879.2,812,0.8893,0.0545
5885.2,812.5,0.8887,0.0553
5891.2,813,0.8877,0.0559
5897.2,813.5,0.887,0.0568
5903,814,0.8863,0.0579
5908.8,814.5,0.8857,0.0585
5914.8,815,0.8849,0.0594
5920.8,815.5,0.8843,0.0602
5926.8,816,0.8834,0.0607
5932.8,816.5,0.8828,0.0614
5938.8,817,0.8823,0.0622
5944.8,817.5,0.8815,0.0628
5950.8,818,0.8808,0.0635
5956.8,818.5,0.8803,0.0639
5962.8,819,0.8797,0.0643
5968.8,819.5,0.8789,0.065
5974.8,820,0.8781,0.0656
5980.8,820.5,0.8775,0.066
5986.6,821,0.8769,0.0664
5992.4,821.5,0.8763,0.0665
5998.4,822,0.8757,0.0671
6004.4,822.5,0.875,0.0674
6010.6,823,0.8743,0.0676
6016.8,823.5,0.8737,0.0676
6022.8,824,0.873,0.068
6028.8,824.5,0.8724,0.0686
6034.8,825,0.8716,0.0691
6040.8,825.5,0.871,0.0697
6046.8,826,0.8705,0.0699
6052.8,826.5,0.8699,0.0701
6058.8,827,0.8691,0.0702
6064.8,827.5,0.8685,0.0704
6070.8,828,0.8678,0.0707
6076.8,828.5,0.8672,0.0709
6082.8,829,0.8665,0.0711
6088.8,829.5,0.866,0.0713
6094.8,830,0.8653,0.0715
6100.8,830.5,0.8648,0.0715
6106.8,831,0.864,0.0717
6113,831.5,0.8634,0.072
6119.2,832,0.8627,0.0724
6125.2,832.5,0.8621,0.0727
6131.2,833,0.8614,0.073
6137.2,833.5,0.861,0.0729
6143.2,834,0.8603,0.0728
6149.5,834.5,0.8597,0.0726
6155.8,835,0.859,0.0726
6161.8,835.5,0.8583,0.0727
6167.8,836,0.8578,0.073
6173.8,836.5,0.8571,0.0733
6180,837,0.8565,0.0734
6186,837.5,0.8558,0.0738
6192,838,0.8553,0.074
6198.2,838.5,0.8546,0.0744
6204.2,839,0.8539,0.0746
6210.2,839.5,0.8534,0.0748
6216.2,840,0.8526,0.0747
6222.2,840.5,0.852,0.0748
6228.4,841,0.8515,0.0745
6234.6,841.5,0.8508,0.0744
6240.6,842,0.8502,0.0745
6246.6,842.5,0.8496,0.0746
6252.6,843,0.849,0.0749
6258.6,843.5,0.8484,0.0754
6264.6,844,0.8478,0.076
6270.6,844.5,0.8473,0.0759
6276.6,845,0.8466,0.0758
6282.6,845.5,0.846,0.076
6288.6,846,0.8453,0.0761
6294.6,846.5,0.8449,0.0765
6300.6,847,0.8444,0.0768
6306.6,847.5,0.8439,0.0771
6312.9,848,0.8433,0.0774
6318.9,848.5,0.8425,0.0776
6324.6,849,0.8421,0.0777
6330.6,849.5,0.8414,0.0777
6336.6,850,0.8407,0.0779
6342.6,850.5,0.8402,0.0783
6348.6,851,0.8394,0.0786
6354.6,851.5,0.8388,0.0789
6360.6,852,0.8384,0.079
6366.6,852.5,0.8379,0.0792
6372.9,853,0.8373,0.0795
6379.2,853.5,0.8369,0.0796
6385.2,854,0.8363,0.0797
6391.2,854.5,0.8356,0.0798
6397.2,855,0.8351,0.08
6403.2,855.5,0.8346,0.0805
6409.2,856,0.8341,0.0809
6415.4,856.5,0.8335,0.0814
6421.4,857,0.8329,0.0818
6427.4,857.5,0.8323,0.0819
6433.4,858,0.8315,0.082
6439.2,858.5,0.8311,0.0824
6445.4,859,0.8305,0.083
6451.4,859.5,0.83,0.0834
6457.2,860,0.8295,0.0836
6463.4,860.5,0.829,0.0837
6469.6,861,0.8284,0.0839
6475.6,861.5,0.8278,0.0843
6481.4,862,0.8273,0.0846
6487.2,862.5,0.8267,0.0851
6493.4,863,0.8262,0.0855
6499.6,863.5,0.8255,0.0858
6505.6,864,0.825,0.0863
6511.6,864.5,0.8245,0.0867
6517.6,865,0.824,0.0869
6523.6,865.5,0.8235,0.0873
6529.6,866,0.823,0.0877
6535.6,866.5,0.8224,0.0882
6541.6,867,0.8219,0.0886
6547.6,867.5,0.8215,0.0889
6553.8,868,0.8211,0.0893
6559.8,868.5,0.8205,0.0897
6565.6,869,0.8201,0.0903
6571.6,869.5,0.8196,0.091
6577.6,870,0.819,0.0914
6583.6,870.5,0.8185,0.0915
6589.6,871,0.818,0.0921
6595.6,871.5,0.8175,0.0925
6601.6,872,0.8169,0.0932
6607.6,872.5,0.8163,0.0939
6613.8,873,0.816,0.0943
6620,873.5,0.8153,0.0951
6626,874,0.8149,0.0957
6632,874.5,0.8144,0.096
6638,875,0.8141,0.0962
6644,875.5,0.8137,0.0966
6650,876,0.8131,0.0971
6656,876.5,0.8128,0.0975
6662.3,877,0.8123,0.0977
6668.6,877.5,0.8119,0.0983
6674.6,878,0.8115,0.0987
6680.6,878.5,0.8111,0.0994
6686.6,879,0.8105,0.0996
6692.8,879.5,0.8099,0.1001
6699,880,0.8096,0.101
6705,880.5,0.8091,0.1016
6711,881,0.8086,0.1022
6717,881.5,0.8081,0.1028
6723,882,0.8078,0.1035
6729,882.5,0.8073,0.1042
6734.8,883,0.807,0.1047
6740.6,883.5,0.8064,0.1051
6746.6,884,0.8062,0.1055
6752.6,884.5,0.8057,0.1059
6758.6,885,0.8054,0.1063
6764.6,885.5,0.8049,0.1071
6770.6,886,0.8044,0.1078
6776.6,886.5,0.804,0.1081
6782.8,887,0.8037,0.1081
6789,887.5,0.8033,0.1082
6795,888,0.8028,0.109
6801.2,888.5,0.8026,0.1096
6807.4,889,0.802,0.1101
6813.4,889.5,0.8017,0.1105
6819.4,890,0.8011,0.1111
6825.4,890.5,0.8008,0.1114
6831.7,891,0.8005,0.1117
6837.7,891.5,0.8001,0.1125
6843.7,892,0.7996,0.1128
6850,892.5,0.7993,0.1132
6856,893,0.799,0.114
6862,893.5,0.7985,0.1141
6868,894,0.7981,0.1146
6874,894.5,0.798,0.115
6880,895,0.7973,0.1154
6885.7,895.5,0.7971,0.116
6891.7,896,0.7967,0.1163
6898,896.5,0.7964,0.1167
6903.7,897,0.796,0.117
6909.4,897.5,0.7957,0.1172
6915.4,898,0.7954,0.1175
6921.7,898.5,0.7951,0.118
6928,899,0.7947,0.1188
6934,899.5,0.7946,0.1195
6940,900,0.7942,0.1196
6946,900.5,0.7939,0.1195
6952,901,0.7935,0.1202
6958,901.5,0.7932,0.1211
6964,902,0.7927,0.1214
6970.2,902.5,0.7924,0.1218
6976.4,903,0.7919,0.122
6982.4,903.5,0.7914,0.1222
6988.4,904,0.7914,0.1229
6994.4,904.5,0.791,0.1239
7000.4,905,0.7906,0.1245
7006.4,905.5,0.7903,0.1249
7012.4,906,0.7901,0.1257
7018.4,906.5,0.7898,0.1265
7024.4,907,0.7896,0.1263
7030.6,907.5,0.7892,0.1266
7036.8,908,0.7888,0.1269
7042.8,908.5,0.7887,0.1271
7049.1,909,0.7882,0.1272
7055.4,909.5,0.7878,0.1276
7061.1,910,0.7874,0.1279
7067.1,910.5,0.7871,0.128
7073.4,911,0.7867,0.1283
7079.4,911.5,0.7865,0.1287
7085.1,912,0.7862,0.1292
7090.8,912.5,0.7861,0.1292
7096.8,913,0.7857,0.1291
7103.1,913.5,0.7855,0.1298
7109.4,914,0.7852,0.1303
7115.4,914.5,0.7848,0.1311
7121.4,915,0.7846,0.1316
7127.4,915.5,0.7845,0.1318
7133.4,916,0.7842,0.1318
7139.4,916.5,0.7836,0.132
7145.4,917,0.7836,0.1324
7151.4,917.5,0.7835,0.1328
7157.6,918,0.7832,0.1329
7163.8,918.5,0.783,0.1331
7169.8,919,0.7827,0.1334
7175.8,919.5,0.7823,0.1338
7181.6,920,0.7821,0.1342
7187.4,920.5,0.7818,0.1345
7193.6,921,0.7816,0.135
7199.6,921.5,0.7814,0.135
7205.4,922,0.781,0.1352
7211.4,922.5,0.781,0.1355
7217.6,923,0.7806,0.1358
7223.6,923.5,0.7803,0.1361
7229.4,924,0.78,0.1363
7235.6,924.5,0.7798,0.1365
7241.8,925,0.7795,0.1367
7247.8,925.5,0.7793,0.1372
7253.8,926,0.779,0.1377
7259.8,926.5,0.7788,0.1379
7266,927,0.7787,0.1383
7272.2,927.5,0.7784,0.1386
7278.2,928,0.7782,0.1386
7284.2,928.5,0.7781,0.1385
7290.2,929,0.7777,0.1383
7296.5,929.5,0.7776,0.1385
7302.8,930,0.7774,0.1391
7308.8,930.5,0.7772,0.1393
7314.8,931,0.777,0.1399
7320.8,931.5,0.7767,0.1403
7326.8,932,0.7764,0.1408
7332.8,932.5,0.7762,0.1412
7338.8,933,0.7759,0.1417
7344.8,933.5,0.7758,0.1421
7350.8,934,0.7758,0.1426
7356.8,934.5,0.7755,0.1431
7362.8,935,0.7752,0.1434
7368.8,935.5,0.7751,0.1435
7374.8,936,0.7748,0.1436
7380.8,936.5,0.7747,0.1437
7387,937,0.7744,0.1435
7393,937.5,0.7742,0.1433
7399,938,0.7741,0.1435
7405.2,938.5,0.7739,0.1435
7411.2,939,0.7736,0.1435
7417.4,939.5,0.7735,0.1434
7423.6,940,0.7734,0.1437
7429.6,940.5,0.7735,0.1443
7435.9,941,0.7731,0.1445
7442.2,941.5,0.7728,0.1448
7448.4,942,0.7726,0.1454
7454.6,942.5,0.7725,0.1459
7460.6,943,0.7722,0.1463
7466.8,943.5,0.772,0.1462
7473.3,944,0.7718,0.1462
7479.6,944.5,0.7717,0.1463
7485.6,945,0.7715,0.1462
7491.6,945.5,0.7712,0.1461
7497.8,946,0.7711,0.146
7504,946.5,0.7708,0.146
7510.2,947,0.7707,0.1465
7516.4,947.5,0.7703,0.1467
7522.4,948,0.77,0.1466
7528.4,948.5,0.7699,0.1462
7534.7,949,0.7696,0.1456
7541,949.5,0.7695,0.1456
7547,950,0.7694,0.1458
7553.2,950.5,0.7693,0.1463
7559.4,951,0.7691,0.1467
7565.4,951.5,0.7687,0.1492
7571.6,952,0.7686,0.1518
7577.8,952.5,0.7686,0.1518
7583.8,953,0.7684,0.1513
7590.1,953.5,0.7683,0.1509
7596.4,954,0.7681,0.1505
7602.4,954.5,0.7679,0.1501
7608.4,955,0.7675,0.1498
7614.4,955.5,0.7674,0.1498
7620.4,956,0.7672,0.1493
7626.4,956.5,0.7672,0.1491
7632.4,957,0.767,0.1491
7638.6,957.5,0.7668,0.1492
7644.8,958,0.7666,0.1488
7650.8,958.5,0.7663,0.1484
7657,959,0.766,0.1485
7663.2,959.5,0.7659,0.1485
7669.2,960,0.7657,0.1486
7675.2,960.5,0.7655,0.149
7681.2,961,0.7653,0.1488
7687.5,961.5,0.7652,0.1488
7694,962,0.765,0.1485
7700.2,962.5,0.7648,0.1479
7706.2,963,0.7647,0.1478
7712.4,963.5,0.7645,0.1479
7718.6,964,0.7643,0.1474
7724.6,964.5,0.7642,0.147
7730.6,965,0.764,0.1472
7736.9,965.5,0.7638,0.1474
7743.2,966,0.7636,0.1478
7749.2,966.5,0.7635,0.1482
7755.2,967,0.7632,0.1481
7761.4,967.5,0.7631,0.1477
7767.6,968,0.7628,0.1477
7773.6,968.5,0.7627,0.1478
7779.6,969,0.7625,0.1478
7785.8,969.5,0.7624,0.1481
7792,970,0.7624,0.1485
7797.8,970.5,0.7622,0.1487
7803.8,971,0.762,0.1486
7810,971.5,0.7617,0.1484
7816.3,972,0.7616,0.1485
7822.6,972.5,0.7614,0.1484
7828.6,973,0.7612,0.1482
7834.6,973.5,0.7611,0.1479
7840.8,974,0.7608,0.1479
7847,974.5,0.7604,0.1478
7853,975,0.7604,0.1476
7859,975.5,0.7604,0.1478
7865.2,976,0.7601,0.1478
7871.4,976.5,0.76,0.1479
7877.7,977,0.7595,0.148
7884,977.5,0.7594,0.1488
7890,978,0.7593,0.1492
7896,978.5,0.7592,0.1491
7902.2,979,0.759,0.1487
7908.4,979.5,0.7587,0.1481
7914.4,980,0.7585,0.1484
7920.4,980.5,0.7584,0.1486
7926.4,981,0.7583,0.149
7932.4,981.5,0.7581,0.1494
7938.6,982,0.7579,0.1494
7944.8,982.5,0.7578,0.1489
7950.8,983,0.7576,0.1486
7956.8,983.5,0.7575,0.1486
7962.8,984,0.7573,0.1487
7969.1,984.5,0.7572,0.1486
7975.1,985,0.757,0.1487
7980.8,985.5,0.7568,0.149
7986.8,986,0.7567,0.1491
7992.8,986.5,0.7565,0.1497
7998.8,987,0.7564,0.1502
8004.8,987.5,0.7561,0.1504
8010.8,988,0.7558,0.1505
8016.8,988.5,0.7558,0.1502
8022.8,989,0.7556,0.1498
8028.8,989.5,0.7555,0.1497
8034.8,990,0.7552,0.1501
8040.8,990.5,0.7553,0.1505
8046.8,991,0.7551,0.151
8052.8,991.5,0.755,0.1513
8058.8,992,0.7548,0.1516
8064.8,992.5,0.7546,0.152
8070.8,993,0.7546,0.1521
8076.8,993.5,0.7542,0.1523
8083.1,994,0.7541,0.1525
8089.4,994.5,0.7539,0.1524
8095.4,995,0.7538,0.1522
8101.4,995.5,0.7535,0.1525
8107.6,996,0.7534,0.1523
8113.8,996.5,0.7532,0.1526
8119.8,997,0.7531,0.1528
8125.8,997.5,0.753,0.1532
8131.8,998,0.7529,0.1536
8137.8,998.5,0.7527,0.1539
8143.8,999,0.7527,0.1544
8149.8,999.5,0.7523,0.1547
8155.8,1000,0.7523,0.1545
8161.8,1000.5,0.7522,0.1553
8167.8,1001,0.7521,0.1559
8173.8,1001.5,0.7519,0.1561
8179.8,1002,0.7519,0.1561
8186,1002.5,0.7516,0.156
8192.2,1003,0.7515,0.1558
8198.2,1003.5,0.7514,0.1567
8204.2,1004,0.7512,0.1573
8210.2,1004.5,0.751,0.1575
8216.2,1005,0.7508,0.1579
8222.2,1005.5,0.7508,0.1586
8228.2,1006,0.7507,0.159
8234.2,1006.5,0.7505,0.1597
8240.2,1007,0.7503,0.1599
8246.5,1007.5,0.7502,0.1596
8252.5,1008,0.75,0.1597
8258.5,1008.5,0.7498,0.1604
8264.8,1009,0.7497,0.161
8270.8,1009.5,0.7493,0.161
8276.8,1010,0.7493,0.1606
8282.8,1010.5,0.7491,0.1609
8288.8,1011,0.7491,0.1611
8294.8,1011.5,0.7491,0.1613
8301,1012,0.7488,0.1615
8307.2,1012.5,0.7486,0.1616
8313,1013,0.7486,0.1617
8318.8,1013.5,0.7484,0.1621
8324.8,1014,0.7484,0.1625
8330.8,1014.5,0.7481,0.162
8336.5,1015,0.748,0.1618
8342.2,1015.5,0.7478,0.1619
8348,1016,0.7477,0.1626
8353.5,1016.5,0.7474,0.1628
8359.3,1017,0.7474,0.163
8365.3,1017.5,0.7472,0.1632
8371,1018,0.7471,0.1633
8376.7,1018.5,0.747,0.1639
8382.7,1019,0.7467,0.1646
8388.5,1019.5,0.7466,0.1653
8394.5,1020,0.7466,0.1654
8400.5,1020.5,0.7462,0.1658
8406.3,1021,0.7462,0.1667
8412.3,1021.5,0.7458,0.1674
8418.1,1022,0.7457,0.1678
8423.4,1022.5,0.7456,0.1679
8428.7,1023,0.7455,0.1679
8434.2,1023.5,0.7454,0.1674
8439.9,1024,0.7454,0.1677
8445.7,1024.5,0.7452,0.1682
8451.2,1025,0.7451,0.1686
8457,1025.5,0.7449,0.1696
8463,1026,0.7446,0.1699
8468.7,1026.5,0.7445,0.1703
8474.4,1027,0.7445,0.1703
8480.7,1027.5,0.7443,0.1707
8487,1028,0.7442,0.1715
8493,1028.5,0.7439,0.1719
8499,1029,0.7437,0.1723
8505,1029.5,0.7436,0.173
8511,1030,0.7434,0.1733
8517,1030.5,0.7434,0.174
8523,1031,0.7432,0.1747
8529,1031.5,0.743,0.1752
8535,1032,0.743,0.1759
8541,1032.5,0.7428,0.1765
8547,1033,0.7427,0.1769
8552.7,1033.5,0.7424,0.1771
8558.4,1034,0.7423,0.1769
8564.4,1034.5,0.7422,0.177
8570.7,1035,0.7422,0.1774
8576.7,1035.5,0.7421,0.1781
8582.4,1036,0.7417,0.1789
8588.4,1036.5,0.7416,0.1792
8594.4,1037,0.7415,0.1795
8600.4,1037.5,0.7414,0.1802
8606.4,1038,0.7411,0.1808
8612.4,1038.5,0.7409,0.1811
8618.4,1039,0.7409,0.1811
8624.4,1039.5,0.7407,0.1812
8630.4,1040,0.7404,0.1815
8636.4,1040.5,0.7404,0.1819
8642.4,1041,0.7401,0.1823
8648.4,1041.5,0.7401,0.1826
8654.4,1042,0.7399,0.1831
8660.4,1042.5,0.7398,0.1836
8666.4,1043,0.7396,0.1838
8672.4,1043.5,0.7396,0.1838
8678.7,1044,0.7393,0.184
8684.7,1044.5,0.7391,0.1841
8690.4,1045,0.7391,0.1843
8696.4,1045.5,0.739,0.1846
8702.2,1046,0.7386,0.185
8708.2,1046.5,0.7383,0.1851
8714.2,1047,0.7383,0.1857
8720,1047.5,0.7383,0.1863
8726,1048,0.738,0.1867
8732,1048.5,0.7378,0.1869
8738,1049,0.7377,0.1871
8744,1049.5,0.7378,0.187
8750,1050,0.7376,0.1872
8756,1050.5,0.7374,0.1874
8761.8,1051,0.7373,0.188
8767.6,1051.5,0.7373,0.1879
8773.6,1052,0.737,0.1883
8779.6,1052.5,0.737,0.1886
8785.3,1053,0.737,0.1888
8791,1053.5,0.7367,0.1891
8796.8,1054,0.7364,0.1889
8802.6,1054.5,0.7363,0.1888
8808.6,1055,0.7359,0.1892
8814.6,1055.5,0.7358,0.1898
8820.6,1056,0.7357,0.1908
8826.6,1056.5,0.7356,0.1915
8832.6,1057,0.7354,0.1924
8838.4,1057.5,0.7353,0.1933
8844.2,1058,0.7351,0.194
8850.2,1058.5,0.735,0.1939
8856.2,1059,0.7348,0.1936
8862.2,1059.5,0.7347,0.1941
8868.2,1060,0.7345,0.1944
8874.2,1060.5,0.7343,0.1946
8880.2,1061,0.7343,0.1947
8886.2,1061.5,0.7339,0.1949
8892.2,1062,0.7339,0.1954
8898.2,1062.5,0.7337,0.1959
8904.2,1063,0.7336,0.1963
8910.2,1063.5,0.7334,0.1966
8915.9,1064,0.7331,0.1969
8921.6,1064.5,0.733,0.1974
8927.4,1065,0.7329,0.1974
8933.2,1065.5,0.7328,0.1974
8939.2,1066,0.7328,0.1975
8945.2,1066.5,0.7326,0.198
8951.2,1067,0.7324,0.1984
8957.2,1067.5,0.7321,0.1987
8963,1068,0.732,0.1992
8968.8,1068.5,0.7318,0.1991
8974.5,1069,0.7317,0.1992
8980.2,1069.5,0.7314,0.1994
8986.2,1070,0.7311,0.1997
8992,1070.5,0.7309,0.1996
8998,1071,0.7308,0.1998
9004.2,1071.5,0.7307,0.2003
9010.2,1072,0.7306,0.2013
9016,1072.5,0.7301,0.2015
9021.8,1073,0.7301,0.202
9027.8,1073.5,0.7299,0.202
9033.6,1074,0.7297,0.202
9039.4,1074.5,0.7297,0.2023
9045.1,1075,0.7294,0.2025
9050.8,1075.5,0.7292,0.2027
9056.8,1076,0.729,0.2032
9062.6,1076.5,0.7288,0.2036
9068.1,1077,0.7288,0.2037
9073.9,1077.5,0.7287,0.2037
9079.9,1078,0.7284,0.2042
9085.9,1078.5,0.7282,0.205
9091.9,1079,0.7281,0.2057
9097.9,1079.5,0.7278,0.2063
9103.6,1080,0.7278,0.2063
9109.6,1080.5,0.7276,0.2065
9115.9,1081,0.7274,0.2074
9121.9,1081.5,0.727,0.2082
9127.9,1082,0.7269,0.2091
9133.9,1082.5,0.7267,0.2091
9139.9,1083,0.7265,0.2088
9145.9,1083.5,0.7263,0.2087
9151.6,1084,0.7261,0.2095
9157.3,1084.5,0.726,0.2104
9163.3,1085,0.7261,0.2107
9169.3,1085.5,0.7258,0.2107
9175.3,1086,0.7257,0.2106
9181.3,1086.5,0.7254,0.2112
9187.1,1087,0.7252,0.2115
9192.9,1087.5,0.7249,0.2121
9198.9,1088,0.7247,0.2126
9204.9,1088.5,0.7242,0.2126
9210.7,1089,0.7242,0.2126
9216.5,1089.5,0.724,0.2127
9222.5,1090,0.7239,0.213
9228.5,1090.5,0.7237,0.2131
9234.5,1091,0.7236,0.2134
9240.5,1091.5,0.7234,0.2141
9246.5,1092,0.7231,0.2148
9252.2,1092.5,0.7229,0.2152
9257.9,1093,0.7228,0.215
9263.9,1093.5,0.7227,0.2147
9269.9,1094,0.7225,0.2149
9275.7,1094.5,0.7223,0.2151
9281.5,1095,0.7222,0.2154
9287.5,1095.5,0.7219,0.2153
9293.5,1096,0.7216,0.2147
9299.5,1096.5,0.7215,0.2147
9305.5,1097,0.7213,0.2148
9311.5,1097.5,0.7211,0.2151
9317.5,1098,0.7207,0.2154
9323.3,1098.5,0.7206,0.2153
9329.1,1099,0.7205,0.2157
9334.8,1099.5,0.7203,0.2159
9340.5,1100,0.7199,0.2167
9346.3,1100.5,0.7199,0.2174
9352.1,1101,0.7198,0.2173
9358.1,1101.5,0.7195,0.2174
9364.1,1102,0.7194,0.2185
9370.1,1102.5,0.719,0.2194
9376.1,1103,0.7189,0.2194
9382.1,1103.5,0.7188,0.2193
9387.9,1104,0.7187,0.2192
9393.7,1104.5,0.7185,0.2192
9399.4,1105,0.7183,0.219
9405.1,1105.5,0.718,0.2191
9411.1,1106,0.7178,0.2193
9416.9,1106.5,0.7178,0.2192
9422.7,1107,0.7176,0.2194
9428.5,1107.5,0.7173,0.2198
9434.3,1108,0.717,0.2203
9440.3,1108.5,0.7168,0.2202
9446,1109,0.7166,0.2205
9451.7,1109.5,0.7165,0.2202
9457.7,1110,0.7162,0.2198
9463.5,1110.5,0.7161,0.22
9469.3,1111,0.7158,0.2201
9475.3,1111.5,0.7157,0.2207
9481.3,1112,0.7157,0.221
9487.3,1112.5,0.7153,0.2213
9493.3,1113,0.7151,0.2211
9499.1,1113.5,0.7148,0.2208
9504.9,1114,0.7145,0.221
9510.9,1114.5,0.7142,0.2214
9516.6,1115,0.714,0.222
9522.3,1115.5,0.7139,0.2223
9528.3,1116,0.7137,0.2228
9534.3,1116.5,0.7133,0.223
9540.1,1117,0.7132,0.2227
9545.9,1117.5,0.7131,0.2223
9551.7,1118,0.7127,0.2223
9557.5,1118.5,0.7124,0.2231
9563.2,1119,0.7123,0.2229
9568.9,1119.5,0.7121,0.2223
9574.9,1120,0.7119,0.2226
9580.9,1120.5,0.7117,0.223
9586.9,1121,0.7115,0.223
9592.7,1121.5,0.7113,0.2227
9598.5,1122,0.7113,0.2223
9604.5,1122.5,0.711,0.2229
9610.3,1123,0.7107,0.2232
9616.1,1123.5,0.7104,0.2235
9622.1,1124,0.7103,0.2237
9628.1,1124.5,0.71,0.2227
9633.8,1125,0.7097,0.2218
9639.3,1125.5,0.7096,0.222
9644.8,1126,0.7094,0.2228
9650.6,1126.5,0.709,0.2231
9656.3,1127,0.7089,0.2229
9661.8,1127.5,0.7085,0.2231
9667.6,1128,0.7084,0.2231
9673.4,1128.5,0.7081,0.2231
9678.9,1129,0.7079,0.2217
9684.6,1129.5,0.7078,0.2208
9690.6,1130,0.7075,0.2213
9696.6,1130.5,0.7072,0.2224
9702.6,1131,0.7071,0.2224
9708.4,1131.5,0.7069,0.2225
9713.9,1132,0.7066,0.2227
9719.7,1132.5,0.7062,0.2223
9725.4,1133,0.7061,0.2221
9730.9,1133.5,0.7059,0.2226
9736.7,1134,0.7056,0.2226
9742.7,1134.5,0.7054,0.2222
9748.5,1135,0.7053,0.2221
9754.3,1135.5,0.7052,0.2218
9760,1136,0.705,0.2217
9765.7,1136.5,0.7046,0.2215
9771.7,1137,0.7043,0.2218
9777.5,1137.5,0.704,0.222
9783.3,1138,0.7038,0.2224
9789.1,1138.5,0.7035,0.223
9794.9,1139,0.7035,0.2236
9800.9,1139.5,0.703,0.2234
9806.6,1140,0.7028,0.2225
9812.3,1140.5,0.7028,0.2224
9818.1,1141,0.7024,0.2223
9823.9,1141.5,0.7023,0.2219
9829.7,1142,0.7018,0.2213
9835.5,1142.5,0.7016,0.2207
9841.2,1143,0.7012,0.2209
9846.9,1143.5,0.701,0.221
9852.7,1144,0.7009,0.2212
9858.5,1144.5,0.7004,0.221
9864.3,1145,0.7004,0.2216
9870.1,1145.5,0.7003,0.2222
9876.1,1146,0.6999,0.2225
9881.8,1146.5,0.6995,0.2222
9887.3,1147,0.6992,0.2215
9893.1,1147.5,0.6989,0.2209
9899.1,1148,0.6988,0.2206
9904.9,1148.5,0.6984,0.2185
9910.4,1149,0.698,0.2124
9915.9,1149.5,0.6977,0.212
9921.4,1150,0.6973,0.2134
9926.9,1150.5,0.6972,0.2141
9932.4,1151,0.6972,0.2154
9937.9,1151.5,0.6968,0.2161
9943.4,1152,0.6966,0.2167
9949.1,1152.5,0.6962,0.2176
9954.9,1153,0.696,0.2176
9960.4,1153.5,0.6957,0.2178
9966.2,1154,0.6955,0.2184
9971.9,1154.5,0.6952,0.2191
9977.4,1155,0.6951,0.2194
9983.2,1155.5,0.6948,0.22
9989,1156,0.6947,0.2209
9994.5,1156.5,0.6943,0.2208
10000,1157,0.6938,0.2207
10005.8,1157.5,0.6935,0.2208
10011.8,1158,0.6932,0.2213
10017.8,1158.5,0.6931,0.2223
10023.8,1159,0.6927,0.2225
10029.8,1159.5,0.6923,0.2222
10035.6,1160,0.6919,0.222
10041.1,1160.5,0.6918,0.2221
10046.8,1161,0.6914,0.2218
10052.8,1161.5,0.6913,0.2216
10058.6,1162,0.691,0.2213
10064.1,1162.5,0.6907,0.2214
10069.6,1163,0.6904,0.2217
10075.3,1163.5,0.6901,0.222
10081.1,1164,0.6899,0.2221
10086.6,1164.5,0.6895,0.2223
10092.4,1165,0.6892,0.2217
10098.1,1165.5,0.6888,0.2212
10103.4,1166,0.6886,0.2205
10108.9,1166.5,0.6882,0.2206
10114.6,1167,0.6879,0.2212
10120.1,1167.5,0.6878,0.2208
10125.9,1168,0.6876,0.2205
10131.7,1168.5,0.6871,0.2206
10137.2,1169,0.6869,0.2213
10142.7,1169.5,0.6867,0.2218
10148.2,1170,0.6865,0.2223
10154,1170.5,0.686,0.222
10159.7,1171,0.6857,0.222
10165.2,1171.5,0.6853,0.2229
10170.7,1172,0.6851,0.223
10176.5,1172.5,0.6848,0.2234
#N/A,1173,0.6845,0.2239
