Repository: MaCFP/matl-db

# README File for CERIB

### Experimental Conditions: STA
A Perkin Elmer PYRIS was used to simultaneously conduct Thermogravimetric Analysis (TGA) and Differential Scanning Calorimetry (DSC) experiments. 

* Heating Rate: 5, 10 or 20 K/min
* Temperature program
  - Initial Temperature: 308 K (35°C)
  - Initial Isotherm: 1200 s (hold at 38 K for 1200 s)  
  - Maximum Temperature: 1173 K (900°C)
  - Final Isotherm: None
  - Type: Nitrogen
  - Flow rate: 100 ml/min
  - Note: Ultra High Purity (UHP) Nitrogen
* Crucible
  - Type: Pt
  - Volume: 60 uL
  - Lid: False
* Instrument
  - Type: Perking Elmer PYRIS

| Test Name | O2 volume % |  Initial Sample Mass (mg) |

File: Wood/Calibration_Data/CERIB/CERIB_Wood_STA_N2_10K_R1.csv
Time (s),Temperature (K),Mass (mg),Heat Flow Rate (W/g)
0,308,9.2461,0.2974
4.5,308.5,9.2418,0.3049
9,309,9.2376,0.3131
13.5,309.5,9.2332,0.3218
18,310,9.2288,0.3297
22.3,310.5,9.2244,0.3383
26.6,311,9.2203,0.346
30.9,311.5,9.2151,0.3547
34.9,312,9.211,0.3622
38.9,312.5,9.2063,0.3703
42.9,313,9.2018,0.3781
46.9,313.5,9.197,0.3862
50.7,314,9.1921,0.3942
54.5,314.5,9.1877,0.4013
58.5,315,9.1828,0.4099
62.3,315.5,9.1775,0.4184
66.1,316,9.1729,0.4256
69.9,316.5,9.1674,0.4338
73.4,317,9.1625,0.4408
77.2,317.5,9.1574,0.448
81.2,318,9.1516,0.4569
85,318.5,9.1456,0.4656
88.8,319,9.1402,0.4726
92.6,319.5,9.1339,0.4816
96.1,320,9.1283,0.4896
99.9,320.5,9.1226,0.4977
103.7,321,9.1158,0.5074
107.2,321.5,9.1095,0.5163
110.7,322,9.1031,0.5255
114.2,322.5,9.0964,0.5343
117.7,323,9.0896,0.5429
121.5,323.5,9.0827,0.5522
125.3,324,9.075,0.5627
128.8,324.5,9.0679,0.5716
132.3,325,9.0608,0.5807
135.6,325.5,9.0535,0.5901
138.8,326,9.0472,0.5984
142.3,326.5,9.0396,0.6082
145.8,327,9.032,0.6174
149.3,327.5,9.0242,0.6271
152.5,328,9.0164,0.6365
155.7,328.5,9.0095,0.6449
159.2,329,9.0014,0.6546
162.5,329.5,8.9934,0.6643
165.7,330,8.9865,0.6719
169.2,330.5,8.9784,0.681
172.7,331,8.9701,0.69
176,331.5,8.9616,0.6988
179.2,332,8.9545,0.7061
182.7,332.5,8.9459,0.7144
185.9,333,8.9374,0.7222
189.2,333.5,8.9301,0.7289
192.7,334,8.9215,0.7366
195.9,334.5,8.9129,0.744
199.1,335,8.9054,0.7499
202.3,335.5,8.8968,0.7565
205.3,336,8.8893,0.7621
208.6,336.5,8.8818,0.7674
211.9,337,8.873,0.7729
214.9,337.5,8.8654,0.778
218.1,338,8.8581,0.7828
221.3,338.5,8.8494,0.7884
224.3,339,8.8418,0.7925
227.3,339.5,8.8343,0.7964
230.3,340,8.827,0.7997
233.5,340.5,8.8196,0.8032
236.7,341,8.8109,0.8069
239.7,341.5,8.8035,0.8095
242.7,342,8.7962,0.8111
245.7,342.5,8.7891,0.8125
248.7,343,8.7819,0.8142
252,343.5,8.7748,0.8155
255.3,344,8.7666,0.8165
258.3,344.5,8.7595,0.8173
261.3,345,8.7525,0.8178
264.3,345.5,8.7455,0.8175
267.3,346,8.7387,0.817
270.3,346.5,8.7321,0.8163
273.3,347,8.7254,0.8153
276.3,347.5,8.7189,0.8136
279.3,348,8.7124,0.8119
282.3,348.5,8.706,0.8102
285.3,349,8.6996,0.8081
288.3,349.5,8.6933,0.8057
291.3,350,8.6872,0.8028
294,350.5,8.6813,0.8001
296.7,351,8.6763,0.7975
299.7,351.5,8.6704,0.7934
302.7,352,8.6645,0.7891
305.5,352.5,8.6589,0.7852
308.3,353,8.6542,0.7812
311.3,353.5,8.6486,0.7764
314.3,354,8.6432,0.7715
317.3,354.5,8.6379,0.7662
320.1,355,8.6327,0.7611
322.9,355.5,8.6285,0.7567
325.9,356,8.6235,0.7513
328.9,356.5,8.6186,0.7452
331.6,357,8.6137,0.739
334.3,357.5,8.6098,0.7341
337.3,358,8.6052,0.7282
340.3,358.5,8.6008,0.7217
343.1,359,8.5963,0.7149
345.9,359.5,8.5928,0.7096
348.9,360,8.5886,0.7033
351.7,360.5,8.5845,0.6966
354.5,361,8.5813,0.6912
357.5,361.5,8.5775,0.6852
360.2,362,8.5735,0.6791
362.9,362.5,8.5703,0.6733
365.7,363,8.5667,0.6663
368.5,363.5,8.5638,0.6605
371.3,364,8.5602,0.6534
374.1,364.5,8.5575,0.6474
377.1,365,8.5544,0.64
379.8,365.5,8.5512,0.6325
382.5,366,8.5488,0.6263
385.5,366.5,8.5458,0.6188
388.3,367,8.5428,0.6114
391.1,367.5,8.5405,0.6055
394.1,368,8.5378,0.5983
397.1,368.5,8.5352,0.5913
399.9,369,8.5325,0.584
402.7,369.5,8.5304,0.5778
405.4,370,8.5279,0.5702
408.1,370.5,8.526,0.5641
411.1,371,8.5237,0.5568
413.9,371.5,8.5216,0.5494
416.7,372,8.5199,0.5436
419.7,372.5,8.5179,0.5368
422.5,373,8.5159,0.5304
425.3,373.5,8.5143,0.5243
428,374,8.5126,0.5171
430.7,374.5,8.5111,0.5118
433.7,375,8.5094,0.5052
436.5,375.5,8.5077,0.4991
439.3,376,8.5063,0.494
442.3,376.5,8.5048,0.4881
445.1,377,8.5033,0.4822
447.9,377.5,8.502,0.4776
450.6,378,8.5006,0.4722
453.3,378.5,8.4996,0.4675
456.3,379,8.4984,0.462
459.1,379.5,8.4972,0.4568
461.9,380,8.4962,0.4524
464.9,380.5,8.4951,0.4476
467.7,381,8.494,0.443
470.5,381.5,8.4931,0.4396
473.2,382,8.4921,0.4352
475.9,382.5,8.4913,0.4317
478.9,383,8.4902,0.4275
481.7,383.5,8.4893,0.4233
484.5,384,8.4886,0.4201
487.3,384.5,8.4878,0.4163
490.1,385,8.4873,0.4136
492.8,385.5,8.4865,0.4103
495.5,386,8.4859,0.4073
498.5,386.5,8.4852,0.4041
501.3,387,8.4843,0.4011
504.1,387.5,8.4837,0.3989
507.1,388,8.483,0.3962
510.1,388.5,8.4823,0.3937
513.1,389,8.4816,0.3916
515.9,389.5,8.4811,0.3892
518.7,390,8.4806,0.3872
521.7,390.5,8.48,0.3849
524.7,391,8.4795,0.383
527.4,391.5,8.479,0.3811
530.1,392,8.4787,0.3795
533.1,392.5,8.4781,0.3776
536.1,393,8.4775,0.3764
538.9,393.5,8.477,0.3757
541.7,394,8.4765,0.3748
544.7,394.5,8.476,0.3735
547.5,395,8.4755,0.3726
550.3,395.5,8.4752,0.372
553.3,396,8.4748,0.3714
556,396.5,8.4744,0.3711
558.7,397,8.4739,0.3707
561.7,397.5,8.4735,0.37
564.7,398,8.4732,0.3699
567.5,398.5,8.4727,0.3701
570.3,399,8.4723,0.3703
573.3,399.5,8.472,0.3706
576.1,400,8.4715,0.3712
578.9,400.5,8.4712,0.3716
581.9,401,8.4709,0.372
584.9,401.5,8.4704,0.3727
587.6,402,8.4701,0.3734
590.3,402.5,8.4698,0.374
593.3,403,8.4695,0.3747
596.1,403.5,8.469,0.3751
598.9,404,8.4686,0.3757
601.9,404.5,8.4683,0.3769
604.9,405,8.4679,0.3783
607.7,405.5,8.4674,0.3796
610.5,406,8.4671,0.3802
613.2,406.5,8.4668,0.3808
615.9,407,8.4665,0.3818
618.9,407.5,8.4661,0.383
621.7,408,8.4658,0.3837
624.5,408.5,8.4655,0.3847
627.5,409,8.4651,0.386
630.5,409.5,8.4648,0.387
633.3,410,8.4645,0.3878
636.1,410.5,8.4642,0.3886
639.1,411,8.4639,0.3894
641.8,411.5,8.4636,0.3904
644.5,412,8.4634,0.391
647.5,412.5,8.4628,0.3919
650.3,413,8.4624,0.393
653.1,413.5,8.4621,0.3936
656.1,414,8.4618,0.3944
658.9,414.5,8.4615,0.3955
661.7,415,8.4611,0.3958
664.4,415.5,8.4605,0.3966
667.1,416,8.4603,0.3975
669.9,416.5,8.46,0.3985
672.7,417,8.4596,0.3989
675.7,417.5,8.4592,0.3997
678.5,418,8.459,0.4006
681.3,418.5,8.4587,0.4014
684.3,419,8.4582,0.4024
687,419.5,8.4579,0.4032
689.7,420,8.4575,0.4042
692.7,420.5,8.4571,0.4054
695.5,421,8.4568,0.4061
698.3,421.5,8.4564,0.4066
701.3,422,8.4559,0.4082
704.1,422.5,8.4554,0.4104
706.9,423,8.455,0.4117
709.9,423.5,8.4547,0.4124
712.6,424,8.4543,0.4133
715.3,424.5,8.4539,0.4142
718.1,425,8.4535,0.4153
720.9,425.5,8.453,0.4163
723.7,426,8.4526,0.4174
726.5,426.5,8.4524,0.4181
729.5,427,8.452,0.4199
732.5,427.5,8.4515,0.4217
735.2,428,8.451,0.423
737.9,428.5,8.4506,0.4238
740.7,429,8.4502,0.4254
743.5,429.5,8.4498,0.4269
746.5,430,8.4494,0.4286
749.3,430.5,8.4489,0.4299
752.1,431,8.4486,0.4308
754.8,431.5,8.4482,0.4319
757.5,432,8.4479,0.4334
760.5,432.5,8.4474,0.4346
763.3,433,8.4468,0.4359
766.1,433.5,8.4464,0.4371
769.1,434,8.4459,0.4389
771.9,434.5,8.4453,0.4407
774.7,435,8.4449,0.4418
777.4,435.5,8.4444,0.443
780.1,436,8.4439,0.4442
783.1,436.5,8.4434,0.4465
785.9,437,8.4429,0.4484
788.7,437.5,8.4425,0.4496
791.5,438,8.4418,0.4516
794.3,438.5,8.4412,0.4535
797.3,439,8.4408,0.4555
800,439.5,8.4402,0.4572
802.7,440,8.4398,0.4588
805.7,440.5,8.4392,0.4611
808.5,441,8.4387,0.4638
811.3,441.5,8.4382,0.4661
814.1,442,8.4374,0.4688
816.9,442.5,8.437,0.4704
819.9,443,8.4365,0.473
822.6,443.5,8.4358,0.4762
825.3,444,8.4353,0.4784
828.1,444.5,8.4348,0.4803
830.9,445,8.4343,0.4826
833.9,445.5,8.4336,0.4853
836.7,446,8.4328,0.4881
839.5,446.5,8.4322,0.4904
842.5,447,8.4315,0.4932
845.2,447.5,8.4308,0.496
847.9,448,8.4303,0.4984
850.7,448.5,8.4295,0.5014
853.5,449,8.4289,0.5035
856.5,449.5,8.4281,0.5058
859.3,450,8.4274,0.5084
862.1,450.5,8.4267,0.5106
865.1,451,8.426,0.5126
867.8,451.5,8.4252,0.5151
870.5,452,8.4244,0.5181
873.3,452.5,8.4235,0.5203
876.1,453,8.4227,0.5218
879.1,453.5,8.4218,0.5243
881.9,454,8.421,0.5263
884.7,454.5,8.4202,0.5285
887.4,455,8.4193,0.531
890.1,455.5,8.4185,0.5326
892.9,456,8.4177,0.5342
895.7,456.5,8.4169,0.5364
898.7,457,8.4159,0.5389
901.5,457.5,8.4148,0.5404
904.3,458,8.414,0.5419
907,458.5,8.4131,0.5443
909.7,459,8.4121,0.5464
912.7,459.5,8.4108,0.5485
915.5,460,8.4097,0.5504
918.3,460.5,8.4089,0.5522
921.1,461,8.4079,0.5548
923.9,461.5,8.4069,0.5569
926.6,462,8.4057,0.5594
929.3,462.5,8.4047,0.5611
932.1,463,8.4035,0.5633
934.9,463.5,8.4025,0.5652
937.9,464,8.4013,0.5678
940.7,464.5,8.3999,0.5703
943.2,465,8.3987,0.5724
945.9,465.5,8.3977,0.5747
948.7,466,8.3964,0.5777
951.5,466.5,8.395,0.5798
954.3,467,8.3935,0.5819
957.1,467.5,8.3923,0.5841
960.1,468,8.3908,0.5863
962.8,468.5,8.3892,0.5889
965.5,469,8.3879,0.591
968.3,469.5,8.3863,0.593
971.1,470,8.3849,0.595
973.9,470.5,8.3832,0.5972
976.7,471,8.3819,0.5991
979.4,471.5,8.38,0.6017
982.1,472,8.3786,0.6037
984.9,472.5,8.3768,0.6058
987.7,473,8.3754,0.6078
990.5,473.5,8.3736,0.6099
993.3,474,8.372,0.6115
996,474.5,8.3701,0.6143
998.7,475,8.3685,0.6164
1001.5,475.5,8.3666,0.6187
1004.3,476,8.365,0.6204
1007.3,476.5,8.363,0.6224
1010.1,477,8.3611,0.6246
1012.9,477.5,8.3593,0.6259
1015.6,478,8.3572,0.6274
1018.3,478.5,8.3554,0.6291
1021.1,479,8.3532,0.632
1023.9,479.5,8.3514,0.6337
1026.7,480,8.3492,0.6358
1029.5,480.5,8.3472,0.638
1032.2,481,8.345,0.64
1034.9,481.5,8.343,0.6421
1037.9,482,8.3406,0.6447
1040.7,482.5,8.3381,0.6468
1043.5,483,8.3362,0.6489
1046.3,483.5,8.3338,0.6517
1049.1,484,8.3316,0.6535
1051.8,484.5,8.329,0.6561
1054.5,485,8.3268,0.6582
1057.3,485.5,8.3242,0.6603
1060.1,486,8.322,0.6618
1062.9,486.5,8.3194,0.6642
1065.7,487,8.3172,0.6656
1068.7,487.5,8.3144,0.6665
1071.4,488,8.3116,0.6679
1074.1,488.5,8.3094,0.6685
1076.9,489,8.3066,0.6701
1079.7,489.5,8.3042,0.6717
1082.5,490,8.3013,0.6726
1085.3,490.5,8.299,0.6732
1088.3,491,8.2961,0.6737
1091,491.5,8.2931,0.6753
1093.7,492,8.2907,0.6767
1096.5,492.5,8.2877,0.6781
1099.3,493,8.2852,0.6789
1102.1,493.5,8.2823,0.6803
1104.9,494,8.2797,0.6816
1107.6,494.5,8.2767,0.6832
1110.3,495,8.2741,0.6844
1113.1,495.5,8.2709,0.6863
1115.9,496,8.2684,0.688
1118.7,496.5,8.2653,0.6896
1121.5,497,8.2627,0.6904
1124.2,497.5,8.2596,0.6923
1126.9,498,8.2569,0.6944
1129.7,498.5,8.2537,0.6961
1132.5,499,8.251,0.6975
1135.3,499.5,8.2477,0.6991
1138.1,500,8.245,0.7009
1140.8,500.5,8.2418,0.7028
1143.5,501,8.239,0.7038
1146.3,501.5,8.2357,0.7053
1149.1,502,8.2329,0.707
1151.9,502.5,8.2295,0.709
1154.7,503,8.2265,0.7106
1157.7,503.5,8.223,0.7124
1160.4,504,8.2196,0.7143
1163.1,504.5,8.2168,0.7153
1165.9,505,8.2132,0.7176
1168.7,505.5,8.2102,0.7193
1171.7,506,8.2066,0.7209
1174.5,506.5,8.203,0.7227
1177.3,507,8.1999,0.7238
1180,507.5,8.1964,0.725
1182.7,508,8.1932,0.7264
1185.5,508.5,8.1895,0.728
1188.3,509,8.1864,0.7289
1191.3,509.5,8.1826,0.73
1194.1,510,8.1787,0.7308
1196.9,510.5,8.1754,0.7317
1199.6,511,8.1715,0.7331
1202.3,511.5,8.1681,0.7342
1205.1,512,8.164,0.7356
1207.9,512.5,8.1606,0.7366
1210.9,513,8.1565,0.7375
1213.7,513.5,8.1522,0.7389
1216.5,514,8.1487,0.7397
1219.2,514.5,8.1444,0.741
1221.9,515,8.1408,0.7421
1224.7,515.5,8.1364,0.7427
1227.5,516,8.1326,0.7437
1230.3,516.5,8.1281,0.7451
1233.1,517,8.1243,0.7467
1235.8,517.5,8.1196,0.7481
1238.5,518,8.1157,0.7492
1241.3,518.5,8.111,0.7504
1244.1,519,8.1069,0.7517
1246.9,519.5,8.1019,0.7539
1249.7,520,8.0977,0.7547
1252.4,520.5,8.0927,0.7521
1255.1,521,8.0887,0.7509
1257.9,521.5,8.0836,0.7528
1260.7,522,8.0791,0.7546
1263.5,522.5,8.0739,0.7565
1266.3,523,8.0695,0.7573
1269,523.5,8.0642,0.7584
1271.7,524,8.0596,0.76
1274.5,524.5,8.0542,0.7611
1277.3,525,8.0497,0.762
1280.1,525.5,8.0441,0.7639
1282.9,526,8.0395,0.7652
1285.6,526.5,8.0338,0.767
1288.3,527,8.0289,0.7678
1291.1,527.5,8.0232,0.7682
1293.9,528,8.0184,0.7687
1296.7,528.5,8.0123,0.7696
1299.5,529,8.0073,0.7708
1302.2,529.5,8.0012,0.7722
1304.9,530,7.9961,0.774
1307.7,530.5,7.9898,0.7761
1310.5,531,7.9846,0.7773
1313.3,531.5,7.9783,0.7786
1316.1,532,7.973,0.7795
1318.8,532.5,7.9666,0.7804
1321.5,533,7.9611,0.7818
1324.3,533.5,7.9547,0.7834
1327.1,534,7.9491,0.7848
1329.9,534.5,7.9423,0.7864
1332.7,535,7.9367,0.7869
1335.4,535.5,7.9298,0.7882
1338.1,536,7.924,0.7897
1340.9,536.5,7.9168,0.7912
1343.7,537,7.9108,0.7922
1346.5,537.5,7.9036,0.7938
1349.3,538,7.8974,0.7961
1352.3,538.5,7.8899,0.7986
1355,539,7.8822,0.8
1357.7,539.5,7.8759,0.8013
1360.5,540,7.8681,0.8026
1363.3,540.5,7.8616,0.8035
1366.1,541,7.8537,0.8058
1368.9,541.5,7.8471,0.8075
1371.6,542,7.8389,0.8094
1374.3,542.5,7.8319,0.811
1377.1,543,7.8235,0.8124
1379.9,543.5,7.8167,0.814
1382.7,544,7.8082,0.8155
1385.5,544.5,7.8011,0.8169
1388.2,545,7.7924,0.8192
1390.9,545.5,7.785,0.8202
1393.7,546,7.776,0.8217
1396.5,546.5,7.7684,0.823
1399.5,547,7.7593,0.8246
1402.3,547.5,7.7501,0.8267
1405.1,548,7.7422,0.8285
1407.8,548.5,7.7327,0.83
1410.5,549,7.7247,0.8314
1413.3,549.5,7.715,0.8333
1416.1,550,7.7068,0.8352
1419.1,550.5,7.6969,0.8373
1421.9,551,7.6869,0.8396
1424.7,551.5,7.6783,0.8415
1427.4,552,7.668,0.8434
1430.1,552.5,7.6594,0.8448
1433.1,553,7.649,0.8468
1435.9,553.5,7.6383,0.8496
1438.7,554,7.6292,0.852
1441.5,554.5,7.6183,0.8544
1444.3,555,7.6093,0.8561
1447,555.5,7.5982,0.8589
1449.7,556,7.5887,0.8612
1452.5,556.5,7.5773,0.8641
1455.3,557,7.5677,0.8665
1458.1,557.5,7.5561,0.8687
1460.9,558,7.5463,0.871
1463.6,558.5,7.5346,0.8734
1466.3,559,7.5246,0.8753
1469.1,559.5,7.5126,0.8783
1471.9,560,7.5023,0.8805
1474.7,560.5,7.4899,0.8833
1477.5,561,7.4795,0.8851
1480.2,561.5,7.4668,0.887
1482.9,562,7.4562,0.8891
1485.7,562.5,7.4434,0.8912
1488.5,563,7.4325,0.8931
1491.3,563.5,7.4195,0.895
1494.1,564,7.4084,0.8965
1497.1,564.5,7.3951,0.8989
1499.8,565,7.3816,0.8998
1502.5,565.5,7.3702,0.9007
1505.3,566,7.3565,0.9025
1508.1,566.5,7.3449,0.9039
1510.9,567,7.3308,0.9053
1513.7,567.5,7.3189,0.9068
1516.7,568,7.3045,0.9092
1519.4,568.5,7.2901,0.9113
1522.1,569,7.2781,0.9122
1524.9,569.5,7.2633,0.9141
1527.7,570,7.2508,0.9162
1530.5,570.5,7.2358,0.919
1533.3,571,7.2231,0.9213
1536,571.5,7.2078,0.9237
1538.7,572,7.1949,0.9254
1541.5,572.5,7.1792,0.9277
1544.3,573,7.166,0.9293
1547.1,573.5,7.15,0.9314
1549.9,574,7.1367,0.9335
1552.6,574.5,7.1204,0.9355
1555.3,575,7.1066,0.9371
1558.3,575.5,7.0902,0.9385
1561.1,576,7.0736,0.9404
1563.9,576.5,7.0594,0.9425
1566.7,577,7.0422,0.9448
1569.5,577.5,7.0279,0.9461
1572.2,578,7.0104,0.948
1574.9,578.5,6.9959,0.9499
1577.7,579,6.9781,0.9535
1580.5,579.5,6.9632,0.9571
1583.3,580,6.945,0.9598
1586.1,580.5,6.9296,0.9621
1589.1,581,6.9111,0.9649
1591.8,581.5,6.8924,0.9681
1594.5,582,6.8766,0.9703
1597.3,582.5,6.8577,0.9737
1600.1,583,6.8418,0.9761
1602.9,583.5,6.8224,0.9786
1605.7,584,6.8062,0.9806
1608.4,584.5,6.7866,0.9827
1611.1,585,6.77,0.9846
1614.1,585.5,6.7499,0.9868
1616.9,586,6.7295,0.9889
1619.7,586.5,6.7125,0.9904
1622.5,587,6.6918,0.9927
1625.3,587.5,6.6743,0.9942
1628,588,6.6533,0.9963
1630.7,588.5,6.6356,0.9982
1633.7,589,6.614,0.9998
1636.5,589.5,6.5923,1.0026
1639.3,590,6.5742,1.005
1642.3,590.5,6.5523,1.0075
1645.1,591,6.5302,1.0102
1647.9,591.5,6.5116,1.012
1650.6,592,6.4891,1.0162
1653.3,592.5,6.4702,1.0213
1656.3,593,6.4472,1.026
1659.1,593.5,6.4242,1.0285
1661.9,594,6.4048,1.0293
1664.9,594.5,6.3814,1.0295
1667.7,595,6.3576,1.0298
1670.5,595.5,6.3378,1.03
1673.5,596,6.3139,1.0299
1676.2,596.5,6.2895,1.0301
1678.9,597,6.2693,1.0303
1681.9,597.5,6.245,1.0319
1684.7,598,6.2202,1.0346
1687.5,598.5,6.1996,1.0358
1690.3,599,6.1749,1.0347
1693.1,599.5,6.154,1.0334
1696.1,600,6.1288,1.033
1698.8,600.5,6.1035,1.0332
1701.5,601,6.0825,1.0333
1704.5,601.5,6.057,1.0321
1707.3,602,6.0313,1.0309
1710.1,602.5,6.0098,1.0305
1712.9,603,5.9838,1.0293
1715.7,603.5,5.9623,1.0283
1718.7,604,5.9364,1.0281
1721.4,604.5,5.9103,1.03
1724.1,605,5.8883,1.0311
1727.1,605.5,5.8619,1.03
1729.9,606,5.8355,1.0287
1732.7,606.5,5.8135,1.0278
1735.5,607,5.7869,1.0267
1738.3,607.5,5.7646,1.0264
1741.3,608,5.7379,1.0257
1744,608.5,5.7111,1.0249
1746.7,609,5.6886,1.0243
1749.5,609.5,5.6617,1.0241
1752.3,610,5.6392,1.025
1755.3,610.5,5.6123,1.0253
1758.1,611,5.5851,1.0246
1760.9,611.5,5.5622,1.0238
1763.6,612,5.535,1.0236
1766.3,612.5,5.512,1.0238
1769.3,613,5.4844,1.0238
1772.1,613.5,5.4568,1.0231
1774.9,614,5.4337,1.0229
1777.9,614.5,5.4058,1.023
1780.7,615,5.3779,1.0238
1783.5,615.5,5.3546,1.0271
1786.5,616,5.3265,1.0297
1789.2,616.5,5.2981,1.0285
1791.9,617,5.2744,1.0276
1794.9,617.5,5.2461,1.0273
1797.9,618,5.2172,1.0269
1800.7,618.5,5.1881,1.0274
1803.5,619,5.1639,1.0286
1806.5,619.5,5.1347,1.0299
1809.3,620,5.1053,1.0318
1812.1,620.5,5.0805,1.0339
1815.1,621,5.0506,1.0349
1817.8,621.5,5.0205,1.0347
1820.5,622,4.9952,1.0355
1823.5,622.5,4.9644,1.0379
1826.5,623,4.9335,1.0399
1829.5,623.5,4.9024,1.0415
1832.3,624,4.8708,1.048
1835.1,624.5,4.8444,1.0534
1838.1,625,4.8122,1.0563
1841.1,625.5,4.7795,1.0604
1843.9,626,4.7467,1.065
1846.7,626.5,4.719,1.0694
1849.7,627,4.6853,1.0765
1852.7,627.5,4.6513,1.0838
1855.7,628,4.6167,1.0918
1858.4,628.5,4.5816,1.101
1861.1,629,4.5523,1.1089
1864.1,629.5,4.5166,1.1176
1867.1,630,4.4803,1.1263
1869.9,630.5,4.4434,1.1361
1872.7,631,4.4124,1.1444
1875.7,631.5,4.3747,1.1542
1878.7,632,4.3365,1.1665
1881.5,632.5,4.2978,1.178
1884.3,633,4.2651,1.1855
1887.3,633.5,4.2251,1.1951
1890.3,634,4.1847,1.205
1893.3,634.5,4.1439,1.2146
1896,635,4.1025,1.2251
1898.7,635.5,4.0677,1.234
1901.7,636,4.0255,1.2454
1904.7,636.5,3.9827,1.2564
1907.5,637,3.9392,1.2657
1910.3,637.5,3.9027,1.2736
1913.3,638,3.8587,1.2832
1916.3,638.5,3.8141,1.2947
1919.3,639,3.7691,1.308
1922.3,639.5,3.7237,1.3162
1925.3,640,3.678,1.3218
1928.3,640.5,3.632,1.3279
1931.1,641,3.5858,1.334
1933.9,641.5,3.5471,1.3379
1936.9,642,3.5004,1.3418
1939.9,642.5,3.4538,1.345
1942.6,643,3.4074,1.3479
1945.3,643.5,3.3687,1.3484
1948.3,644,3.3222,1.3472
1951.1,644.5,3.2759,1.3445
1953.9,645,3.2359,1.3409
1956.9,645.5,3.1901,1.3363
1959.7,646,3.1465,1.3302
1962.5,646.5,3.1091,1.3234
1965.5,647,3.0648,1.3144
1968.2,647.5,3.02,1.3045
1970.9,648,2.9843,1.2949
1973.7,648.5,2.9423,1.28
1976.5,649,2.9094,1.2661
1979.3,649.5,2.8679,1.2469
1982.1,650,2.8355,1.2296
1984.8,650.5,2.7991,1.2083
1987.5,651,2.7685,1.1887
1990.3,651.5,2.7329,1.164
1992.8,652,2.7033,1.1409
1995.6,652.5,2.676,1.1176
1998.3,653,2.6446,1.089
2001,653.5,2.6205,1.0653
2003.8,654,2.591,1.035
2006.6,654.5,2.5692,1.0167
2009.4,655,2.5427,1.0001
2011.9,655.5,2.5235,0.9874
2014.6,656,2.5036,0.9727
2017.4,656.5,2.4823,0.9537
2020.2,657,2.4663,0.9375
2023,657.5,2.4471,0.9161
2025.8,658,2.4333,0.8992
2028.5,658.5,2.4167,0.8755
2031,659,2.4049,0.8554
2033.8,659.5,2.3929,0.833
2036.6,660,2.3801,0.8055
2039.4,660.5,2.3709,0.783
2042.1,661,2.3602,0.7541
2044.8,661.5,2.3517,0.7286
2047.6,662,2.3426,0.6998
2050.4,662.5,2.3356,0.6763
2053.2,663,2.3279,0.6496
2056,663.5,2.3217,0.629
2058.7,664,2.315,0.6048
2061.4,664.5,2.3097,0.5853
2064.4,665,2.3034,0.564
2067.2,665.5,2.2978,0.544
2070,666,2.2933,0.5298
2073,666.5,2.288,0.515
2075.8,667,2.2829,0.501
2078.6,667.5,2.2787,0.4907
2081.6,668,2.2738,0.4794
2084.6,668.5,2.2692,0.4687
2087.3,669,2.2647,0.4591
2090,669.5,2.261,0.4528
2093,670,2.2566,0.4457
2095.8,670.5,2.2522,0.4387
2098.6,671,2.2486,0.4333
2101.6,671.5,2.2443,0.4274
2104.6,672,2.2401,0.4209
2107.6,672.5,2.2359,0.4142
2110.4,673,2.2318,0.4083
2113.2,673.5,2.2284,0.4043
2116.2,674,2.2245,0.3992
2119.2,674.5,2.2205,0.3943
2122.2,675,2.2164,0.3896
2124.9,675.5,2.2126,0.3852
2127.6,676,2.2094,0.3814
2130.6,676.5,2.2055,0.3769
2133.6,677,2.2015,0.3727
2136.6,677.5,2.1976,0.3709
2139.4,678,2.1939,0.3694
2142.2,678.5,2.1909,0.3668
2145.2,679,2.1871,0.364
2148.2,679.5,2.1834,0.3608
2151,680,2.1797,0.3571
2153.8,680.5,2.1766,0.3538
2156.8,681,2.1728,0.3497
2159.8,681.5,2.1691,0.3465
2162.5,682,2.1654,0.3435
2165.2,682.5,2.1623,0.3416
2168.2,683,2.1585,0.3392
2171.2,683.5,2.1548,0.337
2174,684,2.151,0.3348
2176.8,684.5,2.148,0.3331
2179.8,685,2.1443,0.3312
2182.8,685.5,2.1407,0.329
2185.8,686,2.1371,0.3266
2188.6,686.5,2.1335,0.3235
2191.4,687,2.1305,0.3212
2194.4,687.5,2.127,0.3194
2197.4,688,2.1234,0.3176
2200.4,688.5,2.1199,0.3156
2203.1,689,2.1164,0.3131
2205.8,689.5,2.1135,0.311
2208.8,690,2.11,0.3079
2211.8,690.5,2.1065,0.3054
2214.8,691,2.103,0.3025
2217.6,691.5,2.0995,0.2996
2220.4,692,2.0966,0.2984
2223.4,692.5,2.0929,0.2978
2226.4,693,2.0894,0.2962
2229.4,693.5,2.0859,0.2944
2232.2,694,2.0825,0.2926
2235,694.5,2.0797,0.2909
2238,695,2.0762,0.2883
2241,695.5,2.0728,0.286
2244,696,2.0693,0.2832
2246.7,696.5,2.0659,0.2799
2249.4,697,2.063,0.2782
2252.4,697.5,2.0596,0.2771
2255.4,698,2.0562,0.2751
2258.4,698.5,2.0529,0.2718
2261.2,699,2.0495,0.2679
2264,699.5,2.0466,0.2653
2267,700,2.0432,0.2603
2270,700.5,2.0399,0.2554
2273,701,2.0365,0.2515
2275.8,701.5,2.033,0.2452
2278.6,702,2.0302,0.238
2281.6,702.5,2.0269,0.2314
2284.6,703,2.0235,0.2275
2287.6,703.5,2.0201,0.2237
2290.6,704,2.0168,0.22
2293.3,704.5,2.0135,0.2162
2296,705,2.0108,0.2135
2299,705.5,2.0074,0.2108
2302,706,2.0041,0.2077
2305,706.5,2.0009,0.2037
2308,707,1.9977,0.2006
2311,707.5,1.9944,0.1986
2313.8,708,1.991,0.1967
2316.6,708.5,1.9883,0.1952
2319.6,709,1.985,0.1956
2322.6,709.5,1.9816,0.1956
2325.6,710,1.9785,0.1956
2328.6,710.5,1.9753,0.1966
2331.6,711,1.9721,0.1957
2334.6,711.5,1.9689,0.1945
2337.4,712,1.9656,0.1944
2340.2,712.5,1.9629,0.1938
2343.2,713,1.9599,0.1927
2346.2,713.5,1.9566,0.1913
2349.2,714,1.9534,0.1909
2352.2,714.5,1.9503,0.191
2355.2,715,1.9472,0.1907
2357.9,715.5,1.9441,0.1898
2360.6,716,1.9416,0.1881
2363.6,716.5,1.9384,0.1866
2366.6,717,1.9353,0.1862
2369.6,717.5,1.9324,0.1863
2372.6,718,1.9294,0.1856
2375.6,718.5,1.9264,0.185
2378.6,719,1.9235,0.1846
2381.6,719.5,1.9206,0.1843
2384.6,720,1.9176,0.1837
2387.6,720.5,1.9146,0.1847
2390.4,721,1.9117,0.1851
2393.2,721.5,1.9093,0.1848
2396.2,722,1.9064,0.1859
2399.2,722.5,1.9035,0.1877
2402.2,723,1.9005,0.1899
2405.2,723.5,1.8977,0.1925
2408.2,724,1.8949,0.1937
2411.2,724.5,1.8921,0.1961
2414.2,725,1.8893,0.1978
2417,725.5,1.8866,0.1987
2419.8,726,1.8843,0.196
2422.8,726.5,1.8815,0.1868
2425.8,727,1.8788,0.1757
2428.8,727.5,1.8762,0.165
2431.5,728,1.8736,0.1555
2434.2,728.5,1.8714,0.149
2437.2,729,1.8687,0.1451
2440.2,729.5,1.866,0.1502
2443.2,730,1.8635,0.1535
2446.2,730.5,1.861,0.1504
2449,731,1.8585,0.1479
2451.8,731.5,1.8563,0.1471
2454.8,732,1.8537,0.1464
2457.8,732.5,1.8515,0.1464
2460.8,733,1.8491,0.1458
2463.8,733.5,1.8467,0.1439
2466.8,734,1.8443,0.1423
2469.8,734.5,1.8418,0.1413
2472.8,735,1.8395,0.1405
2475.6,735.5,1.8373,0.1394
2478.4,736,1.8352,0.1384
2481.4,736.5,1.8329,0.1371
2484.4,737,1.8308,0.1356
2487.4,737.5,1.8287,0.1343
2490.4,738,1.8263,0.1338
2493.4,738.5,1.824,0.1347
2496.4,739,1.8218,0.1354
2499.4,739.5,1.8196,0.1343
2502.4,740,1.8173,0.1325
2505.4,740.5,1.8151,0.1314
2508.4,741,1.8131,0.1288
2511.4,741.5,1.811,0.1273
2514.4,742,1.8088,0.1274
2517.4,742.5,1.8066,0.1278
2520.4,743,1.8044,0.1283
2523.4,743.5,1.8024,0.1284
2526.4,744,1.8005,0.128
2529.1,744.5,1.7986,0.1282
2531.8,745,1.7969,0.1285
2534.8,745.5,1.7948,0.1289
2537.8,746,1.793,0.1285
2540.8,746.5,1.791,0.1295
2543.8,747,1.7889,0.1299
2546.8,747.5,1.7869,0.1289
2549.8,748,1.7852,0.127
2552.8,748.5,1.7833,0.1253
2555.8,749,1.7813,0.1236
2558.8,749.5,1.7795,0.1226
2561.6,750,1.7778,0.1205
2564.4,750.5,1.7763,0.118
2567.4,751,1.7745,0.1149
2570.4,751.5,1.7726,0.1117
2573.4,752,1.7708,0.1087
2576.4,752.5,1.769,0.107
2579.4,753,1.7671,0.106
2582.4,753.5,1.7652,0.1041
2585.4,754,1.7634,0.1016
2588.2,754.5,1.7617,0.0995
2591,755,1.7601,0.0978
2594,755.5,1.7583,0.0958
2597,756,1.7565,0.0945
2600,756.5,1.7547,0.0931
2603,757,1.753,0.0917
2606,757.5,1.7513,0.0897
2609,758,1.7496,0.0877
2612,758.5,1.7479,0.0864
2615,759,1.7461,0.0851
2618,759.5,1.7444,0.0845
2621,760,1.7428,0.0846
2623.7,760.5,1.7411,0.083
2626.4,761,1.7396,0.0812
2629.4,761.5,1.7379,0.0797
2632.4,762,1.7363,0.0778
2635.4,762.5,1.7346,0.0758
2638.4,763,1.733,0.0743
2641.4,763.5,1.7314,0.0727
2644.4,764,1.7297,0.0716
2647.4,764.5,1.7282,0.0705
2650.4,765,1.7265,0.0695
2653.2,765.5,1.7249,0.0694
2656,766,1.7237,0.0692
2659,766.5,1.7222,0.0682
2662,767,1.7205,0.0669
2665,767.5,1.7189,0.066
2668,768,1.7173,0.0664
2671,768.5,1.7158,0.0671
2674,769,1.7142,0.0666
2677,769.5,1.7127,0.0662
2680,770,1.7112,0.0658
2683,770.5,1.7096,0.0648
2686,771,1.7081,0.0636
2689,771.5,1.7064,0.0616
2691.8,772,1.7049,0.0604
2694.6,772.5,1.7037,0.0602
2697.6,773,1.7023,0.0607
2700.6,773.5,1.7009,0.0619
2703.6,774,1.6996,0.064
2706.6,774.5,1.6981,0.0659
2709.6,775,1.6965,0.0667
2712.6,775.5,1.6951,0.0677
2715.6,776,1.6936,0.0681
2718.6,776.5,1.6921,0.0681
2721.6,777,1.6907,0.0684
2724.6,777.5,1.6893,0.0683
2727.6,778,1.6879,0.0685
2730.6,778.5,1.6865,0.0682
2733.6,779,1.685,0.0681
2736.6,779.5,1.6835,0.0676
2739.6,780,1.6823,0.0672
2742.3,780.5,1.6808,0.0668
2745.3,781,1.6796,0.0671
2748.6,781.5,1.678,0.0685
2751.3,782,1.6766,0.0702
2754,782.5,1.6754,0.0724
2757,783,1.6741,0.0732
2760,783.5,1.6727,0.0735
2763,784,1.6715,0.0735
2766,784.5,1.6702,0.0731
2769,785,1.6689,0.0725
2772,785.5,1.6676,0.0727
2775,786,1.6662,0.0725
2778,786.5,1.6649,0.0719
2781,787,1.6637,0.071
2784,787.5,1.6624,0.0714
2787,788,1.6612,0.0723
2790,788.5,1.66,0.0725
2793,789,1.6587,0.0641
2796,789.5,1.6576,0.0287
2799,790,1.6566,0.0042
2801.8,790.5,1.6554,0.0019
2804.6,791,1.6544,0.0021
2807.6,791.5,1.6532,0.0029
2810.6,792,1.6521,0.0055
2813.6,792.5,1.651,0.0084
2816.6,793,1.6498,0.012
2819.6,793.5,1.6486,0.0142
2822.6,794,1.6474,0.0168
2825.6,794.5,1.6461,0.0208
2828.6,795,1.6448,0.0245
2831.6,795.5,1.6436,0.0288
2834.6,796,1.6425,0.0325
2837.6,796.5,1.6414,0.0352
2840.6,797,1.6402,0.0368
2843.4,797.5,1.639,0.0385
2846.2,798,1.6381,0.0401
2849.2,798.5,1.6368,0.0431
2852.2,799,1.6358,0.0464
2855.2,799.5,1.6347,0.0485
2858.2,800,1.6336,0.0508
2861.2,800.5,1.6325,0.0532
2864.2,801,1.6314,0.055
2867.2,801.5,1.6303,0.0571
2870.2,802,1.6291,0.0595
2872.9,802.5,1.628,0.0602
2875.6,803,1.627,0.0598
2878.6,803.5,1.6259,0.0602
2881.6,804,1.6249,0.0612
2884.6,804.5,1.6239,0.062
2887.6,805,1.6228,0.0625
2890.6,805.5,1.6216,0.0639
2893.6,806,1.6206,0.065
2896.6,806.5,1.6196,0.0644
2899.6,807,1.6184,0.0636
2902.6,807.5,1.6174,0.0613
2905.6,808,1.6164,0.0571
2908.6,808.5,1.6154,0.0537
2911.6,809,1.6145,0.0498
2914.4,809.5,1.6135,0.0464
2917.2,810,1.6125,0.0432
2920.2,810.5,1.6114,0.0381
2923.2,811,1.6104,0.0332
2926.2,811.5,1.6093,0.0288
2929.2,812,1.6084,0.0236
2932.2,812.5,1.6074,0.0171
2935.2,813,1.6065,0.0113
2938.2,813.5,1.6055,0.0048
2941.2,814,1.6044,-0.0022
2944.2,814.5,1.6035,-0.0096
2947.2,815,1.6025,-0.0158
2950,815.5,1.6014,-0.022
2952.8,816,1.6006,-0.0277
2955.8,816.5,1.5997,-0.034
2958.8,817,1.5986,-0.0399
2961.8,817.5,1.5976,-0.0446
2964.8,818,1.5967,-0.0502
2967.8,818.5,1.5956,-0.0562
2970.8,819,1.5946,-0.062
2973.8,819.5,1.5937,-0.0678
2976.8,820,1.5927,-0.0712
2979.8,820.5,1.5917,-0.074
2982.8,821,1.5906,-0.0785
2985.8,821.5,1.5896,-0.0833
2988.8,822,1.5887,-0.0873
2991.8,822.5,1.5876,-0.0932
2994.8,823,1.5868,-0.0993
2997.5,823.5,1.5857,-0.1035
3000.2,824,1.5848,-0.1061
3003.2,824.5,1.5838,-0.1094
3006.2,825,1.5828,-0.1144
3009.2,825.5,1.5818,-0.1174
3012.2,826,1.5808,-0.12
3015.2,826.5,1.5797,-0.1223
3018.2,827,1.5788,-0.1248
3021.2,827.5,1.5777,-0.1283
3024.2,828,1.5766,-0.1317
3027.2,828.5,1.5756,-0.1344
3030.2,829,1.5747,-0.1365
3033.2,829.5,1.5738,-0.1382
3036.2,830,1.5728,-0.1397
3039.2,830.5,1.5719,-0.14
3042.2,831,1.571,-0.1423
3045.2,831.5,1.57,-0.1447
3048.2,832,1.5692,-0.1468
3051.2,832.5,1.5682,-0.149
3054.2,833,1.5673,-0.1509
3057.2,833.5,1.5663,-0.1531
3060.2,834,1.5653,-0.1547
3063.2,834.5,1.5644,-0.1566
3066.2,835,1.5635,-0.1584
3069.2,835.5,1.5624,-0.1598
3072.2,836,1.5614,-0.1604
3075.2,836.5,1.5604,-0.1617
3078.2,837,1.5595,-0.1639
3081.2,837.5,1.5585,-0.166
3084.2,838,1.5575,-0.1682
3087.2,838.5,1.5565,-0.171
3090.2,839,1.5556,-0.1723
3093.2,839.5,1.5547,-0.1739
3096.2,840,1.5537,-0.1767
3099.2,840.5,1.5527,-0.1781
3102.2,841,1.5518,-0.1798
3105.2,841.5,1.5509,-0.1824
3108,842,1.5499,-0.1849
3110.8,842.5,1.549,-0.1875
3113.8,843,1.5482,-0.1904
3116.8,843.5,1.5474,-0.1923
3119.8,844,1.5465,-0.1937
3122.8,844.5,1.5455,-0.1938
3125.8,845,1.5445,-0.1945
3128.8,845.5,1.5436,-0.1945
3131.8,846,1.5425,-0.1954
3134.8,846.5,1.5416,-0.1982
3137.8,847,1.5407,-0.2014
3140.8,847.5,1.5398,-0.2026
3143.8,848,1.5388,-0.2015
3146.8,848.5,1.5378,-0.1985
3149.8,849,1.5368,-0.1968
3152.8,849.5,1.5359,-0.1968
3155.8,850,1.5351,-0.1979
3158.8,850.5,1.5342,-0.1989
3161.6,851,1.5334,-0.2004
3164.4,851.5,1.5325,-0.2018
3167.4,852,1.5315,-0.2027
3170.4,852.5,1.5306,-0.2048
3173.4,853,1.5298,-0.2053
3176.4,853.5,1.5288,-0.2053
3179.4,854,1.5279,-0.206
3182.4,854.5,1.5269,-0.2058
3185.4,855,1.526,-0.2067
3188.4,855.5,1.5251,-0.207
3191.6,856,1.5242,-0.2085
3194.8,856.5,1.5232,-0.2104
3197.8,857,1.5222,-0.211
3200.8,857.5,1.5213,-0.2119
3203.8,858,1.5203,-0.213
3206.8,858.5,1.5195,-0.2136
3209.8,859,1.5187,-0.2137
3212.8,859.5,1.5178,-0.2151
3215.8,860,1.5168,-0.2167
3218.8,860.5,1.5159,-0.219
3221.8,861,1.5151,-0.2225
3224.8,861.5,1.5142,-0.2265
3227.8,862,1.5133,-0.2304
3230.8,862.5,1.5123,-0.2345
3233.6,863,1.5116,-0.2377
3236.4,863.5,1.5109,-0.2391
3239.4,864,1.5098,-0.2399
3242.4,864.5,1.5089,-0.2411
3245.4,865,1.5081,-0.2427
3248.4,865.5,1.5072,-0.2446
3251.4,866,1.5064,-0.2465
3254.4,866.5,1.5055,-0.2477
3257.4,867,1.5047,-0.2475
3260.4,867.5,1.5038,-0.2473
3263.4,868,1.503,-0.2489
3266.4,868.5,1.5022,-0.2509
3269.4,869,1.5014,-0.2528
3272.4,869.5,1.5006,-0.2551
3275.4,870,1.4997,-0.256
3278.1,870.5,1.4987,-0.2585
3280.8,871,1.498,-0.2612
3283.8,871.5,1.4972,-0.2637
3286.8,872,1.4964,-0.2654
3289.8,872.5,1.4957,-0.2672
3292.8,873,1.4949,-0.2704
3295.8,873.5,1.4941,-0.2731
3298.8,874,1.4933,-0.2748
3302.1,874.5,1.4925,-0.2761
3305.4,875,1.4916,-0.2771
3308.4,875.5,1.4908,-0.277
3311.4,876,1.49,-0.2766
3314.4,876.5,1.4892,-0.2776
3317.4,877,1.4883,-0.2799
3320.4,877.5,1.4875,-0.2828
3323.4,878,1.4867,-0.2865
3326.4,878.5,1.4859,-0.2906
3329.4,879,1.485,-0.2939
3332.4,879.5,1.4843,-0.298
3335.4,880,1.4836,-0.3004
3338.4,880.5,1.4829,-0.3026
3341.4,881,1.4821,-0.307
3344.4,881.5,1.4812,-0.3116
3347.4,882,1.4805,-0.3157
3350.4,882.5,1.4798,-0.318
3353.4,883,1.4791,-0.3184
3356.4,883.5,1.4783,-0.3204
3359.4,884,1.4775,-0.3234
3362.4,884.5,1.4768,-0.3277
3365.6,885,1.4761,-0.3329
3368.8,885.5,1.4753,-0.3369
3371.8,886,1.4746,-0.3384
3374.8,886.5,1.4738,-0.3427
3377.8,887,1.4732,-0.3473
3380.8,887.5,1.4724,-0.3515
3383.8,888,1.4716,-0.3546
3386.8,888.5,1.4709,-0.3583
3389.8,889,1.4703,-0.3611
3392.8,889.5,1.4696,-0.3645
3395.8,890,1.4689,-0.368
3398.8,890.5,1.4682,-0.3716
3401.8,891,1.4675,-0.3754
3405,891.5,1.4668,-0.3788
3408.2,892,1.466,-0.3827
3411.2,892.5,1.4652,-0.3854
3414.2,893,1.4646,-0.388
3417.2,893.5,1.464,-0.3902
3420.2,894,1.4634,-0.3935
3423.2,894.5,1.4627,-0.3974
3426.2,895,1.462,-0.4008
3429.2,895.5,1.4614,-0.4037
3432.2,896,1.4606,-0.4047
3435.2,896.5,1.46,-0.406
3438.2,897,1.4593,-0.4068
3441.2,897.5,1.4588,-0.4072
3444.2,898,1.4581,-0.4098
3447.2,898.5,1.4575,-0.413
3450,899,1.457,-0.4154
3452.8,899.5,1.4564,-0.4176
3455.8,900,1.4559,-0.4204
3458.8,900.5,1.4553,-0.4229
3461.8,901,1.4546,-0.4249
3464.8,901.5,1.454,-0.4273
3467.8,902,1.4534,-0.4309
3470.8,902.5,1.4528,-0.435
3473.8,903,1.4523,-0.4393
3476.8,903.5,1.4517,-0.4435
3479.8,904,1.4511,-0.4455
3482.8,904.5,1.4506,-0.4466
3485.8,905,1.45,-0.4485
3488.8,905.5,1.4495,-0.4503
3491.8,906,1.4489,-0.451
3494.8,906.5,1.4482,-0.4519
3497.8,907,1.4476,-0.4542
3500.8,907.5,1.447,-0.4545
3503.8,908,1.4465,-0.4552
3506.8,908.5,1.446,-0.457
3509.8,909,1.4454,-0.4589
3512.8,909.5,1.4447,-0.4608
3516,910,1.4441,-0.4636
3519,910.5,1.4436,-0.4682
3522,911,1.4431,-0.4722
3525.2,911.5,1.4425,-0.4773
3528.2,912,1.4421,-0.4824
3531.2,912.5,1.4414,-0.4869
3534.2,913,1.441,-0.491
3537.2,913.5,1.4406,-0.4929
3540.2,914,1.4401,-0.4913
3543.2,914.5,1.4395,-0.4893
3546.2,915,1.4389,-0.4894
3549.2,915.5,1.4384,-0.4916
3552.2,916,1.4378,-0.4935
3555.2,916.5,1.4374,-0.496
3558.2,917,1.4369,-0.4992
3561.2,917.5,1.4364,-0.4992
3564.2,918,1.436,-0.4989
3567.2,918.5,1.4355,-0.4989
3570.2,919,1.435,-0.4992
3573.2,919.5,1.4344,-0.5008
3576.2,920,1.4339,-0.5034
3579.2,920.5,1.4335,-0.5044
3582.2,921,1.4331,-0.5037
3585.2,921.5,1.4327,-0.5043
3588.2,922,1.4322,-0.5074
3591.2,922.5,1.4316,-0.5095
3594.2,923,1.4311,-0.5117
3597.2,923.5,1.4307,-0.5145
3600.2,924,1.4302,-0.5158
3603.2,924.5,1.4298,-0.5158
3606.2,925,1.4294,-0.5177
3609.2,925.5,1.4291,-0.5188
3612.2,926,1.4285,-0.5185
3615.2,926.5,1.4281,-0.5185
3618.2,927,1.4277,-0.5176
3621.2,927.5,1.4274,-0.5141
3624.2,928,1.4271,-0.511
3627.2,928.5,1.4267,-0.5104
3630.2,929,1.4261,-0.5095
3633.2,929.5,1.4256,-0.5092
3636.2,930,1.4253,-0.5103
3639.2,930.5,1.4247,-0.5131
3642.5,931,1.4242,-0.5155
3645.8,931.5,1.4236,-0.5148
3648.8,932,1.4233,-0.5122
3651.8,932.5,1.423,-0.5102
3654.8,933,1.4225,-0.5091
3657.8,933.5,1.4222,-0.5077
3660.8,934,1.4219,-0.5088
3663.8,934.5,1.4215,-0.5111
3666.8,935,1.4211,-0.5143
3669.8,935.5,1.4206,-0.5175
3672.8,936,1.4201,-0.5196
3675.8,936.5,1.4197,-0.519
3678.8,937,1.4193,-0.516
3681.8,937.5,1.4189,-0.5137
3684.8,938,1.4184,-0.5142
3687.8,938.5,1.418,-0.517
3691,939,1.4178,-0.5204
3694.2,939.5,1.4173,-0.5247
3697.2,940,1.4169,-0.5254
3700.2,940.5,1.4166,-0.5261
3703.2,941,1.4162,-0.5269
3706.2,941.5,1.4157,-0.5263
3709.2,942,1.4153,-0.5262
3712.2,942.5,1.4151,-0.5271
3715.2,943,1.4148,-0.5271
3718.4,943.5,1.4144,-0.5271
3721.6,944,1.414,-0.5271
3724.6,944.5,1.4137,-0.527
3727.6,945,1.4132,-0.5273
3730.6,945.5,1.4129,-0.5268
3733.6,946,1.4126,-0.5266
3736.6,946.5,1.4123,-0.5267
3739.6,947,1.4118,-0.5265
3742.6,947.5,1.4114,-0.5248
3745.6,948,1.4109,-0.5235
3748.6,948.5,1.4106,-0.5237
3751.6,949,1.4103,-0.526
3754.6,949.5,1.4101,-0.5267
3757.6,950,1.4099,-0.5266
3760.6,950.5,1.4092,-0.5269
3763.6,951,1.4087,-0.5267
3766.6,951.5,1.4085,-0.5272
3769.6,952,1.4083,-0.5293
3772.6,952.5,1.4079,-0.5323
3775.6,953,1.4076,-0.5324
3778.6,953.5,1.4071,-0.5318
3781.6,954,1.4068,-0.5315
3784.6,954.5,1.4065,-0.5307
3787.6,955,1.4062,-0.5303
3790.6,955.5,1.4059,-0.5305
3793.9,956,1.4054,-0.5283
3797.2,956.5,1.4051,-0.5244
3800.2,957,1.4048,-0.5221
3803.2,957.5,1.4046,-0.5203
3806.2,958,1.4043,-0.5188
3809.2,958.5,1.404,-0.5176
3812.2,959,1.4036,-0.5171
3815.2,959.5,1.4032,-0.5175
3818.2,960,1.4029,-0.5179
3821.2,960.5,1.4027,-0.518
3824.2,961,1.4022,-0.5175
3827.4,961.5,1.402,-0.5139
3830.9,962,1.4016,-0.5
3834.1,962.5,1.4012,-0.4841
3837.4,963,1.4009,-0.4742
3840.7,963.5,1.4005,-0.4706
3843.9,964,1.4002,-0.4701
3847.1,964.5,1.3999,-0.4688
3850.1,965,1.3995,-0.4691
3853.3,965.5,1.3991,-0.4698
3856.5,966,1.3988,-0.4706
3859.5,966.5,1.3986,-0.4717
3862.5,967,1.3982,-0.4731
3865.8,967.5,1.398,-0.4746
3869.1,968,1.3975,-0.4759
3872.1,968.5,1.3972,-0.4789
3875.1,969,1.397,-0.4824
3878.1,969.5,1.3967,-0.4825
3881.1,970,1.3964,-0.483
3884.1,970.5,1.396,-0.4833
3887.3,971,1.3958,-0.4843
3890.5,971.5,1.3954,-0.4855
3893.5,972,1.395,-0.4856
3896.5,972.5,1.3946,-0.4876
3899.5,973,1.3944,-0.4895
3902.5,973.5,1.3941,-0.4885
3905.5,974,1.3937,-0.4869
3908.7,974.5,1.3934,-0.4884
3911.9,975,1.393,-0.4919
3914.9,975.5,1.3927,-0.4936
3917.9,976,1.3925,-0.4942
3920.9,976.5,1.3923,-0.4936
3923.9,977,1.392,-0.4938
3926.9,977.5,1.3917,-0.4953
3929.9,978,1.3916,-0.4961
3933.2,978.5,1.3912,-0.4968
3936.5,979,1.3907,-0.4986
3939.5,979.5,1.3904,-0.5039
3942.5,980,1.3901,-0.5087
3945.5,980.5,1.3897,-0.512
3948.5,981,1.3894,-0.5168
3951.5,981.5,1.3892,-0.5209
3954.2,982,1.389,-0.5228
3957.2,982.5,1.3887,-0.5248
3960.5,983,1.3883,-0.5273
3963.5,983.5,1.388,-0.5283
3966.2,984,1.3878,-0.5289
3969.2,984.5,1.3877,-0.5286
3972.2,985,1.3873,-0.5321
3975.2,985.5,1.3871,-0.5371
3978.2,986,1.3868,-0.5451
3980.9,986.5,1.3866,-0.5519
3983.9,987,1.3862,-0.5608
3986.9,987.5,1.3858,-0.5671
3989.9,988,1.3855,-0.5692
3992.9,988.5,1.3853,-0.5697
3995.9,989,1.385,-0.569
3998.9,989.5,1.3847,-0.5684
4001.9,990,1.3843,-0.5683
4004.9,990.5,1.3841,-0.569
4007.9,991,1.3838,-0.5707
4010.9,991.5,1.3835,-0.5741
4013.7,992,1.3831,-0.5767
4016.5,992.5,1.3828,-0.5788
4019.5,993,1.3826,-0.5822
4022.5,993.5,1.3822,-0.5862
4025.5,994,1.382,-0.5897
4028.5,994.5,1.3818,-0.592
4031.5,995,1.3815,-0.594
4034.5,995.5,1.3812,-0.5974
4037.5,996,1.3809,-0.6017
4040.5,996.5,1.3806,-0.604
4043.7,997,1.3803,-0.6059
4046.7,997.5,1.3801,-0.6078
4049.5,998,1.3799,-0.6094
4052.5,998.5,1.3796,-0.6105
4055.5,999,1.3794,-0.613
4058.5,999.5,1.3791,-0.6195
4061.5,1000,1.3788,-0.6243
4064.5,1000.5,1.3785,-0.6274
4067.5,1001,1.3783,-0.6302
4070.5,1001.5,1.3781,-0.6332
4073.5,1002,1.3778,-0.6348
4076.5,1002.5,1.3776,-0.6368
4079.5,1003,1.3774,-0.6417
4082.5,1003.5,1.377,-0.6464
4085.5,1004,1.3767,-0.6498
4088.5,1004.5,1.3764,-0.6529
4091.5,1005,1.3762,-0.6551
4094.5,1005.5,1.3759,-0.6549
4097.5,1006,1.3756,-0.655
4100.5,1006.5,1.3754,-0.6586
4103.5,1007,1.3752,-0.6635
4106.5,1007.5,1.3749,-0.6689
4109.5,1008,1.3744,-0.6743
4112.5,1008.5,1.374,-0.677
4115.5,1009,1.3737,-0.6776
4118.5,1009.5,1.3735,-0.6767
4121.5,1010,1.3732,-0.6786
4124.5,1010.5,1.3729,-0.6825
4127.5,1011,1.3726,-0.6886
4130.5,1011.5,1.3723,-0.6946
4133.5,1012,1.3721,-0.697
4136.5,1012.5,1.3719,-0.7008
4139.5,1013,1.3715,-0.7063
4142.5,1013.5,1.3711,-0.71
4145.3,1014,1.3708,-0.7133
4148.1,1014.5,1.3705,-0.7146
4151.1,1015,1.3702,-0.7145
4154.1,1015.5,1.3699,-0.7161
4157.1,1016,1.3696,-0.72
4160.1,1016.5,1.3693,-0.7227
4163.1,1017,1.3691,-0.7241
4166.1,1017.5,1.3687,-0.7265
4169.1,1018,1.3685,-0.7302
4172.1,1018.5,1.3681,-0.7333
4175.1,1019,1.3679,-0.7355
4178.1,1019.5,1.3676,-0.7393
4181.1,1020,1.3674,-0.7406
4184.1,1020.5,1.3671,-0.7419
4187.1,1021,1.367,-0.7464
4190.1,1021.5,1.3668,-0.7491
4193.1,1022,1.3664,-0.7511
4196.1,1022.5,1.3661,-0.7551
4199.1,1023,1.3659,-0.7597
4202.1,1023.5,1.3656,-0.7623
4205.1,1024,1.3653,-0.7644
4208.1,1024.5,1.3651,-0.768
4211.1,1025,1.3647,-0.7721
4214.1,1025.5,1.3644,-0.7743
4216.8,1026,1.3642,-0.7783
4219.5,1026.5,1.3639,-0.7823
4222.5,1027,1.3635,-0.7837
4225.8,1027.5,1.3633,-0.7853
4229.1,1028,1.363,-0.7872
4232.1,1028.5,1.3628,-0.7884
4235.1,1029,1.3624,-0.7897
4238.1,1029.5,1.3622,-0.7899
4241.3,1030,1.362,-0.7875
4244.5,1030.5,1.3618,-0.7874
4247.5,1031,1.3615,-0.7917
4250.5,1031.5,1.3611,-0.7964
4253.5,1032,1.3609,-0.8039
4256.5,1032.5,1.3606,-0.8128
4259.5,1033,1.3602,-0.8215
4262.3,1033.5,1.3601,-0.8347
4265.1,1034,1.3599,-0.8461
4268.1,1034.5,1.3597,-0.8559
4271.1,1035,1.3593,-0.8612
4273.8,1035.5,1.3591,-0.8647
4276.5,1036,1.3588,-0.866
4279.5,1036.5,1.3586,-0.8675
4282.5,1037,1.3583,-0.8697
4285.5,1037.5,1.358,-0.8728
4288.5,1038,1.3576,-0.8766
4291.3,1038.5,1.3574,-0.8816
4294.1,1039,1.3572,-0.8863
4297.1,1039.5,1.3569,-0.8938
4300.1,1040,1.3567,-0.9009
4303.1,1040.5,1.3564,-0.9068
4306.1,1041,1.3561,-0.9115
4309.1,1041.5,1.3558,-0.9136
4312.1,1042,1.3557,-0.9133
4315.1,1042.5,1.3554,-0.9122
4318.1,1043,1.3552,-0.9129
4320.9,1043.5,1.3551,-0.913
4323.7,1044,1.3548,-0.9154
4326.7,1044.5,1.3546,-0.9223
4329.7,1045,1.3542,-0.9285
4332.7,1045.5,1.3539,-0.933
4335.7,1046,1.3536,-0.9366
4338.7,1046.5,1.3534,-0.9377
4341.7,1047,1.3532,-0.9377
4344.7,1047.5,1.3529,-0.9393
4347.7,1048,1.3527,-0.9425
4350.7,1048.5,1.3526,-0.9439
4353.7,1049,1.3523,-0.9471
4356.7,1049.5,1.352,-0.9523
4359.7,1050,1.3518,-0.9575
4362.7,1050.5,1.3514,-0.9632
4365.7,1051,1.3513,-0.9715
4368.7,1051.5,1.3512,-0.9777
4371.7,1052,1.3509,-0.9807
4374.7,1052.5,1.3505,-0.9841
4377.4,1053,1.3503,-0.9863
4380.1,1053.5,1.3501,-0.9874
4383.1,1054,1.3499,-0.9898
4386.1,1054.5,1.3498,-0.9937
4389.1,1055,1.3496,-0.9981
4392.1,1055.5,1.3494,-1.0033
4395.1,1056,1.3491,-1.0089
4398.1,1056.5,1.3489,-1.0138
4401.1,1057,1.3487,-1.018
4404.1,1057.5,1.3484,-1.0237
4407.1,1058,1.3481,-1.029
4410.1,1058.5,1.3479,-1.0326
4413.1,1059,1.3476,-1.0348
4416.1,1059.5,1.3473,-1.0363
4418.9,1060,1.3471,-1.0402
4421.7,1060.5,1.3469,-1.0437
4424.7,1061,1.3467,-1.0498
4427.7,1061.5,1.3463,-1.0574
4430.7,1062,1.3459,-1.0647
4433.7,1062.5,1.3458,-1.0717
4436.5,1063,1.3457,-1.0767
4439.3,1063.5,1.3455,-1.0795
4442.3,1064,1.3452,-1.0827
4445.3,1064.5,1.345,-1.0868
4448,1065,1.3448,-1.0902
4450.7,1065.5,1.3445,-1.0929
4453.7,1066,1.3443,-1.0983
4456.7,1066.5,1.344,-1.1039
4459.7,1067,1.3438,-1.1059
4462.7,1067.5,1.3436,-1.1097
4465.7,1068,1.3433,-1.1156
4468.7,1068.5,1.343,-1.1205
4471.5,1069,1.3428,-1.1251
4474.3,1069.5,1.3426,-1.1316
4477.3,1070,1.3423,-1.1392
4480.3,1070.5,1.3422,-1.1467
4483.3,1071,1.342,-1.1546
4486.3,1071.5,1.3416,-1.1591
4489.3,1072,1.3414,-1.1625
4492.3,1072.5,1.3412,-1.1664
4495.1,1073,1.341,-1.169
4497.9,1073.5,1.3408,-1.1712
4500.9,1074,1.3405,-1.1743
4503.9,1074.5,1.3402,-1.1767
4506.9,1075,1.3398,-1.1777
4509.9,1075.5,1.3395,-1.1816
4512.9,1076,1.3394,-1.1884
4515.6,1076.5,1.3393,-1.198
4518.3,1077,1.339,-1.1992
4521.3,1077.5,1.3387,-1.1994
4524.3,1078,1.3386,-1.2005
4527.3,1078.5,1.3383,-1.1999
4530.3,1079,1.3379,-1.1992
4533.3,1079.5,1.3377,-1.2021
4536.3,1080,1.3375,-1.2041
4539.1,1080.5,1.3373,-1.2042
4541.9,1081,1.337,-1.208
4544.9,1081.5,1.3368,-1.2143
4547.9,1082,1.3365,-1.2187
4550.9,1082.5,1.3363,-1.2212
4553.9,1083,1.3359,-1.223
4556.9,1083.5,1.3357,-1.2271
4559.7,1084,1.3354,-1.2298
4562.5,1084.5,1.3352,-1.2328
4565.5,1085,1.3348,-1.2364
4568.5,1085.5,1.3346,-1.2395
4571.5,1086,1.3342,-1.2473
4574.5,1086.5,1.334,-1.2544
4577.2,1087,1.3338,-1.2576
4579.9,1087.5,1.3335,-1.2609
4582.9,1088,1.3333,-1.2652
4585.9,1088.5,1.3331,-1.2692
4588.9,1089,1.3329,-1.2724
4591.9,1089.5,1.3327,-1.2769
4594.9,1090,1.3324,-1.2808
4597.7,1090.5,1.3322,-1.2844
4600.5,1091,1.3319,-1.2889
4603.5,1091.5,1.3316,-1.299
4606.5,1092,1.3314,-1.3088
4609.5,1092.5,1.3312,-1.3166
4612.5,1093,1.3309,-1.321
4615.3,1093.5,1.3307,-1.322
4618.1,1094,1.3305,-1.3243
4621.1,1094.5,1.3303,-1.3276
4624.1,1095,1.33,-1.3277
4627.1,1095.5,1.3299,-1.3279
4630.1,1096,1.3296,-1.3302
4633.1,1096.5,1.3292,-1.3351
4636.1,1097,1.329,-1.3378
4638.8,1097.5,1.3287,-1.338
4641.5,1098,1.3285,-1.3381
4644.5,1098.5,1.3284,-1.3403
4647.5,1099,1.3282,-1.3457
4650.5,1099.5,1.328,-1.3526
4653.5,1100,1.3277,-1.3601
4656.5,1100.5,1.3274,-1.364
4659.5,1101,1.3273,-1.3683
4662.3,1101.5,1.3272,-1.3724
4665.1,1102,1.3268,-1.3738
4668.1,1102.5,1.3265,-1.3783
4671.1,1103,1.3263,-1.3845
4674.1,1103.5,1.326,-1.39
4676.9,1104,1.3257,-1.3931
4679.7,1104.5,1.3255,-1.3943
4682.7,1105,1.3252,-1.3949
4685.7,1105.5,1.3248,-1.3948
4688.4,1106,1.3246,-1.3987
4691.1,1106.5,1.3245,-1.4032
4694.1,1107,1.3243,-1.4079
4697.1,1107.5,1.324,-1.4111
4699.9,1108,1.3237,-1.4149
4702.7,1108.5,1.3236,-1.4179
4705.7,1109,1.3234,-1.4225
4708.7,1109.5,1.3231,-1.4235
4711.5,1110,1.3228,-1.4233
4714.3,1110.5,1.3225,-1.4252
4717.3,1111,1.3223,-1.4295
4720.3,1111.5,1.3219,-1.4354
4723.3,1112,1.3217,-1.4428
4726,1112.5,1.3216,-1.4486
4728.7,1113,1.3215,-1.4527
4731.7,1113.5,1.3211,-1.4568
4734.7,1114,1.3209,-1.4569
4737.5,1114.5,1.3207,-1.4572
4740.3,1115,1.3206,-1.4595
4743.3,1115.5,1.3203,-1.4626
4746.3,1116,1.3199,-1.463
4749.1,1116.5,1.3196,-1.464
4751.9,1117,1.3195,-1.4628
4754.9,1117.5,1.3192,-1.4597
4757.9,1118,1.3189,-1.4569
4760.9,1118.5,1.3187,-1.4559
4763.9,1119,1.3185,-1.4554
4766.9,1119.5,1.3182,-1.4565
4769.6,1120,1.3179,-1.4613
4772.3,1120.5,1.3178,-1.468
4775.3,1121,1.3176,-1.4751
4778.3,1121.5,1.3174,-1.4804
4781.3,1122,1.317,-1.4864
4784.1,1122.5,1.3167,-1.4904
4786.9,1123,1.3165,-1.4933
4789.9,1123.5,1.3163,-1.4974
4792.9,1124,1.3161,-1.4986
4795.9,1124.5,1.3157,-1.4979
4798.9,1125,1.3154,-1.4986
4801.7,1125.5,1.3153,-1.498
4804.5,1126,1.3151,-1.4953
4807.5,1126.5,1.315,-1.497
4810.5,1127,1.3146,-1.5045
4813.5,1127.5,1.3143,-1.511
4816.2,1128,1.3141,-1.5141
4818.9,1128.5,1.3139,-1.5176
4821.9,1129,1.3136,-1.5215
4824.9,1129.5,1.3133,-1.5218
4827.9,1130,1.3131,-1.5242
4830.9,1130.5,1.3129,-1.5263
4833.7,1131,1.3126,-1.5282
4836.5,1131.5,1.3124,-1.5315
4839.5,1132,1.3122,-1.5348
4842.5,1132.5,1.3119,-1.5375
4845.3,1133,1.3116,-1.5417
4848.1,1133.5,1.3113,-1.5466
4851.1,1134,1.3108,-1.55
4853.8,1134.5,1.3105,-1.552
4856.5,1135,1.3104,-1.5532
4859.5,1135.5,1.3102,-1.5569
4862.5,1136,1.3098,-1.5599
4865.3,1136.5,1.3096,-1.5615
4868.1,1137,1.3094,-1.5646
4871.1,1137.5,1.3092,-1.5682
4873.9,1138,1.3089,-1.5686
4876.7,1138.5,1.3086,-1.5676
4879.7,1139,1.3084,-1.5672
4882.7,1139.5,1.308,-1.5661
4885.7,1140,1.3077,-1.5649
4888.4,1140.5,1.3075,-1.5658
4891.1,1141,1.3071,-1.5675
4894.1,1141.5,1.3069,-1.5677
4897.1,1142,1.3067,-1.5695
4899.9,1142.5,1.3064,-1.5728
4902.7,1143,1.3061,-1.5762
4905.7,1143.5,1.3059,-1.5819
4908.7,1144,1.3056,-1.5906
4911.5,1144.5,1.3053,-1.5944
4914.3,1145,1.305,-1.5936
4917,1145.5,1.3049,-1.5958
4919.7,1146,1.3048,-1.6025
4922.7,1146.5,1.3044,-1.6086
4925.5,1147,1.304,-1.6108
4928.3,1147.5,1.3035,-1.6127
4931.3,1148,1.3033,-1.6154
4934.1,1148.5,1.3029,-1.6178
4936.9,1149,1.3027,-1.6192
4939.6,1149.5,1.3026,-1.6212
4942.3,1150,1.3023,-1.6223
4945.3,1150.5,1.3019,-1.6223
4948.1,1151,1.3016,-1.6264
4950.9,1151.5,1.3014,-1.6287
4953.9,1152,1.3011,-1.6288
4956.7,1152.5,1.3008,-1.6292
4959.5,1153,1.3006,-1.6291
4962.5,1153.5,1.3003,-1.6314
4965.2,1154,1.3,-1.6362
4967.9,1154.5,1.2998,-1.6397
4970.7,1155,1.2995,-1.6423
4973.5,1155.5,1.2992,-1.6421
4976.5,1156,1.2989,-1.6397
4979.3,1156.5,1.2987,-1.6389
4982.1,1157,1.2985,-1.6396
4984.8,1157.5,1.2981,-1.6387
4987.5,1158,1.2978,-1.6416
4990.5,1158.5,1.2976,-1.6468
4993.3,1159,1.2973,-1.6483
4996.1,1159.5,1.297,-1.6476
4998.9,1160,1.2967,-1.648
5001.7,1160.5,1.2966,-1.6492
5004.7,1161,1.2964,-1.6499
5007.4,1161.5,1.2961,-1.6526
5010.1,1162,1.2958,-1.6579
5012.9,1162.5,1.2955,-1.6627
5015.7,1163,1.2953,-1.6631
5018.7,1163.5,1.2951,-1.6614
5021.5,1164,1.2947,-1.6587
5024,1164.5,1.2943,-1.6581
5026.7,1165,1.294,-1.6599
5029.7,1165.5,1.2936,-1.6608
5032.5,1166,1.2934,-1.66
5035.3,1166.5,1.2931,-1.6601
5038.3,1167,1.2928,-1.6619
5041.1,1167.5,1.2925,-1.6631
5043.9,1168,1.2922,-1.6655
5046.6,1168.5,1.292,-1.6691
5049.3,1169,1.2917,-1.6683
5052.1,1169.5,1.2912,-1.6694
5054.9,1170,1.291,-1.6726
5057.7,1170.5,1.2906,-1.6737
5060.5,1171,1.2904,-1.6739
5063.2,1171.5,1.29,-1.6735
5065.9,1172,1.2897,-1.6726
5068.7,1172.5,1.2893,-1.6725
#N/A,1173,1.2891,-1.6733
