Repository: MaCFP/matl-db

# README File for CERIB

### Experimental Conditions: STA
A Perkin Elmer PYRIS was used to simultaneously conduct Thermogravimetric Analysis (TGA) and Differential Scanning Calorimetry (DSC) experiments. 

* Heating Rate: 5, 10 or 20 K/min
* Temperature program
  - Initial Temperature: 308 K (35°C)
  - Initial Isotherm: 1200 s (hold at 38 K for 1200 s)  
  - Maximum Temperature: 1173 K (900°C)
  - Final Isotherm: None
  - Type: Nitrogen
  - Flow rate: 100 ml/min
  - Note: Ultra High Purity (UHP) Nitrogen
* Crucible
  - Type: Pt
  - Volume: 60 uL
  - Lid: False
* Instrument
  - Type: Perking Elmer PYRIS

| Test Name | O2 volume % |  Initial Sample Mass (mg) |

File: Wood/Calibration_Data/CERIB/CERIB_Wood_STA_N2_10K_R2.csv
Time (s),Temperature (K),Mass (mg),Heat Flow Rate (W/g)
0,308,10.2556,0.3009
4.5,308.5,10.2513,0.309
9,309,10.2468,0.3179
13.5,309.5,10.2424,0.3271
18,310,10.2375,0.3356
22.3,310.5,10.2327,0.3443
26.6,311,10.2281,0.3523
30.9,311.5,10.2231,0.3612
34.9,312,10.2185,0.3692
38.9,312.5,10.2137,0.3772
42.9,313,10.2087,0.3854
46.9,313.5,10.2036,0.3937
50.7,314,10.1984,0.4018
54.5,314.5,10.1938,0.4093
58.5,315,10.1883,0.4182
62.3,315.5,10.1826,0.4268
66.1,316,10.1776,0.434
69.9,316.5,10.1718,0.4427
73.4,317,10.1666,0.45
77.2,317.5,10.1613,0.4574
81.2,318,10.1551,0.4667
85,318.5,10.1487,0.4755
88.8,319,10.143,0.4831
92.6,319.5,10.1364,0.4924
96.1,320,10.1305,0.5009
99.9,320.5,10.1243,0.5097
103.7,321,10.117,0.5199
107.2,321.5,10.1106,0.5289
110.7,322,10.1041,0.5385
114.2,322.5,10.0975,0.548
117.7,323,10.0904,0.5577
121.5,323.5,10.0832,0.5674
125.3,324,10.0747,0.5789
128.8,324.5,10.0671,0.5886
132.3,325,10.0595,0.5985
135.6,325.5,10.0516,0.6082
138.8,326,10.0448,0.6169
142.3,326.5,10.0369,0.6271
145.8,327,10.0287,0.6373
149.3,327.5,10.0204,0.6472
152.5,328,10.0121,0.657
155.7,328.5,10.0048,0.6657
159.2,329,9.9963,0.6759
162.5,329.5,9.9877,0.6855
165.7,330,9.9802,0.6935
169.2,330.5,9.9713,0.7031
172.7,331,9.9624,0.7121
176,331.5,9.9534,0.7213
179.2,332,9.9457,0.7289
182.7,332.5,9.9366,0.7377
185.9,333,9.9272,0.7464
189.2,333.5,9.9191,0.7531
192.7,334,9.9099,0.7612
195.9,334.5,9.9006,0.7692
199.1,335,9.8926,0.7756
202.3,335.5,9.8832,0.7828
205.3,336,9.8753,0.7889
208.6,336.5,9.8672,0.7948
211.9,337,9.8579,0.8011
214.9,337.5,9.8498,0.8063
218.1,338,9.8416,0.8112
221.3,338.5,9.8322,0.8169
224.3,339,9.824,0.8215
227.3,339.5,9.8161,0.8256
230.3,340,9.8081,0.8295
233.5,340.5,9.8,0.8333
236.7,341,9.7907,0.8375
239.7,341.5,9.7827,0.8404
242.7,342,9.7749,0.8429
245.7,342.5,9.7671,0.845
248.7,343,9.7593,0.8473
252,343.5,9.7516,0.8492
255.3,344,9.7425,0.851
258.3,344.5,9.735,0.8522
261.3,345,9.7275,0.8532
264.3,345.5,9.7199,0.8536
267.3,346,9.7125,0.8538
270.3,346.5,9.7052,0.8539
273.3,347,9.6979,0.8537
276.3,347.5,9.6908,0.8527
279.3,348,9.6837,0.8515
282.3,348.5,9.6767,0.8502
285.3,349,9.6696,0.8484
288.3,349.5,9.6629,0.8464
291.3,350,9.6564,0.8439
294,350.5,9.6498,0.8415
296.7,351,9.6444,0.839
299.7,351.5,9.6379,0.8353
302.7,352,9.6314,0.8315
305.5,352.5,9.6253,0.8274
308.3,353,9.6203,0.8236
311.3,353.5,9.6144,0.8191
314.3,354,9.6084,0.8145
317.3,354.5,9.6026,0.8093
320.1,355,9.5971,0.8038
322.9,355.5,9.5924,0.7991
325.9,356,9.5869,0.7936
328.9,356.5,9.5816,0.7878
331.6,357,9.5763,0.7816
334.3,357.5,9.5718,0.7765
337.3,358,9.5668,0.7705
340.3,358.5,9.5619,0.7641
343.1,359,9.5571,0.7578
345.9,359.5,9.5532,0.7524
348.9,360,9.5488,0.7457
351.7,360.5,9.5443,0.7392
354.5,361,9.5406,0.7337
357.5,361.5,9.5363,0.7277
360.2,362,9.5322,0.7214
362.9,362.5,9.5289,0.7154
365.7,363,9.5249,0.7087
368.5,363.5,9.5217,0.703
371.3,364,9.5181,0.6956
374.1,364.5,9.515,0.6896
377.1,365,9.5115,0.6828
379.8,365.5,9.5079,0.6755
382.5,366,9.5051,0.6693
385.5,366.5,9.5019,0.6621
388.3,367,9.4986,0.6549
391.1,367.5,9.4961,0.6491
394.1,368,9.4932,0.6418
397.1,368.5,9.4903,0.6346
399.9,369,9.4874,0.6276
402.7,369.5,9.4852,0.6216
405.4,370,9.4827,0.6138
408.1,370.5,9.4806,0.6075
411.1,371,9.4781,0.6002
413.9,371.5,9.4758,0.5925
416.7,372,9.4738,0.5863
419.7,372.5,9.4716,0.5792
422.5,373,9.4693,0.5724
425.3,373.5,9.4675,0.5662
428,374,9.4656,0.5588
430.7,374.5,9.464,0.5535
433.7,375,9.4621,0.5465
436.5,375.5,9.4602,0.5399
439.3,376,9.4586,0.5345
442.3,376.5,9.457,0.5276
445.1,377,9.4554,0.5213
447.9,377.5,9.4542,0.5164
450.6,378,9.4527,0.5103
453.3,378.5,9.4514,0.5052
456.3,379,9.45,0.4992
459.1,379.5,9.4488,0.4932
461.9,380,9.4477,0.488
464.9,380.5,9.4464,0.4826
467.7,381,9.4454,0.4776
470.5,381.5,9.4445,0.4733
473.2,382,9.4433,0.4689
475.9,382.5,9.4424,0.4651
478.9,383,9.4414,0.4605
481.7,383.5,9.4406,0.456
484.5,384,9.4399,0.4525
487.3,384.5,9.4389,0.4486
490.1,385,9.4382,0.4457
492.8,385.5,9.4374,0.4419
495.5,386,9.4368,0.4389
498.5,386.5,9.436,0.4352
501.3,387,9.4354,0.4318
504.1,387.5,9.4348,0.4295
507.1,388,9.434,0.4267
510.1,388.5,9.4333,0.424
513.1,389,9.4325,0.4214
515.9,389.5,9.4319,0.4183
518.7,390,9.4314,0.4159
521.7,390.5,9.4309,0.4136
524.7,391,9.4304,0.4109
527.4,391.5,9.4298,0.4081
530.1,392,9.4294,0.4062
533.1,392.5,9.429,0.4037
536.1,393,9.4283,0.4019
538.9,393.5,9.4279,0.4003
541.7,394,9.4275,0.3989
544.7,394.5,9.4269,0.3972
547.5,395,9.4266,0.396
550.3,395.5,9.4262,0.3948
553.3,396,9.4257,0.3935
556,396.5,9.4253,0.3925
558.7,397,9.4248,0.3919
561.7,397.5,9.4244,0.3914
564.7,398,9.4239,0.3908
567.5,398.5,9.4236,0.3912
570.3,399,9.4233,0.3916
573.3,399.5,9.4228,0.3922
576.1,400,9.4224,0.3929
578.9,400.5,9.4221,0.3935
581.9,401,9.4217,0.3941
584.9,401.5,9.4213,0.3951
587.6,402,9.4208,0.3959
590.3,402.5,9.4204,0.3968
593.3,403,9.42,0.398
596.1,403.5,9.4197,0.3984
598.9,404,9.4193,0.399
601.9,404.5,9.4188,0.4004
604.9,405,9.4185,0.4019
607.7,405.5,9.4181,0.4034
610.5,406,9.4178,0.404
613.2,406.5,9.4175,0.4045
615.9,407,9.4171,0.4057
618.9,407.5,9.4167,0.4068
621.7,408,9.4164,0.4077
624.5,408.5,9.4161,0.4088
627.5,409,9.4157,0.4098
630.5,409.5,9.4151,0.4109
633.3,410,9.4147,0.4117
636.1,410.5,9.4145,0.4127
639.1,411,9.4142,0.4139
641.8,411.5,9.4135,0.4152
644.5,412,9.4132,0.4159
647.5,412.5,9.4131,0.4168
650.3,413,9.4127,0.4178
653.1,413.5,9.4123,0.4185
656.1,414,9.412,0.4196
658.9,414.5,9.4116,0.4207
661.7,415,9.4113,0.4214
664.4,415.5,9.411,0.422
667.1,416,9.4106,0.423
669.9,416.5,9.4102,0.4241
672.7,417,9.4098,0.4247
675.7,417.5,9.4094,0.4258
678.5,418,9.4091,0.4271
681.3,418.5,9.4088,0.4282
684.3,419,9.4085,0.4292
687,419.5,9.4081,0.4307
689.7,420,9.4078,0.4321
692.7,420.5,9.4074,0.4332
695.5,421,9.407,0.4346
698.3,421.5,9.4066,0.4357
701.3,422,9.4062,0.437
704.1,422.5,9.4058,0.4387
706.9,423,9.4055,0.4403
709.9,423.5,9.4051,0.4416
712.6,424,9.4046,0.4425
715.3,424.5,9.4043,0.4437
718.1,425,9.4039,0.4454
720.9,425.5,9.4036,0.4466
723.7,426,9.4033,0.4481
726.5,426.5,9.4029,0.4493
729.5,427,9.4026,0.451
732.5,427.5,9.4021,0.4525
735.2,428,9.4016,0.4539
737.9,428.5,9.4012,0.4551
740.7,429,9.4007,0.4567
743.5,429.5,9.4004,0.4584
746.5,430,9.4,0.4603
749.3,430.5,9.3996,0.4617
752.1,431,9.3991,0.4628
754.8,431.5,9.3987,0.4644
757.5,432,9.3983,0.4662
760.5,432.5,9.3978,0.468
763.3,433,9.3974,0.4699
766.1,433.5,9.397,0.4718
769.1,434,9.3964,0.4741
771.9,434.5,9.396,0.4759
774.7,435,9.3956,0.477
777.4,435.5,9.395,0.4789
780.1,436,9.3946,0.4805
783.1,436.5,9.394,0.4825
785.9,437,9.3936,0.4846
788.7,437.5,9.3933,0.4864
791.5,438,9.3927,0.4889
794.3,438.5,9.3922,0.4906
797.3,439,9.3917,0.4926
800,439.5,9.3912,0.4945
802.7,440,9.3909,0.496
805.7,440.5,9.3905,0.4984
808.5,441,9.3898,0.5014
811.3,441.5,9.3893,0.5038
814.1,442,9.3888,0.5066
816.9,442.5,9.3882,0.5087
819.9,443,9.3877,0.5117
822.6,443.5,9.3871,0.5149
825.3,444,9.3865,0.5172
828.1,444.5,9.386,0.5195
830.9,445,9.3855,0.5225
833.9,445.5,9.3848,0.5258
836.7,446,9.384,0.5284
839.5,446.5,9.3835,0.5309
842.5,447,9.3827,0.534
845.2,447.5,9.382,0.5369
847.9,448,9.3815,0.5395
850.7,448.5,9.3808,0.5425
853.5,449,9.3801,0.5449
856.5,449.5,9.3793,0.5481
859.3,450,9.3786,0.5511
862.1,450.5,9.3779,0.5535
865.1,451,9.3771,0.5562
867.8,451.5,9.3763,0.5595
870.5,452,9.3756,0.5628
873.3,452.5,9.3747,0.5655
876.1,453,9.3739,0.5674
879.1,453.5,9.3731,0.5706
881.9,454,9.3723,0.5731
884.7,454.5,9.3715,0.5753
887.4,455,9.3707,0.5778
890.1,455.5,9.3699,0.5798
892.9,456,9.3689,0.5819
895.7,456.5,9.3681,0.5836
898.7,457,9.367,0.586
901.5,457.5,9.3661,0.5881
904.3,458,9.3652,0.5899
907,458.5,9.3641,0.5923
909.7,459,9.3632,0.5942
912.7,459.5,9.362,0.5965
915.5,460,9.361,0.5992
918.3,460.5,9.3601,0.6014
921.1,461,9.359,0.6039
923.9,461.5,9.3581,0.6062
926.6,462,9.3567,0.6086
929.3,462.5,9.3556,0.6105
932.1,463,9.3543,0.6128
934.9,463.5,9.3533,0.6145
937.9,464,9.352,0.6166
940.7,464.5,9.3507,0.6188
943.2,465,9.3494,0.6208
945.9,465.5,9.3482,0.623
948.7,466,9.3469,0.6254
951.5,466.5,9.3458,0.6277
954.3,467,9.3443,0.6298
957.1,467.5,9.343,0.6315
960.1,468,9.3413,0.6335
962.8,468.5,9.3397,0.6361
965.5,469,9.3384,0.6384
968.3,469.5,9.3368,0.6403
971.1,470,9.3353,0.6422
973.9,470.5,9.3337,0.6445
976.7,471,9.3321,0.6463
979.4,471.5,9.3303,0.6489
982.1,472,9.3287,0.6507
984.9,472.5,9.3268,0.6527
987.7,473,9.3252,0.6546
990.5,473.5,9.3233,0.657
993.3,474,9.3217,0.659
996,474.5,9.3197,0.6614
998.7,475,9.318,0.6634
1001.5,475.5,9.316,0.6657
1004.3,476,9.3142,0.6674
1007.3,476.5,9.312,0.6696
1010.1,477,9.3098,0.6722
1012.9,477.5,9.308,0.6744
1015.6,478,9.306,0.676
1018.3,478.5,9.304,0.6778
1021.1,479,9.3016,0.6808
1023.9,479.5,9.2995,0.6826
1026.7,480,9.2972,0.685
1029.5,480.5,9.2953,0.6872
1032.2,481,9.2928,0.6891
1034.9,481.5,9.2907,0.6909
1037.9,482,9.2881,0.6934
1040.7,482.5,9.2856,0.6954
1043.5,483,9.2836,0.697
1046.3,483.5,9.2808,0.6991
1049.1,484,9.2785,0.7006
1051.8,484.5,9.2758,0.7031
1054.5,485,9.2736,0.7048
1057.3,485.5,9.2708,0.7066
1060.1,486,9.2684,0.708
1062.9,486.5,9.2656,0.7101
1065.7,487,9.2633,0.7114
1068.7,487.5,9.2604,0.7123
1071.4,488,9.2575,0.7141
1074.1,488.5,9.255,0.7154
1076.9,489,9.2519,0.7169
1079.7,489.5,9.2492,0.7183
1082.5,490,9.2463,0.7198
1085.3,490.5,9.2438,0.7213
1088.3,491,9.2407,0.7229
1091,491.5,9.2376,0.7247
1093.7,492,9.235,0.7266
1096.5,492.5,9.2318,0.728
1099.3,493,9.229,0.7289
1102.1,493.5,9.2257,0.7304
1104.9,494,9.2231,0.7318
1107.6,494.5,9.2199,0.7331
1110.3,495,9.2172,0.734
1113.1,495.5,9.2138,0.7354
1115.9,496,9.211,0.7365
1118.7,496.5,9.2077,0.7376
1121.5,497,9.205,0.7382
1124.2,497.5,9.2016,0.7393
1126.9,498,9.1988,0.7403
1129.7,498.5,9.1954,0.7414
1132.5,499,9.1925,0.7423
1135.3,499.5,9.189,0.7434
1138.1,500,9.1861,0.7447
1140.8,500.5,9.1825,0.7459
1143.5,501,9.1795,0.747
1146.3,501.5,9.1759,0.7485
1149.1,502,9.1729,0.7497
1151.9,502.5,9.1693,0.7516
1154.7,503,9.1662,0.7528
1157.7,503.5,9.1625,0.7541
1160.4,504,9.1588,0.7556
1163.1,504.5,9.1556,0.7563
1165.9,505,9.1519,0.7579
1168.7,505.5,9.1486,0.7594
1171.7,506,9.1449,0.7606
1174.5,506.5,9.1411,0.7618
1177.3,507,9.1378,0.7627
1180,507.5,9.1338,0.7637
1182.7,508,9.1304,0.7645
1185.5,508.5,9.1263,0.7655
1188.3,509,9.123,0.7664
1191.3,509.5,9.1189,0.7674
1194.1,510,9.1146,0.7689
1196.9,510.5,9.1111,0.7699
1199.6,511,9.1067,0.7709
1202.3,511.5,9.1032,0.7717
1205.1,512,9.0988,0.7727
1207.9,512.5,9.0951,0.7735
1210.9,513,9.0906,0.7735
1213.7,513.5,9.086,0.7738
1216.5,514,9.0821,0.774
1219.2,514.5,9.0774,0.7746
1221.9,515,9.0734,0.7744
1224.7,515.5,9.0687,0.7734
1227.5,516,9.0646,0.7735
1230.3,516.5,9.0596,0.7739
1233.1,517,9.0553,0.774
1235.8,517.5,9.0504,0.774
1238.5,518,9.0462,0.774
1241.3,518.5,9.0411,0.774
1244.1,519,9.0368,0.7743
1246.9,519.5,9.0313,0.7746
1249.7,520,9.0268,0.7743
1252.4,520.5,9.0214,0.7716
1255.1,521,9.0167,0.7695
1257.9,521.5,9.011,0.7697
1260.7,522,9.0062,0.7704
1263.5,522.5,9.0004,0.7706
1266.3,523,8.9957,0.7707
1269,523.5,8.9898,0.771
1271.7,524,8.9849,0.7714
1274.5,524.5,8.9788,0.7716
1277.3,525,8.9738,0.7718
1280.1,525.5,8.9677,0.7729
1282.9,526,8.9625,0.7732
1285.6,526.5,8.9562,0.7738
1288.3,527,8.9508,0.7739
1291.1,527.5,8.9444,0.774
1293.9,528,8.939,0.7744
1296.7,528.5,8.9326,0.7744
1299.5,529,8.9271,0.7744
1302.2,529.5,8.9203,0.7743
1304.9,530,8.9147,0.7749
1307.7,530.5,8.9078,0.7758
1310.5,531,8.9021,0.7761
1313.3,531.5,8.8951,0.7765
1316.1,532,8.8892,0.7768
1318.8,532.5,8.8819,0.7772
1321.5,533,8.8759,0.7778
1324.3,533.5,8.8687,0.7785
1327.1,534,8.8627,0.7788
1329.9,534.5,8.8553,0.7792
1332.7,535,8.849,0.7797
1335.4,535.5,8.8413,0.7799
1338.1,536,8.8349,0.7798
1340.9,536.5,8.8271,0.7799
1343.7,537,8.8205,0.78
1346.5,537.5,8.8127,0.7802
1349.3,538,8.806,0.7812
1352.3,538.5,8.7978,0.7819
1355,539,8.7895,0.7826
1357.7,539.5,8.7825,0.783
1360.5,540,8.774,0.7835
1363.3,540.5,8.7668,0.7837
1366.1,541,8.7582,0.7845
1368.9,541.5,8.7508,0.7854
1371.6,542,8.7417,0.7869
1374.3,542.5,8.7342,0.7878
1377.1,543,8.7251,0.7891
1379.9,543.5,8.7174,0.7909
1382.7,544,8.708,0.7931
1385.5,544.5,8.7003,0.7946
1388.2,545,8.6907,0.7968
1390.9,545.5,8.6825,0.7983
1393.7,546,8.6727,0.7997
1396.5,546.5,8.6645,0.8012
1399.5,547,8.6544,0.8031
1402.3,547.5,8.6442,0.8055
1405.1,548,8.6356,0.8074
1407.8,548.5,8.6253,0.8093
1410.5,549,8.6165,0.8104
1413.3,549.5,8.6058,0.8115
1416.1,550,8.5968,0.8127
1419.1,550.5,8.5859,0.8144
1421.9,551,8.5749,0.816
1424.7,551.5,8.5657,0.8168
1427.4,552,8.5544,0.8177
1430.1,552.5,8.5449,0.8188
1433.1,553,8.5334,0.8202
1435.9,553.5,8.5217,0.8216
1438.7,554,8.5119,0.8232
1441.5,554.5,8.5,0.8242
1444.3,555,8.49,0.8251
1447,555.5,8.4779,0.8265
1449.7,556,8.4675,0.8283
1452.5,556.5,8.455,0.83
1455.3,557,8.4445,0.8305
1458.1,557.5,8.4319,0.8319
1460.9,558,8.4211,0.8333
1463.6,558.5,8.4082,0.8346
1466.3,559,8.3974,0.8359
1469.1,559.5,8.3842,0.8375
1471.9,560,8.3732,0.8385
1474.7,560.5,8.3597,0.8406
1477.5,561,8.3482,0.8421
1480.2,561.5,8.3345,0.8435
1482.9,562,8.3229,0.8446
1485.7,562.5,8.3086,0.8455
1488.5,563,8.2967,0.8469
1491.3,563.5,8.2824,0.8483
1494.1,564,8.2702,0.8493
1497.1,564.5,8.2555,0.851
1499.8,565,8.2408,0.8517
1502.5,565.5,8.2284,0.8526
1505.3,566,8.2131,0.8531
1508.1,566.5,8.2005,0.8533
1510.9,567,8.1853,0.8542
1513.7,567.5,8.1724,0.8551
1516.7,568,8.1566,0.8555
1519.4,568.5,8.1406,0.8559
1522.1,569,8.1273,0.8563
1524.9,569.5,8.1114,0.8573
1527.7,570,8.0977,0.858
1530.5,570.5,8.0809,0.8588
1533.3,571,8.067,0.8596
1536,571.5,8.0502,0.8605
1538.7,572,8.0361,0.8611
1541.5,572.5,8.0189,0.8615
1544.3,573,8.0043,0.8618
1547.1,573.5,7.9868,0.8623
1549.9,574,7.9721,0.8628
1552.6,574.5,7.9544,0.8633
1555.3,575,7.9395,0.8639
1558.3,575.5,7.9214,0.8639
1561.1,576,7.903,0.8646
1563.9,576.5,7.8875,0.865
1566.7,577,7.8684,0.8654
1569.5,577.5,7.8534,0.866
1572.2,578,7.8339,0.8672
1574.9,578.5,7.818,0.869
1577.7,579,7.7986,0.8718
1580.5,579.5,7.7823,0.8746
1583.3,580,7.7626,0.8766
1586.1,580.5,7.7466,0.8786
1589.1,581,7.7266,0.8815
1591.8,581.5,7.7064,0.8845
1594.5,582,7.6887,0.8863
1597.3,582.5,7.6681,0.8887
1600.1,583,7.6507,0.8905
1602.9,583.5,7.6304,0.8926
1605.7,584,7.6126,0.8949
1608.4,584.5,7.5912,0.8968
1611.1,585,7.5731,0.8985
1614.1,585.5,7.5513,0.9002
1616.9,586,7.5291,0.902
1619.7,586.5,7.5106,0.9039
1622.5,587,7.4881,0.9057
1625.3,587.5,7.4693,0.9069
1628,588,7.4457,0.9083
1630.7,588.5,7.4265,0.9102
1633.7,589,7.4031,0.9128
1636.5,589.5,7.3796,0.9154
1639.3,590,7.3599,0.9175
1642.3,590.5,7.3369,0.9205
1645.1,591,7.3128,0.9227
1647.9,591.5,7.2918,0.9243
1650.6,592,7.2681,0.9268
1653.3,592.5,7.2477,0.9287
1656.3,593,7.2229,0.9306
1659.1,593.5,7.1968,0.9329
1661.9,594,7.1756,0.9342
1664.9,594.5,7.1501,0.9358
1667.7,595,7.1245,0.9384
1670.5,595.5,7.1029,0.9406
1673.5,596,7.0769,0.9428
1676.2,596.5,7.0507,0.9451
1678.9,597,7.0288,0.9469
1681.9,597.5,7.0022,0.9486
1684.7,598,6.9756,0.9506
1687.5,598.5,6.9534,0.9525
1690.3,599,6.9265,0.9541
1693.1,599.5,6.9037,0.9555
1696.1,600,6.8764,0.9584
1698.8,600.5,6.8492,0.9644
1701.5,601,6.8263,0.9688
1704.5,601.5,6.7986,0.9718
1707.3,602,6.7709,0.9732
1710.1,602.5,6.7478,0.9731
1712.9,603,6.7197,0.9729
1715.7,603.5,6.6963,0.9725
1718.7,604,6.6679,0.9721
1721.4,604.5,6.6394,0.9716
1724.1,605,6.6155,0.9715
1727.1,605.5,6.5869,0.9738
1729.9,606,6.5583,0.9763
1732.7,606.5,6.5344,0.9763
1735.5,607,6.5055,0.9753
1738.3,607.5,6.4814,0.9743
1741.3,608,6.4524,0.9742
1744,608.5,6.4231,0.9748
1746.7,609,6.3987,0.9743
1749.5,609.5,6.3695,0.9744
1752.3,610,6.3451,0.9757
1755.3,610.5,6.3156,0.9771
1758.1,611,6.2861,0.9767
1760.9,611.5,6.2614,0.9767
1763.6,612,6.2317,0.9773
1766.3,612.5,6.207,0.9776
1769.3,613,6.1772,0.9786
1772.1,613.5,6.1474,0.9795
1774.9,614,6.1223,0.9797
1777.9,614.5,6.0921,0.9808
1780.7,615,6.0618,0.9816
1783.5,615.5,6.0365,0.9827
1786.5,616,6.0059,0.9842
1789.2,616.5,5.9753,0.9855
1791.9,617,5.9497,0.9869
1794.9,617.5,5.9188,0.989
1797.9,618,5.8876,0.9908
1800.7,618.5,5.8565,0.9928
1803.5,619,5.8303,0.9949
1806.5,619.5,5.7986,0.9982
1809.3,620,5.7668,1.0013
1812.1,620.5,5.74,1.0039
1815.1,621,5.7077,1.0078
1817.8,621.5,5.6751,1.0143
1820.5,622,5.6479,1.0191
1823.5,622.5,5.6148,1.0227
1826.5,623,5.5812,1.0263
1829.5,623.5,5.5475,1.03
1832.3,624,5.5134,1.0347
1835.1,624.5,5.4848,1.0389
1838.1,625,5.4501,1.0454
1841.1,625.5,5.415,1.0532
1843.9,626,5.3795,1.0604
1846.7,626.5,5.3496,1.0672
1849.7,627,5.3133,1.0754
1852.7,627.5,5.2767,1.0851
1855.7,628,5.2394,1.0956
1858.4,628.5,5.2017,1.1053
1861.1,629,5.1699,1.1132
1864.1,629.5,5.1312,1.1235
1867.1,630,5.0921,1.1342
1869.9,630.5,5.0524,1.1445
1872.7,631,5.0189,1.1541
1875.7,631.5,4.9781,1.1653
1878.7,632,4.9371,1.1753
1881.5,632.5,4.8954,1.1843
1884.3,633,4.86,1.1927
1887.3,633.5,4.8171,1.2029
1890.3,634,4.7737,1.2125
1893.3,634.5,4.7295,1.222
1896,635,4.6849,1.2319
1898.7,635.5,4.6474,1.2397
1901.7,636,4.6018,1.2488
1904.7,636.5,4.5556,1.2566
1907.5,637,4.509,1.2641
1910.3,637.5,4.4696,1.2704
1913.3,638,4.4218,1.278
1916.3,638.5,4.3738,1.2858
1919.3,639,4.3255,1.2918
1922.3,639.5,4.2764,1.2967
1925.3,640,4.2269,1.3013
1928.3,640.5,4.1772,1.3054
1931.1,641,4.1271,1.3089
1933.9,641.5,4.0852,1.3113
1936.9,642,4.0349,1.3132
1939.9,642.5,3.9842,1.3137
1942.6,643,3.9336,1.3123
1945.3,643.5,3.8914,1.3099
1948.3,644,3.841,1.3053
1951.1,644.5,3.7904,1.2997
1953.9,645,3.7486,1.2942
1956.9,645.5,3.6988,1.2857
1959.7,646,3.6493,1.2756
1962.5,646.5,3.6085,1.2658
1965.5,647,3.5602,1.2529
1968.2,647.5,3.5126,1.2391
1970.9,648,3.4734,1.2258
1973.7,648.5,3.4271,1.2076
1976.5,649,3.3894,1.1907
1979.3,649.5,3.3453,1.1683
1982.1,650,3.3093,1.1482
1984.8,650.5,3.267,1.1222
1987.5,651,3.233,1.0991
1990.3,651.5,3.1934,1.0706
1992.8,652,3.1616,1.0454
1995.6,652.5,3.1309,1.0194
1998.3,653,3.0956,0.988
2001,653.5,3.0676,0.9612
2003.8,654,3.0355,0.9287
2006.6,654.5,3.0099,0.9018
2009.4,655,2.981,0.8712
2011.9,655.5,2.9583,0.8494
2014.6,656,2.9368,0.831
2017.4,656.5,2.9127,0.8094
2020.2,657,2.8937,0.7894
2023,657.5,2.8725,0.7625
2025.8,658,2.8562,0.737
2028.5,658.5,2.8381,0.7026
2031,659,2.8242,0.6718
2033.8,659.5,2.8112,0.6396
2036.6,660,2.7966,0.6003
2039.4,660.5,2.7856,0.5675
2042.1,661,2.7734,0.5247
2044.8,661.5,2.7641,0.4828
2047.6,662,2.754,0.4294
2050.4,662.5,2.7461,0.3868
2053.2,663,2.7372,0.3396
2056,663.5,2.7304,0.3042
2058.7,664,2.7227,0.2658
2061.4,664.5,2.7168,0.2371
2064.4,665,2.7102,0.2074
2067.2,665.5,2.7039,0.1814
2070,666,2.699,0.1617
2073,666.5,2.6931,0.1412
2075.8,667,2.6876,0.1221
2078.6,667.5,2.6831,0.1082
2081.6,668,2.678,0.0944
2084.6,668.5,2.673,0.0822
2087.3,669,2.668,0.0713
2090,669.5,2.6641,0.0642
2093,670,2.6594,0.0563
2095.8,670.5,2.6547,0.0487
2098.6,671,2.6508,0.0433
2101.6,671.5,2.6463,0.0366
2104.6,672,2.6419,0.0293
2107.6,672.5,2.6375,0.0222
2110.4,673,2.6332,0.016
2113.2,673.5,2.6295,0.0117
2116.2,674,2.6251,0.0064
2119.2,674.5,2.621,0.0006
2122.2,675,2.6167,-0.0047
2124.9,675.5,2.6124,-0.0096
2127.6,676,2.6091,-0.0136
2130.6,676.5,2.6052,-0.0189
2133.6,677,2.6012,-0.0239
2136.6,677.5,2.5972,-0.0268
2139.4,678,2.593,-0.0291
2142.2,678.5,2.5897,-0.0321
2145.2,679,2.5858,-0.0358
2148.2,679.5,2.5818,-0.0401
2151,680,2.5778,-0.0446
2153.8,680.5,2.5745,-0.0481
2156.8,681,2.5706,-0.0523
2159.8,681.5,2.5669,-0.0553
2162.5,682,2.563,-0.0583
2165.2,682.5,2.5598,-0.0603
2168.2,683,2.5559,-0.0629
2171.2,683.5,2.5521,-0.0659
2174,684,2.5483,-0.068
2176.8,684.5,2.5451,-0.0695
2179.8,685,2.5413,-0.0717
2182.8,685.5,2.5375,-0.0747
2185.8,686,2.5337,-0.0774
2188.6,686.5,2.5299,-0.0805
2191.4,687,2.5267,-0.083
2194.4,687.5,2.523,-0.0855
2197.4,688,2.5194,-0.0882
2200.4,688.5,2.5155,-0.0917
2203.1,689,2.5117,-0.0958
2205.8,689.5,2.5087,-0.0987
2208.8,690,2.505,-0.1033
2211.8,690.5,2.5012,-0.1079
2214.8,691,2.4976,-0.1118
2217.6,691.5,2.4938,-0.1159
2220.4,692,2.4906,-0.1182
2223.4,692.5,2.4869,-0.1203
2226.4,693,2.4832,-0.1238
2229.4,693.5,2.4793,-0.1277
2232.2,694,2.4756,-0.1323
2235,694.5,2.4726,-0.1364
2238,695,2.469,-0.1411
2241,695.5,2.4653,-0.1458
2244,696,2.4616,-0.1504
2246.7,696.5,2.4579,-0.1542
2249.4,697,2.4548,-0.1574
2252.4,697.5,2.4512,-0.1613
2255.4,698,2.4474,-0.1652
2258.4,698.5,2.4435,-0.1704
2261.2,699,2.4399,-0.1753
2264,699.5,2.4368,-0.1788
2267,700,2.4333,-0.1841
2270,700.5,2.4298,-0.1892
2273,701,2.4262,-0.1935
2275.8,701.5,2.4224,-0.1983
2278.6,702,2.4193,-0.202
2281.6,702.5,2.4155,-0.2054
2284.6,703,2.4119,-0.2091
2287.6,703.5,2.4083,-0.2137
2290.6,704,2.4046,-0.2173
2293.3,704.5,2.4012,-0.2212
2296,705,2.3982,-0.2244
2299,705.5,2.3946,-0.2273
2302,706,2.391,-0.2317
2305,706.5,2.3872,-0.2365
2308,707,2.3836,-0.24
2311,707.5,2.3797,-0.2421
2313.8,708,2.3757,-0.2443
2316.6,708.5,2.3727,-0.2472
2319.6,709,2.3689,-0.2497
2322.6,709.5,2.3652,-0.2508
2325.6,710,2.3617,-0.252
2328.6,710.5,2.3581,-0.2526
2331.6,711,2.3545,-0.254
2334.6,711.5,2.3508,-0.2563
2337.4,712,2.3471,-0.258
2340.2,712.5,2.3442,-0.259
2343.2,713,2.3407,-0.2605
2346.2,713.5,2.337,-0.2613
2349.2,714,2.3334,-0.2622
2352.2,714.5,2.33,-0.2629
2355.2,715,2.3265,-0.2629
2357.9,715.5,2.323,-0.2639
2360.6,716,2.32,-0.2659
2363.6,716.5,2.3165,-0.2677
2366.6,717,2.3131,-0.2679
2369.6,717.5,2.3097,-0.2672
2372.6,718,2.3062,-0.2662
2375.6,718.5,2.3028,-0.2637
2378.6,719,2.2994,-0.2612
2381.6,719.5,2.2959,-0.2591
2384.6,720,2.2926,-0.2582
2387.6,720.5,2.2893,-0.2579
2390.4,721,2.2861,-0.2581
2393.2,721.5,2.2834,-0.2589
2396.2,722,2.2802,-0.2593
2399.2,722.5,2.2769,-0.2591
2402.2,723,2.2735,-0.2593
2405.2,723.5,2.2702,-0.2586
2408.2,724,2.2671,-0.2592
2411.2,724.5,2.2641,-0.2598
2414.2,725,2.2609,-0.26
2417,725.5,2.2578,-0.261
2419.8,726,2.2553,-0.2624
2422.8,726.5,2.2521,-0.264
2425.8,727,2.249,-0.2649
2428.8,727.5,2.2459,-0.2662
2431.5,728,2.2429,-0.2678
2434.2,728.5,2.2404,-0.2681
2437.2,729,2.2375,-0.2655
2440.2,729.5,2.2346,-0.2562
2443.2,730,2.2317,-0.2491
2446.2,730.5,2.2287,-0.2484
2449,731,2.2258,-0.2485
2451.8,731.5,2.2235,-0.2478
2454.8,732,2.2206,-0.2475
2457.8,732.5,2.2176,-0.2475
2460.8,733,2.2149,-0.248
2463.8,733.5,2.2122,-0.2499
2466.8,734,2.2095,-0.2513
2469.8,734.5,2.2068,-0.2525
2472.8,735,2.2041,-0.2536
2475.6,735.5,2.2015,-0.2558
2478.4,736,2.1993,-0.2586
2481.4,736.5,2.1967,-0.2614
2484.4,737,2.1942,-0.2637
2487.4,737.5,2.1916,-0.267
2490.4,738,2.1891,-0.2707
2493.4,738.5,2.1866,-0.2723
2496.4,739,2.1841,-0.2735
2499.4,739.5,2.1816,-0.2765
2502.4,740,2.179,-0.2791
2505.4,740.5,2.1766,-0.2816
2508.4,741,2.1744,-0.285
2511.4,741.5,2.1722,-0.2884
2514.4,742,2.1701,-0.2911
2517.4,742.5,2.168,-0.2925
2520.4,743,2.1658,-0.295
2523.4,743.5,2.1637,-0.2981
2526.4,744,2.1614,-0.3019
2529.1,744.5,2.1593,-0.3055
2531.8,745,2.1577,-0.3083
2534.8,745.5,2.1558,-0.3112
2537.8,746,2.1537,-0.3141
2540.8,746.5,2.1517,-0.3159
2543.8,747,2.1496,-0.318
2546.8,747.5,2.1474,-0.3211
2549.8,748,2.1453,-0.3244
2552.8,748.5,2.1431,-0.3276
2555.8,749,2.141,-0.3305
2558.8,749.5,2.139,-0.3329
2561.6,750,2.137,-0.3358
2564.4,750.5,2.1355,-0.3385
2567.4,751,2.1336,-0.3407
2570.4,751.5,2.1316,-0.3433
2573.4,752,2.1296,-0.346
2576.4,752.5,2.1276,-0.3478
2579.4,753,2.1256,-0.3501
2582.4,753.5,2.1237,-0.3527
2585.4,754,2.1218,-0.355
2588.2,754.5,2.1199,-0.3576
2591,755,2.1184,-0.3599
2594,755.5,2.1166,-0.3622
2597,756,2.1147,-0.3631
2600,756.5,2.1128,-0.3652
2603,757,2.1109,-0.3664
2606,757.5,2.1091,-0.3677
2609,758,2.1073,-0.3699
2612,758.5,2.1056,-0.3715
2615,759,2.1038,-0.3729
2618,759.5,2.1019,-0.374
2621,760,2.1001,-0.3742
2623.7,760.5,2.0984,-0.3758
2626.4,761,2.0969,-0.3775
2629.4,761.5,2.095,-0.379
2632.4,762,2.0932,-0.3806
2635.4,762.5,2.0915,-0.3824
2638.4,763,2.09,-0.3835
2641.4,763.5,2.0881,-0.385
2644.4,764,2.0863,-0.387
2647.4,764.5,2.0847,-0.3887
2650.4,765,2.083,-0.3906
2653.2,765.5,2.0813,-0.3922
2656,766,2.0798,-0.3935
2659,766.5,2.0781,-0.3959
2662,767,2.0765,-0.3983
2665,767.5,2.0749,-0.4007
2668,768,2.0732,-0.4027
2671,768.5,2.0715,-0.4043
2674,769,2.0699,-0.4065
2677,769.5,2.0682,-0.409
2680,770,2.0667,-0.4112
2683,770.5,2.0652,-0.4128
2686,771,2.0635,-0.4142
2689,771.5,2.0619,-0.416
2691.8,772,2.0603,-0.4181
2694.6,772.5,2.059,-0.4194
2697.6,773,2.0574,-0.4201
2700.6,773.5,2.0557,-0.4195
2703.6,774,2.0541,-0.4194
2706.6,774.5,2.0524,-0.4201
2709.6,775,2.0508,-0.4211
2712.6,775.5,2.0493,-0.4221
2715.6,776,2.0476,-0.4246
2718.6,776.5,2.0463,-0.4277
2721.6,777,2.0449,-0.4302
2724.6,777.5,2.0432,-0.4337
2727.6,778,2.0417,-0.4363
2730.6,778.5,2.0403,-0.4386
2733.6,779,2.0388,-0.4405
2736.6,779.5,2.0373,-0.4416
2739.6,780,2.036,-0.4427
2742.3,780.5,2.0345,-0.4444
2745.3,781,2.0332,-0.4454
2748.6,781.5,2.0314,-0.4445
2751.3,782,2.03,-0.4444
2754,782.5,2.0288,-0.4488
2757,783,2.0274,-0.4634
2760,783.5,2.0258,-0.4769
2763,784,2.0245,-0.4808
2766,784.5,2.0231,-0.4801
2769,785,2.0216,-0.478
2772,785.5,2.0201,-0.4749
2775,786,2.0188,-0.4731
2778,786.5,2.0175,-0.4717
2781,787,2.016,-0.4694
2784,787.5,2.0146,-0.4659
2787,788,2.0131,-0.4613
2790,788.5,2.0116,-0.4568
2793,789,2.0101,-0.4531
2796,789.5,2.0087,-0.4498
2799,790,2.0073,-0.4469
2801.8,790.5,2.006,-0.444
2804.6,791,2.0048,-0.4423
2807.6,791.5,2.0034,-0.4402
2810.6,792,2.0021,-0.4369
2813.6,792.5,2.0008,-0.4346
2816.6,793,1.9993,-0.4324
2819.6,793.5,1.9979,-0.4306
2822.6,794,1.9966,-0.428
2825.6,794.5,1.9953,-0.4255
2828.6,795,1.994,-0.4226
2831.6,795.5,1.9926,-0.4188
2834.6,796,1.9912,-0.4151
2837.6,796.5,1.9898,-0.412
2840.6,797,1.9885,-0.4096
2843.4,797.5,1.9872,-0.4073
2846.2,798,1.9862,-0.4044
2849.2,798.5,1.9849,-0.4007
2852.2,799,1.9835,-0.397
2855.2,799.5,1.9821,-0.3937
2858.2,800,1.9807,-0.389
2861.2,800.5,1.9794,-0.384
2864.2,801,1.9781,-0.3807
2867.2,801.5,1.9769,-0.3777
2870.2,802,1.9755,-0.3745
2872.9,802.5,1.9743,-0.3729
2875.6,803,1.9733,-0.3714
2878.6,803.5,1.9721,-0.3698
2881.6,804,1.9709,-0.3693
2884.6,804.5,1.9695,-0.3692
2887.6,805,1.9683,-0.3676
2890.6,805.5,1.9671,-0.3652
2893.6,806,1.9659,-0.3635
2896.6,806.5,1.9646,-0.3612
2899.6,807,1.9634,-0.3607
2902.6,807.5,1.9622,-0.3615
2905.6,808,1.9609,-0.3637
2908.6,808.5,1.9598,-0.3661
2911.6,809,1.9587,-0.3689
2914.4,809.5,1.9575,-0.3714
2917.2,810,1.9565,-0.3744
2920.2,810.5,1.9554,-0.3792
2923.2,811,1.9542,-0.3832
2926.2,811.5,1.953,-0.3874
2929.2,812,1.9518,-0.3934
2932.2,812.5,1.9506,-0.4002
2935.2,813,1.9495,-0.407
2938.2,813.5,1.9484,-0.4149
2941.2,814,1.9473,-0.4228
2944.2,814.5,1.946,-0.4308
2947.2,815,1.9449,-0.4387
2950,815.5,1.9437,-0.4469
2952.8,816,1.9428,-0.4541
2955.8,816.5,1.9418,-0.4621
2958.8,817,1.9406,-0.4701
2961.8,817.5,1.9394,-0.4779
2964.8,818,1.9383,-0.4857
2967.8,818.5,1.9373,-0.4941
2970.8,819,1.9361,-0.5025
2973.8,819.5,1.9351,-0.5112
2976.8,820,1.9339,-0.5187
2979.8,820.5,1.9328,-0.5266
2982.8,821,1.9316,-0.5354
2985.8,821.5,1.9303,-0.5431
2988.8,822,1.9292,-0.5506
2991.8,822.5,1.9283,-0.5601
2994.8,823,1.9272,-0.5692
2997.5,823.5,1.9261,-0.5771
3000.2,824,1.9251,-0.5835
3003.2,824.5,1.924,-0.5915
3006.2,825,1.923,-0.6004
3009.2,825.5,1.922,-0.6084
3012.2,826,1.9209,-0.616
3015.2,826.5,1.9198,-0.6225
3018.2,827,1.9187,-0.6294
3021.2,827.5,1.9175,-0.6366
3024.2,828,1.9164,-0.6434
3027.2,828.5,1.9154,-0.6493
3030.2,829,1.9142,-0.6541
3033.2,829.5,1.9131,-0.6581
3036.2,830,1.9121,-0.6622
3039.2,830.5,1.9109,-0.6657
3042.2,831,1.9099,-0.6701
3045.2,831.5,1.9088,-0.6738
3048.2,832,1.9076,-0.6762
3051.2,832.5,1.9065,-0.6793
3054.2,833,1.9054,-0.6825
3057.2,833.5,1.9043,-0.6856
3060.2,834,1.9034,-0.6882
3063.2,834.5,1.9024,-0.6908
3066.2,835,1.9013,-0.6928
3069.2,835.5,1.9002,-0.6939
3072.2,836,1.8992,-0.6955
3075.2,836.5,1.8983,-0.6962
3078.2,837,1.8973,-0.697
3081.2,837.5,1.8963,-0.6984
3084.2,838,1.8953,-0.7011
3087.2,838.5,1.8943,-0.7041
3090.2,839,1.8933,-0.7059
3093.2,839.5,1.8922,-0.7084
3096.2,840,1.891,-0.7114
3099.2,840.5,1.8899,-0.7141
3102.2,841,1.8889,-0.7172
3105.2,841.5,1.8877,-0.7197
3108,842,1.8867,-0.722
3110.8,842.5,1.8859,-0.7245
3113.8,843,1.885,-0.7273
3116.8,843.5,1.884,-0.73
3119.8,844,1.883,-0.7322
3122.8,844.5,1.8818,-0.7336
3125.8,845,1.8809,-0.7354
3128.8,845.5,1.8798,-0.7366
3131.8,846,1.8788,-0.7378
3134.8,846.5,1.8779,-0.74
3137.8,847,1.8768,-0.743
3140.8,847.5,1.8758,-0.745
3143.8,848,1.8749,-0.7457
3146.8,848.5,1.874,-0.7455
3149.8,849,1.8731,-0.7456
3152.8,849.5,1.872,-0.7461
3155.8,850,1.8709,-0.748
3158.8,850.5,1.8698,-0.7491
3161.6,851,1.8687,-0.7502
3164.4,851.5,1.8679,-0.7521
3167.4,852,1.8671,-0.7542
3170.4,852.5,1.8662,-0.7552
3173.4,853,1.8652,-0.7565
3176.4,853.5,1.8642,-0.7571
3179.4,854,1.8631,-0.7575
3182.4,854.5,1.862,-0.7578
3185.4,855,1.861,-0.7597
3188.4,855.5,1.8601,-0.7617
3191.6,856,1.8593,-0.7645
3194.8,856.5,1.8581,-0.7674
3197.8,857,1.8571,-0.7689
3200.8,857.5,1.8561,-0.7702
3203.8,858,1.8552,-0.7717
3206.8,858.5,1.8543,-0.7742
3209.8,859,1.8533,-0.7764
3212.8,859.5,1.8524,-0.7799
3215.8,860,1.8514,-0.7834
3218.8,860.5,1.8504,-0.7851
3221.8,861,1.8494,-0.7885
3224.8,861.5,1.8484,-0.7916
3227.8,862,1.8476,-0.7948
3230.8,862.5,1.8467,-0.7983
3233.6,863,1.8457,-0.8002
3236.4,863.5,1.8449,-0.8009
3239.4,864,1.8439,-0.8019
3242.4,864.5,1.843,-0.8038
3245.4,865,1.8421,-0.8065
3248.4,865.5,1.8412,-0.8086
3251.4,866,1.8404,-0.811
3254.4,866.5,1.8394,-0.8126
3257.4,867,1.8385,-0.813
3260.4,867.5,1.8375,-0.8136
3263.4,868,1.8366,-0.8148
3266.4,868.5,1.8359,-0.8168
3269.4,869,1.8352,-0.8175
3272.4,869.5,1.8345,-0.8192
3275.4,870,1.8337,-0.8206
3278.1,870.5,1.8328,-0.822
3280.8,871,1.832,-0.8238
3283.8,871.5,1.831,-0.8252
3286.8,872,1.8302,-0.8266
3289.8,872.5,1.8294,-0.8292
3292.8,873,1.8285,-0.8328
3295.8,873.5,1.8276,-0.8369
3298.8,874,1.8268,-0.841
3302.1,874.5,1.8259,-0.8439
3305.4,875,1.8249,-0.8459
3308.4,875.5,1.824,-0.8476
3311.4,876,1.8231,-0.8496
3314.4,876.5,1.8223,-0.8524
3317.4,877,1.8214,-0.8553
3320.4,877.5,1.8207,-0.8569
3323.4,878,1.8197,-0.8597
3326.4,878.5,1.8188,-0.8623
3329.4,879,1.8179,-0.8642
3332.4,879.5,1.8171,-0.8672
3335.4,880,1.8163,-0.8693
3338.4,880.5,1.8154,-0.8726
3341.4,881,1.8146,-0.8777
3344.4,881.5,1.8137,-0.882
3347.4,882,1.8128,-0.8853
3350.4,882.5,1.812,-0.8881
3353.4,883,1.8113,-0.8894
3356.4,883.5,1.8106,-0.8912
3359.4,884,1.8098,-0.893
3362.4,884.5,1.8089,-0.8944
3365.6,885,1.808,-0.8982
3368.8,885.5,1.8071,-0.9036
3371.8,886,1.8064,-0.9063
3374.8,886.5,1.8057,-0.9102
3377.8,887,1.805,-0.9149
3380.8,887.5,1.8042,-0.9198
3383.8,888,1.8033,-0.9237
3386.8,888.5,1.8024,-0.9274
3389.8,889,1.8016,-0.9313
3392.8,889.5,1.8008,-0.9361
3395.8,890,1.7999,-0.9398
3398.8,890.5,1.7992,-0.9445
3401.8,891,1.7984,-0.95
3405,891.5,1.7976,-0.9533
3408.2,892,1.7967,-0.9569
3411.2,892.5,1.7959,-0.9593
3414.2,893,1.7951,-0.9613
3417.2,893.5,1.7943,-0.9644
3420.2,894,1.7934,-0.9675
3423.2,894.5,1.7927,-0.9686
3426.2,895,1.7919,-0.9703
3429.2,895.5,1.7913,-0.9739
3432.2,896,1.7906,-0.9768
3435.2,896.5,1.7899,-0.9781
3438.2,897,1.7892,-0.9806
3441.2,897.5,1.7886,-0.9842
3444.2,898,1.788,-0.9872
3447.2,898.5,1.7873,-0.992
3450,899,1.7866,-0.9971
3452.8,899.5,1.7859,-1.0012
3455.8,900,1.7851,-1.0051
3458.8,900.5,1.7844,-1.0079
3461.8,901,1.7836,-1.0116
3464.8,901.5,1.7829,-1.0149
3467.8,902,1.7823,-1.0194
3470.8,902.5,1.7816,-1.0235
3473.8,903,1.7809,-1.0274
3476.8,903.5,1.7803,-1.0317
3479.8,904,1.7797,-1.0333
3482.8,904.5,1.7791,-1.034
3485.8,905,1.7785,-1.0363
3488.8,905.5,1.7777,-1.0379
3491.8,906,1.7769,-1.0393
3494.8,906.5,1.7762,-1.0411
3497.8,907,1.7755,-1.0439
3500.8,907.5,1.775,-1.0458
3503.8,908,1.7744,-1.0473
3506.8,908.5,1.7737,-1.0479
3509.8,909,1.7731,-1.0489
3512.8,909.5,1.7725,-1.0507
3516,910,1.7718,-1.0518
3519,910.5,1.771,-1.0559
3522,911,1.7706,-1.0606
3525.2,911.5,1.77,-1.0663
3528.2,912,1.7694,-1.0713
3531.2,912.5,1.7688,-1.0777
3534.2,913,1.7681,-1.0833
3537.2,913.5,1.7675,-1.0876
3540.2,914,1.7668,-1.0894
3543.2,914.5,1.7662,-1.0908
3546.2,915,1.7655,-1.0938
3549.2,915.5,1.765,-1.0976
3552.2,916,1.7644,-1.1009
3555.2,916.5,1.7638,-1.1044
3558.2,917,1.7632,-1.1084
3561.2,917.5,1.7625,-1.1107
3564.2,918,1.762,-1.1129
3567.2,918.5,1.7615,-1.1154
3570.2,919,1.7608,-1.1169
3573.2,919.5,1.7602,-1.1194
3576.2,920,1.7595,-1.1229
3579.2,920.5,1.759,-1.1243
3582.2,921,1.7585,-1.1237
3585.2,921.5,1.7579,-1.1246
3588.2,922,1.7574,-1.1269
3591.2,922.5,1.7568,-1.129
3594.2,923,1.7562,-1.1311
3597.2,923.5,1.7556,-1.1334
3600.2,924,1.7551,-1.1351
3603.2,924.5,1.7546,-1.1361
3606.2,925,1.7541,-1.1382
3609.2,925.5,1.7536,-1.1397
3612.2,926,1.7531,-1.1405
3615.2,926.5,1.7525,-1.1417
3618.2,927,1.7521,-1.1418
3621.2,927.5,1.7516,-1.141
3624.2,928,1.751,-1.1394
3627.2,928.5,1.7505,-1.1393
3630.2,929,1.7499,-1.1403
3633.2,929.5,1.7495,-1.1404
3636.2,930,1.7491,-1.1416
3639.2,930.5,1.7487,-1.1437
3642.5,931,1.7481,-1.1459
3645.8,931.5,1.7474,-1.1465
3648.8,932,1.7469,-1.1456
3651.8,932.5,1.7464,-1.1447
3654.8,933,1.7459,-1.145
3657.8,933.5,1.7454,-1.1462
3660.8,934,1.745,-1.148
3663.8,934.5,1.7444,-1.1514
3666.8,935,1.744,-1.1551
3669.8,935.5,1.7435,-1.1592
3672.8,936,1.7431,-1.163
3675.8,936.5,1.7427,-1.1637
3678.8,937,1.7422,-1.1624
3681.8,937.5,1.7416,-1.1616
3684.8,938,1.7411,-1.1641
3687.8,938.5,1.7406,-1.1682
3691,939,1.7403,-1.1725
3694.2,939.5,1.7398,-1.1781
3697.2,940,1.7394,-1.1802
3700.2,940.5,1.739,-1.1818
3703.2,941,1.7386,-1.1829
3706.2,941.5,1.7382,-1.1834
3709.2,942,1.7377,-1.183
3712.2,942.5,1.7373,-1.1839
3715.2,943,1.7368,-1.1852
3718.4,943.5,1.7362,-1.1862
3721.6,944,1.736,-1.1884
3724.6,944.5,1.7356,-1.1903
3727.6,945,1.7351,-1.1922
3730.6,945.5,1.7346,-1.1941
3733.6,946,1.7342,-1.1968
3736.6,946.5,1.7338,-1.1974
3739.6,947,1.7335,-1.1982
3742.6,947.5,1.7332,-1.1988
3745.6,948,1.7329,-1.1985
3748.6,948.5,1.7324,-1.198
3751.6,949,1.7319,-1.1982
3754.6,949.5,1.7315,-1.1974
3757.6,950,1.7311,-1.1965
3760.6,950.5,1.7307,-1.196
3763.6,951,1.7304,-1.1964
3766.6,951.5,1.73,-1.1981
3769.6,952,1.7296,-1.2018
3772.6,952.5,1.7293,-1.2058
3775.6,953,1.729,-1.2072
3778.6,953.5,1.7285,-1.2092
3781.6,954,1.7281,-1.2103
3784.6,954.5,1.7277,-1.2114
3787.6,955,1.7273,-1.215
3790.6,955.5,1.7269,-1.2172
3793.9,956,1.7265,-1.2181
3797.2,956.5,1.7259,-1.2193
3800.2,957,1.7254,-1.221
3803.2,957.5,1.725,-1.222
3806.2,958,1.7247,-1.2234
3809.2,958.5,1.7244,-1.225
3812.2,959,1.724,-1.2265
3815.2,959.5,1.7236,-1.2277
3818.2,960,1.7233,-1.2284
3821.2,960.5,1.723,-1.2286
3824.2,961,1.7225,-1.2296
3827.4,961.5,1.7221,-1.2316
3830.9,962,1.7217,-1.2321
3834.1,962.5,1.7214,-1.2328
3837.4,963,1.7209,-1.2327
3840.7,963.5,1.7204,-1.2331
3843.9,964,1.7202,-1.2345
3847.1,964.5,1.7198,-1.2351
3850.1,965,1.7196,-1.234
3853.3,965.5,1.7192,-1.2336
3856.5,966,1.7187,-1.2348
3859.5,966.5,1.7184,-1.2375
3862.5,967,1.718,-1.2404
3865.8,967.5,1.7178,-1.2419
3869.1,968,1.7175,-1.2418
3872.1,968.5,1.7171,-1.2432
3875.1,969,1.7165,-1.2443
3878.1,969.5,1.7161,-1.2428
3881.1,970,1.7158,-1.2425
3884.1,970.5,1.7154,-1.2425
3887.3,971,1.7152,-1.2432
3890.5,971.5,1.7148,-1.2451
3893.5,972,1.7144,-1.2454
3896.5,972.5,1.7141,-1.2467
3899.5,973,1.7136,-1.2468
3902.5,973.5,1.7132,-1.2432
3905.5,974,1.7129,-1.2411
3908.7,974.5,1.7127,-1.2407
3911.9,975,1.7123,-1.2421
3914.9,975.5,1.712,-1.2426
3917.9,976,1.7117,-1.2422
3920.9,976.5,1.7113,-1.2417
3923.9,977,1.711,-1.2413
3926.9,977.5,1.7107,-1.2406
3929.9,978,1.7103,-1.2401
3933.2,978.5,1.7101,-1.2405
3936.5,979,1.7096,-1.2425
3939.5,979.5,1.7092,-1.2464
3942.5,980,1.7089,-1.2494
3945.5,980.5,1.7087,-1.2518
3948.5,981,1.7084,-1.2542
3951.5,981.5,1.708,-1.2568
3954.2,982,1.7076,-1.2592
3957.2,982.5,1.7073,-1.261
3960.5,983,1.707,-1.263
3963.5,983.5,1.7068,-1.2632
3966.2,984,1.7064,-1.2615
3969.2,984.5,1.7061,-1.2594
3972.2,985,1.7057,-1.2597
3975.2,985.5,1.7055,-1.2603
3978.2,986,1.7052,-1.2618
3980.9,986.5,1.7049,-1.2645
3983.9,987,1.7045,-1.2682
3986.9,987.5,1.7041,-1.2712
3989.9,988,1.7039,-1.2723
3992.9,988.5,1.7038,-1.2716
3995.9,989,1.7035,-1.2705
3998.9,989.5,1.7031,-1.2701
4001.9,990,1.7027,-1.2694
4004.9,990.5,1.7024,-1.27
4007.9,991,1.7021,-1.2731
4010.9,991.5,1.7017,-1.2768
4013.7,992,1.7014,-1.2793
4016.5,992.5,1.7012,-1.2803
4019.5,993,1.7009,-1.2808
4022.5,993.5,1.7005,-1.2809
4025.5,994,1.7002,-1.2809
4028.5,994.5,1.7,-1.2817
4031.5,995,1.6996,-1.2835
4034.5,995.5,1.6993,-1.2864
4037.5,996,1.6989,-1.2909
4040.5,996.5,1.6985,-1.2962
4043.7,997,1.6982,-1.3005
4046.7,997.5,1.6978,-1.3047
4049.5,998,1.6976,-1.3077
4052.5,998.5,1.6972,-1.3099
4055.5,999,1.6969,-1.3128
4058.5,999.5,1.6967,-1.3179
4061.5,1000,1.6965,-1.3239
4064.5,1000.5,1.6963,-1.3293
4067.5,1001,1.696,-1.335
4070.5,1001.5,1.6957,-1.3394
4073.5,1002,1.6953,-1.3425
4076.5,1002.5,1.695,-1.3466
4079.5,1003,1.6946,-1.3527
4082.5,1003.5,1.6942,-1.3593
4085.5,1004,1.6939,-1.3663
4088.5,1004.5,1.6937,-1.3722
4091.5,1005,1.6934,-1.3764
4094.5,1005.5,1.6931,-1.377
4097.5,1006,1.6929,-1.3781
4100.5,1006.5,1.6926,-1.3816
4103.5,1007,1.6922,-1.389
4106.5,1007.5,1.6919,-1.3978
4109.5,1008,1.6917,-1.4046
4112.5,1008.5,1.6914,-1.4088
4115.5,1009,1.691,-1.4113
4118.5,1009.5,1.6906,-1.4136
4121.5,1010,1.6901,-1.4168
4124.5,1010.5,1.6897,-1.4213
4127.5,1011,1.6894,-1.4268
4130.5,1011.5,1.6891,-1.432
4133.5,1012,1.6889,-1.4352
4136.5,1012.5,1.6887,-1.4391
4139.5,1013,1.6885,-1.4437
4142.5,1013.5,1.6881,-1.4484
4145.3,1014,1.6878,-1.4522
4148.1,1014.5,1.6876,-1.454
4151.1,1015,1.6872,-1.4568
4154.1,1015.5,1.6868,-1.4593
4157.1,1016,1.6865,-1.4627
4160.1,1016.5,1.6862,-1.4674
4163.1,1017,1.6859,-1.4707
4166.1,1017.5,1.6856,-1.4744
4169.1,1018,1.6853,-1.4775
4172.1,1018.5,1.6849,-1.4802
4175.1,1019,1.6846,-1.4828
4178.1,1019.5,1.6843,-1.486
4181.1,1020,1.6839,-1.4876
4184.1,1020.5,1.6836,-1.4881
4187.1,1021,1.6832,-1.4921
4190.1,1021.5,1.683,-1.4958
4193.1,1022,1.6826,-1.4982
4196.1,1022.5,1.6822,-1.5009
4199.1,1023,1.6817,-1.5051
4202.1,1023.5,1.6816,-1.507
4205.1,1024,1.6812,-1.5081
4208.1,1024.5,1.6809,-1.5098
4211.1,1025,1.6805,-1.5125
4214.1,1025.5,1.6803,-1.5138
4216.8,1026,1.6801,-1.5166
4219.5,1026.5,1.6799,-1.5196
4222.5,1027,1.6796,-1.5216
4225.8,1027.5,1.6794,-1.5246
4229.1,1028,1.6791,-1.5301
4232.1,1028.5,1.6787,-1.534
4235.1,1029,1.6783,-1.5376
4238.1,1029.5,1.6781,-1.5395
4241.3,1030,1.6778,-1.5411
4244.5,1030.5,1.6775,-1.5466
4247.5,1031,1.6773,-1.5529
4250.5,1031.5,1.6769,-1.5577
4253.5,1032,1.6765,-1.5631
4256.5,1032.5,1.6762,-1.5679
4259.5,1033,1.6759,-1.5721
4262.3,1033.5,1.6756,-1.5761
4265.1,1034,1.6753,-1.5795
4268.1,1034.5,1.6749,-1.5838
4271.1,1035,1.6745,-1.587
4273.8,1035.5,1.6742,-1.5905
4276.5,1036,1.674,-1.5934
4279.5,1036.5,1.6737,-1.5959
4282.5,1037,1.6735,-1.5983
4285.5,1037.5,1.6732,-1.6008
4288.5,1038,1.6731,-1.6036
4291.3,1038.5,1.6727,-1.6082
4294.1,1039,1.6724,-1.6124
4297.1,1039.5,1.6721,-1.6186
4300.1,1040,1.6719,-1.6261
4303.1,1040.5,1.6715,-1.6328
4306.1,1041,1.6713,-1.6395
4309.1,1041.5,1.6709,-1.6432
4312.1,1042,1.6706,-1.6464
4315.1,1042.5,1.6704,-1.6474
4318.1,1043,1.67,-1.6478
4320.9,1043.5,1.6697,-1.6488
4323.7,1044,1.6695,-1.6511
4326.7,1044.5,1.6692,-1.6563
4329.7,1045,1.6689,-1.66
4332.7,1045.5,1.6685,-1.6621
4335.7,1046,1.6683,-1.6649
4338.7,1046.5,1.6681,-1.6663
4341.7,1047,1.6678,-1.6674
4344.7,1047.5,1.6675,-1.6701
4347.7,1048,1.6672,-1.6731
4350.7,1048.5,1.6669,-1.6751
4353.7,1049,1.6666,-1.68
4356.7,1049.5,1.6662,-1.6852
4359.7,1050,1.6659,-1.6908
4362.7,1050.5,1.6656,-1.6961
4365.7,1051,1.6653,-1.7012
4368.7,1051.5,1.6651,-1.7045
4371.7,1052,1.6648,-1.7061
4374.7,1052.5,1.6645,-1.7086
4377.4,1053,1.6642,-1.7098
4380.1,1053.5,1.664,-1.7114
4383.1,1054,1.6638,-1.7148
4386.1,1054.5,1.6635,-1.7181
4389.1,1055,1.6632,-1.7218
4392.1,1055.5,1.663,-1.7261
4395.1,1056,1.6629,-1.7319
4398.1,1056.5,1.6626,-1.7364
4401.1,1057,1.6623,-1.7389
4404.1,1057.5,1.6619,-1.7434
4407.1,1058,1.6617,-1.7463
4410.1,1058.5,1.6615,-1.7486
4413.1,1059,1.6611,-1.7511
4416.1,1059.5,1.6608,-1.7536
4418.9,1060,1.6606,-1.7565
4421.7,1060.5,1.6604,-1.7598
4424.7,1061,1.66,-1.765
4427.7,1061.5,1.6597,-1.7701
4430.7,1062,1.6595,-1.7758
4433.7,1062.5,1.6593,-1.7815
4436.5,1063,1.6591,-1.7866
4439.3,1063.5,1.6588,-1.7901
4442.3,1064,1.6586,-1.7935
4445.3,1064.5,1.6584,-1.7978
4448,1065,1.6582,-1.8011
4450.7,1065.5,1.6579,-1.804
4453.7,1066,1.6576,-1.8099
4456.7,1066.5,1.6573,-1.8158
4459.7,1067,1.6571,-1.8202
4462.7,1067.5,1.6568,-1.8272
4465.7,1068,1.6565,-1.8361
4468.7,1068.5,1.6563,-1.8429
4471.5,1069,1.656,-1.8495
4474.3,1069.5,1.6558,-1.8551
4477.3,1070,1.6556,-1.8622
4480.3,1070.5,1.6554,-1.8688
4483.3,1071,1.6551,-1.8751
4486.3,1071.5,1.6549,-1.8805
4489.3,1072,1.6546,-1.8852
4492.3,1072.5,1.6543,-1.8902
4495.1,1073,1.6541,-1.8941
4497.9,1073.5,1.654,-1.8991
4500.9,1074,1.6536,-1.9065
4503.9,1074.5,1.6532,-1.9111
4506.9,1075,1.653,-1.9156
4509.9,1075.5,1.6527,-1.9209
4512.9,1076,1.6525,-1.9286
4515.6,1076.5,1.6522,-1.9366
4518.3,1077,1.652,-1.9417
4521.3,1077.5,1.6519,-1.9457
4524.3,1078,1.6516,-1.9471
4527.3,1078.5,1.6512,-1.9485
4530.3,1079,1.6508,-1.9506
4533.3,1079.5,1.6505,-1.9548
4536.3,1080,1.6503,-1.9592
4539.1,1080.5,1.6498,-1.9642
4541.9,1081,1.6497,-1.9698
4544.9,1081.5,1.6496,-1.9763
4547.9,1082,1.6492,-1.9822
4550.9,1082.5,1.6489,-1.988
4553.9,1083,1.6486,-1.9919
4556.9,1083.5,1.6485,-1.9978
4559.7,1084,1.6482,-2.0031
4562.5,1084.5,1.6478,-2.0055
4565.5,1085,1.6475,-2.0092
4568.5,1085.5,1.6472,-2.0154
4571.5,1086,1.6469,-2.0247
4574.5,1086.5,1.6466,-2.032
4577.2,1087,1.6463,-2.0353
4579.9,1087.5,1.6461,-2.0389
4582.9,1088,1.6459,-2.0437
4585.9,1088.5,1.6458,-2.048
4588.9,1089,1.6455,-2.0524
4591.9,1089.5,1.6453,-2.0563
4594.9,1090,1.6451,-2.061
4597.7,1090.5,1.6448,-2.0654
4600.5,1091,1.6445,-2.07
4603.5,1091.5,1.6442,-2.0787
4606.5,1092,1.6439,-2.0884
4609.5,1092.5,1.6437,-2.0977
4612.5,1093,1.6434,-2.104
4615.3,1093.5,1.6432,-2.1081
4618.1,1094,1.643,-2.1104
4621.1,1094.5,1.6426,-2.114
4624.1,1095,1.6424,-2.1144
4627.1,1095.5,1.6422,-2.115
4630.1,1096,1.6419,-2.1194
4633.1,1096.5,1.6416,-2.1248
4636.1,1097,1.6413,-2.1289
4638.8,1097.5,1.6411,-2.1299
4641.5,1098,1.6408,-2.1307
4644.5,1098.5,1.6405,-2.1326
4647.5,1099,1.6402,-2.1367
4650.5,1099.5,1.6399,-2.1441
4653.5,1100,1.6396,-2.1533
4656.5,1100.5,1.6393,-2.1589
4659.5,1101,1.6391,-2.1637
4662.3,1101.5,1.6388,-2.1659
4665.1,1102,1.6385,-2.1671
4668.1,1102.5,1.6383,-2.17
4671.1,1103,1.6379,-2.1758
4674.1,1103.5,1.6376,-2.1825
4676.9,1104,1.6372,-2.1883
4679.7,1104.5,1.637,-2.1941
4682.7,1105,1.6368,-2.2003
4685.7,1105.5,1.6365,-2.2036
4688.4,1106,1.6362,-2.2077
4691.1,1106.5,1.6359,-2.2117
4694.1,1107,1.6357,-2.217
4697.1,1107.5,1.6356,-2.2213
4699.9,1108,1.6354,-2.2253
4702.7,1108.5,1.6352,-2.2279
4705.7,1109,1.6349,-2.2301
4708.7,1109.5,1.6346,-2.2317
4711.5,1110,1.6343,-2.2334
4714.3,1110.5,1.634,-2.236
4717.3,1111,1.6338,-2.242
4720.3,1111.5,1.6336,-2.2491
4723.3,1112,1.6333,-2.2545
4726,1112.5,1.633,-2.2603
4728.7,1113,1.6328,-2.2652
4731.7,1113.5,1.6324,-2.2685
4734.7,1114,1.6321,-2.2677
4737.5,1114.5,1.6318,-2.2663
4740.3,1115,1.6315,-2.2666
4743.3,1115.5,1.6313,-2.2688
4746.3,1116,1.6311,-2.2691
4749.1,1116.5,1.6309,-2.2709
4751.9,1117,1.6307,-2.2726
4754.9,1117.5,1.6304,-2.2728
4757.9,1118,1.6302,-2.2722
4760.9,1118.5,1.6299,-2.2745
4763.9,1119,1.6295,-2.2781
4766.9,1119.5,1.6292,-2.2829
4769.6,1120,1.6289,-2.2894
4772.3,1120.5,1.6287,-2.2964
4775.3,1121,1.6284,-2.3038
4778.3,1121.5,1.6281,-2.3097
4781.3,1122,1.6276,-2.3159
4784.1,1122.5,1.6273,-2.3221
4786.9,1123,1.6271,-2.3281
4789.9,1123.5,1.6267,-2.3331
4792.9,1124,1.6265,-2.3356
4795.9,1124.5,1.6262,-2.3367
4798.9,1125,1.6258,-2.3373
4801.7,1125.5,1.6254,-2.3366
4804.5,1126,1.6251,-2.3342
4807.5,1126.5,1.6249,-2.3357
4810.5,1127,1.6246,-2.341
4813.5,1127.5,1.6243,-2.3446
4816.2,1128,1.624,-2.3461
4818.9,1128.5,1.6238,-2.3472
4821.9,1129,1.6235,-2.347
4824.9,1129.5,1.6234,-2.3454
4827.9,1130,1.6232,-2.3455
4830.9,1130.5,1.623,-2.345
4833.7,1131,1.6227,-2.3456
4836.5,1131.5,1.6224,-2.3472
4839.5,1132,1.6222,-2.3489
4842.5,1132.5,1.6218,-2.3509
4845.3,1133,1.6215,-2.3544
4848.1,1133.5,1.6212,-2.358
4851.1,1134,1.6209,-2.3611
4853.8,1134.5,1.6207,-2.364
4856.5,1135,1.6205,-2.3648
4859.5,1135.5,1.6202,-2.3642
4862.5,1136,1.62,-2.3661
4865.3,1136.5,1.6199,-2.3694
4868.1,1137,1.6197,-2.3714
4871.1,1137.5,1.6193,-2.3728
4873.9,1138,1.619,-2.3724
4876.7,1138.5,1.6187,-2.3719
4879.7,1139,1.6183,-2.3727
4882.7,1139.5,1.6181,-2.3737
4885.7,1140,1.6177,-2.3739
4888.4,1140.5,1.6176,-2.3751
4891.1,1141,1.6174,-2.377
4894.1,1141.5,1.6171,-2.3773
4897.1,1142,1.6168,-2.3785
4899.9,1142.5,1.6164,-2.3811
4902.7,1143,1.6161,-2.3846
4905.7,1143.5,1.6158,-2.3905
4908.7,1144,1.6155,-2.3975
4911.5,1144.5,1.6151,-2.4004
4914.3,1145,1.6148,-2.3993
4917,1145.5,1.6145,-2.3999
4919.7,1146,1.6143,-2.4039
4922.7,1146.5,1.614,-2.4083
4925.5,1147,1.6136,-2.4111
4928.3,1147.5,1.6135,-2.4131
4931.3,1148,1.6132,-2.4159
4934.1,1148.5,1.6128,-2.4179
4936.9,1149,1.6125,-2.4182
4939.6,1149.5,1.6122,-2.4189
4942.3,1150,1.612,-2.4197
4945.3,1150.5,1.6117,-2.4209
4948.1,1151,1.6114,-2.4242
4950.9,1151.5,1.6112,-2.427
4953.9,1152,1.6108,-2.4284
4956.7,1152.5,1.6105,-2.4293
4959.5,1153,1.6102,-2.4305
4962.5,1153.5,1.6099,-2.4341
4965.2,1154,1.6096,-2.4391
4967.9,1154.5,1.6093,-2.4429
4970.7,1155,1.6089,-2.4464
4973.5,1155.5,1.6087,-2.4479
4976.5,1156,1.6084,-2.4479
4979.3,1156.5,1.6081,-2.4472
4982.1,1157,1.6079,-2.4469
4984.8,1157.5,1.6075,-2.4445
4987.5,1158,1.6073,-2.4467
4990.5,1158.5,1.607,-2.4508
4993.3,1159,1.6068,-2.4517
4996.1,1159.5,1.6066,-2.4509
4998.9,1160,1.6062,-2.4525
5001.7,1160.5,1.6058,-2.4562
5004.7,1161,1.6055,-2.4595
5007.4,1161.5,1.6052,-2.4629
5010.1,1162,1.605,-2.468
5012.9,1162.5,1.6047,-2.4731
5015.7,1163,1.6044,-2.4743
5018.7,1163.5,1.6039,-2.474
5021.5,1164,1.6035,-2.4752
5024,1164.5,1.6033,-2.4775
5026.7,1165,1.6031,-2.4806
5029.7,1165.5,1.6027,-2.482
5032.5,1166,1.6024,-2.4833
5035.3,1166.5,1.6022,-2.4842
5038.3,1167,1.6018,-2.4861
5041.1,1167.5,1.6014,-2.4895
5043.9,1168,1.601,-2.4941
5046.6,1168.5,1.6007,-2.4977
5049.3,1169,1.6003,-2.4982
5052.1,1169.5,1.6001,-2.4999
5054.9,1170,1.5998,-2.5034
5057.7,1170.5,1.5995,-2.5071
5060.5,1171,1.5992,-2.5097
5063.2,1171.5,1.5987,-2.5134
5065.9,1172,1.5985,-2.5166
5068.7,1172.5,1.5981,-2.5211
#N/A,1173,1.5977,-2.5249
