Repository: MaCFP/matl-db

# README File for CERIB

### Experimental Conditions: STA
A Perkin Elmer PYRIS was used to simultaneously conduct Thermogravimetric Analysis (TGA) and Differential Scanning Calorimetry (DSC) experiments. 

* Heating Rate: 5, 10 or 20 K/min
* Temperature program
  - Initial Temperature: 308 K (35°C)
  - Initial Isotherm: 1200 s (hold at 38 K for 1200 s)  
  - Maximum Temperature: 1173 K (900°C)
  - Final Isotherm: None
  - Type: Nitrogen
  - Flow rate: 100 ml/min
  - Note: Ultra High Purity (UHP) Nitrogen
* Crucible
  - Type: Pt
  - Volume: 60 uL
  - Lid: False
* Instrument
  - Type: Perking Elmer PYRIS

| Test Name | O2 volume % |  Initial Sample Mass (mg) |

File: Wood/Calibration_Data/CERIB/CERIB_Wood_STA_N2_10K_R3.csv
Time (s),Temperature (K),Mass (mg),Heat Flow Rate (W/g)
0,308,8.3155,0.3576
4.5,308.5,8.3106,0.3673
9,309,8.3058,0.3766
13.5,309.5,8.3009,0.387
18,310,8.2957,0.3963
22.3,310.5,8.2904,0.4064
26.6,311,8.2856,0.415
30.9,311.5,8.28,0.4251
34.9,312,8.2749,0.4338
38.9,312.5,8.2699,0.4429
42.9,313,8.2648,0.4518
46.9,313.5,8.2593,0.4612
50.7,314,8.2537,0.4709
54.5,314.5,8.2488,0.4792
58.5,315,8.243,0.489
62.3,315.5,8.2372,0.4983
66.1,316,8.2321,0.5064
69.9,316.5,8.226,0.5164
73.4,317,8.2205,0.5244
77.2,317.5,8.2149,0.5323
81.2,318,8.2084,0.5423
85,318.5,8.2018,0.5518
88.8,319,8.196,0.56
92.6,319.5,8.1894,0.5694
96.1,320,8.1834,0.5788
99.9,320.5,8.1772,0.5882
103.7,321,8.1698,0.5992
107.2,321.5,8.1631,0.6074
110.7,322,8.1562,0.6174
114.2,322.5,8.1494,0.6272
117.7,323,8.1424,0.6363
121.5,323.5,8.1352,0.645
125.3,324,8.127,0.6557
128.8,324.5,8.1199,0.6648
132.3,325,8.1124,0.6741
135.6,325.5,8.105,0.6825
138.8,326,8.0986,0.6903
142.3,326.5,8.0911,0.699
145.8,327,8.0833,0.7077
149.3,327.5,8.0756,0.7169
152.5,328,8.0679,0.7249
155.7,328.5,8.0613,0.7312
159.2,329,8.0535,0.7406
162.5,329.5,8.0457,0.7482
165.7,330,8.039,0.7545
169.2,330.5,8.031,0.7614
172.7,331,8.0231,0.7681
176,331.5,8.0152,0.7744
179.2,332,8.0084,0.7791
182.7,332.5,8.0003,0.7842
185.9,333,7.9923,0.7892
189.2,333.5,7.9856,0.7931
192.7,334,7.9778,0.7975
195.9,334.5,7.9699,0.802
199.1,335,7.9632,0.8038
202.3,335.5,7.9553,0.8062
205.3,336,7.9485,0.8097
208.6,336.5,7.9418,0.8118
211.9,337,7.934,0.8131
214.9,337.5,7.9274,0.8139
218.1,338,7.921,0.8147
221.3,338.5,7.9135,0.8157
224.3,339,7.907,0.8166
227.3,339.5,7.9006,0.8167
230.3,340,7.8943,0.8163
233.5,340.5,7.8881,0.8156
236.7,341,7.8808,0.8155
239.7,341.5,7.8747,0.8135
242.7,342,7.8688,0.8108
245.7,342.5,7.8628,0.8091
248.7,343,7.857,0.8078
252,343.5,7.8512,0.8043
255.3,344,7.8446,0.8019
258.3,344.5,7.8388,0.8005
261.3,345,7.8333,0.7962
264.3,345.5,7.8279,0.7918
267.3,346,7.8225,0.7873
270.3,346.5,7.8172,0.7838
273.3,347,7.812,0.7808
276.3,347.5,7.8069,0.7764
279.3,348,7.8019,0.7716
282.3,348.5,7.7969,0.766
285.3,349,7.7921,0.7605
288.3,349.5,7.7874,0.7549
291.3,350,7.7828,0.7492
294,350.5,7.7783,0.7438
296.7,351,7.7746,0.7387
299.7,351.5,7.7702,0.7318
302.7,352,7.7659,0.7249
305.5,352.5,7.7618,0.718
308.3,353,7.7584,0.7122
311.3,353.5,7.7544,0.7058
314.3,354,7.7503,0.6996
317.3,354.5,7.7464,0.6923
320.1,355,7.7427,0.6849
322.9,355.5,7.7397,0.6789
325.9,356,7.7362,0.6713
328.9,356.5,7.7328,0.6644
331.6,357,7.7294,0.6563
334.3,357.5,7.7267,0.6501
337.3,358,7.7235,0.6427
340.3,358.5,7.7204,0.6346
343.1,359,7.7174,0.627
345.9,359.5,7.715,0.6212
348.9,360,7.7123,0.6134
351.7,360.5,7.7094,0.6059
354.5,361,7.7072,0.5997
357.5,361.5,7.7046,0.5937
360.2,362,7.7022,0.5877
362.9,362.5,7.7002,0.5807
365.7,363,7.6977,0.5736
368.5,363.5,7.6957,0.5676
371.3,364,7.6935,0.5604
374.1,364.5,7.6917,0.5556
377.1,365,7.6895,0.5488
379.8,365.5,7.6875,0.5422
382.5,366,7.6859,0.5357
385.5,366.5,7.684,0.5275
388.3,367,7.6822,0.5215
391.1,367.5,7.6807,0.5167
394.1,368,7.679,0.5101
397.1,368.5,7.6774,0.505
399.9,369,7.6758,0.4996
402.7,369.5,7.6745,0.4938
405.4,370,7.6729,0.4873
408.1,370.5,7.6717,0.4828
411.1,371,7.6704,0.478
413.9,371.5,7.6691,0.4728
416.7,372,7.6681,0.468
419.7,372.5,7.6668,0.4618
422.5,373,7.6655,0.4567
425.3,373.5,7.6646,0.4527
428,374,7.6635,0.4474
430.7,374.5,7.6627,0.4442
433.7,375,7.6617,0.4395
436.5,375.5,7.6607,0.4354
439.3,376,7.6598,0.4318
442.3,376.5,7.6589,0.4278
445.1,377,7.6581,0.4238
447.9,377.5,7.6575,0.4209
450.6,378,7.6567,0.4176
453.3,378.5,7.656,0.4148
456.3,379,7.6553,0.4111
459.1,379.5,7.6546,0.4081
461.9,380,7.654,0.4062
464.9,380.5,7.6532,0.4037
467.7,381,7.6525,0.4015
470.5,381.5,7.652,0.4
473.2,382,7.6513,0.3984
475.9,382.5,7.6509,0.3969
478.9,383,7.6503,0.3952
481.7,383.5,7.6497,0.3932
484.5,384,7.6493,0.3919
487.3,384.5,7.6486,0.3906
490.1,385,7.6481,0.3898
492.8,385.5,7.6476,0.3888
495.5,386,7.6472,0.3879
498.5,386.5,7.6468,0.3864
501.3,387,7.6464,0.3855
504.1,387.5,7.646,0.385
507.1,388,7.6455,0.3857
510.1,388.5,7.6451,0.3853
513.1,389,7.6446,0.385
515.9,389.5,7.6441,0.3851
518.7,390,7.6437,0.3842
521.7,390.5,7.6434,0.3837
524.7,391,7.6429,0.3837
527.4,391.5,7.6425,0.3839
530.1,392,7.6422,0.3839
533.1,392.5,7.6418,0.3835
536.1,393,7.6414,0.3833
538.9,393.5,7.6411,0.384
541.7,394,7.6408,0.3845
544.7,394.5,7.6405,0.3839
547.5,395,7.6401,0.3853
550.3,395.5,7.6397,0.3861
553.3,396,7.6394,0.3876
556,396.5,7.639,0.3884
558.7,397,7.6387,0.3883
561.7,397.5,7.6383,0.3894
564.7,398,7.6378,0.3925
567.5,398.5,7.6375,0.3944
570.3,399,7.6373,0.3963
573.3,399.5,7.6369,0.3979
576.1,400,7.6365,0.3988
578.9,400.5,7.6362,0.4002
581.9,401,7.6358,0.4021
584.9,401.5,7.6355,0.4036
587.6,402,7.6353,0.4058
590.3,402.5,7.635,0.4068
593.3,403,7.6347,0.4084
596.1,403.5,7.6343,0.4088
598.9,404,7.6339,0.4106
601.9,404.5,7.6336,0.4143
604.9,405,7.6333,0.4163
607.7,405.5,7.633,0.4178
610.5,406,7.6327,0.4199
613.2,406.5,7.6323,0.4215
615.9,407,7.632,0.4227
618.9,407.5,7.6315,0.4248
621.7,408,7.6311,0.4274
624.5,408.5,7.6308,0.4294
627.5,409,7.6305,0.4312
630.5,409.5,7.6302,0.4327
633.3,410,7.6298,0.4322
636.1,410.5,7.6296,0.434
639.1,411,7.6293,0.4356
641.8,411.5,7.6288,0.4362
644.5,412,7.6285,0.4379
647.5,412.5,7.6282,0.4399
650.3,413,7.6279,0.441
653.1,413.5,7.6277,0.4418
656.1,414,7.6273,0.4432
658.9,414.5,7.6269,0.4456
661.7,415,7.6266,0.4468
664.4,415.5,7.6261,0.4482
667.1,416,7.6258,0.4499
669.9,416.5,7.6254,0.4506
672.7,417,7.6252,0.4507
675.7,417.5,7.6248,0.4532
678.5,418,7.6244,0.4553
681.3,418.5,7.6241,0.4567
684.3,419,7.6238,0.4566
687,419.5,7.6235,0.459
689.7,420,7.6231,0.4617
692.7,420.5,7.6228,0.4621
695.5,421,7.6224,0.4626
698.3,421.5,7.6221,0.4639
701.3,422,7.6218,0.4661
704.1,422.5,7.6213,0.4682
706.9,423,7.621,0.4702
709.9,423.5,7.6206,0.472
712.6,424,7.6201,0.4731
715.3,424.5,7.6196,0.4743
718.1,425,7.6193,0.4768
720.9,425.5,7.619,0.4781
723.7,426,7.6184,0.4789
726.5,426.5,7.618,0.4797
729.5,427,7.6176,0.4822
732.5,427.5,7.6173,0.4848
735.2,428,7.6168,0.487
737.9,428.5,7.6164,0.4886
740.7,429,7.616,0.4908
743.5,429.5,7.6156,0.4932
746.5,430,7.6151,0.4958
749.3,430.5,7.6146,0.4974
752.1,431,7.6142,0.4994
754.8,431.5,7.6137,0.5013
757.5,432,7.6133,0.5036
760.5,432.5,7.6128,0.5064
763.3,433,7.6124,0.5071
766.1,433.5,7.612,0.5095
769.1,434,7.6115,0.5127
771.9,434.5,7.6109,0.5145
774.7,435,7.6105,0.5154
777.4,435.5,7.6101,0.5186
780.1,436,7.6097,0.5209
783.1,436.5,7.6091,0.5226
785.9,437,7.6086,0.5249
788.7,437.5,7.6083,0.528
791.5,438,7.6077,0.5312
794.3,438.5,7.6074,0.5331
797.3,439,7.6069,0.5366
800,439.5,7.6064,0.5387
802.7,440,7.6059,0.5399
805.7,440.5,7.6054,0.5433
808.5,441,7.6048,0.5474
811.3,441.5,7.6043,0.5502
814.1,442,7.6038,0.5527
816.9,442.5,7.6033,0.5556
819.9,443,7.6027,0.5588
822.6,443.5,7.6021,0.5622
825.3,444,7.6017,0.5654
828.1,444.5,7.601,0.569
830.9,445,7.6004,0.5729
833.9,445.5,7.5997,0.5763
836.7,446,7.599,0.579
839.5,446.5,7.5985,0.5824
842.5,447,7.5978,0.5869
845.2,447.5,7.5971,0.5898
847.9,448,7.5964,0.5939
850.7,448.5,7.5955,0.5981
853.5,449,7.5948,0.5994
856.5,449.5,7.5942,0.6031
859.3,450,7.5935,0.6061
862.1,450.5,7.5928,0.6093
865.1,451,7.5921,0.6129
867.8,451.5,7.5912,0.6164
870.5,452,7.5904,0.6193
873.3,452.5,7.5895,0.6226
876.1,453,7.5887,0.626
879.1,453.5,7.5878,0.6286
881.9,454,7.5868,0.6307
884.7,454.5,7.586,0.635
887.4,455,7.585,0.6387
890.1,455.5,7.5842,0.6413
892.9,456,7.5832,0.6444
895.7,456.5,7.5824,0.6462
898.7,457,7.5813,0.6481
901.5,457.5,7.5802,0.6509
904.3,458,7.5793,0.6533
907,458.5,7.5783,0.6567
909.7,459,7.5774,0.6597
912.7,459.5,7.5764,0.6622
915.5,460,7.5752,0.6641
918.3,460.5,7.5741,0.6671
921.1,461,7.5728,0.6719
923.9,461.5,7.5717,0.6744
926.6,462,7.5705,0.6764
929.3,462.5,7.5695,0.6789
932.1,463,7.5682,0.6818
934.9,463.5,7.567,0.6839
937.9,464,7.5656,0.6873
940.7,464.5,7.5644,0.6902
943.2,465,7.5633,0.6922
945.9,465.5,7.5621,0.6949
948.7,466,7.5607,0.6984
951.5,466.5,7.5595,0.7007
954.3,467,7.5579,0.7029
957.1,467.5,7.5566,0.7054
960.1,468,7.5551,0.7087
962.8,468.5,7.5535,0.7117
965.5,469,7.5521,0.714
968.3,469.5,7.5504,0.7166
971.1,470,7.549,0.7195
973.9,470.5,7.5473,0.723
976.7,471,7.5458,0.7249
979.4,471.5,7.544,0.7277
982.1,472,7.5425,0.7296
984.9,472.5,7.5407,0.733
987.7,473,7.5392,0.7365
990.5,473.5,7.5372,0.7402
993.3,474,7.5356,0.7423
996,474.5,7.5336,0.7448
998.7,475,7.5319,0.7476
1001.5,475.5,7.53,0.7504
1004.3,476,7.5282,0.7527
1007.3,476.5,7.5261,0.756
1010.1,477,7.5241,0.7598
1012.9,477.5,7.5223,0.7626
1015.6,478,7.5201,0.7646
1018.3,478.5,7.5183,0.767
1021.1,479,7.5163,0.7704
1023.9,479.5,7.5145,0.773
1026.7,480,7.5121,0.7766
1029.5,480.5,7.5102,0.779
1032.2,481,7.5079,0.7811
1034.9,481.5,7.506,0.7838
1037.9,482,7.5036,0.7869
1040.7,482.5,7.5011,0.7891
1043.5,483,7.4991,0.7909
1046.3,483.5,7.4967,0.7941
1049.1,484,7.4947,0.7959
1051.8,484.5,7.4924,0.799
1054.5,485,7.4903,0.8021
1057.3,485.5,7.4877,0.8046
1060.1,486,7.4856,0.8062
1062.9,486.5,7.483,0.8088
1065.7,487,7.4809,0.8106
1068.7,487.5,7.4783,0.812
1071.4,488,7.4758,0.8142
1074.1,488.5,7.4736,0.8158
1076.9,489,7.471,0.8179
1079.7,489.5,7.4689,0.8197
1082.5,490,7.4661,0.822
1085.3,490.5,7.4639,0.824
1088.3,491,7.4613,0.8254
1091,491.5,7.4585,0.8273
1093.7,492,7.4563,0.8292
1096.5,492.5,7.4536,0.8308
1099.3,493,7.4513,0.8325
1102.1,493.5,7.4486,0.8347
1104.9,494,7.4463,0.8367
1107.6,494.5,7.4434,0.8389
1110.3,495,7.4411,0.8402
1113.1,495.5,7.4384,0.8426
1115.9,496,7.436,0.8447
1118.7,496.5,7.4332,0.8467
1121.5,497,7.4308,0.8481
1124.2,497.5,7.428,0.8507
1126.9,498,7.4256,0.8526
1129.7,498.5,7.4227,0.8546
1132.5,499,7.4203,0.8565
1135.3,499.5,7.4173,0.8589
1138.1,500,7.4148,0.8608
1140.8,500.5,7.4118,0.8631
1143.5,501,7.4093,0.8646
1146.3,501.5,7.4062,0.8661
1149.1,502,7.4037,0.8678
1151.9,502.5,7.4007,0.8697
1154.7,503,7.3981,0.8714
1157.7,503.5,7.3949,0.8731
1160.4,504,7.3917,0.8743
1163.1,504.5,7.3889,0.8751
1165.9,505,7.3857,0.877
1168.7,505.5,7.3829,0.8785
1171.7,506,7.3796,0.8802
1174.5,506.5,7.3762,0.882
1177.3,507,7.3734,0.884
1180,507.5,7.37,0.8856
1182.7,508,7.3669,0.8868
1185.5,508.5,7.3633,0.889
1188.3,509,7.3603,0.8907
1191.3,509.5,7.3567,0.8924
1194.1,510,7.3532,0.8941
1196.9,510.5,7.3502,0.8956
1199.6,511,7.3464,0.8975
1202.3,511.5,7.343,0.8992
1205.1,512,7.3392,0.9013
1207.9,512.5,7.336,0.9028
1210.9,513,7.3318,0.904
1213.7,513.5,7.3277,0.9053
1216.5,514,7.3243,0.9061
1219.2,514.5,7.32,0.907
1221.9,515,7.3165,0.9076
1224.7,515.5,7.312,0.9078
1227.5,516,7.3083,0.9079
1230.3,516.5,7.3038,0.9089
1233.1,517,7.3001,0.9101
1235.8,517.5,7.2955,0.9109
1238.5,518,7.2915,0.9116
1241.3,518.5,7.2868,0.9128
1244.1,519,7.2828,0.9141
1246.9,519.5,7.2778,0.9152
1249.7,520,7.2737,0.9158
1252.4,520.5,7.2688,0.9133
1255.1,521,7.2648,0.9112
1257.9,521.5,7.2597,0.9123
1260.7,522,7.2554,0.9141
1263.5,522.5,7.2503,0.9156
1266.3,523,7.2459,0.9161
1269,523.5,7.2405,0.9167
1271.7,524,7.236,0.9183
1274.5,524.5,7.2307,0.9197
1277.3,525,7.2262,0.9203
1280.1,525.5,7.2207,0.922
1282.9,526,7.2161,0.9231
1285.6,526.5,7.2106,0.9242
1288.3,527,7.2058,0.9244
1291.1,527.5,7.1999,0.9246
1293.9,528,7.1952,0.9255
1296.7,528.5,7.1895,0.926
1299.5,529,7.1846,0.9263
1302.2,529.5,7.1786,0.9269
1304.9,530,7.1735,0.9282
1307.7,530.5,7.1675,0.9299
1310.5,531,7.1622,0.9311
1313.3,531.5,7.1559,0.9324
1316.1,532,7.1507,0.9331
1318.8,532.5,7.1443,0.9339
1321.5,533,7.139,0.9346
1324.3,533.5,7.1324,0.9356
1327.1,534,7.1268,0.9373
1329.9,534.5,7.1201,0.9395
1332.7,535,7.1145,0.9401
1335.4,535.5,7.1076,0.9422
1338.1,536,7.1019,0.9437
1340.9,536.5,7.0949,0.945
1343.7,537,7.0891,0.9463
1346.5,537.5,7.082,0.9484
1349.3,538,7.0759,0.9508
1352.3,538.5,7.0685,0.953
1355,539,7.0609,0.9544
1357.7,539.5,7.0545,0.9556
1360.5,540,7.0468,0.9566
1363.3,540.5,7.0403,0.958
1366.1,541,7.0324,0.9602
1368.9,541.5,7.0258,0.9621
1371.6,542,7.0179,0.9642
1374.3,542.5,7.0113,0.9655
1377.1,543,7.0031,0.967
1379.9,543.5,6.9962,0.9688
1382.7,544,6.9878,0.9713
1385.5,544.5,6.9807,0.9729
1388.2,545,6.9721,0.9752
1390.9,545.5,6.9647,0.9769
1393.7,546,6.9558,0.9784
1396.5,546.5,6.9485,0.9801
1399.5,547,6.9394,0.9825
1402.3,547.5,6.9303,0.9851
1405.1,548,6.9227,0.9869
1407.8,548.5,6.9133,0.989
1410.5,549,6.9053,0.99
1413.3,549.5,6.8957,0.9915
1416.1,550,6.8877,0.9934
1419.1,550.5,6.878,0.9958
1421.9,551,6.8681,0.9977
1424.7,551.5,6.8599,0.9985
1427.4,552,6.8498,1
1430.1,552.5,6.8414,1.0008
1433.1,553,6.8313,1.0019
1435.9,553.5,6.8209,1.0038
1438.7,554,6.8122,1.0053
1441.5,554.5,6.8016,1.0067
1444.3,555,6.7927,1.008
1447,555.5,6.7818,1.0098
1449.7,556,6.7728,1.0113
1452.5,556.5,6.7618,1.0131
1455.3,557,6.7526,1.0142
1458.1,557.5,6.7415,1.015
1460.9,558,6.7321,1.0165
1463.6,558.5,6.7208,1.018
1466.3,559,6.7112,1.0183
1469.1,559.5,6.6995,1.0192
1471.9,560,6.6897,1.0206
1474.7,560.5,6.6779,1.0223
1477.5,561,6.6678,1.0232
1480.2,561.5,6.6557,1.0238
1482.9,562,6.6457,1.0245
1485.7,562.5,6.6335,1.0253
1488.5,563,6.6231,1.0266
1491.3,563.5,6.6106,1.0276
1494.1,564,6.6001,1.0281
1497.1,564.5,6.5874,1.0297
1499.8,565,6.5745,1.0304
1502.5,565.5,6.5636,1.0312
1505.3,566,6.5505,1.0321
1508.1,566.5,6.5396,1.0333
1510.9,567,6.5262,1.0351
1513.7,567.5,6.515,1.0363
1516.7,568,6.5014,1.0375
1519.4,568.5,6.4878,1.0386
1522.1,569,6.4764,1.039
1524.9,569.5,6.4625,1.0402
1527.7,570,6.4508,1.0415
1530.5,570.5,6.4368,1.0435
1533.3,571,6.425,1.0455
1536,571.5,6.4106,1.0469
1538.7,572,6.3986,1.0477
1541.5,572.5,6.3841,1.0494
1544.3,573,6.3718,1.0505
1547.1,573.5,6.357,1.052
1549.9,574,6.3445,1.0541
1552.6,574.5,6.3295,1.0556
1555.3,575,6.317,1.0569
1558.3,575.5,6.3017,1.0581
1561.1,576,6.2862,1.0596
1563.9,576.5,6.2731,1.0613
1566.7,577,6.2575,1.0634
1569.5,577.5,6.2444,1.0654
1572.2,578,6.2284,1.0691
1574.9,578.5,6.215,1.0712
1577.7,579,6.1988,1.0737
1580.5,579.5,6.185,1.0773
1583.3,580,6.1685,1.08
1586.1,580.5,6.1546,1.0815
1589.1,581,6.1376,1.0839
1591.8,581.5,6.1206,1.0864
1594.5,582,6.1064,1.0879
1597.3,582.5,6.0893,1.091
1600.1,583,6.0747,1.0943
1602.9,583.5,6.057,1.0977
1605.7,584,6.0423,1.0999
1608.4,584.5,6.0245,1.1022
1611.1,585,6.0095,1.1039
1614.1,585.5,5.9911,1.1053
1616.9,586,5.9727,1.1079
1619.7,586.5,5.9573,1.1108
1622.5,587,5.9379,1.1134
1625.3,587.5,5.9227,1.1145
1628,588,5.9031,1.1158
1630.7,588.5,5.8877,1.1171
1633.7,589,5.8677,1.1191
1636.5,589.5,5.8486,1.1218
1639.3,590,5.8323,1.1238
1642.3,590.5,5.8124,1.1271
1645.1,591,5.7921,1.1308
1647.9,591.5,5.7752,1.1331
1650.6,592,5.7549,1.1352
1653.3,592.5,5.737,1.1366
1656.3,593,5.7169,1.1386
1659.1,593.5,5.6953,1.1399
1661.9,594,5.6783,1.1413
1664.9,594.5,5.6562,1.1433
1667.7,595,5.6355,1.1457
1670.5,595.5,5.6175,1.1483
1673.5,596,5.5958,1.1529
1676.2,596.5,5.5739,1.1557
1678.9,597,5.5553,1.1566
1681.9,597.5,5.5331,1.1575
1684.7,598,5.5103,1.1585
1687.5,598.5,5.4916,1.1594
1690.3,599,5.4689,1.1609
1693.1,599.5,5.4499,1.1624
1696.1,600,5.4271,1.163
1698.8,600.5,5.4049,1.1647
1701.5,601,5.3855,1.166
1704.5,601.5,5.3614,1.1663
1707.3,602,5.3389,1.1682
1710.1,602.5,5.3186,1.1717
1712.9,603,5.2952,1.1736
1715.7,603.5,5.2756,1.1731
1718.7,604,5.2519,1.1724
1721.4,604.5,5.228,1.1723
1724.1,605,5.2081,1.1719
1727.1,605.5,5.1842,1.1718
1729.9,606,5.1601,1.1721
1732.7,606.5,5.1401,1.1728
1735.5,607,5.1159,1.174
1738.3,607.5,5.0957,1.1747
1741.3,608,5.0713,1.1752
1744,608.5,5.0468,1.1756
1746.7,609,5.0263,1.1755
1749.5,609.5,5.0018,1.1765
1752.3,610,4.9813,1.1781
1755.3,610.5,4.9567,1.1794
1758.1,611,4.932,1.1828
1760.9,611.5,4.9112,1.1854
1763.6,612,4.8861,1.1859
1766.3,612.5,4.8653,1.1866
1769.3,613,4.8403,1.1881
1772.1,613.5,4.815,1.1887
1774.9,614,4.7939,1.1894
1777.9,614.5,4.7685,1.1913
1780.7,615,4.7429,1.1932
1783.5,615.5,4.7216,1.1944
1786.5,616,4.696,1.1969
1789.2,616.5,4.6702,1.1994
1791.9,617,4.6485,1.2021
1794.9,617.5,4.6223,1.205
1797.9,618,4.5961,1.2069
1800.7,618.5,4.5697,1.2084
1803.5,619,4.5476,1.2099
1806.5,619.5,4.5208,1.213
1809.3,620,4.494,1.2172
1812.1,620.5,4.4715,1.2198
1815.1,621,4.4441,1.2234
1817.8,621.5,4.4165,1.2299
1820.5,622,4.3934,1.2384
1823.5,622.5,4.3654,1.246
1826.5,623,4.3372,1.2495
1829.5,623.5,4.3089,1.2535
1832.3,624,4.28,1.2582
1835.1,624.5,4.2557,1.2627
1838.1,625,4.2264,1.2692
1841.1,625.5,4.1968,1.2772
1843.9,626,4.1667,1.2843
1846.7,626.5,4.1416,1.2901
1849.7,627,4.1109,1.2976
1852.7,627.5,4.0797,1.306
1855.7,628,4.0483,1.3158
1858.4,628.5,4.0165,1.3256
1861.1,629,3.9898,1.3361
1864.1,629.5,3.9572,1.3502
1867.1,630,3.9242,1.3598
1869.9,630.5,3.8908,1.3683
1872.7,631,3.8625,1.3765
1875.7,631.5,3.8283,1.3862
1878.7,632,3.7937,1.3963
1881.5,632.5,3.7586,1.4051
1884.3,633,3.7289,1.4131
1887.3,633.5,3.6928,1.4229
1890.3,634,3.6562,1.4341
1893.3,634.5,3.6192,1.4447
1896,635,3.5819,1.4541
1898.7,635.5,3.5504,1.4619
1901.7,636,3.5119,1.4707
1904.7,636.5,3.4732,1.4792
1907.5,637,3.4341,1.4877
1910.3,637.5,3.4011,1.4964
1913.3,638,3.3613,1.5056
1916.3,638.5,3.3211,1.5136
1919.3,639,3.2803,1.5213
1922.3,639.5,3.2394,1.5272
1925.3,640,3.1981,1.5322
1928.3,640.5,3.1565,1.5385
1931.1,641,3.1146,1.545
1933.9,641.5,3.0796,1.5498
1936.9,642,3.0373,1.5548
1939.9,642.5,2.9949,1.5581
1942.6,643,2.9525,1.5591
1945.3,643.5,2.9172,1.5596
1948.3,644,2.8748,1.5595
1951.1,644.5,2.8325,1.5575
1953.9,645,2.7974,1.5542
1956.9,645.5,2.7554,1.5491
1959.7,646,2.7136,1.5428
1962.5,646.5,2.6792,1.5363
1965.5,647,2.6385,1.5275
1968.2,647.5,2.5982,1.5172
1970.9,648,2.565,1.5061
1973.7,648.5,2.5259,1.4907
1976.5,649,2.494,1.4762
1979.3,649.5,2.4566,1.4562
1982.1,650,2.4261,1.4378
1984.8,650.5,2.3903,1.4146
1987.5,651,2.3615,1.3944
1990.3,651.5,2.3278,1.3686
1992.8,652,2.3005,1.3454
1995.6,652.5,2.2742,1.321
1998.3,653,2.2439,1.2904
2001,653.5,2.2197,1.2641
2003.8,654,2.1919,1.2314
2006.6,654.5,2.1698,1.2032
2009.4,655,2.1447,1.1675
2011.9,655.5,2.1249,1.1376
2014.6,656,2.1062,1.1083
2017.4,656.5,2.0849,1.0717
2020.2,657,2.0684,1.0412
2023,657.5,2.05,1.0077
2025.8,658,2.0356,0.9878
2028.5,658.5,2.0198,0.9727
2031,659,2.0074,0.9594
2033.8,659.5,1.9959,0.9435
2036.6,660,1.9832,0.9217
2039.4,660.5,1.9734,0.9018
2042.1,661,1.9628,0.8773
2044.8,661.5,1.9546,0.856
2047.6,662,1.9457,0.8296
2050.4,662.5,1.9389,0.8072
2053.2,663,1.9313,0.7809
2056,663.5,1.9254,0.7601
2058.7,664,1.9189,0.7354
2061.4,664.5,1.9139,0.7153
2064.4,665,1.9081,0.6931
2067.2,665.5,1.9027,0.6718
2070,666,1.8985,0.6545
2073,666.5,1.8936,0.6341
2075.8,667,1.8888,0.6139
2078.6,667.5,1.8851,0.5978
2081.6,668,1.8807,0.5801
2084.6,668.5,1.8766,0.5634
2087.3,669,1.8726,0.5492
2090,669.5,1.8693,0.5398
2093,670,1.8653,0.5287
2095.8,670.5,1.8614,0.5183
2098.6,671,1.8581,0.5107
2101.6,671.5,1.8542,0.5015
2104.6,672,1.8503,0.4927
2107.6,672.5,1.8468,0.4843
2110.4,673,1.8432,0.4776
2113.2,673.5,1.8402,0.4728
2116.2,674,1.8367,0.4665
2119.2,674.5,1.8332,0.4609
2122.2,675,1.8296,0.4559
2124.9,675.5,1.8262,0.4509
2127.6,676,1.8234,0.4477
2130.6,676.5,1.8199,0.4449
2133.6,677,1.8165,0.4411
2136.6,677.5,1.8131,0.4394
2139.4,678,1.8098,0.4392
2142.2,678.5,1.8071,0.4373
2145.2,679,1.8038,0.4349
2148.2,679.5,1.8005,0.4317
2151,680,1.797,0.4283
2153.8,680.5,1.7943,0.4257
2156.8,681,1.7911,0.4216
2159.8,681.5,1.7879,0.4178
2162.5,682,1.7847,0.4148
2165.2,682.5,1.7821,0.4129
2168.2,683,1.7789,0.4105
2171.2,683.5,1.7757,0.4085
2174,684,1.7725,0.4076
2176.8,684.5,1.7699,0.4071
2179.8,685,1.7667,0.406
2182.8,685.5,1.7635,0.4039
2185.8,686,1.7603,0.402
2188.6,686.5,1.7572,0.3999
2191.4,687,1.7547,0.3983
2194.4,687.5,1.7515,0.3973
2197.4,688,1.7483,0.396
2200.4,688.5,1.7451,0.3944
2203.1,689,1.7421,0.3909
2205.8,689.5,1.7395,0.3852
2208.8,690,1.7364,0.3805
2211.8,690.5,1.7333,0.3782
2214.8,691,1.7302,0.3751
2217.6,691.5,1.727,0.3724
2220.4,692,1.7245,0.3712
2223.4,692.5,1.7215,0.3702
2226.4,693,1.7182,0.3692
2229.4,693.5,1.7151,0.3677
2232.2,694,1.712,0.3655
2235,694.5,1.7095,0.3635
2238,695,1.7064,0.3612
2241,695.5,1.7033,0.3591
2244,696,1.7003,0.356
2246.7,696.5,1.6973,0.353
2249.4,697,1.6947,0.351
2252.4,697.5,1.6917,0.3485
2255.4,698,1.6887,0.3467
2258.4,698.5,1.6857,0.3438
2261.2,699,1.6826,0.3414
2264,699.5,1.6801,0.3397
2267,700,1.677,0.3358
2270,700.5,1.674,0.3326
2273,701,1.6711,0.33
2275.8,701.5,1.668,0.3267
2278.6,702,1.6655,0.3232
2281.6,702.5,1.6624,0.3201
2284.6,703,1.6593,0.3172
2287.6,703.5,1.6563,0.3148
2290.6,704,1.6533,0.3125
2293.3,704.5,1.6503,0.3098
2296,705,1.6479,0.3079
2299,705.5,1.645,0.3062
2302,706,1.6421,0.3044
2305,706.5,1.6391,0.3027
2308,707,1.6362,0.3009
2311,707.5,1.6334,0.2992
2313.8,708,1.6304,0.298
2316.6,708.5,1.628,0.2975
2319.6,709,1.6251,0.2974
2322.6,709.5,1.6222,0.2965
2325.6,710,1.6192,0.2953
2328.6,710.5,1.6163,0.295
2331.6,711,1.6135,0.2933
2334.6,711.5,1.6107,0.2917
2337.4,712,1.6079,0.2911
2340.2,712.5,1.6055,0.2908
2343.2,713,1.6028,0.2901
2346.2,713.5,1.5999,0.2897
2349.2,714,1.5971,0.2895
2352.2,714.5,1.5945,0.2902
2355.2,715,1.5918,0.2918
2357.9,715.5,1.5891,0.2919
2360.6,716,1.5869,0.2904
2363.6,716.5,1.5842,0.2889
2366.6,717,1.5816,0.2886
2369.6,717.5,1.5789,0.2884
2372.6,718,1.5762,0.2867
2375.6,718.5,1.5737,0.2845
2378.6,719,1.5712,0.2819
2381.6,719.5,1.5687,0.2786
2384.6,720,1.5661,0.2745
2387.6,720.5,1.5636,0.2717
2390.4,721,1.5611,0.2689
2393.2,721.5,1.559,0.2661
2396.2,722,1.5565,0.2637
2399.2,722.5,1.5541,0.2619
2402.2,723,1.5517,0.2595
2405.2,723.5,1.5492,0.259
2408.2,724,1.5469,0.2585
2411.2,724.5,1.5445,0.2583
2414.2,725,1.5422,0.258
2417,725.5,1.5397,0.2575
2419.8,726,1.5377,0.2562
2422.8,726.5,1.5355,0.2557
2425.8,727,1.5333,0.2565
2428.8,727.5,1.5309,0.2574
2431.5,728,1.5286,0.2584
2434.2,728.5,1.5268,0.2599
2437.2,729,1.5246,0.2656
2440.2,729.5,1.5224,0.2796
2443.2,730,1.5202,0.2901
2446.2,730.5,1.518,0.2935
2449,731,1.5161,0.2962
2451.8,731.5,1.5143,0.2991
2454.8,732,1.5122,0.3021
2457.8,732.5,1.5102,0.3039
2460.8,733,1.5081,0.3045
2463.8,733.5,1.5059,0.3033
2466.8,734,1.5039,0.3026
2469.8,734.5,1.502,0.3019
2472.8,735,1.5,0.3011
2475.6,735.5,1.498,0.3006
2478.4,736,1.4964,0.2998
2481.4,736.5,1.4944,0.2985
2484.4,737,1.4924,0.2905
2487.4,737.5,1.4906,0.2752
2490.4,738,1.4888,0.27
2493.4,738.5,1.4869,0.2702
2496.4,739,1.4849,0.2705
2499.4,739.5,1.483,0.2682
2502.4,740,1.4812,0.2651
2505.4,740.5,1.4794,0.2642
2508.4,741,1.4775,0.2629
2511.4,741.5,1.4757,0.2605
2514.4,742,1.474,0.2589
2517.4,742.5,1.4723,0.2571
2520.4,743,1.4707,0.256
2523.4,743.5,1.4689,0.2561
2526.4,744,1.4673,0.2554
2529.1,744.5,1.4655,0.2549
2531.8,745,1.464,0.2546
2534.8,745.5,1.4623,0.2539
2537.8,746,1.4607,0.2528
2540.8,746.5,1.4591,0.254
2543.8,747,1.4574,0.2549
2546.8,747.5,1.4558,0.2533
2549.8,748,1.4541,0.251
2552.8,748.5,1.4524,0.2493
2555.8,749,1.4507,0.247
2558.8,749.5,1.4491,0.2451
2561.6,750,1.4476,0.2423
2564.4,750.5,1.4463,0.2393
2567.4,751,1.4447,0.2368
2570.4,751.5,1.4431,0.2337
2573.4,752,1.4416,0.2302
2576.4,752.5,1.4401,0.2278
2579.4,753,1.4385,0.2262
2582.4,753.5,1.4369,0.225
2585.4,754,1.4354,0.2222
2588.2,754.5,1.4338,0.2199
2591,755,1.4325,0.2177
2594,755.5,1.431,0.2152
2597,756,1.4296,0.2123
2600,756.5,1.4282,0.2096
2603,757,1.4267,0.208
2606,757.5,1.4253,0.206
2609,758,1.4238,0.2037
2612,758.5,1.4224,0.2014
2615,759,1.421,0.1983
2618,759.5,1.4195,0.1959
2621,760,1.4181,0.1939
2623.7,760.5,1.4167,0.1912
2626.4,761,1.4156,0.188
2629.4,761.5,1.4141,0.1841
2632.4,762,1.4128,0.1807
2635.4,762.5,1.4114,0.1765
2638.4,763,1.41,0.171
2641.4,763.5,1.4086,0.1661
2644.4,764,1.4073,0.1604
2647.4,764.5,1.4059,0.1552
2650.4,765,1.4046,0.1512
2653.2,765.5,1.4033,0.1482
2656,766,1.4022,0.1454
2659,766.5,1.4008,0.1411
2662,767,1.3994,0.1371
2665,767.5,1.3981,0.1337
2668,768,1.3968,0.1313
2671,768.5,1.3955,0.1277
2674,769,1.3942,0.1235
2677,769.5,1.3929,0.1205
2680,770,1.3914,0.1179
2683,770.5,1.3903,0.116
2686,771,1.3891,0.1124
2689,771.5,1.3878,0.1079
2691.8,772,1.3864,0.1037
2694.6,772.5,1.3853,0.1014
2697.6,773,1.384,0.1
2700.6,773.5,1.3828,0.0994
2703.6,774,1.3816,0.0998
2706.6,774.5,1.3804,0.1005
2709.6,775,1.3791,0.1007
2712.6,775.5,1.3777,0.0997
2715.6,776,1.3765,0.0979
2718.6,776.5,1.3752,0.0966
2721.6,777,1.374,0.0944
2724.6,777.5,1.3728,0.091
2727.6,778,1.3717,0.0894
2730.6,778.5,1.3706,0.0893
2733.6,779,1.3694,0.0887
2736.6,779.5,1.3682,0.0871
2739.6,780,1.3671,0.0859
2742.3,780.5,1.366,0.084
2745.3,781,1.3651,0.0831
2748.6,781.5,1.3639,0.0842
2751.3,782,1.3628,0.0862
2754,782.5,1.3618,0.087
2757,783,1.3605,0.0872
2760,783.5,1.3594,0.088
2763,784,1.3583,0.088
2766,784.5,1.3572,0.0881
2769,785,1.3561,0.0896
2772,785.5,1.355,0.0926
2775,786,1.354,0.0962
2778,786.5,1.3531,0.0982
2781,787,1.3519,0.1007
2784,787.5,1.3508,0.1037
2787,788,1.3498,0.1068
2790,788.5,1.3486,0.1097
2793,789,1.3475,0.1116
2796,789.5,1.3465,0.1131
2799,790,1.3455,0.1148
2801.8,790.5,1.3444,0.117
2804.6,791,1.3434,0.1181
2807.6,791.5,1.3425,0.1203
2810.6,792,1.3415,0.1238
2813.6,792.5,1.3404,0.1269
2816.6,793,1.3394,0.1308
2819.6,793.5,1.3383,0.133
2822.6,794,1.3372,0.1369
2825.6,794.5,1.3361,0.1418
2828.6,795,1.335,0.1453
2831.6,795.5,1.3339,0.1497
2834.6,796,1.3328,0.1538
2837.6,796.5,1.3318,0.1563
2840.6,797,1.3309,0.1567
2843.4,797.5,1.3301,0.1556
2846.2,798,1.3293,0.1566
2849.2,798.5,1.3283,0.1602
2852.2,799,1.3272,0.1643
2855.2,799.5,1.3262,0.1688
2858.2,800,1.3252,0.1739
2861.2,800.5,1.3242,0.1773
2864.2,801,1.3232,0.1796
2867.2,801.5,1.3222,0.1828
2870.2,802,1.3212,0.1859
2872.9,802.5,1.3202,0.1864
2875.6,803,1.3194,0.1864
2878.6,803.5,1.3184,0.1875
2881.6,804,1.3174,0.1887
2884.6,804.5,1.3165,0.1906
2887.6,805,1.3155,0.1924
2890.6,805.5,1.3146,0.1931
2893.6,806,1.3137,0.1936
2896.6,806.5,1.3129,0.1939
2899.6,807,1.312,0.1917
2902.6,807.5,1.3111,0.1886
2905.6,808,1.3102,0.1836
2908.6,808.5,1.3093,0.1783
2911.6,809,1.3084,0.1732
2914.4,809.5,1.3074,0.1694
2917.2,810,1.3067,0.1664
2920.2,810.5,1.3059,0.1622
2923.2,811,1.305,0.158
2926.2,811.5,1.3042,0.1531
2929.2,812,1.3034,0.1465
2932.2,812.5,1.3024,0.1389
2935.2,813,1.3015,0.1304
2938.2,813.5,1.3005,0.1215
2941.2,814,1.2998,0.1111
2944.2,814.5,1.2989,0.1002
2947.2,815,1.2979,0.0912
2950,815.5,1.2969,0.0812
2952.8,816,1.2962,0.0724
2955.8,816.5,1.2953,0.0622
2958.8,817,1.2945,0.0528
2961.8,817.5,1.2936,0.0434
2964.8,818,1.2928,0.0343
2967.8,818.5,1.292,0.0266
2970.8,819,1.2911,0.0209
2973.8,819.5,1.2903,0.0151
2976.8,820,1.2896,0.0097
2979.8,820.5,1.2887,0.0029
2982.8,821,1.2877,-0.0061
2985.8,821.5,1.2868,-0.0153
2988.8,822,1.286,-0.0248
2991.8,822.5,1.2853,-0.0361
2994.8,823,1.2845,-0.0471
2997.5,823.5,1.2836,-0.057
3000.2,824,1.283,-0.0656
3003.2,824.5,1.2821,-0.0755
3006.2,825,1.2812,-0.0869
3009.2,825.5,1.2803,-0.0966
3012.2,826,1.2797,-0.1057
3015.2,826.5,1.2787,-0.1134
3018.2,827,1.278,-0.1227
3021.2,827.5,1.2772,-0.132
3024.2,828,1.2764,-0.1409
3027.2,828.5,1.2755,-0.1493
3030.2,829,1.2747,-0.1573
3033.2,829.5,1.274,-0.1633
3036.2,830,1.2732,-0.1691
3039.2,830.5,1.2723,-0.1742
3042.2,831,1.2715,-0.18
3045.2,831.5,1.2708,-0.1867
3048.2,832,1.2699,-0.1918
3051.2,832.5,1.269,-0.1973
3054.2,833,1.2683,-0.2028
3057.2,833.5,1.2675,-0.2068
3060.2,834,1.2667,-0.211
3063.2,834.5,1.2658,-0.2153
3066.2,835,1.2651,-0.2187
3069.2,835.5,1.2642,-0.2219
3072.2,836,1.2633,-0.226
3075.2,836.5,1.2625,-0.2288
3078.2,837,1.2617,-0.2318
3081.2,837.5,1.2609,-0.236
3084.2,838,1.2601,-0.2391
3087.2,838.5,1.2595,-0.243
3090.2,839,1.2588,-0.2464
3093.2,839.5,1.258,-0.2504
3096.2,840,1.2572,-0.2552
3099.2,840.5,1.2564,-0.2595
3102.2,841,1.2557,-0.263
3105.2,841.5,1.2549,-0.2668
3108,842,1.2541,-0.2702
3110.8,842.5,1.2535,-0.2744
3113.8,843,1.2528,-0.2799
3116.8,843.5,1.2522,-0.2836
3119.8,844,1.2513,-0.2868
3122.8,844.5,1.2505,-0.2889
3125.8,845,1.2497,-0.2911
3128.8,845.5,1.2489,-0.2935
3131.8,846,1.2481,-0.2961
3134.8,846.5,1.2475,-0.2997
3137.8,847,1.2468,-0.3043
3140.8,847.5,1.2461,-0.3075
3143.8,848,1.2453,-0.3083
3146.8,848.5,1.2444,-0.3082
3149.8,849,1.2437,-0.3089
3152.8,849.5,1.2429,-0.3099
3155.8,850,1.2422,-0.3113
3158.8,850.5,1.2414,-0.3142
3161.6,851,1.2406,-0.3181
3164.4,851.5,1.24,-0.3217
3167.4,852,1.2392,-0.326
3170.4,852.5,1.2385,-0.3285
3173.4,853,1.2378,-0.3304
3176.4,853.5,1.2371,-0.333
3179.4,854,1.2363,-0.3353
3182.4,854.5,1.2355,-0.3357
3185.4,855,1.2348,-0.3388
3188.4,855.5,1.2341,-0.3438
3191.6,856,1.2333,-0.3483
3194.8,856.5,1.2324,-0.3521
3197.8,857,1.2316,-0.3541
3200.8,857.5,1.2309,-0.3568
3203.8,858,1.2303,-0.3602
3206.8,858.5,1.2296,-0.3631
3209.8,859,1.2289,-0.3658
3212.8,859.5,1.2283,-0.37
3215.8,860,1.2275,-0.3742
3218.8,860.5,1.2267,-0.3779
3221.8,861,1.226,-0.3824
3224.8,861.5,1.2253,-0.3869
3227.8,862,1.2246,-0.3913
3230.8,862.5,1.224,-0.3972
3233.6,863,1.2231,-0.4025
3236.4,863.5,1.2225,-0.4043
3239.4,864,1.2217,-0.4053
3242.4,864.5,1.221,-0.4069
3245.4,865,1.2203,-0.4097
3248.4,865.5,1.2196,-0.4128
3251.4,866,1.219,-0.4158
3254.4,866.5,1.2184,-0.4178
3257.4,867,1.2178,-0.4205
3260.4,867.5,1.217,-0.4232
3263.4,868,1.2162,-0.4271
3266.4,868.5,1.2155,-0.4317
3269.4,869,1.2149,-0.4351
3272.4,869.5,1.2142,-0.4396
3275.4,870,1.2135,-0.4429
3278.1,870.5,1.2128,-0.4459
3280.8,871,1.2123,-0.4489
3283.8,871.5,1.2116,-0.4512
3286.8,872,1.211,-0.454
3289.8,872.5,1.2104,-0.4581
3292.8,873,1.2097,-0.4631
3295.8,873.5,1.209,-0.4692
3298.8,874,1.2082,-0.4748
3302.1,874.5,1.2077,-0.4806
3305.4,875,1.2071,-0.4855
3308.4,875.5,1.2064,-0.4881
3311.4,876,1.2058,-0.4922
3314.4,876.5,1.2051,-0.4957
3317.4,877,1.2045,-0.4992
3320.4,877.5,1.2039,-0.5027
3323.4,878,1.2032,-0.5075
3326.4,878.5,1.2025,-0.5122
3329.4,879,1.2019,-0.5175
3332.4,879.5,1.2013,-0.5234
3335.4,880,1.2006,-0.5271
3338.4,880.5,1.2001,-0.5303
3341.4,881,1.1994,-0.5354
3344.4,881.5,1.1987,-0.5412
3347.4,882,1.1981,-0.5462
3350.4,882.5,1.1975,-0.5507
3353.4,883,1.1969,-0.5535
3356.4,883.5,1.1964,-0.5567
3359.4,884,1.1958,-0.5606
3362.4,884.5,1.1952,-0.5656
3365.6,885,1.1944,-0.5709
3368.8,885.5,1.1936,-0.5772
3371.8,886,1.1931,-0.5804
3374.8,886.5,1.1924,-0.5857
3377.8,887,1.1919,-0.591
3380.8,887.5,1.1913,-0.5967
3383.8,888,1.1908,-0.6028
3386.8,888.5,1.1901,-0.608
3389.8,889,1.1895,-0.6123
3392.8,889.5,1.189,-0.6187
3395.8,890,1.1884,-0.6234
3398.8,890.5,1.1878,-0.6284
3401.8,891,1.1873,-0.635
3405,891.5,1.1867,-0.6404
3408.2,892,1.186,-0.6459
3411.2,892.5,1.1855,-0.6501
3414.2,893,1.1849,-0.6535
3417.2,893.5,1.1844,-0.6555
3420.2,894,1.1838,-0.6581
3423.2,894.5,1.1832,-0.6625
3426.2,895,1.1826,-0.6664
3429.2,895.5,1.1821,-0.6692
3432.2,896,1.1816,-0.673
3435.2,896.5,1.181,-0.6758
3438.2,897,1.1804,-0.6782
3441.2,897.5,1.1798,-0.6814
3444.2,898,1.1793,-0.6857
3447.2,898.5,1.1789,-0.6903
3450,899,1.1784,-0.6951
3452.8,899.5,1.178,-0.6994
3455.8,900,1.1774,-0.703
3458.8,900.5,1.177,-0.706
3461.8,901,1.1766,-0.7103
3464.8,901.5,1.176,-0.7157
3467.8,902,1.1753,-0.7209
3470.8,902.5,1.1748,-0.7264
3473.8,903,1.1744,-0.7328
3476.8,903.5,1.1739,-0.738
3479.8,904,1.1734,-0.7417
3482.8,904.5,1.1729,-0.7441
3485.8,905,1.1723,-0.7469
3488.8,905.5,1.1718,-0.7492
3491.8,906,1.1714,-0.7518
3494.8,906.5,1.171,-0.7556
3497.8,907,1.1705,-0.7606
3500.8,907.5,1.17,-0.764
3503.8,908,1.1695,-0.7673
3506.8,908.5,1.1691,-0.7707
3509.8,909,1.1686,-0.7745
3512.8,909.5,1.168,-0.7784
3516,910,1.1675,-0.7823
3519,910.5,1.167,-0.7895
3522,911,1.1666,-0.7954
3525.2,911.5,1.1661,-0.8027
3528.2,912,1.1656,-0.8098
3531.2,912.5,1.165,-0.8169
3534.2,913,1.1645,-0.8238
3537.2,913.5,1.1641,-0.8278
3540.2,914,1.1637,-0.8296
3543.2,914.5,1.1633,-0.8302
3546.2,915,1.1629,-0.8314
3549.2,915.5,1.1624,-0.8327
3552.2,916,1.1619,-0.8339
3555.2,916.5,1.1616,-0.8356
3558.2,917,1.1612,-0.8379
3561.2,917.5,1.1606,-0.8385
3564.2,918,1.1601,-0.8393
3567.2,918.5,1.1597,-0.8413
3570.2,919,1.1592,-0.8423
3573.2,919.5,1.1589,-0.844
3576.2,920,1.1585,-0.8476
3579.2,920.5,1.1581,-0.8494
3582.2,921,1.1577,-0.8493
3585.2,921.5,1.1573,-0.8513
3588.2,922,1.157,-0.8551
3591.2,922.5,1.1568,-0.8586
3594.2,923,1.1563,-0.8631
3597.2,923.5,1.1559,-0.8702
3600.2,924,1.1555,-0.8764
3603.2,924.5,1.1551,-0.8793
3606.2,925,1.1547,-0.884
3609.2,925.5,1.1544,-0.888
3612.2,926,1.154,-0.8899
3615.2,926.5,1.1535,-0.8924
3618.2,927,1.1532,-0.8933
3621.2,927.5,1.1529,-0.8916
3624.2,928,1.1526,-0.8896
3627.2,928.5,1.1523,-0.8898
3630.2,929,1.152,-0.8909
3633.2,929.5,1.1516,-0.893
3636.2,930,1.1511,-0.8964
3639.2,930.5,1.1506,-0.9006
3642.5,931,1.1504,-0.9045
3645.8,931.5,1.1501,-0.9058
3648.8,932,1.1497,-0.905
3651.8,932.5,1.1495,-0.9042
3654.8,933,1.1492,-0.9039
3657.8,933.5,1.1486,-0.9034
3660.8,934,1.1483,-0.9062
3663.8,934.5,1.148,-0.9115
3666.8,935,1.1475,-0.9174
3669.8,935.5,1.1472,-0.9225
3672.8,936,1.1469,-0.9264
3675.8,936.5,1.1465,-0.9275
3678.8,937,1.1462,-0.9248
3681.8,937.5,1.146,-0.9239
3684.8,938,1.1457,-0.9251
3687.8,938.5,1.1454,-0.9282
3691,939,1.1451,-0.9319
3694.2,939.5,1.1448,-0.9372
3697.2,940,1.1446,-0.9408
3700.2,940.5,1.1443,-0.9429
3703.2,941,1.144,-0.945
3706.2,941.5,1.1437,-0.9457
3709.2,942,1.1434,-0.9454
3712.2,942.5,1.1431,-0.9469
3715.2,943,1.1428,-0.9486
3718.4,943.5,1.1425,-0.95
3721.6,944,1.1422,-0.9522
3724.6,944.5,1.1418,-0.9518
3727.6,945,1.1415,-0.9523
3730.6,945.5,1.1413,-0.9545
3733.6,946,1.141,-0.955
3736.6,946.5,1.1407,-0.9518
3739.6,947,1.1405,-0.9498
3742.6,947.5,1.1401,-0.9497
3745.6,948,1.1397,-0.9514
3748.6,948.5,1.1394,-0.9522
3751.6,949,1.1392,-0.9514
3754.6,949.5,1.1388,-0.9492
3757.6,950,1.1386,-0.9483
3760.6,950.5,1.1384,-0.9489
3763.6,951,1.1381,-0.9491
3766.6,951.5,1.1378,-0.9502
3769.6,952,1.1376,-0.9518
3772.6,952.5,1.1374,-0.9552
3775.6,953,1.1371,-0.9562
3778.6,953.5,1.1368,-0.9569
3781.6,954,1.1364,-0.9578
3784.6,954.5,1.1362,-0.9595
3787.6,955,1.136,-0.9624
3790.6,955.5,1.1357,-0.9641
3793.9,956,1.1353,-0.9652
3797.2,956.5,1.1351,-0.965
3800.2,957,1.1348,-0.9659
3803.2,957.5,1.1344,-0.9663
3806.2,958,1.1341,-0.9677
3809.2,958.5,1.134,-0.9694
3812.2,959,1.1338,-0.9694
3815.2,959.5,1.1334,-0.9691
3818.2,960,1.1332,-0.9692
3821.2,960.5,1.1329,-0.9704
3824.2,961,1.1325,-0.9741
3827.4,961.5,1.1324,-0.9773
3830.9,962,1.1322,-0.9786
3834.1,962.5,1.1319,-0.9805
3837.4,963,1.1317,-0.983
3840.7,963.5,1.1314,-0.9867
3843.9,964,1.1312,-0.9887
3847.1,964.5,1.1309,-0.989
3850.1,965,1.1307,-0.9892
3853.3,965.5,1.1305,-0.99
3856.5,966,1.1302,-0.9928
3859.5,966.5,1.1299,-0.9959
3862.5,967,1.1296,-0.9992
3865.8,967.5,1.1294,-1.0027
3869.1,968,1.1292,-1.0065
3872.1,968.5,1.129,-1.0116
3875.1,969,1.1287,-1.0184
3878.1,969.5,1.1284,-1.0209
3881.1,970,1.1282,-1.0232
3884.1,970.5,1.1279,-1.0261
3887.3,971,1.1276,-1.03
3890.5,971.5,1.1274,-1.0357
3893.5,972,1.127,-1.04
3896.5,972.5,1.1268,-1.0444
3899.5,973,1.1266,-1.0477
3902.5,973.5,1.1263,-1.0481
3905.5,974,1.1262,-1.0488
3908.7,974.5,1.126,-1.0524
3911.9,975,1.1258,-1.0571
3914.9,975.5,1.1255,-1.0608
3917.9,976,1.1252,-1.0639
3920.9,976.5,1.125,-1.0656
3923.9,977,1.1249,-1.069
3926.9,977.5,1.1246,-1.0721
3929.9,978,1.1244,-1.0751
3933.2,978.5,1.1241,-1.0803
3936.5,979,1.1238,-1.0871
3939.5,979.5,1.1235,-1.0951
3942.5,980,1.1232,-1.1011
3945.5,980.5,1.1229,-1.1074
3948.5,981,1.1226,-1.113
3951.5,981.5,1.1225,-1.1169
3954.2,982,1.1224,-1.1193
3957.2,982.5,1.1223,-1.1209
3960.5,983,1.1221,-1.123
3963.5,983.5,1.1217,-1.1257
3966.2,984,1.1215,-1.1274
3969.2,984.5,1.1213,-1.1273
3972.2,985,1.1211,-1.1296
3975.2,985.5,1.121,-1.1318
3978.2,986,1.1207,-1.1357
3980.9,986.5,1.1205,-1.1399
3983.9,987,1.1203,-1.1445
3986.9,987.5,1.1201,-1.1484
3989.9,988,1.1199,-1.1507
3992.9,988.5,1.1198,-1.1506
3995.9,989,1.1196,-1.1499
3998.9,989.5,1.1194,-1.152
4001.9,990,1.1191,-1.1554
4004.9,990.5,1.1188,-1.1584
4007.9,991,1.1186,-1.1607
4010.9,991.5,1.1183,-1.1637
4013.7,992,1.118,-1.1651
4016.5,992.5,1.1179,-1.1666
4019.5,993,1.1178,-1.17
4022.5,993.5,1.1176,-1.1733
4025.5,994,1.1174,-1.1754
4028.5,994.5,1.1172,-1.1776
4031.5,995,1.1169,-1.1807
4034.5,995.5,1.1168,-1.1837
4037.5,996,1.1166,-1.1869
4040.5,996.5,1.1163,-1.1895
4043.7,997,1.116,-1.191
4046.7,997.5,1.1158,-1.1916
4049.5,998,1.1156,-1.1924
4052.5,998.5,1.1153,-1.1935
4055.5,999,1.115,-1.1958
4058.5,999.5,1.1148,-1.202
4061.5,1000,1.1145,-1.2085
4064.5,1000.5,1.1142,-1.2124
4067.5,1001,1.114,-1.2155
4070.5,1001.5,1.1139,-1.2185
4073.5,1002,1.1137,-1.2216
4076.5,1002.5,1.1135,-1.2249
4079.5,1003,1.1133,-1.2304
4082.5,1003.5,1.1131,-1.2367
4085.5,1004,1.113,-1.2417
4088.5,1004.5,1.1127,-1.2452
4091.5,1005,1.1124,-1.2464
4094.5,1005.5,1.1122,-1.2439
4097.5,1006,1.1119,-1.2417
4100.5,1006.5,1.1117,-1.2427
4103.5,1007,1.1115,-1.2477
4106.5,1007.5,1.1112,-1.2547
4109.5,1008,1.111,-1.2613
4112.5,1008.5,1.1108,-1.2655
4115.5,1009,1.1106,-1.267
4118.5,1009.5,1.1104,-1.2673
4121.5,1010,1.11,-1.2702
4124.5,1010.5,1.1098,-1.276
4127.5,1011,1.1095,-1.2826
4130.5,1011.5,1.1094,-1.2879
4133.5,1012,1.1092,-1.2918
4136.5,1012.5,1.1089,-1.2973
4139.5,1013,1.1086,-1.3029
4142.5,1013.5,1.1085,-1.3082
4145.3,1014,1.1083,-1.3137
4148.1,1014.5,1.1082,-1.3172
4151.1,1015,1.1079,-1.3194
4154.1,1015.5,1.1076,-1.321
4157.1,1016,1.1073,-1.3252
4160.1,1016.5,1.1072,-1.3308
4163.1,1017,1.1071,-1.3365
4166.1,1017.5,1.1068,-1.3426
4169.1,1018,1.1066,-1.3482
4172.1,1018.5,1.1065,-1.3536
4175.1,1019,1.1062,-1.3582
4178.1,1019.5,1.106,-1.363
4181.1,1020,1.1057,-1.3654
4184.1,1020.5,1.1055,-1.3669
4187.1,1021,1.1052,-1.3728
4190.1,1021.5,1.105,-1.3781
4193.1,1022,1.1049,-1.3831
4196.1,1022.5,1.1046,-1.3893
4199.1,1023,1.1044,-1.3952
4202.1,1023.5,1.1042,-1.3995
4205.1,1024,1.1041,-1.4018
4208.1,1024.5,1.104,-1.4046
4211.1,1025,1.1038,-1.409
4214.1,1025.5,1.1034,-1.4119
4216.8,1026,1.1031,-1.4162
4219.5,1026.5,1.1029,-1.4195
4222.5,1027,1.1026,-1.4204
4225.8,1027.5,1.1024,-1.4227
4229.1,1028,1.1021,-1.4288
4232.1,1028.5,1.1019,-1.4338
4235.1,1029,1.1017,-1.4403
4238.1,1029.5,1.1014,-1.4464
4241.3,1030,1.101,-1.4498
4244.5,1030.5,1.1008,-1.457
4247.5,1031,1.1006,-1.4658
4250.5,1031.5,1.1003,-1.4716
4253.5,1032,1.1001,-1.4788
4256.5,1032.5,1.0999,-1.4861
4259.5,1033,1.0997,-1.4929
4262.3,1033.5,1.0995,-1.5028
4265.1,1034,1.0993,-1.512
4268.1,1034.5,1.0991,-1.5211
4271.1,1035,1.0989,-1.5267
4273.8,1035.5,1.0986,-1.5325
4276.5,1036,1.0985,-1.5377
4279.5,1036.5,1.0983,-1.5437
4282.5,1037,1.098,-1.5489
4285.5,1037.5,1.0977,-1.5539
4288.5,1038,1.0974,-1.5593
4291.3,1038.5,1.0971,-1.5665
4294.1,1039,1.097,-1.5741
4297.1,1039.5,1.0969,-1.5838
4300.1,1040,1.0968,-1.5928
4303.1,1040.5,1.0965,-1.6005
4306.1,1041,1.0962,-1.6069
4309.1,1041.5,1.0961,-1.6105
4312.1,1042,1.0959,-1.6122
4315.1,1042.5,1.0956,-1.6151
4318.1,1043,1.0955,-1.6176
4320.9,1043.5,1.0952,-1.6191
4323.7,1044,1.095,-1.6226
4326.7,1044.5,1.0949,-1.6288
4329.7,1045,1.0947,-1.6354
4332.7,1045.5,1.0944,-1.6429
4335.7,1046,1.0942,-1.6488
4338.7,1046.5,1.094,-1.6514
4341.7,1047,1.0939,-1.6526
4344.7,1047.5,1.0937,-1.6551
4347.7,1048,1.0934,-1.6587
4350.7,1048.5,1.0933,-1.6605
4353.7,1049,1.0931,-1.6652
4356.7,1049.5,1.0929,-1.6735
4359.7,1050,1.0926,-1.681
4362.7,1050.5,1.0923,-1.6871
4365.7,1051,1.092,-1.694
4368.7,1051.5,1.0918,-1.6986
4371.7,1052,1.0918,-1.7
4374.7,1052.5,1.0917,-1.7022
4377.4,1053,1.0915,-1.705
4380.1,1053.5,1.0912,-1.7071
4383.1,1054,1.0909,-1.7099
4386.1,1054.5,1.0907,-1.7131
4389.1,1055,1.0905,-1.718
4392.1,1055.5,1.0903,-1.7245
4395.1,1056,1.0901,-1.731
4398.1,1056.5,1.0898,-1.7365
4401.1,1057,1.0896,-1.7405
4404.1,1057.5,1.0895,-1.745
4407.1,1058,1.0893,-1.7483
4410.1,1058.5,1.089,-1.7512
4413.1,1059,1.0888,-1.7534
4416.1,1059.5,1.0888,-1.7542
4418.9,1060,1.0886,-1.7557
4421.7,1060.5,1.0886,-1.7596
4424.7,1061,1.0884,-1.7662
4427.7,1061.5,1.0881,-1.7727
4430.7,1062,1.0879,-1.7798
4433.7,1062.5,1.0876,-1.7855
4436.5,1063,1.0875,-1.7903
4439.3,1063.5,1.0874,-1.7934
4442.3,1064,1.0872,-1.7955
4445.3,1064.5,1.087,-1.7969
4448,1065,1.0869,-1.7986
4450.7,1065.5,1.0868,-1.8017
4453.7,1066,1.0865,-1.8077
4456.7,1066.5,1.0862,-1.8122
4459.7,1067,1.0859,-1.8161
4462.7,1067.5,1.0857,-1.8216
4465.7,1068,1.0855,-1.8281
4468.7,1068.5,1.0852,-1.834
4471.5,1069,1.0849,-1.8384
4474.3,1069.5,1.0847,-1.8434
4477.3,1070,1.0845,-1.8519
4480.3,1070.5,1.0844,-1.8605
4483.3,1071,1.0842,-1.8691
4486.3,1071.5,1.084,-1.8766
4489.3,1072,1.0838,-1.8826
4492.3,1072.5,1.0836,-1.8874
4495.1,1073,1.0834,-1.8915
4497.9,1073.5,1.0832,-1.8961
4500.9,1074,1.083,-1.9005
4503.9,1074.5,1.0828,-1.9047
4506.9,1075,1.0826,-1.9099
4509.9,1075.5,1.0826,-1.9187
4512.9,1076,1.0824,-1.931
4515.6,1076.5,1.0821,-1.9414
4518.3,1077,1.0819,-1.947
4521.3,1077.5,1.0817,-1.9505
4524.3,1078,1.0814,-1.9504
4527.3,1078.5,1.0813,-1.9513
4530.3,1079,1.0809,-1.9519
4533.3,1079.5,1.0805,-1.9565
4536.3,1080,1.0802,-1.9609
4539.1,1080.5,1.0799,-1.9643
4541.9,1081,1.0797,-1.9701
4544.9,1081.5,1.0796,-1.9768
4547.9,1082,1.0795,-1.9815
4550.9,1082.5,1.0794,-1.9865
4553.9,1083,1.0793,-1.989
4556.9,1083.5,1.0791,-1.9936
4559.7,1084,1.0788,-1.9995
4562.5,1084.5,1.0787,-2.0037
4565.5,1085,1.0786,-2.01
4568.5,1085.5,1.0784,-2.0181
4571.5,1086,1.078,-2.0297
4574.5,1086.5,1.0777,-2.0397
4577.2,1087,1.0776,-2.0442
4579.9,1087.5,1.0774,-2.048
4582.9,1088,1.0771,-2.0555
4585.9,1088.5,1.077,-2.0647
4588.9,1089,1.0768,-2.0737
4591.9,1089.5,1.0765,-2.0798
4594.9,1090,1.0762,-2.0868
4597.7,1090.5,1.0761,-2.0923
4600.5,1091,1.076,-2.0977
4603.5,1091.5,1.0758,-2.1107
4606.5,1092,1.0755,-2.1233
4609.5,1092.5,1.0753,-2.1334
4612.5,1093,1.0752,-2.1432
4615.3,1093.5,1.075,-2.1482
4618.1,1094,1.0747,-2.1522
4621.1,1094.5,1.0743,-2.1582
4624.1,1095,1.074,-2.16
4627.1,1095.5,1.0738,-2.1617
4630.1,1096,1.0736,-2.1679
4633.1,1096.5,1.0735,-2.1772
4636.1,1097,1.0732,-2.1856
4638.8,1097.5,1.0731,-2.1911
4641.5,1098,1.0729,-2.1945
4644.5,1098.5,1.0726,-2.1999
4647.5,1099,1.0723,-2.2075
4650.5,1099.5,1.0721,-2.2176
4653.5,1100,1.0719,-2.2284
4656.5,1100.5,1.0716,-2.2335
4659.5,1101,1.0715,-2.2397
4662.3,1101.5,1.0712,-2.2448
4665.1,1102,1.0711,-2.2472
4668.1,1102.5,1.071,-2.2521
4671.1,1103,1.0709,-2.2589
4674.1,1103.5,1.0706,-2.2661
4676.9,1104,1.0704,-2.2727
4679.7,1104.5,1.0702,-2.2772
4682.7,1105,1.07,-2.28
4685.7,1105.5,1.0697,-2.2815
4688.4,1106,1.0694,-2.2854
4691.1,1106.5,1.0693,-2.2897
4694.1,1107,1.0689,-2.2961
4697.1,1107.5,1.0686,-2.3014
4699.9,1108,1.0683,-2.3048
4702.7,1108.5,1.0682,-2.3074
4705.7,1109,1.0681,-2.3126
4708.7,1109.5,1.0679,-2.3178
4711.5,1110,1.0677,-2.3213
4714.3,1110.5,1.0675,-2.3258
4717.3,1111,1.0673,-2.3345
4720.3,1111.5,1.0669,-2.3463
4723.3,1112,1.0667,-2.3576
4726,1112.5,1.0664,-2.3668
4728.7,1113,1.0662,-2.3729
4731.7,1113.5,1.0661,-2.3788
4734.7,1114,1.0658,-2.3814
4737.5,1114.5,1.0656,-2.3824
4740.3,1115,1.0655,-2.3849
4743.3,1115.5,1.0654,-2.3905
4746.3,1116,1.0651,-2.3934
4749.1,1116.5,1.0649,-2.3976
4751.9,1117,1.0648,-2.3999
4754.9,1117.5,1.0645,-2.3993
4757.9,1118,1.0641,-2.4001
4760.9,1118.5,1.0639,-2.4029
4763.9,1119,1.0637,-2.4069
4766.9,1119.5,1.0634,-2.4114
4769.6,1120,1.0632,-2.4171
4772.3,1120.5,1.0629,-2.4262
4775.3,1121,1.0627,-2.4367
4778.3,1121.5,1.0625,-2.4442
4781.3,1122,1.0622,-2.4507
4784.1,1122.5,1.0618,-2.455
4786.9,1123,1.0616,-2.4596
4789.9,1123.5,1.0614,-2.4645
4792.9,1124,1.0612,-2.4678
4795.9,1124.5,1.0609,-2.4699
4798.9,1125,1.0607,-2.4718
4801.7,1125.5,1.0604,-2.4724
4804.5,1126,1.0604,-2.4727
4807.5,1126.5,1.0601,-2.4768
4810.5,1127,1.0598,-2.4855
4813.5,1127.5,1.0596,-2.4958
4816.2,1128,1.0594,-2.5047
4818.9,1128.5,1.0592,-2.5104
4821.9,1129,1.0591,-2.5146
4824.9,1129.5,1.0588,-2.5151
4827.9,1130,1.0585,-2.5184
4830.9,1130.5,1.0584,-2.5215
4833.7,1131,1.0581,-2.5238
4836.5,1131.5,1.0578,-2.5271
4839.5,1132,1.0576,-2.5294
4842.5,1132.5,1.0575,-2.5318
4845.3,1133,1.0573,-2.5346
4848.1,1133.5,1.0571,-2.5369
4851.1,1134,1.0569,-2.5413
4853.8,1134.5,1.0566,-2.547
4856.5,1135,1.0563,-2.5516
4859.5,1135.5,1.056,-2.5558
4862.5,1136,1.0557,-2.5589
4865.3,1136.5,1.0554,-2.561
4868.1,1137,1.0553,-2.5641
4871.1,1137.5,1.0551,-2.5682
4873.9,1138,1.0547,-2.5675
4876.7,1138.5,1.0545,-2.5665
4879.7,1139,1.0543,-2.5685
4882.7,1139.5,1.0541,-2.5701
4885.7,1140,1.0538,-2.5708
4888.4,1140.5,1.0536,-2.572
4891.1,1141,1.0533,-2.5752
4894.1,1141.5,1.0531,-2.5793
4897.1,1142,1.053,-2.5838
4899.9,1142.5,1.0527,-2.5886
4902.7,1143,1.0525,-2.5941
4905.7,1143.5,1.0522,-2.6027
4908.7,1144,1.052,-2.6129
4911.5,1144.5,1.0518,-2.618
4914.3,1145,1.0515,-2.6178
4917,1145.5,1.0512,-2.6198
4919.7,1146,1.0509,-2.6257
4922.7,1146.5,1.0506,-2.6307
4925.5,1147,1.0503,-2.6317
4928.3,1147.5,1.0501,-2.6338
4931.3,1148,1.0497,-2.6361
4934.1,1148.5,1.0495,-2.6382
4936.9,1149,1.0492,-2.64
4939.6,1149.5,1.0489,-2.6412
4942.3,1150,1.0488,-2.6423
4945.3,1150.5,1.0486,-2.6415
4948.1,1151,1.0484,-2.6447
4950.9,1151.5,1.0482,-2.6472
4953.9,1152,1.048,-2.6467
4956.7,1152.5,1.0477,-2.6453
4959.5,1153,1.0475,-2.6451
4962.5,1153.5,1.0472,-2.6465
4965.2,1154,1.047,-2.6501
4967.9,1154.5,1.0468,-2.6542
4970.7,1155,1.0465,-2.6586
4973.5,1155.5,1.0462,-2.6591
4976.5,1156,1.046,-2.657
4979.3,1156.5,1.0457,-2.6567
4982.1,1157,1.0455,-2.6571
4984.8,1157.5,1.0452,-2.6562
4987.5,1158,1.045,-2.6588
4990.5,1158.5,1.0447,-2.664
4993.3,1159,1.0444,-2.6657
4996.1,1159.5,1.0442,-2.6642
4998.9,1160,1.044,-2.6617
5001.7,1160.5,1.0439,-2.6618
5004.7,1161,1.0436,-2.6628
5007.4,1161.5,1.0433,-2.6659
5010.1,1162,1.043,-2.6722
5012.9,1162.5,1.0427,-2.6788
5015.7,1163,1.0424,-2.6794
5018.7,1163.5,1.0421,-2.6781
5021.5,1164,1.0419,-2.6791
5024,1164.5,1.0416,-2.6799
5026.7,1165,1.0414,-2.6815
5029.7,1165.5,1.0412,-2.6822
5032.5,1166,1.0409,-2.6816
5035.3,1166.5,1.0406,-2.6825
5038.3,1167,1.0404,-2.6861
5041.1,1167.5,1.04,-2.6905
5043.9,1168,1.0398,-2.6947
5046.6,1168.5,1.0395,-2.7008
5049.3,1169,1.0393,-2.703
5052.1,1169.5,1.039,-2.705
5054.9,1170,1.0388,-2.7095
5057.7,1170.5,1.0385,-2.7117
5060.5,1171,1.0382,-2.7128
5063.2,1171.5,1.038,-2.7147
5065.9,1172,1.0378,-2.7151
5068.7,1172.5,1.0375,-2.7178
#N/A,1173,1.0371,-2.7201
