Repository: MaCFP/matl-db

# README File for CERIB

### Experimental Conditions: STA
A Perkin Elmer PYRIS was used to simultaneously conduct Thermogravimetric Analysis (TGA) and Differential Scanning Calorimetry (DSC) experiments. 

* Heating Rate: 5, 10 or 20 K/min
* Temperature program
  - Initial Temperature: 308 K (35°C)
  - Initial Isotherm: 1200 s (hold at 38 K for 1200 s)  
  - Maximum Temperature: 1173 K (900°C)
  - Final Isotherm: None
  - Type: Nitrogen
  - Flow rate: 100 ml/min
  - Note: Ultra High Purity (UHP) Nitrogen
* Crucible
  - Type: Pt
  - Volume: 60 uL
  - Lid: False
* Instrument
  - Type: Perking Elmer PYRIS

| Test Name | O2 volume % |  Initial Sample Mass (mg) |

File: Wood/Calibration_Data/CERIB/CERIB_Wood_STA_N2_20K_R3.csv
Time (s),Temperature (K),Mass (mg),Heat Flow Rate (W/g)
0,308,7.8157,0.4021
2.8,308.5,7.8124,0.4151
5.6,309,7.8094,0.4263
8.3,309.5,7.8058,0.44
11,310,7.8029,0.4517
13.8,310.5,7.7991,0.4656
16.3,311,7.7959,0.4772
18.8,311.5,7.7925,0.4893
21.3,312,7.7892,0.5016
23.8,312.5,7.7859,0.5139
26.3,313,7.7824,0.5266
28.6,313.5,7.7788,0.5397
30.9,314,7.7759,0.5503
33.2,314.5,7.7721,0.5633
35.5,315,7.769,0.5738
37.8,315.5,7.7651,0.5872
40.1,316,7.7618,0.5981
42.4,316.5,7.7578,0.6119
44.7,317,7.7545,0.6233
47,317.5,7.7501,0.6376
49,318,7.7462,0.6491
51.3,318.5,7.7425,0.6611
53.6,319,7.7379,0.6762
55.6,319.5,7.7341,0.6886
57.9,320,7.7301,0.7015
60.2,320.5,7.7252,0.7179
62.2,321,7.7211,0.7315
64.2,321.5,7.7168,0.7455
66.2,322,7.7123,0.7599
68.2,322.5,7.7076,0.7745
70.2,323,7.7028,0.7891
72.2,323.5,7.6979,0.8038
74.2,324,7.6928,0.8187
76.2,324.5,7.6876,0.834
78.2,325,7.6825,0.8491
80.2,325.5,7.6772,0.8646
82.2,326,7.6718,0.8806
84.2,326.5,7.6663,0.8963
85.9,327,7.6606,0.9121
87.7,327.5,7.6564,0.9242
89.7,328,7.6507,0.9409
91.7,328.5,7.6449,0.9575
93.4,329,7.639,0.9739
95.2,329.5,7.6345,0.9865
97.2,330,7.6284,1.0032
99.2,330.5,7.6223,1.0199
100.9,331,7.6161,1.0368
102.7,331.5,7.6114,1.0493
104.7,332,7.605,1.0663
106.7,332.5,7.5983,1.0834
108.4,333,7.5916,1.1004
110.2,333.5,7.5866,1.1131
112.2,334,7.5799,1.1298
113.9,334.5,7.5732,1.1466
115.6,335,7.5682,1.159
117.3,335.5,7.5614,1.1756
119.1,336,7.5562,1.188
120.9,336.5,7.5492,1.2043
122.6,337,7.5439,1.2163
124.3,337.5,7.5368,1.2321
126,338,7.5314,1.2435
127.7,338.5,7.5242,1.2586
129.5,339,7.5189,1.2698
131.3,339.5,7.5117,1.2844
133,340,7.5062,1.2952
134.7,340.5,7.4989,1.3089
136.2,341,7.4935,1.3189
137.9,341.5,7.488,1.3284
139.6,342,7.4807,1.3411
141.1,342.5,7.4753,1.3506
142.9,343,7.4699,1.3597
144.7,343.5,7.4626,1.371
146.4,344,7.4572,1.3788
148.1,344.5,7.4499,1.389
149.6,345,7.4446,1.3964
151.1,345.5,7.4392,1.4036
152.8,346,7.4339,1.4102
154.5,346.5,7.4267,1.4184
156,347,7.4215,1.4242
157.5,347.5,7.4163,1.4298
159.3,348,7.411,1.435
161.1,348.5,7.404,1.4415
162.6,349,7.3989,1.446
164.1,349.5,7.3938,1.4503
165.6,350,7.3886,1.4542
167.1,350.5,7.3836,1.4576
168.6,351,7.3785,1.4606
170.3,351.5,7.3736,1.4631
172,352,7.367,1.4656
173.5,352.5,7.3621,1.4665
175,353,7.3573,1.4669
176.5,353.5,7.3522,1.4669
178,354,7.3478,1.4673
179.5,354.5,7.3429,1.4666
181,355,7.3386,1.4659
182.5,355.5,7.3342,1.4644
184,356,7.3294,1.4618
185.5,356.5,7.3253,1.4597
187,357,7.3206,1.4561
188.5,357.5,7.3166,1.4533
190,358,7.3122,1.4491
191.5,358.5,7.308,1.4449
193,359,7.3042,1.441
194.5,359.5,7.3002,1.436
196,360,7.296,1.4297
197.5,360.5,7.2924,1.4245
199,361,7.2884,1.4176
200.5,361.5,7.2847,1.4112
202,362,7.2823,1.4068
203.5,362.5,7.2789,1.4008
205,363,7.2751,1.3928
206.5,363.5,7.2716,1.3852
208,364,7.2684,1.3782
209.5,364.5,7.2649,1.3691
211,365,7.2629,1.3643
212.5,365.5,7.2595,1.3546
214,366,7.2563,1.3456
215.5,366.5,7.2532,1.3365
217,367,7.2501,1.327
218.5,367.5,7.2473,1.3173
220,368,7.2446,1.3086
221.5,368.5,7.2418,1.299
223,369,7.2399,1.2927
224.5,369.5,7.2373,1.2829
226,370,7.2345,1.2721
227.5,370.5,7.2319,1.2624
229,371,7.2296,1.2534
230.5,371.5,7.227,1.2421
232,372,7.2256,1.2363
233.5,372.5,7.2232,1.2248
235,373,7.2211,1.2161
236.5,373.5,7.219,1.2061
238,374,7.2168,1.1958
239.5,374.5,7.2155,1.1888
241,375,7.2133,1.177
242.5,375.5,7.2115,1.1674
244,376,7.2094,1.1556
245.5,376.5,7.2084,1.1498
247,377,7.2066,1.1392
248.5,377.5,7.2048,1.1286
250,378,7.2031,1.1179
251.5,378.5,7.2014,1.1059
253,379,7.2004,1.099
254.5,379.5,7.1989,1.0895
256,380,7.1975,1.0787
257.5,380.5,7.1961,1.0678
259,381,7.1952,1.0607
260.5,381.5,7.1938,1.0485
262,382,7.1925,1.0387
263.5,382.5,7.1917,1.0318
265,383,7.1905,1.0201
266.5,383.5,7.1893,1.0096
268,384,7.1883,1.0004
269.5,384.5,7.1875,0.9923
271,385,7.1864,0.982
272.5,385.5,7.1854,0.9719
274,386,7.1848,0.9659
275.5,386.5,7.1838,0.9545
277,387,7.1828,0.9444
278.5,387.5,7.1819,0.9346
280,388,7.181,0.9254
281.5,388.5,7.1805,0.9192
283,389,7.1797,0.9101
284.5,389.5,7.179,0.9012
286,390,7.1783,0.8923
287.5,390.5,7.1777,0.8866
289,391,7.1771,0.8781
290.5,391.5,7.1764,0.8701
292,392,7.1757,0.8625
293.5,392.5,7.1753,0.8575
295,393,7.1747,0.85
296.5,393.5,7.174,0.8427
298,394,7.1734,0.8359
299.5,394.5,7.1729,0.8293
301,395,7.1725,0.8252
302.5,395.5,7.172,0.8191
304,396,7.1715,0.8133
305.5,396.5,7.1709,0.8079
307,397,7.1706,0.8043
308.5,397.5,7.1701,0.7989
310,398,7.1696,0.7941
311.5,398.5,7.1692,0.7894
313,399,7.1689,0.7853
314.5,399.5,7.1686,0.7825
316,400,7.1682,0.7788
317.5,400.5,7.1676,0.7754
319,401,7.1671,0.7722
320.5,401.5,7.1667,0.7694
322,402,7.1664,0.7676
323.5,402.5,7.166,0.7654
325,403,7.1656,0.7634
326.5,403.5,7.1652,0.7616
328,404,7.165,0.7609
329.5,404.5,7.1646,0.7602
331,405,7.1642,0.7597
332.5,405.5,7.1638,0.7594
334,406,7.1635,0.7591
335.5,406.5,7.1632,0.7592
337,407,7.1628,0.7597
338.5,407.5,7.1625,0.7604
340,408,7.1622,0.7611
341.5,408.5,7.1619,0.7617
343,409,7.1616,0.7626
344.5,409.5,7.1612,0.7638
346,410,7.1609,0.7651
347.5,410.5,7.1605,0.7668
349,411,7.1603,0.768
350.5,411.5,7.1599,0.7699
352,412,7.1596,0.7717
353.5,412.5,7.1592,0.7736
355,413,7.159,0.7749
356.5,413.5,7.1586,0.7775
358,414,7.1582,0.7798
359.5,414.5,7.1578,0.7823
361,415,7.1576,0.7837
362.5,415.5,7.1571,0.786
364,416,7.1567,0.7885
365.5,416.5,7.1564,0.7909
367,417,7.1561,0.7928
368.5,417.5,7.1557,0.7955
370,418,7.1554,0.799
371.5,418.5,7.1551,0.8038
373,419,7.1548,0.8097
374.5,419.5,7.1546,0.8137
376,420,7.1542,0.8192
377.5,420.5,7.1539,0.8242
379,421,7.1536,0.8288
380.5,421.5,7.1532,0.8338
382,422,7.153,0.837
383.5,422.5,7.1527,0.8417
385,423,7.1524,0.8464
386.5,423.5,7.1521,0.8508
388,424,7.1518,0.8538
389.5,424.5,7.1514,0.8583
391,425,7.151,0.8629
392.5,425.5,7.1506,0.8675
394,426,7.1502,0.8718
395.5,426.5,7.15,0.8746
397,427,7.1497,0.8785
398.5,427.5,7.1493,0.8824
400,428,7.149,0.8867
401.5,428.5,7.1488,0.8894
403,429,7.1484,0.8936
404.5,429.5,7.148,0.8979
406,430,7.1477,0.9023
407.5,430.5,7.1474,0.9054
409,431,7.147,0.9101
410.5,431.5,7.1467,0.9146
412,432,7.1463,0.9191
413.5,432.5,7.1459,0.9231
415,433,7.1457,0.9259
416.5,433.5,7.1453,0.9301
418,434,7.145,0.9345
419.5,434.5,7.1446,0.9389
421,435,7.1444,0.9418
422.5,435.5,7.144,0.9456
424,436,7.1435,0.9494
425.5,436.5,7.1431,0.9528
427,437,7.1429,0.9553
428.5,437.5,7.1426,0.959
430,438,7.1421,0.9624
431.5,438.5,7.1417,0.9652
433,439,7.1413,0.967
434.5,439.5,7.1408,0.9695
436,440,7.1404,0.9723
437.5,440.5,7.14,0.9752
439,441,7.1396,0.9782
440.5,441.5,7.1392,0.9816
442,442,7.139,0.9837
443.5,442.5,7.1386,0.987
445,443,7.1381,0.9908
446.5,443.5,7.1377,0.9949
448,444,7.1373,0.9981
449.5,444.5,7.1368,1.0025
451,445,7.1364,1.0067
452.5,445.5,7.1359,1.0109
454,446,7.1356,1.0136
455.5,446.5,7.1351,1.0179
457,447,7.1347,1.0228
458.5,447.5,7.1342,1.0277
460,448,7.1339,1.031
461.5,448.5,7.1335,1.0358
463,449,7.133,1.0404
464.5,449.5,7.1326,1.045
466,450,7.1323,1.0482
467.5,450.5,7.1319,1.0529
469,451,7.1314,1.0575
470.5,451.5,7.1308,1.0622
472,452,7.1304,1.0652
473.5,452.5,7.1299,1.0696
475,453,7.1293,1.074
476.5,453.5,7.1287,1.0787
478,454,7.1281,1.0837
479.5,454.5,7.1277,1.0873
481,455,7.1271,1.0926
482.5,455.5,7.1265,1.0976
484,456,7.1261,1.101
485.5,456.5,7.1254,1.106
487,457,7.1248,1.111
488.5,457.5,7.1241,1.1161
490,458,7.1237,1.1195
491.5,458.5,7.123,1.1246
493,459,7.1223,1.1299
494.5,459.5,7.1214,1.1349
496,460,7.1207,1.1382
497.5,460.5,7.1197,1.1429
499,461,7.1187,1.1479
500.5,461.5,7.1178,1.1531
502,462,7.1169,1.1583
503.5,462.5,7.1163,1.1617
505,463,7.1154,1.1666
506.5,463.5,7.1145,1.1713
508,464,7.114,1.175
509.5,464.5,7.1131,1.1803
511,465,7.1121,1.1859
512.5,465.5,7.1112,1.1911
514,466,7.1105,1.1946
515.5,466.5,7.1095,1.2001
517,467,7.1086,1.2053
518.5,467.5,7.1079,1.2088
520,468,7.107,1.214
521.5,468.5,7.1061,1.2192
523,469,7.1051,1.2249
524.5,469.5,7.1045,1.2286
526,470,7.1035,1.2343
527.5,470.5,7.1024,1.2398
529,471,7.1018,1.2433
530.5,471.5,7.1007,1.2486
532,472,7.0996,1.254
533.5,472.5,7.0983,1.2596
535,473,7.0975,1.2633
536.5,473.5,7.0963,1.2686
538,474,7.0951,1.2739
539.5,474.5,7.0943,1.2773
541,475,7.093,1.2827
542.5,475.5,7.0917,1.2881
544,476,7.0905,1.2932
545.5,476.5,7.0896,1.2964
547,477,7.0882,1.3008
548.5,477.5,7.0868,1.3051
550,478,7.0858,1.3078
551.5,478.5,7.0844,1.3117
553,479,7.083,1.3156
554.5,479.5,7.0815,1.3193
556,480,7.0806,1.3217
557.5,480.5,7.0791,1.3255
559,481,7.0776,1.329
560.5,481.5,7.0762,1.3321
562,482,7.0751,1.3344
563.5,482.5,7.0736,1.3377
565,483,7.0719,1.3411
566.5,483.5,7.0702,1.3446
568,484,7.0691,1.3466
569.5,484.5,7.0675,1.3501
571,485,7.0658,1.3537
572.5,485.5,7.0647,1.356
574,486,7.0629,1.3595
575.5,486.5,7.0611,1.3628
577,487,7.0593,1.3661
578.5,487.5,7.058,1.3681
580,488,7.056,1.3716
581.5,488.5,7.0541,1.3755
583,489,7.0521,1.3794
584.5,489.5,7.0508,1.3822
586,490,7.0489,1.3862
587.5,490.5,7.0468,1.3901
589,491,7.0455,1.3929
590.5,491.5,7.0434,1.3972
592,492,7.0413,1.4014
593.5,492.5,7.0392,1.4059
595,493,7.0378,1.4086
596.5,493.5,7.0356,1.413
598,494,7.0334,1.4176
599.5,494.5,7.0311,1.4218
601,495,7.0296,1.4252
602.5,495.5,7.0274,1.4287
604,496,7.0251,1.4326
605.5,496.5,7.0235,1.4358
607,497,7.0212,1.4393
608.5,497.5,7.0189,1.4435
610,498,7.0174,1.4458
611.5,498.5,7.015,1.4488
613,499,7.0127,1.4525
614.5,499.5,7.0103,1.4564
616,500,7.0087,1.4592
617.5,500.5,7.0062,1.4632
619,501,7.0037,1.467
620.5,501.5,7.0019,1.4695
622,502,6.9994,1.4738
623.5,502.5,6.9969,1.4768
625,503,6.9952,1.479
626.5,503.5,6.9926,1.4828
628,504,6.99,1.4864
629.5,504.5,6.9874,1.4898
631,505,6.9857,1.4919
632.5,505.5,6.9831,1.4963
634,506,6.9804,1.4998
635.5,506.5,6.9778,1.5027
637,507,6.9761,1.5047
638.5,507.5,6.9734,1.5077
640,508,6.9708,1.5112
641.5,508.5,6.9682,1.5137
643,509,6.9664,1.5159
644.5,509.5,6.9637,1.5198
646,510,6.9609,1.523
647.5,510.5,6.9582,1.5255
649,511,6.9563,1.528
650.5,511.5,6.9535,1.531
652,512,6.9507,1.5333
653.5,512.5,6.9488,1.5351
655,513,6.946,1.5379
656.5,513.5,6.9431,1.5411
658,514,6.9403,1.5449
659.5,514.5,6.9383,1.5463
661,515,6.9354,1.5487
662.5,515.5,6.9324,1.5514
664,516,6.9304,1.553
665.5,516.5,6.9273,1.5552
667,517,6.9242,1.558
668.5,517.5,6.9211,1.5608
670,518,6.9189,1.5631
671.5,518.5,6.9158,1.5654
673,519,6.9125,1.5687
674.5,519.5,6.9104,1.5701
676,520,6.9071,1.5726
677.5,520.5,6.9038,1.5753
679,521,6.9016,1.577
680.5,521.5,6.8982,1.5797
682,522,6.8947,1.5828
683.5,522.5,6.8924,1.5844
685,523,6.8889,1.5871
686.5,523.5,6.8853,1.5891
688,524,6.8816,1.5921
689.5,524.5,6.8791,1.5937
691,525,6.8754,1.5955
692.5,525.5,6.873,1.5976
694,526,6.8692,1.5998
695.5,526.5,6.8653,1.6016
697,527,6.8628,1.6037
698.5,527.5,6.8588,1.6058
700,528,6.8549,1.6081
701.5,528.5,6.8508,1.6102
703,529,6.8481,1.611
704.5,529.5,6.8439,1.6131
706,530,6.8398,1.6156
707.5,530.5,6.837,1.6162
709,531,6.8328,1.618
710.5,531.5,6.8285,1.62
712,532,6.8257,1.6212
713.5,532.5,6.8213,1.623
715,533,6.8168,1.6249
716.5,533.5,6.8122,1.627
718,534,6.8092,1.6284
719.5,534.5,6.8046,1.6303
721,535,6.7999,1.6322
722.5,535.5,6.7967,1.6334
724,536,6.7919,1.6352
725.5,536.5,6.7871,1.6374
727,537,6.7838,1.6387
728.5,537.5,6.779,1.6403
730,538,6.7742,1.6424
731.5,538.5,6.7709,1.6437
733,539,6.7659,1.6458
734.5,539.5,6.7609,1.6481
736,540,6.7558,1.6498
737.5,540.5,6.7524,1.651
739,541,6.7471,1.6528
740.5,541.5,6.7419,1.6546
742,542,6.7383,1.656
743.5,542.5,6.7329,1.6581
745,543,6.7274,1.6602
746.5,543.5,6.7237,1.6618
748,544,6.7182,1.6642
749.5,544.5,6.7126,1.6668
751,545,6.7088,1.6685
752.5,545.5,6.7031,1.6711
754,546,6.6973,1.6738
755.5,546.5,6.6934,1.6756
757,547,6.6875,1.6781
758.5,547.5,6.6815,1.6802
760,548,6.6754,1.6826
761.5,548.5,6.6713,1.6844
763,549,6.6651,1.687
764.5,549.5,6.6588,1.6891
766,550,6.6523,1.6908
767.5,550.5,6.648,1.692
769,551,6.6414,1.694
770.5,551.5,6.6348,1.6964
772,552,6.6281,1.6986
773.5,552.5,6.6236,1.7002
775,553,6.6168,1.7026
776.5,553.5,6.6099,1.705
778,554,6.6052,1.7063
779.5,554.5,6.5982,1.7081
781,555,6.5911,1.7101
782.5,555.5,6.5863,1.7115
784,556,6.579,1.7139
785.5,556.5,6.5717,1.7165
787,557,6.5642,1.7185
788.5,557.5,6.5591,1.7197
790,558,6.5516,1.7215
791.5,558.5,6.5438,1.7237
793,559,6.5386,1.7254
794.5,559.5,6.5308,1.7279
796,560,6.5227,1.7301
797.5,560.5,6.5174,1.7317
799,561,6.5092,1.7344
800.5,561.5,6.5009,1.7373
802,562,6.4954,1.7393
803.5,562.5,6.4869,1.7424
805,563,6.4784,1.7457
806.5,563.5,6.4726,1.7478
808,564,6.464,1.7505
809.5,564.5,6.4552,1.753
811,565,6.4493,1.7547
812.5,565.5,6.4404,1.7571
814,566,6.4313,1.7598
815.5,566.5,6.4222,1.7623
817,567,6.4161,1.7637
818.5,567.5,6.4067,1.7655
820,568,6.3973,1.7668
821.5,568.5,6.3909,1.7677
823,569,6.3812,1.7689
824.5,569.5,6.3715,1.7701
826,570,6.3648,1.7711
827.5,570.5,6.3549,1.7725
829,571,6.3449,1.7735
830.5,571.5,6.3381,1.7747
832,572,6.328,1.7764
833.5,572.5,6.3177,1.7779
835,573,6.3071,1.7799
836.5,573.5,6.3001,1.7809
838,574,6.2893,1.7822
839.5,574.5,6.2785,1.7843
841,575,6.2712,1.7859
842.5,575.5,6.2602,1.7884
844,576,6.2492,1.7906
845.5,576.5,6.2381,1.7924
847,577,6.2306,1.7933
848.5,577.5,6.2192,1.795
850,578,6.2077,1.7971
851.5,578.5,6.2,1.7984
853,579,6.1883,1.801
854.5,579.5,6.1764,1.8037
856,580,6.1645,1.8063
857.5,580.5,6.1563,1.8081
859,581,6.1442,1.8106
860.5,581.5,6.1318,1.8133
862,582,6.1235,1.815
863.5,582.5,6.1111,1.8175
865,583,6.0985,1.8203
866.5,583.5,6.0901,1.822
868,584,6.0772,1.8253
869.5,584.5,6.0641,1.8286
871,585,6.0554,1.8306
872.5,585.5,6.0421,1.8335
874,586,6.0288,1.8361
875.5,586.5,6.0197,1.8379
877,587,6.0061,1.8408
878.5,587.5,5.9924,1.8438
880,588,5.9831,1.8456
881.5,588.5,5.9692,1.8482
883,589,5.9551,1.8511
884.5,589.5,5.9408,1.8543
886,590,5.9313,1.8565
887.5,590.5,5.9167,1.8595
889,591,5.9021,1.8622
890.5,591.5,5.8922,1.8636
892,592,5.8774,1.8656
893.5,592.5,5.8624,1.8677
895,593,5.8472,1.8698
896.5,593.5,5.837,1.8716
898,594,5.8215,1.8746
899.5,594.5,5.8058,1.8768
901,595,5.7953,1.878
902.5,595.5,5.7794,1.88
904,596,5.7635,1.8824
905.5,596.5,5.7474,1.8857
907,597,5.7364,1.8882
908.5,597.5,5.72,1.8914
910,598,5.7034,1.8942
911.5,598.5,5.6922,1.8957
913,599,5.6753,1.8976
914.5,599.5,5.6582,1.8998
916,600,5.6468,1.9014
917.5,600.5,5.6295,1.9044
919,601,5.612,1.9075
920.5,601.5,5.5944,1.9107
922,602,5.5825,1.9131
923.5,602.5,5.5645,1.9176
925,603,5.5465,1.9219
926.5,603.5,5.5344,1.9247
928,604,5.5161,1.9283
929.5,604.5,5.4976,1.9312
931,605,5.4789,1.9343
932.5,605.5,5.4664,1.9361
934,606,5.4474,1.9386
935.5,606.5,5.4283,1.9411
937,607,5.4154,1.9429
938.5,607.5,5.3962,1.9462
940,608,5.3768,1.9504
941.5,608.5,5.3637,1.9535
943,609,5.3441,1.958
944.5,609.5,5.3242,1.9617
946,610,5.3042,1.9649
947.5,610.5,5.2909,1.9665
949,611,5.2707,1.9693
950.5,611.5,5.2504,1.972
952,612,5.2367,1.9739
953.5,612.5,5.2161,1.9773
955,613,5.1956,1.9807
956.5,613.5,5.1748,1.9835
958,614,5.161,1.9852
959.5,614.5,5.14,1.9873
961,615,5.1189,1.9902
962.5,615.5,5.1049,1.993
964,616,5.0837,1.9979
965.5,616.5,5.0625,2.0028
967,617,5.0411,2.006
968.5,617.5,5.0267,2.0074
970,618,5.0054,2.0087
971.5,618.5,4.9837,2.0103
973,619,4.9621,2.0123
974.5,619.5,4.9477,2.0137
976,620,4.9259,2.0161
977.5,620.5,4.904,2.0186
979,621,4.8893,2.02
980.5,621.5,4.8674,2.0224
982,622,4.8455,2.0254
983.5,622.5,4.8235,2.0293
985,623,4.8088,2.0321
986.5,623.5,4.7865,2.0357
988,624,4.7643,2.0379
989.5,624.5,4.7421,2.0393
991,625,4.7199,2.0405
992.5,625.5,4.7049,2.0415
994,626,4.6825,2.0432
995.5,626.5,4.6599,2.0446
997,627,4.6373,2.0462
998.5,627.5,4.6222,2.0475
1000,628,4.5995,2.0508
1001.5,628.5,4.5768,2.0541
1003,629,4.5539,2.0574
1004.5,629.5,4.5386,2.0591
1006,630,4.5156,2.0613
1007.5,630.5,4.4923,2.0636
1009,631,4.469,2.0659
1010.5,631.5,4.4533,2.0671
1012,632,4.4297,2.0695
1013.5,632.5,4.4062,2.0729
1015,633,4.3903,2.0758
1016.5,633.5,4.3664,2.0803
1018,634,4.3424,2.0847
1019.5,634.5,4.3181,2.0884
1021,635,4.2937,2.0923
1022.5,635.5,4.2772,2.0954
1024,636,4.2523,2.1005
1025.5,636.5,4.2274,2.1061
1027,637,4.2105,2.1097
1028.5,637.5,4.1853,2.1149
1030,638,4.1596,2.1211
1031.5,638.5,4.1337,2.1278
1033,639,4.1076,2.1354
1034.5,639.5,4.0901,2.1406
1036,640,4.0635,2.1484
1037.5,640.5,4.0367,2.1569
1039,641,4.0094,2.1652
1040.5,641.5,3.9818,2.1746
1042,642,3.9541,2.1847
1043.5,642.5,3.9352,2.192
1045,643,3.907,2.2029
1046.5,643.5,3.8783,2.2137
1048,644,3.8492,2.2253
1049.5,644.5,3.8199,2.2381
1051,645,3.7901,2.2523
1052.5,645.5,3.77,2.2621
1054,646,3.7397,2.2768
1055.5,646.5,3.7088,2.2909
1057,647,3.6775,2.3052
1058.5,647.5,3.6461,2.3196
1060,648,3.6142,2.3344
1061.5,648.5,3.5818,2.3496
1063,649,3.5601,2.3599
1064.5,649.5,3.5271,2.3762
1066,650,3.4938,2.3926
1067.5,650.5,3.4601,2.4086
1069,651,3.4258,2.4242
1070.5,651.5,3.3915,2.4392
1072,652,3.3683,2.4491
1073.5,652.5,3.3332,2.4634
1075,653,3.2979,2.4772
1076.5,653.5,3.262,2.4908
1078,654,3.2259,2.5047
1079.5,654.5,3.1898,2.5182
1081,655,3.1531,2.5309
1082.5,655.5,3.1287,2.5391
1084,656,3.0916,2.5505
1085.5,656.5,3.0544,2.5608
1087,657,3.0173,2.5705
1088.5,657.5,2.9799,2.5787
1090,658,2.9424,2.5859
1091.5,658.5,2.9176,2.5896
1093,659,2.88,2.5937
1094.5,659.5,2.8427,2.5963
1096,660,2.8056,2.597
1097.5,660.5,2.7807,2.5965
1099,661,2.7438,2.5939
1100.5,661.5,2.707,2.5894
1102,662,2.6706,2.5824
1103.5,662.5,2.6467,2.5765
1105,663,2.611,2.5652
1106.5,663.5,2.576,2.5514
1108,664,2.5416,2.5351
1109.5,664.5,2.5189,2.5227
1111,665,2.4858,2.5021
1112.5,665.5,2.4531,2.4788
1114,666,2.4319,2.4616
1115.5,666.5,2.4008,2.4336
1117,667,2.3706,2.4034
1118.5,667.5,2.3511,2.382
1120,668,2.3224,2.3483
1121.5,668.5,2.2948,2.3117
1123,669,2.2772,2.2861
1124.5,669.5,2.26,2.2592
1126,670,2.2354,2.2169
1127.5,670.5,2.2195,2.1878
1129,671,2.1969,2.1426
1130.5,671.5,2.1823,2.1114
1132,672,2.1616,2.0629
1133.5,672.5,2.1484,2.03
1135,673,2.1297,1.9791
1136.5,673.5,2.1179,1.9449
1138,674,2.1012,1.8927
1139.5,674.5,2.0908,1.8575
1141,675,2.0759,1.8045
1142.5,675.5,2.0621,1.7526
1144,676,2.0535,1.7201
1145.5,676.5,2.0416,1.6759
1147,677,2.0306,1.6364
1148.5,677.5,2.0204,1.5998
1150,678,2.0141,1.575
1151.5,678.5,2.0053,1.5377
1153,679,1.9971,1.5004
1154.5,679.5,1.9897,1.463
1156,680,1.9827,1.4261
1157.5,680.5,1.9763,1.3895
1159,681,1.9724,1.3652
1160.5,681.5,1.9667,1.33
1162,682,1.9614,1.2961
1163.5,682.5,1.9564,1.2639
1165,683,1.9515,1.2338
1166.5,683.5,1.9485,1.2143
1168,684,1.944,1.187
1169.5,684.5,1.9397,1.162
1171,685,1.9356,1.1391
1172.5,685.5,1.9316,1.1176
1174,686,1.9277,1.0981
1175.5,686.5,1.9238,1.0801
1177,687,1.9213,1.0688
1178.5,687.5,1.9175,1.0529
1180,688,1.9138,1.0379
1181.5,688.5,1.9102,1.0239
1183,689,1.9066,1.011
1184.5,689.5,1.903,0.9993
1186,690,1.8996,0.9889
1187.5,690.5,1.8972,0.982
1189,691,1.8937,0.9721
1190.5,691.5,1.8902,0.9624
1192,692,1.8868,0.9531
1193.5,692.5,1.8835,0.9447
1195,693,1.8802,0.9368
1196.5,693.5,1.878,0.9318
1198,694,1.8747,0.9251
1199.5,694.5,1.8713,0.9184
1201,695,1.8681,0.9114
1202.5,695.5,1.8648,0.9042
1204,696,1.8617,0.8972
1205.5,696.5,1.8586,0.8904
1207,697,1.8564,0.8861
1208.5,697.5,1.8533,0.8802
1210,698,1.8501,0.8741
1211.5,698.5,1.847,0.8684
1213,699,1.8438,0.8631
1214.5,699.5,1.8407,0.8586
1216,700,1.8386,0.8562
1217.5,700.5,1.8354,0.8527
1219,701,1.8323,0.8501
1220.5,701.5,1.8293,0.8485
1222,702,1.8263,0.8484
1223.5,702.5,1.8232,0.848
1225,703,1.8201,0.8468
1226.5,703.5,1.8182,0.8445
1228,704,1.8152,0.8396
1229.5,704.5,1.8123,0.834
1231,705,1.8093,0.8283
1232.5,705.5,1.8063,0.8229
1234,706,1.8033,0.8175
1235.5,706.5,1.8004,0.8124
1237,707,1.7975,0.8074
1238.5,707.5,1.7955,0.8044
1240,708,1.7926,0.7999
1241.5,708.5,1.7897,0.7954
1243,709,1.7868,0.7907
1244.5,709.5,1.7839,0.7861
1246,710,1.7811,0.7809
1247.5,710.5,1.7782,0.7756
1249,711,1.7753,0.7696
1250.5,711.5,1.7724,0.7637
1252,712,1.7696,0.7575
1253.5,712.5,1.7667,0.7526
1255,713,1.7648,0.7495
1256.5,713.5,1.762,0.7458
1258,714,1.7592,0.7425
1259.5,714.5,1.7564,0.7387
1261,715,1.7536,0.735
1262.5,715.5,1.7508,0.7314
1264,716,1.7477,0.7278
1265.5,716.5,1.745,0.7246
1267,717,1.7423,0.7217
1268.5,717.5,1.7398,0.7189
1270,718,1.737,0.7156
1271.5,718.5,1.734,0.7113
1273,719,1.7314,0.7075
1274.5,719.5,1.7296,0.7044
1276,720,1.7268,0.6988
1277.5,720.5,1.7239,0.6917
1279,721,1.7214,0.6846
1280.5,721.5,1.7186,0.6773
1282,722,1.7161,0.6717
1283.5,722.5,1.7134,0.6661
1285,723,1.7105,0.6609
1286.5,723.5,1.7081,0.6568
1288,724,1.7053,0.654
1289.5,724.5,1.7029,0.6523
1291,725,1.7002,0.6513
1292.5,725.5,1.6978,0.6501
1294,726,1.6952,0.6493
1295.5,726.5,1.6925,0.649
1297,727,1.69,0.6487
1298.5,727.5,1.6872,0.6484
1300,728,1.6854,0.6481
1301.5,728.5,1.6829,0.6474
1303,729,1.6804,0.647
1304.5,729.5,1.6779,0.6462
1306,730,1.6754,0.6457
1307.5,730.5,1.6729,0.6455
1309,731,1.6705,0.646
1310.5,731.5,1.6683,0.6463
1312,732,1.6658,0.6466
1313.5,732.5,1.6634,0.6469
1315,733,1.6607,0.6477
1316.5,733.5,1.6585,0.6484
1318,734,1.6561,0.6498
1319.5,734.5,1.654,0.6506
1321,735,1.6516,0.652
1322.5,735.5,1.6489,0.6534
1324,736,1.6467,0.6549
1325.5,736.5,1.6442,0.6567
1327,737,1.6429,0.6578
1328.5,737.5,1.6405,0.6597
1330,738,1.6384,0.6616
1331.5,738.5,1.6362,0.6634
1333,739,1.6338,0.6645
1334.5,739.5,1.6317,0.6649
1336,740,1.6297,0.6649
1337.5,740.5,1.6273,0.6649
1339,741,1.6252,0.6655
1340.5,741.5,1.6232,0.6668
1342,742,1.6212,0.669
1343.5,742.5,1.619,0.672
1345,743,1.617,0.6745
1346.5,743.5,1.6151,0.6762
1348,744,1.613,0.678
1349.5,744.5,1.611,0.6788
1351,745,1.609,0.6775
1352.5,745.5,1.607,0.6743
1354,746,1.6051,0.669
1355.5,746.5,1.603,0.6629
1357,747,1.6012,0.6571
1358.5,747.5,1.5993,0.6511
1360,748,1.5973,0.6451
1361.5,748.5,1.5954,0.6403
1363,749,1.5936,0.6364
1364.5,749.5,1.5918,0.6324
1366,750,1.5901,0.6289
1367.5,750.5,1.5882,0.625
1369,751,1.5869,0.6226
1370.5,751.5,1.585,0.6194
1372,752,1.5832,0.6164
1373.5,752.5,1.5814,0.6142
1375,753,1.5797,0.6119
1376.5,753.5,1.5779,0.6097
1378,754,1.5762,0.6077
1379.5,754.5,1.5745,0.6059
1381,755,1.5728,0.6038
1382.5,755.5,1.5711,0.6014
1384,756,1.5695,0.5992
1385.5,756.5,1.5679,0.5978
1387,757,1.5663,0.5967
1388.5,757.5,1.5646,0.5954
1390,758,1.563,0.5942
1391.5,758.5,1.5613,0.5926
1393,759,1.5598,0.5912
1394.5,759.5,1.5582,0.5897
1396,760,1.5571,0.5885
1397.5,760.5,1.5556,0.587
1399,761,1.554,0.5855
1400.5,761.5,1.5526,0.5836
1402,762,1.551,0.5818
1403.5,762.5,1.5494,0.5804
1405,763,1.5478,0.5792
1406.5,763.5,1.5463,0.5783
1408,764,1.5449,0.5772
1409.5,764.5,1.5435,0.5758
1411,765,1.542,0.5745
1412.5,765.5,1.5404,0.5727
1414,766,1.5389,0.571
1415.5,766.5,1.5374,0.5692
1417,767,1.536,0.5677
1418.5,767.5,1.5346,0.5671
1420,768,1.5337,0.5675
1421.5,768.5,1.5323,0.5694
1423,769,1.5308,0.5723
1424.5,769.5,1.5293,0.5744
1426,770,1.5279,0.5746
1427.5,770.5,1.5266,0.5735
1429,771,1.5253,0.5714
1430.5,771.5,1.524,0.5691
1432,772,1.5226,0.5665
1433.5,772.5,1.5213,0.5634
1435,773,1.5199,0.5605
1436.5,773.5,1.5186,0.5582
1438,774,1.5173,0.5572
1439.5,774.5,1.5159,0.5568
1441,775,1.5146,0.5561
1442.5,775.5,1.5133,0.5554
1444,776,1.5124,0.5548
1445.5,776.5,1.5111,0.5539
1447,777,1.5098,0.5527
1448.5,777.5,1.5085,0.5509
1450,778,1.5071,0.5492
1451.5,778.5,1.5058,0.5474
1453,779,1.5046,0.5461
1454.5,779.5,1.5034,0.5441
1456,780,1.5021,0.5419
1457.5,780.5,1.5009,0.5392
1459,781,1.4996,0.5358
1460.5,781.5,1.4983,0.5327
1462,782,1.4971,0.5292
1463.5,782.5,1.4959,0.5263
1465,783,1.4946,0.523
1466.5,783.5,1.4933,0.5197
1468,784,1.4925,0.5176
1469.5,784.5,1.4913,0.5142
1471,785,1.4901,0.5109
1472.5,785.5,1.4889,0.5068
1474,786,1.4877,0.5025
1475.5,786.5,1.4865,0.4982
1477,787,1.4853,0.4943
1478.5,787.5,1.4841,0.4914
1480,788,1.4828,0.4884
1481.5,788.5,1.4816,0.4856
1483,789,1.4804,0.4823
1484.5,789.5,1.4792,0.4795
1486,790,1.4781,0.4774
1487.5,790.5,1.4769,0.4762
1489,791,1.4759,0.4754
1490.5,791.5,1.4748,0.4753
1492,792,1.4737,0.4756
1493.5,792.5,1.4726,0.4768
1495,793,1.4719,0.4777
1496.7,793.5,1.4704,0.4808
1498.2,794,1.4694,0.4838
1499.7,794.5,1.4686,0.4862
1501.2,795,1.4675,0.4898
1502.7,795.5,1.4664,0.4933
1504.2,796,1.4654,0.4965
1505.7,796.5,1.4643,0.4997
1507.2,797,1.4633,0.5031
1508.7,797.5,1.4622,0.5069
1510.2,798,1.4611,0.5103
1511.7,798.5,1.46,0.5131
1513.2,799,1.4589,0.5161
1514.7,799.5,1.4582,0.5181
1516.2,800,1.4572,0.5217
1517.7,800.5,1.4562,0.5254
1519.2,801,1.4552,0.529
1520.7,801.5,1.4542,0.5329
1522.2,802,1.4533,0.5374
1523.7,802.5,1.4523,0.5414
1525.2,803,1.4512,0.5453
1526.7,803.5,1.4501,0.5487
1528.2,804,1.4491,0.5525
1529.7,804.5,1.4481,0.5562
1531.2,805,1.447,0.5599
1532.7,805.5,1.4465,0.5619
1534.2,806,1.4455,0.5645
1535.7,806.5,1.4445,0.5671
1537.2,807,1.4436,0.5697
1538.7,807.5,1.4427,0.5725
1540.2,808,1.4417,0.5755
1541.7,808.5,1.4408,0.5789
1543.2,809,1.4398,0.5823
1544.7,809.5,1.4388,0.5848
1546.2,810,1.4379,0.5868
1547.7,810.5,1.437,0.5887
1549.2,811,1.436,0.5903
1550.7,811.5,1.4351,0.5917
1552.2,812,1.4345,0.5921
1553.9,812.5,1.4333,0.5922
1555.4,813,1.4325,0.5923
1556.9,813.5,1.4319,0.5922
1558.4,814,1.4311,0.5913
1559.9,814.5,1.4303,0.5897
1561.4,815,1.4295,0.5873
1562.9,815.5,1.4286,0.5852
1564.4,816,1.4278,0.5826
1565.9,816.5,1.4269,0.5792
1567.4,817,1.4261,0.5746
1568.9,817.5,1.4253,0.5694
1570.4,818,1.4246,0.5633
1571.9,818.5,1.4238,0.5571
1573.4,819,1.423,0.55
1574.9,819.5,1.4223,0.5422
1576.4,820,1.4214,0.5337
1577.9,820.5,1.4206,0.5245
1579.4,821,1.4198,0.5151
1580.9,821.5,1.419,0.5053
1582.4,822,1.4182,0.4952
1583.9,822.5,1.4174,0.4852
1585.4,823,1.4166,0.4749
1586.9,823.5,1.4159,0.4644
1588.4,824,1.4151,0.4534
1589.9,824.5,1.4143,0.442
1591.4,825,1.4134,0.4298
1592.9,825.5,1.4126,0.4167
1594.4,826,1.4119,0.4035
1595.9,826.5,1.4111,0.39
1597.4,827,1.4103,0.3771
1598.9,827.5,1.4095,0.3643
1600.4,828,1.4087,0.3518
1601.9,828.5,1.408,0.3397
1603.4,829,1.4074,0.3312
1604.9,829.5,1.4066,0.3185
1606.4,830,1.4058,0.3063
1607.9,830.5,1.405,0.2942
1609.4,831,1.4042,0.2829
1610.9,831.5,1.4034,0.2713
1612.4,832,1.4026,0.2601
1613.9,832.5,1.4018,0.249
1615.4,833,1.401,0.238
1616.9,833.5,1.4002,0.2277
1618.4,834,1.3993,0.2179
1619.9,834.5,1.3985,0.2085
1621.4,835,1.3977,0.1991
1622.9,835.5,1.3969,0.1898
1624.4,836,1.396,0.1812
1625.9,836.5,1.3952,0.1735
1627.4,837,1.3943,0.1664
1628.9,837.5,1.3935,0.16
1630.4,838,1.3928,0.1537
1631.9,838.5,1.392,0.1479
1633.4,839,1.3912,0.1428
1634.9,839.5,1.3904,0.1371
1636.4,840,1.3896,0.1317
1637.9,840.5,1.3889,0.1263
1639.4,841,1.388,0.1217
1640.9,841.5,1.3872,0.1167
1642.4,842,1.3863,0.1114
1643.9,842.5,1.3855,0.106
1645.4,843,1.3848,0.1007
1646.9,843.5,1.3842,0.0962
1648.4,844,1.3834,0.0918
1649.9,844.5,1.3826,0.088
1651.4,845,1.3819,0.0838
1652.9,845.5,1.3812,0.0798
1654.4,846,1.3805,0.0755
1655.9,846.5,1.3797,0.0713
1657.4,847,1.3789,0.0678
1658.9,847.5,1.3782,0.0647
1660.4,848,1.3775,0.0619
1661.9,848.5,1.3767,0.0589
1663.4,849,1.3759,0.0556
1664.9,849.5,1.3754,0.0533
1666.4,850,1.3747,0.0488
1667.9,850.5,1.374,0.044
1669.4,851,1.3734,0.0392
1670.9,851.5,1.3727,0.0348
1672.4,852,1.372,0.0313
1673.9,852.5,1.3713,0.028
1675.6,853,1.3705,0.025
1677.3,853.5,1.3696,0.0214
1678.8,854,1.3688,0.0197
1680.3,854.5,1.3682,0.0181
1681.8,855,1.3675,0.0163
1683.3,855.5,1.3668,0.0135
1684.8,856,1.3661,0.0105
1686.3,856.5,1.3655,0.0078
1687.8,857,1.3648,0.006
1689.3,857.5,1.364,0.0045
1690.8,858,1.3633,0.003
1692.3,858.5,1.3625,0.0011
1693.8,859,1.3618,-0.0011
1695.3,859.5,1.3611,-0.0042
1696.8,860,1.3604,-0.0077
1698.3,860.5,1.3597,-0.0114
1699.8,861,1.3589,-0.0146
1701.3,861.5,1.3581,-0.0168
1702.8,862,1.3573,-0.0192
1704.3,862.5,1.3566,-0.0235
1705.8,863,1.3559,-0.0277
1707.3,863.5,1.3552,-0.0327
1708.8,864,1.3545,-0.0364
1710.3,864.5,1.3538,-0.0404
1711.8,865,1.3531,-0.0443
1713.3,865.5,1.3524,-0.0474
1714.8,866,1.352,-0.0495
1716.3,866.5,1.3513,-0.0517
1717.8,867,1.3506,-0.0543
1719.3,867.5,1.3499,-0.0568
1720.8,868,1.3493,-0.0598
1722.3,868.5,1.3486,-0.063
1723.8,869,1.348,-0.0666
1725.3,869.5,1.3473,-0.07
1726.8,870,1.3467,-0.0736
1728.3,870.5,1.346,-0.0769
1729.8,871,1.3453,-0.0809
1731.3,871.5,1.3446,-0.0841
1732.8,872,1.344,-0.0879
1734.3,872.5,1.3434,-0.0912
1735.8,873,1.3427,-0.0943
1737.3,873.5,1.342,-0.0971
1738.8,874,1.3414,-0.0991
1740.3,874.5,1.3407,-0.101
1741.8,875,1.34,-0.1028
1743.3,875.5,1.3393,-0.1055
1744.8,876,1.3384,-0.1079
1746.3,876.5,1.3377,-0.11
1747.8,877,1.337,-0.1116
1749.3,877.5,1.3363,-0.1132
1750.8,878,1.3357,-0.1153
1752.3,878.5,1.3351,-0.1171
1753.8,879,1.3344,-0.1189
1755.3,879.5,1.3336,-0.1204
1756.8,880,1.333,-0.1231
1758.3,880.5,1.3324,-0.1267
1759.8,881,1.3318,-0.1305
1761.3,881.5,1.3312,-0.1345
1762.8,882,1.3306,-0.1382
1764.3,882.5,1.33,-0.1424
1765.8,883,1.3294,-0.146
1767.3,883.5,1.3288,-0.1491
1768.8,884,1.3282,-0.152
1770.3,884.5,1.3275,-0.1552
1771.8,885,1.3269,-0.1583
1773.3,885.5,1.3262,-0.162
1774.8,886,1.3256,-0.166
1776.3,886.5,1.325,-0.17
1777.8,887,1.3245,-0.1739
1779.3,887.5,1.3239,-0.1773
1780.8,888,1.3233,-0.1811
1782.3,888.5,1.3228,-0.1853
1783.8,889,1.3222,-0.1901
1785.3,889.5,1.3216,-0.1949
1786.8,890,1.3211,-0.2
1788.3,890.5,1.3205,-0.205
1789.8,891,1.3199,-0.2101
1791.3,891.5,1.3193,-0.2153
1792.8,892,1.3187,-0.2204
1794.3,892.5,1.3181,-0.2253
1795.8,893,1.3174,-0.2292
1797.3,893.5,1.3168,-0.2322
1798.8,894,1.3162,-0.2355
1800.3,894.5,1.3156,-0.2393
1801.8,895,1.315,-0.2435
1803.3,895.5,1.3144,-0.2478
1804.8,896,1.314,-0.2518
1806.3,896.5,1.3135,-0.256
1807.8,897,1.3129,-0.2605
1809.3,897.5,1.3124,-0.265
1810.8,898,1.3118,-0.2692
1812.3,898.5,1.3113,-0.2732
1813.8,899,1.3107,-0.2775
1815.3,899.5,1.3101,-0.2822
1816.8,900,1.3096,-0.2874
1818.3,900.5,1.3091,-0.2918
1819.8,901,1.3085,-0.296
1821.3,901.5,1.3079,-0.3001
1822.8,902,1.3072,-0.3043
1824.3,902.5,1.3067,-0.3085
1825.8,903,1.3062,-0.3125
1827.3,903.5,1.3056,-0.3167
1828.8,904,1.3051,-0.3206
1830.3,904.5,1.3046,-0.324
1831.8,905,1.3041,-0.3273
1833.3,905.5,1.3035,-0.3306
1834.8,906,1.303,-0.3339
1836.3,906.5,1.3027,-0.3368
1837.8,907,1.3021,-0.341
1839.3,907.5,1.3016,-0.3465
1840.8,908,1.3011,-0.3524
1842.3,908.5,1.3006,-0.3582
1843.8,909,1.3001,-0.3643
1845.3,909.5,1.2996,-0.3707
1846.8,910,1.2991,-0.3775
1848.3,910.5,1.2987,-0.3844
1849.8,911,1.2983,-0.3907
1851.3,911.5,1.2978,-0.3965
1852.8,912,1.2973,-0.4019
1854.3,912.5,1.2968,-0.4073
1855.8,913,1.2962,-0.413
1857.3,913.5,1.2957,-0.4183
1858.8,914,1.2952,-0.4229
1860.3,914.5,1.2947,-0.4271
1861.8,915,1.2942,-0.4316
1863.3,915.5,1.2937,-0.4365
1864.8,916,1.2932,-0.4423
1866.3,916.5,1.2928,-0.4476
1867.8,917,1.2923,-0.4524
1869.3,917.5,1.2919,-0.4573
1870.8,918,1.2915,-0.4624
1872.3,918.5,1.2911,-0.4681
1873.8,919,1.2907,-0.4725
1875.3,919.5,1.2903,-0.4757
1876.8,920,1.2897,-0.4787
1878.3,920.5,1.2892,-0.4817
1879.8,921,1.2888,-0.485
1881.3,921.5,1.2883,-0.4883
1882.8,922,1.2877,-0.491
1884.3,922.5,1.2871,-0.4938
1885.8,923,1.2865,-0.4969
1887.3,923.5,1.2861,-0.5007
1888.8,924,1.2856,-0.505
1890.3,924.5,1.2853,-0.5098
1891.8,925,1.2849,-0.5144
1893.3,925.5,1.2844,-0.5187
1894.8,926,1.2839,-0.5226
1896.3,926.5,1.2834,-0.5261
1897.8,927,1.2831,-0.5306
1899.3,927.5,1.2827,-0.5361
1900.8,928,1.2824,-0.5423
1902.3,928.5,1.2819,-0.5487
1903.8,929,1.2815,-0.5532
1905.3,929.5,1.2809,-0.557
1906.8,930,1.2806,-0.5601
1908.3,930.5,1.2801,-0.5636
1909.8,931,1.2797,-0.5666
1911.3,931.5,1.2792,-0.5699
1912.8,932,1.2788,-0.5729
1914.3,932.5,1.2785,-0.577
1915.8,933,1.2782,-0.5805
1917.3,933.5,1.2779,-0.5844
1918.8,934,1.2775,-0.5892
1920.3,934.5,1.2771,-0.5941
1921.8,935,1.2767,-0.5991
1923.3,935.5,1.2764,-0.604
1924.8,936,1.2761,-0.6088
1926.3,936.5,1.2758,-0.6134
1927.8,937,1.2754,-0.6178
1929.3,937.5,1.275,-0.6221
1930.8,938,1.2745,-0.6257
1932.3,938.5,1.274,-0.6298
1933.8,939,1.2737,-0.6334
1935.3,939.5,1.2733,-0.6372
1936.8,940,1.2729,-0.6407
1938.3,940.5,1.2725,-0.6441
1939.8,941,1.2721,-0.6473
1941.3,941.5,1.2718,-0.6504
1942.8,942,1.2714,-0.6533
1944.3,942.5,1.2711,-0.6561
1945.8,943,1.2708,-0.6578
1947.3,943.5,1.2705,-0.6596
1948.8,944,1.2701,-0.6611
1950.3,944.5,1.2698,-0.6621
1951.8,945,1.2695,-0.6634
1953.3,945.5,1.2691,-0.6648
1954.8,946,1.2687,-0.6662
1956.3,946.5,1.2684,-0.668
1957.8,947,1.2681,-0.6703
1959.3,947.5,1.2677,-0.6733
1960.8,948,1.2675,-0.6761
1962.3,948.5,1.2671,-0.6785
1963.8,949,1.2668,-0.6796
1965.3,949.5,1.2664,-0.6802
1966.8,950,1.2661,-0.6804
1968.3,950.5,1.2658,-0.6806
1969.8,951,1.2655,-0.6807
1971.3,951.5,1.2652,-0.6815
1972.8,952,1.2648,-0.6826
1974.3,952.5,1.2644,-0.6837
1975.8,953,1.2641,-0.6861
1977.3,953.5,1.2638,-0.689
1978.8,954,1.2635,-0.6922
1980.3,954.5,1.2632,-0.6953
1981.8,955,1.2629,-0.6977
1983.3,955.5,1.2626,-0.7
1984.8,956,1.2624,-0.7023
1986.3,956.5,1.2621,-0.7044
1987.8,957,1.2618,-0.7061
1989.3,957.5,1.2615,-0.7068
1990.8,958,1.2612,-0.7069
1992.3,958.5,1.2609,-0.7066
1993.8,959,1.2606,-0.7063
1995.3,959.5,1.2603,-0.7065
1996.8,960,1.26,-0.7066
1998.3,960.5,1.2596,-0.707
1999.8,961,1.2593,-0.7077
2001.3,961.5,1.259,-0.7094
2002.8,962,1.2587,-0.7117
2004.3,962.5,1.2584,-0.7137
2005.8,963,1.2582,-0.716
2007.3,963.5,1.2579,-0.7184
2008.8,964,1.2576,-0.7213
2010.3,964.5,1.2573,-0.7245
2011.8,965,1.257,-0.7268
2013.3,965.5,1.2567,-0.7295
2014.8,966,1.2563,-0.7314
2016.3,966.5,1.256,-0.7333
2017.8,967,1.2558,-0.7348
2019.3,967.5,1.2555,-0.7356
2020.8,968,1.2552,-0.7356
2022.3,968.5,1.2551,-0.7353
2023.8,969,1.2548,-0.7341
2025.3,969.5,1.2545,-0.7331
2026.8,970,1.2542,-0.7331
2028.3,970.5,1.2539,-0.7329
2029.8,971,1.2537,-0.7329
2031.3,971.5,1.2534,-0.7332
2032.8,972,1.2532,-0.7342
2034.3,972.5,1.2528,-0.7362
2035.8,973,1.2526,-0.7391
2037.3,973.5,1.2524,-0.7413
2038.8,974,1.2522,-0.7425
2040.3,974.5,1.252,-0.7425
2041.8,975,1.2516,-0.7422
2043.3,975.5,1.2514,-0.7419
2044.8,976,1.2511,-0.7419
2046.3,976.5,1.2508,-0.742
2047.8,977,1.2505,-0.7418
2049.3,977.5,1.2503,-0.7416
2050.8,978,1.2501,-0.7422
2052.3,978.5,1.25,-0.7423
2053.8,979,1.2497,-0.7428
2055.3,979.5,1.2494,-0.7428
2056.8,980,1.2491,-0.7417
2058.3,980.5,1.2489,-0.7406
2059.8,981,1.2487,-0.7392
2061.3,981.5,1.2485,-0.7388
2062.8,982,1.2483,-0.7396
2064.3,982.5,1.2481,-0.7408
2065.8,983,1.2478,-0.7423
2067.3,983.5,1.2476,-0.7438
2068.8,984,1.2474,-0.7458
2070.3,984.5,1.2471,-0.7474
2071.8,985,1.2468,-0.7477
2073.3,985.5,1.2465,-0.7468
2074.8,986,1.2463,-0.7458
2076.3,986.5,1.246,-0.7448
2077.8,987,1.2458,-0.7441
2079.3,987.5,1.2455,-0.7434
2080.8,988,1.2453,-0.7435
2082.3,988.5,1.2451,-0.7438
2083.8,989,1.2449,-0.7437
2085.3,989.5,1.2447,-0.7422
2086.8,990,1.2445,-0.7406
2088.3,990.5,1.2442,-0.7405
2089.8,991,1.2439,-0.7419
2091.3,991.5,1.2438,-0.743
2092.8,992,1.2436,-0.7442
2094.3,992.5,1.2434,-0.7449
2095.8,993,1.2432,-0.7455
2097.3,993.5,1.2429,-0.7456
2098.8,994,1.2427,-0.7451
2100.3,994.5,1.2424,-0.744
2101.8,995,1.2422,-0.7427
2103.3,995.5,1.242,-0.741
2104.8,996,1.2417,-0.7393
2106.3,996.5,1.2414,-0.738
2107.8,997,1.2411,-0.7392
2109.3,997.5,1.2409,-0.7409
2110.8,998,1.2407,-0.7437
2112.3,998.5,1.2405,-0.7453
2113.8,999,1.2403,-0.7469
2115.3,999.5,1.24,-0.7481
2116.8,1000,1.2399,-0.7487
2118.3,1000.5,1.2397,-0.7481
2119.8,1001,1.2395,-0.7467
2121.3,1001.5,1.2393,-0.745
2122.8,1002,1.239,-0.7441
2124.3,1002.5,1.2388,-0.7435
2125.8,1003,1.2386,-0.7429
2127.3,1003.5,1.2385,-0.7423
2128.8,1004,1.2383,-0.741
2130.3,1004.5,1.2381,-0.7398
2131.8,1005,1.2378,-0.7394
2133.3,1005.5,1.2376,-0.7393
2134.8,1006,1.2373,-0.7396
2136.3,1006.5,1.2371,-0.7395
2137.8,1007,1.2369,-0.7399
2139.3,1007.5,1.2367,-0.7409
2140.8,1008,1.2365,-0.7419
2142.3,1008.5,1.2363,-0.7427
2143.8,1009,1.2362,-0.7423
2145.3,1009.5,1.236,-0.7418
2146.8,1010,1.2358,-0.7406
2148.3,1010.5,1.2356,-0.7391
2149.8,1011,1.2353,-0.7388
2151.3,1011.5,1.235,-0.7398
2152.8,1012,1.2348,-0.7417
2154.3,1012.5,1.2347,-0.743
2155.8,1013,1.2345,-0.7428
2157.3,1013.5,1.2345,-0.7429
2158.8,1014,1.2343,-0.743
2160.3,1014.5,1.2341,-0.7436
2161.8,1015,1.2338,-0.7447
2163.3,1015.5,1.2335,-0.7468
2164.8,1016,1.2332,-0.7493
2166.3,1016.5,1.233,-0.7521
2167.8,1017,1.2328,-0.7538
2169.3,1017.5,1.2326,-0.7554
2170.8,1018,1.2325,-0.7573
2172.3,1018.5,1.2323,-0.7598
2173.8,1019,1.2321,-0.7615
2175.3,1019.5,1.232,-0.7639
2176.8,1020,1.2317,-0.7656
2178.3,1020.5,1.2315,-0.7669
2179.8,1021,1.2312,-0.7675
2181.3,1021.5,1.231,-0.7689
2182.8,1022,1.2306,-0.7702
2184.3,1022.5,1.2304,-0.7721
2185.8,1023,1.2302,-0.7739
2187.3,1023.5,1.2301,-0.7761
2188.8,1024,1.2299,-0.7786
2190.3,1024.5,1.2296,-0.7813
2191.8,1025,1.2294,-0.7837
2193.3,1025.5,1.2293,-0.7863
2194.8,1026,1.2291,-0.7878
2196.3,1026.5,1.2289,-0.7889
2197.8,1027,1.2287,-0.7898
2199.3,1027.5,1.2286,-0.7911
2200.8,1028,1.2285,-0.7938
2202.3,1028.5,1.2282,-0.798
2203.8,1029,1.2281,-0.8031
2205.3,1029.5,1.2279,-0.8093
2206.8,1030,1.2277,-0.8146
2208.3,1030.5,1.2275,-0.8192
2209.8,1031,1.2272,-0.8232
2211.3,1031.5,1.227,-0.827
2212.8,1032,1.2267,-0.8316
2214.3,1032.5,1.2265,-0.8368
2215.8,1033,1.2262,-0.8425
2217.3,1033.5,1.226,-0.8474
2218.8,1034,1.226,-0.8523
2220.3,1034.5,1.2258,-0.857
2221.8,1035,1.2256,-0.8624
2223.3,1035.5,1.2254,-0.8675
2224.8,1036,1.2252,-0.8719
2226.3,1036.5,1.2251,-0.8751
2227.8,1037,1.2249,-0.878
2229.3,1037.5,1.2247,-0.8798
2230.8,1038,1.2245,-0.8827
2232.3,1038.5,1.2244,-0.8859
2233.8,1039,1.2242,-0.8891
2235.3,1039.5,1.2239,-0.8941
2236.8,1040,1.2237,-0.8996
2238.3,1040.5,1.2235,-0.9058
2239.8,1041,1.2233,-0.9113
2241.3,1041.5,1.2231,-0.916
2242.8,1042,1.2229,-0.9212
2244.3,1042.5,1.2228,-0.9265
2245.8,1043,1.2226,-0.9322
2247.3,1043.5,1.2225,-0.9358
2248.8,1044,1.2223,-0.9413
2250.3,1044.5,1.222,-0.9467
2251.8,1045,1.2218,-0.9523
2253.3,1045.5,1.2216,-0.9583
2254.8,1046,1.2214,-0.9643
2256.3,1046.5,1.2213,-0.9714
2257.8,1047,1.221,-0.9791
2259.3,1047.5,1.2208,-0.9881
2260.8,1048,1.2205,-0.9967
2262.3,1048.5,1.2203,-1.0047
2263.8,1049,1.2202,-1.0117
2265.3,1049.5,1.22,-1.0186
2266.8,1050,1.2199,-1.025
2268.3,1050.5,1.2197,-1.0291
2269.8,1051,1.2194,-1.0345
2271.3,1051.5,1.2192,-1.0398
2272.8,1052,1.219,-1.0455
2274.3,1052.5,1.2188,-1.0517
2275.8,1053,1.2186,-1.0575
2277.3,1053.5,1.2184,-1.0622
2278.8,1054,1.2182,-1.0664
2280.3,1054.5,1.2179,-1.071
2281.8,1055,1.2176,-1.0753
2283.3,1055.5,1.2174,-1.0803
2284.8,1056,1.2172,-1.0855
2286.3,1056.5,1.2171,-1.0926
2287.8,1057,1.2171,-1.0983
2289.3,1057.5,1.2169,-1.1057
2290.8,1058,1.2167,-1.1131
2292.3,1058.5,1.2165,-1.1199
2293.8,1059,1.2163,-1.1265
2295.3,1059.5,1.216,-1.1332
2296.8,1060,1.2159,-1.1386
2298.3,1060.5,1.2157,-1.1437
2299.8,1061,1.2155,-1.1484
2301.3,1061.5,1.2153,-1.1539
2302.8,1062,1.2151,-1.1592
2304.3,1062.5,1.2148,-1.1657
2305.8,1063,1.2147,-1.1712
2307.3,1063.5,1.2146,-1.1754
2308.8,1064,1.2145,-1.1817
2310.3,1064.5,1.2144,-1.188
2311.8,1065,1.2141,-1.1938
2313.3,1065.5,1.2139,-1.1987
2314.8,1066,1.2137,-1.2029
2316.3,1066.5,1.2135,-1.2072
2317.8,1067,1.2133,-1.2111
2319.3,1067.5,1.2131,-1.2155
2320.8,1068,1.2129,-1.2208
2322.3,1068.5,1.2126,-1.2272
2323.8,1069,1.2124,-1.2347
2325.3,1069.5,1.2123,-1.2427
2326.8,1070,1.2121,-1.2504
2328.3,1070.5,1.2119,-1.2576
2329.8,1071,1.2117,-1.2642
2331.3,1071.5,1.2116,-1.2705
2332.8,1072,1.2114,-1.2742
2334.3,1072.5,1.2112,-1.2806
2335.8,1073,1.2111,-1.2878
2337.3,1073.5,1.2108,-1.2967
2338.8,1074,1.2107,-1.3068
2340.3,1074.5,1.2105,-1.3161
2341.8,1075,1.2103,-1.324
2343.3,1075.5,1.2102,-1.33
2344.8,1076,1.21,-1.3361
2346.3,1076.5,1.2098,-1.3417
2347.8,1077,1.2097,-1.3472
2349.3,1077.5,1.2096,-1.3512
2350.8,1078,1.2095,-1.354
2352.3,1078.5,1.2093,-1.3559
2353.8,1079,1.2091,-1.3566
2355.3,1079.5,1.2088,-1.3578
2356.8,1080,1.2086,-1.3597
2358.3,1080.5,1.2085,-1.3617
2359.8,1081,1.2084,-1.3644
2361.3,1081.5,1.2083,-1.3685
2362.8,1082,1.2081,-1.3744
2364.3,1082.5,1.2078,-1.3814
2365.8,1083,1.2075,-1.3879
2367.3,1083.5,1.2073,-1.3937
2368.8,1084,1.2071,-1.3985
2370.3,1084.5,1.207,-1.4014
2371.8,1085,1.2068,-1.4066
2373.3,1085.5,1.2066,-1.4119
2374.8,1086,1.2065,-1.4189
2376.3,1086.5,1.2063,-1.4262
2377.8,1087,1.2061,-1.4339
2379.3,1087.5,1.206,-1.4406
2380.8,1088,1.2057,-1.4458
2382.3,1088.5,1.2055,-1.4494
2383.8,1089,1.2052,-1.4537
2385.3,1089.5,1.2051,-1.4596
2386.8,1090,1.2051,-1.465
2388.3,1090.5,1.205,-1.4735
2389.8,1091,1.2048,-1.4808
2391.3,1091.5,1.2047,-1.4869
2392.8,1092,1.2045,-1.492
2394.3,1092.5,1.2043,-1.4981
2395.8,1093,1.2041,-1.5049
2397.3,1093.5,1.2039,-1.5119
2398.8,1094,1.2037,-1.517
2400.3,1094.5,1.2035,-1.5217
2401.8,1095,1.2034,-1.5263
2403.3,1095.5,1.2032,-1.5295
2404.8,1096,1.2031,-1.5352
2406.3,1096.5,1.2029,-1.5414
2407.8,1097,1.2028,-1.5468
2409.3,1097.5,1.2026,-1.553
2410.8,1098,1.2024,-1.5584
2412.3,1098.5,1.2022,-1.5641
2413.8,1099,1.2021,-1.5701
2415.3,1099.5,1.2019,-1.5757
2416.8,1100,1.2018,-1.5799
2418.3,1100.5,1.2017,-1.5827
2419.8,1101,1.2015,-1.5855
2421.3,1101.5,1.2014,-1.5896
2422.8,1102,1.2012,-1.5949
2424.3,1102.5,1.2009,-1.6006
2425.8,1103,1.2007,-1.6062
2427.3,1103.5,1.2006,-1.6111
2428.8,1104,1.2004,-1.6168
2430.3,1104.5,1.2002,-1.6226
2431.8,1105,1.2,-1.6283
2433.3,1105.5,1.1998,-1.6349
2434.8,1106,1.1997,-1.6394
2436.3,1106.5,1.1996,-1.6464
2437.8,1107,1.1994,-1.6539
2439.3,1107.5,1.1992,-1.6602
2440.8,1108,1.199,-1.6668
2442.3,1108.5,1.1989,-1.6738
2443.8,1109,1.1987,-1.6814
2445.3,1109.5,1.1984,-1.688
2446.8,1110,1.1981,-1.6918
2448.3,1110.5,1.1979,-1.6933
2449.8,1111,1.1978,-1.6935
2451.3,1111.5,1.1977,-1.6937
2452.8,1112,1.1975,-1.6936
2454.3,1112.5,1.1974,-1.694
2455.8,1113,1.1972,-1.6953
2457.3,1113.5,1.1969,-1.6986
2458.8,1114,1.1967,-1.703
2460.3,1114.5,1.1965,-1.7081
2461.8,1115,1.1964,-1.7138
2463.3,1115.5,1.1963,-1.719
2464.8,1116,1.1962,-1.7233
2466.3,1116.5,1.1961,-1.7258
2467.8,1117,1.1958,-1.7273
2469.3,1117.5,1.1956,-1.7289
2470.8,1118,1.1955,-1.7301
2472.3,1118.5,1.1953,-1.7317
2473.8,1119,1.1952,-1.7351
2475.3,1119.5,1.1951,-1.7372
2476.8,1120,1.1949,-1.7407
2478.3,1120.5,1.1947,-1.7437
2479.8,1121,1.1946,-1.7468
2481.3,1121.5,1.1944,-1.7493
2482.8,1122,1.1942,-1.7514
2484.3,1122.5,1.194,-1.7535
2485.8,1123,1.1939,-1.7562
2487.3,1123.5,1.1937,-1.7592
2488.8,1124,1.1935,-1.7608
2490.3,1124.5,1.1933,-1.7629
2491.8,1125,1.1931,-1.7645
2493.3,1125.5,1.1929,-1.767
2494.8,1126,1.1928,-1.7705
2496.3,1126.5,1.1927,-1.7755
2497.8,1127,1.1925,-1.7815
2499.3,1127.5,1.1925,-1.7852
2500.8,1128,1.1923,-1.7893
2502.3,1128.5,1.1921,-1.793
2503.8,1129,1.192,-1.7963
2505.3,1129.5,1.1918,-1.8009
2506.8,1130,1.1916,-1.8068
2508.3,1130.5,1.1914,-1.8132
2509.8,1131,1.1913,-1.8193
2511.3,1131.5,1.1912,-1.8228
2512.8,1132,1.191,-1.827
2514.3,1132.5,1.1909,-1.8299
2515.8,1133,1.1906,-1.833
2517.3,1133.5,1.1904,-1.8358
2518.8,1134,1.1902,-1.8385
2520.3,1134.5,1.1901,-1.8415
2521.8,1135,1.19,-1.8433
2523.3,1135.5,1.1899,-1.8459
2524.8,1136,1.1898,-1.8491
2526.3,1136.5,1.1895,-1.8528
2527.8,1137,1.1893,-1.8574
2529.3,1137.5,1.1891,-1.8618
2530.8,1138,1.1889,-1.866
2532.3,1138.5,1.1886,-1.8688
2533.8,1139,1.1884,-1.8705
2535.3,1139.5,1.1883,-1.872
2536.8,1140,1.188,-1.874
2538.3,1140.5,1.1879,-1.8758
2539.8,1141,1.1877,-1.8773
2541.3,1141.5,1.1876,-1.8777
2542.8,1142,1.1873,-1.878
2544.3,1142.5,1.1872,-1.8783
2545.8,1143,1.187,-1.8784
2547.3,1143.5,1.1868,-1.8783
2548.8,1144,1.1867,-1.8786
2550.3,1144.5,1.1865,-1.8799
2551.8,1145,1.1863,-1.8822
2553.3,1145.5,1.1862,-1.8846
2554.8,1146,1.1858,-1.8876
2556.3,1146.5,1.1856,-1.8912
2557.8,1147,1.1854,-1.8953
2559.3,1147.5,1.1852,-1.8993
2560.8,1148,1.1851,-1.9042
2562.3,1148.5,1.1848,-1.909
2563.8,1149,1.1847,-1.912
2565.3,1149.5,1.1844,-1.9154
2566.8,1150,1.1842,-1.9163
2568.3,1150.5,1.1841,-1.9156
2569.8,1151,1.1839,-1.9147
2571.3,1151.5,1.1838,-1.9141
2572.8,1152,1.1836,-1.9144
2574.3,1152.5,1.1834,-1.9151
2575.8,1153,1.1833,-1.9162
2577.3,1153.5,1.1831,-1.9185
2578.8,1154,1.1829,-1.9214
2580.3,1154.5,1.1826,-1.9245
2581.8,1155,1.1825,-1.9261
2583.3,1155.5,1.1823,-1.9273
2584.8,1156,1.182,-1.9291
2586.3,1156.5,1.1819,-1.9311
2587.8,1157,1.1817,-1.9333
2589.3,1157.5,1.1816,-1.9346
2590.8,1158,1.1814,-1.9345
2592.3,1158.5,1.1812,-1.9349
2593.8,1159,1.1809,-1.9366
2595.3,1159.5,1.1808,-1.9389
2596.8,1160,1.1807,-1.9424
2598.3,1160.5,1.1806,-1.9455
2599.8,1161,1.1806,-1.9472
2601.3,1161.5,1.1804,-1.9496
2602.8,1162,1.1801,-1.9508
2604.3,1162.5,1.1799,-1.9517
2605.8,1163,1.1797,-1.9528
2607.3,1163.5,1.1795,-1.9537
2608.8,1164,1.1793,-1.9556
2610.3,1164.5,1.1791,-1.9582
2611.8,1165,1.1789,-1.9614
2613.3,1165.5,1.1787,-1.9644
2614.8,1166,1.1785,-1.9662
2616.3,1166.5,1.1782,-1.9691
2617.8,1167,1.178,-1.9721
2619.3,1167.5,1.1778,-1.9755
2620.8,1168,1.1776,-1.9789
2622.3,1168.5,1.1776,-1.9809
2623.8,1169,1.1774,-1.9839
2625.3,1169.5,1.1771,-1.9872
2626.8,1170,1.177,-1.9887
2628.3,1170.5,1.1768,-1.9891
2629.8,1171,1.1767,-1.988
2631.3,1171.5,1.1764,-1.9858
2632.8,1172,1.1762,-1.9848
2634.3,1172.5,1.1759,-1.9852
#N/A,1173,1.1757,-1.9873
