Repository: MaCFP/matl-db

# README File for CERIB

### Experimental Conditions: STA
A Perkin Elmer PYRIS was used to simultaneously conduct Thermogravimetric Analysis (TGA) and Differential Scanning Calorimetry (DSC) experiments. 

* Heating Rate: 5, 10 or 20 K/min
* Temperature program
  - Initial Temperature: 308 K (35°C)
  - Initial Isotherm: 1200 s (hold at 38 K for 1200 s)  
  - Maximum Temperature: 1173 K (900°C)
  - Final Isotherm: None
  - Type: Nitrogen
  - Flow rate: 100 ml/min
  - Note: Ultra High Purity (UHP) Nitrogen
* Crucible
  - Type: Pt
  - Volume: 60 uL
  - Lid: False
* Instrument
  - Type: Perking Elmer PYRIS

| Test Name | O2 volume % |  Initial Sample Mass (mg) |

File: Wood/Calibration_Data/CERIB/CERIB_Wood_STA_N2_5K_R3.csv
Time (s),Temperature (K),Mass (mg),Heat Flow Rate (W/g)
0,308,7.0113,0.3556
8.3,308.5,7.0043,0.3636
16,309,6.9973,0.371
23.3,309.5,6.9906,0.378
30.8,310,6.9846,0.3847
38.5,310.5,6.9774,0.3921
46,311,6.9706,0.3995
53,311.5,6.9635,0.4067
60,312,6.9576,0.4125
67.5,312.5,6.9505,0.4203
74.7,313,6.9431,0.4272
81.2,313.5,6.9365,0.434
88,314,6.9305,0.4394
95,314.5,6.9232,0.4461
102,315,6.9166,0.452
109,315.5,6.9089,0.4586
115.5,316,6.9022,0.4638
122.3,316.5,6.8954,0.4695
129.1,317,6.8879,0.4749
135.9,317.5,6.8812,0.48
142.7,318,6.8739,0.4856
149.5,318.5,6.867,0.4904
156.5,319,6.8597,0.496
163.5,319.5,6.852,0.5012
170.3,320,6.8444,0.5058
177.1,320.5,6.837,0.5108
183.9,321,6.829,0.5155
190.4,321.5,6.8214,0.52
196.9,322,6.8139,0.5231
203.4,322.5,6.8063,0.5263
209.9,323,6.7989,0.5291
216.4,323.5,6.7915,0.5315
222.9,324,6.7841,0.5341
229.4,324.5,6.7766,0.5362
235.9,325,6.7692,0.538
242.1,325.5,6.762,0.5396
248.4,326,6.7553,0.5409
254.7,326.5,6.7481,0.542
260.9,327,6.7414,0.5436
267.4,327.5,6.7343,0.5436
273.6,328,6.7272,0.5436
279.6,328.5,6.7208,0.5435
285.6,329,6.7144,0.5433
291.9,329.5,6.708,0.5423
298.2,330,6.7011,0.5417
304.4,330.5,6.6948,0.5399
310.6,331,6.6881,0.5395
316.8,331.5,6.682,0.5375
323,332,6.6757,0.5355
329.3,332.5,6.6699,0.5334
335.6,333,6.6633,0.5308
341.8,333.5,6.6577,0.528
348,334,6.6514,0.5253
354,334.5,6.6461,0.5217
360,335,6.6408,0.5186
366,335.5,6.6353,0.5146
372,336,6.63,0.5109
378.2,336.5,6.6249,0.5068
384.4,337,6.6194,0.5028
390.4,337.5,6.6145,0.4979
396.4,338,6.6098,0.4937
402.4,338.5,6.6051,0.4895
408.2,339,6.6004,0.4842
414,339.5,6.5964,0.4801
420,340,6.5919,0.4752
426,340.5,6.5874,0.4702
432,341,6.5832,0.4648
438,341.5,6.5791,0.4602
444,342,6.5751,0.4544
450,342.5,6.5711,0.4492
456,343,6.5673,0.4439
462,343.5,6.5634,0.4385
468.2,344,6.5598,0.4326
474.2,344.5,6.5559,0.4273
480,345,6.5527,0.4229
486.2,345.5,6.5492,0.417
492.4,346,6.5457,0.4111
498.4,346.5,6.5424,0.4056
504.2,347,6.5394,0.4002
510,347.5,6.5366,0.3957
516,348,6.5336,0.3901
522,348.5,6.5307,0.3842
528,349,6.5281,0.3794
534,349.5,6.5252,0.3742
540,350,6.5225,0.369
545.8,350.5,6.52,0.3636
551.6,351,6.5175,0.3592
557.6,351.5,6.5152,0.3534
563.3,352,6.5131,0.3487
569,352.5,6.511,0.3435
575,353,6.5089,0.3387
581,353.5,6.5067,0.3333
587,354,6.5048,0.33
592.8,354.5,6.5027,0.3252
598.8,355,6.501,0.3206
605,355.5,6.4991,0.3159
610.8,356,6.4975,0.3117
616.6,356.5,6.4959,0.3077
622.6,357,6.4943,0.3037
628.4,357.5,6.4926,0.2986
634.2,358,6.4914,0.2952
640.2,358.5,6.4899,0.2915
646.2,359,6.4884,0.287
652.2,359.5,6.4869,0.2831
657.9,360,6.4857,0.2796
663.6,360.5,6.4847,0.2764
669.6,361,6.4833,0.273
675.6,361.5,6.4821,0.2698
681.4,362,6.481,0.267
687.2,362.5,6.4801,0.2633
693.2,363,6.479,0.2606
699,363.5,6.478,0.2577
704.8,364,6.477,0.2554
710.5,364.5,6.4761,0.2529
716.2,365,6.4751,0.2504
722.2,365.5,6.4742,0.2475
728.2,366,6.4734,0.2451
734.2,366.5,6.4725,0.2427
740.2,367,6.4716,0.2406
746.2,367.5,6.4708,0.2387
752.2,368,6.4698,0.2367
758.2,368.5,6.4692,0.2344
764,369,6.4685,0.2332
769.8,369.5,6.4677,0.2318
775.8,370,6.4671,0.229
781.8,370.5,6.4664,0.2281
787.8,371,6.4657,0.2262
793.6,371.5,6.465,0.2257
799.4,372,6.4644,0.2243
805.4,372.5,6.4635,0.2238
811.4,373,6.4629,0.2222
817.4,373.5,6.4624,0.2216
823.1,374,6.4618,0.22
828.8,374.5,6.4613,0.2188
834.6,375,6.4608,0.2177
840.4,375.5,6.4601,0.2168
846.4,376,6.4597,0.2152
852.2,376.5,6.4594,0.2143
858,377,6.459,0.2132
864,377.5,6.4582,0.2125
870,378,6.4578,0.2125
875.7,378.5,6.4573,0.2126
881.4,379,6.4569,0.2123
887.2,379.5,6.4564,0.2121
893,380,6.456,0.2122
899,380.5,6.4554,0.212
904.8,381,6.4549,0.2121
910.6,381.5,6.4547,0.2122
916.6,382,6.4542,0.2121
922.3,382.5,6.4537,0.2124
928,383,6.4532,0.2129
933.8,383.5,6.4527,0.2119
939.6,384,6.4524,0.2118
945.4,384.5,6.4518,0.2124
951.2,385,6.4516,0.2119
956.9,385.5,6.4512,0.2119
962.6,386,6.4508,0.2122
968.4,386.5,6.4504,0.2134
974.2,387,6.45,0.2137
980.2,387.5,6.4495,0.214
986.2,388,6.4492,0.2149
992.2,388.5,6.4488,0.215
998,389,6.4484,0.2158
1003.8,389.5,6.4481,0.2166
1009.8,390,6.4476,0.2172
1015.8,390.5,6.4471,0.2179
1021.5,391,6.4469,0.2189
1027.2,391.5,6.4465,0.2198
1033,392,6.4462,0.2199
1038.8,392.5,6.4457,0.221
1044.8,393,6.4452,0.2218
1050.8,393.5,6.445,0.2236
1056.6,394,6.4445,0.2236
1062.4,394.5,6.4441,0.2252
1068.1,395,6.4437,0.2256
1073.8,395.5,6.4435,0.2268
1079.6,396,6.4432,0.228
1085.4,396.5,6.4429,0.229
1091.2,397,6.4424,0.2297
1097,397.5,6.4421,0.2306
1103,398,6.4417,0.2317
1108.7,398.5,6.4413,0.2327
1114.4,399,6.441,0.2344
1120.2,399.5,6.4406,0.2351
1126,400,6.4403,0.2361
1131.8,400.5,6.44,0.2366
1137.6,401,6.4396,0.2374
1143.6,401.5,6.4391,0.2387
1149.3,402,6.4389,0.2385
1154.8,402.5,6.4386,0.24
1160.6,403,6.4381,0.2411
1166.4,403.5,6.4377,0.242
1172.2,404,6.4374,0.2431
1177.9,404.5,6.4373,0.2435
1183.4,405,6.4368,0.2441
1189.2,405.5,6.4365,0.245
1195,406,6.4362,0.2465
1200.5,406.5,6.4359,0.2479
1206.2,407,6.4352,0.2481
1212,407.5,6.4348,0.2492
1217.8,408,6.4345,0.2501
1223.6,408.5,6.4343,0.2517
1229.1,409,6.4338,0.2521
1234.8,409.5,6.4335,0.2532
1240.6,410,6.4331,0.2553
1246.1,410.5,6.4329,0.2566
1251.9,411,6.4326,0.2576
1257.9,411.5,6.4322,0.2595
1263.6,412,6.4318,0.2608
1269.1,412.5,6.4314,0.2608
1274.6,413,6.4311,0.2621
1280.4,413.5,6.4306,0.2633
1286.1,414,6.4301,0.2644
1291.6,414.5,6.4298,0.2642
1297.4,415,6.4296,0.2658
1303.2,415.5,6.4292,0.2662
1308.7,416,6.429,0.268
1314.2,416.5,6.4287,0.2695
1319.7,417,6.4283,0.2699
1325.5,417.5,6.4278,0.2711
1331.5,418,6.4274,0.2727
1337.2,418.5,6.4271,0.2733
1342.9,419,6.4269,0.2742
1348.7,419.5,6.4267,0.2756
1354.2,420,6.4263,0.2769
1360,420.5,6.4258,0.2769
1365.7,421,6.4253,0.2769
1371.4,421.5,6.4252,0.2789
1377.2,422,6.4247,0.2793
1382.7,422.5,6.4241,0.2801
1388.2,423,6.4239,0.2817
1393.9,423.5,6.4235,0.2813
1399.7,424,6.4231,0.2829
1405.5,424.5,6.4226,0.2849
1411.3,425,6.4223,0.2858
1416.8,425.5,6.4221,0.2873
1422.3,426,6.4216,0.2895
1428.1,426.5,6.4212,0.2908
1433.9,427,6.4207,0.2925
1439.7,427.5,6.4205,0.2942
1445.4,428,6.4198,0.2956
1450.9,428.5,6.4195,0.2971
1456.4,429,6.4192,0.2983
1462.2,429.5,6.4187,0.2997
1468.2,430,6.4182,0.3019
1473.9,430.5,6.4178,0.3025
1479.4,431,6.4172,0.3039
1484.9,431.5,6.4168,0.3054
1490.4,432,6.4164,0.307
1496.1,432.5,6.416,0.3076
1501.9,433,6.4154,0.3087
1507.4,433.5,6.4149,0.311
1513.2,434,6.4144,0.3122
1518.9,434.5,6.414,0.3129
1524.4,435,6.4134,0.3138
1530.2,435.5,6.4129,0.3145
1536,436,6.4123,0.3159
1541.5,436.5,6.4118,0.3176
1547,437,6.4112,0.3185
1552.8,437.5,6.4107,0.3205
1558.6,438,6.4102,0.3219
1564.4,438.5,6.4096,0.3228
1570.1,439,6.409,0.3233
1575.6,439.5,6.4084,0.3237
1581.4,440,6.4078,0.3249
1587.2,440.5,6.4072,0.3258
1592.7,441,6.4067,0.3265
1598.4,441.5,6.406,0.3278
1604.2,442,6.4052,0.3278
1609.7,442.5,6.4044,0.329
1615.2,443,6.4039,0.3283
1620.9,443.5,6.4033,0.3298
1626.7,444,6.4025,0.3297
1632.2,444.5,6.4017,0.3306
1637.7,445,6.4009,0.3312
1643.4,445.5,6.4003,0.3323
1649.2,446,6.3994,0.3335
1654.7,446.5,6.3985,0.3344
1660.5,447,6.3978,0.336
1666,447.5,6.397,0.338
1671.5,448,6.3962,0.3378
1677.3,448.5,6.3952,0.3392
1682.8,449,6.3944,0.3402
1688.5,449.5,6.3934,0.3419
1694.3,450,6.3925,0.3431
1699.8,450.5,6.3915,0.3444
1705.3,451,6.3906,0.3462
1711,451.5,6.3897,0.3473
1716.8,452,6.3885,0.3487
1722.3,452.5,6.3875,0.3511
1727.8,453,6.3864,0.3523
1733.3,453.5,6.3853,0.3543
1738.8,454,6.3843,0.3553
1744.6,454.5,6.3833,0.3574
1750.3,455,6.3821,0.3575
1755.8,455.5,6.3809,0.3592
1761.3,456,6.38,0.3602
1767.1,456.5,6.3786,0.3612
1772.8,457,6.3771,0.3635
1778.3,457.5,6.3762,0.3648
1784.1,458,6.3751,0.3656
1789.9,458.5,6.3737,0.367
1795.4,459,6.3723,0.3687
1800.9,459.5,6.371,0.3703
1806.7,460,6.3695,0.3718
1812.5,460.5,6.368,0.3738
1818,461,6.3666,0.3768
1823.7,461.5,6.3653,0.3782
1829.2,462,6.3638,0.38
1834.7,462.5,6.3625,0.3816
1840.4,463,6.3608,0.3835
1845.9,463.5,6.3593,0.3848
1851.4,464,6.3579,0.3861
1856.9,464.5,6.3563,0.389
1862.6,465,6.3546,0.3901
1868.4,465.5,6.3529,0.3928
1873.9,466,6.3512,0.3946
1879.4,466.5,6.3495,0.3957
1884.9,467,6.3477,0.3975
1890.4,467.5,6.3461,0.3979
1895.9,468,6.3442,0.3998
1901.6,468.5,6.3425,0.4007
1907.4,469,6.3407,0.4025
1912.9,469.5,6.3388,0.4037
1918.4,470,6.337,0.4048
1923.9,470.5,6.3349,0.4054
1929.4,471,6.333,0.4064
1934.9,471.5,6.3313,0.4081
1940.4,472,6.329,0.4109
1945.9,472.5,6.3272,0.4123
1951.4,473,6.3253,0.4136
1956.9,473.5,6.3235,0.415
1962.4,474,6.3213,0.416
1967.9,474.5,6.3194,0.418
1973.4,475,6.3172,0.419
1978.9,475.5,6.3153,0.4209
1984.7,476,6.3132,0.4224
1990.4,476.5,6.3109,0.4236
1995.9,477,6.3089,0.4242
2001.4,477.5,6.3068,0.4257
2006.9,478,6.3045,0.4272
2012.6,478.5,6.3026,0.4293
2018.4,479,6.3001,0.4296
2023.9,479.5,6.298,0.4308
2029.4,480,6.296,0.4319
2035.1,480.5,6.2941,0.4327
2040.9,481,6.2916,0.4339
2046.4,481.5,6.2893,0.4352
2052.2,482,6.2872,0.4356
2057.9,482.5,6.2848,0.438
2063.4,483,6.2825,0.4391
2068.9,483.5,6.2802,0.4396
2074.4,484,6.2779,0.4405
2080.1,484.5,6.2759,0.4411
2085.9,485,6.2734,0.4426
2091.4,485.5,6.2712,0.443
2097.2,486,6.269,0.4437
2102.9,486.5,6.2665,0.4447
2108.4,487,6.2643,0.4457
2113.9,487.5,6.2618,0.4453
2119.7,488,6.2594,0.4456
2125.4,488.5,6.257,0.4468
2130.9,489,6.2548,0.4477
2136.4,489.5,6.2526,0.4487
2142.2,490,6.2502,0.4509
2147.9,490.5,6.2475,0.4512
2153.4,491,6.2451,0.4542
2158.9,491.5,6.2427,0.455
2164.7,492,6.2403,0.4589
2170.4,492.5,6.2375,0.4607
2175.9,493,6.2351,0.4626
2181.4,493.5,6.2325,0.4641
2186.9,494,6.23,0.4653
2192.4,494.5,6.2273,0.4675
2198.2,495,6.2245,0.4696
2204,495.5,6.2216,0.473
2209.5,496,6.2191,0.4741
2215,496.5,6.2163,0.475
2220.5,497,6.2135,0.4763
2226,497.5,6.2109,0.4771
2231.7,498,6.2082,0.4785
2237.5,498.5,6.2049,0.4803
2243,499,6.202,0.4818
2248.5,499.5,6.1991,0.4828
2254,500,6.1962,0.4842
2259.5,500.5,6.1934,0.4853
2265,501,6.1904,0.4863
2270.5,501.5,6.1873,0.4864
2276,502,6.1844,0.4878
2281.8,502.5,6.1813,0.4886
2287.5,503,6.1778,0.4899
2293,503.5,6.1745,0.4902
2298.8,504,6.1715,0.4906
2304.6,504.5,6.1679,0.4911
2310.1,505,6.1646,0.4905
2315.8,505.5,6.1612,0.4932
2321.6,506,6.1575,0.4931
2327.1,506.5,6.1537,0.4955
2332.6,507,6.1503,0.4977
2338.3,507.5,6.1467,0.4957
2344.1,508,6.1429,0.496
2349.6,508.5,6.1392,0.4964
2355.4,509,6.1352,0.4953
2361.1,509.5,6.1312,0.4961
2366.6,510,6.1273,0.4956
2372.1,510.5,6.1233,0.4946
2377.9,511,6.1192,0.4925
2383.6,511.5,6.115,0.4901
2389.1,512,6.1109,0.4894
2394.6,512.5,6.1066,0.4864
2400.1,513,6.1025,0.4855
2405.6,513.5,6.0983,0.4834
2411.1,514,6.0939,0.4817
2416.9,514.5,6.0896,0.4804
2422.6,515,6.085,0.4793
2428.1,515.5,6.0804,0.4768
2433.6,516,6.0759,0.4748
2439.1,516.5,6.0715,0.4739
2444.8,517,6.0669,0.4726
2450.6,517.5,6.0619,0.4721
2456.1,518,6.0571,0.4715
2461.6,518.5,6.0524,0.4705
2467.1,519,6.0477,0.4697
2472.6,519.5,6.043,0.4692
2478.1,520,6.038,0.4682
2483.8,520.5,6.0332,0.467
2489.6,521,6.0276,0.4675
2495.1,521.5,6.0226,0.4683
2500.6,522,6.0177,0.4688
2506.1,522.5,6.0125,0.4675
2511.6,523,6.0074,0.4683
2517.1,523.5,6.0022,0.4688
2522.6,524,5.997,0.4694
2528.1,524.5,5.9915,0.47
2533.9,525,5.9859,0.4708
2539.6,525.5,5.98,0.4712
2545.1,526,5.9743,0.4738
2550.6,526.5,5.9688,0.4747
2556.1,527,5.963,0.4745
2561.6,527.5,5.9571,0.4757
2567.1,528,5.9512,0.4762
2572.6,528.5,5.9456,0.4787
2578.3,529,5.9395,0.4794
2584.1,529.5,5.9329,0.4801
2589.6,530,5.9268,0.4816
2595.4,530.5,5.9206,0.4829
2601.1,531,5.9136,0.4836
2606.6,531.5,5.9071,0.4844
2612.1,532,5.9006,0.4846
2617.9,532.5,5.894,0.4851
2623.6,533,5.8868,0.4852
2629.1,533.5,5.8802,0.4867
2634.6,534,5.8734,0.4848
2640.4,534.5,5.8666,0.4862
2646.1,535,5.8591,0.4893
2651.6,535.5,5.8521,0.4913
2657.4,536,5.8449,0.4919
2663.2,536.5,5.8368,0.4938
2668.7,537,5.8295,0.4928
2674.4,537.5,5.8216,0.494
2680.2,538,5.8128,0.4957
2685.7,538.5,5.8053,0.4968
2691.5,539,5.7977,0.4976
2697.2,539.5,5.7893,0.4979
2702.9,540,5.7815,0.4988
2708.7,540.5,5.7728,0.501
2714.5,541,5.765,0.5012
2720.3,541.5,5.7562,0.5034
2725.8,542,5.7481,0.5048
2731.5,542.5,5.7399,0.5045
2737.3,543,5.7307,0.5054
2742.8,543.5,5.7224,0.5049
2748.6,544,5.7139,0.5066
2754.3,544.5,5.7046,0.5077
2759.8,545,5.696,0.5091
2765.3,545.5,5.6873,0.5099
2771.1,546,5.6784,0.5109
2776.8,546.5,5.6688,0.5094
2782.5,547,5.6599,0.5101
2788.3,547.5,5.6499,0.511
2793.8,548,5.6408,0.5141
2799.6,548.5,5.6317,0.513
2805.3,549,5.6218,0.514
2811,549.5,5.6123,0.5138
2816.8,550,5.6021,0.5126
2822.6,550.5,5.5926,0.5128
2828.4,551,5.5822,0.5141
2833.9,551.5,5.5723,0.515
2839.4,552,5.5625,0.514
2845.2,552.5,5.5526,0.5143
2851,553,5.5417,0.5155
2856.5,553.5,5.5318,0.5157
2862,554,5.5216,0.516
2867.8,554.5,5.5115,0.5149
2873.6,555,5.5003,0.516
2879.1,555.5,5.49,0.5171
2884.6,556,5.4797,0.5156
2890.1,556.5,5.469,0.5167
2895.6,557,5.4583,0.5169
2901.3,557.5,5.4477,0.5155
2907.1,558,5.4361,0.5164
2912.6,558.5,5.4251,0.5182
2918.1,559,5.4143,0.5195
2923.6,559.5,5.4033,0.5212
2929.1,560,5.3924,0.5231
2934.9,560.5,5.381,0.5245
2940.6,561,5.3688,0.5272
2946.1,561.5,5.3575,0.529
2951.6,562,5.3461,0.5296
2957.1,562.5,5.3344,0.5326
2962.6,563,5.3229,0.5328
2968.4,563.5,5.3111,0.5321
2974.2,564,5.2983,0.5319
2980,564.5,5.2865,0.5318
2985.7,565,5.2735,0.5303
2991.2,565.5,5.2612,0.5289
2996.7,566,5.2491,0.5296
3002.5,566.5,5.2369,0.5291
3008.2,567,5.2235,0.5301
3013.7,567.5,5.2108,0.5295
3019.2,568,5.1983,0.531
3025,568.5,5.1857,0.5312
3030.7,569,5.1718,0.5332
3036.4,569.5,5.1589,0.5337
3042.2,570,5.1448,0.534
3047.7,570.5,5.1315,0.5338
3053.2,571,5.1183,0.534
3058.9,571.5,5.1047,0.5334
3064.7,572,5.0901,0.5353
3070.2,572.5,5.0766,0.5347
3076,573,5.0627,0.5354
3081.7,573.5,5.0475,0.5365
3087.4,574,5.0336,0.5363
3093.2,574.5,5.0184,0.5366
3098.7,575,5.0041,0.5391
3104.5,575.5,4.9897,0.5416
3110.2,576,4.9739,0.5431
3115.7,576.5,4.9591,0.5454
3121.5,577,4.9443,0.5458
3127.3,577.5,4.9279,0.5456
3133.1,578,4.9128,0.5472
3138.8,578.5,4.8962,0.5488
3144.5,579,4.8807,0.5502
3150.3,579.5,4.8639,0.5505
3156.1,580,4.8482,0.5507
3161.9,580.5,4.8308,0.5513
3167.7,581,4.8148,0.5527
3173.4,581.5,4.7971,0.5526
3179.1,582,4.7808,0.5515
3184.9,582.5,4.763,0.5518
3190.4,583,4.7463,0.5527
3196.2,583.5,4.7295,0.5537
3201.9,584,4.7111,0.5541
3207.6,584.5,4.6942,0.5545
3213.4,585,4.6753,0.5562
3219.2,585.5,4.6581,0.5577
3225,586,4.6391,0.5587
3230.8,586.5,4.6213,0.5588
3236.5,587,4.602,0.56
3242,587.5,4.5843,0.5598
3247.8,588,4.5663,0.5602
3253.8,588.5,4.5465,0.5574
3259.6,589,4.5267,0.5571
3265.4,589.5,4.5081,0.5567
3271.1,590,4.4881,0.5545
3276.8,590.5,4.4696,0.554
3282.8,591,4.4492,0.5533
3288.6,591.5,4.4287,0.5539
3294.1,592,4.4097,0.5548
3299.9,592.5,4.3907,0.5536
3305.6,593,4.3698,0.553
3311.1,593.5,4.3505,0.5538
3316.6,594,4.3306,0.5526
3322.4,594.5,4.3112,0.5534
3328.1,595,4.2902,0.5523
3333.8,595.5,4.2707,0.5512
3339.6,596,4.2488,0.5495
3345.4,596.5,4.2294,0.5491
3351.2,597,4.208,0.5493
3357,597.5,4.1878,0.5481
3362.7,598,4.1664,0.5473
3368.4,598.5,4.1463,0.5476
3374.2,599,4.1247,0.5426
3380,599.5,4.104,0.5409
3385.8,600,4.0819,0.54
3391.3,600.5,4.0616,0.5406
3397,601,4.0418,0.5394
3402.8,601.5,4.0191,0.5398
3408.3,602,3.9984,0.5393
3413.8,602.5,3.9779,0.5389
3419.5,603,3.9573,0.5375
3425.3,603.5,3.9346,0.536
3431.1,604,3.9139,0.5349
3436.9,604.5,3.8908,0.5354
3442.7,605,3.8699,0.5353
3448.4,605.5,3.8467,0.5355
3453.9,606,3.8258,0.5341
3459.7,606.5,3.8042,0.537
3465.5,607,3.7807,0.5361
3471.3,607.5,3.759,0.5381
3477,608,3.7353,0.539
3482.7,608.5,3.7133,0.5384
3488.5,609,3.6891,0.5397
3494.3,609.5,3.6667,0.5401
3500.1,610,3.6422,0.5409
3505.6,610.5,3.6198,0.5421
3511.3,611,3.5971,0.5432
3517.1,611.5,3.5721,0.5452
3522.6,612,3.5488,0.5453
3528.4,612.5,3.5255,0.546
3534.1,613,3.4997,0.5476
3539.8,613.5,3.4759,0.5499
3545.6,614,3.4497,0.5516
3551.4,614.5,3.4252,0.5523
3557.4,615,3.3981,0.5556
3563.2,615.5,3.3709,0.5576
3568.7,616,3.3458,0.5597
3574.4,616.5,3.3202,0.5616
3580.4,617,3.2918,0.5636
3586.2,617.5,3.2631,0.5649
3592,618,3.2369,0.5692
3598,618.5,3.2076,0.571
3603.8,619,3.1779,0.5743
3609.6,619.5,3.1503,0.5768
3615.6,620,3.12,0.5813
3621.3,620.5,3.0891,0.5844
3626.8,621,3.0604,0.5871
3632.6,621.5,3.0315,0.5895
3638.6,622,2.9993,0.5941
3644.6,622.5,2.967,0.5973
3650.4,623,2.9339,0.6019
3656.2,623.5,2.9036,0.6052
3662.2,624,2.8699,0.6107
3667.9,624.5,2.8358,0.613
3673.6,625,2.8043,0.6149
3679.6,625.5,2.7694,0.6178
3685.4,626,2.7344,0.6229
3691.2,626.5,2.7019,0.6249
3697.2,627,2.6658,0.6269
3703,627.5,2.6296,0.6288
3708.8,628,2.596,0.6298
3714.8,628.5,2.5593,0.6316
3720.5,629,2.5221,0.635
3726.2,629.5,2.4879,0.6371
3732,630,2.4506,0.6397
3737.8,630.5,2.4161,0.639
3743.6,631,2.3784,0.6374
3749.4,631.5,2.3438,0.6351
3755.1,632,2.306,0.6341
3760.6,632.5,2.2716,0.6326
3766.4,633,2.2372,0.6291
3772.2,633.5,2.2,0.6242
3777.7,634,2.1661,0.6174
3783.2,634.5,2.1324,0.6125
3789,635,2.0993,0.6047
3794.8,635.5,2.0632,0.5948
3800.3,636,2.0309,0.5863
3805.8,636.5,1.999,0.5765
3811.3,637,1.9676,0.5656
3817.1,637.5,1.9367,0.5545
3822.8,638,1.9041,0.5419
3828.3,638.5,1.8752,0.5298
3833.8,639,1.8469,0.5181
3839.6,639.5,1.8196,0.503
3845.3,640,1.7909,0.4837
3851,640.5,1.7658,0.4651
3856.8,641,1.7395,0.4432
3862.3,641.5,1.7166,0.4223
3868.1,642,1.6946,0.4028
3873.8,642.5,1.6718,0.3803
3879.3,643,1.6522,0.3607
3885.1,643.5,1.6338,0.341
3890.9,644,1.6149,0.3177
3896.4,644.5,1.5987,0.2997
3902.1,645,1.5837,0.2813
3907.9,645.5,1.5683,0.26
3913.4,646,1.5555,0.2399
3918.9,646.5,1.5438,0.2197
3924.4,647,1.5329,0.2012
3929.9,647.5,1.5227,0.1822
3935.7,648,1.5134,0.1633
3941.4,648.5,1.5041,0.1447
3946.9,649,1.4964,0.1278
3952.4,649.5,1.4893,0.1139
3957.9,650,1.4828,0.1006
3963.6,650.5,1.4767,0.0901
3969.4,651,1.4708,0.0803
3975.2,651.5,1.4657,0.0737
3981,652,1.4605,0.0672
3986.5,652.5,1.456,0.0603
3992,653,1.4518,0.0557
3997.8,653.5,1.4479,0.0498
4003.8,654,1.4438,0.0447
4009.6,654.5,1.4398,0.0403
4015.4,655,1.4364,0.0352
4021.1,655.5,1.4325,0.0317
4026.8,656,1.4293,0.0288
4032.8,656.5,1.4258,0.0278
4038.6,657,1.4224,0.0251
4044.4,657.5,1.4191,0.0223
4050.4,658,1.4158,0.0203
4056.2,658.5,1.4124,0.0184
4062,659,1.4093,0.0169
4068,659.5,1.4061,0.0147
4073.7,660,1.4029,0.0111
4079.4,660.5,1.3999,0.0082
4085.4,661,1.3968,0.0028
4091.2,661.5,1.3936,-0.0047
4097,662,1.3909,-0.0098
4102.8,662.5,1.3879,-0.018
4108.6,663,1.385,-0.0234
4114.6,663.5,1.382,-0.0289
4120.3,664,1.3791,-0.0329
4126,664.5,1.376,-0.038
4131.8,665,1.3731,-0.0426
4137.6,665.5,1.3704,-0.0459
4143.6,666,1.3674,-0.0507
4149.4,666.5,1.3646,-0.0552
4155.2,667,1.3617,-0.0591
4160.9,667.5,1.3588,-0.0628
4166.6,668,1.3561,-0.0685
4172.6,668.5,1.3531,-0.0721
4178.4,669,1.3501,-0.0741
4184.2,669.5,1.3473,-0.076
4190.2,670,1.3445,-0.0793
4196.2,670.5,1.3415,-0.0846
4202.2,671,1.3388,-0.0883
4208,671.5,1.3361,-0.0921
4213.8,672,1.3334,-0.0944
4219.8,672.5,1.3304,-0.0974
4225.8,673,1.3276,-0.1008
4231.5,673.5,1.3247,-0.1048
4237.2,674,1.322,-0.1063
4243.2,674.5,1.3191,-0.1088
4249.2,675,1.3163,-0.1113
4255,675.5,1.3133,-0.1121
4260.8,676,1.3108,-0.1136
4266.8,676.5,1.308,-0.1164
4272.8,677,1.305,-0.1196
4278.6,677.5,1.3021,-0.1212
4284.4,678,1.2995,-0.1224
4290.4,678.5,1.2967,-0.1256
4296.4,679,1.2938,-0.1306
4302.1,679.5,1.2909,-0.135
4307.8,680,1.2882,-0.1391
4313.8,680.5,1.2856,-0.1422
4319.6,681,1.2826,-0.1463
4325.6,681.5,1.2801,-0.1499
4331.8,682,1.2769,-0.1532
4337.8,682.5,1.2742,-0.1574
4343.6,683,1.2713,-0.162
4349.4,683.5,1.2687,-0.165
4355.4,684,1.2659,-0.1653
4361.4,684.5,1.2631,-0.1631
4367.4,685,1.2603,-0.1613
4373.4,685.5,1.2577,-0.1623
4379.2,686,1.2549,-0.1637
4385,686.5,1.2524,-0.1646
4391,687,1.2495,-0.1646
4397,687.5,1.2466,-0.1654
4402.7,688,1.244,-0.1664
4408.4,688.5,1.2415,-0.1669
4414.4,689,1.2388,-0.1691
4420.4,689.5,1.2358,-0.1707
4426.4,690,1.2331,-0.1723
4432.2,690.5,1.2305,-0.1762
4438,691,1.2278,-0.1799
4444,691.5,1.2252,-0.1848
4449.8,692,1.2225,-0.1901
4455.6,692.5,1.2199,-0.194
4461.6,693,1.2172,-0.1979
4467.6,693.5,1.2145,-0.2021
4473.6,694,1.2118,-0.2056
4479.3,694.5,1.2091,-0.2102
4485,695,1.2064,-0.2134
4491,695.5,1.2039,-0.2167
4496.8,696,1.2013,-0.2219
4502.6,696.5,1.1991,-0.2258
4508.6,697,1.1964,-0.2306
4514.6,697.5,1.1938,-0.2333
4520.6,698,1.1911,-0.2355
4526.4,698.5,1.1885,-0.2378
4532.2,699,1.1862,-0.2408
4538.2,699.5,1.1836,-0.244
4543.9,700,1.1811,-0.2454
4549.6,700.5,1.1787,-0.2479
4555.6,701,1.1762,-0.2476
4561.4,701.5,1.1736,-0.2477
4567.2,702,1.1714,-0.2481
4573.2,702.5,1.1687,-0.2494
4579.2,703,1.1662,-0.2508
4585.2,703.5,1.1636,-0.2519
4591.2,704,1.1611,-0.2532
4597.2,704.5,1.1586,-0.2548
4603.2,705,1.1563,-0.2597
4609,705.5,1.1539,-0.2636
4614.8,706,1.1517,-0.2675
4620.8,706.5,1.1492,-0.2682
4626.8,707,1.1469,-0.2707
4632.8,707.5,1.1446,-0.2735
4638.5,708,1.1424,-0.2792
4644.2,708.5,1.1401,-0.2822
4650.2,709,1.1377,-0.2855
4656.2,709.5,1.1355,-0.2881
4662.2,710,1.1331,-0.2906
4668.2,710.5,1.1309,-0.2932
4674.2,711,1.1286,-0.296
4680.2,711.5,1.1264,-0.3016
4686,712,1.124,-0.3066
4691.8,712.5,1.1221,-0.309
4697.8,713,1.1199,-0.313
4703.8,713.5,1.1178,-0.3162
4709.8,714,1.1157,-0.317
4715.8,714.5,1.1135,-0.3175
4721.8,715,1.1115,-0.3199
4727.8,715.5,1.1095,-0.3222
4733.6,716,1.1072,-0.3236
4739.4,716.5,1.1055,-0.326
4745.4,717,1.1033,-0.3285
4751.4,717.5,1.1014,-0.3409
4757.4,718,1.0994,-0.3523
4763.4,718.5,1.0974,-0.3545
4769.4,719,1.0953,-0.3537
4775.4,719.5,1.0936,-0.3564
4781.4,720,1.0917,-0.3563
4787.4,720.5,1.0898,-0.3585
4793.4,721,1.0878,-0.358
4799.4,721.5,1.0862,-0.3605
4805.4,722,1.0841,-0.3649
4811.4,722.5,1.0825,-0.364
4817.4,723,1.0806,-0.3637
4823.1,723.5,1.0787,-0.3628
4828.8,724,1.0769,-0.3661
4834.8,724.5,1.0752,-0.368
4840.8,725,1.0733,-0.3707
4846.8,725.5,1.0718,-0.3729
4852.6,726,1.0701,-0.3748
4858.6,726.5,1.0684,-0.3774
4864.6,727,1.0666,-0.3813
4870.4,727.5,1.0652,-0.3836
4876.4,728,1.0635,-0.3849
4882.4,728.5,1.062,-0.3836
4888.4,729,1.0601,-0.384
4894.2,729.5,1.0586,-0.3863
4900,730,1.0569,-0.3876
4906,730.5,1.0556,-0.3883
4912,731,1.0539,-0.3893
4917.7,731.5,1.0524,-0.3902
4923.4,732,1.0509,-0.3922
4929.4,732.5,1.0494,-0.3936
4935.4,733,1.0477,-0.3988
4941.4,733.5,1.0461,-0.4038
4947.4,734,1.0447,-0.4074
4953.2,734.5,1.0432,-0.4086
4959,735,1.042,-0.409
4965,735.5,1.0406,-0.4094
4970.8,736,1.0392,-0.4121
4976.8,736.5,1.0379,-0.4167
4983,737,1.0363,-0.4196
4988.8,737.5,1.0349,-0.419
4994.6,738,1.0338,-0.4201
5000.6,738.5,1.0323,-0.4238
5006.6,739,1.0308,-0.4264
5012.6,739.5,1.0294,-0.4313
5018.6,740,1.0278,-0.4367
5024.6,740.5,1.0267,-0.4394
5030.6,741,1.0253,-0.4424
5036.6,741.5,1.0239,-0.4441
5042.6,742,1.0226,-0.4477
5048.6,742.5,1.0214,-0.4487
5054.6,743,1.0202,-0.4519
5060.6,743.5,1.0186,-0.4556
5066.6,744,1.0173,-0.4575
5072.6,744.5,1.0162,-0.4594
5078.6,745,1.0147,-0.4603
5084.6,745.5,1.0137,-0.4616
5090.6,746,1.0123,-0.4585
5096.6,746.5,1.0109,-0.4579
5102.6,747,1.0099,-0.4591
5108.6,747.5,1.0083,-0.4619
5114.6,748,1.0071,-0.462
5120.6,748.5,1.006,-0.4633
5126.3,749,1.0048,-0.466
5132.3,749.5,1.0038,-0.469
5138.3,750,1.0024,-0.4721
5144,750.5,1.0013,-0.4737
5150.3,751,1,-0.4766
5156.3,751.5,0.9988,-0.4823
5162.3,752,0.9976,-0.4847
5168.6,752.5,0.9962,-0.4862
5174.3,753,0.995,-0.4876
5180,753.5,0.9941,-0.4898
5186,754,0.9928,-0.4912
5192,754.5,0.9916,-0.4944
5198.3,755,0.9905,-0.4976
5204.6,755.5,0.9891,-0.5003
5210.6,756,0.9881,-0.5056
5216.6,756.5,0.9869,-0.5125
5222.6,757,0.9858,-0.5168
5228.6,757.5,0.9846,-0.5223
5234.6,758,0.9833,-0.5245
5240.6,758.5,0.9823,-0.5287
5246.6,759,0.9811,-0.5354
5252.6,759.5,0.9799,-0.541
5258.6,760,0.9789,-0.5463
5264.3,760.5,0.9778,-0.5522
5270,761,0.9767,-0.5603
5276,761.5,0.9758,-0.5597
5282,762,0.9747,-0.5613
5288,762.5,0.9735,-0.5669
5294,763,0.9723,-0.5699
5299.8,763.5,0.9713,-0.5729
5305.6,764,0.9703,-0.5778
5311.6,764.5,0.9691,-0.5815
5317.6,765,0.9681,-0.5831
5323.6,765.5,0.9669,-0.5819
5329.6,766,0.9658,-0.5838
5335.6,766.5,0.9648,-0.5868
5341.6,767,0.9638,-0.5915
5347.6,767.5,0.9627,-0.5938
5353.6,768,0.9615,-0.5993
5359.6,768.5,0.9604,-0.6074
5365.6,769,0.9594,-0.6149
5371.6,769.5,0.9584,-0.6195
5377.6,770,0.9575,-0.6239
5383.6,770.5,0.9565,-0.6269
5389.6,771,0.9556,-0.633
5395.6,771.5,0.9546,-0.6455
5401.4,772,0.9537,-0.6959
5407.2,772.5,0.9529,-0.7037
5413.2,773,0.952,-0.7098
5419.2,773.5,0.951,-0.712
5425.2,774,0.9501,-0.7117
5431.2,774.5,0.9493,-0.7113
5437.2,775,0.9484,-0.7091
5443.2,775.5,0.9474,-0.7032
5449.2,776,0.9465,-0.702
5455.2,776.5,0.9455,-0.6999
5461.2,777,0.9446,-0.698
5467.2,777.5,0.9436,-0.7014
5473.2,778,0.9425,-0.6989
5479.2,778.5,0.9417,-0.6963
5485.2,779,0.941,-0.6963
5491.2,779.5,0.94,-0.6967
5496.9,780,0.9391,-0.6933
5502.6,780.5,0.9383,-0.6935
5508.6,781,0.9373,-0.694
5514.6,781.5,0.9363,-0.6906
5520.6,782,0.9357,-0.6869
5526.6,782.5,0.9346,-0.6857
5532.6,783,0.9337,-0.6833
5538.6,783.5,0.933,-0.6806
5544.6,784,0.932,-0.6758
5550.4,784.5,0.931,-0.6704
5556.4,785,0.9302,-0.6637
5562.4,785.5,0.9292,-0.657
5568.4,786,0.9286,-0.6479
5574.4,786.5,0.9276,-0.6413
5580.4,787,0.9268,-0.6363
5586.4,787.5,0.9259,-0.631
5592.2,788,0.9252,-0.6226
5598.2,788.5,0.9243,-0.6152
5604.2,789,0.9235,-0.6106
5610.2,789.5,0.9228,-0.6031
5616.2,790,0.9218,-0.5982
5622.2,790.5,0.921,-0.5953
5628.2,791,0.9202,-0.5901
5634.2,791.5,0.9192,-0.5824
5640.2,792,0.9186,-0.5774
5646.2,792.5,0.9178,-0.5686
5652.2,793,0.9171,-0.5616
5658,793.5,0.9162,-0.5555
5663.8,794,0.9155,-0.5552
5669.5,794.5,0.9148,-0.5486
5675.2,795,0.9141,-0.5455
5681.2,795.5,0.9133,-0.5409
5687.2,796,0.9124,-0.5363
5693,796.5,0.9115,-0.5342
5699,797,0.9109,-0.5341
5705,797.5,0.9101,-0.5342
5710.8,798,0.9095,-0.5344
5716.8,798.5,0.9087,-0.533
5722.8,799,0.9081,-0.5304
5728.6,799.5,0.9072,-0.5287
5734.6,800,0.9064,-0.527
5740.8,800.5,0.9057,-0.5279
5746.8,801,0.9049,-0.5282
5752.8,801.5,0.904,-0.5338
5758.8,802,0.9034,-0.5426
5764.8,802.5,0.9026,-0.5495
5770.8,803,0.902,-0.556
5776.8,803.5,0.9015,-0.56
5782.8,804,0.9006,-0.5683
5788.8,804.5,0.8998,-0.5742
5794.8,805,0.8989,-0.5809
5800.8,805.5,0.8984,-0.5925
5806.8,806,0.8977,-0.6052
5813,806.5,0.8971,-0.618
5819.2,807,0.8962,-0.6306
5825.2,807.5,0.8956,-0.6446
5831.2,808,0.8949,-0.6589
5837.2,808.5,0.8942,-0.6688
5843.2,809,0.8934,-0.6789
5849.2,809.5,0.8927,-0.6895
5855.2,810,0.8922,-0.702
5861.2,810.5,0.8913,-0.7158
5867.2,811,0.8907,-0.7314
5873.2,811.5,0.89,-0.7486
5879.2,812,0.8893,-0.7634
5885.2,812.5,0.8887,-0.7741
5891.2,813,0.8877,-0.7827
5897.2,813.5,0.887,-0.7952
5903,814,0.8863,-0.8097
5908.8,814.5,0.8857,-0.8191
5914.8,815,0.8849,-0.8312
5920.8,815.5,0.8843,-0.8428
5926.8,816,0.8834,-0.8499
5932.8,816.5,0.8828,-0.8592
5938.8,817,0.8823,-0.8705
5944.8,817.5,0.8815,-0.8789
5950.8,818,0.8808,-0.8884
5956.8,818.5,0.8803,-0.8947
5962.8,819,0.8797,-0.9002
5968.8,819.5,0.8789,-0.9104
5974.8,820,0.8781,-0.9187
5980.8,820.5,0.8775,-0.9237
5986.6,821,0.8769,-0.929
5992.4,821.5,0.8763,-0.9303
5998.4,822,0.8757,-0.939
6004.4,822.5,0.875,-0.9435
6010.6,823,0.8743,-0.9456
6016.8,823.5,0.8737,-0.9464
6022.8,824,0.873,-0.9514
6028.8,824.5,0.8724,-0.9602
6034.8,825,0.8716,-0.967
6040.8,825.5,0.871,-0.9759
6046.8,826,0.8705,-0.978
6052.8,826.5,0.8699,-0.9806
6058.8,827,0.8691,-0.9824
6064.8,827.5,0.8685,-0.9855
6070.8,828,0.8678,-0.9897
6076.8,828.5,0.8672,-0.9917
6082.8,829,0.8665,-0.9946
6088.8,829.5,0.866,-0.9977
6094.8,830,0.8653,-1.0003
6100.8,830.5,0.8648,-1.0013
6106.8,831,0.864,-1.0034
6113,831.5,0.8634,-1.0084
6119.2,832,0.8627,-1.0137
6125.2,832.5,0.8621,-1.0179
6131.2,833,0.8614,-1.0213
6137.2,833.5,0.861,-1.0197
6143.2,834,0.8603,-1.0183
6149.5,834.5,0.8597,-1.016
6155.8,835,0.859,-1.0159
6161.8,835.5,0.8583,-1.0172
6167.8,836,0.8578,-1.0224
6173.8,836.5,0.8571,-1.0252
6180,837,0.8565,-1.0271
6186,837.5,0.8558,-1.0325
6192,838,0.8553,-1.0359
6198.2,838.5,0.8546,-1.0408
6204.2,839,0.8539,-1.0444
6210.2,839.5,0.8534,-1.0468
6216.2,840,0.8526,-1.0458
6222.2,840.5,0.852,-1.0472
6228.4,841,0.8515,-1.0431
6234.6,841.5,0.8508,-1.0408
6240.6,842,0.8502,-1.0431
6246.6,842.5,0.8496,-1.0442
6252.6,843,0.849,-1.0479
6258.6,843.5,0.8484,-1.0556
6264.6,844,0.8478,-1.0633
6270.6,844.5,0.8473,-1.0626
6276.6,845,0.8466,-1.0608
6282.6,845.5,0.846,-1.064
6288.6,846,0.8453,-1.065
6294.6,846.5,0.8449,-1.071
6300.6,847,0.8444,-1.0756
6306.6,847.5,0.8439,-1.0789
6312.9,848,0.8433,-1.083
6318.9,848.5,0.8425,-1.086
6324.6,849,0.8421,-1.0876
6330.6,849.5,0.8414,-1.0874
6336.6,850,0.8407,-1.0904
6342.6,850.5,0.8402,-1.0958
6348.6,851,0.8394,-1.0998
6354.6,851.5,0.8388,-1.1038
6360.6,852,0.8384,-1.1058
6366.6,852.5,0.8379,-1.1086
6372.9,853,0.8373,-1.1121
6379.2,853.5,0.8369,-1.1134
6385.2,854,0.8363,-1.1152
6391.2,854.5,0.8356,-1.1165
6397.2,855,0.8351,-1.1195
6403.2,855.5,0.8346,-1.1268
6409.2,856,0.8341,-1.1325
6415.4,856.5,0.8335,-1.1389
6421.4,857,0.8329,-1.1443
6427.4,857.5,0.8323,-1.1457
6433.4,858,0.8315,-1.1472
6439.2,858.5,0.8311,-1.1529
6445.4,859,0.8305,-1.1616
6451.4,859.5,0.83,-1.1679
6457.2,860,0.8295,-1.1697
6463.4,860.5,0.829,-1.1716
6469.6,861,0.8284,-1.1745
6475.6,861.5,0.8278,-1.1796
6481.4,862,0.8273,-1.1845
6487.2,862.5,0.8267,-1.1904
6493.4,863,0.8262,-1.1967
6499.6,863.5,0.8255,-1.2006
6505.6,864,0.825,-1.2074
6511.6,864.5,0.8245,-1.2138
6517.6,865,0.824,-1.2163
6523.6,865.5,0.8235,-1.2219
6529.6,866,0.823,-1.2269
6535.6,866.5,0.8224,-1.2348
6541.6,867,0.8219,-1.2407
6547.6,867.5,0.8215,-1.2439
6553.8,868,0.8211,-1.2494
6559.8,868.5,0.8205,-1.256
6565.6,869,0.8201,-1.2637
6571.6,869.5,0.8196,-1.273
6577.6,870,0.819,-1.2786
6583.6,870.5,0.8185,-1.2805
6589.6,871,0.818,-1.2891
6595.6,871.5,0.8175,-1.2951
6601.6,872,0.8169,-1.3045
6607.6,872.5,0.8163,-1.314
6613.8,873,0.816,-1.3203
6620,873.5,0.8153,-1.3314
6626,874,0.8149,-1.3394
6632,874.5,0.8144,-1.3433
6638,875,0.8141,-1.3462
6644,875.5,0.8137,-1.3516
6650,876,0.8131,-1.3586
6656,876.5,0.8128,-1.364
6662.3,877,0.8123,-1.3679
6668.6,877.5,0.8119,-1.3759
6674.6,878,0.8115,-1.3819
6680.6,878.5,0.8111,-1.3915
6686.6,879,0.8105,-1.3946
6692.8,879.5,0.8099,-1.4007
6699,880,0.8096,-1.413
6705,880.5,0.8091,-1.4218
6711,881,0.8086,-1.4302
6717,881.5,0.8081,-1.4393
6723,882,0.8078,-1.4492
6729,882.5,0.8073,-1.4587
6734.8,883,0.807,-1.4655
6740.6,883.5,0.8064,-1.4705
6746.6,884,0.8062,-1.4761
6752.6,884.5,0.8057,-1.4816
6758.6,885,0.8054,-1.4875
6764.6,885.5,0.8049,-1.4985
6770.6,886,0.8044,-1.5084
6776.6,886.5,0.804,-1.5128
6782.8,887,0.8037,-1.5129
6789,887.5,0.8033,-1.514
6795,888,0.8028,-1.5255
6801.2,888.5,0.8026,-1.5344
6807.4,889,0.802,-1.5414
6813.4,889.5,0.8017,-1.5462
6819.4,890,0.8011,-1.5551
6825.4,890.5,0.8008,-1.5586
6831.7,891,0.8005,-1.5631
6837.7,891.5,0.8001,-1.5749
6843.7,892,0.7996,-1.5789
6850,892.5,0.7993,-1.5848
6856,893,0.799,-1.5949
6862,893.5,0.7985,-1.5974
6868,894,0.7981,-1.6036
6874,894.5,0.798,-1.6091
6880,895,0.7973,-1.6157
6885.7,895.5,0.7971,-1.6241
6891.7,896,0.7967,-1.6278
6898,896.5,0.7964,-1.634
6903.7,897,0.796,-1.6376
6909.4,897.5,0.7957,-1.64
6915.4,898,0.7954,-1.645
6921.7,898.5,0.7951,-1.652
6928,899,0.7947,-1.6632
6934,899.5,0.7946,-1.6719
6940,900,0.7942,-1.6742
6946,900.5,0.7939,-1.6732
6952,901,0.7935,-1.6822
6958,901.5,0.7932,-1.695
6964,902,0.7927,-1.6992
6970.2,902.5,0.7924,-1.7047
6976.4,903,0.7919,-1.7076
6982.4,903.5,0.7914,-1.7098
6988.4,904,0.7914,-1.7207
6994.4,904.5,0.791,-1.7343
7000.4,905,0.7906,-1.7431
7006.4,905.5,0.7903,-1.7484
7012.4,906,0.7901,-1.7598
7018.4,906.5,0.7898,-1.7698
7024.4,907,0.7896,-1.7681
7030.6,907.5,0.7892,-1.7724
7036.8,908,0.7888,-1.7757
7042.8,908.5,0.7887,-1.7783
7049.1,909,0.7882,-1.7796
7055.4,909.5,0.7878,-1.7856
7061.1,910,0.7874,-1.7899
7067.1,910.5,0.7871,-1.7922
7073.4,911,0.7867,-1.7952
7079.4,911.5,0.7865,-1.8015
7085.1,912,0.7862,-1.8084
7090.8,912.5,0.7861,-1.8087
7096.8,913,0.7857,-1.807
7103.1,913.5,0.7855,-1.8173
7109.4,914,0.7852,-1.8241
7115.4,914.5,0.7848,-1.8355
7121.4,915,0.7846,-1.8418
7127.4,915.5,0.7845,-1.844
7133.4,916,0.7842,-1.8441
7139.4,916.5,0.7836,-1.8476
7145.4,917,0.7836,-1.8528
7151.4,917.5,0.7835,-1.8586
7157.6,918,0.7832,-1.8604
7163.8,918.5,0.783,-1.8626
7169.8,919,0.7827,-1.8677
7175.8,919.5,0.7823,-1.8728
7181.6,920,0.7821,-1.8785
7187.4,920.5,0.7818,-1.8831
7193.6,921,0.7816,-1.8892
7199.6,921.5,0.7814,-1.8896
7205.4,922,0.781,-1.8927
7211.4,922.5,0.781,-1.8959
7217.6,923,0.7806,-1.901
7223.6,923.5,0.7803,-1.9047
7229.4,924,0.78,-1.9078
7235.6,924.5,0.7798,-1.9103
7241.8,925,0.7795,-1.9133
7247.8,925.5,0.7793,-1.9205
7253.8,926,0.779,-1.9272
7259.8,926.5,0.7788,-1.9303
7266,927,0.7787,-1.9358
7272.2,927.5,0.7784,-1.9393
7278.2,928,0.7782,-1.9399
7284.2,928.5,0.7781,-1.939
7290.2,929,0.7777,-1.9355
7296.5,929.5,0.7776,-1.9382
7302.8,930,0.7774,-1.9468
7308.8,930.5,0.7772,-1.9502
7314.8,931,0.777,-1.958
7320.8,931.5,0.7767,-1.964
7326.8,932,0.7764,-1.9701
7332.8,932.5,0.7762,-1.9766
7338.8,933,0.7759,-1.9828
7344.8,933.5,0.7758,-1.9888
7350.8,934,0.7758,-1.9963
7356.8,934.5,0.7755,-2.0035
7362.8,935,0.7752,-2.0068
7368.8,935.5,0.7751,-2.0078
7374.8,936,0.7748,-2.0093
7380.8,936.5,0.7747,-2.011
7387,937,0.7744,-2.0086
7393,937.5,0.7742,-2.0055
7399,938,0.7741,-2.0084
7405.2,938.5,0.7739,-2.009
7411.2,939,0.7736,-2.0078
7417.4,939.5,0.7735,-2.0069
7423.6,940,0.7734,-2.0116
7429.6,940.5,0.7735,-2.0197
7435.9,941,0.7731,-2.023
7442.2,941.5,0.7728,-2.0263
7448.4,942,0.7726,-2.0347
7454.6,942.5,0.7725,-2.0424
7460.6,943,0.7722,-2.0478
7466.8,943.5,0.772,-2.0467
7473.3,944,0.7718,-2.0466
7479.6,944.5,0.7717,-2.0478
7485.6,945,0.7715,-2.0461
7491.6,945.5,0.7712,-2.0443
7497.8,946,0.7711,-2.0428
7504,946.5,0.7708,-2.0438
7510.2,947,0.7707,-2.0509
7516.4,947.5,0.7703,-2.0533
7522.4,948,0.77,-2.0523
7528.4,948.5,0.7699,-2.0456
7534.7,949,0.7696,-2.0378
7541,949.5,0.7695,-2.0372
7547,950,0.7694,-2.0401
7553.2,950.5,0.7693,-2.0469
7559.4,951,0.7691,-2.0532
7565.4,951.5,0.7687,-2.0888
7571.6,952,0.7686,-2.1246
7577.8,952.5,0.7686,-2.1246
7583.8,953,0.7684,-2.1182
7590.1,953.5,0.7683,-2.1127
7596.4,954,0.7681,-2.1063
7602.4,954.5,0.7679,-2.1013
7608.4,955,0.7675,-2.096
7614.4,955.5,0.7674,-2.0962
7620.4,956,0.7672,-2.0898
7626.4,956.5,0.7672,-2.0867
7632.4,957,0.767,-2.0871
7638.6,957.5,0.7668,-2.088
7644.8,958,0.7666,-2.0827
7650.8,958.5,0.7663,-2.0774
7657,959,0.766,-2.0783
7663.2,959.5,0.7659,-2.0788
7669.2,960,0.7657,-2.0796
7675.2,960.5,0.7655,-2.0858
7681.2,961,0.7653,-2.0823
7687.5,961.5,0.7652,-2.0827
7694,962,0.765,-2.0779
7700.2,962.5,0.7648,-2.0701
7706.2,963,0.7647,-2.0682
7712.4,963.5,0.7645,-2.0697
7718.6,964,0.7643,-2.0625
7724.6,964.5,0.7642,-2.0576
7730.6,965,0.764,-2.06
7736.9,965.5,0.7638,-2.0626
7743.2,966,0.7636,-2.0687
7749.2,966.5,0.7635,-2.0735
7755.2,967,0.7632,-2.0727
7761.4,967.5,0.7631,-2.0667
7767.6,968,0.7628,-2.0674
7773.6,968.5,0.7627,-2.0685
7779.6,969,0.7625,-2.0692
7785.8,969.5,0.7624,-2.0723
7792,970,0.7624,-2.0789
7797.8,970.5,0.7622,-2.0808
7803.8,971,0.762,-2.0796
7810,971.5,0.7617,-2.0771
7816.3,972,0.7616,-2.0779
7822.6,972.5,0.7614,-2.0767
7828.6,973,0.7612,-2.0747
7834.6,973.5,0.7611,-2.0705
7840.8,974,0.7608,-2.0706
7847,974.5,0.7604,-2.0685
7853,975,0.7604,-2.0662
7859,975.5,0.7604,-2.0692
7865.2,976,0.7601,-2.0693
7871.4,976.5,0.76,-2.0696
7877.7,977,0.7595,-2.0714
7884,977.5,0.7594,-2.082
7890,978,0.7593,-2.0881
7896,978.5,0.7592,-2.0873
7902.2,979,0.759,-2.0805
7908.4,979.5,0.7587,-2.0735
7914.4,980,0.7585,-2.0764
7920.4,980.5,0.7584,-2.0802
7926.4,981,0.7583,-2.0855
7932.4,981.5,0.7581,-2.0913
7938.6,982,0.7579,-2.0905
7944.8,982.5,0.7578,-2.0835
7950.8,983,0.7576,-2.0802
7956.8,983.5,0.7575,-2.0795
7962.8,984,0.7573,-2.0806
7969.1,984.5,0.7572,-2.0794
7975.1,985,0.757,-2.0812
7980.8,985.5,0.7568,-2.0858
7986.8,986,0.7567,-2.0866
7992.8,986.5,0.7565,-2.0948
7998.8,987,0.7564,-2.1015
8004.8,987.5,0.7561,-2.1053
8010.8,988,0.7558,-2.1058
8016.8,988.5,0.7558,-2.1019
8022.8,989,0.7556,-2.0967
8028.8,989.5,0.7555,-2.0957
8034.8,990,0.7552,-2.1003
8040.8,990.5,0.7553,-2.1069
8046.8,991,0.7551,-2.1133
8052.8,991.5,0.755,-2.1173
8058.8,992,0.7548,-2.1223
8064.8,992.5,0.7546,-2.1276
8070.8,993,0.7546,-2.129
8076.8,993.5,0.7542,-2.1312
8083.1,994,0.7541,-2.134
8089.4,994.5,0.7539,-2.1323
8095.4,995,0.7538,-2.1295
8101.4,995.5,0.7535,-2.1345
8107.6,996,0.7534,-2.132
8113.8,996.5,0.7532,-2.1359
8119.8,997,0.7531,-2.139
8125.8,997.5,0.753,-2.1437
8131.8,998,0.7529,-2.15
8137.8,998.5,0.7527,-2.1536
8143.8,999,0.7527,-2.1608
8149.8,999.5,0.7523,-2.1649
8155.8,1000,0.7523,-2.1628
8161.8,1000.5,0.7522,-2.173
8167.8,1001,0.7521,-2.1818
8173.8,1001.5,0.7519,-2.1854
8179.8,1002,0.7519,-2.1845
8186,1002.5,0.7516,-2.1827
8192.2,1003,0.7515,-2.1808
8198.2,1003.5,0.7514,-2.1926
8204.2,1004,0.7512,-2.201
8210.2,1004.5,0.751,-2.2044
8216.2,1005,0.7508,-2.2103
8222.2,1005.5,0.7508,-2.2195
8228.2,1006,0.7507,-2.2247
8234.2,1006.5,0.7505,-2.2347
8240.2,1007,0.7503,-2.2375
8246.5,1007.5,0.7502,-2.2338
8252.5,1008,0.75,-2.2352
8258.5,1008.5,0.7498,-2.2447
8264.8,1009,0.7497,-2.2533
8270.8,1009.5,0.7493,-2.2535
8276.8,1010,0.7493,-2.2479
8282.8,1010.5,0.7491,-2.2524
8288.8,1011,0.7491,-2.2544
8294.8,1011.5,0.7491,-2.2577
8301,1012,0.7488,-2.2603
8307.2,1012.5,0.7486,-2.2621
8313,1013,0.7486,-2.2628
8318.8,1013.5,0.7484,-2.2682
8324.8,1014,0.7484,-2.2741
8330.8,1014.5,0.7481,-2.268
8336.5,1015,0.748,-2.2641
8342.2,1015.5,0.7478,-2.2663
8348,1016,0.7477,-2.2753
8353.5,1016.5,0.7474,-2.2791
8359.3,1017,0.7474,-2.282
8365.3,1017.5,0.7472,-2.2847
8371,1018,0.7471,-2.2852
8376.7,1018.5,0.747,-2.2936
8382.7,1019,0.7467,-2.3042
8388.5,1019.5,0.7466,-2.3136
8394.5,1020,0.7466,-2.3153
8400.5,1020.5,0.7462,-2.321
8406.3,1021,0.7462,-2.3332
8412.3,1021.5,0.7458,-2.3428
8418.1,1022,0.7457,-2.3489
8423.4,1022.5,0.7456,-2.3501
8428.7,1023,0.7455,-2.3502
8434.2,1023.5,0.7454,-2.3426
8439.9,1024,0.7454,-2.347
8445.7,1024.5,0.7452,-2.3535
8451.2,1025,0.7451,-2.3593
8457,1025.5,0.7449,-2.3735
8463,1026,0.7446,-2.3785
8468.7,1026.5,0.7445,-2.3829
8474.4,1027,0.7445,-2.3838
8480.7,1027.5,0.7443,-2.3897
8487,1028,0.7442,-2.4006
8493,1028.5,0.7439,-2.4057
8499,1029,0.7437,-2.4117
8505,1029.5,0.7436,-2.4217
8511,1030,0.7434,-2.4257
8517,1030.5,0.7434,-2.4353
8523,1031,0.7432,-2.4451
8529,1031.5,0.743,-2.4514
8535,1032,0.743,-2.4614
8541,1032.5,0.7428,-2.47
8547,1033,0.7427,-2.476
8552.7,1033.5,0.7424,-2.4784
8558.4,1034,0.7423,-2.4765
8564.4,1034.5,0.7422,-2.4775
8570.7,1035,0.7422,-2.4825
8576.7,1035.5,0.7421,-2.4931
8582.4,1036,0.7417,-2.5032
8588.4,1036.5,0.7416,-2.5085
8594.4,1037,0.7415,-2.512
8600.4,1037.5,0.7414,-2.5215
8606.4,1038,0.7411,-2.5302
8612.4,1038.5,0.7409,-2.5341
8618.4,1039,0.7409,-2.5352
8624.4,1039.5,0.7407,-2.5355
8630.4,1040,0.7404,-2.5401
8636.4,1040.5,0.7404,-2.5458
8642.4,1041,0.7401,-2.5518
8648.4,1041.5,0.7401,-2.556
8654.4,1042,0.7399,-2.5631
8660.4,1042.5,0.7398,-2.5693
8666.4,1043,0.7396,-2.573
8672.4,1043.5,0.7396,-2.5723
8678.7,1044,0.7393,-2.5758
8684.7,1044.5,0.7391,-2.5764
8690.4,1045,0.7391,-2.5793
8696.4,1045.5,0.739,-2.5838
8702.2,1046,0.7386,-2.5896
8708.2,1046.5,0.7383,-2.5909
8714.2,1047,0.7383,-2.5997
8720,1047.5,0.7383,-2.607
8726,1048,0.738,-2.6126
8732,1048.5,0.7378,-2.616
8738,1049,0.7377,-2.6183
8744,1049.5,0.7378,-2.6176
8750,1050,0.7376,-2.6205
8756,1050.5,0.7374,-2.6233
8761.8,1051,0.7373,-2.631
8767.6,1051.5,0.7373,-2.6304
8773.6,1052,0.737,-2.636
8779.6,1052.5,0.737,-2.64
8785.3,1053,0.737,-2.6429
8791,1053.5,0.7367,-2.6468
8796.8,1054,0.7364,-2.6444
8802.6,1054.5,0.7363,-2.6424
8808.6,1055,0.7359,-2.6475
8814.6,1055.5,0.7358,-2.6568
8820.6,1056,0.7357,-2.6709
8826.6,1056.5,0.7356,-2.6808
8832.6,1057,0.7354,-2.6924
8838.4,1057.5,0.7353,-2.706
8844.2,1058,0.7351,-2.7154
8850.2,1058.5,0.735,-2.7132
8856.2,1059,0.7348,-2.709
8862.2,1059.5,0.7347,-2.7171
8868.2,1060,0.7345,-2.7215
8874.2,1060.5,0.7343,-2.7232
8880.2,1061,0.7343,-2.7257
8886.2,1061.5,0.7339,-2.728
8892.2,1062,0.7339,-2.7346
8898.2,1062.5,0.7337,-2.7413
8904.2,1063,0.7336,-2.7469
8910.2,1063.5,0.7334,-2.7509
8915.9,1064,0.7331,-2.7556
8921.6,1064.5,0.733,-2.7622
8927.4,1065,0.7329,-2.7635
8933.2,1065.5,0.7328,-2.763
8939.2,1066,0.7328,-2.7649
8945.2,1066.5,0.7326,-2.7712
8951.2,1067,0.7324,-2.7768
8957.2,1067.5,0.7321,-2.7807
8963,1068,0.732,-2.7876
8968.8,1068.5,0.7318,-2.7866
8974.5,1069,0.7317,-2.7887
8980.2,1069.5,0.7314,-2.7902
8986.2,1070,0.7311,-2.7947
8992,1070.5,0.7309,-2.7936
8998,1071,0.7308,-2.7968
9004.2,1071.5,0.7307,-2.8041
9010.2,1072,0.7306,-2.8179
9016,1072.5,0.7301,-2.8199
9021.8,1073,0.7301,-2.8269
9027.8,1073.5,0.7299,-2.827
9033.6,1074,0.7297,-2.8273
9039.4,1074.5,0.7297,-2.8307
9045.1,1075,0.7294,-2.8336
9050.8,1075.5,0.7292,-2.8368
9056.8,1076,0.729,-2.8434
9062.6,1076.5,0.7288,-2.849
9068.1,1077,0.7288,-2.8512
9073.9,1077.5,0.7287,-2.8513
9079.9,1078,0.7284,-2.8576
9085.9,1078.5,0.7282,-2.869
9091.9,1079,0.7281,-2.879
9097.9,1079.5,0.7278,-2.8871
9103.6,1080,0.7278,-2.8872
9109.6,1080.5,0.7276,-2.8901
9115.9,1081,0.7274,-2.9026
9121.9,1081.5,0.727,-2.9145
9127.9,1082,0.7269,-2.9265
9133.9,1082.5,0.7267,-2.9261
9139.9,1083,0.7265,-2.9223
9145.9,1083.5,0.7263,-2.9204
9151.6,1084,0.7261,-2.9317
9157.3,1084.5,0.726,-2.9446
9163.3,1085,0.7261,-2.9483
9169.3,1085.5,0.7258,-2.9492
9175.3,1086,0.7257,-2.948
9181.3,1086.5,0.7254,-2.9559
9187.1,1087,0.7252,-2.9606
9192.9,1087.5,0.7249,-2.9688
9198.9,1088,0.7247,-2.975
9204.9,1088.5,0.7242,-2.976
9210.7,1089,0.7242,-2.9756
9216.5,1089.5,0.724,-2.9765
9222.5,1090,0.7239,-2.981
9228.5,1090.5,0.7237,-2.9823
9234.5,1091,0.7236,-2.9862
9240.5,1091.5,0.7234,-2.9961
9246.5,1092,0.7231,-3.006
9252.2,1092.5,0.7229,-3.0121
9257.9,1093,0.7228,-3.0092
9263.9,1093.5,0.7227,-3.0047
9269.9,1094,0.7225,-3.0073
9275.7,1094.5,0.7223,-3.0106
9281.5,1095,0.7222,-3.0141
9287.5,1095.5,0.7219,-3.0134
9293.5,1096,0.7216,-3.005
9299.5,1096.5,0.7215,-3.0044
9305.5,1097,0.7213,-3.0069
9311.5,1097.5,0.7211,-3.0109
9317.5,1098,0.7207,-3.0146
9323.3,1098.5,0.7206,-3.014
9329.1,1099,0.7205,-3.0194
9334.8,1099.5,0.7203,-3.0217
9340.5,1100,0.7199,-3.0324
9346.3,1100.5,0.7199,-3.0423
9352.1,1101,0.7198,-3.0414
9358.1,1101.5,0.7195,-3.0428
9364.1,1102,0.7194,-3.0583
9370.1,1102.5,0.719,-3.0711
9376.1,1103,0.7189,-3.0703
9382.1,1103.5,0.7188,-3.0692
9387.9,1104,0.7187,-3.068
9393.7,1104.5,0.7185,-3.0682
9399.4,1105,0.7183,-3.0652
9405.1,1105.5,0.718,-3.0659
9411.1,1106,0.7178,-3.0699
9416.9,1106.5,0.7178,-3.0676
9422.7,1107,0.7176,-3.0702
9428.5,1107.5,0.7173,-3.0768
9434.3,1108,0.717,-3.0827
9440.3,1108.5,0.7168,-3.082
9446,1109,0.7166,-3.0858
9451.7,1109.5,0.7165,-3.0824
9457.7,1110,0.7162,-3.0759
9463.5,1110.5,0.7161,-3.0787
9469.3,1111,0.7158,-3.0803
9475.3,1111.5,0.7157,-3.0884
9481.3,1112,0.7157,-3.0928
9487.3,1112.5,0.7153,-3.0976
9493.3,1113,0.7151,-3.0944
9499.1,1113.5,0.7148,-3.0899
9504.9,1114,0.7145,-3.0925
9510.9,1114.5,0.7142,-3.0991
9516.6,1115,0.714,-3.1076
9522.3,1115.5,0.7139,-3.1106
9528.3,1116,0.7137,-3.1182
9534.3,1116.5,0.7133,-3.1214
9540.1,1117,0.7132,-3.1165
9545.9,1117.5,0.7131,-3.1117
9551.7,1118,0.7127,-3.1119
9557.5,1118.5,0.7124,-3.1219
9563.2,1119,0.7123,-3.1197
9568.9,1119.5,0.7121,-3.1115
9574.9,1120,0.7119,-3.1155
9580.9,1120.5,0.7117,-3.1209
9586.9,1121,0.7115,-3.1216
9592.7,1121.5,0.7113,-3.1162
9598.5,1122,0.7113,-3.1117
9604.5,1122.5,0.711,-3.1201
9610.3,1123,0.7107,-3.1236
9616.1,1123.5,0.7104,-3.128
9622.1,1124,0.7103,-3.1312
9628.1,1124.5,0.71,-3.117
9633.8,1125,0.7097,-3.1042
9639.3,1125.5,0.7096,-3.1065
9644.8,1126,0.7094,-3.1189
9650.6,1126.5,0.709,-3.1223
9656.3,1127,0.7089,-3.1193
9661.8,1127.5,0.7085,-3.1218
9667.6,1128,0.7084,-3.1229
9673.4,1128.5,0.7081,-3.1225
9678.9,1129,0.7079,-3.1035
9684.6,1129.5,0.7078,-3.09
9690.6,1130,0.7075,-3.0972
9696.6,1130.5,0.7072,-3.112
9702.6,1131,0.7071,-3.1133
9708.4,1131.5,0.7069,-3.1144
9713.9,1132,0.7066,-3.1167
9719.7,1132.5,0.7062,-3.1119
9725.4,1133,0.7061,-3.1085
9730.9,1133.5,0.7059,-3.1161
9736.7,1134,0.7056,-3.1153
9742.7,1134.5,0.7054,-3.1099
9748.5,1135,0.7053,-3.108
9754.3,1135.5,0.7052,-3.1043
9760,1136,0.705,-3.1025
9765.7,1136.5,0.7046,-3.1005
9771.7,1137,0.7043,-3.1046
9777.5,1137.5,0.704,-3.107
9783.3,1138,0.7038,-3.1129
9789.1,1138.5,0.7035,-3.1217
9794.9,1139,0.7035,-3.1294
9800.9,1139.5,0.703,-3.1271
9806.6,1140,0.7028,-3.1141
9812.3,1140.5,0.7028,-3.1123
9818.1,1141,0.7024,-3.1108
9823.9,1141.5,0.7023,-3.1061
9829.7,1142,0.7018,-3.0975
9835.5,1142.5,0.7016,-3.0895
9841.2,1143,0.7012,-3.0917
9846.9,1143.5,0.701,-3.093
9852.7,1144,0.7009,-3.0954
9858.5,1144.5,0.7004,-3.0937
9864.3,1145,0.7004,-3.1014
9870.1,1145.5,0.7003,-3.1097
9876.1,1146,0.6999,-3.114
9881.8,1146.5,0.6995,-3.1098
9887.3,1147,0.6992,-3.0997
9893.1,1147.5,0.6989,-3.0922
9899.1,1148,0.6988,-3.0873
9904.9,1148.5,0.6984,-3.0581
9910.4,1149,0.698,-2.973
9915.9,1149.5,0.6977,-2.9666
9921.4,1150,0.6973,-2.9863
9926.9,1150.5,0.6972,-2.9965
9932.4,1151,0.6972,-3.0148
9937.9,1151.5,0.6968,-3.0247
9943.4,1152,0.6966,-3.0326
9949.1,1152.5,0.6962,-3.0457
9954.9,1153,0.696,-3.045
9960.4,1153.5,0.6957,-3.0477
9966.2,1154,0.6955,-3.0565
9971.9,1154.5,0.6952,-3.0659
9977.4,1155,0.6951,-3.0704
9983.2,1155.5,0.6948,-3.0787
9989,1156,0.6947,-3.0913
9994.5,1156.5,0.6943,-3.0902
10000,1157,0.6938,-3.0882
10005.8,1157.5,0.6935,-3.0909
10011.8,1158,0.6932,-3.0975
10017.8,1158.5,0.6931,-3.1109
10023.8,1159,0.6927,-3.1134
10029.8,1159.5,0.6923,-3.1098
10035.6,1160,0.6919,-3.1067
10041.1,1160.5,0.6918,-3.1081
10046.8,1161,0.6914,-3.1043
10052.8,1161.5,0.6913,-3.102
10058.6,1162,0.691,-3.0967
10064.1,1162.5,0.6907,-3.0981
10069.6,1163,0.6904,-3.1032
10075.3,1163.5,0.6901,-3.1077
10081.1,1164,0.6899,-3.1092
10086.6,1164.5,0.6895,-3.1115
10092.4,1165,0.6892,-3.1032
10098.1,1165.5,0.6888,-3.0953
10103.4,1166,0.6886,-3.0864
10108.9,1166.5,0.6882,-3.0873
10114.6,1167,0.6879,-3.096
10120.1,1167.5,0.6878,-3.0908
10125.9,1168,0.6876,-3.0866
10131.7,1168.5,0.6871,-3.0874
10137.2,1169,0.6869,-3.0971
10142.7,1169.5,0.6867,-3.1047
10148.2,1170,0.6865,-3.1119
10154,1170.5,0.686,-3.1067
10159.7,1171,0.6857,-3.1077
10165.2,1171.5,0.6853,-3.1193
10170.7,1172,0.6851,-3.1217
10176.5,1172.5,0.6848,-3.1268
#N/A,1173,0.6845,-3.1336
