Repository: MaCFP/matl-db

# README File for CERIB

### Experimental Conditions: STA
A Perkin Elmer PYRIS was used to simultaneously conduct Thermogravimetric Analysis (TGA) and Differential Scanning Calorimetry (DSC) experiments. 

* Heating Rate: 5, 10 or 20 K/min
* Temperature program
  - Initial Temperature: 308 K (35°C)
  - Initial Isotherm: 1200 s (hold at 38 K for 1200 s)  
  - Maximum Temperature: 1173 K (900°C)
  - Final Isotherm: None
  - Type: Nitrogen
  - Flow rate: 100 ml/min
  - Note: Ultra High Purity (UHP) Nitrogen
* Crucible
  - Type: Pt
  - Volume: 60 uL
  - Lid: False
* Instrument
  - Type: Perking Elmer PYRIS

| Test Name | O2 volume % |  Initial Sample Mass (mg) |

File: Wood/Calibration_Data/CERIB/CERIB_TGA_N2_05K_R1.csv (part 2 of 2)
Time (s),Temperature (K),Mass (mg)
7303.61,930.5,1.1448172729361008
7309.65,931.0,1.1445247955762377
7315.72,931.5,1.1440609234387766
7321.89,932.0,1.1439081860210527
7327.82,932.5,1.143569004631579
7333.81,933.0,1.143591608380778
7339.78,933.5,1.1433502559419262
7345.84,934.0,1.142932521896237
7351.86,934.5,1.1425955217512955
7357.96,935.0,1.1423475087077835
7363.86,935.5,1.1420822176100816
7369.88,936.0,1.1420114897047644
7375.77,936.5,1.1416327464297031
7381.9,937.0,1.1413070892585506
7388.01,937.5,1.1412361544764977
7393.96,938.0,1.1408633090613156
7400.04,938.5,1.140632986920553
7406.14,939.0,1.1404442370174497
7412.33,939.5,1.1401960285127517
7418.6,940.0,1.1398180229449701
7424.73,940.5,1.1396359876698334
7430.87,941.0,1.1396329550964144
7437.05,941.5,1.139210657982766
7443.29,942.0,1.1390808721443875
7449.52,942.5,1.1389280281751508
7455.67,943.0,1.138693893354681
7461.99,943.5,1.138396020066751
7468.22,944.0,1.1383371252492187
7474.51,944.5,1.1381269361040842
7480.5,945.0,1.1378743279858836
7486.65,945.5,1.1374660025803376
7492.89,946.0,1.137446240231881
7499.07,946.5,1.1372448307929757
7505.34,947.0,1.1370338970924796
7511.55,947.5,1.1369878033639527
7517.72,948.0,1.1366736033314746
7523.9,948.5,1.1365504515946605
7529.89,949.0,1.136390088765989
7536.01,949.5,1.1360762332772307
7542.29,950.0,1.135887245788694
7548.42,950.5,1.1355757251806724
7554.62,951.0,1.135598227969231
7560.73,951.5,1.1351033994861062
7566.97,952.0,1.1348353767365313
7573.08,952.5,1.1346917601650348
7579.21,953.0,1.1344400646132096
7585.29,953.5,1.1342576126785766
7591.6,954.0,1.1339029999807297
7597.76,954.5,1.1336591250916142
7603.7,955.0,1.1336920414048246
7609.87,955.5,1.13350179256237
7615.9,956.0,1.1334633175876163
7621.81,956.5,1.1332012712471262
7627.79,957.0,1.1327787149572754
7633.9,957.5,1.132626291572546
7640.13,958.0,1.1324426973321249
7646.18,958.5,1.1320639581042067
7652.45,959.0,1.1319437660317984
7658.53,959.5,1.131769884915392
7664.54,960.0,1.1315106605004825
7670.78,960.5,1.131267448457798
7676.81,961.0,1.1311144194147829
7682.91,961.5,1.1308744285851657
7689.06,962.0,1.1306604241021703
7695.52,962.5,1.1305166375814024
7701.75,963.0,1.1302121140879562
7707.83,963.5,1.130209068076279
7714.02,964.0,1.1299448374228782
7720.15,964.5,1.1297725099751763
7726.41,965.0,1.1295340427307805
7732.42,965.5,1.1293395965416704
7738.59,966.0,1.129082793076605
7744.65,966.5,1.1288764881103552
7750.75,967.0,1.1287266292498892
7756.97,967.5,1.1284643735256967
7763.14,968.0,1.128217940158514
7769.33,968.5,1.1279733392796714
7775.38,969.0,1.1277676018769385
7781.36,969.5,1.12759046460697
7787.5,970.0,1.1274120163447972
7793.55,970.5,1.1272934952
7799.48,971.0,1.1272030062898404
7805.59,971.5,1.1271166585336
7811.83,972.0,1.1268778660875853
7818.14,972.5,1.1265457472659635
7824.15,973.0,1.1262994329360445
7830.28,973.5,1.12598613583745
7836.48,974.0,1.1258528340698912
7842.55,974.5,1.1258400174053098
7848.72,975.0,1.125687051281474
7854.83,975.5,1.1254200605678106
7860.93,976.0,1.125106891114349
7867.07,976.5,1.1250963804264902
7873.43,977.0,1.1250124694892885
7879.66,977.5,1.1246164915784282
7885.75,978.0,1.124475004207595
7891.95,978.5,1.1243576291021236
7897.99,979.0,1.124202356163945
7904.18,979.5,1.1239222500391304
7910.33,980.0,1.1236362752171798
7916.27,980.5,1.123585128
7922.35,981.0,1.1234048837862796
7928.47,981.5,1.1232173531086265
7934.43,982.0,1.1232405169480808
7940.62,982.5,1.1230382899233367
7946.66,983.0,1.1228961708
7952.79,983.5,1.1229358073069493
7958.88,984.0,1.122514282269695
7964.98,984.5,1.122184422542029
7971.01,985.0,1.122030785060241
7976.96,985.5,1.1216400989590118
7982.86,986.0,1.1214185650987476
7988.87,986.5,1.1213572090195678
7994.79,987.0,1.1212241584762093
8000.72,987.5,1.120930055509991
8006.71,988.0,1.1207618873209535
8012.85,988.5,1.1207966441431194
8018.75,989.0,1.1205592105477364
8024.83,989.5,1.1203748022013322
8030.79,990.0,1.1202669951235407
8036.85,990.5,1.120156351617539
8042.8,991.0,1.1201304594588535
8048.71,991.5,1.1199343978932992
8054.73,992.0,1.1197306242104579
8060.71,992.5,1.119465710294701
8066.7,993.0,1.119263170373352
8072.92,993.5,1.1190320942006264
8078.91,994.0,1.118684519625552
8085.09,994.5,1.1184832611908504
8091.21,995.0,1.1182602989816313
8097.25,995.5,1.1180749632638327
8103.47,996.0,1.1178243510623571
8109.56,996.5,1.1177760135292736
8115.5,997.0,1.1175683364000002
8121.7,997.5,1.1173726555694459
8127.71,998.0,1.1171099861515563
8133.77,998.5,1.117024338893617
8139.87,999.0,1.1168926217643433
8145.94,999.5,1.1168627892031435
8151.97,1000.0,1.1165537292949808
8157.82,1000.5,1.1162335506609273
8163.86,1001.0,1.1159637877439998
8169.78,1001.5,1.1157418224675104
8175.83,1002.0,1.1156818550573013
8181.83,1002.5,1.1153314753908843
8188.08,1003.0,1.1150643214438085
8194.09,1003.5,1.1149748879739938
8200.03,1004.0,1.1148357094022074
8206.01,1004.5,1.1146465473898455
8212.02,1005.0,1.1146238753925664
8218.15,1005.5,1.1142866112611889
8224.1,1006.0,1.1139718698350125
8230.19,1006.5,1.113840479473098
8236.33,1007.0,1.1135280297443912
8242.43,1007.5,1.1134100633423678
8248.55,1008.0,1.113173774696127
8254.47,1008.5,1.1132326830058419
8260.63,1009.0,1.1131927817283305
8266.78,1009.5,1.112900616611646
8272.93,1010.0,1.1126814731598196
8278.91,1010.5,1.1125006831122526
8284.83,1011.0,1.1123996464366266
8290.86,1011.5,1.112159082107568
8296.92,1012.0,1.1121171903912443
8303.01,1012.5,1.1118816950239507
8309.13,1013.0,1.1117306556418076
8314.88,1013.5,1.111476429670307
8320.84,1014.0,1.1113605158306945
8326.71,1014.5,1.1113752553656566
8332.63,1015.0,1.1110805552467415
8338.34,1015.5,1.1108961288015728
8344.04,1016.0,1.110589199537416
8349.66,1016.5,1.110385855198875
8355.43,1017.0,1.1103827140583955
8361.25,1017.5,1.1102005962
8367.03,1018.0,1.1100633391864978
8372.73,1018.5,1.1098505942747778
8378.54,1019.0,1.1096404872252368
8384.52,1019.5,1.109384400125858
8390.45,1020.0,1.1090744241219102
8396.52,1020.5,1.1089804599864455
8402.41,1021.0,1.1087054630735422
8408.46,1021.5,1.108582124379023
8414.23,1022.0,1.1082768774522915
8419.66,1022.5,1.10816225076988
8424.95,1023.0,1.1080432612774869
8430.32,1023.5,1.1078770171665198
8435.99,1024.0,1.1077376343974898
8441.66,1024.5,1.1075910149371482
8447.27,1025.0,1.1074705437584835
8452.98,1025.5,1.1073151104724592
8458.77,1026.0,1.107168742556566
8464.6,1026.5,1.106937395050988
8470.48,1027.0,1.1065935459174965
8476.46,1027.5,1.1065191893033615
8482.51,1028.0,1.1063725459812883
8488.68,1028.5,1.1061973285778526
8494.6,1029.0,1.1059109328115466
8500.7,1029.5,1.1055495454571762
8506.79,1030.0,1.105514131349961
8512.9,1030.5,1.1052647178823531
8518.84,1031.0,1.1048912413180942
8524.82,1031.5,1.1046938073909678
8530.82,1032.0,1.1046133902541937
8536.73,1032.5,1.1044343166984343
8542.62,1033.0,1.1041618312924706
8548.64,1033.5,1.1040531173418795
8554.4,1034.0,1.1038492008
8560.45,1034.5,1.103635647153154
8566.44,1035.0,1.1035489325914916
8572.51,1035.5,1.1032784588393258
8578.47,1036.0,1.1029751117422573
8584.3,1036.5,1.1028439653033926
8590.28,1037.0,1.1025720045494243
8596.31,1037.5,1.1024131140797415
8602.23,1038.0,1.1022186881008194
8608.13,1038.5,1.1021565113440617
8614.09,1039.0,1.1018924131915202
8620.31,1039.5,1.1018063739261688
8626.22,1040.0,1.101552482275213
8632.2,1040.5,1.101422192580223
8638.34,1041.0,1.1013281731137545
8644.43,1041.5,1.1011670532
8650.46,1042.0,1.1010709334598652
8656.34,1042.5,1.100844827506585
8662.35,1043.0,1.1006058915706485
8668.38,1043.5,1.1003755929894388
8674.38,1044.0,1.100157040530891
8680.51,1044.5,1.1000671311984602
8686.44,1045.0,1.099965223372404
8692.11,1045.5,1.099782822932885
8698.04,1046.0,1.0996074646084033
8703.97,1046.5,1.0995867174541991
8710.01,1047.0,1.0993981020609376
8715.85,1047.5,1.0991371868480486
8721.76,1048.0,1.099071580123062
8727.82,1048.5,1.0987692477613635
8733.79,1049.0,1.0987523899810825
8739.64,1049.5,1.098558745753972
8745.57,1050.0,1.098483344452462
8751.54,1050.5,1.098168439312548
8757.58,1051.0,1.097838123762485
8763.44,1051.5,1.0977928492670046
8769.27,1052.0,1.0974838768930693
8775.16,1052.5,1.0973130245402343
8781.06,1053.0,1.0967760955388237
8786.69,1053.5,1.0967407581700817
8792.62,1054.0,1.0965516106414432
8798.47,1054.5,1.0964890254448882
8804.44,1055.0,1.096387686906693
8810.34,1055.5,1.0962933159296824
8816.26,1056.0,1.0960492566075073
8822.17,1056.5,1.0957475810793178
8828.08,1057.0,1.0953418651724802
8834.01,1057.5,1.0954044096832587
8839.75,1058.0,1.095297540104924
8845.83,1058.5,1.0951073232962052
8851.91,1059.0,1.0946892295247526
8857.78,1059.5,1.0944158539646096
8863.75,1060.0,1.094161644480807
8869.78,1060.5,1.0939829206528524
8875.95,1061.0,1.093953173540625
8881.89,1061.5,1.0936540025053088
8887.69,1062.0,1.093601081646278
8893.73,1062.5,1.0933292960649075
8899.54,1063.0,1.0931145470945303
8905.67,1063.5,1.0927282081943297
8911.51,1064.0,1.092472883671066
8917.26,1064.5,1.0925262773344238
8923.06,1065.0,1.0923752415990664
8928.92,1065.5,1.092050816769994
8934.81,1066.0,1.0916937281619237
8940.8,1066.5,1.0913403604118288
8946.64,1067.0,1.0912672619811472
8952.98,1067.5,1.0907367977817295
8958.73,1068.0,1.0907463583740318
8964.43,1068.5,1.0905095948996595
8970.11,1069.0,1.090455819704009
8975.84,1069.5,1.0903640481931034
8981.79,1070.0,1.0899779719639853
8987.5,1070.5,1.0897973604
8993.44,1071.0,1.0895673830183357
8999.54,1071.5,1.0893137466842207
9005.57,1072.0,1.0893101366693267
9011.5,1072.5,1.0889586932610604
9017.37,1073.0,1.0887017176444653
9023.19,1073.5,1.0885428832314923
9029.03,1074.0,1.0880853685363059
9034.82,1074.5,1.087661235852421
9040.59,1075.0,1.087541097547161
9046.47,1075.5,1.0873295603492243
9052.2,1076.0,1.0871522906278082
9058.08,1076.5,1.0869696473330894
9063.79,1077.0,1.0870126668
9069.49,1077.5,1.0866850160478976
9075.35,1078.0,1.086402031944016
9081.18,1078.5,1.0861579760041566
9087.12,1079.0,1.0861843955089414
9093.11,1079.5,1.0859648743364239
9099.05,1080.0,1.0858010055248273
9104.85,1080.5,1.0856331190210209
9111.04,1081.0,1.0851735834173462
9117.27,1081.5,1.085018911299654
9123.23,1082.0,1.0848926494358926
9129.24,1082.5,1.084554298546875
9135.06,1083.0,1.0842195528250782
9141.11,1083.5,1.0840230458766411
9147.08,1084.0,1.0839557243426017
9152.88,1084.5,1.0838386551182322
9158.96,1085.0,1.0837139891784666
9164.85,1085.5,1.0834799607424106
9170.79,1086.0,1.0832167595271593
9176.54,1086.5,1.0828309421700213
9182.53,1087.0,1.082592742814358
9188.39,1087.5,1.0823681098596132
9194.26,1088.0,1.082067250373526
9200.2,1088.5,1.0819001887384616
9206.09,1089.0,1.0816445301607418
9211.7,1089.5,1.0815617358978722
9217.78,1090.0,1.0813698311406776
9223.81,1090.5,1.0809381648303797
9229.74,1091.0,1.0807690995829788
9235.69,1091.5,1.0805116179013674
9241.63,1092.0,1.0802911355546216
9247.54,1092.5,1.0800054810617414
9253.36,1093.0,1.0795922147678396
9259.36,1093.5,1.0793748463602275
9265.25,1094.0,1.079173990911523
9271.13,1094.5,1.079124982063965
9277.0,1095.0,1.078744498805477
9282.94,1095.5,1.078525542220253
9288.72,1096.0,1.0782087435019867
9294.68,1096.5,1.0779770731776634
9300.65,1097.0,1.0776822856822923
9306.62,1097.5,1.077396168947003
9312.57,1098.0,1.0771665064623075
9318.62,1098.5,1.0769670506872113
9324.41,1099.0,1.0767226329820483
9330.17,1099.5,1.076379572028169
9335.89,1100.0,1.076144027005151
9341.63,1100.5,1.0758110911849625
9347.46,1101.0,1.07563847388626
9353.38,1101.5,1.075292209340614
9359.32,1102.0,1.0751558709625062
9365.5,1102.5,1.0748629454025487
9371.35,1103.0,1.0744831851342986
9377.26,1103.5,1.074246211864379
9383.06,1104.0,1.0739818882778638
9388.79,1104.5,1.0738249706349456
9394.61,1105.0,1.0732530043863187
9400.39,1105.5,1.0730571533837538
9406.08,1106.0,1.0729350166411684
9412.07,1106.5,1.0725904972446845
9417.95,1107.0,1.0726226172599156
9423.75,1107.5,1.0722422358865993
9429.42,1108.0,1.071921071419312
9435.27,1108.5,1.0716442147113923
9441.09,1109.0,1.0712766947500594
9446.84,1109.5,1.0708993567466119
9452.81,1110.0,1.0705583419392404
9458.68,1110.5,1.0701856676583836
9464.49,1111.0,1.0698157697227355
9470.38,1111.5,1.0694712923746836
9476.27,1112.0,1.0692597492202818
9482.3,1112.5,1.06872498237689
9488.2,1113.0,1.0685189750373747
9494.03,1113.5,1.0681925989140209
9499.92,1114.0,1.067683670850145
9505.79,1114.5,1.0674013057262572
9511.59,1115.0,1.0671906622285716
9517.42,1115.5,1.066752319404913
9523.39,1116.0,1.0663728558437087
9529.29,1116.5,1.066248284054725
9535.19,1117.0,1.0657303101171975
9540.91,1117.5,1.0656122386738573
9546.56,1118.0,1.0652615130857144
9552.37,1118.5,1.064769158080542
9558.27,1119.0,1.0643889335099392
9563.98,1119.5,1.064027695074983
9569.8,1120.0,1.0638053125887346
9575.8,1120.5,1.063446203832082
9581.71,1121.0,1.0631698958364009
9587.54,1121.5,1.0628687720317191
9593.45,1122.0,1.0623777552294462
9599.35,1122.5,1.0621612841470587
9605.16,1123.0,1.061853780398943
9610.95,1123.5,1.0614512344608125
9616.75,1124.0,1.061151697610185
9622.68,1124.5,1.0607149846304678
9628.51,1125.0,1.060288054306857
9634.17,1125.5,1.0600113582377457
9639.83,1126.0,1.0597560083522441
9645.45,1126.5,1.0593902609057613
9651.11,1127.0,1.0590896437348605
9656.65,1127.5,1.0588159008126583
9662.45,1128.0,1.0584307538966082
9668.05,1128.5,1.0581840274864651
9673.78,1129.0,1.0577539162663585
9679.45,1129.5,1.0573827224977475
9685.19,1130.0,1.0569398053456185
9691.24,1130.5,1.0564448476798827
9697.16,1131.0,1.0560598382156798
9703.01,1131.5,1.0556979856149133
9708.74,1132.0,1.0554157759321803
9714.26,1132.5,1.0549014698847643
9720.04,1133.0,1.0545365144866712
9725.69,1133.5,1.0540895141987863
9731.47,1134.0,1.0537468173521767
9737.18,1134.5,1.0535548975525613
9743.07,1135.0,1.0531135184245501
9748.89,1135.5,1.0528041180118652
9754.67,1136.0,1.0523834301520176
9760.47,1136.5,1.0520303966942572
9766.21,1137.0,1.0517058151749645
9772.15,1137.5,1.051132553915255
9777.81,1138.0,1.0510216701365853
9783.56,1138.5,1.0505269282441558
9789.24,1139.0,1.0500542205634813
9795.09,1139.5,1.0496688878094516
9801.01,1140.0,1.0493877206478635
9806.79,1140.5,1.0489454697685934
9812.8,1141.0,1.048623414356693
9818.42,1141.5,1.048219233125641
9824.1,1142.0,1.0478679163785583
9829.86,1142.5,1.047351117235955
9835.65,1143.0,1.046745676265323
9841.41,1143.5,1.046485212946548
9847.1,1144.0,1.0459215221573972
9852.8,1144.5,1.0456115421063568
9858.52,1145.0,1.0452257747506406
9864.36,1145.5,1.0446979855824678
9870.18,1146.0,1.0444853989443337
9876.05,1146.5,1.0441030806426912
9881.91,1147.0,1.0435701137142859
9887.49,1147.5,1.04323088510206
9893.22,1148.0,1.0427584318616296
9899.05,1148.5,1.0423227748202308
9904.93,1149.0,1.0418917114915451
9910.41,1149.5,1.0414681589142858
9915.95,1150.0,1.0410721230989957
9921.37,1150.5,1.0406848783386728
9926.81,1151.0,1.0402970314119324
9932.29,1151.5,1.0397593629119912
9937.8,1152.0,1.0392877584
9943.41,1152.5,1.0389084115771252
9949.04,1153.0,1.0385043489849453
9954.67,1153.5,1.0381619357245848
9960.42,1154.0,1.0375836362078676
9966.06,1154.5,1.037362511451731
9971.83,1155.0,1.037043179467163
9977.5,1155.5,1.036516802529044
9983.16,1156.0,1.0361939282553365
9988.57,1156.5,1.0356972567067144
9994.17,1157.0,1.0353757992082173
9999.94,1157.5,1.034794386685248
10005.8,1158.0,1.0345887649441747
10011.73,1158.5,1.0340413865816451
10017.6,1159.0,1.0334438527283287
10023.71,1159.5,1.0327733825354108
10029.55,1160.0,1.0323934235648127
10035.15,1160.5,1.0319970109775594
10040.82,1161.0,1.0314441487755177
10046.75,1161.5,1.0309281589179622
10052.51,1162.0,1.0304803899502906
10058.22,1162.5,1.0300302543733333
10063.82,1163.0,1.0297679378860947
10069.48,1163.5,1.0292314469881434
10075.25,1164.0,1.0287802450468484
10080.8,1164.5,1.028478219330826
10086.45,1165.0,1.02798832188741
10092.0,1165.5,1.027520738202353
10097.53,1166.0,1.0270573675193642
10102.88,1166.5,1.02667752272441
10108.62,1167.0,1.0260038300777081
10114.27,1167.5,1.0256279716482792
10119.94,1168.0,1.0252885716313904
10125.59,1168.5,1.024791918971715
10131.1,1169.0,1.0243522931929412
10136.63,1169.5,1.0238342161630105
10142.25,1170.0,1.02342858362798
10147.92,1170.5,1.0229307822909925
10153.51,1171.0,1.0224304996448064
10159.1,1171.5,1.021991204118997
10164.73,1172.0,1.0215226899248897
10170.44,1172.5,1.021081266012394
10176.0,1173.0,1.0207178172
