Repository: MaCFP/matl-db

# README File for CERIB

### Experimental Conditions: STA
A Perkin Elmer PYRIS was used to simultaneously conduct Thermogravimetric Analysis (TGA) and Differential Scanning Calorimetry (DSC) experiments. 

* Heating Rate: 5, 10 or 20 K/min
* Temperature program
  - Initial Temperature: 308 K (35°C)
  - Initial Isotherm: 1200 s (hold at 38 K for 1200 s)  
  - Maximum Temperature: 1173 K (900°C)
  - Final Isotherm: None
  - Type: Nitrogen
  - Flow rate: 100 ml/min
  - Note: Ultra High Purity (UHP) Nitrogen
* Crucible
  - Type: Pt
  - Volume: 60 uL
  - Lid: False
* Instrument
  - Type: Perking Elmer PYRIS

| Test Name | O2 volume % |  Initial Sample Mass (mg) |

File: Wood/Calibration_Data/CERIB/CERIB_TGA_N2_05K_R2.csv (part 2 of 2)
Time (s),Temperature (K),Mass (mg)
7299.01,931.0,1.4862347916698788
7305.08,931.5,1.4859713685402745
7311.23,932.0,1.4857376670339297
7317.27,932.5,1.48533459598224
7323.13,933.0,1.484945121138046
7329.23,933.5,1.4846423535130142
7335.15,934.0,1.4844383649104276
7341.27,934.5,1.4841670323193972
7347.37,935.0,1.4841689333983439
7353.43,935.5,1.4836954633653991
7359.51,936.0,1.4834694645803868
7365.41,936.5,1.4832879982866556
7371.39,937.0,1.4831804952027545
7377.55,937.5,1.4827595199919177
7383.62,938.0,1.4823838157487357
7389.74,938.5,1.4821491608949275
7395.84,939.0,1.4818051791950615
7402.01,939.5,1.4815089364128542
7408.14,940.0,1.4811814838773494
7414.01,940.5,1.4811076721819125
7420.13,941.0,1.4807708320295108
7426.24,941.5,1.4804793015218474
7432.26,942.0,1.4801983349964605
7438.44,942.5,1.4797695761715675
7444.34,943.0,1.4795379484852536
7450.27,943.5,1.479458431347661
7456.18,944.0,1.4792475000366394
7462.13,944.5,1.4790217359870905
7467.91,945.0,1.4788243020941096
7473.78,945.5,1.4784332029831568
7479.81,946.0,1.4782697865430598
7485.96,946.5,1.4778376536520605
7491.93,947.0,1.4776790047916768
7498.03,947.5,1.4775644944458783
7504.23,948.0,1.4772291395490855
7510.57,948.5,1.4770711651966146
7516.69,949.0,1.4770815188113207
7522.97,949.5,1.476674189963814
7529.22,950.0,1.4763059773248957
7535.46,950.5,1.4762017713415805
7541.73,951.0,1.4761034322704816
7547.91,951.5,1.4757109342618588
7553.89,952.0,1.475542601228114
7560.01,952.5,1.475151066126515
7566.17,953.0,1.474998040632622
7572.31,953.5,1.4748615096619926
7578.41,954.0,1.4747104629996424
7584.38,954.5,1.474416688294899
7590.5,955.0,1.4743022876554621
7596.58,955.5,1.474083166824285
7602.68,956.0,1.4738562828898838
7608.66,956.5,1.4737231110871694
7614.8,957.0,1.4735489887400774
7621.07,957.5,1.4732080521863378
7627.39,958.0,1.4728411558987806
7633.58,958.5,1.4726239930172584
7639.83,959.0,1.47254178447936
7646.06,959.5,1.472225945688197
7652.24,960.0,1.4720130259538746
7658.46,960.5,1.4717218213650671
7664.63,961.0,1.4716257299757916
7670.65,961.5,1.4712265359601813
7676.75,962.0,1.471090398
7682.84,962.5,1.4707692636660517
7689.12,963.0,1.4703911972052837
7694.96,963.5,1.4702012234999997
7701.14,964.0,1.4700572890792898
7707.54,964.5,1.4699508261338028
7713.71,965.0,1.469699117096828
7719.67,965.5,1.4694299681548102
7725.65,966.0,1.4691479930670883
7731.7,966.5,1.4689253580229684
7737.69,967.0,1.4687732859547276
7743.72,967.5,1.4684285846838818
7749.71,968.0,1.468251829442317
7755.99,968.5,1.4681148261598274
7761.84,969.0,1.4679921685891608
7767.89,969.5,1.4676310031019262
7773.93,970.0,1.467279800354792
7780.08,970.5,1.4670082117765169
7786.16,971.0,1.4666965257015263
7792.25,971.5,1.4666889263909453
7798.33,972.0,1.466559035963563
7804.73,972.5,1.4661544753051263
7810.96,973.0,1.4659679080323411
7817.07,973.5,1.46576036049595
7823.31,974.0,1.4656410625990228
7829.41,974.5,1.4653950925184842
7835.59,975.0,1.465126278202484
7841.59,975.5,1.4649390410364236
7847.61,976.0,1.464800029557395
7853.82,976.5,1.4645353776986392
7860.08,977.0,1.4642592013426539
7866.24,977.5,1.464006396910473
7872.37,978.0,1.4636012773895601
7878.44,978.5,1.463395617898157
7884.55,979.0,1.4632564413594298
7890.63,979.5,1.4629566669937486
7896.68,980.0,1.4627988636775493
7902.81,980.5,1.46271789519536
7908.96,981.0,1.4625656649673076
7914.99,981.5,1.4624076204968965
7921.07,982.0,1.4622737162953845
7927.34,982.5,1.4618645611252208
7933.51,983.0,1.4617209827465623
7939.68,983.5,1.4615866723118278
7945.8,984.0,1.4612678446948575
7951.99,984.5,1.4610703136495473
7958.03,985.0,1.4608508299029692
7964.27,985.5,1.4606003787220048
7970.47,986.0,1.460249368849234
7976.61,986.5,1.4603008178291328
7982.72,987.0,1.460128841011155
7988.81,987.5,1.4598211130221714
7994.9,988.0,1.459675949567486
8001.06,988.5,1.45930086287262
8007.08,989.0,1.459156430601036
8013.22,989.5,1.4589380666320244
8019.25,990.0,1.4588626556268838
8025.29,990.5,1.4585435299879104
8031.39,991.0,1.4584208352894155
8037.54,991.5,1.4582423670124223
8043.74,992.0,1.4578899498442046
8049.81,992.5,1.457661740064414
8056.04,993.0,1.4575780971416668
8062.22,993.5,1.4572833245927712
8068.46,994.0,1.4570427719942693
8074.72,994.5,1.4569078434768363
8080.99,995.0,1.4567794307118394
8087.09,995.5,1.456642095239456
8093.2,996.0,1.4563567637884114
8099.4,996.5,1.4562210335277777
8105.46,997.0,1.4557158584999998
8111.64,997.5,1.455467228724337
8117.75,998.0,1.4553324698644488
8123.97,998.5,1.4550819202759167
8130.03,999.0,1.455095613614697
8136.14,999.5,1.4547064416593085
8142.1,1000.0,1.4544332674096372
8148.07,1000.5,1.4542238708456177
8153.95,1001.0,1.4542107934602564
8159.88,1001.5,1.454044956916973
8165.77,1002.0,1.4538881159861419
8171.64,1002.5,1.4536746984312752
8177.58,1003.0,1.4534251340386999
8183.68,1003.5,1.4531122308799362
8189.67,1004.0,1.4528856650910094
8195.6,1004.5,1.4526833271700696
8201.72,1005.0,1.4525065109778188
8207.66,1005.5,1.452373653504108
8213.61,1006.0,1.4522718102521748
8219.65,1006.5,1.4521060985861822
8225.81,1007.0,1.4520075869064082
8231.9,1007.5,1.4517907724942167
8237.95,1008.0,1.4514821319514575
8244.03,1008.5,1.4513752666602562
8250.06,1009.0,1.4510734840877135
8256.11,1009.5,1.4509679194997591
8262.1,1010.0,1.4508114626119686
8268.12,1010.5,1.4505005506943718
8274.15,1011.0,1.450329898714898
8280.22,1011.5,1.4502904139992663
8286.29,1012.0,1.4500293220714797
8292.26,1012.5,1.449815405224118
8298.44,1013.0,1.449739959275862
8304.49,1013.5,1.4494068910842512
8310.63,1014.0,1.449199751161131
8316.51,1014.5,1.4489660577167283
8322.49,1015.0,1.4487733263614513
8328.35,1015.5,1.4485667573098695
8334.19,1016.0,1.4483101032096612
8340.14,1016.5,1.4480659608286977
8346.12,1017.0,1.4479907339052684
8352.01,1017.5,1.4478225496433088
8357.75,1018.0,1.4474674465094752
8363.59,1018.5,1.4472691052318296
8369.62,1019.0,1.4471486542638405
8375.48,1019.5,1.4469539527942117
8381.45,1020.0,1.4469603588746154
8387.47,1020.5,1.4467573882237657
8393.6,1021.0,1.4463773300062932
8399.62,1021.5,1.4459958905984116
8405.71,1022.0,1.4458655673148897
8411.7,1022.5,1.4457821127007824
8417.78,1023.0,1.445758737618262
8423.66,1023.5,1.4455304523795647
8429.59,1024.0,1.4453953479790593
8435.53,1024.5,1.445245705948002
8441.41,1025.0,1.4449332249145417
8447.31,1025.5,1.4447323105746852
8453.37,1026.0,1.4443514561388822
8459.19,1026.5,1.444325607942066
8465.1,1027.0,1.4441195058418304
8471.14,1027.5,1.4439890641455078
8477.12,1028.0,1.443870663949659
8483.23,1028.5,1.4435137133700815
8489.01,1029.0,1.4433422181890336
8495.23,1029.5,1.4433111729340724
8501.25,1030.0,1.4431024139337323
8507.19,1030.5,1.4429009674863658
8513.33,1031.0,1.4427051607865644
8519.4,1031.5,1.4424394779356229
8525.36,1032.0,1.4422600609769978
8531.39,1032.5,1.4420474332650146
8537.38,1033.0,1.4419298302021863
8543.37,1033.5,1.4418658809562592
8549.28,1034.0,1.4415114648232008
8555.18,1034.5,1.4413907515274542
8561.12,1035.0,1.4413074140890394
8567.01,1035.5,1.4411041092264747
8572.78,1036.0,1.4409999814338872
8578.74,1036.5,1.440772970674126
8584.65,1037.0,1.4406000493252162
8590.64,1037.5,1.440507740172821
8596.53,1038.0,1.4402892676795298
8602.33,1038.5,1.4401428616136045
8608.17,1039.0,1.43997304458747
8613.99,1039.5,1.4397752223601454
8619.83,1040.0,1.4395964965092594
8625.64,1040.5,1.439469772720459
8631.65,1041.0,1.439198079345583
8637.56,1041.5,1.438973760334677
8643.46,1042.0,1.4386666894103641
8649.26,1042.5,1.4386161655913825
8655.08,1043.0,1.4384319635259046
8660.97,1043.5,1.4382394770985598
8666.85,1044.0,1.4380661325945707
8672.99,1044.5,1.4379705802049012
8679.03,1045.0,1.437797183770567
8684.88,1045.5,1.4375582122636132
8690.83,1046.0,1.4373879428883163
8696.64,1046.5,1.4374070892190476
8702.65,1047.0,1.4372555165888616
8708.6,1047.5,1.4369044746763908
8714.54,1048.0,1.4368482958773523
8720.72,1048.5,1.4367841356061826
8726.77,1049.0,1.4366290476986834
8732.81,1049.5,1.43649236264284
8738.64,1050.0,1.4360671083056604
8744.69,1050.5,1.4359950822080276
8750.71,1051.0,1.4356888827218521
8756.44,1051.5,1.4355381810059271
8762.45,1052.0,1.4353633760615383
8768.49,1052.5,1.435180639092545
8774.37,1053.0,1.435023663362326
8780.28,1053.5,1.4347981351795231
8786.14,1054.0,1.4347147340674444
8792.07,1054.5,1.4344526261244668
8797.94,1055.0,1.4342702842788688
8803.82,1055.5,1.4342780921004084
8809.46,1056.0,1.4339971689933273
8815.38,1056.5,1.4336764002810396
8821.29,1057.0,1.4335814589298204
8827.2,1057.5,1.4333482072960917
8833.07,1058.0,1.4331965658432906
8839.06,1058.5,1.4330426824104925
8844.92,1059.0,1.4328937666744355
8850.86,1059.5,1.4326606526951398
8856.68,1060.0,1.432352248602393
8862.63,1060.5,1.4322249670970837
8868.54,1061.0,1.4320948341192101
8874.45,1061.5,1.4320056813565918
8880.31,1062.0,1.4318215768531295
8886.22,1062.5,1.4315992940592042
8891.97,1063.0,1.4314089743506417
8897.93,1063.5,1.4312335588108203
8903.87,1064.0,1.430960930162777
8909.76,1064.5,1.4306716908945836
8915.49,1065.0,1.430528158926131
8921.42,1065.5,1.4304888745111726
8927.21,1066.0,1.4302886094872655
8933.1,1066.5,1.4300146211834228
8938.79,1067.0,1.4298910883019287
8944.67,1067.5,1.4297673925243182
8950.62,1068.0,1.4294789212549248
8956.43,1068.5,1.429388101910441
8962.23,1069.0,1.4292225290128755
8968.21,1069.5,1.4291560481424102
8974.14,1070.0,1.429052144928396
8980.03,1070.5,1.4287907576887537
8985.93,1071.0,1.4286835815206245
8991.66,1071.5,1.4285209390528264
8997.47,1072.0,1.4281958780110116
9003.31,1072.5,1.428029394200811
9009.27,1073.0,1.427901183657126
9014.98,1073.5,1.4278330700000001
9020.91,1074.0,1.4276831937149967
9026.99,1074.5,1.4275198122349548
9032.8,1075.0,1.4271229373096355
9038.8,1075.5,1.4270936733852833
9044.69,1076.0,1.4269478761988716
9050.58,1076.5,1.4268599193723133
9056.4,1077.0,1.4265815771497379
9062.26,1077.5,1.4263259844372471
9068.3,1078.0,1.4260872528528337
9074.14,1078.5,1.4260180081571427
9079.89,1079.0,1.4258876561965266
9085.94,1079.5,1.4256597488056988
9091.67,1080.0,1.425465271095978
9097.56,1080.5,1.4253075205945611
9103.44,1081.0,1.4251645555140842
9109.42,1081.5,1.4249143349235636
9115.36,1082.0,1.4246344325150337
9121.22,1082.5,1.42429749924116
9127.18,1083.0,1.424214106387766
9132.75,1083.5,1.4240159897040185
9138.65,1084.0,1.423977891048614
9144.44,1084.5,1.423800914799716
9150.26,1085.0,1.4236751377724048
9156.18,1085.5,1.4234281025357307
9162.13,1086.0,1.4233476703921217
9167.99,1086.5,1.4231208330031462
9173.88,1087.0,1.4229155630017045
9179.89,1087.5,1.4226231721338027
9185.62,1088.0,1.422594051724677
9191.55,1088.5,1.4224240156674761
9197.34,1089.0,1.4220835876650944
9203.18,1089.5,1.4219926443057822
9208.84,1090.0,1.421722191332026
9214.73,1090.5,1.42154516657848
9220.6,1091.0,1.4213778501946777
9226.37,1091.5,1.4210714578327204
9232.24,1092.0,1.4208719844793145
9237.93,1092.5,1.4206211208853472
9243.74,1093.0,1.4202425791605287
9249.87,1093.5,1.4199732743492373
9255.71,1094.0,1.4199400745494015
9261.59,1094.5,1.4197264648797057
9267.41,1095.0,1.41973073138984
9273.27,1095.5,1.4193801899270124
9279.22,1096.0,1.4190785261118404
9285.06,1096.5,1.418865446447183
9290.91,1097.0,1.4186791921384014
9296.7,1097.5,1.4185140568805163
9302.55,1098.0,1.4183226814743985
9308.42,1098.5,1.4179270861684066
9314.45,1099.0,1.417704706591466
9320.59,1099.5,1.4174980681839202
9326.55,1100.0,1.4172633310574982
9332.53,1100.5,1.417134680674871
9338.46,1101.0,1.416961082680162
9344.41,1101.5,1.4165875704993156
9350.24,1102.0,1.4163622417640747
9356.19,1102.5,1.4161227817779232
9362.15,1103.0,1.4159178393622822
9368.04,1103.5,1.4155888474699145
9373.88,1104.0,1.415326258945898
9379.78,1104.5,1.4151494376147442
9385.7,1105.0,1.4149941572360285
9391.53,1105.5,1.4146013175547327
9397.26,1106.0,1.4144357121374092
9403.08,1106.5,1.4143257732470282
9408.82,1107.0,1.4139454161281808
9414.58,1107.5,1.4138076537704223
9420.26,1108.0,1.4135917350066607
9426.06,1108.5,1.4133548758264656
9431.79,1109.0,1.4130478398166482
9437.64,1109.5,1.4126971327345907
9443.5,1110.0,1.4126342725974903
9449.49,1110.5,1.4122468608065901
9455.61,1111.0,1.4122911414391177
9461.5,1111.5,1.411873918944614
9467.44,1112.0,1.4118034173802352
9473.45,1112.5,1.4115258430213506
9479.35,1113.0,1.411197815055368
9485.21,1113.5,1.4110709296662096
9491.08,1114.0,1.4108242244870002
9496.94,1114.5,1.410653304029619
9502.82,1115.0,1.4103912434189456
9508.69,1115.5,1.4099725776455103
9514.58,1116.0,1.4098808258099325
9520.47,1116.5,1.4096675577236204
9526.22,1117.0,1.4093799522484787
9531.78,1117.5,1.4091358256674718
9537.51,1118.0,1.4090062741438834
9543.18,1118.5,1.408726736398865
9548.9,1119.0,1.4084849213427495
9554.56,1119.5,1.4080715288672303
9560.24,1120.0,1.4078178298102726
9566.06,1120.5,1.4075099050674715
9571.81,1121.0,1.4072963534806453
9577.65,1121.5,1.407116162556802
9583.55,1122.0,1.4067489210913806
9589.39,1122.5,1.4064322901477246
9595.12,1123.0,1.4062107862205004
9600.96,1123.5,1.405796895134917
9606.97,1124.0,1.4055820406510418
9612.95,1124.5,1.405316112568535
9618.77,1125.0,1.4048322777071345
9624.47,1125.5,1.4045919101234903
9630.27,1126.0,1.4044791257622131
9636.03,1126.5,1.4040862724981513
9641.93,1127.0,1.4036775104952022
9647.73,1127.5,1.4034769461808287
9653.5,1128.0,1.4031877209999999
9659.32,1128.5,1.4029931853584972
9665.12,1129.0,1.4028898365240448
9670.86,1129.5,1.4025506339183287
9676.76,1130.0,1.4023162174146813
9682.53,1130.5,1.4020495623223923
9688.41,1131.0,1.4016468409724478
9694.08,1131.5,1.401384921434432
9699.95,1132.0,1.4012264482856984
9705.81,1132.5,1.4010014111641738
9711.54,1133.0,1.4006770965912652
9717.54,1133.5,1.4004050336453653
9723.2,1134.0,1.3999771628664002
9729.02,1134.5,1.3997124133332977
9734.82,1135.0,1.3993360783669133
9740.62,1135.5,1.3990365620201883
9746.36,1136.0,1.3988031342034386
9752.09,1136.5,1.39839525897073
9758.13,1137.0,1.398165951300381
9763.91,1137.5,1.3979172554873593
9769.66,1138.0,1.3977158087274384
9775.55,1138.5,1.3974487313667792
9781.27,1139.0,1.3971885067959402
9787.12,1139.5,1.3968855623309024
9792.94,1140.0,1.3965805576829058
9798.69,1140.5,1.3961940666506039
9804.43,1141.0,1.3959683857000658
9810.17,1141.5,1.3957947682684593
9815.85,1142.0,1.3954318486145265
9821.43,1142.5,1.395268747657539
9827.02,1143.0,1.3950124977810108
9832.73,1143.5,1.394702509195015
9838.36,1144.0,1.3943032610529655
9843.96,1144.5,1.3939967199487358
9849.45,1145.0,1.393816639712323
9855.13,1145.5,1.3935179952255943
9860.84,1146.0,1.3931624878106368
9866.59,1146.5,1.3927844959654718
9872.32,1147.0,1.3926403726774266
9878.01,1147.5,1.3923601052161552
9883.58,1148.0,1.391912319014895
9889.26,1148.5,1.3916548226272851
9895.09,1149.0,1.3914908047371959
9900.91,1149.5,1.3910909995091532
9906.81,1150.0,1.3907084200452986
9912.57,1150.5,1.390550630073583
9918.34,1151.0,1.3901548304485063
9923.99,1151.5,1.3900836362212081
9929.65,1152.0,1.389733949953622
9935.29,1152.5,1.389501981970875
9940.91,1153.0,1.388984868092716
9946.6,1153.5,1.3886742187967542
9952.16,1154.0,1.3882641300282124
9957.87,1154.5,1.3879345620028667
9963.44,1155.0,1.3876630084195556
9968.94,1155.5,1.3872868791434636
9974.61,1156.0,1.3871062587528322
9980.25,1156.5,1.386814592403442
9985.76,1157.0,1.3864512792462458
9991.44,1157.5,1.386126006934738
9997.07,1158.0,1.3857750897866579
10002.74,1158.5,1.385280066677342
10008.39,1159.0,1.3848951500473345
10014.12,1159.5,1.3845003592888991
10019.77,1160.0,1.384221663805574
10025.43,1160.5,1.3839130225262135
10031.18,1161.0,1.3836557826084297
10036.87,1161.5,1.3833275587974168
10042.56,1162.0,1.3830573197157696
10048.21,1162.5,1.3827141719856757
10053.69,1163.0,1.3824678563277815
10059.35,1163.5,1.3820126116909472
10064.84,1164.0,1.381745488396971
10070.3,1164.5,1.3815920058178535
10075.79,1165.0,1.3813607137468948
10081.35,1165.5,1.3810824395478134
10087.0,1166.0,1.3807719347941045
10092.56,1166.5,1.3804062537529094
10098.06,1167.0,1.380141546940177
10103.58,1167.5,1.3798417881091094
10109.17,1168.0,1.379434970927805
10114.65,1168.5,1.3791669931358965
10120.33,1169.0,1.378608055728997
10125.98,1169.5,1.378191254185721
10131.57,1170.0,1.3779020967666156
10137.22,1170.5,1.377433160804631
10142.97,1171.0,1.3770362941458867
10148.56,1171.5,1.3766935828467275
10154.21,1172.0,1.3763818680437239
10159.99,1172.5,1.3758873240504463
10165.5,1173.0,1.375604842
