Repository: MaCFP/matl-db

# README File for CERIB

### Experimental Conditions: STA
A Perkin Elmer PYRIS was used to simultaneously conduct Thermogravimetric Analysis (TGA) and Differential Scanning Calorimetry (DSC) experiments. 

* Heating Rate: 5, 10 or 20 K/min
* Temperature program
  - Initial Temperature: 308 K (35°C)
  - Initial Isotherm: 1200 s (hold at 38 K for 1200 s)  
  - Maximum Temperature: 1173 K (900°C)
  - Final Isotherm: None
  - Type: Nitrogen
  - Flow rate: 100 ml/min
  - Note: Ultra High Purity (UHP) Nitrogen
* Crucible
  - Type: Pt
  - Volume: 60 uL
  - Lid: False
* Instrument
  - Type: Perking Elmer PYRIS

| Test Name | O2 volume % |  Initial Sample Mass (mg) |

File: Wood/Calibration_Data/CERIB/CERIB_TGA_N2_05K_R3.csv (part 2 of 2)
Time (s),Temperature (K),Mass (mg)
7274.12,929.0,0.7781583413227848
7280.14,929.5,0.7779326890118758
7286.35,930.0,0.7776815580103673
7292.39,930.5,0.777480196451961
7298.39,931.0,0.7773444887090422
7304.39,931.5,0.7771583331838755
7310.59,932.0,0.7768461162427441
7316.84,932.5,0.7765280423528143
7322.72,933.0,0.776373008771167
7328.72,933.5,0.7760925973109218
7334.73,934.0,0.7758993515381125
7340.74,934.5,0.7756907569163636
7346.75,935.0,0.7757891332621696
7352.84,935.5,0.775373447486984
7358.92,936.0,0.7751267138938377
7364.82,936.5,0.7750108107090486
7370.84,937.0,0.7748135361239389
7376.9,937.5,0.7744924265535751
7382.99,938.0,0.7744152300895583
7389.03,938.5,0.7741738710141823
7395.1,939.0,0.7740996677960169
7401.27,939.5,0.7737593561736196
7407.41,940.0,0.7734816218880308
7413.4,940.5,0.7735899610540541
7419.56,941.0,0.7734817666465149
7425.72,941.5,0.7733322300265221
7431.77,942.0,0.7731022334924262
7437.82,942.5,0.7727830790290227
7444.11,943.0,0.7726192742604703
7450.13,943.5,0.7724441752054436
7456.18,944.0,0.7721744009257812
7462.55,944.5,0.7719516077094517
7468.73,945.0,0.7717760783398436
7474.85,945.5,0.7716539268347166
7480.88,946.0,0.7714163091450408
7486.98,946.5,0.77117392200023
7492.98,947.0,0.7709571248156654
7499.06,947.5,0.7707492770214095
7505.21,948.0,0.7706933631620548
7511.26,948.5,0.7703306671679687
7517.37,949.0,0.7700705279817572
7523.46,949.5,0.7699195179013403
7529.54,950.0,0.7695891838783514
7535.62,950.5,0.7695273983860759
7541.76,951.0,0.7694095144864468
7547.89,951.5,0.7692827972775418
7553.96,952.0,0.7691203423341559
7559.88,952.5,0.7686734015855518
7565.96,953.0,0.768608385392632
7572.19,953.5,0.7685474931013987
7578.22,954.0,0.7683358479229877
7584.2,954.5,0.768287423540035
7590.41,955.0,0.7681292731989329
7596.45,955.5,0.767958266680611
7602.58,956.0,0.7675229744078288
7608.6,956.5,0.7674330416822991
7614.64,957.0,0.7671502995935313
7620.8,957.5,0.7671611446703072
7626.97,958.0,0.7669926443781891
7633.12,958.5,0.7667870034862431
7639.29,959.0,0.7666237864423732
7645.43,959.5,0.7663063302262103
7651.57,960.0,0.7659877984105781
7657.74,960.5,0.7659385729522059
7663.84,961.0,0.7657528638999237
7669.85,961.5,0.7655531492325842
7675.93,962.0,0.7652729875878842
7682.14,962.5,0.7652304094131318
7688.43,963.0,0.7650023701436737
7694.71,963.5,0.764734341957429
7700.96,964.0,0.7646924865190918
7707.34,964.5,0.7644580007942595
7713.58,965.0,0.7643434532141226
7719.75,965.5,0.7641859816088065
7725.86,966.0,0.764014926928834
7731.97,966.5,0.7637826337457608
7737.91,967.0,0.7635857737191504
7743.99,967.5,0.7635156351988717
7750.04,968.0,0.7632492930952977
7756.18,968.5,0.7631322312469041
7762.25,969.0,0.7628628791844742
7768.4,969.5,0.7626887269238015
7774.47,970.0,0.7624901219895104
7780.54,970.5,0.7624001309505126
7786.54,971.0,0.7623687828459957
7792.5,971.5,0.7622373482807582
7798.58,972.0,0.7619742797856454
7804.73,972.5,0.761671907618644
7810.78,973.0,0.761604000100386
7816.84,973.5,0.761409805952305
7823.05,974.0,0.7611806394707341
7829.19,974.5,0.761085105967078
7835.46,975.0,0.7607611302651354
7841.7,975.5,0.7604190774780092
7847.9,976.0,0.7603652864598096
7854.13,976.5,0.760353189662037
7860.29,977.0,0.7601293538100099
7866.46,977.5,0.7599514944585479
7872.5,978.0,0.7595219995154439
7878.58,978.5,0.7594371727532498
7884.69,979.0,0.759304947533451
7890.77,979.5,0.7592490113365384
7896.77,980.0,0.7589743899506024
7903.0,980.5,0.7587432558768924
7909.06,981.0,0.7585588998672387
7915.13,981.5,0.7584057277574782
7921.09,982.0,0.7583433543264431
7927.26,982.5,0.7581104007560527
7933.45,983.0,0.7579525578587206
7939.72,983.5,0.7577825276956577
7945.84,984.0,0.7576278628371401
7951.98,984.5,0.757449521101923
7957.92,985.0,0.757294676031452
7963.89,985.5,0.757194317398019
7970.01,986.0,0.7570137713880244
7975.94,986.5,0.7568350682303111
7981.83,987.0,0.7566988045615275
7987.78,987.5,0.7565413741127167
7993.64,988.0,0.7564021896413173
7999.67,988.5,0.7561265430604118
8005.56,989.0,0.755825274930622
8011.51,989.5,0.7558466108074623
8017.59,990.0,0.7556248128900578
8023.71,990.5,0.7555311879304573
8029.66,991.0,0.7552612957221556
8035.63,991.5,0.7553582238523103
8041.68,992.0,0.7550835534021738
8047.67,992.5,0.7549945526151887
8053.68,993.0,0.7548365405343374
8059.86,993.5,0.7545947256708433
8065.94,994.0,0.7546204784407503
8071.99,994.5,0.7542056958638881
8078.13,995.0,0.7540586830374174
8084.24,995.5,0.7538782246434609
8090.47,996.0,0.7537537712226506
8096.68,996.5,0.7534714197876923
8102.87,997.0,0.7533987210430015
8109.12,997.5,0.7531821549680983
8115.16,998.0,0.7531219548405477
8121.29,998.5,0.7530455456758489
8127.28,999.0,0.752893818266803
8133.37,999.5,0.7526927192871408
8139.24,1000.0,0.7526531591481219
8145.21,1000.5,0.7523012639463841
8151.26,1001.0,0.7522896655327646
8157.26,1001.5,0.7522398899999999
8163.32,1002.0,0.7520738826982658
8169.25,1002.5,0.7519207583077306
8175.43,1003.0,0.7518707908342194
8181.59,1003.5,0.7515910416427721
8187.61,1004.0,0.7514713178734673
8193.65,1004.5,0.7513615176637234
8199.7,1005.0,0.7512083425556597
8205.62,1005.5,0.7510074913442331
8211.43,1006.0,0.750828254919208
8217.28,1006.5,0.7507686296492772
8223.32,1007.0,0.7507056016862202
8229.25,1007.5,0.7505101697949438
8235.23,1008.0,0.7503148346346155
8241.13,1008.5,0.7502490499974619
8247.05,1009.0,0.7500325410854901
8252.94,1009.5,0.7498011121144578
8259.01,1010.0,0.749720602480929
8264.9,1010.5,0.7493877488999999
8271.11,1011.0,0.7492654943765545
8277.33,1011.5,0.7491472099198959
8283.42,1012.0,0.749118954
8289.52,1012.5,0.7490741334930486
8295.65,1013.0,0.748800396048221
8301.72,1013.5,0.7486232492520236
8307.82,1014.0,0.7486390824254583
8313.67,1014.5,0.7484518732630231
8319.72,1015.0,0.7483594378189491
8325.65,1015.5,0.7481377206450055
8331.58,1016.0,0.7480136871755139
8337.69,1016.5,0.7478081957106189
8343.48,1017.0,0.7476708334082341
8349.38,1017.5,0.7474188530083439
8355.14,1018.0,0.7473084275812236
8361.09,1018.5,0.7472022728437877
8367.04,1019.0,0.7470633320022799
8372.85,1019.5,0.7469637077372379
8378.6,1020.0,0.7466790845179072
8384.62,1020.5,0.7466115611944241
8390.63,1021.0,0.7466203078845101
8396.52,1021.5,0.7461933968725806
8402.34,1022.0,0.7461411778659074
8408.29,1022.5,0.745840922312699
8414.33,1023.0,0.7457275179804352
8420.46,1023.5,0.7456203524162386
8426.47,1024.0,0.7454547689756724
8432.7,1024.5,0.7454164815842295
8438.71,1025.0,0.7452887071676447
8444.88,1025.5,0.7451133698473561
8450.91,1026.0,0.7449252917120307
8456.9,1026.5,0.7445777605125271
8462.78,1027.0,0.7445564634763128
8468.8,1027.5,0.7444874012604166
8474.87,1028.0,0.7443010373031045
8480.85,1028.5,0.7442617399095371
8486.91,1029.0,0.7439460212780317
8492.86,1029.5,0.7437190978319914
8498.77,1030.0,0.7436480274999999
8504.7,1030.5,0.7434181460562499
8510.53,1031.0,0.7433673247113185
8516.47,1031.5,0.743256173951447
8522.42,1032.0,0.743090498305358
8528.32,1032.5,0.7429519522265644
8534.32,1033.0,0.7428704098872813
8540.35,1033.5,0.7427820700660283
8546.27,1034.0,0.74249411
8552.28,1034.5,0.7423528717187966
8558.38,1035.0,0.7422358082148875
8564.4,1035.5,0.7421429414606356
8570.16,1036.0,0.742133421173881
8576.15,1036.5,0.7417433979355524
8582.06,1037.0,0.7415700807228915
8587.85,1037.5,0.7415946442041311
8593.73,1038.0,0.7414121372146174
8599.56,1038.5,0.7412530665421686
8605.58,1039.0,0.7408728408212478
8611.55,1039.5,0.7409388723375576
8617.43,1040.0,0.7407386554183052
8623.24,1040.5,0.740572122046694
8629.28,1041.0,0.7404547697568772
8635.19,1041.5,0.7402327413697104
8641.08,1042.0,0.7401170498279582
8646.94,1042.5,0.7400112950702114
8652.95,1043.0,0.7398741309886202
8658.94,1043.5,0.7396964846744534
8664.9,1044.0,0.7396168955539214
8670.72,1044.5,0.7394395460148744
8676.7,1045.0,0.7392064999134501
8682.72,1045.5,0.7390828434204545
8688.69,1046.0,0.739122823014289
8694.69,1046.5,0.7386636873670055
8700.7,1047.0,0.7385428995011152
8706.59,1047.5,0.7382382126986927
8712.38,1048.0,0.7382482247489331
8718.25,1048.5,0.7382095448495144
8724.12,1049.0,0.7378559927777517
8729.98,1049.5,0.737802210633006
8735.83,1050.0,0.7377814522220233
8741.8,1050.5,0.7376558191561419
8747.77,1051.0,0.7374274541922152
8753.74,1051.5,0.7373827915903413
8759.61,1052.0,0.7372664987729789
8765.73,1052.5,0.7371908044883803
8771.72,1053.0,0.7369812289262688
8777.77,1053.5,0.737018780282002
8783.77,1054.0,0.7368642802442824
8789.8,1054.5,0.736449970747608
8795.83,1055.0,0.736341503826869
8801.9,1055.5,0.7359435898656201
8807.85,1056.0,0.7358371398450878
8813.78,1056.5,0.7357149135034377
8819.6,1057.0,0.7355869056958274
8825.47,1057.5,0.7354657034394576
8831.06,1058.0,0.7353249632398458
8836.84,1058.5,0.7352060153236424
8842.68,1059.0,0.7350090004355149
8848.55,1059.5,0.7349068993911132
8854.41,1060.0,0.734789968441998
8860.32,1060.5,0.7346301294964335
8866.23,1061.0,0.7344233718398527
8872.08,1061.5,0.7343160892690243
8877.96,1062.0,0.7340949473189804
8883.86,1062.5,0.7338707169174241
8889.73,1063.0,0.7337455516478711
8895.6,1063.5,0.733694047977448
8901.47,1064.0,0.7334736982037364
8907.19,1064.5,0.7332378302501681
8913.11,1065.0,0.7331263864497986
8918.98,1065.5,0.7330233495114099
8924.88,1066.0,0.7328664034368743
8930.74,1066.5,0.7328365520796482
8936.74,1067.0,0.7327542187189564
8942.63,1067.5,0.7324819781885964
8948.49,1068.0,0.7323930792753185
8954.33,1068.5,0.7319604810692931
8960.0,1069.0,0.7319289026104583
8965.93,1069.5,0.7318333726076632
8971.82,1070.0,0.7315789446387073
8977.78,1070.5,0.7312324745297498
8983.51,1071.0,0.7310278951367323
8989.34,1071.5,0.7307856870343659
8995.17,1072.0,0.7307791878192289
9001.03,1072.5,0.7305355942172669
9006.94,1073.0,0.7304204320387021
9012.86,1073.5,0.7301344565439585
9018.84,1074.0,0.7299980893313353
9024.89,1074.5,0.7299004329289299
9030.76,1075.0,0.7296828187093516
9036.77,1075.5,0.7295643707214485
9042.86,1076.0,0.7292915038814181
9048.83,1076.5,0.7290732957228491
9054.71,1077.0,0.7288861891302031
9060.67,1077.5,0.7288368505556682
9066.72,1078.0,0.7287302558916666
9072.63,1078.5,0.7285180828750302
9078.64,1079.0,0.7282392675061417
9084.51,1079.5,0.7282566685796897
9090.4,1080.0,0.7277822602850776
9096.24,1080.5,0.7278078987352942
9102.22,1081.0,0.7276043424136028
9108.0,1081.5,0.7273903066645779
9113.79,1082.0,0.7271817910133878
9119.59,1082.5,0.7269628185231503
9125.59,1083.0,0.7267701885115468
9131.54,1083.5,0.7266505724911044
9137.51,1084.0,0.7263965137527976
9143.2,1084.5,0.7261917515934738
9148.87,1085.0,0.7260596936873321
9154.54,1085.5,0.7259907963232718
9160.47,1086.0,0.7259996133205013
9166.28,1086.5,0.7258279701566454
9172.08,1087.0,0.725541614746908
9177.91,1087.5,0.7253633343732331
9183.68,1088.0,0.7251312416960373
9189.37,1088.5,0.7247443949924837
9195.11,1089.0,0.7246306357995695
9200.85,1089.5,0.7242047561376844
9206.76,1090.0,0.7241540497197696
9212.49,1090.5,0.7239421174999999
9218.32,1091.0,0.7239129405266884
9224.17,1091.5,0.7237148345503498
9230.2,1092.0,0.7235210366651494
9235.96,1092.5,0.723279280043268
9241.62,1093.0,0.7231322102130694
9247.41,1093.5,0.7229344321599107
9253.17,1094.0,0.7227902950947558
9258.95,1094.5,0.7227229648474004
9264.79,1095.0,0.7225103000886386
9270.67,1095.5,0.722311400832966
9276.53,1096.0,0.7221608041824895
9282.32,1096.5,0.7218813197114595
9288.29,1097.0,0.721593553835395
9294.4,1097.5,0.7214829267668952
9300.28,1098.0,0.7213311265234742
9306.18,1098.5,0.7210428466765202
9312.14,1099.0,0.7206733460697816
9318.42,1099.5,0.7206117177935144
9324.32,1100.0,0.7204424994409055
9330.42,1100.5,0.720208323373653
9336.47,1101.0,0.7199068857227122
9342.34,1101.5,0.7198987167462088
9348.19,1102.0,0.7197633604944151
9354.01,1102.5,0.719457621813596
9359.63,1103.0,0.7192742511456953
9365.42,1103.5,0.7190051632775071
9371.34,1104.0,0.7188889798102409
9377.08,1104.5,0.7187575066382693
9383.02,1105.0,0.7186410273370801
9388.9,1105.5,0.7184339184975609
9394.61,1106.0,0.7182408782351665
9400.53,1106.5,0.7179744555578946
9406.18,1107.0,0.7178116786210176
9411.94,1107.5,0.7177585450334233
9417.68,1108.0,0.7176130140823896
9423.52,1108.5,0.7172532841370226
9429.28,1109.0,0.7170271940565931
9435.25,1109.5,0.7168074702130802
9441.04,1110.0,0.716546419788817
9447.11,1110.5,0.7164685519988109
9452.9,1111.0,0.7161023332649475
9458.78,1111.5,0.7160174267939297
9464.58,1112.0,0.7157918963938116
9470.32,1112.5,0.7157528924345224
9476.03,1113.0,0.7156940914220763
9482.17,1113.5,0.7153488103038902
9488.07,1114.0,0.7151290281186613
9493.95,1114.5,0.7148149732331923
9499.77,1115.0,0.7145120310182675
9505.54,1115.5,0.7142156760628741
9511.22,1116.0,0.7140253812900835
9517.03,1116.5,0.7139135945346206
9522.76,1117.0,0.7136711610717943
9528.4,1117.5,0.713333396026767
9534.29,1118.0,0.7132162170053035
9540.09,1118.5,0.7130725762443721
9545.88,1119.0,0.7127199465281576
9551.66,1119.5,0.7123919390193424
9557.56,1120.0,0.7122510730215434
9563.42,1120.5,0.7121394523945063
9569.22,1121.0,0.7119020964149483
9575.05,1121.5,0.7116748758921411
9581.11,1122.0,0.7114918165697945
9586.94,1122.5,0.7112979178425662
9592.8,1123.0,0.7112445818722775
9598.56,1123.5,0.7110327882734373
9604.52,1124.0,0.7107303702898133
9610.39,1124.5,0.7103904228962287
9616.18,1125.0,0.7102613732062026
9621.96,1125.5,0.709963068591611
9627.89,1126.0,0.7097358918018434
9633.74,1126.5,0.7095683726823075
9639.58,1127.0,0.7093578384125153
9645.41,1127.5,0.7090296094552809
9651.22,1128.0,0.7088380775747748
9657.37,1128.5,0.7084419828070153
9663.38,1129.0,0.7082816352535611
9669.4,1129.5,0.708023049126953
9675.51,1130.0,0.7078877319022934
9681.47,1130.5,0.707636561479806
9687.28,1131.0,0.7073399334138176
9693.19,1131.5,0.7072096926376713
9698.92,1132.0,0.70698622983176
9704.5,1132.5,0.7068045096376702
9710.37,1133.0,0.7064369333181386
9716.04,1133.5,0.7062029109313253
9721.77,1134.0,0.7060137844695596
9727.48,1134.5,0.7057269326817448
9733.17,1135.0,0.7055396902348704
9738.88,1135.5,0.705388136338989
9744.58,1136.0,0.7052688873555054
9750.34,1136.5,0.7051309558011934
9756.07,1137.0,0.7048232354014607
9761.77,1137.5,0.7045267448852139
9767.39,1138.0,0.70422382821965
9773.17,1138.5,0.7039624634922704
9778.81,1139.0,0.7036784309342674
9784.39,1139.5,0.7035382421766689
9790.01,1140.0,0.703390082336414
9795.74,1140.5,0.7029489385454943
9801.5,1141.0,0.702795854907232
9807.2,1141.5,0.7027416746747056
9812.96,1142.0,0.7023239547387954
9818.84,1142.5,0.7022203811087059
9824.77,1143.0,0.7017503258888368
9830.65,1143.5,0.7015546844568354
9836.64,1144.0,0.7010637132261712
9842.45,1144.5,0.7011049084589844
9848.16,1145.0,0.7007534238187455
9854.02,1145.5,0.7003363691776804
9859.75,1146.0,0.7003761656872491
9865.31,1146.5,0.7001852078310068
9871.0,1147.0,0.6998560556488194
9876.67,1147.5,0.6994366080642398
9882.18,1148.0,0.6991193595874471
9887.97,1148.5,0.6989111988975083
9893.65,1149.0,0.6987102881589403
9899.36,1149.5,0.6983451231453411
9904.99,1150.0,0.6979896808141883
9910.71,1150.5,0.6976166664430002
9916.53,1151.0,0.6973062481409171
9922.17,1151.5,0.6972234016100203
9927.93,1152.0,0.6970671622978066
9933.61,1152.5,0.6967216566275088
9939.21,1153.0,0.6964643723684658
9944.88,1153.5,0.6961169495027196
9950.89,1154.0,0.6958828649618696
9956.92,1154.5,0.6956337454271845
9962.6,1155.0,0.6953477565352293
9968.29,1155.5,0.6951557175967321
9973.9,1156.0,0.694935606415846
9979.52,1156.5,0.6948159902521499
9985.05,1157.0,0.6944176150115196
9990.74,1157.5,0.6940096107180829
9996.43,1158.0,0.6936017792574362
10001.89,1158.5,0.693334747846497
10007.49,1159.0,0.6931007249999999
10013.13,1159.5,0.6929427700053004
10018.68,1160.0,0.6925868519037559
10024.28,1160.5,0.692264319870458
10029.94,1161.0,0.6918905155183527
10035.6,1161.5,0.6917370330200544
10041.26,1162.0,0.6914283605289124
10046.82,1162.5,0.6912376368664829
10052.43,1163.0,0.6909575643591661
10058.07,1163.5,0.6906517649112649
10063.59,1164.0,0.6903730364080485
10069.15,1164.5,0.6900987403739646
10074.7,1165.0,0.6898782107062721
10080.33,1165.5,0.689513789173493
10085.92,1166.0,0.6892211766313756
10091.42,1166.5,0.688845348952801
10097.06,1167.0,0.6886139576443598
10102.59,1167.5,0.6881945461492373
10108.2,1168.0,0.6878505235080422
10113.85,1168.5,0.6877332485223411
10119.64,1169.0,0.6874790703182037
10125.17,1169.5,0.6871193421254139
10130.73,1170.0,0.6868634585773385
10136.43,1170.5,0.6866442418937676
10142.24,1171.0,0.6864444153137321
10147.96,1171.5,0.6859334883699093
10153.52,1172.0,0.685662474894433
10159.17,1172.5,0.685329543766588
10164.5,1173.0,0.6850397359999999
