Repository: MaCFP/matl-db

# README File for CERIB

### Experimental Conditions: STA
A Perkin Elmer PYRIS was used to simultaneously conduct Thermogravimetric Analysis (TGA) and Differential Scanning Calorimetry (DSC) experiments. 

* Heating Rate: 5, 10 or 20 K/min
* Temperature program
  - Initial Temperature: 308 K (35°C)
  - Initial Isotherm: 1200 s (hold at 38 K for 1200 s)  
  - Maximum Temperature: 1173 K (900°C)
  - Final Isotherm: None
  - Type: Nitrogen
  - Flow rate: 100 ml/min
  - Note: Ultra High Purity (UHP) Nitrogen
* Crucible
  - Type: Pt
  - Volume: 60 uL
  - Lid: False
* Instrument
  - Type: Perking Elmer PYRIS

| Test Name | O2 volume % |  Initial Sample Mass (mg) |

File: Wood/Calibration_Data/CERIB/CERIB_TGA_N2_10K_R1.csv (part 2 of 2)
Time (s),Temperature (K),Mass (mg)
3654.09,934.5,1.4215427773056462
3657.1,935.0,1.4211283413344595
3660.13,935.5,1.4206645521855779
3663.17,936.0,1.420153300158416
3666.16,936.5,1.4197412284485234
3669.23,937.0,1.4193550849169208
3672.32,937.5,1.4189765495154267
3675.41,938.0,1.4184561803160625
3678.43,938.5,1.4180186187486845
3681.45,939.0,1.4177833083630713
3684.53,939.5,1.417405424587584
3687.65,940.0,1.4169768374373524
3690.7,940.5,1.416577817456943
3693.76,941.0,1.4162284937137444
3696.82,941.5,1.4157802602263785
3699.85,942.0,1.4153667611494756
3702.89,942.5,1.4150858510278481
3705.93,943.0,1.4147914111982225
3708.97,943.5,1.4144300373738434
3712.03,944.0,1.414042612140536
3715.08,944.5,1.413715374911635
3718.1,945.0,1.4132793951771534
3721.19,945.5,1.4128714677959286
3724.21,946.0,1.412574673328632
3727.24,946.5,1.41229054322536
3730.25,947.0,1.4118425430059545
3733.34,947.5,1.4113913599092094
3736.4,948.0,1.4108767580115125
3739.37,948.5,1.4105681009198
3742.29,949.0,1.4103085913267774
3745.27,949.5,1.4101478856771532
3748.25,950.0,1.4099251369888386
3751.22,950.5,1.4092938716467245
3754.23,951.0,1.4087677755644064
3757.25,951.5,1.4085098285932398
3760.25,952.0,1.4082833122001894
3763.21,952.5,1.407948808122118
3766.24,953.0,1.4076015205073795
3769.29,953.5,1.40713283573667
3772.31,954.0,1.4067713776210027
3775.31,954.5,1.406482222319436
3778.29,955.0,1.4062317352620755
3781.32,955.5,1.405909198351435
3784.42,956.0,1.405426003354443
3787.51,956.5,1.4051372779124105
3790.54,957.0,1.4048465395083019
3793.6,957.5,1.4046055391212329
3796.65,958.0,1.4043251721237413
3799.67,958.5,1.404011437587709
3802.71,959.0,1.403643097159214
3805.71,959.5,1.4032667531301055
3808.71,960.0,1.402951894287688
3811.76,960.5,1.4026980008127778
3814.85,961.0,1.4022642038617996
3817.97,961.5,1.4019653664629113
3821.27,962.0,1.4016676373388475
3824.64,962.5,1.4013222804183594
3827.95,963.0,1.4008697759479884
3831.19,963.5,1.4005168285561147
3834.41,964.0,1.4002003818427575
3837.61,964.5,1.3999219405342758
3840.77,965.0,1.3995351871651849
3843.88,965.5,1.3991296992660653
3847.02,966.0,1.398853707106133
3850.16,966.5,1.398615137596154
3853.27,967.0,1.3982585432697485
3856.4,967.5,1.397961872642722
3859.55,968.0,1.3975887222326475
3862.67,968.5,1.3972396580000004
3865.72,969.0,1.3969980787843617
3868.75,969.5,1.396742179358076
3871.81,970.0,1.3964694958795676
3874.85,970.5,1.3960320212052186
3877.96,971.0,1.3957585004389685
3881.04,971.5,1.3954722223802343
3884.09,972.0,1.3950740202846543
3887.15,972.5,1.3946619774261708
3890.22,973.0,1.3944149742844436
3893.28,973.5,1.3941268239284847
3896.38,974.0,1.3937141235416346
3899.46,974.5,1.3934060409339621
3902.52,975.0,1.3930210804353496
3905.58,975.5,1.3927746302373418
3908.6,976.0,1.3925451010847458
3911.67,976.5,1.3922906895105447
3914.75,977.0,1.3920144113189847
3917.83,977.5,1.3917481158823028
3920.89,978.0,1.391587397020618
3923.97,978.5,1.3912203384529067
3927.04,979.0,1.3907672485186757
3930.02,979.5,1.390415530674788
3933.04,980.0,1.3901186576478357
3936.1,980.5,1.3897205147394838
3939.08,981.0,1.3894358255887371
3942.09,981.5,1.3892208947325626
3945.06,982.0,1.3890173091741045
3947.99,982.5,1.3886985087883341
3951.01,983.0,1.3883490765259183
3954.13,983.5,1.3880793604810404
3957.02,984.0,1.3878273240198629
3959.99,984.5,1.3876524776732009
3963.06,985.0,1.3873290428217229
3965.94,985.5,1.3871015467941497
3969.04,986.0,1.3868240902017712
3971.99,986.5,1.386551400042989
3974.8,987.0,1.3861767794492577
3977.85,987.5,1.3858216259721488
3980.71,988.0,1.3855555167929783
3983.75,988.5,1.38528246944802
3986.7,989.0,1.3849953754456001
3989.64,989.5,1.3847075412364866
3992.71,990.0,1.384339118990315
3995.66,990.5,1.384102496995319
3998.62,991.0,1.3838112403597154
4001.57,991.5,1.3835521255966972
4004.6,992.0,1.3831482579015684
4007.43,992.5,1.3828217329209338
4010.49,993.0,1.3825697218433333
4013.41,993.5,1.3822509865886417
4016.41,994.0,1.3820479232499017
4019.47,994.5,1.3817692600144877
4022.45,995.0,1.3815198526266668
4025.34,995.5,1.381208608876704
4028.42,996.0,1.3809219560123076
4031.4,996.5,1.380625215838614
4034.34,997.0,1.380346463071293
4037.5,997.5,1.3801187858574506
4040.41,998.0,1.3799121170263673
4043.41,998.5,1.379620804106796
4046.44,999.0,1.3793947555448742
4049.48,999.5,1.3791090364580574
4052.43,1000.0,1.378805993075124
4055.41,1000.5,1.3784683217915523
4058.4,1001.0,1.3783093657802465
4061.41,1001.5,1.3780785042082522
4064.41,1002.0,1.3777975591321308
4067.35,1002.5,1.3775619738928067
4070.31,1003.0,1.3774109964208805
4073.3,1003.5,1.377052697439721
4076.3,1004.0,1.3767005195805746
4079.32,1004.5,1.3764420296886795
4082.31,1005.0,1.3762252499047327
4085.34,1005.5,1.37588667372103
4088.29,1006.0,1.3756462753497032
4091.19,1006.5,1.375439708169339
4094.2,1007.0,1.3752118693667612
4097.3,1007.5,1.374887522812613
4100.34,1008.0,1.3744344422966535
4103.29,1008.5,1.3740545183536101
4106.3,1009.0,1.3737594240585644
4109.31,1009.5,1.3734925988742135
4112.36,1010.0,1.373204053680723
4115.36,1010.5,1.3729556320455303
4118.29,1011.0,1.3726465239699417
4121.26,1011.5,1.3723161162234496
4124.27,1012.0,1.3720951318267296
4127.27,1012.5,1.371887439185482
4130.23,1013.0,1.3715549633999282
4133.18,1013.5,1.3711328411188424
4136.09,1014.0,1.370886586128562
4138.97,1014.5,1.370510862092053
4141.96,1015.0,1.3702353583159448
4144.91,1015.5,1.3699299124286919
4147.88,1016.0,1.3695784211949962
4150.87,1016.5,1.3693421953695022
4153.87,1017.0,1.369070644389263
4156.91,1017.5,1.3687278321266834
4159.85,1018.0,1.3684861742142858
4162.84,1018.5,1.368169572451613
4165.81,1019.0,1.3678659258231896
4168.8,1019.5,1.3676560928664898
4171.69,1020.0,1.367456020593242
4174.69,1020.5,1.3671438417647024
4177.73,1021.0,1.36700216934962
4180.69,1021.5,1.366782650656082
4183.67,1022.0,1.366473999501195
4186.64,1022.5,1.366147523358692
4189.64,1023.0,1.3658966654486966
4192.66,1023.5,1.3655987139322017
4195.63,1024.0,1.3653527935070673
4198.59,1024.5,1.365123666983023
4201.59,1025.0,1.3647783991905942
4204.6,1025.5,1.364484829336341
4207.55,1026.0,1.364211084700237
4210.45,1026.5,1.363895437734375
4213.37,1027.0,1.36354724880358
4216.42,1027.5,1.3633355639163711
4219.54,1028.0,1.3631000350277196
4222.57,1028.5,1.36282563529035
4225.59,1029.0,1.3624355669871904
4228.72,1029.5,1.362167316799975
4231.92,1030.0,1.3619695304779524
4235.08,1030.5,1.3617831957798945
4238.18,1031.0,1.36151659597689
4241.24,1031.5,1.3611466255663718
4244.29,1032.0,1.3608760790418446
4247.3,1032.5,1.3606073372291172
4250.23,1033.0,1.3602283220360352
4253.08,1033.5,1.3600695665365907
4255.88,1034.0,1.3598910873376777
4258.73,1034.5,1.3596991255478736
4261.61,1035.0,1.3593886733917682
4264.5,1035.5,1.359149249690738
4267.45,1036.0,1.358848412128077
4270.38,1036.5,1.3585600595066487
4273.29,1037.0,1.358332904562074
4276.25,1037.5,1.358040830083925
4279.1,1038.0,1.3576626661371953
4282.02,1038.5,1.357428414004561
4284.93,1039.0,1.3572191680779442
4287.8,1039.5,1.3568985387345927
4290.71,1040.0,1.3566856351094236
4293.69,1040.5,1.356427617549405
4296.66,1041.0,1.3560841083401258
4299.62,1041.5,1.355852330103819
4302.6,1042.0,1.3557261453136038
4305.56,1042.5,1.3554790534975176
4308.56,1043.0,1.3551961709599047
4311.53,1043.5,1.3550881425475962
4314.47,1044.0,1.3548388553471502
4317.4,1044.5,1.3545937473474114
4320.35,1045.0,1.354259633348449
4323.31,1045.5,1.3538801142801802
4326.25,1046.0,1.3536208974776123
4329.21,1046.5,1.3533890605758265
4332.22,1047.0,1.3532441310664616
4335.22,1047.5,1.3529658844993437
4338.23,1048.0,1.3527399706875227
4341.24,1048.5,1.3525939174598633
4344.24,1049.0,1.3523136259763129
4347.21,1049.5,1.352015050438425
4350.19,1050.0,1.351778264495303
4353.17,1050.5,1.3514788278333936
4356.14,1051.0,1.3512793321402086
4359.11,1051.5,1.351248171143052
4362.12,1052.0,1.350967056217863
4365.09,1052.5,1.3505776331213475
4368.01,1053.0,1.3503079942128604
4370.97,1053.5,1.3500999245805272
4373.99,1054.0,1.349930170366931
4376.98,1054.5,1.3497625688846062
4379.96,1055.0,1.3495543770140643
4382.94,1055.5,1.3493913380747842
4385.89,1056.0,1.3491552987759152
4388.87,1056.5,1.3488911687110385
4391.82,1057.0,1.3487384974507775
4394.8,1057.5,1.348439348998934
4397.77,1058.0,1.3481532592191252
4400.71,1058.5,1.3479509274314125
4403.65,1059.0,1.3476868150557813
4406.6,1059.5,1.3473426245747402
4409.55,1060.0,1.3471316606696482
4412.48,1060.5,1.3469194595549459
4415.37,1061.0,1.34666067678152
4418.29,1061.5,1.346334905179954
4421.22,1062.0,1.3459702808059704
4424.16,1062.5,1.3457874331758206
4427.02,1063.0,1.345698292522296
4429.89,1063.5,1.3455548251064349
4432.79,1064.0,1.3452599060225388
4435.71,1064.5,1.345017502387245
4438.6,1065.0,1.3448305240110496
4441.48,1065.5,1.3445466341792522
4444.36,1066.0,1.3443182268592095
4447.28,1066.5,1.3440549410381275
4450.16,1067.0,1.3438516724192495
4453.1,1067.5,1.3436157467486487
4456.09,1068.0,1.343323255047763
4459.1,1068.5,1.3430419288041364
4462.02,1069.0,1.3428945696940542
4464.97,1069.5,1.3426285158380638
4467.95,1070.0,1.3423065885484633
4470.92,1070.5,1.3422171870202413
4473.81,1071.0,1.3419652406793166
4476.74,1071.5,1.3416107976899965
4479.69,1072.0,1.3413939272278799
4482.62,1072.5,1.3412402830790475
4485.53,1073.0,1.3410542311289653
4488.45,1073.5,1.340827720252841
4491.39,1074.0,1.340525013819352
4494.33,1074.5,1.3401862877713069
4497.25,1075.0,1.3398427921703666
4500.17,1075.5,1.339553182037944
4503.1,1076.0,1.3393873387722521
4506.07,1076.5,1.3392926753254057
4509.0,1077.0,1.3390217445450727
4511.94,1077.5,1.338749600854667
4514.91,1078.0,1.3385667017083092
4517.81,1078.5,1.3382996962893816
4520.76,1079.0,1.3379345328405878
4523.71,1079.5,1.3376691364841418
4526.64,1080.0,1.3374935177124874
4529.53,1080.5,1.33733679616269
4532.45,1081.0,1.3370379135853776
4535.39,1081.5,1.3368164759445387
4538.31,1082.0,1.3365657309447974
4541.22,1082.5,1.3362966233506652
4544.18,1083.0,1.3359641003086682
4547.13,1083.5,1.3357495255253562
4550.04,1084.0,1.3354747778806932
4552.98,1084.5,1.3351525702741935
4555.93,1085.0,1.3348536163909677
4558.9,1085.5,1.3346075248082405
4561.82,1086.0,1.3342603704626352
4564.73,1086.5,1.3340096886406834
4567.62,1087.0,1.3337905851208753
4570.48,1087.5,1.3335099193163265
4573.38,1088.0,1.333326192084214
4576.33,1088.5,1.3331149064791572
4579.25,1089.0,1.3329644876797042
4582.18,1089.5,1.3326921392580646
4585.11,1090.0,1.332424318770264
4588.02,1090.5,1.3322259691714284
4590.91,1091.0,1.3318674423607728
4593.8,1091.5,1.3316170575706843
4596.71,1092.0,1.3314266362979028
4599.65,1092.5,1.3312014399728311
4602.58,1093.0,1.3309522977464103
4605.53,1093.5,1.3307333246687278
4608.44,1094.0,1.330521369528003
4611.34,1094.5,1.3302458539684359
4614.3,1095.0,1.3300406256561161
4617.22,1095.5,1.3298782034632952
4620.16,1096.0,1.3296573455356535
4623.07,1096.5,1.3292840083943076
4626.05,1097.0,1.329015893545762
4629.05,1097.5,1.3287732036392854
4631.95,1098.0,1.328542754850069
4634.91,1098.5,1.328394697371862
4637.87,1099.0,1.3281796406895452
4640.82,1099.5,1.3279883309536138
4643.75,1100.0,1.3277541923888825
4646.68,1100.5,1.3274900768468396
4649.63,1101.0,1.327326179274019
4652.55,1101.5,1.3271772342185606
4655.48,1102.0,1.326818364246108
4658.37,1102.5,1.3265400921450086
4661.25,1103.0,1.326276349079747
4664.16,1103.5,1.3260239546360308
4667.07,1104.0,1.325758590242013
4669.96,1104.5,1.3254987124961846
4672.89,1105.0,1.3251896189999999
4675.81,1105.5,1.3248758027980847
4678.63,1106.0,1.3245849349448733
4681.5,1106.5,1.3244846666529262
4684.39,1107.0,1.3243262642838678
4687.25,1107.5,1.324047275905807
4690.09,1108.0,1.3237312746598453
4692.98,1108.5,1.3235902517853984
4695.84,1109.0,1.323452946897589
4698.69,1109.5,1.3231051016426523
4701.61,1110.0,1.322772229224677
4704.48,1110.5,1.322527147731273
4707.35,1111.0,1.3223226685038463
4710.26,1111.5,1.3219822491986444
4713.18,1112.0,1.3217187917389162
4716.1,1112.5,1.3215917523205305
4718.97,1113.0,1.321452924198702
4721.88,1113.5,1.3211509870042029
4724.79,1114.0,1.3209415199269432
4727.66,1114.5,1.3207603451011127
4730.48,1115.0,1.3205850274763034
4733.32,1115.5,1.3203425662494785
4736.17,1116.0,1.3199739478507229
4739.05,1116.5,1.3197188034515162
4741.99,1117.0,1.3194904597165453
4744.89,1117.5,1.3191818320970254
4747.81,1118.0,1.3189559131974562
4750.75,1118.5,1.3187490778257505
4753.71,1119.0,1.3185062529180858
4756.64,1119.5,1.3182410941875002
4759.56,1120.0,1.317937714783592
4762.49,1120.5,1.3177603529644402
4765.34,1121.0,1.31763413331843
4768.21,1121.5,1.3174261408368508
4771.12,1122.0,1.317049050164021
4774.04,1122.5,1.3167906832419203
4776.97,1123.0,1.3165356599082572
4779.87,1123.5,1.3163011543140541
4782.78,1124.0,1.3160793057746114
4785.68,1124.5,1.315697947207847
4788.61,1125.0,1.3154115563949924
4791.56,1125.5,1.315315958325282
4794.48,1126.0,1.3151237519481507
4797.37,1126.5,1.314957440987798
4800.26,1127.0,1.3146564757671422
4803.18,1127.5,1.3143626891876685
4806.09,1128.0,1.3141492526740646
4808.98,1128.5,1.3139246381646643
4811.94,1129.0,1.313624259729032
4814.91,1129.5,1.3133537627974
4817.79,1130.0,1.3131681214324757
4820.66,1130.5,1.3129338656155647
4823.53,1131.0,1.3126410445644998
4826.39,1131.5,1.312446807120459
4829.28,1132.0,1.312256715783291
4832.13,1132.5,1.3119515859642856
4835.03,1133.0,1.3116583085502038
4837.92,1133.5,1.3112795160488446
4840.76,1134.0,1.3107889190240842
4843.6,1134.5,1.3105522861577439
4846.48,1135.0,1.3103682454285714
4849.33,1135.5,1.3102161050377013
4852.19,1136.0,1.3098881028131364
4855.05,1136.5,1.3096419084438864
4857.86,1137.0,1.3093874563477539
4860.69,1137.5,1.3091716777080769
4863.56,1138.0,1.3090046152658468
4866.45,1138.5,1.3086229471350002
4869.37,1139.0,1.3083716419285716
4872.29,1139.5,1.308008514993708
4875.18,1140.0,1.3077531870308954
4878.1,1140.5,1.307501870945231
4880.97,1141.0,1.3071468239546578
4883.82,1141.5,1.3069125786428573
4886.69,1142.0,1.3067605001744738
4889.55,1142.5,1.3064637961917214
4892.41,1143.0,1.3061315340418604
4895.29,1143.5,1.305903116357143
4898.15,1144.0,1.3056251657925182
4901.01,1144.5,1.3053155781753074
4903.85,1145.0,1.3049860138647387
4906.68,1145.5,1.3049236515000002
4909.46,1146.0,1.3048482021266181
4912.31,1146.5,1.3044768384903063
4915.16,1147.0,1.303999849420078
4917.95,1147.5,1.303541142952982
4920.75,1148.0,1.303295226877375
4923.59,1148.5,1.3030148178667766
4926.36,1149.0,1.3027437875758294
4929.17,1149.5,1.3025852400540687
4931.99,1150.0,1.3023263118803317
4934.83,1150.5,1.3019121493386876
4937.65,1151.0,1.3016105903299038
4940.45,1151.5,1.3013771777365732
4943.29,1152.0,1.3011267240599933
4946.1,1152.5,1.3008688152017183
4948.85,1153.0,1.3005940462066277
4951.64,1153.5,1.3003493892123288
4954.53,1154.0,1.3000798622810084
4957.37,1154.5,1.2997972246708114
4960.16,1155.0,1.2995376078547398
4962.96,1155.5,1.2992089196759466
4965.76,1156.0,1.2989149073332227
4968.51,1156.5,1.2987060850438357
4971.32,1157.0,1.2985089352220172
4974.12,1157.5,1.2981498826598346
4976.94,1158.0,1.2978477901312346
4979.77,1158.5,1.297594247068765
4982.52,1159.0,1.2973331439336802
4985.34,1159.5,1.2970054282662764
4988.16,1160.0,1.2967430385
4990.94,1160.5,1.2966303708910365
4993.73,1161.0,1.296417393989376
4996.62,1161.5,1.2961288490159757
4999.44,1162.0,1.2958509554029425
5002.2,1162.5,1.2955359985427635
5004.93,1163.0,1.2952616265590737
5007.8,1163.5,1.2951080092018583
5010.57,1164.0,1.294785981839076
5013.27,1164.5,1.2943606726057555
5015.95,1165.0,1.294002331215991
5018.74,1165.5,1.293668052255476
5021.63,1166.0,1.2933953902314372
5024.42,1166.5,1.293123519551142
5027.21,1167.0,1.2928392504268154
5030.01,1167.5,1.292581778768112
5032.7,1168.0,1.292275962903127
5035.57,1168.5,1.2920149463189343
5038.27,1169.0,1.2916841460458643
5041.05,1169.5,1.2912780329637663
5043.83,1170.0,1.2909733001145316
5046.61,1170.5,1.2906761577029087
5049.39,1171.0,1.2903554867340246
5052.13,1171.5,1.290056243126105
5054.91,1172.0,1.2896974184372965
5057.7,1172.5,1.2893673936138041
5060.0,1173.0,1.2891735885
