Repository: MaCFP/matl-db

# README File for CERIB

### Experimental Conditions: STA
A Perkin Elmer PYRIS was used to simultaneously conduct Thermogravimetric Analysis (TGA) and Differential Scanning Calorimetry (DSC) experiments. 

* Heating Rate: 5, 10 or 20 K/min
* Temperature program
  - Initial Temperature: 308 K (35°C)
  - Initial Isotherm: 1200 s (hold at 38 K for 1200 s)  
  - Maximum Temperature: 1173 K (900°C)
  - Final Isotherm: None
  - Type: Nitrogen
  - Flow rate: 100 ml/min
  - Note: Ultra High Purity (UHP) Nitrogen
* Crucible
  - Type: Pt
  - Volume: 60 uL
  - Lid: False
* Instrument
  - Type: Perking Elmer PYRIS

| Test Name | O2 volume % |  Initial Sample Mass (mg) |

File: Wood/Calibration_Data/CERIB/CERIB_TGA_N2_10K_R2.csv (part 2 of 2)
Time (s),Temperature (K),Mass (mg)
3662.67,936.0,1.74304219222
3665.66,936.5,1.7426403097735146
3668.63,937.0,1.7421252036189738
3671.66,937.5,1.7415643120074993
3674.69,938.0,1.7410294943090636
3677.69,938.5,1.7405805144159492
3680.76,939.0,1.7403038577403454
3683.8,939.5,1.739851546756855
3686.85,940.0,1.7394258883406906
3689.88,940.5,1.7390086022770515
3692.91,941.0,1.7385923542503796
3695.93,941.5,1.7381696719012658
3698.96,942.0,1.7376930017458474
3701.98,942.5,1.7373225308861517
3705.0,943.0,1.736812879725506
3708.06,943.5,1.73623238322
3711.09,944.0,1.7359728828554049
3714.11,944.5,1.735690341167504
3717.14,945.0,1.7351419340024092
3720.13,945.5,1.7346505403903236
3723.15,946.0,1.7342675949079753
3726.14,946.5,1.7338207154136613
3729.15,947.0,1.7335000948346573
3732.18,947.5,1.733243097079268
3735.21,948.0,1.7329154860488714
3738.24,948.5,1.7323927535437946
3741.22,949.0,1.7319385088397465
3744.23,949.5,1.7315530393806084
3747.27,950.0,1.7311011423275042
3750.26,950.5,1.7307407608007583
3753.29,951.0,1.7304118288210573
3756.35,951.5,1.7299644674429373
3759.33,952.0,1.7296614580364056
3762.36,952.5,1.729340037857859
3765.41,953.0,1.7289673255953013
3768.42,953.5,1.7285282162000968
3771.46,954.0,1.7280624986135638
3774.47,954.5,1.727701850505128
3777.48,955.0,1.727287131850954
3780.55,955.5,1.7269397270277793
3783.6,956.0,1.7265252748058821
3786.59,956.5,1.726027686976334
3789.6,957.0,1.7255045822509916
3792.62,957.5,1.7250433654939505
3795.62,958.0,1.724792272694531
3798.67,958.5,1.7244307399351673
3801.71,959.0,1.724017250159863
3804.7,959.5,1.7236709810405233
3807.74,960.0,1.7233214173430447
3810.79,960.5,1.722994018878209
3813.84,961.0,1.7225455498668472
3816.84,961.5,1.722087886052962
3819.85,962.0,1.721790100026994
3822.9,962.5,1.7214753313928701
3825.92,963.0,1.7210602870397742
3828.93,963.5,1.7205578101656827
3831.93,964.0,1.7202607020877605
3834.96,964.5,1.7200237149036262
3837.98,965.0,1.7196852524217814
3840.99,965.5,1.719445463938989
3843.96,966.0,1.7190197214480958
3846.99,966.5,1.7186306162156568
3849.94,967.0,1.718301036806217
3852.89,967.5,1.7179492858245178
3855.86,968.0,1.7177922505685144
3858.87,968.5,1.7175392113823802
3861.85,969.0,1.7170988201236173
3864.84,969.5,1.7165430617089854
3867.85,970.0,1.716088913605909
3870.79,970.5,1.71578092684826
3873.78,971.0,1.715457013008081
3876.79,971.5,1.7151987160679105
3879.77,972.0,1.7148815713922105
3882.82,972.5,1.7144577559790206
3885.86,973.0,1.714131316707555
3888.87,973.5,1.7137345461670577
3891.89,974.0,1.7133001225307307
3894.91,974.5,1.7129932931937528
3897.94,975.0,1.7127366238460673
3900.96,975.5,1.7124080704724616
3903.99,976.0,1.7121126160933136
3907.09,976.5,1.7117994328359223
3910.09,977.0,1.7114617365999998
3913.08,977.5,1.7110600950051857
3916.12,978.0,1.7107961936689267
3919.14,978.5,1.7104241922284769
3922.15,979.0,1.7101536294509345
3925.16,979.5,1.709797407595477
3928.17,980.0,1.7093619323826459
3931.16,980.5,1.7090857507162514
3934.2,981.0,1.7088392284228617
3937.18,981.5,1.7085206054875
3940.18,982.0,1.7081406788480396
3943.21,982.5,1.7077706464030336
3946.19,983.0,1.7073853135048276
3949.18,983.5,1.7070646718899616
3952.19,984.0,1.706929168222463
3955.23,984.5,1.7065558153207445
3958.19,985.0,1.706204472198757
3961.14,985.5,1.7058287429433385
3964.13,986.0,1.7055175774276483
3967.12,986.5,1.705374310224997
3970.07,987.0,1.7050628466446938
3973.05,987.5,1.7046875112447315
3976.03,988.0,1.7042388439884297
3979.03,988.5,1.703981037142574
3981.98,989.0,1.7038624806102414
3984.95,989.5,1.7036624207490316
3987.92,990.0,1.7032409631148513
3990.9,990.5,1.7028933135130806
3993.92,991.0,1.7025684660891889
3996.87,991.5,1.7022156307453307
3999.79,992.0,1.7018557197842974
4002.77,992.5,1.7015579929316453
4005.74,993.0,1.7012489677955545
4008.77,993.5,1.7009722106911453
4011.84,994.0,1.7006231389900486
4014.92,994.5,1.700279524248182
4017.92,995.0,1.7000542449739058
4020.97,995.5,1.6997086681708578
4024.06,996.0,1.6993702818197332
4027.08,996.5,1.698954773581892
4030.07,997.0,1.6985772891586635
4033.08,997.5,1.6982190552957446
4036.08,998.0,1.6979314444155649
4039.12,998.5,1.6976764496976702
4042.14,999.0,1.69728494978359
4045.18,999.5,1.6969593369859948
4048.14,1000.0,1.6967065509011865
4051.1,1000.5,1.6965408733692482
4054.08,1001.0,1.6963505548553335
4057.07,1001.5,1.6960403129224388
4060.03,1002.0,1.6957132609216867
4062.99,1002.5,1.6954059656898677
4065.95,1003.0,1.6951066481955703
4068.95,1003.5,1.6946395371225111
4071.91,1004.0,1.6942371852949436
4074.86,1004.5,1.6939422348376665
4077.86,1005.0,1.6937787531000001
4080.83,1005.5,1.6935014855499997
4083.8,1006.0,1.6931501467714285
4086.76,1006.5,1.6929190841058805
4089.78,1007.0,1.6927152941873493
4092.81,1007.5,1.6923282212189386
4095.84,1008.0,1.6919510499951573
4098.81,1008.5,1.6917607344911434
4101.8,1009.0,1.6914799448048923
4104.8,1009.5,1.6910612721801976
4107.81,1010.0,1.6906999677167491
4110.78,1010.5,1.6902207823349675
4113.75,1011.0,1.6898048585029275
4116.76,1011.5,1.6894680702061706
4119.79,1012.0,1.6891582733689858
4122.75,1012.5,1.6889483903524751
4125.74,1013.0,1.688701857429487
4128.69,1013.5,1.68856515436119
4131.66,1014.0,1.6882413892595636
4134.6,1014.5,1.6878843767252787
4137.56,1015.0,1.687701887487412
4140.49,1015.5,1.6873367369385375
4143.41,1016.0,1.6869353924429376
4146.35,1016.5,1.6865754462653617
4149.33,1017.0,1.686274893881289
4152.23,1017.5,1.6859916639244874
4155.16,1018.0,1.6856553006463475
4158.15,1018.5,1.6853457098501423
4161.14,1019.0,1.6850000057999999
4164.04,1019.5,1.6846785432086022
4166.99,1020.0,1.684427459421331
4169.99,1020.5,1.684083950843296
4173.01,1021.0,1.6837195718257427
4175.96,1021.5,1.6833814416742576
4178.9,1022.0,1.6830523975899123
4181.85,1022.5,1.6827855584655214
4184.86,1023.0,1.6823384461433681
4187.86,1023.5,1.6818993019022617
4190.86,1024.0,1.6816049902159462
4193.85,1024.5,1.6812758475824257
4196.8,1025.0,1.6809575514395407
4199.78,1025.5,1.680692989417682
4202.84,1026.0,1.6803985752664627
4205.83,1026.5,1.6801859572089515
4208.8,1027.0,1.679951691260476
4211.81,1027.5,1.6796967241082585
4214.8,1028.0,1.6794622969845483
4217.79,1028.5,1.6792443207447112
4220.78,1029.0,1.6788616762904534
4223.78,1029.5,1.6784537423428694
4226.82,1030.0,1.6782300745999044
4229.85,1030.5,1.6779397457174108
4232.87,1031.0,1.6776945886936803
4235.89,1031.5,1.6774001883746485
4238.82,1032.0,1.6771287205629057
4241.83,1032.5,1.6766699157724634
4244.86,1033.0,1.6763398212714025
4247.87,1033.5,1.67605868972599
4250.8,1034.0,1.6758039740549637
4253.75,1034.5,1.6754732436793005
4256.72,1035.0,1.675081979619426
4259.6,1035.5,1.6746827859726772
4262.53,1036.0,1.674346085091547
4265.48,1036.5,1.6740325263430875
4268.44,1037.0,1.6738194631029701
4271.42,1037.5,1.673641850231017
4274.33,1038.0,1.673317995599659
4277.26,1038.5,1.673132696257017
4280.25,1039.0,1.6728903930496852
4283.18,1039.5,1.672518210258863
4286.14,1040.0,1.6722078586266447
4289.11,1040.5,1.671955857011016
4292.13,1041.0,1.671649219617982
4295.12,1041.5,1.6713968062519213
4298.09,1042.0,1.6710437046499647
4301.04,1042.5,1.6706604278690746
4304.02,1043.0,1.6704601957879472
4307.04,1043.5,1.670123656913078
4309.96,1044.0,1.6697946240911385
4312.92,1044.5,1.669543247267977
4315.93,1045.0,1.669211851803365
4318.9,1045.5,1.6689386584513883
4321.89,1046.0,1.668603573996597
4324.88,1046.5,1.668367137422689
4327.83,1047.0,1.6681161979271104
4330.75,1047.5,1.6678396994596754
4333.71,1048.0,1.6676162973486799
4336.71,1048.5,1.66730820257555
4339.72,1049.0,1.666953200241585
4342.64,1049.5,1.666661996608067
4345.65,1050.0,1.6663347904950723
4348.63,1050.5,1.665973654452003
4351.49,1051.0,1.665698585849534
4354.41,1051.5,1.6653965435341567
4357.39,1052.0,1.6652159354590708
4360.39,1052.5,1.6649183736298898
4363.37,1053.0,1.6646301672755823
4366.29,1053.5,1.664364822230844
4369.21,1054.0,1.664058006094654
4372.17,1054.5,1.66384513223037
4375.13,1055.0,1.6635617041358095
4378.07,1055.5,1.6632653755418878
4381.02,1056.0,1.6630640372002572
4383.95,1056.5,1.6629213098874738
4386.93,1057.0,1.6626933677752984
4389.88,1057.5,1.6624236917468673
4392.79,1058.0,1.6620911354278405
4395.75,1058.5,1.6617551466476512
4398.72,1059.0,1.6616132304202764
4401.65,1059.5,1.6612369060056802
4404.58,1060.0,1.6608638846449961
4407.53,1060.5,1.6606670558879688
4410.47,1061.0,1.6604919452257045
4413.44,1061.5,1.6600815406411766
4416.36,1062.0,1.6597840077282466
4419.29,1062.5,1.6595923083197237
4422.17,1063.0,1.6594706319250494
4425.09,1063.5,1.6591878038767442
4428.02,1064.0,1.6589314124964198
4430.97,1064.5,1.6586707017911266
4433.83,1065.0,1.6584454137599307
4436.67,1065.5,1.658296329449492
4439.62,1066.0,1.6580440480573015
4442.62,1066.5,1.6577307731463333
4445.5,1067.0,1.6573972131781458
4448.46,1067.5,1.6571712369215903
4451.39,1068.0,1.6569303202207843
4454.28,1068.5,1.6566740430425044
4457.17,1069.0,1.6564259322241184
4460.14,1069.5,1.6562060235554954
4463.1,1070.0,1.6558772546189704
4466.07,1070.5,1.6556352345726963
4469.02,1071.0,1.655484687803717
4471.97,1071.5,1.6552124384637468
4474.96,1072.0,1.6549631125197006
4477.94,1072.5,1.6547021224948246
4480.87,1073.0,1.6543933090722127
4483.77,1073.5,1.6542127349242737
4486.69,1074.0,1.6540446278914285
4489.63,1074.5,1.6536838683294426
4492.57,1075.0,1.6533036047844043
4495.5,1075.5,1.6531225906974794
4498.44,1076.0,1.652805152144635
4501.41,1076.5,1.6525474927439134
4504.38,1077.0,1.6522925693274835
4507.31,1077.5,1.6520620824908177
4510.25,1078.0,1.6519443235132718
4513.21,1078.5,1.651693967433491
4516.16,1079.0,1.6513141712495658
4519.06,1079.5,1.6509046555997886
4522.0,1080.0,1.6506375128032291
4524.95,1080.5,1.6504055873038712
4527.83,1081.0,1.650002667883314
4530.75,1081.5,1.6496946260589436
4533.64,1082.0,1.6496040064978346
4536.53,1082.5,1.6493067567073465
4539.5,1083.0,1.64898390397007
4542.46,1083.5,1.6487391022075486
4545.3,1084.0,1.6485560691983674
4548.17,1084.5,1.6484045982247986
4551.07,1085.0,1.647946293001702
4554.01,1085.5,1.64761286256
4556.94,1086.0,1.6473137705672656
4559.72,1086.5,1.6470053893027534
4562.56,1087.0,1.6467160002138
4565.53,1087.5,1.6464341361779207
4568.37,1088.0,1.646208644239535
4571.36,1088.5,1.6460013597753538
4574.19,1089.0,1.6458171005341726
4577.15,1089.5,1.6456218105254898
4580.09,1090.0,1.6453766270174648
4583.02,1090.5,1.645137092542063
4585.87,1091.0,1.6449935431778366
4588.77,1091.5,1.6446963032846083
4591.6,1092.0,1.644313984592273
4594.58,1092.5,1.6440143968705343
4597.39,1093.0,1.6437942336579439
4600.31,1093.5,1.643624771485653
4603.24,1094.0,1.643385330695344
4606.08,1094.5,1.6430888613093748
4608.99,1095.0,1.6427771723538243
4611.96,1095.5,1.642519612752582
4614.99,1096.0,1.6423681056684507
4617.82,1096.5,1.6420562150597693
4620.88,1097.0,1.6417894749200819
4623.74,1097.5,1.6415109562769532
4626.73,1098.0,1.6412140640926804
4629.76,1098.5,1.6409142811313253
4632.7,1099.0,1.6405865823209296
4635.73,1099.5,1.6403495912270798
4638.58,1100.0,1.6400523913947693
4641.64,1100.5,1.6397745436487603
4644.5,1101.0,1.6394457003292486
4647.49,1101.5,1.6391636001680485
4650.31,1102.0,1.6389209047763342
4653.27,1102.5,1.6386509158285716
4656.2,1103.0,1.6383809437319277
4659.14,1103.5,1.638100097601975
4662.06,1104.0,1.6377477534353642
4664.93,1104.5,1.637345359477974
4667.78,1105.0,1.6370406503706219
4670.65,1105.5,1.6368596707408785
4673.51,1106.0,1.636608464811583
4676.34,1106.5,1.636334589550609
4679.18,1107.0,1.6360843141142858
4682.06,1107.5,1.635820583265805
4684.87,1108.0,1.6356637300071117
4687.71,1108.5,1.6355119096161017
4690.6,1109.0,1.6353144035915812
4693.46,1109.5,1.6349995647169615
4696.3,1110.0,1.634763993650838
4699.18,1110.5,1.6344861687546735
4702.06,1111.0,1.6341926285783008
4704.87,1111.5,1.633928180674785
4707.75,1112.0,1.633757845719563
4710.64,1112.5,1.6335239953367255
4713.5,1113.0,1.633180613750519
4716.4,1113.5,1.6328992189602272
4719.32,1114.0,1.63263359680615
4722.24,1114.5,1.6323019307119242
4725.13,1115.0,1.6319658660368261
4728.04,1115.5,1.6316618807597851
4730.91,1116.0,1.6314233631661674
4733.78,1116.5,1.6312330258915777
4736.71,1117.0,1.6309678168804655
4739.61,1117.5,1.630801137444891
4742.49,1118.0,1.630571938417984
4745.38,1118.5,1.6303055079953055
4748.26,1119.0,1.630073687206883
4751.12,1119.5,1.6297858900870696
4754.0,1120.0,1.6294218453533176
4756.89,1120.5,1.6290855587117234
4759.77,1121.0,1.628847330151948
4762.66,1121.5,1.628564851216237
4765.57,1122.0,1.6282696547118167
4768.48,1122.5,1.6279305616384212
4771.36,1123.0,1.627502526166087
4774.22,1123.5,1.6272653967007817
4777.09,1124.0,1.6269266175011403
4779.98,1124.5,1.6266760684231827
4782.83,1125.0,1.6264555218529293
4785.69,1125.5,1.6260949950814854
4788.55,1126.0,1.6257662664012702
4791.44,1126.5,1.6253640409282297
4794.35,1127.0,1.625068712183996
4797.27,1127.5,1.6248179368413105
4800.18,1128.0,1.6245590342936718
4803.08,1128.5,1.6242389539128712
4806.02,1129.0,1.6239906532177133
4808.96,1129.5,1.6236826391675743
4811.85,1130.0,1.6234893098421725
4814.72,1130.5,1.623342292480949
4817.62,1131.0,1.623184435006209
4820.52,1131.5,1.6229303255800387
4823.4,1132.0,1.6226314830269664
4826.26,1132.5,1.6223407409804134
4829.11,1133.0,1.62208517214394
4831.92,1133.5,1.6217919883248126
4834.72,1134.0,1.6214815080970153
4837.5,1134.5,1.6211672605602592
4840.29,1135.0,1.6208157511990833
4843.09,1135.5,1.6206565430013598
4845.95,1136.0,1.620439174027726
4848.8,1136.5,1.6201521201950475
4851.61,1137.0,1.6200045152618145
4854.43,1137.5,1.6198695450754688
4857.24,1138.0,1.619636350719642
4860.03,1138.5,1.6193017483552745
4862.86,1139.0,1.6189687785792133
4865.73,1139.5,1.6186197102221709
4868.6,1140.0,1.6183434896037907
4871.45,1140.5,1.6181272563491569
4874.28,1141.0,1.617772749364053
4877.11,1141.5,1.6175855016289518
4879.95,1142.0,1.6173912388417326
4882.83,1142.5,1.6170808390817455
4885.65,1143.0,1.6167899402223762
4888.48,1143.5,1.6164826296613872
4891.31,1144.0,1.616154207064453
4894.16,1144.5,1.6158199850865167
4896.97,1145.0,1.615499686012698
4899.81,1145.5,1.615166047607759
4902.68,1146.0,1.6148697903890143
4905.52,1146.5,1.6145704166187205
4908.38,1147.0,1.614306480021223
4911.23,1147.5,1.614047085903593
4914.02,1148.0,1.613649015343597
4916.85,1148.5,1.6134741701234725
4919.7,1149.0,1.6132193973926823
4922.56,1149.5,1.6128795280163388
4925.37,1150.0,1.6125521484449639
4928.2,1150.5,1.6122791818592517
4931.08,1151.0,1.611959982966084
4933.91,1151.5,1.6116705451036812
4936.75,1152.0,1.611408238798343
4939.6,1152.5,1.6111487546507117
4942.45,1153.0,1.6108397782994373
4945.3,1153.5,1.6105211029485391
4948.11,1154.0,1.6101683148994745
4950.94,1154.5,1.6099146490733713
4953.77,1155.0,1.609622756718083
4956.63,1155.5,1.6093017478009364
4959.47,1156.0,1.6089449360669439
4962.28,1156.5,1.6086918747116417
4965.1,1157.0,1.6083956431948685
4967.97,1157.5,1.6081435969479678
4970.87,1158.0,1.6078456779407626
4973.68,1158.5,1.607513992018631
4976.54,1159.0,1.6071981607114285
4979.44,1159.5,1.6069885447099985
4982.35,1160.0,1.6068090292891304
4985.23,1160.5,1.6065139033525677
4988.11,1161.0,1.606068611165401
4990.95,1161.5,1.6056971572773304
4993.82,1162.0,1.605392683732087
4996.68,1162.5,1.6051046964832032
4999.55,1163.0,1.60487164939516
5002.44,1163.5,1.6045795999376766
5005.27,1164.0,1.6041647710116245
5008.06,1164.5,1.6037343479383332
5010.85,1165.0,1.6034541489357435
5013.65,1165.5,1.6031955918683927
5016.47,1166.0,1.6029142160009857
5019.32,1166.5,1.6026034007545658
5022.16,1167.0,1.60228511664632
5025.01,1167.5,1.6020051403428979
5027.85,1168.0,1.6016300455696484
5030.67,1168.5,1.6011978558202165
5033.49,1169.0,1.6008708184483627
5036.32,1169.5,1.6004882100492537
5039.18,1170.0,1.600203553327602
5042.02,1170.5,1.5999005553292247
5044.82,1171.0,1.599584635697222
5047.57,1171.5,1.5992599024144283
5050.36,1172.0,1.5988685923062886
5053.17,1172.5,1.5985612583307536
5055.5,1173.0,1.5982878576
