Repository: MaCFP/matl-db

# README File for CERIB

### Experimental Conditions: STA
A Perkin Elmer PYRIS was used to simultaneously conduct Thermogravimetric Analysis (TGA) and Differential Scanning Calorimetry (DSC) experiments. 

* Heating Rate: 5, 10 or 20 K/min
* Temperature program
  - Initial Temperature: 308 K (35°C)
  - Initial Isotherm: 1200 s (hold at 38 K for 1200 s)  
  - Maximum Temperature: 1173 K (900°C)
  - Final Isotherm: None
  - Type: Nitrogen
  - Flow rate: 100 ml/min
  - Note: Ultra High Purity (UHP) Nitrogen
* Crucible
  - Type: Pt
  - Volume: 60 uL
  - Lid: False
* Instrument
  - Type: Perking Elmer PYRIS

| Test Name | O2 volume % |  Initial Sample Mass (mg) |

File: Wood/Calibration_Data/CERIB/CERIB_TGA_N2_10K_R3.csv (part 2 of 2)
Time (s),Temperature (K),Mass (mg)
3653.76,934.0,1.1482922405563296
3656.75,934.5,1.1479653155759584
3659.71,935.0,1.1475072593732683
3662.69,935.5,1.147151638568518
3665.8,936.0,1.146843504563539
3668.67,936.5,1.1464638320277534
3671.68,937.0,1.146218576964324
3674.8,937.5,1.1459627407476498
3677.92,938.0,1.14566463172326
3680.97,938.5,1.1453636015977655
3683.96,939.0,1.1450434950821924
3687.03,939.5,1.1448247249916894
3690.09,940.0,1.1446329106957922
3693.23,940.5,1.1443251616341164
3696.25,941.0,1.143976017670535
3699.3,941.5,1.143646861299346
3702.31,942.0,1.1434256427623535
3705.39,942.5,1.1431214771294116
3708.39,943.0,1.1427497999599414
3711.47,943.5,1.1424126912238688
3714.44,944.0,1.142159209023905
3717.48,944.5,1.1417642840377358
3720.51,945.0,1.1414900753814345
3723.49,945.5,1.1412614551595812
3726.58,946.0,1.1409893075973392
3729.63,946.5,1.140679443711669
3732.68,947.0,1.140454227310285
3735.66,947.5,1.1400478576215907
3738.66,948.0,1.1397352298142243
3741.72,948.5,1.1394202159027464
3744.69,949.0,1.139154533240367
3747.7,949.5,1.1388172954541234
3750.71,950.0,1.1385874018841369
3753.72,950.5,1.138376972553308
3756.7,951.0,1.1381194191557003
3759.78,951.5,1.137811248913295
3762.84,952.0,1.137602389043682
3765.88,952.5,1.1373934565905492
3768.92,953.0,1.1370899396905476
3771.97,953.5,1.136738613952776
3774.98,954.0,1.1363680643562928
3777.99,954.5,1.1361236525816771
3781.06,955.0,1.1359287776089853
3784.07,955.5,1.135565438778902
3787.09,956.0,1.1352100468200885
3790.14,956.5,1.1350821315091864
3793.14,957.0,1.1347620014878281
3796.16,957.5,1.1343991711544685
3799.17,958.0,1.1341178159887486
3802.2,958.5,1.1339575600205525
3805.28,959.0,1.1337554189828827
3808.31,959.5,1.1334160269178506
3811.3,960.0,1.1331743919069965
3814.31,960.5,1.1328520601115861
3817.38,961.0,1.1325184576669312
3820.43,961.5,1.1323377399716916
3823.43,962.0,1.1321673144916466
3826.43,962.5,1.1319137660556817
3829.5,963.0,1.1317415805779527
3832.5,963.5,1.1315072300102689
3835.52,964.0,1.1312247132889155
3838.49,964.5,1.1310255049225446
3841.52,965.0,1.1308680861974756
3844.48,965.5,1.1305723774645982
3847.49,966.0,1.1303643007971227
3850.53,966.5,1.1300981055687245
3853.62,967.0,1.12977966018257
3856.66,967.5,1.129493882727598
3859.62,968.0,1.129243409424707
3862.64,968.5,1.1292007959457626
3865.58,969.0,1.1289493887157445
3868.53,969.5,1.1286376719305202
3871.6,970.0,1.1283772984560347
3874.58,970.5,1.1281348768266601
3877.58,971.0,1.1278262674227173
3880.61,971.5,1.1275566337002074
3883.71,972.0,1.127348516585235
3886.74,972.5,1.1270081623240678
3889.76,973.0,1.1268096133276848
3892.76,973.5,1.1265439177553398
3895.82,974.0,1.1262919448872066
3898.93,974.5,1.12617831762493
3902.0,975.0,1.1260166297376992
3905.04,975.5,1.1257879642921218
3908.05,976.0,1.1254868986909865
3911.12,976.5,1.1251461887309397
3914.24,977.0,1.1249384454838331
3917.23,977.5,1.124859023813749
3920.28,978.0,1.1246266659235955
3923.32,978.5,1.1243459677847156
3926.33,979.0,1.124041307345428
3929.3,979.5,1.1238064256745761
3932.31,980.0,1.1234735298034417
3935.4,980.5,1.123208684786323
3938.4,981.0,1.1229138552651952
3941.46,981.5,1.1226385775272636
3944.48,982.0,1.122464193716855
3947.52,982.5,1.1223880388367282
3950.51,983.0,1.1222488472136711
3953.56,983.5,1.1220537144212859
3956.6,984.0,1.1217231913816585
3959.61,984.5,1.121490640603824
3962.63,985.0,1.1212514417315533
3965.62,985.5,1.1211133586723299
3968.65,986.0,1.1208836626934113
3971.66,986.5,1.1206703632728603
3974.63,987.0,1.120445184840217
3977.62,987.5,1.1202880810326434
3980.64,988.0,1.120030695710127
3983.66,988.5,1.1198521921794393
3986.61,989.0,1.1197123665217616
3989.56,989.5,1.1195012830118196
3992.48,990.0,1.119352917197238
3995.42,990.5,1.1190888131575671
3998.36,991.0,1.1187077175915399
4001.34,991.5,1.1185453029066184
4004.26,992.0,1.1182846639903148
4007.18,992.5,1.1179926073909476
4010.18,993.0,1.1178105789407617
4013.18,993.5,1.1177541306013206
4016.21,994.0,1.1175316811856884
4019.2,994.5,1.1173222803182048
4022.13,995.0,1.1171284773676866
4025.13,995.5,1.1169076920413348
4028.16,996.0,1.1167847212895792
4031.22,996.5,1.116543268443477
4034.23,997.0,1.1162419711565
4037.26,997.5,1.115991864
4040.33,998.0,1.115819294134369
4043.35,998.5,1.115540208760748
4046.4,999.0,1.115176323360532
4049.46,999.5,1.114887263069596
4052.46,1000.0,1.1146724828995715
4055.5,1000.5,1.1143757274876402
4058.51,1001.0,1.1141367534683544
4061.48,1001.5,1.1139935725287686
4064.46,1002.0,1.1138197519889739
4067.45,1002.5,1.1136280623123327
4070.42,1003.0,1.1134769719116229
4073.42,1003.5,1.1132616368433792
4076.4,1004.0,1.1130644574104724
4079.38,1004.5,1.1129020953146367
4082.39,1005.0,1.112615621215456
4085.43,1005.5,1.1123293581252733
4088.43,1006.0,1.1121030029948007
4091.46,1006.5,1.1118161201871843
4094.56,1007.0,1.1116357359779734
4097.63,1007.5,1.1113845363598809
4100.65,1008.0,1.1111160292600812
4103.65,1008.5,1.1108960733820268
4106.69,1009.0,1.1106560808052819
4109.73,1009.5,1.1105126526923572
4112.78,1010.0,1.1102617423945067
4115.76,1010.5,1.1099127711269619
4118.76,1011.0,1.1096790397165046
4121.8,1011.5,1.109495797576602
4124.82,1012.0,1.1093113912203179
4127.82,1012.5,1.109016199627864
4130.85,1013.0,1.1087578928423076
4133.86,1013.5,1.108586269064854
4136.82,1014.0,1.1084352735627647
4139.78,1014.5,1.1082619032453631
4142.78,1015.0,1.108035719238287
4145.76,1015.5,1.107743594215559
4148.7,1016.0,1.10746468678481
4151.71,1016.5,1.107238628493512
4154.7,1017.0,1.107157342044711
4157.68,1017.5,1.106899929869211
4160.65,1018.0,1.1066905242147898
4163.62,1018.5,1.1065616898944999
4166.58,1019.0,1.1063794513701037
4169.53,1019.5,1.1061214165371147
4172.49,1020.0,1.1058664957925854
4175.54,1020.5,1.1056166796040778
4178.52,1021.0,1.1053769998897527
4181.49,1021.5,1.1051115676670624
4184.44,1022.0,1.1049278907306386
4187.42,1022.5,1.1046848469468546
4190.43,1023.0,1.1044490700181269
4193.38,1023.5,1.1042393614492807
4196.34,1024.0,1.1040790385009709
4199.32,1024.5,1.1040595488
4202.28,1025.0,1.1039449323694976
4205.26,1025.5,1.1036660344851064
4208.24,1026.0,1.1033036254870978
4211.2,1026.5,1.1030265120118812
4214.24,1027.0,1.1027525701984984
4217.25,1027.5,1.1024807339019316
4220.29,1028.0,1.1022619819376147
4223.28,1028.5,1.102009476782341
4226.29,1029.0,1.1018118858460644
4229.29,1029.5,1.1015579617810023
4232.28,1030.0,1.101200839268735
4235.31,1030.5,1.1009455861380528
4238.31,1031.0,1.100771072760476
4241.31,1031.5,1.100512853570642
4244.34,1032.0,1.1002381216513522
4247.31,1032.5,1.1000212221256325
4250.3,1033.0,1.0997788619067463
4253.28,1033.5,1.0996163347064312
4256.23,1034.0,1.0993955174838554
4259.15,1034.5,1.099168708215885
4262.12,1035.0,1.0990275735061357
4265.08,1035.5,1.0987677480882603
4268.0,1036.0,1.0986445370407802
4270.96,1036.5,1.098437125245984
4273.92,1037.0,1.098152713168341
4276.86,1037.5,1.097861040806918
4279.75,1038.0,1.0975969928817464
4282.71,1038.5,1.0973389064029444
4285.69,1039.0,1.0970496184405945
4288.64,1039.5,1.0969680916138722
4291.58,1040.0,1.0968623072757804
4294.55,1040.5,1.096611737614679
4297.51,1041.0,1.0963109396317972
4300.51,1041.5,1.0961662766679776
4303.49,1042.0,1.09603384571183
4306.44,1042.5,1.09576669379284
4309.42,1043.0,1.0955712197781464
4312.39,1043.5,1.095344502403737
4315.34,1044.0,1.0950763942155148
4318.31,1044.5,1.0949434377852028
4321.26,1045.0,1.0947868351343244
4324.17,1045.5,1.094524259408139
4327.13,1046.0,1.0942634502939348
4330.07,1046.5,1.0940846514253246
4333.03,1047.0,1.0939135194446779
4335.99,1047.5,1.0938026013357798
4338.96,1048.0,1.093589089032528
4341.96,1048.5,1.0934082431999999
4344.95,1049.0,1.093251897403667
4347.91,1049.5,1.0930153067009174
4350.85,1050.0,1.092784149149946
4353.83,1050.5,1.0924468235935088
4356.76,1051.0,1.092163119010486
4359.68,1051.5,1.09193985555895
4362.63,1052.0,1.0917797642068516
4365.58,1052.5,1.0917660131751956
4368.55,1053.0,1.0916763185583418
4371.47,1053.5,1.091444084906679
4374.41,1054.0,1.0910336855939413
4377.34,1054.5,1.0908361905893726
4380.29,1055.0,1.0906479542311924
4383.18,1055.5,1.0904356607326529
4386.12,1056.0,1.0901906219889907
4389.06,1056.5,1.0899972110688312
4391.97,1057.0,1.0897172326070512
4394.92,1057.5,1.0896239824036014
4397.88,1058.0,1.0894896286701767
4400.86,1058.5,1.0892193312787595
4403.76,1059.0,1.0889958712326056
4406.69,1059.5,1.0888176156348337
4409.64,1060.0,1.088774587115182
4412.58,1060.5,1.088638047021035
4415.55,1061.0,1.0885256495742244
4418.46,1061.5,1.0883179458139853
4421.4,1062.0,1.0880615824657678
4424.35,1062.5,1.0877762030490095
4427.28,1063.0,1.0875376554848535
4430.15,1063.5,1.0875193652518136
4433.13,1064.0,1.0873735088575287
4436.09,1064.5,1.0871215351834196
4438.98,1065.0,1.0869874704
4441.91,1065.5,1.0868834973307875
4444.86,1066.0,1.086648786957798
4447.84,1066.5,1.0863605580212043
4450.79,1067.0,1.0860666512872186
4453.77,1067.5,1.085832210134753
4456.74,1068.0,1.0856613542588882
4459.71,1068.5,1.0854179555616623
4462.66,1069.0,1.0850978968697589
4465.59,1069.5,1.0848231378649933
4468.6,1070.0,1.0846455034204863
4471.6,1070.5,1.0844226333461762
4474.51,1071.0,1.084294558442429
4477.44,1071.5,1.0841246912299278
4480.38,1072.0,1.0838982779470776
4483.33,1072.5,1.0836751797393511
4486.26,1073.0,1.0834753631635687
4489.2,1073.5,1.0833129881287107
4492.15,1074.0,1.0830708846736248
4495.12,1074.5,1.082842607851753
4498.09,1075.0,1.0826704365296327
4500.97,1075.5,1.0826341618180737
4503.91,1076.0,1.0825088495633586
4506.85,1076.5,1.0822619795256638
4509.77,1077.0,1.0819667480164312
4512.7,1077.5,1.0817472831573876
4515.64,1078.0,1.081510618765909
4518.59,1078.5,1.0813264106235114
4521.59,1079.0,1.0811291741178204
4524.56,1079.5,1.0806849119732085
4527.47,1080.0,1.0804014712357821
4530.37,1080.5,1.0800392479298786
4533.34,1081.0,1.0798007748451384
4536.32,1081.5,1.079659668573761
4539.27,1082.0,1.0795222446710329
4542.26,1082.5,1.0794146437666585
4545.25,1083.0,1.0793235734664604
4548.18,1083.5,1.079183570735989
4551.14,1084.0,1.078946210364308
4554.08,1084.5,1.0787343954669752
4557.01,1085.0,1.0785645261102956
4559.96,1085.5,1.0784426359978545
4562.93,1086.0,1.0781465762897833
4565.85,1086.5,1.077831031250851
4568.74,1087.0,1.077684817619542
4571.66,1087.5,1.0774172989983435
4574.61,1088.0,1.0771517711377099
4577.51,1088.5,1.0770064529415928
4580.37,1089.0,1.076835747688583
4583.27,1089.5,1.0766311881849004
4586.2,1090.0,1.0763714097488915
4589.16,1090.5,1.076156814931078
4592.06,1091.0,1.0759860694816141
4594.96,1091.5,1.07586707216714
4597.89,1092.0,1.0755967930207024
4600.83,1092.5,1.075374070661178
4603.74,1093.0,1.0752895811275012
4606.69,1093.5,1.0750976460394943
4609.63,1094.0,1.074802165567097
4612.52,1094.5,1.0743821226544688
4615.49,1095.0,1.0740741189592233
4618.43,1095.5,1.0738851423403661
4621.35,1096.0,1.0736910440047205
4624.22,1096.5,1.073537662695813
4627.08,1097.0,1.0732973393200744
4629.91,1097.5,1.0732086110049504
4632.89,1098.0,1.0729666221061225
4635.67,1098.5,1.0726759838553703
4638.64,1099.0,1.072453001337271
4641.55,1099.5,1.072195500472706
4644.45,1100.0,1.0720058376640957
4647.36,1100.5,1.071754630386396
4650.24,1101.0,1.0715624961477708
4653.22,1101.5,1.0713185215297465
4656.01,1102.0,1.0711374918534846
4659.04,1102.5,1.0709937194302184
4661.88,1103.0,1.070962012681529
4664.81,1103.5,1.0707874410917981
4667.7,1104.0,1.0705442675467598
4670.53,1104.5,1.070333507959322
4673.45,1105.0,1.0700878968360417
4676.32,1105.5,1.069863876717125
4679.28,1106.0,1.0695244163903046
4682.26,1106.5,1.0693275990204218
4685.04,1107.0,1.0691014208849352
4688.0,1107.5,1.068795400845514
4690.89,1108.0,1.068463702716503
4693.78,1108.5,1.0682406273661231
4696.77,1109.0,1.0681500642476218
4699.63,1109.5,1.0679956700338982
4702.58,1110.0,1.0678267156039742
4705.53,1110.5,1.0675806729897255
4708.35,1111.0,1.0673524613898304
4711.26,1111.5,1.0670385466406251
4714.0,1112.0,1.0667681541030591
4716.86,1112.5,1.0665557752443409
4719.73,1113.0,1.0662972157622361
4722.62,1113.5,1.0660976317085884
4725.5,1114.0,1.0659238097410286
4728.39,1114.5,1.0657015914916559
4731.27,1115.0,1.0655984015136812
4734.13,1115.5,1.0654878092915805
4736.98,1116.0,1.0652330458790191
4739.86,1116.5,1.0649906460063927
4742.74,1117.0,1.0648469758978722
4745.6,1117.5,1.0645933293606447
4748.51,1118.0,1.0642336254653662
4751.4,1118.5,1.0639643446612284
4754.3,1119.0,1.0638357235845413
4757.15,1119.5,1.0635716420310208
4760.03,1120.0,1.0633401607709845
4762.96,1120.5,1.0630614018715596
4765.84,1121.0,1.0628417079175323
4768.69,1121.5,1.06258816925773
4771.6,1122.0,1.062379169493536
4774.51,1122.5,1.0620881541413056
4777.41,1123.0,1.0616912201496773
4780.31,1123.5,1.0614993220809747
4783.21,1124.0,1.061364908537297
4786.14,1124.5,1.0610928440587157
4789.06,1125.0,1.0608776478165138
4791.96,1125.5,1.0606147597967501
4794.9,1126.0,1.0604105761743312
4797.78,1126.5,1.0602670988450293
4800.66,1127.0,1.0599836381156822
4803.57,1127.5,1.0597368165160284
4806.44,1128.0,1.0595360810686143
4809.33,1128.5,1.0592881883068928
4812.26,1129.0,1.0591124080199854
4815.15,1129.5,1.0590071999166162
4818.03,1130.0,1.058729349437894
4820.93,1130.5,1.0585092626262296
4823.85,1131.0,1.0583289845955124
4826.75,1131.5,1.0579841689044727
4829.64,1132.0,1.057720156782892
4832.54,1132.5,1.0575412795043846
4835.46,1133.0,1.0573902585353472
4838.38,1133.5,1.0571962598758635
4841.27,1134.0,1.0569499256737096
4844.13,1134.5,1.0567648482508927
4847.03,1135.0,1.0564719432797582
4849.95,1135.5,1.0561308167845906
4852.77,1136.0,1.0558836154912499
4855.6,1136.5,1.0556073561995927
4858.49,1137.0,1.0553415355652234
4861.39,1137.5,1.055224886802589
4864.23,1138.0,1.0549329405981307
4867.1,1138.5,1.0545903023106975
4870.04,1139.0,1.0543478307320224
4872.95,1139.5,1.0541653937916278
4875.82,1140.0,1.0539473937345794
4878.72,1140.5,1.0537054824257708
4881.61,1141.0,1.0534822828643584
4884.46,1141.5,1.0532202577557441
4887.26,1142.0,1.0531239635835616
4890.05,1142.5,1.0528789837681884
4892.84,1143.0,1.0526151995559052
4895.68,1143.5,1.05242437439029
4898.51,1144.0,1.052146934964198
4901.33,1144.5,1.0518944123351386
4904.13,1145.0,1.051674439099754
4906.97,1145.5,1.0513982908306199
4909.8,1146.0,1.051085172703352
4912.62,1146.5,1.050782556040614
4915.46,1147.0,1.0505230474590093
4918.29,1147.5,1.0502535820802654
4921.1,1148.0,1.0499363752626292
4923.9,1148.5,1.049678699362277
4926.71,1149.0,1.049470572274411
4929.56,1149.5,1.0491092213759998
4932.34,1150.0,1.0489025455698817
4935.17,1150.5,1.0487672398389207
4938.03,1151.0,1.0485408446689235
4940.86,1151.5,1.048346372715024
4943.71,1152.0,1.048178229018405
4946.58,1152.5,1.0478778167614502
4949.43,1153.0,1.0476426958327902
4952.29,1153.5,1.047383366765373
4955.17,1154.0,1.0471613793159877
4958.03,1154.5,1.0469367991313445
4960.84,1155.0,1.0466375000727273
4963.69,1155.5,1.0463519595856419
4966.56,1156.0,1.0460655079443038
4969.42,1156.5,1.0458384923324224
4972.23,1157.0,1.0456196868104604
4975.11,1157.5,1.0454130224218756
4977.98,1158.0,1.0451069014588716
4980.82,1158.5,1.0448153381531895
4983.72,1159.0,1.0445245347546797
4986.63,1159.5,1.0442762111922292
4989.54,1160.0,1.044028577932829
4992.43,1160.5,1.0438832014351715
4995.28,1161.0,1.0437158733677419
4998.16,1161.5,1.0433802837652444
5001.03,1162.0,1.0430882844608955
5003.85,1162.5,1.0427886125952766
5006.65,1163.0,1.042403988128364
5009.44,1163.5,1.0421599363478338
5012.26,1164.0,1.0419728520174893
5015.04,1164.5,1.0416925048425008
5017.8,1165.0,1.041409299159135
5020.61,1165.5,1.0412008377144142
5023.44,1166.0,1.0409884389165203
5026.22,1166.5,1.0406733140937154
5029.03,1167.0,1.040464377439614
5031.87,1167.5,1.0401442994975008
5034.64,1168.0,1.039812380335085
5037.38,1168.5,1.0395260149789936
5040.15,1169.0,1.039265872708674
5042.95,1169.5,1.0390857199439838
5045.73,1170.0,1.0388060914995128
5048.54,1170.5,1.038499580961842
5051.34,1171.0,1.038232963886971
5054.11,1171.5,1.0380040281180833
5056.91,1172.0,1.0377932265748548
5059.73,1172.5,1.0374834829788648
5062.5,1173.0,1.0370710584
