Repository: MaCFP/matl-db

# README File for CERIB

### Experimental Conditions: STA
A Perkin Elmer PYRIS was used to simultaneously conduct Thermogravimetric Analysis (TGA) and Differential Scanning Calorimetry (DSC) experiments. 

* Heating Rate: 5, 10 or 20 K/min
* Temperature program
  - Initial Temperature: 308 K (35°C)
  - Initial Isotherm: 1200 s (hold at 38 K for 1200 s)  
  - Maximum Temperature: 1173 K (900°C)
  - Final Isotherm: None
  - Type: Nitrogen
  - Flow rate: 100 ml/min
  - Note: Ultra High Purity (UHP) Nitrogen
* Crucible
  - Type: Pt
  - Volume: 60 uL
  - Lid: False
* Instrument
  - Type: Perking Elmer PYRIS

| Test Name | O2 volume % |  Initial Sample Mass (mg) |

File: Wood/Calibration_Data/CERIB/CERIB_TGA_N2_20K_R1.csv (part 2 of 2)
Time (s),Temperature (K),Mass (mg)
1836.51,939.0,1.3453627263005243
1838.02,939.5,1.3448005594692858
1839.53,940.0,1.3442563224452322
1841.03,940.5,1.3437112783914562
1842.53,941.0,1.3431794990534214
1844.03,941.5,1.3425959001633256
1845.52,942.0,1.3420139006007625
1847.01,942.5,1.3413080827592738
1848.5,943.0,1.3406617974993915
1849.99,943.5,1.3400318409390155
1851.49,944.0,1.3394911092976622
1852.98,944.5,1.3389908194944171
1854.45,945.0,1.3384800721010024
1855.95,945.5,1.3379357970352461
1857.45,946.0,1.3373343446427284
1858.94,946.5,1.3367736512136457
1860.45,947.0,1.336206693377958
1861.93,947.5,1.33566407184794
1863.4,948.0,1.335157342305096
1864.9,948.5,1.3347011818492271
1866.38,949.0,1.3342015636437878
1867.86,949.5,1.3337794733449686
1869.36,950.0,1.3332773477446662
1870.84,950.5,1.3327538445180562
1872.34,951.0,1.3322162371343416
1873.85,951.5,1.3316898087980618
1875.35,952.0,1.331146298571367
1876.84,952.5,1.3305799070340527
1878.35,953.0,1.3299926706850698
1879.85,953.5,1.3294668868927044
1881.34,954.0,1.3289296948569032
1882.84,954.5,1.328425733842846
1884.33,955.0,1.3279260975582765
1885.83,955.5,1.3274057868119968
1887.31,956.0,1.3269201360232266
1888.8,956.5,1.3264170727000002
1890.27,957.0,1.325977296367455
1891.76,957.5,1.3255037681316946
1893.25,958.0,1.3249904079475108
1894.73,958.5,1.3245112060485398
1896.23,959.0,1.3240295796091814
1897.73,959.5,1.3235538705419194
1899.22,960.0,1.3230677338971093
1900.71,960.5,1.3225853276870425
1902.2,961.0,1.322120747211258
1903.68,961.5,1.321704387681466
1905.16,962.0,1.3212991134313972
1906.65,962.5,1.3208694148581375
1908.13,963.0,1.3204142824345744
1909.63,963.5,1.319945263530863
1911.12,964.0,1.3194557515998326
1912.61,964.5,1.3190025437180726
1914.09,965.0,1.3185066974042494
1915.57,965.5,1.3180624402171894
1917.06,966.0,1.3176227800729245
1918.54,966.5,1.317155434111469
1920.03,967.0,1.3167153007458767
1921.5,967.5,1.3162650936213112
1923.02,968.0,1.3158603017165134
1924.5,968.5,1.3154604044776093
1925.98,969.0,1.3150982245518517
1927.47,969.5,1.3146541656438537
1928.94,970.0,1.3142118725558358
1930.42,970.5,1.313706863972301
1931.9,971.0,1.3132321034784042
1933.4,971.5,1.3127606292452072
1934.91,972.0,1.3123303421449461
1936.42,972.5,1.3119765316719003
1937.93,973.0,1.3116184564320994
1939.42,973.5,1.3112569120012783
1940.93,974.0,1.3108806244586424
1942.45,974.5,1.3105131602781666
1943.94,975.0,1.3101288474758137
1945.44,975.5,1.3097106701591767
1946.95,976.0,1.3092640289268593
1948.46,976.5,1.3087854852139769
1949.97,977.0,1.3083120584854853
1951.47,977.5,1.3078600136144922
1952.97,978.0,1.3074358158100674
1954.48,978.5,1.307077657778314
1955.99,979.0,1.3066571538438743
1957.48,979.5,1.306267313514435
1958.96,980.0,1.3058889058052154
1960.46,980.5,1.30554224762521
1961.95,981.0,1.305197837999247
1963.42,981.5,1.3048701775472875
1964.92,982.0,1.3044369384921715
1966.42,982.5,1.3040119174840032
1967.91,983.0,1.3036395430465613
1969.41,983.5,1.3032709379197334
1970.92,984.0,1.3028855533841042
1972.39,984.5,1.302567202177384
1973.88,985.0,1.3022292324582128
1975.38,985.5,1.3018801052706581
1976.85,986.0,1.3014983253606534
1978.33,986.5,1.3011292325934045
1979.79,987.0,1.300750614813949
1981.26,987.5,1.30035150616377
1982.72,988.0,1.2999451980289445
1984.2,988.5,1.2995351653850713
1985.66,989.0,1.2991627820485667
1987.13,989.5,1.2988074678279478
1988.6,990.0,1.2984947468732142
1990.05,990.5,1.2981582814483763
1991.52,991.0,1.2977413857320772
1992.99,991.5,1.2974033475676534
1994.47,992.0,1.2970596139663906
1995.95,992.5,1.2968155235087813
1997.42,993.0,1.2965319511880085
1998.91,993.5,1.2961898270819134
2000.41,994.0,1.2957646035845567
2001.9,994.5,1.29528835096558
2003.39,995.0,1.2949092701950156
2004.87,995.5,1.2945558425315529
2006.36,996.0,1.2942857664990137
2007.83,996.5,1.293977351322127
2009.32,997.0,1.2936942497401587
2010.81,997.5,1.2933433789688584
2012.3,998.0,1.2930017959662283
2013.8,998.5,1.2925900489041842
2015.29,999.0,1.2921782127063628
2016.76,999.5,1.29184984155158
2018.22,1000.0,1.2915070900641865
2019.67,1000.5,1.29117839944083
2021.14,1001.0,1.2908344387129527
2022.62,1001.5,1.2905087410235898
2024.1,1002.0,1.2902163757438994
2025.55,1002.5,1.2899440433337097
2027.02,1003.0,1.2896326944810612
2028.49,1003.5,1.2892842572748748
2029.95,1004.0,1.288941095793285
2031.42,1004.5,1.288566468487601
2032.88,1005.0,1.2882197327687024
2034.34,1005.5,1.2878828595328735
2035.81,1006.0,1.2875382277835865
2037.28,1006.5,1.2871911451860145
2038.76,1007.0,1.2868603713182003
2040.25,1007.5,1.2865118915678593
2041.74,1008.0,1.286134434930377
2043.21,1008.5,1.2857789346699187
2044.68,1009.0,1.2854531073581685
2046.15,1009.5,1.285214532129492
2047.62,1010.0,1.2849520876605507
2049.1,1010.5,1.284643562283894
2050.58,1011.0,1.284294293260137
2052.07,1011.5,1.2839945226059126
2053.57,1012.0,1.2837040814981726
2055.04,1012.5,1.2833413877291722
2056.51,1013.0,1.2830318195353145
2057.98,1013.5,1.2826835824670666
2059.44,1014.0,1.2824334341239456
2060.91,1014.5,1.2821800756455783
2062.37,1015.0,1.2819114515813013
2063.83,1015.5,1.2816852624661963
2065.28,1016.0,1.2814223807483827
2066.74,1016.5,1.2811181194019767
2068.19,1017.0,1.2807277850579468
2069.65,1017.5,1.280333447999894
2071.1,1018.0,1.279940301087813
2072.54,1018.5,1.2796498798212557
2073.99,1019.0,1.2793885994314245
2075.44,1019.5,1.2791645656844188
2076.9,1020.0,1.278852359135441
2078.38,1020.5,1.2785459119826794
2079.86,1021.0,1.2782764926349226
2081.32,1021.5,1.277963376217506
2082.78,1022.0,1.2776719025031245
2084.25,1022.5,1.2773519643623432
2085.73,1023.0,1.2770246289883749
2087.22,1023.5,1.2766998423031417
2088.71,1024.0,1.2763624117049388
2090.18,1024.5,1.2760901981297597
2091.66,1025.0,1.2757887295548755
2093.14,1025.5,1.2754968853485922
2094.6,1026.0,1.2752538552197832
2096.07,1026.5,1.2749269048265277
2097.52,1027.0,1.2746086291848433
2099.0,1027.5,1.2742985293982232
2100.48,1028.0,1.274010760993614
2101.97,1028.5,1.2738028237424988
2103.45,1029.0,1.2735560402828547
2104.93,1029.5,1.2732710070309614
2106.41,1030.0,1.273026609383698
2107.88,1030.5,1.272823578112172
2109.36,1031.0,1.2726022804022987
2110.84,1031.5,1.27234567893196
2112.32,1032.0,1.2720787600963412
2113.8,1032.5,1.2717912000078453
2115.28,1033.0,1.2714996135062457
2116.74,1033.5,1.2711760045850662
2118.2,1034.0,1.2709206033945117
2119.66,1034.5,1.2706827763447408
2121.12,1035.0,1.2704170940494648
2122.59,1035.5,1.270113623966769
2124.06,1036.0,1.2697496719304928
2125.53,1036.5,1.2694425442981723
2127.02,1037.0,1.2691792425974457
2128.48,1037.5,1.2689750062940026
2129.92,1038.0,1.2687332786337593
2131.37,1038.5,1.2684839813891686
2132.81,1039.0,1.268163228410444
2134.26,1039.5,1.2678643289634466
2135.72,1040.0,1.26752058624876
2137.19,1040.5,1.2672039669377835
2138.65,1041.0,1.2669460403385986
2140.11,1041.5,1.2667018625910753
2141.57,1042.0,1.266388363109915
2143.04,1042.5,1.266143355354794
2144.52,1043.0,1.2658290907001948
2145.99,1043.5,1.2655759073432489
2147.46,1044.0,1.2652396656399767
2148.93,1044.5,1.2649751011851853
2150.39,1045.0,1.264764260427489
2151.86,1045.5,1.2645211650689934
2153.34,1046.0,1.264257859270759
2154.81,1046.5,1.263929007157934
2156.28,1047.0,1.263657019541132
2157.75,1047.5,1.2633956668279698
2159.2,1048.0,1.2631574550519702
2160.66,1048.5,1.2628761506573052
2162.12,1049.0,1.262646847214819
2163.57,1049.5,1.2623642696526114
2165.02,1050.0,1.262087664918792
2166.48,1050.5,1.26175450871809
2167.94,1051.0,1.2614260236853376
2169.4,1051.5,1.2611792635465824
2170.86,1052.0,1.2608917085365603
2172.32,1052.5,1.260622718642272
2173.78,1053.0,1.2603595524012738
2175.24,1053.5,1.2601660214768597
2176.69,1054.0,1.2599277329474483
2178.16,1054.5,1.2596451008700869
2179.62,1055.0,1.2592832628842598
2181.08,1055.5,1.2589614751843916
2182.56,1056.0,1.258662555182149
2184.03,1056.5,1.258397081198196
2185.5,1057.0,1.2580754911242822
2186.96,1057.5,1.2577538293838801
2188.4,1058.0,1.257480640053151
2189.85,1058.5,1.2572688554476283
2191.31,1059.0,1.2569896960165614
2192.77,1059.5,1.2566516057128205
2194.24,1060.0,1.2563731481644849
2195.7,1060.5,1.256122033045718
2197.16,1061.0,1.255932002434947
2198.61,1061.5,1.2556651417959395
2200.1,1062.0,1.255335339816623
2201.55,1062.5,1.2550667607919606
2203.01,1063.0,1.2547725249085864
2204.48,1063.5,1.2545589752949202
2205.94,1064.0,1.2543407309001002
2207.41,1064.5,1.2540883921478487
2208.88,1065.0,1.2537720276717896
2210.35,1065.5,1.25345845630435
2211.83,1066.0,1.2531555666904892
2213.29,1066.5,1.2529228469344627
2214.76,1067.0,1.2527002047975595
2216.23,1067.5,1.2524450510248473
2217.71,1068.0,1.2522132814133768
2219.18,1068.5,1.2519158001233237
2220.66,1069.0,1.2516188149189957
2222.14,1069.5,1.2513781433320545
2223.61,1070.0,1.2511643273348083
2225.09,1070.5,1.2509626475584552
2226.55,1071.0,1.2506844714631629
2228.01,1071.5,1.250432190238383
2229.49,1072.0,1.2501318471481602
2230.97,1072.5,1.249872875277292
2232.43,1073.0,1.2495870761505783
2233.9,1073.5,1.2493179987311513
2235.37,1074.0,1.249113747652779
2236.84,1074.5,1.248829944893702
2238.29,1075.0,1.2485753470764243
2239.75,1075.5,1.2482346185075721
2241.21,1076.0,1.2479526839309751
2242.67,1076.5,1.2476556055268817
2244.14,1077.0,1.2474633575310772
2245.6,1077.5,1.2471896138486027
2247.06,1078.0,1.2469108117256231
2248.52,1078.5,1.2466406442266347
2249.97,1079.0,1.2463657302353035
2251.44,1079.5,1.2461290747195342
2252.91,1080.0,1.2458423803498142
2254.37,1080.5,1.2455351551351874
2255.84,1081.0,1.2452500654097145
2257.29,1081.5,1.245029101061773
2258.74,1082.0,1.2447562695068453
2260.2,1082.5,1.2444918152520574
2261.66,1083.0,1.2441952995222703
2263.11,1083.5,1.2438978002632932
2264.57,1084.0,1.2436437607323945
2266.0,1084.5,1.2433423377908341
2267.45,1085.0,1.2430499079642796
2268.91,1085.5,1.2427306002404448
2270.36,1086.0,1.24245521766768
2271.82,1086.5,1.2421624304253838
2273.27,1087.0,1.2418675506442076
2274.72,1087.5,1.241602660771114
2276.18,1088.0,1.2412678404252224
2277.64,1088.5,1.241007835086863
2279.09,1089.0,1.2407644477029514
2280.53,1089.5,1.2405343938443463
2281.98,1090.0,1.2403443397061513
2283.42,1090.5,1.2400726758981309
2284.87,1091.0,1.2397447936872434
2286.33,1091.5,1.2394513277061225
2287.78,1092.0,1.2391279881538235
2289.24,1092.5,1.238819685025508
2290.7,1093.0,1.2385258559106669
2292.14,1093.5,1.23828272415362
2293.6,1094.0,1.2380500611619418
2295.05,1094.5,1.2377901362754369
2296.5,1095.0,1.2375004189733558
2297.96,1095.5,1.2372319548847674
2299.4,1096.0,1.2369513392103477
2300.85,1096.5,1.2366992388807745
2302.31,1097.0,1.2363856108612743
2303.76,1097.5,1.2360845080104748
2305.21,1098.0,1.2357848392081834
2306.67,1098.5,1.2354779361233756
2308.11,1099.0,1.2351704524078864
2309.57,1099.5,1.2348434588409345
2311.02,1100.0,1.234525134405922
2312.46,1100.5,1.234233259619802
2313.91,1101.0,1.2339540463728382
2315.37,1101.5,1.233673138650801
2316.82,1102.0,1.2334138783916808
2318.27,1102.5,1.2331805327383005
2319.72,1103.0,1.232907468592373
2321.18,1103.5,1.2326121110222623
2322.64,1104.0,1.232322402847522
2324.11,1104.5,1.2320242728025943
2325.56,1105.0,1.231779505912902
2327.02,1105.5,1.231418545012184
2328.47,1106.0,1.231094282426336
2329.92,1106.5,1.2306938963508238
2331.37,1107.0,1.230366931425333
2332.83,1107.5,1.2300728064237523
2334.28,1108.0,1.2298517716177593
2335.75,1108.5,1.2295476511201782
2337.21,1109.0,1.229252291546725
2338.66,1109.5,1.2288900789626576
2340.12,1110.0,1.2285306557126183
2341.59,1110.5,1.2281956889665977
2343.03,1111.0,1.2278694606603764
2344.49,1111.5,1.2275950702663367
2345.92,1112.0,1.2273241624643965
2347.37,1112.5,1.227050345194504
2348.83,1113.0,1.2267517228462055
2350.27,1113.5,1.2264567852273003
2351.72,1114.0,1.2261757176704262
2353.16,1114.5,1.2259269155404675
2354.6,1115.0,1.2256629147868792
2356.05,1115.5,1.2253468922697681
2357.51,1116.0,1.2250086792380737
2358.94,1116.5,1.2246869670800729
2360.37,1117.0,1.2243674685506303
2361.8,1117.5,1.2240510754346539
2363.22,1118.0,1.2237260877720972
2364.66,1118.5,1.2233986594734398
2366.07,1119.0,1.2230839362421124
2367.49,1119.5,1.2227555493020468
2368.92,1120.0,1.2223786100358756
2370.35,1120.5,1.222047023268136
2371.8,1121.0,1.2217531963594455
2373.25,1121.5,1.2214677676135823
2374.69,1122.0,1.2211616570657486
2376.15,1122.5,1.2208342420984748
2377.6,1123.0,1.220443716524028
2379.03,1123.5,1.2200241073332092
2380.47,1124.0,1.2196536827568938
2381.92,1124.5,1.2193221072789668
2383.36,1125.0,1.219424445377193
2384.8,1125.5,1.2191647916237047
2386.23,1126.0,1.218881991668451
2387.63,1126.5,1.2185881417486082
2389.08,1127.0,1.2182822953502772
2390.42,1127.5,1.2179801881511798
2391.95,1128.0,1.2176701021283787
2393.41,1128.5,1.2172848263326868
2394.73,1129.0,1.2169011093322792
2396.22,1129.5,1.2165104448655175
2397.59,1130.0,1.2161721638501788
2399.1,1130.5,1.2158479004740044
2400.52,1131.0,1.215623357381548
2401.95,1131.5,1.2153094556371513
2403.32,1132.0,1.2149531346224316
2404.78,1132.5,1.2145412593515454
2406.23,1133.0,1.2141936745645945
2407.6,1133.5,1.2139191301191394
2409.04,1134.0,1.2136990173862376
2410.55,1134.5,1.213415555600642
2411.98,1135.0,1.2131331622473966
2413.39,1135.5,1.2128206924615845
2414.82,1136.0,1.2124508242597678
2416.25,1136.5,1.2120928481225688
2417.72,1137.0,1.2117017170510962
2419.13,1137.5,1.2112971557526846
2420.66,1138.0,1.210935908037143
2422.1,1138.5,1.2105790019808298
2423.53,1139.0,1.2103099051296913
2424.97,1139.5,1.2100068832025146
2426.31,1140.0,1.2097430911546807
2427.84,1140.5,1.2094256615434507
2429.21,1141.0,1.209113698624549
2430.61,1141.5,1.2087624402429844
2432.1,1142.0,1.2084772404778845
2433.43,1142.5,1.2081709874903301
2434.93,1143.0,1.2078510375974976
2436.3,1143.5,1.2075169533267176
2437.71,1144.0,1.2071221622788455
2439.07,1144.5,1.2067952280474368
2440.57,1145.0,1.2064853144553556
2441.99,1145.5,1.2061806223362255
2443.42,1146.0,1.2058245474336184
2444.87,1146.5,1.2054761257826332
2446.25,1147.0,1.205114286681857
2447.62,1147.5,1.204785469201807
2449.15,1148.0,1.2044202473004837
2450.56,1148.5,1.2040388243362146
2451.98,1149.0,1.2036665289169404
2453.3,1149.5,1.203294495720113
2454.83,1150.0,1.2029339199768243
2456.24,1150.5,1.202620165983965
2457.66,1151.0,1.2022683980987638
2458.98,1151.5,1.2019066861728054
2460.42,1152.0,1.2015311851682373
2461.95,1152.5,1.2011472632622564
2463.31,1153.0,1.2007659754302782
2464.75,1153.5,1.200369920282378
2466.17,1154.0,1.2000205554371104
2467.56,1154.5,1.1996059439425948
2468.99,1155.0,1.199227749662304
2470.42,1155.5,1.1989059503030368
2471.94,1156.0,1.1985325976232137
2473.31,1156.5,1.1983136606396227
2474.71,1157.0,1.1979625625120136
2476.16,1157.5,1.1975998503613456
2477.58,1158.0,1.1972242727602798
2478.98,1158.5,1.1968824962440545
2480.36,1159.0,1.1965688159376249
2481.7,1159.5,1.1962653922372337
2483.17,1160.0,1.1959170368722314
2484.51,1160.5,1.1955378830104217
2485.93,1161.0,1.195110621598638
2487.34,1161.5,1.1947861339807422
2488.75,1162.0,1.194453439682298
2490.15,1162.5,1.19413355605693
2491.54,1163.0,1.1937985734842371
2492.94,1163.5,1.1934266292499134
2494.34,1164.0,1.19307792166292
2495.74,1164.5,1.192730329944186
2497.15,1165.0,1.1923748438328248
2498.55,1165.5,1.1920317506611111
2499.96,1166.0,1.1917043059729762
2501.36,1166.5,1.191339147988652
2502.77,1167.0,1.1909847652649708
2504.19,1167.5,1.1906524661912383
2505.6,1168.0,1.190316711822806
2507.0,1168.5,1.1899959232125958
2508.39,1169.0,1.1897394110021697
2509.78,1169.5,1.189413807795705
2511.18,1170.0,1.1890618330838587
2512.56,1170.5,1.1886724469644154
2513.95,1171.0,1.1882176942369376
2515.34,1171.5,1.1878473000024736
2516.72,1172.0,1.1874637688168348
2518.12,1172.5,1.187149827243024
2519.5,1173.0,1.1867571968
