Repository: MaCFP/matl-db

# README File for CERIB

### Experimental Conditions: STA
A Perkin Elmer PYRIS was used to simultaneously conduct Thermogravimetric Analysis (TGA) and Differential Scanning Calorimetry (DSC) experiments. 

* Heating Rate: 5, 10 or 20 K/min
* Temperature program
  - Initial Temperature: 308 K (35°C)
  - Initial Isotherm: 1200 s (hold at 38 K for 1200 s)  
  - Maximum Temperature: 1173 K (900°C)
  - Final Isotherm: None
  - Type: Nitrogen
  - Flow rate: 100 ml/min
  - Note: Ultra High Purity (UHP) Nitrogen
* Crucible
  - Type: Pt
  - Volume: 60 uL
  - Lid: False
* Instrument
  - Type: Perking Elmer PYRIS

| Test Name | O2 volume % |  Initial Sample Mass (mg) |

File: Wood/Calibration_Data/CERIB/CERIB_TGA_N2_20K_R2.csv (part 2 of 2)
Time (s),Temperature (K),Mass (mg)
1839.0,939.0,1.424909504965482
1840.5,939.5,1.4245559619002548
1842.0,940.0,1.4240989795466816
1843.49,940.5,1.4236705540031096
1844.99,941.0,1.4232167299373102
1846.47,941.5,1.422800513561965
1847.98,942.0,1.4224748248540073
1849.46,942.5,1.4220794150542813
1850.95,943.0,1.4216598097176103
1852.44,943.5,1.421361796891958
1853.93,944.0,1.4210175949578718
1855.42,944.5,1.4207974796300695
1856.9,945.0,1.4204024729049167
1858.38,945.5,1.4199700399459245
1859.86,946.0,1.4195077833226173
1861.34,946.5,1.4191262906449384
1862.81,947.0,1.4187942831995497
1864.3,947.5,1.4183612309341427
1865.78,948.0,1.417979478696622
1867.28,948.5,1.4175327564401428
1868.76,949.0,1.417204579054243
1870.26,949.5,1.416863021565757
1871.74,950.0,1.4165655510460127
1873.21,950.5,1.4162920264703658
1874.71,951.0,1.4158721457861683
1876.21,951.5,1.4155649791588505
1877.71,952.0,1.4151429246004326
1879.21,952.5,1.4148828529198871
1880.71,953.0,1.4145242018971291
1882.19,953.5,1.4141509343911323
1883.67,954.0,1.4137399479337958
1885.17,954.5,1.4133018313904993
1886.66,955.0,1.412924247980146
1888.17,955.5,1.412606472592781
1889.66,956.0,1.4123567123203435
1891.14,956.5,1.4121224806773043
1892.63,957.0,1.4118096838656284
1894.12,957.5,1.4114538679297501
1895.61,958.0,1.4110730866784817
1897.12,958.5,1.4106898184759424
1898.61,959.0,1.410350285129764
1900.1,959.5,1.4100576763487205
1901.59,960.0,1.409714431065792
1903.1,960.5,1.409386278689361
1904.59,961.0,1.40899577196074
1906.09,961.5,1.40857975105536
1907.59,962.0,1.4082835386301948
1909.08,962.5,1.4080694511470149
1910.56,963.0,1.407927084930357
1912.05,963.5,1.4077033429033816
1913.52,964.0,1.407436711886742
1915.01,964.5,1.4070829031857714
1916.51,965.0,1.4067558840708
1917.98,965.5,1.4063771814395085
1919.47,966.0,1.4060200556768903
1920.95,966.5,1.4057062696362497
1922.44,967.0,1.4054161207229479
1923.93,967.5,1.405056208571532
1925.44,968.0,1.4046944250127669
1926.94,968.5,1.4043272708256813
1928.45,969.0,1.4040557538534324
1929.94,969.5,1.4037566508396495
1931.42,970.0,1.4034251183737922
1932.89,970.5,1.4032013230092175
1934.37,971.0,1.4029538170900562
1935.85,971.5,1.4027357058821677
1937.33,972.0,1.4024569706264265
1938.85,972.5,1.4021166652719486
1940.35,973.0,1.4017807073318773
1941.85,973.5,1.4015080100116366
1943.34,974.0,1.4012225581657145
1944.83,974.5,1.4009410553758261
1946.34,975.0,1.4005938855171873
1947.84,975.5,1.4002610864772578
1949.34,976.0,1.3999388552735903
1950.82,976.5,1.3996392127134747
1952.31,977.0,1.3994565213106438
1953.8,977.5,1.3992471123483994
1955.29,978.0,1.3990371751906137
1956.79,978.5,1.3987464882561234
1958.28,979.0,1.3984603731025649
1959.75,979.5,1.3981788114
1961.23,980.0,1.3978988253819145
1962.71,980.5,1.3976608083561433
1964.19,981.0,1.3974504106550973
1965.68,981.5,1.3972249538595687
1967.16,982.0,1.3969172530469884
1968.64,982.5,1.3965500407761535
1970.13,983.0,1.3962808107509201
1971.6,983.5,1.3960251125699061
1973.08,984.0,1.395844366089516
1974.55,984.5,1.3955443634546723
1976.02,985.0,1.3953173666895662
1977.48,985.5,1.3949979502233965
1978.95,986.0,1.394676456246053
1980.42,986.5,1.3944332229759115
1981.89,987.0,1.3941896525779436
1983.37,987.5,1.3939743650758363
1984.85,988.0,1.3937538796054452
1986.32,988.5,1.393501892299169
1987.81,989.0,1.393284540653055
1989.28,989.5,1.39308476325776
1990.74,990.0,1.3928699228102377
1992.15,990.5,1.3925996275776529
1993.68,991.0,1.3922948449352768
1995.05,991.5,1.392009412854513
1996.51,992.0,1.3917303043249454
1997.99,992.5,1.3914236917022114
1999.56,993.0,1.3911395052630795
2001.03,993.5,1.3908620140973955
2002.5,994.0,1.3906637282496321
2003.91,994.5,1.3904441238992522
2005.49,995.0,1.3901355955759704
2006.89,995.5,1.389919068710025
2008.38,996.0,1.3896671257946245
2009.94,996.5,1.3894547061442353
2011.42,997.0,1.3892407713243966
2012.8,997.5,1.3889781354737183
2014.3,998.0,1.388755788845591
2015.78,998.5,1.3885407240039322
2017.38,999.0,1.38829516989437
2018.82,999.5,1.388089129325091
2020.29,1000.0,1.3877661672532082
2021.7,1000.5,1.3875267955767385
2023.28,1001.0,1.387211631029805
2024.71,1001.5,1.3869514620623682
2026.21,1002.0,1.3867519945630276
2027.65,1002.5,1.3865433870450332
2029.15,1003.0,1.3863613283752745
2030.6,1003.5,1.3861178756086248
2031.99,1004.0,1.3859307346746492
2033.53,1004.5,1.3856982295901334
2034.99,1005.0,1.385506340989507
2036.38,1005.5,1.3852514520946293
2037.9,1006.0,1.3849529342992504
2039.38,1006.5,1.3846443256482401
2040.87,1007.0,1.3842743396993387
2042.31,1007.5,1.383984489210893
2043.83,1008.0,1.3837880968482852
2045.32,1008.5,1.3835706145339493
2046.7,1009.0,1.3833649665411365
2048.28,1009.5,1.383081643533625
2049.71,1010.0,1.3828395484325364
2051.18,1010.5,1.382592398277659
2052.6,1011.0,1.3823685865955146
2054.16,1011.5,1.3821475186892542
2055.64,1012.0,1.3818944785790594
2057.11,1012.5,1.3816205464188758
2058.59,1013.0,1.3813742421029613
2059.97,1013.5,1.381064434284247
2061.44,1014.0,1.3808008674002334
2063.0,1014.5,1.3804921593657449
2064.39,1015.0,1.3802738818187452
2065.87,1015.5,1.3800128340622388
2067.34,1016.0,1.3797333055037364
2068.86,1016.5,1.37938887322357
2070.25,1017.0,1.3791130334210662
2071.68,1017.5,1.3788185792489447
2073.2,1018.0,1.378591780077368
2074.56,1018.5,1.3782608092142932
2076.12,1019.0,1.3779597741339586
2077.47,1019.5,1.3776916676064648
2079.02,1020.0,1.3774279511660705
2080.41,1020.5,1.3772104589944911
2081.97,1021.0,1.3769559082234661
2083.42,1021.5,1.3767721665799553
2084.84,1022.0,1.3765348739406724
2086.32,1022.5,1.3763010038645473
2087.76,1023.0,1.376095879039595
2089.24,1023.5,1.3758476462153957
2090.7,1024.0,1.375680736022125
2092.18,1024.5,1.3754510636746269
2093.65,1025.0,1.375235664480818
2095.12,1025.5,1.3750292759968443
2096.6,1026.0,1.3747533766510123
2098.08,1026.5,1.3745048141619012
2099.58,1027.0,1.374296985344675
2101.07,1027.5,1.3741039304016933
2102.55,1028.0,1.3738702343064906
2104.04,1028.5,1.3736582341897003
2105.56,1029.0,1.3733937365452633
2107.03,1029.5,1.3732177565140906
2108.51,1030.0,1.3729477303479922
2109.99,1030.5,1.3726849835211052
2111.48,1031.0,1.3723681394842009
2112.96,1031.5,1.3720973891726629
2114.45,1032.0,1.3718417479707583
2115.94,1032.5,1.3715419442452983
2117.42,1033.0,1.371370242176198
2118.91,1033.5,1.3711189314110257
2120.38,1034.0,1.3709322732202154
2121.84,1034.5,1.3706902723486742
2123.31,1035.0,1.3704488505482084
2124.76,1035.5,1.3702108167862561
2126.21,1036.0,1.369943436486692
2127.67,1036.5,1.3696965176180844
2129.13,1037.0,1.3694213132348971
2130.58,1037.5,1.3692523145815816
2132.04,1038.0,1.368997093864199
2133.51,1038.5,1.3687758762206113
2134.99,1039.0,1.3685336285317715
2136.48,1039.5,1.36826256069642
2137.94,1040.0,1.3680521330969118
2139.41,1040.5,1.3678602333715988
2140.89,1041.0,1.3676196244784629
2142.37,1041.5,1.367412745505328
2143.83,1042.0,1.3672509563113615
2145.32,1042.5,1.367028472161334
2146.79,1043.0,1.366735064489028
2148.28,1043.5,1.3664840074311755
2149.76,1044.0,1.3661726178459142
2151.23,1044.5,1.3659723378728044
2152.71,1045.0,1.3657926132739826
2154.19,1045.5,1.3656366891481584
2155.66,1046.0,1.3654229598630576
2157.14,1046.5,1.3652709083619405
2158.63,1047.0,1.3650610590408936
2160.1,1047.5,1.364866842250739
2161.58,1048.0,1.3646394514196896
2163.07,1048.5,1.3643676698977132
2164.53,1049.0,1.3641241468697427
2166.0,1049.5,1.363869865987364
2167.47,1050.0,1.3636446205457462
2168.95,1050.5,1.3633438577222825
2170.42,1051.0,1.3631052435809266
2171.91,1051.5,1.3629109655129101
2173.38,1052.0,1.3627565421664514
2174.87,1052.5,1.3625124247566902
2176.36,1053.0,1.3622323614650478
2177.83,1053.5,1.3619836705228574
2179.31,1054.0,1.3617318793482949
2180.8,1054.5,1.36149009530967
2182.27,1055.0,1.361267840584207
2183.75,1055.5,1.3610725742541485
2185.22,1056.0,1.3608979336059281
2186.69,1056.5,1.3607242407192985
2188.16,1057.0,1.36050408102722
2189.63,1057.5,1.3602701386607021
2191.09,1058.0,1.3600686185399509
2192.56,1058.5,1.3597943108925372
2194.03,1059.0,1.3595608124051146
2195.5,1059.5,1.359353995377939
2196.96,1060.0,1.3591081816648785
2198.42,1060.5,1.3588389396963303
2199.88,1061.0,1.3586299289889772
2201.33,1061.5,1.3584472855634795
2202.79,1062.0,1.3583445275903667
2204.24,1062.5,1.3581401526658394
2205.71,1063.0,1.3579049432076296
2207.18,1063.5,1.357712159288544
2208.64,1064.0,1.3575184490550445
2210.1,1064.5,1.3573454801063212
2211.56,1065.0,1.357155664281364
2213.01,1065.5,1.35694935252664
2214.47,1066.0,1.3567665219475997
2215.92,1066.5,1.3565575395822336
2217.37,1067.0,1.3563119307166764
2218.84,1067.5,1.3560527644426545
2220.31,1068.0,1.3558345007146375
2221.78,1068.5,1.355602534935239
2223.24,1069.0,1.3554275028323088
2224.7,1069.5,1.3551896512111896
2226.17,1070.0,1.3549646594082245
2227.64,1070.5,1.3547445227494677
2229.11,1071.0,1.3545560952387095
2230.57,1071.5,1.3543438685101912
2232.05,1072.0,1.354150199286257
2233.53,1072.5,1.353939895516773
2234.99,1073.0,1.3537018141905577
2236.46,1073.5,1.353498959349707
2237.92,1074.0,1.3533380290539632
2239.38,1074.5,1.3531668263356582
2240.85,1075.0,1.3529913680066614
2242.3,1075.5,1.3527586382087062
2243.76,1076.0,1.3525404362083062
2245.22,1076.5,1.3523071810526315
2246.67,1077.0,1.3521126537797512
2248.12,1077.5,1.351968791319272
2249.57,1078.0,1.351822306043759
2251.01,1078.5,1.3516504146514356
2252.46,1079.0,1.3515209338260867
2253.92,1079.5,1.351327546778873
2255.37,1080.0,1.3511175569188625
2256.82,1080.5,1.3509343316141618
2258.26,1081.0,1.3506967839157564
2259.7,1081.5,1.3504823836176159
2261.14,1082.0,1.3502698978885084
2262.59,1082.5,1.3500147379354472
2264.05,1083.0,1.3498705214935944
2265.52,1083.5,1.3497323600715259
2266.97,1084.0,1.3495610904589466
2268.42,1084.5,1.3493392558770159
2269.88,1085.0,1.349064453000556
2271.34,1085.5,1.348807474475
2272.8,1086.0,1.3485429672543525
2274.27,1086.5,1.348325943066528
2275.73,1087.0,1.3480956614982438
2277.18,1087.5,1.3478375908391147
2278.64,1088.0,1.3476659222717071
2280.08,1088.5,1.3474276307177095
2281.52,1089.0,1.3472793792923639
2282.97,1089.5,1.3470113071589294
2284.42,1090.0,1.3467790224342122
2285.88,1090.5,1.3465993295759278
2287.34,1091.0,1.346454317297646
2288.79,1091.5,1.34634903835775
2290.24,1092.0,1.3461079169600532
2291.7,1092.5,1.3458681878591718
2293.15,1093.0,1.3456260696780178
2294.6,1093.5,1.3453357134163837
2296.07,1094.0,1.3451690951944388
2297.54,1094.5,1.3449671179149558
2299.0,1095.0,1.3448153335323971
2300.46,1095.5,1.3445705349833275
2301.92,1096.0,1.3442581849372675
2303.37,1096.5,1.3439736318006776
2304.83,1097.0,1.3437679053746348
2306.27,1097.5,1.3436427153314456
2307.7,1098.0,1.343453346088647
2309.15,1098.5,1.3432634026174182
2310.57,1099.0,1.342975219107813
2312.02,1099.5,1.3426866166069575
2313.45,1100.0,1.3424561089868559
2314.89,1100.5,1.3422186100684559
2316.34,1101.0,1.3420184665794332
2317.77,1101.5,1.3417640570295999
2319.22,1102.0,1.3415443020132072
2320.65,1102.5,1.3413453421746706
2322.1,1103.0,1.3411404323877125
2323.52,1103.5,1.3410137096762604
2324.97,1104.0,1.3408802929452495
2326.41,1104.5,1.3407021071261411
2327.85,1105.0,1.3404835931961272
2329.31,1105.5,1.3402629715146306
2330.74,1106.0,1.3400605619013126
2332.19,1106.5,1.3398988077837588
2333.64,1107.0,1.3397398745960596
2335.09,1107.5,1.3395352969346483
2336.54,1108.0,1.3392981176635288
2337.98,1108.5,1.33899329384484
2339.41,1109.0,1.3387727100652134
2340.85,1109.5,1.3385077072754519
2342.29,1110.0,1.3383013625020086
2343.73,1110.5,1.3380871340648213
2345.17,1111.0,1.3379200717175947
2346.62,1111.5,1.3377712351303068
2348.06,1112.0,1.3376363281420085
2349.52,1112.5,1.3374609575723029
2350.96,1113.0,1.3372391791192397
2352.41,1113.5,1.3370380430487672
2353.87,1114.0,1.3368231464391311
2355.3,1114.5,1.3366038150414585
2356.74,1115.0,1.3363871231835753
2358.17,1115.5,1.336142277748068
2359.6,1116.0,1.3359282493001663
2361.03,1116.5,1.3357701860003395
2362.46,1117.0,1.3355975439650107
2363.88,1117.5,1.3354291176706043
2365.31,1118.0,1.3351897024916832
2366.74,1118.5,1.334998878710531
2368.16,1119.0,1.3348605282889747
2369.59,1119.5,1.334714321052158
2371.02,1120.0,1.3345822444379698
2372.46,1120.5,1.334412658475818
2373.92,1121.0,1.3341894647031802
2375.35,1121.5,1.3339733494396335
2376.8,1122.0,1.3337185721433948
2378.25,1122.5,1.3334306556042848
2379.69,1123.0,1.3332035449901058
2381.14,1123.5,1.3329434543165903
2382.59,1124.0,1.33278143578928
2384.03,1124.5,1.3325595989173677
2385.47,1125.0,1.3323886795309516
2386.91,1125.5,1.33216627805973
2388.34,1126.0,1.331937861233871
2389.78,1126.5,1.3317142842407197
2391.22,1127.0,1.3315136095692244
2392.65,1127.5,1.331381586423445
2394.09,1128.0,1.331213660745949
2395.51,1128.5,1.3310184088667207
2396.95,1129.0,1.3307594416845425
2398.4,1129.5,1.3305372041831658
2399.85,1130.0,1.3303337017981969
2401.29,1130.5,1.3301689046292708
2402.72,1131.0,1.3299644263873285
2404.16,1131.5,1.3297033119905814
2405.59,1132.0,1.3294582204019931
2407.02,1132.5,1.3291775018995466
2408.45,1133.0,1.3289637883634493
2409.88,1133.5,1.3287510325940277
2411.31,1134.0,1.3285158477890848
2412.72,1134.5,1.3283407742933881
2414.15,1135.0,1.3280725719132433
2415.58,1135.5,1.3278347796770809
2417.01,1136.0,1.327644095228296
2418.44,1136.5,1.3274459022211824
2419.86,1137.0,1.3272494461333024
2421.29,1137.5,1.3269780533248292
2422.71,1138.0,1.3267380991710342
2424.12,1138.5,1.3265205539146467
2425.54,1139.0,1.3262934933977228
2426.97,1139.5,1.3261101947463427
2428.4,1140.0,1.3258761473174456
2429.82,1140.5,1.3257048175783972
2431.24,1141.0,1.3255472057783575
2432.66,1141.5,1.3253974013993461
2434.09,1142.0,1.3252778961521314
2435.5,1142.5,1.325109057827291
2436.91,1143.0,1.324926218361801
2438.31,1143.5,1.3247281525580357
2439.72,1144.0,1.3245147858825717
2441.13,1144.5,1.3242830924044597
2442.54,1145.0,1.323998516975098
2443.95,1145.5,1.3237313214595345
2445.36,1146.0,1.3234910802543811
2446.76,1146.5,1.3233073609820076
2448.16,1147.0,1.3231529586261337
2449.56,1147.5,1.3229250360848082
2450.97,1148.0,1.32268034151413
2452.37,1148.5,1.3224284647006277
2453.78,1149.0,1.322168100485545
2455.18,1149.5,1.3219332513759803
2456.58,1150.0,1.321679794571262
2457.98,1150.5,1.3214746399977397
2459.37,1151.0,1.3213147019841522
2460.77,1151.5,1.3211358377173101
2462.17,1152.0,1.3209600197102664
2463.57,1152.5,1.3207830695183145
2464.98,1153.0,1.3205929079324819
2466.38,1153.5,1.320392229290598
2467.79,1154.0,1.3202371863359124
2469.22,1154.5,1.3200599296495912
2470.64,1155.0,1.3199170113813141
2472.06,1155.5,1.3197302279657492
2473.48,1156.0,1.3195564461729525
2474.88,1156.5,1.319324749231087
2476.29,1157.0,1.319085556413517
2477.69,1157.5,1.3188236635597943
2479.09,1158.0,1.3185276469743312
2480.49,1158.5,1.3182949797518708
2481.89,1159.0,1.3180528014678448
2483.31,1159.5,1.3178207030501594
2484.71,1160.0,1.317648354518478
2486.11,1160.5,1.3174468090531029
2487.52,1161.0,1.3172347764599082
2488.91,1161.5,1.3170638457141128
2490.32,1162.0,1.316867862824595
2491.73,1162.5,1.3166655692100202
2493.14,1163.0,1.316418436413102
2494.55,1163.5,1.3161522970220674
2495.96,1164.0,1.3159055905389698
2497.35,1164.5,1.3156797911359046
2498.73,1165.0,1.3154319226359492
2500.13,1165.5,1.315205615823142
2501.52,1166.0,1.3149184166112684
2502.93,1166.5,1.3146730507184654
2504.34,1167.0,1.3144621745193472
2505.74,1167.5,1.3141731335211508
2507.14,1168.0,1.3139246840391683
2508.52,1168.5,1.3136545567271145
2509.91,1169.0,1.313370430802424
2511.31,1169.5,1.313092326866861
2512.71,1170.0,1.3128274645072122
2514.11,1170.5,1.3125578992639193
2515.48,1171.0,1.312313734279625
2516.85,1171.5,1.3120302281741818
2518.25,1172.0,1.3118288645631109
2519.64,1172.5,1.3116522705989482
2521.0,1173.0,1.3115130516
