Repository: MaCFP/matl-db

# README File for CERIB

### Experimental Conditions: STA
A Perkin Elmer PYRIS was used to simultaneously conduct Thermogravimetric Analysis (TGA) and Differential Scanning Calorimetry (DSC) experiments. 

* Heating Rate: 5, 10 or 20 K/min
* Temperature program
  - Initial Temperature: 308 K (35°C)
  - Initial Isotherm: 1200 s (hold at 38 K for 1200 s)  
  - Maximum Temperature: 1173 K (900°C)
  - Final Isotherm: None
  - Type: Nitrogen
  - Flow rate: 100 ml/min
  - Note: Ultra High Purity (UHP) Nitrogen
* Crucible
  - Type: Pt
  - Volume: 60 uL
  - Lid: False
* Instrument
  - Type: Perking Elmer PYRIS

| Test Name | O2 volume % |  Initial Sample Mass (mg) |

File: Wood/Calibration_Data/CERIB/CERIB_TGA_N2_20K_R3.csv (part 2 of 2)
Time (s),Temperature (K),Mass (mg)
1841.68,939.5,1.2739976071963404
1843.18,940.0,1.2736011052046934
1844.67,940.5,1.2732169526047472
1846.16,941.0,1.272843888729881
1847.66,941.5,1.2724380255670926
1849.15,942.0,1.2720478661358177
1850.65,942.5,1.2717521451748042
1852.16,943.0,1.2713688012541657
1853.65,943.5,1.271026238967245
1855.16,944.0,1.2706735108112637
1856.64,944.5,1.2702958139881715
1858.12,945.0,1.2699830478076282
1859.61,945.5,1.2696621537283839
1861.1,946.0,1.2692736856271407
1862.58,946.5,1.2689547542531647
1864.08,947.0,1.2685963393479358
1865.57,947.5,1.2683087958025623
1867.06,948.0,1.2679990400711754
1868.55,948.5,1.2676445733926973
1870.04,949.0,1.2673630020378654
1871.52,949.5,1.2670338988285845
1873.0,950.0,1.2667214528499224
1874.51,950.5,1.2663150747099616
1875.99,951.0,1.2660020288983223
1877.49,951.5,1.2657595929406598
1879.0,952.0,1.2654416178097427
1880.5,952.5,1.265068668032513
1881.99,953.0,1.2646634481890202
1883.5,953.5,1.2643208588910206
1884.98,954.0,1.264068465072535
1886.49,954.5,1.2637148853075295
1888.01,955.0,1.2634352120681267
1889.5,955.5,1.2631133045
1890.99,956.0,1.2628090076295246
1892.48,956.5,1.2625695266908012
1893.97,957.0,1.2622975700313193
1895.47,957.5,1.2620145629237007
1896.97,958.0,1.2617472304705613
1898.47,958.5,1.2614022372464901
1899.98,959.0,1.2610730246336634
1901.5,959.5,1.2607919660206997
1903.01,960.0,1.2604504570211206
1904.52,960.5,1.260197896576645
1906.03,961.0,1.2598637061856157
1907.52,961.5,1.2595204062486238
1909.0,962.0,1.2592208258968387
1910.5,962.5,1.2588733589734296
1912.01,963.0,1.2585825588635393
1913.51,963.5,1.2583163427119624
1915.01,964.0,1.258044894827959
1916.5,964.5,1.257778899583385
1917.98,965.0,1.2574997734262998
1919.47,965.5,1.2571967881324817
1920.97,966.0,1.2568529518390008
1922.46,966.5,1.2565726019565668
1923.95,967.0,1.2562825529686819
1925.46,967.5,1.2559392420594404
1926.96,968.0,1.2557137922440953
1928.46,968.5,1.2554583103538162
1929.96,969.0,1.2551794018745797
1931.43,969.5,1.254894217139811
1932.92,970.0,1.2546179549381427
1934.42,970.5,1.254338369265723
1935.91,971.0,1.254031850020599
1937.39,971.5,1.253780048575783
1938.89,972.0,1.2535129393690838
1940.4,972.5,1.2532382528446426
1941.92,973.0,1.2529429603873417
1943.46,973.5,1.2526897181326193
1944.98,974.0,1.252517363917181
1946.48,974.5,1.252269971517989
1948.0,975.0,1.252080178095092
1949.49,975.5,1.2517128069595609
1951.0,976.0,1.2514472541558368
1952.52,976.5,1.2511658475721519
1954.02,977.0,1.2508837130954347
1955.53,977.5,1.2505656282570243
1957.02,978.0,1.2503661740983225
1958.52,978.5,1.250139720139916
1960.02,979.0,1.2500209720011421
1961.53,979.5,1.2497482657512369
1963.04,980.0,1.249469956058308
1964.55,980.5,1.2491593252689548
1966.06,981.0,1.2489744771029685
1967.57,981.5,1.248741190630171
1969.06,982.0,1.2485777507189386
1970.55,982.5,1.2483720868232482
1972.05,983.0,1.2481147566428468
1973.56,983.5,1.2478719672360863
1975.07,984.0,1.247663057940076
1976.58,984.5,1.247426992086952
1978.07,985.0,1.2471285694174783
1979.56,985.5,1.246829070051652
1981.05,986.0,1.246614712353258
1982.54,986.5,1.2463378218334018
1984.03,987.0,1.2460977078523339
1985.51,987.5,1.2458581528799906
1986.97,988.0,1.2456088329900183
1988.45,988.5,1.2454160566847603
1989.92,989.0,1.2451442688271128
1991.41,989.5,1.244998892670464
1992.89,990.0,1.2447959550105414
1994.38,990.5,1.2446068798926853
1995.86,991.0,1.2442854240891457
1997.34,991.5,1.243990971623278
1998.84,992.0,1.2437816388152516
2000.32,992.5,1.2436017325142301
2001.82,993.0,1.2434163622075234
2003.33,993.5,1.2432088888870618
2004.82,994.0,1.2429555543065596
2006.32,994.5,1.2427313420651216
2007.83,995.0,1.2424549403964438
2009.33,995.5,1.2422570038854541
2010.83,996.0,1.2419995847372323
2012.35,996.5,1.241700240907
2013.84,997.0,1.241407559869505
2015.33,997.5,1.2411484070840562
2016.82,998.0,1.2409098726094256
2018.33,998.5,1.2407459553113656
2019.84,999.0,1.2405197652931665
2021.35,999.5,1.240289634418805
2022.83,1000.0,1.240058867226931
2024.31,1000.5,1.2398964730034565
2025.81,1001.0,1.2397055406946287
2027.3,1001.5,1.2395110156532658
2028.78,1002.0,1.2393042720842529
2030.27,1002.5,1.23904068526192
2031.76,1003.0,1.238828747021411
2033.25,1003.5,1.2386139257788076
2034.75,1004.0,1.2384696297934814
2036.22,1004.5,1.2382541403473646
2037.7,1005.0,1.2380629651706467
2039.18,1005.5,1.237772206279968
2040.65,1006.0,1.2375516334598125
2042.12,1006.5,1.23731025185
2043.63,1007.0,1.2370741665751053
2045.14,1007.5,1.236832987426115
2046.64,1008.0,1.236639134009132
2048.14,1008.5,1.2364867490777784
2049.62,1009.0,1.2363402243621295
2051.11,1009.5,1.2361985031185452
2052.59,1010.0,1.2359910262518792
2054.09,1010.5,1.2357912445638901
2055.58,1011.0,1.2355390033861517
2057.06,1011.5,1.2352634471851487
2058.54,1012.0,1.234971766825093
2060.03,1012.5,1.2347578744608054
2061.52,1013.0,1.2346658509795612
2063.01,1013.5,1.2345459704710393
2064.48,1014.0,1.2344356790169215
2065.95,1014.5,1.2342345844303388
2067.42,1015.0,1.2339641887701114
2068.88,1015.5,1.2336929526385418
2070.35,1016.0,1.233430595912905
2071.81,1016.5,1.2331899200166203
2073.27,1017.0,1.2329795452494263
2074.73,1017.5,1.2328239034510522
2076.19,1018.0,1.2325951451936596
2077.66,1018.5,1.2324362863575207
2079.14,1019.0,1.2322626200899762
2080.61,1019.5,1.2320338819935166
2082.08,1020.0,1.2318833203174888
2083.58,1020.5,1.2316185421465464
2085.07,1021.0,1.2313847244994265
2086.55,1021.5,1.2310885127496516
2088.02,1022.0,1.2308486661565314
2089.5,1022.5,1.2305613467662966
2090.99,1023.0,1.2303728772113927
2092.49,1023.5,1.230157817518288
2093.99,1024.0,1.2300029919365674
2095.46,1024.5,1.2297859657179695
2096.97,1025.0,1.2295833887276855
2098.47,1025.5,1.229375861866892
2099.96,1026.0,1.229176160076349
2101.46,1026.5,1.2290136474712587
2102.95,1027.0,1.2288522757410143
2104.45,1027.5,1.228665260887137
2105.94,1028.0,1.2284931314205527
2107.44,1028.5,1.2283108483952645
2108.93,1029.0,1.2281097228963007
2110.43,1029.5,1.2279565144997615
2111.92,1030.0,1.2277352341612875
2113.41,1030.5,1.2275249040589977
2114.91,1031.0,1.2272835891051772
2116.4,1031.5,1.2270414021296778
2117.89,1032.0,1.2267918485426492
2119.38,1032.5,1.22654983802187
2120.86,1033.0,1.2263438851168054
2122.34,1033.5,1.2261168334726447
2123.79,1034.0,1.225992621991325
2125.26,1034.5,1.2258692447262984
2126.71,1035.0,1.225736942513998
2128.18,1035.5,1.2255289431785714
2129.65,1036.0,1.2253153534058732
2131.11,1036.5,1.225131086635345
2132.6,1037.0,1.224978722049592
2134.07,1037.5,1.2247806980351088
2135.53,1038.0,1.2245881788727515
2136.99,1038.5,1.2244122057225344
2138.44,1039.0,1.22424264481216
2139.91,1039.5,1.2240156698895843
2141.37,1040.0,1.223752973307175
2142.84,1040.5,1.2235530376658472
2144.31,1041.0,1.2233630161080746
2145.78,1041.5,1.2232239042329587
2147.26,1042.0,1.2230291706449439
2148.73,1042.5,1.222888013814596
2150.21,1043.0,1.2226740911788045
2151.68,1043.5,1.2225473711920245
2153.14,1044.0,1.2223517119149239
2154.61,1044.5,1.222080967431542
2156.08,1045.0,1.2218268277076219
2157.54,1045.5,1.2216106783630816
2159.04,1046.0,1.2214658558222076
2160.5,1046.5,1.2213309814682543
2161.95,1047.0,1.2210911281547425
2163.42,1047.5,1.220847521943221
2164.87,1048.0,1.220613045590241
2166.32,1048.5,1.2203631463565217
2167.79,1049.0,1.22025360471017
2169.25,1049.5,1.2201172603600956
2170.71,1050.0,1.2199775682888745
2172.18,1050.5,1.2197808872899967
2173.64,1051.0,1.219518616443699
2175.1,1051.5,1.2192321227999883
2176.57,1052.0,1.2190523693658941
2178.03,1052.5,1.2188826369843584
2179.4,1053.0,1.2186789040069195
2180.93,1053.5,1.218457173863402
2182.4,1054.0,1.218281506399162
2183.81,1054.5,1.2180333627502336
2185.31,1055.0,1.2177827928144835
2186.7,1055.5,1.2175173039036016
2188.22,1056.0,1.2173011227605663
2189.64,1056.5,1.2171874002107033
2191.14,1057.0,1.217095583539865
2192.59,1057.5,1.2169761329545687
2194.12,1058.0,1.2168112777232571
2195.52,1058.5,1.2165669896963183
2197.08,1059.0,1.216369593818422
2198.46,1059.5,1.2161007559339576
2199.93,1060.0,1.2159258793560344
2201.4,1060.5,1.2157567019545639
2202.96,1061.0,1.2155860137128882
2204.31,1061.5,1.2153960543004543
2205.82,1062.0,1.2151515664948744
2207.32,1062.5,1.2149433847141715
2208.73,1063.0,1.2147213719036691
2210.24,1063.5,1.2146247778524086
2211.7,1064.0,1.2144871287284227
2213.07,1064.5,1.2143725042153262
2214.59,1065.0,1.2141819271683787
2216.05,1065.5,1.2140088566267047
2217.5,1066.0,1.2138363520270337
2218.95,1066.5,1.213598444327567
2220.32,1067.0,1.2133617088874387
2221.87,1067.5,1.213160304415766
2223.27,1068.0,1.2129504535700855
2224.81,1068.5,1.2127425610001705
2226.31,1069.0,1.21251807838149
2227.74,1069.5,1.2123407506422266
2229.19,1070.0,1.2121391038419882
2230.61,1070.5,1.2119915696311216
2232.15,1071.0,1.2117826336869078
2233.65,1071.5,1.2116419733061665
2235.1,1072.0,1.2114883069890856
2236.6,1072.5,1.211284586699971
2238.06,1073.0,1.2111455431460978
2239.53,1073.5,1.2109176666697175
2240.89,1074.0,1.2107004319300467
2242.37,1074.5,1.210561308183137
2243.83,1075.0,1.2104051922563643
2245.33,1075.5,1.210233523645247
2246.83,1076.0,1.2101004297278388
2248.23,1076.5,1.2098915045879999
2249.7,1077.0,1.209751577751964
2251.09,1077.5,1.2096325049156458
2252.61,1078.0,1.2095514310081796
2254.01,1078.5,1.2094086077356503
2255.54,1079.0,1.209198393730517
2256.91,1079.5,1.208937989092394
2258.47,1080.0,1.2086795406898698
2259.85,1080.5,1.208538915056818
2261.3,1081.0,1.2084381938526263
2262.77,1081.5,1.2083639589934607
2264.34,1082.0,1.2081786133754975
2265.73,1082.5,1.207962748910954
2267.19,1083.0,1.2076951388406463
2268.7,1083.5,1.2074318685703873
2270.15,1084.0,1.2072317096555225
2271.61,1084.5,1.20703915533142
2273.06,1085.0,1.2068774391722161
2274.42,1085.5,1.206697314110117
2275.91,1086.0,1.2065403727422268
2277.34,1086.5,1.2064248111581861
2278.79,1087.0,1.206176341434953
2280.23,1087.5,1.2060685665716262
2281.68,1088.0,1.2058094898648806
2283.14,1088.5,1.2055982522471487
2284.59,1089.0,1.2053858598805478
2286.04,1089.5,1.2051840124349582
2287.49,1090.0,1.2051070246878888
2288.93,1090.5,1.205004883116384
2290.38,1091.0,1.2048991769125725
2291.82,1091.5,1.2047629983137644
2293.27,1092.0,1.2045934016226412
2294.72,1092.5,1.2043912253930613
2296.17,1093.0,1.2042151128869394
2297.61,1093.5,1.2040205034109732
2299.07,1094.0,1.20377950311594
2300.54,1094.5,1.2035983446848448
2302.0,1095.0,1.2034688714648127
2303.46,1095.5,1.2032678029765913
2304.92,1096.0,1.2031181890421054
2306.37,1096.5,1.2030116737497962
2307.82,1097.0,1.2027861180343888
2309.27,1097.5,1.2027024095233627
2310.71,1098.0,1.2025200920378487
2312.15,1098.5,1.20234119004391
2313.61,1099.0,1.2021433118101994
2315.05,1099.5,1.2020259753021025
2316.5,1100.0,1.2018498147691505
2317.95,1100.5,1.2017508026546722
2319.4,1101.0,1.201587369203377
2320.86,1101.5,1.2014101740438297
2322.31,1102.0,1.201274010671095
2323.76,1102.5,1.2010414786403656
2325.22,1103.0,1.2008173750883357
2326.67,1103.5,1.200664147288178
2328.12,1104.0,1.2004650982803076
2329.58,1104.5,1.200380386740341
2331.02,1105.0,1.2001523878715477
2332.47,1105.5,1.1999319974602194
2333.92,1106.0,1.1997735234787774
2335.38,1106.5,1.1996330416907859
2336.85,1107.0,1.1994553221209907
2338.3,1107.5,1.1992681726739531
2339.75,1108.0,1.1991393967695128
2341.2,1108.5,1.1989583610351924
2342.65,1109.0,1.1987701839333667
2344.09,1109.5,1.1985379488843741
2345.53,1110.0,1.1982955340066093
2346.97,1110.5,1.1981015440827048
2348.4,1111.0,1.197907430000601
2349.83,1111.5,1.1977270947874874
2351.28,1112.0,1.197594699608465
2352.71,1112.5,1.1974616375638953
2354.16,1113.0,1.197264427413266
2355.61,1113.5,1.1970805864659575
2357.05,1114.0,1.1968469001713609
2358.5,1114.5,1.1966614564843936
2359.92,1115.0,1.1965209818007383
2361.34,1115.5,1.196435730270498
2362.78,1116.0,1.19632819703698
2364.21,1116.5,1.1961724390501434
2365.64,1117.0,1.1959954337625482
2367.07,1117.5,1.1957887229046895
2368.51,1118.0,1.1955667363062183
2369.94,1118.5,1.195427761069546
2371.39,1119.0,1.1952878804190328
2372.82,1119.5,1.195168487581459
2374.27,1120.0,1.194979732726067
2375.72,1120.5,1.194800975583819
2377.16,1121.0,1.194689494094013
2378.62,1121.5,1.1945618343085065
2380.07,1122.0,1.194360665780129
2381.54,1122.5,1.1941601421106112
2383.0,1123.0,1.1939850212740117
2384.45,1123.5,1.1938576074672036
2385.9,1124.0,1.1936407632724495
2387.34,1124.5,1.1934197789658807
2388.79,1125.0,1.1931889022616373
2390.23,1125.5,1.1930026653145098
2391.67,1126.0,1.192872296465214
2393.11,1126.5,1.1927376049498788
2394.55,1127.0,1.192590144997483
2395.99,1127.5,1.1925119427068394
2397.41,1128.0,1.192368118872265
2398.84,1128.5,1.19218673332911
2400.27,1129.0,1.1920799359198007
2401.69,1129.5,1.1918835337596811
2403.12,1130.0,1.1917388362356838
2404.54,1130.5,1.1915800554100222
2405.95,1131.0,1.1913707960653042
2407.38,1131.5,1.1912504576822802
2408.8,1132.0,1.1910844256447364
2410.22,1132.5,1.1909397867396618
2411.65,1133.0,1.1907652119694832
2413.07,1133.5,1.1905621660220311
2414.48,1134.0,1.1903503056862312
2415.9,1134.5,1.190167242938569
2417.32,1135.0,1.1900675736831265
2418.75,1135.5,1.1899481322660386
2420.17,1136.0,1.189841567368807
2421.58,1136.5,1.189668887521999
2423.01,1137.0,1.1894679359667952
2424.43,1137.5,1.1892548384797523
2425.85,1138.0,1.189023207800296
2427.29,1138.5,1.1888178259351172
2428.7,1139.0,1.1885677097197551
2430.12,1139.5,1.1884038196058364
2431.54,1140.0,1.1881939907690968
2432.94,1140.5,1.1880022491319222
2434.37,1141.0,1.1878313293232485
2435.79,1141.5,1.1876347508245673
2437.21,1142.0,1.1875304286438055
2438.64,1142.5,1.1873122063947448
2440.06,1143.0,1.1871549341107908
2441.49,1143.5,1.186951937800068
2442.92,1144.0,1.186741082045001
2444.32,1144.5,1.1866580783132843
2445.73,1145.0,1.1864932579767187
2447.14,1145.5,1.1862832678205724
2448.55,1146.0,1.1860637621220285
2449.97,1146.5,1.1857701143764499
2451.39,1147.0,1.1855743357052586
2452.79,1147.5,1.185386044982269
2454.2,1148.0,1.1852023717142546
2455.61,1148.5,1.1850597985412556
2457.02,1149.0,1.1848189657426427
2458.43,1149.5,1.1846422096087605
2459.83,1150.0,1.1843879221056588
2461.24,1150.5,1.1842179105927584
2462.66,1151.0,1.1840805620756303
2464.07,1151.5,1.183913469452776
2465.47,1152.0,1.1837824441098426
2466.89,1152.5,1.183542696140889
2468.3,1153.0,1.183412669410799
2469.7,1153.5,1.183252354753804
2471.11,1154.0,1.1830843681654817
2472.51,1154.5,1.1828561453935627
2473.91,1155.0,1.1826391806467211
2475.32,1155.5,1.1824190585749097
2476.72,1156.0,1.1822282167001315
2478.12,1156.5,1.1819863793045797
2479.51,1157.0,1.1818578156263626
2480.91,1157.5,1.1817136996782256
2482.31,1158.0,1.1816068094372982
2483.71,1158.5,1.1814416498084945
2485.1,1159.0,1.1811705888447144
2486.51,1159.5,1.1808997514377078
2487.89,1160.0,1.180814351339365
2489.3,1160.5,1.1806982332052007
2490.69,1161.0,1.1806396647706816
2492.09,1161.5,1.180559581337159
2493.48,1162.0,1.1803742403925954
2494.87,1162.5,1.1801481148860047
2496.26,1163.0,1.1799440547273568
2497.66,1163.5,1.1797184761551227
2499.05,1164.0,1.1794722832290794
2500.46,1164.5,1.179318857087204
2501.85,1165.0,1.1791188161924508
2503.25,1165.5,1.1789611812351841
2504.65,1166.0,1.17878659778833
2506.04,1166.5,1.178523009064973
2507.44,1167.0,1.178254941053649
2508.83,1167.5,1.1779889275983686
2510.22,1168.0,1.1778281803553348
2511.61,1168.5,1.1776671183173884
2513.01,1169.0,1.1775642467878555
2514.4,1169.5,1.1773674205014204
2515.8,1170.0,1.1771501406002323
2517.2,1170.5,1.1770226654718499
2518.61,1171.0,1.1768521194198436
2520.0,1171.5,1.1767103009923532
2521.4,1172.0,1.1764296058418082
2522.81,1172.5,1.1762123830396676
2524.0,1173.0,1.1760022872
