Repository: MaCFP/matl-db

# matl-db

#### Welcome to the MaCFP Condensed Phase Subgroup database!

The MaCFP Condensed Phase Working Group was organized to enable the fire safety science research community to make significant progress towards establishing a common framework for the selection of experiments and the methodologies used to analyze these experiments when developing pyrolysis models. Key objectives of this effort include:
- Cataloguing current approaches used to parameterize pyrolysis models;
- Developing standard data set formats for experimental data on pyrolysis;
- Developing requirements for data set quality and establishing a data review committee;
- Quantifying the inter-laboratory variability for comparable experimental datasets; and
- Assessing the impact of the variability of model parameters on fire growth predictions

#### In preparation for MaCFP-4, please read the following:

[Guidelines for Participation in the MaCFP-4 Workshop (2026)](https://github.com/MaCFP/macfp-db/releases/download/macfp-4.0/MaCFP-4_Guidelines_for_Participation.pdf)

[Presentation of Target Experiments and Modeling Guidelines for the upcoming MaCFP-4 Workshop (meeting recording and presentation slides)](https://github.com/MaCFP/macfp-db/releases/tag/macfp-4.0)

Please visit our [wiki pages](https://github.com/MaCFP/matl-db/wiki/How-to-Contribute) for additional details, including how to contribute (experimentalists and modelers).

#### Presentations for previous MaCFP workshops can be found on online:

[**MaCFP-4 (La Rochelle, 2026)**](https://github.com/MaCFP/macfp-db/releases/tag/macfp-4.0)

[**MaCFP-3 (Tsukuba, 2023)**](https://github.com/MaCFP/macfp-db/releases/tag/macfp-3.0)

[**MaCFP-2 (Waterloo, 2021)**](https://github.com/MaCFP/matl-db/releases/tag/v1.1.0)

[MaCFP-2 Preliminary Summary of Experimental Measurements](https://github.com/MaCFP/matl-db/releases/tag/v1.0.0)

#### Virtual Discusion Forum
If you have questions regarding any of the activities or measurement data of the MaCFP Condensed Subgroup, please [start a discussion post](https://github.com/MaCFP/matl-db/discussions). The purpose of this forum is to facilitate data sharing and model development to improve computational predictions of thermal degradation and pyrolysis in fire.

If you find problems with the database or if you have suggestions for improvement, please submit an [Issue](https://github.com/MaCFP/matl-db/issues).

# README File for CUG
China University of Geoscience, Wuhan.
Please contact Yan Ding (Dingyan@cug.edu.cn) in case of any concerns.

### Experimental Conditions: TGA/DSC
A NETZSCH STA 449 F5 Jupiter was used to simultaneously conduct Thermogravimetric Analysis (TGA) and Differential Scanning Calorimetry (DSC) experiments. 
* Heating Rate: 10 K/min
* Temperature program
  - Initial Temperature: 3013 K 
  - Maximum Temperature: 973 K
  - Final Isotherm: 10 min (hold at 973 K for 300 s)
* Sample mass: 4-7 mg
* Sample geometry: Powdered
* Calibration type: For each actual test, a single baseline test was performed using an empty crucible.
* Crucible
  - Type: PtRh20
  - Volume: 85 uL
  - Lid: with lid

* Carrier Gas
  - Type: Nitrogen
  - Flow rate: 50 ml/min (50 mL/min purge, 20 mL/min protective)
  - Note: Ultra High Purity (UHP) Nitrogen

File: Wood/Calibration_Data/CUG/CUG_Wood_STA_N2_10K_R1.csv
Time (s),Temperature (K),Mass (mg),Heat Flow Rate (W/g)
0,313.055,3.6,0.028
66.03,314.055,3.601,0.06
88.136,315.055,3.599,0.086
104.593,316.055,3.599,0.105
118.429,317.055,3.599,0.122
130.614,318.055,3.599,0.137
141.842,319.055,3.598,0.151
152.197,320.055,3.597,0.163
162.058,321.055,3.597,0.174
171.391,322.055,3.598,0.186
180.298,323.055,3.598,0.197
188.867,324.055,3.599,0.208
197.119,325.055,3.598,0.219
205.081,326.055,3.597,0.228
212.845,327.055,3.595,0.237
220.377,328.055,3.594,0.247
227.695,329.055,3.593,0.255
234.828,330.055,3.593,0.266
241.794,331.055,3.593,0.275
248.611,332.055,3.593,0.283
255.252,333.055,3.592,0.291
261.745,334.055,3.591,0.299
268.108,335.055,3.591,0.308
274.358,336.055,3.59,0.318
280.524,337.055,3.59,0.326
286.581,338.055,3.59,0.335
292.549,339.055,3.589,0.342
298.409,340.055,3.589,0.348
304.18,341.055,3.589,0.356
309.892,342.055,3.588,0.363
315.545,343.055,3.587,0.369
321.141,344.055,3.586,0.373
326.667,345.055,3.586,0.379
332.138,346.055,3.586,0.385
337.553,347.055,3.586,0.388
342.91,348.055,3.585,0.393
348.238,349.055,3.584,0.398
353.513,350.055,3.584,0.402
358.732,351.055,3.583,0.406
363.911,352.055,3.582,0.41
369.071,353.055,3.581,0.413
374.194,354.055,3.581,0.414
379.28,355.055,3.581,0.415
384.332,356.055,3.58,0.415
389.369,357.055,3.579,0.417
394.367,358.055,3.579,0.416
399.32,359.055,3.579,0.415
404.251,360.055,3.578,0.415
409.169,361.055,3.578,0.414
414.067,362.055,3.578,0.413
418.947,363.055,3.578,0.411
423.79,364.055,3.578,0.411
428.617,365.055,3.577,0.409
433.399,366.055,3.576,0.408
438.196,367.055,3.576,0.407
442.981,368.055,3.575,0.402
447.748,369.055,3.575,0.398
452.504,370.055,3.575,0.396
457.242,371.055,3.574,0.395
461.978,372.055,3.574,0.392
466.7,373.055,3.574,0.388
471.413,374.055,3.574,0.385
476.124,375.055,3.574,0.383
480.839,376.055,3.574,0.381
485.552,377.055,3.574,0.38
490.24,378.055,3.574,0.378
494.922,379.055,3.574,0.374
499.615,380.055,3.574,0.372
504.302,381.055,3.574,0.37
508.991,382.055,3.574,0.368
513.687,383.055,3.573,0.367
518.377,384.055,3.573,0.367
523.07,385.055,3.573,0.367
527.755,386.055,3.573,0.366
532.439,387.055,3.573,0.366
537.124,388.055,3.573,0.366
541.819,389.055,3.574,0.366
546.502,390.055,3.574,0.366
551.2,391.055,3.574,0.366
555.889,392.055,3.574,0.365
560.595,393.055,3.574,0.364
565.294,394.055,3.575,0.364
570.001,395.055,3.575,0.364
574.699,396.055,3.575,0.365
579.396,397.055,3.575,0.367
584.097,398.055,3.575,0.368
588.794,399.055,3.575,0.369
593.492,400.055,3.575,0.369
598.201,401.055,3.575,0.37
602.92,402.055,3.574,0.372
607.643,403.055,3.574,0.375
612.371,404.055,3.574,0.376
617.099,405.055,3.574,0.377
621.836,406.055,3.574,0.377
626.57,407.055,3.575,0.378
631.309,408.055,3.575,0.379
636.06,409.055,3.576,0.379
640.811,410.055,3.576,0.379
645.57,411.055,3.575,0.381
650.333,412.055,3.575,0.382
655.11,413.055,3.575,0.383
659.905,414.055,3.574,0.385
664.711,415.055,3.574,0.386
669.527,416.055,3.574,0.386
674.338,417.055,3.574,0.388
679.159,418.055,3.574,0.389
683.991,419.055,3.575,0.389
688.837,420.055,3.575,0.389
693.698,421.055,3.575,0.391
698.561,422.055,3.575,0.393
703.437,423.055,3.575,0.394
708.332,424.055,3.574,0.396
713.245,425.055,3.574,0.397
718.159,426.055,3.574,0.398
723.087,427.055,3.574,0.398
728.028,428.055,3.574,0.397
732.988,429.055,3.574,0.398
737.977,430.055,3.573,0.399
742.961,431.055,3.573,0.401
747.949,432.055,3.574,0.402
752.959,433.055,3.574,0.403
757.996,434.055,3.575,0.403
763.039,435.055,3.574,0.407
768.098,436.055,3.574,0.41
773.177,437.055,3.574,0.412
778.256,438.055,3.574,0.414
783.361,439.055,3.574,0.416
788.485,440.055,3.574,0.418
793.624,441.055,3.574,0.419
798.784,442.055,3.574,0.419
803.939,443.055,3.573,0.421
809.115,444.055,3.572,0.422
814.308,445.055,3.571,0.424
819.522,446.055,3.571,0.426
824.743,447.055,3.571,0.428
829.982,448.055,3.571,0.429
835.232,449.055,3.571,0.429
840.505,450.055,3.571,0.43
845.789,451.055,3.571,0.433
851.081,452.055,3.571,0.435
856.391,453.055,3.57,0.437
861.706,454.055,3.569,0.437
867.03,455.055,3.569,0.437
872.372,456.055,3.569,0.438
877.73,457.055,3.569,0.441
883.106,458.055,3.568,0.444
888.491,459.055,3.568,0.446
893.885,460.055,3.568,0.447
899.285,461.055,3.567,0.45
904.708,462.055,3.566,0.453
910.146,463.055,3.565,0.456
915.585,464.055,3.564,0.457
921.052,465.055,3.564,0.458
926.521,466.055,3.563,0.46
931.999,467.055,3.562,0.463
937.501,468.055,3.561,0.465
943.023,469.055,3.561,0.466
948.549,470.055,3.56,0.468
954.088,471.055,3.559,0.471
959.649,472.055,3.558,0.473
965.225,473.055,3.557,0.474
970.801,474.055,3.557,0.475
976.409,475.055,3.556,0.477
982.03,476.055,3.554,0.479
987.65,477.055,3.552,0.483
993.283,478.055,3.551,0.486
998.914,479.055,3.551,0.487
1004.58,480.055,3.549,0.488
1010.258,481.055,3.548,0.491
1015.952,482.055,3.547,0.494
1021.649,483.055,3.546,0.497
1027.369,484.055,3.545,0.499
1033.103,485.055,3.543,0.502
1038.844,486.055,3.542,0.505
1044.581,487.055,3.54,0.507
1050.349,488.055,3.539,0.509
1056.127,489.055,3.538,0.51
1061.885,490.055,3.536,0.511
1067.672,491.055,3.535,0.511
1073.491,492.055,3.533,0.513
1079.311,493.055,3.532,0.514
1085.113,494.055,3.53,0.516
1090.938,495.055,3.528,0.519
1096.769,496.055,3.526,0.523
1102.609,497.055,3.524,0.524
1108.465,498.055,3.523,0.525
1114.322,499.055,3.522,0.527
1120.181,500.055,3.52,0.528
1126.058,501.055,3.519,0.53
1131.936,502.055,3.518,0.533
1137.824,503.055,3.516,0.534
1143.73,504.055,3.514,0.535
1149.654,505.055,3.511,0.537
1155.575,506.055,3.509,0.538
1161.505,507.055,3.507,0.54
1167.437,508.055,3.505,0.544
1173.375,509.055,3.504,0.547
1179.304,510.055,3.503,0.55
1185.245,511.055,3.502,0.552
1191.206,512.055,3.499,0.555
1197.166,513.055,3.496,0.556
1203.137,514.055,3.494,0.556
1209.097,515.055,3.491,0.559
1215.05,516.055,3.488,0.563
1221.001,517.055,3.486,0.565
1226.974,518.055,3.484,0.566
1232.953,519.055,3.481,0.566
1238.943,520.055,3.478,0.567
1244.93,521.055,3.476,0.57
1250.912,522.055,3.473,0.572
1256.901,523.055,3.47,0.574
1262.891,524.055,3.467,0.577
1268.899,525.055,3.464,0.58
1274.902,526.055,3.46,0.582
1280.902,527.055,3.456,0.584
1286.915,528.055,3.453,0.588
1292.929,529.055,3.449,0.591
1298.942,530.055,3.445,0.592
1304.96,531.055,3.44,0.594
1310.971,532.055,3.437,0.596
1316.993,533.055,3.433,0.598
1323.019,534.055,3.428,0.6
1329.035,535.055,3.423,0.601
1335.068,536.055,3.418,0.602
1341.118,537.055,3.414,0.605
1347.16,538.055,3.408,0.607
1353.185,539.055,3.403,0.607
1359.217,540.055,3.398,0.607
1365.262,541.055,3.394,0.61
1371.311,542.055,3.388,0.613
1377.354,543.055,3.382,0.615
1383.412,544.055,3.377,0.616
1389.466,545.055,3.371,0.618
1395.497,546.055,3.365,0.62
1401.547,547.055,3.359,0.622
1407.603,548.055,3.352,0.625
1413.65,549.055,3.345,0.63
1419.707,550.055,3.339,0.634
1425.76,551.055,3.332,0.635
1431.809,552.055,3.326,0.637
1437.883,553.055,3.318,0.638
1443.951,554.055,3.31,0.639
1450.007,555.055,3.303,0.642
1456.063,556.055,3.295,0.644
1462.11,557.055,3.288,0.647
1468.164,558.055,3.28,0.649
1474.237,559.055,3.272,0.651
1480.302,560.055,3.263,0.654
1486.37,561.055,3.254,0.656
1492.433,562.055,3.246,0.66
1498.479,563.055,3.237,0.663
1504.543,564.055,3.227,0.668
1510.619,565.055,3.218,0.672
1516.695,566.055,3.208,0.674
1522.768,567.055,3.199,0.678
1528.822,568.055,3.189,0.683
1534.899,569.055,3.178,0.687
1540.978,570.055,3.167,0.692
1547.053,571.055,3.156,0.698
1553.136,572.055,3.145,0.703
1559.201,573.055,3.134,0.709
1565.269,574.055,3.121,0.715
1571.324,575.055,3.109,0.722
1577.377,576.055,3.098,0.727
1583.431,577.055,3.085,0.731
1589.483,578.055,3.071,0.736
1595.55,579.055,3.058,0.743
1601.621,580.055,3.044,0.75
1607.693,581.055,3.03,0.757
1613.748,582.055,3.016,0.765
1619.801,583.055,3,0.771
1625.875,584.055,2.985,0.777
1631.938,585.055,2.97,0.785
1637.995,586.055,2.954,0.79
1644.044,587.055,2.937,0.798
1650.104,588.055,2.922,0.806
1656.18,589.055,2.904,0.814
1662.242,590.055,2.888,0.822
1668.298,591.055,2.87,0.832
1674.359,592.055,2.851,0.841
1680.424,593.055,2.834,0.848
1686.481,594.055,2.815,0.858
1692.527,595.055,2.797,0.867
1698.574,596.055,2.776,0.875
1704.633,597.055,2.756,0.882
1710.674,598.055,2.735,0.888
1716.719,599.055,2.715,0.89
1722.776,600.055,2.695,0.898
1728.824,601.055,2.675,0.906
1734.884,602.055,2.652,0.913
1740.946,603.055,2.631,0.918
1747,604.055,2.608,0.924
1753.033,605.055,2.587,0.93
1759.073,606.055,2.564,0.935
1765.132,607.055,2.541,0.949
1771.198,608.055,2.518,0.96
1777.259,609.055,2.496,0.972
1783.314,610.055,2.473,0.978
1789.37,611.055,2.45,0.983
1795.435,612.055,2.427,0.992
1801.493,613.055,2.404,1.003
1807.54,614.055,2.378,1.013
1813.589,615.055,2.355,1.018
1819.637,616.055,2.328,1.025
1825.696,617.055,2.304,1.029
1831.761,618.055,2.281,1.038
1837.826,619.055,2.257,1.047
1843.876,620.055,2.231,1.053
1849.917,621.055,2.205,1.064
1855.96,622.055,2.179,1.074
1862.009,623.055,2.153,1.087
1868.055,624.055,2.126,1.096
1874.105,625.055,2.101,1.107
1880.151,626.055,2.073,1.122
1886.201,627.055,2.045,1.136
1892.273,628.055,2.016,1.153
1898.325,629.055,1.988,1.166
1904.362,630.055,1.958,1.186
1910.405,631.055,1.929,1.202
1916.444,632.055,1.896,1.22
1922.485,633.055,1.866,1.238
1928.532,634.055,1.834,1.258
1934.584,635.055,1.801,1.271
1940.65,636.055,1.767,1.292
1946.695,637.055,1.734,1.304
1952.744,638.055,1.699,1.316
1958.804,639.055,1.663,1.328
1964.847,640.055,1.628,1.34
1970.884,641.055,1.592,1.349
1976.935,642.055,1.556,1.355
1982.987,643.055,1.518,1.361
1989.036,644.055,1.482,1.357
1995.092,645.055,1.445,1.355
2001.154,646.055,1.408,1.343
2007.19,647.055,1.374,1.326
2013.224,648.055,1.337,1.311
2019.27,649.055,1.303,1.283
2025.314,650.055,1.269,1.247
2031.34,651.055,1.239,1.208
2037.368,652.055,1.207,1.166
2043.398,653.055,1.177,1.12
2049.424,654.055,1.15,1.065
2055.47,655.055,1.124,1.008
2061.514,656.055,1.101,0.948
2067.542,657.055,1.081,0.884
2073.587,658.055,1.062,0.823
2079.636,659.055,1.045,0.765
2085.676,660.055,1.03,0.708
2091.724,661.055,1.018,0.655
2097.761,662.055,1.008,0.605
2103.788,663.055,0.999,0.566
2109.824,664.055,0.991,0.528
2115.868,665.055,0.983,0.495
2121.91,666.055,0.978,0.473
2127.958,667.055,0.974,0.459
2133.993,668.055,0.97,0.448
2140.027,669.055,0.965,0.439
2146.066,670.055,0.961,0.434
2152.085,671.055,0.959,0.426
2158.109,672.055,0.956,0.426
2164.156,673.055,0.952,0.421
2170.193,674.055,0.949,0.417
2176.248,675.055,0.946,0.415
2182.307,676.055,0.944,0.413
2188.358,677.055,0.94,0.416
2194.397,678.055,0.937,0.412
2200.42,679.055,0.934,0.409
2206.456,680.055,0.931,0.409
2212.505,681.055,0.929,0.407
2218.562,682.055,0.927,0.404
2224.606,683.055,0.924,0.402
2230.64,684.055,0.921,0.405
2236.709,685.055,0.917,0.403
2242.789,686.055,0.914,0.403
2248.83,687.055,0.911,0.395
2254.862,688.055,0.909,0.396
2260.91,689.055,0.907,0.385
2266.955,690.055,0.904,0.388
2272.997,691.055,0.902,0.383
2279.039,692.055,0.899,0.381
2285.072,693.055,0.897,0.379
2291.108,694.055,0.894,0.376
2297.142,695.055,0.892,0.373
2303.18,696.055,0.889,0.375
2309.232,697.055,0.887,0.371
2315.282,698.055,0.885,0.368
2321.321,699.055,0.882,0.371
2327.356,700.055,0.88,0.368
2333.39,701.055,0.877,0.363
2339.422,702.055,0.875,0.368
2345.466,703.055,0.872,0.361
2351.513,704.055,0.87,0.362
2357.544,705.055,0.868,0.361
2363.58,706.055,0.865,0.361
2369.62,707.055,0.863,0.364
2375.665,708.055,0.861,0.361
2381.729,709.055,0.858,0.362
2387.789,710.055,0.856,0.365
2393.841,711.055,0.855,0.366
2399.893,712.055,0.853,0.365
2405.933,713.055,0.851,0.366
2411.974,714.055,0.849,0.363
2418.019,715.055,0.847,0.364
2424.055,716.055,0.844,0.368
2430.093,717.055,0.841,0.375
2436.136,718.055,0.839,0.381
2442.166,719.055,0.838,0.375
2448.21,720.055,0.835,0.382
2454.254,721.055,0.833,0.382
2460.299,722.055,0.831,0.386
2466.344,723.055,0.829,0.387
2472.364,724.055,0.827,0.39
2478.392,725.055,0.825,0.395
2484.422,726.055,0.823,0.397
2490.47,727.055,0.822,0.404
2496.518,728.055,0.821,0.407
2502.557,729.055,0.819,0.41
2508.604,730.055,0.817,0.416
2514.652,731.055,0.815,0.413
2520.69,732.055,0.813,0.424
2526.732,733.055,0.811,0.424
2532.77,734.055,0.809,0.431
2538.803,735.055,0.808,0.433
2544.841,736.055,0.806,0.439
2550.872,737.055,0.805,0.44
2556.899,738.055,0.804,0.444
2562.935,739.055,0.802,0.449
2568.971,740.055,0.801,0.454
2574.998,741.055,0.8,0.457
2581.037,742.055,0.799,0.458
2587.072,743.055,0.798,0.465
2593.109,744.055,0.796,0.468
2599.157,745.055,0.795,0.47
2605.193,746.055,0.793,0.476
2611.234,747.055,0.792,0.481
2617.289,748.055,0.791,0.479
2623.321,749.055,0.79,0.477
2629.347,750.055,0.789,0.485
2635.381,751.055,0.787,0.485
2641.43,752.055,0.786,0.488
2647.481,753.055,0.785,0.489
2653.523,754.055,0.784,0.491
2659.555,755.055,0.783,0.491
2665.577,756.055,0.782,0.491
2671.601,757.055,0.78,0.499
2677.621,758.055,0.778,0.506
2683.635,759.055,0.777,0.505
2689.638,760.055,0.777,0.506
2695.654,761.055,0.776,0.508
2701.676,762.055,0.775,0.514
2707.701,763.055,0.774,0.509
2713.717,764.055,0.773,0.515
2719.741,765.055,0.772,0.518
2725.754,766.055,0.771,0.521
2731.766,767.055,0.77,0.528
2737.807,768.055,0.77,0.529
2743.861,769.055,0.769,0.53
2749.928,770.055,0.768,0.532
2755.995,771.055,0.767,0.533
2762.037,772.055,0.767,0.542
2768.068,773.055,0.766,0.553
2774.091,774.055,0.764,0.558
2780.117,775.055,0.763,0.56
2786.17,776.055,0.763,0.564
2792.228,777.055,0.762,0.558
2798.266,778.055,0.761,0.565
2804.29,779.055,0.76,0.568
2810.321,780.055,0.758,0.571
2816.352,781.055,0.757,0.573
2822.375,782.055,0.757,0.574
2828.41,783.055,0.757,0.581
2834.443,784.055,0.755,0.584
2840.472,785.055,0.754,0.583
2846.494,786.055,0.753,0.583
2852.507,787.055,0.752,0.581
2858.529,788.055,0.751,0.586
2864.564,789.055,0.751,0.588
2870.591,790.055,0.751,0.59
2876.605,791.055,0.75,0.589
2882.629,792.055,0.749,0.596
2888.652,793.055,0.749,0.603
2894.67,794.055,0.748,0.603
2900.702,795.055,0.747,0.609
2906.732,796.055,0.746,0.617
2912.749,797.055,0.745,0.618
2918.776,798.055,0.745,0.616
2924.811,799.055,0.744,0.624
2930.836,800.055,0.743,0.627
2936.858,801.055,0.742,0.631
2942.874,802.055,0.741,0.635
2948.899,803.055,0.741,0.633
2954.929,804.055,0.74,0.634
2960.944,805.055,0.74,0.632
2966.965,806.055,0.74,0.627
2972.977,807.055,0.739,0.62
2978.989,808.055,0.738,0.619
2985.017,809.055,0.737,0.615
2991.049,810.055,0.736,0.612
2997.076,811.055,0.735,0.614
3003.107,812.055,0.734,0.615
3009.136,813.055,0.734,0.612
3015.161,814.055,0.734,0.614
3021.178,815.055,0.733,0.62
3027.184,816.055,0.733,0.611
3033.212,817.055,0.732,0.612
3039.256,818.055,0.731,0.616
3045.29,819.055,0.73,0.614
3051.316,820.055,0.73,0.609
3057.337,821.055,0.73,0.611
3063.362,822.055,0.729,0.614
3069.386,823.055,0.728,0.613
3075.413,824.055,0.727,0.613
3081.459,825.055,0.727,0.613
3087.494,826.055,0.727,0.61
3093.516,827.055,0.727,0.613
3099.528,828.055,0.727,0.616
3105.56,829.055,0.726,0.613
3111.607,830.055,0.725,0.614
3117.649,831.055,0.725,0.601
3123.679,832.055,0.724,0.599
3129.716,833.055,0.723,0.598
3135.741,834.055,0.722,0.595
3141.755,835.055,0.721,0.591
3147.786,836.055,0.721,0.592
3153.83,837.055,0.72,0.586
3159.854,838.055,0.719,0.584
3165.875,839.055,0.719,0.586
3171.91,840.055,0.719,0.582
3177.937,841.055,0.719,0.571
3183.958,842.055,0.718,0.569
3189.977,843.055,0.718,0.566
3195.997,844.055,0.717,0.558
3202.03,845.055,0.716,0.551
3208.078,846.055,0.715,0.542
3214.114,847.055,0.715,0.542
3220.133,848.055,0.715,0.541
3226.159,849.055,0.715,0.539
3232.187,850.055,0.714,0.529
3238.211,851.055,0.714,0.522
3244.249,852.055,0.714,0.524
3250.277,853.055,0.714,0.524
3256.298,854.055,0.713,0.521
3262.324,855.055,0.712,0.522
3268.356,856.055,0.711,0.518
3274.402,857.055,0.711,0.516
3280.45,858.055,0.711,0.517
3286.469,859.055,0.711,0.515
3292.495,860.055,0.711,0.508
3298.538,861.055,0.709,0.511
3304.575,862.055,0.708,0.501
3310.603,863.055,0.708,0.501
3316.62,864.055,0.707,0.5
3322.645,865.055,0.706,0.498
3328.675,866.055,0.705,0.496
3334.71,867.055,0.705,0.494
3340.743,868.055,0.705,0.497
3346.765,869.055,0.706,0.49
3352.784,870.055,0.705,0.494
3358.823,871.055,0.704,0.485
3364.858,872.055,0.703,0.487
3370.888,873.055,0.703,0.49
3376.928,874.055,0.702,0.491
3382.961,875.055,0.702,0.49
3389.01,876.055,0.702,0.496
3395.056,877.055,0.702,0.5
3401.085,878.055,0.701,0.492
3407.105,879.055,0.701,0.496
3413.114,880.055,0.7,0.504
3419.123,881.055,0.7,0.502
3425.152,882.055,0.7,0.503
3431.185,883.055,0.7,0.503
3437.222,884.055,0.699,0.505
3443.251,885.055,0.699,0.511
3449.274,886.055,0.698,0.516
3455.305,887.055,0.698,0.513
3461.339,888.055,0.697,0.52
3467.364,889.055,0.697,0.522
3473.389,890.055,0.697,0.525
3479.4,891.055,0.697,0.532
3485.418,892.055,0.697,0.536
3491.443,893.055,0.696,0.545
3497.453,894.055,0.696,0.541
3503.474,895.055,0.695,0.539
3509.498,896.055,0.694,0.549
3515.522,897.055,0.694,0.55
3521.544,898.055,0.693,0.549
3527.566,899.055,0.693,0.553
3533.589,900.055,0.692,0.554
3539.606,901.055,0.692,0.563
3545.64,902.055,0.692,0.561
3551.679,903.055,0.692,0.567
3557.701,904.055,0.692,0.564
3563.713,905.055,0.692,0.567
3569.732,906.055,0.692,0.574
3575.755,907.055,0.691,0.568
3581.792,908.055,0.691,0.576
3587.821,909.055,0.69,0.578
3593.834,910.055,0.689,0.588
3599.851,911.055,0.689,0.583
3605.871,912.055,0.69,0.583
3611.881,913.055,0.69,0.588
3617.891,914.055,0.689,0.59
3623.918,915.055,0.689,0.586
3629.947,916.055,0.688,0.59
3635.978,917.055,0.688,0.588
3642.004,918.055,0.688,0.588
3648.025,919.055,0.687,0.591
3654.052,920.055,0.687,0.598
3660.068,921.055,0.687,0.593
3666.081,922.055,0.686,0.596
3672.098,923.055,0.686,0.596
3678.118,924.055,0.685,0.595
3684.157,925.055,0.685,0.593
3690.195,926.055,0.685,0.586
3696.221,927.055,0.685,0.591
3702.262,928.055,0.686,0.591
3708.303,929.055,0.686,0.595
3714.341,930.055,0.685,0.587
3720.378,931.055,0.685,0.582
3726.408,932.055,0.684,0.592
3732.427,933.055,0.684,0.594
3738.431,934.055,0.684,0.587
3744.448,935.055,0.683,0.589
3750.459,936.055,0.683,0.593
3756.452,937.055,0.683,0.596
3762.46,938.055,0.683,0.604
3768.481,939.055,0.683,0.607
3774.5,940.055,0.682,0.616
3780.519,941.055,0.682,0.63
3786.542,942.055,0.682,0.636
3792.56,943.055,0.682,0.644
3798.581,944.055,0.682,0.653
3804.612,945.055,0.682,0.661
3810.632,946.055,0.682,0.669
3816.647,947.055,0.681,0.677
3822.654,948.055,0.681,0.684
3828.658,949.055,0.68,0.687
3834.669,950.055,0.679,0.695
3840.678,951.055,0.679,0.702
3846.688,952.055,0.68,0.723
3852.702,953.055,0.681,0.732
3858.726,954.055,0.681,0.741
3864.748,955.055,0.68,0.747
3870.761,956.055,0.68,0.761
3876.769,957.055,0.679,0.773
3882.78,958.055,0.679,0.773
3888.796,959.055,0.679,0.785
3894.814,960.055,0.679,0.795
3900.835,961.055,0.679,0.807
3906.872,962.055,0.679,0.815
3912.919,963.055,0.679,0.827
3918.947,964.055,0.678,0.835
3924.953,965.055,0.678,0.845
3930.978,966.055,0.678,0.854
3937.009,967.055,0.677,0.871
3943.03,968.055,0.677,0.873
3949.052,969.055,0.677,0.886
3955.068,970.055,0.677,0.9
3961.087,971.055,0.677,0.918
3967.1,972.055,0.677,0.925
3973.109,973.055,0.677,0.94

File: Wood/Calibration_Data/CUG/CUG_Wood_STA_N2_10K_R2.csv
Time (s),Temperature (K),Mass (mg),Heat Flow Rate (W/g)
0,315.968,5.9,0.048
77.736,316.968,5.891,0.092
99.031,317.968,5.888,0.117
115.278,318.968,5.886,0.136
129.061,319.968,5.885,0.152
141.258,320.968,5.884,0.166
152.549,321.968,5.882,0.178
163.04,322.968,5.881,0.189
172.972,323.968,5.88,0.2
182.363,324.968,5.878,0.211
191.348,325.968,5.877,0.22
200.019,326.968,5.876,0.229
208.336,327.968,5.874,0.239
216.401,328.968,5.873,0.248
224.202,329.968,5.873,0.257
231.751,330.968,5.872,0.266
239.102,331.968,5.871,0.276
246.265,332.968,5.869,0.285
253.232,333.968,5.868,0.293
260.047,334.968,5.866,0.302
266.702,335.968,5.865,0.311
273.246,336.968,5.864,0.321
279.65,337.968,5.863,0.329
285.925,338.968,5.861,0.339
292.096,339.968,5.86,0.348
298.189,340.968,5.858,0.355
304.18,341.968,5.857,0.362
310.088,342.968,5.855,0.371
315.901,343.968,5.854,0.378
321.645,344.968,5.853,0.385
327.326,345.968,5.852,0.392
332.949,346.968,5.851,0.397
338.495,347.968,5.849,0.405
344.003,348.968,5.848,0.411
349.435,349.968,5.846,0.416
354.809,350.968,5.844,0.421
360.151,351.968,5.842,0.426
365.435,352.968,5.841,0.432
370.685,353.968,5.84,0.436
375.9,354.968,5.838,0.439
381.068,355.968,5.837,0.441
386.198,356.968,5.836,0.443
391.3,357.968,5.835,0.444
396.364,358.968,5.834,0.446
401.407,359.968,5.832,0.446
406.416,360.968,5.831,0.447
411.397,361.968,5.829,0.446
416.352,362.968,5.828,0.446
421.28,363.968,5.827,0.445
426.193,364.968,5.826,0.444
431.087,365.968,5.825,0.442
435.961,366.968,5.823,0.44
440.831,367.968,5.822,0.437
445.674,368.968,5.821,0.435
450.506,369.968,5.82,0.432
455.306,370.968,5.819,0.428
460.097,371.968,5.818,0.423
464.884,372.968,5.817,0.419
469.646,373.968,5.817,0.415
474.419,374.968,5.816,0.411
479.19,375.968,5.814,0.407
483.956,376.968,5.814,0.402
488.708,377.968,5.813,0.398
493.451,378.968,5.813,0.394
498.188,379.968,5.812,0.39
502.918,380.968,5.812,0.385
507.652,381.968,5.812,0.381
512.386,382.968,5.811,0.376
517.122,383.968,5.811,0.372
521.852,384.968,5.81,0.368
526.572,385.968,5.81,0.365
531.29,386.968,5.81,0.363
536,387.968,5.81,0.361
540.722,388.968,5.809,0.359
545.451,389.968,5.809,0.356
550.189,390.968,5.809,0.353
554.921,391.968,5.808,0.351
559.65,392.968,5.808,0.35
564.376,393.968,5.808,0.348
569.101,394.968,5.808,0.345
573.822,395.968,5.808,0.344
578.54,396.968,5.808,0.344
583.267,397.968,5.808,0.344
587.993,398.968,5.808,0.344
592.724,399.968,5.808,0.343
597.455,400.968,5.807,0.342
602.201,401.968,5.807,0.341
606.938,402.968,5.807,0.339
611.683,403.968,5.807,0.338
616.444,404.968,5.807,0.338
621.202,405.968,5.807,0.338
625.954,406.968,5.807,0.337
630.716,407.968,5.807,0.336
635.492,408.968,5.806,0.336
640.272,409.968,5.806,0.338
645.049,410.968,5.806,0.338
649.835,411.968,5.806,0.337
654.644,412.968,5.806,0.337
659.455,413.968,5.805,0.337
664.272,414.968,5.805,0.337
669.087,415.968,5.805,0.336
673.916,416.968,5.804,0.336
678.759,417.968,5.805,0.337
683.608,418.968,5.805,0.337
688.465,419.968,5.805,0.337
693.328,420.968,5.805,0.337
698.209,421.968,5.804,0.337
703.097,422.968,5.804,0.337
708.004,423.968,5.804,0.336
712.924,424.968,5.804,0.336
717.852,425.968,5.803,0.336
722.802,426.968,5.803,0.337
727.76,427.968,5.803,0.336
732.723,428.968,5.802,0.335
737.715,429.968,5.802,0.337
742.72,430.968,5.802,0.338
747.73,431.968,5.802,0.339
752.743,432.968,5.801,0.339
757.787,433.968,5.801,0.339
762.849,434.968,5.801,0.34
767.922,435.968,5.8,0.34
773,436.968,5.799,0.341
778.094,437.968,5.799,0.342
783.212,438.968,5.798,0.342
788.343,439.968,5.798,0.342
793.491,440.968,5.798,0.342
798.654,441.968,5.797,0.343
803.818,442.968,5.797,0.344
809.008,443.968,5.797,0.345
814.21,444.968,5.796,0.345
819.418,445.968,5.796,0.344
824.645,446.968,5.795,0.345
829.894,447.968,5.794,0.347
835.145,448.968,5.794,0.347
840.415,449.968,5.794,0.347
845.686,450.968,5.793,0.347
850.982,451.968,5.793,0.347
856.288,452.968,5.792,0.348
861.607,453.968,5.791,0.348
866.943,454.968,5.791,0.349
872.281,455.968,5.79,0.349
877.645,456.968,5.789,0.35
883.004,457.968,5.789,0.35
888.379,458.968,5.788,0.349
893.776,459.968,5.787,0.349
899.184,460.968,5.786,0.351
904.596,461.968,5.785,0.352
910.022,462.968,5.784,0.352
915.475,463.968,5.783,0.352
920.939,464.968,5.782,0.353
926.413,465.968,5.781,0.353
931.886,466.968,5.779,0.353
937.392,467.968,5.778,0.354
942.904,468.968,5.777,0.355
948.433,469.968,5.775,0.355
953.98,470.968,5.774,0.355
959.534,471.968,5.773,0.355
965.1,472.968,5.771,0.355
970.683,473.968,5.77,0.357
976.282,474.968,5.768,0.357
981.891,475.968,5.766,0.357
987.501,476.968,5.765,0.358
993.155,477.968,5.764,0.36
998.813,478.968,5.763,0.362
1004.473,479.968,5.761,0.363
1010.135,480.968,5.759,0.365
1015.81,481.968,5.757,0.366
1021.499,482.968,5.755,0.367
1027.201,483.968,5.753,0.368
1032.899,484.968,5.751,0.368
1038.62,485.968,5.749,0.368
1044.354,486.968,5.747,0.368
1050.107,487.968,5.745,0.369
1055.878,488.968,5.742,0.37
1061.654,489.968,5.739,0.37
1067.433,490.968,5.737,0.371
1073.218,491.968,5.734,0.371
1079.033,492.968,5.731,0.37
1084.857,493.968,5.728,0.37
1090.669,494.968,5.725,0.371
1096.489,495.968,5.722,0.372
1102.331,496.968,5.718,0.373
1108.183,497.968,5.716,0.374
1114.044,498.968,5.713,0.374
1119.92,499.968,5.71,0.375
1125.789,500.968,5.706,0.376
1131.657,501.968,5.703,0.377
1137.544,502.968,5.7,0.377
1143.439,503.968,5.696,0.378
1149.335,504.968,5.693,0.378
1155.236,505.968,5.69,0.378
1161.156,506.968,5.686,0.379
1167.089,507.968,5.683,0.38
1173.016,508.968,5.679,0.38
1178.942,509.968,5.675,0.38
1184.881,510.968,5.671,0.379
1190.839,511.968,5.667,0.379
1196.789,512.968,5.663,0.379
1202.735,513.968,5.659,0.38
1208.689,514.968,5.654,0.381
1214.651,515.968,5.651,0.381
1220.622,516.968,5.647,0.38
1226.597,517.968,5.642,0.38
1232.578,518.968,5.638,0.38
1238.556,519.968,5.633,0.381
1244.546,520.968,5.627,0.382
1250.536,521.968,5.623,0.381
1256.537,522.968,5.617,0.379
1262.537,523.968,5.612,0.379
1268.519,524.968,5.607,0.379
1274.517,525.968,5.602,0.38
1280.528,526.968,5.596,0.381
1286.53,527.968,5.59,0.382
1292.544,528.968,5.584,0.382
1298.567,529.968,5.578,0.382
1304.586,530.968,5.57,0.383
1310.605,531.968,5.563,0.383
1316.619,532.968,5.556,0.382
1322.644,533.968,5.549,0.383
1328.69,534.968,5.541,0.383
1334.706,535.968,5.534,0.386
1340.731,536.968,5.527,0.39
1346.75,537.968,5.519,0.394
1352.77,538.968,5.512,0.396
1358.803,539.968,5.504,0.397
1364.819,540.968,5.496,0.399
1370.855,541.968,5.487,0.401
1376.902,542.968,5.479,0.402
1382.952,543.968,5.47,0.403
1389,544.968,5.461,0.404
1395.046,545.968,5.451,0.404
1401.09,546.968,5.442,0.404
1407.134,547.968,5.433,0.404
1413.182,548.968,5.422,0.405
1419.239,549.968,5.412,0.406
1425.292,550.968,5.402,0.404
1431.341,551.968,5.392,0.404
1437.383,552.968,5.381,0.403
1443.421,553.968,5.369,0.402
1449.493,554.968,5.357,0.402
1455.558,555.968,5.346,0.403
1461.62,556.968,5.334,0.404
1467.68,557.968,5.322,0.405
1473.739,558.968,5.31,0.405
1479.785,559.968,5.296,0.404
1485.837,560.968,5.282,0.403
1491.922,561.968,5.27,0.403
1498,562.968,5.256,0.404
1504.051,563.968,5.24,0.405
1510.115,564.968,5.225,0.408
1516.178,565.968,5.211,0.409
1522.23,566.968,5.196,0.41
1528.285,567.968,5.18,0.412
1534.354,568.968,5.163,0.414
1540.402,569.968,5.146,0.414
1546.451,570.968,5.129,0.416
1552.513,571.968,5.112,0.419
1558.573,572.968,5.093,0.42
1564.639,573.968,5.076,0.42
1570.702,574.968,5.056,0.422
1576.777,575.968,5.036,0.425
1582.862,576.968,5.017,0.43
1588.931,577.968,4.997,0.434
1594.985,578.968,4.976,0.436
1601.048,579.968,4.955,0.44
1607.104,580.968,4.932,0.444
1613.158,581.968,4.91,0.447
1619.232,582.968,4.886,0.45
1625.303,583.968,4.862,0.454
1631.378,584.968,4.838,0.459
1637.45,585.968,4.813,0.462
1643.505,586.968,4.787,0.465
1649.57,587.968,4.761,0.47
1655.656,588.968,4.734,0.474
1661.728,589.968,4.708,0.478
1667.798,590.968,4.68,0.482
1673.857,591.968,4.652,0.486
1679.902,592.968,4.622,0.488
1685.953,593.968,4.593,0.492
1692.011,594.968,4.563,0.495
1698.06,595.968,4.531,0.499
1704.094,596.968,4.5,0.503
1710.126,597.968,4.468,0.506
1716.183,598.968,4.436,0.509
1722.231,599.968,4.403,0.512
1728.283,600.968,4.368,0.513
1734.338,601.968,4.334,0.514
1740.377,602.968,4.302,0.516
1746.419,603.968,4.267,0.518
1752.47,604.968,4.233,0.521
1758.523,605.968,4.197,0.525
1764.574,606.968,4.162,0.529
1770.635,607.968,4.125,0.532
1776.695,608.968,4.088,0.533
1782.754,609.968,4.051,0.532
1788.797,610.968,4.015,0.533
1794.841,611.968,3.976,0.535
1800.896,612.968,3.939,0.536
1806.952,613.968,3.9,0.541
1813.012,614.968,3.864,0.545
1819.057,615.968,3.825,0.543
1825.106,616.968,3.786,0.546
1831.158,617.968,3.749,0.554
1837.21,618.968,3.708,0.557
1843.276,619.968,3.668,0.558
1849.332,620.968,3.627,0.568
1855.381,621.968,3.587,0.574
1861.43,622.968,3.545,0.579
1867.481,623.968,3.501,0.59
1873.551,624.968,3.457,0.599
1879.61,625.968,3.414,0.608
1885.654,626.968,3.37,0.621
1891.706,627.968,3.325,0.63
1897.76,628.968,3.278,0.64
1903.822,629.968,3.23,0.653
1909.886,630.968,3.183,0.665
1915.946,631.968,3.132,0.679
1921.993,632.968,3.081,0.692
1928.038,633.968,3.029,0.703
1934.077,634.968,2.977,0.717
1940.116,635.968,2.924,0.729
1946.172,636.968,2.869,0.741
1952.236,637.968,2.812,0.752
1958.294,638.968,2.757,0.76
1964.339,639.968,2.698,0.771
1970.38,640.968,2.64,0.779
1976.445,641.968,2.581,0.781
1982.513,642.968,2.523,0.781
1988.563,643.968,2.464,0.778
1994.607,644.968,2.407,0.771
2000.656,645.968,2.347,0.759
2006.701,646.968,2.29,0.739
2012.75,647.968,2.234,0.715
2018.798,648.968,2.18,0.685
2024.827,649.968,2.129,0.649
2030.844,650.968,2.078,0.609
2036.869,651.968,2.031,0.564
2042.901,652.968,1.987,0.514
2048.932,653.968,1.947,0.463
2054.961,654.968,1.908,0.41
2060.986,655.968,1.874,0.353
2067.019,656.968,1.842,0.297
2073.038,657.968,1.815,0.242
2079.061,658.968,1.789,0.19
2085.091,659.968,1.769,0.143
2091.119,660.968,1.751,0.099
2097.142,661.968,1.735,0.061
2103.176,662.968,1.722,0.028
2109.214,663.968,1.71,0.002
2115.252,664.968,1.7,-0.021
2121.284,665.968,1.692,-0.041
2127.319,666.968,1.683,-0.053
2133.362,667.968,1.677,-0.063
2139.399,668.968,1.672,-0.072
2145.436,669.968,1.665,-0.077
2151.462,670.968,1.659,-0.082
2157.493,671.968,1.654,-0.084
2163.543,672.968,1.649,-0.089
2169.59,673.968,1.644,-0.09
2175.632,674.968,1.639,-0.092
2181.685,675.968,1.634,-0.095
2187.734,676.968,1.629,-0.097
2193.778,677.968,1.624,-0.1
2199.836,678.968,1.619,-0.099
2205.887,679.968,1.614,-0.107
2211.929,680.968,1.609,-0.106
2217.986,681.968,1.605,-0.115
2224.054,682.968,1.6,-0.114
2230.111,683.968,1.596,-0.119
2236.164,684.968,1.591,-0.124
2242.214,685.968,1.586,-0.125
2248.251,686.968,1.58,-0.129
2254.287,687.968,1.576,-0.132
2260.328,688.968,1.572,-0.134
2266.36,689.968,1.567,-0.138
2272.402,690.968,1.563,-0.141
2278.462,691.968,1.558,-0.143
2284.505,692.968,1.554,-0.15
2290.554,693.968,1.549,-0.153
2296.619,694.968,1.544,-0.156
2302.67,695.968,1.539,-0.162
2308.719,696.968,1.535,-0.166
2314.766,697.968,1.53,-0.169
2320.817,698.968,1.526,-0.17
2326.882,699.968,1.521,-0.177
2332.939,700.968,1.517,-0.178
2338.987,701.968,1.514,-0.178
2345.039,702.968,1.51,-0.18
2351.098,703.968,1.506,-0.185
2357.14,704.968,1.501,-0.186
2363.17,705.968,1.497,-0.189
2369.221,706.968,1.492,-0.192
2375.265,707.968,1.488,-0.195
2381.297,708.968,1.484,-0.195
2387.349,709.968,1.479,-0.199
2393.421,710.968,1.475,-0.201
2399.476,711.968,1.471,-0.202
2405.509,712.968,1.467,-0.203
2411.544,713.968,1.463,-0.203
2417.583,714.968,1.46,-0.204
2423.617,715.968,1.456,-0.205
2429.648,716.968,1.452,-0.205
2435.696,717.968,1.448,-0.205
2441.735,718.968,1.444,-0.205
2447.776,719.968,1.44,-0.205
2453.837,720.968,1.436,-0.205
2459.886,721.968,1.433,-0.204
2465.929,722.968,1.43,-0.205
2471.983,723.968,1.425,-0.205
2478.031,724.968,1.421,-0.201
2484.066,725.968,1.418,-0.199
2490.103,726.968,1.416,-0.2
2496.145,727.968,1.413,-0.194
2502.188,728.968,1.409,-0.192
2508.235,729.968,1.406,-0.192
2514.284,730.968,1.402,-0.188
2520.325,731.968,1.399,-0.188
2526.362,732.968,1.396,-0.186
2532.41,733.968,1.393,-0.181
2538.46,734.968,1.39,-0.181
2544.511,735.968,1.387,-0.179
2550.565,736.968,1.385,-0.178
2556.595,737.968,1.382,-0.176
2562.628,738.968,1.379,-0.176
2568.671,739.968,1.376,-0.175
2574.709,740.968,1.374,-0.175
2580.754,741.968,1.371,-0.178
2586.796,742.968,1.368,-0.174
2592.83,743.968,1.366,-0.171
2598.871,744.968,1.364,-0.171
2604.917,745.968,1.361,-0.171
2610.947,746.968,1.357,-0.173
2616.981,747.968,1.355,-0.17
2623.027,748.968,1.352,-0.168
2629.076,749.968,1.35,-0.168
2635.103,750.968,1.348,-0.168
2641.127,751.968,1.345,-0.167
2647.166,752.968,1.343,-0.166
2653.211,753.968,1.341,-0.168
2659.243,754.968,1.339,-0.169
2665.265,755.968,1.337,-0.168
2671.285,756.968,1.334,-0.165
2677.309,757.968,1.332,-0.168
2683.327,758.968,1.33,-0.17
2689.348,759.968,1.328,-0.17
2695.372,760.968,1.326,-0.169
2701.391,761.968,1.324,-0.167
2707.415,762.968,1.322,-0.169
2713.445,763.968,1.32,-0.166
2719.472,764.968,1.318,-0.168
2725.499,765.968,1.316,-0.167
2731.54,766.968,1.315,-0.165
2737.567,767.968,1.313,-0.168
2743.589,768.968,1.312,-0.169
2749.616,769.968,1.31,-0.169
2755.636,770.968,1.308,-0.168
2761.664,771.968,1.306,-0.17
2767.705,772.968,1.304,-0.173
2773.744,773.968,1.302,-0.172
2779.772,774.968,1.3,-0.172
2785.807,775.968,1.298,-0.174
2791.838,776.968,1.296,-0.172
2797.864,777.968,1.294,-0.174
2803.893,778.968,1.293,-0.172
2809.927,779.968,1.292,-0.17
2815.964,780.968,1.29,-0.171
2821.986,781.968,1.288,-0.173
2828.003,782.968,1.287,-0.173
2834.028,783.968,1.285,-0.17
2840.054,784.968,1.282,-0.16
2846.083,785.968,1.281,-0.156
2852.118,786.968,1.279,-0.149
2858.152,787.968,1.278,-0.146
2864.189,788.968,1.276,-0.147
2870.219,789.968,1.275,-0.149
2876.246,790.968,1.273,-0.147
2882.285,791.968,1.27,-0.144
2888.324,792.968,1.268,-0.149
2894.35,793.968,1.266,-0.147
2900.37,794.968,1.265,-0.143
2906.386,795.968,1.264,-0.142
2912.393,796.968,1.262,-0.146
2918.4,797.968,1.261,-0.146
2924.413,798.968,1.259,-0.15
2930.436,799.968,1.257,-0.148
2936.464,800.968,1.256,-0.148
2942.488,801.968,1.254,-0.147
2948.512,802.968,1.253,-0.146
2954.53,803.968,1.251,-0.146
2960.551,804.968,1.25,-0.149
2966.592,805.968,1.249,-0.148
2972.636,806.968,1.248,-0.152
2978.665,807.968,1.247,-0.151
2984.693,808.968,1.246,-0.153
2990.721,809.968,1.244,-0.156
2996.753,810.968,1.243,-0.157
3002.786,811.968,1.241,-0.155
3008.813,812.968,1.239,-0.155
3014.84,813.968,1.238,-0.156
3020.872,814.968,1.236,-0.157
3026.908,815.968,1.235,-0.158
3032.942,816.968,1.233,-0.16
3038.969,817.968,1.232,-0.159
3045.006,818.968,1.23,-0.157
3051.023,819.968,1.229,-0.162
3057.049,820.968,1.228,-0.161
3063.08,821.968,1.227,-0.162
3069.094,822.968,1.226,-0.16
3075.115,823.968,1.225,-0.164
3081.147,824.968,1.224,-0.16
3087.172,825.968,1.222,-0.163
3093.182,826.968,1.221,-0.161
3099.191,827.968,1.219,-0.161
3105.201,828.968,1.217,-0.161
3111.215,829.968,1.216,-0.164
3117.223,830.968,1.215,-0.163
3123.23,831.968,1.214,-0.164
3129.238,832.968,1.213,-0.166
3135.251,833.968,1.212,-0.166
3141.268,834.968,1.21,-0.169
3147.278,835.968,1.209,-0.173
3153.3,836.968,1.208,-0.172
3159.323,837.968,1.206,-0.174
3165.344,838.968,1.205,-0.178
3171.386,839.968,1.204,-0.176
3177.424,840.968,1.203,-0.175
3183.445,841.968,1.201,-0.184
3189.473,842.968,1.2,-0.182
3195.504,843.968,1.198,-0.183
3201.527,844.968,1.197,-0.183
3207.559,845.968,1.196,-0.189
3213.593,846.968,1.195,-0.189
3219.628,847.968,1.194,-0.192
3225.653,848.968,1.193,-0.189
3231.673,849.968,1.193,-0.192
3237.695,850.968,1.192,-0.192
3243.709,851.968,1.191,-0.196
3249.721,852.968,1.19,-0.196
3255.754,853.968,1.188,-0.199
3261.782,854.968,1.186,-0.198
3267.797,855.968,1.184,-0.201
3273.829,856.968,1.183,-0.202
3279.857,857.968,1.182,-0.205
3285.884,858.968,1.181,-0.206
3291.919,859.968,1.18,-0.207
3297.961,860.968,1.179,-0.209
3303.997,861.968,1.178,-0.209
3310.018,862.968,1.178,-0.208
3316.04,863.968,1.177,-0.211
3322.079,864.968,1.176,-0.214
3328.113,865.968,1.174,-0.214
3334.13,866.968,1.173,-0.218
3340.148,867.968,1.172,-0.216
3346.184,868.968,1.171,-0.219
3352.223,869.968,1.17,-0.22
3358.25,870.968,1.169,-0.222
3364.27,871.968,1.168,-0.223
3370.284,872.968,1.167,-0.226
3376.3,873.968,1.166,-0.226
3382.312,874.968,1.165,-0.229
3388.315,875.968,1.164,-0.228
3394.33,876.968,1.163,-0.232
3400.349,877.968,1.162,-0.229
3406.373,878.968,1.161,-0.237
3412.426,879.968,1.16,-0.238
3418.47,880.968,1.159,-0.239
3424.502,881.968,1.158,-0.244
3430.548,882.968,1.157,-0.247
3436.589,883.968,1.155,-0.249
3442.604,884.968,1.154,-0.247
3448.634,885.968,1.153,-0.248
3454.682,886.968,1.152,-0.25
3460.717,887.968,1.151,-0.253
3466.742,888.968,1.15,-0.256
3472.777,889.968,1.15,-0.261
3478.792,890.968,1.149,-0.262
3484.819,891.968,1.148,-0.259
3490.867,892.968,1.147,-0.26
3496.918,893.968,1.146,-0.262
3502.946,894.968,1.144,-0.262
3508.957,895.968,1.143,-0.265
3514.979,896.968,1.143,-0.267
3521.012,897.968,1.143,-0.264
3527.031,898.968,1.142,-0.263
3533.046,899.968,1.141,-0.267
3539.068,900.968,1.14,-0.264
3545.079,901.968,1.139,-0.267
3551.081,902.968,1.138,-0.268
3557.095,903.968,1.137,-0.26
3563.102,904.968,1.136,-0.262
3569.125,905.968,1.136,-0.257
3575.163,906.968,1.135,-0.257
3581.208,907.968,1.134,-0.257
3587.251,908.968,1.133,-0.259
3593.271,909.968,1.132,-0.257
3599.296,910.968,1.132,-0.251
3605.32,911.968,1.132,-0.253
3611.338,912.968,1.131,-0.25
3617.366,913.968,1.13,-0.251
3623.381,914.968,1.13,-0.245
3629.383,915.968,1.129,-0.247
3635.395,916.968,1.128,-0.244
3641.413,917.968,1.127,-0.241
3647.428,918.968,1.126,-0.237
3653.454,919.968,1.125,-0.238
3659.47,920.968,1.125,-0.234
3665.492,921.968,1.124,-0.234
3671.517,922.968,1.123,-0.227
3677.524,923.968,1.122,-0.225
3683.533,924.968,1.121,-0.222
3689.563,925.968,1.12,-0.222
3695.6,926.968,1.12,-0.219
3701.626,927.968,1.119,-0.216
3707.653,928.968,1.118,-0.216
3713.683,929.968,1.118,-0.216
3719.719,930.968,1.117,-0.208
3725.756,931.968,1.116,-0.205
3731.787,932.968,1.116,-0.2
3737.814,933.968,1.115,-0.204
3743.83,934.968,1.114,-0.197
3749.85,935.968,1.114,-0.196
3755.872,936.968,1.113,-0.192
3761.902,937.968,1.112,-0.189
3767.947,938.968,1.112,-0.186
3773.983,939.968,1.111,-0.183
3780.004,940.968,1.11,-0.18
3786.035,941.968,1.11,-0.175
3792.061,942.968,1.109,-0.167
3798.074,943.968,1.108,-0.163
3804.094,944.968,1.107,-0.165
3810.123,945.968,1.107,-0.16
3816.133,946.968,1.106,-0.151
3822.129,947.968,1.105,-0.147
3828.143,948.968,1.104,-0.141
3834.173,949.968,1.103,-0.14
3840.197,950.968,1.102,-0.136
3846.222,951.968,1.101,-0.129
3852.234,952.968,1.101,-0.128
3858.236,953.968,1.101,-0.118
3864.248,954.968,1.101,-0.113
3870.259,955.968,1.101,-0.11
3876.271,956.968,1.1,-0.1
3882.301,957.968,1.099,-0.093
3888.326,958.968,1.098,-0.091
3894.346,959.968,1.097,-0.083
3900.362,960.968,1.097,-0.074
3906.382,961.968,1.096,-0.07
3912.418,962.968,1.096,-0.064
3918.451,963.968,1.095,-0.05
3924.467,964.968,1.095,-0.044
3930.488,965.968,1.094,-0.038
3936.506,966.968,1.093,-0.031
3942.508,967.968,1.092,-0.022
3948.515,968.968,1.091,-0.01
3954.539,969.968,1.09,0
3960.553,970.968,1.089,0.01
3966.566,971.968,1.089,0.019
3972.587,972.968,1.088,0.026
3978.586,973.968,1.088,0.037

File: Wood/Calibration_Data/CUG/CUG_Wood_STA_N2_10K_R3.csv
Time (s),Temperature (K),Mass (mg),Heat Flow Rate (W/g)
0,313.565,5.2,0.034
75.728,314.565,5.2,0.07
96.739,315.565,5.201,0.094
112.788,316.565,5.201,0.112
126.327,317.565,5.202,0.127
138.302,318.565,5.203,0.14
149.385,319.565,5.203,0.151
159.635,320.565,5.203,0.16
169.304,321.565,5.202,0.17
178.543,322.565,5.202,0.18
187.348,323.565,5.203,0.187
195.809,324.565,5.203,0.195
203.952,325.565,5.203,0.203
211.832,326.565,5.203,0.21
219.492,327.565,5.203,0.22
226.891,328.565,5.203,0.23
234.137,329.565,5.203,0.238
241.188,330.565,5.201,0.247
248.045,331.565,5.2,0.253
254.75,332.565,5.2,0.261
261.331,333.565,5.199,0.27
267.76,334.565,5.198,0.277
274.037,335.565,5.197,0.284
280.21,336.565,5.197,0.292
286.279,337.565,5.197,0.301
292.244,338.565,5.196,0.309
298.103,339.565,5.196,0.317
303.92,340.565,5.195,0.325
309.649,341.565,5.195,0.331
315.283,342.565,5.194,0.339
320.867,343.565,5.193,0.348
326.387,344.565,5.192,0.355
331.834,345.565,5.191,0.362
337.225,346.565,5.191,0.368
342.568,347.565,5.19,0.375
347.867,348.565,5.189,0.38
353.133,349.565,5.188,0.385
358.353,350.565,5.188,0.389
363.529,351.565,5.187,0.396
368.654,352.565,5.186,0.401
373.757,353.565,5.184,0.405
378.827,354.565,5.184,0.41
383.873,355.565,5.184,0.413
388.875,356.565,5.184,0.417
393.854,357.565,5.183,0.421
398.809,358.565,5.181,0.421
403.733,359.565,5.18,0.423
408.637,360.565,5.179,0.426
413.521,361.565,5.179,0.428
418.38,362.565,5.178,0.428
423.212,363.565,5.178,0.428
428.006,364.565,5.177,0.429
432.79,365.565,5.176,0.429
437.557,366.565,5.175,0.43
442.319,367.565,5.175,0.43
447.057,368.565,5.174,0.429
451.804,369.565,5.174,0.427
456.527,370.565,5.173,0.425
461.237,371.565,5.172,0.423
465.936,372.565,5.172,0.422
470.62,373.565,5.172,0.42
475.302,374.565,5.171,0.417
479.982,375.565,5.171,0.415
484.664,376.565,5.171,0.414
489.333,377.565,5.172,0.411
493.993,378.565,5.172,0.409
498.661,379.565,5.172,0.407
503.335,380.565,5.172,0.403
507.998,381.565,5.171,0.401
512.64,382.565,5.17,0.399
517.3,383.565,5.17,0.397
521.974,384.565,5.169,0.394
526.658,385.565,5.169,0.392
531.326,386.565,5.169,0.39
535.991,387.565,5.168,0.389
540.653,388.565,5.168,0.387
545.312,389.565,5.167,0.386
549.979,390.565,5.167,0.385
554.644,391.565,5.167,0.386
559.307,392.565,5.168,0.386
563.983,393.565,5.167,0.386
568.654,394.565,5.167,0.386
573.332,395.565,5.167,0.385
578.009,396.565,5.167,0.385
582.686,397.565,5.167,0.384
587.361,398.565,5.167,0.384
592.041,399.565,5.167,0.384
596.738,400.565,5.167,0.384
601.438,401.565,5.166,0.383
606.131,402.565,5.166,0.385
610.826,403.565,5.166,0.385
615.532,404.565,5.166,0.385
620.243,405.565,5.167,0.387
624.958,406.565,5.167,0.387
629.678,407.565,5.166,0.387
634.406,408.565,5.166,0.387
639.133,409.565,5.166,0.389
643.877,410.565,5.165,0.389
648.614,411.565,5.165,0.39
653.374,412.565,5.164,0.391
658.133,413.565,5.164,0.39
662.905,414.565,5.164,0.392
667.674,415.565,5.165,0.392
672.462,416.565,5.165,0.393
677.261,417.565,5.166,0.394
682.081,418.565,5.166,0.394
686.907,419.565,5.165,0.394
691.762,420.565,5.165,0.393
696.615,421.565,5.165,0.393
701.469,422.565,5.165,0.394
706.331,423.565,5.165,0.395
711.223,424.565,5.165,0.394
716.123,425.565,5.165,0.396
721.046,426.565,5.165,0.397
725.979,427.565,5.164,0.396
730.916,428.565,5.164,0.397
735.873,429.565,5.164,0.398
740.848,430.565,5.163,0.399
745.827,431.565,5.163,0.399
750.823,432.565,5.163,0.399
755.843,433.565,5.163,0.4
760.871,434.565,5.163,0.402
765.91,435.565,5.163,0.402
770.956,436.565,5.162,0.402
776.036,437.565,5.162,0.403
781.13,438.565,5.162,0.406
786.235,439.565,5.161,0.407
791.35,440.565,5.16,0.409
796.481,441.565,5.159,0.409
801.628,442.565,5.159,0.411
806.789,443.565,5.158,0.412
811.969,444.565,5.158,0.412
817.166,445.565,5.158,0.414
822.383,446.565,5.158,0.414
827.605,447.565,5.157,0.415
832.832,448.565,5.157,0.414
838.081,449.565,5.155,0.416
843.341,450.565,5.154,0.417
848.618,451.565,5.152,0.418
853.907,452.565,5.151,0.419
859.208,453.565,5.151,0.418
864.519,454.565,5.151,0.418
869.855,455.565,5.151,0.42
875.21,456.565,5.151,0.421
880.568,457.565,5.151,0.42
885.935,458.565,5.15,0.42
891.314,459.565,5.148,0.424
896.699,460.565,5.147,0.424
902.105,461.565,5.146,0.425
907.546,462.565,5.147,0.425
912.98,463.565,5.147,0.425
918.428,464.565,5.145,0.424
923.9,465.565,5.144,0.425
929.373,466.565,5.142,0.428
934.861,467.565,5.141,0.427
940.366,468.565,5.14,0.427
945.889,469.565,5.139,0.43
951.425,470.565,5.138,0.431
956.987,471.565,5.137,0.432
962.562,472.565,5.135,0.432
968.146,473.565,5.134,0.433
973.735,474.565,5.132,0.438
979.342,475.565,5.131,0.44
984.972,476.565,5.13,0.44
990.605,477.565,5.128,0.441
996.261,478.565,5.126,0.441
1001.929,479.565,5.125,0.444
1007.603,480.565,5.125,0.444
1013.278,481.565,5.124,0.445
1018.962,482.565,5.122,0.445
1024.672,483.565,5.12,0.447
1030.39,484.565,5.118,0.447
1036.127,485.565,5.116,0.45
1041.864,486.565,5.115,0.451
1047.609,487.565,5.112,0.452
1053.37,488.565,5.11,0.452
1059.155,489.565,5.107,0.453
1064.95,490.565,5.104,0.451
1070.729,491.565,5.102,0.452
1076.54,492.565,5.099,0.449
1082.367,493.565,5.096,0.447
1088.193,494.565,5.094,0.444
1094.034,495.565,5.093,0.444
1099.9,496.565,5.091,0.448
1105.756,497.565,5.089,0.451
1111.598,498.565,5.086,0.451
1117.463,499.565,5.083,0.452
1123.33,500.565,5.08,0.454
1129.202,501.565,5.078,0.456
1135.094,502.565,5.075,0.457
1140.989,503.565,5.072,0.455
1146.893,504.565,5.069,0.458
1152.812,505.565,5.066,0.461
1158.726,506.565,5.063,0.463
1164.656,507.565,5.061,0.464
1170.595,508.565,5.057,0.466
1176.541,509.565,5.054,0.468
1182.477,510.565,5.051,0.467
1188.428,511.565,5.048,0.469
1194.384,512.565,5.045,0.469
1200.343,513.565,5.041,0.472
1206.305,514.565,5.038,0.472
1212.283,515.565,5.036,0.473
1218.274,516.565,5.032,0.473
1224.259,517.565,5.029,0.475
1230.229,518.565,5.026,0.476
1236.205,519.565,5.022,0.475
1242.207,520.565,5.017,0.476
1248.203,521.565,5.012,0.478
1254.199,522.565,5.007,0.478
1260.19,523.565,5.002,0.478
1266.202,524.565,4.997,0.478
1272.217,525.565,4.993,0.478
1278.232,526.565,4.988,0.479
1284.246,527.565,4.983,0.48
1290.247,528.565,4.977,0.481
1296.253,529.565,4.973,0.483
1302.27,530.565,4.968,0.481
1308.298,531.565,4.962,0.481
1314.319,532.565,4.955,0.481
1320.346,533.565,4.95,0.481
1326.377,534.565,4.944,0.48
1332.416,535.565,4.936,0.483
1338.452,536.565,4.93,0.483
1344.467,537.565,4.923,0.484
1350.485,538.565,4.916,0.486
1356.535,539.565,4.91,0.485
1362.586,540.565,4.902,0.487
1368.616,541.565,4.894,0.487
1374.655,542.565,4.886,0.486
1380.704,543.565,4.878,0.486
1386.735,544.565,4.87,0.486
1392.772,545.565,4.863,0.487
1398.827,546.565,4.854,0.486
1404.898,547.565,4.845,0.488
1410.964,548.565,4.835,0.49
1417.023,549.565,4.826,0.493
1423.065,550.565,4.818,0.496
1429.113,551.565,4.808,0.497
1435.181,552.565,4.798,0.498
1441.234,553.565,4.788,0.498
1447.294,554.565,4.776,0.498
1453.364,555.565,4.767,0.499
1459.421,556.565,4.758,0.501
1465.482,557.565,4.746,0.502
1471.54,558.565,4.734,0.503
1477.595,559.565,4.721,0.504
1483.659,560.565,4.71,0.508
1489.711,561.565,4.698,0.512
1495.766,562.565,4.685,0.513
1501.84,563.565,4.673,0.513
1507.905,564.565,4.659,0.515
1513.973,565.565,4.645,0.519
1520.039,566.565,4.632,0.521
1526.109,567.565,4.617,0.524
1532.168,568.565,4.604,0.525
1538.214,569.565,4.589,0.529
1544.276,570.565,4.573,0.532
1550.335,571.565,4.557,0.535
1556.398,572.565,4.541,0.541
1562.467,573.565,4.525,0.539
1568.519,574.565,4.508,0.542
1574.566,575.565,4.491,0.548
1580.621,576.565,4.473,0.551
1586.674,577.565,4.455,0.554
1592.746,578.565,4.435,0.559
1598.812,579.565,4.416,0.561
1604.868,580.565,4.398,0.567
1610.924,581.565,4.379,0.571
1616.986,582.565,4.359,0.577
1623.051,583.565,4.337,0.582
1629.111,584.565,4.314,0.589
1635.17,585.565,4.291,0.593
1641.221,586.565,4.268,0.599
1647.272,587.565,4.245,0.607
1653.314,588.565,4.221,0.611
1659.371,589.565,4.198,0.617
1665.447,590.565,4.172,0.62
1671.517,591.565,4.146,0.628
1677.57,592.565,4.12,0.63
1683.623,593.565,4.094,0.639
1689.697,594.565,4.068,0.645
1695.76,595.565,4.04,0.649
1701.809,596.565,4.012,0.655
1707.858,597.565,3.985,0.661
1713.92,598.565,3.955,0.666
1719.976,599.565,3.925,0.67
1726.025,600.565,3.895,0.676
1732.076,601.565,3.864,0.679
1738.133,602.565,3.835,0.682
1744.212,603.565,3.804,0.691
1750.285,604.565,3.772,0.695
1756.351,605.565,3.74,0.701
1762.397,606.565,3.709,0.703
1768.427,607.565,3.675,0.706
1774.486,608.565,3.644,0.709
1780.544,609.565,3.611,0.713
1786.597,610.565,3.579,0.713
1792.664,611.565,3.545,0.719
1798.708,612.565,3.512,0.721
1804.75,613.565,3.476,0.722
1810.807,614.565,3.443,0.725
1816.856,615.565,3.409,0.726
1822.894,616.565,3.375,0.732
1828.94,617.565,3.339,0.737
1834.999,618.565,3.303,0.742
1841.045,619.565,3.268,0.748
1847.107,620.565,3.232,0.757
1853.167,621.565,3.195,0.761
1859.212,622.565,3.157,0.77
1865.268,623.565,3.12,0.778
1871.33,624.565,3.081,0.791
1877.39,625.565,3.041,0.799
1883.433,626.565,3.003,0.817
1889.481,627.565,2.961,0.827
1895.54,628.565,2.919,0.838
1901.59,629.565,2.878,0.849
1907.648,630.565,2.836,0.866
1913.697,631.565,2.792,0.877
1919.755,632.565,2.746,0.894
1925.801,633.565,2.702,0.908
1931.838,634.565,2.655,0.924
1937.899,635.565,2.607,0.939
1943.964,636.565,2.559,0.953
1950.018,637.565,2.509,0.966
1956.07,638.565,2.459,0.977
1962.13,639.565,2.408,0.988
1968.193,640.565,2.356,0.994
1974.247,641.565,2.304,0.997
1980.293,642.565,2.252,1.003
1986.341,643.565,2.2,0.999
1992.385,644.565,2.148,0.992
1998.416,645.565,2.095,0.983
2004.466,646.565,2.041,0.965
2010.521,647.565,1.99,0.946
2016.56,648.565,1.941,0.92
2022.607,649.565,1.893,0.887
2028.653,650.565,1.848,0.847
2034.694,651.565,1.804,0.804
2040.734,652.565,1.762,0.756
2046.771,653.565,1.722,0.704
2052.809,654.565,1.686,0.647
2058.833,655.565,1.654,0.594
2064.848,656.565,1.624,0.534
2070.869,657.565,1.596,0.476
2076.899,658.565,1.572,0.421
2082.934,659.565,1.55,0.368
2088.954,660.565,1.533,0.317
2094.986,661.565,1.517,0.269
2101.019,662.565,1.505,0.23
2107.039,663.565,1.493,0.197
2113.062,664.565,1.483,0.169
2119.099,665.565,1.475,0.148
2125.127,666.565,1.468,0.132
2131.159,667.565,1.461,0.118
2137.194,668.565,1.456,0.11
2143.236,669.565,1.452,0.101
2149.292,670.565,1.445,0.095
2155.335,671.565,1.439,0.092
2161.363,672.565,1.434,0.09
2167.396,673.565,1.43,0.088
2173.445,674.565,1.425,0.086
2179.502,675.565,1.42,0.083
2185.55,676.565,1.415,0.079
2191.588,677.565,1.411,0.078
2197.63,678.565,1.407,0.074
2203.679,679.565,1.402,0.072
2209.746,680.565,1.398,0.069
2215.799,681.565,1.394,0.063
2221.829,682.565,1.39,0.058
2227.865,683.565,1.386,0.056
2233.91,684.565,1.381,0.051
2239.957,685.565,1.377,0.048
2246.014,686.565,1.374,0.044
2252.072,687.565,1.37,0.04
2258.12,688.565,1.366,0.037
2264.169,689.565,1.362,0.03
2270.194,690.565,1.359,0.023
2276.221,691.565,1.356,0.017
2282.26,692.565,1.354,0.012
2288.297,693.565,1.349,0.008
2294.346,694.565,1.344,0.005
2300.417,695.565,1.341,0.001
2306.474,696.565,1.338,-0.004
2312.5,697.565,1.335,-0.01
2318.557,698.565,1.33,-0.014
2324.636,699.565,1.326,-0.019
2330.698,700.565,1.322,-0.022
2336.74,701.565,1.318,-0.026
2342.793,702.565,1.315,-0.031
2348.849,703.565,1.311,-0.035
2354.895,704.565,1.307,-0.037
2360.939,705.565,1.303,-0.04
2366.987,706.565,1.3,-0.044
2373.042,707.565,1.296,-0.049
2379.102,708.565,1.292,-0.055
2385.166,709.565,1.288,-0.059
2391.223,710.565,1.285,-0.06
2397.273,711.565,1.282,-0.061
2403.33,712.565,1.278,-0.063
2409.389,713.565,1.275,-0.065
2415.442,714.565,1.271,-0.068
2421.49,715.565,1.267,-0.069
2427.535,716.565,1.264,-0.071
2433.583,717.565,1.262,-0.073
2439.627,718.565,1.258,-0.074
2445.668,719.565,1.255,-0.075
2451.708,720.565,1.252,-0.076
2457.756,721.565,1.248,-0.078
2463.786,722.565,1.245,-0.08
2469.83,723.565,1.242,-0.082
2475.867,724.565,1.24,-0.082
2481.899,725.565,1.236,-0.082
2487.949,726.565,1.233,-0.081
2493.989,727.565,1.23,-0.08
2500.027,728.565,1.228,-0.079
2506.075,729.565,1.226,-0.079
2512.118,730.565,1.222,-0.079
2518.154,731.565,1.219,-0.079
2524.201,732.565,1.217,-0.079
2530.237,733.565,1.215,-0.079
2536.263,734.565,1.212,-0.079
2542.303,735.565,1.209,-0.079
2548.331,736.565,1.206,-0.08
2554.364,737.565,1.203,-0.08
2560.403,738.565,1.201,-0.081
2566.438,739.565,1.199,-0.082
2572.465,740.565,1.196,-0.083
2578.49,741.565,1.194,-0.085
2584.516,742.565,1.192,-0.086
2590.547,743.565,1.189,-0.087
2596.573,744.565,1.186,-0.089
2602.598,745.565,1.184,-0.09
2608.628,746.565,1.182,-0.091
2614.673,747.565,1.18,-0.09
2620.712,748.565,1.177,-0.091
2626.742,749.565,1.175,-0.093
2632.778,750.565,1.174,-0.096
2638.802,751.565,1.172,-0.1
2644.849,752.565,1.169,-0.104
2650.897,753.565,1.168,-0.108
2656.922,754.565,1.166,-0.11
2662.944,755.565,1.164,-0.112
2668.981,756.565,1.162,-0.114
2675.014,757.565,1.159,-0.115
2681.042,758.565,1.158,-0.117
2687.074,759.565,1.156,-0.118
2693.111,760.565,1.154,-0.119
2699.15,761.565,1.153,-0.12
2705.182,762.565,1.152,-0.122
2711.216,763.565,1.15,-0.124
2717.254,764.565,1.148,-0.126
2723.291,765.565,1.146,-0.126
2729.327,766.565,1.144,-0.127
2735.359,767.565,1.143,-0.125
2741.382,768.565,1.141,-0.118
2747.402,769.565,1.14,-0.111
2753.417,770.565,1.138,-0.107
2759.439,771.565,1.136,-0.106
2765.486,772.565,1.135,-0.107
2771.533,773.565,1.133,-0.108
2777.552,774.565,1.132,-0.109
2783.567,775.565,1.13,-0.109
2789.592,776.565,1.128,-0.108
2795.629,777.565,1.126,-0.108
2801.663,778.565,1.124,-0.11
2807.684,779.565,1.123,-0.112
2813.714,780.565,1.121,-0.112
2819.742,781.565,1.119,-0.111
2825.768,782.565,1.118,-0.112
2831.794,783.565,1.117,-0.114
2837.829,784.565,1.115,-0.118
2843.871,785.565,1.113,-0.119
2849.903,786.565,1.112,-0.117
2855.936,787.565,1.111,-0.116
2861.972,788.565,1.109,-0.116
2868.003,789.565,1.108,-0.116
2874.061,790.565,1.106,-0.116
2880.086,791.565,1.105,-0.116
2886.08,792.565,1.103,-0.116
2892.104,793.565,1.102,-0.117
2898.135,794.565,1.102,-0.117
2904.158,795.565,1.1,-0.118
2910.178,796.565,1.099,-0.118
2916.204,797.565,1.097,-0.119
2922.237,798.565,1.096,-0.12
2928.245,799.565,1.094,-0.12
2934.268,800.565,1.093,-0.119
2940.307,801.565,1.092,-0.119
2946.344,802.565,1.091,-0.12
2952.383,803.565,1.09,-0.119
2958.415,804.565,1.088,-0.119
2964.426,805.565,1.088,-0.118
2970.456,806.565,1.087,-0.118
2976.489,807.565,1.085,-0.117
2982.522,808.565,1.084,-0.116
2988.55,809.565,1.083,-0.116
2994.58,810.565,1.082,-0.116
3000.616,811.565,1.08,-0.116
3006.652,812.565,1.079,-0.114
3012.693,813.565,1.077,-0.114
3018.723,814.565,1.076,-0.114
3024.742,815.565,1.076,-0.114
3030.752,816.565,1.075,-0.115
3036.777,817.565,1.074,-0.116
3042.803,818.565,1.073,-0.117
3048.838,819.565,1.071,-0.117
3054.869,820.565,1.069,-0.117
3060.877,821.565,1.068,-0.117
3066.894,822.565,1.066,-0.117
3072.917,823.565,1.064,-0.116
3078.954,824.565,1.063,-0.115
3084.986,825.565,1.061,-0.115
3090.998,826.565,1.06,-0.115
3097.01,827.565,1.058,-0.115
3103.039,828.565,1.057,-0.115
3109.042,829.565,1.056,-0.116
3115.05,830.565,1.055,-0.114
3121.057,831.565,1.054,-0.112
3127.06,832.565,1.053,-0.113
3133.079,833.565,1.052,-0.112
3139.103,834.565,1.051,-0.113
3145.135,835.565,1.05,-0.115
3151.163,836.565,1.049,-0.115
3157.195,837.565,1.048,-0.116
3163.213,838.565,1.046,-0.116
3169.226,839.565,1.045,-0.115
3175.257,840.565,1.044,-0.114
3181.283,841.565,1.044,-0.115
3187.304,842.565,1.044,-0.117
3193.332,843.565,1.042,-0.118
3199.361,844.565,1.04,-0.118
3205.384,845.565,1.039,-0.119
3211.397,846.565,1.038,-0.121
3217.409,847.565,1.038,-0.123
3223.428,848.565,1.038,-0.126
3229.453,849.565,1.037,-0.128
3235.489,850.565,1.035,-0.13
3241.531,851.565,1.034,-0.131
3247.56,852.565,1.033,-0.133
3253.576,853.565,1.032,-0.137
3259.591,854.565,1.031,-0.14
3265.608,855.565,1.03,-0.142
3271.619,856.565,1.03,-0.143
3277.645,857.565,1.029,-0.146
3283.691,858.565,1.027,-0.15
3289.733,859.565,1.025,-0.153
3295.759,860.565,1.025,-0.154
3301.771,861.565,1.024,-0.155
3307.794,862.565,1.023,-0.158
3313.836,863.565,1.022,-0.162
3319.879,864.565,1.022,-0.166
3325.915,865.565,1.021,-0.17
3331.96,866.565,1.019,-0.173
3337.996,867.565,1.017,-0.176
3344.02,868.565,1.016,-0.177
3350.035,869.565,1.016,-0.179
3356.05,870.565,1.015,-0.183
3362.071,871.565,1.013,-0.187
3368.09,872.565,1.012,-0.19
3374.124,873.565,1.012,-0.194
3380.152,874.565,1.011,-0.197
3386.178,875.565,1.011,-0.199
3392.207,876.565,1.01,-0.202
3398.251,877.565,1.01,-0.204
3404.273,878.565,1.008,-0.208
3410.298,879.565,1.007,-0.213
3416.32,880.565,1.006,-0.217
3422.342,881.565,1.005,-0.222
3428.38,882.565,1.003,-0.228
3434.419,883.565,1.002,-0.233
3440.451,884.565,1.002,-0.237
3446.48,885.565,1.001,-0.242
3452.512,886.565,1,-0.247
3458.552,887.565,1,-0.254
3464.575,888.565,0.999,-0.26
3470.596,889.565,0.998,-0.266
3476.644,890.565,0.997,-0.274
3482.69,891.565,0.996,-0.282
3488.731,892.565,0.995,-0.291
3494.751,893.565,0.995,-0.296
3500.767,894.565,0.994,-0.301
3506.789,895.565,0.992,-0.305
3512.833,896.565,0.99,-0.31
3518.847,897.565,0.99,-0.315
3524.847,898.565,0.989,-0.32
3530.874,899.565,0.988,-0.324
3536.89,900.565,0.987,-0.329
3542.901,901.565,0.986,-0.332
3548.933,902.565,0.985,-0.335
3554.981,903.565,0.985,-0.338
3561.013,904.565,0.984,-0.338
3567.04,905.565,0.984,-0.341
3573.069,906.565,0.983,-0.346
3579.098,907.565,0.982,-0.35
3585.116,908.565,0.981,-0.354
3591.139,909.565,0.98,-0.355
3597.172,910.565,0.981,-0.358
3603.192,911.565,0.981,-0.365
3609.22,912.565,0.981,-0.365
3615.247,913.565,0.98,-0.366
3621.26,914.565,0.978,-0.365
3627.281,915.565,0.977,-0.368
3633.298,916.565,0.977,-0.37
3639.322,917.565,0.977,-0.37
3645.359,918.565,0.976,-0.371
3651.385,919.565,0.975,-0.37
3657.4,920.565,0.974,-0.371
3663.405,921.565,0.973,-0.37
3669.421,922.565,0.972,-0.369
3675.455,923.565,0.971,-0.371
3681.49,924.565,0.97,-0.368
3687.506,925.565,0.969,-0.367
3693.516,926.565,0.968,-0.368
3699.538,927.565,0.967,-0.366
3705.554,928.565,0.966,-0.367
3711.574,929.565,0.966,-0.364
3717.593,930.565,0.966,-0.361
3723.59,931.565,0.965,-0.359
3729.593,932.565,0.965,-0.355
3735.613,933.565,0.965,-0.352
3741.637,934.565,0.964,-0.352
3747.664,935.565,0.963,-0.349
3753.693,936.565,0.963,-0.345
3759.719,937.565,0.962,-0.341
3765.748,938.565,0.961,-0.336
3771.779,939.565,0.961,-0.332
3777.803,940.565,0.96,-0.328
3783.828,941.565,0.96,-0.325
3789.853,942.565,0.959,-0.32
3795.87,943.565,0.959,-0.315
3801.89,944.565,0.959,-0.312
3807.913,945.565,0.958,-0.308
3813.927,946.565,0.957,-0.302
3819.938,947.565,0.956,-0.298
3825.958,948.565,0.955,-0.292
3831.971,949.565,0.955,-0.287
3837.989,950.565,0.955,-0.283
3844.004,951.565,0.954,-0.278
3850.014,952.565,0.954,-0.272
3856.034,953.565,0.954,-0.265
3862.057,954.565,0.953,-0.259
3868.073,955.565,0.953,-0.255
3874.081,956.565,0.953,-0.25
3880.093,957.565,0.952,-0.244
3886.116,958.565,0.952,-0.238
3892.133,959.565,0.952,-0.234
3898.144,960.565,0.952,-0.228
3904.167,961.565,0.951,-0.224
3910.184,962.565,0.95,-0.221
3916.189,963.565,0.949,-0.217
3922.216,964.565,0.948,-0.211
3928.245,965.565,0.947,-0.205
3934.259,966.565,0.946,-0.201
3940.28,967.565,0.945,-0.196
3946.303,968.565,0.944,-0.19
3952.324,969.565,0.943,-0.184
3958.34,970.565,0.943,-0.177
3964.367,971.565,0.943,-0.173
3970.393,972.565,0.943,-0.171
3976.402,973.565,0.942,-0.167
