Repository: MaCFP/matl-db

# matl-db

#### Welcome to the MaCFP Condensed Phase Subgroup database!

The MaCFP Condensed Phase Working Group was organized to enable the fire safety science research community to make significant progress towards establishing a common framework for the selection of experiments and the methodologies used to analyze these experiments when developing pyrolysis models. Key objectives of this effort include:
- Cataloguing current approaches used to parameterize pyrolysis models;
- Developing standard data set formats for experimental data on pyrolysis;
- Developing requirements for data set quality and establishing a data review committee;
- Quantifying the inter-laboratory variability for comparable experimental datasets; and
- Assessing the impact of the variability of model parameters on fire growth predictions

#### In preparation for MaCFP-4, please read the following:

[Guidelines for Participation in the MaCFP-4 Workshop (2026)](https://github.com/MaCFP/macfp-db/releases/download/macfp-4.0/MaCFP-4_Guidelines_for_Participation.pdf)

[Presentation of Target Experiments and Modeling Guidelines for the upcoming MaCFP-4 Workshop (meeting recording and presentation slides)](https://github.com/MaCFP/macfp-db/releases/tag/macfp-4.0)

Please visit our [wiki pages](https://github.com/MaCFP/matl-db/wiki/How-to-Contribute) for additional details, including how to contribute (experimentalists and modelers).

# README File for FPL

USDA USFS Forest Products Laboratory, Madison, Wisconsin (United states of America).



Experiments were performed by Laura Hasburgh and Eleanor Lazarcik. For any questions or requests for additional information, please contact laura.e.hasburgh@usda.gov.

### Experimental Conditions: TGA/DSC

A Mettler Toledo TGA/DSC 3+ was used to conduct Thermogravimetric Analysis (TGA) experiments.



* Heating Rate: 10 K/min
* Temperature program

  * Initial Temperature: 303 K
  * Isothermal Hold to Dry: 378 K for 180 s
  * Isothermal Hold: 303 K for 600 s
  * Maximum Temperature: 893 K
  * Final Isotherm: None
* Sample mass: 5 mg +/- 1.7 mg
* Sample geometry: Powdered
* Calibration type: Before each experiment, a baseline test was performed using an empty crucible. Temperature/Heat flow calibration are performed every 12 months (or 100 tests, whichever is sooner) using a set of 5 reference materials with melting temperatures between 60-820 C.
* Crucible

  * Type: AL
  * Volume: 40 uL
  * Inner Diameter: 5.52 mm
  * Outer Diameter: 7.81 mm
  * Mass: 49.2 mg
  * Lid: True
  * Note: Al- crucibles (tzero, outer diameter 7.81 mm / volume 40 uL) with a pierced lid (a small hole in the lid allowed for gaseous decomposition products to escape).
* Carrier Gas

  * Type: Nitrogen
  * Flow rate: 50 ml/min
  * Note: Ultra High Purity (UHP) Nitrogen
* Instrument

  * Type: Mettler Toledo TGA/DSC 3+
  * Furnace Type: Ceramic
  * Notes: None

|Test Name|O2 volume %|Initial Sample Mass (mg)|
|-|:-:|:-:|
|FPL-Wood\_TGA\_N2\_10K\_R1|0|6.696|
|FPL-Wood\_TGA\_N2\_10K\_R2|0|5.311|
|FPL-Wood\_TGA\_N2\_10K\_R3|0|5.566|

###

### Experimental Conditions, Cone calorimeter

* Test Standard: ASTM E1354
* Extraction flow rate: 24L/s
* Sample Surface Area: 0.00884 m2 (nominal)
* Sample holder dimensions:

  * Square pan: 106mm x 106mm x 25mm
  * Retainer frame: True
  * Retaining grid: None
* Backing Insulation: (\~2.54 cm thick) dry refractory fiber conforming to ASTM E1354.
* Thermocouple location: None
* Ignition Source: spark ignitor

###### Test Heating Conditions

|Test Name|Heat Flux (kW/m2)|Heater Temperature (K)|thickness (cm)|initial sample mass (g)|t\_ign (s)|t\_flameout (s)|
|-|:-:|:-:|:-:|-|:-:|:-:|
|FPL-Wood\_Cone\_50KW\_hor\_R1|50|753|2.56|98.95|11|1661|
|FPL-Wood\_Cone\_50KW\_hor\_R2|50|753|2.55|105.22|10|1612|
|FPL-Wood\_Cone\_50KW\_hor\_R3|50|753|2.56|99.18|14|1635|

##### Test Summary

Cone Calorimeter experiments were conducted on an FTT iCone Mini (West Sussex, UK) at 1 heat flux (50 kW/m2) with an exhaust flow of 24 L/s using the standardized cone calorimeter procedure (ASTM E1354-25). Samples were wrapped in aluminum foil per the ASTM E1354 standard and placed upon ceramic wool insulation for testing. The optional retainer frame from ASTN 1354 was used. At 1400 seconds into FPL-Wood\_Cone\_50kW\_hor\_R2 connection to the DAQ was lost so flame out was recorded manually.

### Experimental Conditions, Cone calorimeter

* Test Standard: ASTM E1354
* Extraction flow rate: 24L/s
* Sample Surface Area: 0.00884 m2 (nominal)
* Sample holder dimensions:

  * Square pan: 106mm x 106mm x 25mm
  * Retainer frame: True
  * Retaining grid: None
* Backing Insulation: (\~2.54 cm thick) dry refractory fiber conforming to ASTM E1354.
* Thermocouple location: Top surface , 8.6 mm from top , 17.2 mm from top
* Ignition Source: spark ignitor

File: Wood/Calibration_Data/FPL/README.md
# README File for FPL

USDA USFS Forest Products Laboratory, Madison, Wisconsin (United states of America).



Experiments were performed by Laura Hasburgh and Eleanor Lazarcik. For any questions or requests for additional information, please contact laura.e.hasburgh@usda.gov.



### Experimental Conditions: TGA/DSC

A Mettler Toledo TGA/DSC 3+ was used to conduct Thermogravimetric Analysis (TGA) experiments.



* Heating Rate: 10 K/min
* Temperature program

  * Initial Temperature: 303 K
  * Isothermal Hold to Dry: 378 K for 180 s
  * Isothermal Hold: 303 K for 600 s
  * Maximum Temperature: 893 K
  * Final Isotherm: None
* Sample mass: 5 mg +/- 1.7 mg
* Sample geometry: Powdered
* Calibration type: Before each experiment, a baseline test was performed using an empty crucible. Temperature/Heat flow calibration are performed every 12 months (or 100 tests, whichever is sooner) using a set of 5 reference materials with melting temperatures between 60-820 C.
* Crucible

  * Type: AL
  * Volume: 40 uL
  * Inner Diameter: 5.52 mm
  * Outer Diameter: 7.81 mm
  * Mass: 49.2 mg
  * Lid: True
  * Note: Al- crucibles (tzero, outer diameter 7.81 mm / volume 40 uL) with a pierced lid (a small hole in the lid allowed for gaseous decomposition products to escape).
* Carrier Gas

  * Type: Nitrogen
  * Flow rate: 50 ml/min
  * Note: Ultra High Purity (UHP) Nitrogen
* Instrument

  * Type: Mettler Toledo TGA/DSC 3+
  * Furnace Type: Ceramic
  * Notes: None

|Test Name|O2 volume %|Initial Sample Mass (mg)|
|-|:-:|:-:|
|FPL-Wood\_TGA\_N2\_10K\_R1|0|6.696|
|FPL-Wood\_TGA\_N2\_10K\_R2|0|5.311|
|FPL-Wood\_TGA\_N2\_10K\_R3|0|5.566|

### 

### Experimental Conditions, Cone calorimeter

* Test Standard: ASTM E1354
* Extraction flow rate: 24L/s
* Sample Surface Area: 0.00884 m2 (nominal)
* Sample holder dimensions:

  * Square pan: 106mm x 106mm x 25mm
  * Retainer frame: True
  * Retaining grid: None
* Backing Insulation: (\~2.54 cm thick) dry refractory fiber conforming to ASTM E1354.
* Thermocouple location: None
* Ignition Source: spark ignitor



###### Test Heating Conditions

|Test Name|Heat Flux (kW/m2)|Heater Temperature (K)|thickness (cm)|initial sample mass (g)|t\_ign (s)|t\_flameout (s)|
|-|:-:|:-:|:-:|-|:-:|:-:|
|FPL-Wood\_Cone\_50KW\_hor\_R1|50|753|2.56|98.95|11|1661|
|FPL-Wood\_Cone\_50KW\_hor\_R2|50|753|2.55|105.22|10|1612|
|FPL-Wood\_Cone\_50KW\_hor\_R3|50|753|2.56|99.18|14|1635|

##### Test Summary

Cone Calorimeter experiments were conducted on an FTT iCone Mini (West Sussex, UK) at 1 heat flux (50 kW/m2) with an exhaust flow of 24 L/s using the standardized cone calorimeter procedure (ASTM E1354-25). Samples were wrapped in aluminum foil per the ASTM E1354 standard and placed upon ceramic wool insulation for testing. The optional retainer frame from ASTN 1354 was used. At 1400 seconds into FPL-Wood\_Cone\_50kW\_hor\_R2 connection to the DAQ was lost so flame out was recorded manually.



### Experimental Conditions, Cone calorimeter

* Test Standard: ASTM E1354
* Extraction flow rate: 24L/s
* Sample Surface Area: 0.00884 m2 (nominal)
* Sample holder dimensions:

  * Square pan: 106mm x 106mm x 25mm
  * Retainer frame: True
  * Retaining grid: None
* Backing Insulation: (\~2.54 cm thick) dry refractory fiber conforming to ASTM E1354.
* Thermocouple location: Top surface , 8.6 mm from top , 17.2 mm from top
* Ignition Source: spark ignitor



###### Test Heating Conditions

|Test Name|Heat Flux (kW/m2)|Heater Temperature (K)|thickness (cm)|initial sample mass (g)|t\_ign (s)|t\_flameout (s)|
|-|:-:|:-:|:-:|-|:-:|:-:|
|FPL-Wood\_Cone\_50KW\_hor\_R4|50|753|2.56|99.37|13|1563|
|FPL-Wood\_Cone\_50KW\_hor\_R5|50|753|2.55|95.96|14|1694|
|FPL-Wood\_Cone\_50KW\_hor\_R6|50|753|2.56|100.1|11|1501|

##### Test Summary

Cone Calorimeter experiments were conducted on an FTT iCone Mini (West Sussex, UK) at 1 heat flux (50 kW/m2) with an exhaust flow of 24 L/s using the standardized cone calorimeter procedure (ASTM E1354-25). Samples were wrapped in aluminum foil per the ASTM E1354 standard and placed upon ceramic wool insulation for testing. The optional retainer frame from ASTN 1354 was used. Thermocouples (Omega, GG-K-30-SLE) were installed on the top surface, 8.6 mm from top, and 17.2 mm from top. The thermocouples that were embedded were installed by drilling 45 mm-deep pockets with diameter of on opposite edges of the block so the thermocouple wire could be inserted parallel to the isotherm. The thermocouple wires were run out the top comer of the retainer frame. The thermocouples will affect the mass.
