Repository: MaCFP/matl-db

# README File for FPL

USDA USFS Forest Products Laboratory, Madison, Wisconsin (United states of America).



Experiments were performed by Laura Hasburgh and Eleanor Lazarcik. For any questions or requests for additional information, please contact laura.e.hasburgh@usda.gov.

### Experimental Conditions: TGA/DSC

A Mettler Toledo TGA/DSC 3+ was used to conduct Thermogravimetric Analysis (TGA) experiments.



* Heating Rate: 10 K/min
* Temperature program

  * Initial Temperature: 303 K
  * Isothermal Hold to Dry: 378 K for 180 s
  * Isothermal Hold: 303 K for 600 s
  * Maximum Temperature: 893 K
  * Final Isotherm: None
* Sample mass: 5 mg +/- 1.7 mg
* Sample geometry: Powdered

File: Wood/Calibration_Data/FPL/FPL_Wood_Cone_50kW_hor_R2.csv
Time (s),Mass (g),HRR (kW/m2)
0,105.22,2.49886537
1,115.141405,3.112521192
2,121.753971,3.215229866
3,121.602043,2.130163169
4,121.55092,1.416175963
5,121.51248,3.319994557
6,121.481693,2.772509676
7,121.469583,2.775497592
8,121.484974,3.091177603
9,121.503183,2.997419009
10,121.484256,2.229878453
11,121.46919,9.688627574
12,121.432383,35.06478055
13,121.358635,79.18098518
14,121.274383,94.13381809
15,121.203823,102.0521473
16,121.113047,134.09262
17,120.98473,163.0626531
18,120.839336,180.6025657
19,120.705771,183.6507769
20,120.613893,184.8423569
21,120.536879,190.9627208
22,120.41024,197.7796365
23,120.279957,199.4727213
24,120.160483,201.9352312
25,120.010631,204.0583883
26,119.86258,199.7803147
27,119.763455,196.1211269
28,119.671506,192.6012802
29,119.550016,186.0222684
30,119.413621,177.9137601
31,119.279958,176.8291363
32,119.175516,172.8315335
33,119.134748,169.1461197
34,119.102912,166.297616
35,118.989407,161.8262507
36,118.883183,164.0352306
37,118.798349,159.7047618
38,118.702661,154.1135363
39,118.597207,147.4593854
40,118.500428,143.494669
41,118.423821,147.1666355
42,118.334984,145.3523037
43,118.270616,144.2243281
44,118.189911,137.9424383
45,118.04008,134.3310505
46,117.92321,136.139527
47,117.884203,135.8493028
48,117.83829,134.0474377
49,117.748442,130.3844327
50,117.63953,129.6016531
51,117.594192,125.800342
52,117.524207,125.7168237
53,117.44919,124.9916626
54,117.40807,122.9566203
55,117.338659,114.9945056
56,117.260282,114.972036
57,117.184503,113.5491284
58,117.09673,110.5814583
59,117.00893,113.0892697
60,116.952774,116.0947767
61,116.913045,117.5009988
62,116.866989,117.826234
63,116.766661,120.0161987
64,116.658244,118.2009628
65,116.585709,115.3607093
66,116.536604,112.0489432
67,116.454253,111.7434507
68,116.370466,113.7055049
69,116.331186,115.0349059
70,116.276818,111.1183506
71,116.194984,110.1661989
72,116.114679,109.1912329
73,116.037616,107.4944223
74,115.949114,107.3735934
75,115.881632,107.7947091
76,115.844544,107.0385069
77,115.789026,102.8175097
78,115.713878,103.0008865
79,115.659832,102.6688226
80,115.600882,103.0512475
81,115.544108,103.577889
82,115.494744,104.4041425
83,115.432137,103.6490526
84,115.370581,103.8194135
85,115.273195,102.0165005
86,115.210698,100.4140616
87,115.175118,104.0813348
88,115.113477,103.1956943
89,115.03679,102.1571214
90,114.962856,101.4865181
91,114.910909,100.4912385
92,114.879298,98.90258398
93,114.836015,98.73513829
94,114.784025,98.02722084
95,114.744284,97.93323185
96,114.65293,95.97666936
97,114.56846,95.2955842
98,114.507548,97.12604133
99,114.474709,95.48610929
100,114.415801,94.97126974
101,114.349369,95.19133686
102,114.29751,95.91621242
103,114.236071,95.17319397
104,114.182971,95.67674708
105,114.137325,95.26957879
106,114.060485,95.41873563
107,113.987988,95.72893454
108,113.9366,97.41932088
109,113.885487,99.49797024
110,113.823871,98.33965196
111,113.762343,94.41532774
112,113.716764,93.26534799
113,113.679296,92.54867772
114,113.646355,90.56609277
115,113.586369,91.35928139
116,113.527432,89.97343454
117,113.467381,88.16918345
118,113.38996,89.35632849
119,113.327074,88.82971978
120,113.27763,87.94767875
121,113.214359,87.52555382
122,113.169811,84.82966071
123,113.136042,83.39593315
124,113.074856,87.74021347
125,113.023344,88.94848609
126,112.972913,87.6324148
127,112.906548,87.73274466
128,112.845216,87.59974257
129,112.805062,87.41709712
130,112.744589,85.44279107
131,112.664923,85.20464101
132,112.613962,86.54338301
133,112.581138,87.49189425
134,112.547256,85.22864741
135,112.500747,86.01267036
136,112.461432,85.53145059
137,112.429515,86.05309833
138,112.368754,87.47319328
139,112.290957,85.9742608
140,112.240709,84.72684504
141,112.189417,84.29736282
142,112.1069,83.1500376
143,112.070894,82.68368608
144,112.057178,85.58461192
145,111.98529,85.62880554
146,111.930766,86.25961698
147,111.890484,83.99650565
148,111.825338,81.54195036
149,111.776808,85.26965939
150,111.73633,83.19276861
151,111.668485,81.08167553
152,111.622563,82.38871792
153,111.597943,83.48104362
154,111.531979,83.36518755
155,111.464923,83.5794722
156,111.419895,82.79462049
157,111.368484,83.23250057
158,111.322702,83.43143087
159,111.266809,82.57842668
160,111.221024,82.91858736
161,111.195602,81.31150216
162,111.126214,81.14243597
163,111.059594,82.04392117
164,111.022958,80.64008494
165,110.990069,80.48620812
166,110.915698,83.18286606
167,110.829621,82.30852565
168,110.777665,79.90758844
169,110.739502,80.62935975
170,110.709461,79.59381525
171,110.65018,78.92710283
172,110.595062,79.39020485
173,110.564806,78.66243121
174,110.527269,78.24803123
175,110.475559,80.448754
176,110.422548,79.47264004
177,110.387254,79.59481654
178,110.32702,77.58687057
179,110.269423,75.68403282
180,110.235878,80.0331888
181,110.179037,80.22935598
182,110.132723,78.79916994
183,110.07155,78.24449357
184,109.994739,77.9680603
185,109.959234,76.27008987
186,109.920311,77.96764302
187,109.88322,78.26380395
188,109.808971,79.06510213
189,109.713555,78.97703371
190,109.651476,77.07780978
191,109.621722,78.80496535
192,109.592061,78.40818687
193,109.569238,76.21622863
194,109.515455,75.72656429
195,109.434941,77.66969525
196,109.383222,77.84846587
197,109.344213,78.21592221
198,109.293767,77.35296913
199,109.256887,77.60027624
200,109.215748,78.01721966
201,109.157209,76.59936001
202,109.094357,75.70252531
203,109.015962,74.78908284
204,108.950674,75.88971416
205,108.895148,76.74597013
206,108.866282,77.53673649
207,108.843264,76.24223368
208,108.784508,76.37342002
209,108.725866,77.04813875
210,108.70522,76.14464357
211,108.670164,77.46908795
212,108.590544,77.41017902
213,108.52574,76.52681053
214,108.488538,75.18012047
215,108.444332,75.54514242
216,108.402527,75.78292169
217,108.363404,76.1400033
218,108.298937,75.09543653
219,108.236185,75.11101021
220,108.189558,75.75660415
221,108.147335,73.94656834
222,108.12509,74.92760896
223,108.065711,74.8088256
224,107.977396,73.86750882
225,107.93185,76.36713412
226,107.892992,78.47719314
227,107.827881,75.32739819
228,107.76616,74.87048004
229,107.711726,74.9251992
230,107.673498,73.8332138
231,107.642083,74.52159797
232,107.567119,75.20330637
233,107.503911,75.65743864
234,107.45774,77.23516818
235,107.399181,77.02274149
236,107.347992,76.20064066
237,107.2846,77.65493317
238,107.218392,76.44872755
239,107.190385,75.8845376
240,107.165866,75.57697822
241,107.100991,74.94680277
242,107.034523,74.53256618
243,106.985925,74.7529097
244,106.926776,74.16441942
245,106.887419,76.34591678
246,106.85909,77.62138715
247,106.794634,75.62297269
248,106.724534,72.86607972
249,106.681236,73.31778846
250,106.647408,74.40265686
251,106.59988,74.8586366
252,106.54255,73.54068845
253,106.502244,72.48173513
254,106.464393,72.3848971
255,106.423809,74.7318302
256,106.334785,77.23212902
257,106.262151,77.7851013
258,106.236926,74.70929269
259,106.187106,74.64325785
260,106.141226,74.02500017
261,106.120416,72.94380039
262,105.997246,74.05081589
263,105.948767,75.12394768
264,105.909701,75.5534102
265,105.874336,76.25051257
266,105.838935,73.83684818
267,105.770818,71.1489501
268,105.690916,72.74919528
269,105.63258,72.64168535
270,105.599868,74.30961761
271,105.553691,72.96450017
272,105.493256,72.28055628
273,105.449919,74.93667457
274,105.405051,73.97599855
275,105.34931,73.36237793
276,105.301463,74.36751567
277,105.243047,76.61191185
278,105.161319,74.14978562
279,105.103968,75.02443399
280,105.079453,75.75974736
281,105.035437,74.32952235
282,104.983795,73.16498454
283,104.946012,72.07891751
284,104.931427,73.0265936
285,104.866937,72.97911836
286,104.774089,73.30122683
287,104.708803,75.82517969
288,104.651604,75.74180532
289,104.60323,73.77887067
290,104.565065,75.03370455
291,104.500114,75.40538573
292,104.439225,76.35207036
293,104.383444,79.27836063
294,104.326936,79.15277908
295,104.270536,77.37925161
296,104.234787,76.35736175
297,104.199827,76.00359687
298,104.135468,76.17009906
299,104.064154,77.83795125
300,103.99214,77.86194286
301,103.949989,78.40254633
302,103.926846,76.79641332
303,103.845038,75.34365428
304,103.766851,76.70687437
305,103.73188,75.43944516
306,103.700558,75.49980118
307,103.661116,76.22028505
308,103.593569,76.1223897
309,103.518503,76.61296759
310,103.449779,76.99382531
311,103.396278,76.46113312
312,103.383695,77.83502307
313,103.334314,76.88931806
314,103.22596,75.05235328
315,103.161709,77.63448675
316,103.1226,77.32688187
317,103.057132,75.97472933
318,102.977624,76.72296388
319,102.932393,77.27575945
320,102.925016,76.81364782
321,102.898988,76.16062599
322,102.812761,76.85501057
323,102.733948,78.49325814
324,102.699498,80.20468831
325,102.685464,77.74324818
326,102.642094,78.21654394
327,102.552321,79.36761784
328,102.475355,77.34880957
329,102.425864,76.58776211
330,102.377267,77.31565922
331,102.335355,76.71522768
332,102.308507,76.75591479
333,102.245904,76.01429767
334,102.160372,74.74877076
335,102.095041,76.50958005
336,102.022813,75.52065264
337,101.953927,74.46798147
338,101.927973,78.01831107
339,101.900291,81.71081538
340,101.830407,79.29645
341,101.766476,77.11778297
342,101.728482,76.67911906
343,101.677472,76.6330103
344,101.607401,77.96662878
345,101.539607,77.26881126
346,101.493245,76.32017182
347,101.447998,77.89863792
348,101.384372,77.05256394
349,101.330706,77.55370952
350,101.276173,79.56060057
351,101.21355,77.40622505
352,101.16298,77.24883725
353,101.128194,76.2166906
354,101.076244,75.50983344
355,101.018285,76.54972187
356,100.941609,77.47097691
357,100.858472,76.70662496
358,100.814937,76.37649055
359,100.761801,77.13976734
360,100.705357,75.77443276
361,100.659674,75.12167779
362,100.625302,74.21845113
363,100.58047,73.59533147
364,100.511121,75.694912
365,100.45648,77.34885888
366,100.391586,76.14974867
367,100.320945,73.90210281
368,100.265834,72.37235018
369,100.202847,74.56174162
370,100.152127,77.75637907
371,100.15394,76.16540552
372,100.115079,76.73766397
373,100.042371,77.68811165
374,99.983667,77.65061067
375,99.862335,77.96647661
376,99.744073,75.04378437
377,99.695188,75.00911362
378,99.687437,75.66827934
379,99.678609,74.58719197
380,99.641516,76.82450677
381,99.589266,78.67202562
382,99.536094,76.47963562
383,99.472697,75.44877837
384,99.391616,76.41539054
385,99.331536,76.79582577
386,99.304992,77.46972641
387,99.261334,76.88997491
388,99.201723,76.67947908
389,99.143216,78.94441682
390,99.064589,77.41267443
391,99.002983,75.71353375
392,98.946547,78.72313254
393,98.888538,78.13362664
394,98.839304,76.14455859
395,98.788045,76.5356867
396,98.739975,78.40964457
397,98.686949,79.32845563
398,98.630267,79.92208584
399,98.56684,79.31618724
400,98.501417,77.43614594
401,98.445585,78.58124863
402,98.376622,77.78669381
403,98.332488,76.58186435
404,98.298706,77.35045083
405,98.244479,75.98253286
406,98.208541,74.3424426
407,98.147811,76.41828776
408,98.05366,78.23253745
409,97.989664,79.88721685
410,97.95074,79.08046809
411,97.894476,76.31663967
412,97.82383,76.37494814
413,97.767514,76.69906732
414,97.709688,76.43761742
415,97.652673,77.47265404
416,97.635817,77.59342753
417,97.592981,74.7350739
418,97.510772,76.95934395
419,97.45708,79.04013669
420,97.393694,78.25268831
421,97.314956,77.39278322
422,97.267128,77.17987822
423,97.220242,76.51858592
424,97.144166,76.36728974
425,97.09861,77.02935458
426,97.081885,77.83111529
427,97.022112,80.55961831
428,96.949534,78.48842482
429,96.890604,76.5309271
430,96.832366,75.10080768
431,96.77035,75.80245198
432,96.697284,77.87944183
433,96.661995,78.46559258
434,96.625716,78.79261331
435,96.551235,78.65008359
436,96.49818,78.62025534
437,96.445411,76.89600472
438,96.389363,78.52668319
439,96.359417,79.06868443
440,96.309178,78.41691068
441,96.226521,79.34801176
442,96.171265,78.29873801
443,96.144579,77.73238922
444,96.090644,79.09407489
445,96.015189,78.51609545
446,95.952531,78.19074537
447,95.879146,78.54904814
448,95.820668,77.14150319
449,95.785382,76.68931731
450,95.723987,76.33657237
451,95.64712,77.06414405
452,95.578178,79.79187765
453,95.526107,82.47907165
454,95.478663,80.71870838
455,95.445354,78.86172812
456,95.406205,78.95247355
457,95.350167,78.62754602
458,95.298454,78.41678987
459,95.230959,80.49329219
460,95.151436,81.57708651
461,95.105128,81.27509421
462,95.058242,80.58941091
463,95.000095,79.08019802
464,94.94162,78.32471576
465,94.869541,78.90508665
466,94.809056,79.76617152
467,94.758577,78.38919804
468,94.686308,79.56916839
469,94.612427,79.83677053
470,94.592032,77.94832411
471,94.560812,78.03954189
472,94.496526,78.52614678
473,94.431476,77.65497206
474,94.368474,79.43959398
475,94.328794,79.03182935
476,94.267462,78.19734705
477,94.194577,80.44167661
478,94.146985,80.82430762
479,94.097877,79.7273908
480,94.033002,81.3774374
481,93.975364,81.99113611
482,93.966588,80.68694902
483,93.920774,80.71219544
484,93.824081,79.76754929
485,93.767868,79.94639505
486,93.697077,78.76137894
487,93.629013,76.95356114
488,93.56506,79.06586197
489,93.50424,81.42176712
490,93.476052,79.41819171
491,93.461093,78.04581664
492,93.426087,76.76331813
493,93.365262,77.83364619
494,93.280813,80.97397339
495,93.215026,80.03701806
496,93.157866,79.47280778
497,93.089088,81.91427541
498,93.052191,81.90349477
499,92.985833,80.21311535
500,92.899722,80.21449691
501,92.855653,80.14646076
502,92.819557,79.59604904
503,92.771589,80.31440808
504,92.736971,81.00123715
505,92.680396,78.07352677
506,92.582812,78.42310072
507,92.532213,79.92731893
508,92.488488,78.79382646
509,92.40078,81.56253687
510,92.342528,83.22977474
511,92.303681,79.89252593
512,92.220063,79.11477567
513,92.151265,79.94078627
514,92.144209,78.95530692
515,92.09791,78.63250604
516,91.997148,77.81510679
517,91.948577,76.21951941
518,91.8956,78.54705196
519,91.83892,79.40638309
520,91.790725,76.95950855
521,91.730163,79.89198419
522,91.678553,80.39717314
523,91.616027,78.36273826
524,91.571895,79.30511955
525,91.528876,80.3731019
526,91.435972,79.97189723
527,91.385044,80.32900367
528,91.362981,80.87792649
529,91.305737,78.48485322
530,91.22134,78.23999757
531,91.176284,79.41508651
532,91.152073,78.9719837
533,91.080606,79.39421412
534,91.005923,79.37216761
535,90.95918,77.52788715
536,90.888884,79.2356372
537,90.829423,78.92037775
538,90.781743,78.16272286
539,90.70966,81.33075853
540,90.650658,82.38204773
541,90.618019,78.71268041
542,90.559254,79.45865186
543,90.491184,80.85161324
544,90.427974,80.19689421
545,90.336885,82.02620135
546,90.271996,81.3628803
547,90.266345,80.71568837
548,90.221258,81.69225568
549,90.160897,82.55163176
550,90.127065,84.20257249
551,90.073095,86.7742982
552,89.99922,85.15650086
553,89.920016,84.71605399
554,89.878995,84.77393923
555,89.843659,82.89352475
556,89.771564,83.65783492
557,89.685546,83.39162552
558,89.644676,81.54057473
559,89.606782,81.9009868
560,89.539317,83.0075915
561,89.478238,82.00744317
562,89.422862,82.21420333
563,89.358945,80.62944173
564,89.294639,78.89798353
565,89.23956,79.4214881
566,89.186622,79.48206068
567,89.154481,79.81478736
568,89.124913,82.53887832
569,89.054389,82.95720818
570,88.971942,82.14770928
571,88.913989,84.02720431
572,88.902531,82.90457802
573,88.851089,82.13567593
574,88.746277,82.87190877
575,88.661647,81.25067604
576,88.609906,80.19929077
577,88.563805,80.95426234
578,88.494698,80.2704055
579,88.434216,80.72862238
580,88.395187,83.79145908
581,88.352406,84.13380218
582,88.307189,83.50688691
583,88.246928,83.44871758
584,88.179335,83.62014565
585,88.114046,83.87645061
586,88.051898,82.5839313
587,87.986881,81.73964419
588,87.934908,84.07575126
589,87.918632,83.14556139
590,87.872071,79.89421803
591,87.80002,83.23531777
592,87.740073,86.65585045
593,87.685919,84.25028334
594,87.609223,83.83532185
595,87.552673,85.24273966
596,87.502575,82.54509464
597,87.439639,79.59191156
598,87.408915,80.13935527
599,87.347863,82.42295624
600,87.28801,83.0804451
601,87.238172,81.82765927
602,87.163759,80.02979279
603,87.090385,81.31908003
604,87.049259,82.07755231
605,87.008275,80.95535265
606,86.937511,79.63786029
607,86.879138,80.53032037
608,86.853023,81.7841569
609,86.802512,80.3394651
610,86.722809,79.36447938
611,86.676256,80.98967667
612,86.630199,81.82350729
613,86.555675,81.47937751
614,86.477115,80.91465932
615,86.419469,82.24734177
616,86.37487,82.53809037
617,86.323828,82.00163338
618,86.259226,80.90941471
619,86.197456,83.446084
620,86.141571,81.7763868
621,86.08294,77.37365094
622,86.030371,77.86382746
623,85.998829,77.65094761
624,85.95098,79.4548548
625,85.882395,81.63508193
626,85.827448,82.69164311
627,85.77327,84.19159712
628,85.723902,84.67690158
629,85.680757,81.9961953
630,85.614057,81.81439211
631,85.544205,81.30603399
632,85.485255,81.10640138
633,85.420274,82.1247585
634,85.352095,83.53542014
635,85.307294,83.16057373
636,85.279266,83.67846485
637,85.231179,83.14627413
638,85.15425,80.02759195
639,85.072713,82.10528688
640,85.014482,83.82397299
641,84.968102,81.55734779
642,84.926661,82.34340909
643,84.897215,84.68197575
644,84.848631,83.97214598
645,84.759955,84.04477622
646,84.676479,81.72049568
647,84.664704,79.44187834
648,84.648994,81.09923608
649,84.558261,82.05264746
650,84.48304,80.8808078
651,84.438322,80.93817002
652,84.385086,81.30067039
653,84.31637,79.72125093
654,84.248038,81.99328672
655,84.208204,82.46903509
656,84.178834,81.08816077
657,84.124976,80.95206018
658,84.069401,80.66676637
659,83.97901,79.08875253
660,83.915278,80.56821834
661,83.871501,81.01509135
662,83.811277,79.70952901
663,83.765589,81.4536237
664,83.707782,81.98553565
665,83.642162,82.21266885
666,83.586892,81.12676843
667,83.528297,82.02459873
668,83.467247,83.48999609
669,83.414478,86.21320621
670,83.360212,84.15768081
671,83.300499,85.93901514
672,83.256915,86.85493693
673,83.222164,85.01625866
674,83.161197,86.45641651
675,83.100982,86.46952096
676,83.073443,84.76858321
677,83.029441,84.78792252
678,82.946367,84.46397329
679,82.860934,84.13431944
680,82.78598,87.02818003
681,82.736312,84.93600512
682,82.699175,83.23210635
683,82.668485,84.31890735
684,82.621783,85.33079989
685,82.558515,86.15904551
686,82.499541,86.50438309
687,82.466059,87.48044987
688,82.39384,85.96784001
689,82.333771,87.1757678
690,82.284353,85.46386649
691,82.227988,82.20196073
692,82.184301,81.00083523
693,82.142776,83.70982049
694,82.077632,82.38343386
695,82.001432,82.27853803
696,81.925732,82.79894043
697,81.866204,82.37274574
698,81.822012,81.74333751
699,81.753089,83.12325392
700,81.691331,81.07925761
701,81.650319,80.43432088
702,81.620059,81.82375779
703,81.584768,80.6407577
704,81.51247,81.72753902
705,81.423986,84.45290745
706,81.376637,83.23489953
707,81.323653,82.42737863
708,81.266698,82.26866942
709,81.20961,81.2018468
710,81.166544,81.44607458
711,81.113563,85.12278861
712,81.036663,83.58223635
713,80.993044,81.82659453
714,80.948456,83.59637956
715,80.879197,82.64988276
716,80.836486,83.30443225
717,80.793584,84.73787494
718,80.738534,85.60080209
719,80.655703,85.31332104
720,80.581188,86.73461894
721,80.534867,83.49919336
722,80.491703,82.17379029
723,80.437439,84.68769671
724,80.388296,85.08807418
725,80.334344,85.13215722
726,80.256521,85.88078192
727,80.203796,85.6662413
728,80.177042,85.29665231
729,80.115762,86.02846045
730,80.05013,84.5940958
731,79.983421,85.72023725
732,79.941743,84.67498246
733,79.897791,84.10189115
734,79.832489,85.64439729
735,79.751844,84.32774646
736,79.715293,81.48727737
737,79.653737,83.44420715
738,79.588798,85.47929197
739,79.540401,84.34108263
740,79.505956,84.13452846
741,79.432611,82.83861701
742,79.38083,83.43518036
743,79.327293,84.95758275
744,79.266388,87.9641888
745,79.225946,84.59199007
746,79.208779,84.36961222
747,79.173259,86.51661246
748,79.103424,85.6574231
749,78.993025,85.91221116
750,78.897887,86.2047597
751,78.827617,85.36487296
752,78.782241,86.89775623
753,78.733095,85.79812526
754,78.699765,85.58615216
755,78.662816,86.24149711
756,78.6234,85.00067182
757,78.579324,86.47731563
758,78.528,86.19023286
759,78.494384,86.36222618
760,78.396513,86.75943719
761,78.333578,87.20373901
762,78.324415,85.14858108
763,78.268327,86.01156134
764,78.194858,86.62680649
765,78.142042,84.29180784
766,78.099287,85.67216951
767,78.022013,85.45139557
768,77.971998,85.6619343
769,77.912172,84.90989844
770,77.804344,87.58849453
771,77.717071,84.78936188
772,77.653219,87.27282541
773,77.648717,85.58275499
774,77.588048,84.42393101
775,77.551459,84.42586825
776,77.53549,85.90919088
777,77.466563,89.07119735
778,77.430203,87.03407922
779,77.344615,86.53840754
780,77.279778,87.2585505
781,77.26053,86.96644593
782,77.208042,86.11564708
783,77.175091,88.97567554
784,77.109594,86.96527671
785,76.983358,84.65151621
786,76.936452,84.82661831
787,76.896138,84.30533385
788,76.822185,85.51819383
789,76.754559,85.47777586
790,76.709229,86.02434149
791,76.637568,83.88557949
792,76.599231,85.94780414
793,76.567,85.5272679
794,76.488469,87.48562081
795,76.4236,90.0948411
796,76.375937,90.27976845
797,76.32711,90.30925718
798,76.288339,90.33352404
799,76.217692,88.40892766
800,76.157655,87.97062108
801,76.134144,88.85267955
802,76.083424,86.76775932
803,75.988259,88.79414345
804,75.936668,89.28202954
805,75.887054,90.93446786
806,75.862863,92.31407896
807,75.796686,91.27558623
808,75.74164,90.57874099
809,75.673094,95.24360867
810,75.616645,93.73236297
811,75.568986,93.35204341
812,75.482161,92.43699791
813,75.422873,89.38948851
814,75.387195,90.21378498
815,75.317477,90.60377831
816,75.279005,91.26252591
817,75.252362,91.66103671
818,75.176774,92.78006307
819,75.12129,90.3063887
820,75.071097,90.94768983
821,75.03914,90.29697444
822,74.986813,89.75641123
823,74.86965,89.20283064
824,74.7764,91.99978128
825,74.738712,90.96501361
826,74.681199,88.21583495
827,74.623187,88.59086683
828,74.612145,86.78969105
829,74.526598,87.08119683
830,74.474631,87.180831
831,74.444224,88.94703788
832,74.423383,91.23054309
833,74.382711,90.82307582
834,74.2872,87.9304669
835,74.225605,89.53621891
836,74.151763,90.24345301
837,74.104296,89.63951867
838,74.088998,89.84358318
839,74.012256,89.9705837
840,73.952002,89.93783592
841,73.88918,88.90258742
842,73.848759,87.72988163
843,73.804842,87.05461038
844,73.736427,90.33047842
845,73.649646,88.97040298
846,73.597904,88.48963663
847,73.507463,92.05177033
848,73.466659,89.28847386
849,73.409041,89.69611271
850,73.349387,92.30795335
851,73.300004,89.04791123
852,73.240749,88.23192194
853,73.186624,89.25065685
854,73.127586,89.17022163
855,73.043947,93.27062225
856,72.998422,91.96508718
857,72.970057,90.43469825
858,72.908819,91.60151675
859,72.854313,90.24979889
860,72.784296,88.09724466
861,72.718645,90.83959982
862,72.665088,91.1117397
863,72.588465,86.20816822
864,72.536134,88.86761872
865,72.491938,91.91103508
866,72.44063,90.98308803
867,72.365306,91.13859889
868,72.321817,92.32708807
869,72.287821,89.659215
870,72.22975,89.43820022
871,72.158117,93.60083784
872,72.082312,94.6477207
873,72.025627,91.27826987
874,71.971751,91.66671009
875,71.90651,89.46168084
876,71.90137,90.41187652
877,71.866109,91.42566624
878,71.768637,92.4305893
879,71.675718,91.20050041
880,71.625,91.904058
881,71.59787,90.76452788
882,71.537531,90.39878094
883,71.482322,91.3670499
884,71.415599,92.80008678
885,71.337324,90.10453951
886,71.245526,90.40695278
887,71.192884,92.27323167
888,71.170166,92.17477811
889,71.124708,91.7255763
890,71.062436,91.99056765
891,71.04275,91.26735468
892,70.961362,91.93462728
893,70.888057,92.50734357
894,70.816671,90.57875185
895,70.772722,91.7699497
896,70.729303,91.84983663
897,70.652635,92.50593445
898,70.594035,91.52633424
899,70.532697,92.41307681
900,70.493911,93.27406136
901,70.460268,95.96107788
902,70.365347,95.08781175
903,70.291485,94.06779221
904,70.230892,94.33315306
905,70.182486,92.84626564
906,70.114016,93.18713527
907,70.057302,94.8688897
908,69.996615,94.60336023
909,69.967533,92.86772804
910,69.922018,93.88105208
911,69.835397,92.00147039
912,69.786843,92.8463816
913,69.748626,92.31507042
914,69.687354,91.42549405
915,69.630491,93.07171546
916,69.536724,95.27917707
917,69.468566,92.77500763
918,69.401245,94.6361923
919,69.359563,94.1907974
920,69.34,95.63948473
921,69.251317,96.80213285
922,69.182046,101.2259244
923,69.092213,98.8893691
924,69.045658,96.20307604
925,69.036363,96.53863388
926,68.97751,93.74785921
927,68.923811,94.79301827
928,68.850407,94.17124622
929,68.806475,93.8724558
930,68.708612,94.58163964
931,68.669828,95.08871216
932,68.606124,94.3538613
933,68.53244,95.01765737
934,68.459249,93.96249895
935,68.393923,94.11043193
936,68.356659,96.83351855
937,68.296163,95.22459776
938,68.221176,95.70746846
939,68.134313,97.25824119
940,68.083274,96.98017306
941,68.054531,97.67292537
942,67.997095,98.15456666
943,67.927522,94.69222195
944,67.889361,95.63958747
945,67.831505,96.0379802
946,67.755659,96.75255912
947,67.698513,98.67228007
948,67.638148,100.3843645
949,67.573112,98.84004077
950,67.507188,96.0030127
951,67.449706,96.74703353
952,67.432032,95.58390507
953,67.329329,96.45965471
954,67.249506,96.30637103
955,67.234125,97.3228591
956,67.150801,95.16682346
957,67.087486,97.51555757
958,67.083245,97.67447226
959,66.998413,96.43816267
960,66.919935,97.77907817
961,66.825176,99.50990102
962,66.763619,100.0061033
963,66.706756,101.8150181
964,66.688571,100.231738
965,66.589578,98.8004921
966,66.515278,102.1472808
967,66.493353,100.4557498
968,66.487112,101.7636262
969,66.40235,100.3014638
970,66.323767,98.99884165
971,66.260243,99.74370777
972,66.204474,99.67354419
973,66.137599,97.86051972
974,66.086101,97.70378215
975,66.054858,98.29850379
976,65.968558,96.37005923
977,65.870766,98.4072144
978,65.810307,99.41652929
979,65.792846,98.0055685
980,65.68802,99.37307156
981,65.608585,99.20325963
982,65.533252,96.51863304
983,65.478244,98.24692535
984,65.428281,101.511795
985,65.352067,99.13090508
986,65.296162,99.44595982
987,65.246318,101.8149601
988,65.198404,100.8147566
989,65.151193,103.6968768
990,65.06647,104.8850046
991,65.021894,102.4822314
992,64.98484,104.9059828
993,64.901207,101.6921336
994,64.845713,98.8616806
995,64.805414,101.9711684
996,64.725049,101.3584484
997,64.657357,101.9935584
998,64.614582,102.1685798
999,64.569804,100.0298619
1000,64.475173,103.0863589
1001,64.38108,104.782508
1002,64.338778,104.2371244
1003,64.264885,105.7177244
1004,64.207448,104.20561
1005,64.17373,104.0954744
1006,64.129437,104.925339
1007,64.014728,106.7363749
1008,63.926411,105.3094544
1009,63.88146,105.6152572
1010,63.831434,102.0234322
1011,63.77905,102.6861565
1012,63.738317,105.7896437
1013,63.659162,104.8396848
1014,63.572935,105.0845546
1015,63.479557,107.2807017
1016,63.427557,106.5362837
1017,63.383439,104.6319365
1018,63.330743,105.1840591
1019,63.234016,102.2062898
1020,63.183212,103.3944304
1021,63.133166,104.7264735
1022,63.049713,105.7896844
1023,62.986459,104.8606738
1024,62.899311,104.3497145
1025,62.840918,101.2835622
1026,62.83227,102.6767739
1027,62.752823,104.029902
1028,62.651261,99.63792586
1029,62.612424,103.3644643
1030,62.601379,109.3498571
1031,62.501514,105.5732034
1032,62.414624,104.8862217
1033,62.35908,107.5337341
1034,62.322882,107.1681563
1035,62.231538,108.9749773
1036,62.138402,108.4126323
1037,62.073373,107.524938
1038,62.035968,107.2166948
1039,61.97297,106.9769099
1040,61.920429,106.2669074
1041,61.861245,108.0038251
1042,61.773885,107.5434661
1043,61.702773,108.010278
1044,61.635885,108.3289012
1045,61.597754,107.3006401
1046,61.520624,104.9752961
1047,61.467534,106.2289543
1048,61.39051,105.9418177
1049,61.356355,104.8530602
1050,61.291598,107.4797461
1051,61.2149,110.5245498
1052,61.1131,108.7107825
1053,61.071138,107.7182988
1054,61.027285,109.5958578
1055,60.918689,107.5363395
1056,60.85834,109.6034242
1057,60.814951,111.3687743
1058,60.750458,109.3632242
1059,60.685346,107.8920662
1060,60.632468,107.3476684
1061,60.567322,108.852916
1062,60.51415,107.0785341
1063,60.413068,106.7005118
1064,60.319285,107.0861786
1065,60.313627,108.032492
1066,60.263616,105.3802851
1067,60.175409,105.2410929
1068,60.099526,107.5006415
1069,60.004544,108.2967078
1070,59.963232,109.4782962
1071,59.93714,112.3674698
1072,59.820413,111.4123889
1073,59.73265,109.6575821
1074,59.72197,111.2616294
1075,59.621912,110.5026991
1076,59.561439,112.1848972
1077,59.482394,113.985061
1078,59.409358,114.3842695
1079,59.373069,112.8026142
1080,59.295658,114.5266151
1081,59.185953,111.9686567
1082,59.149479,109.458081
1083,59.04542,111.245379
1084,58.98388,114.2943348
1085,58.968131,110.5720368
1086,58.853276,109.9937774
1087,58.801675,108.395329
1088,58.723851,109.0814616
1089,58.686571,108.5636738
1090,58.634866,113.8637774
1091,58.549982,111.8651057
1092,58.476979,110.6708031
1093,58.402464,110.9955681
1094,58.362095,111.4612868
1095,58.271791,111.0145368
1096,58.20489,113.9008341
1097,58.133063,111.7940356
1098,58.089297,111.2449947
1099,58.072823,111.2741379
1100,57.978743,113.9740857
1101,57.822447,112.7419095
1102,57.776473,113.8938149
1103,57.732072,111.4117288
1104,57.693886,111.1890017
1105,57.611026,112.8808603
1106,57.54259,113.6656875
1107,57.437613,111.15273
1108,57.378221,108.3953814
1109,57.30429,110.0801966
1110,57.275842,108.5249624
1111,57.192779,109.7265632
1112,57.137097,109.639344
1113,57.050312,112.0374742
1114,56.983984,111.9242377
1115,56.942842,113.5385311
1116,56.842554,112.776544
1117,56.758723,113.5477163
1118,56.713864,112.199017
1119,56.690485,112.5233052
1120,56.583493,112.3583513
1121,56.502577,110.5096735
1122,56.429837,111.5287938
1123,56.384514,111.9248988
1124,56.30123,114.7237692
1125,56.212276,113.6558205
1126,56.143126,112.006266
1127,56.073349,112.2853155
1128,55.966759,115.3801905
1129,55.919898,114.0850031
1130,55.89502,111.9949776
1131,55.816095,113.5914246
1132,55.75943,113.8680045
1133,55.737497,113.504025
1134,55.643376,111.219011
1135,55.511026,115.2849994
1136,55.460697,112.875651
1137,55.44392,115.1316181
1138,55.372475,113.9156897
1139,55.280999,114.9142758
1140,55.229093,115.5412315
1141,55.152858,117.5665696
1142,55.009609,116.7026809
1143,54.949509,116.9289693
1144,54.896551,115.106497
1145,54.844604,116.6186583
1146,54.766293,115.5631432
1147,54.676805,115.0075522
1148,54.630971,115.5730953
1149,54.540198,118.2573963
1150,54.487276,116.4366811
1151,54.445594,114.0994226
1152,54.350942,116.007905
1153,54.276901,113.7957647
1154,54.20571,113.7349502
1155,54.146973,112.7294474
1156,54.071834,112.673701
1157,54.032416,116.6868151
1158,53.985638,117.5502589
1159,53.84337,115.8065652
1160,53.769568,116.7256542
1161,53.699969,112.3521698
1162,53.64431,113.9104191
1163,53.598278,115.6964344
1164,53.523462,118.8271251
1165,53.406744,116.1851068
1166,53.327527,117.3827358
1167,53.269636,120.34386
1168,53.18404,118.1886172
1169,53.141412,116.3776201
1170,53.037462,117.8369608
1171,52.961488,114.6413552
1172,52.952705,115.7484928
1173,52.898867,117.7211891
1174,52.812964,117.0741179
1175,52.703431,120.2886351
1176,52.648018,120.0338204
1177,52.61854,118.7174884
1178,52.509033,119.3462743
1179,52.429529,119.4211154
1180,52.358782,116.0508355
1181,52.266963,118.3314177
1182,52.16957,122.1561718
1183,52.098801,119.7812603
1184,52.073953,120.8214362
1185,52.020258,118.9200958
1186,51.968134,115.3999165
1187,51.927391,115.5606968
1188,51.809673,121.2846556
1189,51.725549,120.832022
1190,51.653459,123.187455
1191,51.597921,121.0925575
1192,51.472066,118.5536728
1193,51.408522,119.8912647
1194,51.367922,119.30986
1195,51.327055,119.0133402
1196,51.2217,117.7717955
1197,51.163405,119.0448132
1198,51.085662,117.1438955
1199,51.025164,121.3303098
1200,50.956722,121.7697746
1201,50.889588,120.150612
1202,50.784008,121.509582
1203,50.706577,122.2722796
1204,50.628014,122.1971068
1205,50.56646,123.3546987
1206,50.53754,126.6823431
1207,50.447164,123.9083892
1208,50.342548,124.5950116
1209,50.304587,120.5484779
1210,50.209699,118.8988184
1211,50.133038,118.57961
1212,50.051221,120.053158
1213,49.957543,119.6587926
1214,49.876543,121.5686861
1215,49.836811,121.7430929
1216,49.772865,120.5950864
1217,49.706112,121.6504111
1218,49.658567,122.0870698
1219,49.569692,122.996608
1220,49.5218,120.7611258
1221,49.451369,118.8369101
1222,49.37536,117.8926162
1223,49.292273,119.4096789
1224,49.246939,117.9894723
1225,49.172996,119.4834796
1226,49.078468,118.0390446
1227,48.996645,120.9167857
1228,48.902783,122.1417028
1229,48.850083,121.1440052
1230,48.815158,120.6375673
1231,48.777962,121.441313
1232,48.659434,120.8442435
1233,48.565857,119.4617422
1234,48.492614,121.8024994
1235,48.399382,121.0219231
1236,48.324759,121.017991
1237,48.269721,118.4052513
1238,48.186748,121.9856591
1239,48.093317,118.8244771
1240,48.031995,120.60795
1241,47.966372,118.856068
1242,47.920921,124.4502711
1243,47.838104,119.4695857
1244,47.700699,117.5241707
1245,47.620377,118.7066475
1246,47.609978,120.2260499
1247,47.528592,117.9535837
1248,47.443322,119.9366608
1249,47.363903,119.1745183
1250,47.287412,118.5566727
1251,47.182253,120.1620557
1252,47.135493,118.1045563
1253,47.132184,120.5950997
1254,47.022154,120.6796868
1255,46.932315,120.91241
1256,46.865071,120.053396
1257,46.82224,123.8796509
1258,46.715272,122.659143
1259,46.655333,121.5148368
1260,46.561541,120.6527133
1261,46.531205,120.828511
1262,46.46415,118.5861586
1263,46.35746,119.5459064
1264,46.31567,122.2585363
1265,46.247476,121.0820855
1266,46.148805,121.2865472
1267,46.071347,121.1648261
1268,46.025012,119.4054645
1269,45.971297,116.536737
1270,45.860613,121.2977799
1271,45.769796,119.0279848
1272,45.721752,122.0293854
1273,45.68377,121.93819
1274,45.612884,118.9539872
1275,45.52855,117.5091384
1276,45.429793,117.6911523
1277,45.331246,118.1949688
1278,45.285799,120.1934287
1279,45.233937,114.8038687
1280,45.187071,117.3853217
1281,45.076443,120.4362367
1282,45.005261,120.786637
1283,44.952317,119.7545652
1284,44.861305,120.2441456
1285,44.802491,118.903765
1286,44.76645,120.9525854
1287,44.678782,121.6300322
1288,44.57179,117.7156387
1289,44.513492,119.331221
1290,44.393622,119.6017672
1291,44.360861,117.5479601
1292,44.297509,118.2851712
1293,44.213694,118.0129393
1294,44.164953,117.4255759
1295,44.077021,120.4354593
1296,44.054476,120.0740099
1297,43.968369,120.2958228
1298,43.855404,123.4516825
1299,43.821321,118.4850852
1300,43.73476,117.7683692
1301,43.662308,121.5286306
1302,43.628944,119.6210259
1303,43.552843,113.6016525
1304,43.487946,114.327906
1305,43.372934,115.9732995
1306,43.338296,116.8768292
1307,43.265868,117.5946102
1308,43.199803,117.2309194
1309,43.126968,116.2356617
1310,43.055459,118.1123529
1311,43.018003,117.5434853
1312,42.916946,116.2828402
1313,42.874971,119.7558793
1314,42.785791,119.5906547
1315,42.708588,120.0799707
1316,42.636265,113.7139411
1317,42.559984,113.4436074
1318,42.511946,113.4790045
1319,42.448438,116.0608752
1320,42.404488,117.8461127
1321,42.310867,116.9607742
1322,42.266142,117.760498
1323,42.177975,116.8196188
1324,42.115481,113.6541615
1325,42.081938,112.0323348
1326,42.023315,112.6554827
1327,41.921224,112.996025
1328,41.881658,115.1688662
1329,41.776227,114.7746553
1330,41.727164,113.9102769
1331,41.694373,110.8210232
1332,41.588325,114.3846653
1333,41.573755,112.0529206
1334,41.519847,111.1782628
1335,41.419339,109.6986019
1336,41.35079,111.7265911
1337,41.311439,109.624357
1338,41.282342,109.4270753
1339,41.161277,109.3099764
1340,41.095705,106.585482
1341,41.081155,107.5985027
1342,40.999732,106.0033481
1343,40.919919,108.0087497
1344,40.930064,106.3595437
1345,40.831621,107.6475495
1346,40.75306,108.8243385
1347,40.646276,108.4530272
1348,40.591246,106.7920614
1349,40.527874,107.5836801
1350,40.489053,103.8396281
1351,40.468478,105.5927057
1352,40.381222,106.1106759
1353,40.342137,102.538333
1354,40.274662,103.776736
1355,40.237653,100.7412186
1356,40.163335,101.1321891
1357,40.140781,102.5082114
1358,40.052142,101.5800644
1359,39.99759,101.7300223
1360,39.956103,105.5047051
1361,39.85263,104.7947403
1362,39.804152,101.3876305
1363,39.76295,104.6723095
1364,39.694923,101.7686416
1365,39.649229,100.2071647
1366,39.590277,101.0556423
1367,39.555605,99.79880296
1368,39.460956,98.00611987
1369,39.445194,99.49085586
1370,39.375411,96.77289382
1371,39.285313,95.36422185
1372,39.241684,98.91578494
1373,39.237279,100.6342803
1374,39.168585,100.0314829
1375,39.119225,99.29993247
1376,39.060606,97.32098151
1377,38.967426,98.24213522
1378,38.957224,98.67018402
1379,38.919238,94.0127931
1380,38.86226,94.71937523
1381,38.776302,93.34789832
1382,38.735339,93.86118629
1383,38.678286,93.43111912
1384,38.65837,92.90583288
1385,38.602631,91.44630481
1386,38.576288,92.67373203
1387,38.515101,92.94015834
1388,38.448373,90.74578377
1389,38.419678,90.62820108
1390,38.338053,90.58128881
1391,38.312118,92.24014028
1392,38.235883,89.67458152
1393,38.193,90.46610262
1394,38.175453,89.52819617
1395,38.106551,89.30738496
1396,38.097066,89.16165162
1397,38.042892,90.6933239
1398,38.005815,91.51249977
1399,37.988157,92.54483667
1400,37.917368,91.63590583
1401,37.883823,88.247353
1402,37.791455,88.32361342
1403,37.729084,88.79991244
1404,37.73459,92.47444872
1405,37.702164,92.53969361
1406,37.670977,92.43661853
1407,37.565535,91.19837467
1408,37.232439,90.26846628
1409,36.064306,90.25490144
1410,34.896172,90.24119924
