Repository: MaCFP/matl-db

# README File for FPL

USDA USFS Forest Products Laboratory, Madison, Wisconsin (United states of America).



Experiments were performed by Laura Hasburgh and Eleanor Lazarcik. For any questions or requests for additional information, please contact laura.e.hasburgh@usda.gov.

### Experimental Conditions: TGA/DSC

A Mettler Toledo TGA/DSC 3+ was used to conduct Thermogravimetric Analysis (TGA) experiments.



* Heating Rate: 10 K/min
* Temperature program

  * Initial Temperature: 303 K
  * Isothermal Hold to Dry: 378 K for 180 s
  * Isothermal Hold: 303 K for 600 s
  * Maximum Temperature: 893 K
  * Final Isotherm: None
* Sample mass: 5 mg +/- 1.7 mg
* Sample geometry: Powdered

File: Wood/Calibration_Data/FPL/FPL_Wood_Cone_50kW_hor_R3.csv
Time (s),Mass (g),HRR (kW/m2)
0,99.18926,2.178967302
1,99.18544,2.340585204
2,99.18438,2.252000406
3,99.18101,2.123021727
4,99.18031,2.161345631
5,99.170214,1.757861197
6,99.146498,1.519616284
7,99.150247,0.523327001
8,99.141145,-0.17018614
9,99.152103,2.811435734
10,99.138938,2.290801683
11,99.12141,2.998720469
12,99.12956,1.81634638
13,99.091653,0.104954368
14,99.05658,1.057657334
15,99.035659,36.28440917
16,98.973114,83.09112258
17,98.858491,123.1791412
18,98.741763,131.791774
19,98.616707,164.8116311
20,98.487078,199.6958443
21,98.353559,206.8670643
22,98.192094,209.5770362
23,98.0595,203.3817717
24,97.981628,198.503336
25,97.878447,192.0884666
26,97.742613,182.9445183
27,97.641865,177.8836859
28,97.547536,168.641982
29,97.460992,162.9501918
30,97.376708,157.6008932
31,97.287686,153.4924056
32,97.193813,145.3524946
33,97.135392,138.7166465
34,97.068881,135.072172
35,96.941675,135.0036863
36,96.860589,129.4709518
37,96.817363,124.5302653
38,96.738981,120.251485
39,96.655116,119.1941444
40,96.574777,121.2057644
41,96.47771,118.0372503
42,96.412552,118.1377167
43,96.345641,116.1436565
44,96.275385,116.1358119
45,96.203795,117.7315239
46,96.118614,117.4971284
47,96.055978,112.8761432
48,95.998623,111.5838127
49,95.94104,114.0046296
50,95.872635,111.4151356
51,95.812079,108.8388365
52,95.73656,105.3983028
53,95.681579,106.9650291
54,95.613081,109.0937351
55,95.515011,104.7550252
56,95.455714,101.1955443
57,95.399545,100.2045184
58,95.351661,101.8841057
59,95.284745,99.28551661
60,95.22021,99.24331222
61,95.174657,99.50406349
62,95.137234,100.7354428
63,95.080989,97.37243041
64,94.997883,95.81114675
65,94.922607,97.76905714
66,94.872458,95.01200219
67,94.839984,93.01594911
68,94.790244,93.58760472
69,94.702088,94.56943293
70,94.628877,93.65015522
71,94.573616,93.66298393
72,94.535915,90.52734853
73,94.47931,90.86827371
74,94.425439,90.64325221
75,94.395375,88.81826031
76,94.311611,89.01190662
77,94.242736,90.64501961
78,94.18207,88.47972702
79,94.140535,84.86633109
80,94.087789,86.3174293
81,94.038157,86.00679066
82,93.993252,83.45983822
83,93.924085,80.53482772
84,93.837543,82.93057749
85,93.787202,85.83177975
86,93.761644,82.67303335
87,93.710342,79.92780961
88,93.690394,79.32398693
89,93.639423,80.54414773
90,93.569872,80.24182131
91,93.523528,80.32167202
92,93.507348,77.82404239
93,93.458533,78.48595927
94,93.371298,80.79257324
95,93.30825,79.31024313
96,93.273812,81.10134064
97,93.22802,80.71597542
98,93.181051,80.36709222
99,93.11366,79.61595344
100,93.053961,79.00804784
101,93.007667,78.08748784
102,92.980828,78.56976357
103,92.936667,78.08554112
104,92.864799,80.22455945
105,92.824805,78.66214363
106,92.799326,77.191928
107,92.757483,79.16381405
108,92.695151,78.35489313
109,92.618236,77.8894922
110,92.57179,76.78636218
111,92.531731,77.35067619
112,92.482217,74.42736697
113,92.454848,75.1279874
114,92.411758,74.13181173
115,92.357563,75.86617424
116,92.318001,78.2907834
117,92.244563,77.37348782
118,92.18111,74.10318733
119,92.175749,72.16021798
120,92.122013,71.82444522
121,92.080087,71.33628206
122,92.048633,73.86768472
123,91.997747,73.71357031
124,91.932316,75.27494529
125,91.860308,75.49329073
126,91.820107,73.29211065
127,91.7601,72.09116194
128,91.688814,72.63114297
129,91.649499,72.54773394
130,91.621341,74.88547387
131,91.598502,74.85031005
132,91.550797,72.63581473
133,91.501436,75.40029729
134,91.474176,75.0403301
135,91.42796,74.62529077
136,91.36334,72.48123997
137,91.281443,71.64607432
138,91.209264,74.31389316
139,91.209298,75.06004437
140,91.175761,72.52903649
141,91.125921,71.14811261
142,91.10174,73.24154643
143,91.048633,71.09426261
144,90.969982,72.79762187
145,90.875794,71.95406711
146,90.847758,72.08255899
147,90.830211,70.46484607
148,90.792099,70.57484266
149,90.76249,70.33807823
150,90.705139,69.55855623
151,90.649255,69.51716334
152,90.611717,68.70128437
153,90.577198,69.56908893
154,90.4685,68.85961465
155,90.390945,71.19166899
156,90.407511,69.69744039
157,90.383368,67.88824443
158,90.293475,69.25060499
159,90.231619,69.2160587
160,90.208225,70.42708234
161,90.177122,68.31861621
162,90.098585,68.05193998
163,90.019875,68.32959466
164,90.02322,67.88627686
165,90.047138,67.990756
166,89.99132,68.05692072
167,89.917668,67.04125538
168,89.840742,66.13335232
169,89.79331,67.89671848
170,89.736602,66.46373026
171,89.698564,68.71673977
172,89.699797,68.52919537
173,89.642098,68.04691789
174,89.586527,67.04288199
175,89.555288,65.56687721
176,89.508833,65.51281313
177,89.445295,66.27938873
178,89.381216,68.76845919
179,89.32395,66.31941076
180,89.323055,65.84172442
181,89.29869,66.78549128
182,89.239967,66.30512552
183,89.194512,65.94426542
184,89.144076,67.43093745
185,89.097844,66.0351343
186,89.067165,66.31140237
187,89.019906,66.19792728
188,88.94786,64.87853507
189,88.90866,64.81736143
190,88.869982,65.18123736
191,88.828717,65.77625704
192,88.790922,66.79171639
193,88.716473,66.78799949
194,88.682385,65.11097216
195,88.651558,67.17858083
196,88.591447,66.1817787
197,88.557529,65.9212628
198,88.523868,65.47178743
199,88.466619,63.71169915
200,88.432711,63.35105154
201,88.384603,63.89105524
202,88.31873,64.3610171
203,88.2579,66.45296675
204,88.220248,67.4416158
205,88.164679,66.4306427
206,88.143901,68.06580876
207,88.10791,67.54607735
208,88.043457,67.1709549
209,87.988883,67.00337734
210,87.947466,66.04577389
211,87.894843,65.57272823
212,87.859285,67.24383094
213,87.821348,65.71249688
214,87.762872,63.12136372
215,87.704468,66.29128059
216,87.649541,67.14471835
217,87.611741,67.97648761
218,87.558787,68.16201757
219,87.545194,66.83644919
220,87.527761,67.68827739
221,87.467032,67.76459788
222,87.433108,66.5159304
223,87.386502,66.14879532
224,87.305497,68.49147805
225,87.243203,66.64898174
226,87.20578,66.22885931
227,87.198136,65.31728151
228,87.134326,65.3268605
229,87.043051,65.11606566
230,87.01704,66.01408645
231,86.977487,66.94070472
232,86.933273,65.49992127
233,86.901153,64.25173859
234,86.833324,65.00629293
235,86.786968,66.89531457
236,86.731885,63.47826436
237,86.66738,62.83818775
238,86.653565,62.94057371
239,86.596757,65.34948987
240,86.553163,67.23460781
241,86.504327,65.4085584
242,86.482681,64.23788592
243,86.445872,64.75571493
244,86.384571,65.50550898
245,86.333881,64.86486918
246,86.278678,66.80038596
247,86.243958,65.12297407
248,86.180964,64.67839443
249,86.136676,63.73161732
250,86.07303,62.61885175
251,86.027968,64.04954994
252,85.982208,65.52087906
253,85.917109,65.71719832
254,85.890286,64.87737311
255,85.84597,66.20674107
256,85.769074,64.48171483
257,85.737923,64.28707885
258,85.728523,63.46246545
259,85.672284,63.78999793
260,85.590571,65.48462792
261,85.561413,64.49574928
262,85.50853,64.80213268
263,85.429779,66.36269969
264,85.400217,66.24788659
265,85.406607,66.0110351
266,85.354593,66.27378887
267,85.292086,64.8681589
268,85.239973,65.92786491
269,85.19537,65.17390131
270,85.172412,65.56930618
271,85.103319,67.09313806
272,85.053997,65.67601023
273,85.016628,64.41296463
274,84.951686,65.59038272
275,84.886599,65.32223919
276,84.867277,63.39403939
277,84.81352,64.71082259
278,84.764271,63.10812459
279,84.727867,62.34327232
280,84.652761,63.97697997
281,84.599781,64.8546472
282,84.580802,63.94949625
283,84.527802,64.70449578
284,84.4381,65.02503648
285,84.404168,67.01625718
286,84.38707,69.38757757
287,84.308099,67.87689036
288,84.269985,66.49170349
289,84.241308,63.98746596
290,84.170208,66.35739381
291,84.133187,66.93956311
292,84.080398,65.93124998
293,84.030946,65.46729816
294,83.990053,63.95063023
295,83.930754,63.53680425
296,83.892239,66.57028706
297,83.826429,66.5594226
298,83.74551,65.65305744
299,83.702674,68.14066514
300,83.67159,67.25488847
301,83.625339,67.38211175
302,83.626198,68.09622708
303,83.556768,66.44129666
304,83.483251,68.82990022
305,83.44439,70.41482736
306,83.416514,69.18590446
307,83.369737,68.16250462
308,83.273335,69.93624497
309,83.231442,68.22245333
310,83.160254,68.22507565
311,83.13219,68.23250891
312,83.092938,68.88049256
313,83.040856,68.76699922
314,82.983057,70.22362719
315,82.923051,70.40981693
316,82.882967,72.26875112
317,82.835991,71.86567636
318,82.799649,68.41336038
319,82.743875,69.12533977
320,82.697708,66.87186311
321,82.630583,66.33496349
322,82.575972,67.30769709
323,82.531845,67.05754881
324,82.475828,67.94350393
325,82.386796,68.65190533
326,82.305878,67.33061146
327,82.315404,68.56255459
328,82.290059,71.93612748
329,82.203236,68.30055088
330,82.123864,66.90821347
331,82.118294,68.02487672
332,82.081571,68.2203386
333,82.00352,67.91666804
334,81.91998,67.25573492
335,81.897729,67.54217843
336,81.869752,68.69559163
337,81.803037,67.94032166
338,81.73939,66.90940315
339,81.675257,69.54557431
340,81.655514,68.17288213
341,81.604459,67.3426512
342,81.53329,68.1849959
343,81.511034,66.15112754
344,81.468155,67.80061439
345,81.399305,69.28248358
346,81.335026,68.99208992
347,81.254645,69.80159908
348,81.232166,70.0488933
349,81.191319,70.35387365
350,81.110363,71.87976224
351,81.085546,70.95406929
352,81.010791,71.77958115
353,80.952958,72.93200231
354,80.922302,71.31089848
355,80.867471,71.10629803
356,80.811634,69.45470174
357,80.743203,69.03316199
358,80.70921,69.5428186
359,80.646859,68.1600317
360,80.58234,68.00893638
361,80.559823,69.0883727
362,80.486558,69.68181067
363,80.42692,71.50883284
364,80.376881,72.30053425
365,80.344896,72.63757139
366,80.28802,73.8739612
367,80.22573,71.93911629
368,80.195508,72.23266975
369,80.10441,74.31773174
370,80.06561,72.99924441
371,80.016946,71.51017902
372,79.950672,72.01630676
373,79.900018,71.49326062
374,79.84897,70.69486057
375,79.813008,71.95868258
376,79.748926,70.95556237
377,79.662655,71.44827736
378,79.654535,72.04275091
379,79.633489,70.54600799
380,79.541772,73.93388382
381,79.455669,76.45379927
382,79.427885,75.82855237
383,79.399415,75.51422071
384,79.33666,75.78737736
385,79.281499,74.27072632
386,79.230876,74.94083802
387,79.177076,75.03719641
388,79.12229,72.28904441
389,79.082995,70.94973776
390,79.030757,71.81685935
391,79.000247,71.09622383
392,78.938339,71.37638304
393,78.827585,70.54580582
394,78.76708,70.64655993
395,78.771941,73.73610159
396,78.717706,74.28749075
397,78.641649,75.62147032
398,78.552731,73.85777368
399,78.50203,71.59773234
400,78.472564,72.57897055
401,78.421492,72.58284932
402,78.369211,72.79809505
403,78.275912,74.63635503
404,78.250966,74.34906141
405,78.235455,73.62492685
406,78.183106,76.21285841
407,78.11075,74.73799783
408,78.020246,75.01804864
409,77.993071,75.4549585
410,77.952355,72.6784205
411,77.898199,72.47084056
412,77.841769,73.2363319
413,77.770747,73.33258922
414,77.722828,73.81352853
415,77.694159,74.22893816
416,77.631313,72.33033719
417,77.536104,75.1064144
418,77.501356,76.99417537
419,77.471712,74.32068909
420,77.411811,74.05202503
421,77.348784,73.87396887
422,77.301344,73.13237688
423,77.254149,74.68352423
424,77.208841,74.5409867
425,77.154979,74.12019978
426,77.050776,75.18192033
427,76.952176,72.61719734
428,76.939302,70.80990569
429,76.903375,73.50454809
430,76.829686,73.7532695
431,76.814687,72.31498081
432,76.772673,73.69384967
433,76.721482,73.15085238
434,76.676139,73.37203819
435,76.579422,73.7672878
436,76.533478,74.73104165
437,76.496913,75.19434872
438,76.411879,74.48080586
439,76.395135,73.63759073
440,76.368454,73.46332687
441,76.325041,75.34516002
442,76.291409,74.03019124
443,76.242726,73.15705288
444,76.171922,73.25173594
445,76.069237,74.16604942
446,76.01543,73.57438571
447,75.964317,74.70631176
448,75.883781,75.95678794
449,75.817677,76.43770719
450,75.785123,76.14016473
451,75.754999,74.06952654
452,75.695839,73.35841176
453,75.632596,74.35916304
454,75.568576,75.3550607
455,75.501258,75.69908884
456,75.449163,76.3747283
457,75.412141,75.56215969
458,75.362869,75.12509616
459,75.314484,76.40038336
460,75.249671,76.50624655
461,75.205446,77.23292575
462,75.190215,78.41738959
463,75.101263,75.32625849
464,75.015559,76.38607967
465,74.993169,78.41799873
466,74.931248,76.8134681
467,74.871532,75.84052229
468,74.828585,76.96884253
469,74.821292,76.27280413
470,74.745138,75.0921286
471,74.613129,76.16603533
472,74.556933,76.18968555
473,74.539659,75.73967068
474,74.525006,76.21134957
475,74.477046,76.73288851
476,74.413755,77.49356337
477,74.364038,79.83107691
478,74.305451,78.52307521
479,74.213949,76.43775498
480,74.161783,76.90146725
481,74.149773,76.11240842
482,74.077381,73.60112594
483,74.029692,76.67061384
484,73.987694,78.02897141
485,73.89807,77.05248151
486,73.843139,76.55094592
487,73.813988,75.61718472
488,73.781952,76.79329335
489,73.712117,76.17549541
490,73.630471,76.51803158
491,73.565347,78.24575805
492,73.54229,77.55763304
493,73.512943,75.91196882
494,73.467634,76.77202382
495,73.394256,76.20328554
496,73.331017,77.02981165
497,73.289871,76.28805406
498,73.218705,75.5111585
499,73.145324,75.63915759
500,73.111027,75.28199656
501,73.078576,75.76851782
502,73.006938,76.27575438
503,72.964806,78.69883226
504,72.919035,78.36441745
505,72.835721,76.38775224
506,72.798713,75.89638336
507,72.741486,76.35999036
508,72.692476,74.86097765
509,72.672914,76.30883931
510,72.620514,77.62064917
511,72.559305,76.55285848
512,72.509708,75.91684871
513,72.438371,74.07573815
514,72.371336,74.49799811
515,72.335331,76.14027499
516,72.256691,76.74352964
517,72.216171,77.23879525
518,72.170351,76.51541464
519,72.098695,74.14314388
520,72.064442,75.27495967
521,72.018052,75.7402209
522,71.917095,75.40045383
523,71.870948,76.74258199
524,71.846452,77.48240013
525,71.772414,76.70333587
526,71.712463,77.08802776
527,71.671379,77.13167484
528,71.599768,77.61183899
529,71.554422,79.96045835
530,71.516313,78.00824551
531,71.463865,76.26642939
532,71.417842,77.02773139
533,71.364588,77.56336793
534,71.286753,77.65004048
535,71.24666,78.42457425
536,71.203652,78.24794659
537,71.124113,77.22791242
538,71.082156,77.48894197
539,71.033927,76.6345268
540,70.97531,76.77201941
541,70.915489,77.52093826
542,70.862301,78.73683571
543,70.798607,77.89454301
544,70.763093,77.40498344
545,70.73063,76.69876209
546,70.670488,77.20871459
547,70.623366,78.61839725
548,70.553311,77.56441981
549,70.477428,77.53163037
550,70.441267,76.90403845
551,70.41598,77.22007333
552,70.330844,78.33864764
553,70.270735,78.72199068
554,70.240542,77.84589871
555,70.2064,78.06323138
556,70.130664,77.80543233
557,70.071514,78.11553576
558,70.032528,76.85055573
559,69.966817,74.8690485
560,69.91428,75.96205128
561,69.857192,77.40059534
562,69.791365,77.15730762
563,69.760663,78.10039791
564,69.735794,77.45635376
565,69.685261,75.02189786
566,69.614877,77.60806877
567,69.56292,78.33667035
568,69.491816,76.77386468
569,69.406623,77.72365746
570,69.359859,77.68805269
571,69.318375,77.51027792
572,69.234071,78.44154976
573,69.150136,77.8105517
574,69.132522,76.06102457
575,69.100733,75.46057289
576,69.016752,76.5110519
577,68.957639,76.62625619
578,68.92292,78.65754131
579,68.883213,78.35420413
580,68.850658,76.18732025
581,68.7793,76.57331658
582,68.723118,76.85692529
583,68.681656,75.9925459
584,68.65025,77.20543434
585,68.609274,76.41100262
586,68.53021,74.47584614
587,68.457425,76.641905
588,68.407738,75.96756943
589,68.349508,75.05277945
590,68.289367,75.16576404
591,68.264352,76.25860532
592,68.246179,76.92635262
593,68.160064,78.85482911
594,68.098316,76.43280527
595,68.055994,74.77937181
596,68.003243,77.24089556
597,67.954475,75.80207684
598,67.888468,75.69181054
599,67.837116,77.8322541
600,67.754371,77.20990186
601,67.720218,73.41637259
602,67.673224,75.53233887
603,67.592234,76.724688
604,67.546709,74.0560991
605,67.512121,74.97367578
606,67.472139,75.47572916
607,67.425842,76.40721226
608,67.340692,79.47631846
609,67.268112,79.67897791
610,67.240693,77.88654112
611,67.194996,77.71825784
612,67.15478,77.29850152
613,67.085725,76.95206655
614,66.964917,77.30447913
615,66.892362,77.71475541
616,66.886368,76.44763732
617,66.839617,78.3046569
618,66.800275,78.58040482
619,66.766266,77.64256215
620,66.716176,77.54686612
621,66.649156,75.99609026
622,66.57573,76.48592374
623,66.538174,77.89421609
624,66.499109,78.21514258
625,66.421098,78.3305178
626,66.367964,78.49110484
627,66.364873,76.48516952
628,66.356881,77.61981509
629,66.2899,76.2358043
630,66.200702,75.01064843
631,66.139197,73.67591447
632,66.092185,75.46230582
633,66.016761,76.05177133
634,65.960968,74.59299959
635,65.919378,75.30297196
636,65.865974,73.9539833
637,65.816407,73.79012551
638,65.760526,74.12606513
639,65.712309,75.13064763
640,65.676276,76.47098554
641,65.577092,75.99025997
642,65.546606,72.02858529
643,65.504216,73.70508264
644,65.438064,75.06674398
645,65.366671,73.10396896
646,65.331032,74.84235325
647,65.270496,76.7077908
648,65.190027,74.46609776
649,65.173913,75.01006353
650,65.138015,76.40738554
651,65.085765,75.51035689
652,65.035554,75.6829646
653,64.973737,74.46714798
654,64.909241,75.77731501
655,64.846611,76.64516008
656,64.823359,76.0226387
657,64.756532,75.5575637
658,64.700437,76.49346325
659,64.645049,74.83767503
660,64.587029,75.95362508
661,64.543679,78.17213975
662,64.480721,77.53850881
663,64.422677,78.57933459
664,64.383878,78.74656239
665,64.330127,77.15126593
666,64.293115,76.47067036
667,64.241144,78.92023883
668,64.195268,76.1279982
669,64.156399,76.6404055
670,64.065869,76.17193716
671,64.019556,74.34274378
672,63.968138,74.13831945
673,63.908705,76.41193606
674,63.858044,76.82836565
675,63.809611,76.65129683
676,63.756504,76.97051993
677,63.712309,75.57459619
678,63.65123,74.95801103
679,63.606769,77.28488356
680,63.590918,77.32731118
681,63.53835,77.50398374
682,63.458647,77.38862448
683,63.395858,75.81077348
684,63.351718,76.57320627
685,63.288962,76.29496883
686,63.245267,74.07191334
687,63.205262,76.11229648
688,63.15,78.24737098
689,63.097692,76.50766349
690,63.023686,76.68819565
691,63.000733,77.10375043
692,62.948639,76.46910503
693,62.89866,78.2910976
694,62.870727,80.81356839
695,62.813338,79.10650926
696,62.723948,77.7347678
697,62.657157,77.32613247
698,62.630335,75.95993287
699,62.583581,76.77262648
700,62.540653,75.65062022
701,62.495613,76.06603157
702,62.458548,80.34422264
703,62.386286,80.50304805
704,62.335665,76.88992923
705,62.29413,77.37250246
706,62.232444,77.20404867
707,62.192049,74.63834711
708,62.105681,75.28452025
709,62.022925,76.54781822
710,61.985605,75.12357504
711,61.946086,74.36172723
712,61.888034,74.69869859
713,61.841909,74.22617171
714,61.816661,73.43263603
715,61.727731,76.39936815
716,61.679096,77.74202713
717,61.658725,77.64067303
718,61.578924,79.16312609
719,61.509278,75.46286337
720,61.480118,77.79002301
721,61.433807,77.14999228
722,61.36648,76.83132954
723,61.319392,77.87075663
724,61.287212,77.53441108
725,61.207481,75.14293953
726,61.156373,76.7819263
727,61.129185,78.89723533
728,61.061048,77.72547411
729,61.012094,76.58157911
730,61.003791,77.77549749
731,61.033103,75.84028108
732,60.875713,75.89738652
733,60.811827,78.94225252
734,60.722101,76.7421752
735,60.688888,78.6187959
736,60.653206,78.31679821
737,60.589601,78.62734478
738,60.564474,78.47043742
739,60.502648,77.32319564
740,60.447376,74.74542912
741,60.390142,76.56721106
742,60.300224,77.25771019
743,60.257991,76.85021238
744,60.234797,76.96040796
745,60.14998,79.1044896
746,60.139063,77.1853585
747,60.115187,74.8169125
748,60.012602,75.9829544
749,59.959475,75.25781046
750,59.937894,76.0604114
751,59.892807,77.52323069
752,59.8344,75.95671095
753,59.789272,76.56486613
754,59.746051,77.36632981
755,59.690965,75.4934552
756,59.656807,77.16945262
757,59.604036,76.40296817
758,59.563757,73.64933674
759,59.471989,74.26354561
760,59.41552,74.54336471
761,59.356199,75.89305281
762,59.33533,75.64713631
763,59.280226,78.05740519
764,59.218405,79.52196519
765,59.168465,79.26691545
766,59.107748,76.9854748
767,59.042197,77.50301004
768,59.003538,77.50342163
769,58.962442,76.85926563
770,58.920198,77.92048321
771,58.857245,75.81104196
772,58.784691,75.25109501
773,58.739332,74.23036997
774,58.714022,71.45697886
775,58.681389,74.16599418
776,58.589423,79.36073454
777,58.556739,77.20520161
778,58.493815,75.85728918
779,58.444163,77.50896662
780,58.407919,77.1470237
781,58.373905,76.11874222
782,58.318167,77.32324206
783,58.253993,78.66108883
784,58.193071,80.01630065
785,58.111646,80.01536119
786,58.066988,77.75232721
787,58.059755,79.28379874
788,57.974649,78.16871529
789,57.932896,78.84727624
790,57.905548,79.50459797
791,57.809098,78.43672307
792,57.751567,77.56985766
793,57.681067,79.77592152
794,57.602549,81.53310453
795,57.532344,80.68180037
796,57.549267,81.25185916
797,57.502664,78.40938617
798,57.439849,77.50361414
799,57.384736,79.06070567
800,57.354649,77.29033984
801,57.299638,78.85838542
802,57.276019,83.06396427
803,57.202282,82.31123072
804,57.142512,80.55835647
805,57.094031,81.00476224
806,57.02233,79.55258107
807,56.92883,78.34107767
808,56.883392,80.10774674
809,56.853702,80.49791081
810,56.807574,81.66745485
811,56.737688,82.0200957
812,56.667831,78.74973767
813,56.653438,80.04094686
814,56.645218,82.51312742
815,56.615802,81.76736929
816,56.511891,81.32652761
817,56.461259,80.98076697
818,56.399417,77.99954022
819,56.386177,78.84691443
820,56.322855,78.96436396
821,56.245384,78.40451735
822,56.199741,79.49242902
823,56.158472,79.90967026
824,56.113849,81.32744136
825,56.036141,83.22131618
826,55.985453,82.96831388
827,55.932565,80.87834946
828,55.874227,82.60236925
829,55.809252,81.32945879
830,55.761451,79.13306329
831,55.767477,80.57190319
832,55.689015,80.86848386
833,55.623755,79.9612556
834,55.584228,82.04576575
835,55.498372,81.2209111
836,55.461616,76.92868869
837,55.386406,78.64054208
838,55.358908,81.89544411
839,55.308168,80.8812384
840,55.245595,80.58314179
841,55.195433,81.63678821
842,55.140269,81.35394047
843,55.099172,83.78020337
844,55.042138,82.29388743
845,54.989365,80.9467273
846,54.946114,80.95748309
847,54.862651,79.8664947
848,54.842409,79.15659125
849,54.786562,81.82104117
850,54.727563,83.15318754
851,54.67959,83.64914693
852,54.596554,84.34526527
853,54.520942,82.87247219
854,54.483531,82.8473529
855,54.48662,81.61100586
856,54.429711,83.91120305
857,54.34389,83.87135138
858,54.29319,83.03709103
859,54.218615,82.18517659
860,54.15338,84.28150226
861,54.096776,83.5611652
862,54.106617,82.58256667
863,54.03701,83.71358506
864,53.968765,82.58088818
865,53.910551,84.12029632
866,53.873751,85.48868395
867,53.829684,85.61283985
868,53.777065,84.77129194
869,53.726362,83.55116353
870,53.644291,85.76292778
871,53.586394,86.22869753
872,53.505092,85.77624561
873,53.454964,86.09908529
874,53.396423,88.85659888
875,53.359799,86.21114218
876,53.295656,84.64953145
877,53.224466,84.17344778
878,53.177447,82.91050038
879,53.100529,82.88238013
880,53.034565,85.28884437
881,52.996942,85.61679843
882,52.971452,85.8582972
883,52.95411,86.55188923
884,52.84005,85.23046182
885,52.776334,87.42474992
886,52.773582,85.83890738
887,52.717187,84.9176688
888,52.640242,85.3175905
889,52.581564,85.74076178
890,52.515293,84.2561752
891,52.437599,85.79799039
892,52.381588,90.98611634
893,52.37974,89.46242987
894,52.333716,88.4843937
895,52.257078,86.37063775
896,52.219013,84.40123372
897,52.209939,85.71325914
898,52.131974,88.13621375
899,52.042822,87.52125308
900,51.984865,88.93314671
901,51.945279,89.02551321
902,51.876244,88.39373431
903,51.802998,86.25971031
904,51.768944,85.54951755
905,51.693606,88.17559462
906,51.626725,89.4073217
907,51.590366,89.37961801
908,51.530629,89.0260949
909,51.470331,89.71210159
910,51.433562,86.80758518
911,51.350651,89.29670108
912,51.294046,91.21782897
913,51.221332,89.47610539
914,51.194814,89.01841009
915,51.160068,87.21075631
916,51.087729,85.88900125
917,51.036481,87.95846646
918,50.950655,89.9965104
919,50.897246,89.26467752
920,50.871515,89.68942986
921,50.819777,88.9358383
922,50.729755,91.07504685
923,50.693877,91.18035184
924,50.62848,91.95552462
925,50.573471,92.19536898
926,50.535741,93.11484307
927,50.478404,89.16596531
928,50.40467,89.8633854
929,50.344888,92.00005475
930,50.306494,89.93185851
931,50.220275,87.29281038
932,50.141032,90.81200363
933,50.06455,89.22536626
934,50.033325,87.1234911
935,50.00754,87.9262107
936,49.941962,85.96350822
937,49.898182,88.41981642
938,49.834247,90.93963963
939,49.777339,91.37776503
940,49.729012,92.31566348
941,49.645879,93.47032414
942,49.578556,90.98030238
943,49.536615,89.16566154
944,49.467409,92.68456943
945,49.407328,91.76727396
946,49.335675,91.01277386
947,49.266251,93.10261433
948,49.219798,96.75834314
949,49.163335,94.23232316
950,49.124148,92.6206871
951,49.076539,89.9149597
952,48.985295,91.30631644
953,48.922888,93.42067196
954,48.902676,96.39884505
955,48.827181,94.928891
956,48.784011,94.23528889
957,48.71159,92.61598932
958,48.648708,93.24155967
959,48.627396,92.64240134
960,48.493715,92.86818662
961,48.40074,94.77115004
962,48.390669,96.7971475
963,48.334142,96.8206717
964,48.293275,97.46410355
965,48.231581,97.82039499
966,48.152663,93.91090002
967,48.129129,92.66321709
968,48.036093,95.16670127
969,47.934371,96.3388154
970,47.960256,95.67853912
971,47.922268,94.35552957
972,47.818058,92.47652698
973,47.726198,94.33553971
974,47.667741,96.64127441
975,47.630973,96.12597716
976,47.555483,97.65710836
977,47.544868,95.65043603
978,47.513949,96.33285304
979,47.414678,96.43562334
980,47.325351,93.41317522
981,47.29002,94.40008142
982,47.240135,96.17729069
983,47.188825,94.19701129
984,47.131256,94.26578907
985,47.085044,97.27882863
986,47.020278,96.96571554
987,46.936006,98.83757592
988,46.854708,95.38444519
989,46.773575,97.16152701
990,46.745665,101.0677705
991,46.68164,101.1710863
992,46.640654,101.2356291
993,46.567859,103.2351846
994,46.48647,97.26077114
995,46.447958,94.28940308
996,46.397692,95.47786794
997,46.316211,95.51674622
998,46.260043,98.50379785
999,46.176801,99.68120082
1000,46.146851,102.0911726
1001,46.085733,100.570168
1002,46.002915,102.0513882
1003,45.972397,99.64881579
1004,45.895723,97.80639672
1005,45.843408,99.76951861
1006,45.774053,98.89074717
1007,45.69515,100.187533
1008,45.59977,102.3121497
1009,45.578032,99.3797314
1010,45.513003,101.5929448
1011,45.44316,102.9391966
1012,45.392305,104.4422293
1013,45.31428,104.0512795
1014,45.261386,101.7197264
1015,45.219885,102.3435927
1016,45.153871,100.2906005
1017,45.116846,101.6412444
1018,45.0214,100.8873534
1019,44.962127,104.6308531
1020,44.912397,104.4926575
1021,44.861778,104.094628
1022,44.772446,102.6579121
1023,44.716683,102.6429839
1024,44.647254,102.9189708
1025,44.58351,104.4714877
1026,44.523348,103.618167
1027,44.449084,101.9981886
1028,44.381049,102.0988897
1029,44.279117,103.9704119
1030,44.123889,104.3383586
1031,44.168601,103.2938693
1032,44.134423,101.2357164
1033,44.066128,99.86720715
1034,44.015201,100.9439827
1035,43.910514,101.8178919
1036,43.841942,101.0185799
1037,43.767102,100.1440264
1038,43.716809,102.2983292
1039,43.709952,102.4019047
1040,43.634643,103.0342554
1041,43.569442,105.0294634
1042,43.518643,101.1345398
1043,43.438595,104.0768596
1044,43.350684,107.2332575
1045,43.269138,106.295961
1046,43.246527,106.7907283
1047,43.171494,106.5056431
1048,43.103362,106.5068566
1049,43.036741,109.1813757
1050,43.001365,106.4477163
1051,42.890776,107.0674257
1052,42.835058,107.321419
1053,42.750199,104.9392655
1054,42.681274,102.4512782
1055,42.651151,108.1089869
1056,42.571881,104.7053466
1057,42.475101,102.9079501
1058,42.465992,104.8858846
1059,42.382059,106.5313463
1060,42.306825,106.6919431
1061,42.287987,107.9950357
1062,42.258828,109.0385007
1063,42.200947,109.3197232
1064,42.1005,108.9539829
1065,41.998207,105.6367399
1066,41.949067,106.3351047
1067,41.827208,106.970575
1068,41.81107,108.7719156
1069,41.726563,107.2546325
1070,41.654822,108.2770693
1071,41.609848,109.1949613
1072,41.551252,109.4906211
1073,41.496704,109.968876
1074,41.439102,107.8824204
1075,41.340751,106.1615342
1076,41.279154,109.5187358
1077,41.173619,110.4483562
1078,41.137529,106.2590803
1079,41.078023,108.453823
1080,41.011523,107.9366323
1081,40.924723,107.4685045
1082,40.86156,108.3584397
1083,40.827345,109.6704956
1084,40.720683,108.9372372
1085,40.708147,110.0053783
1086,40.6359,108.5983281
1087,40.542163,108.303547
1088,40.465931,109.5381662
1089,40.39665,110.850759
1090,40.335843,114.7023359
1091,40.27813,113.5275638
1092,40.21199,112.1009883
1093,40.144298,112.0165324
1094,40.07477,111.9908492
1095,40.02543,111.575304
1096,39.943196,113.6394947
1097,39.88904,112.3159404
1098,39.809958,113.5099158
1099,39.708131,109.033583
1100,39.680902,110.2684803
1101,39.61715,110.0342227
1102,39.522921,110.9649807
1103,39.432393,112.5499869
1104,39.370294,111.9100857
1105,39.325168,114.0966124
1106,39.220802,114.8271382
1107,39.211523,112.0088663
1108,39.116353,111.0039904
1109,39.086361,111.6158852
1110,39.046406,110.1681982
1111,38.948947,111.7802892
1112,38.860315,111.3594754
1113,38.798674,110.2290815
1114,38.742717,111.7695298
1115,38.662145,110.53109
1116,38.589875,110.5756144
1117,38.508002,116.6177948
1118,38.411117,114.6267376
1119,38.356992,111.5628822
1120,38.279832,113.5577756
1121,38.222778,112.2583453
1122,38.145766,111.0480456
1123,38.050601,112.5601498
1124,38.015661,113.7115698
1125,37.939562,113.7627128
1126,37.892747,114.5703215
1127,37.799741,112.7376958
1128,37.751248,112.3029206
1129,37.667056,113.578548
1130,37.620112,111.2236901
1131,37.542703,115.2499406
1132,37.460577,117.8029619
1133,37.380825,112.6827278
1134,37.326885,111.6026381
1135,37.261975,113.665873
1136,37.168802,113.8560203
1137,37.076361,116.7803494
1138,37.011666,114.5771508
1139,36.9449,111.9833272
1140,36.894898,114.3872405
1141,36.826413,112.7391115
1142,36.761903,113.4776371
1143,36.670445,114.816411
1144,36.608664,114.1940663
1145,36.554923,112.8239601
1146,36.514221,115.1913057
1147,36.44311,114.2896569
1148,36.348917,114.9141357
1149,36.268835,115.2030889
1150,36.178154,117.4277896
1151,36.092676,116.4117764
1152,36.023427,115.7515413
1153,35.982782,113.9758037
1154,35.881284,115.1768609
1155,35.836233,115.4770271
1156,35.759676,114.5315046
1157,35.715215,116.9781029
1158,35.620184,120.051885
1159,35.543954,120.0155561
1160,35.470345,117.527908
1161,35.405125,118.3358723
1162,35.348622,117.410617
1163,35.301802,119.8996336
1164,35.215049,120.0643199
1165,35.134943,115.5745712
1166,35.065567,119.7702776
1167,34.985806,117.6662703
1168,34.917141,118.9110146
1169,34.781662,120.0801366
1170,34.753239,119.3045387
1171,34.6902,120.9701574
1172,34.635458,122.4787054
1173,34.566731,120.7253739
1174,34.470803,120.6416274
1175,34.393387,118.1881527
1176,34.35342,115.1830382
1177,34.255288,115.3774692
1178,34.208858,114.3792808
1179,34.101293,113.0794857
1180,34.061375,116.7021171
1181,33.961283,117.5615984
1182,33.891466,116.2433153
1183,33.845623,118.2046381
1184,33.755163,116.9547948
1185,33.686675,118.8050301
1186,33.624132,117.080012
1187,33.543805,116.8774372
1188,33.461832,115.5049716
1189,33.392916,117.1310811
1190,33.300273,116.9368984
1191,33.21539,114.2750446
1192,33.188748,115.7941963
1193,33.081673,114.9946664
1194,32.991566,115.729154
1195,32.903683,113.4012402
1196,32.881557,115.5237392
1197,32.816146,113.2012741
1198,32.737565,117.1287657
1199,32.687356,119.1034105
1200,32.646695,118.5180513
1201,32.543028,120.4849799
1202,32.475318,117.0092024
1203,32.399686,117.6785621
1204,32.312692,115.3362425
1205,32.275776,115.8830454
1206,32.213817,119.0305945
1207,32.091825,118.1882489
1208,32.043697,116.6441663
1209,31.963793,116.7376899
1210,31.914158,114.0561532
1211,31.874897,115.7361054
1212,31.773018,117.0860562
1213,31.686614,116.5997396
1214,31.606314,113.636925
1215,31.537902,116.8542309
1216,31.519145,119.0260668
1217,31.433025,116.1544924
1218,31.356852,115.8134767
1219,31.283978,113.0281348
1220,31.214139,113.9967374
1221,31.137464,114.4701382
1222,31.069619,112.6858993
1223,31.007174,111.8776963
1224,30.895717,115.3440998
1225,30.82179,113.1696515
1226,30.810375,113.8450912
1227,30.737771,115.0503051
1228,30.622399,112.152083
1229,30.564229,113.9765414
1230,30.491274,118.2145661
1231,30.424098,115.6978027
1232,30.355023,113.0382802
1233,30.27709,114.067701
1234,30.204144,112.2834511
1235,30.150471,114.6297622
1236,30.084383,114.9501883
1237,29.966978,111.2134149
1238,29.931475,110.8616307
1239,29.884343,110.2726653
1240,29.807111,111.956439
1241,29.736677,113.2278587
1242,29.685681,112.7433348
1243,29.610417,112.1100527
1244,29.57188,113.0339711
1245,29.464115,108.6262785
1246,29.375097,109.4791311
1247,29.364429,108.8996001
1248,29.276222,109.3734009
1249,29.182491,109.6113079
1250,29.11099,108.4920474
1251,29.101034,107.0246662
1252,29.027805,106.5412405
1253,28.952366,107.732808
1254,28.924844,105.8341592
1255,28.839836,107.0996974
1256,28.734172,105.8562499
1257,28.679425,106.0070034
1258,28.646339,107.9068168
1259,28.598139,110.5972894
1260,28.539714,108.1299836
1261,28.450347,107.292465
1262,28.404015,104.9386144
1263,28.358214,104.2412484
1264,28.279979,104.1362879
1265,28.218171,104.212621
1266,28.162871,101.5774385
1267,28.089278,103.3002925
1268,28.015193,103.1164109
1269,27.966215,106.4206749
1270,27.921748,106.3117178
1271,27.822568,101.738543
1272,27.760959,102.1529491
1273,27.72149,102.6665675
1274,27.669178,102.2687886
1275,27.636474,101.1860653
1276,27.539031,103.5934843
1277,27.476066,102.1382304
1278,27.438697,100.9581596
1279,27.402155,102.4480894
1280,27.309155,101.4835963
1281,27.2413,100.4279013
1282,27.206528,102.1598289
1283,27.147918,100.6467034
1284,27.071649,100.4753697
1285,26.983755,102.267189
1286,26.996551,99.81160417
1287,26.918066,103.7329608
1288,26.809329,102.9172919
1289,26.790641,97.43118708
1290,26.74172,99.15168956
1291,26.702952,99.18072401
1292,26.628914,97.5457201
1293,26.539549,96.36371925
1294,26.517545,99.25268866
1295,26.449323,99.54984408
1296,26.406205,100.5639335
1297,26.395061,95.30007872
1298,26.3268,95.66817898
1299,26.282356,96.24469245
1300,26.246121,92.78153009
1301,26.160494,93.37928204
1302,26.076714,94.46082145
1303,26.030016,95.17374078
1304,25.99643,91.76859177
1305,25.937634,95.91201861
1306,25.845824,93.59354103
1307,25.823361,96.02053383
1308,25.797127,95.74296124
1309,25.727963,91.53117337
1310,25.662926,92.39632577
1311,25.626406,91.63845733
1312,25.56814,90.13898099
1313,25.523346,94.39836911
1314,25.466561,93.27734458
1315,25.391958,90.05418673
1316,25.382147,89.85908639
1317,25.341144,87.72102737
1318,25.26228,86.82747015
1319,25.212026,87.17637597
1320,25.179737,91.35313581
1321,25.131196,86.80273393
1322,25.060355,86.94954884
1323,25.035546,83.35688124
1324,25.016559,83.54508874
1325,24.956302,83.20565366
1326,24.900928,83.10199517
1327,24.855205,85.10412163
1328,24.828179,87.25189624
1329,24.804712,84.23391667
1330,24.765278,84.22454336
1331,24.711503,82.98735182
1332,24.633243,82.25798481
1333,24.587998,86.7145484
1334,24.551141,85.41196414
1335,24.545074,83.21295526
1336,24.434668,82.17829369
1337,24.421116,80.23990765
1338,24.381719,79.46540985
1339,24.348528,80.62878374
1340,24.299039,80.70685595
1341,24.262178,81.74312156
1342,24.2093,81.20220642
1343,24.170133,76.56075071
1344,24.137163,82.65538868
1345,24.089478,81.70828862
1346,24.073014,81.16817557
1347,24.035144,80.89857111
1348,23.973184,78.60928456
1349,23.928558,76.00230838
1350,23.864066,75.75854185
1351,23.864999,78.35849166
1352,23.839844,76.08112564
1353,23.780641,76.88642968
1354,23.716758,74.07297658
1355,23.671809,73.76747192
1356,23.666215,73.93062551
1357,23.618135,77.25444664
1358,23.559199,76.80141434
1359,23.51158,80.32453353
1360,23.465103,78.94814226
1361,23.433584,75.54592572
1362,23.38735,74.12650921
1363,23.373502,73.36877508
1364,23.323043,70.93717727
1365,23.293768,72.92829313
1366,23.275775,73.93030647
1367,23.27916,70.56179809
1368,23.208079,72.67106932
1369,23.179171,74.58213128
1370,23.161743,73.69221084
1371,23.099324,71.53511957
1372,23.059159,74.13926606
1373,23.028647,70.52567242
1374,22.954016,72.0919381
1375,22.940907,72.10142686
1376,22.926827,70.16753058
1377,22.906825,70.83098124
1378,22.850284,70.25652604
1379,22.83072,67.95519712
1380,22.793749,69.59248786
1381,22.716011,67.95887122
1382,22.712387,66.58911851
1383,22.700461,66.74130745
1384,22.694193,63.76716507
1385,22.632655,64.73009223
1386,22.573591,65.06929044
1387,22.559106,63.68786807
1388,22.556359,62.29338798
1389,22.527077,63.22519838
1390,22.464306,62.00756534
1391,22.427641,63.01952049
1392,22.416836,61.74482101
1393,22.40942,61.90705351
1394,22.383462,61.4824023
1395,22.366971,64.33597259
1396,22.338685,63.7836093
1397,22.236402,60.8724583
1398,22.177173,62.41468889
1399,22.191967,61.45561497
1400,22.227845,59.64339747
1401,22.182484,59.03080449
1402,22.121454,62.12887166
1403,22.103501,59.51955635
1404,22.057895,58.94960843
1405,22.062077,60.86221143
1406,22.058619,59.94597505
1407,22.00849,57.48288798
1408,21.965534,60.52387962
1409,21.946447,57.90140815
1410,21.9289,57.84583381
1411,21.914444,57.38727386
1412,21.845118,56.54461836
1413,21.844064,55.63072533
1414,21.84117,56.30100059
1415,21.813985,55.34691868
1416,21.766559,59.39016699
1417,21.7347,58.23445724
1418,21.706625,54.90777663
1419,21.699587,56.32956567
1420,21.640272,54.45431035
1421,21.630499,54.36995251
1422,21.589311,54.72296495
1423,21.569304,55.67967539
1424,21.536263,54.12016791
1425,21.529589,56.04634892
1426,21.531118,53.84611634
1427,21.498459,54.34822848
1428,21.479452,53.8019968
1429,21.461053,53.09466386
1430,21.429838,54.01091652
1431,21.406971,53.43042943
1432,21.345487,53.83253483
1433,21.35396,54.69897918
1434,21.313171,55.94930776
1435,21.265618,52.71408682
1436,21.27868,53.06260616
1437,21.259439,53.36717185
1438,21.267423,53.27436565
1439,21.227444,51.97121867
1440,21.161954,51.76531234
1441,21.106423,51.86003181
1442,21.081241,54.13588354
1443,21.093976,53.41167644
1444,21.072853,51.77332045
1445,21.056127,53.34205389
1446,21.034008,49.45082368
1447,21.01117,51.94033249
1448,21.011607,52.06825292
1449,20.983507,48.91778191
1450,20.9875,48.96742956
1451,20.984626,50.99624632
1452,20.952722,49.55636372
1453,20.907176,50.72704971
1454,20.873779,52.33563464
1455,20.887396,47.46350215
1456,20.871318,48.95249015
1457,20.824546,48.92307207
1458,20.823532,48.78583177
1459,20.786755,46.92221189
1460,20.734296,50.35906364
1461,20.741848,49.05607126
1462,20.731843,50.88040804
1463,20.719493,51.1287293
1464,20.700668,48.43513959
1465,20.701067,50.74664526
1466,20.665207,47.79482252
1467,20.627669,45.91157298
1468,20.598391,45.43048816
1469,20.566983,45.90731559
1470,20.557838,45.81399958
1471,20.556633,47.47774837
1472,20.545353,45.01636598
1473,20.515896,45.34603961
1474,20.484816,45.53346996
1475,20.502856,45.11285806
1476,20.433053,44.6782025
1477,20.433439,46.4173641
1478,20.397241,43.99055368
1479,20.389059,44.25273103
1480,20.355033,46.03071102
1481,20.356661,44.17853445
1482,20.355068,47.25100672
1483,20.356556,44.3473469
1484,20.323996,44.03936913
1485,20.257379,43.81451492
1486,20.273121,43.25772139
1487,20.249024,42.71435802
1488,20.235784,43.47482195
1489,20.202412,42.96380072
1490,20.177765,40.8994589
1491,20.172541,43.02239053
1492,20.167041,40.66381897
1493,20.143415,43.11786686
1494,20.143238,43.31056942
1495,20.111828,43.32789694
1496,20.105643,41.77226911
1497,20.100233,42.47190852
1498,20.081218,41.41423409
1499,20.032205,41.99087373
1500,19.990473,42.99359725
1501,20.023006,39.44031964
1502,20.009186,42.32106994
1503,19.981139,40.35853373
1504,19.943348,41.26775277
1505,19.946369,41.49107091
1506,19.913563,40.89968309
1507,19.913306,39.89961348
1508,19.876596,42.58121696
1509,19.873031,39.6103815
1510,19.886596,40.19190022
1511,19.850718,43.77575081
1512,19.84244,41.09807418
1513,19.793467,41.88845075
1514,19.786072,41.20511696
1515,19.771941,42.91102081
1516,19.711063,42.10884845
1517,19.659453,43.80760529
1518,19.683689,40.73875938
1519,19.733414,44.61170996
1520,19.709227,43.17759032
1521,19.677904,41.96851116
1522,19.63202,42.44488775
1523,19.613819,40.97871745
1524,19.622652,40.18930246
1525,19.605296,40.67804649
1526,19.558859,43.90475523
1527,19.574472,39.54809523
1528,19.545677,39.86831881
1529,19.563931,42.04528411
1530,19.508932,41.82190306
1531,19.503158,40.00274079
1532,19.51425,41.99024464
1533,19.518782,38.46251276
1534,19.48533,38.07470006
1535,19.461874,39.04899579
1536,19.438108,40.97475928
1537,19.41433,40.78928487
1538,19.401717,42.59016025
1539,19.388201,38.32310241
1540,19.36083,39.87630666
1541,19.355885,41.65786588
1542,19.333002,38.92401378
1543,19.359883,40.68616649
1544,19.341463,39.36015815
1545,19.297404,40.21303271
1546,19.28197,39.84344585
1547,19.273418,41.55266271
1548,19.248186,38.08556437
1549,19.245414,39.66457486
1550,19.240781,36.48109209
1551,19.239606,37.56822483
1552,19.229184,39.39962567
1553,19.181165,36.91169491
1554,19.192203,40.07997823
1555,19.162738,39.19133429
1556,19.137275,37.27919603
1557,19.132962,37.55263236
1558,19.140264,38.87573825
1559,19.10093,38.01223831
1560,19.071058,40.73748993
1561,19.09204,40.70805147
1562,19.088789,37.67422843
1563,19.088888,38.06798949
1564,19.078458,38.37144096
1565,19.037212,37.85134323
1566,18.980496,38.26085991
1567,19.005373,38.64579165
1568,18.985936,36.57505666
1569,18.981993,39.16691426
1570,19.031173,36.02592615
1571,18.94317,36.88320378
1572,18.945196,37.53638371
1573,18.90967,38.00748963
1574,18.935075,37.0217795
1575,18.875228,39.69584085
1576,18.860445,34.06702198
1577,18.857383,35.61131335
1578,18.847447,36.79240004
1579,18.821107,34.66225671
1580,18.790087,36.49115381
1581,18.81518,33.91323595
1582,18.79251,35.62734149
1583,18.770984,36.45745263
1584,18.704954,35.88839254
1585,18.740071,36.29656904
1586,18.720933,37.33723697
1587,18.708441,36.44441028
1588,18.733195,35.10733823
1589,18.70598,39.82375776
1590,18.683743,36.08613622
1591,18.665593,36.51351155
1592,18.685491,37.20414608
1593,18.677505,35.75668463
1594,18.629717,35.70222758
1595,18.628202,34.78355242
1596,18.58071,35.21972702
1597,18.583232,35.63825159
1598,18.541534,36.91557472
1599,18.572668,36.3452582
1600,18.546774,38.06405717
1601,18.543909,35.71535783
1602,18.493186,35.15654968
1603,18.512873,37.59414597
1604,18.51816,34.81353676
1605,18.46867,36.53902346
1606,18.472904,35.04025522
1607,18.49447,36.46843129
1608,18.477754,35.18974169
1609,18.475515,36.82363234
1610,18.450666,35.97808964
1611,18.399333,38.69726362
1612,18.362473,35.23621773
1613,18.378281,35.34805838
1614,18.360204,35.08093094
1615,18.304852,34.99370326
1616,18.301672,34.90907895
1617,18.368162,37.74392455
1618,18.35053,36.58427594
1619,18.32453,35.02605125
1620,18.248502,37.40336953
1621,18.322529,35.10980388
1622,18.338315,36.22848929
1623,18.231079,35.68473282
1624,18.288149,36.6068977
1625,18.234724,36.46392758
1626,18.201136,38.29253333
1627,18.244351,34.86340028
1628,18.216855,34.43462226
1629,18.149961,36.13416997
1630,18.172929,34.67063083
1631,18.148541,36.11219898
1632,18.170575,35.81020988
1633,18.13731,34.5996743
1634,18.112384,34.6614171
1635,18.114334,37.04986552
1636,18.084505,34.4563686
1637,18.12791,35.98431878
1638,18.075921,35.83887697
1639,18.098919,35.79806763
1640,18.069777,34.32022067
1641,18.070135,33.86750891
1642,18.038934,31.7355751
1643,18.025987,35.16511495
1644,17.984557,34.70180767
1645,17.96111,32.855124
1646,17.985454,35.12660695
1647,17.984782,31.07557801
1648,17.977984,31.26889784
1649,17.972727,31.75845574
1650,17.961185,33.59622072
1651,17.95611,32.45744181
1652,17.963095,32.76607587
1653,17.919434,33.13755003
1654,17.89256,32.97174088
1655,17.911377,30.35612308
1656,17.928985,33.74852444
1657,17.933623,31.23748325
1658,17.904966,33.70345963
1659,17.850687,33.02437639
1660,17.891649,31.88145926
1661,17.812513,31.88662221
1662,17.77632,31.83791965
1663,17.775572,30.48583651
1664,17.741847,31.22661602
1665,17.779632,34.92858264
1666,17.75557,32.05871011
1667,17.764407,34.45654068
1668,17.73726,32.07807362
1669,17.75006,32.22383118
1670,17.689606,34.47689324
1671,17.730809,33.15156248
1672,17.720171,33.44475277
1673,17.704971,36.08720012
1674,17.67618,32.65002197
1675,17.659978,33.67637322
1676,17.636012,36.37471981
1677,17.656515,32.20849051
1678,17.63581,33.16809421
1679,17.660895,33.32260181
1680,17.643151,33.68147915
1681,17.614829,33.29106014
1682,17.585386,34.4595686
1683,17.594715,33.33302733
1684,17.536446,35.4912462
1685,17.567404,35.74808518
1686,17.533005,32.82452653
1687,17.505107,33.05139022
1688,17.51308,33.23863644
1689,17.519988,30.30748065
1690,17.491035,30.46577247
1691,17.473941,34.75941488
1692,17.418244,31.0469537
1693,17.455115,33.44539828
1694,17.455845,29.91512341
1695,17.457417,30.87440038
1696,17.418461,30.83505281
1697,17.435995,30.31686543
1698,17.369028,30.19500694
1699,17.431603,31.88713399
1700,17.439196,31.55047268
1701,17.37987,29.84664633
1702,17.398439,31.95313645
1703,17.378283,28.40262555
1704,17.374956,30.67716785
1705,17.357026,29.18106906
1706,17.331097,29.14569172
1707,17.358099,30.29778223
1708,17.30803,33.19835831
1709,17.247771,31.33752398
1710,17.250092,33.89754235
1711,17.256765,33.1751418
1712,17.261148,33.19601396
1713,17.247875,33.48272341
1714,17.231536,32.8268565
1715,17.256466,32.68586599
1716,17.244191,32.13247629
1717,17.237909,36.43899904
1718,17.203277,32.94718183
1719,17.229824,35.1947176
1720,17.162765,33.28654836
1721,17.179258,33.28609242
1722,17.200902,32.73222363
1723,17.189402,35.37761949
1724,17.117425,32.57882298
1725,17.163381,34.11959742
1726,17.123893,33.78297656
1727,17.124206,32.44183561
1728,17.116369,33.66370403
1729,17.09666,33.20472986
1730,17.116443,29.02983252
1731,17.106002,29.76853251
1732,17.087123,30.64415719
1733,17.038309,27.95565677
1734,17.050601,30.61410818
1735,17.053806,30.1811668
1736,17.071286,30.13207406
1737,17.051785,30.65591816
1738,17.016631,32.64748091
1739,17.035549,31.29278177
1740,17.019625,33.55715238
1741,17.004736,31.07495438
1742,16.990615,31.79627473
1743,16.981411,33.82548757
1744,17.003962,30.40593178
1745,16.959768,30.51976339
1746,16.87448,31.37711682
1747,16.923965,32.13937461
1748,16.919302,30.75502556
1749,16.915275,32.64542939
1750,16.89274,29.56698238
1751,16.829063,32.94344895
1752,16.880319,32.80143004
1753,16.841466,29.6058029
1754,16.831615,32.77141741
1755,16.78008,31.10933194
1756,16.826979,30.47360854
1757,16.833986,30.24802074
1758,16.844298,32.48260241
1759,16.784308,28.9106243
1760,16.794561,31.3621604
1761,16.796003,29.81115459
1762,16.762746,30.07353445
1763,16.797442,31.12782277
1764,16.734587,30.00166288
1765,16.766078,29.16395701
