Repository: MaCFP/matl-db

# matl-db

#### Welcome to the MaCFP Condensed Phase Subgroup database!

The MaCFP Condensed Phase Working Group was organized to enable the fire safety science research community to make significant progress towards establishing a common framework for the selection of experiments and the methodologies used to analyze these experiments when developing pyrolysis models. Key objectives of this effort include:
- Cataloguing current approaches used to parameterize pyrolysis models;
- Developing standard data set formats for experimental data on pyrolysis;
- Developing requirements for data set quality and establishing a data review committee;
- Quantifying the inter-laboratory variability for comparable experimental datasets; and
- Assessing the impact of the variability of model parameters on fire growth predictions

#### In preparation for MaCFP-4, please read the following:

[Guidelines for Participation in the MaCFP-4 Workshop (2026)](https://github.com/MaCFP/macfp-db/releases/download/macfp-4.0/MaCFP-4_Guidelines_for_Participation.pdf)

[Presentation of Target Experiments and Modeling Guidelines for the upcoming MaCFP-4 Workshop (meeting recording and presentation slides)](https://github.com/MaCFP/macfp-db/releases/tag/macfp-4.0)

Please visit our [wiki pages](https://github.com/MaCFP/matl-db/wiki/How-to-Contribute) for additional details, including how to contribute (experimentalists and modelers).

# README File for FPL

USDA USFS Forest Products Laboratory, Madison, Wisconsin (United states of America).



Experiments were performed by Laura Hasburgh and Eleanor Lazarcik. For any questions or requests for additional information, please contact laura.e.hasburgh@usda.gov.

### Experimental Conditions: TGA/DSC

A Mettler Toledo TGA/DSC 3+ was used to conduct Thermogravimetric Analysis (TGA) experiments.



* Heating Rate: 10 K/min
* Temperature program

  * Initial Temperature: 303 K
  * Isothermal Hold to Dry: 378 K for 180 s
  * Isothermal Hold: 303 K for 600 s
  * Maximum Temperature: 893 K
  * Final Isotherm: None
* Sample mass: 5 mg +/- 1.7 mg
* Sample geometry: Powdered
* Calibration type: Before each experiment, a baseline test was performed using an empty crucible. Temperature/Heat flow calibration are performed every 12 months (or 100 tests, whichever is sooner) using a set of 5 reference materials with melting temperatures between 60-820 C.
* Crucible

  * Type: AL
  * Volume: 40 uL
  * Inner Diameter: 5.52 mm
  * Outer Diameter: 7.81 mm
  * Mass: 49.2 mg
  * Lid: True
  * Note: Al- crucibles (tzero, outer diameter 7.81 mm / volume 40 uL) with a pierced lid (a small hole in the lid allowed for gaseous decomposition products to escape).
* Carrier Gas

  * Type: Nitrogen
  * Flow rate: 50 ml/min
  * Note: Ultra High Purity (UHP) Nitrogen
* Instrument

  * Type: Mettler Toledo TGA/DSC 3+
  * Furnace Type: Ceramic
  * Notes: None

|Test Name|O2 volume %|Initial Sample Mass (mg)|
|-|:-:|:-:|
|FPL-Wood\_TGA\_N2\_10K\_R1|0|6.696|
|FPL-Wood\_TGA\_N2\_10K\_R2|0|5.311|
|FPL-Wood\_TGA\_N2\_10K\_R3|0|5.566|

###

### Experimental Conditions, Cone calorimeter

* Test Standard: ASTM E1354
* Extraction flow rate: 24L/s
* Sample Surface Area: 0.00884 m2 (nominal)
* Sample holder dimensions:

  * Square pan: 106mm x 106mm x 25mm
  * Retainer frame: True
  * Retaining grid: None
* Backing Insulation: (\~2.54 cm thick) dry refractory fiber conforming to ASTM E1354.
* Thermocouple location: None
* Ignition Source: spark ignitor

###### Test Heating Conditions

|Test Name|Heat Flux (kW/m2)|Heater Temperature (K)|thickness (cm)|initial sample mass (g)|t\_ign (s)|t\_flameout (s)|
|-|:-:|:-:|:-:|-|:-:|:-:|
|FPL-Wood\_Cone\_50KW\_hor\_R1|50|753|2.56|98.95|11|1661|
|FPL-Wood\_Cone\_50KW\_hor\_R2|50|753|2.55|105.22|10|1612|
|FPL-Wood\_Cone\_50KW\_hor\_R3|50|753|2.56|99.18|14|1635|

##### Test Summary

Cone Calorimeter experiments were conducted on an FTT iCone Mini (West Sussex, UK) at 1 heat flux (50 kW/m2) with an exhaust flow of 24 L/s using the standardized cone calorimeter procedure (ASTM E1354-25). Samples were wrapped in aluminum foil per the ASTM E1354 standard and placed upon ceramic wool insulation for testing. The optional retainer frame from ASTN 1354 was used. At 1400 seconds into FPL-Wood\_Cone\_50kW\_hor\_R2 connection to the DAQ was lost so flame out was recorded manually.

### Experimental Conditions, Cone calorimeter

* Test Standard: ASTM E1354
* Extraction flow rate: 24L/s
* Sample Surface Area: 0.00884 m2 (nominal)
* Sample holder dimensions:

  * Square pan: 106mm x 106mm x 25mm
  * Retainer frame: True
  * Retaining grid: None
* Backing Insulation: (\~2.54 cm thick) dry refractory fiber conforming to ASTM E1354.
* Thermocouple location: Top surface , 8.6 mm from top , 17.2 mm from top
* Ignition Source: spark ignitor

File: Wood/Calibration_Data/FPL/FPL_Wood_Cone_50kW_hor_R4.csv (part 1 of 2)
Time (s),Mass (g),HRR (kW/m2),TC Top (K),TC back 1 (K),TC back 2 (K)
0,99.37,7.085980153,305.424,293.65,293.206
1,99.615636,5.00599561,305.673,293.655,293.212
2,95.475447,4.193050152,325.88,293.636,293.187
3,90.670829,3.261668182,365.279,293.671,293.199
4,88.842229,2.699263801,410.152,293.671,293.192
5,87.884231,4.937890154,450.934,293.663,293.192
6,86.526495,3.123439811,463.556,293.664,293.196
7,85.094544,2.309722154,484.751,293.694,293.185
8,83.887754,2.995852015,512.4,293.722,293.189
9,82.842361,3.323890581,535.066,293.717,293.176
10,81.887526,2.335916202,555.305,293.723,293.169
11,81.060112,4.586700798,562.028,293.728,293.17
12,80.360265,9.691537045,573.478,293.758,293.076
13,79.821704,35.5800771,596.093,293.78,293.105
14,79.331929,40.42623043,626.35,293.811,293.201
15,78.309362,87.40956194,652.367,293.829,293.197
16,77.720492,137.2143041,660.643,293.831,293.18
17,77.364624,162.7307671,673.573,293.829,293.191
18,77.146375,179.870921,688.798,293.699,293.19
19,76.920782,189.1000247,703.719,293.842,293.207
20,76.686821,200.8806407,718.764,293.86,293.211
21,76.498737,209.1966114,724.153,293.799,293.206
22,76.120644,213.6527254,734.819,294.002,293.152
23,75.518169,211.2882001,746.795,294.158,293.136
24,74.329793,210.785726,759.265,294.246,293.096
25,72.744642,208.3380825,773.198,294.32,293.039
26,71.899062,200.0989771,777.985,294.344,293.023
27,71.535047,192.0530839,781.994,294.483,293.032
28,71.179876,180.9579623,787.001,294.646,293.047
29,70.775966,178.7864928,792.967,294.877,293.063
30,70.271609,170.6243984,800.099,295.138,293.093
31,69.823287,167.8991595,809.021,295.495,293.167
32,69.460623,161.1969389,812.305,295.634,293.199
33,69.055542,148.2636029,815.41,295.775,293.195
34,68.6207,137.848577,822.626,296.077,293.196
35,68.170624,135.2630161,839.368,296.603,293.194
36,67.790438,133.5719546,845.601,297.149,293.154
37,67.558632,128.781698,846.251,297.419,293.132
38,67.345717,123.0084896,849.66,297.644,293.123
39,67.19429,121.2502894,854.626,298.081,293.072
40,67.053822,124.2343565,858.076,298.642,293.041
41,66.916908,119.148543,862.192,299.283,293.015
42,66.769631,115.8197571,863.747,299.495,293.004
43,66.638456,118.6080374,867.201,299.888,292.975
44,66.577065,117.845676,877.247,300.743,292.986
45,66.563308,114.3475169,883.694,301.393,292.967
46,66.483912,115.3203288,884.519,302.148,292.955
47,66.375951,112.7465478,884.484,302.531,292.959
48,66.277119,108.9967831,884.858,302.896,292.94
49,66.197143,112.2079309,890.919,303.619,292.953
50,66.104104,114.9404963,897.528,304.365,292.955
51,66.036702,111.8268209,902.384,305.195,292.963
52,66.026793,108.3732224,903.831,305.505,292.972
53,65.970481,108.0630398,905.486,306.101,292.991
54,65.894637,105.0930708,909.725,306.913,292.981
55,65.807991,104.1301019,912.954,307.824,293.028
56,65.670936,105.3843123,914.633,308.704,293.014
57,65.540174,102.136131,915.153,308.97,292.991
58,65.426592,101.6691297,919.541,309.509,292.961
59,65.332702,103.0588268,923.092,310.444,293.005
60,65.265656,103.023607,927.761,311.346,293.055
61,65.177341,101.4020619,929.357,312.275,293.092
62,65.120465,102.3161537,928.658,312.623,293.11
63,65.095952,100.9968753,932.37,313.149,293.103
64,65.053205,102.6697357,936.862,314.143,293.134
65,64.951663,100.1378022,937.082,315.069,293.177
66,64.909577,98.25431189,939.28,315.996,293.18
67,64.876345,97.32410068,937.76,316.957,293.256
68,64.77171,97.63507761,936.137,317.284,293.299
69,64.624366,97.4401298,936.516,317.909,293.234
70,64.496979,95.04445294,948.236,318.868,293.252
71,64.401483,94.09847091,953.637,319.775,293.263
72,64.375923,93.55971374,950.421,320.706,293.292
73,64.359495,90.66998962,948.936,321.025,293.311
74,64.313088,91.79378346,945.297,321.624,293.282
75,64.271615,95.75799073,943.897,322.562,293.317
76,64.208886,97.95515895,944.412,323.47,293.34
77,64.135143,94.04768219,947.81,324.409,293.345
78,64.087381,93.73744822,949.78,324.741,293.35
79,64.066718,94.5987854,951.116,325.4,293.368
80,64.028559,92.94374482,955.144,326.358,293.404
81,63.981289,93.12500269,955.239,327.237,293.433
82,63.91359,91.85568967,952.612,328.208,293.457
83,63.863889,91.08711179,951.696,328.562,293.465
84,63.789259,92.85698848,951.347,329.168,293.516
85,63.721121,93.78368717,959.882,330.138,293.544
86,63.663048,92.7274357,965.503,331.256,293.545
87,63.601249,90.63599273,963.286,332.071,293.595
88,63.576107,85.7039708,961.713,332.293,293.622
89,63.546484,82.04556589,965.971,332.963,293.599
90,63.493539,86.02356811,966.831,334.062,293.613
91,63.420945,86.84727107,968.954,334.798,293.652
92,63.379344,88.7864024,973.668,335.267,293.691
93,63.362046,89.47652513,970.893,336.116,293.702
94,63.292678,86.04658798,971.081,337.146,293.738
95,63.198981,85.16588554,971.95,337.735,293.781
96,63.175168,86.64930862,976.063,338.682,293.832
97,63.184626,84.86014219,975.349,339.671,293.858
98,63.161322,83.37201163,973.74,340.025,293.864
99,63.105218,82.3464824,973.839,340.67,293.859
100,63.083028,83.58180897,969.067,341.653,293.856
101,63.078751,85.16476392,974.091,342.618,293.913
102,63.060435,82.54123719,977.334,343.824,294.001
103,63.002583,80.30333064,971.637,344.752,294.022
104,62.897295,80.97951845,969.365,344.99,294.019
105,62.82473,80.94802855,968.717,345.54,294.081
106,62.797321,81.79058124,967.537,346.458,294.142
107,62.8115,83.59430198,970.099,347.413,294.165
108,62.819788,82.53005307,971.934,348.347,294.236
109,62.762822,81.35282545,971.837,348.753,294.281
110,62.671299,83.3875924,973.925,349.259,294.278
111,62.588787,80.98046722,979.764,350.11,294.318
112,62.530879,79.84949625,979.505,351.036,294.372
113,62.482571,82.98799709,977.237,351.933,294.401
114,62.435113,82.76684307,977.199,352.236,294.409
115,62.36644,80.5424058,977.281,352.805,294.485
116,62.328914,80.40330673,974.4,353.663,294.572
117,62.224381,80.87073552,972.925,354.47,294.627
118,62.161137,79.55533426,978.431,355.319,294.699
119,62.156054,80.43419715,981.827,355.639,294.731
120,62.130755,80.03188599,980.471,356.216,294.747
121,62.080611,81.05261443,979.78,357.101,294.836
122,62.048962,78.96658019,979.23,358.091,294.918
123,62.02504,80.32764817,991.461,358.966,295.024
124,61.970572,79.84099543,998.754,359.195,295.072
125,61.905262,79.74775812,993.635,359.666,295.039
126,61.87158,80.18856009,989.39,360.444,295.12
127,61.840522,81.5342291,991.27,361.43,295.196
128,61.771784,80.79227575,990.615,362.413,295.283
129,61.70293,82.4954644,989.661,362.732,295.328
130,61.660903,82.45838117,989.344,363.262,295.376
131,61.60475,80.94912011,985.171,364.113,295.434
132,61.578489,79.84977372,983.425,364.957,295.502
133,61.560305,78.14791603,985.045,365.773,295.59
134,61.509409,76.60924175,985.722,366.053,295.622
135,61.400711,77.30998213,984.11,366.59,295.684
136,61.328265,78.06227879,981.435,367.343,295.801
137,61.294978,77.401235,979.355,368.049,295.885
138,61.278416,76.80837688,991.064,368.821,295.965
139,61.239738,78.54759029,990.408,369.609,296.044
140,61.200195,77.308389,985.059,369.925,296.072
141,61.162758,77.46226234,989.922,370.405,296.163
142,61.07173,78.30185606,990.591,371.082,296.282
143,60.961432,80.17729685,986.334,371.777,296.36
144,60.889088,78.532599,986.498,372.671,296.435
145,60.831636,79.69073131,993.688,373.231,296.468
146,60.738848,81.82819039,997.947,373.777,296.587
147,60.633694,80.41760822,1001.664,374.58,296.732
148,60.617311,78.85690156,999.623,375.387,296.812
149,60.583665,79.92199584,994.555,376.337,296.974
150,60.50801,80.73603011,992.967,376.705,297.064
151,60.466817,82.71762213,991.027,377.25,297.087
152,60.406692,79.72330974,991.404,378.073,297.172
153,60.3639,77.96500448,990.433,378.944,297.311
154,60.272485,78.07829975,987.992,379.735,297.41
155,60.172912,78.84296939,986.987,380.058,297.441
156,60.130185,77.10630004,983.699,380.599,297.591
157,60.091653,77.50619219,989.616,381.433,297.729
158,59.993102,77.8952759,994.392,382.298,297.837
159,59.868239,75.89646704,992.212,383.154,297.963
160,59.874151,75.68707932,991.225,383.441,298.005
161,59.868922,77.86074372,990.791,383.958,298.11
162,59.801938,77.38199991,990.984,384.709,298.256
163,59.740544,77.64584695,990.663,385.51,298.389
164,59.724336,77.39798641,994.281,386.27,298.509
165,59.65575,76.77381174,997.132,386.602,298.563
166,59.612958,75.77500079,1001.774,387.015,298.688
167,59.612095,76.2660814,1001.256,387.749,298.869
168,59.576238,78.30111385,1000.57,388.332,299.006
169,59.509669,78.39125888,1000.84,389.057,299.183
170,59.452966,77.21222442,999.312,389.556,299.298
171,59.391049,78.4962174,997.002,390.074,299.362
172,59.339317,77.81527024,995.604,390.763,299.475
173,59.259598,77.81062863,1004.617,391.507,299.654
174,59.168346,78.39052126,1006.382,392.242,299.809
175,59.115526,79.36614092,1007.256,392.945,299.958
176,59.072143,78.52371366,1009.733,393.265,300.034
177,59.071768,79.45664064,1002.861,393.712,300.169
178,59.069396,79.73913542,998.871,394.45,300.342
179,59.065285,78.68679388,1005.453,395.187,300.509
180,59.095588,78.02238833,1009.25,395.997,300.706
181,59.151189,78.61744027,1008.915,396.306,300.779
182,59.196259,76.02067338,1005.917,396.726,300.875
183,59.172617,76.31865048,1006.506,397.468,301.021
184,59.129738,78.246978,1005.878,398.29,301.205
185,59.076121,78.49986986,1003.45,399.088,301.442
186,59.007147,78.96133596,1003.175,399.37,301.53
187,58.934926,79.66738077,1004.466,399.789,301.637
188,58.894053,78.21641564,1006.557,400.435,301.837
189,58.860587,76.42953235,1008.667,401.249,302.009
190,58.820022,77.17117094,1006.851,402.184,302.21
191,58.778219,76.66970906,1005.218,402.493,302.291
192,58.670615,75.65759024,1017.768,402.978,302.427
193,58.590764,76.81314597,1022.557,403.696,302.624
194,58.57986,78.22491695,1016.558,404.458,302.837
195,58.537138,76.39569814,1017.395,405.237,303.02
196,58.46013,77.21828601,1020.731,405.576,303.086
197,58.404386,78.20035176,1012.104,405.986,303.233
198,58.355681,78.53588919,1007.99,406.799,303.465
199,58.285507,78.56438924,1017.477,407.583,303.66
200,58.231858,78.89193538,1016.659,408.368,303.887
201,58.157874,78.63746022,1012.7,408.731,303.996
202,58.087099,75.44495518,1015.787,409.13,304.094
203,58.054646,77.8435838,1013.704,409.91,304.315
204,58.017407,78.49037005,1008.02,410.77,304.549
205,57.984697,76.91675702,1007.884,411.538,304.767
206,57.941453,76.14136671,1007.588,412.25,305.012
207,57.883642,75.33985136,1006.446,412.589,305.134
208,57.84685,74.0239979,1008.265,413.179,305.243
209,57.797457,75.42675307,1014.508,413.924,305.452
210,57.697377,78.29526374,1013.963,414.694,305.701
211,57.646753,77.84473947,1011.934,415.361,305.91
212,57.647816,77.86987079,1012.737,415.81,306.063
213,57.640364,78.02300918,1013.113,415.92,306.09
214,57.590776,76.4617297,1018.739,417.059,306.383
215,57.498319,77.13707476,1021.834,417.911,306.635
216,57.438249,77.52502063,1031.724,418.718,306.9
217,57.372043,75.87764397,1038.806,419.043,307.01
218,57.331991,77.22681396,1032.543,419.529,307.162
219,57.285387,78.66846597,1032.514,420.385,307.404
220,57.212326,78.50910465,1030.207,421.225,307.64
221,57.131273,76.0414133,1026.204,422.121,307.879
222,57.078061,75.95426522,1025.992,422.452,307.961
223,57.038012,75.22318714,1028.842,422.901,308.119
224,57.027023,74.66099393,1026.516,423.758,308.402
225,56.97893,77.14996076,1025.063,424.644,308.576
226,56.900844,77.24293697,1028.772,425.508,308.856
227,56.845771,76.00039784,1030.34,425.86,309.026
228,56.762866,78.10636099,1031.305,426.357,309.177
229,56.670314,77.3858281,1034.409,427.274,309.459
230,56.619431,76.25795645,1037.455,428.187,309.744
231,56.571367,75.40882975,1029.582,429.074,309.989
232,56.502947,76.46117945,1023.433,429.466,310.088
233,56.464237,76.68076902,1023.737,430.014,310.261
234,56.445336,77.55598717,1016.276,430.915,310.526
235,56.413009,79.29973847,1014.216,431.778,310.802
236,56.337033,79.16396003,1020.189,432.684,311.055
237,56.248892,77.97124397,1023.217,433.088,311.147
238,56.220623,78.3060092,1026.814,433.474,311.341
239,56.181057,76.52658007,1022.307,434.502,311.671
240,56.100366,75.0079342,1024.771,435.535,311.915
241,56.003999,77.75755736,1036.268,436.443,312.198
242,55.923941,78.46361766,1042.559,436.934,312.474
243,55.857701,77.10820886,1031.627,437.461,312.563
244,55.813062,77.56190712,1022.751,438.579,312.723
245,55.803556,79.36062019,1022.243,439.521,313.045
246,55.778758,77.98658881,1029.641,440.412,313.312
247,55.723511,76.61313343,1036.462,441.432,313.59
248,55.660893,76.5147645,1037.623,441.858,313.732
249,55.620468,76.30497249,1033.873,442.404,313.875
250,55.61627,77.12438948,1031.97,443.466,314.171
251,55.620614,78.99046358,1026.27,444.482,314.445
252,55.580478,76.40637088,1022.459,445.507,314.73
253,55.541134,74.79481329,1023.501,445.977,314.869
254,55.503478,74.91001155,1029.118,446.488,315.014
255,55.407128,75.53712812,1034.487,447.506,315.32
256,55.316236,75.99015567,1037.771,448.543,315.613
257,55.224447,78.00307099,1033.33,449.59,315.935
258,55.126966,77.22394992,1027.156,450.071,316.106
259,55.053186,77.93150045,1032.31,450.637,316.293
260,55.006243,75.8751502,1036.703,451.7,316.61
261,54.97875,73.02474444,1030.998,452.792,316.882
262,54.927462,73.94443994,1034.371,453.78,317.199
263,54.90824,75.52711792,1038.672,454.171,317.347
264,54.875212,75.14193358,1030.585,454.744,317.503
265,54.791742,75.46346156,1023.222,455.787,317.833
266,54.704208,77.33814917,1026.91,456.797,318.13
267,54.613317,78.55209264,1026.773,458.036,318.459
268,54.509038,76.70647681,1024.832,458.535,318.594
269,54.462401,75.68146665,1033.306,458.966,318.793
270,54.465394,74.31669954,1041.608,459.889,319.136
271,54.414749,71.91779523,1041.279,460.89,319.468
272,54.384,72.04550214,1042.55,461.89,319.77
273,54.37093,72.59626578,1044.072,462.307,319.888
274,54.334742,73.08682021,1036.753,462.868,320.085
275,54.299163,74.88423364,1034.87,463.869,320.433
276,54.246969,76.23483372,1037.278,464.837,320.734
277,54.168295,76.24469822,1033.562,465.781,321.029
278,54.095254,77.15101786,1029.788,466.815,321.391
279,54.033468,74.93534958,1037.649,467.288,321.562
280,53.997932,73.10669317,1039.981,467.825,321.747
281,53.959975,73.97467311,1034.113,468.809,322.078
282,53.892329,75.52570363,1028.401,469.879,322.437
283,53.836076,72.98869134,1027.894,470.902,322.771
284,53.778687,73.01403256,1029.511,471.35,322.912
285,53.729499,75.56709452,1027.872,471.928,323.135
286,53.697786,76.9758096,1029.345,472.949,323.488
287,53.685312,76.83074705,1030.777,473.791,323.81
288,53.664231,76.15325305,1036.311,474.784,324.187
289,53.643583,75.55494607,1042.033,475.41,324.402
290,53.62083,77.14484749,1038.22,476.04,324.618
291,53.609053,77.30327496,1036.23,476.981,324.927
292,53.581132,76.50795431,1037.201,477.992,325.249
293,53.539837,77.68790028,1032.734,479.224,325.612
294,53.579473,77.47266024,1028.993,479.774,325.765
295,53.676782,76.89063679,1034.882,480.176,325.958
296,53.694991,78.05166707,1036.712,481.048,326.322
297,53.640983,77.30550567,1037.115,482.091,326.674
298,53.626158,76.3663629,1034.365,483.099,327.012
299,53.529206,74.88228212,1031.473,483.51,327.159
300,53.448349,72.95368161,1038.495,484.014,327.38
301,53.438258,73.37047404,1041.842,485.034,327.779
302,53.370369,73.62168744,1040.515,486.04,328.156
303,53.288198,75.86195579,1040.865,487.088,328.531
304,53.290202,74.06666739,1039.833,487.567,328.686
305,53.313077,74.29194689,1037.482,488.149,328.921
306,53.261615,74.95743225,1043.043,489.11,329.293
307,53.105137,73.63711445,1034.283,490.11,329.687
308,52.954017,73.85807732,1037.424,491.071,330.016
309,52.888761,74.75297079,1047.953,491.542,330.155
310,52.87621,74.83713102,1048.921,492.041,330.391
311,52.865994,77.99144401,1049.277,493.033,330.833
312,52.828948,77.88018311,1043.907,494.068,331.236
313,52.72595,73.76516012,1039.275,494.84,331.526
314,52.635936,75.17407557,1037.364,495.476,331.772
315,52.585998,75.95603329,1043.282,496.5,332.207
316,52.428077,73.30282795,1044.681,497.016,332.411
317,52.425691,73.99030846,1053.059,497.997,332.821
318,52.403479,75.83934872,1042.226,498.981,333.167
319,52.362524,74.84239251,1035.001,499.933,333.541
320,52.286465,75.60455313,1039.232,500.411,333.768
321,52.228632,77.11711402,1039.093,500.897,333.987
322,52.180622,77.45288657,1036.403,501.927,334.421
323,52.096122,76.03896189,1039.094,502.943,334.817
324,52.037807,74.22960947,1047.733,503.936,335.2
325,52.02641,74.68251569,1051.773,504.445,335.395
326,51.998466,76.51421398,1045.928,504.996,335.62
327,51.959744,78.13411021,1047.033,505.97,336.018
328,51.894644,76.61357093,1048.867,506.967,336.408
329,51.86098,77.38306994,1045.109,508.033,336.815
330,51.833943,77.63851139,1044.088,508.44,336.971
331,51.766787,76.8347494,1037.12,508.82,337.167
332,51.698625,76.59061012,1039.533,509.84,337.579
333,51.648854,77.30939056,1053.024,510.956,338.001
334,51.640571,75.69828729,1048.721,511.956,338.402
335,51.63485,75.85648882,1042.203,512.394,338.574
336,51.538838,77.47705646,1044.516,512.999,338.807
337,51.413054,74.89112943,1059.445,513.999,339.2
338,51.351558,72.82006329,1067.791,514.941,339.6
339,51.330756,75.06399984,1054.955,516.004,340.029
340,51.3002,75.28242152,1046.374,517.167,340.408
341,51.25754,74.4929781,1042.063,517.797,340.598
342,51.191717,74.23984502,1035.591,518.202,340.864
343,51.137652,72.73274864,1037.391,519.11,341.327
344,51.139392,73.43035051,1047.713,519.995,341.706
345,51.150953,75.65933835,1055.043,520.436,342.078
346,51.13291,74.61109269,1055.301,521.056,342.283
347,51.102682,75.40632618,1048.758,522.117,342.532
348,51.154213,76.45116831,1045.084,523.042,342.921
349,51.262257,75.89188358,1053.965,523.983,343.311
350,51.316141,74.41954727,1060.539,524.925,343.684
351,51.238056,74.71415576,1060.829,525.335,343.841
352,51.126085,75.33205809,1048.872,525.825,344.081
353,51.036548,75.45580142,1051.134,526.782,344.52
354,50.928517,77.00206232,1054.955,527.778,344.94
355,50.827483,75.0824302,1051.067,528.7,345.337
356,50.768364,72.61433768,1052.972,529.113,345.519
357,50.71281,73.0567075,1045.972,529.727,345.753
358,50.672186,74.05464008,1035.088,530.669,346.153
359,50.626735,72.86674222,1032.758,531.61,346.569
360,50.56566,74.21579898,1043.665,532.578,346.968
361,50.479663,75.73740179,1050.349,532.968,347.124
362,50.422557,74.7473749,1051.337,533.454,347.344
363,50.380291,75.9628073,1048.417,534.455,347.813
364,50.318778,78.28923183,1049.366,535.336,348.224
365,50.227563,77.07094824,1051.253,536.248,348.629
366,50.1382,76.23247916,1049.854,536.671,348.815
367,50.067065,75.34567933,1061.104,537.147,349.015
368,50.024093,74.69449565,1058.84,538.019,349.383
369,49.997638,75.13721983,1047.403,538.957,349.793
370,49.93178,77.02218666,1053.603,539.91,350.199
371,49.87506,77.53387305,1056.324,540.337,350.372
372,49.817981,78.3156954,1051.409,540.821,350.541
373,49.754748,77.41646949,1040.657,541.805,350.976
374,49.687356,75.51127032,1045.206,542.703,351.405
375,49.625271,75.23981376,1061.341,543.552,351.781
376,49.584923,76.90448646,1070.102,543.986,351.974
377,49.519599,78.41646945,1065.592,544.547,352.197
378,49.465658,77.89661778,1059.205,545.447,352.576
379,49.43669,77.460455,1052.042,546.345,352.966
380,49.390806,77.25085684,1053.548,547.234,353.353
381,49.321896,78.57562973,1055.486,548.148,353.722
382,49.289658,79.95728679,1052.28,548.59,353.884
383,49.265215,79.43006349,1060.069,549.059,354.116
384,49.185983,77.07642002,1057.378,549.933,354.516
385,49.101011,77.13066039,1060.094,550.839,354.884
386,49.02528,79.47207846,1060.916,551.715,355.261
387,48.977571,77.66310129,1053.41,552.098,355.436
388,48.91345,77.93468719,1056.815,552.588,355.639
389,48.794863,76.59284404,1059.826,553.476,356.034
390,48.723572,75.8537951,1073.702,554.364,356.413
391,48.699362,76.89903177,1073.474,555.188,356.773
392,48.632758,76.24967559,1063.315,555.619,356.98
393,48.54803,75.66061016,1057.797,556.104,357.178
394,48.506281,78.54678965,1056.637,557.022,357.527
395,48.458201,82.95943983,1062.909,557.882,357.899
396,48.401702,80.49488081,1065.893,558.485,358.207
397,48.369269,77.16606556,1065.71,559.033,358.445
398,48.328432,78.74203288,1068.242,559.433,358.854
399,48.167072,77.10642701,1064.467,560.375,359.004
400,48.113022,76.48397421,1059.131,561.257,359.377
401,48.047904,79.3152453,1057.995,562.145,359.755
402,47.965069,78.80979727,1053.268,562.573,359.931
403,47.903356,77.74639809,1049.222,563.082,360.112
404,47.879679,78.28243184,1050.034,563.935,360.467
405,47.839654,76.35061471,1055.798,564.83,360.83
406,47.861633,75.85721967,1060.967,565.742,361.19
407,47.890786,78.28824689,1063.575,566.114,361.352
408,47.879711,77.93460034,1059.74,566.543,361.52
409,47.888077,77.36523995,1055.083,567.479,361.893
410,47.94051,79.56656041,1052.046,568.39,362.249
411,48.057733,79.79200095,1056.645,569.258,362.591
412,48.082467,78.20949394,1062.457,569.658,362.754
413,47.958052,79.20714692,1054.767,570.126,362.927
414,47.852818,79.00656314,1059.197,570.826,363.29
415,47.780732,78.08389927,1061.689,571.663,363.663
416,47.686433,78.77532339,1057.227,572.65,363.974
417,47.608624,79.62904043,1063.277,573.54,364.277
418,47.530971,80.15458677,1067.598,574.002,364.456
419,47.443569,81.14442122,1059.876,574.434,364.628
420,47.356341,81.25105884,1052.919,575.255,364.939
421,47.265624,79.7496325,1056.641,576.112,365.211
422,47.170718,79.65703715,1061.18,576.966,365.53
423,47.099234,79.26769502,1062.107,577.382,365.725
424,47.017632,78.6044961,1056.182,577.981,365.899
425,46.960763,79.87249883,1054.158,578.86,366.28
426,46.906323,81.67780781,1059.844,579.549,366.598
427,46.809774,81.15651991,1061.906,580.403,366.924
428,46.700673,80.54317841,1061.146,580.796,367.09
429,46.576716,80.82852766,1059.09,581.297,367.255
430,46.496459,79.27821255,1066.856,582.233,367.558
431,46.421917,77.75493722,1065.048,583.073,367.92
432,46.351187,78.84586991,1048.555,583.842,368.253
433,46.313142,79.09041127,1043.366,584.226,368.378
434,46.257118,77.52670242,1060.662,584.694,368.528
435,46.196184,79.20253831,1081.667,585.473,368.821
436,46.160813,81.30686459,1072.65,586.309,369.13
437,46.135945,78.86195236,1055.322,587.167,369.392
438,46.052826,79.1050293,1054.85,587.569,369.514
439,45.976766,81.064414,1053.847,588.077,369.714
440,45.945784,79.06362143,1056.183,588.916,370.027
441,45.885378,76.66700505,1053.808,589.74,370.3
442,45.827411,79.60855286,1057.894,590.526,370.581
443,45.784357,80.26513747,1065.785,590.918,370.736
444,45.711807,79.33217732,1060.15,591.435,370.851
445,45.63297,79.71229147,1057.354,592.251,371.14
446,45.572563,78.98144293,1060.844,592.993,371.47
447,45.49813,77.88904324,1066.832,593.779,371.733
448,45.405044,80.4005757,1073.536,594.18,371.887
449,45.361643,80.9263304,1068.022,594.653,372.04
450,45.308894,80.32500083,1062.499,595.509,372.341
451,45.219007,82.80987027,1056.44,596.334,372.568
452,45.151687,80.92416829,1057.402,597.095,372.812
453,45.116187,79.02148581,1066.287,597.875,373.107
454,45.083246,79.0793917,1071.288,598.32,373.253
455,45.004954,78.48725219,1074.571,598.785,373.406
456,44.951925,80.48617541,1072.232,599.564,373.665
457,44.931235,81.0540608,1063.99,600.354,373.925
458,44.913071,77.64868778,1075.17,601.21,374.198
459,44.889139,77.14592536,1086.903,601.585,374.318
460,44.824285,77.74068061,1070.178,602.163,374.446
461,44.737983,77.14813224,1055.696,603.046,374.702
462,44.682336,77.18654301,1062.661,603.745,374.941
463,44.609136,78.00780285,1065.783,604.711,375.188
464,44.547342,77.55769944,1063.331,605.216,375.295
465,44.478985,77.14195338,1053.973,605.555,375.47
466,44.399436,76.4716547,1061.719,606.29,375.742
467,44.332416,75.63715404,1071.345,607.167,375.963
468,44.278529,76.884855,1069.391,607.984,376.169
469,44.195432,77.31542028,1071.06,608.342,376.263
470,44.127926,77.15114033,1070.937,608.788,376.366
471,44.098682,78.00489699,1069.853,609.687,376.583
472,44.047568,78.28420205,1068.511,610.363,376.751
473,43.982992,77.07087762,1067.495,610.886,376.879
474,43.914275,78.21913497,1065.153,611.658,377.089
475,43.835357,77.40760891,1075.01,612.586,377.275
476,43.772212,75.97600958,1072.147,613.025,377.359
477,43.761223,77.340204,1075.072,613.86,377.58
478,43.722557,77.50817987,1074.368,614.69,377.734
479,43.656545,76.97505367,1068.912,615.19,377.773
480,43.620705,78.3261002,1071.298,615.599,377.905
481,43.587599,76.66147772,1075.546,616.474,378.111
482,43.501719,75.84572119,1072.275,617.405,378.298
483,43.430713,78.65103173,1071.069,618.287,378.462
484,43.395636,76.99580548,1074.425,619.181,378.635
485,43.37391,76.01701208,1076.049,619.629,378.747
486,43.337027,76.6651901,1078.371,620.076,378.801
487,43.256805,77.02540011,1072.859,620.995,378.977
488,43.213862,75.20186021,1072.463,621.89,379.157
489,43.187658,75.66853388,1071.181,622.788,379.313
490,43.140013,76.99502415,1062.397,623.289,379.417
491,43.086881,78.57454161,1064.973,623.859,379.483
492,43.037485,78.55536982,1064.046,624.823,379.634
493,43.005097,75.93336861,1063.469,625.68,379.793
494,42.970712,78.06331405,1068.986,626.62,379.94
495,42.924042,79.04910538,1072.525,627.08,380.002
496,42.838373,76.61555654,1080.133,627.563,380.091
497,42.768827,77.25154207,1075.912,628.526,380.247
498,42.702793,79.46419428,1060.486,629.462,380.432
499,42.617045,77.9946712,1054.206,630.439,380.613
500,42.554079,77.04171739,1052.95,630.958,380.668
501,42.489664,75.74855276,1054.474,631.458,380.74
502,42.442507,76.94536692,1056.01,632.468,380.897
503,42.423589,80.56920856,1070.194,633.52,381.075
504,42.400409,79.54731278,1081.123,634.647,381.242
505,42.399488,78.51495475,1080.272,635.198,381.315
506,42.365425,79.92027956,1071.78,635.562,381.39
507,42.329229,78.74510354,1066.985,636.43,381.568
508,42.348647,77.94559337,1070.853,637.41,381.733
509,42.423853,80.15758002,1079.484,638.37,381.923
510,42.543099,79.52507127,1088.57,638.915,382.066
511,42.636109,79.06007725,1083.12,639.463,382.141
512,42.642068,77.13028532,1081.273,640.395,382.294
513,42.553079,75.31044642,1075.276,641.415,382.478
514,42.459632,76.93679403,1069.782,642.563,382.682
515,42.390669,78.05407226,1074.951,643.099,382.779
516,42.295856,77.11410352,1077.921,643.54,382.865
517,42.187877,79.58915086,1082.968,644.576,383.062
518,42.13681,82.29341123,1086.974,645.668,383.264
519,42.09187,80.52841393,1086.116,646.743,383.45
520,42.043537,79.99570479,1074.37,647.831,383.672
521,42.020424,80.65215139,1066.659,648.348,383.793
522,41.95001,81.02962122,1067.101,648.925,383.905
523,41.856622,82.98656402,1075.895,649.944,384.101
524,41.822741,81.28661652,1082.732,651.05,384.31
525,41.808236,78.37976608,1077.174,652.193,384.527
526,41.772958,79.20723746,1072.972,652.785,384.643
527,41.745399,82.02585744,1068.096,653.354,384.761
528,41.678978,81.89162123,1061.189,654.519,384.989
529,41.597572,81.09120224,1069.901,655.7,385.23
530,41.518152,80.23529573,1073.652,656.766,385.463
531,41.411659,80.65615426,1069.11,657.312,385.58
532,41.317376,80.95766679,1069.424,657.855,385.708
533,41.279535,80.14323528,1063.03,659.041,385.962
534,41.262415,79.58232305,1072.943,660.188,386.193
535,41.201813,81.98688795,1091.615,661.339,386.419
536,41.10094,82.73334579,1094.619,662,386.537
537,40.998439,81.78054628,1079.87,662.568,386.648
538,40.935494,79.57239963,1064.707,663.722,386.887
539,40.895957,78.7945442,1065.062,664.862,387.117
540,40.850916,80.30134982,1062.839,666.246,387.36
541,40.76658,77.19906347,1060.094,666.999,387.49
542,40.653651,76.79150854,1059.432,667.646,387.613
543,40.575206,78.76818178,1063.392,668.879,387.891
544,40.584979,81.62472322,1063.029,670.232,388.187
545,40.541762,80.27269454,1064.271,671.519,388.424
546,40.363165,78.06615713,1072.913,672.267,388.7
547,40.286111,75.94783262,1078.077,672.897,388.875
548,40.288398,76.88439499,1078.076,674.163,388.989
549,40.202634,79.71948692,1066.509,675.455,389.256
550,40.119808,80.69010112,1057.057,676.719,389.528
551,40.082023,80.507518,1055.279,677.873,389.769
552,40.026849,80.58561695,1057.528,678.611,389.926
553,39.958971,80.03925433,1075.475,679.204,390.104
554,39.920962,80.21411622,1087.329,680.378,390.42
555,39.884005,82.24984086,1080.062,681.565,390.686
556,39.844688,80.7139222,1084.448,682.785,390.963
557,39.816212,79.95137392,1089.908,683.398,391.117
558,39.718252,80.33370361,1079.391,683.94,391.243
559,39.639693,79.91148528,1069.877,685.083,391.516
560,39.593222,79.09888873,1074.325,686.322,391.842
561,39.551761,80.44193772,1079.396,687.34,392.117
562,39.526023,80.67142011,1083.967,687.936,392.274
563,39.470428,81.28382414,1082.932,688.438,392.395
564,39.428205,81.69547197,1084.857,689.594,392.741
565,39.39595,78.84935377,1087.376,690.726,393.067
566,39.321517,78.86055162,1086.965,691.798,393.311
567,39.250484,80.28891899,1088.476,692.404,393.478
568,39.194972,80.76415817,1085.462,692.947,393.624
569,39.146564,80.60102378,1073.476,694.09,393.958
570,39.090394,81.9497465,1079.072,695.122,394.237
571,39.011197,78.72543125,1087.525,696.207,394.577
572,38.940805,78.76218762,1082.818,696.763,394.795
573,38.908352,81.71455104,1081.591,697.301,394.94
574,38.881077,80.17713236,1069.962,698.32,395.252
575,38.81697,81.97012614,1062.594,699.387,395.618
576,38.721002,82.43176351,1070.242,700.282,395.947
577,38.643915,80.88503547,1073.464,700.692,396.114
578,38.596085,82.40680675,1069.616,701.328,396.292
579,38.547611,81.65698849,1076.662,702.491,396.631
580,38.47072,79.07410515,1085.853,703.514,396.986
581,38.39203,80.55757198,1077.003,704.461,397.329
582,38.34599,81.13380271,1068.865,705.479,397.677
583,38.303323,80.49263078,1071.666,705.958,397.848
584,38.250295,79.86610507,1072.179,706.354,398.015
585,38.187298,81.01196725,1064.586,707.288,398.38
586,38.156575,82.22049866,1074.633,708.422,398.734
587,38.170686,80.93119155,1080.593,709.375,399.036
588,38.111376,79.21054619,1064.906,709.748,399.188
589,38.051777,79.6668527,1079.562,710.296,399.431
590,38.019085,82.11937729,1093.679,711.291,399.826
591,37.94721,80.45636857,1088.014,712.207,400.175
592,37.876176,80.53341069,1068.365,713.135,400.542
593,37.814099,80.93071245,1056.099,713.592,400.72
594,37.705766,80.902399,1069.019,714.106,400.922
595,37.599352,82.5086303,1083.925,714.967,401.262
596,37.539586,83.97561429,1078.119,715.82,401.636
597,37.480616,83.05371757,1066.715,716.737,402.069
598,37.418954,83.3188985,1069.629,717.195,402.273
599,37.356536,83.66673618,1071.045,717.549,402.409
600,37.253436,82.44002499,1072.937,718.437,402.77
601,37.17419,81.46562541,1079.115,719.385,403.18
602,37.140366,79.92248429,1081.257,720.266,403.562
603,37.096281,81.20900678,1075.545,720.74,403.771
604,37.04119,81.87909492,1071.505,721.123,403.917
605,36.984128,80.80799515,1067.269,721.98,404.277
606,36.962509,79.81562615,1074.753,722.904,404.7
607,36.960999,80.48440393,1085.77,723.774,405.111
608,36.922125,80.20955528,1090.682,724.257,405.35
609,36.865784,79.88858423,1087.346,724.635,405.516
610,36.782668,80.73756326,1083.443,725.521,405.892
611,36.698456,82.15785542,1085.781,726.502,406.315
612,36.65032,81.27335659,1082.208,727.483,406.737
613,36.613096,80.76035902,1076.011,728.488,407.138
614,36.561034,80.91397766,1082.829,729.053,407.368
615,36.509766,80.29249135,1083.507,729.482,407.561
616,36.462732,80.27617181,1079.937,730.423,407.955
617,36.405931,79.96179214,1079.077,731.587,408.41
618,36.364438,79.7213005,1084.376,732.563,408.839
619,36.312894,80.21326616,1098.275,732.973,409.054
620,36.23376,80.17841473,1093.083,733.429,409.235
621,36.151479,81.34777343,1075.865,734.351,409.615
622,36.085067,83.35363331,1076.858,735.343,410.046
623,36.03396,84.02423217,1090.201,736.313,410.456
624,35.951917,85.68299555,1088.111,736.763,410.637
625,35.909412,85.84970715,1094.283,737.234,410.85
626,36.017359,86.829154,1094.741,738.147,411.236
627,36.143516,84.08377477,1081.961,739.053,411.639
628,36.138584,84.44495327,1072.815,740.013,412.12
629,36.075386,86.35226446,1070.423,740.593,412.406
630,35.979557,86.4397339,1078.246,741.054,412.649
631,35.858304,83.73664492,1097.2,742.025,413.146
632,35.738609,84.15012012,1104.902,743.017,413.6
633,35.654912,83.35210611,1109.86,744.008,414.045
634,35.588075,82.71332127,1119.47,744.514,414.288
635,35.572075,84.86617903,1107.826,744.889,414.439
636,35.549711,85.52595836,1082.66,745.846,414.867
637,35.466086,84.10622523,1075.8,746.809,415.344
638,35.372819,84.78284985,1079.926,747.753,415.807
639,35.307763,85.05519041,1077.424,748.291,416.085
640,35.25447,84.56962452,1088.962,748.795,416.332
641,35.22377,83.49606771,1089.995,749.7,416.78
642,35.250345,85.05604178,1078.259,750.654,417.207
643,35.311828,85.55488733,1078.151,751.632,417.634
644,35.35035,83.81580602,1076.535,752.106,417.878
645,35.277276,84.99795927,1092.275,752.568,418.102
646,35.167495,84.31119079,1103.2,753.487,418.543
647,35.07503,80.56339422,1095.503,754.405,418.949
648,34.978696,82.34820434,1105.369,755.375,419.376
649,34.867428,82.38463144,1107.626,756.491,419.887
650,34.816433,78.90361347,1093.248,757.101,420.139
651,34.779239,81.7315187,1085.818,757.891,420.345
652,34.711328,84.99148578,1084.78,759.564,420.772
653,34.65333,84.21481664,1086.92,761.195,421.218
654,34.564932,83.55096888,1079.052,762.604,421.673
655,34.481973,84.02313083,1084.252,763.488,421.967
656,34.408798,84.32352976,1084.773,764.052,422.129
657,34.308777,84.03948875,1093.201,765.444,422.571
658,34.231092,85.0930361,1098.195,766.663,423.022
659,34.163787,85.00173869,1082.486,767.892,423.512
660,34.093402,84.5929836,1072.949,768.555,423.781
661,34.021649,85.9067264,1082.378,769.113,424.027
662,33.949528,86.67376535,1092.222,770.264,424.478
663,33.907507,84.49849757,1085.3,771.462,424.905
664,33.873445,85.36958196,1084.237,772.638,425.365
665,33.824976,86.88789246,1091.4,773.211,425.596
666,33.745326,85.02643313,1098.28,773.633,425.775
667,33.655171,85.83140979,1104.78,774.754,426.256
668,33.567865,86.23135976,1100.2,775.895,426.747
669,33.495028,84.93056431,1095.13,777.094,427.284
670,33.444118,85.13215845,1084.149,777.7,427.575
671,33.403967,84.95812479,1082.614,778.166,427.768
672,33.374072,84.33885634,1087.48,779.244,428.228
673,33.336579,84.59609476,1090.525,780.369,428.713
674,33.270325,85.84400319,1083.678,781.436,429.171
675,33.232278,87.31900554,1086.067,782.09,429.467
676,33.201864,84.40105191,1084.482,782.542,429.649
677,33.134247,84.88672376,1096.042,783.557,430.111
678,33.070498,84.11032999,1103.533,784.632,430.581
679,32.990903,84.27508219,1080.458,785.913,431.078
680,32.918909,85.05863161,1071.954,786.492,431.353
681,32.854731,85.23155837,1074.751,786.994,431.58
682,32.817132,84.2624338,1076.261,788.05,432.043
683,32.806834,83.50466442,1087.137,789.116,432.505
684,32.781669,83.58180509,1113.667,790.236,432.998
685,32.721707,84.97619047,1113.938,791.329,433.483
686,32.658834,86.01151214,1096.455,791.876,433.736
687,32.573643,85.77360664,1091.632,792.342,433.965
688,32.534563,83.09346405,1081.92,793.453,434.446
689,32.567866,83.46355133,1083.063,794.553,434.911
690,32.591907,85.57055886,1094.129,795.763,435.448
691,32.620199,87.05159935,1098.466,796.356,435.666
692,32.561852,86.72557333,1098.759,796.782,435.875
693,32.4813,87.11759025,1108.74,798.001,436.387
694,32.446623,86.23375362,1110.836,799.041,436.827
695,32.430622,86.73822289,1089.895,799.957,437.323
696,32.480215,88.01042961,1079.353,800.591,437.635
697,32.557087,87.6364418,1075.937,801.1,437.853
698,32.602028,84.89222222,1083.251,802.175,438.313
699,32.583735,86.43549673,1091.86,803.227,438.815
700,32.532519,87.8098838,1096.265,804.215,439.321
701,32.510092,86.90698723,1106.253,804.726,439.569
702,32.476793,86.87757894,1096.06,805.167,439.798
703,32.411568,86.97067498,1083.723,806.05,440.253
704,32.327701,86.82932384,1082.497,806.972,440.724
705,32.281376,88.29577946,1082.728,807.956,441.241
706,32.268355,87.98636247,1082.941,808.394,441.481
707,32.197077,86.16206431,1084.426,808.795,441.709
708,32.084575,86.71427832,1093.489,809.696,442.214
709,32.008036,84.73188465,1103.049,810.603,442.711
710,31.96589,86.29876069,1101.367,811.438,443.205
711,31.885708,87.56750875,1099.482,811.965,443.541
712,31.821167,86.10041303,1094.044,812.301,443.705
713,31.772865,86.50537898,1083.263,813.135,444.2
714,31.721177,87.26353931,1087.551,814.083,444.714
715,31.641129,85.03804234,1089.957,815.108,445.169
716,31.551655,83.08969841,1081.879,815.642,445.493
717,31.47961,84.55678324,1079.265,815.999,445.677
718,31.43712,84.81692706,1080.881,816.953,446.182
719,31.412309,83.3465596,1087.663,817.923,446.684
720,31.367657,85.80591508,1084.106,818.787,447.172
721,31.24715,87.22611639,1087.521,819.685,447.701
722,31.106312,86.32055365,1100.945,820.371,448.022
723,31.034018,87.92763022,1100.934,820.786,448.241
724,30.994028,89.71870174,1090.769,821.66,448.726
725,30.918608,86.44694488,1079.507,822.555,449.226
726,30.858507,85.31230696,1091.959,823.453,449.723
727,30.821701,87.28289867,1102.272,823.929,450.02
728,30.780516,85.95916602,1099.338,824.275,450.208
729,30.748363,86.85283964,1090.275,825.05,450.646
730,30.68135,87.89018374,1084.653,825.9,451.19
731,30.610029,86.92439437,1089.921,826.725,451.754
732,30.584353,85.8043859,1090.735,827.128,452.021
733,30.524471,86.35473853,1094.134,827.426,452.212
734,30.445824,84.08207787,1100.703,828.269,452.749
735,30.367863,85.04296698,1102.284,829.107,453.288
736,30.268608,86.4328331,1107.349,829.917,453.776
737,30.193994,85.94269772,1113.41,830.449,454.06
738,30.143437,86.29822951,1114.461,830.81,454.298
739,30.098213,86.70107248,1116.302,831.577,454.775
740,30.021132,85.01132478,1110.096,832.339,455.221
741,29.956214,86.48051733,1101.274,833.243,455.804
742,29.907227,87.7909307,1107.295,833.718,456.139
743,29.835446,86.88400875,1106.558,834.065,456.35
744,29.755537,87.73524547,1102.291,834.897,456.846
745,29.700529,89.35670657,1097.688,835.7,457.336
746,29.659294,88.77028603,1092.186,836.469,457.831
747,29.59388,88.9955105,1082.93,836.985,458.149
748,29.487063,89.92297136,1082.877,837.296,458.359
749,29.374703,88.88095423,1088.087,837.98,458.83
750,29.32372,86.36356824,1089.354,838.703,459.331
751,29.318074,87.05321013,1084.241,839.445,459.864
752,29.257874,87.54161261,1092.127,840.135,460.399
753,29.17684,88.96839475,1088.541,840.533,460.698
754,29.143577,89.55085421,1083.984,840.828,460.901
755,29.108355,88.32768518,1087.437,841.493,461.361
756,29.024462,85.4989061,1102.853,842.267,461.895
757,28.962259,88.43235484,1109.855,843.02,462.421
758,28.925332,88.44494687,1103.074,843.409,462.705
759,28.877142,87.72461916,1096.715,843.697,462.937
760,28.830938,88.36629708,1088.824,844.37,463.438
761,28.780953,89.32718213,1085.714,845.087,463.956
762,28.709008,88.3854586,1084.546,845.718,464.476
763,28.639503,86.59438597,1089.773,846.116,464.809
764,28.607904,86.83260911,1086.721,846.436,465.039
765,28.605201,86.08916224,1085.197,847.074,465.524
766,28.562889,85.168382,1095.269,847.745,466.042
767,28.532791,85.03778542,1097.663,848.469,466.577
768,28.504477,87.28448464,1085.607,848.877,466.89
769,28.434879,87.95801764,1084.754,849.201,467.131
770,28.356626,88.71280533,1085.396,849.853,467.615
771,28.252549,87.30823222,1091.894,850.495,468.1
772,28.217895,86.36532587,1097.535,851.142,468.661
773,28.167285,88.03491609,1097.096,851.428,468.945
774,28.057607,89.81179839,1094.014,851.818,469.195
775,27.904668,89.7842171,1090.893,852.567,469.727
776,27.830956,92.56376894,1093.227,853.251,470.23
777,27.811892,91.42788076,1096.248,853.964,470.716
778,27.765021,88.79542718,1097.638,854.407,471.045
779,27.744072,91.35346442,1102.308,854.694,471.266
780,27.680071,88.30434188,1102.958,855.396,471.811
781,27.626095,86.89111515,1100.521,856.125,472.319
782,27.567947,89.4391407,1100.862,856.87,472.816
783,27.500328,88.71901277,1093.542,857.309,473.159
784,27.425361,90.19553549,1092.997,857.635,473.361
785,27.353212,89.58754057,1089.465,858.407,473.833
786,27.315702,87.50554169,1092.253,859.349,474.369
787,27.293327,88.19402034,1104.812,860.233,474.901
788,27.233301,87.91210371,1102.446,860.894,475.422
789,27.22725,87.18521991,1096.512,861.284,475.743
790,27.256768,87.24443835,1099.432,861.574,475.93
791,27.204338,89.66316528,1097.653,862.345,476.462
792,27.126845,86.92268779,1087.005,863.065,476.971
793,27.090171,85.52094395,1082.242,863.798,477.511
794,27.030167,87.45253394,1080.586,864.234,477.877
795,26.954195,88.21538038,1085.442,864.556,478.089
796,26.887774,89.81145529,1094.548,865.225,478.563
797,26.816104,89.27450922,1099.191,865.926,479.109
