Repository: MaCFP/matl-db

# README File for FPL

USDA USFS Forest Products Laboratory, Madison, Wisconsin (United states of America).



Experiments were performed by Laura Hasburgh and Eleanor Lazarcik. For any questions or requests for additional information, please contact laura.e.hasburgh@usda.gov.

### Experimental Conditions: TGA/DSC

A Mettler Toledo TGA/DSC 3+ was used to conduct Thermogravimetric Analysis (TGA) experiments.



* Heating Rate: 10 K/min
* Temperature program

  * Initial Temperature: 303 K
  * Isothermal Hold to Dry: 378 K for 180 s
  * Isothermal Hold: 303 K for 600 s
  * Maximum Temperature: 893 K
  * Final Isotherm: None
* Sample mass: 5 mg +/- 1.7 mg
* Sample geometry: Powdered

File: Wood/Calibration_Data/FPL/FPL_Wood_Cone_50kW_hor_R5.csv (part 1 of 3)
Time (s),Mass (g),HRR (kW/m2),TC Top (K),TC back 1 (K),TC back 2 (K)
0,95.96,4.183563223,307.092,293.294,293.752
1,95.622567,3.184990914,307.441,293.274,293.765
2,95.267702,4.806469366,307.862,293.284,293.765
3,95.163361,3.374323722,308.127,293.293,293.763
4,95.087899,1.764134868,308.435,293.29,293.767
5,95.008059,2.194928912,322.878,293.288,293.784
6,94.988103,1.321559942,364.17,293.316,293.796
7,95.014627,-0.094139141,414.222,293.343,293.804
8,95.040056,1.338405255,452.528,293.376,293.802
9,95.03799,2.845206431,468.483,293.399,293.796
10,95.035786,0.893278641,484.996,293.406,293.814
11,95.033508,0.564241301,511.045,293.411,293.811
12,95.02229,0.934375317,532.125,293.443,293.807
13,95.006374,0.5905473,549.695,293.485,293.802
14,95.011271,-0.208866028,555.884,293.495,293.794
15,95.029315,11.51071579,564.711,293.503,293.814
16,94.951686,52.02486299,580.067,293.545,293.84
17,94.85914,125.8150308,593.7,293.579,293.822
18,94.769448,179.0936949,628.508,293.65,293.834
19,94.605686,180.4600247,647.078,293.693,293.851
20,94.425749,189.2840996,666.484,293.683,293.835
21,94.283939,214.7668563,697.587,293.768,293.859
22,94.120175,234.2154211,720.691,293.85,293.832
23,93.976693,231.5552056,746.961,293.905,293.81
24,93.84183,227.8608024,759.667,293.93,293.815
25,93.678573,214.3613886,780.045,293.981,293.858
26,93.566258,194.4300295,817.435,294.087,293.864
27,93.491515,181.0068732,842.89,294.254,293.82
28,93.385292,168.6197851,861.672,294.474,293.867
29,93.288415,166.4710458,870.577,294.576,293.923
30,93.162424,164.7181943,865.499,294.668,294.007
31,92.980501,152.273524,860.205,294.847,294.07
32,92.93277,139.8248874,856.572,295.061,294.077
33,92.914271,134.1315246,851.815,295.385,294.066
34,92.851382,132.3361585,849.659,295.749,294.094
35,92.782411,132.0996357,849.571,295.892,294.121
36,92.700048,124.7530036,850.66,296.048,294.138
37,92.663087,117.2759775,853.929,296.349,294.16
38,92.569233,119.0686516,871.357,296.953,294.11
39,92.497015,118.2988253,879.445,297.175,294.083
40,92.444783,115.6978502,885.568,297.435,294.108
41,92.361087,118.2512035,892.521,297.888,294.138
42,92.279127,114.9422492,893.347,298.478,294.188
43,92.227524,113.9444106,889.539,299.048,294.199
44,92.170078,113.6504841,900.448,299.676,294.224
45,92.099785,110.1837171,910.51,299.969,294.254
46,92.026109,108.7028664,914.96,300.34,294.265
47,91.953906,112.3314465,934.469,301.061,294.269
48,91.893648,113.1815403,952.815,301.818,294.298
49,91.817481,112.3036103,950.626,302.586,294.335
50,91.734539,110.9285871,943.721,302.942,294.343
51,91.68306,109.542229,940.696,303.381,294.374
52,91.63735,104.6431717,949.207,304.207,294.403
53,91.540377,101.5202802,969.393,305.138,294.432
54,91.478493,102.0485083,984.104,305.978,294.492
55,91.458872,99.43065594,990.436,306.362,294.525
56,91.398193,98.50188185,991.803,306.897,294.538
57,91.285202,100.5651086,989.701,307.842,294.548
58,91.205176,100.2982538,983.875,308.808,294.54
59,91.171797,102.3704499,985.264,309.753,294.569
60,91.094667,101.5066385,988.708,310.238,294.6
61,91.003563,100.732184,990.959,310.823,294.581
62,90.942891,99.67028796,992.147,311.801,294.568
63,90.910564,98.9180263,986.821,312.771,294.596
64,90.845895,99.79380022,989.706,313.804,294.607
65,90.761559,96.17371708,995.233,314.247,294.599
66,90.679266,94.05224424,993.179,314.865,294.682
67,90.615857,96.10432958,993.548,315.9,294.733
68,90.574089,94.65918038,993.694,316.981,294.742
69,90.530859,94.70940356,988.235,318.143,294.79
70,90.422995,96.59919541,985.261,318.633,294.81
71,90.340633,95.25666133,979.939,319.285,294.837
72,90.280513,92.00022387,972.933,320.415,294.881
73,90.225081,92.67704758,973.188,321.522,294.924
74,90.173505,94.71243996,983.051,322.622,294.96
75,90.106709,95.61731361,986.409,323.792,295.019
76,90.046455,97.19095637,983.413,324.322,295.058
77,89.972912,96.55686754,980.04,324.921,295.041
78,89.914516,94.34641223,978.275,326.016,295.04
79,89.841868,94.56380001,976.265,327.195,295.042
80,89.781014,93.07801111,972.616,328.419,295.065
81,89.732675,89.52209992,972.279,328.932,295.094
82,89.684627,89.30085759,970.819,329.536,295.103
83,89.608593,88.48257802,974.461,330.718,295.154
84,89.535989,87.40373381,978.179,331.869,295.187
85,89.483758,85.87661345,973.01,332.993,295.246
86,89.472374,85.28034685,968.99,333.47,295.286
87,89.44059,84.38425068,966.075,334.019,295.297
88,89.333113,83.16044714,967.78,335.176,295.342
89,89.231825,84.30829078,971.006,336.355,295.393
90,89.173263,84.951897,973.057,337.502,295.426
91,89.12447,83.20445633,975.218,337.99,295.438
92,89.083559,85.61142192,977.643,338.621,295.485
93,89.045205,85.74463248,976.243,339.799,295.597
94,88.997083,83.82645728,983.365,340.878,295.657
95,88.923699,86.51150554,999.246,341.991,295.76
96,88.836923,88.48620115,1006.826,342.57,295.856
97,88.811937,86.10902414,998.594,343.149,295.861
98,88.791332,86.25021272,986.105,344.396,295.934
99,88.734237,85.30221663,980.856,345.53,296
100,88.677796,84.92545501,981.911,346.658,296.058
101,88.5975,84.64159747,984.561,347.236,296.103
102,88.50429,86.21933532,981.808,347.817,296.157
103,88.438856,86.33861029,977.508,348.957,296.235
104,88.399054,86.46263718,981.989,350.222,296.297
105,88.312771,86.63171042,991.939,351.463,296.359
106,88.256554,87.75813817,995.325,351.937,296.382
107,88.243556,86.32844556,1002.698,352.648,296.451
108,88.185178,86.76811817,1005.001,353.745,296.563
109,88.120513,87.32564209,998.716,354.911,296.65
110,88.088308,85.31683937,996.357,356.206,296.74
111,88.05498,85.08433962,1002.282,357.386,296.811
112,87.975559,84.50607549,1005.931,357.847,296.832
113,87.913435,83.46353572,1001.441,358.548,296.917
114,87.867283,84.88052981,1003.979,359.747,296.988
115,87.815702,85.25944562,1005.935,360.883,297.054
116,87.752019,83.22697829,1005.129,362.082,297.184
117,87.672193,82.62166754,1005.742,362.596,297.248
118,87.59636,85.04413107,998.981,363.253,297.271
119,87.554466,85.52226196,994.463,364.491,297.399
120,87.531422,84.97377737,1000.902,365.665,297.534
121,87.481935,85.80446096,1007.288,366.825,297.668
122,87.443879,84.58172503,1008.974,367.403,297.752
123,87.403086,83.27029996,1015.261,368.025,297.824
124,87.337731,84.59394941,1017.913,369.232,297.957
125,87.272974,85.02158479,1010.719,370.559,298.098
126,87.202963,87.94187474,1018.62,371.888,298.241
127,87.112377,89.21896801,1026.979,372.428,298.3
128,87.045534,86.93542255,1023.081,373.219,298.419
129,87.016495,86.05039166,1019.725,374.556,298.554
130,86.973121,87.38810729,1013.467,375.915,298.682
131,86.93616,86.19023933,1007.685,377.24,298.816
132,86.899115,83.08773006,1006.921,377.845,298.864
133,86.843347,84.41155316,1007.117,378.522,298.949
134,86.782102,85.50887708,1013.37,379.705,299.115
135,86.711671,84.42343952,1018.137,380.814,299.231
136,86.658249,84.73222375,1018.763,381.898,299.394
137,86.618896,85.07160164,1019.75,382.396,299.517
138,86.545397,84.83850578,1014.696,383.049,299.584
139,86.446819,84.1458277,1010.28,384.188,299.733
140,86.390404,83.50428547,1007.476,385.341,299.886
141,86.362877,81.82250293,1002.509,386.409,300.057
142,86.303027,83.95233281,1000.412,386.816,300.135
143,86.201592,86.85361339,998.937,387.404,300.254
144,86.13752,85.61868476,997.592,388.431,300.408
145,86.140016,83.69209767,1002.838,389.399,300.578
146,86.104048,83.7975622,1011.844,390.334,300.737
147,85.971497,83.24335376,1019.755,391.379,300.927
148,85.921262,82.57517502,1022.533,391.841,301.035
149,85.925553,82.59785958,1015.21,392.363,301.122
150,85.905798,82.99624926,1011.56,393.397,301.29
151,85.825238,81.11685257,1014.432,394.455,301.49
152,85.755755,80.69039982,1011.739,395.483,301.683
153,85.731083,83.63741467,1009.141,395.92,301.758
154,85.685841,83.02000127,1010.343,396.465,301.886
155,85.627796,82.20245726,1011.996,397.484,302.105
156,85.545987,82.96481347,1012.736,398.571,302.304
157,85.503475,80.39568147,1014.365,399.754,302.555
158,85.468911,79.32351779,1015.383,400.251,302.674
159,85.408457,82.7837341,1017.188,400.828,302.733
160,85.391528,83.22067309,1021.187,401.871,302.919
161,85.356531,81.92267362,1023.482,403.028,303.147
162,85.289198,83.16059598,1033.604,404.22,303.335
163,85.212269,85.4219824,1042.46,404.729,303.425
164,85.161778,83.76837645,1038.821,405.389,303.538
165,85.118038,82.9242381,1039.318,406.559,303.719
166,85.050393,82.65364845,1036.918,407.743,303.931
167,84.946879,81.81524388,1031.079,408.88,304.143
168,84.854331,80.74998577,1029.837,409.416,304.23
169,84.770443,81.69128745,1029.451,410.069,304.344
170,84.736431,82.08507304,1028.006,411.289,304.585
171,84.724052,82.4930568,1029.339,412.487,304.825
172,84.65797,81.49424689,1033.85,413.716,305.074
173,84.611777,79.04757729,1036.059,414.249,305.188
174,84.570456,80.9865032,1032.402,414.873,305.294
175,84.499206,81.18543728,1023.506,416.096,305.528
176,84.436851,79.05591934,1019.217,417.339,305.764
177,84.390154,77.99213599,1020.519,418.524,306.015
178,84.368363,79.54072368,1021.403,419.155,306.17
179,84.344611,79.12942057,1021.349,419.772,306.291
180,84.287449,78.63462609,1029.033,421.049,306.546
181,84.207151,80.12654422,1037.005,422.396,306.82
182,84.15993,78.58617463,1033.608,423.571,307.033
183,84.117327,77.27238076,1029.087,424.841,307.286
184,84.065465,78.69440114,1028.773,425.505,307.441
185,84.018169,78.54602393,1034.964,426.215,307.584
186,83.960321,77.36162311,1040.307,427.28,307.795
187,83.902648,78.63870408,1042.599,428.439,308.025
188,83.825246,77.90077405,1043.78,429.991,308.327
189,83.79739,75.20659294,1042.783,430.578,308.431
190,83.784889,74.82997997,1039.521,431.179,308.569
191,83.710573,76.74592716,1036.871,432.486,308.837
192,83.630957,77.48382326,1040.027,433.766,309.113
193,83.550023,77.40040058,1035.651,435.048,309.383
194,83.494048,78.78141177,1029.223,435.687,309.487
195,83.478519,78.12391821,1023.955,436.39,309.646
196,83.444489,76.83750119,1023.253,437.648,309.918
197,83.39747,77.59163782,1021.977,439.333,310.188
198,83.351545,77.83030905,1022.911,441.165,310.49
199,83.287053,77.08662082,1030.88,441.797,310.64
200,83.24491,75.98280929,1028.745,442.166,310.763
201,83.182111,76.26386028,1032.106,443.223,311.039
202,83.125598,75.18259078,1035.143,444.802,311.32
203,83.086135,72.14025601,1030.608,446.412,311.623
204,83.016601,74.10543717,1028.463,447.026,311.752
205,82.943247,75.28668584,1030.861,447.453,311.889
206,82.909166,73.36314691,1039.928,448.41,312.155
207,82.876659,74.83286614,1045.833,449.539,312.451
208,82.839845,75.66151251,1045.481,450.611,312.759
209,82.805176,72.88368351,1046.938,451.209,312.93
210,82.753374,74.3055098,1046.72,451.854,313.069
211,82.676016,76.65386297,1043.393,452.987,313.355
212,82.615753,75.20350579,1039.33,454.265,313.659
213,82.558219,74.63478711,1039.738,455.648,313.96
214,82.524284,76.43804691,1040.63,456.173,314.086
215,82.495905,75.92006402,1040.183,456.826,314.245
216,82.441807,74.13478161,1038.4,458.033,314.508
217,82.393045,74.01720557,1035.256,459.326,314.811
218,82.324736,74.33488089,1033.418,460.723,315.149
219,82.25624,76.87343598,1034.558,462.116,315.456
220,82.23947,79.84645695,1035.243,462.759,315.605
221,82.212244,78.18918241,1032.272,463.4,315.726
222,82.156242,76.49867623,1024.49,464.867,316.033
223,82.089505,76.31747594,1024.879,466.268,316.345
224,82.035476,74.28495172,1032.085,467.572,316.645
225,81.983024,73.08553927,1035.398,468.255,316.811
226,81.926509,76.70193134,1038.366,468.921,316.952
227,81.874888,78.02556378,1040.102,470.248,317.22
228,81.839297,75.44691332,1040.43,471.68,317.552
229,81.768825,77.21845246,1048.796,473.213,317.895
230,81.688046,78.94060935,1053.57,473.823,317.996
231,81.681816,76.78000916,1052.891,474.485,318.179
232,81.658048,74.28327029,1049.265,475.97,318.525
233,81.601979,72.91586484,1045.48,477.52,318.873
234,81.544809,73.04193312,1044.141,478.861,319.202
235,81.469331,73.46570824,1043.421,479.514,319.352
236,81.424622,74.76616842,1042.063,480.212,319.51
237,81.406747,74.33293925,1035.568,481.744,319.866
238,81.398569,73.55248348,1032.179,483.153,320.187
239,81.386871,74.26587879,1042.351,484.604,320.53
240,81.309706,73.75401601,1050.718,485.299,320.706
241,81.167553,72.65035501,1045.768,486.119,320.899
242,81.087214,74.95100033,1039.226,487.526,321.178
243,81.033714,77.10182087,1046.417,488.991,321.501
244,80.99114,75.20602434,1051.964,490.58,321.842
245,80.98092,76.1813506,1050.219,491.264,321.966
246,80.958989,74.75690147,1047.094,491.978,322.145
247,80.887728,74.15104953,1045.687,493.417,322.465
248,80.805515,76.00234225,1045.38,494.793,322.821
249,80.77634,77.596792,1044.947,496.269,323.21
250,80.759102,75.53416495,1046.191,496.934,323.353
251,80.710167,74.4663599,1046.047,497.699,323.526
252,80.65876,74.00803329,1043.541,499.111,323.864
253,80.611405,71.88024285,1047.325,500.551,324.208
254,80.546802,72.91492121,1056.529,502.004,324.548
255,80.49375,72.86933138,1058.138,503.475,324.888
256,80.44045,71.90131259,1056.904,504.182,325.045
257,80.371781,74.25184268,1052.138,504.882,325.187
258,80.297152,73.99088483,1047.101,506.141,325.469
259,80.250983,72.80835762,1047.313,507.205,325.742
260,80.212435,73.64833372,1057.164,509.806,326.266
261,80.173221,75.43918627,1058.514,510.508,326.461
262,80.153096,73.95145449,1054.736,511.178,326.638
263,80.114473,73.68607802,1052.682,512.418,326.97
264,80.074822,74.98191117,1057.285,513.666,327.306
265,80.040222,73.56674184,1057.434,515.022,327.661
266,79.944835,70.44179936,1053.436,515.71,327.836
267,79.885175,72.37812889,1059.228,516.325,327.978
268,79.857882,73.50850546,1061.818,517.804,328.343
269,79.807782,70.82470032,1049.481,519.213,328.756
270,79.776167,72.20670613,1046.634,520.512,329.12
271,79.75726,73.35284077,1049.69,521.121,329.273
272,79.686455,71.62695332,1049.919,521.713,329.462
273,79.64192,71.62389989,1048.87,523.059,329.863
274,79.609959,70.80276946,1047.361,524.471,330.259
275,79.524456,69.83989807,1050.035,525.73,330.594
276,79.430717,69.74241672,1053.096,526.468,330.769
277,79.398961,71.72873213,1056.688,527.143,330.976
278,79.386408,71.41045932,1053.14,528.518,331.372
279,79.329871,70.26157,1045.023,529.816,331.767
280,79.263284,71.69717889,1048.868,531.074,332.138
281,79.220757,72.49121138,1054.385,531.725,332.309
282,79.190829,72.91762324,1051.622,532.351,332.489
283,79.152841,73.09545209,1052.266,533.542,332.836
284,79.093378,72.43798983,1058.986,534.901,333.257
285,79.041284,71.81636447,1058.473,536.255,333.671
286,78.990802,71.00447785,1055.986,536.89,333.851
287,78.917386,69.61250317,1057.405,537.511,334.042
288,78.889533,70.09213239,1061.088,538.863,334.429
289,78.873154,71.13780469,1060.907,540.107,334.816
290,78.830956,71.0401586,1060.184,541.282,335.199
291,78.744564,69.29963856,1058.157,542.469,335.547
292,78.667935,70.63216377,1055.065,543.067,335.72
293,78.631146,70.80882447,1057.327,543.691,335.919
294,78.580674,69.51352532,1060.611,544.902,336.286
295,78.550379,70.29600195,1062.056,546.108,336.658
296,78.53861,70.19795721,1064.789,547.35,337.071
297,78.491279,68.36836891,1067.691,548.041,337.301
298,78.42008,67.81796006,1069.513,548.639,337.455
299,78.384688,68.41052784,1064.174,549.802,337.816
300,78.341032,68.33513939,1054.008,551.012,338.241
301,78.270867,69.00847226,1051.01,552.284,338.641
302,78.202135,70.77348931,1048.946,552.884,338.824
303,78.160813,69.36147593,1050.383,553.509,339.036
304,78.149288,68.91796235,1055.038,554.723,339.44
305,78.125229,70.36270233,1058.863,555.924,339.838
306,78.053983,69.78342837,1056.793,557.088,340.242
307,77.974497,67.29351499,1054.479,557.744,340.476
308,77.91758,69.21310937,1060.892,558.308,340.668
309,77.868113,69.35186997,1063.854,559.379,341.025
310,77.855099,66.80848792,1057.853,560.585,341.464
311,77.817324,69.11038888,1058.695,561.817,341.901
312,77.759352,72.73666165,1061.454,562.348,342.064
313,77.699483,71.96852706,1061.496,562.994,342.284
314,77.634256,69.35375298,1063.135,564.128,342.649
315,77.595627,68.7416526,1059.349,565.34,343.026
316,77.555039,68.01108057,1053.886,566.573,343.448
317,77.528033,68.57504792,1055.343,567.148,343.657
318,77.488216,71.28410273,1062.038,567.718,343.836
319,77.43273,69.94484701,1063.139,568.884,344.24
320,77.386336,68.398661,1053.464,570.12,344.706
321,77.358885,69.66894341,1049.332,571.305,345.119
322,77.322195,69.75991793,1048.299,571.972,345.333
323,77.261744,67.03606037,1048.599,572.554,345.551
324,77.209576,68.58726368,1050.043,573.675,345.95
325,77.171687,70.07230784,1054.568,574.946,346.384
326,77.122974,69.53888815,1055.945,576.24,346.831
327,77.074049,69.45822656,1055.454,577.454,347.244
328,77.018543,71.91852013,1057.407,578.059,347.447
329,76.96464,69.82682692,1057.306,578.71,347.662
330,76.919837,66.47285868,1059.633,579.899,348.084
331,76.871184,67.37016466,1064.304,581.114,348.542
332,76.810717,70.28007557,1062.58,582.332,348.957
333,76.750356,71.24773043,1057.689,582.973,349.149
334,76.719613,71.39241739,1056.464,583.606,349.388
335,76.7057,71.60779369,1058.091,584.804,349.798
336,76.628201,70.92389392,1063.138,585.986,350.169
337,76.436455,70.65514922,1061.075,587.36,350.598
338,76.242442,71.12017663,1054.919,588.12,350.811
339,76.17087,70.48259042,1052.133,588.697,350.971
340,76.141769,70.46672692,1050.406,590.126,351.443
341,76.093062,72.14055899,1048.737,591.368,351.898
342,76.030802,70.8611948,1047.281,592.612,352.314
343,75.985015,69.46241381,1051.162,593.388,352.566
344,75.963065,69.30476718,1056.603,594.039,352.761
345,75.947434,69.32261406,1059.973,595.276,353.149
346,75.886711,69.0270381,1054.239,596.542,353.595
347,75.800362,69.90909595,1054.602,597.83,354.065
348,75.759779,71.15745917,1058.97,598.409,354.266
349,75.709935,69.07279329,1059.268,599.006,354.483
350,75.680392,67.5879486,1059.917,600.249,354.937
351,75.652964,68.42152464,1058.613,601.447,355.381
352,75.575249,69.0523716,1057.695,602.615,355.803
353,75.524033,67.15270859,1058.145,603.165,355.995
354,75.492751,67.19776595,1058.83,603.817,356.219
355,75.440583,69.60566466,1056.999,605.042,356.642
356,75.401001,70.35560058,1055.522,606.248,357.054
357,75.336238,69.50771165,1055.269,607.457,357.466
358,75.281087,69.87967238,1053.541,608.174,357.892
359,75.289848,69.6799539,1056.955,608.735,358.109
360,75.226949,68.77064492,1056.901,609.942,358.329
361,75.12144,67.36583881,1055.85,611.268,358.793
362,75.047699,69.15666533,1060.303,612.506,359.191
363,75.017749,67.55238583,1059.822,613.787,359.603
364,75.041986,66.43322642,1058.594,614.46,359.81
365,75.016493,68.3024213,1054.464,615.001,360.018
366,74.911288,70.12292985,1047.452,616.185,360.476
367,74.829169,66.64851835,1049.054,617.395,360.916
368,74.768741,67.27424849,1050.875,618.686,361.349
369,74.729951,68.1034546,1045.538,619.316,361.568
370,74.691972,66.48476125,1049.064,619.94,361.834
371,74.650763,66.95903841,1049.489,621.081,362.292
372,74.603331,67.58444671,1049.468,622.157,362.713
373,74.532929,65.25044009,1052.692,623.296,363.19
374,74.467651,64.57892751,1051.501,623.858,363.428
375,74.441978,67.41231579,1054.391,624.303,363.608
376,74.375033,68.87323355,1056.338,625.168,363.993
377,74.303745,68.85815584,1053.08,625.782,364.307
378,74.274658,67.72112368,1055.263,627.03,364.867
379,74.252241,67.90407514,1059.351,627.79,365.201
380,74.217598,68.19257677,1055.748,628.377,365.466
381,74.143821,67.98532217,1058.791,629.532,365.932
382,74.074969,69.31071468,1065.733,630.631,366.36
383,74.044944,68.2495263,1065.8,631.704,366.824
384,73.997165,64.97259792,1068.12,632.356,367.09
385,73.937718,66.63677396,1065.054,632.818,367.29
386,73.871762,66.88670827,1061.262,633.852,367.758
387,73.833951,65.71787719,1056.09,634.934,368.221
388,73.798603,68.71481476,1051.991,635.982,368.655
389,73.751971,71.38726031,1052.702,636.516,368.894
390,73.706222,68.37394254,1055.572,637.015,369.131
391,73.640364,66.3350598,1059.57,638.035,369.607
392,73.592091,68.10959037,1060.44,639.017,370.039
393,73.572186,68.17452171,1061.47,640.06,370.49
394,73.531945,67.0437765,1063.08,640.655,370.76
395,73.460773,67.01957608,1064.63,641.167,371.003
396,73.396556,68.4218457,1066.045,642.166,371.447
397,73.328886,70.12155098,1064.115,643.088,371.846
398,73.225748,69.07882197,1062.013,644.044,372.267
399,73.200353,68.46330006,1061.372,645.057,372.748
400,73.17506,68.20301995,1060.418,645.587,373.047
401,73.154437,68.17629237,1061.589,646.097,373.266
402,73.143402,68.72958315,1062.901,647.045,373.678
403,73.068962,69.0801205,1063.878,648.073,374.095
404,73.0026,67.67870539,1063.777,649.085,374.472
405,72.936442,69.2110988,1062.447,649.663,374.685
406,72.896221,69.80765037,1063.464,650.189,374.886
407,72.889641,68.17596131,1065.789,651.201,375.274
408,72.833575,66.75470931,1064.025,652.168,375.656
409,72.780215,67.53285966,1061.324,653.213,376.108
410,72.737045,67.93100273,1063.766,653.757,376.362
411,72.689034,67.65433013,1063.392,654.092,376.481
412,72.670615,68.02492755,1062.488,655.032,376.851
413,72.608495,66.54120937,1062.829,655.894,377.228
414,72.544166,65.07759573,1063.059,656.769,377.59
415,72.495342,65.99376653,1062.419,657.165,377.748
416,72.433694,66.98395346,1061.972,657.551,377.892
417,72.38667,67.43486478,1064.265,658.386,378.198
418,72.344956,67.70509849,1066.781,659.173,378.535
419,72.297268,68.02109123,1062.855,660.022,378.913
420,72.215084,66.3789999,1060.093,660.414,379.058
421,72.153001,65.34040386,1061.965,660.695,379.173
422,72.101366,66.01069784,1064.296,661.472,379.474
423,72.058328,65.9969026,1061.745,662.291,379.756
424,72.028625,66.31569637,1061.341,662.969,379.979
425,71.97467,68.17126405,1063.143,663.352,380.107
426,71.938523,67.52530624,1063.226,663.65,380.205
427,71.895378,67.18980734,1063.4,664.393,380.445
428,71.839582,68.22105183,1063.909,665.08,380.66
429,71.773027,68.51040856,1066.552,665.759,380.901
430,71.704815,66.46672897,1069.262,666.159,381.063
431,71.656551,66.35646476,1068.245,666.493,381.185
432,71.591126,67.64100761,1066.934,667.137,381.378
433,71.54637,67.87231121,1064.364,667.815,381.569
434,71.525183,66.60366153,1063.73,668.53,381.797
435,71.495639,67.94626954,1065.59,669.149,381.988
436,71.438333,67.21496983,1065.04,669.486,382.099
437,71.376533,66.70624266,1065.429,669.83,382.182
438,71.3392,68.21578865,1067.736,670.508,382.353
439,71.301724,66.96469224,1071.829,671.235,382.575
440,71.261418,65.42477951,1070.652,671.934,382.788
441,71.193946,66.77612762,1066.746,672.324,382.887
442,71.10668,66.72120607,1067.2,672.689,382.982
443,71.019179,65.40688642,1068.109,673.536,383.17
444,70.980038,64.49587107,1069.522,674.445,383.377
445,70.965641,64.586274,1069.553,675.217,383.571
446,70.924216,63.39450725,1068.107,675.722,383.656
447,70.864801,65.20770228,1068.451,676.065,383.726
448,70.804516,66.74443633,1069.413,676.911,383.918
449,70.744074,65.15584468,1067.82,677.75,384.159
450,70.721,67.58918434,1065.702,678.506,384.372
451,70.71838,70.90324762,1066.32,678.969,384.479
452,70.660168,68.95694341,1067.224,679.275,384.568
453,70.580074,65.8971283,1067.603,680.14,384.803
454,70.518128,65.18142051,1063.897,681.036,385.025
455,70.46791,64.51530897,1062.435,681.816,385.238
456,70.4414,64.60695404,1064.326,682.213,385.36
457,70.386717,66.60466419,1064.905,682.565,385.47
458,70.330054,68.18997284,1066.741,683.35,385.714
459,70.277362,66.9456892,1067.688,684.133,385.932
460,70.254883,67.3524136,1067.006,684.976,386.143
461,70.217662,67.57154588,1066.711,685.434,386.26
462,70.148438,65.83267264,1067.571,685.807,386.347
463,70.09535,65.40994066,1067.667,686.67,386.577
464,70.067318,68.26066901,1064.886,687.526,386.819
465,70.018643,67.06734168,1062.507,688.338,387.046
466,69.977409,67.08198395,1061.829,688.888,387.219
467,69.92104,69.19679099,1064.937,689.27,387.329
468,69.834745,69.304224,1070.169,690.102,387.554
469,69.800253,67.28602,1071.159,691.026,387.807
470,69.744748,68.40260707,1068.256,691.923,388.085
471,69.69532,69.45192339,1068.587,692.839,388.363
472,69.678834,69.74073004,1070.624,693.315,388.508
473,69.640293,66.60652438,1068.953,693.608,388.624
474,69.58248,67.37970203,1063.831,694.403,388.921
475,69.535636,66.55256119,1062.898,695.153,389.207
476,69.511548,69.14628451,1068.041,695.825,389.481
477,69.458446,71.51430941,1070.176,696.202,389.618
478,69.381684,69.2445198,1068.638,696.433,389.744
479,69.327197,70.47949009,1064.568,697.034,390.076
480,69.250844,71.16350042,1066.656,697.668,390.43
481,69.196854,70.31252618,1073.308,698.412,390.759
482,69.188994,70.24163816,1072.33,698.819,390.872
483,69.145739,70.27487733,1071.626,699.136,390.995
484,69.061179,70.09316128,1066.087,699.926,391.325
485,69.008343,69.06820045,1063.214,700.668,391.659
486,68.994045,67.89933345,1066.096,701.28,391.937
487,68.852069,66.39708294,1062.224,701.734,392.171
488,68.796329,66.64458289,1061.972,701.764,392.186
489,68.755747,67.40654068,1068.858,702.618,392.542
490,68.747604,67.94395981,1065.113,703.588,393.014
491,68.730893,68.35040134,1062.059,704.316,393.361
492,68.693222,67.77923745,1064.188,704.733,393.524
493,68.588469,66.7457989,1065.198,705.011,393.659
494,68.513128,67.46335184,1068.346,705.831,394.035
495,68.502532,68.63744301,1074.277,706.61,394.379
496,68.472528,66.04558769,1078.218,707.446,394.769
497,68.439291,67.90464386,1074.665,707.884,394.96
498,68.402901,67.49329741,1072.923,708.259,395.15
499,68.322515,67.32601237,1071.231,709.012,395.514
500,68.245978,68.57579569,1072.398,709.777,395.889
501,68.196314,65.80109393,1071.345,710.527,396.29
502,68.132913,64.83446432,1068.987,710.921,396.668
503,68.069605,67.22061076,1069.95,711.274,396.851
504,68.06029,67.98501614,1068.671,712.077,397.043
505,68.075354,67.93117402,1069.32,712.84,397.429
506,68.0286,69.21635827,1071.02,713.525,397.843
507,67.947152,68.42471481,1070.327,714.227,398.263
508,67.879252,69.79677343,1074.756,714.686,398.53
509,67.823217,70.03771596,1073.101,715.015,398.695
510,67.788189,68.68903552,1075.454,715.712,399.072
511,67.738706,69.1746075,1077.738,716.431,399.526
512,67.690858,71.28811552,1065.837,717.101,399.98
513,67.62186,68.68366846,1060.546,717.512,400.263
514,67.57651,69.85913101,1068.504,717.786,400.453
515,67.535124,70.02604816,1074.536,718.489,400.898
516,67.48984,69.23853245,1065.51,719.237,401.329
517,67.432673,69.02416882,1068.435,720.028,401.823
518,67.372913,68.04028331,1076.379,720.4,402.076
519,67.302849,70.07612584,1074.1,720.687,402.223
520,67.246698,70.48227681,1074.323,721.529,402.662
521,67.223811,71.94495529,1080.063,722.309,403.116
522,67.187714,71.38046737,1074.296,723.202,403.667
523,67.132667,73.1792868,1072.518,723.663,403.924
524,67.07059,71.88031755,1070.87,724.058,404.16
525,66.993572,71.74373765,1067.598,724.831,404.615
526,66.93564,70.91801253,1071.676,725.614,405.068
527,66.905469,70.77934905,1081.949,726.446,405.578
528,66.860637,72.53876605,1083.279,726.89,405.875
529,66.823849,72.4744591,1082.162,727.261,406.102
530,66.780088,71.24843572,1079.438,728.09,406.589
531,66.717858,71.32616431,1078.837,728.862,407.047
532,66.649037,72.53977817,1080.664,729.618,407.554
533,66.585891,70.12443002,1081.166,730.161,407.944
534,66.531618,69.74554337,1068.298,730.577,408.165
535,66.483098,69.18600889,1061.431,731.352,408.622
536,66.464599,68.32321331,1074.182,732.056,409.085
537,66.457203,68.6322844,1078.227,732.84,409.603
538,66.361966,68.69345732,1073.377,733.663,410.131
539,66.264672,69.53440392,1072.959,734.141,410.407
540,66.280876,69.79286255,1078.219,734.526,410.67
541,66.27298,68.100118,1080.637,735.42,411.264
542,66.223368,67.2974921,1069.395,736.209,411.77
543,66.116188,69.07899797,1070.322,736.961,412.307
544,66.048178,68.44222114,1083.537,737.444,412.697
545,66.046165,68.37565298,1080.672,737.82,412.921
546,66.013059,69.14060552,1077.776,738.684,413.464
547,65.943388,69.32930646,1083.302,739.516,414.03
548,65.85039,69.57470931,1087.05,740.421,414.577
549,65.764452,69.52725746,1085.597,740.95,414.858
550,65.74747,70.33678624,1086.381,741.262,415.103
551,65.707289,70.93870931,1090.378,742.088,415.659
552,65.611203,72.15633664,1093.119,743.065,416.249
553,65.552444,74.06293062,1094.588,743.931,416.795
554,65.53695,75.86906,1098.631,744.421,417.087
555,65.527194,72.48768845,1095.888,744.838,417.393
556,65.486216,70.60183898,1081.78,745.646,417.959
557,65.413885,71.23946824,1070.994,746.456,418.486
558,65.366044,70.03551963,1075.331,747.349,419.072
559,65.296714,71.26099226,1074.005,747.872,419.426
560,65.224834,73.59198309,1076.134,748.264,419.686
561,65.226954,71.86106298,1077.479,749.068,420.247
562,65.196677,71.03859512,1078.639,749.954,420.795
563,65.121959,71.93300751,1085.722,750.953,421.375
564,65.061682,71.31864144,1088.652,751.493,421.786
565,64.998275,73.61245774,1084.829,751.916,422.04
566,64.909132,73.71134321,1079.426,752.887,422.623
567,64.864417,74.14082937,1077.66,753.836,423.181
568,64.829783,75.09478242,1076.516,754.793,423.761
569,64.774086,74.45238252,1074.9,755.671,424.311
570,64.746153,70.90992871,1072.121,756.22,424.63
571,64.723045,71.42614021,1078.43,756.609,424.905
572,64.679411,72.73387399,1087.244,757.41,425.469
573,64.632752,71.24216275,1086.402,758.31,426.108
574,64.590428,72.06162944,1080.429,759.214,426.759
575,64.526126,73.35964306,1075.186,759.722,427.112
576,64.46966,73.97572098,1070.986,760.137,427.402
577,64.407359,75.02417965,1071.516,761.001,427.98
578,64.343707,75.2036204,1084.792,761.876,428.542
579,64.315082,71.82572706,1087.622,762.773,429.178
580,64.2719,70.27091798,1079.612,763.348,429.626
581,64.195398,72.30391343,1081.707,763.748,429.825
582,64.157675,71.64085613,1083.388,764.631,430.342
583,64.113131,69.26697428,1086.287,765.536,431
584,64.014592,70.99079718,1095.031,766.376,431.581
585,63.936412,72.64801864,1096.199,766.924,431.956
586,63.911144,70.70345784,1093.286,767.365,432.182
587,63.883481,70.72737606,1087.485,768.384,432.724
588,63.858151,72.36849281,1077.35,769.455,433.404
589,63.792637,71.89567189,1073.648,770.324,433.973
590,63.71967,74.35062959,1079.31,770.849,434.266
591,63.638757,73.7759186,1075.604,771.252,434.547
592,63.592317,73.09750137,1067.668,772.163,435.203
593,63.572531,74.13807047,1058.583,772.978,435.81
594,63.552707,73.96108763,1062.253,773.82,436.414
595,63.525019,71.51571535,1074.12,774.312,436.755
596,63.490458,73.74027722,1075.894,774.706,437.008
597,63.416005,75.64847361,1077.395,775.609,437.574
598,63.354238,74.40709521,1077.225,776.581,438.145
599,63.316892,75.09337826,1083.446,777.769,438.815
600,63.281291,77.06850854,1089.737,778.382,439.176
601,63.230104,76.99695091,1091.099,778.769,439.383
602,63.166769,74.85209851,1088.344,779.929,439.992
603,63.116355,74.46394258,1085.212,781.027,440.611
604,63.06382,71.70133162,1092.41,782.029,441.218
605,63.001661,70.53777999,1094.202,783.117,441.801
606,62.956415,74.12528109,1095.743,783.848,442.183
607,62.906353,74.45200387,1089.789,784.104,442.39
608,62.859537,73.3377177,1073.571,784.854,442.969
609,62.812646,74.19914959,1067.787,785.864,443.641
610,62.707214,73.5778542,1080.731,786.95,444.244
611,62.638997,72.51540124,1079.687,787.617,444.613
612,62.616495,74.66798189,1079.333,788.128,444.862
613,62.581919,75.35063967,1081.577,789.253,445.45
614,62.539667,74.68033673,1092.536,790.195,446.045
615,62.494251,75.63029988,1100.586,791.136,446.667
616,62.430657,74.75892109,1095.005,791.734,447.025
617,62.383077,74.11917518,1093.599,792.117,447.278
618,62.32173,73.7725434,1086.827,793.041,447.901
619,62.278355,72.6995256,1079.206,793.946,448.494
620,62.222914,71.94587985,1079.671,794.81,449.072
621,62.155902,73.97852158,1082.965,795.286,449.486
622,62.110041,73.90410965,1088.277,795.647,449.712
623,62.088468,71.61362287,1094.242,796.527,450.284
624,62.089055,71.19834315,1087.356,797.391,450.897
625,62.101162,72.26399598,1087.27,798.226,451.512
626,62.015085,71.26738904,1096.048,798.769,451.905
627,61.918831,72.39757203,1087.987,799.196,452.16
628,61.870507,71.86916646,1085.029,800.057,452.719
629,61.80189,71.39371937,1092.121,800.938,453.361
630,61.72926,71.9193316,1086.553,801.843,453.967
631,61.6902,74.27022124,1085.401,802.454,454.315
632,61.636349,72.93332078,1089.501,802.793,454.583
633,61.546674,72.43936971,1094.946,803.719,455.198
634,61.539659,74.12198096,1096.611,804.621,455.801
635,61.508771,73.49044408,1090.795,805.409,456.436
636,61.432505,72.12655949,1077.892,806.37,457.051
637,61.378705,72.82978138,1082.849,806.805,457.368
638,61.319613,74.22157383,1086.591,807.211,457.628
639,61.287695,73.05817585,1077.45,808.015,458.195
640,61.243709,75.47231689,1075.194,808.722,458.819
641,61.182387,73.95276866,1077.978,809.427,459.458
642,61.105715,71.65400793,1062.131,809.882,459.774
643,61.048401,73.35577832,1069.054,810.25,460.044
644,61.020689,77.59708253,1083.651,811.098,460.663
645,60.943093,76.12659381,1082.628,811.943,461.217
646,60.894564,76.34788688,1076.889,812.84,461.849
647,60.85991,76.27117575,1090.294,813.157,462.206
648,60.839991,74.05280519,1080.946,813.42,462.391
649,60.824991,72.78972984,1060.81,814.35,462.979
650,60.75153,74.09171376,1055.542,815.201,463.574
651,60.685439,75.948283,1059.6,815.767,464.223
652,60.655972,74.12120101,1073.2,816.218,464.634
653,60.624058,74.50076473,1067.736,816.605,464.855
654,60.54316,74.58898941,1070.393,817.467,465.42
655,60.500915,74.73415432,1083.992,818.207,466.05
656,60.464451,74.70742124,1070.891,818.926,466.679
657,60.420121,78.00816649,1078.689,819.378,467.069
658,60.347275,77.26443553,1073.116,819.591,467.271
659,60.269557,75.95778032,1065.426,820.217,467.836
660,60.233201,78.06503546,1075.271,820.884,468.461
661,60.186309,78.32248436,1072.313,821.437,469.117
662,60.124925,75.43385656,1058.973,821.791,469.49
663,60.107195,75.57613044,1057.689,821.978,469.687
664,60.057514,78.40631906,1050.864,822.513,470.283
665,59.994233,78.19525362,1049.661,823.036,470.912
666,59.928382,77.78731049,1063.316,823.574,471.487
667,59.88257,76.9423737,1070.608,823.989,471.873
668,59.856798,75.56596149,1073.977,824.154,472.079
669,59.787626,74.75593143,1074.741,824.679,472.702
670,59.755695,78.27891287,1072.022,825.27,473.329
671,59.703927,75.42859598,1081.95,825.871,473.948
672,59.653912,73.48000172,1078.689,826.179,474.48
673,59.633653,76.50680559,1072.9,826.372,474.886
674,59.58127,78.16652445,1064.729,826.963,475.085
675,59.51143,75.24312245,1070.042,827.544,475.661
676,59.440176,77.63820298,1061.625,828.158,476.284
677,59.414339,80.3098757,1063.045,828.731,476.865
678,59.385938,77.91871948,1087.395,829.141,477.261
679,59.290174,77.98588596,1075.723,829.367,477.476
680,59.214099,79.21048009,1055.86,830.019,478.121
681,59.17181,75.89790285,1052.46,830.668,478.723
682,59.150048,74.90222136,1048.662,831.387,479.293
683,59.086523,77.27820277,1053.732,831.852,479.668
684,59.011773,76.62573882,1056.23,832.105,479.883
685,58.923323,71.96488245,1064.763,832.74,480.433
686,58.868658,74.32965872,1082.329,833.375,481.037
687,58.87709,76.15099778,1094.843,833.951,481.642
688,58.832596,73.21153007,1091.966,834.313,482.01
689,58.771066,73.83075267,1080.337,834.561,482.249
690,58.721,75.10515033,1073.617,835.118,482.828
691,58.696397,75.44513599,1078.879,835.689,483.47
692,58.639483,76.38381278,1079.245,836.192,484.045
693,58.575146,76.89626086,1093.588,836.47,484.381
694,58.514117,77.22062031,1090.93,836.666,484.57
695,58.481899,75.76031513,1079.657,837.218,485.151
696,58.448425,75.19229064,1073.854,837.689,485.714
697,58.399402,73.30556258,1080.371,838.222,486.317
698,58.360002,74.81045734,1077.753,838.533,486.682
699,58.318644,75.59727478,1073.306,838.767,486.918
700,58.258824,74.84474805,1054.707,839.353,487.516
701,58.188289,74.30989516,1046.232,839.921,488.102
702,58.124214,77.09750022,1069.135,840.492,488.665
703,58.087169,74.95641896,1083.235,840.908,489.057
704,58.020296,74.06375418,1078.664,841.163,489.285
705,57.945269,75.98446427,1071.148,841.798,489.862
706,57.907367,78.10525368,1063.571,842.389,490.429
707,57.89603,77.65046601,1056.985,842.999,491.063
708,57.862054,79.13455347,1076.596,843.553,491.641
709,57.770381,77.38737084,1087.941,843.897,491.985
710,57.704734,74.95572759,1083.509,844.088,492.185
711,57.66396,75.43024509,1079.014,844.641,492.777
712,57.660464,76.05854889,1092.268,845.214,493.436
713,57.609395,73.47548252,1083.859,845.696,493.97
714,57.557152,74.38353111,1053.969,846.052,494.309
715,57.509982,76.9613388,1040.521,846.2,494.578
716,57.443662,78.13436831,1029.804,846.574,495.167
717,57.371956,75.53226454,1049.556,847.012,495.695
718,57.318954,73.53904218,1066.173,847.577,496.322
719,57.301857,72.7967334,1083.157,847.929,496.678
720,57.257408,73.58483397,1087.328,848.122,496.89
721,57.183815,75.78900576,1085.335,848.663,497.505
722,57.114751,76.04737485,1067.95,849.103,498.059
723,57.057712,73.58330218,1063.92,849.555,498.661
724,56.989585,75.490224,1056.26,849.828,499.031
725,56.970772,75.41944539,1058.491,850.014,499.236
726,56.931792,74.98244424,1067.881,850.496,499.807
727,56.918033,74.34178796,1083.182,850.98,500.456
728,56.875731,75.2198003,1085.219,851.41,500.994
729,56.799112,73.47700599,1076.19,851.733,501.381
730,56.731889,74.73131056,1062.117,851.882,501.58
731,56.685818,75.99040075,1042.936,852.3,502.2
732,56.649347,73.96459568,1056.387,852.64,502.778
733,56.589144,73.25443357,1054.578,853.034,503.319
734,56.563503,77.20931632,1048.911,853.331,503.653
735,56.50755,76.06714465,1045.66,853.503,503.875
736,56.446254,73.17554034,1038.219,853.98,504.483
737,56.387541,73.3366569,1038.512,854.487,505.095
738,56.325357,75.16687872,1048.504,854.982,505.663
739,56.269381,74.67091746,1058.795,855.312,506.046
740,56.244135,75.11397826,1061.108,855.499,506.239
741,56.203917,76.41449607,1073.914,856.109,506.852
742,56.152935,75.84365516,1072.446,856.738,507.445
743,56.093332,76.22439984,1042.635,857.34,508.042
744,56.045522,79.64131319,1052.152,857.93,508.61
745,55.985006,78.81912476,1061.91,858.373,508.96
746,55.920064,75.00584149,1063.812,858.501,509.132
747,55.881241,74.08215511,1067.705,859.007,509.738
748,55.841866,75.59113803,1065.435,859.562,510.286
749,55.766619,75.9395986,1067.177,860.051,510.874
750,55.746861,77.49814085,1070.946,860.39,511.27
751,55.693298,78.74058274,1068.285,860.588,511.515
752,55.658497,77.72674838,1063.484,861.05,512.094
753,55.644065,76.85251771,1059.843,861.505,512.65
754,55.600275,75.70976165,1067.329,861.984,513.229
755,55.509546,73.27313493,1084.353,862.232,513.568
756,55.459732,72.88099038,1085.109,862.393,513.756
757,55.428746,72.51022918,1072.56,862.874,514.355
758,55.365718,73.8892455,1045.26,863.312,514.96
759,55.317082,74.0777282,1049.739,863.742,515.531
760,55.258365,73.85344451,1049.53,863.964,515.864
761,55.202505,72.54194858,1057.112,864.188,516.113
762,55.176999,75.06689207,1060.35,864.715,516.696
763,55.145566,73.90432251,1052.321,865.191,517.231
764,55.098135,74.13147805,1059.023,865.758,517.836
765,55.049801,72.82195534,1049.558,866.14,518.187
766,54.987974,73.96595085,1048.322,866.305,518.357
767,54.941104,74.17032983,1039.365,866.846,518.951
768,54.92556,77.2174445,1018.99,867.353,519.564
769,54.896912,76.91801804,1021.501,867.709,520.053
770,54.823997,79.22840079,1050.795,867.855,520.39
771,54.759411,79.18224049,1049.879,867.986,520.659
772,54.707572,79.00567158,1056.298,868.286,521.267
773,54.666987,80.08906954,1060.051,868.553,521.758
774,54.619396,79.53653887,1037.698,868.928,522.334
775,54.570027,76.34382673,1036.198,869.216,522.716
776,54.536255,76.49540222,1030.183,869.382,522.959
777,54.468659,78.14741524,1040.469,869.796,523.518
778,54.421722,79.36829485,1069.986,870.197,524.012
779,54.377397,76.30914735,1065.291,870.562,524.526
780,54.337252,75.44422605,1085.549,870.864,524.984
781,54.291807,77.32525259,1078.659,870.999,525.195
782,54.23242,76.24871198,1068.329,871.389,525.807
783,54.201103,75.36732101,1066.479,871.765,526.372
784,54.137331,76.59405435,1040.456,872.227,527.011
785,54.087123,76.77198553,1024.905,872.621,527.591
786,54.042159,75.58652006,1030.008,872.9,528.018
787,54.016899,75.4364053,1031.246,873.006,528.15
788,53.990444,77.23365655,1037.737,873.489,528.717
789,53.933809,77.4935675,1049.456,873.922,529.233
790,53.837902,77.82916945,1048.681,874.27,529.824
791,53.803317,81.18325264,1026.362,874.442,530.162
792,53.771507,78.75090547,1051.286,874.551,530.32
793,53.735689,77.20275921,1098.12,874.847,530.843
794,53.688525,77.80620804,1079.855,875.078,531.368
795,53.647844,78.36600991,1053.367,875.386,531.91
