Repository: MaCFP/matl-db

# README File for FPL

USDA USFS Forest Products Laboratory, Madison, Wisconsin (United states of America).



Experiments were performed by Laura Hasburgh and Eleanor Lazarcik. For any questions or requests for additional information, please contact laura.e.hasburgh@usda.gov.

### Experimental Conditions: TGA/DSC

A Mettler Toledo TGA/DSC 3+ was used to conduct Thermogravimetric Analysis (TGA) experiments.



* Heating Rate: 10 K/min
* Temperature program

  * Initial Temperature: 303 K
  * Isothermal Hold to Dry: 378 K for 180 s
  * Isothermal Hold: 303 K for 600 s
  * Maximum Temperature: 893 K
  * Final Isotherm: None
* Sample mass: 5 mg +/- 1.7 mg
* Sample geometry: Powdered

File: Wood/Calibration_Data/FPL/FPL_Wood_TGA_N2_10K_R1.csv (part 1 of 2)
Time (s),Temperature (K),Mass (mg)
0,303.15,6.522797
2,304.483334,6.522721
4,305.816668,6.522635
6,307.15,6.522284
8,308.483332,6.521885
10,309.816668,6.521995
12,311.15,6.522431
14,312.483332,6.523287
16,313.816668,6.524287
18,315.15,6.52508
20,316.483332,6.525347
22,317.816668,6.525247
24,319.15,6.525079
26,320.483332,6.52492
28,321.816668,6.524734
30,323.15,6.524466
32,324.483332,6.524172
34,325.816668,6.523858
36,327.15,6.523521
38,328.483332,6.523117
40,329.816668,6.52267
42,331.15,6.52218
44,332.483332,6.521706
46,333.816668,6.521229
48,335.15,6.520642
50,336.483332,6.52001
52,337.816664,6.519354
54,339.15,6.518636
56,340.483336,6.517837
58,341.816664,6.516922
60,343.15,6.51591
62,344.483336,6.514792
64,345.816664,6.513586
66,347.15,6.512335
68,348.483336,6.511065
70,349.816664,6.50969
72,351.15,6.508125
74,352.483336,6.506361
76,353.816664,6.504455
78,355.15,6.502434
80,356.483336,6.500271
82,357.816664,6.49798
84,359.15,6.495566
86,360.483336,6.492984
88,361.816664,6.490209
90,363.15,6.487285
92,364.483336,6.484162
94,365.816664,6.480877
96,367.15,6.47751
98,368.483336,6.473826
100,369.816664,6.469512
102,371.15,6.464804
104,372.483336,6.460041
106,373.816664,6.455273
108,375.15,6.450383
110,376.483336,6.445241
112,377.816664,6.453579
114,378.15,6.144702
116,378.15,6.144679
118,378.15,6.144614
120,378.15,6.144602
122,378.15,6.144557
124,378.15,6.144506
126,378.15,6.144502
128,378.15,6.144502
130,378.15,6.144502
132,378.15,6.144502
134,378.15,6.144502
136,378.15,6.144502
138,378.15,6.144502
140,378.15,6.144502
142,378.15,6.144522
144,378.15,6.144587
146,378.15,6.144559
148,378.15,6.144504
150,378.15,6.144457
152,378.15,6.144405
154,378.15,6.14435
156,378.15,6.144306
158,378.15,6.144324
160,378.15,6.144389
162,378.15,6.144401
164,378.15,6.144402
166,378.15,6.144402
168,378.15,6.144402
170,378.15,6.144402
172,378.15,6.144402
174,378.15,6.144402
176,378.15,6.144402
178,378.15,6.144361
180,378.15,6.144308
182,378.15,6.144301
184,378.15,6.144301
186,378.15,6.1443
188,378.15,6.14422
190,378.15,6.144031
192,378.15,6.143862
194,378.15,6.143825
196,378.15,6.143928
198,378.15,6.144019
200,378.15,6.144094
202,378.15,6.144101
204,378.15,6.144117
206,378.15,6.144192
208,378.15,6.144201
210,378.15,6.144201
212,378.15,6.144201
214,378.15,6.144201
216,378.15,6.144201
218,378.15,6.144201
220,378.15,6.144201
222,378.15,6.144201
224,378.15,6.144201
226,378.15,6.144201
228,378.15,6.144201
230,378.15,6.144201
232,378.15,6.144201
234,378.15,6.144201
236,378.15,6.144201
238,378.15,6.144201
240,378.15,6.144201
242,378.15,6.144201
244,378.15,6.144201
246,378.15,6.144201
248,378.15,6.144201
250,378.15,6.144201
252,378.15,6.144167
254,378.15,6.144104
256,378.15,6.144101
258,378.15,6.144101
260,378.15,6.144108
262,378.15,6.144173
264,378.15,6.144296
266,378.15,6.14439
268,378.15,6.144401
270,378.15,6.144365
272,378.15,6.144309
274,378.15,6.144301
276,378.15,6.144298
278,378.15,6.144225
280,378.15,6.144202
282,378.15,6.144184
284,378.15,6.144111
286,378.15,6.144102
288,378.15,6.144102
290,378.15,6.144103
292,378.15,6.144175
294,377.525,6.144198
296,376.691664,6.144202
298,375.858336,6.144227
300,375.025,6.144266
302,374.191664,6.144262
304,373.358336,6.144275
306,372.525,6.144269
308,371.691664,6.144283
310,370.858336,6.144377
312,370.025,6.144475
314,369.191664,6.144476
316,368.358336,6.144385
318,367.525,6.144295
320,366.691664,6.144217
322,365.858336,6.144116
324,365.025,6.143995
326,364.191664,6.143915
328,363.358336,6.143863
330,362.525,6.143823
332,361.691664,6.143745
334,360.858336,6.143685
336,360.025,6.143729
338,359.191664,6.143829
340,358.358336,6.143885
342,357.525,6.143878
344,356.691664,6.143815
346,355.858336,6.143743
348,355.025,6.143681
350,354.191664,6.14362
352,353.358336,6.143558
354,352.525,6.143513
356,351.691664,6.14352
358,350.858336,6.143527
360,350.025,6.143529
362,349.191664,6.143515
364,348.358336,6.143464
366,347.525,6.1434
368,346.691664,6.143364
370,345.858336,6.143355
372,345.025,6.143367
374,344.191664,6.143373
376,343.358336,6.143374
378,342.525,6.143376
380,341.691664,6.143397
382,340.858336,6.143414
384,340.025,6.143414
386,339.191664,6.1434
388,338.358336,6.143387
390,337.525,6.143354
392,336.691668,6.143315
394,335.858332,6.143273
396,335.025,6.143252
398,334.191668,6.14327
400,333.358332,6.143266
402,332.525,6.14322
404,331.691668,6.143203
406,330.858332,6.14321
408,330.025,6.143232
410,329.191668,6.143238
412,328.358332,6.14323
414,327.525,6.143223
416,326.691668,6.14319
418,325.858332,6.143079
420,325.025,6.142954
422,324.191668,6.142965
424,323.358332,6.143125
426,322.525,6.143221
428,321.691668,6.143215
430,320.858332,6.143169
432,320.025,6.14311
434,319.191668,6.14309
436,318.358332,6.143127
438,317.525,6.143188
440,316.691668,6.143234
442,315.858332,6.143245
444,315.025,6.143218
446,314.191668,6.1432
448,313.358332,6.143215
450,312.525,6.143247
452,311.691668,6.143266
454,310.858332,6.14325
456,310.025,6.143238
458,309.191668,6.143226
460,308.358332,6.143224
462,307.525,6.143233
464,306.691668,6.14327
466,305.858332,6.143303
468,305.025,6.143335
470,304.191666,6.143353
472,303.358334,6.144253
474,303.15,6.145092
476,303.15,6.1452
478,303.15,6.145267
480,303.15,6.145301
482,303.15,6.145297
484,303.15,6.145205
486,303.15,6.145051
488,303.15,6.145025
490,303.15,6.145269
492,303.15,6.145586
494,303.15,6.145693
496,303.15,6.145701
498,303.15,6.145701
500,303.15,6.145664
502,303.15,6.145604
504,303.15,6.145565
506,303.15,6.145508
508,303.15,6.145502
510,303.15,6.145502
512,303.15,6.145502
514,303.15,6.145502
516,303.15,6.145502
518,303.15,6.145502
520,303.15,6.145502
522,303.15,6.145502
524,303.15,6.145502
526,303.15,6.145502
528,303.15,6.145502
530,303.15,6.145502
532,303.15,6.145502
534,303.15,6.145516
536,303.15,6.145645
538,303.15,6.145837
540,303.15,6.145883
542,303.15,6.145775
544,303.15,6.145645
546,303.15,6.145575
548,303.15,6.145511
550,303.15,6.145505
552,303.15,6.145575
554,303.15,6.145601
556,303.15,6.145602
558,303.15,6.145602
560,303.15,6.145586
562,303.15,6.145451
564,303.15,6.14526
566,303.15,6.145233
568,303.15,6.145428
570,303.15,6.145653
572,303.15,6.145772
574,303.15,6.145768
576,303.15,6.14568
578,303.15,6.145611
580,303.15,6.145631
582,303.15,6.145698
584,303.15,6.145702
586,303.15,6.145702
588,303.15,6.145707
590,303.15,6.145752
592,303.15,6.14571
594,303.15,6.145701
596,303.15,6.145701
598,303.15,6.145701
600,303.15,6.145701
602,303.15,6.145701
604,303.15,6.145701
606,303.15,6.145694
608,303.15,6.145628
610,303.15,6.1456
612,303.15,6.145608
614,303.15,6.145603
616,303.15,6.145641
618,303.15,6.145811
620,303.15,6.145862
622,303.15,6.145571
624,303.15,6.14528
626,303.15,6.145204
628,303.15,6.14522
630,303.15,6.145294
632,303.15,6.145301
634,303.15,6.145301
636,303.15,6.145301
638,303.15,6.145301
640,303.15,6.145362
642,303.15,6.145401
644,303.15,6.145462
646,303.15,6.1455
648,303.15,6.145501
650,303.15,6.145501
652,303.15,6.145501
654,303.15,6.145501
656,303.15,6.145501
658,303.15,6.145501
660,303.15,6.145501
662,303.15,6.145506
664,303.15,6.145568
666,303.15,6.145599
668,303.15,6.145601
670,303.15,6.145601
672,303.15,6.145601
674,303.15,6.145601
676,303.15,6.145601
678,303.15,6.145624
680,303.15,6.145688
682,303.15,6.145701
684,303.15,6.145701
686,303.15,6.14574
688,303.15,6.145798
690,303.15,6.145802
692,303.15,6.145802
694,303.15,6.145802
696,303.15,6.145794
698,303.15,6.145709
700,303.15,6.145567
702,303.15,6.145365
704,303.15,6.145305
706,303.15,6.145375
708,303.15,6.145533
710,303.15,6.145646
712,303.15,6.1457
714,303.15,6.145713
716,303.15,6.145744
718,303.15,6.145696
720,303.15,6.145626
722,303.15,6.145602
724,303.15,6.145601
726,303.15,6.145601
728,303.15,6.145631
730,303.15,6.145707
732,303.15,6.145782
734,303.15,6.145801
736,303.15,6.145802
738,303.15,6.145802
740,303.15,6.145802
742,303.15,6.145802
744,303.15,6.145802
746,303.15,6.145802
748,303.15,6.145802
750,303.15,6.145802
752,303.15,6.145802
754,303.15,6.145802
756,303.15,6.145802
758,303.15,6.145813
760,303.15,6.14588
762,303.15,6.1459
764,303.15,6.145901
766,303.15,6.145901
768,303.15,6.145901
770,303.15,6.145901
772,303.15,6.145901
774,303.15,6.145899
776,303.15,6.145795
778,303.15,6.145695
780,303.15,6.145601
782,303.15,6.145516
784,303.15,6.145535
786,303.15,6.145655
788,303.15,6.145768
790,303.15,6.1458
792,303.15,6.145782
794,303.15,6.145745
796,303.15,6.145797
798,303.15,6.145802
800,303.15,6.145802
802,303.15,6.145802
804,303.15,6.145802
806,303.15,6.145844
808,303.15,6.1459
810,303.15,6.145902
812,303.15,6.145902
814,303.15,6.145902
816,303.15,6.145902
818,303.15,6.145904
820,303.15,6.145958
822,303.15,6.145999
824,303.15,6.14609
826,303.15,6.146189
828,303.15,6.146201
830,303.15,6.146197
832,303.15,6.146135
834,303.15,6.146059
836,303.15,6.145922
838,303.15,6.145902
840,303.15,6.145902
842,303.15,6.145902
844,303.15,6.145902
846,303.15,6.145902
848,303.15,6.145902
850,303.15,6.145902
852,303.15,6.145902
854,303.15,6.145903
856,303.15,6.145954
858,303.15,6.145998
860,303.15,6.146001
862,303.15,6.146001
864,303.15,6.146001
866,303.15,6.146001
868,303.15,6.146001
870,303.15,6.146001
872,303.15,6.146001
874,303.15,6.146001
876,303.15,6.146001
878,303.15,6.146001
880,303.15,6.146001
882,303.15,6.146001
884,303.15,6.146001
886,303.15,6.146001
888,303.15,6.146001
890,303.15,6.146001
892,303.15,6.146001
894,303.15,6.146001
896,303.15,6.146001
898,303.15,6.146001
900,303.15,6.146001
902,303.15,6.146044
904,303.15,6.146087
906,303.15,6.146023
908,303.15,6.146002
910,303.15,6.145998
912,303.15,6.145925
914,303.15,6.145841
916,303.15,6.145802
918,303.15,6.145802
920,303.15,6.145814
922,303.15,6.14588
924,303.15,6.1459
926,303.15,6.145901
928,303.15,6.145901
930,303.15,6.145924
932,303.15,6.146094
934,303.15,6.146266
936,303.15,6.146301
938,303.15,6.146287
940,303.15,6.146211
942,303.15,6.146136
944,303.15,6.146072
946,303.15,6.146006
948,303.15,6.146001
950,303.15,6.146001
952,303.15,6.146001
954,303.15,6.146024
956,303.15,6.146089
958,303.15,6.146101
960,303.15,6.146113
962,303.15,6.146184
964,303.15,6.146277
966,303.15,6.146301
968,303.15,6.146306
970,303.15,6.146379
972,303.15,6.146402
974,303.15,6.146402
976,303.15,6.146372
978,303.15,6.146306
980,303.15,6.146296
982,303.15,6.146222
984,303.15,6.146202
986,303.15,6.146202
988,303.15,6.146202
990,303.15,6.146202
992,303.15,6.146238
994,303.15,6.1463
996,303.15,6.146368
998,303.15,6.1464
1000,303.15,6.146402
1002,303.15,6.146462
1004,303.15,6.146501
1006,303.15,6.146502
1008,303.15,6.146502
1010,303.15,6.146502
1012,303.15,6.146499
1014,303.15,6.146446
1016,303.15,6.146405
1018,303.15,6.146401
1020,303.15,6.146401
1022,303.15,6.146408
1024,303.15,6.146484
1026,303.15,6.146502
1028,303.15,6.146502
1030,303.15,6.146501
1032,303.15,6.146437
1034,303.15,6.146402
1036,303.15,6.146428
1038,303.15,6.146491
1040,303.15,6.146501
1042,303.15,6.146502
1044,303.15,6.146502
1046,303.15,6.146502
1048,303.15,6.146514
1050,303.15,6.14658
1052,303.15,6.146601
1054,303.15,6.146602
1056,303.15,6.146602
1058,303.15,6.146602
1060,303.15,6.146602
1062,303.15,6.146602
1064,303.15,6.146602
1066,303.15,6.146602
1068,303.15,6.146602
1070,303.15,6.146602
1072,303.15,6.146562
1074,303.4,6.146505
1076,303.733334,6.14652
1078,304.066666,6.146519
1080,304.4,6.1464
1082,304.733334,6.146578
1084,305.066666,6.146939
1086,305.4,6.14726
1088,305.733332,6.147452
1090,306.066668,6.147573
1092,306.4,6.147614
1094,306.733332,6.147626
1096,307.066668,6.147663
1098,307.4,6.147714
1100,307.733332,6.147746
1102,308.066668,6.147737
1104,308.4,6.147763
1106,308.733332,6.147772
1108,309.066668,6.147786
1110,309.4,6.147758
1112,309.733332,6.147732
1114,310.066668,6.147706
1116,310.4,6.147706
1118,310.733332,6.147716
1120,311.066668,6.147716
1122,311.4,6.147734
1124,311.733332,6.147762
1126,312.066668,6.147804
1128,312.4,6.14784
1130,312.733332,6.147868
1132,313.066668,6.147805
1134,313.4,6.147701
1136,313.733332,6.147713
1138,314.066668,6.147912
1140,314.4,6.148118
1142,314.733332,6.14816
1144,315.066668,6.148064
1146,315.4,6.147995
1148,315.733332,6.148009
1150,316.066668,6.148043
1152,316.4,6.148056
1154,316.733332,6.148044
1156,317.066668,6.148026
1158,317.4,6.148004
1160,317.733332,6.147992
1162,318.066668,6.147996
1164,318.4,6.147977
1166,318.733332,6.147965
1168,319.066668,6.147989
1170,319.4,6.14801
1172,319.733332,6.148031
1174,320.066668,6.148049
1176,320.4,6.14806
1178,320.733332,6.148089
1180,321.066668,6.148131
1182,321.4,6.148152
1184,321.733336,6.148109
1186,322.066668,6.148066
1188,322.4,6.148033
1190,322.733336,6.148006
1192,323.066668,6.148035
1194,323.4,6.148074
1196,323.733336,6.148086
1198,324.066668,6.148088
1200,324.4,6.14809
1202,324.733336,6.148093
1204,325.066668,6.148089
1206,325.4,6.148074
1208,325.733336,6.148038
1210,326.066668,6.148014
1212,326.4,6.14801
1214,326.733336,6.148026
1216,327.066668,6.14806
1218,327.4,6.148092
1220,327.733336,6.148115
1222,328.066668,6.148185
1224,328.4,6.148259
1226,328.733336,6.148311
1228,329.066668,6.14835
1230,329.4,6.14834
1232,329.733336,6.148303
1234,330.066668,6.148234
1236,330.4,6.148172
1238,330.733336,6.148163
1240,331.066668,6.148203
1242,331.4,6.148261
1244,331.733336,6.148314
1246,332.066668,6.14832
1248,332.4,6.148318
1250,332.733336,6.1483
1252,333.066668,6.14828
1254,333.4,6.14829
1256,333.733336,6.148309
1258,334.066668,6.148339
1260,334.4,6.148355
1262,334.733336,6.148352
1264,335.066668,6.148354
1266,335.4,6.148375
1268,335.733336,6.148422
1270,336.066668,6.148464
1272,336.4,6.148488
1274,336.733336,6.148461
1276,337.066668,6.148405
1278,337.4,6.148345
1280,337.733336,6.148304
1282,338.066664,6.1483
1284,338.4,6.148308
1286,338.733336,6.148342
1288,339.066664,6.148378
1290,339.4,6.148394
1292,339.733336,6.14837
1294,340.066672,6.148314
1296,340.4,6.148255
1298,340.733336,6.14821
1300,341.066672,6.148155
1302,341.4,6.148116
1304,341.733336,6.148118
1306,342.066672,6.148134
1308,342.4,6.148166
1310,342.733336,6.148211
1312,343.066672,6.148248
1314,343.4,6.148279
1316,343.733336,6.148302
1318,344.066672,6.148341
1320,344.4,6.148436
1322,344.733336,6.148501
1324,345.066672,6.148516
1326,345.4,6.148519
1328,345.733336,6.148506
1330,346.066672,6.148472
1332,346.4,6.148406
1334,346.733336,6.148346
1336,347.066672,6.148293
1338,347.4,6.148266
1340,347.733336,6.148249
1342,348.066672,6.148232
1344,348.4,6.148204
1346,348.733336,6.148191
1348,349.066672,6.148252
1350,349.4,6.14831
1352,349.733336,6.148323
1354,350.066672,6.148286
1356,350.4,6.148234
1358,350.733336,6.148197
1360,351.066672,6.148168
1362,351.4,6.148149
1364,351.733336,6.148139
1366,352.066672,6.148147
1368,352.4,6.148165
1370,352.733336,6.148179
1372,353.066672,6.148154
1374,353.4,6.148126
1376,353.733336,6.148114
1378,354.066672,6.148128
1380,354.4,6.148144
1382,354.733336,6.148168
1384,355.066672,6.148223
1386,355.4,6.148265
1388,355.733336,6.1483
1390,356.066672,6.148427
1392,356.4,6.148619
1394,356.733336,6.148607
1396,357.066672,6.148348
1398,357.4,6.148093
1400,357.733336,6.148044
1402,358.066672,6.148102
1404,358.4,6.148216
1406,358.733336,6.148312
1408,359.066672,6.148372
1410,359.4,6.148398
1412,359.733336,6.148382
1414,360.066672,6.148352
1416,360.4,6.148304
1418,360.733336,6.148136
1420,361.066672,6.147895
1422,361.4,6.147794
1424,361.733336,6.14787
1426,362.066672,6.147964
1428,362.4,6.147931
1430,362.733336,6.147823
1432,363.066672,6.147846
1434,363.4,6.148052
1436,363.733336,6.148318
1438,364.066672,6.148529
1440,364.4,6.148744
1442,364.733336,6.148778
1444,365.066672,6.14848
1446,365.4,6.148064
1448,365.733336,6.147801
1450,366.066672,6.147878
1452,366.4,6.148032
1454,366.733336,6.148128
1456,367.066672,6.148132
1458,367.4,6.148088
1460,367.733336,6.148069
1462,368.066672,6.148088
1464,368.4,6.148108
1466,368.733336,6.148126
1468,369.066672,6.148114
1470,369.4,6.148098
1472,369.733336,6.148102
1474,370.066672,6.148109
1476,370.4,6.148103
1478,370.733336,6.14808
1480,371.066672,6.148032
1482,371.4,6.147988
1484,371.733336,6.147962
1486,372.066672,6.147942
1488,372.4,6.14796
1490,372.733336,6.14799
1492,373.066672,6.147996
1494,373.4,6.147993
1496,373.733336,6.147969
1498,374.066672,6.147954
1500,374.4,6.147952
1502,374.733336,6.14796
1504,375.066672,6.147956
1506,375.4,6.147939
1508,375.733336,6.147914
1510,376.066672,6.14787
1512,376.4,6.147815
1514,376.733336,6.14776
1516,377.066672,6.147745
1518,377.4,6.14772
1520,377.733336,6.147684
1522,378.066672,6.147663
1524,378.4,6.147673
1526,378.733336,6.147655
1528,379.066672,6.14761
1530,379.4,6.147535
1532,379.733336,6.147359
1534,380.066672,6.147162
1536,380.4,6.147089
1538,380.733336,6.147129
1540,381.066672,6.147191
1542,381.4,6.147229
1544,381.733336,6.147229
1546,382.066672,6.147213
1548,382.4,6.147199
1550,382.733336,6.147209
1552,383.066672,6.147221
1554,383.4,6.147245
1556,383.733336,6.147233
1558,384.066672,6.14719
1560,384.4,6.147151
1562,384.733336,6.147131
1564,385.066672,6.147134
1566,385.4,6.147137
1568,385.733336,6.147124
1570,386.066672,6.147135
1572,386.4,6.14711
1574,386.733336,6.147091
1576,387.066672,6.147111
1578,387.4,6.147109
1580,387.733336,6.147094
1582,388.066672,6.147053
1584,388.4,6.146996
1586,388.733336,6.146935
1588,389.066672,6.146898
1590,389.4,6.146898
1592,389.733336,6.146936
1594,390.066672,6.146929
1596,390.4,6.146871
1598,390.733336,6.146814
1600,391.066672,6.146802
1602,391.4,6.146794
1604,391.733336,6.146764
1606,392.066672,6.146741
1608,392.4,6.146725
1610,392.733336,6.14668
1612,393.066672,6.146617
1614,393.4,6.146557
1616,393.733336,6.14651
1618,394.066672,6.146481
1620,394.4,6.146469
1622,394.733336,6.146464
1624,395.066672,6.146422
1626,395.4,6.146324
1628,395.733336,6.146224
1630,396.066672,6.146171
1632,396.4,6.146172
1634,396.733336,6.146183
1636,397.066672,6.146194
1638,397.4,6.14619
1640,397.733336,6.146182
1642,398.066672,6.146191
1644,398.4,6.146226
1646,398.733336,6.146255
1648,399.066672,6.146225
1650,399.4,6.146149
1652,399.733336,6.146078
1654,400.066672,6.14604
1656,400.4,6.14607
1658,400.733336,6.146124
1660,401.066672,6.146155
1662,401.4,6.146148
1664,401.733344,6.146117
1666,402.066672,6.146062
1668,402.4,6.145978
1670,402.733344,6.145882
1672,403.066672,6.145807
1674,403.4,6.145746
1676,403.733344,6.145659
1678,404.066672,6.145568
1680,404.4,6.145521
1682,404.733344,6.14552
1684,405.066672,6.145547
1686,405.4,6.145586
1688,405.733344,6.145612
1690,406.066672,6.145605
1692,406.4,6.145588
1694,406.733344,6.145585
1696,407.066672,6.14559
1698,407.4,6.145596
1700,407.733344,6.145594
1702,408.066672,6.145579
1704,408.4,6.145586
1706,408.733344,6.145576
1708,409.066672,6.145549
1710,409.4,6.145488
1712,409.733344,6.145412
1714,410.066672,6.145321
1716,410.4,6.145217
1718,410.733344,6.145119
1720,411.066672,6.145078
1722,411.4,6.145073
1724,411.733344,6.145087
1726,412.066672,6.14509
1728,412.4,6.145101
1730,412.733344,6.145092
1732,413.066672,6.145092
1734,413.4,6.145063
1736,413.733344,6.144973
1738,414.066672,6.144891
1740,414.4,6.144863
1742,414.733344,6.144864
1744,415.066672,6.144827
1746,415.4,6.144756
1748,415.733344,6.144714
1750,416.066672,6.144674
1752,416.4,6.144624
1754,416.733344,6.144584
1756,417.066672,6.144569
1758,417.4,6.144571
1760,417.733344,6.144554
1762,418.066672,6.1445
1764,418.4,6.144448
1766,418.733344,6.144413
1768,419.066672,6.144455
1770,419.4,6.14455
1772,419.733344,6.144593
1774,420.066672,6.144562
1776,420.4,6.144504
1778,420.733344,6.144435
1780,421.066672,6.144358
1782,421.4,6.144274
1784,421.733344,6.144172
1786,422.066672,6.144056
1788,422.4,6.143939
1790,422.733344,6.143847
1792,423.066672,6.143814
1794,423.4,6.143821
1796,423.733344,6.143808
1798,424.066672,6.143748
1800,424.4,6.143687
1802,424.733344,6.143624
1804,425.066672,6.143545
1806,425.4,6.143465
1808,425.733344,6.143387
1810,426.066672,6.143326
1812,426.4,6.143303
1814,426.733344,6.143291
1816,427.066672,6.143281
1818,427.4,6.143226
1820,427.733344,6.143158
1822,428.066672,6.143095
1824,428.4,6.143065
1826,428.733344,6.143054
1828,429.066672,6.143007
1830,429.4,6.14294
1832,429.733344,6.142896
1834,430.066672,6.142859
1836,430.4,6.142817
1838,430.733344,6.142766
1840,431.066672,6.1427
1842,431.4,6.142623
1844,431.733344,6.142558
1846,432.066672,6.142503
1848,432.4,6.142452
1850,432.733344,6.142401
1852,433.066672,6.142376
1854,433.4,6.142342
1856,433.733344,6.142295
1858,434.066672,6.142234
1860,434.4,6.142185
1862,434.733344,6.142042
1864,435.066672,6.141782
1866,435.4,6.141588
1868,435.733344,6.141483
1870,436.066672,6.141458
1872,436.4,6.141484
1874,436.733344,6.141504
1876,437.066672,6.141458
1878,437.4,6.141348
1880,437.733344,6.141227
1882,438.066672,6.14114
1884,438.4,6.141112
1886,438.733344,6.141135
1888,439.066672,6.141149
1890,439.4,6.141114
1892,439.733344,6.141059
1894,440.066672,6.14098
1896,440.4,6.140913
1898,440.733344,6.140866
1900,441.066672,6.140821
1902,441.4,6.140779
1904,441.733344,6.140708
1906,442.066672,6.140606
1908,442.4,6.140501
1910,442.733344,6.14042
1912,443.066672,6.140358
1914,443.4,6.140293
1916,443.733344,6.140207
1918,444.066672,6.140105
1920,444.4,6.139976
1922,444.733344,6.139843
1924,445.066672,6.139741
1926,445.4,6.139704
1928,445.733344,6.139681
1930,446.066672,6.139612
1932,446.4,6.139493
1934,446.733344,6.139357
1936,447.066672,6.139206
1938,447.4,6.139081
1940,447.733344,6.138981
1942,448.066672,6.138898
1944,448.4,6.138829
1946,448.733344,6.138747
1948,449.066672,6.138603
1950,449.4,6.138434
1952,449.733344,6.138326
1954,450.066672,6.138237
1956,450.4,6.138161
1958,450.733344,6.138086
1960,451.066672,6.137999
1962,451.4,6.137906
1964,451.733344,6.137836
1966,452.066672,6.137783
1968,452.4,6.137728
1970,452.733344,6.137665
1972,453.066672,6.137583
1974,453.4,6.137479
1976,453.733344,6.137317
1978,454.066672,6.137151
1980,454.4,6.137048
1982,454.733344,6.136922
1984,455.066672,6.136788
1986,455.4,6.136591
1988,455.733344,6.136325
1990,456.066672,6.136075
1992,456.4,6.135847
1994,456.733344,6.135746
1996,457.066672,6.135723
1998,457.4,6.135649
2000,457.733344,6.135521
2002,458.066672,6.135369
2004,458.4,6.13521
2006,458.733344,6.13505
2008,459.066672,6.134885
2010,459.4,6.134715
2012,459.733344,6.134555
2014,460.066672,6.134397
2016,460.4,6.134257
2018,460.733344,6.134121
2020,461.066672,6.133981
2022,461.4,6.133829
2024,461.733344,6.133638
2026,462.066672,6.133449
2028,462.4,6.133284
2030,462.733344,6.133139
2032,463.066672,6.132995
2034,463.4,6.132809
2036,463.733344,6.132581
2038,464.066672,6.13238
2040,464.4,6.132111
2042,464.733344,6.131866
2044,465.066672,6.131651
2046,465.4,6.131387
2048,465.733344,6.131203
2050,466.066672,6.130979
2052,466.4,6.130764
2054,466.733344,6.130506
2056,467.066672,6.130219
2058,467.4,6.129859
2060,467.733344,6.129504
2062,468.066672,6.129278
2064,468.4,6.129108
2066,468.733344,6.12892
2068,469.066672,6.128659
2070,469.4,6.128425
2072,469.733344,6.128267
2074,470.066672,6.128032
2076,470.4,6.127737
2078,470.733344,6.127449
2080,471.066672,6.127168
2082,471.4,6.126854
2084,471.733344,6.126486
2086,472.066672,6.126163
2088,472.4,6.125806
2090,472.733344,6.125486
2092,473.066672,6.125142
2094,473.4,6.124842
2096,473.733344,6.124527
2098,474.066672,6.124264
2100,474.4,6.123937
2102,474.733344,6.123585
2104,475.066672,6.123199
2106,475.4,6.122826
2108,475.733344,6.122476
2110,476.066672,6.122099
2112,476.4,6.121709
2114,476.733344,6.121337
2116,477.066672,6.120975
2118,477.4,6.120609
2120,477.733344,6.120221
2122,478.066672,6.119801
2124,478.4,6.119376
2126,478.733344,6.118937
2128,479.066672,6.118525
2130,479.4,6.118107
2132,479.733344,6.117686
2134,480.066672,6.117222
2136,480.4,6.11669
2138,480.733344,6.116179
2140,481.066672,6.115708
2142,481.4,6.115256
2144,481.733344,6.114784
2146,482.066672,6.11432
2148,482.4,6.113885
2150,482.733344,6.113468
2152,483.066672,6.113025
2154,483.4,6.112547
2156,483.733344,6.112087
2158,484.066672,6.111695
2160,484.4,6.111241
2162,484.733344,6.110719
2164,485.066672,6.11017
2166,485.4,6.109596
2168,485.733344,6.108998
2170,486.066672,6.108429
2172,486.4,6.107947
2174,486.733344,6.107559
2176,487.066672,6.107041
2178,487.4,6.106334
2180,487.733344,6.105525
2182,488.066672,6.104738
2184,488.4,6.104067
2186,488.733344,6.103514
2188,489.066672,6.102981
2190,489.4,6.10241
2192,489.733344,6.101863
2194,490.066672,6.101365
2196,490.4,6.100841
2198,490.733344,6.100166
2200,491.066672,6.099443
2202,491.4,6.098722
2204,491.733344,6.098061
2206,492.066672,6.097391
2208,492.4,6.096695
2210,492.733344,6.09598
2212,493.066672,6.095256
2214,493.4,6.094526
2216,493.733344,6.093791
2218,494.066672,6.093072
2220,494.4,6.092357
2222,494.733344,6.091651
2224,495.066672,6.090923
2226,495.4,6.090156
2228,495.733344,6.089355
2230,496.066672,6.088557
2232,496.4,6.087744
2234,496.733344,6.086974
2236,497.066672,6.086216
2238,497.4,6.085436
2240,497.733344,6.08463
2242,498.066672,6.083784
2244,498.4,6.082938
2246,498.733344,6.082098
2248,499.066672,6.081267
2250,499.4,6.080407
2252,499.733344,6.07956
2254,500.066672,6.078716
2256,500.4,6.077833
2258,500.733344,6.076944
2260,501.066672,6.076068
2262,501.4,6.075169
2264,501.733344,6.074241
2266,502.066672,6.073318
2268,502.4,6.072365
2270,502.733344,6.07141
2272,503.066672,6.070461
2274,503.4,6.069508
2276,503.733344,6.068572
2278,504.066672,6.067647
2280,504.4,6.066701
2282,504.733344,6.065734
2284,505.066672,6.064722
2286,505.4,6.063689
2288,505.733344,6.062647
2290,506.066672,6.061557
2292,506.4,6.060413
2294,506.733344,6.059267
2296,507.066672,6.058147
2298,507.4,6.057005
2300,507.733344,6.055905
2302,508.066672,6.054825
2304,508.4,6.053702
2306,508.733344,6.052543
2308,509.066672,6.051376
2310,509.4,6.050184
2312,509.733344,6.048967
2314,510.066672,6.047728
2316,510.4,6.046422
2318,510.733344,6.045108
2320,511.066672,6.043816
2322,511.4,6.042512
2324,511.733344,6.041195
2326,512.066672,6.039873
2328,512.4,6.03855
2330,512.733344,6.037216
2332,513.066672,6.035869
2334,513.4,6.034486
2336,513.733344,6.033108
2338,514.066672,6.031725
2340,514.4,6.030302
2342,514.733344,6.028863
2344,515.066672,6.027435
2346,515.4,6.025993
2348,515.733344,6.024537
2350,516.066672,6.023045
2352,516.4,6.021531
2354,516.733344,6.019951
2356,517.066672,6.018244
2358,517.4,6.016521
2360,517.733344,6.014896
2362,518.066672,6.013376
2364,518.4,6.011909
2366,518.733344,6.01038
2368,519.066672,6.008784
2370,519.4,6.007145
2372,519.733344,6.005577
2374,520.066672,6.004094
2376,520.4,6.002514
2378,520.733344,6.000724
2380,521.066672,5.998801
2382,521.4,5.996896
2384,521.733344,5.995089
2386,522.066672,5.993347
2388,522.4,5.991631
2390,522.733344,5.989935
2392,523.066672,5.988194
2394,523.4,5.986399
2396,523.733344,5.984584
2398,524.066672,5.982732
2400,524.400015,5.98087
2402,524.733344,5.979029
2404,525.066672,5.97719
2406,525.400015,5.975346
2408,525.733344,5.973459
2410,526.066672,5.971501
2412,526.400015,5.969529
2414,526.733344,5.967595
2416,527.066672,5.965663
2418,527.400015,5.963713
2420,527.733344,5.96174
2422,528.066672,5.959756
2424,528.400015,5.957773
2426,528.733344,5.955764
2428,529.066672,5.953735
2430,529.4,5.951688
2432,529.733344,5.949602
2434,530.066687,5.94751
2436,530.4,5.945427
2438,530.733344,5.943326
2440,531.066687,5.941229
2442,531.4,5.939156
2444,531.733344,5.937058
2446,532.066687,5.934934
2448,532.4,5.932776
2450,532.733344,5.930566
2452,533.066687,5.928304
2454,533.4,5.92603
2456,533.733344,5.92377
2458,534.066687,5.921514
2460,534.4,5.919242
2462,534.733344,5.916939
2464,535.066687,5.914616
2466,535.4,5.912242
2468,535.733344,5.909837
2470,536.066687,5.907429
2472,536.4,5.904968
2474,536.733344,5.902513
2476,537.066687,5.900012
2478,537.4,5.897495
2480,537.733344,5.895061
2482,538.066687,5.89259
2484,538.4,5.890061
2486,538.733344,5.887487
2488,539.066687,5.884889
2490,539.4,5.882254
2492,539.733344,5.879575
2494,540.066687,5.876857
2496,540.4,5.874135
2498,540.733344,5.871436
2500,541.066687,5.868783
2502,541.4,5.866137
2504,541.733344,5.863428
2506,542.066687,5.86068
2508,542.4,5.85793
2510,542.733344,5.855145
2512,543.066687,5.852303
2514,543.4,5.849448
2516,543.733344,5.846575
2518,544.066687,5.843666
2520,544.4,5.840731
2522,544.733344,5.837771
2524,545.066687,5.8348
2526,545.4,5.831829
2528,545.733344,5.828815
2530,546.066687,5.825776
2532,546.4,5.822711
2534,546.733344,5.81964
2536,547.066687,5.816536
2538,547.4,5.813372
2540,547.733344,5.810198
2542,548.066687,5.806993
2544,548.4,5.803745
2546,548.733344,5.800477
2548,549.066687,5.797251
2550,549.4,5.794032
2552,549.733344,5.790757
2554,550.066687,5.787419
2556,550.4,5.784019
2558,550.733344,5.780533
2560,551.066687,5.776938
2562,551.4,5.773242
2564,551.733344,5.769696
2566,552.066687,5.766432
2568,552.4,5.763213
2570,552.733344,5.759869
2572,553.066687,5.756361
2574,553.4,5.752801
2576,553.733344,5.749144
2578,554.066687,5.745407
2580,554.4,5.741577
2582,554.733344,5.737712
2584,555.066687,5.733865
2586,555.4,5.730054
2588,555.733344,5.726221
2590,556.066687,5.722357
2592,556.4,5.718447
2594,556.733344,5.714499
2596,557.066687,5.710541
2598,557.4,5.706531
2600,557.733344,5.702515
2602,558.066687,5.698443
2604,558.4,5.694349
2606,558.733344,5.690281
2608,559.066687,5.686242
2610,559.4,5.682141
2612,559.733344,5.677947
2614,560.066687,5.673695
2616,560.4,5.669411
2618,560.733344,5.665109
2620,561.066687,5.660777
2622,561.4,5.65641
2624,561.733344,5.652003
2626,562.066687,5.647523
2628,562.4,5.642984
2630,562.733344,5.638418
2632,563.066687,5.633814
2634,563.4,5.629237
2636,563.733344,5.624669
2638,564.066687,5.620084
2640,564.4,5.615449
2642,564.733344,5.610781
2644,565.066687,5.606029
2646,565.4,5.601249
2648,565.733344,5.596418
2650,566.066687,5.591561
2652,566.4,5.586634
2654,566.733344,5.581647
2656,567.066687,5.576637
2658,567.4,5.571607
2660,567.733344,5.566553
2662,568.066687,5.561429
2664,568.4,5.556246
2666,568.733344,5.551102
2668,569.066687,5.546018
2670,569.4,5.540883
2672,569.733344,5.535607
2674,570.066687,5.530212
2676,570.4,5.524805
2678,570.733344,5.519369
2680,571.066687,5.51391
2682,571.4,5.508401
2684,571.733344,5.502841
2686,572.066687,5.497235
2688,572.4,5.491607
2690,572.733344,5.48595
2692,573.066687,5.480197
2694,573.4,5.474408
2696,573.733344,5.468593
2698,574.066687,5.462723
2700,574.4,5.456815
2702,574.733344,5.450925
2704,575.066687,5.444966
2706,575.4,5.438953
2708,575.733344,5.432823
2710,576.066687,5.426639
2712,576.4,5.420405
2714,576.733344,5.414119
2716,577.066687,5.407761
2718,577.4,5.401375
2720,577.733344,5.394961
2722,578.066687,5.388482
2724,578.4,5.381892
2726,578.733344,5.37521
2728,579.066687,5.368553
2730,579.4,5.361945
2732,579.733344,5.355343
2734,580.066687,5.348596
2736,580.4,5.341722
2738,580.733344,5.334752
2740,581.066687,5.327752
2742,581.4,5.320664
2744,581.733344,5.313554
2746,582.066687,5.306345
2748,582.4,5.299083
2750,582.733344,5.291777
2752,583.066687,5.284388
2754,583.4,5.276952
2756,583.733344,5.269461
2758,584.066687,5.261947
2760,584.4,5.254353
2762,584.733344,5.246695
2764,585.066687,5.23896
2766,585.4,5.231138
2768,585.733344,5.22324
2770,586.066687,5.215338
2772,586.4,5.207368
2774,586.733344,5.199306
2776,587.066687,5.191093
2778,587.4,5.182696
2780,587.733344,5.174283
2782,588.066687,5.165899
2784,588.4,5.157544
2786,588.733344,5.149148
2788,589.066687,5.140702
2790,589.4,5.132173
2792,589.733344,5.123546
2794,590.066687,5.114804
2796,590.4,5.106038
2798,590.733344,5.097198
2800,591.066687,5.088255
2802,591.4,5.079237
2804,591.733344,5.070129
2806,592.066687,5.060966
2808,592.4,5.051706
2810,592.733344,5.042342
2812,593.066687,5.032984
2814,593.4,5.02359
2816,593.733344,5.01414
2818,594.066687,5.004615
2820,594.4,4.994956
2822,594.733344,4.985278
2824,595.066687,4.975564
2826,595.4,4.965771
2828,595.733344,4.955853
2830,596.066687,4.945885
2832,596.4,4.935873
2834,596.733344,4.925802
2836,597.066687,4.91569
2838,597.4,4.905568
2840,597.733344,4.895315
2842,598.066687,4.884923
2844,598.4,4.874433
2846,598.733344,4.863841
2848,599.066687,4.85327
2850,599.4,4.842684
2852,599.733344,4.832035
2854,600.066687,4.821266
2856,600.4,4.810466
2858,600.733344,4.799573
2860,601.066687,4.78859
2862,601.4,4.77756
2864,601.733344,4.766509
2866,602.066687,4.755437
2868,602.4,4.744336
2870,602.733344,4.733143
2872,603.066687,4.72184
2874,603.4,4.710473
2876,603.733344,4.699025
2878,604.066687,4.687531
2880,604.4,4.675978
2882,604.733344,4.664413
2884,605.066687,4.652845
2886,605.4,4.641277
2888,605.733344,4.629517
2890,606.066687,4.617689
2892,606.4,4.605811
2894,606.733344,4.593884
2896,607.066687,4.581926
2898,607.4,4.569936
2900,607.733344,4.557905
2902,608.066687,4.545787
2904,608.4,4.533573
2906,608.733344,4.521314
2908,609.066687,4.509051
2910,609.4,4.496702
2912,609.733344,4.484326
2914,610.066687,4.471871
2916,610.4,4.459407
2918,610.733344,4.446872
2920,611.066687,4.434225
2922,611.4,4.421495
2924,611.733344,4.408757
2926,612.066687,4.39601
2928,612.4,4.383194
2930,612.733344,4.370275
2932,613.066687,4.357306
2934,613.4,4.344292
2936,613.733344,4.331187
2938,614.066687,4.318035
2940,614.4,4.304861
2942,614.733344,4.291728
2944,615.066687,4.278449
2946,615.4,4.265051
2948,615.733344,4.251498
2950,616.066687,4.237926
2952,616.4,4.22429
2954,616.733344,4.210578
2956,617.066687,4.196711
2958,617.4,4.182774
2960,617.733344,4.168892
2962,618.066687,4.154902
2964,618.4,4.140785
2966,618.733344,4.126552
2968,619.066687,4.112327
2970,619.4,4.098051
2972,619.733344,4.083663
2974,620.066687,4.069122
2976,620.4,4.054538
2978,620.733344,4.039844
2980,621.066687,4.025023
2982,621.4,4.010018
2984,621.733344,3.994948
2986,622.066687,3.979802
2988,622.4,3.964559
2990,622.733344,3.949152
2992,623.066687,3.933593
2994,623.4,3.917961
2996,623.733344,3.902195
2998,624.066687,3.886258
3000,624.4,3.870173
3002,624.733344,3.854031
3004,625.066687,3.837763
3006,625.4,3.821284
3008,625.733344,3.804645
3010,626.066687,3.787954
3012,626.4,3.771081
3014,626.733344,3.754059
3016,627.066687,3.736772
3018,627.4,3.719361
3020,627.733344,3.701812
3022,628.066687,3.684116
3024,628.4,3.666241
3026,628.733344,3.64811
3028,629.066687,3.629854
3030,629.4,3.611469
3032,629.733344,3.592875
3034,630.066687,3.574068
3036,630.4,3.555155
3038,630.733344,3.536027
3040,631.066687,3.516735
3042,631.4,3.497195
3044,631.733344,3.477544
3046,632.066687,3.45774
3048,632.4,3.437758
3050,632.733344,3.417522
3052,633.066687,3.397102
3054,633.4,3.376623
3056,633.733344,3.356017
3058,634.066687,3.335246
3060,634.4,3.31426
3062,634.733344,3.293159
3064,635.066687,3.271893
3066,635.4,3.250518
3068,635.733344,3.228881
3070,636.066687,3.207072
3072,636.4,3.185096
3074,636.733344,3.163095
3076,637.066687,3.141108
3078,637.4,3.119175
3080,637.733344,3.097306
3082,638.066687,3.075388
3084,638.4,3.053356
3086,638.733344,3.031248
3088,639.066687,3.009259
3090,639.4,2.987312
3092,639.733344,2.96537
3094,640.066687,2.94344
3096,640.4,2.921721
3098,640.733344,2.900142
3100,641.066687,2.878708
3102,641.4,2.857342
3104,641.733344,2.836245
3106,642.066687,2.815414
3108,642.4,2.794734
3110,642.733344,2.774327
3112,643.066687,2.754163
3114,643.4,2.734347
3116,643.733344,2.714935
3118,644.066687,2.695914
3120,644.4,2.677218
3122,644.733344,2.65895
3124,645.066687,2.641059
3126,645.4,2.623525
3128,645.733344,2.606364
3130,646.066687,2.589707
3132,646.4,2.573509
3134,646.733344,2.557703
3136,647.066687,2.542214
3138,647.4,2.52723
3140,647.733344,2.512881
3142,648.066687,2.499134
3144,648.4,2.485872
3146,648.733344,2.473005
3148,649.066687,2.46065
3150,649.4,2.448719
3152,649.733344,2.437232
3154,650.066687,2.426124
3156,650.4,2.4155
3158,650.733344,2.405293
3160,651.066687,2.395544
3162,651.4,2.386157
3164,651.733344,2.377217
3166,652.066687,2.368715
3168,652.4,2.360574
3170,652.733344,2.352728
3172,653.066687,2.34526
3174,653.4,2.338131
3176,653.733344,2.33128
3178,654.066687,2.324692
3180,654.4,2.318444
3182,654.733344,2.312443
3184,655.066687,2.306726
3186,655.4,2.301254
3188,655.733344,2.296037
3190,656.066687,2.291061
3192,656.4,2.286217
3194,656.733344,2.281564
3196,657.066687,2.277069
3198,657.4,2.272804
3200,657.733344,2.268698
3202,658.066687,2.264727
3204,658.4,2.260876
3206,658.733344,2.257127
3208,659.066687,2.253542
3210,659.4,2.250057
3212,659.733344,2.246595
3214,660.066687,2.24319
3216,660.4,2.239901
3218,660.733344,2.236706
3220,661.066687,2.233607
3222,661.4,2.230542
3224,661.733344,2.227501
3226,662.066687,2.22456
3228,662.4,2.221654
3230,662.733344,2.218802
3232,663.066687,2.216033
3234,663.4,2.213307
3236,663.733344,2.210498
3238,664.066687,2.207596
3240,664.4,2.204739
3242,664.733344,2.202101
3244,665.066687,2.199659
3246,665.4,2.197367
3248,665.733344,2.195148
3250,666.066687,2.192855
3252,666.4,2.190394
3254,666.733344,2.187722
3256,667.066687,2.185071
3258,667.4,2.182502
3260,667.733344,2.180075
3262,668.066687,2.177848
3264,668.4,2.175593
3266,668.733344,2.173257
3268,669.066687,2.170846
3270,669.4,2.168436
3272,669.733344,2.166071
3274,670.066687,2.163755
3276,670.4,2.161468
3278,670.733344,2.159187
3280,671.066687,2.156882
3282,671.4,2.154569
3284,671.733344,2.15225
3286,672.066687,2.149968
3288,672.4,2.14773
3290,672.733344,2.14548
3292,673.066687,2.143225
3294,673.4,2.140966
3296,673.733344,2.138681
3298,674.066687,2.136377
3300,674.4,2.134104
3302,674.733344,2.131851
3304,675.066687,2.129642
3306,675.4,2.12745
3308,675.733344,2.125311
3310,676.066687,2.123243
3312,676.4,2.121168
3314,676.733344,2.118985
3316,677.066687,2.116745
3318,677.4,2.114494
3320,677.733344,2.112276
3322,678.066687,2.110067
3324,678.4,2.107885
3326,678.733344,2.105721
3328,679.066687,2.103523
3330,679.4,2.101298
3332,679.733344,2.099107
3334,680.066687,2.096922
3336,680.4,2.094758
3338,680.733344,2.092601
3340,681.066687,2.090439
3342,681.4,2.088282
3344,681.733344,2.0861
3346,682.066687,2.083859
3348,682.4,2.081687
3350,682.733344,2.079596
3352,683.066687,2.077553
3354,683.4,2.075535
3356,683.733344,2.073497
3358,684.066687,2.071398
3360,684.4,2.069259
3362,684.733344,2.067106
3364,685.066687,2.064934
3366,685.4,2.062749
3368,685.733344,2.06059
3370,686.066687,2.058506
3372,686.4,2.056408
3374,686.733344,2.054289
3376,687.066687,2.052203
3378,687.4,2.050131
3380,687.733344,2.048033
3382,688.066687,2.045961
3384,688.4,2.043858
3386,688.733344,2.041689
3388,689.066687,2.039511
3390,689.4,2.037371
3392,689.733344,2.035231
3394,690.066687,2.033124
3396,690.4,2.031067
3398,690.733344,2.028986
3400,691.066687,2.026879
3402,691.4,2.024806
3404,691.733344,2.022757
3406,692.066687,2.020572
3408,692.4,2.018331
3410,692.733344,2.016244
3412,693.066687,2.014323
3414,693.4,2.012409
3416,693.733344,2.010364
3418,694.066687,2.008149
3420,694.4,2.005977
3422,694.733344,2.003844
3424,695.066687,2.001731
3426,695.4,1.999657
3428,695.733344,1.997626
3430,696.066687,1.995612
3432,696.4,1.993594
3434,696.733344,1.991558
3436,697.066687,1.989496
3438,697.4,1.98743
3440,697.733344,1.985374
3442,698.066687,1.983331
3444,698.4,1.981307
3446,698.733344,1.979299
3448,699.066687,1.977293
3450,699.4,1.975235
3452,699.733344,1.973137
3454,700.066687,1.971104
3456,700.4,1.969067
3458,700.733344,1.966996
3460,701.066687,1.964996
3462,701.4,1.963
3464,701.733344,1.960981
3466,702.066687,1.958967
3468,702.4,1.956974
3470,702.733344,1.954998
3472,703.066687,1.953032
3474,703.4,1.951067
3476,703.733344,1.949119
3478,704.066687,1.947152
3480,704.4,1.945171
3482,704.733344,1.943202
3484,705.066687,1.941236
3486,705.4,1.939225
3488,705.733344,1.937187
3490,706.066687,1.935198
3492,706.4,1.933225
3494,706.733344,1.931224
3496,707.066687,1.929203
3498,707.4,1.927246
3500,707.733344,1.925332
3502,708.066687,1.923313
3504,708.4,1.921198
3506,708.733344,1.919198
3508,709.066687,1.917404
3510,709.4,1.915691
3512,709.733344,1.913903
3514,710.066687,1.912018
3516,710.4,1.910084
3518,710.733344,1.908156
3520,711.066687,1.906236
3522,711.4,1.904331
3524,711.733344,1.90242
3526,712.066687,1.900467
3528,712.4,1.898488
3530,712.733344,1.896499
3532,713.066687,1.894571
3534,713.4,1.892764
3536,713.733344,1.891057
3538,714.066687,1.889333
3540,714.4,1.887544
3542,714.733344,1.88568
3544,715.066687,1.883828
3546,715.4,1.882002
3548,715.733344,1.880235
3550,716.066687,1.878495
3552,716.4,1.876751
3554,716.733344,1.87497
3556,717.066687,1.873184
