Repository: MaCFP/matl-db

# README File for FPL

USDA USFS Forest Products Laboratory, Madison, Wisconsin (United states of America).



Experiments were performed by Laura Hasburgh and Eleanor Lazarcik. For any questions or requests for additional information, please contact laura.e.hasburgh@usda.gov.

### Experimental Conditions: TGA/DSC

A Mettler Toledo TGA/DSC 3+ was used to conduct Thermogravimetric Analysis (TGA) experiments.



* Heating Rate: 10 K/min
* Temperature program

  * Initial Temperature: 303 K
  * Isothermal Hold to Dry: 378 K for 180 s
  * Isothermal Hold: 303 K for 600 s
  * Maximum Temperature: 893 K
  * Final Isotherm: None
* Sample mass: 5 mg +/- 1.7 mg
* Sample geometry: Powdered

File: Wood/Calibration_Data/FPL/FPL_Wood_TGA_N2_10K_R2.csv (part 1 of 2)
Time (s),Temperature (K),Mass (mg)
0,303.15,5.184297
2,304.483334,5.184226
4,305.816668,5.184076
6,307.15,5.183693
8,308.483332,5.183255
10,309.816668,5.183153
12,311.15,5.183558
14,312.483332,5.184519
16,313.816668,5.185447
18,315.15,5.186131
20,316.483332,5.186366
22,317.816668,5.186379
24,319.15,5.186198
26,320.483332,5.185994
28,321.816668,5.185763
30,323.15,5.185533
32,324.483332,5.185289
34,325.816668,5.184999
36,327.15,5.184705
38,328.483332,5.184351
40,329.816668,5.18392
42,331.15,5.183406
44,332.483332,5.18288
46,333.816668,5.182313
48,335.15,5.181671
50,336.483332,5.180984
52,337.816664,5.180273
54,339.15,5.179462
56,340.483336,5.178638
58,341.816664,5.177796
60,343.15,5.176806
62,344.483336,5.175648
64,345.816664,5.174377
66,347.15,5.173067
68,348.483336,5.171758
70,349.816664,5.170347
72,351.15,5.168738
74,352.483336,5.166978
76,353.816664,5.165106
78,355.15,5.163077
80,356.483336,5.160892
82,357.816664,5.158564
84,359.15,5.156128
86,360.483336,5.153529
88,361.816664,5.150746
90,363.15,5.147801
92,364.483336,5.144703
94,365.816664,5.141422
96,367.15,5.1379
98,368.483336,5.134115
100,369.816664,5.130104
102,371.15,5.125882
104,372.483336,5.121451
106,373.816664,5.116855
108,375.15,5.112071
110,376.483336,5.107072
112,377.816664,5.1157
114,378.15,4.8869
116,378.15,4.886877
118,378.15,4.886812
120,378.15,4.8868
122,378.15,4.886755
124,378.15,4.886704
126,378.15,4.8867
128,378.15,4.886738
130,378.15,4.886797
132,378.15,4.886799
134,378.15,4.886799
136,378.15,4.886799
138,378.15,4.886799
140,378.15,4.886799
142,378.15,4.886819
144,378.15,4.886885
146,378.15,4.886899
148,378.15,4.886899
150,378.15,4.886855
152,378.15,4.886803
154,378.15,4.886747
156,378.15,4.886703
158,378.15,4.886722
160,378.15,4.886786
162,378.15,4.886799
164,378.15,4.886799
166,378.15,4.886799
168,378.15,4.886792
170,378.15,4.886717
172,378.15,4.8867
174,378.15,4.8867
176,378.15,4.886699
178,378.15,4.886659
180,378.15,4.886606
182,378.15,4.8866
184,378.15,4.8866
186,378.15,4.8866
188,378.15,4.8866
190,378.15,4.8866
192,378.15,4.8866
194,378.15,4.8866
196,378.15,4.886594
198,378.15,4.886498
200,378.15,4.886369
202,378.15,4.886302
204,378.15,4.886312
206,378.15,4.886399
208,378.15,4.886487
210,378.15,4.886524
212,378.15,4.886594
214,378.15,4.8866
216,378.15,4.8866
218,378.15,4.8866
220,378.15,4.8866
222,378.15,4.8866
224,378.15,4.8866
226,378.15,4.886561
228,378.15,4.886502
230,378.15,4.886499
232,378.15,4.886499
234,378.15,4.886499
236,378.15,4.886499
238,378.15,4.886499
240,378.15,4.886499
242,378.15,4.886499
244,378.15,4.886499
246,378.15,4.886499
248,378.15,4.886499
250,378.15,4.886499
252,378.15,4.886499
254,378.15,4.886499
256,378.15,4.886499
258,378.15,4.886499
260,378.15,4.886507
262,378.15,4.886527
264,378.15,4.886527
266,378.15,4.886589
268,378.15,4.886599
270,378.15,4.886562
272,378.15,4.886507
274,378.15,4.886499
276,378.15,4.886499
278,378.15,4.886499
280,378.15,4.886499
282,378.15,4.886499
284,378.15,4.886499
286,378.15,4.886499
288,378.15,4.886499
290,378.15,4.886499
292,378.15,4.886503
294,377.525,4.886497
296,376.691664,4.8865
298,375.858336,4.886529
300,375.025,4.886588
302,374.191664,4.886566
304,373.358336,4.886552
306,372.525,4.886527
308,371.691664,4.886482
310,370.858336,4.886446
312,370.025,4.886448
314,369.191664,4.88646
316,368.358336,4.886474
318,367.525,4.886475
320,366.691664,4.886458
322,365.858336,4.886426
324,365.025,4.88636
326,364.191664,4.88632
328,363.358336,4.886275
330,362.525,4.886215
332,361.691664,4.886127
334,360.858336,4.886082
336,360.025,4.886097
338,359.191664,4.886173
340,358.358336,4.886232
342,357.525,4.886277
344,356.691664,4.886281
346,355.858336,4.886279
348,355.025,4.886257
350,354.191664,4.886213
352,353.358336,4.886137
354,352.525,4.886075
356,351.691664,4.886115
358,350.858336,4.886181
360,350.025,4.886214
362,349.191664,4.886205
364,348.358336,4.886161
366,347.525,4.886095
368,346.691664,4.88606
370,345.858336,4.886062
372,345.025,4.886077
374,344.191664,4.886058
376,343.358336,4.886024
378,342.525,4.886004
380,341.691664,4.886018
382,340.858336,4.886022
384,340.025,4.886024
386,339.191664,4.886032
388,338.358336,4.886031
390,337.525,4.886005
392,336.691668,4.885974
394,335.858332,4.885942
396,335.025,4.885955
398,334.191668,4.885996
400,333.358332,4.885992
402,332.525,4.885953
404,331.691668,4.885933
406,330.858332,4.885938
408,330.025,4.885957
410,329.191668,4.885955
412,328.358332,4.885956
414,327.525,4.885951
416,326.691668,4.885906
418,325.858332,4.885806
420,325.025,4.8857
422,324.191668,4.885751
424,323.358332,4.88594
426,322.525,4.886059
428,321.691668,4.886055
430,320.858332,4.885975
432,320.025,4.885882
434,319.191668,4.885817
436,318.358332,4.885799
438,317.525,4.885812
440,316.691668,4.885827
442,315.858332,4.885823
444,315.025,4.885806
446,314.191668,4.885807
448,313.358332,4.885799
450,312.525,4.885789
452,311.691668,4.885802
454,310.858332,4.88584
456,310.025,4.885879
458,309.191668,4.885897
460,308.358332,4.88591
462,307.525,4.885915
464,306.691668,4.885935
466,305.858332,4.885958
468,305.025,4.885967
470,304.191666,4.885978
472,303.358334,4.886799
474,303.15,4.887493
476,303.15,4.887597
478,303.15,4.887599
480,303.15,4.887599
482,303.15,4.887595
484,303.15,4.887502
486,303.15,4.887349
488,303.15,4.88732
490,303.15,4.887484
492,303.15,4.887704
494,303.15,4.887865
496,303.15,4.887899
498,303.15,4.887899
500,303.15,4.887933
502,303.15,4.887996
504,303.15,4.887963
506,303.15,4.887907
508,303.15,4.8879
510,303.15,4.8879
512,303.15,4.8879
514,303.15,4.8879
516,303.15,4.8879
518,303.15,4.8879
520,303.15,4.8879
522,303.15,4.8879
524,303.15,4.8879
526,303.15,4.8879
528,303.15,4.8879
530,303.15,4.8879
532,303.15,4.8879
534,303.15,4.887915
536,303.15,4.888043
538,303.15,4.888235
540,303.15,4.888281
542,303.15,4.888174
544,303.15,4.888065
546,303.15,4.888067
548,303.15,4.888009
550,303.15,4.888
552,303.15,4.888
554,303.15,4.888
556,303.15,4.888
558,303.15,4.888
560,303.15,4.888035
562,303.15,4.887948
564,303.15,4.887758
566,303.15,4.887731
568,303.15,4.887925
570,303.15,4.888151
572,303.15,4.888269
574,303.15,4.888266
576,303.15,4.888178
578,303.15,4.888108
580,303.15,4.8881
582,303.15,4.8881
584,303.15,4.8881
586,303.15,4.8881
588,303.15,4.8881
590,303.15,4.888071
592,303.15,4.888009
594,303.15,4.888
596,303.15,4.888
598,303.15,4.888
600,303.15,4.888
602,303.15,4.888
604,303.15,4.888
606,303.15,4.887992
608,303.15,4.887926
610,303.15,4.887897
612,303.15,4.887836
614,303.15,4.887802
616,303.15,4.887799
618,303.15,4.887766
620,303.15,4.887703
622,303.15,4.887697
624,303.15,4.887626
626,303.15,4.8876
628,303.15,4.887602
630,303.15,4.887672
632,303.15,4.887699
634,303.15,4.8877
636,303.15,4.887755
638,303.15,4.887798
640,303.15,4.887799
642,303.15,4.887799
644,303.15,4.887799
646,303.15,4.887799
648,303.15,4.887799
650,303.15,4.887799
652,303.15,4.887799
654,303.15,4.887799
656,303.15,4.887799
658,303.15,4.88786
660,303.15,4.887898
662,303.15,4.887904
664,303.15,4.887966
666,303.15,4.887998
668,303.15,4.888
670,303.15,4.888
672,303.15,4.888
674,303.15,4.888
676,303.15,4.888
678,303.15,4.888022
680,303.15,4.888087
682,303.15,4.888099
684,303.15,4.8881
686,303.15,4.8881
688,303.15,4.8881
690,303.15,4.8881
692,303.15,4.8881
694,303.15,4.8881
696,303.15,4.8881
698,303.15,4.888117
700,303.15,4.888225
702,303.15,4.888334
704,303.15,4.888398
706,303.15,4.888452
708,303.15,4.888495
710,303.15,4.888444
712,303.15,4.888401
714,303.15,4.888399
716,303.15,4.888355
718,303.15,4.888294
720,303.15,4.888224
722,303.15,4.8882
724,303.15,4.888139
726,303.15,4.888101
728,303.15,4.88813
730,303.15,4.888205
732,303.15,4.88828
734,303.15,4.888299
736,303.15,4.8883
738,303.15,4.8883
740,303.15,4.8883
742,303.15,4.8883
744,303.15,4.8883
746,303.15,4.8883
748,303.15,4.8883
750,303.15,4.8883
752,303.15,4.8883
754,303.15,4.8883
756,303.15,4.8883
758,303.15,4.888311
760,303.15,4.888379
762,303.15,4.888399
764,303.15,4.888418
766,303.15,4.888492
768,303.15,4.888499
770,303.15,4.888499
772,303.15,4.888499
774,303.15,4.888499
776,303.15,4.888463
778,303.15,4.888391
780,303.15,4.888295
782,303.15,4.888138
784,303.15,4.888133
786,303.15,4.888253
788,303.15,4.888366
790,303.15,4.888398
792,303.15,4.888379
794,303.15,4.888314
796,303.15,4.8883
798,303.15,4.8883
800,303.15,4.8883
802,303.15,4.8883
804,303.15,4.8883
806,303.15,4.8883
808,303.15,4.8883
810,303.15,4.8883
812,303.15,4.8883
814,303.15,4.8883
816,303.15,4.8883
818,303.15,4.888302
820,303.15,4.888356
822,303.15,4.888397
824,303.15,4.888423
826,303.15,4.888487
828,303.15,4.888499
830,303.15,4.888495
832,303.15,4.888433
834,303.15,4.888369
836,303.15,4.888308
838,303.15,4.8883
840,303.15,4.8883
842,303.15,4.8883
844,303.15,4.8883
846,303.15,4.8883
848,303.15,4.8883
850,303.15,4.8883
852,303.15,4.8883
854,303.15,4.888301
856,303.15,4.888352
858,303.15,4.888396
860,303.15,4.8884
862,303.15,4.8884
864,303.15,4.8884
866,303.15,4.8884
868,303.15,4.88839
870,303.15,4.888266
872,303.15,4.888133
874,303.15,4.888103
876,303.15,4.888182
878,303.15,4.88831
880,303.15,4.888409
882,303.15,4.88849
884,303.15,4.888499
886,303.15,4.888499
888,303.15,4.888499
890,303.15,4.888499
892,303.15,4.888499
894,303.15,4.888499
896,303.15,4.888499
898,303.15,4.888499
900,303.15,4.888499
902,303.15,4.888443
904,303.15,4.888389
906,303.15,4.888321
908,303.15,4.888309
910,303.15,4.888383
912,303.15,4.888399
914,303.15,4.888437
916,303.15,4.888497
918,303.15,4.8885
920,303.15,4.888512
922,303.15,4.888578
924,303.15,4.888598
926,303.15,4.888599
928,303.15,4.888599
930,303.15,4.888599
932,303.15,4.888599
934,303.15,4.88866
936,303.15,4.888699
938,303.15,4.8887
940,303.15,4.8887
942,303.15,4.8887
944,303.15,4.8887
946,303.15,4.8887
948,303.15,4.8887
950,303.15,4.8887
952,303.15,4.8887
954,303.15,4.888722
956,303.15,4.888787
958,303.15,4.888851
960,303.15,4.888911
962,303.15,4.888979
964,303.15,4.888999
966,303.15,4.889
968,303.15,4.889042
970,303.15,4.889098
972,303.15,4.8891
974,303.15,4.8891
976,303.15,4.8891
978,303.15,4.8891
980,303.15,4.8891
982,303.15,4.8891
984,303.15,4.8891
986,303.15,4.8891
988,303.15,4.8891
990,303.15,4.8891
992,303.15,4.889136
994,303.15,4.889198
996,303.15,4.889266
998,303.15,4.889297
1000,303.15,4.889299
1002,303.15,4.889299
1004,303.15,4.889299
1006,303.15,4.889299
1008,303.15,4.889299
1010,303.15,4.889299
1012,303.15,4.889297
1014,303.15,4.889244
1016,303.15,4.889203
1018,303.15,4.889199
1020,303.15,4.889199
1022,303.15,4.889199
1024,303.15,4.889199
1026,303.15,4.889199
1028,303.15,4.889199
1030,303.15,4.889199
1032,303.15,4.889199
1034,303.15,4.889199
1036,303.15,4.889226
1038,303.15,4.889289
1040,303.15,4.889299
1042,303.15,4.889299
1044,303.15,4.889299
1046,303.15,4.889299
1048,303.15,4.889359
1050,303.15,4.889528
1052,303.15,4.889627
1054,303.15,4.889696
1056,303.15,4.889673
1058,303.15,4.889605
1060,303.15,4.889558
1062,303.15,4.889502
1064,303.15,4.8895
1066,303.15,4.8895
1068,303.15,4.8895
1070,303.15,4.8895
1072,303.15,4.889497
1074,303.4,4.889554
1076,303.733334,4.889605
1078,304.066666,4.889622
1080,304.4,4.889529
1082,304.733334,4.88967
1084,305.066666,4.890066
1086,305.4,4.890366
1088,305.733332,4.890516
1090,306.066668,4.890548
1092,306.4,4.89055
1094,306.733332,4.890537
1096,307.066668,4.890554
1098,307.4,4.890594
1100,307.733332,4.890615
1102,308.066668,4.890598
1104,308.4,4.890581
1106,308.733332,4.890586
1108,309.066668,4.890612
1110,309.4,4.89065
1112,309.733332,4.890643
1114,310.066668,4.890631
1116,310.4,4.890643
1118,310.733332,4.890683
1120,311.066668,4.890738
1122,311.4,4.890771
1124,311.733332,4.890772
1126,312.066668,4.89075
1128,312.4,4.89075
1130,312.733332,4.890727
1132,313.066668,4.890614
1134,313.4,4.890481
1136,313.733332,4.890514
1138,314.066668,4.890753
1140,314.4,4.891006
1142,314.733332,4.891112
1144,315.066668,4.891068
1146,315.4,4.891006
1148,315.733332,4.891008
1150,316.066668,4.891011
1152,316.4,4.890998
1154,316.733332,4.891003
1156,317.066668,4.891021
1158,317.4,4.891026
1160,317.733332,4.890994
1162,318.066668,4.890955
1164,318.4,4.890923
1166,318.733332,4.890904
1168,319.066668,4.890898
1170,319.4,4.890894
1172,319.733332,4.89089
1174,320.066668,4.890892
1176,320.4,4.890921
1178,320.733332,4.890938
1180,321.066668,4.890924
1182,321.4,4.890839
1184,321.733336,4.890713
1186,322.066668,4.890662
1188,322.4,4.890679
1190,322.733336,4.890759
1192,323.066668,4.890843
1194,323.4,4.890903
1196,323.733336,4.890938
1198,324.066668,4.890916
1200,324.4,4.890901
1202,324.733336,4.890922
1204,325.066668,4.890937
1206,325.4,4.890946
1208,325.733336,4.890951
1210,326.066668,4.890977
1212,326.4,4.891013
1214,326.733336,4.89104
1216,327.066668,4.891051
1218,327.4,4.891044
1220,327.733336,4.891046
1222,328.066668,4.89107
1224,328.4,4.891104
1226,328.733336,4.89113
1228,329.066668,4.891179
1230,329.4,4.891194
1232,329.733336,4.891181
1234,330.066668,4.891157
1236,330.4,4.891135
1238,330.733336,4.891099
1240,331.066668,4.891032
1242,331.4,4.890979
1244,331.733336,4.890976
1246,332.066668,4.891003
1248,332.4,4.891023
1250,332.733336,4.89103
1252,333.066668,4.891029
1254,333.4,4.891058
1256,333.733336,4.891084
1258,334.066668,4.891122
1260,334.4,4.891151
1262,334.733336,4.891176
1264,335.066668,4.891207
1266,335.4,4.891253
1268,335.733336,4.891297
1270,336.066668,4.891314
1272,336.4,4.891316
1274,336.733336,4.891315
1276,337.066668,4.891308
1278,337.4,4.89129
1280,337.733336,4.891289
1282,338.066664,4.891315
1284,338.4,4.891311
1286,338.733336,4.891307
1288,339.066664,4.891327
1290,339.4,4.891332
1292,339.733336,4.891314
1294,340.066672,4.891285
1296,340.4,4.89124
1298,340.733336,4.891201
1300,341.066672,4.891176
1302,341.4,4.891171
1304,341.733336,4.891183
1306,342.066672,4.89119
1308,342.4,4.891189
1310,342.733336,4.891192
1312,343.066672,4.891194
1314,343.4,4.891195
1316,343.733336,4.891184
1318,344.066672,4.891167
1320,344.4,4.891194
1322,344.733336,4.891231
1324,345.066672,4.891273
1326,345.4,4.89132
1328,345.733336,4.891357
1330,346.066672,4.891333
1332,346.4,4.89128
1334,346.733336,4.891245
1336,347.066672,4.891258
1338,347.4,4.891275
1340,347.733336,4.891284
1342,348.066672,4.891262
1344,348.4,4.891219
1346,348.733336,4.891207
1348,349.066672,4.891229
1350,349.4,4.891254
1352,349.733336,4.891266
1354,350.066672,4.891294
1356,350.4,4.891323
1358,350.733336,4.891323
1360,351.066672,4.891302
1362,351.4,4.891283
1364,351.733336,4.891285
1366,352.066672,4.891321
1368,352.4,4.891348
1370,352.733336,4.891338
1372,353.066672,4.891295
1374,353.4,4.891257
1376,353.733336,4.89126
1378,354.066672,4.891288
1380,354.4,4.891317
1382,354.733336,4.891356
1384,355.066672,4.891389
1386,355.4,4.891413
1388,355.733336,4.891452
1390,356.066672,4.891468
1392,356.4,4.891481
1394,356.733336,4.891494
1396,357.066672,4.891497
1398,357.4,4.891484
1400,357.733336,4.891465
1402,358.066672,4.891443
1404,358.4,4.89144
1406,358.733336,4.891434
1408,359.066672,4.891427
1410,359.4,4.891428
1412,359.733336,4.89144
1414,360.066672,4.89143
1416,360.4,4.891423
1418,360.733336,4.891423
1420,361.066672,4.891436
1422,361.4,4.891458
1424,361.733336,4.891492
1426,362.066672,4.89151
1428,362.4,4.891492
1430,362.733336,4.891468
1432,363.066672,4.89142
1434,363.4,4.891378
1436,363.733336,4.891315
1438,364.066672,4.891251
1440,364.4,4.891224
1442,364.733336,4.891196
1444,365.066672,4.89118
1446,365.4,4.891171
1448,365.733336,4.891174
1450,366.066672,4.891198
1452,366.4,4.891212
1454,366.733336,4.8912
1456,367.066672,4.89115
1458,367.4,4.891065
1460,367.733336,4.891
1462,368.066672,4.890997
1464,368.4,4.891051
1466,368.733336,4.891095
1468,369.066672,4.891111
1470,369.4,4.891098
1472,369.733336,4.891076
1474,370.066672,4.891053
1476,370.4,4.891018
1478,370.733336,4.890976
1480,371.066672,4.890945
1482,371.4,4.890936
1484,371.733336,4.890941
1486,372.066672,4.890941
1488,372.4,4.890937
1490,372.733336,4.890944
1492,373.066672,4.890945
1494,373.4,4.890913
1496,373.733336,4.890873
1498,374.066672,4.890841
1500,374.4,4.890835
1502,374.733336,4.890821
1504,375.066672,4.890831
1506,375.4,4.89084
1508,375.733336,4.890825
1510,376.066672,4.890806
1512,376.4,4.890759
1514,376.733336,4.890717
1516,377.066672,4.890703
1518,377.4,4.890676
1520,377.733336,4.890639
1522,378.066672,4.890632
1524,378.4,4.890617
1526,378.733336,4.890609
1528,379.066672,4.890583
1530,379.4,4.890584
1532,379.733336,4.890583
1534,380.066672,4.890564
1536,380.4,4.890533
1538,380.733336,4.890485
1540,381.066672,4.89043
1542,381.4,4.890386
1544,381.733336,4.890341
1546,382.066672,4.890364
1548,382.4,4.890449
1550,382.733336,4.890487
1552,383.066672,4.89048
1554,383.4,4.890468
1556,383.733336,4.890411
1558,384.066672,4.890351
1560,384.4,4.890296
1562,384.733336,4.890241
1564,385.066672,4.89019
1566,385.4,4.890137
1568,385.733336,4.89009
1570,386.066672,4.890076
1572,386.4,4.890072
1574,386.733336,4.890056
1576,387.066672,4.890051
1578,387.4,4.890066
1580,387.733336,4.890047
1582,388.066672,4.890028
1584,388.4,4.890005
1586,388.733336,4.889993
1588,389.066672,4.889997
1590,389.4,4.889997
1592,389.733336,4.890005
1594,390.066672,4.889989
1596,390.4,4.889959
1598,390.733336,4.889949
1600,391.066672,4.889936
1602,391.4,4.889935
1604,391.733336,4.889929
1606,392.066672,4.889909
1608,392.4,4.889877
1610,392.733336,4.889838
1612,393.066672,4.889794
1614,393.4,4.889787
1616,393.733336,4.889794
1618,394.066672,4.889786
1620,394.4,4.889794
1622,394.733336,4.889799
1624,395.066672,4.889763
1626,395.4,4.88969
1628,395.733336,4.889601
1630,396.066672,4.889549
1632,396.4,4.889547
1634,396.733336,4.889522
1636,397.066672,4.889472
1638,397.4,4.889431
1640,397.733336,4.889408
1642,398.066672,4.889435
1644,398.4,4.889483
1646,398.733336,4.889545
1648,399.066672,4.889551
1650,399.4,4.889495
1652,399.733336,4.889449
1654,400.066672,4.889433
1656,400.4,4.889436
1658,400.733336,4.889475
1660,401.066672,4.889538
1662,401.4,4.889578
1664,401.733344,4.88958
1666,402.066672,4.889493
1668,402.4,4.889368
1670,402.733344,4.889279
1672,403.066672,4.889224
1674,403.4,4.8892
1676,403.733344,4.88917
1678,404.066672,4.88911
1680,404.4,4.889092
1682,404.733344,4.889111
1684,405.066672,4.88913
1686,405.4,4.889165
1688,405.733344,4.889211
1690,406.066672,4.889211
1692,406.4,4.889191
1694,406.733344,4.889149
1696,407.066672,4.889107
1698,407.4,4.889093
1700,407.733344,4.889081
1702,408.066672,4.889074
1704,408.4,4.889071
1706,408.733344,4.889074
1708,409.066672,4.88909
1710,409.4,4.889094
1712,409.733344,4.88908
1714,410.066672,4.889035
1716,410.4,4.888966
1718,410.733344,4.888907
1720,411.066672,4.888875
1722,411.4,4.888871
1724,411.733344,4.888873
1726,412.066672,4.888862
1728,412.4,4.888815
1730,412.733344,4.88871
1732,413.066672,4.888578
1734,413.4,4.8885
1736,413.733344,4.888474
1738,414.066672,4.888477
1740,414.4,4.888488
1742,414.733344,4.888483
1744,415.066672,4.888472
1746,415.4,4.888449
1748,415.733344,4.888425
1750,416.066672,4.888382
1752,416.4,4.888331
1754,416.733344,4.888293
1756,417.066672,4.88826
1758,417.4,4.888235
1760,417.733344,4.888187
1762,418.066672,4.888139
1764,418.4,4.888127
1766,418.733344,4.888133
1768,419.066672,4.888103
1770,419.4,4.888041
1772,419.733344,4.888007
1774,420.066672,4.888005
1776,420.4,4.888031
1778,420.733344,4.888048
1780,421.066672,4.888042
1782,421.4,4.888019
1784,421.733344,4.887959
1786,422.066672,4.887866
1788,422.4,4.887762
1790,422.733344,4.887707
1792,423.066672,4.887701
1794,423.4,4.887718
1796,423.733344,4.887693
1798,424.066672,4.887628
1800,424.4,4.887584
1802,424.733344,4.88757
1804,425.066672,4.88756
1806,425.4,4.8875
1808,425.733344,4.887434
1810,426.066672,4.887392
1812,426.4,4.88737
1814,426.733344,4.887357
1816,427.066672,4.887326
1818,427.4,4.887271
1820,427.733344,4.887241
1822,428.066672,4.887208
1824,428.4,4.887178
1826,428.733344,4.887171
1828,429.066672,4.887146
1830,429.4,4.887102
1832,429.733344,4.887075
1834,430.066672,4.887043
1836,430.4,4.886987
1838,430.733344,4.886916
1840,431.066672,4.886872
1842,431.4,4.88685
1844,431.733344,4.886801
1846,432.066672,4.88675
1848,432.4,4.886731
1850,432.733344,4.886717
1852,433.066672,4.886701
1854,433.4,4.886675
1856,433.733344,4.886624
1858,434.066672,4.886571
1860,434.4,4.88653
1862,434.733344,4.886484
1864,435.066672,4.88641
1866,435.4,4.886361
1868,435.733344,4.886281
1870,436.066672,4.8862
1872,436.4,4.886155
1874,436.733344,4.886117
1876,437.066672,4.886072
1878,437.4,4.88602
1880,437.733344,4.885939
1882,438.066672,4.885822
1884,438.4,4.885732
1886,438.733344,4.885684
1888,439.066672,4.885647
1890,439.4,4.885596
1892,439.733344,4.885541
1894,440.066672,4.885484
1896,440.4,4.885451
1898,440.733344,4.885423
1900,441.066672,4.885381
1902,441.4,4.885329
1904,441.733344,4.885249
1906,442.066672,4.885152
1908,442.4,4.885078
1910,442.733344,4.885033
1912,443.066672,4.884959
1914,443.4,4.884859
1916,443.733344,4.884764
1918,444.066672,4.884678
1920,444.4,4.884575
1922,444.733344,4.884454
1924,445.066672,4.884359
1926,445.4,4.884345
1928,445.733344,4.884346
1930,446.066672,4.884315
1932,446.4,4.884247
1934,446.733344,4.88417
1936,447.066672,4.884092
1938,447.4,4.884021
1940,447.733344,4.883965
1942,448.066672,4.883933
1944,448.4,4.883962
1946,448.733344,4.883986
1948,449.066672,4.883922
1950,449.4,4.883782
1952,449.733344,4.883638
1954,450.066672,4.883549
1956,450.4,4.883497
1958,450.733344,4.883431
1960,451.066672,4.883335
1962,451.4,4.883221
1964,451.733344,4.883118
1966,452.066672,4.883054
1968,452.4,4.883004
1970,452.733344,4.882905
1972,453.066672,4.882759
1974,453.4,4.882606
1976,453.733344,4.882448
1978,454.066672,4.882337
1980,454.4,4.882215
1982,454.733344,4.882093
1984,455.066672,4.881993
1986,455.4,4.881898
1988,455.733344,4.881813
1990,456.066672,4.881723
1992,456.4,4.881615
1994,456.733344,4.88149
1996,457.066672,4.881391
1998,457.4,4.881304
2000,457.733344,4.881203
2002,458.066672,4.88108
2004,458.4,4.880963
2006,458.733344,4.88085
2008,459.066672,4.88068
2010,459.4,4.880518
2012,459.733344,4.880367
2014,460.066672,4.880198
2016,460.4,4.880038
2018,460.733344,4.879892
2020,461.066672,4.879757
2022,461.4,4.879641
2024,461.733344,4.879522
2026,462.066672,4.879433
2028,462.4,4.879305
2030,462.733344,4.879116
2032,463.066672,4.878911
2034,463.4,4.878726
2036,463.733344,4.878556
2038,464.066672,4.8784
2040,464.4,4.878242
2042,464.733344,4.878087
2044,465.066672,4.877911
2046,465.4,4.877744
2048,465.733344,4.877536
2050,466.066672,4.877343
2052,466.4,4.877119
2054,466.733344,4.876925
2056,467.066672,4.876715
2058,467.4,4.876504
2060,467.733344,4.876293
2062,468.066672,4.876098
2064,468.4,4.875846
2066,468.733344,4.875625
2068,469.066672,4.875357
2070,469.4,4.875145
2072,469.733344,4.874987
2074,470.066672,4.874736
2076,470.4,4.874515
2078,470.733344,4.874247
2080,471.066672,4.873965
2082,471.4,4.873681
2084,471.733344,4.873379
2086,472.066672,4.873073
2088,472.4,4.872791
2090,472.733344,4.872517
2092,473.066672,4.872235
2094,473.4,4.871964
2096,473.733344,4.87172
2098,474.066672,4.87149
2100,474.4,4.87124
2102,474.733344,4.870986
2104,475.066672,4.870718
2106,475.4,4.870441
2108,475.733344,4.870115
2110,476.066672,4.869778
2112,476.4,4.869408
2114,476.733344,4.869049
2116,477.066672,4.868688
2118,477.4,4.868333
2120,477.733344,4.86798
2122,478.066672,4.867597
2124,478.4,4.867219
2126,478.733344,4.86682
2128,479.066672,4.866338
2130,479.4,4.86586
2132,479.733344,4.865438
2134,480.066672,4.865067
2136,480.4,4.864741
2138,480.733344,4.86444
2140,481.066672,4.864134
2142,481.4,4.863775
2144,481.733344,4.863405
2146,482.066672,4.86304
2148,482.4,4.862697
2150,482.733344,4.862347
2152,483.066672,4.861928
2154,483.4,4.861473
2156,483.733344,4.86101
2158,484.066672,4.860559
2160,484.4,4.860132
2162,484.733344,4.859723
2164,485.066672,4.859334
2166,485.4,4.858924
2168,485.733344,4.858447
2170,486.066672,4.857937
2172,486.4,4.857473
2174,486.733344,4.857078
2176,487.066672,4.856595
2178,487.4,4.855985
2180,487.733344,4.855352
2182,488.066672,4.85479
2184,488.4,4.854319
2186,488.733344,4.853884
2188,489.066672,4.853441
2190,489.4,4.852963
2192,489.733344,4.852503
2194,490.066672,4.852107
2196,490.4,4.85168
2198,490.733344,4.851089
2200,491.066672,4.85046
2202,491.4,4.849881
2204,491.733344,4.849341
2206,492.066672,4.848794
2208,492.4,4.848216
2210,492.733344,4.847604
2212,493.066672,4.846978
2214,493.4,4.84635
2216,493.733344,4.845715
2218,494.066672,4.845108
2220,494.4,4.84453
2222,494.733344,4.843902
2224,495.066672,4.843229
2226,495.4,4.842554
2228,495.733344,4.841874
2230,496.066672,4.841218
2232,496.4,4.840568
2234,496.733344,4.839933
2236,497.066672,4.839315
2238,497.4,4.838706
2240,497.733344,4.838071
2242,498.066672,4.837438
2244,498.4,4.836781
2246,498.733344,4.836086
2248,499.066672,4.835371
2250,499.4,4.834632
2252,499.733344,4.833893
2254,500.066672,4.833124
2256,500.4,4.832312
2258,500.733344,4.831529
2260,501.066672,4.830767
2262,501.4,4.830031
2264,501.733344,4.82929
2266,502.066672,4.828543
2268,502.4,4.827785
2270,502.733344,4.826986
2272,503.066672,4.826172
2274,503.4,4.82536
2276,503.733344,4.824545
2278,504.066672,4.823738
2280,504.4,4.82291
2282,504.733344,4.822071
2284,505.066672,4.821264
2286,505.4,4.820466
2288,505.733344,4.819633
2290,506.066672,4.818761
2292,506.4,4.817794
2294,506.733344,4.816813
2296,507.066672,4.815861
2298,507.4,4.814881
2300,507.733344,4.813906
2302,508.066672,4.812959
2304,508.4,4.811996
2306,508.733344,4.811036
2308,509.066672,4.810064
2310,509.4,4.809069
2312,509.733344,4.808069
2314,510.066672,4.807042
2316,510.4,4.805997
2318,510.733344,4.804927
2320,511.066672,4.80386
2322,511.4,4.802777
2324,511.733344,4.801684
2326,512.066672,4.80059
2328,512.4,4.799488
2330,512.733344,4.79838
2332,513.066672,4.797262
2334,513.4,4.79614
2336,513.733344,4.795093
2338,514.066672,4.794036
2340,514.4,4.792898
2342,514.733344,4.791685
2344,515.066672,4.79042
2346,515.4,4.789148
2348,515.733344,4.787889
2350,516.066672,4.786619
2352,516.4,4.785355
2354,516.733344,4.784103
2356,517.066672,4.782812
2358,517.4,4.781491
2360,517.733344,4.780151
2362,518.066672,4.778843
2364,518.4,4.777506
2366,518.733344,4.776172
2368,519.066672,4.77482
2370,519.4,4.773416
2372,519.733344,4.772053
2374,520.066672,4.770711
2376,520.4,4.769333
2378,520.733344,4.767925
2380,521.066672,4.766491
2382,521.4,4.76505
2384,521.733344,4.763592
2386,522.066672,4.762124
2388,522.4,4.760609
2390,522.733344,4.759067
2392,523.066672,4.757632
2394,523.4,4.756269
2396,523.733344,4.754838
2398,524.066672,4.753327
2400,524.400015,4.751829
2402,524.733344,4.750336
2404,525.066672,4.748826
2406,525.400015,4.747324
2408,525.733344,4.745803
2410,526.066672,4.744215
2412,526.400015,4.742613
2414,526.733344,4.741019
2416,527.066672,4.739428
2418,527.400015,4.737831
2420,527.733344,4.736244
2422,528.066672,4.734653
2424,528.400015,4.73304
2426,528.733344,4.731406
2428,529.066672,4.729771
2430,529.4,4.728151
2432,529.733344,4.726487
2434,530.066687,4.724785
2436,530.4,4.723035
2438,530.733344,4.721175
2440,531.066687,4.719362
2442,531.4,4.717752
2444,531.733344,4.716239
2446,532.066687,4.71465
2448,532.4,4.712822
2450,532.733344,4.710677
2452,533.066687,4.708673
2454,533.4,4.70709
2456,533.733344,4.705556
2458,534.066687,4.703779
2460,534.4,4.701806
2462,534.733344,4.699806
2464,535.066687,4.697876
2466,535.4,4.696015
2468,535.733344,4.694167
2470,536.066687,4.692283
2472,536.4,4.690341
2474,536.733344,4.688368
2476,537.066687,4.686379
2478,537.4,4.684379
2480,537.733344,4.682339
2482,538.066687,4.680302
2484,538.4,4.67828
2486,538.733344,4.676241
2488,539.066687,4.674177
2490,539.4,4.672087
2492,539.733344,4.669945
2494,540.066687,4.667786
2496,540.4,4.665623
2498,540.733344,4.663465
2500,541.066687,4.661294
2502,541.4,4.659113
2504,541.733344,4.656895
2506,542.066687,4.654647
2508,542.4,4.652422
2510,542.733344,4.650186
2512,543.066687,4.647892
2514,543.4,4.645564
2516,543.733344,4.643214
2518,544.066687,4.640881
2520,544.4,4.638565
2522,544.733344,4.636212
2524,545.066687,4.633855
2526,545.4,4.631449
2528,545.733344,4.629031
2530,546.066687,4.626564
2532,546.4,4.624066
2534,546.733344,4.621567
2536,547.066687,4.619051
2538,547.4,4.616471
2540,547.733344,4.613775
2542,548.066687,4.61111
2544,548.4,4.608524
2546,548.733344,4.605979
2548,549.066687,4.603412
2550,549.4,4.600823
2552,549.733344,4.598197
2554,550.066687,4.595542
2556,550.4,4.592834
2558,550.733344,4.590069
2560,551.066687,4.587152
2562,551.4,4.58407
2564,551.733344,4.581192
2566,552.066687,4.578661
2568,552.4,4.576227
2570,552.733344,4.573595
2572,553.066687,4.570673
2574,553.4,4.567633
2576,553.733344,4.564589
2578,554.066687,4.56155
2580,554.4,4.558492
2582,554.733344,4.555397
2584,555.066687,4.552323
2586,555.4,4.549264
2588,555.733344,4.546189
2590,556.066687,4.543089
2592,556.4,4.539955
2594,556.733344,4.536807
2596,557.066687,4.533658
2598,557.4,4.530476
2600,557.733344,4.52725
2602,558.066687,4.523956
2604,558.4,4.520622
2606,558.733344,4.517285
2608,559.066687,4.514013
2610,559.4,4.510738
2612,559.733344,4.507372
2614,560.066687,4.503976
2616,560.4,4.500508
2618,560.733344,4.496985
2620,561.066687,4.493476
2622,561.4,4.489958
2624,561.733344,4.486395
2626,562.066687,4.48277
2628,562.4,4.479105
2630,562.733344,4.475436
2632,563.066687,4.471737
2634,563.4,4.468054
2636,563.733344,4.464367
2638,564.066687,4.460664
2640,564.4,4.45691
2642,564.733344,4.453078
2644,565.066687,4.44925
2646,565.4,4.445397
2648,565.733344,4.44153
2650,566.066687,4.437613
2652,566.4,4.433636
2654,566.733344,4.429598
2656,567.066687,4.425546
2658,567.4,4.42151
2660,567.733344,4.417461
2662,568.066687,4.413364
2664,568.4,4.409196
2666,568.733344,4.405041
2668,569.066687,4.400885
2670,569.4,4.396705
2672,569.733344,4.392442
2674,570.066687,4.388103
2676,570.4,4.383733
2678,570.733344,4.379362
2680,571.066687,4.374969
2682,571.4,4.370521
2684,571.733344,4.366004
2686,572.066687,4.361464
2688,572.4,4.356912
2690,572.733344,4.35235
2692,573.066687,4.347733
2694,573.4,4.343076
2696,573.733344,4.338383
2698,574.066687,4.333695
2700,574.4,4.32895
2702,574.733344,4.324143
2704,575.066687,4.319297
2706,575.4,4.314387
2708,575.733344,4.309443
2710,576.066687,4.304471
2712,576.4,4.299464
2714,576.733344,4.294372
2716,577.066687,4.28922
2718,577.4,4.284046
2720,577.733344,4.278879
2722,578.066687,4.273697
2724,578.4,4.26845
2726,578.733344,4.263074
2728,579.066687,4.257697
2730,579.4,4.252399
2732,579.733344,4.24714
2734,580.066687,4.241755
2736,580.4,4.236156
2738,580.733344,4.230496
2740,581.066687,4.224804
2742,581.4,4.219077
2744,581.733344,4.213308
2746,582.066687,4.207514
2748,582.4,4.201682
2750,582.733344,4.195819
2752,583.066687,4.189854
2754,583.4,4.183867
2756,583.733344,4.177889
2758,584.066687,4.17189
2760,584.4,4.165829
2762,584.733344,4.159652
2764,585.066687,4.153438
2766,585.4,4.147155
2768,585.733344,4.140847
2770,586.066687,4.134466
2772,586.4,4.128048
2774,586.733344,4.121572
2776,587.066687,4.115062
2778,587.4,4.108469
2780,587.733344,4.10181
2782,588.066687,4.095117
2784,588.4,4.088383
2786,588.733344,4.081575
2788,589.066687,4.074735
2790,589.4,4.067856
2792,589.733344,4.060889
2794,590.066687,4.05383
2796,590.4,4.046748
2798,590.733344,4.039655
2800,591.066687,4.032579
2802,591.4,4.025635
2804,591.733344,4.018401
2806,592.066687,4.010727
2808,592.4,4.003116
2810,592.733344,3.995792
2812,593.066687,3.988245
2814,593.4,3.980414
2816,593.733344,3.972755
2818,594.066687,3.965318
2820,594.4,3.957793
2822,594.733344,3.950058
2824,595.066687,3.942219
2826,595.4,3.934299
2828,595.733344,3.926337
2830,596.066687,3.918323
2832,596.4,3.910295
2834,596.733344,3.902226
2836,597.066687,3.894176
2838,597.4,3.886087
2840,597.733344,3.877835
2842,598.066687,3.869466
2844,598.4,3.861037
2846,598.733344,3.852558
2848,599.066687,3.844058
2850,599.4,3.835585
2852,599.733344,3.827093
2854,600.066687,3.818558
2856,600.4,3.810019
2858,600.733344,3.801403
2860,601.066687,3.792562
2862,601.4,3.783552
2864,601.733344,3.774539
2866,602.066687,3.765625
2868,602.4,3.756775
2870,602.733344,3.747906
2872,603.066687,3.738913
2874,603.4,3.72982
2876,603.733344,3.720682
2878,604.066687,3.71154
2880,604.4,3.702349
2882,604.733344,3.69311
2884,605.066687,3.683907
2886,605.4,3.674646
2888,605.733344,3.6653
2890,606.066687,3.655824
2892,606.4,3.646353
2894,606.733344,3.636867
2896,607.066687,3.627369
2898,607.4,3.617782
2900,607.733344,3.608184
2902,608.066687,3.598535
2904,608.4,3.588843
2906,608.733344,3.579098
2908,609.066687,3.569314
2910,609.4,3.55948
2912,609.733344,3.549638
2914,610.066687,3.53978
2916,610.4,3.529883
2918,610.733344,3.519951
2920,611.066687,3.509934
2922,611.4,3.499876
2924,611.733344,3.489716
2926,612.066687,3.479565
2928,612.4,3.469404
2930,612.733344,3.459212
2932,613.066687,3.448949
2934,613.4,3.438629
2936,613.733344,3.428255
2938,614.066687,3.417823
2940,614.4,3.407349
2942,614.733344,3.396804
2944,615.066687,3.386239
2946,615.4,3.375647
2948,615.733344,3.364998
2950,616.066687,3.35426
2952,616.4,3.343481
2954,616.733344,3.332642
2956,617.066687,3.321743
2958,617.4,3.310777
2960,617.733344,3.299803
2962,618.066687,3.288765
2964,618.4,3.277638
2966,618.733344,3.266418
2968,619.066687,3.255146
2970,619.4,3.243833
2972,619.733344,3.232438
2974,620.066687,3.220974
2976,620.4,3.209403
2978,620.733344,3.197812
2980,621.066687,3.186198
2982,621.4,3.17447
2984,621.733344,3.162572
2986,622.066687,3.150644
2988,622.4,3.138637
2990,622.733344,3.126507
2992,623.066687,3.114224
2994,623.4,3.101888
2996,623.733344,3.089453
2998,624.066687,3.076908
3000,624.4,3.064227
3002,624.733344,3.051478
3004,625.066687,3.038583
3006,625.4,3.025512
3008,625.733344,3.012344
3010,626.066687,2.999172
3012,626.4,2.985955
3014,626.733344,2.972662
3016,627.066687,2.959224
3018,627.4,2.945549
3020,627.733344,2.931762
3022,628.066687,2.917822
3024,628.4,2.903726
3026,628.733344,2.889428
3028,629.066687,2.875051
3030,629.4,2.86058
3032,629.733344,2.845956
3034,630.066687,2.831179
3036,630.4,2.816282
3038,630.733344,2.801264
3040,631.066687,2.786098
3042,631.4,2.770722
3044,631.733344,2.755259
3046,632.066687,2.739691
3048,632.4,2.723994
3050,632.733344,2.708121
3052,633.066687,2.692075
3054,633.4,2.675965
3056,633.733344,2.659762
3058,634.066687,2.643445
3060,634.4,2.626929
3062,634.733344,2.610259
3064,635.066687,2.593546
3066,635.4,2.576782
3068,635.733344,2.559858
3070,636.066687,2.542638
3072,636.4,2.525305
3074,636.733344,2.507954
3076,637.066687,2.490633
3078,637.4,2.473274
3080,637.733344,2.455985
3082,638.066687,2.438642
3084,638.4,2.421248
3086,638.733344,2.403759
3088,639.066687,2.38637
3090,639.4,2.36907
3092,639.733344,2.351759
3094,640.066687,2.334444
3096,640.4,2.317171
3098,640.733344,2.300073
3100,641.066687,2.283074
3102,641.4,2.266194
3104,641.733344,2.249362
3106,642.066687,2.23276
3108,642.4,2.21636
3110,642.733344,2.200163
3112,643.066687,2.184051
3114,643.4,2.168261
3116,643.733344,2.152802
3118,644.066687,2.137677
3120,644.4,2.122765
3122,644.733344,2.108096
3124,645.066687,2.093773
3126,645.4,2.079713
3128,645.733344,2.065984
3130,646.066687,2.052524
3132,646.4,2.039483
3134,646.733344,2.026794
3136,647.066687,2.01445
3138,647.4,2.002425
3140,647.733344,1.990868
3142,648.066687,1.9797
3144,648.4,1.968913
3146,648.733344,1.958447
3148,649.066687,1.948384
3150,649.4,1.938721
3152,649.733344,1.929402
3154,650.066687,1.920394
3156,650.4,1.911701
3158,650.733344,1.903393
3160,651.066687,1.895488
3162,651.4,1.887903
3164,651.733344,1.880622
3166,652.066687,1.873718
3168,652.4,1.867094
3170,652.733344,1.860758
3172,653.066687,1.854663
3174,653.4,1.848859
3176,653.733344,1.843307
3178,654.066687,1.837996
3180,654.4,1.832923
3182,654.733344,1.828065
3184,655.066687,1.823424
3186,655.4,1.818977
3188,655.733344,1.814764
3190,656.066687,1.810748
3192,656.4,1.80685
3194,656.733344,1.803073
3196,657.066687,1.799445
3198,657.4,1.796005
3200,657.733344,1.79274
3202,658.066687,1.789594
3204,658.4,1.786502
3206,658.733344,1.783465
3208,659.066687,1.780591
3210,659.4,1.777832
3212,659.733344,1.775108
3214,660.066687,1.77241
3216,660.4,1.769787
3218,660.733344,1.767228
3220,661.066687,1.764781
3222,661.4,1.762432
3224,661.733344,1.760037
3226,662.066687,1.757738
3228,662.4,1.755481
3230,662.733344,1.753278
3232,663.066687,1.751132
3234,663.4,1.74901
3236,663.733344,1.746797
3238,664.066687,1.744476
3240,664.4,1.742216
3242,664.733344,1.740155
3244,665.066687,1.738284
3246,665.4,1.736549
3248,665.733344,1.734882
3250,666.066687,1.733116
3252,666.4,1.731153
3254,666.733344,1.729047
3256,667.066687,1.726897
3258,667.4,1.724788
3260,667.733344,1.722906
3262,668.066687,1.721184
3264,668.4,1.719472
3266,668.733344,1.717678
3268,669.066687,1.715783
3270,669.4,1.713903
3272,669.733344,1.71209
3274,670.066687,1.710298
3276,670.4,1.708547
3278,670.733344,1.706812
3280,671.066687,1.705036
3282,671.4,1.703218
3284,671.733344,1.701362
3286,672.066687,1.699547
3288,672.4,1.697801
3290,672.733344,1.696067
3292,673.066687,1.694322
3294,673.4,1.692568
3296,673.733344,1.690803
3298,674.066687,1.689038
3300,674.4,1.687288
3302,674.733344,1.685545
3304,675.066687,1.683809
3306,675.4,1.682075
3308,675.733344,1.680317
3310,676.066687,1.678541
3312,676.4,1.676812
3314,676.733344,1.67509
3316,677.066687,1.673401
3318,677.4,1.67174
3320,677.733344,1.670126
3322,678.066687,1.668506
3324,678.4,1.666866
3326,678.733344,1.665202
3328,679.066687,1.663505
3330,679.4,1.661768
3332,679.733344,1.66008
3334,680.066687,1.658406
3336,680.4,1.656696
3338,680.733344,1.655017
3340,681.066687,1.65336
3342,681.4,1.651729
3344,681.733344,1.650054
3346,682.066687,1.648324
3348,682.4,1.646675
3350,682.733344,1.645062
3352,683.066687,1.643454
3354,683.4,1.641868
3356,683.733344,1.640254
3358,684.066687,1.638591
3360,684.4,1.636895
3362,684.733344,1.635172
3364,685.066687,1.633446
3366,685.4,1.631742
3368,685.733344,1.630073
3370,686.066687,1.628459
3372,686.4,1.626829
3374,686.733344,1.625152
3376,687.066687,1.623515
3378,687.4,1.621894
3380,687.733344,1.620251
3382,688.066687,1.618601
3384,688.4,1.616965
3386,688.733344,1.615299
3388,689.066687,1.613639
3390,689.4,1.612039
3392,689.733344,1.610501
3394,690.066687,1.608946
3396,690.4,1.607329
3398,690.733344,1.605644
3400,691.066687,1.60394
3402,691.4,1.602297
3404,691.733344,1.600656
3406,692.066687,1.598887
3408,692.4,1.597132
3410,692.733344,1.595546
3412,693.066687,1.594118
3414,693.4,1.59267
3416,693.733344,1.591104
3418,694.066687,1.589374
3420,694.4,1.587673
3422,694.733344,1.586023
3424,695.066687,1.584399
3426,695.4,1.582799
3428,695.733344,1.581227
3430,696.066687,1.579668
3432,696.4,1.5781
3434,696.733344,1.576521
3436,697.066687,1.574925
3438,697.4,1.573337
3440,697.733344,1.571764
3442,698.066687,1.570189
3444,698.4,1.568615
3446,698.733344,1.567066
3448,699.066687,1.565536
3450,699.4,1.563956
3452,699.733344,1.562339
3454,700.066687,1.56077
3456,700.4,1.559206
3458,700.733344,1.557593
3460,701.066687,1.556025
3462,701.4,1.554458
3464,701.733344,1.552894
3466,702.066687,1.551356
3468,702.4,1.549849
3470,702.733344,1.548297
3472,703.066687,1.546628
3474,703.4,1.544977
3476,703.733344,1.543476
3478,704.066687,1.542086
3480,704.4,1.540673
3482,704.733344,1.539213
3484,705.066687,1.537701
3486,705.4,1.53614
3488,705.733344,1.534576
3490,706.066687,1.533058
3492,706.4,1.531521
3494,706.733344,1.529953
3496,707.066687,1.528395
3498,707.4,1.526901
3500,707.733344,1.52544
3502,708.066687,1.523844
3504,708.4,1.522162
3506,708.733344,1.520592
3508,709.066687,1.519226
3510,709.4,1.517927
3512,709.733344,1.516522
3514,710.066687,1.515002
3516,710.4,1.513431
3518,710.733344,1.511898
3520,711.066687,1.510423
3522,711.4,1.508996
3524,711.733344,1.507537
3526,712.066687,1.506016
3528,712.4,1.504507
3530,712.733344,1.503083
3532,713.066687,1.501701
3534,713.4,1.500333
3536,713.733344,1.498957
3538,714.066687,1.497536
3540,714.4,1.496077
3542,714.733344,1.494591
3544,715.066687,1.49313
3546,715.4,1.491719
3548,715.733344,1.490355
3550,716.066687,1.489006
3552,716.4,1.48764
3554,716.733344,1.486252
3556,717.066687,1.484867
3558,717.4,1.483522
3560,717.733344,1.482193
3562,718.066687,1.480832
3564,718.4,1.479454
3566,718.733344,1.478048
3568,719.066687,1.476651
3570,719.4,1.475321
3572,719.733344,1.474017
3574,720.066687,1.472696
3576,720.4,1.471372
