Repository: MaCFP/matl-db

# README File for FPL

USDA USFS Forest Products Laboratory, Madison, Wisconsin (United states of America).



Experiments were performed by Laura Hasburgh and Eleanor Lazarcik. For any questions or requests for additional information, please contact laura.e.hasburgh@usda.gov.

### Experimental Conditions: TGA/DSC

A Mettler Toledo TGA/DSC 3+ was used to conduct Thermogravimetric Analysis (TGA) experiments.



* Heating Rate: 10 K/min
* Temperature program

  * Initial Temperature: 303 K
  * Isothermal Hold to Dry: 378 K for 180 s
  * Isothermal Hold: 303 K for 600 s
  * Maximum Temperature: 893 K
  * Final Isotherm: None
* Sample mass: 5 mg +/- 1.7 mg
* Sample geometry: Powdered

File: Wood/Calibration_Data/FPL/FPL_Wood_TGA_N2_10K_R3.csv (part 1 of 2)
Time (s),Temperature (K),Mass (mg)
0,303.15,5.43515
2,304.483334,5.435064
4,305.816668,5.434929
6,307.15,5.434551
8,308.483332,5.434113
10,309.816668,5.434152
12,311.15,5.434575
14,312.483332,5.435402
16,313.816668,5.436358
18,315.15,5.437101
20,316.483332,5.437399
22,317.816668,5.437281
24,319.15,5.437157
26,320.483332,5.436972
28,321.816668,5.436759
30,323.15,5.436485
32,324.483332,5.436213
34,325.816668,5.435932
36,327.15,5.435615
38,328.483332,5.435238
40,329.816668,5.434822
42,331.15,5.434379
44,332.483332,5.4339
46,333.816668,5.433346
48,335.15,5.432706
50,336.483332,5.432025
52,337.816664,5.431313
54,339.15,5.430556
56,340.483336,5.429737
58,341.816664,5.428833
60,343.15,5.427814
62,344.483336,5.426677
64,345.816664,5.425452
66,347.15,5.424192
68,348.483336,5.422912
70,349.816664,5.421546
72,351.15,5.419988
74,352.483336,5.418267
76,353.816664,5.416438
78,355.15,5.414454
80,356.483336,5.412321
82,357.816664,5.410043
84,359.15,5.407639
86,360.483336,5.405073
88,361.816664,5.402323
90,363.15,5.399414
92,364.483336,5.396348
94,365.816664,5.393088
96,367.15,5.389601
98,368.483336,5.385875
100,369.816664,5.381918
102,371.15,5.377737
104,372.483336,5.373316
106,373.816664,5.368699
108,375.15,5.363935
110,376.483336,5.358992
112,377.816664,5.367642
114,378.15,5.1238
116,378.15,5.123776
118,378.15,5.123712
120,378.15,5.123746
122,378.15,5.123754
124,378.15,5.123704
126,378.15,5.1237
128,378.15,5.1237
130,378.15,5.1237
132,378.15,5.1237
134,378.15,5.1237
136,378.15,5.1237
138,378.15,5.1237
140,378.15,5.1237
142,378.15,5.123719
144,378.15,5.123785
146,378.15,5.123799
148,378.15,5.123799
150,378.15,5.123755
152,378.15,5.123703
154,378.15,5.123648
156,378.15,5.123646
158,378.15,5.12372
160,378.15,5.123787
162,378.15,5.123799
164,378.15,5.1238
166,378.15,5.1238
168,378.15,5.1238
170,378.15,5.1238
172,378.15,5.1238
174,378.15,5.1238
176,378.15,5.123799
178,378.15,5.123759
180,378.15,5.12369
182,378.15,5.12361
184,378.15,5.1236
186,378.15,5.1236
188,378.15,5.1236
190,378.15,5.1236
192,378.15,5.1236
194,378.15,5.1236
196,378.15,5.1236
198,378.15,5.1236
200,378.15,5.1236
202,378.15,5.123611
204,378.15,5.123687
206,378.15,5.1237
208,378.15,5.1237
210,378.15,5.1237
212,378.15,5.1237
214,378.15,5.1237
216,378.15,5.1237
218,378.15,5.1237
220,378.15,5.1237
222,378.15,5.123671
224,378.15,5.123605
226,378.15,5.1236
228,378.15,5.1236
230,378.15,5.1236
232,378.15,5.1236
234,378.15,5.1236
236,378.15,5.1236
238,378.15,5.1236
240,378.15,5.1236
242,378.15,5.1236
244,378.15,5.1236
246,378.15,5.1236
248,378.15,5.123547
250,378.15,5.123436
252,378.15,5.1234
254,378.15,5.123409
256,378.15,5.123485
258,378.15,5.123556
260,378.15,5.123605
262,378.15,5.12373
264,378.15,5.123824
266,378.15,5.123889
268,378.15,5.123899
270,378.15,5.123863
272,378.15,5.123807
274,378.15,5.1238
276,378.15,5.1238
278,378.15,5.1238
280,378.15,5.1238
282,378.15,5.1238
284,378.15,5.1238
286,378.15,5.1238
288,378.15,5.1238
290,378.15,5.1238
292,378.15,5.123839
294,377.525,5.123947
296,376.691664,5.123998
298,375.858336,5.124022
300,375.025,5.124054
302,374.191664,5.124038
304,373.358336,5.12404
306,372.525,5.124046
308,371.691664,5.124029
310,370.858336,5.123988
312,370.025,5.123988
314,369.191664,5.124002
316,368.358336,5.123979
318,367.525,5.12395
320,366.691664,5.123918
322,365.858336,5.123846
324,365.025,5.123772
326,364.191664,5.123722
328,363.358336,5.123671
330,362.525,5.123631
332,361.691664,5.123579
334,360.858336,5.123533
336,360.025,5.123528
338,359.191664,5.123568
340,358.358336,5.12361
342,357.525,5.123628
344,356.691664,5.123607
346,355.858336,5.12359
348,355.025,5.123565
350,354.191664,5.123497
352,353.358336,5.123407
354,352.525,5.123345
356,351.691664,5.123327
358,350.858336,5.123315
360,350.025,5.123309
362,349.191664,5.123354
364,348.358336,5.123373
366,347.525,5.123354
368,346.691664,5.123343
370,345.858336,5.123359
372,345.025,5.123379
374,344.191664,5.123405
376,343.358336,5.123409
378,342.525,5.123403
380,341.691664,5.123407
382,340.858336,5.123446
384,340.025,5.123536
386,339.191664,5.123606
388,338.358336,5.123611
390,337.525,5.123549
392,336.691668,5.123465
394,335.858332,5.123423
396,335.025,5.123395
398,334.191668,5.12336
400,333.358332,5.123303
402,332.525,5.123231
404,331.691668,5.123186
406,330.858332,5.123175
408,330.025,5.123186
410,329.191668,5.123208
412,328.358332,5.123202
414,327.525,5.123208
416,326.691668,5.123157
418,325.858332,5.123056
420,325.025,5.12293
422,324.191668,5.122972
424,323.358332,5.123158
426,322.525,5.123267
428,321.691668,5.123255
430,320.858332,5.12317
432,320.025,5.123077
434,319.191668,5.123013
436,318.358332,5.123013
438,317.525,5.123058
440,316.691668,5.123062
442,315.858332,5.123037
444,315.025,5.123032
446,314.191668,5.123018
448,313.358332,5.123015
450,312.525,5.123035
452,311.691668,5.123028
454,310.858332,5.123038
456,310.025,5.123056
458,309.191668,5.123043
460,308.358332,5.12302
462,307.525,5.123029
464,306.691668,5.123044
466,305.858332,5.123069
468,305.025,5.123069
470,304.191666,5.123064
472,303.358334,5.123839
474,303.15,5.124487
476,303.15,5.124607
478,303.15,5.124686
480,303.15,5.1247
482,303.15,5.124695
484,303.15,5.124602
486,303.15,5.124449
488,303.15,5.12442
490,303.15,5.124584
492,303.15,5.124802
494,303.15,5.124892
496,303.15,5.1249
498,303.15,5.124903
500,303.15,5.124972
502,303.15,5.124999
504,303.15,5.125024
506,303.15,5.125006
508,303.15,5.125
510,303.15,5.125
512,303.15,5.125
514,303.15,5.125
516,303.15,5.125
518,303.15,5.125
520,303.15,5.125
522,303.15,5.125
524,303.15,5.125
526,303.15,5.125
528,303.15,5.125
530,303.15,5.125
532,303.15,5.125
534,303.15,5.125015
536,303.15,5.125143
538,303.15,5.125335
540,303.15,5.125381
542,303.15,5.125274
544,303.15,5.125162
546,303.15,5.125165
548,303.15,5.12511
550,303.15,5.1251
552,303.15,5.1251
554,303.15,5.1251
556,303.15,5.125156
558,303.15,5.125198
560,303.15,5.125184
562,303.15,5.12505
564,303.15,5.124858
566,303.15,5.124831
568,303.15,5.125025
570,303.15,5.125251
572,303.15,5.12537
574,303.15,5.125365
576,303.15,5.125278
578,303.15,5.125209
580,303.15,5.125222
582,303.15,5.125294
584,303.15,5.1253
586,303.15,5.125312
588,303.15,5.125388
590,303.15,5.125371
592,303.15,5.125309
594,303.15,5.1253
596,303.15,5.1253
598,303.15,5.1253
600,303.15,5.1253
602,303.15,5.1253
604,303.15,5.1253
606,303.15,5.125292
608,303.15,5.125227
610,303.15,5.125197
612,303.15,5.125134
614,303.15,5.125029
616,303.15,5.125
618,303.15,5.125
620,303.15,5.125
622,303.15,5.125
624,303.15,5.125
626,303.15,5.125
628,303.15,5.125015
630,303.15,5.12509
632,303.15,5.1251
634,303.15,5.1251
636,303.15,5.1251
638,303.15,5.1251
640,303.15,5.1251
642,303.15,5.1251
644,303.15,5.1251
646,303.15,5.1251
648,303.15,5.1251
650,303.15,5.1251
652,303.15,5.125138
654,303.15,5.125197
656,303.15,5.1252
658,303.15,5.1252
660,303.15,5.1252
662,303.15,5.125205
664,303.15,5.125267
666,303.15,5.125302
668,303.15,5.125378
670,303.15,5.125472
672,303.15,5.125576
674,303.15,5.125599
676,303.15,5.1256
678,303.15,5.125623
680,303.15,5.125681
682,303.15,5.125619
684,303.15,5.1256
686,303.15,5.125558
688,303.15,5.125502
690,303.15,5.1255
692,303.15,5.125556
694,303.15,5.125599
696,303.15,5.1256
698,303.15,5.1256
700,303.15,5.1256
702,303.15,5.1256
704,303.15,5.125601
706,303.15,5.125652
708,303.15,5.125696
710,303.15,5.1257
712,303.15,5.1257
714,303.15,5.1257
716,303.15,5.125655
718,303.15,5.125595
720,303.15,5.125524
722,303.15,5.125501
724,303.15,5.1255
726,303.15,5.1255
728,303.15,5.12553
730,303.15,5.125605
732,303.15,5.125688
734,303.15,5.125782
736,303.15,5.1258
738,303.15,5.1258
740,303.15,5.1258
742,303.15,5.1258
744,303.15,5.1258
746,303.15,5.1258
748,303.15,5.1258
750,303.15,5.1258
752,303.15,5.1258
754,303.15,5.1258
756,303.15,5.1258
758,303.15,5.125812
760,303.15,5.125921
762,303.15,5.125997
764,303.15,5.125999
766,303.15,5.125999
768,303.15,5.125999
770,303.15,5.125999
772,303.15,5.125999
774,303.15,5.125999
776,303.15,5.125963
778,303.15,5.125892
780,303.15,5.125798
782,303.15,5.125715
784,303.15,5.125732
786,303.15,5.125853
788,303.15,5.125966
790,303.15,5.125998
792,303.15,5.125979
794,303.15,5.125914
796,303.15,5.1259
798,303.15,5.1259
800,303.15,5.1259
802,303.15,5.125937
804,303.15,5.125997
806,303.15,5.126
808,303.15,5.126
810,303.15,5.126
812,303.15,5.125966
814,303.15,5.125903
816,303.15,5.1259
818,303.15,5.125902
820,303.15,5.125956
822,303.15,5.125997
824,303.15,5.126023
826,303.15,5.126087
828,303.15,5.126099
830,303.15,5.126146
832,303.15,5.126132
834,303.15,5.126069
836,303.15,5.126008
838,303.15,5.126
840,303.15,5.126
842,303.15,5.126
844,303.15,5.126
846,303.15,5.126
848,303.15,5.125998
850,303.15,5.125931
852,303.15,5.1259
854,303.15,5.125901
856,303.15,5.125952
858,303.15,5.125996
860,303.15,5.126015
862,303.15,5.12609
864,303.15,5.1261
866,303.15,5.1261
868,303.15,5.1261
870,303.15,5.126117
872,303.15,5.126191
874,303.15,5.1262
876,303.15,5.1262
878,303.15,5.1262
880,303.15,5.1262
882,303.15,5.126127
884,303.15,5.125975
886,303.15,5.125903
888,303.15,5.1259
890,303.15,5.125937
892,303.15,5.126009
894,303.15,5.126088
896,303.15,5.1261
898,303.15,5.126156
900,303.15,5.126198
902,303.15,5.1262
904,303.15,5.126187
906,303.15,5.126122
908,303.15,5.126101
910,303.15,5.1261
912,303.15,5.1261
914,303.15,5.1261
916,303.15,5.1261
918,303.15,5.1261
920,303.15,5.126112
922,303.15,5.126179
924,303.15,5.126199
926,303.15,5.1262
928,303.15,5.1262
930,303.15,5.1262
932,303.15,5.1262
934,303.15,5.1262
936,303.15,5.1262
938,303.15,5.1262
940,303.15,5.1262
942,303.15,5.1262
944,303.15,5.1262
946,303.15,5.1262
948,303.15,5.1262
950,303.15,5.1262
952,303.15,5.1262
954,303.15,5.126223
956,303.15,5.126287
958,303.15,5.1263
960,303.15,5.126312
962,303.15,5.126379
964,303.15,5.126399
966,303.15,5.1264
968,303.15,5.1264
970,303.15,5.1264
972,303.15,5.1264
974,303.15,5.1264
976,303.15,5.126434
978,303.15,5.126497
980,303.15,5.1265
982,303.15,5.1265
984,303.15,5.1265
986,303.15,5.126453
988,303.15,5.126402
990,303.15,5.1264
992,303.15,5.126438
994,303.15,5.126567
996,303.15,5.126666
998,303.15,5.126698
1000,303.15,5.1267
1002,303.15,5.1267
1004,303.15,5.1267
1006,303.15,5.1267
1008,303.15,5.1267
1010,303.15,5.1267
1012,303.15,5.126698
1014,303.15,5.126644
1016,303.15,5.126603
1018,303.15,5.1266
1020,303.15,5.1266
1022,303.15,5.1266
1024,303.15,5.1266
1026,303.15,5.1266
1028,303.15,5.1266
1030,303.15,5.1266
1032,303.15,5.1266
1034,303.15,5.126596
1036,303.15,5.12655
1038,303.15,5.12659
1040,303.15,5.126599
1042,303.15,5.1266
1044,303.15,5.1266
1046,303.15,5.126617
1048,303.15,5.126703
1050,303.15,5.126779
1052,303.15,5.126799
1054,303.15,5.1268
1056,303.15,5.1268
1058,303.15,5.1268
1060,303.15,5.1268
1062,303.15,5.1268
1064,303.15,5.1268
1066,303.15,5.1268
1068,303.15,5.1268
1070,303.15,5.1268
1072,303.15,5.12676
1074,303.4,5.126704
1076,303.733334,5.126698
1078,304.066666,5.126683
1080,304.4,5.126633
1082,304.733334,5.126817
1084,305.066666,5.127111
1086,305.4,5.127445
1088,305.733332,5.127707
1090,306.066668,5.127779
1092,306.4,5.127772
1094,306.733332,5.127713
1096,307.066668,5.127681
1098,307.4,5.127711
1100,307.733332,5.127727
1102,308.066668,5.127744
1104,308.4,5.127763
1106,308.733332,5.127779
1108,309.066668,5.127823
1110,309.4,5.127866
1112,309.733332,5.127857
1114,310.066668,5.127841
1116,310.4,5.127878
1118,310.733332,5.127925
1120,311.066668,5.127941
1122,311.4,5.127944
1124,311.733332,5.127941
1126,312.066668,5.127952
1128,312.4,5.127976
1130,312.733332,5.127989
1132,313.066668,5.127884
1134,313.4,5.127735
1136,313.733332,5.127767
1138,314.066668,5.127994
1140,314.4,5.128234
1142,314.733332,5.128322
1144,315.066668,5.128259
1146,315.4,5.128182
1148,315.733332,5.128183
1150,316.066668,5.12818
1152,316.4,5.128158
1154,316.733332,5.12816
1156,317.066668,5.128178
1158,317.4,5.128175
1160,317.733332,5.128169
1162,318.066668,5.128149
1164,318.4,5.128136
1166,318.733332,5.128157
1168,319.066668,5.128211
1170,319.4,5.128233
1172,319.733332,5.128215
1174,320.066668,5.128191
1176,320.4,5.128196
1178,320.733332,5.128231
1180,321.066668,5.128296
1182,321.4,5.128359
1184,321.733336,5.128392
1186,322.066668,5.128396
1188,322.4,5.12838
1190,322.733336,5.128371
1192,323.066668,5.128386
1194,323.4,5.128398
1196,323.733336,5.128393
1198,324.066668,5.128408
1200,324.4,5.128439
1202,324.733336,5.128444
1204,325.066668,5.128408
1206,325.4,5.128373
1208,325.733336,5.128355
1210,326.066668,5.128375
1212,326.4,5.128382
1214,326.733336,5.128392
1216,327.066668,5.128413
1218,327.4,5.128373
1220,327.733336,5.128227
1222,328.066668,5.128122
1224,328.4,5.128149
1226,328.733336,5.12828
1228,329.066668,5.128425
1230,329.4,5.128515
1232,329.733336,5.12856
1234,330.066668,5.128556
1236,330.4,5.128519
1238,330.733336,5.128498
1240,331.066668,5.128477
1242,331.4,5.128485
1244,331.733336,5.128516
1246,332.066668,5.128545
1248,332.4,5.128547
1250,332.733336,5.128545
1252,333.066668,5.128529
1254,333.4,5.128501
1256,333.733336,5.128493
1258,334.066668,5.128521
1260,334.4,5.128551
1262,334.733336,5.128567
1264,335.066668,5.128572
1266,335.4,5.128581
1268,335.733336,5.128633
1270,336.066668,5.128658
1272,336.4,5.128642
1274,336.733336,5.128613
1276,337.066668,5.128613
1278,337.4,5.128616
1280,337.733336,5.128637
1282,338.066664,5.128691
1284,338.4,5.128711
1286,338.733336,5.128724
1288,339.066664,5.12875
1290,339.4,5.128745
1292,339.733336,5.128707
1294,340.066672,5.128651
1296,340.4,5.128584
1298,340.733336,5.128528
1300,341.066672,5.128504
1302,341.4,5.1285
1304,341.733336,5.128501
1306,342.066672,5.128493
1308,342.4,5.128504
1310,342.733336,5.128514
1312,343.066672,5.12852
1314,343.4,5.128533
1316,343.733336,5.128546
1318,344.066672,5.128564
1320,344.4,5.128607
1322,344.733336,5.128624
1324,345.066672,5.128653
1326,345.4,5.12871
1328,345.733336,5.128765
1330,346.066672,5.128784
1332,346.4,5.128741
1334,346.733336,5.128662
1336,347.066672,5.12862
1338,347.4,5.128621
1340,347.733336,5.128635
1342,348.066672,5.128644
1344,348.4,5.128626
1346,348.733336,5.12859
1348,349.066672,5.128585
1350,349.4,5.128584
1352,349.733336,5.128551
1354,350.066672,5.128511
1356,350.4,5.128508
1358,350.733336,5.12853
1360,351.066672,5.128571
1362,351.4,5.128617
1364,351.733336,5.128675
1366,352.066672,5.128768
1368,352.4,5.128881
1370,352.733336,5.128943
1372,353.066672,5.12889
1374,353.4,5.128791
1376,353.733336,5.128742
1378,354.066672,5.128727
1380,354.4,5.128722
1382,354.733336,5.128724
1384,355.066672,5.128729
1386,355.4,5.128747
1388,355.733336,5.128797
1390,356.066672,5.128819
1392,356.4,5.128806
1394,356.733336,5.128807
1396,357.066672,5.1288
1398,357.4,5.128762
1400,357.733336,5.12875
1402,358.066672,5.128773
1404,358.4,5.128811
1406,358.733336,5.128851
1408,359.066672,5.12892
1410,359.4,5.128951
1412,359.733336,5.128954
1414,360.066672,5.128931
1416,360.4,5.128888
1418,360.733336,5.128854
1420,361.066672,5.128865
1422,361.4,5.128917
1424,361.733336,5.128974
1426,362.066672,5.129026
1428,362.4,5.129052
1430,362.733336,5.129044
1432,363.066672,5.128994
1434,363.4,5.128903
1436,363.733336,5.128799
1438,364.066672,5.128706
1440,364.4,5.128665
1442,364.733336,5.128666
1444,365.066672,5.128682
1446,365.4,5.128702
1448,365.733336,5.128724
1450,366.066672,5.12876
1452,366.4,5.128777
1454,366.733336,5.128771
1456,367.066672,5.128759
1458,367.4,5.128714
1460,367.733336,5.128691
1462,368.066672,5.128708
1464,368.4,5.128745
1466,368.733336,5.128794
1468,369.066672,5.128825
1470,369.4,5.128819
1472,369.733336,5.128806
1474,370.066672,5.128806
1476,370.4,5.128793
1478,370.733336,5.128766
1480,371.066672,5.128731
1482,371.4,5.128713
1484,371.733336,5.128697
1486,372.066672,5.128689
1488,372.4,5.128679
1490,372.733336,5.128644
1492,373.066672,5.12859
1494,373.4,5.128525
1496,373.733336,5.12847
1498,374.066672,5.128439
1500,374.4,5.128434
1502,374.733336,5.128452
1504,375.066672,5.128525
1506,375.4,5.128579
1508,375.733336,5.128585
1510,376.066672,5.128551
1512,376.4,5.128487
1514,376.733336,5.1284
1516,377.066672,5.128366
1518,377.4,5.128353
1520,377.733336,5.128336
1522,378.066672,5.128337
1524,378.4,5.128347
1526,378.733336,5.128351
1528,379.066672,5.12833
1530,379.4,5.128284
1532,379.733336,5.128227
1534,380.066672,5.128192
1536,380.4,5.128174
1538,380.733336,5.128168
1540,381.066672,5.128141
1542,381.4,5.128097
1544,381.733336,5.128067
1546,382.066672,5.128057
1548,382.4,5.128046
1550,382.733336,5.128049
1552,383.066672,5.128087
1554,383.4,5.128133
1556,383.733336,5.128136
1558,384.066672,5.128093
1560,384.4,5.128026
1562,384.733336,5.127951
1564,385.066672,5.12788
1566,385.4,5.127841
1568,385.733336,5.127837
1570,386.066672,5.127833
1572,386.4,5.127808
1574,386.733336,5.127804
1576,387.066672,5.127802
1578,387.4,5.127769
1580,387.733336,5.127654
1582,388.066672,5.127478
1584,388.4,5.127383
1586,388.733336,5.127404
1588,389.066672,5.12749
1590,389.4,5.127571
1592,389.733336,5.127628
1594,390.066672,5.127622
1596,390.4,5.127563
1598,390.733336,5.127501
1600,391.066672,5.127478
1602,391.4,5.127466
1604,391.733336,5.127484
1606,392.066672,5.127501
1608,392.4,5.127499
1610,392.733336,5.127497
1612,393.066672,5.127462
1614,393.4,5.127422
1616,393.733336,5.127416
1618,394.066672,5.12743
1620,394.4,5.127451
1622,394.733336,5.127452
1624,395.066672,5.127414
1626,395.4,5.127357
1628,395.733336,5.127305
1630,396.066672,5.127291
1632,396.4,5.127295
1634,396.733336,5.127311
1636,397.066672,5.127311
1638,397.4,5.127289
1640,397.733336,5.127256
1642,398.066672,5.127215
1644,398.4,5.127192
1646,398.733336,5.127199
1648,399.066672,5.127191
1650,399.4,5.127154
1652,399.733336,5.127142
1654,400.066672,5.127174
1656,400.4,5.127198
1658,400.733336,5.127209
1660,401.066672,5.127214
1662,401.4,5.127138
1664,401.733344,5.126994
1666,402.066672,5.126914
1668,402.4,5.126914
1670,402.733344,5.126952
1672,403.066672,5.126973
1674,403.4,5.126985
1676,403.733344,5.126962
1678,404.066672,5.126904
1680,404.4,5.126852
1682,404.733344,5.126833
1684,405.066672,5.126835
1686,405.4,5.12684
1688,405.733344,5.126831
1690,406.066672,5.126805
1692,406.4,5.12681
1694,406.733344,5.126832
1696,407.066672,5.126846
1698,407.4,5.126848
1700,407.733344,5.126835
1702,408.066672,5.1268
1704,408.4,5.126765
1706,408.733344,5.126755
1708,409.066672,5.126745
1710,409.4,5.126747
1712,409.733344,5.126758
1714,410.066672,5.126714
1716,410.4,5.126643
1718,410.733344,5.12658
1720,411.066672,5.12655
1722,411.4,5.126568
1724,411.733344,5.126591
1726,412.066672,5.12655
1728,412.4,5.126476
1730,412.733344,5.12644
1732,413.066672,5.126455
1734,413.4,5.126467
1736,413.733344,5.126495
1738,414.066672,5.12655
1740,414.4,5.126585
1742,414.733344,5.126564
1744,415.066672,5.126499
1746,415.4,5.12638
1748,415.733344,5.126279
1750,416.066672,5.126206
1752,416.4,5.126129
1754,416.733344,5.126073
1756,417.066672,5.126059
1758,417.4,5.126068
1760,417.733344,5.126065
1762,418.066672,5.126032
1764,418.4,5.125995
1766,418.733344,5.12595
1768,419.066672,5.125907
1770,419.4,5.125862
1772,419.733344,5.125818
1774,420.066672,5.125811
1776,420.4,5.125826
1778,420.733344,5.125825
1780,421.066672,5.125823
1782,421.4,5.125821
1784,421.733344,5.125777
1786,422.066672,5.125687
1788,422.4,5.125612
1790,422.733344,5.125575
1792,423.066672,5.125563
1794,423.4,5.125571
1796,423.733344,5.125567
1798,424.066672,5.125536
1800,424.4,5.125479
1802,424.733344,5.125432
1804,425.066672,5.125366
1806,425.4,5.125279
1808,425.733344,5.12521
1810,426.066672,5.125164
1812,426.4,5.125145
1814,426.733344,5.125142
1816,427.066672,5.125142
1818,427.4,5.125144
1820,427.733344,5.125139
1822,428.066672,5.125108
1824,428.4,5.125073
1826,428.733344,5.125026
1828,429.066672,5.124931
1830,429.4,5.124834
1832,429.733344,5.124777
1834,430.066672,5.124719
1836,430.4,5.124652
1838,430.733344,5.124596
1840,431.066672,5.124561
1842,431.4,5.124569
1844,431.733344,5.124558
1846,432.066672,5.124497
1848,432.4,5.124446
1850,432.733344,5.124414
1852,433.066672,5.124372
1854,433.4,5.12431
1856,433.733344,5.124239
1858,434.066672,5.124168
1860,434.4,5.124132
1862,434.733344,5.124125
1864,435.066672,5.124079
1866,435.4,5.12402
1868,435.733344,5.123956
1870,436.066672,5.123887
1872,436.4,5.123824
1874,436.733344,5.123787
1876,437.066672,5.123754
1878,437.4,5.123662
1880,437.733344,5.123545
1882,438.066672,5.123442
1884,438.4,5.123374
1886,438.733344,5.123363
1888,439.066672,5.123363
1890,439.4,5.123338
1892,439.733344,5.123287
1894,440.066672,5.123234
1896,440.4,5.123214
1898,440.733344,5.123203
1900,441.066672,5.123179
1902,441.4,5.123115
1904,441.733344,5.12301
1906,442.066672,5.12289
1908,442.4,5.122788
1910,442.733344,5.122746
1912,443.066672,5.122731
1914,443.4,5.122702
1916,443.733344,5.122644
1918,444.066672,5.122566
1920,444.4,5.122456
1922,444.733344,5.122326
1924,445.066672,5.122223
1926,445.4,5.12219
1928,445.733344,5.122166
1930,446.066672,5.122105
1932,446.4,5.122017
1934,446.733344,5.121908
1936,447.066672,5.121803
1938,447.4,5.121726
1940,447.733344,5.12163
1942,448.066672,5.121483
1944,448.4,5.12129
1946,448.733344,5.121129
1948,449.066672,5.121053
1950,449.4,5.121039
1952,449.733344,5.12101
1954,450.066672,5.120953
1956,450.4,5.120894
1958,450.733344,5.120832
1960,451.066672,5.120773
1962,451.4,5.120692
1964,451.733344,5.120611
1966,452.066672,5.120546
1968,452.4,5.120496
1970,452.733344,5.120453
1972,453.066672,5.120385
1974,453.4,5.120288
1976,453.733344,5.120166
1978,454.066672,5.120011
1980,454.4,5.119865
1982,454.733344,5.119726
1984,455.066672,5.11958
1986,455.4,5.119416
1988,455.733344,5.11928
1990,456.066672,5.119177
1992,456.4,5.119107
1994,456.733344,5.119037
1996,457.066672,5.118967
1998,457.4,5.118884
2000,457.733344,5.118795
2002,458.066672,5.118707
2004,458.4,5.118572
2006,458.733344,5.118407
2008,459.066672,5.11823
2010,459.4,5.118041
2012,459.733344,5.117868
2014,460.066672,5.117684
2016,460.4,5.117542
2018,460.733344,5.117432
2020,461.066672,5.117319
2022,461.4,5.117179
2024,461.733344,5.116993
2026,462.066672,5.116797
2028,462.4,5.116609
2030,462.733344,5.116431
2032,463.066672,5.116261
2034,463.4,5.116094
2036,463.733344,5.115933
2038,464.066672,5.115781
2040,464.4,5.115623
2042,464.733344,5.115466
2044,465.066672,5.11529
2046,465.4,5.115107
2048,465.733344,5.114931
2050,466.066672,5.114743
2052,466.4,5.114488
2054,466.733344,5.114278
2056,467.066672,5.114086
2058,467.4,5.113876
2060,467.733344,5.113683
2062,468.066672,5.113433
2064,468.4,5.113204
2066,468.733344,5.112928
2068,469.066672,5.112723
2070,469.4,5.112535
2072,469.733344,5.112382
2074,470.066672,5.112131
2076,470.4,5.111835
2078,470.733344,5.111547
2080,471.066672,5.111281
2082,471.4,5.111072
2084,471.733344,5.11078
2086,472.066672,5.110473
2088,472.4,5.110192
2090,472.733344,5.109918
2092,473.066672,5.109636
2094,473.4,5.109365
2096,473.733344,5.10912
2098,474.066672,5.108891
2100,474.4,5.108641
2102,474.733344,5.108339
2104,475.066672,5.108018
2106,475.4,5.107665
2108,475.733344,5.107293
2110,476.066672,5.106907
2112,476.4,5.106525
2114,476.733344,5.106202
2116,477.066672,5.105862
2118,477.4,5.105546
2120,477.733344,5.105188
2122,478.066672,5.104808
2124,478.4,5.104484
2126,478.733344,5.10416
2128,479.066672,5.103833
2130,479.4,5.103463
2132,479.733344,5.10305
2134,480.066672,5.102621
2136,480.4,5.1022
2138,480.733344,5.101752
2140,481.066672,5.101304
2142,481.4,5.100921
2144,481.733344,5.100553
2146,482.066672,5.100195
2148,482.4,5.099859
2150,482.733344,5.099505
2152,483.066672,5.099099
2154,483.4,5.098655
2156,483.733344,5.09822
2158,484.066672,5.097788
2160,484.4,5.097356
2162,484.733344,5.096914
2164,485.066672,5.096481
2166,485.4,5.096017
2168,485.733344,5.09552
2170,486.066672,5.095015
2172,486.4,5.094594
2174,486.733344,5.09426
2176,487.066672,5.093828
2178,487.4,5.093222
2180,487.733344,5.092543
2182,488.066672,5.091915
2184,488.4,5.091386
2186,488.733344,5.090924
2188,489.066672,5.090466
2190,489.4,5.089964
2192,489.733344,5.089502
2194,490.066672,5.089102
2196,490.4,5.088643
2198,490.733344,5.088005
2200,491.066672,5.087306
2202,491.4,5.086648
2204,491.733344,5.086059
2206,492.066672,5.08549
2208,492.4,5.084895
2210,492.733344,5.084261
2212,493.066672,5.083626
2214,493.4,5.083003
2216,493.733344,5.082387
2218,494.066672,5.081816
2220,494.4,5.081303
2222,494.733344,5.080764
2224,495.066672,5.080129
2226,495.4,5.079432
2228,495.733344,5.07872
2230,496.066672,5.078021
2232,496.4,5.077305
2234,496.733344,5.076591
2236,497.066672,5.075895
2238,497.4,5.075234
2240,497.733344,5.074557
2242,498.066672,5.073836
2244,498.4,5.073119
2246,498.733344,5.072407
2248,499.066672,5.071672
2250,499.4,5.070905
2252,499.733344,5.070151
2254,500.066672,5.069383
2256,500.4,5.068556
2258,500.733344,5.06776
2260,501.066672,5.066989
2262,501.4,5.066241
2264,501.733344,5.065477
2266,502.066672,5.064703
2268,502.4,5.06389
2270,502.733344,5.063035
2272,503.066672,5.062176
2274,503.4,5.061334
2276,503.733344,5.060532
2278,504.066672,5.059769
2280,504.4,5.058977
2282,504.733344,5.058132
2284,505.066672,5.057248
2286,505.4,5.056367
2288,505.733344,5.055463
2290,506.066672,5.054522
2292,506.4,5.053561
2294,506.733344,5.052585
2296,507.066672,5.051614
2298,507.4,5.050636
2300,507.733344,5.049685
2302,508.066672,5.048747
2304,508.4,5.047784
2306,508.733344,5.046772
2308,509.066672,5.04576
2310,509.4,5.044746
2312,509.733344,5.043716
2314,510.066672,5.042661
2316,510.4,5.041553
2318,510.733344,5.040421
2320,511.066672,5.039325
2322,511.4,5.038225
2324,511.733344,5.037117
2326,512.066672,5.035973
2328,512.4,5.034789
2330,512.733344,5.033609
2332,513.066672,5.032447
2334,513.4,5.031293
2336,513.733344,5.030128
2338,514.066672,5.02896
2340,514.4,5.027772
2342,514.733344,5.026567
2344,515.066672,5.025365
2346,515.4,5.024132
2348,515.733344,5.022884
2350,516.066672,5.021619
2352,516.4,5.020329
2354,516.733344,5.019003
2356,517.066672,5.017652
2358,517.4,5.01628
2360,517.733344,5.014891
2362,518.066672,5.013547
2364,518.4,5.012202
2366,518.733344,5.010831
2368,519.066672,5.00944
2370,519.4,5.008026
2372,519.733344,5.006591
2374,520.066672,5.005178
2376,520.4,5.003743
2378,520.733344,5.002276
2380,521.066672,5.000809
2382,521.4,4.999331
2384,521.733344,4.997814
2386,522.066672,4.996291
2388,522.4,4.994766
2390,522.733344,4.99323
2392,523.066672,4.99169
2394,523.4,4.990175
2396,523.733344,4.988663
2398,524.066672,4.987113
2400,524.400015,4.985591
2402,524.733344,4.984082
2404,525.066672,4.982536
2406,525.400015,4.980961
2408,525.733344,4.979345
2410,526.066672,4.977683
2412,526.400015,4.976016
2414,526.733344,4.974382
2416,527.066672,4.972742
2418,527.400015,4.971095
2420,527.733344,4.969439
2422,528.066672,4.967799
2424,528.400015,4.96616
2426,528.733344,4.964401
2428,529.066672,4.962542
2430,529.4,4.960691
2432,529.733344,4.958946
2434,530.066687,4.957309
2436,530.4,4.955651
2438,530.733344,4.953919
2440,531.066687,4.952177
2442,531.4,4.950437
2444,531.733344,4.94867
2446,532.066687,4.946898
2448,532.4,4.945093
2450,532.733344,4.943226
2452,533.066687,4.941322
2454,533.4,4.939408
2456,533.733344,4.937513
2458,534.066687,4.935606
2460,534.4,4.933683
2462,534.733344,4.931706
2464,535.066687,4.929719
2466,535.4,4.927756
2468,535.733344,4.925799
2470,536.066687,4.923803
2472,536.4,4.921782
2474,536.733344,4.919718
2476,537.066687,4.917618
2478,537.4,4.915514
2480,537.733344,4.913415
2482,538.066687,4.91131
2484,538.4,4.909214
2486,538.733344,4.90711
2488,539.066687,4.904995
2490,539.4,4.902846
2492,539.733344,4.900634
2494,540.066687,4.898408
2496,540.4,4.896143
2498,540.733344,4.893868
2500,541.066687,4.891589
2502,541.4,4.889313
2504,541.733344,4.887025
2506,542.066687,4.88472
2508,542.4,4.882403
2510,542.733344,4.880069
2512,543.066687,4.877709
2514,543.4,4.8753
2516,543.733344,4.87286
2518,544.066687,4.870372
2520,544.4,4.867937
2522,544.733344,4.865439
2524,545.066687,4.862954
2526,545.4,4.860467
2528,545.733344,4.857981
2530,546.066687,4.855479
2532,546.4,4.852905
2534,546.733344,4.850331
2536,547.066687,4.847726
2538,547.4,4.845092
2540,547.733344,4.84245
2542,548.066687,4.839793
2544,548.4,4.837107
2546,548.733344,4.834431
2548,549.066687,4.831744
2550,549.4,4.828991
2552,549.733344,4.826178
2554,550.066687,4.823353
2556,550.4,4.8205
2558,550.733344,4.817604
2560,551.066687,4.814585
2562,551.4,4.81146
2564,551.733344,4.808505
2566,552.066687,4.805841
2568,552.4,4.803167
2570,552.733344,4.800348
2572,553.066687,4.797341
2574,553.4,4.794266
2576,553.733344,4.791147
2578,554.066687,4.788024
2580,554.4,4.784864
2582,554.733344,4.781636
2584,555.066687,4.778412
2586,555.4,4.775209
2588,555.733344,4.772016
2590,556.066687,4.768802
2592,556.4,4.76555
2594,556.733344,4.762229
2596,557.066687,4.758928
2598,557.4,4.755599
2600,557.733344,4.752218
2602,558.066687,4.748764
2604,558.4,4.74531
2606,558.733344,4.741889
2608,559.066687,4.738501
2610,559.4,4.735084
2612,559.733344,4.731559
2614,560.066687,4.728005
2616,560.4,4.724422
2618,560.733344,4.720795
2620,561.066687,4.71713
2622,561.4,4.713455
2624,561.733344,4.70976
2626,562.066687,4.705997
2628,562.4,4.702185
2630,562.733344,4.698394
2632,563.066687,4.694585
2634,563.4,4.690769
2636,563.733344,4.686939
2638,564.066687,4.683082
2640,564.4,4.679194
2642,564.733344,4.675254
2644,565.066687,4.671268
2646,565.4,4.667232
2648,565.733344,4.663184
2650,566.066687,4.659098
2652,566.4,4.654959
2654,566.733344,4.650765
2656,567.066687,4.64658
2658,567.4,4.642385
2660,567.733344,4.638162
2662,568.066687,4.633858
2664,568.4,4.629509
2666,568.733344,4.625199
2668,569.066687,4.620964
2670,569.4,4.616696
2672,569.733344,4.612253
2674,570.066687,4.607724
2676,570.4,4.603133
2678,570.733344,4.598503
2680,571.066687,4.593839
2682,571.4,4.589144
2684,571.733344,4.584424
2686,572.066687,4.579731
2688,572.4,4.575055
2690,572.733344,4.570434
2692,573.066687,4.565809
2694,573.4,4.561077
2696,573.733344,4.556182
2698,574.066687,4.551235
2700,574.4,4.546244
2702,574.733344,4.541195
2704,575.066687,4.536095
2706,575.4,4.530954
2708,575.733344,4.52582
2710,576.066687,4.520657
2712,576.4,4.515416
2714,576.733344,4.510085
2716,577.066687,4.504744
2718,577.4,4.499399
2720,577.733344,4.494
2722,578.066687,4.488539
2724,578.4,4.483004
2726,578.733344,4.477392
2728,579.066687,4.471781
2730,579.4,4.466217
2732,579.733344,4.460702
2734,580.066687,4.455144
2736,580.4,4.44939
2738,580.733344,4.443522
2740,581.066687,4.437603
2742,581.4,4.431676
2744,581.733344,4.425729
2746,582.066687,4.419695
2748,582.4,4.413582
2750,582.733344,4.407467
2752,583.066687,4.401312
2754,583.4,4.39509
2756,583.733344,4.3888
2758,584.066687,4.382469
2760,584.4,4.376076
2762,584.733344,4.369632
2764,585.066687,4.363151
2766,585.4,4.356589
2768,585.733344,4.350003
2770,586.066687,4.343362
2772,586.4,4.336667
2774,586.733344,4.329868
2776,587.066687,4.32305
2778,587.4,4.316198
2780,587.733344,4.309271
2782,588.066687,4.302271
2784,588.4,4.295258
2786,588.733344,4.288197
2788,589.066687,4.281056
2790,589.4,4.273834
2792,589.733344,4.266537
2794,590.066687,4.259203
2796,590.4,4.251827
2798,590.733344,4.244403
2800,591.066687,4.236901
2802,591.4,4.229339
2804,591.733344,4.221714
2806,592.066687,4.214046
2808,592.4,4.206285
2810,592.733344,4.198486
2812,593.066687,4.190672
2814,593.4,4.182785
2816,593.733344,4.174863
2818,594.066687,4.166943
2820,594.4,4.158918
2822,594.733344,4.150827
2824,595.066687,4.14266
2826,595.4,4.13439
2828,595.733344,4.126079
2830,596.066687,4.117737
2832,596.4,4.109356
2834,596.733344,4.100898
2836,597.066687,4.092482
2838,597.4,4.084083
2840,597.733344,4.075491
2842,598.066687,4.066733
2844,598.4,4.057948
2846,598.733344,4.049122
2848,599.066687,4.040306
2850,599.4,4.031434
2852,599.733344,4.022541
2854,600.066687,4.013617
2856,600.4,4.004596
2858,600.733344,3.995445
2860,601.066687,3.986244
2862,601.4,3.977055
2864,601.733344,3.967858
2866,602.066687,3.958608
2868,602.4,3.949329
2870,602.733344,3.939948
2872,603.066687,3.930572
2874,603.4,3.921106
2876,603.733344,3.911559
2878,604.066687,3.901973
2880,604.4,3.89236
2882,604.733344,3.882605
2884,605.066687,3.872828
2886,605.4,3.86309
2888,605.733344,3.853382
2890,606.066687,3.843643
2892,606.4,3.833835
2894,606.733344,3.823907
2896,607.066687,3.813973
2898,607.4,3.804027
2900,607.733344,3.794025
2902,608.066687,3.783931
2904,608.4,3.773836
2906,608.733344,3.763743
2908,609.066687,3.753564
2910,609.4,3.743279
2912,609.733344,3.732943
2914,610.066687,3.722611
2916,610.4,3.71227
2918,610.733344,3.701837
2920,611.066687,3.691305
2922,611.4,3.680778
2924,611.733344,3.670248
2926,612.066687,3.659653
2928,612.4,3.648966
2930,612.733344,3.638284
2932,613.066687,3.627548
2934,613.4,3.616746
2936,613.733344,3.605868
2938,614.066687,3.594989
2940,614.4,3.584123
2942,614.733344,3.573192
2944,615.066687,3.562129
2946,615.4,3.550994
2948,615.733344,3.539847
2950,616.066687,3.52862
2952,616.4,3.517389
2954,616.733344,3.50607
2956,617.066687,3.494687
2958,617.4,3.483255
2960,617.733344,3.47177
2962,618.066687,3.460161
2964,618.4,3.448503
2966,618.733344,3.4368
2968,619.066687,3.425087
2970,619.4,3.413262
2972,619.733344,3.401373
2974,620.066687,3.389395
2976,620.4,3.377344
2978,620.733344,3.365183
2980,621.066687,3.352943
2982,621.4,3.340638
2984,621.733344,3.328245
2986,622.066687,3.315721
2988,622.4,3.303095
2990,622.733344,3.290435
2992,623.066687,3.277658
2994,623.4,3.264776
2996,623.733344,3.251722
2998,624.066687,3.238614
3000,624.4,3.22543
3002,624.733344,3.212161
3004,625.066687,3.198731
3006,625.4,3.18515
3008,625.733344,3.171497
3010,626.066687,3.157752
3012,626.4,3.143745
3014,626.733344,3.129601
3016,627.066687,3.115413
3018,627.4,3.101083
3020,627.733344,3.086596
3022,628.066687,3.071928
3024,628.4,3.057154
3026,628.733344,3.042233
3028,629.066687,3.0272
3030,629.4,3.011997
3032,629.733344,2.996653
3034,630.066687,2.981196
3036,630.4,2.96561
3038,630.733344,2.949811
3040,631.066687,2.933842
3042,631.4,2.917739
3044,631.733344,2.901562
3046,632.066687,2.885254
3048,632.4,2.868687
3050,632.733344,2.852009
3052,633.066687,2.835207
3054,633.4,2.818278
3056,633.733344,2.80118
3058,634.066687,2.784037
3060,634.4,2.766787
3062,634.733344,2.749398
3064,635.066687,2.731819
3066,635.4,2.714176
3068,635.733344,2.696425
3070,636.066687,2.678418
3072,636.4,2.66019
3074,636.733344,2.641882
3076,637.066687,2.623699
3078,637.4,2.605528
3080,637.733344,2.587348
3082,638.066687,2.569055
3084,638.4,2.550766
3086,638.733344,2.532461
3088,639.066687,2.514213
3090,639.4,2.495898
3092,639.733344,2.47766
3094,640.066687,2.459494
3096,640.4,2.441422
3098,640.733344,2.423417
3100,641.066687,2.405511
3102,641.4,2.387815
3104,641.733344,2.370263
3106,642.066687,2.352847
3108,642.4,2.335585
3110,642.733344,2.318564
3112,643.066687,2.301747
3114,643.4,2.28521
3116,643.733344,2.268925
3118,644.066687,2.253054
3120,644.4,2.237465
3122,644.733344,2.222174
3124,645.066687,2.207144
3126,645.4,2.19241
3128,645.733344,2.178076
3130,646.066687,2.164087
3132,646.4,2.150448
3134,646.733344,2.137179
3136,647.066687,2.124327
3138,647.4,2.111851
3140,647.733344,2.099786
3142,648.066687,2.088131
3144,648.4,2.076924
3146,648.733344,2.066064
3148,649.066687,2.055614
3150,649.4,2.045497
3152,649.733344,2.035778
3154,650.066687,2.02644
3156,650.4,2.017481
3158,650.733344,2.008936
3160,651.066687,2.00078
3162,651.4,1.992923
3164,651.733344,1.985343
3166,652.066687,1.978094
3168,652.4,1.971122
3170,652.733344,1.964483
3172,653.066687,1.958152
3174,653.4,1.952106
3176,653.733344,1.946304
3178,654.066687,1.940773
3180,654.4,1.935515
3182,654.733344,1.930457
3184,655.066687,1.925599
3186,655.4,1.920995
3188,655.733344,1.916611
3190,656.066687,1.912413
3192,656.4,1.908346
3194,656.733344,1.904429
3196,657.066687,1.900687
3198,657.4,1.897141
3200,657.733344,1.893734
3202,658.066687,1.890426
3204,658.4,1.887211
3206,658.733344,1.884074
3208,659.066687,1.88109
3210,659.4,1.878185
3212,659.733344,1.87532
3214,660.066687,1.872523
3216,660.4,1.869814
3218,660.733344,1.867179
3220,661.066687,1.86462
3222,661.4,1.862161
3224,661.733344,1.859696
3226,662.066687,1.857254
3228,662.4,1.854837
3230,662.733344,1.852514
3232,663.066687,1.850287
3234,663.4,1.848099
3236,663.733344,1.845803
3238,664.066687,1.843394
3240,664.4,1.841037
3242,664.733344,1.838843
3244,665.066687,1.83679
3246,665.4,1.834899
3248,665.733344,1.833121
3250,666.066687,1.831255
3252,666.4,1.829198
3254,666.733344,1.827046
3256,667.066687,1.824867
3258,667.4,1.822695
3260,667.733344,1.820733
3262,668.066687,1.81892
3264,668.4,1.817111
3266,668.733344,1.815216
3268,669.066687,1.813261
3270,669.4,1.811269
3272,669.733344,1.809298
3274,670.066687,1.807371
3276,670.4,1.805499
3278,670.733344,1.803671
3280,671.066687,1.801839
3282,671.4,1.799986
3284,671.733344,1.798088
3286,672.066687,1.796214
3288,672.4,1.794369
3290,672.733344,1.792559
3292,673.066687,1.790737
3294,673.4,1.788906
3296,673.733344,1.787076
3298,674.066687,1.785252
3300,674.4,1.783438
3302,674.733344,1.781611
3304,675.066687,1.779772
3306,675.4,1.777933
3308,675.733344,1.776088
3310,676.066687,1.77426
3312,676.4,1.772464
3314,676.733344,1.770657
3316,677.066687,1.76886
3318,677.4,1.767109
3320,677.733344,1.765394
3322,678.066687,1.763646
3324,678.4,1.761916
3326,678.733344,1.760177
3328,679.066687,1.75835
3330,679.4,1.756366
3332,679.733344,1.754395
3334,680.066687,1.752574
3336,680.4,1.750859
3338,680.733344,1.749185
3340,681.066687,1.747505
3342,681.4,1.74583
3344,681.733344,1.744113
3346,682.066687,1.742357
3348,682.4,1.740642
3350,682.733344,1.738943
3352,683.066687,1.737183
3354,683.4,1.735357
3356,683.733344,1.73356
3358,684.066687,1.731854
3360,684.4,1.730203
3362,684.733344,1.728531
3364,685.066687,1.7268
3366,685.4,1.725044
3368,685.733344,1.723325
3370,686.066687,1.721615
3372,686.4,1.71987
3374,686.733344,1.718096
3376,687.066687,1.716392
3378,687.4,1.714702
3380,687.733344,1.712989
3382,688.066687,1.711278
3384,688.4,1.709531
3386,688.733344,1.707752
3388,689.066687,1.70601
3390,689.4,1.704278
3392,689.733344,1.702556
3394,690.066687,1.700906
3396,690.4,1.699279
3398,690.733344,1.697578
3400,691.066687,1.695852
3402,691.4,1.694183
3404,691.733344,1.69246
3406,692.066687,1.690594
3408,692.4,1.688706
3410,692.733344,1.686997
3412,693.066687,1.685483
3414,693.4,1.683979
3416,693.733344,1.682369
3418,694.066687,1.680614
3420,694.4,1.678886
3422,694.733344,1.677166
3424,695.066687,1.675426
3426,695.4,1.673733
3428,695.733344,1.672126
3430,696.066687,1.670532
3432,696.4,1.668887
3434,696.733344,1.667222
3436,697.066687,1.665544
3438,697.4,1.663845
3440,697.733344,1.662133
3442,698.066687,1.660432
3444,698.4,1.658768
3446,698.733344,1.657149
3448,699.066687,1.655506
3450,699.4,1.653822
3452,699.733344,1.652127
3454,700.066687,1.650457
3456,700.4,1.648821
3458,700.733344,1.64714
3460,701.066687,1.645485
3462,701.4,1.643814
3464,701.733344,1.642153
3466,702.066687,1.640526
3468,702.4,1.638923
3470,702.733344,1.637344
3472,703.066687,1.635789
3474,703.4,1.634214
3476,703.733344,1.63265
3478,704.066687,1.631092
3480,704.4,1.629499
3482,704.733344,1.6279
3484,705.066687,1.626301
3486,705.4,1.624669
3488,705.733344,1.62298
3490,706.066687,1.621323
3492,706.4,1.619678
3494,706.733344,1.618017
3496,707.066687,1.61637
3498,707.4,1.614804
3500,707.733344,1.613256
3502,708.066687,1.611583
3504,708.4,1.609847
3506,708.733344,1.608246
3508,709.066687,1.606847
3510,709.4,1.605496
3512,709.733344,1.604058
3514,710.066687,1.602489
3516,710.4,1.600852
3518,710.733344,1.599254
3520,711.066687,1.597696
3522,711.4,1.596202
3524,711.733344,1.594706
3526,712.066687,1.593149
3528,712.4,1.591586
3530,712.733344,1.590097
3532,713.066687,1.588635
3534,713.4,1.587185
3536,713.733344,1.585722
3538,714.066687,1.584229
3540,714.4,1.582715
3542,714.733344,1.581169
3544,715.066687,1.579648
3546,715.4,1.578145
3548,715.733344,1.576701
3550,716.066687,1.575271
3552,716.4,1.573797
3554,716.733344,1.572322
3556,717.066687,1.570892
3558,717.4,1.569483
3560,717.733344,1.56806
3562,718.066687,1.566632
3564,718.4,1.565217
3566,718.733344,1.563797
3568,719.066687,1.562344
3570,719.4,1.560939
3572,719.733344,1.559619
3574,720.066687,1.558319
3576,720.4,1.556982
3578,720.733344,1.555595
3580,721.066687,1.554186
3582,721.4,1.552775
3584,721.733344,1.551367
3586,722.066687,1.54997
3588,722.4,1.548573
3590,722.733344,1.547168
