Repository: MaCFP/matl-db

# README File for FPL

USDA USFS Forest Products Laboratory, Madison, Wisconsin (United states of America).



Experiments were performed by Laura Hasburgh and Eleanor Lazarcik. For any questions or requests for additional information, please contact laura.e.hasburgh@usda.gov.

### Experimental Conditions: TGA/DSC

A Mettler Toledo TGA/DSC 3+ was used to conduct Thermogravimetric Analysis (TGA) experiments.



* Heating Rate: 10 K/min
* Temperature program

  * Initial Temperature: 303 K
  * Isothermal Hold to Dry: 378 K for 180 s
  * Isothermal Hold: 303 K for 600 s
  * Maximum Temperature: 893 K
  * Final Isotherm: None
* Sample mass: 5 mg +/- 1.7 mg
* Sample geometry: Powdered

File: Wood/Calibration_Data/FPL/FPL_Wood_Cone_50kW_hor_R6.csv (part 2 of 2)
Time (s),Mass (g),HRR (kW/m2),TC Top (K),TC 8.6mm (K),TC 17.2mm (K)
796,53.171097,86.11570648,1109.986,881.614,496.661
797,53.104018,86.01220741,1112.64,882.139,497.182
798,53.054608,85.29330971,1112.423,882.741,497.801
799,53.006138,87.9152317,1109.12,883.298,498.369
800,52.917651,88.03023289,1096.826,883.653,498.709
801,52.848041,89.2926163,1099.4,883.853,498.933
802,52.795325,86.697049,1104.05,884.356,499.477
803,52.75684,87.61469035,1105.711,884.813,499.972
804,52.710817,90.17762225,1108.551,885.228,500.476
805,52.654338,88.54578189,1113.64,885.587,500.883
806,52.601369,89.35986615,1111.668,885.743,501.04
807,52.527857,88.73479345,1109.398,886.269,501.599
808,52.466666,88.80404637,1114.859,886.799,502.175
809,52.401754,87.72354592,1117.088,887.368,502.703
810,52.348869,88.50786955,1118.804,887.726,503.056
811,52.282745,89.83109298,1116.077,887.922,503.257
812,52.241592,93.19240139,1113.781,888.551,503.887
813,52.21577,91.11879123,1116.676,889.103,504.451
814,52.216931,89.74047054,1113.117,889.612,504.994
815,52.075637,90.57880556,1114.546,889.993,505.341
816,51.975037,90.89816904,1114.055,890.178,505.539
817,51.94583,88.26699784,1112.543,890.782,506.168
818,51.884699,90.24594126,1111.061,891.311,506.702
819,51.849352,91.09888869,1108.915,891.847,507.308
820,51.798596,89.35620477,1107.907,892.126,507.876
821,51.764001,89.27716025,1109.749,892.278,508.204
822,51.716236,90.94861781,1115.841,892.83,508.444
823,51.61227,90.1900014,1112.983,893.347,509.047
824,51.515695,90.13208041,1105.308,893.871,509.631
825,51.478215,88.4829913,1107.506,894.226,509.974
826,51.447298,86.21912329,1107.934,894.366,510.136
827,51.399056,88.68802215,1107.468,894.881,510.696
828,51.355204,88.7950616,1106.396,895.373,511.235
829,51.266245,89.94049533,1111.093,895.763,511.811
830,51.209912,89.85912229,1112.904,896.132,512.354
831,51.183547,91.365116,1114.587,896.375,512.732
832,51.16726,89.27099913,1113.885,896.512,512.92
833,51.065149,89.65545135,1110.255,896.883,513.443
834,51.002159,92.08696874,1108.357,897.299,514.074
835,50.961782,89.73088838,1115.49,897.621,514.614
836,50.878655,89.70742825,1111.473,897.84,515.023
837,50.800488,89.96690972,1113.83,897.929,515.214
838,50.758144,91.09448898,1119.301,898.201,515.726
839,50.721532,91.17844893,1118.198,898.583,516.277
840,50.678767,90.54472243,1112.153,898.946,516.77
841,50.623289,90.11338147,1114.442,899.217,517.169
842,50.52543,92.44552116,1112.959,899.387,517.354
843,50.283779,90.96072755,1110.356,899.826,517.857
844,50.177254,91.05586346,1112.441,900.277,518.502
845,50.301087,90.16992873,1115.611,900.633,519.071
846,50.291574,89.5751752,1118.126,900.834,519.379
847,50.243652,89.32952833,1119.129,900.939,519.571
848,50.205112,90.85745897,1120.509,901.33,520.176
849,50.131695,91.94404398,1117.584,901.756,520.75
850,49.98074,90.09800351,1114.595,902.117,521.319
851,49.931996,90.70447036,1117.303,902.425,521.724
852,49.934713,90.00496534,1119.676,902.562,521.895
853,49.840524,93.58335481,1122.772,903.059,522.505
854,49.752141,91.55352925,1119.603,903.496,523.102
855,49.737535,90.71290062,1120.984,903.806,523.549
856,49.702197,90.64886086,1117.395,904.307,523.976
857,49.650477,90.26491167,1118.539,904.48,524.185
858,49.608368,87.76100528,1119.085,904.92,524.721
859,49.5462,88.23058577,1117.355,905.344,525.272
860,49.537236,92.7404432,1120.927,905.709,525.808
861,49.470455,93.68712437,1126.482,906.006,526.335
862,49.391096,94.50152808,1123.075,906.204,526.739
863,49.360702,91.6784648,1117.711,906.313,526.894
864,49.276569,92.73676639,1117.91,906.675,527.432
865,49.17671,93.14563996,1115.516,907.019,527.971
866,49.128694,91.50926826,1119.001,907.41,528.548
867,49.077942,90.46050803,1113.776,907.735,529.054
868,48.972902,93.56960117,1114.099,907.873,529.276
869,48.894906,92.08969709,1117.204,908.24,529.896
870,48.88036,93.05402752,1121.818,908.593,530.545
871,48.781757,93.20235384,1119.717,908.932,531.127
872,48.702437,92.37023083,1118.456,909.153,531.513
873,48.670601,90.56475723,1118.263,909.236,531.69
874,48.595104,91.7789334,1116.338,909.566,532.314
875,48.525548,90.98051764,1113.635,909.956,532.871
876,48.473813,92.21896295,1115.535,910.307,533.404
877,48.382422,94.55215744,1118,910.534,533.813
878,48.290514,93.14930996,1118.145,910.637,534.01
879,48.202668,93.3662373,1117.259,910.953,534.586
880,48.191015,95.97157868,1115.625,911.31,535.151
881,48.164262,95.92353908,1117.857,911.71,535.683
882,48.079638,94.12687283,1117.938,912.095,536.107
883,47.99716,96.53950354,1116.416,912.246,536.331
884,47.926857,94.59278387,1114.19,912.643,536.897
885,47.862369,94.30272564,1114.564,913.037,537.442
886,47.813652,93.88869289,1116.859,913.418,538.005
887,47.740035,94.11754914,1122.674,913.679,538.382
888,47.673966,93.29748337,1125.191,913.848,538.593
889,47.587495,93.98521396,1125.505,914.386,539.232
890,47.522347,92.6543624,1118.896,914.905,539.823
891,47.45337,94.27318596,1120.63,915.414,540.437
892,47.378398,96.8011831,1120.741,915.774,541.058
893,47.293144,92.74334067,1119.584,915.95,541.4
894,47.244841,92.96017212,1118.049,916.429,541.54
895,47.165384,96.03182799,1122.568,916.934,542.187
896,47.093711,94.63045702,1124.323,917.324,542.784
897,47.036962,95.44574886,1118.427,917.692,543.466
898,47.005776,95.51228574,1119.709,917.949,543.869
899,46.957754,95.98487999,1120.281,918.174,544.052
900,46.847703,101.4848465,1120.155,918.671,544.62
901,46.769705,98.3664416,1119.651,918.789,545.111
902,46.705897,94.59358896,1126.69,919.138,545.728
903,46.64996,95.57160086,1126.436,919.388,546.123
904,46.564756,95.25676302,1125.312,919.529,546.382
905,46.490442,95.81630899,1123.301,919.875,546.964
906,46.492386,94.32733823,1121.284,920.224,547.447
907,46.63315,95.39821997,1116.169,920.752,548.148
908,46.641457,94.91764586,1116.157,921.027,548.474
909,46.540755,97.0205087,1115.566,921.191,548.7
910,46.42596,95.17313567,1113.709,921.755,549.521
911,46.387501,94.81319894,1117.687,922.263,550.21
912,46.365956,97.83894225,1127.136,922.779,550.746
913,46.298504,95.58149674,1129.871,923.144,551.161
914,46.18818,97.40767236,1128.949,923.316,551.383
915,46.084156,95.52712463,1126.908,923.774,552.003
916,46.052984,95.84643063,1127.423,924.302,552.699
917,46.006367,95.59622017,1129,924.801,553.355
918,45.915671,94.49912722,1127.189,924.896,553.72
919,45.846666,95.6367572,1129.197,925.058,553.902
920,45.793151,100.0080817,1132.374,925.486,554.448
921,45.7613,97.59057867,1132.114,925.854,555.051
922,45.694314,94.91601037,1129.458,926.151,555.657
923,45.614029,98.45086813,1121.93,926.323,556.103
924,45.573532,96.37327199,1123.296,926.379,556.309
925,45.511403,96.85973073,1126.946,926.643,557.026
926,45.452572,95.54443636,1128.245,926.949,557.675
927,45.41387,95.3073617,1129.867,927.221,558.384
928,45.363196,94.05087276,1130.68,927.595,559.046
929,45.272816,96.46935287,1129.493,927.811,559.469
930,45.227325,94.01231415,1127.329,927.911,559.654
931,45.171763,95.60329074,1123.914,928.186,560.189
932,45.112326,96.46938577,1128.305,928.499,560.913
933,45.022459,95.33888965,1129.858,928.862,561.607
934,44.9385,95.52553469,1130.619,929.206,562.066
935,44.907514,93.96726473,1130.736,929.321,562.252
936,44.845391,93.97163002,1129.677,929.707,562.818
937,44.775377,95.16129493,1126.87,930.162,563.396
938,44.71007,97.44796735,1128.681,930.567,564.157
939,44.659019,96.4125241,1123.313,930.812,564.536
940,44.575044,99.01784101,1121.26,930.935,564.776
941,44.521017,96.78639976,1116.853,931.278,565.388
942,44.451917,96.68852484,1121.111,931.782,565.922
943,44.370777,94.96918972,1124.806,932.222,566.618
944,44.31357,94.59052873,1122.555,932.534,567.149
945,44.255507,96.40754201,1123.397,932.641,567.314
946,44.172947,97.22132763,1124.805,933.017,567.868
947,44.13024,94.45895618,1124.608,933.378,568.417
948,44.099934,93.24106519,1126.383,933.638,568.979
949,44.102456,97.22952353,1126.864,933.973,569.718
950,44.058177,97.86954779,1126.415,934.043,569.869
951,43.961638,98.30987196,1125.747,934.396,570.59
952,43.882284,100.2848199,1126.124,934.71,571.198
953,43.779226,97.49153565,1122.945,934.992,571.781
954,43.715841,96.69761853,1123.679,935.271,572.302
955,43.662967,98.50854338,1124.29,935.325,572.474
956,43.605795,98.27703733,1127.424,935.486,573.008
957,43.591052,96.66907775,1128.656,935.665,573.438
958,43.510013,96.41936023,1121.757,935.988,573.99
959,43.398428,97.54003318,1119.008,936.186,574.745
960,43.300974,98.36068706,1120.611,936.266,575.336
961,43.248664,96.16445815,1123.322,936.264,575.561
962,43.184932,95.09867704,1121.789,936.287,576.313
963,43.114681,96.96697525,1119.401,936.513,577.128
964,43.094324,99.59416139,1120.34,936.786,577.867
965,43.045292,99.06928456,1119.518,936.826,578.394
966,42.917978,98.11888307,1120.087,936.9,578.547
967,42.830359,100.1273574,1122.772,937.118,579.306
968,42.786593,99.18318231,1123.729,937.267,580.002
969,42.74781,98.64526654,1121.245,937.756,580.721
970,42.676015,98.40921024,1117.544,938.033,581.211
971,42.621692,100.5824225,1118.209,938.151,581.441
972,42.561285,97.0419469,1122.558,938.562,582.166
973,42.453927,98.95610807,1130.177,939.065,582.816
974,42.388782,96.47067128,1131.839,939.545,583.27
975,42.342255,97.31544621,1127.133,940.025,583.809
976,42.284126,96.97327553,1131.088,940.234,584.031
977,42.144094,100.3757413,1136.277,940.742,584.598
978,42.080166,98.55663499,1132.404,941.171,585.213
979,42.036024,99.1729572,1131.94,941.578,585.94
980,41.993223,100.7565391,1133.408,941.85,586.357
981,41.939211,100.7286529,1132.196,941.885,586.47
982,41.830836,98.09948344,1126.769,942.203,587.172
983,41.757261,99.46352002,1123.702,942.742,587.919
984,41.698055,101.3131138,1118.987,943.154,588.649
985,41.654913,101.9183999,1128.458,943.394,589.232
986,41.595642,102.6707759,1127.142,943.473,589.496
987,41.499021,98.95849165,1126.504,943.688,590.24
988,41.467311,100.2814653,1132.257,943.906,591.027
989,41.410893,101.0836359,1133.164,944.184,591.755
990,41.296019,100.7720437,1133.026,944.569,592.322
991,41.218871,100.6024252,1133.083,944.911,592.736
992,41.167913,102.7696189,1134.048,944.994,592.906
993,41.066713,104.1136688,1136.082,945.316,593.517
994,40.978078,102.1526559,1132.169,945.844,594.199
995,40.920982,103.8105101,1130.852,946.307,594.804
996,40.85423,101.443855,1135.686,946.426,595.284
997,40.760307,101.9816802,1136.041,946.523,595.555
998,40.666221,100.6721311,1136.237,946.804,596.294
999,40.607583,100.8584643,1135.217,947.102,597.025
1000,40.561837,100.0455934,1136.043,947.35,597.666
1001,40.509651,100.6456385,1137.72,947.557,598.017
1002,40.456072,100.9624717,1137.826,947.629,598.23
1003,40.385331,105.178338,1135.032,947.87,598.934
1004,40.288316,104.7745582,1128.184,948.165,599.723
1005,40.257838,101.2658416,1134.291,948.529,600.567
1006,40.223767,103.637918,1133.992,948.792,601.135
1007,40.118248,104.6417654,1130.275,948.907,601.384
1008,40.005317,99.92838835,1124.759,949.25,602.078
1009,39.916773,100.7371721,1129.495,949.692,602.749
1010,39.856702,104.2378741,1132.135,950.189,603.29
1011,39.847648,102.0150209,1135.26,950.544,603.671
1012,39.841975,103.6987223,1136.217,950.656,603.821
1013,39.792965,104.8098946,1136.447,951.166,604.58
1014,39.743636,104.3801196,1125.29,951.526,605.298
1015,39.701724,102.8262171,1118.608,951.838,605.937
1016,39.612298,103.1173163,1123.614,952.102,606.523
1017,39.509626,102.1663712,1125.36,952.2,606.706
1018,39.454004,104.9353013,1130.418,952.498,607.307
1019,39.395802,104.2060789,1128.989,952.737,607.953
1020,39.314263,102.3721281,1123.291,952.976,608.75
1021,39.221935,103.0410812,1131.852,953.2,609.551
1022,39.1624,102.5530466,1129.329,953.37,610.162
1023,39.103012,102.3765946,1129.219,953.459,610.406
1024,38.986171,102.7715584,1129.23,953.732,611.229
1025,38.903879,106.4082618,1126.948,953.886,612.055
1026,38.816915,106.7109127,1124.933,953.867,612.687
1027,38.72597,107.2072003,1133.111,953.771,613.38
1028,38.671029,102.195904,1134.727,953.763,613.603
1029,38.573961,103.6523713,1135.178,953.763,614.267
1030,38.517569,100.7537142,1130.465,953.899,615.085
1031,38.454699,100.2417164,1135.171,954.229,615.885
1032,38.376485,101.1339267,1130.362,954.498,616.481
1033,38.33537,105.1760339,1130.053,954.652,616.678
1034,38.256267,101.6780044,1131.063,955.147,617.36
1035,38.197404,103.0162074,1134.055,955.647,618.207
1036,38.119422,106.360008,1126.579,956.051,619.036
1037,38.046547,104.1315078,1121.561,956.179,619.515
1038,37.97656,105.0357124,1123.64,956.26,619.762
1039,37.910696,102.5712947,1129.057,956.556,620.48
1040,37.846685,103.5111055,1133.028,956.956,621.339
1041,37.755636,102.8688201,1135.144,956.99,622.108
1042,37.687203,103.1240851,1134.545,957.239,622.754
1043,37.627001,100.6779292,1132.555,957.304,622.981
1044,37.543134,104.9397662,1127.936,957.541,623.7
1045,37.493282,107.3377869,1128.182,957.814,624.308
1046,37.395384,105.009543,1127.061,958.07,624.975
1047,37.370191,104.7216518,1125.971,958.357,625.651
1048,37.288727,106.2293642,1124.654,958.454,625.871
1049,37.209178,104.4773429,1120.978,958.831,626.653
1050,37.124883,103.9360599,1124.636,959.348,627.491
1051,37.076393,105.6533246,1132.224,959.748,628.238
1052,37.078651,107.1224834,1126.136,959.98,628.84
1053,37.036057,107.8544913,1126.717,960.036,629.052
1054,36.989643,106.7666452,1129.595,960.253,629.822
1055,36.963319,104.0319623,1128.574,960.512,630.631
1056,36.889236,107.2714036,1121.846,960.712,631.445
1057,36.764163,115.0601908,1126.113,960.826,632.289
1058,36.645771,111.3930298,1126.589,961.013,632.771
1059,36.593266,107.9452693,1127.315,961.076,632.884
1060,36.522723,107.2399491,1127.879,961.399,633.435
1061,36.43461,109.3456095,1122.978,961.693,633.958
1062,36.354923,108.2176549,1127.127,962.058,634.944
1063,36.30299,108.2888291,1124.888,962.333,635.543
1064,36.244208,108.3762997,1125.626,962.392,635.754
1065,36.117976,111.1513305,1125.401,962.645,636.702
1066,36.07826,106.179789,1121.291,962.847,637.467
1067,35.999481,105.6001572,1125.365,963.091,638.248
1068,35.949307,108.174247,1114.119,963.261,638.923
1069,35.871027,106.1744241,1117.279,963.333,639.11
1070,35.795038,107.0159058,1121.862,963.58,639.804
1071,35.723492,107.1432622,1114.98,963.848,640.663
1072,35.635754,107.9605451,1125.072,964.229,641.625
1073,35.577799,107.5705934,1112.196,964.502,642.215
1074,35.494875,108.4904103,1115.832,964.614,642.432
1075,35.425517,106.3495206,1123.601,964.974,643.275
1076,35.36085,108.0010975,1123.27,965.293,644.409
1077,35.303842,105.169514,1132.046,965.522,645.398
1078,35.200331,108.5475839,1121.95,965.509,646.255
1079,35.113976,108.2706819,1122.253,965.507,646.473
1080,35.061896,109.7531134,1123.735,965.53,647.293
1081,35.026568,110.1740365,1120.698,965.689,648.338
1082,34.954822,109.4228866,1111.384,965.824,649.069
1083,34.914143,113.9644071,1126.399,965.99,649.767
1084,34.853984,111.6481004,1127.808,966.06,650.091
1085,34.770951,112.0556156,1125.743,966.262,651.186
1086,34.698529,109.9281562,1114.63,966.32,652.092
1087,34.623014,112.7604542,1117.334,966.392,652.796
1088,34.55433,111.7903391,1103.175,966.642,653.621
1089,34.518142,113.058424,1103.572,966.747,654.516
1090,34.456929,113.1046884,1101.893,966.813,654.718
1091,34.382765,112.5342353,1094.125,967.075,655.467
1092,34.314436,111.7828824,1098.157,967.407,656.18
1093,34.248018,110.3111377,1107.618,967.724,657.047
1094,34.243288,111.6255231,1111.584,967.816,657.682
1095,34.123391,111.3470944,1109.05,967.855,657.92
1096,34.040949,114.1827729,1097.742,968.039,659.081
1097,33.969918,113.0162835,1094.852,968.185,659.894
1098,33.912153,112.5500172,1097.258,968.488,660.974
1099,33.848879,110.698289,1095.258,968.768,661.995
1100,33.767663,111.5317714,1089.49,968.83,662.172
1101,33.694797,110.8142719,1079.821,969.133,662.997
1102,33.613008,112.1748873,1097.319,969.535,664.098
1103,33.537771,112.1773709,1105.703,969.858,665.278
1104,33.459798,111.5952757,1117.673,970.091,666.301
1105,33.35435,112.8810892,1116.59,970.137,666.444
1106,33.281792,111.0957792,1110.076,970.351,667.389
1107,33.214621,113.3489915,1101.429,970.485,668.669
1108,33.138492,112.7589543,1089.201,970.717,669.921
1109,33.060622,115.4260415,1086.746,970.949,670.863
1110,32.983487,111.5356288,1083.838,971.081,671.254
1111,32.908657,110.7415326,1073.143,971.54,672.42
1112,32.846969,109.9811581,1066.913,972.087,673.429
1113,32.797581,108.0212191,1081.846,972.536,674.713
1114,32.711656,108.6774928,1078.417,972.673,675.739
1115,32.624159,110.628556,1083.277,972.831,676.031
1116,32.555489,111.8644065,1101.436,973.455,677.393
1117,32.470259,112.9215284,1101.637,973.656,678.483
1118,32.44612,116.693704,1078.824,973.854,679.755
1119,32.340007,112.432129,1058.502,974.055,680.918
1120,32.249321,114.5387346,1062.528,974.367,682.217
1121,32.163887,112.5778584,1078.232,974.451,682.631
1122,32.097676,113.344625,1085.417,974.748,684.077
1123,31.988686,115.821168,1085.49,975.06,685.57
1124,31.898882,116.8195682,1077.974,975.58,687.434
1125,31.878068,115.4482499,1069.607,976.208,688.448
1126,31.834234,114.8283936,1072.84,976.221,688.857
1127,31.723025,114.2413279,1093.101,976.321,691.258
1128,31.638936,111.6067561,1103.528,976.419,693.348
1129,31.555629,114.7649925,1091.5,976.406,695.182
1130,31.498404,111.9146061,1107.759,976.468,696.986
1131,31.441706,111.1822202,1101.564,976.467,697.577
1132,31.381124,114.7145801,1070.641,976.492,701.066
1133,31.272901,116.750241,1057.119,976.634,705.238
1134,31.178871,118.5654731,1066.59,976.793,708.746
1135,31.134842,118.639257,1060.734,976.763,710.675
1136,31.0685,113.1189114,1056.029,976.857,711.324
1137,30.995285,116.7258689,1043.77,977.309,714.288
1138,30.882146,116.5939369,1062.902,977.676,716.555
1139,30.817059,115.6724468,1077.165,977.98,718.805
1140,30.761765,116.297626,1055.484,978.206,720.167
1141,30.680623,113.9887048,1050.779,978.242,720.851
1142,30.6073,111.1407199,1037.604,978.428,723.078
1143,30.54312,113.7574775,1040.015,978.817,724.587
1144,30.450648,113.4060531,1046.088,979.149,726.265
1145,30.407908,113.5014576,1043.762,979.435,727.831
1146,30.339675,114.9441877,1045.303,979.52,728.174
1147,30.176379,114.5929171,1048.398,980.032,730.407
1148,30.056428,116.6063455,1040.398,980.511,732.634
1149,30.079851,115.0886447,1044.493,981.035,735.039
1150,30.012802,112.1301882,1042.71,981.068,736.688
1151,29.937019,111.9767745,1051.448,981.174,737.124
1152,29.877981,118.1875483,1067.996,981.482,738.677
1153,29.807462,117.8284777,1046.269,981.586,740.136
1154,29.722852,111.3149408,1043.063,981.771,742.365
1155,29.638437,112.3179449,1042.861,981.974,744.257
1156,29.569099,110.9965908,1044.721,982.173,745.763
1157,29.489343,111.8132148,1039.668,982.218,746.196
1158,29.383749,115.1573395,1026.516,982.379,747.712
1159,29.339961,116.2846034,1032.804,982.628,749.575
1160,29.226629,112.6414549,1042.112,982.981,751.811
1161,29.181499,115.4792177,1039.915,983.211,753.204
1162,29.126058,113.844225,1038.885,983.305,753.902
1163,29.003083,113.0088279,1032.716,983.61,756.05
1164,28.934598,113.2121682,1021.534,983.868,757.983
1165,28.912495,116.8330789,1022.893,984.16,761.985
1166,28.871634,116.5938072,1033.085,984.39,764.474
1167,28.816959,113.6505231,1029.989,984.487,765.268
1168,28.753931,112.627536,1020.359,984.827,767.789
1169,28.687275,112.7030709,1016.35,985.185,769.413
1170,28.585377,114.7910152,1017.397,985.448,770.98
1171,28.549063,112.6317822,1015.285,985.708,772.271
1172,28.502682,114.889212,1014.739,985.848,772.529
1173,28.405179,115.4106416,1007.678,986.365,773.889
1174,28.327488,116.5502603,994.229,986.537,775.444
1175,28.268304,113.2079866,997.68,986.87,776.757
1176,28.250451,112.2900159,1000.089,987.132,778.101
1177,28.265653,113.2049137,998.419,987.225,778.316
1178,28.190243,116.3749149,1000.134,987.552,778.881
1179,28.11626,116.4073223,1019.019,987.844,779.015
1180,28.053951,112.6819133,1027.095,988.289,780.153
1181,28.00154,117.3862648,1051.434,988.591,780.827
1182,27.935333,113.9436843,1047.352,988.623,780.809
1183,27.839788,112.8839672,1023.547,988.795,780.488
1184,27.783725,112.0175726,1001.894,988.956,780.021
1185,27.684419,114.0421002,1003.289,989.27,781.075
1186,27.597611,111.5021063,1018.573,989.929,781.846
1187,27.566297,112.6875826,1012.339,990.21,782.965
1188,27.487336,112.0608405,1010.97,990.141,783.064
1189,27.422185,114.7262696,1004.432,989.899,783.626
1190,27.325759,115.4235995,1002.835,990.26,784.193
1191,27.240559,112.6557486,996.709,990.544,785.182
1192,27.16791,114.5133568,989.447,990.743,786.174
1193,27.12671,115.3548747,995.611,990.924,786.032
1194,27.060781,110.5294588,1018.193,991.456,786.027
1195,26.974516,114.2783239,1029.117,991.577,788.208
1196,26.911905,115.536044,989.339,991.815,790.183
1197,26.855477,112.7388166,981.843,992.062,791.521
1198,26.744462,113.5903039,981.983,992.116,791.49
1199,26.674092,112.609315,989.1,992.59,791.282
1200,26.643511,112.0974896,1002.513,992.946,791.984
1201,26.592602,113.2086371,994.654,993.179,794.407
1202,26.519664,112.9239455,994.684,993.429,795.432
1203,26.471579,113.238642,993.537,993.472,795.883
1204,26.37887,116.5284724,990.724,993.671,797.69
1205,26.332045,116.5195125,997.922,993.728,797.34
1206,26.251002,112.9619646,1001.733,993.643,796.305
1207,26.1456,113.6270445,1006,993.415,795.665
1208,26.072133,112.003999,1004.365,993.399,795.522
1209,26.003522,113.0866599,996.06,993.348,795.053
1210,25.943937,110.0407917,991.721,993.342,795.303
1211,25.87513,114.0293266,1005.827,993.328,796.625
1212,25.782748,110.7249593,983.079,993.202,796.99
1213,25.715015,112.1887446,986.773,993.201,796.814
1214,25.678815,108.850291,999.555,993.196,796.206
1215,25.683111,110.7004541,1019.525,993.357,797.313
1216,25.659737,111.7623505,1010.335,993.554,798.305
1217,25.639033,110.1699412,1029.859,993.752,799.489
1218,25.58197,109.2797549,1028.421,994.209,800.552
1219,25.510312,112.0676127,1015.096,994.259,801.167
1220,25.413441,109.8151722,972.847,994.479,803.8
1221,25.341723,109.9007763,954.146,994.618,804.498
1222,25.280289,107.7266469,967.268,995.364,806.52
1223,25.200191,106.0835798,980.096,995.712,807.575
1224,25.143736,108.1038918,976.7,995.798,808.076
1225,25.082984,108.4755961,961.33,996.241,810.922
1226,24.963315,106.4290971,962.427,996.669,813.741
1227,24.951016,104.3777793,981.223,997.232,815.883
1228,24.928573,105.275263,986.405,997.591,817.49
1229,24.846085,103.0983764,983.119,997.685,817.677
1230,24.788215,105.3639101,968.018,998.01,818.786
1231,24.750895,105.0730115,950.045,998.315,820.936
1232,24.708195,104.3312663,951.751,998.892,822.298
1233,24.640866,104.433643,949.242,999.349,821.905
1234,24.55755,103.7880039,949.893,999.484,822.045
1235,24.517256,107.6335764,954.486,999.954,822.876
1236,24.472663,105.8996659,960.009,1000.332,824.878
1237,24.400191,103.1556497,948.985,1000.631,827.893
1238,24.343169,103.1811983,950.397,1000.995,829.294
1239,24.29818,107.5722677,948.369,1001.031,829.516
1240,24.237064,103.491712,945.975,1001.15,830.223
1241,24.182901,103.6372099,948.106,1001.265,830.572
1242,24.128606,104.6482761,927.045,1001.564,830.974
1243,24.063231,103.9940329,932.546,1001.868,831.872
1244,23.971078,103.7656894,931.495,1001.957,832.049
1245,23.903759,105.8851445,935.049,1002.2,832.775
1246,23.866201,105.0990807,950.414,1002.261,833.723
1247,23.816122,102.3372075,937.484,1002.285,834.399
1248,23.763954,103.9026879,928.502,1002.42,835.252
1249,23.701141,99.66113943,928.854,1002.477,835.242
1250,23.646605,99.27321728,931.209,1002.875,834.996
1251,23.588637,98.74981504,934.552,1003.415,834.416
1252,23.561478,99.50392602,937.564,1003.892,834.357
1253,23.496892,99.90468194,937.049,1004.558,835.432
1254,23.463853,98.7863735,944.767,1004.995,834.761
1255,23.406573,96.27553269,942.948,1005.104,834.762
1256,23.341041,97.21799037,937.309,1005.608,835.011
1257,23.303326,98.48602299,937.065,1006.001,835.746
1258,23.256085,96.58909063,932.609,1006.366,836.124
1259,23.193686,98.16463967,954.663,1006.55,836.855
1260,23.129694,95.32242911,949.497,1006.544,836.964
1261,23.077602,96.2588929,936.295,1006.542,837.33
1262,23.035903,96.00437367,959.208,1006.632,836.444
1263,22.979818,94.42926902,952.597,1006.705,834.635
1264,22.918822,93.04357007,941.951,1006.72,834.294
1265,22.886214,95.18383319,940.881,1006.712,833.89
1266,22.828139,92.73481103,928.37,1006.756,832.606
1267,22.797141,93.76981339,914.185,1006.992,831.996
1268,22.738064,94.05540412,944.052,1007.214,831.554
1269,22.671712,90.44128491,933.446,1007.353,831.457
1270,22.613684,91.2960067,934.126,1007.363,831.349
1271,22.598736,92.8149768,928.709,1007.345,831.091
1272,22.557926,92.90384295,911.002,1007.29,831.691
1273,22.513191,91.83435564,916.463,1007.605,831.872
1274,22.488706,92.50271134,904.431,1007.726,831.818
1275,22.434553,90.3324387,911.39,1007.766,831.872
1276,22.379008,91.48669533,943.01,1007.963,832.184
1277,22.373563,90.9405267,932.658,1007.995,832.598
1278,22.292451,86.81819615,933.919,1008.111,832.899
1279,22.206715,88.38175407,912.743,1008.38,833.378
1280,22.179208,86.27428749,917.703,1008.544,833.873
1281,22.173475,86.218174,918.65,1008.599,833.991
1282,22.128859,87.89256042,927.902,1008.79,834.534
1283,22.096642,85.8055207,952.441,1008.795,835.11
1284,22.060319,85.17635028,976.857,1008.582,835.632
1285,21.997403,84.36544507,941.92,1008.513,836.24
1286,21.976185,80.84752671,946.822,1008.519,836.322
1287,21.923134,82.50372423,963.844,1008.504,836.656
1288,21.85828,85.81085424,956.673,1008.39,836.781
1289,21.837758,82.07583683,941.837,1008.582,837.545
1290,21.795142,85.86141502,939.207,1008.704,837.994
1291,21.749029,86.03658033,940.255,1008.713,838.092
1292,21.741047,83.93873055,944.131,1008.743,838.617
1293,21.693125,82.57646968,937.364,1008.736,839.055
1294,21.659515,82.44797293,922.369,1008.882,839.519
1295,21.63828,79.30906456,943.502,1008.957,840.124
1296,21.572839,79.5118851,939.24,1008.965,840.221
1297,21.523333,80.43590405,921.976,1009.026,840.589
1298,21.466079,81.1967182,916.973,1009.143,840.645
1299,21.429879,82.19414237,908.381,1009.352,841.095
1300,21.371621,79.13884997,916.276,1009.556,841.468
1301,21.316298,82.09671901,920.677,1009.56,841.504
1302,21.308917,77.46590963,955.058,1009.587,841.801
1303,21.276958,77.94903992,952.241,1009.512,842.145
1304,21.248707,80.72540515,928.03,1009.332,842.759
1305,21.217149,79.73931428,936.884,1009.461,843.089
1306,21.175043,79.46178465,934.559,1009.528,843.231
1307,21.13766,77.98828269,926.817,1009.775,843.776
1308,21.052019,79.98135975,927.394,1009.962,844.423
1309,21.038868,77.14169289,912.728,1010.135,844.925
1310,20.986139,75.97578706,899.846,1010.346,845.259
1311,20.957029,73.09557193,905.844,1010.394,845.317
1312,20.906174,73.90214966,919.878,1010.519,845.578
1313,20.914997,71.01584839,903.08,1010.522,846.09
1314,20.911241,71.70593735,901.848,1010.986,846.69
1315,20.855439,72.77194083,884.587,1011.377,847.036
1316,20.81304,73.09624212,890.471,1011.692,847.522
1317,20.811655,70.37974356,890.387,1011.703,847.584
1318,20.729841,69.81544428,894.053,1011.85,848.492
1319,20.703009,71.23753895,911.097,1011.874,849.171
1320,20.68557,66.85105594,912.071,1011.965,849.682
1321,20.655819,67.33292923,909.744,1012.442,850.15
1322,20.600368,67.90419524,910.681,1012.48,850.238
1323,20.56822,67.60783728,921.215,1012.828,851.053
1324,20.573933,67.17064393,929.576,1012.918,851.362
1325,20.562546,68.64097734,921.257,1012.939,852.033
1326,20.516541,65.44637891,940.865,1013.039,852.477
1327,20.443936,65.45756823,937.245,1013.075,852.517
1328,20.467265,62.72583368,902.323,1013.529,853.054
1329,20.421892,63.60520209,903.123,1013.979,853.707
1330,20.41643,65.54624923,901.563,1014.376,854.258
1331,20.365699,62.72830059,914.105,1014.643,854.92
1332,20.324869,64.04738478,912.754,1014.687,855.057
1333,20.287248,66.83520594,909.27,1014.922,855.69
1334,20.259927,66.03233411,919.765,1015.107,856.045
1335,20.340183,64.40222025,948.71,1014.85,856.907
1336,20.397393,65.08306157,938.106,1014.615,857.658
1337,20.309394,60.86336766,937.044,1014.594,857.715
1338,20.322044,66.02882367,924.981,1014.452,858.308
1339,20.2572,63.6082097,908.62,1014.889,858.964
1340,20.250754,61.53247541,931.533,1015.421,859.727
1341,20.225906,62.30535939,933.544,1015.589,860.463
1342,20.197602,60.64954467,934.86,1015.571,860.947
1343,20.151421,59.19600806,955.912,1015.642,860.975
1344,20.087557,60.43622815,957.57,1016.132,861.3
1345,20.077575,60.1519535,943.867,1016.194,861.816
1346,20.029354,57.07038428,928.012,1016.578,862.552
1347,20.021278,59.16563696,929.068,1017.227,863.103
1348,19.981877,58.54901624,941.119,1017.199,863.202
1349,19.967115,57.12189391,967.554,1017.127,863.773
1350,19.920043,59.09930102,950.663,1017.252,864.33
1351,19.902463,57.45276928,927.124,1017.37,864.785
1352,19.883066,59.42501252,923.023,1017.57,865.201
1353,19.868852,58.30610094,924.895,1017.646,865.373
1354,19.830347,57.65262561,938.242,1018.04,866.204
1355,19.80078,55.96278762,961.121,1018.284,866.593
1356,19.778095,55.65948772,1009.257,1018.266,867.248
1357,19.728203,54.25296312,993.911,1018.106,867.779
1358,19.671076,56.99799281,998.834,1018.125,867.862
1359,19.629074,54.73773693,1004.11,1018.178,868.4
1360,19.632764,55.76050156,959.447,1018.159,869.134
1361,19.606046,55.28436498,962.981,1018.768,869.978
1362,19.584332,57.28184506,935.889,1019.502,870.184
1363,19.568904,55.70624325,940.726,1019.595,870.317
1364,19.527721,55.1976249,956.12,1019.953,870.78
1365,19.502191,54.98027047,957.759,1020.258,871.041
1366,19.485242,57.54125178,980.251,1020.187,871.611
1367,19.458375,53.60350155,961.99,1019.777,872.016
1368,19.421149,52.96948938,959.509,1019.789,872.133
1369,19.398506,52.71954503,959.077,1019.858,872.564
1370,19.379566,53.92414247,991.396,1020.018,873.01
1371,19.339222,53.13830882,976.569,1020.161,873.513
1372,19.316018,52.9573678,949.25,1020.576,873.966
1373,19.269453,52.14936451,936.223,1020.737,874.147
1374,19.286283,55.77626964,908.804,1021.361,874.891
1375,19.283752,54.56763065,953.21,1021.971,875.816
1376,19.264808,53.81627663,932.649,1022.274,876.45
1377,19.230532,53.44682678,924.135,1022.478,876.709
1378,19.225087,52.49839462,924.287,1022.507,876.761
1379,19.189664,50.86469225,926.167,1022.755,877.25
1380,19.138461,49.47549447,930.803,1022.553,877.561
1381,19.135003,53.21317154,930.108,1021.98,878.09
1382,19.102278,51.28537601,905.589,1022.28,878.736
1383,19.078802,53.12655271,892.181,1022.794,879.495
1384,19.087331,47.4732732,890.166,1022.947,879.52
1385,19.039472,48.47152295,886.593,1023.727,879.687
1386,18.91764,50.0914267,925.031,1024.213,880.103
1387,18.939415,47.11763388,905.529,1024.596,880.563
1388,18.947749,48.6999645,903.562,1024.836,881.066
1389,18.887842,47.01455695,908.471,1024.944,881.095
1390,18.875302,48.55459858,916.827,1025.456,881.339
1391,18.872839,47.61347116,861.672,1025.834,881.992
1392,18.808663,47.61762931,889.175,1026.466,882.525
1393,18.725182,46.29604218,908.217,1026.859,882.93
1394,18.740894,49.805316,902.502,1026.907,883.068
1395,18.755249,46.35433388,888.072,1027.105,883.582
1396,18.701514,47.18551874,898.607,1027.287,883.968
1397,18.679722,49.32676091,866.349,1027.325,884.445
1398,18.654997,47.93514226,888.986,1027.607,884.612
1399,18.647572,50.33901563,884.927,1027.636,884.702
1400,18.575316,48.64379661,869.375,1027.811,885.101
1401,18.589798,47.46613204,855.108,1028.235,885.707
1402,18.570207,46.60461993,847.52,1028.403,886.161
1403,18.573824,49.34946816,872.024,1028.743,886.694
1404,18.56696,46.60533391,872.225,1028.756,886.863
1405,18.546108,47.04671986,878.815,1028.775,887.623
1406,18.456575,47.20230416,901.574,1028.774,888.079
1407,18.437083,47.51320252,893.874,1029.447,888.565
1408,18.402986,46.13577451,923.286,1029.882,888.85
1409,18.387443,48.52312963,917.096,1029.916,888.897
1410,18.404121,44.61792232,879.896,1030.198,889.23
1411,18.376267,45.43567537,882.773,1030.85,889.707
1412,18.335166,45.50947589,905.647,1031.171,890.17
1413,18.327205,44.59579686,919.275,1031.418,890.48
1414,18.331429,45.35880098,912.413,1031.759,890.799
1415,18.299342,46.80513207,882.622,1031.829,890.839
1416,18.316709,46.24525315,892.281,1032.433,891.271
1417,18.269917,44.22061537,917.341,1032.586,891.816
1418,18.242135,45.89154354,916.514,1032.732,892.405
1419,18.22127,43.05066816,892.639,1032.845,892.539
1420,18.23392,46.23128948,894.101,1032.871,892.589
1421,18.213942,43.87797569,905.906,1033.043,892.913
1422,18.19956,44.45705588,937.039,1033.195,893.359
1423,18.212363,44.31419086,938.688,1032.868,893.567
1424,18.193635,44.87875255,937.489,1033.28,894.013
1425,18.125572,43.46998091,939.256,1033.424,894.082
1426,18.129365,45.77163888,946.033,1034.088,894.454
1427,18.098021,45.97831666,948.666,1034.504,894.984
1428,18.074745,44.74470992,965.467,1034.444,895.502
1429,18.079601,43.88470908,975.483,1034.515,896.173
1430,18.077866,44.19113751,970.563,1034.572,896.208
1431,18.044541,42.54501195,944.031,1035.009,896.432
1432,18.069792,46.01056886,922.749,1035.953,896.796
1433,18.066334,47.03847724,941.135,1036.257,897.057
1434,18.05716,41.82613371,939.407,1036.551,897.175
1435,18.023222,41.17927552,939.312,1036.567,897.214
1436,18.008249,41.25410659,939.831,1036.782,897.673
1437,18.000038,40.86255362,945.702,1037.11,898.069
1438,17.985328,39.50726277,940.49,1037.411,898.494
1439,17.973083,43.4737178,924.935,1037.388,898.855
1440,17.916985,41.181403,924.935,1037.388,898.855
1441,17.939444,42.96300595,937.877,1037.178,899.215
1442,17.909246,42.24966737,947.073,1036.84,899.83
1443,17.859944,42.86760847,945.153,1036.637,900.22
1444,17.871635,41.28098376,968.473,1036.691,900.37
1445,17.866573,42.84262944,963.077,1036.563,900.604
1446,17.892638,39.2778593,952.407,1035.973,900.958
1447,17.865424,40.86885767,951.184,1035.846,901.029
1448,17.812667,41.66416633,966.27,1036.916,901.451
1449,17.825018,39.95354491,953.549,1037.604,901.872
1450,17.790475,41.12356089,965.243,1037.959,902.213
1451,17.729653,42.60892382,963.963,1037.889,902.236
1452,17.717999,42.79420062,952.827,1037.226,902.51
1453,17.719103,41.29571665,957.314,1037.133,902.952
1454,17.680959,42.7021744,971.67,1037.652,903.439
1455,17.702412,39.8399398,959.458,1038.106,903.885
1456,17.721271,43.57143737,955.897,1038.286,903.975
1457,17.688582,43.64530974,942.59,1039.088,904.313
1458,17.679905,40.38050161,939.647,1039.634,904.319
1459,17.663466,40.23208308,909.71,1039.82,904.459
1460,17.673161,38.12336519,929.99,1039.848,904.802
1461,17.673864,37.89575349,937.067,1039.841,904.913
1462,17.641841,40.2836916,971.674,1039.838,905.516
1463,17.628575,39.93841266,959.273,1040.011,905.814
1464,17.620547,36.95917362,947.259,1039.903,906.246
1465,17.562053,38.4964007,929.286,1039.961,906.361
1466,17.553154,36.69029152,926.329,1040.045,906.45
1467,17.552885,39.44785779,916.926,1040.405,906.871
1468,17.472159,38.29309713,934.252,1040.276,907.013
1469,17.496661,38.20768624,927.66,1039.8,907.48
1470,17.449307,38.08622491,945.801,1039.648,907.654
1471,17.478879,38.12760301,946.903,1039.779,907.744
1472,17.518662,37.76223121,950.928,1040.387,908.21
1473,17.500137,38.42140196,945.819,1040.68,908.59
1474,17.451204,41.65818611,937.069,1041.284,908.837
1475,17.427458,38.6026648,940.617,1040.994,909.146
1476,17.443071,39.73342361,940.949,1040.886,909.189
1477,17.44583,35.20617707,940.271,1040.418,909.43
1478,17.425116,36.71531878,922.988,1040.713,909.856
1479,17.365253,35.76251617,944.53,1040.816,910.222
1480,17.368864,35.57256571,943.705,1040.131,910.476
1481,17.403064,35.04219181,918.496,1039.523,910.815
1482,17.370989,38.41016649,920.39,1039.594,910.852
1483,17.372852,38.02843404,930.81,1040.177,911.124
1484,17.312774,36.00754989,914.144,1040.613,911.211
1485,17.324763,38.06324732,908.386,1041.039,911.563
1486,17.330786,36.46817223,924.286,1040.389,911.938
1487,17.316627,36.01461842,918.566,1040.452,911.971
1488,17.314145,35.42388342,900.275,1040.829,912.167
1489,17.251992,38.83216383,945.495,1040.982,912.37
1490,17.182389,34.88546434,940.767,1040.236,912.629
1491,17.151074,37.08912689,912.483,1040.022,912.86
1492,17.202128,35.11914336,915.802,1040.114,912.882
1493,17.228083,36.08321363,936.64,1040.809,913.09
1494,17.262187,35.92701034,919.466,1041.147,913.33
1495,17.241493,36.78601768,905.231,1042.202,913.583
1496,17.19951,35.69529249,916.121,1042.866,913.904
1497,17.12978,37.11724945,915.762,1042.981,913.966
1498,17.147823,33.70352511,912.291,1043.537,914.303
1499,17.151535,34.14464127,909.475,1043.343,914.5
1500,17.110661,35.89618611,926.759,1042.543,914.791
1501,17.070601,34.7637792,916.318,1041.827,915.006
1502,17.081953,36.5006324,914.88,1041.88,915.04
1503,17.081155,40.27006528,908.776,1042.402,915.378
1504,17.056511,39.72204822,934.949,1042.562,915.671
1505,17.050787,37.38040846,932.808,1041.922,915.942
1506,17.066235,40.62497355,916.288,1042.144,916.097
1507,17.064428,37.42496142,916.88,1042.143,916.133
1508,17.076998,39.50735032,922.699,1042.12,916.524
1509,17.051276,38.14023305,922.345,1041.874,916.748
1510,17.034059,39.29163369,929.88,1041.445,916.945
1511,17.007489,38.32017916,917.002,1042.16,917.233
1512,17.015513,40.3906101,914.337,1042.169,917.469
1513,17.000335,37.06008127,898.187,1042.435,917.513
1514,16.973505,36.96140377,907.437,1043.184,917.728
1515,16.997645,37.25539092,892.068,1042.581,917.913
1516,16.983553,38.21504852,903.226,1041.951,918.26
1517,16.965388,37.97318387,892.222,1041.69,918.52
1518,16.960442,37.83708371,892.4,1041.693,918.523
1519,16.911883,34.50524574,904.282,1042.069,918.742
1520,16.877337,34.7883099,887.048,1043.321,918.91
1521,16.913045,38.30331873,898.714,1043.093,919.229
1522,16.864717,34.66760428,904.158,1043.61,919.628
1523,16.839737,39.02663597,904.525,1043.755,919.665
1524,16.86362,38.04576399,907.206,1044.473,919.952
1525,16.842735,36.26753707,907.095,1043.56,920.229
1526,16.810336,36.13867474,892.032,1043.26,920.485
1527,16.81635,37.04302527,892.67,1043.019,920.688
1528,16.800212,34.88375663,892.747,1043.022,920.692
1529,16.802806,35.6330208,897.796,1043.089,920.992
1530,16.799693,38.24472831,898.668,1042.365,921.189
1531,16.798615,34.75495947,890.948,1042.643,921.454
1532,16.784725,37.34784112,894.961,1043.084,921.62
1533,16.733452,34.45212294,895.588,1043.072,921.658
1534,16.688953,36.75850093,900.4,1043.032,921.986
1535,16.720077,35.80041504,895.874,1043.853,922.184
1536,16.70909,33.7106517,902.5,1043.272,922.468
1537,16.734253,35.50145144,915.159,1043.047,922.695
1538,16.711591,36.08663737,914.376,1043.1,922.715
1539,16.671042,34.07680949,902.322,1043.834,922.928
1540,16.670131,34.17705885,873.366,1045.482,923.237
1541,16.659847,37.30671882,874.572,1046.029,923.453
1542,16.658276,34.87729794,869.554,1045.683,923.688
1543,16.633068,38.18185418,869.237,1045.629,923.73
1544,16.593425,34.76969137,875.028,1045.273,923.959
1545,16.574096,35.25352807,905.083,1044.397,924.211
1546,16.592974,36.40111999,890.061,1042.93,924.411
1547,16.571479,35.2495037,888.031,1043.384,924.717
1548,16.548688,35.39538283,893.097,1042.524,924.948
1549,16.586236,33.74015929,892.556,1042.506,924.963
1550,16.570843,34.49302628,885.975,1042.257,925.165
1551,16.579013,33.72968512,884.247,1041.907,925.464
1552,16.583578,37.23985883,881.33,1041.859,925.674
1553,16.568127,34.16920783,883.516,1041.758,925.803
1554,16.527836,36.7739194,885.196,1041.56,925.848
1555,16.479278,35.10774846,889.153,1040.682,926.079
1556,16.494126,34.23280678,871.447,1040.66,926.308
1557,16.524056,34.31502748,864.795,1041.214,926.577
1558,16.443194,36.20229285,871.86,1041.186,926.789
1559,16.393529,34.60132276,877.281,1041.176,926.838
1560,16.450108,35.41701409,900.569,1040.966,927.132
1561,16.422489,36.94973034,888.521,1040.094,927.442
1562,16.424485,34.73814895,895.526,1039.583,927.688
1563,16.365794,36.29463046,889.608,1039.34,927.939
1564,16.369621,32.56608189,888.989,1039.318,927.969
1565,16.379957,33.34163379,879.049,1039.281,928.244
1566,16.408245,33.76361996,856.252,1039.988,928.427
1567,16.420949,32.64145846,877.669,1040.527,928.551
1568,16.350632,33.11424816,866.387,1040.778,928.867
1569,16.355165,36.05846051,865.23,1040.65,928.906
1570,16.329865,33.91393455,860.51,1039.985,929.111
1571,16.3275,34.68839478,871.558,1039.607,929.293
1572,16.315972,33.88860722,873.985,1039.519,929.376
1573,16.32022,33.98039445,875.085,1039.563,929.54
1574,16.339266,33.59071646,876.617,1039.453,929.748
1575,16.305725,37.25295251,881.964,1038.625,930.002
1576,16.264207,35.25772847,887.244,1038.575,930.266
1577,16.265282,34.25538023,894.416,1038.316,930.412
1578,16.245457,36.50217465,900.48,1038.386,930.54
1579,16.275719,34.92919766,907.246,1038.611,930.807
1580,16.216915,35.21958883,903.98,1038.859,930.986
1581,16.189117,33.57246005,902.591,1038.929,931.033
1582,16.191336,34.79263968,898.978,1038.893,931.218
1583,16.148644,33.13580543,893.18,1037.91,931.349
1584,16.155099,33.77259858,876.224,1037.53,931.602
1585,16.169765,32.40925103,871.982,1037.818,931.805
1586,16.136103,31.78425895,871.959,1037.893,931.842
1587,16.127655,34.75150974,872.924,1037.527,932.06
1588,16.126469,32.31403221,888.822,1037.034,932.212
1589,16.142213,34.7288835,890.112,1037.088,932.435
1590,16.134918,35.58046484,886.059,1037.331,932.653
1591,16.135534,34.19438755,880.732,1038.02,932.864
1592,16.096651,34.36857242,879.301,1038.226,932.913
1593,16.103676,38.09983064,881.898,1038.41,933.118
1594,16.079445,34.90647527,875.647,1038.368,933.379
1595,16.061154,36.02539899,875.482,1038.366,933.385
1596,16.024788,33.40173611,879.174,1038.664,933.639
1597,16.004141,33.69525525,880.596,1038.18,933.742
1598,15.993657,34.56869349,882.117,1038.429,933.985
1599,15.989684,34.86256762,876.415,1038.68,934.109
1600,16.003512,33.80624972,876.359,1038.579,934.128
1601,15.992245,36.92103056,875.419,1037.749,934.304
1602,15.97948,37.46220978,868.904,1038.018,934.539
1603,15.990497,33.48541326,865.32,1038.557,934.585
1604,16.019321,36.49205962,859.256,1039.318,934.852
1605,15.9729,33.74440599,860.715,1039.237,934.982
1606,15.978686,35.08525759,873,1038.504,934.991
1607,15.95126,35.6211795,865.594,1038.291,935.12
1608,15.925139,34.91736908,874.015,1037.876,935.299
1609,15.949072,34.10592791,868.567,1037.649,935.502
1610,15.880487,34.88007636,856.708,1037.773,935.623
1611,15.893225,32.76174441,856.529,1037.775,935.63
1612,15.855042,33.39489244,857.632,1037.757,935.892
1613,15.874358,35.29469119,871.913,1037.404,936.011
1614,15.847762,31.43682992,864.735,1037.399,936.055
1615,15.867216,33.24098504,865.699,1036.564,936.208
1616,15.864444,34.23442891,863.49,1036.57,936.222
1617,15.824171,33.11066198,846.079,1036.704,936.37
1618,15.821709,30.92416205,856.731,1037.357,936.62
1619,15.801306,33.21200448,865.145,1036.795,936.829
1620,15.76451,31.86236202,872.69,1036.412,937.07
