Repository: MaCFP/matl-db

# README File for FPL

USDA USFS Forest Products Laboratory, Madison, Wisconsin (United states of America).



Experiments were performed by Laura Hasburgh and Eleanor Lazarcik. For any questions or requests for additional information, please contact laura.e.hasburgh@usda.gov.

### Experimental Conditions: TGA/DSC

A Mettler Toledo TGA/DSC 3+ was used to conduct Thermogravimetric Analysis (TGA) experiments.



* Heating Rate: 10 K/min
* Temperature program

  * Initial Temperature: 303 K
  * Isothermal Hold to Dry: 378 K for 180 s
  * Isothermal Hold: 303 K for 600 s
  * Maximum Temperature: 893 K
  * Final Isotherm: None
* Sample mass: 5 mg +/- 1.7 mg
* Sample geometry: Powdered

File: Wood/Calibration_Data/FPL/FPL_Wood_TGA_N2_10K_R1.csv (part 2 of 2)
Time (s),Temperature (K),Mass (mg)
3558,717.4,1.871463
3560,717.733344,1.869738
3562,718.066687,1.867975
3564,718.4,1.866185
3566,718.733344,1.864374
3568,719.066687,1.862559
3570,719.4,1.860811
3572,719.733344,1.859089
3574,720.066687,1.85735
3576,720.4,1.855618
3578,720.733344,1.853906
3580,721.066687,1.852222
3582,721.4,1.850544
3584,721.733344,1.848859
3586,722.066687,1.84717
3588,722.4,1.845476
3590,722.733344,1.843793
3592,723.066687,1.842114
3594,723.4,1.840458
3596,723.733344,1.838826
3598,724.066687,1.837174
3600,724.4,1.835579
3602,724.733344,1.834041
3604,725.066687,1.832519
3606,725.4,1.830932
3608,725.733344,1.829324
3610,726.066687,1.827665
3612,726.4,1.826038
3614,726.733344,1.82447
3616,727.066687,1.822902
3618,727.4,1.821318
3620,727.733344,1.819772
3622,728.066687,1.818251
3624,728.4,1.816707
3626,728.733344,1.81512
3628,729.066687,1.813533
3630,729.4,1.812001
3632,729.733344,1.81049
3634,730.066687,1.809012
3636,730.4,1.807553
3638,730.733344,1.806104
3640,731.066687,1.804693
3642,731.4,1.803282
3644,731.733344,1.80186
3646,732.066687,1.800436
3648,732.4,1.799027
3650,732.733344,1.797622
3652,733.066687,1.796226
3654,733.4,1.794831
3656,733.733344,1.793431
3658,734.066687,1.792016
3660,734.4,1.790577
3662,734.733344,1.789169
3664,735.066687,1.787793
3666,735.4,1.786467
3668,735.733344,1.785145
3670,736.066687,1.78383
3672,736.4,1.782501
3674,736.733344,1.781148
3676,737.066687,1.779787
3678,737.4,1.778428
3680,737.733344,1.77706
3682,738.066687,1.775713
3684,738.4,1.774375
3686,738.733344,1.773094
3688,739.066687,1.77181
3690,739.4,1.770508
3692,739.733344,1.769241
3694,740.066687,1.76799
3696,740.4,1.766756
3698,740.733344,1.765487
3700,741.066687,1.764212
3702,741.4,1.762963
3704,741.733344,1.761761
3706,742.066687,1.760561
3708,742.4,1.759375
3710,742.733344,1.758194
3712,743.066687,1.757025
3714,743.4,1.755827
3716,743.733344,1.754578
3718,744.066687,1.753284
3720,744.4,1.752016
3722,744.733344,1.750824
3724,745.066687,1.749664
3726,745.4,1.748516
3728,745.733344,1.74737
3730,746.066687,1.746257
3732,746.400031,1.745153
3734,746.733344,1.744028
3736,747.066687,1.742805
3738,747.400031,1.741524
3740,747.733344,1.740307
3742,748.066687,1.739214
3744,748.400031,1.738199
3746,748.733344,1.737166
3748,749.066687,1.736117
3750,749.400031,1.735094
3752,749.733344,1.734084
3754,750.066687,1.733028
3756,750.400031,1.731916
3758,750.733344,1.730774
3760,751.066687,1.729633
3762,751.400031,1.728483
3764,751.733344,1.727339
3766,752.066687,1.72623
3768,752.400031,1.725142
3770,752.733344,1.724063
3772,753.066687,1.722984
3774,753.400031,1.721884
3776,753.733344,1.720825
3778,754.066687,1.719833
3780,754.400031,1.71882
3782,754.733344,1.717819
3784,755.066687,1.716788
3786,755.400031,1.715724
3788,755.733344,1.714659
3790,756.066687,1.713606
3792,756.400031,1.712569
3794,756.733344,1.711574
3796,757.066687,1.710594
3798,757.400031,1.709598
3800,757.733344,1.708573
3802,758.066687,1.707538
3804,758.400031,1.706536
3806,758.733344,1.705567
3808,759.066687,1.704577
3810,759.400031,1.703589
3812,759.733344,1.702633
3814,760.066687,1.701692
3816,760.400031,1.700761
3818,760.733344,1.699791
3820,761.066687,1.698798
3822,761.400031,1.697829
3824,761.733344,1.69688
3826,762.066687,1.695935
3828,762.400031,1.695001
3830,762.733344,1.694102
3832,763.066687,1.693249
3834,763.400031,1.692387
3836,763.733344,1.691479
3838,764.066687,1.690513
3840,764.400031,1.689507
3842,764.733344,1.688516
3844,765.066687,1.687556
3846,765.400031,1.686623
3848,765.733344,1.685709
3850,766.066687,1.684827
3852,766.400031,1.683936
3854,766.733344,1.683039
3856,767.066687,1.682115
3858,767.400031,1.681211
3860,767.733344,1.680338
3862,768.066687,1.679478
3864,768.400031,1.678573
3866,768.733344,1.677646
3868,769.066687,1.676721
3870,769.400031,1.675802
3872,769.733344,1.674884
3874,770.066687,1.673986
3876,770.400031,1.673156
3878,770.733344,1.672473
3880,771.066687,1.671834
3882,771.400031,1.671041
3884,771.733344,1.67006
3886,772.066687,1.669068
3888,772.400031,1.668125
3890,772.733344,1.66719
3892,773.066687,1.666279
3894,773.400031,1.665398
3896,773.733344,1.664535
3898,774.066687,1.663675
3900,774.400031,1.662812
3902,774.733344,1.661967
3904,775.066687,1.661168
3906,775.400031,1.660378
3908,775.733344,1.659561
3910,776.066687,1.658741
3912,776.400031,1.65791
3914,776.733344,1.657049
3916,777.066687,1.656204
3918,777.400031,1.655422
3920,777.733344,1.6546
3922,778.066687,1.653765
3924,778.400031,1.652937
3926,778.733344,1.652127
3928,779.066687,1.651363
3930,779.400031,1.650641
3932,779.733344,1.649874
3934,780.066687,1.649061
3936,780.400031,1.648168
3938,780.733344,1.647233
3940,781.066687,1.646324
3942,781.400031,1.645456
3944,781.733344,1.644615
3946,782.066687,1.643795
3948,782.400031,1.642968
3950,782.733344,1.642182
3952,783.066687,1.641418
3954,783.400031,1.64061
3956,783.733344,1.639706
3958,784.066687,1.63875
3960,784.400031,1.637843
3962,784.733344,1.637039
3964,785.066687,1.636326
3966,785.4,1.635643
3968,785.733374,1.634954
3970,786.066687,1.634243
3972,786.4,1.6335
3974,786.733374,1.632758
3976,787.066687,1.63201
3978,787.4,1.631247
3980,787.733374,1.630459
3982,788.066687,1.629683
3984,788.4,1.628913
3986,788.733374,1.628172
3988,789.066687,1.627418
3990,789.4,1.626621
3992,789.733374,1.625824
3994,790.066687,1.625046
3996,790.4,1.624291
3998,790.733374,1.623553
4000,791.066687,1.622812
4002,791.4,1.622067
4004,791.733374,1.621335
4006,792.066687,1.620603
4008,792.4,1.619889
4010,792.733374,1.619163
4012,793.066687,1.618454
4014,793.4,1.617768
4016,793.733374,1.61713
4018,794.066687,1.616453
4020,794.4,1.615784
4022,794.733374,1.615103
4024,795.066687,1.614372
4026,795.4,1.613601
4028,795.733374,1.612776
4030,796.066687,1.611953
4032,796.4,1.611133
4034,796.733374,1.610328
4036,797.066687,1.609549
4038,797.4,1.608812
4040,797.733374,1.608068
4042,798.066687,1.607205
4044,798.4,1.606217
4046,798.733374,1.605335
4048,799.066687,1.604765
4050,799.4,1.604273
4052,799.733374,1.603681
4054,800.066687,1.602871
4056,800.4,1.601928
4058,800.733374,1.601085
4060,801.066687,1.600413
4062,801.4,1.59981
4064,801.733374,1.599207
4066,802.066687,1.59861
4068,802.4,1.598055
4070,802.733374,1.597464
4072,803.066687,1.596797
4074,803.4,1.59612
4076,803.733374,1.595448
4078,804.066687,1.594738
4080,804.4,1.594028
4082,804.733374,1.593343
4084,805.066687,1.592645
4086,805.4,1.591946
4088,805.733374,1.591243
4090,806.066687,1.590564
4092,806.4,1.589897
4094,806.733374,1.589222
4096,807.066687,1.588553
4098,807.4,1.587888
4100,807.733374,1.58719
4102,808.066687,1.586519
4104,808.4,1.585901
4106,808.733374,1.585306
4108,809.066687,1.584673
4110,809.4,1.584018
4112,809.733374,1.583353
4114,810.066687,1.5827
4116,810.4,1.582074
4118,810.733374,1.581448
4120,811.066687,1.580782
4122,811.4,1.580108
4124,811.733374,1.579433
4126,812.066687,1.578792
4128,812.4,1.578249
4130,812.733374,1.577755
4132,813.066687,1.577187
4134,813.4,1.576503
4136,813.733374,1.575762
4138,814.066687,1.575007
4140,814.4,1.574272
4142,814.733374,1.573562
4144,815.066687,1.572912
4146,815.4,1.572297
4148,815.733374,1.571677
4150,816.066687,1.570992
4152,816.4,1.570286
4154,816.733374,1.569565
4156,817.066687,1.568831
4158,817.4,1.568164
4160,817.733374,1.56762
4162,818.066687,1.56713
4164,818.4,1.566642
4166,818.733374,1.566071
4168,819.066687,1.565357
4170,819.4,1.564649
4172,819.733374,1.563992
4174,820.066687,1.563367
4176,820.4,1.562717
4178,820.733374,1.562073
4180,821.066687,1.561441
4182,821.4,1.560847
4184,821.733374,1.560256
4186,822.066687,1.559642
4188,822.4,1.559005
4190,822.733374,1.558364
4192,823.066687,1.557707
4194,823.4,1.557063
4196,823.733374,1.556427
4198,824.066687,1.555789
4200,824.4,1.555197
4202,824.733374,1.554616
4204,825.066687,1.554035
4206,825.4,1.553432
4208,825.733374,1.552843
4210,826.066687,1.55226
4212,826.4,1.551687
4214,826.733374,1.551106
4216,827.066687,1.550526
4218,827.4,1.549965
4220,827.733374,1.549422
4222,828.066687,1.548867
4224,828.4,1.548281
4226,828.733374,1.547654
4228,829.066687,1.546994
4230,829.4,1.546418
4232,829.733374,1.545838
4234,830.066687,1.545256
4236,830.4,1.544684
4238,830.733374,1.544095
4240,831.066687,1.543488
4242,831.4,1.542857
4244,831.733374,1.542248
4246,832.066687,1.541667
4248,832.4,1.54109
4250,832.733374,1.540533
4252,833.066687,1.539944
4254,833.4,1.539363
4256,833.733374,1.538784
4258,834.066687,1.538181
4260,834.4,1.537581
4262,834.733374,1.536983
4264,835.066687,1.53638
4266,835.4,1.535815
4268,835.733374,1.535279
4270,836.066687,1.534737
4272,836.4,1.534184
4274,836.733374,1.533602
4276,837.066687,1.533009
4278,837.4,1.532441
4280,837.733374,1.531886
4282,838.066687,1.531328
4284,838.4,1.530773
4286,838.733374,1.530232
4288,839.066687,1.529731
4290,839.4,1.529237
4292,839.733374,1.528696
4294,840.066687,1.528126
4296,840.4,1.527549
4298,840.733374,1.526926
4300,841.066687,1.526317
4302,841.4,1.525745
4304,841.733374,1.525185
4306,842.066687,1.524638
4308,842.4,1.524062
4310,842.733374,1.523473
4312,843.066687,1.52288
4314,843.4,1.52233
4316,843.733374,1.521819
4318,844.066687,1.521308
4320,844.4,1.520803
4322,844.733374,1.520297
4324,845.066687,1.519765
4326,845.4,1.519115
4328,845.733374,1.518443
4330,846.066687,1.517849
4332,846.4,1.517371
4334,846.733374,1.51694
4336,847.066687,1.516522
4338,847.4,1.51606
4340,847.733374,1.515583
4342,848.066687,1.515049
4344,848.4,1.514475
4346,848.733374,1.513877
4348,849.066687,1.513295
4350,849.4,1.512733
4352,849.733374,1.512177
4354,850.066687,1.511626
4356,850.4,1.511107
4358,850.733374,1.510633
4360,851.066687,1.510175
4362,851.4,1.509691
4364,851.733374,1.509203
4366,852.066687,1.508689
4368,852.4,1.508156
4370,852.733374,1.507601
4372,853.066687,1.50704
4374,853.4,1.506493
4376,853.733374,1.505959
4378,854.066687,1.505428
4380,854.4,1.504889
4382,854.733374,1.504379
4384,855.066687,1.503851
4386,855.4,1.503332
4388,855.733374,1.50284
4390,856.066687,1.502323
4392,856.4,1.501805
4394,856.733374,1.501278
4396,857.066687,1.500665
4398,857.4,1.500051
4400,857.733374,1.499509
4402,858.066687,1.49903
4404,858.4,1.498567
4406,858.733374,1.498146
4408,859.066687,1.497714
4410,859.4,1.497198
4412,859.733374,1.496662
4414,860.066687,1.496135
4416,860.4,1.495614
4418,860.733374,1.495098
4420,861.066687,1.494584
4422,861.4,1.494104
4424,861.733374,1.493682
4426,862.066687,1.493193
4428,862.4,1.49267
4430,862.733374,1.492128
4432,863.066687,1.491588
4434,863.4,1.491061
4436,863.733374,1.490514
4438,864.066687,1.489966
4440,864.4,1.489453
4442,864.733374,1.488963
4444,865.066687,1.488485
4446,865.4,1.488037
4448,865.733374,1.487626
4450,866.066687,1.487229
4452,866.4,1.486832
4454,866.733374,1.486392
4456,867.066687,1.485901
4458,867.4,1.485384
4460,867.733374,1.484838
4462,868.066687,1.484319
4464,868.4,1.483812
4466,868.733374,1.48332
4468,869.066687,1.482822
4470,869.4,1.482345
4472,869.733374,1.481899
4474,870.066687,1.481437
4476,870.4,1.480962
4478,870.733374,1.480519
4480,871.066687,1.480115
4482,871.4,1.479682
4484,871.733374,1.479242
4486,872.066687,1.478773
4488,872.4,1.478295
4490,872.733374,1.477789
4492,873.066687,1.477292
4494,873.4,1.476807
4496,873.733374,1.47634
4498,874.066687,1.475897
4500,874.4,1.475461
4502,874.733374,1.475047
4504,875.066687,1.474621
4506,875.4,1.474201
4508,875.733374,1.473779
4510,876.066687,1.473384
4512,876.4,1.472958
4514,876.733374,1.472468
4516,877.066687,1.47194
4518,877.4,1.471482
4520,877.733374,1.471066
4522,878.066687,1.470628
4524,878.4,1.470208
4526,878.733374,1.469774
4528,879.066687,1.469304
4530,879.4,1.468815
4532,879.733374,1.468282
4534,880.066687,1.467781
4536,880.4,1.467357
4538,880.733374,1.466947
4540,881.066687,1.466521
4542,881.4,1.466084
4544,881.733374,1.465662
4546,882.066687,1.465237
4548,882.4,1.464818
4550,882.733374,1.464405
4552,883.066687,1.463995
4554,883.4,1.463599
4556,883.733374,1.463204
4558,884.066687,1.462813
4560,884.4,1.462437
4562,884.733374,1.462032
4564,885.066687,1.461642
4566,885.4,1.461263
4568,885.733374,1.460905
4570,886.066687,1.460544
4572,886.4,1.460179
4574,886.733374,1.459821
4576,887.066687,1.459449
4578,887.4,1.45907
4580,887.733374,1.458695
4582,888.066687,1.458325
4584,888.4,1.457975
4586,888.733374,1.45768
4588,889.066687,1.45741
4590,889.4,1.457142
4592,889.733374,1.456833
4594,890.066687,1.456363
4596,890.4,1.455869
4598,890.733374,1.455464
4600,891.066687,1.455145
4602,891.4,1.454904
4604,891.733374,1.454575
4606,892.066687,1.454149
4608,892.4,1.453724
4610,892.733374,1.453357
4612,893.066687,1.453037
