Repository: MaCFP/matl-db

# README File for FPL

USDA USFS Forest Products Laboratory, Madison, Wisconsin (United states of America).



Experiments were performed by Laura Hasburgh and Eleanor Lazarcik. For any questions or requests for additional information, please contact laura.e.hasburgh@usda.gov.

### Experimental Conditions: TGA/DSC

A Mettler Toledo TGA/DSC 3+ was used to conduct Thermogravimetric Analysis (TGA) experiments.



* Heating Rate: 10 K/min
* Temperature program

  * Initial Temperature: 303 K
  * Isothermal Hold to Dry: 378 K for 180 s
  * Isothermal Hold: 303 K for 600 s
  * Maximum Temperature: 893 K
  * Final Isotherm: None
* Sample mass: 5 mg +/- 1.7 mg
* Sample geometry: Powdered

File: Wood/Calibration_Data/FPL/FPL_Wood_TGA_N2_10K_R2.csv (part 2 of 2)
Time (s),Temperature (K),Mass (mg)
3578,720.733344,1.470048
3580,721.066687,1.468723
3582,721.4,1.467402
3584,721.733344,1.465997
3586,722.066687,1.464525
3588,722.4,1.463086
3590,722.733344,1.461751
3592,723.066687,1.460495
3594,723.4,1.459283
3596,723.733344,1.458086
3598,724.066687,1.456864
3600,724.4,1.455668
3602,724.733344,1.454513
3604,725.066687,1.453376
3606,725.4,1.452176
3608,725.733344,1.450929
3610,726.066687,1.449663
3612,726.4,1.44842
3614,726.733344,1.447205
3616,727.066687,1.445969
3618,727.4,1.444714
3620,727.733344,1.44352
3622,728.066687,1.442321
3624,728.4,1.441107
3626,728.733344,1.43987
3628,729.066687,1.438689
3630,729.4,1.437569
3632,729.733344,1.436427
3634,730.066687,1.435285
3636,730.4,1.434152
3638,730.733344,1.433012
3640,731.066687,1.43187
3642,731.4,1.430747
3644,731.733344,1.429639
3646,732.066687,1.428531
3648,732.4,1.427445
3650,732.733344,1.426344
3652,733.066687,1.425215
3654,733.4,1.424124
3656,733.733344,1.423038
3658,734.066687,1.421923
3660,734.4,1.420772
3662,734.733344,1.419659
3664,735.066687,1.418596
3666,735.4,1.417605
3668,735.733344,1.416614
3670,736.066687,1.415615
3672,736.4,1.414583
3674,736.733344,1.41355
3676,737.066687,1.412511
3678,737.4,1.411484
3680,737.733344,1.410404
3682,738.066687,1.409304
3684,738.4,1.408236
3686,738.733344,1.407223
3688,739.066687,1.406217
3690,739.4,1.405241
3692,739.733344,1.404259
3694,740.066687,1.403281
3696,740.4,1.402311
3698,740.733344,1.401328
3700,741.066687,1.40036
3702,741.4,1.399439
3704,741.733344,1.398549
3706,742.066687,1.397644
3708,742.4,1.396723
3710,742.733344,1.39581
3712,743.066687,1.39486
3714,743.4,1.393915
3716,743.733344,1.39297
3718,744.066687,1.392014
3720,744.4,1.391055
3722,744.733344,1.390161
3724,745.066687,1.389249
3726,745.4,1.38833
3728,745.733344,1.387434
3730,746.066687,1.386572
3732,746.400031,1.38571
3734,746.733344,1.384849
3736,747.066687,1.38401
3738,747.400031,1.383115
3740,747.733344,1.382199
3742,748.066687,1.38133
3744,748.400031,1.380467
3746,748.733344,1.379578
3748,749.066687,1.378713
3750,749.400031,1.377846
3752,749.733344,1.376992
3754,750.066687,1.37611
3756,750.400031,1.375247
3758,750.733344,1.374412
3760,751.066687,1.373558
3762,751.400031,1.37269
3764,751.733344,1.371859
3766,752.066687,1.371043
3768,752.400031,1.370239
3770,752.733344,1.369438
3772,753.066687,1.36863
3774,753.400031,1.367788
3776,753.733344,1.366937
3778,754.066687,1.366151
3780,754.400031,1.365375
3782,754.733344,1.364648
3784,755.066687,1.363981
3786,755.400031,1.363303
3788,755.733344,1.362543
3790,756.066687,1.361726
3792,756.400031,1.360894
3794,756.733344,1.360059
3796,757.066687,1.35924
3798,757.400031,1.358422
3800,757.733344,1.357613
3802,758.066687,1.356838
3804,758.400031,1.356098
3806,758.733344,1.355351
3808,759.066687,1.354569
3810,759.400031,1.353769
3812,759.733344,1.353016
3814,760.066687,1.352289
3816,760.400031,1.351593
3818,760.733344,1.350852
3820,761.066687,1.350096
3822,761.400031,1.349324
3824,761.733344,1.348572
3826,762.066687,1.347846
3828,762.400031,1.347128
3830,762.733344,1.346445
3832,763.066687,1.345809
3834,763.400031,1.345134
3836,763.733344,1.344443
3838,764.066687,1.343719
3840,764.400031,1.342964
3842,764.733344,1.342198
3844,765.066687,1.341419
3846,765.400031,1.340679
3848,765.733344,1.339983
3850,766.066687,1.339317
3852,766.400031,1.338644
3854,766.733344,1.337954
3856,767.066687,1.33726
3858,767.400031,1.336574
3860,767.733344,1.335889
3862,768.066687,1.335231
3864,768.400031,1.334544
3866,768.733344,1.333837
3868,769.066687,1.333145
3870,769.400031,1.33244
3872,769.733344,1.331732
3874,770.066687,1.331027
3876,770.400031,1.330382
3878,770.733344,1.329865
3880,771.066687,1.329429
3882,771.400031,1.328864
3884,771.733344,1.328094
3886,772.066687,1.32729
3888,772.400031,1.326515
3890,772.733344,1.325752
3892,773.066687,1.325002
3894,773.400031,1.324292
3896,773.733344,1.323621
3898,774.066687,1.322959
3900,774.400031,1.322303
3902,774.733344,1.321665
3904,775.066687,1.32105
3906,775.400031,1.320458
3908,775.733344,1.319842
3910,776.066687,1.319186
3912,776.400031,1.318508
3914,776.733344,1.317812
3916,777.066687,1.317156
3918,777.400031,1.316553
3920,777.733344,1.315945
3922,778.066687,1.315319
3924,778.400031,1.31469
3926,778.733344,1.314062
3928,779.066687,1.313479
3930,779.400031,1.312943
3932,779.733344,1.312379
3934,780.066687,1.311789
3936,780.400031,1.311108
3938,780.733344,1.310375
3940,781.066687,1.309664
3942,781.400031,1.308956
3944,781.733344,1.308267
3946,782.066687,1.307634
3948,782.400031,1.307004
3950,782.733344,1.306391
3952,783.066687,1.30581
3954,783.400031,1.305218
3956,783.733344,1.304602
3958,784.066687,1.303997
3960,784.400031,1.30341
3962,784.733344,1.302811
3964,785.066687,1.302207
3966,785.4,1.301599
3968,785.733374,1.301007
3970,786.066687,1.30043
3972,786.4,1.29985
3974,786.733374,1.299249
3976,787.066687,1.298625
3978,787.4,1.29799
3980,787.733374,1.297369
3982,788.066687,1.296764
3984,788.4,1.296161
3986,788.733374,1.295577
3988,789.066687,1.295017
3990,789.4,1.294451
3992,789.733374,1.293874
3994,790.066687,1.293283
3996,790.4,1.29269
3998,790.733374,1.292088
4000,791.066687,1.29149
4002,791.4,1.290918
4004,791.733374,1.290345
4006,792.066687,1.289789
4008,792.4,1.289235
4010,792.733374,1.288628
4012,793.066687,1.287969
4014,793.4,1.287304
4016,793.733374,1.286793
4018,794.066687,1.286363
4020,794.4,1.285982
4022,794.733374,1.285575
4024,795.066687,1.285078
4026,795.4,1.284479
4028,795.733374,1.283819
4030,796.066687,1.283147
4032,796.4,1.282472
4034,796.733374,1.281843
4036,797.066687,1.281258
4038,797.4,1.280705
4040,797.733374,1.280131
4042,798.066687,1.279414
4044,798.4,1.278567
4046,798.733374,1.277821
4048,799.066687,1.277369
4050,799.4,1.277017
4052,799.733374,1.276572
4054,800.066687,1.275942
4056,800.4,1.275204
4058,800.733374,1.274527
4060,801.066687,1.274005
4062,801.4,1.273549
4064,801.733374,1.273092
4066,802.066687,1.272654
4068,802.4,1.272215
4070,802.733374,1.271755
4072,803.066687,1.271266
4074,803.4,1.270755
4076,803.733374,1.270195
4078,804.066687,1.26962
4080,804.4,1.269072
4082,804.733374,1.268556
4084,805.066687,1.268053
4086,805.4,1.267563
4088,805.733374,1.267056
4090,806.066687,1.266549
4092,806.4,1.266048
4094,806.733374,1.265571
4096,807.066687,1.265077
4098,807.4,1.264557
4100,807.733374,1.264003
4102,808.066687,1.263451
4104,808.4,1.262946
4106,808.733374,1.262464
4108,809.066687,1.261966
4110,809.4,1.261452
4112,809.733374,1.260936
4114,810.066687,1.260421
4116,810.4,1.259917
4118,810.733374,1.259429
4120,811.066687,1.258903
4122,811.4,1.258352
4124,811.733374,1.257793
4126,812.066687,1.257246
4128,812.4,1.256708
4130,812.733374,1.256193
4132,813.066687,1.255711
4134,813.4,1.255244
4136,813.733374,1.254752
4138,814.066687,1.254249
4140,814.4,1.253754
4142,814.733374,1.253261
4144,815.066687,1.252772
4146,815.4,1.252283
4148,815.733374,1.25182
4150,816.066687,1.251349
4152,816.4,1.250847
4154,816.733374,1.250299
4156,817.066687,1.249745
4158,817.4,1.249221
4160,817.733374,1.248801
4162,818.066687,1.248435
4164,818.4,1.248039
4166,818.733374,1.24755
4168,819.066687,1.246937
4170,819.4,1.246337
4172,819.733374,1.245804
4174,820.066687,1.24533
4176,820.4,1.244819
4178,820.733374,1.24431
4180,821.066687,1.243824
4182,821.4,1.243407
4184,821.733374,1.243061
4186,822.066687,1.242693
4188,822.4,1.242226
4190,822.733374,1.241675
4192,823.066687,1.241098
4194,823.4,1.240537
4196,823.733374,1.239994
4198,824.066687,1.23947
4200,824.4,1.239014
4202,824.733374,1.238567
4204,825.066687,1.238117
4206,825.4,1.237641
4208,825.733374,1.237148
4210,826.066687,1.236676
4212,826.4,1.23624
4214,826.733374,1.235814
4216,827.066687,1.235389
4218,827.4,1.234985
4220,827.733374,1.234554
4222,828.066687,1.234076
4224,828.4,1.233574
4226,828.733374,1.233023
4228,829.066687,1.232462
4230,829.4,1.231999
4232,829.733374,1.231555
4234,830.066687,1.231098
4236,830.4,1.23065
4238,830.733374,1.230187
4240,831.066687,1.229716
4242,831.4,1.229256
4244,831.733374,1.228787
4246,832.066687,1.22833
4248,832.4,1.227876
4250,832.733374,1.22741
4252,833.066687,1.226958
4254,833.4,1.226525
4256,833.733374,1.226107
4258,834.066687,1.225678
4260,834.4,1.225243
4262,834.733374,1.224788
4264,835.066687,1.224349
4266,835.4,1.223931
4268,835.733374,1.223536
4270,836.066687,1.22314
4272,836.4,1.222723
4274,836.733374,1.222264
4276,837.066687,1.221811
4278,837.4,1.221374
4280,837.733374,1.220928
4282,838.066687,1.220455
4284,838.4,1.219978
4286,838.733374,1.219532
4288,839.066687,1.219096
4290,839.4,1.218678
4292,839.733374,1.218279
4294,840.066687,1.21787
4296,840.4,1.217464
4298,840.733374,1.217018
4300,841.066687,1.216546
4302,841.4,1.216122
4304,841.733374,1.215706
4306,842.066687,1.215252
4308,842.4,1.214771
4310,842.733374,1.214328
4312,843.066687,1.213884
4314,843.4,1.213479
4316,843.733374,1.213072
4318,844.066687,1.212643
4320,844.4,1.212199
4322,844.733374,1.211788
4324,845.066687,1.211424
4326,845.4,1.211048
4328,845.733374,1.210667
4330,846.066687,1.210262
4332,846.4,1.209853
4334,846.733374,1.20946
4336,847.066687,1.209058
4338,847.4,1.208641
4340,847.733374,1.208209
4342,848.066687,1.207788
4344,848.4,1.207359
4346,848.733374,1.206922
4348,849.066687,1.206463
4350,849.4,1.205994
4352,849.733374,1.20554
4354,850.066687,1.205117
4356,850.4,1.204738
4358,850.733374,1.204379
4360,851.066687,1.204002
4362,851.4,1.203611
4364,851.733374,1.203195
4366,852.066687,1.202778
4368,852.4,1.202383
4370,852.733374,1.201996
4372,853.066687,1.201597
4374,853.4,1.201173
4376,853.733374,1.200747
4378,854.066687,1.200327
4380,854.4,1.199921
4382,854.733374,1.199549
4384,855.066687,1.199174
4386,855.4,1.198806
4388,855.733374,1.198434
4390,856.066687,1.19804
4392,856.4,1.19763
4394,856.733374,1.197195
4396,857.066687,1.19666
4398,857.4,1.19613
4400,857.733374,1.195685
4402,858.066687,1.195294
4404,858.4,1.19491
4406,858.733374,1.194557
4408,859.066687,1.194191
4410,859.4,1.193739
4412,859.733374,1.193184
4414,860.066687,1.192649
4416,860.4,1.192253
4418,860.733374,1.191986
4420,861.066687,1.191789
4422,861.4,1.191551
4424,861.733374,1.191283
4426,862.066687,1.190977
4428,862.4,1.190624
4430,862.733374,1.190205
4432,863.066687,1.189741
4434,863.4,1.189294
4436,863.733374,1.188867
4438,864.066687,1.188454
4440,864.4,1.188086
4442,864.733374,1.187718
4444,865.066687,1.18733
4446,865.4,1.186957
4448,865.733374,1.186597
4450,866.066687,1.186226
4452,866.4,1.185853
4454,866.733374,1.185468
4456,867.066687,1.185055
4458,867.4,1.184615
4460,867.733374,1.184157
4462,868.066687,1.183772
4464,868.4,1.18341
4466,868.733374,1.183055
4468,869.066687,1.182666
4470,869.4,1.182245
4472,869.733374,1.181852
4474,870.066687,1.181495
4476,870.4,1.181164
4478,870.733374,1.180837
4480,871.066687,1.180544
4482,871.4,1.180244
4484,871.733374,1.179905
4486,872.066687,1.179513
4488,872.4,1.179088
4490,872.733374,1.178649
4492,873.066687,1.178242
4494,873.4,1.177891
4496,873.733374,1.177564
4498,874.066687,1.177231
4500,874.4,1.176894
4502,874.733374,1.176575
4504,875.066687,1.176248
4506,875.4,1.17592
4508,875.733374,1.175605
4510,876.066687,1.175317
4512,876.4,1.174952
4514,876.733374,1.174506
4516,877.066687,1.174042
4518,877.4,1.173632
4520,877.733374,1.173277
4522,878.066687,1.172949
4524,878.4,1.172644
4526,878.733374,1.172321
4528,879.066687,1.171956
4530,879.4,1.171553
4532,879.733374,1.171127
4534,880.066687,1.170737
4536,880.4,1.170427
4538,880.733374,1.170127
4540,881.066687,1.169821
4542,881.4,1.169503
4544,881.733374,1.169162
4546,882.066687,1.168831
4548,882.4,1.168525
4550,882.733374,1.168216
4552,883.066687,1.167885
4554,883.4,1.167547
4556,883.733374,1.167228
4558,884.066687,1.166922
4560,884.4,1.166658
4562,884.733374,1.166367
4564,885.066687,1.166066
4566,885.4,1.165768
4568,885.733374,1.165476
4570,886.066687,1.165185
4572,886.4,1.164907
4574,886.733374,1.164619
4576,887.066687,1.164317
4578,887.4,1.164018
4580,887.733374,1.163734
4582,888.066687,1.163458
4584,888.4,1.163169
4586,888.733374,1.16292
4588,889.066687,1.162731
4590,889.4,1.162542
4592,889.733374,1.162317
4594,890.066687,1.161943
4596,890.4,1.161562
4598,890.733374,1.161323
4600,891.066687,1.161085
4602,891.4,1.160813
4604,891.733374,1.160449
4606,892.066687,1.160079
4608,892.4,1.159761
4610,892.733374,1.159495
4612,893.066687,1.159276
