Repository: MaCFP/matl-db

# README File for FPL

USDA USFS Forest Products Laboratory, Madison, Wisconsin (United states of America).



Experiments were performed by Laura Hasburgh and Eleanor Lazarcik. For any questions or requests for additional information, please contact laura.e.hasburgh@usda.gov.

### Experimental Conditions: TGA/DSC

A Mettler Toledo TGA/DSC 3+ was used to conduct Thermogravimetric Analysis (TGA) experiments.



* Heating Rate: 10 K/min
* Temperature program

  * Initial Temperature: 303 K
  * Isothermal Hold to Dry: 378 K for 180 s
  * Isothermal Hold: 303 K for 600 s
  * Maximum Temperature: 893 K
  * Final Isotherm: None
* Sample mass: 5 mg +/- 1.7 mg
* Sample geometry: Powdered

File: Wood/Calibration_Data/FPL/FPL_Wood_TGA_N2_10K_R3.csv (part 2 of 2)
Time (s),Temperature (K),Mass (mg)
3592,723.066687,1.545767
3594,723.4,1.544403
3596,723.733344,1.543067
3598,724.066687,1.541774
3600,724.4,1.540511
3602,724.733344,1.539263
3604,725.066687,1.538004
3606,725.4,1.536734
3608,725.733344,1.535443
3610,726.066687,1.534119
3612,726.4,1.532804
3614,726.733344,1.531523
3616,727.066687,1.530231
3618,727.4,1.528915
3620,727.733344,1.527646
3622,728.066687,1.526398
3624,728.4,1.525134
3626,728.733344,1.523869
3628,729.066687,1.522632
3630,729.4,1.521418
3632,729.733344,1.520219
3634,730.066687,1.51902
3636,730.4,1.517818
3638,730.733344,1.516632
3640,731.066687,1.515451
3642,731.4,1.514292
3644,731.733344,1.513148
3646,732.066687,1.511999
3648,732.4,1.510866
3650,732.733344,1.50973
3652,733.066687,1.508564
3654,733.4,1.507414
3656,733.733344,1.506281
3658,734.066687,1.505127
3660,734.4,1.503946
3662,734.733344,1.502788
3664,735.066687,1.501665
3666,735.4,1.500603
3668,735.733344,1.499537
3670,736.066687,1.498471
3672,736.4,1.497404
3674,736.733344,1.496331
3676,737.066687,1.495248
3678,737.4,1.494172
3680,737.733344,1.493031
3682,738.066687,1.491889
3684,738.4,1.490807
3686,738.733344,1.489782
3688,739.066687,1.488744
3690,739.4,1.487689
3692,739.733344,1.486694
3694,740.066687,1.485718
3696,740.4,1.484711
3698,740.733344,1.483706
3700,741.066687,1.482698
3702,741.4,1.481668
3704,741.733344,1.480671
3706,742.066687,1.479664
3708,742.4,1.478665
3710,742.733344,1.477703
3712,743.066687,1.476763
3714,743.4,1.475813
3716,743.733344,1.474816
3718,744.066687,1.473804
3720,744.4,1.472801
3722,744.733344,1.471844
3724,745.066687,1.470907
3726,745.4,1.469979
3728,745.733344,1.469026
3730,746.066687,1.46806
3732,746.400031,1.467107
3734,746.733344,1.466181
3736,747.066687,1.46524
3738,747.400031,1.464252
3740,747.733344,1.463247
3742,748.066687,1.462356
3744,748.400031,1.461524
3746,748.733344,1.460666
3748,749.066687,1.459792
3750,749.400031,1.458877
3752,749.733344,1.45798
3754,750.066687,1.457074
3756,750.400031,1.456165
3758,750.733344,1.455263
3760,751.066687,1.454377
3762,751.400031,1.453496
3764,751.733344,1.452593
3766,752.066687,1.451724
3768,752.400031,1.45087
3770,752.733344,1.450007
3772,753.066687,1.449091
3774,753.400031,1.448084
3776,753.733344,1.447091
3778,754.066687,1.446267
3780,754.400031,1.445534
3782,754.733344,1.444818
3784,755.066687,1.444055
3786,755.400031,1.443229
3788,755.733344,1.442379
3790,756.066687,1.44153
3792,756.400031,1.440675
3794,756.733344,1.43983
3796,757.066687,1.439011
3798,757.400031,1.438215
3800,757.733344,1.437449
3802,758.066687,1.436693
3804,758.400031,1.435922
3806,758.733344,1.435146
3808,759.066687,1.434326
3810,759.400031,1.433464
3812,759.733344,1.432649
3814,760.066687,1.431887
3816,760.400031,1.431137
3818,760.733344,1.430339
3820,761.066687,1.429555
3822,761.400031,1.428775
3824,761.733344,1.427976
3826,762.066687,1.427197
3828,762.400031,1.426446
3830,762.733344,1.42574
3832,763.066687,1.425055
3834,763.400031,1.424338
3836,763.733344,1.423619
3838,764.066687,1.422865
3840,764.400031,1.422105
3842,764.733344,1.421343
3844,765.066687,1.420544
3846,765.400031,1.419767
3848,765.733344,1.419028
3850,766.066687,1.418304
3852,766.400031,1.417588
3854,766.733344,1.416856
3856,767.066687,1.416092
3858,767.400031,1.415334
3860,767.733344,1.414602
3862,768.066687,1.413903
3864,768.400031,1.413202
3866,768.733344,1.412508
3868,769.066687,1.411818
3870,769.400031,1.411129
3872,769.733344,1.410413
3874,770.066687,1.409688
3876,770.400031,1.409017
3878,770.733344,1.408451
3880,771.066687,1.407936
3882,771.400031,1.407258
3884,771.733344,1.406398
3886,772.066687,1.405551
3888,772.400031,1.404772
3890,772.733344,1.404021
3892,773.066687,1.403288
3894,773.400031,1.402558
3896,773.733344,1.401855
3898,774.066687,1.401178
3900,774.400031,1.400488
3902,774.733344,1.399818
3904,775.066687,1.399166
3906,775.400031,1.39854
3908,775.733344,1.397874
3910,776.066687,1.397197
3912,776.400031,1.396507
3914,776.733344,1.395784
3916,777.066687,1.395075
3918,777.400031,1.394443
3920,777.733344,1.393794
3922,778.066687,1.393135
3924,778.400031,1.392476
3926,778.733344,1.391836
3928,779.066687,1.391213
3930,779.400031,1.39064
3932,779.733344,1.390059
3934,780.066687,1.389432
3936,780.400031,1.388729
3938,780.733344,1.387993
3940,781.066687,1.387276
3942,781.400031,1.386561
3944,781.733344,1.385857
3946,782.066687,1.385158
3948,782.400031,1.384449
3950,782.733344,1.383785
3952,783.066687,1.383167
3954,783.400031,1.38251
3956,783.733344,1.381855
3958,784.066687,1.381212
3960,784.400031,1.380578
3962,784.733344,1.379947
3964,785.066687,1.379282
3966,785.4,1.378624
3968,785.733374,1.378004
3970,786.066687,1.37739
3972,786.4,1.376762
3974,786.733374,1.376151
3976,787.066687,1.375538
3978,787.4,1.374901
3980,787.733374,1.374242
3982,788.066687,1.373599
3984,788.4,1.372957
3986,788.733374,1.372335
3988,789.066687,1.371751
3990,789.4,1.371143
3992,789.733374,1.370513
3994,790.066687,1.369887
3996,790.4,1.369293
3998,790.733374,1.368692
4000,791.066687,1.368084
4002,791.4,1.367501
4004,791.733374,1.366918
4006,792.066687,1.366321
4008,792.4,1.365701
4010,792.733374,1.365078
4012,793.066687,1.364462
4014,793.4,1.363884
4016,793.733374,1.363382
4018,794.066687,1.362852
4020,794.4,1.362347
4022,794.733374,1.361815
4024,795.066687,1.361251
4026,795.4,1.360641
4028,795.733374,1.359965
4030,796.066687,1.35928
4032,796.4,1.358616
4034,796.733374,1.357956
4036,797.066687,1.357319
4038,797.4,1.356725
4040,797.733374,1.356102
4042,798.066687,1.355379
4044,798.4,1.354563
4046,798.733374,1.353819
4048,799.066687,1.353335
4050,799.4,1.352918
4052,799.733374,1.352423
4054,800.066687,1.351729
4056,800.4,1.35095
4058,800.733374,1.350263
4060,801.066687,1.349718
4062,801.4,1.349254
4064,801.733374,1.348784
4066,802.066687,1.348319
4068,802.4,1.347859
4070,802.733374,1.347391
4072,803.066687,1.346857
4074,803.4,1.346319
4076,803.733374,1.345817
4078,804.066687,1.345354
4080,804.4,1.344833
4082,804.733374,1.344248
4084,805.066687,1.343663
4086,805.4,1.343098
4088,805.733374,1.342552
4090,806.066687,1.341985
4092,806.4,1.341399
4094,806.733374,1.340824
4096,807.066687,1.340243
4098,807.4,1.339683
4100,807.733374,1.339125
4102,808.066687,1.338581
4104,808.4,1.338052
4106,808.733374,1.337516
4108,809.066687,1.336986
4110,809.4,1.336472
4112,809.733374,1.335987
4114,810.066687,1.335507
4116,810.4,1.335024
4118,810.733374,1.334509
4120,811.066687,1.333965
4122,811.4,1.33343
4124,811.733374,1.33289
4126,812.066687,1.332341
4128,812.4,1.331787
4130,812.733374,1.331231
4132,813.066687,1.330685
4134,813.4,1.330165
4136,813.733374,1.329648
4138,814.066687,1.329126
4140,814.4,1.328609
4142,814.733374,1.328084
4144,815.066687,1.327568
4146,815.4,1.327091
4148,815.733374,1.326639
4150,816.066687,1.326149
4152,816.4,1.325606
4154,816.733374,1.325021
4156,817.066687,1.324434
4158,817.4,1.323882
4160,817.733374,1.323403
4162,818.066687,1.322964
4164,818.4,1.322523
4166,818.733374,1.32202
4168,819.066687,1.321394
4170,819.4,1.320779
4172,819.733374,1.320227
4174,820.066687,1.319739
4176,820.4,1.319231
4178,820.733374,1.318704
4180,821.066687,1.318187
4182,821.4,1.31768
4184,821.733374,1.31718
4186,822.066687,1.316685
4188,822.4,1.316181
4190,822.733374,1.315689
4192,823.066687,1.315189
4194,823.4,1.314682
4196,823.733374,1.314159
4198,824.066687,1.313623
4200,824.4,1.313155
4202,824.733374,1.312684
4204,825.066687,1.312204
4206,825.4,1.311685
4208,825.733374,1.31115
4210,826.066687,1.310655
4212,826.4,1.310202
4214,826.733374,1.309753
4216,827.066687,1.309297
4218,827.4,1.308845
4220,827.733374,1.308396
4222,828.066687,1.307934
4224,828.4,1.307446
4226,828.733374,1.306906
4228,829.066687,1.306358
4230,829.4,1.305911
4232,829.733374,1.305499
4234,830.066687,1.305061
4236,830.4,1.304576
4238,830.733374,1.304057
4240,831.066687,1.303537
4242,831.4,1.30301
4244,831.733374,1.30252
4246,832.066687,1.302067
4248,832.4,1.301615
4250,832.733374,1.301157
4252,833.066687,1.300698
4254,833.4,1.300248
4256,833.733374,1.299821
4258,834.066687,1.299336
4260,834.4,1.298736
4262,834.733374,1.298102
4264,835.066687,1.297568
4266,835.4,1.297173
4268,835.733374,1.296838
4270,836.066687,1.296478
4272,836.4,1.296072
4274,836.733374,1.295622
4276,837.066687,1.295142
4278,837.4,1.29467
4280,837.733374,1.294212
4282,838.066687,1.293751
4284,838.4,1.293304
4286,838.733374,1.292878
4288,839.066687,1.292459
4290,839.4,1.292027
4292,839.733374,1.291529
4294,840.066687,1.291016
4296,840.4,1.290514
4298,840.733374,1.290008
4300,841.066687,1.289507
4302,841.4,1.28906
4304,841.733374,1.288645
4306,842.066687,1.288233
4308,842.4,1.287825
4310,842.733374,1.287391
4312,843.066687,1.286897
4314,843.4,1.286418
4316,843.733374,1.285967
4318,844.066687,1.28553
4320,844.4,1.285103
4322,844.733374,1.284672
4324,845.066687,1.284238
4326,845.4,1.283786
4328,845.733374,1.283356
4330,846.066687,1.282946
4332,846.4,1.282541
4334,846.733374,1.28215
4336,847.066687,1.281744
4338,847.4,1.281324
4340,847.733374,1.280887
4342,848.066687,1.280468
4344,848.4,1.280033
4346,848.733374,1.279551
4348,849.066687,1.279058
4350,849.4,1.278577
4352,849.733374,1.278097
4354,850.066687,1.277629
4356,850.4,1.277203
4358,850.733374,1.276821
4360,851.066687,1.276427
4362,851.4,1.276024
4364,851.733374,1.27561
4366,852.066687,1.275196
4368,852.4,1.274765
4370,852.733374,1.274323
4372,853.066687,1.273867
4374,853.4,1.273388
4376,853.733374,1.272912
4378,854.066687,1.272475
4380,854.4,1.272055
4382,854.733374,1.271693
4384,855.066687,1.271346
4386,855.4,1.270974
4388,855.733374,1.270581
4390,856.066687,1.270171
4392,856.4,1.269736
4394,856.733374,1.269254
4396,857.066687,1.268705
4398,857.4,1.268152
4400,857.733374,1.267689
4402,858.066687,1.267291
4404,858.4,1.266889
4406,858.733374,1.266547
4408,859.066687,1.266207
4410,859.4,1.265815
4412,859.733374,1.265423
4414,860.066687,1.265023
4416,860.4,1.264607
4418,860.733374,1.264201
4420,861.066687,1.26381
4422,861.4,1.263431
4424,861.733374,1.263096
4426,862.066687,1.262728
4428,862.4,1.262354
4430,862.733374,1.261959
4432,863.066687,1.261545
4434,863.4,1.261118
4436,863.733374,1.260669
4438,864.066687,1.260216
4440,864.4,1.259793
4442,864.733374,1.259392
4444,865.066687,1.25898
4446,865.4,1.258574
4448,865.733374,1.258187
4450,866.066687,1.257823
4452,866.4,1.257451
4454,866.733374,1.257049
4456,867.066687,1.256606
4458,867.4,1.256138
4460,867.733374,1.255727
4462,868.066687,1.255454
4464,868.4,1.25518
4466,868.733374,1.254774
4468,869.066687,1.254323
4470,869.4,1.2539
4472,869.733374,1.253487
4474,870.066687,1.253063
4476,870.4,1.252671
4478,870.733374,1.252302
4480,871.066687,1.251953
4482,871.4,1.251583
4484,871.733374,1.251192
4486,872.066687,1.250795
4488,872.4,1.250397
4490,872.733374,1.249978
4492,873.066687,1.249571
4494,873.4,1.24919
4496,873.733374,1.248821
4498,874.066687,1.248462
4500,874.4,1.24812
4502,874.733374,1.247804
4504,875.066687,1.247476
4506,875.4,1.24715
4508,875.733374,1.246817
4510,876.066687,1.246474
4512,876.4,1.246097
4514,876.733374,1.245665
4516,877.066687,1.245221
4518,877.4,1.244814
4520,877.733374,1.24447
4522,878.066687,1.244157
4524,878.4,1.243842
4526,878.733374,1.243523
4528,879.066687,1.243167
4530,879.4,1.242753
4532,879.733374,1.242308
4534,880.066687,1.241883
4536,880.4,1.241499
4538,880.733374,1.241149
4540,881.066687,1.24082
4542,881.4,1.240495
4544,881.733374,1.240136
4546,882.066687,1.239794
4548,882.4,1.239457
4550,882.733374,1.239097
4552,883.066687,1.238721
4554,883.4,1.238375
4556,883.733374,1.238094
4558,884.066687,1.237858
4560,884.4,1.237643
4562,884.733374,1.237345
4564,885.066687,1.23702
4566,885.4,1.236704
4568,885.733374,1.236376
4570,886.066687,1.236022
4572,886.4,1.235698
4574,886.733374,1.235387
4576,887.066687,1.235062
4578,887.4,1.234733
4580,887.733374,1.234469
4582,888.066687,1.234245
4584,888.4,1.233968
4586,888.733374,1.233739
4588,889.066687,1.233554
4590,889.4,1.233338
4592,889.733374,1.233071
4594,890.066687,1.23265
4596,890.4,1.232234
4598,890.733374,1.231885
4600,891.066687,1.231569
4602,891.4,1.231307
4604,891.733374,1.231022
4606,892.066687,1.23069
4608,892.4,1.230389
4610,892.733374,1.230145
4612,893.066687,1.229957
