Repository: MaCFP/matl-db

# matl-db

#### Welcome to the MaCFP Condensed Phase Subgroup database!

The MaCFP Condensed Phase Working Group was organized to enable the fire safety science research community to make significant progress towards establishing a common framework for the selection of experiments and the methodologies used to analyze these experiments when developing pyrolysis models. Key objectives of this effort include:
- Cataloguing current approaches used to parameterize pyrolysis models;
- Developing standard data set formats for experimental data on pyrolysis;
- Developing requirements for data set quality and establishing a data review committee;
- Quantifying the inter-laboratory variability for comparable experimental datasets; and
- Assessing the impact of the variability of model parameters on fire growth predictions

#### In preparation for MaCFP-4, please read the following:

[Guidelines for Participation in the MaCFP-4 Workshop (2026)](https://github.com/MaCFP/macfp-db/releases/download/macfp-4.0/MaCFP-4_Guidelines_for_Participation.pdf)

[Presentation of Target Experiments and Modeling Guidelines for the upcoming MaCFP-4 Workshop (meeting recording and presentation slides)](https://github.com/MaCFP/macfp-db/releases/tag/macfp-4.0)

Please visit our [wiki pages](https://github.com/MaCFP/matl-db/wiki/How-to-Contribute) for additional details, including how to contribute (experimentalists and modelers).

# UL Fire Safety Research Institute (FSRI)

### Experimental Conditions: TGA/DSC
A NETZSCH STA 449 F3 Jupiter was used to simultaneously conduct Thermogravimetric Analysis (TGA) and Differential Scanning Calorimetry (DSC) experiments.

* Heating Rate: 10 K/min
* Temperature program
  - Initial Temperature: 323 K
  - Initial Isotherm: 600 s (hold at 323 K for 600 s)  
  - Maximum Temperature: 1073 K
  - Final Isotherm: 600 s (hold at 1098 K for 600 s)  
* Sample mass: 4.0 mg +/- 0.1 mg
* Sample geometry: Powdered
* Calibration type: Before each experiment, a baseline test was performed using an empty crucible. Temperature/Heat flow sensitivity calibration were performed every 200 temperature cycles using a set of 6 reference materials with melting temperature between 312-1081 K
* Crucible
  - Type: Pt-Rh
  - Volume: 85 uL
  - Diameter: 6.8 mm
  - Mass: See Below (Reference crucible: 256.93 mg)
  - Lid: True
  - Note: Pt-Rh crucibles (outer diameter 6.8mm / volume 85 uL) with a lid (a small hole in the lid allowed for gaseous decomposition products to escape).
* Carrier Gas
  - Type: Nitrogen
  - Flow rate: 70 ml/min (50 mL/min purge, 20 mL/min protective)
  - Note: Ultra High Purity (UHP) Nitrogen
* Instrument
  - Type: NETZSCH STA 449 F3 Jupiter
  - Furnace Type: Platinum
  - Notes: None

| Test Name | O2 volume % |  Initial Sample Mass (mg)  | Cruicble Mass (mg) |
| --------- | :---------: | :------------------------: | :----------------: |
|FSRI\_STA\_N2\_3K\_R1  | 0 | 4.02 | 252.00 |
|FSRI\_STA\_N2\_10K\_R1 | 0 | 3.97 | 253.88 |
|FSRI\_STA\_N2\_10K\_R2 | 0 | 3.99 | 256.93 | 
|FSRI\_STA\_N2\_10K\_R3 | 0 | 3.94 | 255.14 | 
|FSRI\_STA\_N2\_30K\_R1 | 0 | 4.05 | 263.15 | 
|FSRI\_STA\_N2\_30K\_R2 | 0 | 4.05 | 256.71 | 
|FSRI\_STA\_N2\_30K\_R3 | 0 | 3.98 | 252.42 |

### Experimental Conditions, Gasification (CAPA)
*Reference: More information is available at: 
  - [J. Swann, et al., Fire Safety Journal, 2017, https://doi.org/10.1016/j.firesaf.2017.03.038]
  - [Grayson Bellamy Masters Thesis, DEVELOPMENT AND IMPROVEMENTS OF THE CONTROLLED ATMOSPHERE PYROLYSIS APPARATUS, University of Maryland, 2022, https://doi.org/10.13016/gzi8-ivaz]
* Sample Surface Area: 0.00385 m2 (nominal)
* Sample Diameter: 0.07 m (nominal)
* Sample holder dimensions:
    - Circular pan: 80mm x 20mm
* Sample adhered to 0.0254 mm thick copper foil with high temperature zirconia adhesive (Cotronics Resbond 904)
* Bottom face of foil painted with Rust-Oleam High Heat black paint - emissivity ~ 0.92 in temperature range of interest [See: Bellamy, et al., Fire Safety Journal, 2023, https://doi.org/10.1016/j.firesaf.2023.103775]
* Infrared camera (FLIR E95) focused on exposed surface of painted copper foil
* Edge Insulation: 5mm thick insulation in ring around edge of sample and stacked to the bottom of the sample holder such that the surface of the sample is flush with the surface of the sample holder (Kaowool PM Board. Density = 256 kg/m3. Thermal Conductivity 0.0576, 0.0850, 0.125, 0.183 W/m-K (at 260, 538, 816, 1090 C, respectively)
* 185 SLPM N2 annular purge
* Optical pyrometer (Raytek RAYMI310LTF) focused on exposed sample surface during periods of negligible mass loss (pre- and post-decomposition) to measure surface temperature

### Experimental Conditions, Cone Calorimetry (Deatak CC-2)

* Tested in general accordance with ASTM E1354
* No edge frame or retaining grid used - instead four ~1mm diameter black wires wrapped around sample at edges to tie down samples

File: Wood/Calibration_Data/FSRI/FSRI_CAPA_N2_40kW_R1.csv
Time [s],Mass [g],Back Surface Temperature [K],Top Surface Temperature [K]
0,12.37699304,293.1037808,416.5112951
1,12.34612908,293.1906593,442.9749527
2,12.36458392,293.1684493,483.7564404
3,12.3719485,293.2047653,511.6190019
4,12.37203815,293.1977981,541.077306
5,12.37572233,293.0989924,561.5965555
6,12.35086464,293.1860239,580.1985998
7,12.32908916,293.1583389,595.1476946
8,12.29972175,293.1243265,608.8893527
9,12.25742258,293.1075851,620.240441
10,12.25425743,293.2255557,628.6874891
11,12.29887169,293.1756531,639.0584002
12,12.27852227,293.1573434,639.497093
13,12.26662275,293.2178095,683.4864031
14,12.27245935,293.192517,
15,12.27761317,293.3162139,
16,12.24598865,293.2213679,
17,12.19392538,293.3820193,
18,12.18532421,293.4250516,
19,12.15654029,293.447872,
20,12.1757436,293.5205647,
21,12.18657897,293.6551481,
22,12.16100304,293.8644884,
23,12.14132945,293.9471673,
24,12.08015134,294.108753,
25,12.03246185,294.3280944,
26,12.03824696,294.561946,
27,12.00104615,294.8282248,
28,11.98369847,295.16256,
29,12.00777675,295.4753591,
30,11.96466744,295.8375263,
31,11.95790756,296.2813396,
32,11.94607669,296.6384094,
33,11.89101068,297.1262872,
34,11.86337663,297.6406643,
35,11.86090504,298.0048427,
36,11.84272714,298.6398654,
37,11.82496922,299.2097941,
38,11.80984329,299.785541,
39,11.79753209,300.3962067,
40,11.77250632,301.0535154,
41,11.73513705,301.6708041,
42,11.71198005,302.3683508,
43,11.69186423,303.0637711,
44,11.66447899,303.8458169,
45,11.64944213,304.5395852,
46,11.60564665,305.343211,
47,11.57682266,306.1686798,
48,11.55793812,306.9296577,
49,11.55802821,307.7421395,
50,11.54521506,308.6624699,
51,11.49817124,309.4083479,
52,11.48444983,310.1911833,
53,11.49124616,311.0829035,
54,11.45444333,311.9646881,
55,11.43034901,312.8329215,
56,11.38460937,313.7060424,
57,11.36334718,314.5838473,
58,11.37341748,315.4774725,
59,11.35907838,316.3478445,
60,11.30802432,317.2572985,
61,11.30593572,318.1876917,
62,11.30137002,319.060777,
63,11.28596801,319.993271,
64,11.28071109,320.8481499,
65,11.25651729,321.5803686,
66,11.2587128,322.5170832,
67,11.20348019,323.463698,
68,11.16483591,324.351581,
69,11.13091256,325.2704466,
70,11.10605635,326.1788334,
71,11.11389493,327.0403454,
72,11.07503472,327.9616582,
73,11.0364027,328.8579711,
74,10.99773736,329.7912825,
75,11.02147264,330.6321566,
76,11.01823957,331.520513,
77,11.01458564,332.3932157,
78,10.96766537,333.270685,
79,10.95095413,334.1808859,
80,10.96283398,334.9941228,
81,10.93328415,335.8438637,
82,10.92247858,336.7437962,
83,10.94713465,337.5172278,
84,10.87704923,338.3202731,
85,10.81606897,339.2378972,
86,10.8139511,340.063188,
87,10.77607208,340.7776535,
88,10.76236663,341.5764022,
89,10.75824625,342.3260705,
90,10.76584561,343.1528401,
91,10.72956022,343.8005883,
92,10.68133841,344.5906746,
93,10.68073102,345.3539423,
94,10.68369046,346.0246707,
95,10.67792825,346.8178926,
96,10.62788394,347.5016634,
97,10.57520279,348.2146835,
98,10.61601636,348.9043126,
99,10.63520032,349.5721392,
100,10.59198605,350.2794793,
101,10.50679191,350.944162,
102,10.5076728,351.6264142,
103,10.50183724,352.3120471,
104,10.45353129,352.9581444,
105,10.41775756,353.603634,
106,10.37109927,354.1998948,
107,10.36145093,354.8570176,
108,10.39151552,355.4982557,
109,10.38743224,356.0135487,
110,10.38255586,356.5255828,
111,10.36665834,357.0566455,
112,10.33980236,357.6669199,
113,10.31800661,358.1996271,
114,10.30040502,358.7056125,
115,10.26341403,359.0798324,
116,10.22253275,359.477975,
117,10.22019828,359.8852755,
118,10.22409018,360.1576439,
119,10.21408539,360.495097,
120,10.19784087,360.8313081,
121,10.20823605,361.1731122,
122,10.14098283,361.4567856,
123,10.09421356,361.6199813,
124,10.10845278,361.8204655,
125,10.09165791,361.985122,
126,10.09215095,362.1812897,
127,10.07464767,362.2239766,
128,10.05728126,362.3110458,
129,10.05313284,362.2924076,
130,10.01495216,362.2527187,
131,10.00727879,362.1098779,
132,10.0181584,362.0174443,
133,9.955535429,361.9090722,
134,9.910199129,361.8947639,
135,9.906491403,361.8392229,
136,9.957089176,361.868646,
137,9.918346634,361.8645894,
138,9.850616702,361.8940567,
139,9.84916886,361.9468486,
140,9.836379744,362.0888952,
141,9.830016773,362.2187375,
142,9.823665466,362.2815158,
143,9.768595202,362.3418808,
144,9.737214566,362.4793058,
145,9.718866978,362.6153283,
146,9.735100737,362.7416037,
147,9.758588785,362.8888756,
148,9.704495846,363.0802279,
149,9.671461373,363.2604371,
150,9.66648431,363.4838275,
151,9.668630138,363.6881511,
152,9.66129683,363.852728,
153,9.619654704,364.0708956,
154,9.516399722,364.2648463,
155,9.576456492,364.479921,
156,9.601023785,364.725993,
157,9.534878499,364.9827763,
158,9.526647555,365.2396066,
159,9.518164561,365.5171299,
160,9.458374336,365.73393,
161,9.436907752,366.0073952,
162,9.432622125,366.3026091,
163,9.424936523,366.5981124,
164,9.40943183,366.9122737,
165,9.392112965,367.2246369,
166,9.386926643,367.5311103,
167,9.382161079,367.8897374,
168,9.403350947,368.2337436,
169,9.378779508,368.5976616,
170,9.308053774,368.9874396,
171,9.309591943,369.3117553,
172,9.300363613,369.6598747,
173,9.246786142,370.1049659,
174,9.2154631,370.5138137,
175,9.237497281,370.9851083,
176,9.210754186,371.4578848,
177,9.209366538,371.9203889,
178,9.205604409,372.3903822,
179,9.168437136,372.8738851,
180,9.156091258,373.3280817,
181,9.118203372,373.8420009,
182,9.123944761,374.3589919,
183,9.117794455,374.9128125,
184,9.114855706,375.5130458,
185,9.121326827,376.0540429,
186,9.067942227,376.6827551,
187,9.046893064,377.2025709,
188,9.011694303,377.8414892,
189,9.001319067,378.4596053,
190,9.000611669,379.0896516,
191,8.94778037,379.677043,
192,8.952762571,380.2958922,
193,8.971364707,381.0040279,
194,8.964797967,381.6632508,
195,8.956853828,382.3641561,
196,8.963491361,383.0509909,
197,8.943180471,383.7136311,
198,8.919878309,384.4317671,
199,8.901908067,385.1167507,
200,8.904827855,385.8949045,
201,8.881208418,386.5914327,
202,8.877375131,387.2798029,
203,8.886587676,388.0345571,
204,8.882187913,388.8004528,
205,8.870580576,389.5507993,
206,8.82264233,390.2653168,
207,8.791706624,390.8887305,
208,8.770258352,391.6736231,
209,8.783762933,392.3680186,
210,8.742942027,393.1460158,
211,8.719310463,393.9031034,
212,8.716115006,394.6381687,
213,8.706252356,395.4217326,
214,8.722631093,396.1498022,
215,8.724871628,396.8850422,
216,8.711832414,397.6504238,
217,8.716186555,398.424257,
218,8.659396118,399.0875352,
219,8.580985282,399.8720287,
220,8.595628428,400.5960086,
221,8.614811127,401.3657363,
222,8.567127303,402.0950501,
223,8.545251394,402.8255303,
224,8.557937729,403.4960418,
225,8.545573287,404.319271,
226,8.533081295,404.9626873,
227,8.523464731,405.7445784,
228,8.495266596,406.5134959,
229,8.482552734,407.1431725,
230,8.477621106,407.8111624,
231,8.451704522,408.5269979,
232,8.457683121,409.2565317,
233,8.449375531,409.9178202,
234,8.432054539,410.6285231,
235,8.410843923,411.3028061,
236,8.345071064,411.9610973,
237,8.362784137,412.6096899,
238,8.399274024,413.3016555,
239,8.353421794,413.982311,
240,8.343622175,414.6463479,
241,8.303649167,415.3223524,
242,8.295455086,415.9435605,
243,8.32990059,416.6324616,
244,8.328301131,417.2299274,
245,8.314891299,417.8955254,
246,8.258495818,418.5021053,
247,8.252409626,419.1688066,
248,8.228055369,419.8167694,
249,8.239788089,420.3452568,
250,8.190535192,420.947023,
251,8.190784919,421.6067411,
252,8.178074814,422.2065906,
253,8.188773765,422.78669,
254,8.152685715,423.4376922,
255,8.082385121,423.8760344,
256,8.140667597,424.4192438,
257,8.126589315,425.0325504,
258,8.102401984,425.6257242,
259,8.125221474,426.1891304,
260,8.082522316,426.7256527,
261,8.036259136,427.2814269,
262,8.022655318,427.7099191,
263,8.067176624,428.2457486,
264,8.040028823,428.8536177,
265,8.008912854,429.3339654,
266,7.998305321,429.8557884,
267,7.960098572,430.4209053,
268,7.956648794,430.9289932,
269,7.959936618,431.3537775,
270,7.959879306,431.9421637,
271,7.951441625,432.5058149,
272,7.884879298,432.9214679,
273,7.835740391,433.36898,
274,7.843283898,433.8935384,
275,7.838973086,434.3494142,
276,7.849041021,434.8713874,
277,7.825546151,435.2786,
278,7.768741506,435.8623,
279,7.750646237,436.2487,
280,7.785288886,436.7402,
281,7.764561419,437.1572,
282,7.741701587,437.645,
283,7.723127861,438.058,
284,7.702655226,438.3941,
285,7.704666592,438.8129,
286,7.700270073,439.2062,
287,7.668510219,439.6679501,
288,7.635833607,440.0590588,
289,7.619343351,440.4344985,
290,7.599914723,440.9712265,
291,7.588409019,441.3823027,
292,7.600408049,441.8091644,
293,7.586232874,442.089653,
294,7.575518917,442.5999965,
295,7.566169271,442.9012957,
296,7.533186942,443.3025001,
297,7.494131583,443.6893616,
298,7.47224918,444.1111337,
299,7.475468901,444.5120999,
300,7.523901293,444.8764235,
301,7.46983957,445.2446916,
302,7.404592048,445.5914787,
303,7.392882904,445.9839681,
304,7.368510699,446.2959766,
305,7.375809345,446.6665031,
306,7.390522773,447.0631899,
307,7.384674284,447.4300969,
308,7.345031147,447.7482659,
309,7.328545777,448.0311928,
310,7.321958328,448.3950432,
311,7.32905569,448.7509447,
312,7.322203594,449.1306433,
313,7.287569874,449.4492946,
314,7.254000116,449.7395524,
315,7.248115093,450.0666759,
316,7.185627291,450.4194386,
317,7.140327239,450.6903265,
318,7.189520628,451.0455523,
319,7.177803506,451.4467573,
320,7.187801414,451.7110781,
321,7.181572082,451.9246282,
322,7.111263273,452.0339,
323,7.093980322,452.2342901,
324,7.125550195,452.5102628,
325,7.121930397,452.8079425,
326,7.090707575,453.1477191,
327,7.094480293,453.4630749,
328,7.075254819,453.6823419,
329,7.062023829,453.9211347,
330,7.059919037,454.2840314,
331,7.005200598,454.5612049,
332,6.984709149,454.700566,
333,6.998033417,455.0696944,
334,6.973119099,455.3532609,
335,6.967968208,455.6378621,
336,6.951807627,455.9542407,
337,6.905542742,456.1443209,
338,6.912427702,456.4687398,
339,6.900251278,456.725306,
340,6.85849085,457.0088505,
341,6.896027956,457.2069133,
342,6.866154378,457.4100469,
343,6.807139881,457.4466998,
344,6.803227576,457.8750944,
345,6.781625147,458.1377591,
346,6.789854891,458.3320791,
347,6.782949784,458.5743639,
348,6.741851402,458.8147881,
349,6.686382626,458.9153471,
350,6.716328755,459.0669342,
351,6.739978244,459.3829364,
352,6.707017235,459.5204514,
353,6.660136105,459.7645214,
354,6.664643656,459.9775364,
355,6.627294033,460.1037444,
356,6.615729183,460.4077089,
357,6.643485238,460.6752385,
358,6.629371372,460.7983048,
359,6.59885109,461.066873,
360,6.618886244,461.1550179,
361,6.552321602,461.4906154,
362,6.5186699,461.844158,
363,6.522538007,462.0321295,
364,6.497353732,462.0174984,
365,6.491033508,462.2024516,
366,6.527877102,462.5010034,
367,6.532789177,462.8768651,
368,6.497419942,462.9932009,
369,6.473156195,463.0612673,
370,6.465457256,463.2119696,
371,6.442421658,463.3515901,
372,6.444262175,463.6112116,
373,6.433849992,463.7662588,
374,6.406928543,463.8704834,
375,6.38354374,464.0641916,
376,6.388989724,464.1363916,
377,6.365974183,464.296906,
378,6.353429293,464.4162909,
379,6.332710408,464.6577706,
380,6.300011335,464.7322797,
381,6.290823784,464.9193782,
382,6.285278753,465.0730567,
383,6.303260399,465.1349567,
384,6.333687862,465.1785553,
385,6.316912527,465.463187,
386,6.281065957,465.7483621,
387,6.241939894,465.6619497,
388,6.226004426,465.6794338,
389,6.224100838,466.0259752,
390,6.203701053,466.2727892,
391,6.214221372,466.4172049,
392,6.190798508,466.5941441,
393,6.134480591,466.4690935,
394,6.13545178,466.7034889,
395,6.17476119,466.8058995,
396,6.149455587,466.9983749,
397,6.137592006,467.2356421,
398,6.106959747,467.2767122,
399,6.098120278,467.4865782,
400,6.109394859,467.3963456,
401,6.12122737,467.474644,
402,6.087040385,467.6082729,
403,6.053019253,467.9040039,
404,6.044248104,467.8741537,
405,6.059360403,467.6801033,
406,6.066519983,467.6791468,
407,6.046926984,468.024822,
408,6.033180461,468.2487284,
409,6.007793578,468.3487758,
410,6.00447981,468.410414,
411,6.002362849,468.5310268,
412,5.975112741,468.7506701,
413,5.990813019,468.9112603,
414,5.988492672,468.9173054,
415,5.951291222,468.9431835,
416,5.933096603,469.1705172,
417,5.93449175,469.4644235,
418,5.937245654,469.6257211,
419,5.915469619,469.5975869,
420,5.910113964,469.6729918,
421,5.873447916,469.8564897,
422,5.873838442,470.1453823,
423,5.883466777,469.9710667,
424,5.865326983,469.6292123,
425,5.850321112,469.7034989,
426,5.87745809,470.4411369,
427,5.814106338,470.69657,
428,5.779042609,470.7495606,
429,5.754154175,471.0417279,
430,5.746355273,471.1878903,
431,5.772364414,471.3218487,
432,5.779866246,471.338327,
433,5.779297798,471.5402112,
434,5.771737415,471.6029438,
435,5.728130712,471.6660028,
436,5.713426597,471.8141622,
437,5.740712066,471.8745922,
438,5.697060543,472.1416701,
439,5.670951627,472.2213905,
440,5.691971818,472.2015197,
441,5.687843418,472.441389,
442,5.661062067,472.7188265,
443,5.639563587,472.7686725,
444,5.66561316,473.0620311,
445,5.641108839,472.9244144,
446,5.664398244,473.1609969,
447,5.675684485,473.199978,
448,5.65927697,473.2805765,
449,5.617969524,473.4177046,
450,5.607369151,473.3735656,
451,5.564975332,473.6636856,
452,5.599948289,473.8719112,
453,5.625650753,474.0524316,
454,5.596891134,474.2041625,
455,5.5432054,473.9515404,
456,5.526058478,474.3033985,
457,5.566884938,474.2213758,
458,5.567451873,474.2026715,
459,5.550939379,474.6096012,
460,5.559756995,474.9501657,
461,5.503976948,475.1668168,
462,5.494151884,475.230858,
463,5.528466962,475.1233765,
464,5.496752428,475.2117057,
465,5.482317353,475.3637865,
466,5.475810424,475.2851625,
467,5.484712074,475.5677144,
468,5.495919236,475.7333143,
469,5.467477422,475.8874135,
470,5.450885105,475.7506926,
471,5.476143911,475.7424444,
472,5.459938735,475.8374965,
473,5.419803281,476.1291423,
474,5.426933557,476.1820666,
475,5.432708803,476.2537526,
476,5.391991162,476.3488123,
477,5.384226623,476.3590275,
478,5.396268908,476.5194966,
479,5.42365158,476.8074128,
480,5.395770317,476.9129418,
481,5.330153046,477.1288179,
482,5.375370125,477.07051,
483,5.366612186,477.245103,
484,5.336449836,477.1825678,
485,5.352242408,477.3996081,
486,5.324413631,477.5346604,
487,5.297768741,477.6997252,
488,5.291642364,477.7572964,
489,5.30898595,477.8225623,
490,5.307260621,477.9535684,
491,5.299418173,478.080978,
492,5.305303054,478.2653819,
493,5.305095602,478.2714729,
494,5.296097788,478.43006,
495,5.275333996,478.3910488,
496,5.258099178,477.9818807,
497,5.258811427,478.4303991,
498,5.251031652,478.6113346,
499,5.22000982,478.7389955,
500,5.236585316,478.7927186,
501,5.257651833,478.7416726,
502,5.238188898,479.0130137,
503,5.240682802,479.1346247,
504,5.223308155,479.0359598,
505,5.23540769,479.1966103,
506,5.18356408,479.0671303,
507,5.149467215,479.1804786,
508,5.162965538,479.2524176,
509,5.191671979,479.4960061,
510,5.171512256,479.7242197,
511,5.131194713,479.6034736,
512,5.154124228,479.7864418,
513,5.172773485,479.9628725,
514,5.137725952,480.0385105,
515,5.104562963,480.1820974,
516,5.126414431,480.2413772,
517,5.100834265,480.2216043,
518,5.10595536,480.3888713,
519,5.130464201,480.4976476,
520,5.117379805,480.5894288,
521,5.110121464,480.8547706,
522,5.118837532,480.8324697,
523,5.118451626,480.9104662,
524,5.11664816,480.6838574,
525,5.065104447,480.5575565,
526,5.059636368,480.7853689,
527,5.033768637,481.0219423,
528,5.007169913,481.1480162,
529,4.983715744,481.2136923,
530,4.994622177,481.2391693,
531,4.980432162,481.5176933,
532,5.026162869,481.2593004,
533,5.05454238,481.264683,
534,5.062243267,481.6841914,
535,5.020118978,481.6934401,
536,5.001914435,481.772641,
537,4.997955225,481.4707079,
538,4.975058956,481.4393352,
539,4.966269713,481.8572137,
540,4.994501429,481.7898075,
541,4.948822368,481.6749148,
542,4.930078872,482.2054956,
543,4.942110548,481.8776185,
544,4.942201768,482.1087353,
545,4.988007406,482.2549166,
546,4.937839623,482.4487138,
547,4.908302293,482.4873343,
548,4.928753672,482.6298221,
549,4.933841168,482.5024553,
550,4.950124169,482.630189,
551,4.949661268,482.8894031,
552,4.933716425,482.9005359,
553,4.929520965,482.7544263,
554,4.915145284,482.8505667,
555,4.885218415,482.9285388,
556,4.861943089,483.1205299,
557,4.868304496,483.0994313,
558,4.908571746,483.341549,
559,4.909102009,483.367458,
560,4.852513539,483.1322035,
561,4.832340671,483.1916965,
562,4.858067717,483.552173,
563,4.856905924,483.5458921,
564,4.875557235,483.5826309,
565,4.874434273,483.4937998,
566,4.877341312,483.7896075,
567,4.859982204,483.6121715,
568,4.832544284,483.5184425,
569,4.852232598,483.6208812,
570,4.856649418,483.7196458,
571,4.863074999,483.8615752,
572,4.83889545,484.0834026,
573,4.821614605,483.9958639,
574,4.825096339,484.0931198,
575,4.815892373,484.2278453,
576,4.798846252,484.0993261,
577,4.782997191,484.2255256,
578,4.797259519,483.9037171,
579,4.769280257,484.3395805,
580,4.780812945,484.4547713,
581,4.782860887,484.412416,
582,4.765145743,484.6096318,
583,4.790724267,484.9284095,
584,4.7854001,485.0641351,
585,4.765257505,485.2232726,
586,4.763723922,485.2115328,
587,4.771105888,485.0170832,
588,4.781484699,485.0073761,
589,4.771460395,485.2206805,
590,4.778491955,485.586039,
591,4.750514935,485.3872881,
592,4.752112345,485.3927697,
593,4.744571671,485.4605134,
594,4.747197329,485.2880852,
595,4.739320845,485.3828975,
596,4.711921744,485.4425554,
597,4.700814728,485.6100479,
598,4.723470291,485.6064879,
599,4.724942921,485.6951598,
600,4.715889881,485.7691487,
601,4.738779743,485.6581899,
602,4.737601756,485.7459724,
603,4.726972955,485.7848064,
604,4.679948887,485.8946428,
605,4.647709503,485.9832302,
606,4.667199573,485.692235,
607,4.702574603,485.4727049,
608,4.702301964,485.9231896,
609,4.678349022,485.5464068,
610,4.701689311,486.0778869,
611,4.703850954,485.8956915,
612,4.682389478,486.327656,
613,4.694134506,486.358903,
614,4.651838246,486.4132656,
615,4.619861078,486.084542,
616,4.648970057,486.2274408,
617,4.639176248,486.4315548,
618,4.648122511,486.5916212,
619,4.652511595,486.5563795,
620,4.63834272,486.7370615,
621,4.662612684,486.9222914,
622,4.647664984,486.928895,
623,4.614067735,486.7302,
624,4.593733311,486.6262,
625,4.592626149,486.6661,
626,4.601979129,486.8271,
627,4.6369339,486.5902,
628,4.610570437,486.7027,
629,4.620266844,486.5656,
630,4.634255332,486.4952,
631,4.598386996,486.7762,
632,4.587488937,486.9504,
633,4.602710192,487.0484862,
634,4.596439055,487.3304096,
635,4.600250559,487.3229014,
636,4.59133792,487.3906396,
637,4.583176524,487.5405877,
638,4.596879396,487.4854559,
639,4.561663377,487.5305116,
640,4.538603368,487.381333,
641,4.531147825,487.3321422,
642,4.495056589,487.1660881,
643,4.513683643,487.3706014,
644,4.563118585,487.5264075,
645,4.551602937,487.3370111,
646,4.543903536,487.6698783,
647,4.523305037,487.4068302,
648,4.522016818,487.7627731,
649,4.52559317,488.2092567,
650,4.514098156,488.1628616,
651,4.538901355,488.0869626,
652,4.551778757,487.9610701,
653,4.5284719,487.9748434,
654,4.527278852,487.8803092,
655,4.513923449,488.2095553,
656,4.478657088,488.3678465,
657,4.518204749,488.1049779,
658,4.479152875,488.1528197,
659,4.482765379,487.8826691,
660,4.505241717,488.3473458,
661,4.499966749,488.5491993,
662,4.506672485,488.6565151,
663,4.515291232,488.5137156,
664,4.503611872,488.3339454,
665,4.466088128,488.4362847,
666,4.459329723,488.3801644,
667,4.469726022,488.6433361,
668,4.479467178,488.8939783,
669,4.479089904,488.8972154,
670,4.458605184,488.8648338,
671,4.442598289,488.5225328,
672,4.44957965,488.6818789,
673,4.456704932,488.6192334,
674,4.449911089,488.7211204,
675,4.458196032,488.4897309,
676,4.479787471,488.4831583,
677,4.465352901,488.4747836,
678,4.446918162,488.8964918,
679,4.459754182,488.8820575,
680,4.462504932,488.797723,
681,4.45662694,488.7301885,
682,4.419827621,488.9749576,
683,4.399570039,489.1899586,
684,4.386501138,489.1783647,
685,4.400154955,489.0854167,
686,4.409578177,489.3185711,
687,4.406249513,489.3097385,
688,4.426081271,489.3784688,
689,4.406870039,489.5247516,
690,4.379946233,489.5291082,
691,4.37240927,489.4819049,
692,4.406778818,489.2994278,
693,4.414653639,489.3904685,
694,4.407626917,489.4601752,
695,4.411491596,489.3285513,
696,4.39103795,489.5538984,
697,4.381921815,489.5991035,
698,4.379387745,489.6694285,
699,4.356570702,489.8146294,
700,4.382386442,489.3619331,
701,4.398012001,489.3616167,
702,4.351543983,489.5979589,
703,4.374920571,489.6343406,
704,4.359859474,489.5070276,
705,4.365616341,489.4772834,
706,4.39220328,489.7615668,
707,4.368850982,489.7157044,
708,4.372641004,489.6233179,
709,4.352141462,489.867039,
710,4.334184104,489.8713923,
711,4.323162823,489.7481408,
712,4.345957721,489.9863026,
713,4.33523471,489.8925971,
714,4.35008858,490.0347876,
715,4.353085156,490.086625,
716,4.343336129,490.3709115,
717,4.335446393,490.263075,
718,4.352134875,490.0960679,
719,4.354307022,490.2461145,
720,4.324642885,490.5191731,
721,4.320988332,490.4557738,
722,4.307606502,490.3788662,
723,4.324527034,490.4972766,
724,4.3217596,490.3545129,
725,4.310604756,490.2949928,
726,4.285716736,490.5187084,
727,4.288611217,490.5528349,
728,4.315507835,490.6182817,
729,4.303000548,490.4436178,
730,4.322002398,490.5467332,
731,4.349180169,490.6950331,
732,4.331826163,490.4493599,
733,4.340319193,490.8738393,
734,4.30255264,490.6324661,
735,4.282730518,490.8631288,
736,4.309507037,490.8354665,
737,4.292974735,490.5704232,
738,4.302404231,490.5389457,
739,4.30041578,490.5977581,
740,4.298882519,490.5103022,
741,4.277996084,490.6451251,
742,4.271325591,490.7974384,
743,4.312198892,490.7303482,
744,4.29105211,490.8121058,
745,4.267326831,490.9631061,
746,4.302179187,491.0630155,
747,4.294550098,490.891362,
748,4.307107421,491.0398079,
749,4.310324201,491.0331034,
750,4.29537754,491.2153936,
751,4.257435408,491.3070008,
752,4.280999173,491.3618974,
753,4.268139068,491.2943277,
754,4.230066449,491.5316198,
755,4.212538104,491.3344799,
756,4.221154313,491.4432489,
757,4.205274709,491.6432007,
758,4.227425861,491.7184408,
759,4.243617594,491.588124,
760,4.227910453,491.6938742,
761,4.223749601,491.7030747,
762,4.264281994,491.7665452,
763,4.28232993,491.8638878,
764,4.279085328,491.8250601,
765,4.257383489,491.7629096,
766,4.233795898,491.8556897,
767,4.248358204,491.9859077,
768,4.209942476,491.8897751,
769,4.213235576,491.8803202,
770,4.217797213,491.9120903,
771,4.170883787,491.8810502,
772,4.184778424,491.9617476,
773,4.210225704,492.0440645,
774,4.208312157,492.0581639,
775,4.189002736,492.001284,
776,4.209842317,492.0104556,
777,4.210372666,492.0308907,
778,4.228091355,492.0270658,
779,4.206793522,491.9907227,
780,4.181776022,492.1041632,
781,4.211574028,492.0500263,
782,4.21637607,492.0647165,
783,4.198271064,492.1042147,
784,4.199716455,491.8886631,
785,4.2024381,491.9702034,
786,4.229032713,491.8179778,
787,4.213595003,492.0041586,
788,4.153182572,492.0024518,
789,4.199572423,491.7093972,
790,4.206987943,492.1030667,
791,4.191968031,492.0849936,
792,4.162274174,492.264012,
793,4.148340688,492.3144234,
794,4.174617226,492.3841428,
795,4.200738068,492.342794,
796,4.19614506,492.2286702,
797,4.170497856,492.1653618,
798,4.212606003,492.2994842,
799,4.192956265,492.1258936,
800,4.165186511,492.2261647,
801,4.155357362,492.1106301,
802,4.156051527,492.2179223,
803,4.132326764,492.5080188,
804,4.159682137,492.4823902,
805,4.1720921,492.2801895,
806,4.118992082,492.179152,
807,4.117930317,492.1811694,
808,4.127401492,492.3470104,
809,4.135436424,492.5749885,
810,4.155354594,492.5046685,
811,4.193857883,492.6820344,
812,4.188848256,492.6316702,
813,4.150283157,492.556231,
814,4.168207777,492.5666023,
815,4.178790614,492.7625922,
816,4.102773318,492.6485498,
817,4.075368084,492.5793034,
818,4.108221027,492.7159785,
819,4.150254885,492.6873294,
820,4.165159658,492.8262109,
821,4.158379852,492.7224308,
822,4.117412836,492.786159,
823,4.103650089,492.6159752,
824,4.132932741,492.5390026,
825,4.153530649,492.6657665,
826,4.129426943,492.742584,
827,4.139430366,492.7800026,
828,4.139843027,492.9359984,
829,4.146495164,492.8721517,
830,4.141108674,493.0252388,
831,4.136383279,493.0042693,
832,4.115504387,493.0193996,
833,4.122146342,493.1281548,
834,4.108602437,493.087979,
835,4.10382896,493.1745222,
836,4.114043684,493.3675468,
837,4.127306774,493.3579973,
838,4.114599585,493.2308037,
839,4.120651279,493.0916643,
840,4.111555547,493.0779601,
841,4.08946545,493.2251204,
842,4.052685144,493.2444599,
843,4.067590767,493.15161,
844,4.083346062,493.2006446,
845,4.03933982,493.2898131,
846,4.071002904,493.3208293,
847,4.09369991,493.2718928,
848,4.080554003,493.2642032,
849,4.077743255,493.2156205,
850,4.075901184,492.7058055,
851,4.100323751,493.2006923,
852,4.085030412,493.1480125,
853,4.044915176,493.3371826,
854,4.036192954,493.292108,
855,4.038843171,493.3271242,
856,4.034308507,493.340545,
857,4.046642828,493.1751671,
858,4.074578539,493.2111284,
859,4.087599204,493.2266841,
860,4.093000399,493.4262779,
861,4.075818102,493.4672418,
862,4.0836929,493.3416409,
863,4.077492456,493.3095074,
864,4.077861737,492.930029,
865,4.06925158,493.4778327,
866,4.079495255,493.5396014,
867,4.052337956,493.7086078,
868,4.043895908,493.6788866,
869,4.062831688,493.6654104,
870,4.077209646,493.6638761,
871,4.091226957,493.5260717,
872,4.055518126,493.5489205,
873,4.045307258,493.2030566,
874,4.059100374,493.6741328,
875,4.052540887,493.54339,
876,4.048419608,493.4987692,
877,4.007248046,493.561542,
878,3.99630498,493.4853855,
879,3.994215083,493.5204436,
880,4.005486128,493.3743541,
881,4.044385339,493.4867298,
882,4.055777801,493.7448662,
883,4.064197391,493.7878942,
884,4.084283307,493.6589579,
885,4.039982196,493.7355757,
886,4.058669386,493.7934264,
887,4.073517984,493.7498525,
888,4.056759802,493.8134524,
889,4.034294559,493.7072006,
890,4.019842815,493.895768,
891,4.061075822,493.9530994,
892,4.033558743,494.0001453,
893,3.995077133,494.0164313,
894,4.023647413,494.0229567,
895,4.033710951,494.058352,
896,4.041697424,494.1072595,
897,4.01294459,494.0515445,
898,3.982058666,494.0783304,
899,3.991076625,494.0997195,
900,3.990522883,493.966509,
901,4.006489104,493.7442317,
902,4.042591769,493.9421625,
903,4.015265368,494.0302463,
904,3.999892708,494.0221887,
905,4.017897705,494.1765228,
906,4.041210589,494.1852415,
907,4.003966486,494.2236682,
908,3.987513955,494.2460313,
909,3.984328603,494.1838202,
910,3.96116177,494.3386221,
911,3.966048529,494.1765686,
912,3.992430462,494.0856822,
913,3.996005369,493.9910582,
914,3.980317455,494.2596144,
915,3.970581156,494.4236074,
916,3.979787761,494.0466774,
917,3.973206726,494.4096901,
918,3.987018902,494.3738011,
919,3.996656623,494.3281474,
920,3.982893453,494.5153038,
921,3.992473212,494.3418194,
922,4.001564134,494.5507527,
923,3.985213213,494.4725941,
924,3.972592326,494.4489233,
925,3.997396896,494.4225583,
926,3.956553837,494.5405967,
927,3.92299347,494.5353497,
928,3.958263437,494.6399761,
929,3.959711505,494.6999893,
930,3.964945198,494.6241525,
931,3.971050536,494.6469116,
932,3.954123328,494.6828915,
933,3.952553486,494.7555552,
934,3.962946028,494.7983832,
935,3.951026559,494.7611705,
936,3.918480735,494.7930694,
937,3.964822511,494.716249,
938,3.984444588,494.6155257,
939,3.963438123,494.6285282,
940,3.989488437,494.6292663,
941,3.996866259,494.6808501,
942,3.966478203,494.6610323,
943,3.915544981,494.7883411,
944,3.929039007,494.8274891,
945,3.978517471,494.7318395,
946,3.963123692,494.8292022,
947,3.974422489,494.7813722,
948,4.004930618,494.5706092,
949,3.97741534,494.7050914,
950,3.949510107,494.7695514,
951,3.929318117,494.7585656,
952,3.936366827,494.884612,
953,3.937295675,494.9721009,
954,3.934291164,494.8531688,
955,3.938050581,494.8426996,
956,3.937788578,494.8174124,
957,3.919901931,494.8744454,
958,3.948488676,494.8819046,
959,3.992806843,494.8222319,
960,3.917749606,494.8252975,
961,3.919666184,494.8357576,
962,3.95190181,494.8379916,
963,3.943950395,494.7800336,
964,3.931464405,494.8065594,
965,3.944161819,494.7039059,
966,3.95831678,494.8503013,
967,3.948299439,494.9174225,
968,3.964902446,494.846369,
969,3.94200909,494.8304,
970,3.946794628,494.7758,
971,3.938692355,494.9139,
972,3.927462457,494.9333,
973,3.94597053,494.9279,
974,3.930643481,494.8692,
975,3.912858582,494.8852,
976,3.92858028,495.019,
977,3.938105526,494.9849,
978,3.939415214,494.7933,
979,3.908102592,494.7508223,
980,3.897043436,494.9111687,
981,3.896220285,494.9407532,
982,3.874437809,494.8907818,
983,3.864473343,494.866917,
984,3.885280985,494.971003,
985,3.913529114,494.9497508,
986,3.8836921,495.0996766,
987,3.87771937,495.1336835,
988,3.882954553,495.0066044,
989,3.835794318,495.0744694,
990,3.869324051,494.8979633,
991,3.891403079,494.9454034,
992,3.891517549,495.1465422,
993,3.9112803,495.0600882,
994,3.923208881,495.2108477,
995,3.911806218,495.2517817,
996,3.919212638,495.0402023,
997,3.936450353,495.1917121,
998,3.928032113,495.1901807,
999,3.89208798,495.2708169,
1000,3.897121379,495.2045542,
1001,3.889380586,495.165775,
1002,3.85621757,495.1499383,
1003,3.839272665,495.1939831,
1004,3.891445913,495.2850012,
1005,3.911123221,495.1977657,
1006,3.892676358,495.3002373,
1007,3.874802209,495.2634738,
1008,3.854696843,495.0835026,
1009,3.894361915,494.9293791,
1010,3.906936656,494.9218734,
1011,3.906709789,494.9190588,
1012,3.905034301,495.0006386,
1013,3.878223106,495.133991,
1014,3.859940353,495.1826475,
1015,3.862985412,494.9888064,
1016,3.860208608,494.9766612,
1017,3.873005501,495.2236668,
1018,3.866689941,495.2973645,
1019,3.889624143,495.3523629,
1020,3.887990713,495.2771102,
1021,3.880613016,495.2485001,
1022,3.829761262,495.3440609,
1023,3.781526172,495.2700417,887.6399942
1024,3.826142601,495.1993384,899.70402
1025,3.85098636,495.2647639,909.3612066
1026,3.86565955,495.3155825,905.8869504
1027,3.860120378,495.346687,908.735949
1028,3.826729572,495.4062511,908.255413
1029,3.859612162,495.3634099,909.4546165
1030,3.867132843,495.4029992,906.6082058
1031,3.824926297,495.4870734,909.8127761
1032,3.831440822,495.5428317,909.2769278
1033,3.825965317,495.5771353,907.4545697
1034,3.847454438,495.620929,907.7730289
1035,3.884918822,495.575794,909.0696073
1036,3.877930499,495.2677084,908.2762835
1037,3.849987605,495.3459643,904.5753797
1038,3.81293611,495.4590281,906.9960099
1039,3.854977207,495.5626067,908.2981096
1040,3.838988918,495.5533943,909.7507595
1041,3.854494537,495.5638987,911.4178917
1042,3.868728642,495.5799997,910.4360676
1043,3.83028666,495.6217326,909.2709162
1044,3.837515212,495.6846025,908.6532868
1045,3.845290154,495.6716566,911.8033747
1046,3.872267004,495.6459081,914.703057
1047,3.838237747,495.6575414,910.5057862
1048,3.791810609,495.6967551,906.8486479
1049,3.787072622,495.74628,909.7946574
1050,3.8282441,495.7271984,912.521152
1051,3.829622863,495.8014063,912.2129396
1052,3.86350649,495.7505218,912.3597714
1053,3.850725623,495.6630946,909.16717
1054,3.810103173,495.609125,906.6983581
1055,3.803313578,495.8157146,907.0229842
1056,3.849194095,495.9095448,909.0200921
1057,3.860420557,495.9247516,912.6103334
1058,3.850572383,495.9156907,909.5073121
1059,3.851230764,495.9476627,906.5570949
1060,3.826047792,496.034923,909.5970577
1061,3.826187279,496.0298866,911.555789
1062,3.825991133,495.9763891,910.8256092
1063,3.833801333,495.9061332,907.7192149
1064,3.845084086,495.8286602,910.7171399
1065,3.86302613,495.7830251,910.7166561
1066,3.849050838,495.9087482,911.0147434
1067,3.81786586,495.8991616,917.0016038
1068,3.82796191,495.9389676,914.5547291
1069,3.831546349,495.9164582,909.1162028
1070,3.813565962,496.0300636,911.0329474
1071,3.831494333,495.9913164,909.460686
1072,3.837220396,496.0080086,912.6387197
1073,3.805628689,495.9622475,911.4204497
1074,3.780647931,495.9121032,911.2387908
1075,3.768709063,495.8812123,912.6456198
1076,3.790089703,495.9591485,909.9822109
1077,3.828452097,495.9323171,911.3416055
1078,3.813181953,495.89585,909.2892462
1079,3.81882661,495.8325153,915.6668314
1080,3.836680839,496.0370646,911.763332
1081,3.830203292,495.9767367,908.5846169
1082,3.828961029,495.9920222,918.6804413
1083,3.817640747,495.9905648,915.7027647
1084,3.819990556,495.9833079,917.4389042
1085,3.81221633,496.1185146,914.4300611
1086,3.823716993,496.0782111,908.455765
1087,3.867406044,496.0628753,911.9095376
1088,3.818377135,496.1210948,910.5125359
1089,3.79162013,496.030623,913.0667319
1090,3.793289537,496.1279324,912.1999806
1091,3.791677838,496.1393354,910.6061413
1092,3.808477435,496.2235807,912.0606481
1093,3.796465307,496.1854979,917.1412439
1094,3.791887695,496.2159542,915.8243795
1095,3.806932887,496.1796562,913.3996025
1096,3.795995014,496.191626,916.9743724
1097,3.811070443,495.9905224,915.3760156
1098,3.79589769,496.1529189,910.2678896
1099,3.797904953,496.1487734,911.9962108
1100,3.812387901,496.1427674,915.2568442
1101,3.78375917,496.1103709,911.5099925
1102,3.801293663,496.2318166,921.0450891
1103,3.77365067,496.2597409,922.7682897
1104,3.770820268,496.3031521,910.9337252
1105,3.795648005,496.3691105,913.9620075
1106,3.771230544,496.2104392,916.911901
1107,3.75042271,496.2284429,914.2235726
1108,3.752767789,496.35058,911.2392176
1109,3.788457959,496.3260652,910.6282184
1110,3.799653102,496.3808251,915.8334656
1111,3.767276394,496.3424918,918.6557688
1112,3.764691676,496.3357284,913.907122
1113,3.783222319,496.343423,905.9315892

File: Wood/Calibration_Data/FSRI/FSRI_CAPA_N2_40kW_R2.csv
Time [s],Mass [g],Back Surface Temperature [K],Top Surface Temperature [K]
0,12.73939155,297.1290625,414.796906
1,12.7128463,297.0976715,432.0381104
2,12.73404694,297.0879408,492.7609161
3,12.72793036,297.0381843,526.2117249
4,12.72607963,297.0773964,550.6356969
5,12.68960286,297.0663961,569.9589801
6,12.62574417,296.9952525,586.0984627
7,12.63483466,297.0019469,601.0263211
8,12.64772029,297.0335641,612.7986971
9,12.64582977,297.0433105,623.0985147
10,12.58787815,296.9453246,
11,12.5881268,296.9685768,
12,12.60835662,297.0073596,
13,12.5828484,296.96401,
14,12.56279587,297.1196938,
15,12.55854486,297.1303771,
16,12.53019621,297.0156103,
17,12.50701873,297.133009,
18,12.48570077,297.1391434,
19,12.48253247,297.2040234,
20,12.45520617,297.2688957,
21,12.44671717,297.3204074,
22,12.43189909,297.3728789,
23,12.40666095,297.4887915,
24,12.39807005,297.6638233,
25,12.3313567,297.8418574,
26,12.32497203,298.037867,
27,12.32491641,298.2403746,
28,12.27734018,298.4135979,
29,12.27291244,298.6898197,
30,12.25351038,298.941825,
31,12.25537903,299.2687968,
32,12.25498195,299.6855494,
33,12.20281154,300.072783,
34,12.15982283,300.4723789,
35,12.17549524,300.9046138,
36,12.16247682,301.4408426,
37,12.10951318,301.8824607,
38,12.03290296,302.4197317,
39,11.99638646,303.0248854,
40,12.02788005,303.5841656,
41,11.97707975,304.18148,
42,11.93204387,304.7999483,
43,11.92734706,305.4573374,
44,11.92502828,306.1211786,
45,11.90398849,306.8456091,
46,11.89027937,307.5002949,
47,11.86336032,308.2142283,
48,11.85313872,308.8712051,
49,11.82645112,309.6100742,
50,11.79331199,310.4323698,
51,11.75928662,311.1492635,
52,11.74026939,311.907035,
53,11.75407061,312.6620148,
54,11.72388643,313.4258419,
55,11.71560037,314.2742026,
56,11.68052065,315.0680738,
57,11.66045757,315.9470958,
58,11.63477426,316.7750924,
59,11.62226033,317.5837901,
60,11.56815053,318.433782,
61,11.4883744,319.0943374,
62,11.52417075,319.9344521,
63,11.56644487,320.7235453,
64,11.51060066,321.6519031,
65,11.46425679,322.4080773,
66,11.46013818,323.2209411,
67,11.45952594,324.0820317,
68,11.40921784,324.9093163,
69,11.395629,325.8425549,
70,11.36605231,326.6456681,
71,11.3445487,327.483505,
72,11.38542113,328.3160654,
73,11.35254114,329.1117385,
74,11.3059394,329.9683284,
75,11.27465944,330.813475,
76,11.22199405,331.679168,
77,11.22640039,332.4467616,
78,11.21051981,333.3776609,
79,11.1860569,334.1730133,
80,11.17815506,334.9848546,
81,11.18061877,335.8199311,
82,11.13948631,336.5264941,
83,11.11915077,337.28276,
84,11.13288053,337.9084936,
85,11.1167359,338.7224209,
86,11.08300407,339.4770898,
87,11.0283263,340.2548755,
88,11.02585945,340.9766648,
89,11.00293774,341.5887139,
90,11.00056082,342.3573558,
91,11.00789071,342.9728277,
92,10.9587463,343.6333701,
93,10.94510275,344.3785634,
94,10.93029394,345.0717537,
95,10.88962766,345.7307877,
96,10.8841012,346.3929824,
97,10.8464674,347.066096,
98,10.8465778,347.6806466,
99,10.82977313,348.3021257,
100,10.81766592,348.8929138,
101,10.80988415,349.5091819,
102,10.79178397,350.0880442,
103,10.74561569,350.5597404,
104,10.73236902,351.1724037,
105,10.69854307,351.7677667,
106,10.68199291,352.3271055,
107,10.66444443,352.8049498,
108,10.67107843,353.3568559,
109,10.6159049,353.7706271,
110,10.58592437,354.313121,
111,10.57581239,354.7824316,
112,10.59135159,355.1735622,
113,10.60387895,355.7215419,
114,10.57774471,356.1197704,
115,10.54982745,356.6300981,
116,10.54286347,356.9748296,
117,10.5240164,357.4152456,
118,10.50012684,357.7696127,
119,10.48214413,358.0527309,
120,10.4262316,358.347586,
121,10.42525033,358.7118143,
122,10.4424294,358.9482938,
123,10.41072182,359.2602776,
124,10.38039257,359.5073462,
125,10.3900083,359.8008461,
126,10.37257473,359.9880511,
127,10.33977498,360.0003123,
128,10.32016779,360.2592847,
129,10.29440323,360.2640968,
130,10.28432713,360.3805813,
131,10.27321425,360.5640856,
132,10.25456718,360.6687681,
133,10.20670629,360.7104997,
134,10.21538649,360.7983544,
135,10.19031303,360.8363242,
136,10.16595914,360.9360117,
137,10.21273723,361.0355699,
138,10.1437588,361.103737,
139,10.10211795,361.1028951,
140,10.06830256,361.1368308,
141,10.08707724,361.134777,
142,10.1155193,361.1787811,
143,10.07813144,361.2701812,
144,10.05290238,361.2891016,
145,9.989029058,361.3288107,
146,9.975389148,361.3634706,
147,9.992791035,361.4710935,
148,9.986461907,361.4782988,
149,9.951823777,361.5406707,
150,9.949839242,361.630805,
151,9.935076622,361.7081544,
152,9.911157164,361.8327666,
153,9.884594233,361.8945979,
154,9.864177822,362.0188066,
155,9.836297163,362.1910544,
156,9.828609764,362.3208079,
157,9.824722843,362.3826362,
158,9.81056257,362.5035679,
159,9.823387684,362.7299888,
160,9.777462832,362.8922844,
161,9.727926933,363.0681156,
162,9.755893741,363.26708,
163,9.747960448,363.4793599,
164,9.694543883,363.6922144,
165,9.710630458,363.9138101,
166,9.721172232,364.0321665,
167,9.679275807,364.270827,
168,9.65618504,364.557576,
169,9.638768609,364.798643,
170,9.635045984,365.1279069,
171,9.61782404,365.3867103,
172,9.58443914,365.6404001,
173,9.553722864,365.9243593,
174,9.56860433,366.277287,
175,9.594334681,366.5398561,
176,9.559756814,366.9306363,
177,9.49319982,367.1757386,
178,9.476845853,367.6438813,
179,9.481456297,367.972185,
180,9.451668888,368.3616808,
181,9.438094047,368.72292,
182,9.43391314,369.1837324,
183,9.4163508,369.6400512,
184,9.383694305,370.0517788,
185,9.354017363,370.5207655,
186,9.354674477,371.0077354,
187,9.340912352,371.4825696,
188,9.364470421,371.9222434,
189,9.351591295,372.4530278,
190,9.286825184,372.9829603,
191,9.306797942,373.4897513,
192,9.297292088,374.0132961,
193,9.268077409,374.6287241,
194,9.301713128,375.2312323,
195,9.270021585,375.8141455,
196,9.22892225,376.4832311,
197,9.211410862,377.0726224,
198,9.181314663,377.7705711,
199,9.199562315,378.3180103,
200,9.192820515,378.9611661,
201,9.182107245,379.6131035,
202,9.146397969,380.244575,
203,9.13646838,381.0739723,
204,9.108942762,381.6572584,
205,9.101500236,382.4032831,
206,9.107340675,383.0804034,
207,9.123613006,383.8276251,
208,9.100653406,384.5136521,
209,9.002570113,385.1676837,
210,9.003169761,385.9246637,
211,9.000240693,386.6487974,
212,8.968902476,387.4561645,
213,8.992509685,388.1987313,
214,8.989406842,388.9707277,
215,8.956895654,389.5886524,
216,8.968873747,390.3168437,
217,8.951282884,391.0248808,
218,8.926245063,391.8429983,
219,8.925892918,392.6080809,
220,8.907251229,393.3321981,
221,8.906875065,394.0565278,
222,8.888897125,394.8133227,
223,8.836279621,395.4758886,
224,8.824691093,396.2306639,
225,8.851704044,397.0637255,
226,8.846415525,397.782039,
227,8.839351606,398.4837276,
228,8.796601146,399.2536311,
229,8.768730326,399.9593041,
230,8.780363311,400.6805175,
231,8.795984162,401.3976968,
232,8.765234005,402.1690522,
233,8.732059906,402.9214302,
234,8.704577351,403.6746331,
235,8.688303738,404.2893612,
236,8.709256997,404.9283689,
237,8.699743403,405.6558191,
238,8.673967363,406.3896353,
239,8.700393071,406.9878105,
240,8.660969959,407.7152347,
241,8.614449937,408.4532862,
242,8.627651161,409.0767616,
243,8.639049509,409.7242945,
244,8.616485733,410.3701248,
245,8.58591749,411.0344228,
246,8.535677624,411.7240252,
247,8.54902188,412.3631599,
248,8.572034141,413.0017929,
249,8.507663883,413.6366139,
250,8.472288368,414.2478316,
251,8.498291761,414.9353379,
252,8.501807088,415.518766,
253,8.464556479,416.2111197,
254,8.466604265,416.8606526,
255,8.458651508,417.4194046,
256,8.415133474,418.0661296,
257,8.404142785,418.7112304,
258,8.385543074,419.2871366,
259,8.346323608,419.8748742,
260,8.37290341,420.3661176,
261,8.392849608,420.9058828,
262,8.338848996,421.5472519,
263,8.313281896,422.0157816,
264,8.297258216,422.5850556,
265,8.287775012,422.97737,
266,8.287931343,423.5361082,
267,8.280849049,424.146243,
268,8.25477591,424.6208503,
269,8.234552829,425.0876936,
270,8.22138172,425.6441892,
271,8.231490679,426.2297389,
272,8.199821116,426.6990357,
273,8.155397244,427.2437686,
274,8.166571974,427.5640988,
275,8.180665136,428.1518783,
276,8.141037232,428.6934502,
277,8.129899535,429.1027588,
278,8.10705541,429.7279538,
279,8.064689959,430.1438716,
280,8.077690307,430.5920204,
281,8.084648706,430.9577949,
282,8.031616811,431.5804051,
283,8.008189237,431.93658,
284,7.974072238,432.3216435,
285,8.001398626,432.6592,
286,8.008538453,433.2102,
287,7.992281113,433.7204,
288,7.978399904,434.0944,
289,7.938622765,434.6363,
290,7.938196224,435.0922,
291,7.922572301,435.3944,
292,7.900305945,435.6553,
293,7.924067762,436.2733,
294,7.865618477,436.4612,
295,7.808540939,436.7461073,
296,7.83610496,437.341101,
297,7.821055642,437.6804205,
298,7.799540424,438.1707376,
299,7.775357732,438.3174492,
300,7.772906228,438.8376053,
301,7.788510467,439.3555307,
302,7.746120074,439.6845367,
303,7.734794771,439.792054,
304,7.715521076,440.1447736,
305,7.693310969,440.55087,
306,7.624206453,441.1209556,
307,7.603629617,441.2648598,
308,7.664255133,441.7419977,
309,7.610838333,442.0225223,
310,7.587865427,442.5844656,
311,7.57457113,442.5253908,
312,7.574104825,443.1338736,
313,7.510746097,443.3575008,
314,7.476231869,443.7942854,
315,7.49567915,443.7979115,
316,7.503584227,444.1630703,
317,7.4600157,444.587562,
318,7.455384065,445.007472,
319,7.468707134,445.1978439,
320,7.464833848,445.1392136,
321,7.470169623,445.5253534,
322,7.465891203,445.8420569,
323,7.419371258,446.1192753,
324,7.422734226,446.6581752,
325,7.401846963,446.8384127,
326,7.347493456,447.1460867,
327,7.348231626,447.4407402,
328,7.281519714,447.4002164,
329,7.287090832,448.0293412,
330,7.329966786,448.089202,
331,7.28762698,448.4050994,
332,7.278494545,448.8994997,
333,7.281542759,448.5133342,
334,7.276804613,448.0812459,
335,7.239121616,448.6719519,
336,7.21097257,449.4779507,
337,7.204618493,450.043054,
338,7.179870149,450.1562656,
339,7.170556121,450.4295154,
340,7.16637196,450.2658787,
341,7.113754548,451.191698,
342,7.115579619,450.9273826,
343,7.076897423,451.1504783,
344,7.05831192,451.3232169,
345,7.081689924,451.9205654,
346,7.047867967,451.6433653,
347,7.020372183,452.1963944,
348,7.033089557,452.1569091,
349,7.023267101,452.2874934,
350,6.961566987,452.7905493,
351,6.952922387,453.2461725,
352,6.943350442,453.200294,
353,6.944942791,452.5228302,
354,6.943686948,453.3202168,
355,6.935928366,453.27406,
356,6.932715795,453.4367579,
357,6.891655367,453.744121,
358,6.859412799,454.2654566,
359,6.837766386,454.0579196,
360,6.842172716,454.2898628,
361,6.838008175,454.8769667,
362,6.844101756,454.7926067,
363,6.807186865,455.1476575,
364,6.769069527,455.3345813,
365,6.710619879,455.2438899,
366,6.719173278,455.489983,
367,6.708106232,455.6733728,
368,6.686312375,456.2728756,
369,6.703262128,456.5128492,
370,6.715774133,456.1814344,
371,6.703873554,456.3251316,
372,6.650982057,456.8993707,
373,6.638125503,456.4182118,
374,6.66579793,455.8792557,
375,6.671081331,455.9718492,
376,6.601955646,456.480418,
377,6.604712988,456.4352105,
378,6.60100807,455.6916698,
379,6.54219463,457.2225423,
380,6.537365193,456.6140059,
381,6.575472529,455.9980024,
382,6.532437036,457.3254099,
383,6.533788465,457.7870112,
384,6.504835595,458.0618402,
385,6.452688145,457.7241047,
386,6.443551568,456.9324884,
387,6.439671004,458.3484747,
388,6.438512002,456.8841684,
389,6.396633263,456.9472007,
390,6.369646048,457.2306907,
391,6.378446033,457.5334789,
392,6.434029558,458.0536756,
393,6.417198809,458.0559704,
394,6.374895556,458.4159204,
395,6.390185234,458.6455462,
396,6.366495229,459.2058978,
397,6.372896288,458.8996343,
398,6.361291885,458.4105627,
399,6.340803795,458.4761857,
400,6.328428256,458.4957395,
401,6.306671746,459.0274504,
402,6.249038409,458.7773459,
403,6.232219888,459.5222681,
404,6.24316335,459.530642,
405,6.241411746,459.1255648,
406,6.205273333,458.5586787,
407,6.203017552,459.9307449,
408,6.233072633,459.4498946,
409,6.225860676,458.82556,
410,6.220918992,459.6312054,
411,6.17683324,459.2258502,
412,6.174474179,459.7643832,
413,6.174957375,460.2855125,
414,6.140262513,460.5418601,
415,6.106728853,460.1831645,
416,6.111028427,461.243821,
417,6.103772008,461.3149354,
418,6.083345322,461.4176697,
419,6.067552299,461.2576799,
420,6.058507646,461.2029667,
421,6.047229525,460.8417477,
422,6.034305377,461.2075653,
423,6.056253794,461.1704113,
424,6.035125435,461.6792636,
425,6.002350332,461.6817041,
426,5.985560502,461.6330321,
427,5.990603207,461.4889753,
428,5.961482118,461.4102942,
429,5.959420434,460.9635952,
430,5.990765013,460.4151481,
431,5.944980052,461.3940295,
432,5.952305402,461.8031158,
433,5.90295658,462.1748718,
434,5.89834926,461.7599645,
435,5.905104629,462.1575405,
436,5.916237894,461.972261,
437,5.911227195,461.0293635,
438,5.909395821,461.8892318,
439,5.883831371,461.9554419,
440,5.833306021,462.2158107,
441,5.850038598,462.0660696,
442,5.873110596,462.3309313,
443,5.886376313,461.9119859,
444,5.882793887,462.2345593,
445,5.851033552,462.2367832,
446,5.82878726,462.9048427,
447,5.814103977,462.8947944,
448,5.777496747,462.6376593,
449,5.765998779,462.6378507,
450,5.741888619,462.5500833,
451,5.743191718,462.4801497,
452,5.752982383,462.6098481,
453,5.742751743,462.6074975,
454,5.733568315,462.0940036,
455,5.725378659,462.6878095,
456,5.748076797,462.4054951,
457,5.733580341,462.6987353,
458,5.708318756,463.5448515,
459,5.70260551,463.2573578,
460,5.693049204,463.4043222,
461,5.699285873,463.5526131,
462,5.684874705,463.3603236,
463,5.693176283,462.9922448,
464,5.640162195,463.0676286,
465,5.628362591,462.9044601,
466,5.653856667,463.1522144,
467,5.593560369,463.4100029,
468,5.57847941,463.1990987,
469,5.622150584,463.0320853,
470,5.598811494,463.1089656,
471,5.628524509,462.9999416,
472,5.609907474,462.5985678,
473,5.563011868,463.18989,
474,5.585646944,463.9152532,
475,5.593209785,463.9963526,
476,5.561435866,464.2726691,
477,5.542594151,464.3114269,
478,5.559348693,463.8343018,
479,5.584250201,463.9245905,
480,5.527164014,464.0227464,
481,5.489298078,464.2481051,
482,5.507318211,464.658455,
483,5.513734625,464.4717053,
484,5.527907179,464.5672688,
485,5.505338663,464.2095641,
486,5.483742161,464.0973043,
487,5.456078428,464.0298183,
488,5.451095324,464.5065656,
489,5.435768462,464.4126558,
490,5.442216465,465.3689187,
491,5.415765437,464.7365843,
492,5.414205574,464.7400694,
493,5.434993468,464.8626692,
494,5.438806709,464.4406138,
495,5.411007314,465.4424462,
496,5.375528433,465.5826258,
497,5.369132044,466.4898269,
498,5.369723561,466.6453999,
499,5.383438792,466.5569821,
500,5.409846617,466.3382659,
501,5.368597055,466.5205727,
502,5.347161292,466.7121232,
503,5.344461744,466.08994,
504,5.290037632,466.0182527,
505,5.303250348,466.4238567,
506,5.340006369,466.6823576,
507,5.317467052,466.5580828,
508,5.290991225,466.7811742,
509,5.34736187,466.941205,
510,5.332146019,467.4472934,
511,5.294229883,467.0385846,
512,5.265975886,467.0495313,
513,5.275528386,467.2907328,
514,5.263837739,466.8118745,
515,5.247108316,467.4886665,
516,5.250085894,467.7853405,
517,5.270920632,467.5961565,
518,5.266386072,467.5229175,
519,5.249000139,467.9212007,
520,5.259966539,468.2054958,
521,5.230607316,467.9996755,
522,5.235660387,468.5460917,
523,5.251221497,468.5456041,
524,5.25764805,468.0284636,
525,5.232160842,468.0072162,
526,5.204086065,468.6195877,
527,5.205095983,468.6605072,
528,5.19606825,468.5464222,
529,5.188089092,468.8194773,
530,5.189332142,468.7896587,
531,5.188226004,468.4865687,
532,5.192278195,468.8442155,
533,5.167780189,468.9337007,
534,5.161744763,468.8330849,
535,5.188140216,469.0492523,
536,5.163713422,469.1197825,
537,5.132789189,469.0615758,
538,5.148488973,469.0502239,
539,5.119405973,468.7131607,
540,5.107051023,469.2810752,
541,5.134747364,469.2096948,
542,5.143440013,469.3770935,
543,5.119188818,469.3107956,
544,5.131431507,469.5627623,
545,5.112310667,469.5671561,
546,5.076609574,469.045854,
547,5.080477287,469.0633686,
548,5.060363088,469.3886107,
549,5.060038468,469.7564121,
550,5.056732017,469.9782858,
551,5.066805277,470.2750977,
552,5.079753468,470.3806011,
553,5.061393217,470.5125426,
554,5.004733672,470.2900346,
555,5.003751409,470.351923,
556,5.036674096,470.4256842,
557,5.002310751,470.9001782,
558,4.997923818,471.0545473,
559,4.995782701,470.9501608,
560,4.995104321,470.7482074,
561,4.998490204,470.9068013,
562,5.011853967,471.23329,
563,5.027402286,471.0201193,
564,5.014901654,470.6866161,
565,4.973414398,471.158762,
566,4.973570233,470.7127289,
567,4.989725538,471.129945,
568,4.976201401,471.5784188,
569,4.97329715,471.6312521,
570,4.971025876,471.4676607,
571,4.985879632,471.8088801,
572,4.958922988,471.7264656,
573,4.950801963,471.7816139,
574,4.952509139,471.6678765,
575,4.969524421,472.2251198,
576,4.979074158,472.2510026,
577,4.962185391,471.6637527,
578,4.853143296,472.099572,
579,4.850710282,471.675165,
580,4.905390894,472.0202639,
581,4.913191234,472.5213797,
582,4.928611699,472.3213317,
583,4.93366572,472.2990238,
584,4.897648413,472.325535,
585,4.871816254,471.9244825,
586,4.86823379,472.4610271,
587,4.897521795,472.6016138,
588,4.900657443,472.6529631,
589,4.876584221,472.9475632,
590,4.855404624,472.3833481,
591,4.862488886,472.4984151,
592,4.8600259,472.5868376,
593,4.84376246,472.9464809,
594,4.873048528,473.1480351,
595,4.874044527,473.3820749,
596,4.862274673,473.3504073,
597,4.819201981,473.5484977,
598,4.844337997,473.2454039,
599,4.813697817,473.3784855,
600,4.815675772,473.5089399,
601,4.856324258,473.2002097,
602,4.854714298,473.5996111,
603,4.831373346,473.6196089,
604,4.801229004,473.7135401,
605,4.809606881,473.6554236,
606,4.804275803,473.8145281,
607,4.790785386,473.8878167,
608,4.814679632,474.037102,
609,4.815019479,473.9475786,
610,4.764276591,473.9912361,
611,4.746219575,474.0230757,
612,4.784186412,474.346974,
613,4.837727452,473.8134727,
614,4.794935494,473.949248,
615,4.744609344,474.5250103,
616,4.741108322,474.5219151,
617,4.750331786,474.3792639,
618,4.737480753,474.4098971,
619,4.748850217,474.1494656,
620,4.774993034,474.1054938,
621,4.783204868,474.5858878,
622,4.776728373,474.636635,
623,4.769797272,474.8292965,
624,4.752264343,474.9346958,
625,4.717531745,474.9370461,
626,4.732815304,475.0411545,
627,4.753428196,475.1625375,
628,4.715447293,474.8856377,
629,4.707690084,474.6241523,
630,4.707298843,474.9882755,
631,4.729727014,475.1597,
632,4.721422804,475.0785,
633,4.696272723,475.2543,
634,4.720808339,475.2933,
635,4.725969784,475.4074,
636,4.732082173,475.5054,
637,4.733232068,475.1911,
638,4.703026339,475.2682,
639,4.678231608,475.4273,
640,4.688650822,475.2826,
641,4.687011626,475.185827,
642,4.675412591,475.349451,
643,4.668210378,475.729423,
644,4.671573688,475.8321447,
645,4.690111833,475.7306724,
646,4.703394972,475.8908018,
647,4.686991984,475.8495811,
648,4.676183323,475.9203551,
649,4.685634562,476.0156366,
650,4.685928294,476.1278216,
651,4.676823617,476.1872348,
652,4.652081593,476.3010396,
653,4.663098866,476.2774056,
654,4.647718473,476.1303448,
655,4.59759838,476.1534775,
656,4.644477692,476.5250081,
657,4.65675288,476.600211,
658,4.608941876,476.7965221,
659,4.642180624,476.7412232,
660,4.663526441,476.6224606,
661,4.616613472,476.5017082,
662,4.591106401,476.51626,
663,4.61329995,476.4688541,
664,4.648153846,476.6435411,
665,4.634770364,476.6189781,
666,4.607244911,476.4395438,
667,4.576550972,476.4789146,
668,4.576068217,476.9802985,
669,4.562273873,476.8806549,
670,4.560980481,476.8757837,
671,4.59278614,476.9187184,
672,4.591487233,476.9706255,
673,4.573631022,476.8053954,
674,4.581729354,476.7064113,
675,4.591725968,477.2528316,
676,4.580800314,477.2929384,
677,4.562157597,477.4118933,
678,4.558302476,477.0708205,
679,4.551892517,477.0524985,
680,4.566286072,476.9177937,
681,4.556417477,477.1092152,
682,4.55472008,477.5279673,
683,4.549558355,477.5651485,
684,4.549931229,477.5091107,
685,4.564380204,477.6620224,
686,4.555901498,477.7787151,
687,4.544733274,477.7933118,
688,4.49839902,477.6468129,
689,4.496175437,477.7227086,
690,4.516173853,477.7860048,
691,4.517766148,477.9297639,
692,4.51932941,477.80005,
693,4.547835605,477.8409561,
694,4.525923863,477.7325,
695,4.502514353,477.8410109,
696,4.505410716,478.0028366,
697,4.51159377,478.01322,
698,4.540994957,478.1163063,
699,4.518221462,478.0896595,
700,4.515403394,478.2552099,
701,4.515222625,478.289299,
702,4.532218414,478.2880483,
703,4.508614723,478.4823233,
704,4.491778353,478.6419708,
705,4.440848155,478.5972869,
706,4.431022414,478.5554006,
707,4.492202142,478.6900038,
708,4.465523479,478.5554295,
709,4.470169119,478.7729546,
710,4.506489937,478.9013862,
711,4.50136914,478.6574407,
712,4.461577069,478.6367718,
713,4.467146009,478.5386225,
714,4.499474897,478.5845682,
715,4.472446588,478.7716424,
716,4.462438428,478.6167018,
717,4.464813623,478.7671031,
718,4.421432068,478.9300296,
719,4.466599761,478.7267407,
720,4.444192843,478.8564367,
721,4.435004454,478.8691925,
722,4.479952584,479.0709803,
723,4.495935102,479.0192253,
724,4.475272558,478.8390324,
725,4.396820386,478.5897438,
726,4.428346911,478.8557486,
727,4.470690109,479.078942,
728,4.485958275,478.9687308,
729,4.44993176,479.0840693,
730,4.405474312,479.1937508,
731,4.417241223,479.0659149,
732,4.42607955,478.9906724,
733,4.459787503,479.2638364,
734,4.464114557,479.1489134,
735,4.407783354,479.157915,
736,4.404882875,479.3028638,
737,4.401683999,479.2776132,
738,4.359729598,479.3539008,
739,4.401250522,479.22698,
740,4.421444841,479.4284336,
741,4.377647793,479.4002913,
742,4.389534522,479.4446013,
743,4.407166332,479.4666083,
744,4.401240107,479.4484062,
745,4.396157723,479.4944903,
746,4.392098743,479.501294,
747,4.391040742,479.4504978,
748,4.403882431,479.4637869,
749,4.40646493,479.4927297,
750,4.433514151,479.7676432,
751,4.404416968,479.8279229,
752,4.360557983,479.8313923,
753,4.36588471,479.8181106,
754,4.361825364,479.9402714,
755,4.396915366,479.9287544,
756,4.391171038,479.9552059,
757,4.364269807,479.8476662,
758,4.386704748,479.9265008,
759,4.377028882,479.8166577,
760,4.362662991,480.0019657,
761,4.385166437,479.8713061,
762,4.360617147,479.8781426,
763,4.356170775,479.9276556,
764,4.356987866,480.0625314,
765,4.360352062,480.1950541,
766,4.355252255,480.3105101,
767,4.348963674,480.3366793,
768,4.357814589,480.4135572,
769,4.344489633,480.2357782,
770,4.331326711,480.4790747,
771,4.3603709,480.3091283,
772,4.387210911,480.2220695,
773,4.395050566,480.4136962,
774,4.385940978,480.2032661,
775,4.346591783,480.480265,
776,4.33199375,480.6532103,
777,4.322365977,480.6027694,
778,4.320266204,480.8111813,
779,4.342504139,480.8878582,
780,4.34955941,480.7360853,
781,4.350652059,480.6437262,
782,4.329773958,480.6412946,
783,4.331048805,480.7053,
784,4.341473404,480.6869326,
785,4.329123879,480.6987352,
786,4.341612292,480.8581773,
787,4.315727256,480.6582349,
788,4.304407933,480.6320148,
789,4.295923751,480.6573693,
790,4.330285345,480.8104102,
791,4.353564027,480.8666408,
792,4.316700404,480.7373086,
793,4.309072668,481.0587383,
794,4.275461255,480.8923069,
795,4.274882974,481.0512309,
796,4.297283629,481.0787415,
797,4.260535636,480.9610743,
798,4.294936126,481.0237485,
799,4.331010259,481.1473957,
800,4.289378402,480.8625858,
801,4.266017087,481.2512794,
802,4.30245819,481.0889996,
803,4.285244027,481.0816105,
804,4.280195578,481.1169623,
805,4.310617754,481.3311221,
806,4.273375572,481.2468449,
807,4.28148523,480.93157,
808,4.275788921,481.1135878,
809,4.270096979,481.105709,
810,4.254402718,481.225622,
811,4.265174709,481.2948522,
812,4.284480893,481.2918144,
813,4.289217162,481.3251622,
814,4.3061404,481.3006674,
815,4.314416185,481.3003712,
816,4.258369794,481.3292442,
817,4.259917901,481.2614852,
818,4.288892846,481.4285335,
819,4.290322717,481.5171643,
820,4.258217528,481.4538203,
821,4.26567651,481.6757974,
822,4.244394661,481.7076617,
823,4.241748685,481.6499917,
824,4.246884023,481.7147221,
825,4.260994402,481.7328218,
826,4.282170713,481.492269,
827,4.272170286,481.6501974,
828,4.252551867,481.9233908,
829,4.217871116,482.0521029,
830,4.224790061,482.0048589,
831,4.233264664,481.9198011,
832,4.248985269,481.9810397,
833,4.218180185,481.9080258,
834,4.237136034,481.8040922,
835,4.224038638,481.9849618,
836,4.204209558,481.8658335,
837,4.222403584,481.9942731,
838,4.205457265,481.9909496,
839,4.206967975,481.9692674,
840,4.243320447,481.8178212,
841,4.235032368,481.8643691,
842,4.202335118,482.0161272,
843,4.219911221,482.1331406,
844,4.22803039,482.2721304,
845,4.229737608,482.1446338,
846,4.215369468,482.0223451,
847,4.197813767,482.1009831,
848,4.20475477,482.0879837,
849,4.216639462,482.075359,
850,4.222832291,482.2543067,
851,4.189176412,482.1633231,
852,4.213722216,482.315203,
853,4.230622839,482.3939586,
854,4.213792093,482.5092133,
855,4.233021002,482.4553299,
856,4.228905537,482.5639135,
857,4.250055379,482.6713605,
858,4.267015319,482.6195291,
859,4.228043507,482.5217747,
860,4.197890075,482.5241834,
861,4.17615849,482.6106057,
862,4.179137553,482.6889894,
863,4.183560793,482.6036868,
864,4.193997445,482.7710375,
865,4.187806448,482.5715487,
866,4.189780185,482.6196321,
867,4.181604531,482.6549746,
868,4.203706952,482.6498263,
869,4.205346775,482.681817,
870,4.214878906,482.781539,
871,4.215698575,482.9983399,
872,4.211784456,482.7921945,
873,4.206709573,482.5167526,
874,4.220494698,482.8577721,
875,4.222167229,482.9246856,
876,4.182994797,482.6673049,
877,4.156562671,482.9999005,
878,4.157958712,482.771942,
879,4.118006753,482.787878,
880,4.163574175,482.8710316,
881,4.143900937,482.9616987,
882,4.125561938,482.9273801,
883,4.152450075,482.8684652,
884,4.107738594,483.1586135,
885,4.153001243,483.1432936,
886,4.1839851,483.1926095,
887,4.173729193,483.0615517,
888,4.182746738,483.3049787,
889,4.189667891,483.1568177,
890,4.18174285,483.1496238,
891,4.163040479,483.0593775,
892,4.177525302,483.1770499,
893,4.133366335,483.3508132,
894,4.120441172,483.2068436,
895,4.126172558,483.2339063,
896,4.134680991,483.2642209,
897,4.172319991,483.2844166,
898,4.181293807,483.4753432,
899,4.167890675,483.3780032,
900,4.166647697,483.3725654,
901,4.127673522,483.4349061,
902,4.122416017,483.5617726,
903,4.11575483,483.3369782,
904,4.11668201,483.3689933,
905,4.139361997,483.5290893,
906,4.156576715,483.5619956,
907,4.155205687,483.515614,
908,4.143542553,483.5929658,
909,4.117394934,483.4402901,
910,4.130993654,483.5488111,
911,4.163167004,483.4545057,
912,4.138149454,483.5313895,
913,4.128208271,483.6247563,
914,4.113239879,483.4516962,
915,4.118687918,483.4673623,
916,4.083642577,483.2636421,
917,4.078497463,483.6043601,
918,4.131480642,483.6508374,
919,4.119013627,483.6887213,
920,4.110708259,483.3710049,
921,4.144469021,483.5614466,
922,4.160732226,483.653732,
923,4.150477685,483.6168387,
924,4.127926281,483.5312737,
925,4.11228986,483.488074,
926,4.085574388,483.6135312,
927,4.095996217,483.778878,
928,4.107457827,483.86844,
929,4.106499712,483.8999003,
930,4.109122977,483.7388776,
931,4.082991418,483.9151876,
932,4.059028393,483.7996163,
933,4.073695039,483.9631669,
934,4.110424849,483.7598156,
935,4.096436455,483.8373364,
936,4.093256265,483.9444986,
937,4.113003738,483.9870787,
938,4.097437009,483.7672845,
939,4.0842784,483.7997363,
940,4.093625762,483.8903579,
941,4.102081935,483.9501559,
942,4.070280811,484.0488279,
943,4.087342571,484.0375668,
944,4.070604773,484.1002807,
945,4.078570892,483.9522939,896.7764326
946,4.105316882,484.104782,894.8866034
947,4.089228197,484.0334455,903.8107967
948,4.095342949,484.1849576,894.6766224
949,4.086178315,484.1774754,900.0311384
950,4.077317796,484.2473441,893.9416889
951,4.076730899,484.3426304,898.5612712
952,4.059685476,484.2408948,899.6111763
953,4.059643529,484.3020025,896.8814231
954,4.064467705,484.3706765,894.8866034
955,4.088460355,484.4144835,897.3013851
956,4.085001131,484.4233075,895.621537
957,4.068740696,484.4585307,895.7265275
958,4.064105183,484.4626486,893.9416889
959,4.050822708,484.6024776,897.5113662
960,4.039556138,484.2304226,895.9365085
961,4.061032782,484.4969363,904.2307587
962,4.055645958,484.6356754,898.6662618
963,4.036981476,484.4890711,897.9313282
964,4.049878755,484.4363875,897.8263377
965,4.092614801,484.4779784,891.7368882
966,4.077799675,484.5692738,898.7712523
967,4.083984233,484.6512911,894.6766224
968,4.094161933,484.6723067,895.621537
969,4.052171784,484.791458,897.6163567
970,4.030232196,484.7412057,896.041499
971,4.042635963,484.6979112,893.3117458
972,4.062828481,484.874938,895.0965845
973,4.092617094,484.639986,893.2067553
974,4.072441492,484.5876219,891.2119356
975,4.0354865,484.7564146,894.4666414
976,3.985265932,484.7362907,893.3117458
977,3.97846402,484.8008,899.5061858
978,4.010254612,484.8363,897.6163567
979,4.054984197,484.5252,891.1069451
980,4.069642224,484.9005,897.5113662
981,4.001064028,484.9874,898.4562807
982,4.009495884,484.744,900.4511004
983,4.06416462,484.7549,901.605996
984,4.061494614,484.8589,908.0104171
985,4.058361411,484.7954,900.7660719
986,4.047057573,484.835,910.4251988
987,4.028891061,485.0550558,896.5664516
988,4.038689799,485.1091941,899.9261479
