Repository: MaCFP/matl-db

### Experimental Conditions: TGA/DSC
A NETZSCH STA 449 F3 Jupiter was used to simultaneously conduct Thermogravimetric Analysis (TGA) and Differential Scanning Calorimetry (DSC) experiments.

* Heating Rate: 10 K/min
* Temperature program
  - Initial Temperature: 323 K
  - Initial Isotherm: 600 s (hold at 323 K for 600 s)  
  - Maximum Temperature: 1073 K
  - Final Isotherm: 600 s (hold at 1098 K for 600 s)  
* Sample mass: 4.0 mg +/- 0.1 mg
* Sample geometry: Powdered
* Calibration type: Before each experiment, a baseline test was performed using an empty crucible.

File: Wood/Calibration_Data/FSRI/FSRI_Wood_Cone_25kW_hor_Perpendicular_R2.csv
Time (s),Mass (g),HRR (kW/m2)
0,94.03,5.1
1,94.42,5.5
2,94.27,5.7
3,94.34,5.8
4,94.3,5.9
5,94.27,5.9
6,94.26,5.5
7,94.24,5.6
8,94.25,5.5
9,94.23,5.1
10,94.21,4.9
11,94.2,4.7
12,94.19,4.6
13,94.18,4.5
14,94.22,4.5
15,94.2,4.4
16,94.17,4.4
17,94.16,4.5
18,94.15,4.4
19,94.13,4.1
20,94.12,3.8
21,94.1,3.6
22,94.08,3.5
23,94.06,3.4
24,94.05,2.9
25,94.04,2.6
26,94.02,2.4
27,94.01,2.2
28,94,2.1
29,94,2.1
30,93.98,2.1
31,93.96,2.1
32,93.95,2.2
33,93.94,1.9
34,93.93,1.6
35,93.9,1.5
36,93.88,1.3
37,93.88,1.2
38,93.84,1.3
39,93.79,1.7
40,93.78,1.9
41,93.77,2
42,93.76,2.1
43,93.76,2.1
44,93.74,2
45,93.72,2
46,93.7,1.9
47,93.69,1.9
48,93.67,1.9
49,93.68,1.9
50,93.72,2.2
51,93.71,2.5
52,93.7,2.9
53,93.67,3.2
54,93.68,3.7
55,93.67,3.9
56,93.66,4.4
57,93.64,4.7
58,93.63,5.1
59,93.62,5.1
60,93.6,4.9
61,93.58,4.7
62,93.58,4.6
63,93.57,4.4
64,93.56,4.1
65,93.55,3.7
66,93.53,2.8
67,93.51,2
68,93.52,1.4
69,93.5,1
70,93.48,0.8
71,93.47,0.2
72,93.44,-0.2
73,93.42,-0.3
74,93.4,-0.4
75,93.37,-0.4
76,93.36,-0.4
77,93.34,-0.4
78,93.31,-0.5
79,93.29,-0.2
80,93.27,0.1
81,93.26,0.3
82,93.26,0.5
83,93.26,0.6
84,93.25,0.6
85,93.23,0.7
86,93.22,0.7
87,93.24,0.7
88,93.23,0.7
89,93.22,0.7
90,93.2,0.8
91,93.19,0.8
92,93.17,0.8
93,93.16,0.8
94,93.13,0.6
95,93.12,0.5
96,93.11,0.4
97,93.1,0.4
98,93.07,0.4
99,93.06,0.3
100,93.04,0.6
101,93.03,0.8
102,93.02,1.3
103,93,1.8
104,92.99,2.1
105,92.98,2.8
106,92.95,3.3
107,92.91,3.6
108,92.86,3.8
109,92.81,3.8
110,92.74,4
111,92.68,4
112,92.6,4.2
113,92.53,4.6
114,92.43,4.8
115,92.36,4.9
116,92.27,5
117,92.21,5.1
118,92.1,6.8
119,92.04,11
120,91.94,18.5
121,91.87,24.4
122,91.77,33.4
123,91.67,44.8
124,91.6,52.9
125,91.48,61.5
126,91.41,71.6
127,91.33,81.5
128,91.23,90.1
129,91.12,102.6
130,91.04,112.2
131,90.94,120.2
132,90.86,127.1
133,90.77,132.2
134,90.69,138.2
135,90.6,138.8
136,90.5,145.2
137,90.43,143.4
138,90.32,147.3
139,90.25,144.4
140,90.18,149.8
141,90.07,146.4
142,90,148.2
143,89.91,149.7
144,89.84,152.2
145,89.78,150.7
146,89.7,149.1
147,89.62,148.2
148,89.5,149.8
149,89.42,145.9
150,89.33,141.7
151,89.24,142.4
152,89.16,141.5
153,89.08,139.1
154,89.02,137.9
155,88.93,133.5
156,88.87,133.7
157,88.82,131.4
158,88.76,129.8
159,88.68,129.4
160,88.61,127.5
161,88.55,125.6
162,88.48,127.8
163,88.42,122.9
164,88.36,122.7
165,88.29,120
166,88.22,121.4
167,88.15,120.7
168,88.07,118.8
169,88.01,116.1
170,87.94,117.1
171,87.88,114.8
172,87.8,114.9
173,87.73,116.3
174,87.68,113.5
175,87.62,113.6
176,87.55,111.9
177,87.47,111.2
178,87.42,109.5
179,87.38,109.9
180,87.31,107.6
181,87.24,106.9
182,87.18,105.8
183,87.1,104.7
184,87.05,102.7
185,86.98,101.4
186,86.91,100.9
187,86.85,100.5
188,86.78,98.7
189,86.7,97.4
190,86.64,97
191,86.54,95.5
192,86.51,95.3
193,86.46,95.9
194,86.38,95.8
195,86.34,95.2
196,86.29,94.3
197,86.29,93.7
198,86.24,92.9
199,86.19,90.5
200,86.12,90.9
201,86.08,88.4
202,86.01,88.5
203,85.96,87.2
204,85.9,85.4
205,85.85,85.9
206,85.79,83.3
207,85.75,83.1
208,85.68,84.7
209,85.62,83.7
210,85.58,81.4
211,85.53,81.7
212,85.47,81.8
213,85.4,79.8
214,85.36,80
215,85.32,80.5
216,85.27,79.7
217,85.21,80.2
218,85.17,79.5
219,85.1,79.3
220,85.05,77.5
221,84.97,77.9
222,84.94,78.1
223,84.84,76.2
224,84.79,76.4
225,84.71,75.4
226,84.68,76.2
227,84.65,76.6
228,84.59,76.6
229,84.55,74.4
230,84.54,75
231,84.53,75.3
232,84.48,72.4
233,84.41,72.8
234,84.34,70.4
235,84.32,71.7
236,84.27,71.8
237,84.21,71.7
238,84.16,71
239,84.11,72.2
240,84.04,70.8
241,84,72.4
242,83.96,72.1
243,83.91,69.8
244,83.86,70.7
245,83.82,72
246,83.77,70.8
247,83.73,69.6
248,83.67,69.6
249,83.62,69.7
250,83.58,70.2
251,83.54,68.5
252,83.51,67.5
253,83.45,69.5
254,83.38,68.6
255,83.33,67.5
256,83.3,66.6
257,83.24,67.1
258,83.21,67.1
259,83.07,67.1
260,83.03,67
261,82.97,67
262,82.92,65.7
263,82.87,65.3
264,82.85,64.6
265,82.8,64.5
266,82.74,64.4
267,82.7,64.7
268,82.71,63.8
269,82.68,64.4
270,82.63,62.4
271,82.57,63.9
272,82.53,63.2
273,82.5,63.1
274,82.46,63
275,82.42,62.6
276,82.37,63.1
277,82.33,61
278,82.27,62.7
279,82.24,61.7
280,82.17,61.8
281,82.14,61.8
282,82.09,60.7
283,82.04,61.5
284,81.99,61.3
285,81.96,60.8
286,81.91,60.4
287,81.87,59.8
288,81.82,59.2
289,81.77,59.6
290,81.73,59
291,81.66,58.9
292,81.63,58.9
293,81.58,58.3
294,81.53,58.2
295,81.49,57.9
296,81.38,57.6
297,81.33,57.1
298,81.29,57.8
299,81.24,56.5
300,81.19,57.2
301,81.17,55.3
302,81.11,57.1
303,81.08,55.6
304,81.05,56.4
305,81.02,56.8
306,80.98,55.4
307,80.94,57.1
308,80.9,55.7
309,80.87,56
310,80.82,54.6
311,80.76,55.3
312,80.7,55.5
313,80.67,54.9
314,80.62,55.5
315,80.6,56
316,80.55,56.6
317,80.51,55.5
318,80.45,54.1
319,80.4,54.6
320,80.36,54.1
321,80.31,54.4
322,80.28,54.2
323,80.23,53.9
324,80.19,54
325,80.15,53.5
326,80.11,54.1
327,80.05,54.7
328,80.02,53.9
329,79.96,54.3
330,79.93,53.7
331,79.88,54.5
332,79.79,54.6
333,79.72,54.6
334,79.65,54.4
335,79.59,54.9
336,79.53,54.2
337,79.48,53.3
338,79.46,53.5
339,79.43,53.7
340,79.39,52.7
341,79.32,53.2
342,79.28,53.7
343,79.26,52.8
344,79.27,52
345,79.23,53.1
346,79.19,52.3
347,79.15,51.6
348,79.09,51.8
349,79.03,51.8
350,78.99,51.4
351,78.93,51.3
352,78.9,51.3
353,78.86,49.8
354,78.82,50
355,78.79,48.8
356,78.77,49.2
357,78.7,49.7
358,78.63,49.4
359,78.55,50
360,78.57,48.8
361,78.53,48.6
362,78.5,49.5
363,78.45,48.2
364,78.39,48.5
365,78.34,49.1
366,78.31,48
367,78.25,47.5
368,78.22,47.4
369,78.18,47.6
370,78.13,48.5
371,78.08,47.7
372,77.99,48.4
373,77.96,47.8
374,77.85,47.9
375,77.82,48.4
376,77.76,47.7
377,77.72,48.2
378,77.68,48.5
379,77.65,49.6
380,77.62,49.3
381,77.57,49.4
382,77.58,49.6
383,77.56,48.6
384,77.5,49.1
385,77.47,48.6
386,77.4,48.3
387,77.36,47.5
388,77.33,46.7
389,77.3,46.4
390,77.24,46.9
391,77.2,46
392,77.15,45.9
393,77.12,45.7
394,77.08,45.8
395,77.04,45.8
396,77,44.7
397,76.94,45.7
398,76.91,45.8
399,76.87,46
400,76.83,46.2
401,76.78,45.8
402,76.73,46.2
403,76.69,45.7
404,76.64,46
405,76.62,45.3
406,76.57,45.4
407,76.52,44.9
408,76.49,45.4
409,76.44,45
410,76.4,44.3
411,76.29,44.9
412,76.24,44.6
413,76.21,44.7
414,76.17,45
415,76.14,44.9
416,76.1,44.5
417,76.14,44.8
418,76.08,44.7
419,76.05,45.1
420,76.02,44.6
421,75.97,43.8
422,75.92,44.5
423,75.86,44.3
424,75.84,44.1
425,75.8,44.8
426,75.77,43.9
427,75.73,43.5
428,75.68,43
429,75.63,43.4
430,75.6,43.5
431,75.57,43
432,75.53,42.9
433,75.48,43.2
434,75.43,43.7
435,75.39,43
436,75.35,42.9
437,75.31,43
438,75.28,41.5
439,75.22,42.9
440,75.18,42
441,75.15,42
442,75.09,42.4
443,75.08,43.5
444,74.97,43.2
445,74.92,43.4
446,74.88,43.7
447,74.85,42.9
448,74.78,43.6
449,74.74,42.8
450,74.71,42.7
451,74.68,42.5
452,74.68,42.3
453,74.65,43.2
454,74.62,42.5
455,74.59,42.5
456,74.55,42.3
457,74.51,42
458,74.46,41.5
459,74.44,41.9
460,74.39,42.1
461,74.35,41.7
462,74.32,41.8
463,74.29,41.6
464,74.24,41.6
465,74.2,41.5
466,74.16,41.3
467,74.11,41.3
468,74.07,40.8
469,74.04,41.2
470,73.99,40.8
471,73.95,40.2
472,73.9,39.7
473,73.86,38.8
474,73.83,39.7
475,73.79,39.6
476,73.75,40.4
477,73.71,39.7
478,73.63,40.2
479,73.6,39.9
480,73.55,40.1
481,73.51,40.2
482,73.46,40.1
483,73.42,40.2
484,73.38,39.1
485,73.33,39.2
486,73.32,38.7
487,73.27,38.4
488,73.25,38.3
489,73.22,38.1
490,73.2,38.1
491,73.17,38.4
492,73.13,38.1
493,73.1,37.8
494,73.06,38.1
495,73.03,37.4
496,72.97,38.9
497,72.94,38.3
498,72.91,38.2
499,72.86,37.8
500,72.83,37
501,72.78,37.7
502,72.75,36.8
503,72.72,37
504,72.67,36.2
505,72.64,36.2
506,72.6,36.5
507,72.57,36.6
508,72.53,36.7
509,72.5,37.1
510,72.47,37.2
511,72.42,38
512,72.38,37
513,72.35,36.9
514,72.27,36.5
515,72.23,36.7
516,72.2,36.8
517,72.17,36.9
518,72.1,37.4
519,72.04,37.4
520,72.01,37
521,71.96,37.1
522,71.93,37
523,71.92,37.5
524,71.88,36.9
525,71.82,37.2
526,71.83,37.1
527,71.81,37.2
528,71.78,37.3
529,71.74,37.2
530,71.69,37.1
531,71.67,36.8
532,71.62,37.6
533,71.6,36.1
534,71.56,35.7
535,71.53,36.1
536,71.49,36
537,71.45,35.5
538,71.41,35.5
539,71.37,35.9
540,71.32,35.7
541,71.3,35.5
542,71.26,35.5
543,71.21,34.7
544,71.18,34.4
545,71.14,34.1
546,71.11,33.8
547,71.07,33.6
548,71.03,33.9
549,71,32.9
550,70.95,33.4
551,70.92,32.8
552,70.88,32.9
553,70.83,32.6
554,70.8,32
555,70.75,32.1
556,70.66,31.5
557,70.62,32.1
558,70.58,32.7
559,70.55,32.2
560,70.49,31.8
561,70.46,32.1
562,70.49,32
563,70.47,32
564,70.44,32.3
565,70.4,32.1
566,70.37,31.8
567,70.33,32
568,70.29,32.1
569,70.27,31.9
570,70.23,32.3
571,70.2,32.2
572,70.17,32
573,70.13,32.3
574,70.1,32.6
575,70.06,33.2
576,70.02,33.1
577,69.98,32.4
578,69.94,32.4
579,69.91,32.4
580,69.86,32.3
581,69.83,32
582,69.79,31.4
583,69.77,31.6
584,69.72,31.4
585,69.7,30.9
586,69.67,30.5
587,69.57,31
588,69.52,30.8
589,69.47,30.8
590,69.44,30.8
591,69.39,31.3
592,69.36,30.7
593,69.32,30.5
594,69.29,30.7
595,69.31,31.1
596,69.28,31
597,69.25,31
598,69.23,31.2
599,69.19,31.8
600,69.14,31.7
601,69.11,31.4
602,69.07,31.8
603,69.04,31.1
604,69.01,31.4
605,68.97,30.2
606,68.95,30
607,68.91,29.8
608,68.88,29.5
609,68.84,28.8
610,68.79,28.5
611,68.76,28.4
612,68.74,28.7
613,68.71,28.6
614,68.67,28.7
615,68.64,28.4
616,68.59,28.6
617,68.56,28.8
618,68.52,28.2
619,68.48,27.2
620,68.44,27
621,68.41,26.3
622,68.33,24.9
623,68.3,24.2
624,68.25,23.4
625,68.22,22.8
626,68.17,22.4
627,68.12,21.8
628,68.11,21
629,68.06,20.5
630,68.03,20.5
631,68.03,20.2
632,68.02,19.9
633,67.98,20.2
634,67.93,19.8
635,67.92,19.5
636,67.91,20
637,67.88,19.7
638,67.83,20
639,67.79,20
640,67.76,20.2
641,67.74,19.9
642,67.7,20.1
643,67.67,19.9
644,67.64,19.9
645,67.6,19.9
646,67.57,19.8
647,67.54,19.8
648,67.51,20
649,67.48,20.3
650,67.45,20.6
651,67.41,20.5
652,67.37,20.6
653,67.33,20.9
654,67.31,21.2
655,67.26,20.9
656,67.23,21
657,67.2,21
658,67.16,20.9
659,67.13,21.1
660,67.1,20.9
661,67.08,21.3
662,67.05,21.8
663,67,22.8
664,66.9,22.9
665,66.86,23
666,66.83,23
667,66.8,23.8
668,66.77,23.8
669,66.72,23.9
670,66.69,24.7
671,66.64,24
672,66.61,23.5
673,66.64,22.7
674,66.6,22.2
675,66.57,22.2
676,66.54,22
677,66.5,22
678,66.47,22.2
679,66.45,22
680,66.41,22.2
681,66.39,21.9
682,66.37,22.2
683,66.32,22.1
684,66.31,22.1
685,66.25,22.1
686,66.23,22
687,66.2,22.2
688,66.16,22.2
689,66.13,21.9
690,66.11,21.9
691,66.07,21.8
692,66.03,21.3
693,66,21.2
694,65.96,21.6
695,65.93,21.6
696,65.89,21.8
697,65.85,22.3
698,65.81,22.5
699,65.77,22.7
700,65.75,22.1
701,65.73,22.4
702,65.69,22.6
703,65.65,22.4
704,65.61,22.3
705,65.56,22.1
706,65.5,22.4
707,65.47,22.7
708,65.43,23.1
709,65.4,22.9
710,65.36,23
711,65.33,23.1
712,65.35,23.1
713,65.33,23.4
714,65.29,23.2
715,65.26,23.1
716,65.24,22.8
717,65.22,22.5
718,65.19,22.3
719,65.14,22.5
720,65.1,22.6
721,65.07,22.4
722,65.04,22.5
723,65.01,22.4
724,64.98,22.5
725,64.95,22.3
726,64.91,22.3
727,64.88,22.2
728,64.84,22.2
729,64.82,22.2
730,64.8,21.7
731,64.76,21.5
732,64.74,21.3
733,64.71,21.3
734,64.68,21.3
735,64.64,21.4
736,64.61,20.9
737,64.57,21.2
738,64.53,21.5
739,64.5,21.2
740,64.45,21.1
741,64.37,20.9
742,64.33,20.7
743,64.32,20.6
744,64.28,20.5
745,64.25,20.1
746,64.22,19.9
747,64.2,20.1
748,64.17,20.3
749,64.19,20.4
750,64.14,21.6
751,64.13,21.7
752,64.11,21.7
753,64.08,21.8
754,64.05,21.9
755,64.02,22.2
756,63.99,22.1
757,63.95,22.6
758,63.93,22.3
759,63.88,22.1
760,63.87,22.3
761,63.83,22.4
762,63.82,22.7
763,63.78,23.1
764,63.74,23.3
765,63.71,23.4
766,63.69,23.3
767,63.65,23.3
768,63.62,23.3
769,63.59,23.3
770,63.57,23.3
771,63.53,22.6
772,63.5,22.5
773,63.48,22.4
774,63.45,22.5
775,63.41,22.8
776,63.37,22.3
777,63.35,22.7
778,63.3,22.6
779,63.25,22.6
780,63.22,22.8
781,63.18,23
782,63.1,22.9
783,63.08,23
784,63.04,22.6
785,63.01,22.4
786,62.99,22.1
787,62.97,22.3
788,63.01,22.3
789,62.99,22
790,62.96,22.6
791,62.94,22.5
792,62.91,22.6
793,62.87,22.9
794,62.85,22.3
795,62.81,22.5
796,62.78,21.9
797,62.77,22
798,62.74,21.6
799,62.7,21.7
800,62.67,21.6
801,62.64,21.4
802,62.61,20.8
803,62.59,21
804,62.55,21.3
805,62.54,21.4
806,62.5,21.3
807,62.46,21.1
808,62.43,21.3
809,62.4,21.3
810,62.37,21.5
811,62.35,20.5
812,62.32,20.7
813,62.29,20.2
814,62.26,20.5
815,62.23,19.9
816,62.18,19.5
817,62.16,19.7
818,62.12,19.2
819,62.04,19.2
820,62,19.4
821,61.97,19.2
822,61.94,19.1
823,61.91,19.4
824,61.88,19
825,61.86,19.2
826,61.88,19.1
827,61.86,19.2
828,61.84,18.9
829,61.81,18.5
830,61.79,18.1
831,61.76,18.5
832,61.74,18.9
833,61.7,19.3
834,61.67,19.7
835,61.63,19.8
836,61.61,19.9
837,61.58,19.6
838,61.56,19.4
839,61.53,19.2
840,61.49,19.1
841,61.45,18.9
842,61.44,19.1
843,61.41,19.1
844,61.38,19.3
845,61.36,19.4
846,61.33,19.5
847,61.28,19.6
848,61.25,19.7
849,61.21,19.9
850,61.18,19.7
851,61.16,19.7
852,61.14,19.5
853,61.05,19.9
854,61.01,20.3
855,60.98,20.3
856,60.95,20.1
857,60.93,20.4
858,60.9,20.7
859,60.86,20.7
860,60.83,20.7
861,60.8,21.1
862,60.78,21.2
863,60.81,21.7
864,60.79,21.8
865,60.77,22.1
866,60.75,21.6
867,60.71,21.4
868,60.69,21.4
869,60.66,21.3
870,60.62,21.1
871,60.6,20.9
872,60.56,20.9
873,60.53,21.1
874,60.51,20.9
875,60.48,19.9
876,60.46,18.8
877,60.42,18.6
878,60.4,18.6
879,60.36,18.6
880,60.34,18.8
881,60.3,18.8
882,60.27,19.3
883,60.25,19.4
884,60.23,20.1
885,60.2,20.5
886,60.17,21
887,60.13,20.9
888,60.11,21.1
889,60.06,21.6
890,59.96,21.4
891,59.94,21.5
892,59.91,21.2
893,59.88,21.5
894,59.85,21
895,59.83,21.6
896,59.78,21.5
897,59.76,22.1
898,59.75,22.2
899,59.77,22.7
900,59.75,22.9
901,59.73,23.1
902,59.71,23
903,59.68,23.2
904,59.65,23.1
905,59.62,22.8
906,59.59,23.4
907,59.55,23.3
908,59.53,23.2
909,59.5,23.1
910,59.46,23.2
911,59.44,23.2
912,59.41,23
913,59.39,22.7
914,59.36,22.4
915,59.32,22.2
916,59.3,22.6
917,59.27,22.5
918,59.25,22.8
919,59.22,23
920,59.2,22.5
921,59.16,23.2
922,59.13,22.9
923,59.11,22.9
924,59.08,23
925,59.03,22.9
926,58.94,22.8
927,58.91,22.6
928,58.87,22.7
929,58.85,22.6
930,58.81,23.1
931,58.79,22.6
932,58.76,23
933,58.77,22.6
934,58.74,22
935,58.71,21.8
936,58.68,21.9
937,58.67,22.2
938,58.65,21.6
939,58.62,21.9
940,58.6,21.9
941,58.56,21.6
942,58.53,21.7
943,58.51,21.4
944,58.48,21.7
945,58.45,21.6
946,58.43,22.1
947,58.4,22.4
948,58.37,22.4
949,58.34,22.7
950,58.31,22.2
951,58.27,22.5
952,58.23,21.9
953,58.22,21.8
954,58.19,21.8
955,58.17,21.4
956,58.13,21.5
957,58.1,21.5
958,58.07,21.3
959,58.04,21.4
960,57.96,21.3
961,57.91,21.5
962,57.89,21.3
963,57.84,21.2
964,57.8,21.3
965,57.79,21.5
966,57.76,21.6
967,57.73,21.3
968,57.71,21.2
969,57.69,21.1
970,57.69,20.7
971,57.65,21.4
972,57.65,22.1
973,57.63,22.2
974,57.61,22.4
975,57.58,22.2
976,57.55,22.5
977,57.52,22.8
978,57.48,23.2
979,57.46,23.4
980,57.42,23.3
981,57.39,23.1
982,57.37,23.2
983,57.35,22.6
984,57.31,23.2
985,57.28,23.2
986,57.25,22.9
987,57.23,23
988,57.18,23
989,57.17,23
990,57.14,23.4
991,57.1,22.6
992,57.07,23
993,57.04,22.5
994,57.01,22
995,56.97,22.1
996,56.93,21.8
997,56.86,21.9
998,56.8,21.6
999,56.77,21.7
1000,56.74,21
1001,56.7,21.3
1002,56.67,21.5
1003,56.64,21
1004,56.62,21.2
1005,56.62,21.2
1006,56.59,21.1
1007,56.55,21.4
1008,56.55,21.3
1009,56.53,21.3
1010,56.51,21.5
1011,56.48,21.5
1012,56.46,21.3
1013,56.42,21.8
1014,56.4,21.6
1015,56.37,22.7
1016,56.34,23.9
1017,56.31,25.3
1018,56.27,26.9
1019,56.25,28.1
1020,56.2,28.7
1021,56.16,29.2
1022,56.12,29.1
1023,56.08,30.5
1024,56.07,30.8
1025,56.03,31.3
1026,56.01,31.6
1027,55.98,31.5
1028,55.93,32
1029,55.91,31.7
1030,55.84,31.3
1031,55.83,31.8
1032,55.79,31.9
1033,55.76,32
1034,55.74,32.1
1035,55.68,32.3
1036,55.64,32.6
1037,55.58,32.5
1038,55.55,33.2
1039,55.52,33.6
1040,55.48,34
1041,55.45,34.1
1042,55.41,34.8
1043,55.4,35
1044,55.41,35.9
1045,55.39,35.7
1046,55.34,36.1
1047,55.33,36.1
1048,55.29,36.3
1049,55.24,36
1050,55.2,36
1051,55.15,36.1
1052,55.12,36.1
1053,55.09,35.6
1054,55.07,35.6
1055,55.04,35.6
1056,54.98,36.3
1057,54.96,36
1058,54.93,35.5
1059,54.9,35.7
1060,54.86,36.1
1061,54.84,36.3
1062,54.81,35.9
1063,54.8,36.3
1064,54.76,36.7
1065,54.71,36.2
1066,54.66,36.5
1067,54.63,36.7
1068,54.6,37.7
1069,54.57,38.1
1070,54.52,38.2
1071,54.49,38.1
1072,54.45,39.1
1073,54.4,38.7
1074,54.32,38.6
1075,54.29,38.9
1076,54.26,39.9
1077,54.23,40.6
1078,54.21,40.5
1079,54.16,41.5
1080,54.19,41.5
1081,54.15,41.5
1082,54.11,41.5
1083,54.07,41.5
1084,54.05,42
1085,54.02,42.7
1086,53.98,42.6
1087,53.94,43.1
1088,53.91,43.3
1089,53.88,43.1
1090,53.83,43.1
1091,53.79,42.9
1092,53.75,44
1093,53.71,43
1094,53.67,43.7
1095,53.64,44.3
1096,53.62,44.5
1097,53.58,44.4
1098,53.54,44.6
1099,53.5,44.2
1100,53.45,44.6
1101,53.4,44.6
1102,53.37,45.2
1103,53.34,45
1104,53.31,45.5
1105,53.3,44.9
1106,53.24,45.9
1107,53.21,45.9
1108,53.18,46.6
1109,53.07,45
1110,53.04,46.5
1111,52.99,46.4
1112,52.93,45.8
1113,52.9,46.1
1114,52.87,46.2
1115,52.84,46.5
1116,52.85,46.5
1117,52.82,45.8
1118,52.8,46.7
1119,52.77,45.9
1120,52.74,45.4
1121,52.67,45.9
1122,52.65,46.5
1123,52.61,46.5
1124,52.56,47.9
1125,52.53,47.8
1126,52.48,48.3
1127,52.45,48.6
1128,52.43,48.9
1129,52.39,48.6
1130,52.34,49.6
1131,52.31,49.8
1132,52.26,50.3
1133,52.23,49
1134,52.18,50.8
1135,52.16,49.6
1136,52.13,50.1
1137,52.09,51
1138,52.04,50.4
1139,52,51.9
1140,51.98,51.3
1141,51.93,51.4
1142,51.87,51.2
1143,51.85,52.4
1144,51.79,51.9
1145,51.77,51.4
1146,51.71,52
1147,51.67,52.8
1148,51.62,52.5
1149,51.53,52.1
1150,51.49,52.6
1151,51.46,52.8
1152,51.43,52.5
1153,51.41,53.1
1154,51.37,52.8
1155,51.32,52.6
1156,51.28,51.2
1157,51.28,52.2
1158,51.24,52.8
1159,51.19,52.2
1160,51.14,51.8
1161,51.12,52.8
1162,51.08,53.5
1163,51.03,53.1
1164,51.01,53.4
1165,50.96,53.9
1166,50.9,54.5
1167,50.88,53.6
1168,50.85,53.6
1169,50.82,53.6
1170,50.78,52.9
1171,50.73,54.3
1172,50.7,53.1
1173,50.65,52.5
1174,50.59,53.6
1175,50.56,52.6
1176,50.51,52.6
1177,50.46,53.9
1178,50.42,53.1
1179,50.37,53
1180,50.35,53.5
1181,50.31,54.4
1182,50.25,53.2
1183,50.19,54.3
1184,50.15,54.1
1185,50.11,54.7
1186,50.05,54.6
1187,50,55.1
1188,49.92,54.6
1189,49.81,54.5
1190,49.89,55.9
1191,49.87,56.3
1192,49.83,56.1
1193,49.83,56
1194,49.78,56.7
1195,49.74,57.1
1196,49.7,57.2
1197,49.65,57.5
1198,49.58,56.7
1199,49.51,56.4
1200,49.47,58.4
1201,49.46,59
1202,49.42,58.6
1203,49.37,59.8
1204,49.33,60.1
1205,49.28,60
1206,49.25,60.1
1207,49.18,60.1
1208,49.13,62.1
1209,49.11,61.6
1210,49.05,61.7
1211,49,61.2
1212,48.96,62.1
1213,48.94,60.9
1214,48.87,62
1215,48.84,62.3
1216,48.79,61.3
1217,48.75,62.5
1218,48.7,63.5
1219,48.66,63.7
1220,48.62,63.8
1221,48.57,63.3
1222,48.51,63.9
1223,48.49,62.4
1224,48.45,63.3
1225,48.38,65.3
1226,48.33,65.8
1227,48.22,67.9
1228,48.16,69.7
1229,48.12,70.6
1230,48.07,70.1
1231,48.03,71.3
1232,48.02,71.3
1233,47.97,72
1234,47.92,72.7
1235,47.93,73
1236,47.87,73.5
1237,47.85,72.4
1238,47.8,70.3
1239,47.75,70.7
1240,47.7,71.8
1241,47.66,70.5
1242,47.6,69.9
1243,47.57,70
1244,47.53,69.2
1245,47.47,69.6
1246,47.42,68.9
1247,47.38,69.5
1248,47.33,68.8
1249,47.27,68.9
1250,47.21,69.1
1251,47.19,67.7
1252,47.13,68.1
1253,47.1,68.2
1254,47.04,67.4
1255,46.98,67.2
1256,46.95,66.2
1257,46.9,67.8
1258,46.85,67.8
1259,46.8,68.1
1260,46.75,67.9
1261,46.71,68.1
1262,46.6,68.7
1263,46.52,68.2
1264,46.48,68.8
1265,46.43,69.7
1266,46.38,70.4
1267,46.34,70.1
1268,46.29,72.1
1269,46.22,70.7
1270,46.19,71.5
1271,46.15,72
1272,46.15,70.3
1273,46.11,70.5
1274,46.03,71
1275,46,72.8
1276,45.96,73.3
1277,45.92,73.4
1278,45.88,71.9
1279,45.83,72.9
1280,45.8,72.7
1281,45.75,72.7
1282,45.69,73.2
1283,45.61,71.7
1284,45.56,72.1
1285,45.52,73.7
1286,45.49,73.2
1287,45.45,72.7
1288,45.39,73.8
1289,45.32,72.7
1290,45.26,74.4
1291,45.19,74.8
1292,45.16,73.4
1293,45.1,73.6
1294,45.06,74.3
1295,45.02,73.4
1296,44.96,73.5
1297,44.82,73.8
1298,44.78,73.4
1299,44.74,73.2
1300,44.66,73.9
1301,44.61,74.8
1302,44.55,74.5
1303,44.49,75.7
1304,44.45,75.6
1305,44.45,73.9
1306,44.4,75.7
1307,44.36,75.2
1308,44.31,75.3
1309,44.26,76.1
1310,44.2,75.9
1311,44.17,76.4
1312,44.09,75.1
1313,44.05,76.8
1314,43.99,76.7
1315,43.96,77
1316,43.87,77
1317,43.83,76.2
1318,43.78,76.7
1319,43.73,76.7
1320,43.68,78.6
1321,43.62,78.2
1322,43.56,78.8
1323,43.52,78.4
1324,43.53,78.8
1325,43.47,77.4
1326,43.41,78
1327,43.33,78.4
1328,43.31,77.1
1329,43.24,78.6
1330,43.15,77.5
1331,43.12,78.1
1332,43.05,77.6
1333,42.99,77.5
1334,42.92,78.7
1335,42.79,78.5
1336,42.74,77.5
1337,42.67,78.6
1338,42.61,79.1
1339,42.55,79.4
1340,42.47,78.2
1341,42.49,79.8
1342,42.43,78.3
1343,42.4,78.7
1344,42.4,79.7
1345,42.3,80.3
1346,42.27,80
1347,42.22,81.4
1348,42.15,80.1
1349,42.09,80.1
1350,42.05,81.1
1351,41.98,80.6
1352,41.88,81
1353,41.88,80.1
1354,41.8,81.9
1355,41.85,83.1
1356,41.6,82.2
1357,41.63,84.5
1358,41.59,84.2
1359,41.53,84.3
1360,41.48,84.9
1361,41.43,86.2
1362,41.35,85.5
1363,41.31,86.1
1364,41.25,86.6
1365,41.19,83.9
1366,41.14,85.7
1367,41.09,85.9
1368,41.04,86
1369,40.97,85.8
1370,40.86,86
1371,40.79,87.2
1372,40.71,85.9
1373,40.65,87
1374,40.61,86.3
1375,40.55,86.8
1376,40.53,87
1377,40.48,88
1378,40.42,88
1379,40.38,87.1
1380,40.32,86.6
1381,40.28,87.2
1382,40.22,88.2
1383,40.16,86.3
1384,40.09,88.5
1385,40.05,86.4
1386,39.98,87.5
1387,39.93,87.3
1388,39.87,85.8
1389,39.81,87.7
1390,39.77,88.3
1391,39.69,89.1
1392,39.63,87.4
1393,39.57,87.2
1394,39.51,89.1
1395,39.47,88.2
1396,39.42,88.4
1397,39.35,88.5
1398,39.29,89.5
1399,39.21,88.9
1400,39.16,90
1401,39.12,89.4
1402,39.06,88.1
1403,38.99,89.3
1404,38.95,89.4
1405,38.83,87.8
1406,38.79,90.4
1407,38.7,88
1408,38.66,90.7
1409,38.59,88.3
1410,38.53,89.5
1411,38.45,89.6
1412,38.39,89.2
1413,38.34,88.7
1414,38.27,89.1
1415,38.26,88.7
1416,38.19,89.4
1417,38.13,88.9
1418,38.09,89.6
1419,38.03,90.4
1420,37.97,90.6
1421,37.91,89
1422,37.85,90.6
1423,37.78,90.8
1424,37.73,90.9
1425,37.67,92.2
1426,37.6,93.3
1427,37.56,92.2
1428,37.5,92.7
1429,37.46,92.9
1430,37.38,93.4
1431,37.35,94.6
1432,37.28,94.6
1433,37.21,96.1
1434,37.16,95.1
1435,37.06,94.8
1436,37,95.9
1437,36.95,93.5
1438,36.9,93.2
1439,36.83,93.8
1440,36.78,92.2
1441,36.72,92.9
1442,36.68,92.6
1443,36.62,92.6
1444,36.56,92.6
1445,36.46,93.8
1446,36.37,94
1447,36.3,94.4
1448,36.24,95
1449,36.16,93.9
1450,36.09,92.6
1451,36.07,93
1452,36.02,92.3
1453,35.99,93.6
1454,35.97,93.1
1455,35.91,94
1456,35.85,94.4
1457,35.78,94.5
1458,35.72,94.8
1459,35.64,94.2
1460,35.6,93.7
1461,35.55,96
1462,35.52,94.6
1463,35.43,96
1464,35.41,95.2
1465,35.33,95.2
1466,35.29,95.9
1467,35.21,94.6
1468,35.16,93.5
1469,35.11,93.1
1470,35.04,95
1471,34.96,94.1
1472,34.87,94.5
1473,34.83,94.5
1474,34.77,94.8
1475,34.71,94.4
1476,34.66,94.4
1477,34.58,94.7
1478,34.53,92.9
1479,34.49,92.6
1480,34.42,94.2
1481,34.37,94.4
1482,34.3,94.4
1483,34.26,94.5
1484,34.18,91.4
1485,34.13,94.2
1486,33.98,94.9
1487,33.93,93.4
1488,33.86,95.5
1489,33.81,95.6
1490,33.75,94.7
1491,33.68,94.8
1492,33.62,95.1
1493,33.58,95.2
1494,33.54,95.4
1495,33.49,95.6
1496,33.46,96.1
1497,33.44,95.6
1498,33.39,95.9
1499,33.32,94.8
1500,33.26,96.3
1501,33.22,96.5
1502,33.16,96.4
1503,33.08,94
1504,33.04,94.5
1505,32.98,94.5
1506,32.91,93.9
1507,32.87,95.9
1508,32.79,95.6
1509,32.75,95.5
1510,32.68,95.2
1511,32.6,96.6
1512,32.56,94.9
1513,32.49,96.3
1514,32.44,95.5
1515,32.38,95.7
1516,32.31,94.9
1517,32.26,95.1
1518,32.22,95.2
1519,32.17,95.2
1520,32.1,97.5
1521,32.05,95.3
1522,31.98,96.4
1523,31.92,93.4
1524,31.86,93.8
1525,31.83,94.6
1526,31.75,93.7
1527,31.71,94.2
1528,31.64,94.6
1529,31.59,92.8
1530,31.55,94.6
1531,31.48,93.7
1532,31.43,94.1
1533,31.36,93.5
1534,31.33,92.1
1535,31.29,91.4
1536,31.26,91.8
1537,31.23,91.3
1538,31.18,90.8
1539,31.12,91.6
1540,31.06,91.5
1541,31.03,91.4
1542,30.97,91.4
1543,30.91,89.7
1544,30.85,91.5
1545,30.8,91.4
1546,30.74,90.5
1547,30.69,92.9
1548,30.66,92.4
1549,30.6,90.9
1550,30.54,92.2
1551,30.5,92.6
1552,30.44,91.5
1553,30.4,92.5
1554,30.34,89.8
1555,30.27,92.1
1556,30.25,91.6
1557,30.19,91
1558,30.13,91.9
1559,30.07,90.2
1560,29.98,88.7
1561,29.89,88.9
1562,29.85,88.7
1563,29.77,88.2
1564,29.74,88.7
1565,29.7,86.8
1566,29.66,85.2
1567,29.63,86.4
1568,29.57,84.8
1569,29.52,85.5
1570,29.52,84.5
1571,29.49,84.8
1572,29.45,84.7
1573,29.4,83.3
1574,29.35,84.9
1575,29.29,83.5
1576,29.25,83.4
1577,29.2,83.7
1578,29.15,83.8
1579,29.1,85.2
1580,29.06,88
1581,29.02,88.7
1582,28.99,89.7
1583,28.95,87.6
1584,28.91,88
1585,28.84,88.6
1586,28.78,88.7
1587,28.74,88.3
1588,28.7,88.2
1589,28.66,87.9
1590,28.62,85.3
1591,28.58,86
1592,28.54,84.7
1593,28.47,85.1
1594,28.42,82.2
1595,28.39,83.3
1596,28.32,81.5
1597,28.26,80.3
1598,28.22,78.7
1599,28.12,78.7
1600,28.08,79
1601,28.04,76.5
1602,28,76.7
1603,27.95,79
1604,27.91,77.5
1605,27.87,77.4
1606,27.84,77
1607,27.85,76.3
1608,27.83,77
1609,27.78,75.7
1610,27.74,76.1
1611,27.7,76
1612,27.64,72.6
1613,27.58,74.4
1614,27.55,73.3
1615,27.52,74.3
1616,27.48,71.8
1617,27.43,73.3
1618,27.39,73.2
1619,27.34,72.8
1620,27.33,72.7
1621,27.27,73.5
1622,27.22,72.6
1623,27.19,71.9
1624,27.14,72.5
1625,27.12,72.8
1626,27.07,71.7
1627,27.03,71.5
1628,27,71.8
1629,26.96,71.7
1630,26.92,70
1631,26.87,70.4
1632,26.81,69.2
1633,26.78,67.9
1634,26.73,69
1635,26.67,69.6
1636,26.6,69
1637,26.57,68.8
1638,26.52,68
1639,26.49,68.2
1640,26.47,69.2
1641,26.45,69.8
1642,26.45,67.6
1643,26.38,67.7
1644,26.37,67.4
1645,26.33,68
1646,26.28,67.6
1647,26.26,68.8
1648,26.21,67.7
1649,26.18,69.4
1650,26.17,68.1
1651,26.12,67.8
1652,26.08,67.1
1653,26.06,67.3
1654,26.02,66.6
1655,25.99,66.9
1656,25.94,67.5
1657,25.9,66.5
1658,25.85,66.6
1659,25.82,66.3
1660,25.76,65.4
1661,25.74,65.7
1662,25.71,65.1
1663,25.69,65.2
1664,25.65,64.8
1665,25.63,65.1
1666,25.58,64.6
1667,25.55,64.3
1668,25.52,64.4
1669,25.46,63.4
1670,25.42,64.2
1671,25.38,62.4
1672,25.34,61.6
1673,25.29,62.4
1674,25.26,61.7
1675,25.22,61
1676,25.18,60.1
1677,25.16,60.1
1678,25.13,60.5
1679,25.12,59.5
1680,25.1,60.1
1681,25.07,60.2
1682,25.04,59.5
1683,25.03,59.6
1684,25,59.7
1685,24.98,58
1686,24.95,58.9
1687,24.92,58.2
1688,24.9,57.8
1689,24.86,58.5
1690,24.83,58.3
1691,24.8,57.6
1692,24.77,57.7
1693,24.73,58.1
1694,24.72,57.6
1695,24.67,57.7
1696,24.65,58.6
1697,24.6,57.4
1698,24.58,57
1699,24.56,57.3
1700,24.52,57
1701,24.51,57.2
1702,24.49,56.3
1703,24.44,55.8
1704,24.4,55.1
1705,24.38,53.8
1706,24.35,54.3
1707,24.34,53.6
1708,24.29,53.2
1709,24.27,52.7
1710,24.24,52.3
1711,24.14,52.3
1712,24.11,50.9
1713,24.08,49.7
1714,24.05,48.3
1715,24.02,49.7
1716,23.99,48.8
1717,23.97,48.5
1718,23.95,47.2
1719,23.95,48.1
1720,23.97,47.9
1721,23.95,47.2
1722,23.93,46.7
1723,23.91,46.3
1724,23.86,45.7
1725,23.84,44.1
1726,23.83,44.3
1727,23.8,43.9
1728,23.78,43.6
1729,23.75,43.2
1730,23.74,43.1
1731,23.71,43.3
1732,23.69,42.8
1733,23.67,42.9
1734,23.64,43
1735,23.61,42.7
1736,23.6,42.4
1737,23.57,41.6
1738,23.53,41.6
1739,23.53,41.7
1740,23.51,41.6
1741,23.48,41.5
1742,23.46,41.3
1743,23.44,40.1
1744,23.42,40.9
1745,23.39,40.3
1746,23.37,39.7
1747,23.35,38.6
1748,23.32,39
1749,23.3,38.6
1750,23.22,39
1751,23.18,38.5
1752,23.15,38.5
1753,23.14,38.5
1754,23.11,38.7
1755,23.09,39.1
1756,23.08,38.3
1757,23.05,38.5
1758,23.03,37.8
1759,23.09,38.1
1760,23.07,38
1761,23.03,37.9
1762,23.02,37.6
1763,22.99,37
1764,22.98,37.6
1765,22.96,36.2
1766,22.92,35.8
1767,22.91,35.8
1768,22.9,35.4
1769,22.86,34.4
1770,22.85,34.3
1771,22.83,34.1
1772,22.8,33.2
1773,22.78,33.2
1774,22.76,34.1
1775,22.74,32.7
1776,22.72,32.7
1777,22.7,31.9
1778,22.69,32.2
1779,22.68,32
1780,22.67,31.9
1781,22.65,31.3
1782,22.63,31.8
1783,22.62,31.4
1784,22.6,31.5
1785,22.57,31.9
1786,22.56,31.5
1787,22.54,31.9
1788,22.52,31.6
1789,22.43,31.8
1790,22.39,31.2
1791,22.37,31.3
1792,22.37,31.1
1793,22.35,30
1794,22.34,30.6
1795,22.33,30.8
1796,22.32,30.7
1797,22.37,30.2
1798,22.34,31.1
1799,22.34,30.6
1800,22.32,30.2
1801,22.3,29.9
1802,22.28,29.3
1803,22.27,28.3
1804,22.24,29.4
1805,22.24,28.6
1806,22.23,28.6
1807,22.2,28.4
1808,22.18,28.5
1809,22.17,27.7
1810,22.15,27.7
1811,22.14,27.8
1812,22.12,28.1
1813,22.1,28.3
1814,22.09,28.2
1815,22.07,27.4
1816,22.05,28.1
1817,22.06,27.7
1818,22.02,27.4
1819,22.02,27.6
1820,22.01,27.8
1821,21.98,27.4
1822,21.97,27.5
1823,21.95,27.5
1824,21.95,26.8
1825,21.92,26.9
1826,21.9,26.5
1827,21.87,26.1
1828,21.84,27
1829,21.78,27.4
1830,21.77,27.5
1831,21.76,27.7
1832,21.75,27
1833,21.73,26.8
1834,21.73,26.8
1835,21.77,26.5
1836,21.76,26.6
1837,21.74,26.9
1838,21.73,26.9
1839,21.71,27.1
1840,21.71,27.2
1841,21.7,28.1
1842,21.68,28.4
1843,21.67,28.9
1844,21.66,28.6
1845,21.64,28.6
1846,21.61,28.9
1847,21.6,27.8
1848,21.58,27.3
1849,21.58,27.5
1850,21.57,27.2
1851,21.57,27
1852,21.52,26.9
1853,21.51,26.6
1854,21.48,26.5
1855,21.47,26.2
1856,21.44,26.2
1857,21.45,26.2
1858,21.45,26.6
1859,21.42,25.9
1860,21.42,25.7
1861,21.39,25.3
1862,21.38,25.5
1863,21.36,25.2
1864,21.28,25.5
1865,21.28,25.3
1866,21.26,24.9
1867,21.25,25.5
1868,21.24,25
1869,21.21,25.2
1870,21.2,25.8
1871,21.2,25.6
1872,21.2,25.9
1873,21.2,26.3
1874,21.25,26.4
1875,21.24,26.2
1876,21.23,26.7
1877,21.21,26.8
1878,21.2,26.5
1879,21.18,26.7
1880,21.18,26.5
1881,21.17,27.1
1882,21.14,26.9
1883,21.13,27
1884,21.11,26.9
1885,21.1,26.9
1886,21.08,26.7
1887,21.07,26.9
1888,21.05,26.7
1889,21.04,26.4
1890,21.03,26.5
1891,21.03,27.1
1892,21.01,26.8
1893,20.99,26.6
1894,20.99,26.5
1895,20.98,25.8
1896,20.97,25.6
1897,20.95,26.1
1898,20.93,25.9
1899,20.91,26.6
1900,20.9,27
1901,20.88,26.9
1902,20.87,26.8
1903,20.82,27.7
1904,20.79,27.6
1905,20.78,28.1
1906,20.76,27.5
1907,20.75,27.9
1908,20.8,27.8
1909,20.79,27.3
1910,20.78,27.8
1911,20.77,27.8
1912,20.76,27.1
1913,20.74,26.8
1914,20.73,27.1
1915,20.71,27.6
1916,20.72,27.3
1917,20.71,27.7
1918,20.7,27.9
1919,20.69,27.7
1920,20.67,27.1
1921,20.67,27.2
1922,20.65,27.1
1923,20.64,27.3
1924,20.63,27.3
1925,20.63,26.8
1926,20.61,26.2
1927,20.6,25.7
1928,20.59,26.4
1929,20.56,26
1930,20.55,25.6
1931,20.55,25.4
1932,20.55,25
1933,20.54,24.8
1934,20.53,24.8
1935,20.51,24.6
1936,20.48,24.6
1937,20.46,23.9
1938,20.4,24
1939,20.39,23.8
1940,20.38,23.6
1941,20.37,23.4
1942,20.36,23.6
1943,20.35,23.7
1944,20.39,23.4
1945,20.39,23.2
1946,20.36,23.4
1947,20.38,23.1
1948,20.37,23.4
1949,20.35,22.2
1950,20.35,22.1
1951,20.33,22.3
1952,20.31,22.1
1953,20.3,22
1954,20.3,21.9
1955,20.29,22.2
1956,20.27,21.8
1957,20.26,21.9
1958,20.25,21.8
1959,20.24,21.9
1960,20.23,21.7
1961,20.22,22.1
1962,20.21,21.9
1963,20.21,21.4
1964,20.19,21.8
1965,20.19,21.1
1966,20.17,21.2
1967,20.17,21.3
1968,20.15,21.4
1969,20.15,21.4
1970,20.13,21.6
1971,20.11,21.7
1972,20.12,21.9
1973,20.04,21.7
1974,20.03,22.3
1975,20.02,22.6
1976,20.01,22.8
1977,20.01,23.1
1978,20,23
1979,19.99,23.4
1980,19.98,23.2
1981,20.03,22.7
1982,20.03,22.9
1983,20,22
1984,20.01,22.1
1985,20,21.8
1986,19.98,22
1987,19.97,22.4
1988,19.96,22.7
1989,19.94,22.3
1990,19.93,22.4
1991,19.92,22.1
1992,19.91,22.3
1993,19.9,22.4
1994,19.91,22.6
1995,19.9,22.5
1996,19.88,22.3
1997,19.87,22
1998,19.85,22.3
1999,19.84,22.1
2000,19.84,22.5
2001,19.82,21.8
2002,19.83,22
2003,19.83,22.1
2004,19.81,22.5
2005,19.79,22.2
2006,19.79,22.4
2007,19.77,22.4
2008,19.77,22.2
2009,19.68,21.6
2010,19.68,22.3
2011,19.67,22.4
2012,19.66,22.2
2013,19.64,22.3
2014,19.63,22.8
2015,19.65,22.9
2016,19.64,23.3
2017,19.67,23.6
2018,19.68,24.1
2019,19.67,24.8
2020,19.66,25.3
2021,19.65,25.6
2022,19.62,25.6
2023,19.63,26
2024,19.63,25.7
2025,19.64,25.9
2026,19.62,25.4
2027,19.6,25.1
2028,19.59,25
2029,19.58,24.2
2030,19.56,22.9
2031,19.54,22.2
2032,19.54,21.7
2033,19.52,21.3
2034,19.5,20.9
2035,19.5,20.5
2036,19.49,20.3
2037,19.49,20.1
2038,19.49,20.1
2039,19.47,20.1
2040,19.46,20.1
2041,19.45,20.2
2042,19.4,20.5
2043,19.39,20.8
2044,19.37,20.9
2045,19.38,20.6
2046,19.35,20.2
2047,19.35,19.8
2048,19.32,19.8
2049,19.33,19.7
2050,19.34,20
2051,19.35,19.8
2052,19.33,19.7
2053,19.34,19.8
2054,19.31,19.4
2055,19.31,19.4
2056,19.31,19.7
2057,19.31,19.7
2058,19.29,19.9
2059,19.3,19.9
2060,19.3,20.2
2061,19.3,20.2
2062,19.27,20.1
2063,19.28,19.9
2064,19.26,19.5
2065,19.25,19.5
2066,19.23,19.3
2067,19.21,19.6
2068,19.22,19.4
2069,19.2,19
2070,19.2,18.7
2071,19.19,18.5
2072,19.18,18.5
2073,19.18,18
2074,19.17,18.3
2075,19.17,18
2076,19.16,18.5
2077,19.14,18.8
2078,19.14,19.1
2079,19.12,19.7
2080,19.1,19.6
2081,19.1,19.7
2082,19.1,19.5
2083,19.08,19.2
2084,19.07,18.9
2085,18.99,19
2086,18.99,19.1
2087,18.98,19.6
2088,18.96,19.6
2089,18.95,20.2
2090,18.95,20
2091,18.95,20.4
2092,18.94,20.1
2093,18.92,20.4
2094,18.99,19.9
2095,18.99,20.1
2096,18.99,19.6
2097,18.97,19.6
2098,18.97,19.3
2099,18.97,18.7
2100,18.95,18.7
2101,18.93,18.7
2102,18.94,18.5
2103,18.93,18.1
2104,18.92,18
2105,18.91,17.9
2106,18.9,17.6
2107,18.88,17.3
2108,18.88,17.4
2109,18.86,17.4
2110,18.85,17.3
2111,18.85,17.1
2112,18.85,17.2
2113,18.83,17.4
2114,18.84,17.1
2115,18.83,17.5
2116,18.82,17.1
2117,18.8,17.3
2118,18.79,17.4
2119,18.78,17.6
2120,18.77,17.6
2121,18.75,17.5
