Repository: MaCFP/matl-db

### Experimental Conditions: TGA/DSC
A NETZSCH STA 449 F3 Jupiter was used to simultaneously conduct Thermogravimetric Analysis (TGA) and Differential Scanning Calorimetry (DSC) experiments.

* Heating Rate: 10 K/min
* Temperature program
  - Initial Temperature: 323 K
  - Initial Isotherm: 600 s (hold at 323 K for 600 s)  
  - Maximum Temperature: 1073 K
  - Final Isotherm: 600 s (hold at 1098 K for 600 s)  
* Sample mass: 4.0 mg +/- 0.1 mg
* Sample geometry: Powdered
* Calibration type: Before each experiment, a baseline test was performed using an empty crucible.

File: Wood/Calibration_Data/FSRI/FSRI_Wood_Cone_50kW_hor_Parallel_R1.csv
Time (s),Mass (g),HRR (kW/m2)
0,96.91,1.3
1,94.48,1.5
2,95.76,1.7
3,94.32,1.7
4,94.61,1.8
5,95.59,2.2
6,95.52,3.1
7,94.87,4.5
8,94.84,5.7
9,94.18,6.4
10,95.09,6.8
11,95.32,7.2
12,94.76,7.3
13,94.39,6.9
14,94.53,6.6
15,94.62,6
16,94.39,5.9
17,94.27,5.8
18,93.96,5.8
19,93.85,6
20,93.84,9.8
21,93.72,20.6
22,93.52,31.2
23,93.39,50.4
24,93.32,67.7
25,93.22,86.1
26,93.05,107.6
27,93.03,129.2
28,92.85,149.2
29,92.79,162.3
30,92.7,170.8
31,92.55,179.3
32,92.42,182.7
33,92.34,194.6
34,92.21,196.7
35,92.11,200.1
36,92,202.9
37,91.89,203.3
38,91.77,201.4
39,91.65,202.8
40,91.57,203.8
41,91.46,201.7
42,91.35,202.6
43,91.24,199.6
44,91.12,193.7
45,91.01,196.4
46,90.91,196.4
47,90.81,192.7
48,90.7,191.9
49,90.61,189.2
50,90.53,188.2
51,90.41,184.5
52,90.3,181.6
53,90.13,179
54,90.03,179.8
55,89.95,177.8
56,89.84,173.8
57,89.74,174.5
58,89.66,167.8
59,89.55,171
60,89.46,168
61,89.37,170.2
62,89.28,170.3
63,89.19,168.3
64,89.09,166
65,89,164.2
66,88.89,167.4
67,88.83,164.5
68,88.77,160.8
69,88.72,160.1
70,88.63,158.6
71,88.55,155.5
72,88.47,158.3
73,88.38,153.9
74,88.29,154.6
75,88.2,155.3
76,88.14,153.3
77,88.05,151.1
78,87.97,147.8
79,87.88,147.8
80,87.82,146.3
81,87.72,143.8
82,87.65,142.3
83,87.55,140.8
84,87.5,141.2
85,87.39,139.2
86,87.31,137.3
87,87.25,137.1
88,87.16,134.8
89,87.09,133.9
90,87.01,132.6
91,86.92,133
92,86.84,129.2
93,86.75,131
94,86.65,130.3
95,86.57,130.2
96,86.49,129.1
97,86.4,128
98,86.3,122.8
99,86.21,125.5
100,86.15,127.1
101,86.09,125.5
102,86,123.7
103,85.96,125.8
104,85.86,124.5
105,85.79,125.3
106,85.69,124.1
107,85.65,123.4
108,85.59,125
109,85.51,125.8
110,85.44,124.1
111,85.38,121.9
112,85.32,122.6
113,85.25,122.6
114,85.19,121.5
115,85.14,121.4
116,85.05,123.4
117,84.97,122.9
118,84.9,122.1
119,84.83,121
120,84.76,121
121,84.69,120.6
122,84.62,117.6
123,84.55,118.9
124,84.49,118.5
125,84.41,119
126,84.35,118.5
127,84.27,120.2
128,84.22,117.3
129,84.15,117.5
130,84.08,114.7
131,83.96,116.2
132,83.87,117.6
133,83.79,117.2
134,83.7,118.3
135,83.64,116.7
136,83.57,117.5
137,83.51,116.1
138,83.43,115.2
139,83.34,114.2
140,83.27,115.8
141,83.21,114.7
142,83.15,114
143,83.08,113
144,83.02,114.1
145,82.95,114.1
146,82.91,111.3
147,82.85,113.5
148,82.8,112.5
149,82.75,114.6
150,82.69,112.8
151,82.61,113.5
152,82.54,113.6
153,82.47,113.7
154,82.38,111.2
155,82.34,112
156,82.26,108.9
157,82.2,113.3
158,82.13,111.5
159,82.06,109.1
160,81.99,109.7
161,81.92,109.2
162,81.86,109.3
163,81.8,108.5
164,81.73,109
165,81.65,109.2
166,81.62,108.1
167,81.54,107.2
168,81.42,106.8
169,81.34,106.8
170,81.28,106.7
171,81.19,106.8
172,81.13,105.9
173,81.07,105.8
174,81.03,105.7
175,80.95,107.3
176,80.93,105.2
177,80.85,103.9
178,80.79,104.5
179,80.72,104.4
180,80.64,101.9
181,80.59,101.6
182,80.51,101.6
183,80.44,101.9
184,80.39,101.3
185,80.4,103.3
186,80.37,101.9
187,80.28,100.5
188,80.25,102
189,80.18,101.4
190,80.08,100.8
191,80.03,102.8
192,79.98,98.5
193,79.92,101.5
194,79.84,102
195,79.79,100.1
196,79.75,101.2
197,79.67,99.8
198,79.6,99.6
199,79.53,100.2
200,79.48,100.2
201,79.41,101.5
202,79.37,98.8
203,79.32,98.2
204,79.25,99.2
205,79.19,98.3
206,79.11,99.1
207,79.03,98.4
208,78.96,96.8
209,78.84,98.5
210,78.78,99.2
211,78.72,97.4
212,78.66,96.5
213,78.6,97
214,78.55,96.4
215,78.46,96.9
216,78.41,97
217,78.34,97.6
218,78.3,97.6
219,78.25,95.2
220,78.17,97.5
221,78.12,97.8
222,78.08,99.8
223,78.03,98
224,77.98,95.2
225,77.93,97.8
226,77.89,96.2
227,77.83,97.3
228,77.79,97.4
229,77.73,97
230,77.67,97
231,77.61,97.4
232,77.55,96.7
233,77.51,97.9
234,77.43,97.3
235,77.39,98.3
236,77.32,97.9
237,77.25,95.2
238,77.2,98.7
239,77.12,97
240,77.06,97.3
241,76.99,98.7
242,76.94,100.4
243,76.87,99.2
244,76.78,98.4
245,76.7,98
246,76.64,97
247,76.56,96
248,76.51,98.2
249,76.43,99.6
250,76.39,98.3
251,76.29,97.1
252,76.24,98.5
253,76.18,98.5
254,76.11,97.8
255,76.07,96.1
256,76.02,94.5
257,75.96,95.8
258,75.9,95.6
259,75.82,94.9
260,75.8,95.5
261,75.76,94.7
262,75.71,94
263,75.65,95.3
264,75.61,95.2
265,75.59,94.1
266,75.51,92.5
267,75.46,94
268,75.42,94.1
269,75.35,92.6
270,75.29,94.6
271,75.21,95.7
272,75.16,93.7
273,75.11,95.4
274,75.04,95.3
275,75,94.6
276,74.91,95.4
277,74.87,93.4
278,74.81,93.8
279,74.75,92.6
280,74.7,95.1
281,74.65,94.7
282,74.58,95
283,74.52,92.9
284,74.46,95.3
285,74.4,93.3
286,74.34,92.1
287,74.26,93.2
288,74.23,94.1
289,74.16,91.3
290,74.07,92.3
291,73.98,91.3
292,73.93,90.7
293,73.89,91.2
294,73.83,93.2
295,73.77,91.1
296,73.71,91.5
297,73.65,90.5
298,73.58,91.7
299,73.53,90.9
300,73.46,90.9
301,73.42,91.9
302,73.34,90.4
303,73.3,90.4
304,73.24,90.9
305,73.2,92.2
306,73.18,89.6
307,73.14,87.5
308,73.11,91.2
309,73.04,91.2
310,72.99,90.1
311,72.94,90.6
312,72.87,92.4
313,72.83,92.2
314,72.76,91
315,72.71,90.4
316,72.63,89.2
317,72.59,91.7
318,72.53,90
319,72.47,90.4
320,72.42,92
321,72.35,90
322,72.3,91.4
323,72.24,90.9
324,72.19,89.4
325,72.12,89.1
326,72.05,91.2
327,71.98,88.7
328,71.9,90.1
329,71.84,89.7
330,71.78,89.8
331,71.68,90.6
332,71.64,89.7
333,71.58,89.2
334,71.54,87.9
335,71.48,87.9
336,71.43,88.7
337,71.38,89.9
338,71.31,88.1
339,71.26,88.8
340,71.23,88.8
341,71.15,88.4
342,71.1,88.8
343,71.07,88.2
344,71.04,86.9
345,71,87.5
346,70.95,88.7
347,70.88,88
348,70.84,88.4
349,70.78,87
350,70.72,87.8
351,70.67,87.5
352,70.62,87.1
353,70.55,87.8
354,70.52,87.4
355,70.46,88.7
356,70.41,88.3
357,70.36,86.8
358,70.29,87.3
359,70.26,86.9
360,70.17,86.8
361,70.14,87.8
362,70.09,84.1
363,70.01,85.3
364,69.9,85.3
365,69.77,85.5
366,69.81,85.1
367,69.7,87.1
368,69.64,87
369,69.66,87.3
370,69.66,86.2
371,69.48,84.8
372,69.42,85.1
373,69.38,84.9
374,69.34,85
375,69.31,86.3
376,69.26,85.3
377,69.21,83.5
378,69.15,82.2
379,69.09,85
380,69.07,83.1
381,69.02,84
382,68.99,84.3
383,68.95,85.2
384,68.89,86.4
385,68.81,87.2
386,68.75,87.6
387,68.7,86.9
388,68.63,87.1
389,68.61,87
390,68.54,86.4
391,68.51,86
392,68.45,86
393,68.4,85.4
394,68.34,86
395,68.29,86.6
396,68.25,86
397,68.18,86.4
398,68.12,86.1
399,68.08,84.4
400,68.01,84
401,67.98,84.6
402,67.9,86.4
403,67.84,85.1
404,67.8,86.2
405,67.72,84.8
406,67.59,87.1
407,67.52,84.9
408,67.46,84.3
409,67.41,84.8
410,67.37,85
411,67.31,84.6
412,67.26,84.4
413,67.2,86.2
414,67.15,85.7
415,67.09,85.5
416,67.03,86.2
417,66.96,85.3
418,66.97,87.4
419,66.94,84.5
420,66.91,84.7
421,66.85,85.8
422,66.81,86.8
423,66.74,85.8
424,66.71,84.6
425,66.67,85.9
426,66.62,84.8
427,66.54,85
428,66.5,83.4
429,66.44,85.2
430,66.38,84.9
431,66.35,86.3
432,66.29,86.1
433,66.24,85.9
434,66.2,84.2
435,66.15,85.5
436,66.08,85.9
437,66.02,85.1
438,65.96,85.1
439,65.92,86.1
440,65.86,86
441,65.8,84.4
442,65.75,83.2
443,65.69,84.1
444,65.63,84.9
445,65.57,87
446,65.52,84.4
447,65.42,85.4
448,65.31,84
449,65.25,83
450,65.21,85
451,65.13,82.9
452,65.08,82.7
453,65.05,83.7
454,65,84.5
455,64.94,85.2
456,64.9,84.4
457,64.86,83.5
458,64.81,83.2
459,64.73,85.9
460,64.7,83.6
461,64.68,83.2
462,64.65,83.1
463,64.61,82.2
464,64.56,84.1
465,64.51,84.1
466,64.46,83
467,64.41,82.8
468,64.36,82.7
469,64.33,82.4
470,64.27,83.4
471,64.22,84.2
472,64.15,83.1
473,64.12,81.5
474,64.06,84.1
475,64,83.8
476,63.95,84.4
477,63.88,84.7
478,63.84,84.1
479,63.79,84.5
480,63.73,84.4
481,63.68,82.6
482,63.63,83.3
483,63.58,85
484,63.51,83.6
485,63.47,83.2
486,63.42,82.8
487,63.34,84.6
488,63.3,83.1
489,63.23,81.3
490,63.17,81.2
491,63.11,81.7
492,63.03,82.9
493,62.95,83.3
494,62.9,82.8
495,62.81,82.2
496,62.77,83.2
497,62.74,80.9
498,62.67,83.1
499,62.61,83.2
500,62.58,84.3
501,62.53,83.5
502,62.51,83.3
503,62.42,84.5
504,62.35,84.8
505,62.3,84.8
506,62.27,85
507,62.22,85.3
508,62.21,84.5
509,62.17,84.1
510,62.12,83.4
511,62.07,85.4
512,62.02,86.6
513,61.95,86.4
514,61.89,85.2
515,61.85,84.5
516,61.79,84.8
517,61.74,85.1
518,61.68,82.6
519,61.64,82.6
520,61.57,84.7
521,61.53,84
522,61.49,85.5
523,61.4,83.1
524,61.36,85.8
525,61.3,87
526,61.23,84.9
527,61.18,85.9
528,61.12,85.9
529,61.05,85.9
530,61.01,86.2
531,60.93,86
532,60.84,84.7
533,60.79,85.5
534,60.73,87
535,60.67,86.4
536,60.61,86.2
537,60.56,83.4
538,60.5,85.3
539,60.47,83.5
540,60.41,84.4
541,60.38,85.3
542,60.31,84.5
543,60.26,84.5
544,60.23,83.8
545,60.18,84.3
546,60.14,84.2
547,60.1,84.9
548,60.06,85.1
549,60.02,84.8
550,59.97,83.7
551,59.91,81.9
552,59.87,85.3
553,59.81,84.8
554,59.76,83.2
555,59.7,84.1
556,59.66,84.1
557,59.62,82.9
558,59.55,83
559,59.5,82.9
560,59.43,82.2
561,59.4,82.7
562,59.34,81.7
563,59.29,83.4
564,59.24,82
565,59.19,83.8
566,59.07,83.2
567,59,82.3
568,58.94,81.3
569,58.86,82.4
570,58.81,81.5
571,58.76,82.2
572,58.69,81.6
573,58.64,81.6
574,58.59,81.3
575,58.54,84.3
576,58.49,79.7
577,58.43,80.5
578,58.38,81.5
579,58.33,82.5
580,58.29,83
581,58.23,81.1
582,58.18,80.2
583,58.1,81.9
584,58.13,81.9
585,58.1,83.1
586,58.04,80.6
587,57.99,81.7
588,57.94,81.8
589,57.9,81.4
590,57.83,82.2
591,57.78,82.7
592,57.72,81.4
593,57.66,83.1
594,57.62,82.8
595,57.58,81.1
596,57.53,83.4
597,57.48,81.9
598,57.42,84
599,57.37,84.1
600,57.31,84.1
601,57.26,85
602,57.2,85
603,57.14,82.5
604,57.09,83.7
605,57.02,83.9
606,56.95,84.3
607,56.91,82.6
608,56.85,84.1
609,56.79,82.5
610,56.67,83.5
611,56.59,82.5
612,56.57,83.8
613,56.52,83.7
614,56.46,81.9
615,56.41,83
616,56.36,81.2
617,56.31,83.9
618,56.26,82.4
619,56.2,83.5
620,56.17,81.5
621,56.12,80.7
622,56.07,81.8
623,56,82.2
624,55.95,82.6
625,55.89,83.6
626,55.86,83
627,55.87,84.1
628,55.81,84.1
629,55.76,81.1
630,55.71,82.3
631,55.65,82.6
632,55.59,83.7
633,55.56,84.2
634,55.51,83.2
635,55.43,82.2
636,55.4,83.6
637,55.36,84.1
638,55.28,83.9
639,55.24,83
640,55.19,84.3
641,55.14,84.5
642,55.09,83.8
643,55.05,85.2
644,54.99,83.1
645,54.94,85
646,54.89,85.5
647,54.83,84
648,54.79,84.7
649,54.73,85.6
650,54.66,82.5
651,54.63,86.2
652,54.56,84.4
653,54.5,84.3
654,54.44,84.2
655,54.38,84.1
656,54.26,84.5
657,54.21,83.8
658,54.16,82.7
659,54.09,83.9
660,54.06,83.4
661,53.97,83.3
662,53.92,82.6
663,53.89,82.3
664,53.82,85.2
665,53.78,84
666,53.73,85.3
667,53.67,83.5
668,53.64,84.7
669,53.59,85.6
670,53.55,83.9
671,53.5,83
672,53.45,83.9
673,53.4,84.6
674,53.37,82.8
675,53.34,84.3
676,53.28,82
677,53.22,84
678,53.16,83.1
679,53.1,83.7
680,53.06,83.1
681,53,83.9
682,52.95,85
683,52.9,84.4
684,52.85,84.7
685,52.8,84.2
686,52.75,83.4
687,52.68,84.2
688,52.64,84
689,52.58,83.8
690,52.53,85.6
691,52.46,85.2
692,52.39,86.3
693,52.32,84.6
694,52.27,87.4
695,52.19,87.6
696,52.13,87.6
697,52.08,87.4
698,52.01,87.1
699,51.99,85.8
700,51.92,86.1
701,51.86,87.5
702,51.81,87.8
703,51.75,86.4
704,51.68,86.9
705,51.64,84.9
706,51.59,85.8
707,51.53,87.5
708,51.5,86.2
709,51.44,85.9
710,51.39,86.2
711,51.43,87.1
712,51.37,86.3
713,51.3,85.2
714,51.25,86
715,51.22,86.6
716,51.17,86.9
717,51.12,88.5
718,51.07,87.6
719,51.01,87
720,50.95,87.3
721,50.9,87.8
722,50.83,87.3
723,50.79,86.3
724,50.75,86.4
725,50.68,89.1
726,50.63,86.5
727,50.58,84.8
728,50.53,88
729,50.47,86.7
730,50.41,85.9
731,50.36,85.7
732,50.29,86.8
733,50.24,86.9
734,50.19,87
735,50.13,88.1
736,50.07,87.1
737,49.99,86.5
738,49.93,88
739,49.86,87.8
740,49.8,86.7
741,49.75,87.8
742,49.69,85.7
743,49.63,87.8
744,49.55,88.1
745,49.51,86
746,49.47,87.8
747,49.41,88
748,49.35,87.5
749,49.33,86.9
750,49.29,88
751,49.27,88.3
752,49.24,88.6
753,49.17,87.7
754,49.15,87
755,49.06,87.5
756,49.02,86.9
757,49,88.1
758,48.96,87.1
759,48.89,86.7
760,48.85,85.7
761,48.78,87.3
762,48.73,87.4
763,48.68,85.8
764,48.63,86.8
765,48.57,86.5
766,48.53,86.9
767,48.48,87.8
768,48.42,87.9
769,48.37,87.9
770,48.32,87.3
771,48.25,87.4
772,48.21,87.4
773,48.15,86.4
774,48.12,89
775,48.05,89.5
776,47.98,87.9
777,47.92,87.3
778,47.86,88.4
779,47.74,87
780,47.7,85.7
781,47.63,86.6
782,47.61,87.5
783,47.54,86.2
784,47.48,85.7
785,47.45,85.6
786,47.38,86.1
787,47.33,86.7
788,47.29,86
789,47.2,86.6
790,47.16,85.7
791,47.12,86.2
792,47.07,85.9
793,47.04,87
794,47,87.7
795,46.95,86
796,46.9,88.7
797,46.86,88.8
798,46.81,86.5
799,46.77,88.1
800,46.73,87.1
801,46.66,87.9
802,46.62,87.4
803,46.57,86.8
804,46.52,88.5
805,46.45,87.3
806,46.41,87.7
807,46.34,89.4
808,46.3,87.1
809,46.24,88.6
810,46.19,86.6
811,46.13,88.2
812,46.07,87.6
813,46.02,88
814,45.98,89.4
815,45.86,87.3
816,45.83,88.9
817,45.75,88.2
818,45.68,89.6
819,45.62,89.1
820,45.55,89
821,45.52,88.3
822,45.45,88.2
823,45.39,87.6
824,45.33,88.2
825,45.3,86.6
826,45.26,89.4
827,45.19,88.8
828,45.14,89.6
829,45.11,90.2
830,45.06,89.2
831,45.02,90.5
832,44.98,91.4
833,44.95,88.9
834,44.9,88.6
835,44.85,89.8
836,44.81,89.7
837,44.74,93.4
838,44.69,90.7
839,44.66,91.4
840,44.6,89.6
841,44.55,89.2
842,44.5,90.9
843,44.43,92
844,44.37,90.6
845,44.31,89
846,44.27,90.2
847,44.19,90.5
848,44.17,90.8
849,44.11,89.7
850,44.06,89.7
851,44.03,90.8
852,43.95,89.9
853,43.9,89.5
854,43.85,91.4
855,43.73,91.2
856,43.67,88.6
857,43.62,87.6
858,43.54,88.8
859,43.5,89.1
860,43.45,88
861,43.37,89.9
862,43.31,89.4
863,43.27,88.2
864,43.22,89.8
865,43.16,89.2
866,43.1,92.3
867,43.05,89.1
868,43.03,88.3
869,42.98,89.5
870,42.94,89.9
871,42.9,90.3
872,42.83,88.9
873,42.83,90.1
874,42.76,88.6
875,42.72,89.5
876,42.68,90.7
877,42.63,89.6
878,42.59,89.7
879,42.53,89.1
880,42.46,89.6
881,42.41,92.2
882,42.37,91.3
883,42.31,91.6
884,42.27,92
885,42.21,91.1
886,42.16,89.8
887,42.11,91.4
888,42.03,90.2
889,41.97,92.3
890,41.92,90.6
891,41.87,91.7
892,41.83,91.9
893,41.78,91.5
894,41.73,91.6
895,41.59,91.8
896,41.51,91.1
897,41.43,91.5
898,41.38,92
899,41.34,90.1
900,41.3,93.2
901,41.24,93.7
902,41.18,94.4
903,41.12,94.8
904,41.06,95.2
905,41.01,95.4
906,40.97,95.8
907,40.93,93.7
908,40.88,93.6
909,40.83,92.6
910,40.75,93.9
911,40.79,92.4
912,40.75,93.6
913,40.67,92.7
914,40.63,93.8
915,40.56,94
916,40.52,95.6
917,40.46,93.1
918,40.4,94
919,40.34,93.8
920,40.29,95.2
921,40.24,93.8
922,40.16,94.3
923,40.08,95
924,40.08,94.5
925,40.04,92.4
926,39.98,92.6
927,39.94,93.5
928,39.87,93.4
929,39.79,92.3
930,39.75,93.6
931,39.69,92.7
932,39.64,93.1
933,39.56,92.2
934,39.49,92.3
935,39.43,94.3
936,39.39,92.6
937,39.31,93.3
938,39.23,94.3
939,39.18,93.9
940,39.13,91.7
941,39.04,93.8
942,39,91.8
943,38.95,94.3
944,38.89,92.1
945,38.85,93.9
946,38.79,93.9
947,38.72,94.4
948,38.67,94.2
949,38.64,95.5
950,38.58,93.9
951,38.56,92.9
952,38.49,93.8
953,38.46,96.5
954,38.42,95.8
955,38.36,96.3
956,38.32,97.6
957,38.26,94.6
958,38.22,97.4
959,38.15,95.3
960,38.12,96.7
961,38.04,97.8
962,37.97,96.6
963,37.93,97.2
964,37.86,97.9
965,37.78,97.4
966,37.73,94.6
967,37.7,96.7
968,37.66,95.9
969,37.58,96.6
970,37.52,96.4
971,37.47,95.5
972,37.43,96.5
973,37.37,97.1
974,37.3,97.2
975,37.25,98.7
976,37.17,99.2
977,37.12,99
978,37.07,99.4
979,36.98,97.4
980,36.87,99.6
981,36.81,99.7
982,36.76,101.2
983,36.71,100.3
984,36.64,98.4
985,36.58,99.7
986,36.54,98.1
987,36.47,99.2
988,36.41,99.4
989,36.37,100.5
990,36.3,98.4
991,36.24,97.5
992,36.19,98.6
993,36.15,98.6
994,36.12,98
995,36.07,97.8
996,36.03,97
997,35.99,98.5
998,35.95,97.7
999,35.88,100.3
1000,35.82,97.9
1001,35.77,100.1
1002,35.72,98.9
1003,35.66,99.1
1004,35.61,98.5
1005,35.55,100.2
1006,35.51,99.3
1007,35.43,98.9
1008,35.36,98.7
1009,35.3,99.5
1010,35.24,100
1011,35.17,99.4
1012,35.12,98.7
1013,35.09,101.5
1014,35.04,100.2
1015,34.99,100.1
1016,34.88,99.4
1017,34.81,102.1
1018,34.74,100.5
1019,34.66,101
1020,34.58,102.7
1021,34.54,100.7
1022,34.47,101.7
1023,34.41,101
1024,34.36,101.9
1025,34.3,102.1
1026,34.26,101.3
1027,34.18,102.3
1028,34.06,101.6
1029,34.04,102
1030,33.98,100.5
1031,33.94,100.5
1032,33.89,102.8
1033,33.82,102.8
1034,33.74,101.1
1035,33.72,102.2
1036,33.72,102.2
1037,33.68,102.6
1038,33.55,101.3
1039,33.5,102.9
1040,33.51,102.2
1041,33.44,101.4
1042,33.37,102
1043,33.3,101.6
1044,33.23,101.2
1045,33.18,103
1046,33.14,102.5
1047,33.1,102.1
1048,33.04,103.2
1049,32.94,104.3
1050,32.9,104.3
1051,32.84,104.8
1052,32.79,105.2
1053,32.73,104
1054,32.64,106.2
1055,32.58,106.6
1056,32.55,107.2
1057,32.42,104.2
1058,32.44,104.7
1059,32.24,105.9
1060,32.21,106.7
1061,32.14,105.5
1062,32.08,106.8
1063,32,105.6
1064,31.95,107
1065,31.89,107.4
1066,31.86,106.9
1067,31.78,105
1068,31.74,107.2
1069,31.68,107.4
1070,31.6,105.5
1071,31.56,106.9
1072,31.5,106.1
1073,31.44,106.6
1074,31.38,108.1
1075,31.34,107.9
1076,31.28,107.7
1077,31.24,108.1
1078,31.17,107
1079,31.13,108.6
1080,31.09,107.4
1081,31.02,108.7
1082,30.96,106.9
1083,30.92,109
1084,30.86,108
1085,30.81,107.1
1086,30.75,108.1
1087,30.7,109.5
1088,30.63,107.5
1089,30.57,107.6
1090,30.49,107.9
1091,30.44,107.2
1092,30.38,107.5
1093,30.29,106.9
1094,30.23,107
1095,30.16,107.6
1096,30.1,106.8
1097,30.04,106.7
1098,29.96,106.5
1099,29.84,106.2
1100,29.78,105
1101,29.71,106.5
1102,29.64,106.8
1103,29.6,106.9
1104,29.53,106.9
1105,29.45,107.3
1106,29.39,106.8
1107,29.32,108.2
1108,29.27,106.7
1109,29.23,106.9
1110,29.17,109
1111,29.07,108.3
1112,29.06,108.6
1113,29,110.6
1114,28.94,110.5
1115,28.86,109.9
1116,28.86,108.5
1117,28.81,109.9
1118,28.74,110.9
1119,28.67,112.2
1120,28.61,109.5
1121,28.56,109.6
1122,28.49,111.6
1123,28.43,110.4
1124,28.34,108.9
1125,28.3,109
1126,28.23,110.4
1127,28.16,111.2
1128,28.08,111.9
1129,28.01,108.4
1130,27.97,110.3
1131,27.92,110.8
1132,27.85,109.9
1133,27.77,108.7
1134,27.68,109.6
1135,27.64,109.7
1136,27.56,112
1137,27.46,112.4
1138,27.4,111.2
1139,27.3,111.6
1140,27.27,111.5
1141,27.2,112.4
1142,27.13,113.2
1143,27.1,113.8
1144,27.01,114.5
1145,26.95,113.8
1146,26.88,114.8
1147,26.81,112.8
1148,26.75,113.3
1149,26.68,113.3
1150,26.62,113.1
1151,26.55,113.9
1152,26.48,112.7
1153,26.51,113.1
1154,26.44,115
1155,26.39,111.1
1156,26.31,114
1157,26.24,113.5
1158,26.21,116.1
1159,26.13,114.8
1160,26.05,113.9
1161,25.99,114
1162,25.94,114
1163,25.87,112.9
1164,25.83,113.7
1165,25.75,113.2
1166,25.69,113
1167,25.58,111.8
1168,25.55,114.6
1169,25.49,111.5
1170,25.44,110.9
1171,25.38,114.4
1172,25.32,112.6
1173,25.25,111.9
1174,25.17,112.8
1175,25.12,113.6
1176,25.01,113.2
1177,24.95,114.4
1178,24.89,113.8
1179,24.76,111
1180,24.69,110.4
1181,24.64,114.2
1182,24.55,112.6
1183,24.48,114.6
1184,24.44,113.9
1185,24.36,115.9
1186,24.3,113.1
1187,24.26,113.6
1188,24.21,113.6
1189,24.13,112.7
1190,24.06,113.3
1191,23.99,113.1
1192,23.93,114.8
1193,23.89,111.4
1194,23.85,112.7
1195,23.81,112.5
1196,23.72,113.4
1197,23.7,112.8
1198,23.63,111.9
1199,23.53,112.4
1200,23.5,114.1
1201,23.44,112.4
1202,23.35,112.9
1203,23.31,114.3
1204,23.24,114.4
1205,23.19,113.4
1206,23.11,112.1
1207,23.08,113.7
1208,22.99,113.3
1209,22.97,113.9
1210,22.88,113.3
1211,22.8,114
1212,22.74,117.4
1213,22.66,116.4
1214,22.61,115.8
1215,22.56,117
1216,22.48,116
1217,22.42,114.9
1218,22.31,113.5
1219,22.25,115.5
1220,22.19,115.8
1221,22.1,114.4
1222,22.06,114.1
1223,21.97,112.8
1224,21.93,114.2
1225,21.84,114
1226,21.77,113.5
1227,21.72,112.4
1228,21.65,113.5
1229,21.6,112.5
1230,21.56,113.3
1231,21.52,113.1
1232,21.51,112.9
1233,21.41,113.4
1234,21.34,110.3
1235,21.3,112.6
1236,21.24,111
1237,21.19,109.7
1238,21.12,112.8
1239,21.05,113.1
1240,21,110.8
1241,20.93,110.9
1242,20.87,110.1
1243,20.83,112.6
1244,20.75,111.6
1245,20.7,113.5
1246,20.64,112
1247,20.56,110.1
1248,20.5,110.5
1249,20.43,112.4
1250,20.38,111.6
1251,20.3,113.1
1252,20.26,113.4
1253,20.19,113.5
1254,20.12,111.6
1255,20.06,112.4
1256,20,111.9
1257,19.91,109.5
1258,19.82,111.2
1259,19.75,112.1
1260,19.7,111.5
1261,19.62,110.8
1262,19.58,112.7
1263,19.53,111.2
1264,19.43,111.3
1265,19.41,111.9
1266,19.35,110.2
1267,19.3,109.9
1268,19.26,110.6
1269,19.2,108.9
1270,19.17,109.9
1271,19.11,108.5
1272,19.06,108.8
1273,19.02,109.6
1274,18.97,109.8
1275,18.92,109.1
1276,18.85,107.2
1277,18.8,109.7
1278,18.72,109.2
1279,18.67,108.8
1280,18.62,107.9
1281,18.55,108
1282,18.52,107.7
1283,18.47,105.8
1284,18.42,107.9
1285,18.35,107.5
1286,18.29,107.2
1287,18.25,107.6
1288,18.17,107.2
1289,18.12,107
1290,18.04,108
1291,18.02,107.1
1292,17.9,110.4
1293,17.84,106.9
1294,17.8,109.4
1295,17.74,107.7
1296,17.67,108.7
1297,17.62,104.9
1298,17.55,107.3
1299,17.49,105.8
1300,17.45,104.7
1301,17.41,103.4
1302,17.33,103.1
1303,17.29,102.4
1304,17.24,104.2
1305,17.18,102.4
1306,17.16,102
1307,17.12,100
1308,17.09,102
1309,17.05,102.2
1310,16.99,100.6
1311,16.95,103.4
1312,16.91,102
1313,16.89,101.3
1314,16.85,101.9
1315,16.8,99.5
1316,16.74,100.3
1317,16.69,99.2
1318,16.63,99.8
1319,16.57,98.3
1320,16.53,99.4
1321,16.51,98.3
1322,16.45,98
1323,16.4,97.8
1324,16.37,98.5
1325,16.3,99.5
1326,16.26,98.7
1327,16.21,97.9
1328,16.13,97.3
1329,16.09,95.4
1330,16.02,97.2
1331,15.96,96.3
1332,15.91,94.5
1333,15.89,92.5
1334,15.84,92.3
1335,15.76,92.9
1336,15.73,92.6
1337,15.68,91
1338,15.64,93.2
1339,15.59,91.9
1340,15.56,91
1341,15.51,92.1
1342,15.47,91.3
1343,15.43,91.6
1344,15.39,91
1345,15.35,90.7
1346,15.3,89
1347,15.27,88.8
1348,15.29,88.1
1349,15.29,87.7
1350,15.27,87
1351,15.22,86.7
1352,15.2,86.1
1353,15.17,83.2
1354,15.1,83.8
1355,15.08,84.7
1356,15.06,85
1357,15,83.8
1358,14.96,84.1
1359,14.92,83
1360,14.88,81.8
1361,14.87,81.1
1362,14.82,81.9
1363,14.79,80.8
1364,14.76,80.8
1365,14.72,82.1
1366,14.7,80.1
1367,14.66,80.2
1368,14.65,79.4
1369,14.61,78.2
1370,14.58,78.3
1371,14.54,78.8
1372,14.49,77.3
1373,14.47,78
1374,14.33,75.8
1375,14.35,76.7
1376,14.3,75.3
1377,14.25,74.5
1378,14.23,74.3
1379,14.19,73.7
1380,14.17,72.7
1381,14.13,72.1
1382,14.1,70.4
1383,14.09,71
1384,14.05,69
1385,14.05,70.6
1386,14,68.5
1387,13.99,68.7
1388,13.95,68.3
1389,13.95,67.3
1390,13.96,68.2
1391,13.93,66.6
1392,13.9,66.5
1393,13.91,65.5
1394,13.89,66.3
1395,13.89,64.4
1396,13.88,65.2
1397,13.85,64
1398,13.81,62.6
1399,13.79,62.4
1400,13.78,62.2
1401,13.76,61.6
1402,13.73,61.7
1403,13.72,60.1
1404,13.69,59.9
1405,13.69,59.8
1406,13.65,58.9
1407,13.63,57.9
1408,13.64,57.4
1409,13.6,56.6
1410,13.6,56.2
1411,13.54,56.5
1412,13.51,55.1
1413,13.5,55.6
1414,13.44,55
1415,13.43,54.4
1416,13.4,54.3
1417,13.35,54
1418,13.34,54
1419,13.32,52.6
1420,13.3,53.2
1421,13.28,52.6
1422,13.26,51.4
1423,13.26,50.7
1424,13.24,50.3
1425,13.21,50.4
1426,13.24,50
1427,13.21,49.3
1428,13.23,49.1
1429,13.23,49.1
1430,13.22,49
1431,13.21,48
1432,13.2,49.3
1433,13.21,49.3
1434,13.19,47.9
1435,13.18,47.9
1436,13.17,47.8
1437,13.15,48
1438,13.13,46.7
1439,13.13,46.8
1440,13.13,45.7
1441,13.11,45.6
1442,13.09,45.5
1443,13.07,45
1444,13.06,45.1
1445,13.04,44.7
1446,13.03,43.9
1447,13.02,43.1
1448,12.99,43.1
1449,12.98,42.2
1450,12.96,41.8
1451,12.93,41.3
1452,12.84,40.5
1453,12.82,41.1
1454,12.8,41
1455,12.8,40.4
1456,12.78,39.7
1457,12.77,39.6
1458,12.74,40.2
1459,12.72,39.4
1460,12.72,39.2
1461,12.72,38.6
1462,12.7,38.6
1463,12.68,37.6
1464,12.66,37.6
1465,12.65,37.2
1466,12.68,37.4
1467,12.67,36.8
1468,12.66,36.3
1469,12.72,37.2
1470,12.73,37.5
1471,12.7,37.9
1472,12.67,38.2
1473,12.67,38.1
1474,12.66,38.3
1475,12.64,38.7
1476,12.62,38.2
1477,12.61,38.5
1478,12.6,38.3
1479,12.6,37.7
1480,12.6,37.8
1481,12.58,37.9
1482,12.55,37.7
1483,12.54,37.6
1484,12.54,37.8
1485,12.52,38.2
1486,12.51,37.5
1487,12.42,37.6
1488,12.41,37.7
1489,12.38,37.6
1490,12.37,37.8
1491,12.37,37.8
1492,12.37,37
1493,12.35,37.8
1494,12.34,37.5
1495,12.33,37.7
1496,12.34,37.1
1497,12.33,36.8
1498,12.33,36.6
1499,12.3,37.4
1500,12.34,35.9
1501,12.33,36.2
1502,12.33,35.9
1503,12.32,35.8
1504,12.31,35.5
1505,12.33,35
1506,12.31,35.6
1507,12.29,36.3
1508,12.27,36.4
1509,12.27,36.3
1510,12.26,36.4
1511,12.24,36.5
1512,12.24,36.6
1513,12.23,36.4
1514,12.21,36.8
1515,12.22,36.2
1516,12.21,36.3
1517,12.19,36.2
1518,12.17,35.9
1519,12.14,36.7
1520,12.12,36.4
1521,12.1,36.4
1522,12.06,36.6
1523,12.05,36.8
1524,12.03,37.5
1525,11.99,37.5
1526,12,38.1
1527,11.96,37.1
1528,11.96,37.6
1529,11.96,36.5
1530,11.94,37.3
1531,11.92,37.8
1532,11.9,38
1533,11.9,38
1534,11.91,38.2
1535,11.9,38.2
1536,11.89,38.6
1537,11.89,38.1
1538,11.91,37.3
1539,11.92,36.8
1540,11.92,38.4
1541,11.92,37.5
1542,11.91,39.2
1543,11.88,38.8
1544,11.87,38.5
1545,11.86,37.8
1546,11.85,37.5
1547,11.85,37.8
1548,11.83,37.5
1549,11.81,37.9
1550,11.8,38.6
1551,11.81,38.4
1552,11.77,38.4
1553,11.76,38
1554,11.76,38.7
1555,11.76,38.2
1556,11.76,37.7
1557,11.74,38.2
1558,11.72,37.7
1559,11.73,37.1
1560,11.64,37.6
1561,11.62,38.1
1562,11.61,37.9
1563,11.58,38.1
1564,11.57,38.5
1565,11.58,38.1
1566,11.56,37.3
1567,11.55,37.3
1568,11.53,37
1569,11.52,37.4
1570,11.52,36.9
1571,11.51,36.3
1572,11.49,36.7
1573,11.47,36.6
1574,11.47,36.5
1575,11.46,35.9
1576,11.45,35.5
1577,11.52,35.5
1578,11.53,36.2
1579,11.52,35.6
1580,11.51,35.8

File: Wood/Calibration_Data/FSRI/FSRI_Wood_Cone_50kW_hor_Parallel_R2.csv
Time (s),Mass (g),HRR (kW/m2)
0,96.6,2.2
1,96.45,2.2
2,96.43,2.2
3,96.44,2.5
4,96.64,3.6
5,96.63,4.7
6,96.61,5.7
7,96.59,6.9
8,96.56,7.6
9,96.54,8
10,96.49,9.1
11,96.49,10.4
12,96.43,12.1
13,96.27,13.1
14,96.17,13.8
15,96.07,14.1
16,95.98,13.5
17,95.89,13.2
18,95.79,12.6
19,95.57,11.9
20,95.42,11.4
21,95.31,11.3
22,95.16,11.8
23,95.04,14.8
24,94.91,26.4
25,94.74,47.8
26,94.65,74.9
27,94.52,97.6
28,94.39,114.9
29,94.23,130
30,94.14,144.1
31,94.04,158.7
32,93.94,168.5
33,93.81,180.5
34,93.72,188.6
35,93.62,193.7
36,93.48,197.2
37,93.38,207.2
38,93.28,209.9
39,93.14,208.6
40,93.02,210.3
41,92.91,213
42,92.79,210.6
43,92.66,206.1
44,92.56,206.8
45,92.47,208.1
46,92.35,206.9
47,92.22,205
48,92.12,201.9
49,92,204.9
50,91.89,199.6
51,91.8,201.8
52,91.63,200.6
53,91.52,199.4
54,91.41,201
55,91.28,199.1
56,91.16,198.5
57,91.05,196.9
58,90.93,198.8
59,90.81,193.1
60,90.71,193.8
61,90.6,190.3
62,90.45,190.4
63,90.39,190.3
64,90.28,191.9
65,90.18,190.6
66,90.1,186.8
67,90,188.1
68,89.93,187.3
69,89.81,182.4
70,89.74,177
71,89.65,181
72,89.56,176.7
73,89.46,176
74,89.36,172.5
75,89.28,171.8
76,89.15,173.3
77,89.1,168.8
78,89,169.6
79,88.89,167.4
80,88.81,166.2
81,88.7,165.9
82,88.65,163.1
83,88.54,161.3
84,88.43,159
85,88.36,159.8
86,88.27,157.3
87,88.17,155.3
88,88.08,152.4
89,88,151.8
90,87.89,151.9
91,87.78,150.8
92,87.68,150
93,87.56,150.1
94,87.5,149.8
95,87.42,147
96,87.32,149
97,87.27,148.5
98,87.16,144.3
99,87.08,145.5
100,86.98,144.9
101,86.9,143.3
102,86.83,142.7
103,86.73,139.8
104,86.69,141.1
105,86.61,139.4
106,86.52,138.2
107,86.47,140.3
108,86.4,137.1
109,86.32,138.8
110,86.23,135.7
111,86.17,134.5
112,86.11,138
113,86,136.8
114,85.93,133
115,85.87,133.4
116,85.79,132.2
117,85.73,130.6
118,85.63,131.1
119,85.58,131.9
120,85.49,128.5
121,85.4,128.9
122,85.33,125
123,85.27,125.3
124,85.18,125.8
125,85.08,123.5
126,84.99,121.3
127,84.92,122.2
128,84.79,124.8
129,84.69,125.8
130,84.62,122.5
131,84.57,123.7
132,84.52,122.5
133,84.45,121.5
134,84.37,123.1
135,84.29,122.1
136,84.18,121.6
137,84.11,120.1
138,84.07,121.1
139,83.98,121.2
140,83.92,119.3
141,83.87,119.8
142,83.84,118.4
143,83.8,118.3
144,83.73,116.9
145,83.66,117
146,83.57,117.1
147,83.52,114.7
148,83.44,113.8
149,83.39,116
150,83.32,112.4
151,83.24,113
152,83.16,110.7
153,83.11,112.2
154,83.01,111.9
155,82.95,112.4
156,82.87,111
157,82.8,110.6
158,82.72,110.6
159,82.62,110.6
160,82.6,109
161,82.5,110.3
162,82.46,109.9
163,82.3,111
164,82.25,109.8
165,82.19,108
166,82.1,108.7
167,82.01,108.6
168,81.96,109.5
169,81.88,106.6
170,81.83,107.6
171,81.75,106.6
172,81.67,109.1
173,81.63,107.5
174,81.54,107.5
175,81.57,107.8
176,81.51,106.9
177,81.42,107.4
178,81.36,109.3
179,81.31,107.8
180,81.24,107.5
181,81.17,107.3
182,81.11,106.6
183,81.01,106.9
184,80.98,104.1
185,80.92,106.3
186,80.81,104.3
187,80.79,106.1
188,80.7,103.4
189,80.63,106.4
190,80.57,104.8
191,80.51,105.1
192,80.43,104
193,80.37,104.5
194,80.26,104.9
195,80.17,106.2
196,80.13,105.4
197,80.05,104.5
198,79.95,105.2
199,79.89,104.9
200,79.81,104.9
201,79.75,104.2
202,79.64,106.4
203,79.59,105.2
204,79.54,105
205,79.45,104.2
206,79.42,104.8
207,79.35,105
208,79.27,104.8
209,79.23,102.6
210,79.16,103.1
211,79.11,101.9
212,79.07,102.2
213,79.03,102.1
214,78.98,101.1
215,78.93,101.8
216,78.85,101.9
217,78.77,101.9
218,78.74,101.5
219,78.67,102.6
220,78.6,102.4
221,78.51,102.9
222,78.44,102.3
223,78.37,103.1
224,78.33,104.5
225,78.27,102.7
226,78.21,102.3
227,78.16,102.8
228,78.09,102.2
229,78.02,102.6
230,77.95,104.7
231,77.9,101.8
232,77.8,99.9
233,77.69,100.5
234,77.61,101.7
235,77.56,101.1
236,77.5,100.9
237,77.43,99.3
238,77.37,100.5
239,77.31,101.1
240,77.25,102.4
241,77.17,100.5
242,77.09,102.7
243,77.06,100.9
244,76.96,100.9
245,76.91,102.1
246,76.84,102.6
247,76.8,102.6
248,76.8,103.4
249,76.73,102.6
250,76.68,102.6
251,76.62,103.6
252,76.54,103.2
253,76.49,103.2
254,76.43,104.7
255,76.34,103.7
256,76.29,104.3
257,76.24,104.8
258,76.16,102.7
259,76.1,105.6
260,76.01,102.9
261,75.97,101.1
262,75.9,100.5
263,75.86,100.7
264,75.79,100.2
265,75.7,100.6
266,75.55,100.2
267,75.5,99.8
268,75.43,99.4
269,75.36,99.5
270,75.32,97.4
271,75.25,97
272,75.2,96.4
273,75.13,97.3
274,75.07,96.8
275,75,97.2
276,74.93,96.8
277,74.87,96.5
278,74.81,97.2
279,74.82,97.1
280,74.77,96.5
281,74.7,96.7
282,74.65,96.1
283,74.56,98.7
284,74.52,96.8
285,74.45,95.9
286,74.37,96.8
287,74.33,95.8
288,74.27,96.8
289,74.21,98.6
290,74.16,97
291,74.07,96.1
292,74.03,98
293,73.95,98.6
294,73.9,98
295,73.85,98.5
296,73.78,98.6
297,73.72,98.5
298,73.65,98.8
299,73.6,98.5
300,73.53,100.1
301,73.37,99.7
302,73.29,98.4
303,73.23,98.7
304,73.15,98.2
305,73.09,101.1
306,73.03,100.4
307,72.97,99.5
308,72.91,100.3
309,72.86,101.3
310,72.8,100.2
311,72.72,100.7
312,72.68,100.1
313,72.61,99.9
314,72.63,101.5
315,72.6,100
316,72.54,101.8
317,72.5,100.1
318,72.46,100
319,72.37,98.8
320,72.3,100
321,72.25,99
322,72.19,99.3
323,72.15,97
324,72.07,99
325,72,100.4
326,71.94,100.6
327,71.88,100.9
328,71.81,99
329,71.77,101.5
330,71.71,99
331,71.64,100.4
332,71.57,99.7
333,71.5,99.7
334,71.48,100.3
335,71.39,100.5
336,71.31,97.9
337,71.28,97.9
338,71.12,98.2
339,71.07,98.6
340,70.98,99.6
341,70.92,97.7
342,70.88,97.6
343,70.79,97.1
344,70.74,95.4
345,70.7,95.3
346,70.66,94.1
347,70.59,95.2
348,70.5,95.9
349,70.45,96.3
350,70.37,96.2
351,70.31,94.7
352,70.26,96
353,70.28,95.2
354,70.19,95.8
355,70.14,96.5
356,70.09,96.6
357,70,94.5
358,69.94,94.3
359,69.87,95.4
360,69.82,94.6
361,69.75,95.8
362,69.74,94.8
363,69.65,96.7
364,69.61,97.7
365,69.53,94.9
366,69.47,99.1
367,69.39,99.5
368,69.36,97.1
369,69.29,98.3
370,69.23,99.3
371,69.16,97.6
372,69.05,99.5
373,68.99,98.5
374,68.94,99.8
375,68.87,97.7
376,68.8,99.4
377,68.62,97.8
378,68.64,99
379,68.58,98
380,68.6,97.8
381,68.55,98.6
382,68.46,98.4
383,68.36,98.2
384,68.29,98.8
385,68.2,97.4
386,68.14,97.4
387,68.13,97.9
388,68.14,97.5
389,68.08,96
390,68.02,96.6
391,67.97,97
392,67.92,98.1
393,67.86,96
394,67.79,95.9
395,67.73,96.3
396,67.67,95.6
397,67.62,96.9
398,67.58,98.7
399,67.51,98.1
400,67.45,96.6
401,67.38,98
402,67.3,97.3
403,67.26,96.5
404,67.2,96.6
405,67.14,97.4
406,67.08,95.1
407,66.97,97.7
408,66.91,97
409,66.85,96.3
410,66.79,96.5
411,66.72,95.3
412,66.64,97.3
413,66.58,95.5
414,66.49,95.3
415,66.44,94.8
416,66.4,93.8
417,66.34,93.6
418,66.26,94.6
419,66.2,94.3
420,66.12,93.4
421,66.07,93.9
422,66.02,94.2
423,65.97,93.1
424,65.94,92.4
425,65.89,91.7
426,65.85,92.3
427,65.8,92.3
428,65.78,92.4
429,65.72,93.1
430,65.64,93
431,65.6,91.9
432,65.54,91.6
433,65.49,91
434,65.43,92
435,65.36,88.4
436,65.3,92.5
437,65.25,91.4
438,65.19,92.9
439,65.13,92.9
440,65.1,92.8
441,65.03,92.2
442,64.96,91.8
443,64.87,93.1
444,64.82,93.1
445,64.75,94
446,64.68,94.7
447,64.6,92.8
448,64.52,94.5
449,64.46,95.6
450,64.39,95.1
451,64.36,94.2
452,64.28,96
453,64.22,94.8
454,64.14,93.7
455,64.1,93.3
456,64.03,94.7
457,63.97,94.1
458,63.93,94.2
459,63.87,95.6
460,63.84,92.9
461,63.84,93.4
462,63.8,93.9
463,63.71,95.7
464,63.67,93.7
465,63.63,93.6
466,63.58,93.6
467,63.51,92.8
468,63.46,92.4
469,63.41,92.5
470,63.36,90.8
471,63.3,91.6
472,63.24,92.8
473,63.17,93.6
474,63.11,93
475,63.05,91.8
476,63,92.4
477,62.95,91.8
478,62.89,90.8
479,62.75,92.7
480,62.67,91.4
481,62.6,89.9
482,62.53,90.5
483,62.49,89.9
484,62.41,89.6
485,62.36,90.8
486,62.31,90.5
487,62.24,89.4
488,62.18,88.9
489,62.13,88
490,62.09,88.6
491,62.02,88.1
492,61.97,89.6
493,61.91,90.6
494,61.95,89.3
495,61.88,90.2
496,61.83,89.1
497,61.78,88.9
498,61.73,90.2
499,61.68,89.2
500,61.61,89.1
501,61.56,90
502,61.5,89.7
503,61.45,91.1
504,61.39,88.5
505,61.34,90
506,61.28,89.5
507,61.2,90.1
508,61.15,89.9
509,61.1,88.8
510,61.07,89.1
511,61.01,90
512,60.95,89.6
513,60.82,89.6
514,60.76,87.7
515,60.66,90.1
516,60.62,89.3
517,60.56,91.4
518,60.51,89.9
519,60.46,89.9
520,60.37,90.5
521,60.34,89.9
522,60.28,89.3
523,60.22,90.7
524,60.17,91.4
525,60.07,91.6
526,60.02,91.1
527,59.98,92.3
528,59.96,88.9
529,59.95,89.5
530,59.91,91.8
531,59.87,89.8
532,59.82,90.5
533,59.75,91
534,59.68,91.6
535,59.63,91
536,59.58,89.5
537,59.53,88.9
538,59.46,91.3
539,59.43,89.6
540,59.36,89.3
541,59.3,88.5
542,59.26,90.8
543,59.19,88.7
544,59.16,87.9
545,59.09,87
546,59.05,87
547,59.01,87.8
548,58.93,86.5
549,58.89,86.1
550,58.83,87.2
551,58.73,86.8
552,58.58,87.7
553,58.53,87.3
554,58.48,86.8
555,58.44,86.8
556,58.39,87.4
557,58.32,87.2
558,58.27,87.8
559,58.19,88.2
560,58.14,89.2
561,58.09,87.9
562,58.04,89.5
563,57.98,89.6
564,57.92,89.2
565,57.86,88.5
566,57.79,89.2
567,57.76,90
568,57.71,91.4
569,57.72,91.3
570,57.66,90.2
571,57.62,92.2
572,57.56,90.2
573,57.52,90.2
574,57.44,92.6
575,57.38,92
576,57.33,92.6
577,57.28,92.7
578,57.24,91.8
579,57.18,90.6
580,57.1,91.6
581,57.07,91.1
582,56.99,90.1
583,56.95,90.9
584,56.9,90.6
585,56.87,91.4
586,56.8,91.9
587,56.72,91.5
588,56.69,90
589,56.65,90.4
590,56.55,90.6
591,56.47,91.4
592,56.42,92
593,56.35,91.6
594,56.3,90.8
595,56.24,90.4
596,56.16,91.2
597,56.12,90.4
598,56.04,91
599,56,90.8
600,55.96,89.8
601,55.91,91.1
602,55.83,90.1
603,55.83,92.1
604,55.79,91.9
605,55.73,91.5
606,55.72,91.2
607,55.67,92.7
608,55.59,94
609,55.55,93.5
610,55.48,93
611,55.43,93.9
612,55.4,94.2
613,55.33,94.4
614,55.27,93.3
615,55.22,95.1
616,55.17,93.9
617,55.07,95.3
618,55.03,95.5
619,54.99,95.4
620,54.91,93.9
621,54.87,94.7
622,54.81,93.9
623,54.73,93.2
624,54.64,94.7
625,54.57,93.5
626,54.5,92
627,54.44,93
628,54.39,92.1
629,54.33,91.8
630,54.27,91.5
631,54.21,91.2
632,54.16,92.3
633,54.11,92.2
634,54.04,93.4
635,53.96,92
636,53.91,91.6
637,53.86,91.9
638,53.8,91.8
639,53.79,92.3
640,53.73,90
641,53.71,90.6
642,53.65,89.4
643,53.6,90.7
644,53.55,89.5
645,53.51,89.2
646,53.43,90.6
647,53.4,90
648,53.33,91.1
649,53.3,91.4
650,53.24,91.4
651,53.17,92.5
652,53.1,92.9
653,53.05,90.9
654,52.99,90.7
655,52.93,93.2
656,52.89,92.3
657,52.82,92.7
658,52.75,93.5
659,52.69,92.5
660,52.63,94.3
661,52.55,94.1
662,52.48,95
663,52.41,93.9
664,52.33,94
665,52.26,94.8
666,52.22,94.4
667,52.15,95.3
668,52.11,93.7
669,52.04,94.5
670,51.98,95.6
671,51.95,95
672,51.89,95.1
673,51.85,95.3
674,51.82,95.1
675,51.77,95
676,51.74,94.3
677,51.71,95.1
678,51.63,93.9
679,51.59,93
680,51.52,94.3
681,51.49,93.8
682,51.43,93.1
683,51.36,96.2
684,51.31,93.8
685,51.25,94.2
686,51.17,94.9
687,51.12,93.9
688,51.1,93.6
689,51.05,95.9
690,50.99,95.6
691,50.92,93.9
692,50.85,92.2
693,50.83,96.1
694,50.75,95
695,50.68,95.9
696,50.57,94.2
697,50.54,95.4
698,50.45,92.3
699,50.38,94.7
700,50.32,94.1
701,50.24,95.1
702,50.2,93.8
703,50.12,94.2
704,50.07,92.4
705,50.01,92.6
706,49.96,93.2
707,49.91,90.3
708,49.84,91.2
709,49.77,92
710,49.74,92.2
711,49.69,92.1
712,49.63,91.9
713,49.6,92.8
714,49.53,91.6
715,49.5,92.2
716,49.47,92
717,49.43,92.3
718,49.37,90.7
719,49.31,92.7
720,49.27,93.6
721,49.19,94.1
722,49.12,94.7
723,49.08,92.7
724,49.04,92.8
725,48.97,95.1
726,48.91,93.2
727,48.86,94
728,48.81,93.8
729,48.76,93
730,48.71,92.6
731,48.65,93.2
732,48.58,93.2
733,48.52,95.3
734,48.45,94.3
735,48.4,93.4
736,48.31,93.8
737,48.25,93.4
738,48.19,92.6
739,48.12,92.6
740,48.04,94
741,47.96,93.7
742,47.93,93.2
743,47.84,92.5
744,47.81,90.9
745,47.75,92.7
746,47.67,91.7
747,47.65,93.5
748,47.59,92.6
749,47.54,93.6
750,47.51,93.4
751,47.47,91.8
752,47.42,93.8
753,47.37,94
754,47.35,93.3
755,47.28,92.6
756,47.23,92.2
757,47.16,91.6
758,47.11,91.3
759,47.08,91.9
760,47.03,90.8
761,46.94,92
762,46.92,91.8
763,46.9,92
764,46.81,92.3
765,46.75,92.6
766,46.66,92.1
767,46.62,94.6
768,46.58,93.3
769,46.51,93.4
770,46.45,95
771,46.4,93.2
772,46.31,94.7
773,46.23,95.1
774,46.18,93.6
775,46.1,93.4
776,46.03,94.6
777,45.97,94.3
778,45.91,93.5
779,45.86,92.7
780,45.82,93.3
781,45.76,92.5
782,45.7,92
783,45.63,92.6
784,45.6,94.5
785,45.57,94.1
786,45.51,94.6
787,45.45,95.1
788,45.4,95.3
789,45.4,96.7
790,45.33,96.1
791,45.3,95.9
792,45.2,94.4
793,45.16,95.9
794,45.13,97.1
795,45.07,96.2
796,45.04,96.1
797,44.98,95.7
798,44.93,93.8
799,44.88,94.6
800,44.81,96.1
801,44.75,96.9
802,44.68,94.4
803,44.64,95
804,44.59,94.9
805,44.54,95.9
806,44.49,95.7
807,44.42,97
808,44.36,94.8
809,44.27,95.1
810,44.22,95.3
811,44.13,94.3
812,44.07,95.6
813,44,92.4
814,43.92,94.1
815,43.88,94.8
816,43.83,93.3
817,43.76,93.7
818,43.71,94.3
819,43.65,94.9
820,43.57,94.7
821,43.5,96
822,43.47,93.3
823,43.44,95.8
824,43.42,96.2
825,43.34,97.2
826,43.34,97
827,43.3,97.8
828,43.24,96.3
829,43.19,97.1
830,43.13,97
831,43.1,96.2
832,43.03,97
833,42.96,96.5
834,42.91,96.5
835,42.84,98.1
836,42.8,94.9
837,42.75,96
838,42.7,94.6
839,42.65,95.8
840,42.58,97.5
841,42.53,95.8
842,42.45,98.1
843,42.41,98.2
844,42.34,97.7
845,42.28,98.8
846,42.23,98.2
847,42.16,97.4
848,42.09,99.7
849,42.03,97.4
850,41.97,98
851,41.89,99
852,41.85,97.7
853,41.79,98.1
854,41.75,98.8
855,41.71,98.3
856,41.63,98
857,41.6,98.2
858,41.54,98.4
859,41.48,99.5
860,41.43,98.4
861,41.39,98.9
862,41.32,99.5
863,41.31,98.5
864,41.28,99.3
865,41.2,99.7
866,41.13,99.2
867,41.09,99.7
868,41.02,99.1
869,40.96,99.3
870,40.91,100.7
871,40.83,99.2
872,40.79,98.8
873,40.75,98.3
874,40.7,100.2
875,40.63,102.3
876,40.56,100.7
877,40.52,99.6
878,40.47,98.7
879,40.41,99.3
880,40.35,99.6
881,40.27,97.8
882,40.25,97.2
883,40.2,99.9
884,40.12,97
885,40.06,99.2
886,39.98,99.7
887,39.93,99.3
888,39.86,98.9
889,39.78,98.8
890,39.73,96.4
891,39.69,99.7
892,39.66,99
893,39.58,99.9
894,39.48,99.8
895,39.42,98.3
896,39.38,100
897,39.32,99.8
898,39.29,101
899,39.26,99.5
900,39.19,101.2
901,39.14,99.4
902,39.12,101
903,39.07,99.8
904,39.01,100.1
905,38.96,99.8
906,38.89,101.4
907,38.85,100.9
908,38.75,101.3
909,38.71,102
910,38.68,101.4
911,38.59,102.5
912,38.55,103
913,38.49,100.9
914,38.43,98.4
915,38.4,102.4
916,38.33,100.1
917,38.24,101.4
918,38.2,100.2
919,38.16,100.6
920,38.09,101.8
921,38.02,100.9
922,37.92,100.6
923,37.85,100.1
924,37.8,100.4
925,37.72,99.9
926,37.69,100.3
927,37.64,98.8
928,37.57,100
929,37.53,99.6
930,37.46,100.8
931,37.4,101.1
932,37.35,100
933,37.3,101.3
934,37.24,100.2
935,37.19,100.7
936,37.13,99.2
937,37.08,101.3
938,37.05,101.2
939,36.98,100.3
940,36.94,100.2
941,36.91,97.3
942,36.83,98
943,36.8,99.7
944,36.75,99.1
945,36.68,101.9
946,36.64,100.1
947,36.6,101.6
948,36.54,100.2
949,36.48,101.8
950,36.43,100.2
951,36.38,100.5
952,36.32,102.3
953,36.24,101.6
954,36.19,101
955,36.12,100.9
956,36.07,100.7
957,36.01,100.5
958,35.96,101.4
959,35.87,101.1
960,35.79,102.3
961,35.76,100.9
962,35.67,100.9
963,35.63,100.3
964,35.57,100.8
965,35.5,99.7
966,35.44,100.5
967,35.39,100.3
968,35.32,101
969,35.26,100.4
970,35.23,98.9
971,35.17,101
972,35.11,100
973,35.07,101.8
974,35.01,103
975,34.98,102.9
976,34.93,103.2
977,34.88,102.3
978,34.81,102.5
979,34.76,102.4
980,34.71,102.9
981,34.63,101.6
982,34.6,102.8
983,34.54,103.9
984,34.46,102.1
985,34.4,102.6
986,34.35,103
987,34.3,101.1
988,34.26,104.1
989,34.17,104.1
990,34.13,102
991,34.06,104.3
992,33.99,103.4
993,33.94,103.1
994,33.87,101.4
995,33.82,102.1
996,33.75,103.4
997,33.65,101.7
998,33.61,102.4
999,33.5,102.8
1000,33.44,102.7
1001,33.35,102.6
1002,33.31,103.7
1003,33.23,104.4
1004,33.21,104.4
1005,33.13,102.2
1006,33.09,102
1007,33.03,102.2
1008,32.95,101.4
1009,32.9,102.1
1010,32.85,101.7
1011,32.84,100
1012,32.75,102
1013,32.7,102.6
1014,32.66,103.8
1015,32.59,101
1016,32.53,103.1
1017,32.5,102.5
1018,32.44,102.1
1019,32.4,102.5
1020,32.32,102.4
1021,32.26,103.1
1022,32.23,103.3
1023,32.15,102.8
1024,32.11,102.3
1025,32.05,104.7
1026,31.97,105
1027,31.93,104.2
1028,31.85,102.9
1029,31.78,104.6
1030,31.75,103.5
1031,31.7,103.8
1032,31.64,105
1033,31.59,104.2
1034,31.5,104.2
1035,31.44,103
1036,31.36,101.8
1037,31.29,104.9
1038,31.19,103.7
1039,31.13,103.6
1040,31.06,103.2
1041,31.01,102.7
1042,30.97,105.4
1043,30.9,105.1
1044,30.86,102.7
1045,30.78,103.5
1046,30.73,104.8
1047,30.65,104.3
1048,30.63,104.2
1049,30.56,103.8
1050,30.53,105
1051,30.5,104.4
1052,30.44,102.8
1053,30.41,103.9
1054,30.34,103.3
1055,30.29,104.3
1056,30.22,105
1057,30.16,106.3
1058,30.11,103.9
1059,30.03,105
1060,29.97,107
1061,29.91,106.9
1062,29.85,108.7
1063,29.78,107.6
1064,29.74,107.7
1065,29.65,108.2
1066,29.64,107.2
1067,29.6,106.8
1068,29.52,107
1069,29.45,106.3
1070,29.37,104.3
1071,29.3,105.8
1072,29.2,104.7
1073,29.12,107.7
1074,29.05,107.5
1075,28.99,107.1
1076,28.91,105.7
1077,28.86,106.4
1078,28.79,105.7
1079,28.75,106.5
1080,28.69,105.4
1081,28.65,105.8
1082,28.58,106.1
1083,28.54,105.1
1084,28.47,104.9
1085,28.42,106.1
1086,28.42,106.3
1087,28.38,105.1
1088,28.3,104.2
1089,28.25,104.4
1090,28.18,106
1091,28.11,107.2
1092,28.06,107.6
1093,27.99,106
1094,27.92,106.6
1095,27.87,106.2
1096,27.81,108.3
1097,27.74,106.7
1098,27.69,106.7
1099,27.62,107.6
1100,27.58,106.8
1101,27.51,106.2
1102,27.46,106.4
1103,27.39,107.6
1104,27.33,106.7
1105,27.28,106.3
1106,27.25,105.3
1107,27.16,104.2
1108,27.1,102.7
1109,27.01,104.4
1110,26.94,102.7
1111,26.86,103.8
1112,26.82,103.9
1113,26.75,104.7
1114,26.67,105
1115,26.6,104.6
1116,26.55,104.4
1117,26.52,105.1
1118,26.47,104.8
1119,26.42,104.6
1120,26.36,105.8
1121,26.3,104.3
1122,26.26,104.8
1123,26.19,105.2
1124,26.16,106.1
1125,26.11,105.6
1126,26.06,105.2
1127,26,104.1
1128,25.96,105.9
1129,25.89,107.2
1130,25.84,104.6
1131,25.78,105.1
1132,25.72,103
1133,25.67,103
1134,25.62,102.3
1135,25.52,103.3
1136,25.48,102.6
1137,25.43,101.6
1138,25.4,102.6
1139,25.33,103.1
1140,25.3,102.8
1141,25.23,101
1142,25.16,102.4
1143,25.06,101.9
1144,25.03,101.8
1145,24.97,101.7
1146,24.89,103.2
1147,24.83,103.4
1148,24.73,102
1149,24.67,102.3
1150,24.6,103
1151,24.53,104.1
1152,24.43,104.2
1153,24.4,103.8
1154,24.35,103.1
1155,24.3,102.4
1156,24.25,102.1
1157,24.18,102
1158,24.12,102.6
1159,24.1,102.2
1160,24.06,103.8
1161,24.02,103.9
1162,23.98,103.1
1163,23.92,101.9
1164,23.84,103.1
1165,23.83,102.1
1166,23.78,104.4
1167,23.72,103.8
1168,23.67,101.1
1169,23.62,102.3
1170,23.57,103.8
1171,23.52,103.2
1172,23.46,103.8
1173,23.4,102.3
1174,23.32,101
1175,23.28,101.9
1176,23.25,101.9
1177,23.21,99.5
1178,23.17,98.9
1179,23.11,97
1180,23.1,99.5
1181,23.01,98.7
1182,22.96,97.8
1183,22.9,97.8
1184,22.82,97.9
1185,22.78,98.4
1186,22.69,96.9
1187,22.64,97.1
1188,22.56,94.9
1189,22.49,96.7
1190,22.45,96.8
1191,22.38,97
1192,22.34,95.6
1193,22.27,96.8
1194,22.25,97.1
1195,22.18,96.9
1196,22.15,97.6
1197,22.09,97.6
1198,22.08,96.9
1199,22.03,95.1
1200,21.97,96.5
1201,21.92,97.6
1202,21.87,97.3
1203,21.84,98
1204,21.81,97.3
1205,21.76,97
1206,21.75,97.6
1207,21.68,97.4
1208,21.62,95.3
1209,21.6,97
1210,21.54,95.9
1211,21.48,96.7
1212,21.45,93.7
1213,21.37,95.5
1214,21.33,94.9
1215,21.3,94.8
1216,21.24,94.5
1217,21.19,95.7
1218,21.15,94.8
1219,21.09,95.6
1220,21.03,95.4
1221,20.97,93.4
1222,20.92,95.3
1223,20.85,93.1
1224,20.78,94.4
1225,20.7,93.6
1226,20.67,93.5
1227,20.58,94.2
1228,20.54,93.3
1229,20.49,91.7
1230,20.44,94.6
1231,20.4,93.5
1232,20.35,92.1
1233,20.31,91.4
1234,20.28,90.6
1235,20.25,92
1236,20.18,90.3
1237,20.18,90.3
1238,20.13,90.1
1239,20.07,91
1240,20.07,89.5
1241,20.05,90.3
1242,20.04,88.3
1243,19.98,89.1
1244,19.96,89.4
1245,19.92,88.5
1246,19.9,88.7
1247,19.85,90
1248,19.82,89.4
1249,19.77,88.3
1250,19.73,87.8
1251,19.69,89.4
1252,19.63,87.4
1253,19.6,87.6
1254,19.55,86
1255,19.49,85.4
1256,19.47,85.1
1257,19.41,85.7
1258,19.36,84
1259,19.29,83.6
1260,19.24,84.3
1261,19.19,83.8
1262,19.13,81.8
1263,19.07,85.1
1264,18.98,82.9
1265,18.93,81
1266,18.91,82.1
1267,18.86,83.3
1268,18.8,79.5
1269,18.79,81.1
1270,18.75,82.1
1271,18.72,80.5
1272,18.69,81.9
1273,18.66,81.1
1274,18.61,80.5
1275,18.59,81.4
1276,18.59,81.2
1277,18.57,81
1278,18.57,80.3
1279,18.53,80.3
1280,18.53,80.4
1281,18.49,79.7
1282,18.46,78.3
1283,18.43,78.4
1284,18.37,79.2
1285,18.37,77.2
1286,18.32,77
1287,18.29,76.4
1288,18.23,76.3
1289,18.21,77.7
1290,18.17,77.1
1291,18.14,75.8
1292,18.1,76.5
1293,18.07,74.4
1294,18.04,75.2
1295,17.99,74.1
1296,17.95,74.4
1297,17.92,73.2
1298,17.88,73.5
1299,17.81,73.7
1300,17.73,73.8
1301,17.7,73.7
1302,17.66,74
1303,17.64,73.8
1304,17.62,72.7
1305,17.58,72.1
1306,17.56,74.1
1307,17.5,71.1
1308,17.48,70.4
1309,17.45,70.1
1310,17.43,68.7
1311,17.42,70
1312,17.38,70.1
1313,17.39,68.8
1314,17.44,69.8
1315,17.41,69.2
1316,17.4,67.8
1317,17.38,65.6
1318,17.32,66.8
1319,17.3,66.7
1320,17.27,64.6
1321,17.25,66.8
1322,17.22,66.3
1323,17.18,64.6
1324,17.16,63.8
1325,17.13,63.2
1326,17.1,63.5
1327,17.07,62.5
1328,17.05,63.1
1329,17.02,63.3
1330,17,62.2
1331,16.97,62.9
1332,16.93,63.1
1333,16.9,63.3
1334,16.85,63
1335,16.82,62.9
1336,16.75,61
1337,16.67,61.9
1338,16.64,60.6
1339,16.63,60.8
1340,16.6,60.9
1341,16.58,59.4
1342,16.57,60.1
1343,16.55,59.5
1344,16.52,58.6
1345,16.5,58.5
1346,16.49,57.4
1347,16.48,58.6
1348,16.58,57.3
1349,16.53,58
1350,16.52,57
1351,16.51,56.5
1352,16.5,55.9
1353,16.46,56.1
1354,16.44,55.2
1355,16.43,54.2
1356,16.41,54.6
1357,16.39,54.7
1358,16.37,55.2
1359,16.38,54.6
1360,16.35,54.2
1361,16.33,54.1
1362,16.32,53.1
1363,16.3,53.3
1364,16.3,52.5
1365,16.28,52.3
1366,16.14,52.3
1367,16.12,51.7
1368,16.08,51.5
1369,16.06,51.5
1370,16.05,50.2
1371,16.02,50
1372,16,49.9
1373,15.99,50.7
1374,15.97,49.8
1375,15.96,48.9
1376,15.95,49
1377,15.95,48.6
1378,15.92,47.6
1379,15.9,48.5
1380,15.87,47.8
1381,15.86,47.4
1382,15.85,46.2
1383,15.92,46.8
1384,15.92,45.6
1385,15.93,44.9
1386,15.93,44.3
1387,15.94,43.9
1388,15.93,43.4
1389,15.91,43.3
1390,15.9,42.9
1391,15.9,42.9
1392,15.87,41.7
1393,15.86,41.6
1394,15.84,41.6
1395,15.81,42
1396,15.81,41.7
1397,15.8,41.8
1398,15.77,40.9
1399,15.75,40.4
1400,15.74,40.7
1401,15.73,40.3
1402,15.72,39.9
1403,15.71,40.4
1404,15.69,40.2
1405,15.68,40.2
1406,15.54,40
1407,15.52,39.7
1408,15.49,40.3
1409,15.47,39.2
1410,15.46,39.4
1411,15.44,38.7
1412,15.43,38.3
1413,15.43,38.4
1414,15.42,38.4
1415,15.39,38.4
1416,15.4,38.3
1417,15.39,38.2
1418,15.39,37.9
1419,15.37,37.1
1420,15.47,37.7
1421,15.47,37.4
1422,15.47,36.8
1423,15.46,36.9
1424,15.44,37.6
1425,15.43,36.9
1426,15.42,37.1
1427,15.4,37.3
1428,15.41,37.9
1429,15.41,38.3
1430,15.38,38
1431,15.36,37.9
1432,15.35,38.5
1433,15.34,38.3
1434,15.34,38.3
1435,15.34,38.2
1436,15.31,37.7
1437,15.29,37.6
1438,15.27,37.6
1439,15.26,36
1440,15.25,36.4
1441,15.25,36.5
1442,15.25,35.7
1443,15.23,35.3
1444,15.09,36.4
1445,15.07,35.9
1446,15.05,36.2
1447,15.03,35.5
1448,15,36.4
1449,15.01,35.5
1450,15.01,35.3
1451,14.99,36
1452,14.98,34.8
1453,14.96,34.7
1454,14.97,34.6
1455,14.94,35.1
1456,15.06,34.8
1457,15.06,34.2
1458,15.05,35.1
1459,15.04,34.8
1460,15.04,34.5
1461,15.03,35.3
1462,15.02,34.8
1463,15.02,34.4
1464,15,34.9
1465,15.01,34.8
1466,15,34.2
1467,14.97,34.8
1468,14.95,34.7
1469,14.95,34.2
1470,14.94,34.3
1471,14.91,34.4
1472,14.88,34.2
1473,14.85,34.7
1474,14.87,34.5
1475,14.84,34.5
1476,14.78,34.9
1477,14.77,34.6
1478,14.73,35.3
1479,14.7,34.5
1480,14.67,34.2
1481,14.64,34.1
1482,14.62,34.4
1483,14.62,34.2
1484,14.62,33.9
1485,14.62,34.4
1486,14.59,34.8
1487,14.58,34.4
1488,14.55,34.8
1489,14.55,35.2
1490,14.54,34.5
1491,14.57,34.7
1492,14.58,35
1493,14.62,34.8
1494,14.64,34.7
1495,14.62,34.7
1496,14.64,34.4
1497,14.61,33.7
1498,14.59,34
1499,14.58,33.7
1500,14.57,33.7
1501,14.58,34
1502,14.59,33.7
1503,14.57,34.1
1504,14.56,33.7
1505,14.55,33.5
1506,14.54,34.2
1507,14.53,33.6
1508,14.52,34.5
1509,14.48,33.2
1510,14.46,33.6
1511,14.45,33.1
1512,14.4,33
1513,14.36,33.1
1514,14.36,32.8
1515,14.34,33.2
1516,14.31,33
1517,14.28,33.5
1518,14.25,33.2
1519,14.35,33.4
1520,14.37,33.2
1521,14.35,33.2
1522,14.35,33.8
1523,14.33,33.4
1524,14.31,33.7
