Repository: MaCFP/matl-db

### Experimental Conditions: TGA/DSC
A NETZSCH STA 449 F3 Jupiter was used to simultaneously conduct Thermogravimetric Analysis (TGA) and Differential Scanning Calorimetry (DSC) experiments.

* Heating Rate: 10 K/min
* Temperature program
  - Initial Temperature: 323 K
  - Initial Isotherm: 600 s (hold at 323 K for 600 s)  
  - Maximum Temperature: 1073 K
  - Final Isotherm: 600 s (hold at 1098 K for 600 s)  
* Sample mass: 4.0 mg +/- 0.1 mg
* Sample geometry: Powdered
* Calibration type: Before each experiment, a baseline test was performed using an empty crucible.

File: Wood/Calibration_Data/FSRI/FSRI_Wood_Cone_75kW_hor_Perpendicular_R2.csv
Time (s),Mass (g),HRR (kW/m2)
0,103.75,0
1,103.68,0
2,103.59,0
3,103.37,0.4
4,103.31,1
5,103.24,1.3
6,103.21,1.5
7,103.16,1.7
8,103.09,1.8
9,103.04,1.9
10,102.99,1.9
11,102.95,2
12,102.9,2
13,102.8,2
14,102.69,1.9
15,102.76,1.9
16,102.51,1.5
17,102.37,1.3
18,102.23,1.1
19,102.01,1.4
20,101.82,1.5
21,101.62,1.6
22,101.4,1.9
23,101.12,2.8
24,100.89,3.9
25,100.67,10.7
26,100.46,26.6
27,100.25,47
28,100.04,71
29,99.79,108.8
30,99.61,139.9
31,99.42,177.9
32,99.2,209.7
33,99.02,237.2
34,98.83,257.2
35,98.63,272.9
36,98.45,298.2
37,98.3,311.7
38,98.04,327.1
39,97.9,334
40,97.73,332.9
41,97.55,335.8
42,97.38,339.5
43,97.22,338.4
44,97.13,341.1
45,96.95,333.4
46,96.81,330
47,96.65,321
48,96.47,321.7
49,96.3,319.6
50,96.15,312.8
51,96,306.8
52,95.85,293.7
53,95.66,294.8
54,95.55,296.4
55,95.4,294
56,95.25,285.6
57,95.08,277.4
58,94.89,274.7
59,94.75,272.2
60,94.6,268.1
61,94.49,263.1
62,94.34,261.7
63,94.19,256.9
64,94.06,251.6
65,93.93,246.5
66,93.77,252.4
67,93.64,242.3
68,93.53,241.4
69,93.4,236.1
70,93.28,233.5
71,93.14,237.4
72,93.01,229.9
73,92.86,228
74,92.75,224.3
75,92.6,222.7
76,92.47,222.5
77,92.35,219.9
78,92.25,215.2
79,92.1,215
80,91.97,210.6
81,91.89,210.4
82,91.78,209.6
83,91.62,200.5
84,91.52,203
85,91.4,202.9
86,91.28,197.9
87,91.14,198.7
88,91.02,197.3
89,90.91,194.8
90,90.81,193.7
91,90.69,191.3
92,90.58,192.1
93,90.41,189.3
94,90.27,189.3
95,90.12,187.7
96,90.03,189
97,89.91,183.2
98,89.82,184.6
99,89.67,181.4
100,89.54,179.4
101,89.47,182.8
102,89.36,175.1
103,89.25,176.7
104,89.17,177.6
105,89,175.7
106,88.87,175.2
107,88.77,174.3
108,88.67,173.9
109,88.56,172
110,88.46,168.3
111,88.34,167.7
112,88.24,168.9
113,88.11,166.7
114,88,162.6
115,87.94,163.3
116,87.83,164
117,87.72,164.8
118,87.62,164
119,87.52,160.3
120,87.4,161.1
121,87.3,159
122,87.15,159
123,87.07,160.8
124,86.94,160.6
125,86.84,157.1
126,86.72,156.1
127,86.63,157.7
128,86.51,154.8
129,86.36,154.1
130,86.23,154.5
131,86.14,149.3
132,86.01,151.4
133,85.94,151.5
134,85.8,149.6
135,85.71,148.4
136,85.61,149.4
137,85.48,151.2
138,85.38,149.2
139,85.29,148.1
140,85.17,149.5
141,85.05,147.9
142,84.97,146.5
143,84.88,144.8
144,84.77,144.1
145,84.65,145.7
146,84.56,145.6
147,84.47,143
148,84.37,143.6
149,84.24,143.3
150,84.18,143.2
151,84.08,144.1
152,83.95,142.2
153,83.86,141.1
154,83.75,141.7
155,83.67,141.7
156,83.55,139.6
157,83.44,140.8
158,83.36,140.8
159,83.25,138
160,83.13,139.1
161,83.06,139.1
162,82.96,139.5
163,82.82,137.8
164,82.68,136.4
165,82.61,139.7
166,82.5,137.5
167,82.39,139
168,82.29,134.9
169,82.17,138
170,82.08,134.9
171,81.97,134.9
172,81.9,133.9
173,81.76,134.1
174,81.65,135.7
175,81.53,134.4
176,81.46,133
177,81.35,135
178,81.27,132.4
179,81.13,132.6
180,81.05,132.6
181,80.96,131.8
182,80.84,132.4
183,80.75,131.3
184,80.67,131.4
185,80.55,128.9
186,80.51,128.9
187,80.42,129
188,80.32,128.7
189,80.21,129.9
190,80.1,130.9
191,80.01,130.3
192,79.91,133
193,79.78,127.8
194,79.66,130.8
195,79.56,129.8
196,79.46,129.4
197,79.36,130.3
198,79.28,130.6
199,79.18,128.7
200,79.01,125
201,78.93,125.3
202,78.84,127.5
203,78.72,128.5
204,78.62,127.4
205,78.55,126.4
206,78.42,129.3
207,78.31,125.7
208,78.2,124.5
209,78.12,119.3
210,78.02,126.5
211,77.94,124.1
212,77.81,122.5
213,77.74,122.4
214,77.62,123.2
215,77.51,122.4
216,77.45,125
217,77.33,124
218,77.23,125
219,77.13,122.1
220,77.05,122.4
221,76.98,120.2
222,76.89,122.1
223,76.78,122.3
224,76.71,122.4
225,76.59,122.7
226,76.48,119.6
227,76.36,120.3
228,76.26,119.2
229,76.15,119.8
230,76.1,117.8
231,75.94,118
232,75.84,118.7
233,75.77,118.1
234,75.67,115.4
235,75.59,115.7
236,75.51,111.7
237,75.37,117.7
238,75.31,117.1
239,75.21,119.4
240,75.09,117.7
241,74.99,116.5
242,74.88,118.3
243,74.82,117.8
244,74.71,117
245,74.59,116.1
246,74.51,116.6
247,74.46,117.2
248,74.31,114
249,74.21,115.9
250,74.17,115.5
251,74.09,116.2
252,73.99,113.6
253,73.92,114.8
254,73.81,111.7
255,73.73,112.8
256,73.66,110.6
257,73.56,112.8
258,73.51,112.3
259,73.42,111.4
260,73.3,114.7
261,73.23,113.5
262,73.13,112.9
263,73.01,114.3
264,72.96,112.1
265,72.86,113.1
266,72.74,113.4
267,72.61,112.5
268,72.56,112.8
269,72.49,112.7
270,72.39,113.3
271,72.29,112.5
272,72.24,111.7
273,72.11,112.2
274,72.04,112.2
275,71.94,110.3
276,71.81,110.7
277,71.72,111.4
278,71.62,110.3
279,71.53,110.9
280,71.41,110.2
281,71.35,110.4
282,71.25,109.2
283,71.14,109.5
284,71.07,108
285,70.98,110.7
286,70.87,111.3
287,70.82,112.8
288,70.72,108.5
289,70.64,110.9
290,70.55,110.6
291,70.46,108
292,70.39,107
293,70.29,108.4
294,70.21,107.4
295,70.14,107.7
296,70.05,109
297,69.95,108.1
298,69.89,108.1
299,69.8,106.4
300,69.71,109.3
301,69.59,108.9
302,69.51,108.3
303,69.45,108.1
304,69.33,109.2
305,69.24,108.3
306,69.16,108.7
307,69.09,107
308,68.96,109.1
309,68.89,107.9
310,68.79,108.3
311,68.7,107.2
312,68.61,105.3
313,68.53,106.9
314,68.42,104.8
315,68.36,103.5
316,68.26,104.5
317,68.15,104.9
318,68.08,106.2
319,68.01,105.8
320,67.9,106.3
321,67.88,107.4
322,67.78,107.2
323,67.7,105.9
324,67.6,106.6
325,67.51,107.5
326,67.41,106.8
327,67.36,107.2
328,67.26,106.2
329,67.18,106.1
330,67.12,105.2
331,67,103.9
332,66.94,106.1
333,66.83,105.7
334,66.71,105.9
335,66.65,104
336,66.58,107
337,66.47,104.6
338,66.41,106.7
339,66.35,105.3
340,66.24,106.9
341,66.17,104.7
342,66.05,106.8
343,65.99,105.1
344,65.94,104.4
345,65.79,104.1
346,65.66,103.8
347,65.59,101.9
348,65.54,104
349,65.42,105
350,65.35,105.1
351,65.28,106.8
352,65.18,103.9
353,65.05,104
354,65.03,106.5
355,64.93,106.6
356,64.85,106
357,64.76,106.2
358,64.69,107.3
359,64.61,105.4
360,64.5,106.2
361,64.41,106.8
362,64.36,105
363,64.3,105.4
364,64.21,105.6
365,64.14,104.1
366,64.05,106.1
367,63.99,106.4
368,63.92,107.5
369,63.8,106.2
370,63.73,106
371,63.64,107.9
372,63.56,106.8
373,63.48,107.3
374,63.41,110.3
375,63.33,108.5
376,63.24,108
377,63.11,108.2
378,63.06,108.4
379,62.95,109.1
380,62.86,108.7
381,62.78,108.1
382,62.72,108.3
383,62.61,106.4
384,62.51,106.8
385,62.45,107.4
386,62.36,107.6
387,62.29,107.6
388,62.19,109.3
389,62.13,110.1
390,62.03,110.6
391,61.96,112.5
392,61.88,112.4
393,61.75,112.9
394,61.7,114.9
395,61.59,112.4
396,61.54,113.1
397,61.45,113.1
398,61.35,112
399,61.27,110.8
400,61.19,112.1
401,61.13,113.3
402,61.03,111
403,60.99,110.9
404,60.92,112.3
405,60.83,112
406,60.68,112.2
407,60.62,113.1
408,60.55,111.2
409,60.47,112.3
410,60.4,114.4
411,60.29,112.8
412,60.2,112.5
413,60.09,113.8
414,60.05,113.5
415,59.96,114.3
416,59.88,115.9
417,59.78,114.3
418,59.69,113.7
419,59.6,115.9
420,59.49,117
421,59.43,116.3
422,59.36,118.2
423,59.27,117.1
424,59.21,117.5
425,59.09,115.6
426,59.05,116.4
427,58.97,118
428,58.84,115.6
429,58.79,117
430,58.71,115.1
431,58.63,117.4
432,58.57,116.4
433,58.45,118.8
434,58.38,118.6
435,58.29,118.9
436,58.24,118.9
437,58.15,120.8
438,58.05,120.2
439,57.98,121.8
440,57.88,118.3
441,57.82,119.5
442,57.73,120
443,57.63,117.6
444,57.54,118.1
445,57.45,120.5
446,57.36,119.7
447,57.29,119.3
448,57.18,121.1
449,57.12,121.6
450,57.03,122.6
451,56.95,120.8
452,56.83,122.1
453,56.76,123.3
454,56.69,121.7
455,56.59,120.3
456,56.55,119.9
457,56.45,122.1
458,56.35,121.9
459,56.25,122.5
460,56.18,123.3
461,56.08,119.8
462,56.02,120.5
463,55.92,119.5
464,55.84,119.5
465,55.77,124.4
466,55.69,119.2
467,55.63,119.6
468,55.53,122.7
469,55.45,121.2
470,55.35,121.8
471,55.3,123.1
472,55.21,124.1
473,55.12,121
474,55.07,121.8
475,54.93,123.7
476,54.86,120.3
477,54.79,121.2
478,54.72,121.5
479,54.63,121.2
480,54.54,123.5
481,54.47,124
482,54.36,124.8
483,54.29,123.9
484,54.21,124.9
485,54.1,124.4
486,54.01,127.3
487,53.94,127
488,53.85,127.7
489,53.71,128.6
490,53.63,126.5
491,53.58,126
492,53.47,127.7
493,53.42,125.8
494,53.32,127.2
495,53.23,127.7
496,53.14,124.5
497,53.08,125.3
498,52.95,125.6
499,52.88,127.3
500,52.8,125.7
501,52.71,127.6
502,52.65,125.6
503,52.55,127.1
504,52.51,127.5
505,52.42,128.4
506,52.36,126.9
507,52.23,127.7
508,52.16,126.4
509,52.09,128
510,52.01,127.3
511,51.92,129.7
512,51.81,125.4
513,51.72,127.9
514,51.64,128.5
515,51.57,126
516,51.47,124.4
517,51.37,124.5
518,51.28,126.5
519,51.19,126.2
520,51.15,126.2
521,51,129.2
522,50.93,126.9
523,50.87,127.4
524,50.77,127.6
525,50.68,127.5
526,50.6,131.1
527,50.53,128.3
528,50.43,127.7
529,50.34,128.3
530,50.28,129.4
531,50.18,128.2
532,50.12,129.3
533,50.02,128.3
534,49.93,127.7
535,49.86,128.4
536,49.78,128.5
537,49.66,127.9
538,49.58,128
539,49.51,127.6
540,49.45,129.9
541,49.36,131.6
542,49.25,131.5
543,49.18,132
544,49.1,130
545,48.98,132.2
546,48.92,131.3
547,48.83,131.6
548,48.74,130
549,48.68,129.7
550,48.59,130.4
551,48.52,131.3
552,48.44,128.8
553,48.31,131.4
554,48.22,131
555,48.17,131.6
556,48.06,133.7
557,47.97,131.7
558,47.84,133
559,47.78,133.9
560,47.69,130.9
561,47.61,132.8
562,47.51,133.5
563,47.44,131.9
564,47.37,129.8
565,47.31,133.9
566,47.19,131.9
567,47.12,135.8
568,47.01,132.7
569,46.9,131
570,46.83,133.2
571,46.71,136
572,46.65,135.2
573,46.53,139.1
574,46.46,137.3
575,46.37,135.7
576,46.29,136.1
577,46.19,139.3
578,46.14,136.1
579,46.04,136.9
580,45.96,133.3
581,45.87,136.7
582,45.78,136.8
583,45.71,136
584,45.61,136.9
585,45.52,137.9
586,45.43,135.5
587,45.35,137.4
588,45.23,136.7
589,45.13,137.2
590,45.05,139.4
591,45,141.6
592,44.88,142
593,44.79,140.2
594,44.75,138.2
595,44.63,139.3
596,44.5,137.6
597,44.43,136.3
598,44.32,139.2
599,44.22,138.4
600,44.16,138.4
601,44.06,139.7
602,43.97,140.9
603,43.87,141.7
604,43.78,142.4
605,43.72,142
606,43.62,141.6
607,43.51,144.3
608,43.41,144.1
609,43.31,141.6
610,43.2,143.1
611,43.09,143.3
612,43.01,142.8
613,42.91,141.7
614,42.84,142.6
615,42.75,143
616,42.67,145.4
617,42.6,146.1
618,42.53,146.3
619,42.41,145
620,42.3,145.8
621,42.24,146.6
622,42.12,145.2
623,42.04,147.2
624,41.93,146.6
625,41.83,146.6
626,41.74,149.6
627,41.66,146.1
628,41.55,145.3
629,41.46,146
630,41.37,146.7
631,41.26,149.6
632,41.15,146.2
633,41.07,149.5
634,41,147.8
635,40.86,146.8
636,40.79,150.8
637,40.69,148.7
638,40.6,152.9
639,40.52,150.4
640,40.4,152.7
641,40.3,151.3
642,40.17,150.8
643,40.11,152.1
644,40.01,150.1
645,39.91,153.8
646,39.8,149.8
647,39.7,151.7
648,39.61,152
649,39.53,151.7
650,39.47,153.3
651,39.37,155.7
652,39.26,156.6
653,39.14,154.6
654,39.06,153.2
655,38.97,154
656,38.84,154.5
657,38.74,156.7
658,38.64,151.3
659,38.55,157.2
660,38.48,156.1
661,38.38,156.8
662,38.28,158.1
663,38.17,157.7
664,38.07,158.6
665,38,160.6
666,37.92,158.5
667,37.81,157.5
668,37.63,158.1
669,37.53,160.1
670,37.46,157.2
671,37.35,157.6
672,37.23,158.8
673,37.19,160
674,37.06,159.4
675,36.96,161
676,36.86,159.3
677,36.76,157.7
678,36.68,159.8
679,36.57,159.3
680,36.46,159
681,36.35,154.7
682,36.25,157.1
683,36.14,158.7
684,36.07,157.7
685,35.95,161.5
686,35.84,160
687,35.74,159.4
688,35.66,159.9
689,35.55,161
690,35.49,162.7
691,35.37,165.1
692,35.27,162.9
693,35.16,164.7
694,35.05,161.6
695,34.97,167
696,34.88,160.6
697,34.8,163.2
698,34.68,165.9
699,34.57,161.9
700,34.51,165.4
701,34.39,162.1
702,34.27,165
703,34.17,162.7
704,34.07,161.2
705,33.97,162
706,33.85,165
707,33.75,163.9
708,33.64,161.7
709,33.55,166.9
710,33.44,163.7
711,33.31,163.2
712,33.23,164.5
713,33.14,165
714,33.05,165.8
715,32.91,166.3
716,32.84,164.9
717,32.76,165
718,32.69,166.6
719,32.6,166.6
720,32.45,166.6
721,32.36,163.7
722,32.25,159.1
723,32.14,167.3
724,32.09,166.7
725,31.99,166
726,31.91,161
727,31.82,167.6
728,31.7,163.4
729,31.61,162.4
730,31.51,161.9
731,31.44,163.6
732,31.36,160.2
733,31.23,161.8
734,31.19,163.4
735,31.05,162.2
736,30.96,161.4
737,30.87,159.1
738,30.76,163
739,30.65,162.4
740,30.56,164.1
741,30.43,160.2
742,30.31,158.7
743,30.21,162
744,30.13,161
745,30.03,159.7
746,29.95,162.2
747,29.85,160.6
748,29.76,158.6
749,29.69,159.1
750,29.57,158.6
751,29.46,158.6
752,29.4,156.5
753,29.26,161.5
754,29.19,161.3
755,29.11,160.4
756,28.99,155.2
757,28.91,159.3
758,28.85,160.9
759,28.76,160.3
760,28.65,162.1
761,28.57,161.6
762,28.5,160.2
763,28.39,158.4
764,28.34,158.1
765,28.26,157.1
766,28.17,157.4
767,28.07,154.9
768,27.99,156.7
769,27.92,154.6
770,27.82,157.6
771,27.74,154.1
772,27.63,157.9
773,27.55,155.1
774,27.45,153.5
775,27.37,154.6
776,27.27,155.2
777,27.16,155.3
778,27.06,153.8
779,26.93,150.2
780,26.91,152.3
781,26.79,152.1
782,26.7,155
783,26.64,150.8
784,26.58,151.9
785,26.48,149.9
786,26.4,150.5
787,26.33,150.8
788,26.22,149.2
789,26.17,150.9
790,26.07,150
791,25.96,148.5
792,25.88,150.4
793,25.78,148.5
794,25.67,149.3
795,25.62,148.7
796,25.54,150.4
797,25.47,148.5
798,25.39,146.2
799,25.31,144.1
800,25.26,146.4
801,25.19,145.8
802,25.12,145.1
803,25.01,146.6
804,24.95,147.3
805,24.88,143.3
806,24.78,143.6
807,24.74,142.1
808,24.67,140.9
809,24.57,140.5
810,24.52,142.1
811,24.42,141.3
812,24.34,141.3
813,24.23,141.1
814,24.14,138.9
815,24.11,140.5
816,24,138.3
817,23.94,137.2
818,23.88,136.7
819,23.78,137.3
820,23.67,137.5
821,23.64,135.2
822,23.59,134.3
823,23.54,135.9
824,23.42,132.1
825,23.38,134.2
826,23.3,131.8
827,23.22,130.7
828,23.15,131.4
829,23.1,129.4
830,23.03,130.1
831,22.94,130.2
832,22.94,127.5
833,22.81,130.3
834,22.79,125.8
835,22.71,125.8
836,22.65,127.2
837,22.58,126
838,22.52,125.9
839,22.46,125.2
840,22.39,125.8
841,22.33,124.5
842,22.3,126.1
843,22.24,123.8
844,22.17,125
845,22.12,122.7
846,22.07,122.5
847,21.98,121.8
848,21.94,119.6
849,21.9,119.5
850,21.8,118.9
851,21.75,118.2
852,21.71,115.4
853,21.66,116.4
854,21.55,113.7
855,21.52,113.9
856,21.44,113.1
857,21.38,111.9
858,21.31,114.2
859,21.27,116.1
860,21.21,112.4
861,21.18,113.9
862,21.15,111.7
863,21.08,111.2
864,21.04,109.8
865,20.97,109.6
866,20.91,108.1
867,20.85,104.9
868,20.79,108.1
869,20.76,106.5
870,20.7,103.5
871,20.65,102.3
872,20.64,102.7
873,20.6,101.9
874,20.57,99.5
875,20.53,99.9
876,20.45,98.7
877,20.45,96.8
878,20.38,99.1
879,20.32,99.3
880,20.29,98.2
881,20.23,96.8
882,20.2,97.6
883,20.16,96.7
884,20.1,95.8
885,20.06,95.7
886,20.02,95.9
887,19.97,93.9
888,19.96,94
889,19.86,93.4
890,19.84,92.9
891,19.77,91.6
892,19.75,91.5
893,19.72,91.1
894,19.66,89.8
895,19.62,91.2
896,19.59,89
897,19.55,87.7
898,19.51,87.7
899,19.5,85.4
900,19.43,84.9
901,19.39,84.5
902,19.36,82.7
903,19.36,81.4
904,19.29,83
905,19.25,80.8
906,19.23,79.4
907,19.2,79.2
908,19.18,79.7
909,19.16,79.2
910,19.15,79.2
911,19.1,78.2
912,19.1,79.1
913,19.05,76.6
914,19.06,76.9
915,19.02,77.2
916,18.97,76.1
917,18.94,73.5
918,18.94,74.1
919,18.9,72.9
920,18.87,71.5
921,18.83,70.1
922,18.81,70.6
923,18.77,69.6
924,18.73,67.2
925,18.71,67
926,18.67,66.1
927,18.63,64.4
928,18.61,63.3
929,18.6,62.5
930,18.56,62.4
931,18.54,62.7
932,18.5,61.4
933,18.5,60.9
934,18.48,61.8
935,18.45,61.7
936,18.43,60.8
937,18.39,60.7
938,18.36,60.3
939,18.34,59.5
940,18.33,58.9
941,18.32,57.4
942,18.32,57
943,18.29,57.5
944,18.27,57.2
945,18.22,56.7
946,18.22,57.5
947,18.2,56.1
948,18.18,56.1
949,18.18,55
950,18.18,54.3
951,18.17,54.4
952,18.14,53.8
953,18.13,51
954,18.11,51.4
955,18.11,52.1
956,18.08,51.4
957,18.07,52.2
958,18.04,50.3
959,18.03,50.6
960,18.01,49.3
961,17.98,49.4
962,17.94,48.3
963,17.93,47.8
964,17.9,47.5
965,17.89,46.3
966,17.89,46.2
967,17.83,45.1
968,17.84,46.2
969,17.82,44.3
970,17.83,44.3
971,17.8,46.1
972,17.79,45.1
973,17.77,45.2
974,17.77,46
975,17.76,46.3
976,17.74,46
977,17.74,45.1
978,17.71,45.9
979,17.7,46.1
980,17.68,45.7
981,17.69,46.3
982,17.67,45.5
983,17.66,44.7
984,17.69,43.5
985,17.68,43
986,17.66,43.1
987,17.66,42.1
988,17.64,42.5
989,17.62,41.8
990,17.62,42
991,17.6,40.9
992,17.6,40.4
993,17.6,39.9
994,17.58,39.2
995,17.55,39.8
996,17.55,39.4
997,17.48,39
998,17.46,39.4
999,17.45,38.7
1000,17.43,38.9
1001,17.43,38.8
1002,17.43,37.8
1003,17.41,38.1
1004,17.4,37.8
1005,17.38,37.7
1006,17.37,37
1007,17.36,36.6
1008,17.35,36.9
1009,17.34,36.9
1010,17.33,35.8
1011,17.28,36.5
1012,17.29,36.5
1013,17.29,37.3
1014,17.27,37.7
1015,17.25,37
1016,17.23,36.5
1017,17.23,36.6
1018,17.21,36.2
1019,17.2,36.6
1020,17.2,36.3
1021,17.19,36.3
1022,17.25,36.9
1023,17.24,37.2
1024,17.23,36.6
1025,17.2,37.1
1026,17.2,36.5
1027,17.2,37.1
1028,17.18,36.9
1029,17.18,36.5
1030,17.15,37
1031,17.16,37.4
1032,17.15,37.1
1033,17.06,37.6
1034,17.04,37.2
1035,17.03,37.3
1036,17.01,38
1037,17.01,36.6
1038,16.99,36.4
1039,17.01,36.1
1040,16.97,36.4
1041,16.97,36.6
1042,16.97,36.1
1043,16.98,36.6
1044,16.95,37.2
1045,16.92,36
1046,16.9,36.1
1047,16.89,37.1
1048,16.9,36.3
1049,16.9,37.1
1050,16.88,36.8
1051,16.86,37.3
1052,16.84,37
1053,16.83,37
1054,16.83,36.9
1055,16.84,37
1056,16.81,37
1057,16.82,36.9
1058,16.83,36.8
1059,16.81,36.7
1060,16.79,37
1061,16.79,36.7
1062,16.78,36.5
1063,16.79,36.2
1064,16.78,37.2
1065,16.78,36.9
1066,16.77,37.4
1067,16.78,37.1
1068,16.71,36.9
1069,16.69,37.1
1070,16.64,37.5
1071,16.66,37.5
1072,16.64,37.3
1073,16.62,38.2
1074,16.63,36.5
1075,16.6,37.8
1076,16.59,37.3
1077,16.54,37.8
1078,16.55,38.3
1079,16.58,38.9
1080,16.52,38.5
1081,16.49,39.4
1082,16.49,39.4
1083,16.49,39.6
1084,16.47,39.8
1085,16.46,40.5
1086,16.47,40
1087,16.45,40.7
1088,16.44,41.2
1089,16.43,40.9

File: Wood/Calibration_Data/FSRI/FSRI_Wood_Cone_75kW_hor_Perpendicular_R3.csv
Time (s),Mass (g),HRR (kW/m2)
0,97.21,1.3
1,97.13,1.4
2,97.17,1.4
3,97.17,1.5
4,97.17,1.5
5,97.2,1.5
6,97.19,1.6
7,97.16,1.5
8,97.22,1.7
9,97.13,1.5
10,97.06,1.3
11,97.1,1.1
12,96.85,0.8
13,96.69,0.4
14,96.54,0.2
15,96.35,0
16,96.14,-0.1
17,95.94,-0.2
18,95.75,-0.2
19,95.52,-0.2
20,95.35,0.3
21,95.13,1.9
22,94.87,11.8
23,94.68,33
24,94.46,57.5
25,94.24,91.2
26,94.04,126.8
27,93.9,154.4
28,93.66,185.4
29,93.52,211.7
30,93.31,234.8
31,93.15,248.4
32,92.96,279.8
33,92.79,301.6
34,92.6,312.2
35,92.46,326.8
36,92.26,326.7
37,92.08,334.8
38,91.91,335.2
39,91.67,331.7
40,91.53,338.5
41,91.32,337.3
42,91.16,331
43,91,328.5
44,90.88,325.4
45,90.67,314.8
46,90.53,310.7
47,90.41,307
48,90.23,298.6
49,90.03,293.4
50,89.94,294.9
51,89.79,284.4
52,89.67,288.1
53,89.52,273.7
54,89.35,271.8
55,89.23,268.9
56,89.04,262.8
57,88.94,260.8
58,88.81,254.8
59,88.69,251.3
60,88.54,247
61,88.43,244.3
62,88.29,245.3
63,88.19,238.5
64,88.09,234.5
65,87.94,234.2
66,87.82,231.8
67,87.7,229
68,87.59,230.3
69,87.44,221.5
70,87.29,220.1
71,87.19,213.3
72,87.05,212.8
73,86.91,214.7
74,86.79,212.9
75,86.7,210.3
76,86.56,204.2
77,86.45,205
78,86.32,200.4
79,86.18,202.1
80,86.07,201.1
81,85.87,197.5
82,85.76,195
83,85.68,193.3
84,85.56,190
85,85.45,193.9
86,85.34,191.1
87,85.24,187
88,85.09,187.3
89,84.98,185.9
90,84.86,184.7
91,84.76,183.7
92,84.63,182.7
93,84.55,183
94,84.41,179.8
95,84.33,180.5
96,84.21,178.1
97,84.09,178.3
98,83.99,174.6
99,83.88,175.9
100,83.79,172.9
101,83.65,172.2
102,83.62,171.1
103,83.47,173.5
104,83.38,168.1
105,83.25,168.2
106,83.15,169.2
107,83.04,166.2
108,82.91,161.2
109,82.83,164.4
110,82.69,162.4
111,82.61,156.6
112,82.49,161
113,82.38,158.8
114,82.23,161.3
115,82.14,162.5
116,82.04,161.2
117,81.94,159.1
118,81.82,156.1
119,81.69,154.9
120,81.62,155.4
121,81.5,156.7
122,81.38,152.6
123,81.27,153.3
124,81.16,151.7
125,81.07,151.3
126,80.97,149.6
127,80.84,153.6
128,80.73,151.6
129,80.62,151.4
130,80.54,148.3
131,80.43,151.2
132,80.32,148.8
133,80.24,149.2
134,80.13,146.1
135,80.02,147.6
136,79.91,146.5
137,79.87,145
138,79.73,145.3
139,79.64,144.3
140,79.53,144.9
141,79.48,145.3
142,79.33,142.9
143,79.23,143.1
144,79.14,143.6
145,79.05,145.5
146,78.95,141
147,78.83,142
148,78.71,140.1
149,78.57,140.6
150,78.49,142.5
151,78.39,138.3
152,78.29,139.7
153,78.18,138.2
154,78.12,139.2
155,77.95,137.2
156,77.9,137.7
157,77.81,139.4
158,77.72,134.9
159,77.63,135.5
160,77.51,137.1
161,77.42,134.6
162,77.33,134.2
163,77.22,132.9
164,77.08,133
165,77.04,132.7
166,76.89,133.3
167,76.79,130.8
168,76.7,131.3
169,76.6,130.5
170,76.51,131.3
171,76.42,131.8
172,76.33,133
173,76.21,129
174,76.13,130.1
175,76.04,129
176,75.92,127.5
177,75.84,129.6
178,75.74,128.3
179,75.67,126.7
180,75.55,124.8
181,75.45,127
182,75.35,126.3
183,75.26,124.7
184,75.16,124.7
185,75.07,125.7
186,74.97,123.8
187,74.88,122.5
188,74.78,121.9
189,74.65,123.3
190,74.58,123.4
191,74.48,123.2
192,74.4,121.8
193,74.29,122
194,74.21,120.9
195,74.14,121.1
196,74.01,120.5
197,73.91,121.1
198,73.86,120.9
199,73.73,119.5
200,73.65,122.4
201,73.57,121.5
202,73.44,117.7
203,73.36,118.8
204,73.23,118.8
205,73.14,117
206,73.03,117.8
207,72.97,118.4
208,72.88,116.5
209,72.77,117.7
210,72.69,116
211,72.63,116.7
212,72.52,114.6
213,72.41,112.1
214,72.32,112.5
215,72.25,112.3
216,72.14,112.6
217,72.06,112.1
218,71.96,110.9
219,71.88,110.9
220,71.77,111.2
221,71.66,110.3
222,71.58,112.6
223,71.49,111.6
224,71.4,111.5
225,71.31,111.4
226,71.21,109.6
227,71.15,110.3
228,71.05,110.1
229,70.95,110.6
230,70.86,109.4
231,70.77,109.2
232,70.68,108.1
233,70.6,108.5
234,70.47,109.2
235,70.43,107.1
236,70.33,107.3
237,70.24,108.4
238,70.15,106.2
239,70.03,106.8
240,69.97,107.7
241,69.91,104.7
242,69.82,106.7
243,69.73,108.4
244,69.65,106.8
245,69.55,108.1
246,69.46,106
247,69.41,107.3
248,69.32,108
249,69.23,109.2
250,69.12,109.1
251,69.06,106.4
252,68.95,109.3
253,68.85,109.1
254,68.77,109.2
255,68.68,108.5
256,68.57,106
257,68.49,103.9
258,68.39,105.2
259,68.31,106.8
260,68.26,104.5
261,68.16,104.7
262,68.06,105.4
263,67.98,105.1
264,67.89,105.3
265,67.79,107.4
266,67.72,104.7
267,67.66,105.1
268,67.54,106.6
269,67.45,105.2
270,67.4,105.1
271,67.3,105.7
272,67.25,104.9
273,67.15,106
274,67.05,102.6
275,66.99,103
276,66.91,104
277,66.81,102
278,66.74,104.2
279,66.62,104.8
280,66.56,102.6
281,66.47,103.3
282,66.38,105
283,66.3,103.6
284,66.21,103.2
285,66.16,103.6
286,66.06,103.1
287,66,103.1
288,65.93,103.1
289,65.83,103.5
290,65.72,104
291,65.64,103.9
292,65.53,104.2
293,65.44,103.9
294,65.36,99.7
295,65.29,103.2
296,65.2,102.3
297,65.12,101.7
298,65.04,100.4
299,64.94,101.1
300,64.87,102.3
301,64.81,101.3
302,64.73,101.4
303,64.63,102.6
304,64.53,102
305,64.45,101.9
306,64.38,102.6
307,64.28,103
308,64.2,101.4
309,64.13,102.5
310,64.05,102.8
311,63.97,100.8
312,63.9,101.9
313,63.82,102.2
314,63.74,100.9
315,63.66,101.6
316,63.61,100.5
317,63.55,101.6
318,63.43,101.8
319,63.33,102.6
320,63.27,101.9
321,63.21,103.7
322,63.12,104
323,63.03,102.5
324,62.94,102.7
325,62.86,103.6
326,62.77,106.1
327,62.68,103.4
328,62.59,105.6
329,62.49,104.4
330,62.42,104.8
331,62.35,105.7
332,62.28,104.5
333,62.2,102.5
334,62.07,102.5
335,62.02,104.2
336,61.93,101.6
337,61.85,104.1
338,61.74,102.4
339,61.64,103.2
340,61.61,103.8
341,61.53,104.6
342,61.43,102.4
343,61.36,104.2
344,61.27,102.5
345,61.18,102
346,61.13,102
347,61.07,101
348,60.95,102.8
349,60.87,101.7
350,60.82,101
351,60.71,101.8
352,60.66,102.5
353,60.61,100.8
354,60.48,104.4
355,60.42,102.5
356,60.33,103
357,60.24,102.7
358,60.17,102.3
359,60.1,103.5
360,60.04,103.7
361,59.94,103.8
362,59.82,104.4
363,59.74,101.5
364,59.66,103.4
365,59.58,100.4
366,59.5,103.1
367,59.42,105.1
368,59.3,103.1
369,59.24,102.3
370,59.15,102.6
371,59.07,100.8
372,59.01,101
373,58.92,100.9
374,58.84,99.7
375,58.8,101.9
376,58.72,101
377,58.63,103.3
378,58.52,101.9
379,58.44,103.9
380,58.38,102.4
381,58.29,102
382,58.22,104
383,58.12,104.1
384,58.01,105.4
385,57.97,104.4
386,57.89,101.3
387,57.81,105.2
388,57.73,103.1
389,57.65,103.7
390,57.59,103.5
391,57.51,105.5
392,57.43,102.4
393,57.34,104.6
394,57.28,105.9
395,57.19,105.7
396,57.11,106.1
397,57.05,105.8
398,56.95,103.5
399,56.86,105.2
400,56.75,105.4
401,56.68,106.8
402,56.59,105.4
403,56.52,104.6
404,56.42,106.9
405,56.33,104.4
406,56.26,106.7
407,56.17,105.8
408,56.09,106.6
409,56.03,106.1
410,55.94,105.9
411,55.86,106
412,55.75,107.2
413,55.68,105.1
414,55.58,108.4
415,55.54,106.3
416,55.43,105.2
417,55.35,106
418,55.29,107.7
419,55.19,110.5
420,55.13,107.9
421,55.05,107.3
422,54.98,107.7
423,54.9,107.5
424,54.82,107.9
425,54.73,109.2
426,54.66,108.5
427,54.61,107.9
428,54.51,108.9
429,54.4,108.2
430,54.33,107.7
431,54.27,107.4
432,54.18,106.2
433,54.09,107.8
434,53.99,106.5
435,53.96,108.8
436,53.87,108.5
437,53.78,107.5
438,53.7,107.3
439,53.63,107
440,53.56,109.1
441,53.43,109.1
442,53.36,113.3
443,53.26,108.9
444,53.2,110.4
445,53.09,110
446,53.03,112.4
447,52.96,109.1
448,52.89,110.1
449,52.79,108.7
450,52.73,111.4
451,52.66,107.4
452,52.56,110.1
453,52.49,110.2
454,52.37,111.2
455,52.3,112
456,52.24,113.1
457,52.17,113.9
458,52.09,113
459,51.99,112.6
460,51.94,113.3
461,51.81,115.5
462,51.75,113.2
463,51.68,115.6
464,51.6,114
465,51.52,114.1
466,51.46,115.8
467,51.36,114
468,51.29,115.8
469,51.23,113.6
470,51.14,115.6
471,51.05,114.6
472,50.97,113.6
473,50.83,115.9
474,50.72,113.4
475,50.67,113.6
476,50.59,117.3
477,50.52,116.5
478,50.41,115
479,50.34,115
480,50.21,114.5
481,50.17,115
482,50.06,112.4
483,49.96,115.5
484,49.89,117.3
485,49.82,117
486,49.75,117.9
487,49.65,118.2
488,49.57,120.2
489,49.5,118.4
490,49.43,120.1
491,49.36,120
492,49.3,120.4
493,49.21,121.9
494,49.11,122
495,49.07,119.2
496,49,120.5
497,48.91,121.8
498,48.82,119.6
499,48.7,120
500,48.64,120.4
501,48.56,121.6
502,48.46,121.3
503,48.39,121.6
504,48.32,122.5
505,48.25,119.7
506,48.18,123.5
507,48.07,123.3
508,48,124.1
509,47.86,122.2
510,47.8,124.6
511,47.7,122.3
512,47.61,121.2
513,47.51,124.7
514,47.5,124.6
515,47.4,122.4
516,47.32,122.3
517,47.22,123.1
518,47.16,121.1
519,47.04,121.4
520,46.96,123.3
521,46.9,119.2
522,46.78,122.4
523,46.72,120.3
524,46.63,122.2
525,46.55,123.6
526,46.47,122.4
527,46.39,124.6
528,46.31,121.8
529,46.24,124.3
530,46.15,124.2
531,46.07,125.8
532,45.96,123.8
533,45.9,124.7
534,45.82,125.2
535,45.74,124.4
536,45.65,127
537,45.6,126.1
538,45.5,127.3
539,45.43,128.3
540,45.35,124.5
541,45.25,126
542,45.17,126.5
543,45.05,125.1
544,44.97,125.4
545,44.9,126.1
546,44.82,125.6
547,44.74,126.6
548,44.68,127.4
549,44.53,129.6
550,44.44,130.2
551,44.37,131.3
552,44.28,129.7
553,44.19,130.6
554,44.1,130
555,44.01,130
556,43.93,130.9
557,43.84,130.2
558,43.75,130
559,43.65,128.9
560,43.58,127.8
561,43.51,129.7
562,43.42,130.1
563,43.29,130.2
564,43.23,131.8
565,43.19,131.9
566,43.07,128.8
567,42.99,133.3
568,42.91,131.7
569,42.82,134.8
570,42.74,133.9
571,42.67,132.7
572,42.57,134.2
573,42.51,130.4
574,42.41,133.8
575,42.33,132
576,42.21,135.1
577,42.14,134.7
578,42.02,134.9
579,41.96,136.3
580,41.85,133.1
581,41.77,133.7
582,41.65,136.7
583,41.6,135.4
584,41.52,137.9
585,41.39,137.6
586,41.27,139
587,41.2,139.8
588,41.1,139.7
589,41,136
590,40.92,142.1
591,40.81,140.3
592,40.69,142.4
593,40.61,142
594,40.53,145.4
595,40.44,143.4
596,40.34,142.2
597,40.24,143.1
598,40.14,143.1
599,40.08,142.9
600,40,145
601,39.89,144.6
602,39.77,144.1
603,39.7,143.5
604,39.6,144.6
605,39.53,145.4
606,39.42,144.4
607,39.36,146.3
608,39.24,145.6
609,39.16,146.4
610,39.03,143.7
611,38.93,141.8
612,38.87,146.9
613,38.76,147.5
614,38.64,149.7
615,38.56,149.6
616,38.45,149.8
617,38.35,150.7
618,38.23,153.4
619,38.16,152.9
620,38.07,153.4
621,37.95,152.2
622,37.81,154.6
623,37.76,150.8
624,37.64,152.5
625,37.53,152.9
626,37.45,151.4
627,37.36,155
628,37.24,152.2
629,37.16,154.5
630,37.05,156.9
631,36.93,154.8
632,36.83,156.8
633,36.76,156.1
634,36.64,154
635,36.5,150.6
636,36.45,158.3
637,36.34,157.5
638,36.27,157.3
639,36.16,160.6
640,36.07,157.2
641,35.97,158.3
642,35.88,161.2
643,35.79,161.9
644,35.68,160.2
645,35.58,160.8
646,35.48,160
647,35.33,161.8
648,35.28,156.8
649,35.16,161
650,35.06,160.6
651,34.98,160
652,34.87,162.5
653,34.74,162.3
654,34.65,161.9
655,34.56,161.7
656,34.41,162.7
657,34.3,164.3
658,34.23,164.2
659,34.12,162.2
660,34.01,162.4
661,33.91,162.1
662,33.81,162.6
663,33.71,164.1
664,33.58,164.4
665,33.53,162.2
666,33.4,164.5
667,33.34,164.3
668,33.19,163
669,33.12,164.7
670,33.03,162.6
671,32.9,165.8
672,32.78,166.1
673,32.69,168.3
674,32.57,166.9
675,32.49,162.9
676,32.36,166.9
677,32.31,167.1
678,32.23,163.2
679,32.14,166
680,32.03,162.6
681,31.93,162
682,31.82,165.7
683,31.73,165.4
684,31.57,166.7
685,31.5,165.8
686,31.38,166.9
687,31.27,167.7
688,31.17,159.5
689,31.08,168.4
690,30.97,167.1
691,30.85,164.9
692,30.75,164.3
693,30.66,168
694,30.55,163.6
695,30.48,163
696,30.35,164.4
697,30.27,164.3
698,30.15,169
699,30.04,165.5
700,29.93,165.2
701,29.84,167.5
702,29.72,163.8
703,29.61,166.4
704,29.53,167
705,29.44,165
706,29.34,163.7
707,29.23,166.8
708,29.12,165.7
709,29.03,164.5
710,28.94,163
711,28.85,165.5
712,28.75,163
713,28.68,161.7
714,28.57,162.4
715,28.52,162.1
716,28.41,165.9
717,28.3,162.7
718,28.21,161.7
719,28.1,164
720,28.01,160.7
721,27.97,163.6
722,27.85,162.9
723,27.71,162.8
724,27.6,160
725,27.49,159.7
726,27.46,159.3
727,27.32,161.4
728,27.22,159.7
729,27.12,156.4
730,27.02,162
731,26.88,159.1
732,26.83,161.3
733,26.71,157.9
734,26.63,160.5
735,26.58,160.4
736,26.46,159.1
737,26.39,159
738,26.32,158.2
739,26.22,159.6
740,26.12,159.2
741,26.04,156.3
742,25.95,155.8
743,25.85,157.8
744,25.73,156.4
745,25.65,155.3
746,25.56,156.6
747,25.47,157.3
748,25.39,157.2
749,25.3,150.4
750,25.25,153.6
751,25.17,153.4
752,25.11,152.6
753,25,154.2
754,24.93,152.3
755,24.86,151.3
756,24.76,150.9
757,24.68,148.4
758,24.59,148.1
759,24.51,150.1
760,24.42,149.8
761,24.32,148.8
762,24.21,150
763,24.15,146.6
764,24.04,147.7
765,23.96,146
766,23.85,148.6
767,23.77,146.3
768,23.69,147.4
769,23.6,145.4
770,23.54,145.5
771,23.45,145.3
772,23.39,143.5
773,23.3,145.8
774,23.23,144.5
775,23.15,144.3
776,23.06,143.2
777,23.01,139.9
778,22.95,140.7
779,22.92,139.8
780,22.84,138.4
781,22.77,137
782,22.7,138.5
783,22.63,136.6
784,22.56,137.7
785,22.49,135.1
786,22.39,134.3
787,22.35,134.2
788,22.26,134.9
789,22.2,132.2
790,22.16,132.9
791,22.04,130.3
792,21.98,128.1
793,21.9,129.4
794,21.85,129.1
795,21.8,126.2
796,21.74,127.3
797,21.69,126.4
798,21.62,124.1
799,21.54,126.9
800,21.46,125.9
801,21.4,123.9
802,21.34,123.7
803,21.31,125.8
804,21.24,124.6
805,21.15,122
806,21.08,123.7
807,21.03,124.2
808,20.98,121.8
809,20.94,122.1
810,20.86,121.1
811,20.79,119.5
812,20.74,117.5
813,20.71,117.7
814,20.65,115.7
815,20.56,115.9
816,20.48,115
817,20.42,114.2
818,20.4,113.2
819,20.38,111.8
820,20.32,110.7
821,20.26,111.9
822,20.25,111.4
823,20.27,109.9
824,20.19,107.1
825,20.14,108.2
826,20.11,106.6
827,20.05,105.6
828,19.96,104.5
829,19.92,105.4
830,19.85,103
831,19.79,104.6
832,19.75,101.8
833,19.71,101.5
834,19.68,100.1
835,19.61,99.4
836,19.58,97.8
837,19.51,97.3
838,19.48,96.6
839,19.43,94.8
840,19.39,95.2
841,19.35,93.7
842,19.32,94.3
843,19.27,93.2
844,19.24,93.5
845,19.21,91.6
846,19.18,88.6
847,19.13,86.9
848,19.12,85.9
849,19.1,85.1
850,19.06,83.7
851,19.02,84.2
852,18.98,82
853,18.93,82.1
854,18.9,82.5
855,18.86,81.8
856,18.84,82
857,18.81,80.7
858,18.8,80.2
859,18.77,77.3
860,18.79,76.4
861,18.75,76.6
862,18.73,74.9
863,18.73,74.7
864,18.67,73.9
865,18.68,72.9
866,18.62,71.3
867,18.59,69.6
868,18.59,68.1
869,18.57,67.8
870,18.58,66.8
871,18.54,65.1
872,18.53,65.4
873,18.49,64.8
874,18.47,62.8
875,18.42,62.5
876,18.41,61.7
877,18.39,60.2
878,18.36,58.9
879,18.34,59
880,18.34,59
881,18.31,57.9
882,18.31,56.8
883,18.31,56.7
884,18.3,55.1
885,18.26,55.3
886,18.27,55.7
887,18.26,54.3
888,18.23,54.7
889,18.23,53.7
890,18.21,53.2
891,18.2,51.4
892,18.18,51.3
893,18.2,50.3
894,18.17,49.6
895,18.12,48
896,18.15,47.5
897,18.13,46.7
898,18.19,46
899,18.18,46.1
900,18.13,45.2
901,18.12,44.5
902,18.08,44.2
903,18.07,42.7
904,18.09,43.1
905,18.05,42.5
906,18.07,41.9
907,18.05,41.9
908,17.99,41.4
909,17.97,41.2
910,17.96,40.7
911,17.89,41
912,17.89,41.2
913,17.87,42
914,17.88,41.4
915,17.86,42.2
916,17.87,42.8
917,17.85,42.5
918,17.84,42.9
919,17.82,42.8
920,17.82,42.6
921,17.78,42.9
922,17.77,42.3
923,17.75,42.2
924,17.75,42.4
925,17.71,41.6
926,17.71,42.3
927,17.69,42
928,17.68,41.6
929,17.65,41.6
930,17.64,41.7
931,17.65,40.9
932,17.67,41
933,17.65,40.8
934,17.68,40.4
935,17.69,40.8
936,17.67,41.6
937,17.66,41
938,17.65,41.1
939,17.62,40.5
940,17.64,40.9
941,17.62,41.1
942,17.63,40.5
943,17.59,40.7
944,17.55,41.2
945,17.53,41
946,17.5,41.1
947,17.48,41.1
948,17.47,41
949,17.45,41.5
950,17.41,41
951,17.42,41
952,17.41,40.6
953,17.38,40.8
954,17.37,41.6
955,17.37,40.3
956,17.35,39.8
957,17.37,39.7
958,17.34,39.3
959,17.36,39.3
960,17.35,38.8
961,17.35,38.4
962,17.34,38
963,17.33,38.4
964,17.32,38.8
965,17.31,38.5
966,17.31,38.6
967,17.3,38.6
968,17.26,38.7
969,17.26,38.6
970,17.29,38.5
971,17.28,39.3
972,17.27,38.7
973,17.28,38.9
974,17.26,38.9
975,17.29,38.4
976,17.29,38.4
977,17.25,38.6
978,17.22,39.3
979,17.25,38.2
980,17.25,38.2
981,17.19,38
982,17.17,38.7
983,17.14,39.1
984,17.09,40.3
985,17.07,40
986,17.06,40.6
987,17.04,40.4
988,17.03,40.3
989,17,39.4
990,16.98,39.6
991,16.98,39.3
992,16.96,38.8
993,16.97,38.6
994,16.95,38.6
995,16.94,38.4
996,16.9,38.4
997,16.94,37.9
998,16.95,37.8
999,16.95,38
1000,16.94,38.2
1001,16.92,38.8
1002,16.97,39.2
1003,16.96,39.4
1004,16.96,39.4
1005,16.95,38.8
1006,16.97,39
1007,16.95,39
1008,16.95,38.8
1009,16.89,39.3
1010,16.89,38.4
