Repository: MaCFP/matl-db

# matl-db

#### Welcome to the MaCFP Condensed Phase Subgroup database!

The MaCFP Condensed Phase Working Group was organized to enable the fire safety science research community to make significant progress towards establishing a common framework for the selection of experiments and the methodologies used to analyze these experiments when developing pyrolysis models. Key objectives of this effort include:
- Cataloguing current approaches used to parameterize pyrolysis models;
- Developing standard data set formats for experimental data on pyrolysis;
- Developing requirements for data set quality and establishing a data review committee;
- Quantifying the inter-laboratory variability for comparable experimental datasets; and
- Assessing the impact of the variability of model parameters on fire growth predictions

#### In preparation for MaCFP-4, please read the following:

[Guidelines for Participation in the MaCFP-4 Workshop (2026)](https://github.com/MaCFP/macfp-db/releases/download/macfp-4.0/MaCFP-4_Guidelines_for_Participation.pdf)

[Presentation of Target Experiments and Modeling Guidelines for the upcoming MaCFP-4 Workshop (meeting recording and presentation slides)](https://github.com/MaCFP/macfp-db/releases/tag/macfp-4.0)

Please visit our [wiki pages](https://github.com/MaCFP/matl-db/wiki/How-to-Contribute) for additional details, including how to contribute (experimentalists and modelers).

# UL Fire Safety Research Institute (FSRI)

### Experimental Conditions: TGA/DSC
A NETZSCH STA 449 F3 Jupiter was used to simultaneously conduct Thermogravimetric Analysis (TGA) and Differential Scanning Calorimetry (DSC) experiments.

* Heating Rate: 10 K/min
* Temperature program
  - Initial Temperature: 323 K
  - Initial Isotherm: 600 s (hold at 323 K for 600 s)  
  - Maximum Temperature: 1073 K
  - Final Isotherm: 600 s (hold at 1098 K for 600 s)  
* Sample mass: 4.0 mg +/- 0.1 mg
* Sample geometry: Powdered
* Calibration type: Before each experiment, a baseline test was performed using an empty crucible. Temperature/Heat flow sensitivity calibration were performed every 200 temperature cycles using a set of 6 reference materials with melting temperature between 312-1081 K
* Crucible
  - Type: Pt-Rh
  - Volume: 85 uL
  - Diameter: 6.8 mm
  - Mass: See Below (Reference crucible: 256.93 mg)
  - Lid: True
  - Note: Pt-Rh crucibles (outer diameter 6.8mm / volume 85 uL) with a lid (a small hole in the lid allowed for gaseous decomposition products to escape).
* Carrier Gas
  - Type: Nitrogen
  - Flow rate: 70 ml/min (50 mL/min purge, 20 mL/min protective)
  - Note: Ultra High Purity (UHP) Nitrogen
* Instrument
  - Type: NETZSCH STA 449 F3 Jupiter
  - Furnace Type: Platinum
  - Notes: None

| Test Name | O2 volume % |  Initial Sample Mass (mg)  | Cruicble Mass (mg) |
| --------- | :---------: | :------------------------: | :----------------: |
|FSRI\_STA\_N2\_3K\_R1  | 0 | 4.02 | 252.00 |
|FSRI\_STA\_N2\_10K\_R1 | 0 | 3.97 | 253.88 |
|FSRI\_STA\_N2\_10K\_R2 | 0 | 3.99 | 256.93 | 
|FSRI\_STA\_N2\_10K\_R3 | 0 | 3.94 | 255.14 | 
|FSRI\_STA\_N2\_30K\_R1 | 0 | 4.05 | 263.15 | 
|FSRI\_STA\_N2\_30K\_R2 | 0 | 4.05 | 256.71 | 
|FSRI\_STA\_N2\_30K\_R3 | 0 | 3.98 | 252.42 |

### Experimental Conditions, Gasification (CAPA)
*Reference: More information is available at: 
  - [J. Swann, et al., Fire Safety Journal, 2017, https://doi.org/10.1016/j.firesaf.2017.03.038]
  - [Grayson Bellamy Masters Thesis, DEVELOPMENT AND IMPROVEMENTS OF THE CONTROLLED ATMOSPHERE PYROLYSIS APPARATUS, University of Maryland, 2022, https://doi.org/10.13016/gzi8-ivaz]
* Sample Surface Area: 0.00385 m2 (nominal)
* Sample Diameter: 0.07 m (nominal)
* Sample holder dimensions:
    - Circular pan: 80mm x 20mm
* Sample adhered to 0.0254 mm thick copper foil with high temperature zirconia adhesive (Cotronics Resbond 904)
* Bottom face of foil painted with Rust-Oleam High Heat black paint - emissivity ~ 0.92 in temperature range of interest [See: Bellamy, et al., Fire Safety Journal, 2023, https://doi.org/10.1016/j.firesaf.2023.103775]
* Infrared camera (FLIR E95) focused on exposed surface of painted copper foil
* Edge Insulation: 5mm thick insulation in ring around edge of sample and stacked to the bottom of the sample holder such that the surface of the sample is flush with the surface of the sample holder (Kaowool PM Board. Density = 256 kg/m3. Thermal Conductivity 0.0576, 0.0850, 0.125, 0.183 W/m-K (at 260, 538, 816, 1090 C, respectively)
* 185 SLPM N2 annular purge
* Optical pyrometer (Raytek RAYMI310LTF) focused on exposed sample surface during periods of negligible mass loss (pre- and post-decomposition) to measure surface temperature

### Experimental Conditions, Cone Calorimetry (Deatak CC-2)

* Tested in general accordance with ASTM E1354
* No edge frame or retaining grid used - instead four ~1mm diameter black wires wrapped around sample at edges to tie down samples

File: Wood/Calibration_Data/FSRI/FSRI_DSC_N2_10K_R2.csv
Time (s),Temperature (K),Heat Flow Rate (W/g)
0,324.5,0.018737128
15.0216,325,0.039892231
24.6138,325.5,0.054849624
32.6586,326,0.069378446
39.6276,326.5,0.081035088
45.813,327,0.091345865
51.5472,327.5,0.101137845
56.9418,328,0.111162907
62.0142,328.5,0.115406015
66.8772,329,0.121739348
71.6124,329.5,0.128142857
76.1406,330,0.133182957
80.592,330.5,0.139634085
84.9252,331,0.14326817
89.1978,331.5,0.148426065
93.3462,332,0.15237594
97.4358,332.5,0.154721805
101.4498,333,0.1579599
105.4374,333.5,0.161977444
109.3566,334,0.164776942
113.2542,334.5,0.168516291
117.0786,335,0.170263158
120.8628,335.5,0.173468672
124.6014,336,0.176912281
128.3352,336.5,0.178679198
132.0486,337,0.180045113
135.7356,337.5,0.182754386
139.374,338,0.183719298
143.0034,338.5,0.188749373
146.5794,339,0.190616541
150.1668,339.5,0.193087719
153.738,340,0.195115288
157.2774,340.5,0.195822055
160.8108,341,0.196586466
164.3028,341.5,0.200012531
167.7558,342,0.202150376
171.2064,342.5,0.20418797
174.6618,343,0.206471178
178.113,343.5,0.206714286
181.53,344,0.209473684
184.9092,344.5,0.211433584
188.3094,345,0.215729323
191.6862,345.5,0.216380952
195.0486,346,0.219077694
198.4092,346.5,0.220734336
201.7398,347,0.22122807
205.0176,347.5,0.224052632
208.3092,348,0.226674185
211.6152,348.5,0.227458647
214.9158,349,0.22856391
218.2368,349.5,0.230724311
221.5284,350,0.233646617
224.7978,350.5,0.232899749
228.0492,351,0.234315789
231.294,351.5,0.236150376
234.5274,352,0.239914787
237.7392,352.5,0.240273183
240.9444,353,0.239799499
244.152,353.5,0.242541353
247.3356,354,0.244807018
250.506,354.5,0.24479198
253.6692,355,0.245619048
256.8258,355.5,0.247082707
259.974,356,0.247120301
263.124,356.5,0.249253133
266.2782,357,0.249125313
269.412,357.5,0.250182957
272.5476,358,0.249666667
275.6664,358.5,0.249994987
278.7678,359,0.252295739
281.871,359.5,0.252441103
284.955,360,0.252867168
288.027,360.5,0.252842105
291.1062,361,0.252541353
294.1686,361.5,0.252498747
297.2334,362,0.253573935
300.2922,362.5,0.253671679
303.3324,363,0.253132832
306.3678,363.5,0.252626566
309.3966,364,0.254092732
312.4272,364.5,0.254874687
315.4572,365,0.255746867
318.4782,365.5,0.255007519
321.4938,366,0.254724311
324.501,366.5,0.255270677
327.5082,367,0.254867168
330.5142,367.5,0.254884712
333.5202,368,0.254513784
336.5178,368.5,0.252729323
339.504,369,0.255441103
342.4818,369.5,0.254401003
345.4458,370,0.252383459
348.4218,370.5,0.252275689
351.3858,371,0.252022556
354.3378,371.5,0.250007519
357.2982,372,0.250385965
360.2376,372.5,0.251233083
363.1896,373,0.25052381
366.153,373.5,0.250155388
369.0912,374,0.248741855
372.0474,374.5,0.249842105
374.9838,375,0.248280702
377.9232,375.5,0.247746867
380.8686,376,0.247827068
383.8134,376.5,0.247333333
386.7528,377,0.247175439
389.6814,377.5,0.244681704
392.6124,378,0.246283208
395.5434,378.5,0.245486216
398.4612,379,0.244581454
401.3808,379.5,0.245491228
404.3112,380,0.245378446
407.2032,380.5,0.242561404
410.1216,381,0.242112782
413.0334,381.5,0.243288221
415.9392,382,0.241496241
418.8672,382.5,0.242426065
421.7868,383,0.243849624
424.7022,383.5,0.243498747
427.614,384,0.242192982
430.5348,384.5,0.243493734
433.4418,385,0.243305764
436.3512,385.5,0.241340852
439.2726,386,0.242080201
442.1766,386.5,0.241077694
445.0842,387,0.242160401
447.9858,387.5,0.239954887
450.888,388,0.240842105
453.789,388.5,0.242867168
456.6822,389,0.241889724
459.5844,389.5,0.242418546
462.474,390,0.242894737
465.363,390.5,0.243102757
468.258,391,0.243055138
471.1578,391.5,0.241223058
474.0672,392,0.240819549
476.9646,392.5,0.242947368
479.8698,393,0.241390977
482.7582,393.5,0.241711779
485.6478,394,0.244320802
488.5434,394.5,0.244674185
491.4348,395,0.245035088
494.3286,395.5,0.244531328
497.2236,396,0.245032581
500.1066,396.5,0.245052632
502.9806,397,0.245080201
505.8624,397.5,0.245057644
508.7334,398,0.243899749
511.5948,398.5,0.246481203
514.446,399,0.245884712
517.329,399.5,0.245150376
520.1976,400,0.245308271
523.0734,400.5,0.248704261
525.9798,401,0.24881203
528.8622,401.5,0.248017544
531.7278,402,0.248701754
534.603,402.5,0.248057644
537.4662,403,0.250052632
540.3264,403.5,0.250994987
543.1842,404,0.251120301
546.0588,404.5,0.251636591
548.9232,405,0.252997494
551.7924,405.5,0.251952381
554.6466,406,0.252947368
557.499,406.5,0.252573935
560.3622,407,0.253854637
563.2116,407.5,0.25614787
566.0748,408,0.255045113
568.9236,408.5,0.254230576
571.779,409,0.252917293
574.6284,409.5,0.255218045
577.4958,410,0.254671679
580.3368,410.5,0.254934837
583.1784,411,0.25537594
586.0344,411.5,0.256949875
588.8784,412,0.257478697
591.7224,412.5,0.257721805
594.6066,413,0.260593985
597.4506,413.5,0.259235589
600.303,414,0.257929825
603.1836,414.5,0.259426065
606.0258,415,0.260531328
608.8704,415.5,0.262736842
611.7126,416,0.261834586
614.5482,416.5,0.262591479
617.3916,417,0.264774436
620.2458,417.5,0.26254386
623.0952,418,0.262338346
625.911,418.5,0.262152882
628.7232,419,0.263829574
631.5606,419.5,0.262977444
634.3956,420,0.264912281
637.2384,420.5,0.265110276
640.1028,421,0.267323308
642.9378,421.5,0.266275689
645.7626,422,0.268087719
648.6126,422.5,0.269062657
651.462,423,0.270263158
654.327,423.5,0.268240602
657.1668,424,0.270022556
660.0024,424.5,0.270556391
662.8338,425,0.270365915
665.6652,425.5,0.272233083
668.487,426,0.272010025
671.298,426.5,0.272270677
674.1282,427,0.271937343
676.9614,427.5,0.271651629
679.7952,428,0.272255639
682.6584,428.5,0.272005013
685.4976,429,0.273924812
688.3398,429.5,0.274075188
691.1826,430,0.27458396
694.0002,430.5,0.276621554
696.8262,431,0.277899749
699.6564,431.5,0.278045113
702.4746,432,0.278117794
705.3078,432.5,0.278764411
708.1554,433,0.277962406
710.991,433.5,0.278729323
713.8128,434,0.28014787
716.6436,434.5,0.279696742
719.4696,435,0.280827068
722.301,435.5,0.280035088
725.1354,436,0.281070175
727.9686,436.5,0.280889724
730.7994,437,0.282135338
733.6314,437.5,0.283385965
736.4532,438,0.284676692
739.2726,438.5,0.284894737
742.095,439,0.284002506
744.9348,439.5,0.284934837
747.765,440,0.284754386
750.6078,440.5,0.285085213
753.459,441,0.285684211
756.2862,441.5,0.287042607
759.1158,442,0.287223058
761.9376,442.5,0.288621554
764.7666,443,0.287947368
767.5992,443.5,0.287756892
770.4306,444,0.28926817
773.2734,444.5,0.290080201
776.1042,445,0.290265664
778.9404,445.5,0.291157895
781.779,446,0.291927318
784.6158,446.5,0.291661654
787.4556,447,0.293027569
790.2918,447.5,0.295581454
793.1244,448,0.296142857
795.9444,448.5,0.295786967
798.759,449,0.298135338
801.591,449.5,0.297325815
804.4224,450,0.297997494
807.249,450.5,0.298032581
810.1044,451,0.298027569
812.9286,451.5,0.301295739
815.7576,452,0.301478697
818.5968,452.5,0.303265664
821.4384,453,0.302140351
824.277,453.5,0.30279198
827.1132,454,0.302759398
829.9488,454.5,0.302874687
832.7724,455,0.302438596
835.602,455.5,0.304659148
838.4304,456,0.303576441
841.2594,456.5,0.303401003
844.1004,457,0.304466165
846.9342,457.5,0.303904762
849.7686,458,0.306962406
852.6138,458.5,0.306774436
855.4488,459,0.307278195
858.2862,459.5,0.30756391
861.1188,460,0.307944862
863.946,460.5,0.309636591
866.7738,461,0.309739348
869.6034,461.5,0.307954887
872.4198,462,0.310513784
875.241,462.5,0.311250627
878.0562,463,0.310969925
880.8702,463.5,0.312962406
883.6902,464,0.312105263
886.5144,464.5,0.312877193
889.3458,465,0.314508772
892.1844,465.5,0.317243108
895.0176,466,0.315809524
897.8568,466.5,0.316909774
900.6858,467,0.319032581
903.5112,467.5,0.317709273
906.3384,468,0.317431078
909.168,468.5,0.319954887
911.9988,469,0.318924812
914.8458,469.5,0.319586466
917.691,470,0.320380952
920.5398,470.5,0.322714286
923.3622,471,0.322689223
926.1822,471.5,0.322864662
929.0088,472,0.323137845
931.8114,472.5,0.325343358
934.6122,473,0.322869674
937.4532,473.5,0.324285714
940.2942,474,0.324172932
943.1448,474.5,0.326300752
945.9978,475,0.325
948.8514,475.5,0.326085213
951.6834,476,0.326508772
954.5106,476.5,0.327175439
957.354,477,0.32847619
960.1974,477.5,0.327283208
963.033,478,0.32756391
965.8734,478.5,0.327997494
968.6838,479,0.330330827
971.5068,479.5,0.329942356
974.3334,480,0.328766917
977.1636,480.5,0.329132832
980.0142,481,0.329656642
982.8564,481.5,0.329977444
985.6956,482,0.332701754
988.53,482.5,0.335072682
991.3698,483,0.334170426
994.2168,483.5,0.339120301
997.0476,484,0.337764411
999.8898,484.5,0.338518797
1002.7242,485,0.339636591
1005.5508,485.5,0.33820802
1008.3786,486,0.33747619
1011.2214,486.5,0.338273183
1014.066,487,0.33962406
1016.9022,487.5,0.342446115
1019.7642,488,0.340609023
1022.6142,488.5,0.344709273
1025.4564,489,0.34373183
1028.2986,489.5,0.34358396
1031.1372,490,0.343944862
1033.9776,490.5,0.344634085
1036.8168,491,0.346015038
1039.644,491.5,0.347035088
1042.482,492,0.347197995
1045.3194,492.5,0.347964912
1048.1532,493,0.346333333
1050.9906,493.5,0.347749373
1053.8556,494,0.348045113
1056.7014,494.5,0.346977444
1059.5538,495,0.347295739
1062.4104,495.5,0.348418546
1065.2652,496,0.348122807
1068.1044,496.5,0.348390977
1070.9538,497,0.349606516
1073.7996,497.5,0.350050125
1076.6334,498,0.34866416
1079.4786,498.5,0.348884712
1082.3208,499,0.348328321
1085.1636,499.5,0.348659148
1088.013,500,0.349057644
1090.8546,500.5,0.35022807
1093.698,501,0.348596491
1096.5246,501.5,0.348894737
1099.3512,502,0.351827068
1102.1934,502.5,0.350786967
1105.0326,503,0.351606516
1107.8844,503.5,0.351874687
1110.7524,504,0.35316792
1113.6006,504.5,0.35226817
1116.4308,505,0.352734336
1119.264,505.5,0.354057644
1122.1014,506,0.353491228
1124.94,506.5,0.354546366
1127.7774,507,0.352686717
1130.6364,507.5,0.352320802
1133.475,508,0.352378446
1136.3148,508.5,0.352175439
1139.1546,509,0.352889724
1141.9956,509.5,0.350591479
1144.8324,510,0.351160401
1147.6764,510.5,0.34962406
1150.521,511,0.352170426
1153.362,511.5,0.35220802
1156.2048,512,0.352406015
1159.0458,512.5,0.353345865
1161.8922,513,0.353676692
1164.7404,513.5,0.353954887
1167.5874,514,0.352548872
1170.4194,514.5,0.353867168
1173.2664,515,0.353243108
1176.1152,515.5,0.352551378
1178.964,516,0.356087719
1181.8188,516.5,0.356303258
1184.6718,517,0.355122807
1187.5212,517.5,0.355461153
1190.3694,518,0.354458647
1193.2038,518.5,0.354619048
1196.028,519,0.35375188
1198.8702,519.5,0.355636591
1201.7118,520,0.356786967
1204.5594,520.5,0.356293233
1207.4274,521,0.356328321
1210.2864,521.5,0.355654135
1213.1424,522,0.355897243
1215.9774,522.5,0.357884712
1218.819,523,0.355516291
1221.6702,523.5,0.356215539
1224.519,524,0.355982456
1227.3606,524.5,0.356481203
1230.2238,525,0.357837093
1233.0756,525.5,0.359185464
1235.922,526,0.356749373
1238.7642,526.5,0.358471178
1241.6064,527,0.358711779
1244.4564,527.5,0.357834586
1247.295,528,0.358907268
1250.151,528.5,0.358548872
1253.007,529,0.358378446
1255.8444,529.5,0.359894737
1258.6962,530,0.358992481
1261.5324,530.5,0.359719298
1264.3764,531,0.361774436
1267.2342,531.5,0.359869674
1270.0854,532,0.359942356
1272.9378,532.5,0.360448622
1275.7854,533,0.359132832
1278.6276,533.5,0.360942356
1281.4848,534,0.361213033
1284.336,534.5,0.36045614
1287.1734,535,0.360899749
1290.0366,535.5,0.359756892
1292.88,536,0.361478697
1295.7234,536.5,0.361120301
1298.5782,537,0.362802005
1301.4324,537.5,0.363483709
1304.289,538,0.362451128
1307.1462,538.5,0.362578947
1309.9944,539,0.360834586
1312.8486,539.5,0.36116792
1315.6998,540,0.360646617
1318.554,540.5,0.362155388
1321.4022,541,0.361
1324.251,541.5,0.36241604
1327.1028,542,0.36135589
1329.9486,542.5,0.362250627
1332.7962,543,0.360458647
1335.6444,543.5,0.361874687
1338.4938,544,0.360726817
1341.3432,544.5,0.358463659
1344.2022,545,0.359077694
1347.0576,545.5,0.359503759
1349.9178,546,0.362443609
1352.7774,546.5,0.35835589
1355.6328,547,0.358827068
1358.4942,547.5,0.359122807
1361.343,548,0.35787218
1364.1852,548.5,0.358263158
1367.0232,549,0.358972431
1369.8768,549.5,0.356761905
1372.7268,550,0.357102757
1375.6014,550.5,0.358616541
1378.4814,551,0.356621554
1381.3494,551.5,0.356137845
1384.2078,552,0.356295739
1387.0584,552.5,0.355882206
1389.9144,553,0.358478697
1392.7734,553.5,0.357441103
1395.6306,554,0.357466165
1398.4902,554.5,0.357192982
1401.351,555,0.358651629
1404.2124,555.5,0.358200501
1407.0702,556,0.358431078
1409.9262,556.5,0.359270677
1412.781,557,0.359686717
1415.634,557.5,0.359716792
1418.4828,558,0.360122807
1421.3322,558.5,0.359320802
1424.1972,559,0.360328321
1427.049,559.5,0.359962406
1429.9092,560,0.358701754
1432.7682,560.5,0.360343358
1435.6176,561,0.359581454
1438.4778,561.5,0.360283208
1441.3446,562,0.361105263
1444.203,562.5,0.361972431
1447.074,563,0.361919799
1449.9366,563.5,0.362466165
1452.7878,564,0.362042607
1455.6438,564.5,0.36202005
1458.5028,565,0.364984962
1461.3576,565.5,0.36306015
1464.2262,566,0.3669599
1467.0894,566.5,0.367220551
1469.937,567,0.365047619
1472.8002,567.5,0.365057644
1475.6616,568,0.36735589
1478.5182,568.5,0.367571429
1481.376,569,0.369769424
1484.2434,569.5,0.3689599
1487.097,570,0.37020802
1489.959,570.5,0.372706767
1492.8336,571,0.374200501
1495.7028,571.5,0.372654135
1498.5708,572,0.373
1501.4118,572.5,0.374042607
1504.26,573,0.375666667
1507.11,573.5,0.377914787
1509.9702,574,0.37806015
1512.8424,574.5,0.379070175
1515.7308,575,0.379593985
1518.6066,575.5,0.3799599
1521.4758,576,0.382065163
1524.336,576.5,0.382230576
1527.1968,577,0.384989975
1530.0606,577.5,0.381498747
1532.9208,578,0.386233083
1535.7954,578.5,0.386265664
1538.6694,579,0.387646617
1541.544,579.5,0.388045113
1544.415,580,0.389125313
1547.2812,580.5,0.39124812
1550.1546,581,0.391952381
1553.0166,581.5,0.394085213
1555.8882,582,0.3969599
1558.7718,582.5,0.39785213
1561.6566,583,0.400822055
1564.5348,583.5,0.400859649
1567.4118,584,0.402862155
1570.26,584.5,0.4060401
1573.134,585,0.407192982
1576.0074,585.5,0.410270677
1578.8856,586,0.41097995
1581.7902,586.5,0.411711779
1584.6618,587,0.414654135
1587.5292,587.5,0.418032581
1590.4116,588,0.418606516
1593.2952,588.5,0.418774436
1596.177,589,0.420340852
1599.0774,589.5,0.421982456
1601.9508,590,0.424050125
1604.8308,590.5,0.427774436
1607.712,591,0.428015038
1610.5794,591.5,0.429280702
1613.4516,592,0.430488722
1616.3346,592.5,0.433944862
1619.2056,593,0.435390977
1622.0832,593.5,0.438541353
1624.9764,594,0.438448622
1627.8234,594.5,0.440310777
1630.7076,595,0.441325815
1633.5834,595.5,0.444157895
1636.4718,596,0.445358396
1639.3704,596.5,0.448566416
1642.2666,597,0.449719298
1645.1442,597.5,0.450411028
1648.0272,598,0.450122807
1650.8946,598.5,0.452666667
1653.774,599,0.454909774
1656.6546,599.5,0.456421053
1659.5328,600,0.456077694
1662.4248,600.5,0.457195489
1665.3,601,0.458320802
1668.1854,601.5,0.461764411
1671.0708,602,0.462077694
1673.9538,602.5,0.462721805
1676.8356,603,0.465388471
1679.7054,603.5,0.467115288
1682.5812,604,0.468110276
1685.4618,604.5,0.470398496
1688.3472,605,0.471092732
1691.2266,605.5,0.474165414
1694.1108,606,0.474984962
1696.9824,606.5,0.47724812
1699.8708,607,0.47781203
1702.7466,607.5,0.47724812
1705.6092,608,0.479260652
1708.4778,608.5,0.483388471
1711.3626,609,0.485478697
1714.2342,609.5,0.485238095
1717.1376,610,0.487067669
1720.0488,610.5,0.490411028
1722.9384,611,0.491310777
1725.84,611.5,0.492065163
1728.7398,612,0.496293233
1731.6258,612.5,0.49520802
1734.5088,613,0.498508772
1737.3924,613.5,0.500177945
1740.2778,614,0.500972431
1743.1554,614.5,0.504025063
1746.0456,615,0.507518797
1748.9352,615.5,0.50741604
1751.823,616,0.51
1754.7102,616.5,0.512804511
1757.613,617,0.515967419
1760.5116,617.5,0.519498747
1763.406,618,0.52060401
1766.3166,618.5,0.523112782
1769.2194,619,0.52760401
1772.1264,619.5,0.530042607
1775.022,620,0.53466416
1777.9194,620.5,0.538593985
1780.8,621,0.541421053
1783.6908,621.5,0.542438596
1786.59,622,0.549162907
1789.4856,622.5,0.552609023
1792.3866,623,0.556809524
1795.296,623.5,0.560912281
1798.2066,624,0.56422807
1801.1154,624.5,0.569458647
1804.0254,625,0.57222807
1806.9306,625.5,0.576989975
1809.8328,626,0.581794486
1812.7332,626.5,0.588854637
1815.636,627,0.592611529
1818.5454,627.5,0.59847619
1821.4494,628,0.601310777
1824.3582,628.5,0.605203008
1827.2694,629,0.609601504
1830.1704,629.5,0.616177945
1833.0798,630,0.619609023
1835.9856,630.5,0.627203008
1838.8938,631,0.630719298
1841.8134,631.5,0.639626566
1844.7306,632,0.644468672
1847.6412,632.5,0.648804511
1850.5566,633,0.653962406
1853.4624,633.5,0.66002005
1856.3718,634,0.666744361
1859.2872,634.5,0.673055138
1862.2032,635,0.677065163
1865.1252,635.5,0.682162907
1868.0454,636,0.68922807
1870.965,636.5,0.694834586
1873.8864,637,0.697258145
1876.788,637.5,0.701180451
1879.6668,638,0.705551378
1882.5654,638.5,0.707802005
1885.4736,639,0.708706767
1888.3764,639.5,0.71383208
1891.305,640,0.714598997
1894.2318,640.5,0.718558897
1897.128,641,0.719328321
1900.026,641.5,0.721656642
1902.9432,642,0.72022807
1905.8538,642.5,0.719027569
1908.7656,643,0.718949875
1911.6792,643.5,0.717005013
1914.5766,644,0.714734336
1917.4674,644.5,0.710105263
1920.3594,645,0.705932331
1923.2508,645.5,0.700330827
1926.1398,646,0.693849624
1929.0264,646.5,0.686568922
1931.916,647,0.67885213
1934.796,647.5,0.669305764
1937.6688,648,0.6589599
1940.5542,648.5,0.65020802
1943.4306,649,0.635431078
1946.3106,649.5,0.622513784
1949.193,650,0.605679198
1952.0496,650.5,0.590498747
1954.9074,651,0.570140351
1957.767,651.5,0.553343358
1960.6194,652,0.536120301
1963.4856,652.5,0.515042607
1966.3446,653,0.493636591
1969.1832,653.5,0.472704261
1972.0326,654,0.450120301
1974.8766,654.5,0.426421053
1977.7218,655,0.402157895
1980.5694,655.5,0.379160401
1983.417,656,0.352822055
1986.2628,656.5,0.327967419
1989.1086,657,0.30516792
1991.9544,657.5,0.28364411
1994.8248,658,0.257220551
1997.676,658.5,0.23460401
2000.526,659,0.212766917
2003.3838,659.5,0.192117794
2006.2458,660,0.169418546
2009.112,660.5,0.150651629
2011.9764,661,0.130175439
2014.8486,661.5,0.112824561
2017.7202,662,0.096115288
2020.5894,662.5,0.082541353
2023.464,663,0.067952381
2026.3416,663.5,0.056578947
2029.2276,664,0.045804511
2032.1172,664.5,0.034639098
2035.0104,665,0.029223058
2037.906,665.5,0.021314732
2040.8106,666,0.014161216
2043.7146,666.5,0.00566109
2046.6186,667,0.004217258
2049.5226,667.5,-0.002962794
2052.4278,668,-0.004287566
2055.3312,668.5,-0.008867842
2058.24,669,-0.011494165
2061.1566,669.5,-0.014089647
2064.0792,670,-1.65E-02
2066.988,670.5,-1.67E-02
2069.901,671,-2.02E-02
2072.8122,671.5,-2.08E-02
2075.721,672,-2.25E-02
2078.6442,672.5,-2.39E-02
2081.5608,673,-2.77E-02
2084.4738,673.5,-2.57E-02
2087.3952,674,-2.90E-02
2090.316,674.5,-3.09E-02
2093.2386,675,-3.03E-02
2096.1732,675.5,-3.22E-02
2099.0976,676,-3.34E-02
2102.0184,676.5,-3.36E-02
2104.9416,677,-3.61E-02
2107.8588,677.5,-4.01E-02
2110.7778,678,-4.00E-02
2113.7034,678.5,-3.83E-02
2116.6248,679,-4.11E-02
2119.5462,679.5,-4.39E-02
2122.473,680,-4.50E-02
2125.4082,680.5,-4.62E-02
2128.341,681,-4.80E-02
2131.266,681.5,-5.01E-02
2134.194,682,-5.31E-02
2137.1166,682.5,-5.22E-02
2140.0368,683,-5.41E-02
2142.9522,683.5,-5.76E-02
2145.8772,684,-5.79E-02
2148.8058,684.5,-5.81E-02
2151.723,685,-6.09E-02
2154.651,685.5,-6.00E-02
2157.5748,686,-0.062964912
2160.4908,686.5,-0.064568922
2163.4158,687,-0.065972431
2166.3366,687.5,-0.068924812
2169.2556,688,-0.068541353
2172.189,688.5,-0.069829574
2175.1122,689,-0.071726817
2178.0336,689.5,-0.073709273
2180.9604,690,-0.075310777
2183.8854,690.5,-0.076626566
2186.8122,691,-0.077684211
2189.7354,691.5,-0.079360902
2192.6706,692,-0.080776942
2195.5806,692.5,-0.083488722
2198.4972,693,-0.083879699
2201.436,693.5,-0.086907268
2204.3694,694,-0.08797995
2207.3094,694.5,-0.089238095
2210.256,695,-0.089857143
2213.19,695.5,-0.090656642
2216.1228,696,-0.088651629
2219.0568,696.5,-0.091503759
2221.9746,697,-0.090385965
2224.911,697.5,-0.093120301
2227.845,698,-0.096578947
2230.776,698.5,-0.095924812
2233.7202,699,-0.098067669
2236.6494,699.5,-0.098568922
2239.578,700,-0.099571429
2242.512,700.5,-0.099596491
2245.4562,701,-0.099548872
2248.3974,701.5,-0.101724311
2251.344,702,-0.101062657
2254.2876,702.5,-0.103097744
2257.2294,703,-0.101010025
2260.1718,703.5,-0.103255639
2263.1178,704,-0.103511278
2266.0626,704.5,-0.104380952
2269.0146,705,-0.105862155
2271.9588,705.5,-0.104899749
2274.9042,706,-0.106556391
2277.855,706.5,-0.107423559
2280.7986,707,-0.105195489
2283.7542,707.5,-0.106280702
2286.7026,708,-0.105573935
2289.6444,708.5,-0.107837093
2292.585,709,-0.105819549
2295.5286,709.5,-0.107784461
2298.4704,710,-0.10775188
2301.4092,710.5,-0.107654135
2304.3624,711,-0.107130326
2307.2982,711.5,-0.105761905
2310.237,712,-0.105656642
2313.1806,712.5,-0.103759398
2316.1194,713,-0.101974937
2319.0612,713.5,-0.102982456
2322.0024,714,-0.104005013
2324.928,714.5,-0.102619048
2327.8554,715,-0.102017544
2330.8014,715.5,-0.101177945
2333.748,716,-0.099907268
2336.6982,716.5,-0.097746867
2339.6406,717,-0.096969925
2342.5836,717.5,-0.095388471
2345.5266,718,-0.094508772
2348.4678,718.5,-0.094463659
2351.421,719,-0.094709273
2354.3742,719.5,-0.092689223
2357.3148,720,-0.092491228
2360.2554,720.5,-0.089498747
2363.2104,721,-0.089736842
2366.1672,721.5,-0.090506266
2369.1246,722,-0.088401003
2372.1048,722.5,-0.088774436
2375.0616,723,-0.08639599
2378.0142,723.5,-0.081849624
2380.956,724,-0.081809524
2383.9104,724.5,-0.082754386
2386.8582,725,-0.079338346
2389.8018,725.5,-0.080649123
2392.7592,726,-0.079380952
2395.7022,726.5,-0.07781203
2398.6632,727,-0.077238095
2401.6254,727.5,-0.077045113
2404.584,728,-0.075501253
2407.5126,728.5,-0.073591479
2410.4556,729,-0.070689223
2413.4028,729.5,-7.17E-02
2416.3464,730,-6.86E-02
2419.32,730.5,-6.86E-02
2422.2846,731,-6.79E-02
2425.2252,731.5,-6.52E-02
2428.1874,732,-6.38E-02
2431.14,732.5,-6.35E-02
2434.0896,733,-6.26E-02
2437.0542,733.5,-6.30E-02
2440.0098,734,-6.11E-02
2442.951,734.5,-5.93E-02
2445.8958,735,-5.90E-02
2448.858,735.5,-5.67E-02
2451.8256,736,-5.55E-02
2454.7944,736.5,-5.40E-02
2457.7704,737,-5.15E-02
2460.72,737.5,-5.31E-02
2463.6726,738,-5.20E-02
2466.6354,738.5,-5.27E-02
2469.5736,739,-5.15E-02
2472.531,739.5,-5.09E-02
2475.4896,740,-4.99E-02
2478.4368,740.5,-4.96E-02
2481.4122,741,-5.03E-02
2484.3864,741.5,-4.54E-02
2487.3528,742,-4.83E-02
2490.3144,742.5,-4.40E-02
2493.2862,743,-4.26E-02
2496.246,743.5,-4.34E-02
2499.2118,744,-4.25E-02
2502.189,744.5,-4.12E-02
2505.1506,745,-3.94E-02
2508.1254,745.5,-3.94E-02
2511.0876,746,-3.91E-02
2514.0504,746.5,-3.94E-02
2517.0192,747,-3.75E-02
2519.979,747.5,-3.72E-02
2522.9424,748,-3.49E-02
2525.9082,748.5,-3.47E-02
2528.874,749,-3.44E-02
2531.8404,749.5,-3.26E-02
2534.8164,750,-3.31E-02
2537.79,750.5,-3.27E-02
2540.7606,751,-3.22E-02
2543.7276,751.5,-3.14E-02
2546.6916,752,-3.06E-02
2549.6604,752.5,-2.81E-02
2552.6274,753,-2.95E-02
2555.5932,753.5,-2.97E-02
2558.5308,754,-3.22E-02
2561.4852,754.5,-2.83E-02
2564.4516,755,-2.86E-02
2567.4174,755.5,-2.88E-02
2570.406,756,-2.88E-02
2573.3784,756.5,-3.00E-02
2576.3472,757,-0.028308271
2579.316,757.5,-2.76E-02
2582.2794,758,-3.03E-02
2585.2584,758.5,-2.78E-02
2588.226,759,-2.81E-02
2591.1912,759.5,-2.66E-02
2594.1354,760,-2.80E-02
2597.0976,760.5,-2.77E-02
2600.0634,761,-2.76E-02
2603.0364,761.5,-0.027082707
2606.025,762,-2.60E-02
2608.9986,762.5,-2.74E-02
2611.956,763,-0.025385965
2614.9104,763.5,-2.52E-02
2617.869,764,-0.024430263
2620.8324,764.5,-0.024901323
2623.7958,765,-0.024186321
2626.7574,765.5,-2.42E-02
2629.7244,766,-0.028072682
2632.6836,766.5,-0.029669173
2635.6506,767,-0.02797995
2638.6164,767.5,-2.69E-02
2641.5894,768,-0.026032581
2644.5606,768.5,-2.94E-02
2647.5288,769,-0.029551378
2650.4982,769.5,-2.77E-02
2653.4646,770,-0.02677193
2656.425,770.5,-0.028160401
2659.3938,771,-0.028182957
2662.3554,771.5,-0.026122807
2665.317,772,-0.02752381
2668.2942,772.5,-0.02593985
2671.2702,773,-0.025160401
2674.2468,773.5,-0.02514787
2677.2294,774,-0.024155125
2680.1976,774.5,-0.02383517
2683.173,775,-0.023945912
2686.1472,775.5,-0.022953491
2689.1274,776,-0.025283208
2692.1028,776.5,-0.024013679
2695.0764,777,-0.023014063
2698.0614,777.5,-2.08E-02
2701.032,778,-0.020946815
2703.9924,778.5,-0.022477451
2706.9612,779,-2.16E-02
2709.9246,779.5,-2.20E-02
2712.888,780,-2.05E-02
2715.8532,780.5,-2.29E-02
2718.8286,781,-0.024066143
2721.7956,781.5,-2.47E-02
2724.765,782,-0.02221608
2727.7428,782.5,-2.37E-02
2730.7152,783,-2.69E-02
2733.6768,783.5,-2.40E-02
2736.6474,784,-0.02426313
2739.6192,784.5,-0.022398291
2742.5964,785,-0.023018211
2745.5748,785.5,-2.35E-02
2748.546,786,-2.03E-02
2751.519,786.5,-2.22E-02
2754.474,787,-2.27E-02
2757.426,787.5,-2.31E-02
2760.393,788,-2.20E-02
2763.3564,788.5,-2.32E-02
2766.3258,789,-2.48E-02
2769.321,789.5,-2.04E-02
2772.297,790,-2.16E-02
2775.276,790.5,-2.15E-02
2778.2556,791,-2.22E-02
2781.2376,791.5,-2.10E-02
2784.2148,792,-2.24E-02
2787.2046,792.5,-2.17E-02
2790.1896,793,-1.77E-02
2793.1704,793.5,-2.05E-02
2796.153,794,-2.05E-02
2799.1284,794.5,-2.11E-02
2802.0972,795,-1.96E-02
2805.0666,795.5,-1.92E-02
2808.0462,796,-2.11E-02
2811.0276,796.5,-1.89E-02
2814.0204,797,-2.16E-02
2817.0102,797.5,-1.95E-02
2819.9934,798,-1.96E-02
2822.9712,798.5,-1.90E-02
2825.9562,799,-1.54E-02
2828.9376,799.5,-1.57E-02
2831.9274,800,-1.44E-02
2834.9214,800.5,-1.70E-02
2837.9034,801,-1.78E-02
2840.8686,801.5,-2.16E-02
2843.8482,802,-2.09E-02
2846.82,802.5,-2.03E-02
2849.8002,803,-1.99E-02
2852.8062,803.5,-2.17E-02
2855.7924,804,-2.03E-02
2858.7822,804.5,-2.10E-02
2861.7666,805,-2.03E-02
2864.7612,805.5,-1.88E-02
2867.7462,806,-1.95E-02
2870.718,806.5,-1.96E-02
2873.7006,807,-1.95E-02
2876.6724,807.5,-1.81E-02
2879.6502,808,-1.37E-02
2882.6244,808.5,-1.17E-02
2885.583,809,-1.13E-02
2888.5458,809.5,-1.13E-02
2891.5074,810,-9.87E-03
2894.478,810.5,-9.71E-03
2897.487,811,-1.11E-02
2900.5032,811.5,-1.06E-02
2903.517,812,-9.62E-03
2906.5236,812.5,-1.23E-02
2909.5164,813,-1.26E-02
2912.5038,813.5,-1.24E-02
2915.4876,814,-9.92E-03
2918.478,814.5,-1.06E-02
2921.4648,815,-1.58E-02
2924.4402,815.5,-1.61E-02
2927.4216,816,-1.35E-02
2930.4108,816.5,-1.52E-02
2933.4048,817,-1.39E-02
2936.3982,817.5,-1.59E-02
2939.4,818,-1.50E-02
2942.3994,818.5,-1.44E-02
2945.3862,819,-1.50E-02
2948.3754,819.5,-1.59E-02
2951.3664,820,-1.51E-02
2954.3604,820.5,-1.40E-02
2957.3562,821,-1.82E-02
2960.3496,821.5,-1.61E-02
2963.3376,822,-1.66E-02
2966.3262,822.5,-1.68E-02
2969.3178,823,-1.81E-02
2972.3202,823.5,-1.88E-02
2975.3208,824,-2.01E-02
2978.3208,824.5,-2.29E-02
2981.3262,825,-2.52E-02
2984.3166,825.5,-2.42E-02
2987.307,826,-2.27E-02
2990.301,826.5,-2.29E-02
2993.3004,827,-2.21E-02
2996.2926,827.5,-2.44E-02
2999.292,828,-2.79E-02
3002.28,828.5,-2.72E-02
3005.2674,829,-2.95E-02
3008.2656,829.5,-2.83E-02
3011.2482,830,-2.85E-02
3014.2374,830.5,-2.88E-02
3017.2284,831,-2.84E-02
3020.2188,831.5,-3.03E-02
3023.2074,832,-2.50E-02
3026.1996,832.5,-2.69E-02
3029.1816,833,-2.61E-02
3032.1678,833.5,-2.50E-02
3035.1564,834,-2.45E-02
3038.1468,834.5,-2.59E-02
3041.1324,835,-2.54E-02
3044.1186,835.5,-2.60E-02
3047.1054,836,-2.75E-02
3050.0976,836.5,-2.73E-02
3053.0898,837,-2.63E-02
3056.0724,837.5,-2.58E-02
3059.0538,838,-2.77E-02
3062.0376,838.5,-2.69E-02
3065.022,839,-2.75E-02
3067.995,839.5,-2.62E-02
3070.9788,840,-2.61E-02
3073.962,840.5,-2.69E-02
3076.9494,841,-2.66E-02
3079.9338,841.5,-2.59E-02
3082.9158,842,-2.49E-02
3085.893,842.5,-2.62E-02
3088.8738,843,-2.89E-02
3091.8618,843.5,-2.66E-02
3094.8516,844,-2.71E-02
3097.8354,844.5,-2.78E-02
3100.8162,845,-2.81E-02
3103.7934,845.5,-3.40E-02
3106.773,846,-3.40E-02
3109.7562,846.5,-3.41E-02
3112.7472,847,-3.47E-02
3115.74,847.5,-3.22E-02
3118.7292,848,-3.37E-02
3121.7208,848.5,-3.44E-02
3124.6992,849,-3.43E-02
3127.6584,849.5,-3.79E-02
3130.6374,850,-3.96E-02
3133.6044,850.5,-3.81E-02
3136.587,851,-3.93E-02
3139.6032,851.5,-3.96E-02
3142.5978,852,-4.03E-02
3145.6116,852.5,-3.91E-02
3148.6242,853,-4.01E-02
3151.6356,853.5,-3.66E-02
3154.6554,854,-3.62E-02
3157.6608,854.5,-3.66E-02
3160.6614,855,-3.57E-02
3163.6572,855.5,-3.64E-02
3166.6548,856,-3.78E-02
3169.656,856.5,-3.80E-02
3172.6608,857,-3.96E-02
3175.665,857.5,-3.95E-02
3178.6686,858,-3.96E-02
3181.6698,858.5,-3.96E-02
3184.6626,859,-4.01E-02
3187.6494,859.5,-3.96E-02
3190.6458,860,-4.36E-02
3193.6464,860.5,-4.14E-02
3196.638,861,-4.19E-02
3199.6572,861.5,-4.24E-02
3202.6674,862,-4.21E-02
3205.6716,862.5,-4.46E-02
3208.6854,863,-4.15E-02
3211.6872,863.5,-4.55E-02
3214.6884,864,-4.36E-02
3217.6836,864.5,-4.46E-02
3220.6806,865,-4.78E-02
3223.683,865.5,-4.67E-02
3226.683,866,-4.62E-02
3229.6782,866.5,-5.07E-02
3232.6782,867,-0.051719298
3235.6656,867.5,-0.051804511
3238.6566,868,-0.052090226
3241.6494,868.5,-0.053408521
3244.6434,869,-0.054498747
3247.6374,869.5,-0.052957393
3250.6374,870,-0.052864662
3253.641,870.5,-0.051874687
3256.6446,871,-0.052448622
3259.6536,871.5,-0.050203008
3262.6644,872,-0.051887218
3265.6728,872.5,-5.40E-02
3268.6752,873,-0.051776942
3271.6878,873.5,-0.051879699
3274.6968,874,-0.052786967
3277.7016,874.5,-0.054498747
3280.7088,875,-0.053754386
3283.701,875.5,-0.054421053
3286.6974,876,-0.056498747
3289.695,876.5,-0.055854637
3292.6932,877,-0.056942356
3295.698,877.5,-0.057526316
3298.7076,878,-0.05826817
3301.7178,878.5,-0.060085213
3304.7232,879,-0.060802005
3307.731,879.5,-0.062092732
3310.7376,880,-0.063205514
3313.7226,880.5,-0.060756892
3316.7088,881,-0.064130326
3319.7148,881.5,-0.06597995
3322.7178,882,-0.06887218
3325.7334,882.5,-0.068343358
3328.7634,883,-0.067897243
3331.7736,883.5,-0.068481203
3334.7778,884,-0.069779449
3337.7886,884.5,-0.070195489
3340.7874,885,-0.069047619
3343.7946,885.5,-0.071385965
3346.8048,886,-0.071676692
3349.815,886.5,-0.073629073
3352.8414,887,-0.072273183
3355.854,887.5,-0.070468672
3358.8684,888,-0.072022556
3361.8834,888.5,-0.073265664
3364.89,889,-0.074824561
3367.8966,889.5,-0.074085213
3370.9074,890,-0.075734336
3373.9182,890.5,-0.074157895
3376.9308,891,-0.07687218
3379.9512,891.5,-0.078280702
3382.9662,892,-0.078839599
3385.9824,892.5,-0.078611529
3388.992,893,-0.079270677
3392.0124,893.5,-0.078729323
3395.0346,894,-0.081726817
3398.0568,894.5,-0.083879699
3401.0808,895,-0.084684211
3404.1018,895.5,-0.084172932
3407.1168,896,-0.084661654
3410.136,896.5,-0.085162907
3413.1552,897,-0.085288221
3416.1756,897.5,-0.086288221
3419.1948,898,-0.085874687
3422.2152,898.5,-0.08585213
3425.2332,899,-0.086185464
3428.2476,899.5,-0.081483709
3431.2632,900,-0.083192982
3434.2758,900.5,-0.084531328
3437.2884,901,-0.081593985
3440.298,901.5,-0.084145363
3443.3148,902,-0.083646617
3446.3232,902.5,-0.083443609
3449.3454,903,-0.081330827
3452.3598,903.5,-0.079837093
3455.379,904,-0.081385965
3458.3958,904.5,-0.083137845
3461.4048,905,-0.084152882
3464.4252,905.5,-0.08541604
3467.4462,906,-0.084080201
3470.466,906.5,-0.086107769
3473.4888,907,-0.082779449
3476.4978,907.5,-0.087882206
3479.5128,908,-0.087365915
3482.517,908.5,-0.088769424
3485.5122,909,-0.088270677
3488.5206,909.5,-0.085862155
3491.5284,910,-0.088380952
3494.535,910.5,-0.090368421
3497.562,911,-0.091736842
3500.5758,911.5,-0.091135338
3503.5908,912,-0.091027569
3506.589,912.5,-0.090095238
3509.5962,913,-0.091182957
3512.6052,913.5,-0.092165414
3515.6232,914,-0.090992481
3518.6496,914.5,-0.093749373
3521.6712,915,-0.092453634
3524.6928,915.5,-0.091807018
3527.7144,916,-0.094162907
3530.7228,916.5,-0.09145614
3533.7156,917,-0.096175439
3536.7294,917.5,-0.095701754
3539.7348,918,-0.097390977
3542.7618,918.5,-0.097055138
3545.8062,919,-0.099363409
3548.8308,919.5,-0.100215539
3551.8464,920,-0.09612782
3554.85,920.5,-0.095666667
3557.8542,921,-0.095338346
3560.8584,921.5,-0.094235589
3563.8656,922,-0.095358396
3566.8686,922.5,-0.097513784
3569.877,923,-0.095102757
3572.8812,923.5,-0.10047619
3575.8872,924,-0.102526316
3578.8998,924.5,-0.101656642
3581.8968,925,-0.100711779
3584.8908,925.5,-0.101313283
3587.8992,926,-0.100393484
3590.8938,926.5,-0.101090226
3593.8896,927,-0.10087218
3596.9172,927.5,-0.102200501
3599.9316,928,-0.102218045
3602.9556,928.5,-0.100694236
3605.9946,929,-0.101210526
3609.0102,929.5,-0.102696742
3612.0258,930,-0.10120802
3615.0384,930.5,-0.101907268
3618.0516,931,-0.102308271
3621.0726,931.5,-0.100315789
3624.0852,932,-0.10158396
3627.1044,932.5,-0.103290727
3630.1206,933,-0.102804511
3633.1326,933.5,-0.10287218
3636.1422,934,-0.10245614
3639.1464,934.5,-0.101571429
3642.1398,935,-0.103591479
3645.1464,935.5,-0.105651629
3648.156,936,-0.103784461
3651.177,936.5,-0.105949875
3654.2052,937,-0.106385965
3657.2226,937.5,-0.107135338
3660.2382,938,-0.105370927
3663.246,938.5,-0.10552381
3666.2496,939,-0.106679198
3669.264,939.5,-0.10526817
3672.2712,940,-0.107067669
3675.2796,940.5,-0.106340852
3678.2946,941,-0.109170426
3681.3114,941.5,-0.108992481
3684.33,942,-0.10764411
3687.3534,942.5,-0.111491228
3690.3738,943,-0.11062406
3693.393,943.5,-0.108333333
3696.4098,944,-0.109478697
3699.4296,944.5,-0.11066416
3702.4578,945,-0.110438596
3705.477,945.5,-0.111834586
3708.5088,946,-0.110882206
3711.5394,946.5,-0.110390977
3714.5658,947,-0.110636591
3717.5892,947.5,-0.110907268
3720.612,948,-0.109822055
3723.6186,948.5,-0.108619048
3726.6402,949,-0.107606516
3729.6702,949.5,-0.1090401
3732.6948,950,-0.107150376
3735.7368,950.5,-0.107258145
3738.7554,951,-0.107827068
3741.7794,951.5,-0.10706015
3744.8004,952,-0.106172932
3747.819,952.5,-0.106260652
3750.8436,953,-0.109553885
3753.864,953.5,-0.112213033
3756.885,954,-0.112699248
3759.906,954.5,-0.109112782
3762.921,955,-0.109654135
3765.9396,955.5,-0.10739599
3768.9552,956,-0.108984962
3771.9792,956.5,-0.110521303
3775.0182,957,-0.110077694
3778.0506,957.5,-0.108197995
3781.0818,958,-0.110756892
3784.1082,958.5,-0.109102757
3787.1376,959,-0.111273183
3790.1586,959.5,-0.108330827
3793.1898,960,-0.10981203
3796.2216,960.5,-0.114406015
3799.2462,961,-0.113781955
3802.2804,961.5,-0.113165414
3805.3014,962,-0.115902256
3808.317,962.5,-0.115132832
3811.3434,963,-0.116962406
3814.3638,963.5,-0.118458647
3817.3866,964,-0.119365915
3820.4208,964.5,-0.119192982
3823.4568,965,-0.119498747
3826.4784,965.5,-0.122370927
3829.5096,966,-0.120684211
3832.5336,966.5,-0.121458647
3835.563,967,-0.122360902
3838.59,967.5,-0.122684211
3841.6146,968,-0.118842105
3844.6356,968.5,-0.121746867
3847.6464,969,-0.123035088
3850.662,969.5,-0.124
3853.6842,970,-0.121117794
3856.7088,970.5,-0.121486216
3859.7418,971,-0.122082707
3862.773,971.5,-0.12337594
3865.8042,972,-0.121130326
3868.8318,972.5,-0.12183208
3871.8564,973,-0.120977444
3874.8762,973.5,-0.122521303
3877.8954,974,-0.119157895
3880.9134,974.5,-0.119137845
3883.9344,975,-0.11564411
3886.962,975.5,-0.117290727
3889.9854,976,-0.112629073
3893.0124,976.5,-0.11477193
3896.037,977,-0.117441103
3899.0592,977.5,-0.116426065
3902.085,978,-0.11381203
3905.1174,978.5,-0.11537594
3908.145,979,-0.117518797
3911.1792,979.5,-0.11779198
3914.2152,980,-0.118859649
3917.2446,980.5,-0.115075188
3920.2776,981,-0.115160401
3923.3112,981.5,-0.110453634
3926.346,982,-0.111902256
3929.3784,982.5,-0.109927318
3932.415,983,-0.111050125
3935.457,983.5,-0.109491228
3938.5038,984,-0.104789474
3941.5548,984.5,-0.109977444
3944.604,985,-0.113952381
3947.6454,985.5,-0.114182957
3950.6778,986,-0.112393484
3953.7138,986.5,-0.111278195
3956.742,987,-0.114448622
3959.7798,987.5,-0.112593985
3962.8212,988,-0.11316792
3965.8704,988.5,-0.109283208
3968.9154,989,-0.110809524
3971.9664,989.5,-0.112243108
3975.0132,990,-0.108701754
3978.0606,990.5,-0.107077694
3981.1074,991,-0.111421053
3984.1488,991.5,-0.110233083
3987.1998,992,-0.106303258
3990.243,992.5,-0.104969925
3993.2832,993,-0.108987469
3996.321,993.5,-0.108756892
3999.3504,994,-0.106145363
4002.3816,994.5,-0.104671679
4005.417,995,-0.107781955
4008.4554,995.5,-0.106253133
4011.486,996,-0.103907268
4014.4902,996.5,-0.106506266
4017.5166,997,-0.106784461
4020.5466,997.5,-0.103488722
4023.5754,998,-0.105606516
4026.6372,998.5,-0.102177945
4029.6882,999,-0.100365915
4032.7236,999.5,-0.097303258
4035.7656,1000,-0.094756892
4038.789,1000.5,-0.095606516
4041.8076,1001,-0.094072682
4044.8484,1001.5,-0.094704261
4047.9012,1002,-0.093634085
4050.9576,1002.5,-0.087122807
4054.0068,1003,-0.090300752
4057.0614,1003.5,-0.092325815
4060.1082,1004,-0.091125313
4063.158,1004.5,-0.09326817
4066.2318,1005,-0.091646617
4069.278,1005.5,-0.092243108
4072.329,1006,-0.09133584
4075.3878,1006.5,-0.087899749
4078.44,1007,-0.087503759
4081.4844,1007.5,-0.089403509
4084.533,1008,-0.087498747
4087.5732,1008.5,-0.08535589
4090.6104,1009,-0.088413534
4093.6488,1009.5,-0.086639098
4096.686,1010,-0.087185464
4099.7202,1010.5,-0.085052632
4102.7514,1011,-0.08162406
4105.7958,1011.5,-0.080681704
4108.8402,1012,-0.079493734
4111.8888,1012.5,-0.0820401
4114.9476,1013,-0.081085213
4117.998,1013.5,-0.074503759
4121.031,1014,-0.077203008
4124.0796,1014.5,-0.077017544
4127.1234,1015,-0.074859649
4130.154,1015.5,-0.074884712
4133.2044,1016,-0.073045113
4136.2314,1016.5,-0.075007519
4139.2752,1017,-0.076914787
4142.3262,1017.5,-0.074689223
4145.364,1018,-0.076085213
4148.3904,1018.5,-0.077531328
4151.4252,1019,-0.078230576
4154.4702,1019.5,-0.081275689
4157.517,1020,-0.079223058
4160.5866,1020.5,-0.082115288
4163.6424,1021,-0.085789474
4166.685,1021.5,-0.084255639
4169.7306,1022,-0.083428571
4172.769,1022.5,-0.083200501
4175.8056,1023,-0.084508772
4178.8434,1023.5,-0.084679198
4181.877,1024,-0.081744361
4184.9148,1024.5,-0.080694236
4187.9442,1025,-0.080977444
4190.97,1025.5,-0.078233083
4194.0036,1026,-0.075418546
4197.0318,1026.5,-0.07297995
4200.0654,1027,-0.073203008
4203.1032,1027.5,-0.071250627
4206.1422,1028,-0.071566416
4209.1818,1028.5,-0.069914787
4212.2316,1029,-0.070210526
4215.2778,1029.5,-0.069649123
4218.3222,1030,-0.064295739
4221.3654,1030.5,-0.065373434
4224.4056,1031,-0.065779449
4227.4458,1031.5,-0.064588972
4230.4878,1032,-0.061508772
4233.5208,1032.5,-0.057087719
4236.5634,1033,-0.055468672
4239.6102,1033.5,-5.17E-02
4242.6462,1034,-5.40E-02
4245.6906,1034.5,-5.50E-02
4248.7392,1035,-5.15E-02
4251.7836,1035.5,-5.03E-02
4254.8388,1036,-4.55E-02
4257.9024,1036.5,-4.52E-02
4260.9522,1037,-4.53E-02
4264.0026,1037.5,-4.21E-02
4267.0332,1038,-4.39E-02
4270.0734,1038.5,-4.03E-02
4273.1262,1039,-3.84E-02
4276.1796,1039.5,-3.87E-02
4279.2522,1040,-3.79E-02
4282.32,1040.5,-3.36E-02
4285.3842,1041,-3.35E-02
4288.4328,1041.5,-3.22E-02
4291.4922,1042,-3.32E-02
4294.566,1042.5,-3.15E-02
4297.632,1043,-3.17E-02
4300.7082,1043.5,-2.87E-02
4303.7778,1044,-2.78E-02
4306.8414,1044.5,-2.58E-02
4309.9032,1045,-1.90E-02
4312.971,1045.5,-1.60E-02
4316.0346,1046,-1.56E-02
4319.091,1046.5,-1.51E-02
4322.1462,1047,-1.24E-02
4325.2014,1047.5,-1.18E-02
4328.256,1048,-9.91E-03
4331.3136,1048.5,-7.02E-03
4334.3706,1049,-2.90E-03
4337.4228,1049.5,-3.71E-03
4340.4756,1050,-2.62E-03
4343.5314,1050.5,2.31E-03
4346.5794,1051,7.88E-03
4349.634,1051.5,8.80E-03
4352.6844,1052,1.14E-02
4355.7258,1052.5,1.08E-02
4358.772,1053,1.38E-02
4361.8284,1053.5,1.12E-02
4364.8734,1054,1.18E-02
4367.9274,1054.5,1.31E-02
4370.9826,1055,0.017005519
4374.0222,1055.5,0.015646436
4377.0732,1056,0.014663789
4380.1278,1056.5,0.017012358
4383.1752,1057,0.022236912
4386.2286,1057.5,2.18E-02
4389.2868,1058,2.24E-02
4392.3306,1058.5,2.65E-02
4395.3738,1059,2.87E-02
4398.4242,1059.5,3.07E-02
4401.4716,1060,3.06E-02
4404.5226,1060.5,3.21E-02
4407.5802,1061,3.10E-02
4410.633,1061.5,0.031741855
4413.684,1062,0.031280702
4416.7482,1062.5,0.033558897
4419.81,1063,0.030877193
4422.8658,1063.5,0.031290727
4425.9306,1064,0.03426817
4428.9852,1064.5,0.036172932
4432.0488,1065,0.035934837
4435.113,1065.5,0.03447619
4438.1748,1066,0.039897243
4441.233,1066.5,0.042385965
4444.2888,1067,0.03879198
4447.3446,1067.5,0.041466165
4450.4016,1068,0.044125313
4453.4574,1068.5,0.042528822
4456.5156,1069,0.047964912

File: Wood/Calibration_Data/FSRI/FSRI_DSC_N2_10K_R3.csv
Time (s),Temperature (K),Heat Flow Rate (W/g)
0,324.5,0.024
17.109,325,0.048
27.369,325.5,0.063
35.6106,326,0.079
42.7338,326.5,0.09
49.0644,327,0.102
54.909,327.5,0.112
60.3648,328,0.12
65.5602,328.5,0.125
70.4958,329,0.133
75.2352,329.5,0.14
79.8192,330,0.144
84.3222,330.5,0.15
88.704,331,0.155
92.9862,331.5,0.16
97.1592,332,0.165
101.22,332.5,0.168
105.2154,333,0.172
109.212,333.5,0.174
113.1858,334,0.178
117.1458,334.5,0.18
121.0146,335,0.181
124.8114,335.5,0.185
128.5836,336,0.189
132.3414,336.5,0.189
136.086,337,0.192
139.7994,337.5,0.194
143.4534,338,0.196
147.0882,338.5,0.199
150.7068,339,0.201
154.2936,339.5,0.202
157.8606,340,0.204
161.3964,340.5,0.206
164.9196,341,0.21
168.4416,341.5,0.21
171.9426,342,0.211
175.4046,342.5,0.214
178.8612,343,0.215
182.2836,343.5,0.216
185.7072,344,0.219
189.1248,344.5,0.219
192.5382,345,0.222
195.9222,345.5,0.223
199.2984,346,0.225
202.6518,346.5,0.227
205.9812,347,0.229
209.3082,347.5,0.23
212.6298,348,0.232
215.9244,348.5,0.233
219.2184,349,0.236
222.4938,349.5,0.237
225.7398,350,0.239
229.002,350.5,0.24
232.2378,351,0.242
235.4838,351.5,0.245
238.6896,352,0.244
241.9104,352.5,0.246
245.1264,353,0.248
248.3094,353.5,0.249
251.5386,354,0.249
254.6922,354.5,0.251
257.832,355,0.252
260.9982,355.5,0.255
264.1656,356,0.257
267.3258,356.5,0.256
270.498,357,0.257
273.6492,357.5,0.258
276.7638,358,0.261
279.8958,358.5,0.26
283.0188,359,0.26
286.1202,359.5,0.261
289.2096,360,0.263
292.3008,360.5,0.263
295.3782,361,0.265
298.4364,361.5,0.266
301.5084,362,0.265
304.551,362.5,0.266
307.593,363,0.268
310.6464,363.5,0.268
313.695,364,0.267
316.7358,364.5,0.268
319.7712,365,0.269
322.7952,365.5,0.269
325.8024,366,0.27
328.8144,366.5,0.269
331.8114,367,0.27
334.8144,367.5,0.27
337.8234,368,0.272
340.7916,368.5,0.272
343.7892,369,0.273
346.7694,369.5,0.272
349.7394,370,0.273
352.7052,370.5,0.271
355.6692,371,0.272
358.6446,371.5,0.272
361.5942,372,0.271
364.59,372.5,0.272
367.5432,373,0.273
370.5018,373.5,0.273
373.4634,374,0.274
376.4154,374.5,0.273
379.3416,375,0.273
382.2852,375.5,0.271
385.2294,376,0.274
388.176,376.5,0.272
391.1442,377,0.274
394.1094,377.5,0.274
397.0452,378,0.275
399.978,378.5,0.274
402.8958,379,0.274
405.8088,379.5,0.274
408.7098,380,0.273
411.6234,380.5,0.275
414.549,381,0.275
417.4704,381.5,0.276
420.3966,382,0.275
423.315,382.5,0.275
426.2298,383,0.274
429.132,383.5,0.274
432.0432,384,0.274
434.9604,384.5,0.275
437.8584,385,0.275
440.769,385.5,0.274
443.6754,386,0.275
446.5746,386.5,0.276
449.4588,387,0.273
452.361,387.5,0.276
455.2662,388,0.274
458.1876,388.5,0.275
461.1234,389,0.277
464.0508,389.5,0.275
466.968,390,0.275
469.8636,390.5,0.276
472.7616,391,0.278
475.6668,391.5,0.278
478.5672,392,0.277
481.4712,392.5,0.277
484.3818,393,0.277
487.2876,393.5,0.277
490.1814,394,0.277
493.083,394.5,0.277
495.9678,395,0.277
498.8514,395.5,0.277
501.744,396,0.278
504.63,396.5,0.279
507.5106,397,0.279
510.3864,397.5,0.278
513.2658,398,0.28
516.141,398.5,0.28
519.024,399,0.279
521.9022,399.5,0.279
524.7786,400,0.28
527.6562,400.5,0.28
530.5332,401,0.28
533.4144,401.5,0.283
536.2884,402,0.282
539.1606,402.5,0.284
542.0334,403,0.284
544.9026,403.5,0.285
547.7586,404,0.284
550.6164,404.5,0.285
553.4802,405,0.286
556.3308,405.5,0.286
559.2024,406,0.285
562.0662,406.5,0.286
564.9354,407,0.287
567.8034,407.5,0.289
570.666,408,0.289
573.525,408.5,0.289
576.3822,409,0.29
579.2466,409.5,0.289
582.0936,410,0.289
584.9508,410.5,0.29
587.8224,411,0.292
590.6754,411.5,0.291
593.5392,412,0.293
596.3994,412.5,0.293
599.2578,413,0.294
602.1,413.5,0.295
604.9428,414,0.296
607.776,414.5,0.296
610.6242,415,0.294
613.4712,415.5,0.293
616.3164,416,0.296
619.1604,416.5,0.296
622.0122,417,0.295
624.8544,417.5,0.297
627.693,418,0.297
630.5412,418.5,0.298
633.372,419,0.297
636.2124,419.5,0.299
639.0522,420,0.299
641.8944,420.5,0.3
644.7486,421,0.301
647.6058,421.5,0.301
650.4498,422,0.301
653.295,422.5,0.302
656.1318,423,0.302
658.9668,423.5,0.304
661.7952,424,0.304
664.6272,424.5,0.303
667.4676,425,0.305
670.308,425.5,0.306
673.14,426,0.306
675.9684,426.5,0.307
678.7962,427,0.307
681.6342,427.5,0.308
684.456,428,0.309
687.2964,428.5,0.31
690.1452,429,0.312
692.9796,429.5,0.313
695.82,430,0.313
698.6544,430.5,0.314
701.4864,431,0.313
704.2974,431.5,0.315
707.1282,432,0.314
709.965,432.5,0.316
712.7988,433,0.317
715.626,433.5,0.317
718.4322,434,0.318
721.2558,434.5,0.32
724.0794,435,0.32
726.9204,435.5,0.321
729.7782,436,0.321
732.6162,436.5,0.323
735.4458,437,0.322
738.2712,437.5,0.322
741.0966,438,0.323
743.934,438.5,0.327
746.7696,439,0.327
749.6046,439.5,0.327
752.445,440,0.326
755.2854,440.5,0.328
758.127,441,0.328
760.965,441.5,0.328
763.803,442,0.33
766.6224,442.5,0.33
769.4376,443,0.333
772.2624,443.5,0.337
775.092,444,0.336
777.9288,444.5,0.339
780.768,445,0.338
783.6096,445.5,0.34
786.4434,446,0.339
789.267,446.5,0.339
792.0816,447,0.34
794.9016,447.5,0.342
797.7312,448,0.341
800.568,448.5,0.343
803.3964,449,0.342
806.2476,449.5,0.343
809.0772,450,0.343
811.9014,450.5,0.344
814.734,451,0.345
817.5672,451.5,0.347
820.4016,452,0.347
823.2336,452.5,0.347
826.0656,453,0.349
828.894,453.5,0.348
831.7206,454,0.347
834.5466,454.5,0.347
837.3762,455,0.349
840.207,455.5,0.35
843.0366,456,0.35
845.862,456.5,0.35
848.6754,457,0.349
851.5092,457.5,0.351
854.331,458,0.352
857.1408,458.5,0.353
859.9794,459,0.354
862.8102,459.5,0.355
865.6332,460,0.355
868.4778,460.5,0.356
871.3164,461,0.358
874.1448,461.5,0.359
876.978,462,0.359
879.8142,462.5,0.36
882.6342,463,0.36
885.4578,463.5,0.36
888.282,464,0.362
891.114,464.5,0.361
893.943,465,0.361
896.7726,465.5,0.363
899.598,466,0.363
902.418,466.5,0.364
905.2476,467,0.364
908.079,467.5,0.366
910.911,468,0.367
913.7394,468.5,0.367
916.572,469,0.368
919.3998,469.5,0.369
922.2084,470,0.368
925.035,470.5,0.369
927.8712,471,0.371
930.7032,471.5,0.37
933.5538,472,0.371
936.3972,472.5,0.372
939.2328,473,0.376
942.0534,473.5,0.376
944.8788,474,0.377
947.6964,474.5,0.377
950.5122,475,0.378
953.3346,475.5,0.378
956.1612,476,0.378
958.9926,476.5,0.379
961.8186,477,0.381
964.6452,477.5,0.381
967.4712,478,0.379
970.2894,478.5,0.38
973.1094,479,0.382
975.9354,479.5,0.383
978.765,480,0.385
981.5994,480.5,0.384
984.42,481,0.385
987.249,481.5,0.385
990.0858,482,0.385
992.9112,482.5,0.385
995.751,483,0.388
998.5824,483.5,0.389
1001.415,484,0.391
1004.2446,484.5,0.39
1007.0814,485,0.391
1009.9158,485.5,0.392
1012.7382,486,0.392
1015.569,486.5,0.394
1018.3992,487,0.395
1021.23,487.5,0.394
1024.0602,488,0.398
1026.8742,488.5,0.397
1029.6738,489,0.397
1032.4884,489.5,0.398
1035.2976,490,0.398
1038.1236,490.5,0.397
1040.9706,491,0.399
1043.8062,491.5,0.398
1046.6442,492,0.398
1049.4726,492.5,0.397
1052.3004,493,0.399
1055.1318,493.5,0.398
1057.9614,494,0.401
1060.7934,494.5,0.4
1063.623,495,0.402
1066.4562,495.5,0.403
1069.2966,496,0.402
1072.1322,496.5,0.402
1074.9678,497,0.402
1077.8034,497.5,0.403
1080.6288,498,0.403
1083.4482,498.5,0.405
1086.2598,499,0.405
1089.0954,499.5,0.405
1091.9274,500,0.406
1094.7636,500.5,0.407
1097.613,501,0.407
1100.4516,501.5,0.406
1103.2854,502,0.406
1106.1186,502.5,0.408
1108.9374,503,0.409
1111.7676,503.5,0.406
1114.599,504,0.406
1117.4346,504.5,0.409
1120.2756,505,0.41
1123.122,505.5,0.41
1125.9564,506,0.41
1128.7854,506.5,0.409
1131.6264,507,0.412
1134.465,507.5,0.413
1137.2946,508,0.412
1140.135,508.5,0.412
1142.9718,509,0.412
1145.8068,509.5,0.414
1148.6376,510,0.413
1151.478,510.5,0.417
1154.3214,511,0.417
1157.1594,511.5,0.418
1160.0052,512,0.419
1162.8468,512.5,0.419
1165.6842,513,0.419
1168.5204,513.5,0.42
1171.347,514,0.417
1174.1742,514.5,0.416
1176.996,515,0.417
1179.825,515.5,0.415
1182.6624,516,0.416
1185.5028,516.5,0.416
1188.3486,517,0.415
1191.1902,517.5,0.416
1194.024,518,0.418
1196.856,518.5,0.419
1199.697,519,0.418
1202.526,519.5,0.417
1205.3532,520,0.418
1208.193,520.5,0.418
1211.0268,521,0.416
1213.8702,521.5,0.416
1216.7142,522,0.418
1219.5618,522.5,0.418
1222.4004,523,0.42
1225.2414,523.5,0.421
1228.0842,524,0.417
1230.927,524.5,0.421
1233.7434,525,0.42
1236.5892,525.5,0.42
1239.4362,526,0.421
1242.276,526.5,0.417
1245.117,527,0.419
1247.967,527.5,0.418
1250.7948,528,0.419
1253.619,528.5,0.419
1256.4552,529,0.417
1259.3076,529.5,0.42
1262.1528,530,0.42
1264.9986,530.5,0.419
1267.8468,531,0.421
1270.6938,531.5,0.421
1273.545,532,0.419
1276.3956,532.5,0.42
1279.2522,533,0.421
1282.086,533.5,0.418
1284.9276,534,0.419
1287.7632,534.5,0.418
1290.6048,535,0.419
1293.4512,535.5,0.418
1296.306,536,0.418
1299.1596,536.5,0.419
1302.015,537,0.418
1304.8608,537.5,0.419
1307.7018,538,0.421
1310.55,538.5,0.421
1313.3964,539,0.422
1316.2422,539.5,0.42
1319.0844,540,0.421
1321.9272,540.5,0.421
1324.773,541,0.42
1327.6128,541.5,0.419
1330.4514,542,0.418
1333.3056,542.5,0.419
1336.1508,543,0.419
1338.9978,543.5,0.42
1341.8514,544,0.419
1344.7044,544.5,0.421
1347.5508,545,0.42
1350.4014,545.5,0.419
1353.2478,546,0.421
1356.0936,546.5,0.42
1358.9292,547,0.42
1361.7828,547.5,0.421
1364.64,548,0.421
1367.4882,548.5,0.421
1370.3406,549,0.423
1373.1972,549.5,0.421
1376.0472,550,0.421
1378.896,550.5,0.423
1381.7466,551,0.424
1384.5966,551.5,0.425
1387.4454,552,0.424
1390.3002,552.5,0.424
1393.1556,553,0.423
1396.0104,553.5,0.422
1398.8616,554,0.422
1401.7212,554.5,0.423
1404.5742,555,0.423
1407.4326,555.5,0.422
1410.288,556,0.423
1413.1464,556.5,0.423
1416.0006,557,0.424
1418.8572,557.5,0.424
1421.7228,558,0.423
1424.5758,558.5,0.424
1427.4366,559,0.423
1430.2824,559.5,0.424
1433.1354,560,0.425
1435.9698,560.5,0.425
1438.8348,561,0.425
1441.692,561.5,0.425
1444.5666,562,0.426
1447.4304,562.5,0.427
1450.3032,563,0.428
1453.1526,563.5,0.428
1456.0128,564,0.426
1458.8874,564.5,0.427
1461.75,565,0.429
1464.618,565.5,0.428
1467.4818,566,0.431
1470.3342,566.5,0.43
1473.1776,567,0.431
1476.0306,567.5,0.43
1478.8962,568,0.43
1481.7642,568.5,0.43
1484.6424,569,0.431
1487.5182,569.5,0.432
1490.3802,570,0.43
1493.2422,570.5,0.432
1496.1054,571,0.432
1498.9662,571.5,0.432
1501.836,572,0.436
1504.692,572.5,0.437
1507.5546,573,0.437
1510.416,573.5,0.437
1513.275,574,0.44
1516.1388,574.5,0.442
1518.9978,575,0.443
1521.867,575.5,0.444
1524.735,576,0.445
1527.6048,576.5,0.446
1530.4806,577,0.449
1533.3468,577.5,0.451
1536.2052,578,0.452
1539.0588,578.5,0.454
1541.928,579,0.457
1544.79,579.5,0.46
1547.6568,580,0.46
1550.5236,580.5,0.462
1553.385,581,0.461
1556.2398,581.5,0.463
1559.0988,582,0.466
1561.9596,582.5,0.468
1564.8198,583,0.47
1567.6926,583.5,0.469
1570.557,584,0.471
1573.4364,584.5,0.472
1576.3056,585,0.475
1579.1784,585.5,0.475
1582.0404,586,0.48
1584.9012,586.5,0.481
1587.7638,587,0.482
1590.633,587.5,0.483
1593.5022,588,0.487
1596.3708,588.5,0.488
1599.246,589,0.489
1602.1056,589.5,0.492
1604.9742,590,0.492
1607.847,590.5,0.497
1610.712,591,0.499
1613.5812,591.5,0.501
1616.4492,592,0.502
1619.3184,592.5,0.505
1622.184,593,0.503
1625.0586,593.5,0.506
1627.9326,594,0.506
1630.7982,594.5,0.506
1633.6704,595,0.509
1636.5396,595.5,0.513
1639.4064,596,0.514
1642.2816,596.5,0.517
1645.1658,597,0.519
1648.0554,597.5,0.52
1650.942,598,0.524
1653.8256,598.5,0.526
1656.702,599,0.529
1659.5778,599.5,0.53
1662.4542,600,0.531
1665.3318,600.5,0.532
1668.2142,601,0.533
1671.0894,601.5,0.535
1673.9652,602,0.535
1676.8434,602.5,0.539
1679.7288,603,0.541
1682.6244,603.5,0.543
1685.526,604,0.546
1688.418,604.5,0.547
1691.3046,605,0.549
1694.19,605.5,0.55
1697.0718,606,0.553
1699.9578,606.5,0.553
1702.848,607,0.557
1705.737,607.5,0.559
1708.6242,608,0.559
1711.5114,608.5,0.564
1714.3968,609,0.566
1717.2852,609.5,0.567
1720.1784,610,0.57
1723.0704,610.5,0.569
1725.9582,611,0.574
1728.8502,611.5,0.572
1731.7434,612,0.577
1734.6348,612.5,0.579
1737.5106,613,0.58
1740.3792,613.5,0.583
1743.2628,614,0.585
1746.1422,614.5,0.589
1749.0324,615,0.592
1751.9466,615.5,0.594
1754.8446,616,0.596
1757.7288,616.5,0.598
1760.6178,617,0.602
1763.5098,617.5,0.606
1766.4054,618,0.608
1769.2926,618.5,0.611
1772.1762,619,0.614
1775.0694,619.5,0.617
1777.95,620,0.622
1780.8372,620.5,0.623
1783.7358,621,0.631
1786.6176,621.5,0.632
1789.5132,622,0.635
1792.4028,622.5,0.641
1795.3062,623,0.645
1798.209,623.5,0.649
1801.1088,624,0.654
1804.014,624.5,0.659
1806.9168,625,0.663
1809.819,625.5,0.668
1812.7176,626,0.673
1815.615,626.5,0.679
1818.5064,627,0.683
1821.3858,627.5,0.69
1824.2838,628,0.693
1827.1956,628.5,0.698
1830.0918,629,0.705
1833.0078,629.5,0.713
1835.9394,630,0.718
1838.847,630.5,0.725
1841.775,631,0.729
1844.6994,631.5,0.735
1847.6058,632,0.741
1850.5194,632.5,0.748
1853.4288,633,0.753
1856.346,633.5,0.759
1859.259,634,0.764
1862.175,634.5,0.771
1865.0958,635,0.775
1868.0094,635.5,0.783
1870.9332,636,0.785
1873.8558,636.5,0.792
1876.77,637,0.798
1879.6836,637.5,0.801
1882.6044,638,0.805
1885.5174,638.5,0.809
1888.4292,639,0.813
1891.3386,639.5,0.818
1894.248,640,0.819
1897.1496,640.5,0.819
1900.0638,641,0.821
1902.9678,641.5,0.822
1905.8736,642,0.821
1908.7596,642.5,0.821
1911.6492,643,0.822
1914.546,643.5,0.82
1917.4284,644,0.815
1920.3234,644.5,0.81
1923.2358,645,0.805
1926.1176,645.5,0.798
1929.0054,646,0.793
1931.883,646.5,0.782
1934.7606,647,0.774
1937.6298,647.5,0.763
1940.5044,648,0.754
1943.3868,648.5,0.739
1946.2602,649,0.724
1949.1354,649.5,0.711
1951.9992,650,0.694
1954.8606,650.5,0.677
1957.716,651,0.658
1960.563,651.5,0.637
1963.416,652,0.62
1966.2756,652.5,0.599
1969.1316,653,0.576
1971.9876,653.5,0.553
1974.837,654,0.531
1977.6876,654.5,0.507
1980.5352,655,0.479
1983.387,655.5,0.457
1986.237,656,0.433
1989.0882,656.5,0.408
1991.94,657,0.381
1994.787,657.5,0.359
1997.616,658,0.337
2000.4672,658.5,0.311
2003.3178,659,0.289
2006.169,659.5,0.27
2009.0334,660,0.247
2011.9116,660.5,0.23
2014.7718,661,0.211
2017.644,661.5,0.195
2020.5132,662,0.18
2023.3776,662.5,0.166
2026.2456,663,0.156
2029.1202,663.5,0.142
2031.9954,664,0.133
2034.8742,664.5,0.122
2037.7674,665,0.114
2040.6636,665.5,0.109
2043.5598,666,0.101
2046.4698,666.5,0.097
2049.3732,667,0.094
2052.2802,667.5,0.087
2055.1896,668,0.085
2058.0882,668.5,0.083
2060.9808,669,0.08
2063.8842,669.5,0.079
2066.7912,670,0.078
2069.7066,670.5,0.077
2072.637,671,0.075
2075.5662,671.5,0.074
2078.4942,672,0.072
2081.4228,672.5,0.07
2084.3316,673,0.068
2087.2482,673.5,0.067
2090.1732,674,0.067
2093.082,674.5,0.065
2096.0016,675,0.059
2098.9296,675.5,0.058
2101.854,676,0.058
2104.7718,676.5,0.055
2107.6974,677,0.054
2110.6242,677.5,0.052
2113.5204,678,0.049
2116.434,678.5,0.049
2119.362,679,0.049
2122.2678,679.5,0.048
2125.2018,680,0.044
2128.1418,680.5,0.043
2131.0692,681,0.042
2133.9984,681.5,0.042
2136.9378,682,0.04
2139.8568,682.5,0.039
2142.7698,683,0.038
2145.687,683.5,0.038
2148.5964,684,0.034
2151.5022,684.5,0.036
2154.4182,685,0.034
2157.3426,685.5,0.031
2160.2694,686,0.029
2163.1914,686.5,0.029
2166.108,687,0.03
2169.0318,687.5,0.026
2171.9472,688,0.025
2174.8728,688.5,0.025
2177.79,689,0.023
2180.7042,689.5,0.023
2183.6298,690,0.022
2186.5572,690.5,0.021
2189.4846,691,0.018
2192.4264,691.5,0.016
2195.3508,692,0.017
2198.2782,692.5,0.014
2201.2056,693,0.013
2204.1324,693.5,0.014
2207.064,694,0.015
2209.9962,694.5,0.012
2212.9308,695,0.012
2215.8636,695.5,0.009
2218.7982,696,0.008
2221.7304,696.5,0.007
2224.6602,697,0.006
2227.59,697.5,0.005
2230.5162,698,0.004
2233.452,698.5,0.005
2236.395,699,0.004
2239.3008,699.5,0.004
2242.2234,700,0.004
2245.1622,700.5,0.005
2248.0932,701,0.005
2251.0518,701.5,0.004
2254.0104,702,0.005
2256.945,702.5,0.005
2259.882,703,0.007
2262.8148,703.5,0.005
2265.7524,704,0.005
2268.6894,704.5,0.005
2271.633,705,0.006
2274.5718,705.5,0.004
2277.5094,706,0.007
2280.444,706.5,0.006
2283.381,707,0.005
2286.315,707.5,0.008
2289.2532,708,0.008
2292.1926,708.5,0.007
2295.1242,709,0.006
2298.0606,709.5,0.006
2300.9886,710,0.008
2303.9274,710.5,0.006
2306.8608,711,0.006
2309.7834,711.5,0.007
2312.724,712,0.008
2315.6646,712.5,0.009
2318.6052,713,0.01
2321.5704,713.5,0.01
2324.5188,714,0.012
2327.4696,714.5,0.01
2330.4132,715,0.01
2333.3616,715.5,0.017
2336.3052,716,0.015
2339.244,716.5,0.022
2342.1804,717,0.023
2345.121,717.5,0.025
2348.0604,718,0.025
2351.0022,718.5,0.027
2353.9476,719,0.028
2356.8846,719.5,0.027
2359.8318,720,0.03
2362.7748,720.5,0.029
2365.7202,721,0.03
2368.6674,721.5,0.031
2371.617,722,0.032
2374.5498,722.5,0.032
2377.4994,723,0.037
2380.4382,723.5,0.034
2383.3866,724,0.036
2386.3428,724.5,0.038
2389.2954,725,0.038
2392.2444,725.5,0.037
2395.1934,726,0.04
2398.1442,726.5,0.042
2401.0986,727,0.044
2404.059,727.5,0.045
2407.0056,728,0.049
2409.9528,728.5,0.044
2412.897,729,0.045
2415.843,729.5,0.042
2418.7986,730,0.043
2421.7452,730.5,0.046
2424.6912,731,0.047
2427.6348,731.5,0.047
2430.5886,732,0.048
2433.5484,732.5,0.052
2436.5106,733,0.053
2439.4602,733.5,0.053
2442.408,734,0.054
2445.3546,734.5,0.058
2448.3168,735,0.058
2451.2802,735.5,0.058
2454.2484,736,0.06
2457.2064,736.5,0.064
2460.1572,737,0.065
2463.111,737.5,0.067
2466.0624,738,0.067
2469.0174,738.5,0.071
2471.9658,739,0.068
2474.9154,739.5,0.069
2477.8752,740,0.068
2480.8356,740.5,0.073
2483.7978,741,0.07
2486.7462,741.5,0.069
2489.6964,742,0.071
2492.6436,742.5,0.071
2495.592,743,0.072
2498.5362,743.5,0.074
2501.49,744,0.075
2504.4498,744.5,0.075
2507.4,745,0.077
2510.3676,745.5,0.079
2513.3274,746,0.079
2516.2884,746.5,0.079
2519.2368,747,0.081
2522.184,747.5,0.082
2525.1342,748,0.082
2528.0718,748.5,0.083
2531.0208,749,0.086
2533.977,749.5,0.088
2536.926,750,0.089
2539.8864,750.5,0.087
2542.8588,751,0.09
2545.8186,751.5,0.091
2548.7856,752,0.09
2551.7538,752.5,0.093
2554.698,753,0.095
2557.6542,753.5,0.094
2560.6146,754,0.095
2563.5588,754.5,0.095
2566.5018,755,0.094
2569.4574,755.5,0.095
2572.4154,756,0.094
2575.377,756.5,0.098
2578.3632,757,0.098
2581.3308,757.5,0.099
2584.2852,758,0.096
2587.242,758.5,0.099
2590.1994,759,0.098
2593.1508,759.5,0.098
2596.1118,760,0.101
2599.077,760.5,0.102
2602.0302,761,0.097
2604.9924,761.5,0.096
2607.9552,762,0.099
2610.921,762.5,0.098
2613.888,763,0.099
2616.8496,763.5,0.099
2619.8136,764,0.1
2622.7764,764.5,0.1
2625.744,765,0.1
2628.7164,765.5,0.101
2631.6858,766,0.102
2634.6516,766.5,0.104
2637.6198,767,0.105
2640.5802,767.5,0.105
2643.543,768,0.104
2646.5034,768.5,0.105
2649.4524,769,0.105
2652.4164,769.5,0.106
2655.3816,770,0.106
2658.3432,770.5,0.106
2661.3198,771,0.11
2664.2934,771.5,0.106
2667.264,772,0.106
2670.2412,772.5,0.105
2673.2136,773,0.105
2676.183,773.5,0.104
2679.156,774,0.105
2682.129,774.5,0.104
2685.1068,775,0.107
2688.0768,775.5,0.106
2691.0636,776,0.104
2694.0324,776.5,0.105
2697.0048,777,0.106
2699.9808,777.5,0.107
2702.9466,778,0.106
2705.916,778.5,0.105
2708.8854,779,0.107
2711.841,779.5,0.109
2714.805,780,0.111
2717.775,780.5,0.112
2720.7438,781,0.112
2723.7366,781.5,0.112
2726.7018,782,0.113
2729.6712,782.5,0.11
2732.6418,783,0.114
2735.586,783.5,0.115
2738.5578,784,0.115
2741.5278,784.5,0.115
2744.499,785,0.114
2747.4876,785.5,0.115
2750.463,786,0.114
2753.4432,786.5,0.116
2756.4234,787,0.114
2759.4078,787.5,0.112
2762.382,788,0.113
2765.3472,788.5,0.11
2768.3202,789,0.112
2771.2896,789.5,0.114
2774.259,790,0.111
2777.2332,790.5,0.112
2780.211,791,0.114
2783.172,791.5,0.113
2786.136,792,0.112
2789.106,792.5,0.113
2792.0796,793,0.114
2795.064,793.5,0.115
2798.0514,794,0.117
2801.0232,794.5,0.114
2803.9998,795,0.114
2806.9674,795.5,0.114
2809.9254,796,0.116
2812.9044,796.5,0.116
2815.8828,797,0.116
2818.8696,797.5,0.117
2821.8678,798,0.119
2824.8498,798.5,0.118
2827.8072,799,0.12
2830.7766,799.5,0.118
2833.7472,800,0.118
2836.7208,800.5,0.118
2839.7148,801,0.12
2842.7184,801.5,0.117
2845.6884,802,0.116
2848.677,802.5,0.117
2851.656,803,0.117
2854.6362,803.5,0.115
2857.6206,804,0.115
2860.617,804.5,0.114
2863.5984,805,0.117
2866.5804,805.5,0.117
2869.5666,806,0.116
2872.536,806.5,0.115
2875.503,807,0.117
2878.4784,807.5,0.116
2881.4502,808,0.113
2884.4334,808.5,0.115
2887.4298,809,0.114
2890.4076,809.5,0.114
2893.377,810,0.113
2896.3524,810.5,0.114
2899.332,811,0.112
2902.3182,811.5,0.112
2905.3146,812,0.112
2908.3026,812.5,0.112
2911.2798,813,0.113
2914.2636,813.5,0.114
2917.2372,814,0.115
2920.2204,814.5,0.116
2923.2024,815,0.114
2926.1778,815.5,0.115
2929.1694,816,0.118
2932.1574,816.5,0.118
2935.1424,817,0.12
2938.128,817.5,0.12
2941.1268,818,0.12
2944.1172,818.5,0.122
2947.116,819,0.124
2950.1112,819.5,0.125
2953.0962,820,0.124
2956.086,820.5,0.125
2959.071,821,0.127
2962.0656,821.5,0.127
2965.0584,822,0.126
2968.0482,822.5,0.13
2971.0338,823,0.131
2974.0068,823.5,0.13
2976.9948,824,0.128
2979.9798,824.5,0.13
2982.9612,825,0.13
2985.9354,825.5,0.13
2988.9024,826,0.13
2991.885,826.5,0.129
2994.8682,827,0.132
2997.8634,827.5,0.129
3000.8658,828,0.132
3003.8586,828.5,0.132
3006.8592,829,0.13
3009.8478,829.5,0.129
3012.846,830,0.131
3015.8292,830.5,0.13
3018.8076,831,0.132
3021.8046,831.5,0.131
3024.7992,832,0.13
3027.792,832.5,0.13
3030.786,833,0.131
3033.7602,833.5,0.128
3036.7398,834,0.128
3039.7296,834.5,0.13
3042.7242,835,0.128
3045.7278,835.5,0.129
3048.7224,836,0.132
3051.7236,836.5,0.128
3054.7272,837,0.129
3057.7242,837.5,0.129
3060.7242,838,0.129
3063.7194,838.5,0.128
3066.7104,839,0.129
3069.7002,839.5,0.131
3072.6636,840,0.132
3075.6672,840.5,0.129
3078.6678,841,0.13
3081.6576,841.5,0.129
3084.675,842,0.128
3087.6738,842.5,0.129
3090.6696,843,0.128
3093.6708,843.5,0.131
3096.6672,844,0.128
3099.6636,844.5,0.13
3102.6618,845,0.129
3105.6684,845.5,0.126
3108.6738,846,0.127
3111.6768,846.5,0.126
3114.6744,847,0.128
3117.669,847.5,0.125
3120.6648,848,0.128
3123.666,848.5,0.125
3126.669,849,0.127
3129.6738,849.5,0.126
3132.672,850,0.126
3135.6606,850.5,0.126
3138.6498,851,0.125
3141.6366,851.5,0.127
3144.6348,852,0.127
3147.6354,852.5,0.127
3150.6366,853,0.124
3153.6444,853.5,0.123
3156.6372,854,0.121
3159.6366,854.5,0.121
3162.6372,855,0.122
3165.633,855.5,0.123
3168.6402,856,0.12
3171.6468,856.5,0.117
3174.6426,857,0.116
3177.6474,857.5,0.118
3180.651,858,0.116
3183.6534,858.5,0.113
3186.663,859,0.113
3189.6642,859.5,0.113
3192.666,860,0.111
3195.669,860.5,0.114
3198.6726,861,0.113
3201.6738,861.5,0.113
3204.6714,862,0.112
3207.6624,862.5,0.115
3210.657,863,0.112
3213.657,863.5,0.11
3216.66,864,0.109
3219.6594,864.5,0.109
3222.6528,865,0.111
3225.6462,865.5,0.108
3228.6324,866,0.11
3231.6318,866.5,0.109
3234.6162,867,0.108
3237.6186,867.5,0.107
3240.6264,868,0.108
3243.6216,868.5,0.108
3246.6354,869,0.109
3249.6354,869.5,0.111
3252.6444,870,0.11
3255.6348,870.5,0.11
3258.6438,871,0.111
3261.6474,871.5,0.112
3264.6432,872,0.11
3267.6582,872.5,0.11
3270.6552,873,0.111
3273.6546,873.5,0.109
3276.6546,874,0.108
3279.6534,874.5,0.108
3282.6618,875,0.106
3285.6708,875.5,0.108
3288.6798,876,0.107
3291.6906,876.5,0.105
3294.6852,877,0.104
3297.6708,877.5,0.105
3300.6726,878,0.105
3303.6834,878.5,0.104
3306.6978,879,0.103
3309.7194,879.5,0.103
3312.7296,880,0.103
3315.7386,880.5,0.099
3318.753,881,0.099
3321.7644,881.5,0.102
3324.771,882,0.098
3327.7806,882.5,0.098
3330.7842,883,0.095
3333.7836,883.5,0.098
3336.7926,884,0.095
3339.7932,884.5,0.098
3342.7956,885,0.096
3345.807,885.5,0.098
3348.8094,886,0.098
3351.8208,886.5,0.098
3354.8208,887,0.096
3357.8274,887.5,0.097
3360.8364,888,0.097
3363.8412,888.5,0.093
3366.8358,889,0.093
3369.8322,889.5,0.093
3372.8322,890,0.094
3375.8304,890.5,0.093
3378.828,891,0.093
3381.828,891.5,0.093
3384.8262,892,0.093
3387.8226,892.5,0.092
3390.8208,893,0.091
3393.831,893.5,0.091
3396.8334,894,0.093
3399.8394,894.5,0.094
3402.8448,895,0.091
3405.8442,895.5,0.091
3408.8448,896,0.091
3411.8448,896.5,0.091
3414.8268,897,0.09
3417.8238,897.5,0.089
3420.8226,898,0.09
3423.8256,898.5,0.09
3426.8508,899,0.089
3429.8592,899.5,0.089
3432.8658,900,0.088
3435.8676,900.5,0.086
3438.8694,901,0.083
3441.8646,901.5,0.085
3444.8664,902,0.086
3447.8706,902.5,0.085
3450.8754,903,0.085
3453.8814,903.5,0.085
3456.8928,904,0.084
3459.9,904.5,0.084
3462.8994,905,0.081
3465.906,905.5,0.083
3468.9114,906,0.081
3471.9198,906.5,0.08
3474.9354,907,0.083
3477.9372,907.5,0.085
3480.9432,908,0.082
3483.9504,908.5,0.081
3486.9624,909,0.08
3489.9816,909.5,0.082
3492.9972,910,0.083
3496.0146,910.5,0.085
3499.0242,911,0.083
3502.0296,911.5,0.084
3505.0398,912,0.084
3508.0458,912.5,0.083
3511.0548,913,0.082
3514.0596,913.5,0.082
3517.0668,914,0.077
3520.0758,914.5,0.077
3523.0818,915,0.079
3526.0914,915.5,0.077
3529.1004,916,0.079
3532.1058,916.5,0.081
3535.113,917,0.079
3538.1316,917.5,0.08
3541.1322,918,0.082
3544.1562,918.5,0.08
3547.1574,919,0.079
3550.1604,919.5,0.078
3553.1904,920,0.08
3556.2126,920.5,0.08
3559.2486,921,0.08
3562.302,921.5,0.078
3565.3242,922,0.077
3568.3518,922.5,0.081
3571.3752,923,0.082
3574.3878,923.5,0.079
3577.4064,924,0.081
3580.4334,924.5,0.079
3583.4622,925,0.08
3586.4856,925.5,0.08
3589.5282,926,0.081
3592.5516,926.5,0.077
3595.5786,927,0.077
3598.6122,927.5,0.08
3601.6338,928,0.078
3604.6668,928.5,0.08
3607.6974,929,0.079
3610.7286,929.5,0.078
3613.7562,930,0.079
3616.7826,930.5,0.079
3619.8048,931,0.076
3622.8354,931.5,0.078
3625.8618,932,0.079
3628.8882,932.5,0.079
3631.9176,933,0.08
3634.9386,933.5,0.08
3637.9644,934,0.081
3640.9824,934.5,0.08
3644.0058,935,0.077
3647.034,935.5,0.077
3650.0586,936,0.079
3653.0838,936.5,0.078
3656.1096,937,0.079
3659.1222,937.5,0.077
3662.1438,938,0.075
3665.1606,938.5,0.074
3668.1816,939,0.076
3671.2008,939.5,0.078
3674.2194,940,0.077
3677.2392,940.5,0.076
3680.2614,941,0.076
3683.2896,941.5,0.076
3686.3082,942,0.072
3689.3316,942.5,0.074
3692.3514,943,0.072
3695.3688,943.5,0.075
3698.3946,944,0.075
3701.403,944.5,0.075
3704.4138,945,0.076
3707.4258,945.5,0.073
3710.4468,946,0.072
3713.4714,946.5,0.072
3716.5068,947,0.074
3719.5422,947.5,0.073
3722.5722,948,0.071
3725.6094,948.5,0.071
3728.6334,949,0.073
3731.6652,949.5,0.076
3734.6964,950,0.074
3737.7246,950.5,0.076
3740.7564,951,0.076
3743.7804,951.5,0.076
3746.8044,952,0.076
3749.8356,952.5,0.074
3752.8668,953,0.075
3755.8938,953.5,0.077
3758.928,954,0.075
3761.9634,954.5,0.078
3764.9982,955,0.075
3768.0384,955.5,0.076
3771.0774,956,0.075
3774.1074,956.5,0.075
3777.126,957,0.076
3780.1536,957.5,0.079
3783.1782,958,0.078
3786.2106,958.5,0.076
3789.2502,959,0.075
3792.2904,959.5,0.076
3795.3276,960,0.076
3798.3552,960.5,0.074
3801.3828,961,0.078
3804.4122,961.5,0.075
3807.4392,962,0.081
3810.471,962.5,0.079
3813.5064,963,0.076
3816.5406,963.5,0.075
3819.5754,964,0.075
3822.6078,964.5,0.077
3825.6522,965,0.076
3828.6858,965.5,0.074
3831.7212,966,0.08
3834.7662,966.5,0.074
3837.807,967,0.072
3840.8532,967.5,0.072
3843.9,968,0.071
3846.9432,968.5,0.069
3849.9792,969,0.068
3853.0062,969.5,0.071
3856.0392,970,0.069
3859.0632,970.5,0.066
3862.0944,971,0.068
3865.1238,971.5,0.069
3868.149,972,0.071
3871.1784,972.5,0.07
3874.206,973,0.068
3877.2342,973.5,0.07
3880.2678,974,0.07
3883.2966,974.5,0.068
3886.3326,975,0.069
3889.3656,975.5,0.071
3892.3992,976,0.071
3895.4358,976.5,0.069
3898.4676,977,0.073
3901.506,977.5,0.071
3904.5318,978,0.073
3907.5558,978.5,0.073
3910.5834,979,0.072
3913.6146,979.5,0.071
3916.6494,980,0.071
3919.68,980.5,0.071
3922.7028,981,0.073
3925.7262,981.5,0.069
3928.7442,982,0.069
3931.7748,982.5,0.072
3934.8078,983,0.074
3937.8426,983.5,0.068
3940.8834,984,0.069
3943.9134,984.5,0.073
3946.9434,985,0.074
3949.9644,985.5,0.077
3952.9932,986,0.076
3956.0196,986.5,0.077
3959.0376,987,0.077
3962.0634,987.5,0.075
3965.1054,988,0.075
3968.1438,988.5,0.077
3971.2026,989,0.078
3974.268,989.5,0.078
3977.319,990,0.082
3980.3652,990.5,0.078
3983.4174,991,0.077
3986.4762,991.5,0.081
3989.5182,992,0.081
3992.5686,992.5,0.08
3995.613,993,0.082
3998.6568,993.5,0.081
4001.7024,994,0.084
4004.7444,994.5,0.082
4007.7876,995,0.083
4010.8284,995.5,0.082
4013.8626,996,0.082
4016.8932,996.5,0.086
4019.9154,997,0.084
4022.943,997.5,0.085
4025.9808,998,0.085
4029.0282,998.5,0.087
4032.087,999,0.087
4035.1296,999.5,0.084
4038.1728,1000,0.082
4041.2124,1000.5,0.082
4044.2514,1001,0.08
4047.3012,1001.5,0.082
4050.333,1002,0.081
4053.3786,1002.5,0.081
4056.4164,1003,0.08
4059.4536,1003.5,0.079
4062.5082,1004,0.084
4065.555,1004.5,0.084
4068.6042,1005,0.083
4071.6558,1005.5,0.082
4074.6966,1006,0.084
4077.7464,1006.5,0.087
4080.7866,1007,0.086
4083.8298,1007.5,0.085
4086.8694,1008,0.085
4089.909,1008.5,0.085
4092.945,1009,0.087
4095.984,1009.5,0.086
4099.0242,1010,0.086
4102.0596,1010.5,0.083
4105.1028,1011,0.084
4108.14,1011.5,0.086
4111.1784,1012,0.084
4114.23,1012.5,0.084
4117.2804,1013,0.085
4120.3104,1013.5,0.088
4123.3542,1014,0.089
4126.3926,1014.5,0.089
4129.4322,1015,0.089
4132.4856,1015.5,0.088
4135.5318,1016,0.091
4138.581,1016.5,0.088
4141.6242,1017,0.091
4144.668,1017.5,0.093
4147.7064,1018,0.094
4150.7412,1018.5,0.094
4153.7778,1019,0.092
4156.8072,1019.5,0.093
4159.8396,1020,0.094
4162.8732,1020.5,0.094
4165.902,1021,0.092
4168.9326,1021.5,0.091
4171.968,1022,0.091
4174.9866,1022.5,0.093
4178.0142,1023,0.091
4181.0508,1023.5,0.091
4184.0886,1024,0.093
4187.1408,1024.5,0.094
4190.1936,1025,0.096
4193.232,1025.5,0.092
4196.2662,1026,0.097
4199.2974,1026.5,0.097
4202.331,1027,0.097
4205.373,1027.5,0.099
4208.403,1028,0.1
4211.448,1028.5,0.097
4214.4906,1029,0.096
4217.5158,1029.5,0.097
4220.5554,1030,0.097
4223.592,1030.5,0.092
4226.6316,1031,0.095
4229.6802,1031.5,0.093
4232.727,1032,0.097
4235.7666,1032.5,0.1
4238.8014,1033,0.1
4241.8338,1033.5,0.098
4244.8704,1034,0.099
4247.8992,1034.5,0.099
4250.9394,1035,0.102
4253.9844,1035.5,0.101
4257.0306,1036,0.103
4260.087,1036.5,0.102
4263.1368,1037,0.104
4266.1872,1037.5,0.101
4269.2406,1038,0.102
4272.291,1038.5,0.107
4275.3462,1039,0.109
4278.4026,1039.5,0.107
4281.4608,1040,0.111
4284.5202,1040.5,0.111
4287.5616,1041,0.111
4290.63,1041.5,0.113
4293.69,1042,0.115
4296.7464,1042.5,0.113
4299.8298,1043,0.116
4302.8916,1043.5,0.117
4305.9642,1044,0.115
4309.0362,1044.5,0.117
4312.107,1045,0.119
4315.1724,1045.5,0.119
4318.23,1046,0.115
4321.29,1046.5,0.119
4324.3464,1047,0.116
4327.3992,1047.5,0.117
4330.4412,1048,0.116
4333.5,1048.5,0.114
4336.551,1049,0.113
4339.6098,1049.5,0.12
4342.6788,1050,0.12
4345.7346,1050.5,0.119
4348.7994,1051,0.118
4351.8708,1051.5,0.124
4354.9428,1052,0.121
4358.0064,1052.5,0.12
4361.067,1053,0.122
4364.1174,1053.5,0.122
4367.1738,1054,0.123
4370.229,1054.5,0.124
4373.2848,1055,0.121
4376.3364,1055.5,0.121
4379.4,1056,0.119
4382.4468,1056.5,0.119
4385.517,1057,0.122
4388.5932,1057.5,0.124
4391.6544,1058,0.127
4394.7336,1058.5,0.127
4397.8014,1059,0.129
4400.8698,1059.5,0.132
4403.9406,1060,0.132
4407.0066,1060.5,0.133
4410.069,1061,0.133
4413.123,1061.5,0.13
4416.1746,1062,0.135
4419.2256,1062.5,0.134
4422.2718,1063,0.13
4425.3162,1063.5,0.133
4428.363,1064,0.137
4431.4134,1064.5,0.134
4434.4614,1065,0.137
4437.519,1065.5,0.133
4440.5754,1066,0.135
4443.6258,1066.5,0.136
4446.684,1067,0.135
4449.7248,1067.5,0.137
4452.7806,1068,0.134
4455.8424,1068.5,0.129
4458.9024,1069,0.128
4461.9642,1069.5,0.134
