Repository: MaCFP/matl-db

### Experimental Conditions: TGA/DSC
A NETZSCH STA 449 F3 Jupiter was used to simultaneously conduct Thermogravimetric Analysis (TGA) and Differential Scanning Calorimetry (DSC) experiments.

* Heating Rate: 10 K/min
* Temperature program
  - Initial Temperature: 323 K
  - Initial Isotherm: 600 s (hold at 323 K for 600 s)  
  - Maximum Temperature: 1073 K
  - Final Isotherm: 600 s (hold at 1098 K for 600 s)  
* Sample mass: 4.0 mg +/- 0.1 mg
* Sample geometry: Powdered
* Calibration type: Before each experiment, a baseline test was performed using an empty crucible.

File: Wood/Calibration_Data/FSRI/FSRI_STA_N2_10K_R3.csv (part 1 of 2)
Time (s),Temperature (K),Mass (mg),Heat Flow Rate (W/g)
0.0,324.5,3.9243,0.0157
40.33033091335282,325.0,3.923,0.0392
52.19190501014528,325.5,3.9244,0.0599
60.95663856866427,326.0,3.9248,0.0751
68.4356681540608,326.5,3.9241,0.0876
74.98776244336338,327.0,3.9227,0.099
81.0062385028044,327.5,3.9238,0.1082
86.597488228238,328.0,3.9231,0.1156
91.86932702984245,328.5,3.9241,0.1238
96.90412069277293,329.0,3.9249,0.1309
101.71298915446668,329.5,3.9229,0.1359
106.34127612523795,330.0,3.923,0.1439
110.87853872512011,330.5,3.9211,0.1481
115.30936701472321,331.0,3.9221,0.1533
119.62640406719278,331.5,3.9231,0.1577
123.83460101455219,332.0,3.9238,0.1612
127.94858297393114,332.5,3.9233,0.1669
131.96537598618798,333.0,3.9225,0.171
135.94351082781372,333.5,3.9226,0.1728
139.92476160353323,334.0,3.923,0.1762
143.89451779095583,334.5,3.9223,0.1794
147.80161129630585,335.0,3.9225,0.1816
151.61754716049302,335.5,3.9223,0.1839
155.4000703336155,336.0,3.9226,0.1871
159.1643024787528,336.5,3.9227,0.1883
162.9155324511594,337.0,3.9213,0.1913
166.64456113363886,337.5,3.9213,0.1937
170.31179254612164,338.0,3.9215,0.1953
173.95550010119172,338.5,3.9227,0.1964
177.58495304290312,339.0,3.9228,0.2001
181.17809373875693,339.5,3.9226,0.2027
184.7541326989248,340.0,3.921,0.2027
188.2981301915036,340.5,3.9219,0.2052
191.82018360435836,341.0,3.9227,0.2085
195.35077545489528,341.5,3.9216,0.2103
198.86227017832886,342.0,3.9222,0.212
202.32920108681452,342.5,3.9222,0.2139
205.7925276197843,343.0,3.9202,0.2138
209.22701346619434,343.5,3.9204,0.2162
212.64561125733272,344.0,3.9202,0.22
216.06989577674864,344.5,3.9203,0.2195
219.4848462534618,345.0,3.9188,0.2199
222.8872827187411,345.5,3.9202,0.222
226.26168197978927,346.0,3.9202,0.2239
229.62412996565016,346.5,3.9198,0.2268
232.95821471627048,347.0,3.9195,0.2295
236.28781683135944,347.5,3.9199,0.2297
239.61243335628785,348.0,3.9203,0.2304
242.91908019304648,348.5,3.9202,0.2333
246.21466065485222,349.0,3.9189,0.2341
249.49378784577985,349.5,3.9189,0.2372
252.75116555238142,350.0,3.9189,0.2382
256.00869760681405,350.5,3.9189,0.2405
259.25470891612446,351.0,3.9189,0.242
262.4991782959285,351.5,3.9189,0.2429
265.70911170844545,352.0,3.9188,0.2448
268.9270024163824,352.5,3.9186,0.2445
272.1506485075441,353.0,3.9175,0.2464
275.32604604858267,353.5,3.9188,0.249
278.56060282041716,354.0,3.9188,0.2491
281.7474999712417,354.5,3.9188,0.25
284.88509342741423,355.0,3.9188,0.2533
288.0416938827047,355.5,3.9176,0.2546
291.207124571202,356.0,3.9188,0.2559
294.36435976889805,356.5,3.9176,0.2559
297.5243098234525,357.0,3.9174,0.2569
300.70076227832186,357.5,3.9175,0.2578
303.82165127336464,358.0,3.9175,0.2605
306.94206513253727,358.5,3.9189,0.2594
310.08121939645883,359.0,3.9175,0.2605
313.18675103304673,359.5,3.9175,0.2615
316.2678746795267,360.0,3.9175,0.2629
319.3677520164699,360.5,3.9175,0.2626
322.451869648094,361.0,3.9175,0.2641
325.524164915335,361.5,3.9164,0.2649
328.5936362511513,362.0,3.9167,0.2638
331.6354081278708,362.5,3.9162,0.2657
334.6729084722049,363.0,3.9163,0.2674
337.7188907225679,363.5,3.9162,0.2683
340.78040701540846,364.0,3.9149,0.2675
343.82374884854045,364.5,3.9162,0.2671
346.8592708931154,365.0,3.9148,0.2682
349.8903403877212,365.5,3.9161,0.2693
352.89912182352646,366.0,3.9162,0.2685
355.9123091558807,366.5,3.9157,0.2705
358.90904644568,367.0,3.916,0.2701
361.9133277485862,367.5,3.9154,0.2697
364.9245824548009,368.0,3.9149,0.2708
367.89339995230495,368.5,3.9148,0.2711
370.89148790323674,369.0,3.9148,0.2719
373.87539828110283,369.5,3.915,0.2721
376.8505910301064,370.0,3.9149,0.2719
379.81813329882294,370.5,3.9148,0.273
382.78392974894444,371.0,3.9135,0.2736
385.7575625172568,371.5,3.9136,0.2724
388.72135340897097,372.0,3.9135,0.2719
391.68756658959853,372.5,3.9139,0.2719
394.6575826234099,373.0,3.9135,0.2722
397.6145570133747,373.5,3.9122,0.2723
400.57639947010136,374.0,3.9121,0.2731
403.5363050850286,374.5,3.912,0.2716
406.4657807961084,375.0,3.9133,0.2727
409.403482334281,375.5,3.9146,0.2718
412.35437323625274,376.0,3.9133,0.2718
415.292522245516,376.5,3.9133,0.2719
418.2542623869234,377.0,3.9147,0.2723
421.22853949875844,377.5,3.9145,0.274
424.1727782137715,378.0,3.9133,0.2729
427.1029775824044,378.5,3.9133,0.2733
430.0223192273171,379.0,3.9133,0.2752
432.94353089179896,379.5,3.912,0.2749
435.8439922620708,380.0,3.912,0.2736
438.75307669577035,380.5,3.9133,0.2731
441.6775860020594,381.0,3.9131,0.2759
444.60085121499776,381.5,3.9134,0.2753
447.5271653913147,382.0,3.9119,0.2756
450.4394140749852,382.5,3.912,0.2752
453.3637167712045,383.0,3.912,0.2735
456.2690785748136,383.5,3.9134,0.276
459.1767984406589,384.0,3.9131,0.2741
462.09247583991305,384.5,3.9133,0.2752
464.9940073890738,385.0,3.9134,0.2741
467.9011949724574,385.5,3.9121,0.2764
470.8117654035384,386.0,3.9133,0.2738
473.7115216424868,386.5,3.9134,0.2744
476.59992263778423,387.0,3.9125,0.2733
479.4968423035539,387.5,3.9121,0.275
482.3920420410332,388.0,3.913,0.2749
485.3189363902067,388.5,3.9122,0.276
488.24779827617334,389.0,3.9121,0.2772
491.18022541217647,389.5,3.9121,0.2758
494.10169220992316,390.0,3.9134,0.2767
497.0014825802666,390.5,3.9121,0.2763
499.89823327886216,391.0,3.9108,0.275
502.80467815033376,391.5,3.9092,0.2789
505.7089775563205,392.0,3.9092,0.2775
508.60617272540037,392.5,3.909,0.2776
511.51431640567546,393.0,3.9089,0.2775
514.4259024423487,393.5,3.9089,0.2775
517.3174373856208,394.0,3.9102,0.2774
520.2178153700547,394.5,3.9118,0.2774
523.1122941466108,395.0,3.9125,0.2784
525.9938021855245,395.5,3.9126,0.2773
528.8822383604829,396.0,3.9125,0.277
531.7716693016566,396.5,3.9112,0.2794
534.6510691419104,397.0,3.9126,0.2789
537.5322171820982,397.5,3.9115,0.2784
540.4116747458497,398.0,3.9112,0.2793
543.2867321496238,398.5,3.9112,0.2789
546.1627910782819,399.0,3.9126,0.2801
549.0412392261836,399.5,3.9125,0.2789
551.9242522916915,400.0,3.9113,0.2798
554.8031196909816,400.5,3.9113,0.2817
557.6773893893858,401.0,3.9116,0.2793
560.5574708206035,401.5,3.9113,0.2808
563.432868470291,402.0,3.9113,0.2831
566.3067451653561,402.5,3.9099,0.2832
569.1802180885585,403.0,3.9113,0.2845
572.052012944843,403.5,3.9112,0.2852
574.9085097467332,404.0,3.9112,0.2835
577.7683066718986,404.5,3.9103,0.2848
580.6297434003376,405.0,3.9099,0.2862
583.4837790352117,405.5,3.911,0.2863
586.350490057857,406.0,3.9112,0.2845
589.2199537278973,406.5,3.9099,0.2861
592.079580096216,407.0,3.9099,0.2859
594.94434573843,407.5,3.91,0.2874
597.8173930320562,408.0,3.9099,0.2888
600.6775153294338,408.5,3.9099,0.2885
603.5313609594587,409.0,3.9102,0.2892
606.3953102491159,409.5,3.9112,0.2895
609.2479653320935,410.0,3.9099,0.2886
612.1018412917856,410.5,3.9099,0.2894
614.9689839666578,411.0,3.9085,0.291
617.8300228245629,411.5,3.9084,0.2921
620.6850647763025,412.0,3.9108,0.2926
623.5544028088677,412.5,3.9108,0.2937
626.4083687050571,413.0,3.9108,0.2944
629.2558625563539,413.5,3.9108,0.2959
632.1054259962232,414.0,3.9111,0.2948
634.9421276546926,414.5,3.9103,0.2953
637.7794944579093,415.0,3.9109,0.2961
640.6275964205112,415.5,3.9111,0.2934
643.4766372685725,416.0,3.9111,0.2947
646.3207466596554,416.5,3.9098,0.2973
649.1689608424383,417.0,3.9111,0.2967
652.0143137915841,417.5,3.9098,0.2961
654.8574140022432,418.0,3.9098,0.2973
657.698365635829,418.5,3.9098,0.2987
660.5350696591615,419.0,3.9098,0.2988
663.3677438078493,419.5,3.9098,0.2987
666.216918409579,420.0,3.9095,0.2978
669.0531574835911,420.5,3.9098,0.2991
671.8971378220377,421.0,3.9098,0.2999
674.7591082377808,421.5,3.9085,0.3004
677.6044400011991,422.0,3.9085,0.3013
680.4574283204677,422.5,3.9095,0.302
683.2926892568597,423.0,3.9095,0.3014
686.12545498962,423.5,3.9095,0.3017
688.958980584761,424.0,3.9098,0.3036
691.7879007700149,424.5,3.9097,0.3041
694.6268082760002,425.0,3.9091,0.3042
697.4652217824804,425.5,3.9085,0.3052
700.3036057846994,426.0,3.9085,0.3064
703.1326455467639,426.5,3.9093,0.3067
705.9580952347667,427.0,3.9098,0.3085
708.7959888838369,427.5,3.9085,0.3068
711.6194554189952,428.0,3.9085,0.309
714.4591359152105,428.5,3.9085,0.3095
717.2988415204213,429.0,3.9085,0.3102
720.1428891264271,429.5,3.9085,0.3132
722.979024547837,430.0,3.9085,0.3136
725.8193253913141,430.5,3.9068,0.3129
728.6511883673589,431.0,3.9065,0.314
731.459724242387,431.5,3.9072,0.3135
734.2889090210487,432.0,3.9076,0.3148
737.1263320448508,432.5,3.9079,0.3144
739.9585082835268,433.0,3.9078,0.3161
742.7884626833028,433.5,3.9078,0.316
745.6083511568887,434.0,3.9068,0.3187
748.4215867058706,434.5,3.9068,0.3174
751.238599944349,435.0,3.9072,0.3201
754.0739922871214,435.5,3.9075,0.3209
756.9295593063086,436.0,3.9082,0.32
759.7811723969985,436.5,3.9082,0.3218
762.6073442933305,437.0,3.9078,0.3217
765.4362235082539,437.5,3.9065,0.3204
768.2623014824729,438.0,3.9065,0.3229
771.0932806829134,438.5,3.9077,0.3249
773.9291633398068,439.0,3.9078,0.3265
776.7669564485323,439.5,3.9078,0.3262
779.6041217494662,440.0,3.9072,0.3268
782.4481497145879,440.5,3.9068,0.3281
785.2894417403936,441.0,3.9067,0.3286
788.1253750170754,441.5,3.9065,0.3274
790.9657121236112,442.0,3.9065,0.3288
793.7905135400608,442.5,3.9062,0.3307
796.6097916738961,443.0,3.9065,0.3315
799.4271295358014,443.5,3.9065,0.3358
802.2521639324196,444.0,3.9065,0.336
805.0850602939755,444.5,3.9065,0.3371
807.9281659059769,445.0,3.9065,0.337
810.770898705404,445.5,3.9052,0.3395
813.6068097831658,446.0,3.9052,0.3392
816.4288355092414,446.5,3.9052,0.3398
819.2567838776548,447.0,3.9052,0.3398
822.0618927452892,447.5,3.9052,0.3414
824.8929980844492,448.0,3.9042,0.342
827.7278913400467,448.5,3.9029,0.343
830.5598219732858,449.0,3.9029,0.342
833.4046822775231,449.5,3.9024,0.3414
836.2390645265797,450.0,3.9029,0.3438
839.0657316553553,450.5,3.9036,0.3463
841.8958101726535,451.0,3.9042,0.3459
844.7277962201417,451.5,3.9042,0.3456
847.5637157961929,452.0,3.9028,0.3466
850.3949016628909,452.5,3.9029,0.3461
853.2272359473781,453.0,3.9016,0.3472
856.0572063370278,453.5,3.9016,0.3483
858.8814687461515,454.0,3.9016,0.3487
861.711057675923,454.5,3.9016,0.3474
864.5414135621162,455.0,3.9016,0.3496
867.3672421285589,455.5,3.9002,0.3496
870.197475787777,456.0,3.9002,0.3492
873.026449697529,456.5,3.9002,0.3492
875.8446710777465,457.0,3.9002,0.3498
878.6706735155551,457.5,3.8993,0.3515
881.4974289120221,458.0,3.8993,0.3513
884.308601907169,458.5,3.8993,0.352
887.138381924204,459.0,3.8993,0.3537
889.98010072078,459.5,3.8993,0.3547
892.8003592326169,460.0,3.8989,0.3553
895.6286801912573,460.5,3.8979,0.3568
898.4794873235548,461.0,3.8976,0.3572
901.308758131644,461.5,3.8974,0.358
904.1400371927105,462.0,3.8963,0.3583
906.9753584226132,462.5,3.8963,0.3588
909.801503711858,463.0,3.8963,0.3603
912.6193126187932,463.5,3.8961,0.3594
915.4479944334169,464.0,3.8953,0.3614
918.2770605138983,464.5,3.8953,0.3615
921.1041683059325,465.0,3.8944,0.3628
923.9367269926137,465.5,3.8943,0.3618
926.7584061433412,466.0,3.8943,0.3618
929.5864202049669,466.5,3.8943,0.3635
932.4091447371742,467.0,3.8942,0.3624
935.240891182343,467.5,3.8934,0.3642
938.0716536230052,468.0,3.891,0.3662
940.9018964884565,468.5,3.891,0.366
943.7314205360702,469.0,3.891,0.3673
946.5640923232786,469.5,3.8909,0.3687
949.3747248869175,470.0,3.8894,0.3686
952.2066751251144,470.5,3.8894,0.3687
955.0315800069304,471.0,3.8893,0.3701
957.8671762838055,471.5,3.8884,0.3707
960.7023862194221,472.0,3.8884,0.3716
963.5611736809694,472.5,3.8884,0.3711
966.402507760397,473.0,3.887,0.3745
969.2194745931567,473.5,3.8871,0.3755
972.0426209206921,474.0,3.8855,0.3777
974.8651514025208,474.5,3.8847,0.3754
977.6803570556586,475.0,3.8844,0.3764
980.5024595021631,475.5,3.8832,0.3773
983.3270485049376,476.0,3.8831,0.3787
986.1534354246324,476.5,3.8831,0.3791
988.9843778878458,477.0,3.8831,0.3806
991.8132386266759,477.5,3.882,0.3791
994.6386261004806,478.0,3.8812,0.3796
997.4547883769654,478.5,3.8805,0.3791
1000.274982803081,479.0,3.8791,0.3813
1003.1004200440934,479.5,3.8792,0.3837
1005.9271790249725,480.0,3.8782,0.3834
1008.764436752243,480.5,3.8779,0.3849
1011.5817860525372,481.0,3.8778,0.3862
1014.4131897875153,481.5,3.8751,0.3842
1017.243511487882,482.0,3.8752,0.3843
1020.0779016623585,482.5,3.8752,0.3857
1022.9093436911555,483.0,3.8739,0.3863
1025.74288816757,483.5,3.8723,0.3892
1028.57658976475,484.0,3.8713,0.3895
1031.406674730087,484.5,3.8713,0.391
1034.2409215787297,485.0,3.8713,0.39
1037.0772751711002,485.5,3.8709,0.392
1039.9016453966067,486.0,3.8681,0.391
1042.7332536369763,486.5,3.8672,0.3928
1045.5607557090887,487.0,3.8664,0.395
1048.3928345097027,487.5,3.8659,0.3924
1051.219358517511,488.0,3.8659,0.3972
1054.0511417889602,488.5,3.8639,0.3983
1056.846436426696,489.0,3.8639,0.3966
1059.6555848848072,489.5,3.8626,0.3994
1062.4610749995247,490.0,3.8612,0.3981
1065.2882320609942,490.5,3.8609,0.3975
1068.1277133921171,491.0,3.86,0.3967
1070.9689855979348,491.5,3.8591,0.3969
1073.7965808046968,492.0,3.8587,0.3986
1076.6355092281938,492.5,3.857,0.3972
1079.4661314096516,493.0,3.8562,0.3984
1082.2957568106217,493.5,3.8554,0.398
1085.12363750188,494.0,3.8549,0.4003
1087.9529406295999,494.5,3.8534,0.4013
1090.784245319295,495.0,3.8534,0.4011
1093.6168500774418,495.5,3.8514,0.4034
1096.4582669893996,496.0,3.8514,0.4017
1099.2896550238268,496.5,3.8512,0.403
1102.1283228866232,497.0,3.849,0.4024
1104.9634684124235,497.5,3.8472,0.4035
1107.7947370952656,498.0,3.8473,0.4025
1110.615942341794,498.5,3.845,0.4037
1113.4263646473373,499.0,3.8447,0.4034
1116.2543836627412,499.5,3.8447,0.4053
1119.089491429489,500.0,3.8434,0.4045
1121.925046088758,500.5,3.8423,0.4065
1124.7692559614557,501.0,3.842,0.4071
1127.6139708190603,501.5,3.8401,0.4078
1130.4471734405668,502.0,3.8381,0.405
1133.279180287414,502.5,3.8381,0.4076
1136.1046118733277,503.0,3.8368,0.408
1138.9329042749544,503.5,3.836,0.4074
1141.759275961199,504.0,3.8355,0.4068
1144.5954822187678,504.5,3.8342,0.4084
1147.429255127632,505.0,3.8329,0.4085
1150.27699255239,505.5,3.8316,0.4098
1153.1190604188344,506.0,3.8302,0.4095
1155.9496542380618,506.5,3.8302,0.4105
1158.7818257260672,507.0,3.8289,0.4111
1161.6219535656448,507.5,3.8278,0.4127
1164.4578917986162,508.0,3.8266,0.4128
1167.291304212694,508.5,3.825,0.4128
1170.1336333875224,509.0,3.8236,0.413
1172.9683344476337,509.5,3.8242,0.4137
1175.7994034771828,510.0,3.8233,0.4143
1178.6400724236773,510.5,3.822,0.4147
1181.4799888070138,511.0,3.8208,0.4168
1184.317940199853,511.5,3.8201,0.4176
1187.1601232762089,512.0,3.8183,0.4183
1190.0063289265127,512.5,3.817,0.419
1192.847288505349,513.0,3.8154,0.4192
1195.679182777217,513.5,3.813,0.4187
1198.5163364661662,514.0,3.812,0.4174
1201.338077769972,514.5,3.8115,0.4163
1204.1594181756507,515.0,3.8101,0.4152
1206.9902052603582,515.5,3.8088,0.4164
1209.8218110264957,516.0,3.8075,0.4158
1212.667133808184,516.5,3.8062,0.4148
1215.5015402500933,517.0,3.8048,0.414
1218.349024075935,517.5,3.8035,0.4157
1221.1891146996682,518.0,3.8022,0.4177
1224.0179316409965,518.5,3.8016,0.4184
1226.857367995363,519.0,3.7993,0.4192
1229.6890881177474,519.5,3.7967,0.4169
1232.5127417071387,520.0,3.7954,0.4182
1235.3524935905118,520.5,3.7943,0.4182
1238.190352163776,521.0,3.7927,0.4165
1241.0251825872383,521.5,3.7928,0.4173
1243.867781102428,522.0,3.7906,0.4178
1246.717658631701,522.5,3.7882,0.4179
1249.5635747479298,523.0,3.7868,0.4182
1252.403245618415,523.5,3.7843,0.4195
1255.2417830711051,524.0,3.7831,0.4175
1258.0880727280066,524.5,3.7814,0.4207
1260.9078234788763,525.0,3.7798,0.4182
1263.744450467212,525.5,3.7781,0.4208
1266.5924853615697,526.0,3.7761,0.4208
1269.4363831829544,526.5,3.7742,0.4175
1272.2711956559751,527.0,3.7727,0.4183
1275.122302192558,527.5,3.7689,0.4179
1277.9590790837333,528.0,3.7676,0.4183
1280.7814484364053,528.5,3.766,0.4179
1283.6182842853116,529.0,3.7631,0.4191
1286.4644256994688,529.5,3.7618,0.4187
1289.310271551604,530.0,3.7599,0.4198
1292.1627785666487,530.5,3.7584,0.418
1295.0039008721226,531.0,3.7559,0.4201
1297.8564855687823,531.5,3.7531,0.4207
1300.7036292564221,532.0,3.7515,0.4189
1303.546145283937,532.5,3.7494,0.419
1306.4079381502756,533.0,3.747,0.4196
1309.2519908437628,533.5,3.7454,0.4189
1312.0926559678187,534.0,3.7427,0.4196
1314.9269537077444,534.5,3.7402,0.4187
1317.7616873525903,535.0,3.738,0.4206
1320.6076643941794,535.5,3.7358,0.4168
1323.4633917637284,536.0,3.7339,0.4178
1326.314812568738,536.5,3.7308,0.4196
1329.1697381720767,537.0,3.7282,0.4183
1332.0175775002112,537.5,3.7257,0.4189
1334.8596518772356,538.0,3.7239,0.42
1337.7061400335567,538.5,3.7199,0.4212
1340.553188830078,539.0,3.718,0.4227
1343.3978385172632,539.5,3.7158,0.4212
1346.2423693986364,540.0,3.7134,0.4211
1349.0856144970403,540.5,3.711,0.4212
1351.9312388715828,541.0,3.7085,0.4212
1354.7711329544713,541.5,3.7055,0.421
1357.610449893318,542.0,3.7012,0.4189
1360.456382785728,542.5,3.6977,0.4189
1363.3096498669722,543.0,3.6959,0.4192
1366.1528962534728,543.5,3.6926,0.4207
1369.0055526959968,544.0,3.6899,0.419
1371.8586804218783,544.5,3.6878,0.4194
1374.7082965913607,545.0,3.6849,0.4197
1377.5582108603558,545.5,3.6807,0.4183
1380.4034547882502,546.0,3.6778,0.4218
1383.2517768488224,546.5,3.6742,0.4204
1386.0898216169785,547.0,3.6712,0.4192
1388.937427361063,547.5,3.6683,0.418
1391.7925070005342,548.0,3.6654,0.4211
1394.641586704579,548.5,3.6625,0.4201
1397.4963953364545,549.0,3.6591,0.4222
1400.3532227548772,549.5,3.6561,0.4214
1403.2038979848955,550.0,3.6516,0.4218
1406.0499995830546,550.5,3.6479,0.4217
1408.9005257361428,551.0,3.6447,0.424
1411.7554768271425,551.5,3.6408,0.4245
1414.6023440652052,552.0,3.6374,0.4234
1417.4520354167087,552.5,3.6337,0.4237
1420.3095075155265,553.0,3.6303,0.4231
1423.160706069413,553.5,3.6265,0.4225
1426.0141557565632,554.0,3.6224,0.4224
1428.871004631092,554.5,3.6182,0.4228
1431.7286983851566,555.0,3.6141,0.4232
1434.5875927929417,555.5,3.6109,0.4219
1437.4405827775104,556.0,3.6086,0.4224
1440.299551741644,556.5,3.6048,0.4222
1443.151184799583,557.0,3.5987,0.4252
1446.010848112579,557.5,3.5943,0.424
1448.8728239957607,558.0,3.5902,0.4233
1451.7325958593165,558.5,3.5851,0.4248
1454.5888502115897,559.0,3.581,0.4224
1457.4461583022228,559.5,3.5769,0.4238
1460.2918700812313,560.0,3.571,0.424
1463.130179413827,560.5,3.5678,0.4243
1465.982246010745,561.0,3.5638,0.4245
1468.8460100590962,561.5,3.5586,0.4249
1471.718395731009,562.0,3.5541,0.4253
1474.575544467683,562.5,3.55,0.4262
1477.4544998940025,563.0,3.5449,0.4265
1480.3080939270296,563.5,3.5413,0.4274
1483.1602803889232,564.0,3.5347,0.4273
1486.0291607446845,564.5,3.5297,0.4261
1488.9029549867396,565.0,3.5251,0.4276
1491.76367458317,565.5,3.5204,0.4283
1494.633635450207,566.0,3.5153,0.4293
1497.4862082444156,566.5,3.5093,0.4295
1500.3393753452585,567.0,3.5049,0.4301
1503.185780140631,567.5,3.498,0.4286
1506.0471810153615,568.0,3.4925,0.4289
1508.9126934151652,568.5,3.4875,0.4299
1511.7844251323959,569.0,3.4828,0.4294
1514.6686006573534,569.5,3.4772,0.4293
1517.53193037076,570.0,3.4718,0.4301
1520.3947440151244,570.5,3.4645,0.4319
1523.2578876317168,571.0,3.4594,0.431
1526.1162166992763,571.5,3.4529,0.4334
1528.98692729447,572.0,3.4469,0.4345
1531.8449141818196,572.5,3.4411,0.4365
1534.7093792704145,573.0,3.4357,0.4378
1537.5640730153186,573.5,3.4283,0.437
1540.4293128662314,574.0,3.4218,0.4387
1543.2878234106674,574.5,3.4157,0.4413
1546.1521615880483,575.0,3.4088,0.4433
1549.0162698696151,575.5,3.4031,0.4425
1551.8824091627673,576.0,3.397,0.4445
1554.755934714478,576.5,3.3908,0.4454
1557.6256902326434,577.0,3.3834,0.4453
1560.4954860289972,577.5,3.3756,0.4515
1563.3570151256333,578.0,3.3688,0.4509
1566.2113859147603,578.5,3.3623,0.4538
1569.0745100402014,579.0,3.3548,0.4551
1571.9395677320388,579.5,3.3476,0.4576
1574.8046113160708,580.0,3.3405,0.4607
1577.6732077601328,580.5,3.3327,0.4608
1580.5372316753044,581.0,3.3256,0.4614
1583.3895282969602,581.5,3.319,0.4621
1586.2525665279973,582.0,3.3093,0.4653
1589.1116039602748,582.5,3.3021,0.4661
1591.972046260422,583.0,3.2926,0.4687
1594.8379161714347,583.5,3.2858,0.4705
1597.7072091232797,584.0,3.2775,0.4713
1600.5819133016475,584.5,3.2676,0.4725
1603.4541485610318,585.0,3.2598,0.4733
1606.3280943635696,585.5,3.2513,0.4761
1609.1900744917139,586.0,3.2441,0.477
1612.0535712130763,586.5,3.2354,0.4808
1614.9108906683891,587.0,3.2269,0.4813
1617.78010670073,587.5,3.2182,0.484
1620.650753430541,588.0,3.2088,0.4858
1623.5216694402,588.5,3.1998,0.4867
1626.3893563170082,589.0,3.1903,0.4891
1629.2553624732227,589.5,3.1813,0.4913
1632.123851822003,590.0,3.172,0.492
1634.9944500989106,590.5,3.1624,0.4937
1637.8648274690488,591.0,3.1528,0.4975
1640.7302084620005,591.5,3.1436,0.5004
1643.599314770006,592.0,3.1336,0.5017
1646.4652339808974,592.5,3.1249,0.5036
1649.3328914627998,593.0,3.1146,0.5044
1652.2045248547663,593.5,3.1042,0.505
1655.0743751139976,594.0,3.0945,0.5057
1657.95015948854,594.5,3.0842,0.5063
1660.817721685492,595.0,3.0747,0.5097
1663.685581217724,595.5,3.0647,0.5114
1666.5573495597175,596.0,3.0539,0.5125
1669.4264414492468,596.5,3.0431,0.5172
1672.3087041128588,597.0,3.0326,0.5178
1675.1931830685166,597.5,3.0223,0.5204
1678.0816091833372,598.0,3.0112,0.5215
1680.9741612978553,598.5,3.0009,0.5242
1683.8502100218132,599.0,2.9903,0.5279
1686.7233470116598,599.5,2.9768,0.53
1689.6003836387376,600.0,2.9653,0.5308
1692.477161444416,600.5,2.9538,0.5326
1695.3579296316043,601.0,2.9424,0.5341
1698.235707726544,601.5,2.9312,0.5357
1701.1091536776933,602.0,2.9203,0.5361
1703.9913553511135,602.5,2.9083,0.5374
1706.874722243496,603.0,2.898,0.5408
1709.7610265102908,603.5,2.8863,0.5415
1712.6588775084463,604.0,2.8727,0.5456
1715.5570205020313,604.5,2.8619,0.5449
1718.4491746981469,605.0,2.8507,0.5466
1721.3331405422002,605.5,2.8394,0.5491
1724.2170589512052,606.0,2.8265,0.5519
1727.0986244126207,606.5,2.8142,0.5526
1729.988340488681,607.0,2.803,0.5571
1732.8804404847515,607.5,2.7906,0.5583
1735.7672737284722,608.0,2.7772,0.56
1738.6559748788839,608.5,2.7649,0.5622
1741.539305161989,609.0,2.753,0.5641
1744.429866568459,609.5,2.7408,0.566
1747.3239206009364,610.0,2.7274,0.5681
1750.2113238562054,610.5,2.7148,0.5707
1753.1014783338535,611.0,2.7024,0.5728
1755.989002811281,611.5,2.6894,0.5722
1758.8831570512784,612.0,2.677,0.5756
1761.7778436156063,612.5,2.6644,0.5783
1764.6633942770015,613.0,2.6513,0.5805
1767.523165537368,613.5,2.6373,0.5821
1770.4045728207618,614.0,2.6244,0.5844
1773.2870515582558,614.5,2.612,0.5873
1776.1729311795243,615.0,2.5991,0.5902
1779.0808746184857,615.5,2.5851,0.5933
1781.9825701892494,616.0,2.5703,0.5962
1784.8678509674764,616.5,2.5569,0.5982
1787.7608847102708,617.0,2.5439,0.5993
1790.6497941740372,617.5,2.5311,0.6044
1793.544375614247,618.0,2.5175,0.6054
1796.433053513518,618.5,2.5031,0.6076
1799.3213532012182,619.0,2.4896,0.6119
1802.2106077317537,619.5,2.4771,0.6158
1805.0942859866093,620.0,2.4642,0.6189
1807.9805420406635,620.5,2.449,0.6224
1810.8712646754377,621.0,2.4339,0.6269
1813.762260294981,621.5,2.4199,0.632
1816.6523866357238,622.0,2.4069,0.6327
1819.5457642435506,622.5,2.3917,0.6367
1822.4433742861333,623.0,2.3773,0.6433
1825.3427895982838,623.5,2.3627,0.6486
1828.2500820589687,624.0,2.3476,0.6532
1831.1497259611258,624.5,2.3334,0.6569
1834.057611488492,625.0,2.3181,0.661
1836.955846572864,625.5,2.302,0.6667
1839.856539535454,626.0,2.2867,0.6715
1842.7578565608483,626.5,2.2717,0.679
1845.6481600630339,627.0,2.2565,0.6815
1848.5347280302683,627.5,2.2412,0.6869
1851.4202952753137,628.0,2.2242,0.6911
1854.331991169899,628.5,2.2069,0.696
1857.2291908702655,629.0,2.1915,0.7038
1860.1382776851624,629.5,2.1762,0.7094
1863.0730906748327,630.0,2.1607,0.715
1865.9850823386366,630.5,2.1435,0.7216
1868.895139080046,631.0,2.1281,0.7279
1871.8328640854797,631.5,2.1123,0.7342
1874.7432989601368,632.0,2.0935,0.7379
1877.6528352531122,632.5,2.0768,0.7453
1880.5639334139746,633.0,2.0591,0.7508
1883.4778268066716,633.5,2.0416,0.7574
1886.3918229080728,634.0,2.025,0.7626
1889.3100012258958,634.5,2.0074,0.767
1892.2235297958,635.0,1.9889,0.7726
1895.1420221425913,635.5,1.9706,0.7799
1898.059747220569,636.0,1.9532,0.7852
1900.9859535927278,636.5,1.9349,0.7903
1903.8995338218551,637.0,1.9175,0.7978
1906.8128707863866,637.5,1.8992,0.8007
1909.7343748618391,638.0,1.8794,0.8041
1912.652376319386,638.5,1.861,0.808
1915.5578710302282,639.0,1.8422,0.8122
1918.4703976980047,639.5,1.8217,0.8174
1921.3837804416846,640.0,1.8024,0.8191
1924.2867410746117,640.5,1.7831,0.8198
1927.1972476668127,641.0,1.7639,0.8194
1930.1034519805116,641.5,1.745,0.8221
1933.0115026951216,642.0,1.7254,0.8212
1935.9041824037952,642.5,1.7052,0.8207
1938.7844651596386,643.0,1.6857,0.8212
1941.6846730701961,643.5,1.6666,0.821
1944.5726356208218,644.0,1.6481,0.8172
1947.4614349072656,644.5,1.6302,0.8125
1950.372781721488,645.0,1.6097,0.8044
1953.2622101629206,645.5,1.5912,0.8004
1956.1531055263624,646.0,1.5733,0.794
1959.027790678194,646.5,1.5529,0.7865
1961.907276438892,647.0,1.5344,0.7785
1964.7767228165208,647.5,1.5161,0.7678
1967.6503644775726,648.0,1.4994,0.7562
1970.5311825985302,648.5,1.4819,0.7455
1973.40500571367,649.0,1.464,0.7294
1976.2806834816681,649.5,1.4451,0.7159
1979.1493451859344,650.0,1.4272,0.7021
1982.0105867039626,650.5,1.4121,0.6819
1984.8694989978821,651.0,1.3964,0.6654
1987.7200353318224,651.5,1.3813,0.6458
1990.5700472652459,652.0,1.3658,0.627
1993.4274879824954,652.5,1.3511,0.6058
1996.2841830105153,653.0,1.3363,0.5841
1999.1412169819519,653.5,1.3228,0.5619
2001.9937972839912,654.0,1.31,0.5396
2004.8450451358092,654.5,1.2974,0.5134
2007.692234317734,655.0,1.284,0.4907
2010.5435740273292,655.5,1.2731,0.4639
2013.3942133484081,656.0,1.2623,0.4401
2016.2440631776258,656.5,1.2518,0.4157
2019.0937998031904,657.0,1.2419,0.39
2021.9443822148096,657.5,1.2318,0.3656
2024.7840237520468,658.0,1.2229,0.345
2027.6222955807355,658.5,1.2146,0.3201
2030.4770696976368,659.0,1.2071,0.2974
2033.3244905074155,659.5,1.2018,0.2769
2036.179346386251,660.0,1.1959,0.256
2039.062560974239,660.5,1.1894,0.2404
2041.9245964922836,661.0,1.1839,0.22
2044.7902834401614,661.5,1.1785,0.2007
2047.6635775836342,662.0,1.174,0.1843
2050.527426936196,662.5,1.1694,0.1732
2053.394744787634,663.0,1.1653,0.1578
2056.265167244143,663.5,1.1604,0.1466
2059.1397743057832,664.0,1.1573,0.1376
2062.0188308957286,664.5,1.1538,0.1246
2064.9071222640314,665.0,1.1522,0.1176
2067.805722847932,665.5,1.1493,0.1091
2070.6958059105195,666.0,1.1462,0.101
2073.6048275380513,666.5,1.1444,0.0994
2076.5094897677795,667.0,1.1427,0.0945
2079.4137938666718,667.5,1.1398,0.0886
2082.3247464643046,668.0,1.1383,0.0862
2085.225234203887,668.5,1.1349,0.0825
2088.123369524042,669.0,1.1329,0.0806
2091.0230921670063,669.5,1.1302,0.0793
2093.925057865634,670.0,1.1291,0.0785
2096.8355598917024,670.5,1.1287,0.0758
2099.759764669224,671.0,1.1273,0.0755
2102.694699992422,671.5,1.1259,0.0737
2105.618285819531,672.0,1.1246,0.0732
2108.549192994306,672.5,1.1218,0.071
2111.470124804869,673.0,1.1205,0.0687
2114.3798947328905,673.5,1.1191,0.0676
2117.300369534891,674.0,1.116,0.0653
2120.2168799328197,674.5,1.1155,0.0646
2123.1309155057384,675.0,1.1151,0.0617
2126.058464014878,675.5,1.1111,0.0573
2128.979435324766,676.0,1.1086,0.0584
2131.9019092815943,676.5,1.1065,0.0556
2134.8262574284654,677.0,1.1079,0.052
2137.7493501868857,677.5,1.1065,0.0521
2140.6591582685382,678.0,1.1045,0.0486
2143.5681659937463,678.5,1.1032,0.0492
2146.4892264114264,679.0,1.1032,0.049
2149.4104370105897,679.5,1.1019,0.0486
2152.3198023737555,680.0,1.0995,0.0453
2155.266562142901,680.5,1.0981,0.0421
2158.2025764932623,681.0,1.0963,0.0429
2161.116774787475,681.5,1.0945,0.0416
2164.064325077499,682.0,1.0924,0.0408
2166.9893592312815,682.5,1.091,0.039
2169.9069073515557,683.0,1.0898,0.0378
2172.820304069606,683.5,1.0892,0.0359
2175.7274344807706,684.0,1.0873,0.0356
2178.636147929823,684.5,1.0866,0.0377
2181.5493130295727,685.0,1.0846,0.0328
2184.4714362621044,685.5,1.0823,0.0319
2187.3971932344734,686.0,1.0809,0.0301
2190.318490056231,686.5,1.0795,0.0285
2193.2372197567565,687.0,1.0782,0.0282
2196.1607091544633,687.5,1.0769,0.0273
2199.0787587892155,688.0,1.0752,0.0239
2201.999335130626,688.5,1.0739,0.0243
2204.9239564149316,689.0,1.0725,0.0226
2207.8379187359124,689.5,1.071,0.0216
2210.756346811943,690.0,1.0697,0.0231
2213.686546469787,690.5,1.0684,0.0205
2216.606977939423,691.0,1.0684,0.0182
2219.555588665564,691.5,1.0671,0.017
2222.4830653949816,692.0,1.0658,0.0167
2225.4051618949825,692.5,1.0645,0.0134
2228.333764615035,693.0,1.0621,0.0132
2231.2625498477546,693.5,1.0607,0.0154
2234.187859938596,694.0,1.0594,0.0128
2237.1234734110503,694.5,1.0581,0.0131
2240.054523588041,695.0,1.0568,0.0121
2242.9866343999897,695.5,1.0555,0.0082
2245.9259537715134,696.0,1.0541,0.0085
2248.8597004765525,696.5,1.0529,0.0057
2251.7833241316175,697.0,1.0499,0.0074
2254.7188788596272,697.5,1.0484,0.0049
2257.6450306754923,698.0,1.0468,0.0031
2260.5760572861955,698.5,1.0455,0.0048
2263.5164500960186,699.0,1.0442,0.0058
2266.434149148575,699.5,1.0429,0.0043
2269.347802312614,700.0,1.0429,0.0038
2272.2860741460768,700.5,1.0416,0.0036
2275.2173565052212,701.0,1.0402,0.005
2278.167366475869,701.5,1.038,0.0063
2281.129157192761,702.0,1.0375,0.0049
2284.0707477177507,702.5,1.0362,0.0042
2287.003034358183,703.0,1.0349,0.0046
2289.941450735316,703.5,1.0336,0.005
2292.8763925254198,704.0,1.0323,0.0068
2295.812872638336,704.5,1.031,0.0061
2298.7546255468,705.0,1.0281,0.005
2301.6917677556303,705.5,1.0267,0.0041
2304.6337387290478,706.0,1.0267,0.0036
2307.5743031412894,706.5,1.0253,0.0063
2310.5070522046353,707.0,1.023,0.0058
2313.4390911049272,707.5,1.0213,0.0074
2316.376732230241,708.0,1.0204,0.0075
2319.314225477981,708.5,1.0199,0.0059
2322.2554190142446,709.0,1.0186,0.0073
2325.184758360868,709.5,1.0167,0.005
2328.115527194917,710.0,1.0163,0.0053
2331.045245896415,710.5,1.0148,0.0074
2333.984886178494,711.0,1.0124,0.0077
2336.908916426487,711.5,1.0107,0.0062
2339.8470981719443,712.0,1.0094,0.0067
2342.7892047133378,712.5,1.0079,0.0089
2345.7235832487167,713.0,1.0071,0.0089
2348.68174364338,713.5,1.0074,0.0101
2351.6392855965455,714.0,1.0064,0.0121
2354.5881302098646,714.5,1.0045,0.0119
2357.5359629638256,715.0,1.0032,0.01
2360.479305557859,715.5,1.0019,0.0147
2363.424675998549,716.0,1.0006,0.0167
2366.364997595013,716.5,0.9992,0.021
2369.2986221641354,717.0,0.9975,0.0206
2372.2438540481407,717.5,0.9967,0.0231
2375.1810175093246,718.0,0.9962,0.0251
2378.130221903176,718.5,0.9953,0.0262
2381.069230819072,719.0,0.994,0.0264
2384.007574891123,719.5,0.9927,0.0279
2386.950666984907,720.0,0.9913,0.0276
2389.895602213687,720.5,0.99,0.0293
2392.839035683159,721.0,0.9886,0.0293
2395.786660456679,721.5,0.9887,0.0311
2398.733938083751,722.0,0.9874,0.0315
2401.675568159821,722.5,0.986,0.0309
2404.6222432583195,723.0,0.984,0.0346
2407.557663294197,723.5,0.984,0.0357
2410.5069444703627,724.0,0.9827,0.0348
2413.458731540823,724.5,0.9815,0.0371
2416.4142434013925,725.0,0.9801,0.0371
2419.364045778324,725.5,0.9788,0.037
2422.3152118691905,726.0,0.9775,0.0398
2425.261075854856,726.5,0.9762,0.0408
2428.2140220923284,727.0,0.9762,0.0424
2431.1756307771757,727.5,0.9749,0.0447
2434.122831210309,728.0,0.9735,0.0464
2437.076131186722,728.5,0.9732,0.0431
2440.0214821052036,729.0,0.9722,0.0426
2442.966764222985,729.5,0.9722,0.0431
2445.918154380479,730.0,0.9711,0.0437
2448.8676180130383,730.5,0.9705,0.0445
2451.810484407313,731.0,0.9696,0.0444
2454.7560016945604,731.5,0.967,0.0452
2457.706899008313,732.0,0.9669,0.0475
2460.6650664890253,732.5,0.9642,0.0513
2463.626799714636,733.0,0.9642,0.0523
2466.583489216564,733.5,0.9629,0.052
2469.5257665454865,734.0,0.9635,0.0542
2472.4728590038244,734.5,0.9629,0.0561
2475.4306462378495,735.0,0.9616,0.0586
2478.389866770408,735.5,0.9591,0.0574
2481.3565961141917,736.0,0.9576,0.0606
2484.3217055070004,736.5,0.9566,0.0633
2487.2770757947765,737.0,0.9563,0.0657
2490.2285040521438,737.5,0.955,0.0656
2493.1806550306196,738.0,0.955,0.0674
2496.1354138814504,738.5,0.9537,0.0694
2499.0812654765678,739.0,0.9523,0.0683
2502.036227835682,739.5,0.9524,0.0687
2504.989911942172,740.0,0.951,0.0668
2507.949609834108,740.5,0.95,0.0675
2510.9109514914985,741.0,0.9511,0.0704
2513.864717048253,741.5,0.9497,0.0703
2516.817884625645,742.0,0.9485,0.071
2519.761122337042,742.5,0.9471,0.0712
2522.7143793335813,743.0,0.9455,0.0735
2525.6539747028082,743.5,0.9443,0.0733
2528.6103368358063,744.0,0.9456,0.0742
2531.5674443508515,744.5,0.9437,0.0769
2534.519900050204,745.0,0.9432,0.0771
2537.482469279136,745.5,0.9433,0.0779
2540.442207932794,746.0,0.9419,0.0801
2543.405548580265,746.5,0.941,0.0779
2546.3573130577133,747.0,0.9402,0.0807
2549.302250987888,747.5,0.939,0.0826
2552.251989988928,748.0,0.9376,0.0821
2555.1917855804772,748.5,0.9376,0.0827
2558.1347141480064,749.0,0.9377,0.0852
2561.0963716654014,749.5,0.9373,0.0871
2564.0398186538246,750.0,0.936,0.089
2566.994766892814,750.5,0.936,0.0867
2569.969103426522,751.0,0.9348,0.0888
2572.929449107529,751.5,0.9347,0.0905
2575.90240687512,752.0,0.9334,0.0905
2578.867792933032,752.5,0.9321,0.0916
2581.8185204120596,753.0,0.9311,0.0952
2584.770130663365,753.5,0.9306,0.0934
2587.726599464378,754.0,0.9297,0.0945
2590.6837416042913,754.5,0.9287,0.094
2593.616792806234,755.0,0.9288,0.093
2596.5759590596504,755.5,0.9294,0.0957
2599.530189834293,756.0,0.9281,0.096
2602.4818016897143,756.5,0.9268,0.0975
2605.472695289689,757.0,0.9268,0.0965
2608.4390330526617,757.5,0.9258,0.0977
2611.4012278357836,758.0,0.9255,0.0977
2614.3601512421606,758.5,0.9252,0.0975
2617.3144155669697,759.0,0.9242,0.0995
2620.2682157741083,759.5,0.9229,0.0981
2623.2234571558015,760.0,0.9228,0.0988
2626.1874664779293,760.5,0.9215,0.1011
2629.1458684757695,761.0,0.9216,0.0983
2632.0996096422077,761.5,0.9202,0.0965
2635.069268018886,762.0,0.9201,0.0976
2638.035022362055,762.5,0.9189,0.0983
2640.99972275569,763.0,0.9189,0.0974
2643.9627615210725,763.5,0.9184,0.0983
2646.9265683653516,764.0,0.9179,0.1003
2649.8922887170534,764.5,0.9168,0.101
2652.8591594157456,765.0,0.9166,0.0995
2655.8270346356803,765.5,0.9166,0.1008
2658.799120104176,766.0,0.9166,0.103
2661.7642398432317,766.5,0.9163,0.102
2664.733178323522,767.0,0.9153,0.1047
2667.695279078913,767.5,0.9153,0.1043
2670.657575520974,768.0,0.9142,0.104
2673.6158859380193,768.5,0.914,0.1045
2676.568700280504,769.0,0.9123,0.1061
2679.5316997546256,769.5,0.9123,0.1057
2682.491342772942,770.0,0.912,0.1061
2685.458081087845,770.5,0.9106,0.1061
2688.422872679557,771.0,0.9106,0.1076
2691.4011141655205,771.5,0.9098,0.1082
2694.3757443109457,772.0,0.9094,0.105
2697.346265362109,772.5,0.9074,0.1059
2700.3226774991936,773.0,0.9074,0.1051
2703.294481099407,773.5,0.906,0.1045
2706.2669167075464,774.0,0.906,0.1047
2709.2417495393393,774.5,0.9047,0.1045
2712.2166596383854,775.0,0.9047,0.1045
2715.1875362717697,775.5,0.9047,0.1061
2718.169268052663,776.0,0.9034,0.1049
2721.1477810031656,776.5,0.9029,0.1038
2724.114865782581,777.0,0.9033,0.105
2727.0886937853784,777.5,0.9034,0.1074
2730.0603256057775,778.0,0.9021,0.1058
2733.027325809313,778.5,0.9008,0.1062
2736.007253003667,779.0,0.8995,0.1061
2738.951768237706,779.5,0.8995,0.11
2741.9188643993393,780.0,0.8982,0.1105
2744.888796043016,780.5,0.8981,0.1103
2747.854228934584,781.0,0.8981,0.1124
2750.844169070545,781.5,0.8981,0.1106
2753.8173657686484,782.0,0.8968,0.1125
2756.7827525304665,782.5,0.8968,0.1125
2759.753309951173,783.0,0.8957,0.1133
2762.705654873085,783.5,0.8959,0.114
2765.6698040876245,784.0,0.8952,0.1137
2768.642201563949,784.5,0.8952,0.115
2771.609530615608,785.0,0.8952,0.114
2774.5879853131887,785.5,0.8952,0.1164
2777.576766787367,786.0,0.8939,0.1138
2780.5501700597265,786.5,0.8939,0.1152
2783.5292483475205,787.0,0.8925,0.1139
2786.512897586306,787.5,0.8925,0.1114
2789.487295543764,788.0,0.8912,0.1137
2792.461695480195,788.5,0.8912,0.1109
2795.4334504469766,789.0,0.8912,0.1118
2798.403727185355,789.5,0.8886,0.1141
2801.3674307573924,790.0,0.8897,0.1117
2804.343746513744,790.5,0.8896,0.1127
2807.3211498435644,791.0,0.8883,0.1126
2810.2826686473113,791.5,0.8883,0.1131
2813.240361029628,792.0,0.887,0.1135
2816.216893653689,792.5,0.8869,0.1135
2819.1914734508587,793.0,0.8856,0.1131
2822.1684425764515,793.5,0.8856,0.1143
2825.160242574973,794.0,0.8842,0.1157
2828.131826045149,794.5,0.8843,0.1136
2831.108797588381,795.0,0.8843,0.1141
2834.0804339685637,795.5,0.8836,0.116
2837.0350570727364,796.0,0.8823,0.1153
2840.015452046496,796.5,0.8823,0.1158
2842.9903142652975,797.0,0.8817,0.1166
2845.967937304208,797.5,0.8823,0.1157
2848.971404689574,798.0,0.8815,0.1203
2851.958021820858,798.5,0.881,0.1177
2854.929871461009,799.0,0.881,0.1182
2857.8830616602936,799.5,0.881,0.1198
2860.859899387863,800.0,0.8797,0.118
2863.8281564035096,800.5,0.8797,0.1179
2866.8105317975496,801.0,0.8784,0.1187
2869.8221590475973,801.5,0.8771,0.1177
2872.803795318803,802.0,0.877,0.1155
2875.7828770905735,802.5,0.8784,0.1174
2878.7624973826833,803.0,0.8771,0.1172
2881.744258223639,803.5,0.8771,0.1162
2884.7251157790956,804.0,0.8744,0.1156
2887.724733187521,804.5,0.8744,0.1142
2890.7069118075156,805.0,0.8731,0.116
2893.6867398734107,805.5,0.8744,0.1163
2896.671908944495,806.0,0.8739,0.1166
2899.6524845137355,806.5,0.8723,0.116
2902.6097971875324,807.0,0.8725,0.1161
2905.5895757890794,807.5,0.8724,0.1153
2908.5623576951384,808.0,0.8731,0.113
2911.5334951570053,808.5,0.8718,0.1143
2914.5356806845975,809.0,0.8718,0.1151
2917.5171298456116,809.5,0.8705,0.1145
2920.4871489691714,810.0,0.8705,0.1128
2923.4607038509407,810.5,0.8705,0.1149
2926.4414101259595,811.0,0.8691,0.1115
2929.422948280993,811.5,0.8692,0.1129
2932.4168870117105,812.0,0.8685,0.1104
2935.407268392724,812.5,0.8685,0.1122
2938.3870298828283,813.0,0.8685,0.1145
2941.3720968160947,813.5,0.8685,0.1141
2944.3455488911413,814.0,0.8687,0.1143
2947.3278591991466,814.5,0.8685,0.114
2950.3044618783515,815.0,0.8683,0.1142
2953.2909605508476,815.5,0.8658,0.1139
2956.272522409882,816.0,0.8668,0.118
2959.26196739544,816.5,0.8657,0.1179
2962.2454422430283,817.0,0.8654,0.1183
2965.2337651285243,817.5,0.8629,0.1199
2968.2287828065473,818.0,0.8629,0.1201
2971.219405607638,818.5,0.8629,0.1212
2974.216825440617,819.0,0.8629,0.124
2977.2125154621567,819.5,0.862,0.1259
2980.202827709566,820.0,0.8616,0.1238
2983.190187463849,820.5,0.8616,0.1228
2986.1752189150125,821.0,0.8603,0.1258
2989.1679193189348,821.5,0.8616,0.1273
2992.1614289526865,822.0,0.8603,0.1255
2995.1523501125293,822.5,0.8589,0.1279
2998.140686152569,823.0,0.859,0.1306
3001.111825604219,823.5,0.859,0.1281
3004.100901319296,824.0,0.8575,0.1289
3007.0871548021482,824.5,0.8576,0.1311
3010.0652800272715,825.0,0.8563,0.1306
3013.0521550546205,825.5,0.8563,0.1299
3016.0117862794714,826.0,0.8564,0.131
3018.9948149348875,826.5,0.8573,0.1312
3021.9736644633276,827.0,0.8573,0.1311
3024.9626455924135,827.5,0.856,0.131
3027.9672614057044,828.0,0.8554,0.1312
3030.956874953678,828.5,0.8547,0.1318
3033.957887332919,829.0,0.8542,0.1303
3036.9515196642565,829.5,0.8537,0.1291
3039.9499989467213,830.0,0.8537,0.1294
3042.9354243857533,830.5,0.8537,0.1311
3045.912460993971,831.0,0.8523,0.1301
3048.9097074308397,831.5,0.8524,0.1317
3051.9054190297543,832.0,0.8524,0.1314
3054.8983846538054,832.5,0.8523,0.1327
3057.891489491495,833.0,0.851,0.1307
3060.8654587802125,833.5,0.851,0.1291
3063.8533250112723,834.0,0.85,0.1287
3066.8324340856357,834.5,0.8497,0.13
3069.8213324651083,835.0,0.8497,0.1281
3072.8304446024317,835.5,0.8497,0.1291
3075.823846975858,836.0,0.8484,0.1315
3078.830045527652,836.5,0.8484,0.1291
3081.828283980657,837.0,0.8484,0.128
3084.8224241533567,837.5,0.8487,0.1273
3087.8273534153873,838.0,0.8477,0.1292
3090.820883507499,838.5,0.8478,0.1292
3093.812203832086,839.0,0.8464,0.1303
3096.8117516884554,839.5,0.8464,0.1286
3099.778869452667,840.0,0.8464,0.1314
3102.766885832013,840.5,0.8451,0.1296
3105.766970771696,841.0,0.8451,0.1282
3108.757360087132,841.5,0.8451,0.128
3111.7680987459967,842.0,0.8451,0.1293
3114.7808920877633,842.5,0.8448,0.1296
3117.7755719149154,843.0,0.8438,0.1297
3120.7660505148115,843.5,0.8431,0.1292
3123.770914238197,844.0,0.8431,0.1283
3126.766058207076,844.5,0.8431,0.1295
3129.762640490004,845.0,0.8431,0.1305
3132.7685275567965,845.5,0.8419,0.1266
3135.769595515397,846.0,0.8418,0.1262
