Repository: MaCFP/matl-db

### Experimental Conditions: TGA/DSC
A NETZSCH STA 449 F3 Jupiter was used to simultaneously conduct Thermogravimetric Analysis (TGA) and Differential Scanning Calorimetry (DSC) experiments.

* Heating Rate: 10 K/min
* Temperature program
  - Initial Temperature: 323 K
  - Initial Isotherm: 600 s (hold at 323 K for 600 s)  
  - Maximum Temperature: 1073 K
  - Final Isotherm: 600 s (hold at 1098 K for 600 s)  
* Sample mass: 4.0 mg +/- 0.1 mg
* Sample geometry: Powdered
* Calibration type: Before each experiment, a baseline test was performed using an empty crucible.

File: Wood/Calibration_Data/FSRI/FSRI_STA_N2_30K_R3.csv (part 1 of 2)
Time (s),Temperature (K),Mass (mg),Heat Flow Rate (W/g)
0.0,325.5,3.9683,0.0327
7.615578326827546,326.0,3.9707,0.0582
12.998899814351809,326.5,3.9702,0.0818
17.356242844998462,327.0,3.97,0.1028
21.112637244298696,327.5,3.97,0.1231
24.46300049526186,328.0,3.9718,0.1405
27.48891247360696,328.5,3.9721,0.1554
30.276997475756623,329.0,3.9721,0.1725
32.9954312410656,329.5,3.9732,0.1895
35.522264205259376,330.0,3.972,0.204
37.879143588606865,330.5,3.9713,0.2148
40.13639083085391,331.0,3.9728,0.2284
42.31370648568294,331.5,3.973,0.2395
44.41194362221316,332.0,3.9714,0.2528
46.41960289450577,332.5,3.9713,0.2631
48.38318911812223,333.0,3.9717,0.2749
50.3064736974965,333.5,3.9722,0.2854
52.16093920689789,334.0,3.9722,0.2962
53.95491762089405,334.5,3.9723,0.3026
55.707853928273764,335.0,3.9725,0.3153
57.427880346408415,335.5,3.9729,0.3259
59.122748684551894,336.0,3.9722,0.3319
60.791078325532055,336.5,3.9728,0.3429
62.43539094271213,337.0,3.9733,0.3491
64.06099531335497,337.5,3.9733,0.3583
65.6460537757574,338.0,3.9726,0.3661
67.20849830075271,338.5,3.9712,0.3742
68.75434899173821,339.0,3.9717,0.3828
70.27551629324041,339.5,3.9719,0.3886
71.78951918973002,340.0,3.9717,0.3961
73.25312767968039,340.5,3.9718,0.4014
74.7238183341592,341.0,3.9715,0.4119
76.17544927651464,341.5,3.9725,0.4165
77.61888140672508,342.0,3.9722,0.4245
79.05038351703202,342.5,3.9713,0.4315
80.45689467457127,343.0,3.9705,0.4371
81.85438440589726,343.5,3.9707,0.4424
83.23265974328856,344.0,3.9711,0.449
84.61396966562793,344.5,3.9716,0.4553
85.97848880455595,345.0,3.9716,0.4604
87.33147542337397,345.5,3.9715,0.4671
88.6881998851544,346.0,3.9711,0.4717
90.00729451230765,346.5,3.9707,0.475
91.33317544163074,347.0,3.9711,0.4816
92.65758068454869,347.5,3.9715,0.4883
93.96090393261531,348.0,3.9721,0.4924
95.28195563947702,348.5,3.972,0.4992
96.5878106234864,349.0,3.9705,0.5028
97.8783375438687,349.5,3.9701,0.5085
99.1690730030439,350.0,3.9702,0.5144
100.44467718984347,350.5,3.9706,0.5185
101.7180002127688,351.0,3.971,0.5246
102.97871337804335,351.5,3.9709,0.5297
104.22615962134728,352.0,3.9706,0.5351
105.47598265404855,352.5,3.9707,0.5403
106.71931323501246,353.0,3.9714,0.5442
107.96123030938898,353.5,3.9714,0.5474
109.19612215487399,354.0,3.9711,0.5526
110.42799419932459,354.5,3.9713,0.5561
111.64435487163107,355.0,3.9709,0.5604
112.86647410229,355.5,3.97,0.5637
114.08757925789365,356.0,3.9703,0.5683
115.29712547022581,356.5,3.97,0.5716
116.50499726108939,357.0,3.9692,0.577
117.70871043851591,357.5,3.9692,0.5818
118.89862191588986,358.0,3.971,0.5839
120.09440861968392,358.5,3.9696,0.59
121.28059027042502,359.0,3.9703,0.5952
122.47160450505967,359.5,3.9698,0.5991
123.65487987882184,360.0,3.9692,0.6015
124.83571296545037,360.5,3.9691,0.6066
126.00756312257562,361.0,3.9682,0.6099
127.17643995227044,361.5,3.9691,0.6148
128.3375003711474,362.0,3.9688,0.6187
129.4955308245018,362.5,3.9692,0.6209
130.64631560201636,363.0,3.9695,0.6251
131.79905957815342,363.5,3.9691,0.6289
132.94500417737905,364.0,3.9695,0.6321
134.09402206184959,364.5,3.9691,0.6345
135.2406309810407,365.0,3.9691,0.64
136.3782880271604,365.5,3.9692,0.6418
137.51652596732842,366.0,3.9681,0.6455
138.6559142895223,366.5,3.9678,0.6495
139.79054915601625,367.0,3.9681,0.6543
140.91971726721962,367.5,3.9676,0.6563
142.0514305394537,368.0,3.9668,0.6605
143.17525690580254,368.5,3.9674,0.6629
144.29301817199217,369.0,3.9674,0.6669
145.4103539093395,369.5,3.9674,0.6708
146.52519602869074,370.0,3.9674,0.6749
147.63512673105024,370.5,3.9673,0.6757
148.74521580338737,371.0,3.9657,0.6774
149.84988982902635,371.5,3.9663,0.6801
150.9461407690404,372.0,3.9655,0.684
152.0505911481835,372.5,3.9657,0.687
153.15643365861865,373.0,3.9654,0.6917
154.26107172437173,373.5,3.9655,0.6944
155.36084650874767,374.0,3.9652,0.6957
156.47079305475202,374.5,3.9655,0.6985
157.56474991329492,375.0,3.9655,0.7003
158.65619108221466,375.5,3.9649,0.7035
159.74519057578775,376.0,3.9656,0.7066
160.83360840996752,376.5,3.9655,0.7089
161.91844474514028,377.0,3.9655,0.7092
163.00506587100122,377.5,3.9658,0.7112
164.08516746248685,378.0,3.9669,0.7135
165.1656387509762,378.5,3.9663,0.7155
166.2498886682328,379.0,3.9655,0.7187
167.33170413592958,379.5,3.9655,0.7192
168.39795053120497,380.0,3.9647,0.7215
169.474243934163,380.5,3.9657,0.7239
170.55548384722468,381.0,3.9656,0.7245
171.6295953876098,381.5,3.9643,0.7259
172.70232416073262,382.0,3.9656,0.728
173.78520975447495,382.5,3.9656,0.7299
174.8576179868984,383.0,3.9655,0.7325
175.92448664362047,383.5,3.9643,0.7336
176.98944091934487,384.0,3.9649,0.7356
178.04602518820982,384.5,3.9658,0.7361
179.11227750419454,385.0,3.9644,0.7353
180.17357326242762,385.5,3.9642,0.7356
181.23452063571696,386.0,3.9631,0.7378
182.29702849101326,386.5,3.964,0.7396
183.35383763314115,387.0,3.9627,0.7415
184.40613517728232,387.5,3.9627,0.7402
185.46391230193714,388.0,3.9634,0.7413
186.52044078271075,388.5,3.9641,0.742
187.57420450296118,389.0,3.9641,0.7417
188.63774638587284,389.5,3.9641,0.7416
189.69760936258442,390.0,3.9641,0.7426
190.74874791551838,390.5,3.9641,0.7425
191.79938951461583,391.0,3.964,0.7429
192.84577229008733,391.5,3.9652,0.7431
193.88924972462397,392.0,3.9641,0.7442
194.93320429458618,392.5,3.9641,0.7447
195.98089458244084,393.0,3.9642,0.745
197.025522180692,393.5,3.9655,0.7456
198.06230065899123,394.0,3.9644,0.746
199.10383669717197,394.5,3.9644,0.7467
200.14187665101645,395.0,3.9644,0.7466
201.17925895436133,395.5,3.9644,0.7489
202.2137692789002,396.0,3.965,0.7463
203.25170383438405,396.5,3.9658,0.7468
204.28802216452877,397.0,3.9654,0.7471
205.31696803427303,397.5,3.9654,0.7471
206.3466151842956,398.0,3.9654,0.7499
207.37736754816342,398.5,3.9645,0.7491
208.41120945784468,399.0,3.964,0.7496
209.4359985848162,399.5,3.964,0.749
210.46682559776613,400.0,3.9629,0.7488
211.4928244700193,400.5,3.9627,0.7482
212.51404459576747,401.0,3.9627,0.7501
213.5329698068237,401.5,3.9622,0.7514
214.55231022639663,402.0,3.9613,0.7515
215.56692614456114,402.5,3.9613,0.7528
216.58156364882916,403.0,3.9613,0.7522
217.59371816565934,403.5,3.9619,0.7536
218.6053213263162,404.0,3.9627,0.7548
219.6170071689735,404.5,3.9617,0.7561
220.62794432439068,405.0,3.9613,0.7576
221.6383486847074,405.5,3.9613,0.7566
222.64995815994672,406.0,3.962,0.756
223.66217947636056,406.5,3.9614,0.7578
224.6690125675632,407.0,3.9613,0.7581
225.67461042039054,407.5,3.9613,0.76
226.6784786072384,408.0,3.9613,0.7607
227.6798786265241,408.5,3.9613,0.7623
228.67889930187624,409.0,3.9613,0.7619
229.67667010260845,409.5,3.9602,0.7628
230.67744262209038,410.0,3.96,0.7637
231.67830614146072,410.5,3.9612,0.7653
232.67492494788326,411.0,3.9612,0.7671
233.67210000360222,411.5,3.9612,0.7676
234.66694880661316,412.0,3.9612,0.7704
235.65761779599114,412.5,3.9611,0.7714
236.6392358582563,413.0,3.9599,0.7704
237.6321142139431,413.5,3.9612,0.7728
238.6228152594515,414.0,3.9612,0.7751
239.60924285569445,414.5,3.9612,0.7751
240.58666670525332,415.0,3.9612,0.7759
241.5837404283834,415.5,3.9612,0.7789
242.57622358267304,416.0,3.9611,0.7805
243.5566527288717,416.5,3.96,0.7813
244.5400779517214,417.0,3.9599,0.7824
245.5281217873242,417.5,3.9599,0.7833
246.51357068804901,418.0,3.9599,0.7861
247.49028087768568,418.5,3.9599,0.7871
248.46770575496987,419.0,3.9599,0.7888
249.44749088666396,419.5,3.96,0.7904
250.4273175878797,420.0,3.9613,0.792
251.40351522600804,420.5,3.9606,0.7928
252.38029706975226,421.0,3.9599,0.7932
253.35709466089224,421.5,3.9599,0.7984
254.33452980674696,422.0,3.9599,0.7982
255.30834296678051,422.5,3.9601,0.7987
256.2809646566976,423.0,3.9599,0.8017
257.25476589669455,423.5,3.9599,0.8027
258.2249870989824,424.0,3.9599,0.8045
259.19162847749396,424.5,3.9599,0.8056
260.1594200579473,425.0,3.9599,0.8089
261.1265953811332,425.5,3.9599,0.8125
262.0974058641297,426.0,3.9599,0.814
263.0598504264979,426.5,3.9599,0.8143
264.0258076639318,427.0,3.9599,0.8174
264.99420347446807,427.5,3.9599,0.8156
265.95959840872075,428.0,3.9598,0.8179
266.9226994492649,428.5,3.9592,0.8186
267.88560266103974,429.0,3.9592,0.82
268.8528114205242,429.5,3.9593,0.8223
269.81177899200105,430.0,3.9593,0.8266
270.76275370828307,430.5,3.9593,0.8277
271.71729444860654,431.0,3.9592,0.83
272.6784910381115,431.5,3.9593,0.8324
273.6396427211705,432.0,3.9592,0.8348
274.59852064704,432.5,3.9592,0.8349
275.5638096344078,433.0,3.9592,0.8355
276.532800029255,433.5,3.9593,0.8391
277.4911140225174,434.0,3.958,0.8374
278.44518055566533,434.5,3.9579,0.8389
279.3997076132545,435.0,3.9579,0.8406
280.35431768553406,435.5,3.9584,0.8432
281.3095486226283,436.0,3.9593,0.8466
282.26227554406444,436.5,3.9593,0.8461
283.21697718722737,437.0,3.9592,0.8484
284.1727138158018,437.5,3.9593,0.8488
285.1237877848349,438.0,3.9593,0.8515
286.0688295762436,438.5,3.9592,0.854
287.02155445225293,439.0,3.959,0.856
287.97136395518135,439.5,3.9579,0.8584
288.92474173400706,440.0,3.9579,0.8607
289.8752034362794,440.5,3.9579,0.8618
290.8279129622019,441.0,3.9579,0.8629
291.784346767074,441.5,3.9579,0.8645
292.7348184387799,442.0,3.9579,0.8675
293.6827646187984,442.5,3.9579,0.8697
294.62729036373236,443.0,3.9579,0.8727
295.5650887764706,443.5,3.9579,0.8745
296.5088093340089,444.0,3.9579,0.8766
297.45213096364495,444.5,3.9579,0.8781
298.39520472461265,445.0,3.958,0.8805
299.3390229293519,445.5,3.9575,0.8814
300.28872466211243,446.0,3.9566,0.8846
301.2410183137556,446.5,3.9566,0.8861
302.1831118163245,447.0,3.9566,0.8887
303.12683312976253,447.5,3.9566,0.8905
304.067111123117,448.0,3.9566,0.8928
305.0043529210476,448.5,3.9566,0.8938
305.9402833009767,449.0,3.9566,0.8962
306.880540934318,449.5,3.9566,0.8991
307.81946536533724,450.0,3.9566,0.9002
308.7555050490537,450.5,3.9566,0.9032
309.69508933236807,451.0,3.957,0.9057
310.6346883789745,451.5,3.9569,0.9095
311.567770352635,452.0,3.9569,0.9086
312.50251692573664,452.5,3.957,0.9108
313.4378983765544,453.0,3.957,0.9121
314.3733463614224,453.5,3.9569,0.9148
315.30513424114196,454.0,3.957,0.9185
316.2381747643293,454.5,3.957,0.92
317.1729347719542,455.0,3.957,0.9215
318.1024153533376,455.5,3.9569,0.9232
319.02943142413204,456.0,3.9569,0.9265
319.95697223759186,456.5,3.9569,0.9271
320.8828771718214,457.0,3.957,0.9294
321.8068197262505,457.5,3.957,0.9308
322.7296408102751,458.0,3.9568,0.9324
323.6560582720889,458.5,3.9555,0.9345
324.5812060848259,459.0,3.9556,0.9366
325.50582657648096,459.5,3.9556,0.9392
326.4333942555029,460.0,3.9556,0.9417
327.35983542702473,460.5,3.9557,0.9426
328.28383651604713,461.0,3.9557,0.9453
329.21141921745,461.5,3.9567,0.9463
330.12714218768974,462.0,3.9566,0.9482
331.04095793271836,462.5,3.9566,0.9522
331.94999268669545,463.0,3.9566,0.9522
332.86014936235733,463.5,3.9566,0.9541
333.7798656540631,464.0,3.9566,0.9575
334.69669383360156,464.5,3.9566,0.9604
335.6200074058448,465.0,3.9566,0.9616
336.54404357225155,465.5,3.9567,0.9637
337.4716171716959,466.0,3.9554,0.9657
338.39568558238136,466.5,3.9553,0.9675
339.3113359717002,467.0,3.9553,0.9691
340.2287002692126,467.5,3.9553,0.971
341.1455516558836,468.0,3.9553,0.9747
342.06170180865166,468.5,3.9553,0.9765
342.9790986427989,469.0,3.9553,0.9792
343.8994806173969,469.5,3.9553,0.9803
344.81513532441005,470.0,3.9553,0.9825
345.731920722197,470.5,3.9549,0.9861
346.6486844674795,471.0,3.9539,0.9883
347.56555891015756,471.5,3.954,0.9913
348.4769440159888,472.0,3.954,0.9913
349.3883827764697,472.5,3.954,0.9934
350.30098200751354,473.0,3.9533,0.996
351.2070441212962,473.5,3.9527,1.0
352.1124392616034,474.0,3.9527,1.0024
353.0183872152377,474.5,3.9527,1.0026
353.92563354380246,475.0,3.9527,1.0058
354.8304198841929,475.5,3.9527,1.0089
355.73579648800455,476.0,3.9519,1.0118
356.6447770880758,476.5,3.9513,1.0126
357.55969818265714,477.0,3.9513,1.0162
358.4753164807434,477.5,3.9512,1.0187
359.3915602467428,478.0,3.9501,1.0206
360.30234474000207,478.5,3.95,1.0225
361.21314452931813,479.0,3.95,1.0249
362.13231577128005,479.5,3.95,1.0272
363.0420059014466,480.0,3.9497,1.0279
363.9504287689742,480.5,3.9476,1.0313
364.8599440487574,481.0,3.9474,1.0358
365.7713919431369,481.5,3.9474,1.037
366.6839886576057,482.0,3.9474,1.0371
367.58880821280485,482.5,3.9473,1.041
368.49839253422886,483.0,3.9461,1.0438
369.4062012180955,483.5,3.9461,1.0438
370.30979692721513,484.0,3.9461,1.0441
371.21821984063774,484.5,3.9455,1.0447
372.1229962386493,485.0,3.9448,1.0475
373.0308381147975,485.5,3.9446,1.0487
373.93438473553505,486.0,3.9458,1.0524
374.8428374953698,486.5,3.9448,1.0574
375.7470343042468,487.0,3.9448,1.0593
376.6530261674832,487.5,3.9449,1.061
377.55845515052425,488.0,3.9437,1.0623
378.4620557155475,488.5,3.9434,1.0636
379.36387950560237,489.0,3.943,1.0652
380.2656176408089,489.5,3.9421,1.0685
381.1722273362566,490.0,3.9416,1.0694
382.07703787186307,490.5,3.9408,1.0713
382.982438472374,491.0,3.9397,1.0709
383.8860349169019,491.5,3.9395,1.0745
384.7944035031269,492.0,3.9394,1.0789
385.6980532318099,492.5,3.9383,1.0817
386.6017368039935,493.0,3.9382,1.083
387.49572666447,493.5,3.9374,1.0839
388.3932938822022,494.0,3.9366,1.0866
389.29327200863844,494.5,3.9362,1.0861
390.1956636761388,495.0,3.9351,1.0865
391.09688760435114,495.5,3.9353,1.0879
391.99683721116105,496.0,3.9339,1.0903
392.9045949275959,496.5,3.9338,1.0922
393.80649514693334,497.0,3.9324,1.0939
394.7064430301462,497.5,3.9321,1.0958
395.60530966476074,498.0,3.9319,1.0992
396.5046434206836,498.5,3.9308,1.1012
397.4046688227978,499.0,3.9309,1.1041
398.30526088618365,499.5,3.93,1.1036
399.21062736774184,500.0,3.9298,1.1051
400.11190893124615,500.5,3.9289,1.1122
401.0106942475563,501.0,3.9282,1.1123
401.90830737553455,501.5,3.9277,1.112
402.8089022779377,502.0,3.9268,1.1156
403.708294760114,502.5,3.9276,1.1171
404.60354486213515,503.0,3.9263,1.1183
405.5004936165927,503.5,3.926,1.1202
406.39745246229705,504.0,3.9246,1.1227
407.29690821782566,504.5,3.9234,1.1251
408.19569846940715,505.0,3.923,1.1272
409.09389519397587,505.5,3.9215,1.1288
409.99269937956984,506.0,3.9205,1.132
410.8926647099617,506.5,3.9199,1.1332
411.7927155207153,507.0,3.9184,1.1322
412.6908742047554,507.5,3.918,1.1356
413.58671097390857,508.0,3.9162,1.137
414.4849162978424,508.5,3.9159,1.1398
415.3824896006977,509.0,3.9146,1.1407
416.27833845953734,509.5,3.9148,1.1414
417.17352588173094,510.0,3.9135,1.1426
418.06872050473993,510.5,3.9135,1.1438
418.9651100490887,511.0,3.912,1.145
419.86212411748943,511.5,3.9108,1.1462
420.7567234760836,512.0,3.9097,1.1474
421.6536949105139,512.5,3.9081,1.1498
422.5524830243575,513.0,3.9071,1.1527
423.4507329672624,513.5,3.9062,1.1532
424.3466071401647,514.0,3.9054,1.1543
425.23161609104733,514.5,3.9045,1.1539
426.122522654009,515.0,3.9029,1.1531
427.0177398690407,515.5,3.9017,1.1529
427.90998407307734,516.0,3.9014,1.1543
428.8021087854453,516.5,3.9,1.1552
429.69729485209604,517.0,3.8992,1.1583
430.59966605946727,517.5,3.8981,1.1588
431.499729331114,518.0,3.8964,1.1606
432.39255480153815,518.5,3.8953,1.1616
433.2847305677544,519.0,3.8947,1.163
434.1793143068841,519.5,3.893,1.1631
435.07098651057123,520.0,3.8929,1.1621
435.962539452123,520.5,3.8917,1.1648
436.856616939801,521.0,3.8916,1.1665
437.7410026195213,521.5,3.89,1.167
438.6278190642743,522.0,3.8896,1.1685
439.516440608495,522.5,3.8882,1.167
440.41029279778905,523.0,3.8881,1.1671
441.3043622296892,523.5,3.8865,1.1688
442.19829296976724,524.0,3.8865,1.1697
443.09946742137936,524.5,3.8848,1.1716
444.0006856141244,525.0,3.8844,1.1729
444.8995066150503,525.5,3.8834,1.1739
445.7923743019316,526.0,3.8828,1.1754
446.68631977398377,526.5,3.8818,1.1753
447.57859469640675,527.0,3.8801,1.1749
448.4696041399785,527.5,3.8791,1.1763
449.3599321466191,528.0,3.8783,1.1763
450.251570470321,528.5,3.8766,1.1744
451.1420095785098,529.0,3.8758,1.1753
452.0300204260145,529.5,3.8745,1.1756
452.9203367244978,530.0,3.8732,1.1781
453.81313155009485,530.5,3.8727,1.1764
454.70535661927323,531.0,3.8713,1.177
455.59759208351994,531.5,3.8696,1.179
456.4891009997168,532.0,3.8679,1.1796
457.38553208404494,532.5,3.8671,1.1784
458.27598743925375,533.0,3.8665,1.1797
459.16757613370595,533.5,3.8647,1.1793
460.0579836450258,534.0,3.8633,1.1805
460.9477603552515,534.5,3.862,1.1837
461.8376567905242,535.0,3.8601,1.1823
462.7255578427963,535.5,3.8581,1.1817
463.61836441242355,536.0,3.8566,1.1822
464.5075666250839,536.5,3.8552,1.1839
465.3991941393791,537.0,3.8536,1.1823
466.2907845269061,537.5,3.8519,1.181
467.17935374301385,538.0,3.8499,1.1812
468.072186618643,538.5,3.8482,1.1808
468.9589845220125,539.0,3.8461,1.1821
469.8481934567394,539.5,3.8446,1.1813
470.73801633609884,540.0,3.8423,1.1807
471.6206469951246,540.5,3.8409,1.1822
472.50625435617945,541.0,3.8391,1.1805
473.38886091836457,541.5,3.8371,1.1818
474.27084216040083,542.0,3.836,1.1825
475.1546646889969,542.5,3.8356,1.1817
476.03781766839586,543.0,3.8338,1.1806
476.9246146049653,543.5,3.8316,1.1811
477.8143537242446,544.0,3.8313,1.1802
478.7042045544166,544.5,3.8296,1.179
479.5963123157111,545.0,3.8276,1.1794
480.4950834583898,545.5,3.826,1.1801
481.3933349225381,546.0,3.8234,1.1788
482.29385918661967,546.5,3.8218,1.179
483.19031182741935,547.0,3.8197,1.1795
484.0855032493081,547.5,3.8174,1.178
484.9813824110498,548.0,3.8158,1.1782
485.86878598822534,548.5,3.8134,1.1785
486.75799332640713,549.0,3.8116,1.1756
487.64659800545246,549.5,3.8094,1.1757
488.53818883845713,550.0,3.8075,1.1742
489.4285575391949,550.5,3.8053,1.173
490.31780114705475,551.0,3.8026,1.173
491.20640723061797,551.5,3.8017,1.1742
492.093805272968,552.0,3.7995,1.1735
492.98358005297575,552.5,3.7969,1.1742
493.870992660008,553.0,3.7949,1.1719
494.76139906383276,553.5,3.7924,1.1709
495.6517585375432,554.0,3.7904,1.173
496.5445379423704,554.5,3.7877,1.1713
497.43559234883617,555.0,3.7858,1.1716
498.3253927877903,555.5,3.7832,1.1712
499.2175540285393,556.0,3.7803,1.1693
500.10973108726785,556.5,3.7786,1.1697
501.00080087718266,557.0,3.7761,1.1688
501.8846924950295,557.5,3.7737,1.168
502.76603983389236,558.0,3.7712,1.1686
503.6492216042668,558.5,3.7687,1.169
504.53958551436347,559.0,3.7663,1.1676
505.42700665893494,559.5,3.7629,1.1673
506.31559012919206,560.0,3.7609,1.1681
507.211863693561,560.5,3.7579,1.1664
508.1113312451532,561.0,3.7547,1.1664
509.008339328027,561.5,3.7526,1.1656
509.898187900774,562.0,3.7496,1.1649
510.7915595741026,562.5,3.7472,1.1644
511.6819651364608,563.0,3.744,1.1639
512.571839190809,563.5,3.7402,1.165
513.4568157552858,564.0,3.7367,1.1642
514.3465714697551,564.5,3.7333,1.1636
515.2364063045211,565.0,3.7298,1.1635
516.1243957194669,565.5,3.727,1.1629
517.0123807639955,566.0,3.7238,1.1616
517.8997747854359,566.5,3.7209,1.1625
518.7949176678741,567.0,3.7169,1.1622
519.6835715611656,567.5,3.714,1.16
520.5752495357275,568.0,3.711,1.159
521.4625751345686,568.5,3.7068,1.1584
522.3559267989871,569.0,3.7042,1.1586
523.2529379363771,569.5,3.7003,1.1594
524.1439568765362,570.0,3.697,1.161
525.037370288862,570.5,3.694,1.1614
525.930050949916,571.0,3.6899,1.1607
526.8259692093588,571.5,3.6869,1.1599
527.7163860369269,572.0,3.6839,1.1595
528.6049969180726,572.5,3.6802,1.1575
529.4965881659574,573.0,3.6773,1.159
530.3875496163115,573.5,3.6736,1.1587
531.2779837620321,574.0,3.6695,1.158
532.167187659865,574.5,3.6663,1.1574
533.0569816332005,575.0,3.6624,1.1582
533.9467605154332,575.5,3.6585,1.1588
534.836594055559,576.0,3.655,1.1585
535.7293314723598,576.5,3.6504,1.1589
536.6203728934455,577.0,3.647,1.1597
537.5149088355266,577.5,3.6431,1.1591
538.4083811477341,578.0,3.6383,1.1591
539.3011373675445,578.5,3.6346,1.1583
540.194541162575,579.0,3.63,1.1581
541.086190515801,579.5,3.6253,1.1568
541.978357159946,580.0,3.621,1.1572
542.8693949708625,580.5,3.6157,1.1572
543.7633646982305,581.0,3.6119,1.1589
544.656141797784,581.5,3.6076,1.1589
545.5489649185744,582.0,3.6027,1.1591
546.4405408919331,582.5,3.5994,1.1591
547.3339536343576,583.0,3.5947,1.1591
548.2267433207579,583.5,3.5899,1.1608
549.1201420243813,584.0,3.5859,1.1615
550.0135761397091,584.5,3.5808,1.1623
550.9034076138589,585.0,3.5762,1.1629
551.7902349639567,585.5,3.5712,1.1635
552.676398268961,586.0,3.5648,1.1633
553.5673359708328,586.5,3.5604,1.1657
554.4601692605668,587.0,3.5552,1.1668
555.3517324161929,587.5,3.5499,1.1667
556.2439211782925,588.0,3.5456,1.1676
557.1409289375486,588.5,3.5397,1.1695
558.0402969239527,589.0,3.5347,1.1709
558.9343590581096,589.5,3.5295,1.1727
559.8265506671751,590.0,3.5229,1.1738
560.7193559945854,590.5,3.518,1.1757
561.6157090904724,591.0,3.5124,1.1787
562.509141490868,591.5,3.5061,1.1818
563.4031262335883,592.0,3.5012,1.1848
564.2977620537491,592.5,3.4949,1.1864
565.1899186646116,593.0,3.4879,1.1873
566.085146429975,593.5,3.4815,1.1886
566.9791317460116,594.0,3.4741,1.1899
567.8773160701074,594.5,3.4688,1.194
568.7731569837197,595.0,3.463,1.1937
569.6677114042786,595.5,3.4562,1.1958
570.5641153810667,596.0,3.4507,1.199
571.4563631909568,596.5,3.4445,1.2009
572.3485698037248,597.0,3.4375,1.2034
573.241322424807,597.5,3.431,1.2077
574.1353381984505,598.0,3.4229,1.2082
575.0311197094828,598.5,3.4168,1.2115
575.92394047361,599.0,3.41,1.2143
576.8209338343128,599.5,3.4023,1.2154
577.7179033464938,600.0,3.3964,1.2196
578.6161069916957,600.5,3.3886,1.2219
579.511323203255,601.0,3.3807,1.2261
580.4065387140906,601.5,3.3734,1.2311
581.3034789075471,602.0,3.3645,1.2296
582.2005115844578,602.5,3.3576,1.2331
583.09635698253,603.0,3.3501,1.2331
583.990916751271,603.5,3.3415,1.2389
584.8891173097751,604.0,3.3349,1.2406
585.7848951090555,604.5,3.3268,1.2429
586.6813709716484,605.0,3.3186,1.2451
587.5771313800063,605.5,3.3122,1.2488
588.4753000162749,606.0,3.303,1.252
589.3729064994557,606.5,3.2957,1.2549
590.2704809153915,607.0,3.2875,1.2582
591.1698750695488,607.5,3.2779,1.2621
592.0693007937539,608.0,3.2709,1.2646
592.9681414151967,608.5,3.2615,1.269
593.859769291256,609.0,3.2523,1.2724
594.7507988029322,609.5,3.2443,1.2743
595.643459698373,610.0,3.2339,1.2804
596.5440737377023,610.5,3.2255,1.2845
597.4446858426527,611.0,3.216,1.2872
598.3458201191715,611.5,3.2049,1.2895
599.2548049895784,612.0,3.197,1.294
600.161974788649,612.5,3.1876,1.2973
601.0669129660105,613.0,3.1784,1.3001
601.9650812822294,613.5,3.1702,1.3038
602.8644937123823,614.0,3.1593,1.31
603.7627120154796,614.5,3.1504,1.3137
604.6602779180018,615.0,3.1405,1.3166
605.5585022386689,615.5,3.1292,1.3209
606.4579184481254,616.0,3.1206,1.3251
607.3572976311123,616.5,3.1086,1.3285
608.2560762891513,617.0,3.098,1.3327
609.1560302858611,617.5,3.0884,1.3378
610.0590870347479,618.0,3.0764,1.34
610.9626468692293,618.5,3.0671,1.3453
611.8632796807956,619.0,3.057,1.3495
612.7638792722315,619.5,3.045,1.3534
613.6650516361444,620.0,3.0362,1.3539
614.5680591216718,620.5,3.0248,1.36
615.4674536610277,621.0,3.0136,1.3629
616.3668753067667,621.5,3.0045,1.3645
617.2680330274095,622.0,2.992,1.3666
618.1722268112462,622.5,2.9825,1.3681
619.0752636678667,623.0,2.9719,1.3701
619.9758274907839,623.5,2.9595,1.3691
620.88006259215,624.0,2.9496,1.3726
621.7806275801931,624.5,2.9373,1.3773
622.6842845105964,625.0,2.9254,1.3805
623.5836731604809,625.5,2.9149,1.384
624.4884170887959,626.0,2.9013,1.3865
625.3926486637372,626.5,2.891,1.3883
626.2944759031067,627.0,2.8797,1.3905
627.1932851495142,627.5,2.8672,1.3949
628.0962324361026,628.0,2.8575,1.3959
629.001665874669,628.5,2.8452,1.3988
629.9028400160986,629.0,2.8331,1.4042
630.805255057513,629.5,2.8221,1.407
631.7099980569914,630.0,2.8082,1.4098
632.6226031182025,630.5,2.7973,1.4148
633.5286094518997,631.0,2.7854,1.4172
634.4346216189291,631.5,2.7719,1.4201
635.3394215559834,632.0,2.7616,1.4232
636.2472493366892,632.5,2.7484,1.4257
637.1520000186033,633.0,2.736,1.431
638.0586305819996,633.5,2.7245,1.4341
638.9658053011212,634.0,2.7105,1.4384
639.872995343851,634.5,2.6998,1.4441
640.7820249632668,635.0,2.6875,1.4449
641.6891825634384,635.5,2.6733,1.4525
642.6017699447948,636.0,2.6618,1.4607
643.5101710925896,636.5,2.6477,1.464
644.4198020827539,637.0,2.6352,1.4689
645.3275736810502,637.5,2.6231,1.4763
646.2389597994006,638.0,2.6083,1.4832
647.1497893403794,638.5,2.5965,1.4888
648.0587763784661,639.0,2.5827,1.494
648.9701861127622,639.5,2.5685,1.5008
649.8785766192194,640.0,2.5571,1.5092
650.7893945849534,640.5,2.5425,1.5152
651.700750136918,641.0,2.53,1.5226
652.6133615487533,641.5,2.5168,1.5318
653.5253260282027,642.0,2.501,1.5401
654.4403271949384,642.5,2.4894,1.5507
655.3576958989712,643.0,2.475,1.5601
656.275109612566,643.5,2.4609,1.5691
657.1926159157069,644.0,2.4484,1.5792
658.103286353159,644.5,2.4327,1.5885
659.0189436596044,645.0,2.4202,1.6011
659.9339112057788,645.5,2.4059,1.6092
660.8495120690807,646.0,2.3894,1.6205
661.7663264672484,646.5,2.3765,1.6333
662.6818209556022,647.0,2.3607,1.6455
663.6064878644273,647.5,2.3467,1.6574
664.5262702116048,648.0,2.3334,1.6694
665.4472530710791,648.5,2.3165,1.6818
666.3688744147782,649.0,2.3035,1.6958
667.2928286419931,649.5,2.2875,1.709
668.2174552947777,650.0,2.2705,1.7235
669.138424776422,650.5,2.2562,1.7393
670.0613372381068,651.0,2.2382,1.7534
670.9786648467815,651.5,2.2238,1.7659
671.9014318546643,652.0,2.2081,1.7797
672.8224560137152,652.5,2.1901,1.7953
673.7452684281528,653.0,2.1763,1.8115
674.6674423410456,653.5,2.1597,1.8252
675.5943614172977,654.0,2.1442,1.8413
676.5250255228515,654.5,2.1283,1.8561
677.4514292507273,655.0,2.1086,1.8731
678.37721078818,655.5,2.0938,1.8853
679.3048273944402,656.0,2.0761,1.8981
680.2294442997188,656.5,2.058,1.9128
681.1546519716719,657.0,2.0424,1.9255
682.0785952472219,657.5,2.0229,1.937
683.0008187771704,658.0,2.0075,1.9507
683.9248773438547,658.5,1.9902,1.9627
684.8505769594302,659.0,1.9699,1.9757
685.77824974115,659.5,1.9539,1.9851
686.7034016105956,660.0,1.934,1.9971
687.6286339252,660.5,1.9163,2.0047
688.5514392570503,661.0,1.8989,2.0116
689.4760370078429,661.5,1.8777,2.0188
690.3959384270945,662.0,1.8612,2.0235
691.3132724383076,662.5,1.8423,2.0263
692.2343006007291,663.0,1.8231,2.0336
693.1516689963956,663.5,1.8067,2.0334
694.0727195962085,664.0,1.7856,2.0345
694.9877023862975,664.5,1.7689,2.0333
695.9057228868888,665.0,1.7505,2.0276
696.8219691936529,665.5,1.7298,2.0197
697.7357073210164,666.0,1.7142,2.0104
698.6496372779641,666.5,1.6946,1.9982
699.5514465954245,667.0,1.6763,1.9853
700.4532311972293,667.5,1.6592,1.9702
701.3598209730279,668.0,1.6381,1.9518
702.2646142930815,668.5,1.6224,1.9313
703.1694642485068,669.0,1.6048,1.9093
704.0694385005758,669.5,1.5853,1.8842
704.9765909722851,670.0,1.5704,1.8541
705.8844674524674,670.5,1.5517,1.8243
706.7838763036557,671.0,1.5355,1.7901
707.6827269883513,671.5,1.5203,1.7529
708.5720078176012,672.0,1.5018,1.7139
709.4671361560311,672.5,1.488,1.6725
710.3611936285004,673.0,1.4726,1.627
711.2497969721738,673.5,1.4554,1.5805
712.13424423007,674.0,1.4424,1.5338
713.0198492695885,674.5,1.4271,1.4852
713.9101156004511,675.0,1.413,1.4306
714.7952945912941,675.5,1.4007,1.3774
715.6772264902266,676.0,1.3863,1.3219
716.5598788222449,676.5,1.3752,1.2663
717.4447953169611,677.0,1.3633,1.2103
718.3268633854475,677.5,1.3498,1.1512
719.2094707064998,678.0,1.3407,1.0937
720.0914259962334,678.5,1.33,1.0368
720.9752583580284,679.0,1.3194,0.9797
721.8590174784849,679.5,1.311,0.9216
722.7446815562779,680.0,1.3003,0.8628
723.6278141138963,680.5,1.2916,0.8036
724.5128318452789,681.0,1.2835,0.754
725.3978353918444,681.5,1.2745,0.6999
726.2846148719135,682.0,1.2685,0.6457
727.170822030242,682.5,1.2614,0.595
728.0582184204162,683.0,1.2538,0.5454
728.9468055509017,683.5,1.2483,0.4994
729.8335814642239,684.0,1.2423,0.4546
730.7251739135604,684.5,1.2368,0.4132
731.6179468555802,685.0,1.2321,0.3693
732.5143103590154,685.5,1.2263,0.3293
733.4112755048075,686.0,1.2221,0.291
734.3136895978103,686.5,1.2175,0.2598
735.2190098929582,687.0,1.2138,0.2303
736.1250406130129,687.5,1.2124,0.2003
737.0322120981816,688.0,1.2085,0.172
737.9400092159779,688.5,1.2061,0.1478
738.8472125213236,689.0,1.2028,0.1248
739.7567649582844,689.5,1.1988,0.1071
740.6682319183028,690.0,1.1967,0.0903
741.5800934530928,690.5,1.1939,0.0787
742.4951686800864,691.0,1.1915,0.0657
743.4107066519482,691.5,1.1894,0.0517
744.3304720218958,692.0,1.1869,0.04
745.2514831579924,692.5,1.1855,0.0316
746.1718322541305,693.0,1.1835,0.0227
747.092899113849,693.5,1.1825,0.0118
748.0120569317285,694.0,1.1809,0.005
748.934854802197,694.5,1.179,-0.0041
749.8564882151217,695.0,1.1772,-0.0116
750.7774559872094,695.5,1.1741,-0.0173
751.697888257809,696.0,1.1724,-0.0213
752.6188354465685,696.5,1.171,-0.027
753.5416740890937,697.0,1.1693,-0.0371
754.4626854871121,697.5,1.1673,-0.0451
755.3842483542464,698.0,1.165,-0.0506
756.3058426510808,698.5,1.1633,-0.0567
757.2328049757757,699.0,1.1618,-0.0602
758.156858624817,699.5,1.1604,-0.0618
759.077843044285,700.0,1.159,-0.0637
760.0059921753173,700.5,1.1572,-0.065
760.9342459384087,701.0,1.1557,-0.0681
761.8564721291758,701.5,1.154,-0.0767
762.7756746008597,702.0,1.1521,-0.0808
763.7013687608546,702.5,1.1506,-0.0849
764.6344116529776,703.0,1.1476,-0.088
765.5602229956786,703.5,1.1463,-0.093
766.4859789882543,704.0,1.1445,-0.0955
767.4171459956463,704.5,1.1432,-0.0976
768.3501648514389,705.0,1.1419,-0.0996
769.277817700007,705.5,1.142,-0.1027
770.2030208310227,706.0,1.1403,-0.1065
771.1300268769634,706.5,1.139,-0.1097
772.0570069850269,707.0,1.1376,-0.1137
772.987612976148,707.5,1.1363,-0.1159
773.9122358463726,708.0,1.1347,-0.1193
774.8428047375778,708.5,1.1333,-0.1232
775.7709951847512,709.0,1.1324,-0.1263
776.6997997901279,709.5,1.1305,-0.1324
777.6298010001308,710.0,1.1287,-0.134
778.556775352584,710.5,1.1272,-0.1382
779.4891808415268,711.0,1.1262,-0.1405
780.4167968445561,711.5,1.1259,-0.1451
781.3461877123531,712.0,1.1244,-0.1468
782.2749714242826,712.5,1.1226,-0.1488
783.2019911444814,713.0,1.1204,-0.1508
784.1343399587664,713.5,1.1177,-0.1557
785.0631598211984,714.0,1.1157,-0.1608
785.9931804311395,714.5,1.1142,-0.1644
786.9243703463156,715.0,1.1122,-0.1626
787.8537837989186,715.5,1.1111,-0.1642
788.7849784741288,716.0,1.1099,-0.1662
789.7149354693846,716.5,1.1092,-0.173
790.6449940540925,717.0,1.108,-0.1729
791.5749757300952,717.5,1.108,-0.1741
792.504945394432,718.0,1.107,-0.1784
793.4373587135815,718.5,1.1066,-0.1766
794.3673818351283,719.0,1.1055,-0.1791
795.2962152411437,719.5,1.1043,-0.1816
796.2255457395188,720.0,1.103,-0.1829
797.1591258598189,720.5,1.1014,-0.1856
798.0891785141073,721.0,1.1003,-0.1883
799.0221299641271,721.5,1.0994,-0.1914
799.9551496204743,722.0,1.0978,-0.1899
800.889337174851,722.5,1.0965,-0.1908
801.8223849997845,723.0,1.0955,-0.1921
802.7535342188464,723.5,1.0945,-0.192
803.6871608177325,724.0,1.0929,-0.1915
804.6153744803096,724.5,1.0925,-0.1948
805.5501458257311,725.0,1.09,-0.1968
806.4819555780153,725.5,1.089,-0.1996
807.4179258038635,726.0,1.0882,-0.2
808.3527492624526,726.5,1.0867,-0.1941
809.2863012180737,727.0,1.0854,-0.1918
810.2253374148222,727.5,1.0842,-0.1919
811.1589420131727,728.0,1.0827,-0.1941
812.0937483107003,728.5,1.0814,-0.1977
813.0285158023032,729.0,1.0806,-0.1961
813.9650701593769,729.5,1.0791,-0.1942
814.9023250463372,730.0,1.0779,-0.1954
815.8383417300262,730.5,1.0783,-0.1973
816.7755090272921,731.0,1.0769,-0.195
817.7138882480825,731.5,1.0759,-0.1912
818.649342748423,732.0,1.0763,-0.1872
819.5864924311695,732.5,1.0751,-0.1899
820.5219672473569,733.0,1.0742,-0.1897
821.4602866448816,733.5,1.0726,-0.1902
822.3957137958587,734.0,1.0712,-0.189
823.3323051910814,734.5,1.0697,-0.187
824.2718749484807,735.0,1.0685,-0.1852
825.2115109965453,735.5,1.0667,-0.1823
826.1510828903297,736.0,1.0657,-0.1812
827.0870751673177,736.5,1.0649,-0.1797
828.0284801592006,737.0,1.0634,-0.1763
828.9663390089162,737.5,1.0632,-0.175
829.9034974980356,738.0,1.0618,-0.1702
830.843599075848,738.5,1.0604,-0.1685
831.7838763754885,739.0,1.0589,-0.1667
832.7246757829964,739.5,1.0572,-0.162
833.6649627726308,740.0,1.0555,-0.1596
834.6008825197005,740.5,1.0538,-0.1567
835.544629601726,741.0,1.0524,-0.1532
836.4866525431122,741.5,1.051,-0.1523
837.4310600974819,742.0,1.0493,-0.1471
838.3730997925015,742.5,1.0478,-0.1423
839.3167725938973,743.0,1.0464,-0.1374
840.2666491133897,743.5,1.0442,-0.133
841.2074919994981,744.0,1.0433,-0.13
842.1464855375596,744.5,1.0424,-0.1265
843.0908271449634,745.0,1.0418,-0.1226
844.0346155464854,745.5,1.0406,-0.1216
844.9785007871673,746.0,1.0402,-0.115
845.9186666570054,746.5,1.0386,-0.1123
846.8618477034719,747.0,1.0377,-0.1084
847.8050728168083,747.5,1.0369,-0.1036
848.7458270898175,748.0,1.0354,-0.0977
849.689642542982,748.5,1.0349,-0.0958
850.6340180286468,749.0,1.0337,-0.0933
851.5796409793186,749.5,1.0332,-0.089
852.5257761321416,750.0,1.0324,-0.0857
853.4726084126432,750.5,1.0325,-0.0819
854.4170637766747,751.0,1.0337,-0.0763
855.36141061239,751.5,1.0338,-0.0742
856.3040938155698,752.0,1.0327,-0.0685
857.2442744527077,752.5,1.0313,-0.0642
858.1821564116897,753.0,1.0301,-0.0631
859.1145406464603,753.5,1.0291,-0.0605
860.0546499135592,754.0,1.0266,-0.0569
860.9966662743151,754.5,1.0262,-0.0527
861.9433936697951,755.0,1.0246,-0.0488
862.8854628565635,755.5,1.0233,-0.0384
863.8357046907992,756.0,1.022,-0.0343
864.7902909174354,756.5,1.0209,-0.0311
865.7444087983642,757.0,1.0194,-0.0302
866.6941719544108,757.5,1.0176,-0.0283
867.6457442957021,758.0,1.0184,-0.0245
868.6009703947009,758.5,1.0177,-0.0233
869.5501666033917,759.0,1.0177,-0.0178
870.496478037124,759.5,1.0166,-0.015
871.440790781324,760.0,1.0164,-0.0124
872.3876132468351,760.5,1.0164,-0.0089
873.3344032974786,761.0,1.0154,-0.0064
874.2818192661928,761.5,1.0151,-0.0038
875.2297846414232,762.0,1.0136,-0.0013
876.1783996807602,762.5,1.0124,-0.0016
877.1269816007847,763.0,1.0113,0.0014
878.0756006885559,763.5,1.0096,0.0063
879.0242245723374,764.0,1.0086,0.009
879.9715674516806,764.5,1.0079,0.0132
880.9213994985083,765.0,1.0062,0.0165
881.8711510408214,765.5,1.0063,0.0211
882.8221671593851,766.0,1.0057,0.0241
883.7714109019112,766.5,1.0048,0.0258
884.7206060194113,767.0,1.0045,0.0254
885.6680088818805,767.5,1.0034,0.0316
886.6147761616987,768.0,1.0033,0.0318
887.5610105607302,768.5,1.0018,0.0342
888.5083990820475,769.0,1.002,0.0366
889.4581702743642,769.5,1.0007,0.0374
890.4085820657863,770.0,1.0005,0.0412
891.3595155089412,770.5,0.9992,0.0449
892.3075914234347,771.0,0.9992,0.0469
893.257969936813,771.5,0.9988,0.0496
894.2066633365844,772.0,0.9977,0.0509
895.1480599885983,772.5,0.9961,0.0545
896.090639430737,773.0,0.995,0.0556
897.0331610952641,773.5,0.995,0.0586
897.9883812355961,774.0,0.9941,0.0594
898.9363671456621,774.5,0.9937,0.0592
899.8926707174473,775.0,0.9932,0.0608
900.8508619848607,775.5,0.993,0.0629
901.8132594559047,776.0,0.9935,0.0632
902.7697950025588,776.5,0.9924,0.0625
903.723116378934,777.0,0.9922,0.0644
904.6747695367967,777.5,0.992,0.0636
905.6269572177853,778.0,0.9907,0.0617
906.5779739991358,778.5,0.9909,0.0635
907.5295977205076,779.0,0.9895,0.0629
908.4799665159029,779.5,0.9894,0.0643
909.4333255781895,780.0,0.9882,0.0633
910.3861382874713,780.5,0.988,0.0659
911.3348405051346,781.0,0.9872,0.0668
912.2851744576224,781.5,0.9866,0.0679
913.239712938768,782.0,0.9856,0.0688
914.196141261835,782.5,0.9851,0.0674
915.1447484803364,783.0,0.9847,0.0696
916.0975667621667,783.5,0.9838,0.0747
917.0575161485044,784.0,0.9838,0.0744
918.012159408261,784.5,0.9839,0.0737
918.9625717079813,785.0,0.9826,0.0772
919.9147411757477,785.5,0.9825,0.076
920.8658408381679,786.0,0.9832,0.0757
921.8138011282647,786.5,0.9833,0.0759
922.7635547106038,787.0,0.9822,0.0777
923.7169419320246,787.5,0.9822,0.0792
924.6697632159891,788.0,0.9822,0.0797
925.6213679544692,788.5,0.9807,0.0795
926.5765102858745,789.0,0.9806,0.0822
927.53349340969,789.5,0.9793,0.0846
928.4917171361262,790.0,0.9792,0.0833
929.4481073723953,790.5,0.9789,0.0832
930.403933111911,791.0,0.9767,0.0859
931.3638894666398,791.5,0.9766,0.088
932.3191332784311,792.0,0.9752,0.0886
933.273757961878,792.5,0.975,0.0887
934.226541559201,793.0,0.9734,0.0887
935.1805220892713,793.5,0.9734,0.0881
936.1369099708613,794.0,0.9733,0.0858
937.0944935943793,794.5,0.9721,0.0865
938.0533346359322,795.0,0.9721,0.0874
939.0067854534041,795.5,0.9721,0.0875
939.9535835621098,796.0,0.9721,0.0884
940.9087113165755,796.5,0.9721,0.0911
941.8633611499899,797.0,0.9734,0.0945
942.8161638282222,797.5,0.9734,0.0943
943.7700815296977,798.0,0.9729,0.095
944.7318518581973,798.5,0.972,0.0944
945.6931099979964,799.0,0.9708,0.0911
946.6477270048341,799.5,0.9695,0.0916
947.6053137397262,800.0,0.9683,0.09
948.564670370897,800.5,0.9666,0.0911
949.5216926181228,801.0,0.9653,0.0905
950.479297370658,801.5,0.9648,0.0913
951.4363399380823,802.0,0.9636,0.0925
952.3909506702353,802.5,0.9634,0.0956
953.3455271491273,803.0,0.9626,0.0961
954.3025054741064,803.5,0.9621,0.0986
955.2582952601722,804.0,0.9621,0.096
956.2177074486399,804.5,0.9611,0.0942
957.1770910871438,805.0,0.9608,0.0977
958.1352884216293,805.5,0.9608,0.0986
959.0923108659192,806.0,0.96,0.1013
960.0499033152337,806.5,0.9594,0.1022
961.0075441172495,807.0,0.9591,0.1001
961.9633114335606,807.5,0.958,0.1004
962.9196984973554,808.0,0.958,0.1024
963.8808490186407,808.5,0.9577,0.1041
964.8391312193339,809.0,0.9567,0.1044
965.7966985961237,809.5,0.9566,0.1056
966.7567173997624,810.0,0.9552,0.1035
967.7125249885023,810.5,0.9553,0.1028
968.6653867618992,811.0,0.9551,0.1052
969.6157606340784,811.5,0.954,0.1049
970.5715285278159,812.0,0.954,0.1048
971.5238091397871,812.5,0.9539,0.1056
972.4770922039246,813.0,0.9538,0.1036
973.4346761563859,813.5,0.9534,0.1037
974.3946891602263,814.0,0.954,0.1038
975.3582611521834,814.5,0.954,0.1035
976.3218338215163,815.0,0.954,0.1051
977.2860388074583,815.5,0.9535,0.1054
978.2502558660492,816.0,0.9526,0.1072
979.2132552105413,816.5,0.9526,0.1061
980.1762853147709,817.0,0.9524,0.1021
981.1356960828969,817.5,0.9513,0.0995
982.0944790053943,818.0,0.9513,0.1017
983.0533603240883,818.5,0.9514,0.104
984.0096554172594,819.0,0.9505,0.1043
984.9690965424373,819.5,0.9487,0.1067
985.92790964562,820.0,0.9486,0.107
986.8848894911258,820.5,0.9473,0.1048
987.841896116894,821.0,0.9473,0.1059
988.8042672399788,821.5,0.9463,0.1057
989.7624654509625,822.0,0.9459,0.1071
990.7213442755663,822.5,0.9459,0.105
991.6723972765894,823.0,0.9453,0.1059
992.6310812110587,823.5,0.9446,0.1018
993.5898782546108,824.0,0.9446,0.1025
994.5522515632751,824.5,0.9446,0.1021
995.5134787717195,825.0,0.9442,0.0974
996.4775716493987,825.5,0.9432,0.0999
997.4472719761702,826.0,0.9433,0.1054
998.4084522908449,826.5,0.9446,0.105
999.3690883145177,827.0,0.9446,0.1043
1000.3290388858313,827.5,0.9446,0.1055
1001.2944215811342,828.0,0.9447,0.1033
1002.2598280354018,828.5,0.9437,0.1039
1003.2252406755617,829.0,0.9433,0.1041
1004.1876569703488,829.5,0.9434,0.1049
1005.1518574542492,830.0,0.9421,0.1054
1006.1125014406325,830.5,0.9418,0.1034
1007.0719352152378,831.0,0.9404,0.1042
1008.0330657648458,831.5,0.9403,0.1039
1008.9918426238746,832.0,0.9388,0.1052
1009.9536652372522,832.5,0.9382,0.1067
1010.9148554178378,833.0,0.9371,0.1058
1011.8773170358477,833.5,0.937,0.1038
1012.8378638407305,834.0,0.9359,0.1017
1013.7990516628556,834.5,0.9359,0.1005
1014.7620551391756,835.0,0.9358,0.1022
1015.7256556112495,835.5,0.9357,0.1034
1016.6886866288005,836.0,0.9343,0.1044
1017.6534418496908,836.5,0.9341,0.1055
1018.6140376575568,837.0,0.9327,0.1042
1019.5794423916611,837.5,0.9327,0.1045
1020.5442562673795,838.0,0.9314,0.1031
1021.5072517631747,838.5,0.9313,0.1041
1022.4696242815833,839.0,0.9313,0.1037
1023.436872358086,839.5,0.9303,0.1024
1024.398073926728,840.0,0.93,0.1041
1025.3604473282273,840.5,0.9288,0.1032
1026.322288374016,841.0,0.9287,0.1012
1027.2858177966327,841.5,0.9287,0.1008
1028.2482682513291,842.0,0.9287,0.1005
1029.2148383284857,842.5,0.9287,0.0991
1030.1778318375589,843.0,0.9275,0.0972
1031.1420529916197,843.5,0.9274,0.0972
1032.1074570673402,844.0,0.9273,0.097
1033.0686862166774,844.5,0.926,0.097
1034.029290970554,845.0,0.9258,0.0974
1034.9904913895664,845.5,0.9245,0.0956
1035.951673971047,846.0,0.9244,0.0958
1036.9134818600037,846.5,0.9244,0.0951
1037.87405624893,847.0,0.9232,0.097
1038.8382513774247,847.5,0.9231,0.0977
1039.800047083143,848.0,0.9231,0.0981
1040.7654488146827,848.5,0.9231,0.0967
1041.7278221241847,849.0,0.9231,0.0953
1042.6944298630654,849.5,0.922,0.095
1043.658688129255,850.0,0.9218,0.0949
