Repository: MaCFP/matl-db

### Experimental Conditions: TGA/DSC
A NETZSCH STA 449 F3 Jupiter was used to simultaneously conduct Thermogravimetric Analysis (TGA) and Differential Scanning Calorimetry (DSC) experiments.

* Heating Rate: 10 K/min
* Temperature program
  - Initial Temperature: 323 K
  - Initial Isotherm: 600 s (hold at 323 K for 600 s)  
  - Maximum Temperature: 1073 K
  - Final Isotherm: 600 s (hold at 1098 K for 600 s)  
* Sample mass: 4.0 mg +/- 0.1 mg
* Sample geometry: Powdered
* Calibration type: Before each experiment, a baseline test was performed using an empty crucible.

File: Wood/Calibration_Data/FSRI/FSRI_STA_N2_3K_R1.csv (part 1 of 2)
Time (s),Temperature (K),Mass (mg),Heat Flow Rate (W/g)
0.0,324.0,3.9936,0.022
21.9524620195425,324.5,3.9939,0.034
39.18812137263949,325.0,3.9928,0.0399
54.66380654070827,325.5,3.9923,0.0458
69.05180331533563,326.0,3.9924,0.0497
82.76396804875736,326.5,3.9914,0.0527
96.01303174044315,327.0,3.9909,0.0545
108.93792324027817,327.5,3.9911,0.0565
121.51640474925219,328.0,3.9904,0.0603
133.83378901352083,328.5,3.9909,0.0621
145.8638592474722,329.0,3.9905,0.064
157.68250084739788,329.5,3.991,0.0666
169.34629801374382,330.0,3.99,0.0682
180.78774254843427,330.5,3.9901,0.0685
192.09970044332636,331.0,3.9904,0.0691
203.22312152906787,331.5,3.9887,0.0724
214.2124960912096,332.0,3.9887,0.0749
225.149201156901,332.5,3.9878,0.0755
236.00371993199357,333.0,3.9873,0.0759
246.7887419659322,333.5,3.9874,0.076
257.51047105508496,334.0,3.9875,0.0769
268.13433946453506,334.5,3.9867,0.0788
278.6711675375818,335.0,3.9875,0.0788
289.1728206359444,335.5,3.9868,0.0793
299.5845427694476,336.0,3.9864,0.0813
309.964522937072,336.5,3.9858,0.0823
320.29934953307105,337.0,3.9851,0.0824
330.59909718145093,337.5,3.985,0.0836
340.8953129919323,338.0,3.9853,0.0851
351.1526587016263,338.5,3.984,0.0863
361.36186845236904,339.0,3.9848,0.0864
371.52922273970455,339.5,3.9842,0.0884
381.6715318396197,340.0,3.9837,0.0882
391.7914213526233,340.5,3.9831,0.089
401.90339200069377,341.0,3.9825,0.0905
412.00278869540824,341.5,3.9825,0.0898
422.0527006684804,342.0,3.9824,0.089
432.1155442814774,342.5,3.9827,0.0891
442.07878945641664,343.0,3.9813,0.0889
451.9953203436625,343.5,3.9822,0.0914
461.9339384197401,344.0,3.9816,0.0928
471.813150628184,344.5,3.981,0.092
481.7604101183308,345.0,3.9814,0.0916
491.73252414929993,345.5,3.98,0.0898
501.6851537352766,346.0,3.9809,0.0898
511.60359356040055,346.5,3.9801,0.091
521.5107820739286,347.0,3.9809,0.0892
531.4640371946924,347.5,3.9798,0.0898
541.4094529981085,348.0,3.9788,0.0894
551.4241510636804,348.5,3.9787,0.088
561.4040807979773,349.0,3.9782,0.0882
571.3236735952175,349.5,3.9803,0.0896
581.2302682719593,350.0,3.9787,0.0881
591.1075467677518,350.5,3.9776,0.0878
600.9476455078399,351.0,3.9782,0.0886
610.8035568516951,351.5,3.9786,0.0878
620.6603303361858,352.0,3.9778,0.0874
630.5158192543685,352.5,3.9788,0.088
640.4116970971477,353.0,3.977,0.0884
650.3050528078475,353.5,3.9759,0.0877
660.1785001222693,354.0,3.977,0.0888
670.0325567538822,354.5,3.9774,0.0884
679.8816141130089,355.0,3.9763,0.088
689.695871044889,355.5,3.9752,0.0884
699.5354677582422,356.0,3.9761,0.0875
709.3862417729491,356.5,3.9752,0.0866
719.2591544007687,357.0,3.9753,0.0877
729.152251874783,357.5,3.9757,0.0876
739.0159791509059,358.0,3.9754,0.0853
748.8455075724004,358.5,3.9743,0.0866
758.6644320102995,359.0,3.975,0.0866
768.4874672372086,359.5,3.9746,0.0842
778.3000048916725,360.0,3.9742,0.0864
788.0925592469075,360.5,3.974,0.0846
797.9042847715045,361.0,3.9738,0.0866
807.7425163178814,361.5,3.9741,0.0856
817.5303420077773,362.0,3.9744,0.0863
827.3360857018167,362.5,3.9737,0.0854
837.1704826357632,363.0,3.974,0.0865
846.9580442059377,363.5,3.9742,0.0861
856.7079577912923,364.0,3.9744,0.0855
866.4167074796992,364.5,3.9731,0.0849
876.0827891407179,365.0,3.9738,0.085
885.7455222082364,365.5,3.9743,0.0872
895.4776310771434,366.0,3.9742,0.0858
905.2543263339965,366.5,3.9742,0.0863
915.0644986376776,367.0,3.9731,0.0864
924.8697875660995,367.5,3.9732,0.0858
934.7173541487308,368.0,3.9737,0.087
944.5931614897844,368.5,3.973,0.0845
954.4679791429379,369.0,3.9728,0.0849
964.3455999892707,369.5,3.9731,0.0855
974.1472413507865,370.0,3.9719,0.0863
983.8858376583905,370.5,3.9721,0.0856
993.6576864664594,371.0,3.9738,0.0841
1003.4337759265796,371.5,3.9729,0.0847
1013.2029258780304,372.0,3.9736,0.0857
1022.9824694121049,372.5,3.973,0.0871
1032.7415915243562,373.0,3.9728,0.0876
1042.5258387412769,373.5,3.9722,0.0861
1052.323861361343,374.0,3.9723,0.0836
1062.1238074641587,374.5,3.9726,0.0839
1071.95039703283,375.0,3.9725,0.0848
1081.778703855329,375.5,3.9727,0.0866
1091.5818285966614,376.0,3.9719,0.0848
1101.3867824088322,376.5,3.9729,0.0839
1111.1870498188168,377.0,3.9715,0.0837
1120.886516166709,377.5,3.9715,0.0845
1130.5821873651544,378.0,3.9721,0.0831
1140.2935928234808,378.5,3.9717,0.0835
1149.9619351917297,379.0,3.973,0.0823
1159.7068804604082,379.5,3.9723,0.0833
1169.507163617446,380.0,3.9723,0.0834
1179.268113920617,380.5,3.9727,0.0822
1189.0501585508957,381.0,3.9723,0.0843
1198.875799726609,381.5,3.9707,0.0863
1208.6469855934758,382.0,3.9719,0.0855
1218.450683350295,382.5,3.971,0.0866
1228.3043262561507,383.0,3.9714,0.086
1238.1516612759087,383.5,3.972,0.0862
1248.0126388910217,384.0,3.9719,0.0871
1257.8559138108121,384.5,3.9717,0.0889
1267.6667607165382,385.0,3.9731,0.0884
1277.4439363738436,385.5,3.9715,0.0875
1287.2255464388957,386.0,3.9715,0.0874
1297.0079437213813,386.5,3.9723,0.0877
1306.7626229263865,387.0,3.9722,0.088
1316.5055398238799,387.5,3.9708,0.0881
1326.195784628901,388.0,3.9715,0.0877
1335.8626229113231,388.5,3.9716,0.0883
1345.5813961766153,389.0,3.9711,0.0882
1355.2904018330253,389.5,3.9719,0.088
1365.0230559420922,390.0,3.9708,0.0883
1374.8013238494134,390.5,3.9716,0.0887
1384.5403469110618,391.0,3.971,0.0901
1394.2907635571469,391.5,3.9709,0.0907
1404.0554307111593,392.0,3.9702,0.0908
1413.7962372490251,392.5,3.9703,0.0904
1423.5529761435482,393.0,3.9707,0.0908
1433.304139227591,393.5,3.9706,0.0917
1443.0358713968978,394.0,3.9706,0.0906
1452.778707435627,394.5,3.9709,0.0908
1462.5366059114026,395.0,3.9709,0.0907
1472.3252449695701,395.5,3.9712,0.0892
1482.0900566611238,396.0,3.9707,0.0879
1491.8111618367418,396.5,3.9695,0.0903
1501.5285788427168,397.0,3.9692,0.09
1511.2258844431988,397.5,3.9697,0.0885
1520.9161178352956,398.0,3.9704,0.0879
1530.6322358664258,398.5,3.9706,0.0896
1540.342692749808,399.0,3.9706,0.0904
1550.0435915851501,399.5,3.9708,0.0909
1559.7281359603996,400.0,3.9706,0.0903
1569.410343224059,400.5,3.9711,0.0908
1579.082319394172,401.0,3.9711,0.093
1588.7569712500622,401.5,3.9706,0.0943
1598.4343986563883,402.0,3.971,0.0924
1608.1316247751931,402.5,3.9719,0.0936
1617.8015440936467,403.0,3.9714,0.0936
1627.4934153010279,403.5,3.9719,0.0949
1637.2012533530499,404.0,3.9712,0.0953
1646.8856949375802,404.5,3.9717,0.0946
1656.5847807474372,405.0,3.971,0.0971
1666.3233645234795,405.5,3.971,0.095
1676.0793946094536,406.0,3.9713,0.0948
1685.8202844895145,406.5,3.9713,0.0975
1695.5816322832954,407.0,3.9707,0.0962
1705.3224202281099,407.5,3.9712,0.0968
1715.0105138550723,408.0,3.9704,0.0953
1724.7257868024092,408.5,3.9696,0.0969
1734.4641551860993,409.0,3.9695,0.0989
1744.1857359040023,409.5,3.9701,0.0981
1753.917831848701,410.0,3.9685,0.0969
1763.624041952002,410.5,3.9689,0.0978
1773.2889635940992,411.0,3.969,0.0974
1782.9556027224096,411.5,3.9698,0.0978
1792.6467339670708,412.0,3.9705,0.0983
1802.3667064601154,412.5,3.9693,0.0986
1812.0707896432762,413.0,3.9688,0.0994
1821.7592158175883,413.5,3.9695,0.0983
1831.470345537179,414.0,3.9693,0.0991
1841.154726084504,414.5,3.9682,0.0994
1850.8345307756122,415.0,3.9678,0.0998
1860.5566004638558,415.5,3.9685,0.1003
1870.2649390197726,416.0,3.9686,0.1001
1879.9674901078617,416.5,3.9691,0.102
1889.669363999588,417.0,3.9692,0.1023
1899.3578095445941,417.5,3.9698,0.1017
1908.997050272843,418.0,3.968,0.1022
1918.6442564148424,418.5,3.9686,0.1017
1928.3225115185958,419.0,3.9681,0.1022
1937.9957939615833,419.5,3.9676,0.1007
1947.7235724858801,420.0,3.9671,0.0999
1957.419272945705,420.5,3.9661,0.101
1967.1337143821108,421.0,3.9662,0.102
1976.8513475766626,421.5,3.9665,0.1029
1986.548323162048,422.0,3.9673,0.1039
1996.2584674259542,422.5,3.9662,0.1027
2005.9449327849434,423.0,3.9669,0.1025
2015.5852740850805,423.5,3.9665,0.1021
2025.2581681255422,424.0,3.9657,0.1036
2034.946258463558,424.5,3.9671,0.1049
2044.6384844710328,425.0,3.9664,0.1059
2054.3204275031167,425.5,3.9664,0.1062
2063.9900545673067,426.0,3.9668,0.1056
2073.663333078464,426.5,3.9665,0.1054
2083.3237839696453,427.0,3.9676,0.1056
2092.9856860937625,427.5,3.9665,0.1065
2102.662257306114,428.0,3.9674,0.1059
2112.351604532588,428.5,3.9658,0.1075
2122.0220986143404,429.0,3.9651,0.1059
2131.708554660859,429.5,3.9651,0.1076
2141.4023809930304,430.0,3.965,0.1079
2151.0825054178276,430.5,3.9646,0.1069
2160.7734569864674,431.0,3.9656,0.1075
2170.4672594871076,431.5,3.9661,0.1061
2180.162039715908,432.0,3.9654,0.107
2189.8653779000674,432.5,3.9638,0.1058
2199.5458119346295,433.0,3.963,0.104
2209.2484742122233,433.5,3.9632,0.1069
2218.9385462672863,434.0,3.9635,0.1069
2228.6214031694403,434.5,3.9625,0.1072
2238.32592410576,435.0,3.9609,0.1053
2248.0210594583277,435.5,3.9615,0.1063
2257.692836111738,436.0,3.9625,0.1073
2267.381371545529,436.5,3.9598,0.1073
2277.0863337569526,437.0,3.9613,0.1067
2286.7789568774674,437.5,3.9614,0.1061
2296.5072497839865,438.0,3.96,0.1055
2306.259591637395,438.5,3.9601,0.1063
2315.9855323172415,439.0,3.9595,0.1063
2325.728388344446,439.5,3.9601,0.1057
2335.4794001557802,440.0,3.9601,0.1059
2345.147470283239,440.5,3.9589,0.106
2354.863615762071,441.0,3.9587,0.1063
2364.571595119285,441.5,3.9587,0.1072
2374.260797611596,442.0,3.9589,0.1075
2383.988239485138,442.5,3.9579,0.1076
2393.7001974986606,443.0,3.9567,0.1101
2403.392048571028,443.5,3.9562,0.1105
2413.0991994680335,444.0,3.9575,0.109
2422.829867207645,444.5,3.9553,0.1115
2432.509239352195,445.0,3.9547,0.1107
2442.195321834382,445.5,3.9555,0.1105
2451.9113863610855,446.0,3.955,0.1096
2461.630790972083,446.5,3.9542,0.1105
2471.3525384013897,447.0,3.9533,0.1115
2481.1125414731678,447.5,3.9532,0.1125
2490.856247756749,448.0,3.9524,0.1127
2500.5661331506453,448.5,3.9506,0.1126
2510.284418491477,449.0,3.9515,0.113
2520.021880734254,449.5,3.9515,0.1142
2529.732416822315,450.0,3.9501,0.1146
2539.484067427294,450.5,3.9496,0.1148
2549.2225649193165,451.0,3.9494,0.113
2558.9253487462465,451.5,3.9481,0.1119
2568.648396346503,452.0,3.9482,0.1134
2578.3445795185476,452.5,3.9472,0.1125
2588.035692230114,453.0,3.9466,0.1124
2597.709601211804,453.5,3.9461,0.1116
2607.3564731734787,454.0,3.9477,0.1147
2617.016709345089,454.5,3.9447,0.1132
2626.6918170969716,455.0,3.9439,0.1137
2636.3588827178314,455.5,3.9434,0.1145
2646.031562082512,456.0,3.9427,0.1144
2655.692414002928,456.5,3.9436,0.1145
2665.3579683565845,457.0,3.9428,0.1142
2675.0495182215436,457.5,3.9417,0.1142
2684.7694212080496,458.0,3.9416,0.1146
2694.483236197067,458.5,3.9412,0.113
2704.1714482544894,459.0,3.9401,0.114
2713.882723035783,459.5,3.9386,0.1144
2723.5620952531863,460.0,3.9382,0.1142
2733.25234600228,460.5,3.9385,0.1139
2742.978290388503,461.0,3.9374,0.1146
2752.654046294516,461.5,3.9362,0.1148
2762.338060284241,462.0,3.9361,0.1145
2772.0406992193302,462.5,3.9351,0.1155
2781.714105089247,463.0,3.9344,0.1144
2791.3901086744904,463.5,3.936,0.1159
2801.0910576635997,464.0,3.9341,0.1156
2810.7695947219186,464.5,3.9335,0.1167
2820.416972099533,465.0,3.9312,0.1164
2830.0357981307584,465.5,3.932,0.1169
2839.6168398282416,466.0,3.9309,0.1172
2849.1858138070834,466.5,3.9284,0.1164
2858.8412131942328,467.0,3.9297,0.1166
2868.5497758667907,467.5,3.9279,0.1167
2878.30965098941,468.0,3.927,0.1182
2888.061052026377,468.5,3.9264,0.1175
2897.77638835589,469.0,3.9247,0.1183
2907.4653246008716,469.5,3.9246,0.1181
2917.1250788914335,470.0,3.9236,0.1168
2926.867967084204,470.5,3.9224,0.116
2936.60830262256,471.0,3.92,0.1148
2946.3025864763645,471.5,3.9195,0.1146
2956.009840922789,472.0,3.9186,0.1141
2965.686887883285,472.5,3.9182,0.1156
2975.3580965948786,473.0,3.916,0.1164
2985.0023079880084,473.5,3.9152,0.1139
2994.6523703038974,474.0,3.9148,0.1155
3004.3591826472098,474.5,3.9129,0.1169
3014.0339633580716,475.0,3.9131,0.1154
3023.7501691713123,475.5,3.9127,0.115
3033.432803007486,476.0,3.9099,0.1164
3043.115857049549,476.5,3.9098,0.1161
3052.805814645126,477.0,3.9098,0.1159
3062.482000420756,477.5,3.9096,0.1157
3072.1703723226574,478.0,3.9091,0.1153
3081.847073739424,478.5,3.9079,0.1154
3091.533018770458,479.0,3.9079,0.1149
3101.2011280295546,479.5,3.9064,0.1159
3110.8642897621326,480.0,3.9062,0.1157
3120.549246372724,480.5,3.9043,0.1175
3130.221187597778,481.0,3.9023,0.1167
3139.89197648697,481.5,3.9037,0.1161
3149.583884505147,482.0,3.9019,0.1165
3159.2578869432473,482.5,3.9009,0.1168
3168.940123772669,483.0,3.901,0.1163
3178.6173984168827,483.5,3.8981,0.1155
3188.285701410607,484.0,3.8962,0.1171
3197.9803361914974,484.5,3.8963,0.1198
3207.661608674213,485.0,3.8952,0.1181
3217.34483156246,485.5,3.8944,0.1179
3227.0459895267554,486.0,3.8935,0.1185
3236.7411301813277,486.5,3.8924,0.1191
3246.3841995987427,487.0,3.8904,0.1201
3256.0897388745097,487.5,3.8898,0.1185
3265.8118547540294,488.0,3.8901,0.1191
3275.5245625601806,488.5,3.8886,0.1182
3285.2904950560564,489.0,3.8871,0.1169
3295.0387118664034,489.5,3.8864,0.1162
3304.755676329136,490.0,3.8864,0.1149
3314.4529722678617,490.5,3.8854,0.1181
3324.1676152502278,491.0,3.884,0.1166
3333.871407782037,491.5,3.8828,0.1164
3343.586013872433,492.0,3.8811,0.1163
3353.2953199790395,492.5,3.8822,0.1162
3363.03332086222,493.0,3.8806,0.1176
3372.776971222891,493.5,3.8799,0.1184
3382.5038684970245,494.0,3.8778,0.1203
3392.234735039821,494.5,3.8769,0.1189
3401.9573839944997,495.0,3.8752,0.1182
3411.6200812329885,495.5,3.8756,0.12
3421.299314524354,496.0,3.874,0.1205
3430.994573920403,496.5,3.8721,0.1194
3440.684793444838,497.0,3.8723,0.1188
3450.421616151053,497.5,3.8708,0.1196
3460.1598500017603,498.0,3.869,0.1194
3469.8704792927165,498.5,3.8668,0.1203
3479.577829278184,499.0,3.8655,0.1202
3489.2761652453532,499.5,3.8643,0.1201
3498.934596991209,500.0,3.8629,0.1201
3508.6291820406204,500.5,3.8615,0.1206
3518.3386812971194,501.0,3.8614,0.1217
3528.051621821711,501.5,3.8596,0.1218
3537.8095354668462,502.0,3.8572,0.1222
3547.5325889617147,502.5,3.8572,0.1227
3557.2372187371056,503.0,3.8552,0.1225
3566.9300195406718,503.5,3.8537,0.1216
3576.6149273510177,504.0,3.8518,0.1222
3586.306296506069,504.5,3.8501,0.1212
3595.9751664755186,505.0,3.8484,0.1188
3605.6431230426642,505.5,3.8468,0.1201
3615.3223704046313,506.0,3.8454,0.1222
3624.991493589621,506.5,3.8423,0.1214
3634.666270887695,507.0,3.8406,0.1194
3644.324780110406,507.5,3.8385,0.1184
3654.0067483214852,508.0,3.8357,0.1197
3663.7017702544576,508.5,3.8352,0.1208
3673.416056911489,509.0,3.8335,0.1206
3683.107451950394,509.5,3.8308,0.1229
3692.813717937743,510.0,3.829,0.1231
3702.5286137494413,510.5,3.8279,0.1232
3712.243258715299,511.0,3.8254,0.1223
3721.9927602401704,511.5,3.8239,0.1219
3731.7590311748268,512.0,3.821,0.1208
3741.52404851133,512.5,3.8191,0.1196
3751.242973430661,513.0,3.8175,0.121
3761.0082694168345,513.5,3.815,0.1224
3770.754163352809,514.0,3.8123,0.1229
3780.4906144227357,514.5,3.8094,0.123
3790.2672770070544,515.0,3.808,0.1231
3799.9823659998547,515.5,3.805,0.1236
3809.6930230443363,516.0,3.8022,0.1236
3819.4211172736063,516.5,3.7997,0.1247
3829.134902512042,517.0,3.7971,0.1234
3838.836722729028,517.5,3.7938,0.1245
3848.55563882265,518.0,3.7915,0.1244
3858.251812031176,518.5,3.7892,0.1238
3867.9617895034507,519.0,3.7867,0.1234
3877.6735780058266,519.5,3.7828,0.1221
3887.391186124044,520.0,3.7799,0.1223
3897.1618961487993,520.5,3.7762,0.1227
3906.9034725315646,521.0,3.7742,0.1207
3916.6436191757475,521.5,3.7718,0.1204
3926.386954616249,522.0,3.769,0.1224
3936.109299210063,522.5,3.7657,0.1212
3945.850981394306,523.0,3.7623,0.1218
3955.54084666352,523.5,3.7586,0.1216
3965.25932580242,524.0,3.7557,0.1212
3975.0005715776056,524.5,3.7533,0.1219
3984.7170827379623,525.0,3.7499,0.122
3994.50265992135,525.5,3.748,0.1228
4004.302707427445,526.0,3.7436,0.1214
4014.0733442196765,526.5,3.74,0.1215
4023.8116003446535,527.0,3.7372,0.1223
4033.5233286525154,527.5,3.7338,0.1247
4043.2217422960903,528.0,3.7294,0.1251
4052.89920661393,528.5,3.7265,0.1241
4062.586615498997,529.0,3.723,0.125
4072.2987686408874,529.5,3.7187,0.1235
4082.0215963882574,530.0,3.7156,0.123
4091.738480856884,530.5,3.7123,0.1242
4101.460917635009,531.0,3.7084,0.1243
4111.168059253883,531.5,3.7042,0.1249
4120.8904852002615,532.0,3.7014,0.125
4130.610451395875,532.5,3.6973,0.1257
4140.327894867044,533.0,3.6929,0.1253
4150.041841386756,533.5,3.6892,0.1249
4159.762810636739,534.0,3.6858,0.1263
4169.464854117089,534.5,3.6815,0.128
4179.164120945709,535.0,3.6771,0.1272
4188.87174515088,535.5,3.673,0.1268
4198.576206701577,536.0,3.6689,0.1265
4208.298864093616,536.5,3.6639,0.1261
4218.025174574759,537.0,3.6596,0.1272
4227.72198525815,537.5,3.6556,0.1261
4237.443637643443,538.0,3.6503,0.1246
4247.146694818878,538.5,3.6459,0.1237
4256.857083531847,539.0,3.6421,0.1253
4266.602836304541,539.5,3.6374,0.1255
4276.365872900797,540.0,3.6323,0.1256
4286.088527343081,540.5,3.6277,0.1251
4295.849048977687,541.0,3.6224,0.125
4305.584304996979,541.5,3.6178,0.1249
4315.277837285203,542.0,3.6131,0.1263
4325.005588513016,542.5,3.6077,0.1265
4334.730720313541,543.0,3.6012,0.1253
4344.468021483628,543.5,3.5975,0.1246
4354.209280602755,544.0,3.5918,0.1251
4363.91620615616,544.5,3.5856,0.1251
4373.623295423407,545.0,3.58,0.1267
4383.368576601012,545.5,3.5744,0.1278
4393.104270623347,546.0,3.5689,0.1269
4402.874413756407,546.5,3.5622,0.1265
4412.651899601832,547.0,3.5564,0.1256
4422.41877168707,547.5,3.5509,0.1255
4432.189068300693,548.0,3.545,0.1264
4441.973546760964,548.5,3.5402,0.1288
4451.736357906251,549.0,3.5336,0.1295
4461.508749464835,549.5,3.5275,0.1293
4471.280426885211,550.0,3.5212,0.1299
4481.067500045123,550.5,3.516,0.1312
4490.857255185104,551.0,3.5089,0.1303
4500.659195465273,551.5,3.5023,0.1296
4510.457133604611,552.0,3.4959,0.1316
4520.2574197670865,552.5,3.4883,0.131
4530.069528177848,553.0,3.4823,0.132
4539.841578572326,553.5,3.4748,0.1334
4549.599321783652,554.0,3.4679,0.1328
4559.378266343873,554.5,3.4615,0.1344
4569.164952091661,555.0,3.4518,0.1337
4578.950819740291,555.5,3.4462,0.136
4588.790330397984,556.0,3.4376,0.1375
4598.599784918582,556.5,3.4318,0.1357
4608.366967778492,557.0,3.4243,0.1366
4618.143847618255,557.5,3.4156,0.137
4627.878576399293,558.0,3.4074,0.1384
4637.616588635378,558.5,3.3986,0.1389
4647.383625909995,559.0,3.391,0.1398
4657.112901175442,559.5,3.3836,0.1405
4666.868885239041,560.0,3.3753,0.1396
4676.623230719195,560.5,3.3671,0.1417
4686.318989334982,561.0,3.3601,0.1409
4696.039104391681,561.5,3.3487,0.1416
4705.7704517491,562.0,3.3397,0.1424
4715.5057254627245,562.5,3.3343,0.1437
4725.264786050808,563.0,3.3249,0.1438
4735.051366784848,563.5,3.316,0.1428
4744.827423260605,564.0,3.3068,0.1459
4754.5980634235375,564.5,3.2971,0.1439
4764.329251296052,565.0,3.2879,0.1443
4774.08448204306,565.5,3.2785,0.1458
4783.80647698251,566.0,3.2706,0.1492
4793.5350170777,566.5,3.2605,0.1494
4803.305186757493,567.0,3.2508,0.1501
4813.084554343132,567.5,3.2403,0.151
4822.850813120783,568.0,3.2301,0.1505
4832.636359624543,568.5,3.2218,0.151
4842.405954031855,569.0,3.2123,0.1524
4852.172414698845,569.5,3.2021,0.1538
4861.924712023571,570.0,3.1922,0.1545
4871.6947898576755,570.5,3.1809,0.154
4881.460455196532,571.0,3.1707,0.1545
4891.245386807,571.5,3.1606,0.1551
4901.083562626272,572.0,3.15,0.1546
4910.899789338716,572.5,3.1395,0.1574
4920.680307669669,573.0,3.1302,0.1581
4930.474467433418,573.5,3.1189,0.1582
4940.226740647471,574.0,3.1081,0.1593
4949.9762766275035,574.5,3.0966,0.1608
4959.752743093323,575.0,3.0844,0.1624
4969.532565650011,575.5,3.0719,0.1611
4979.289874957438,576.0,3.0622,0.1605
4989.032418171041,576.5,3.0515,0.1622
4998.767795409203,577.0,3.0404,0.162
5008.499212842956,577.5,3.0276,0.162
5018.268549069783,578.0,3.0161,0.1651
5028.03733132872,578.5,3.0057,0.1668
5037.819638266143,579.0,2.9923,0.1659
5047.615759457514,579.5,2.9787,0.1685
5057.3880275546035,580.0,2.9673,0.1692
5067.156855774875,580.5,2.9553,0.1691
5076.954180796695,581.0,2.9422,0.1703
5086.727164089145,581.5,2.9298,0.1709
5096.510043497529,582.0,2.9176,0.1725
5106.292906971545,582.5,2.9064,0.1735
5116.079581467097,583.0,2.893,0.1748
5125.87755021087,583.5,2.8802,0.1751
5135.660462740227,584.0,2.8659,0.1771
5145.478994279028,584.5,2.8525,0.1785
5155.273349794468,585.0,2.8397,0.1793
5165.071906793901,585.5,2.8261,0.1794
5174.865458280733,586.0,2.8129,0.1804
5184.650404333973,586.5,2.8027,0.1799
5194.437852434178,587.0,2.7885,0.1807
5204.220797580116,587.5,2.7748,0.184
5214.008897096162,588.0,2.7624,0.1841
5223.7696560860395,588.5,2.7484,0.1825
5233.507894410484,589.0,2.7348,0.1825
5243.298199722825,589.5,2.72,0.1835
5253.096946549018,590.0,2.7068,0.1849
5262.927924131909,590.5,2.6934,0.1846
5272.77279957415,591.0,2.68,0.1851
5282.537474622294,591.5,2.6662,0.1844
5292.281802587478,592.0,2.6505,0.1853
5302.0195524785995,592.5,2.6371,0.1863
5311.758310148932,593.0,2.623,0.1872
5321.536613776484,593.5,2.6082,0.1889
5331.310381795939,594.0,2.5941,0.1869
5341.107401890566,594.5,2.5797,0.1894
5350.927266692603,595.0,2.5656,0.1915
5360.749776589825,595.5,2.5509,0.1908
5370.5839513989,596.0,2.535,0.1912
5380.429380065378,596.5,2.5211,0.1912
5390.285037990393,597.0,2.507,0.191
5400.141235023859,597.5,2.4917,0.1918
5409.993772164977,598.0,2.4768,0.1942
5419.8301379670365,598.5,2.4606,0.194
5429.657846817681,599.0,2.448,0.1961
5439.508945013042,599.5,2.4312,0.1972
5449.376918380958,600.0,2.4162,0.1985
5459.244638913932,600.5,2.4005,0.2004
5469.104820014118,601.0,2.3845,0.2011
5478.971723080401,601.5,2.3692,0.2003
5488.811263515085,602.0,2.3535,0.2015
5498.645035110066,602.5,2.3374,0.2033
5508.474584695457,603.0,2.3205,0.2038
5518.300362358909,603.5,2.3052,0.2052
5528.14202251971,604.0,2.2885,0.2085
5537.966872613051,604.5,2.2726,0.2108
5547.787666278887,605.0,2.2558,0.2101
5557.613426522205,605.5,2.2384,0.2122
5567.386208083097,606.0,2.2223,0.2134
5577.133432996213,606.5,2.2046,0.2124
5586.882882382855,607.0,2.1875,0.2146
5596.64287352317,607.5,2.171,0.2181
5606.493534975267,608.0,2.1537,0.2216
5616.388345426566,608.5,2.1349,0.2221
5626.2848215692775,609.0,2.1166,0.2244
5636.165588947132,609.5,2.099,0.2275
5646.004056893003,610.0,2.081,0.2276
5655.819147331665,610.5,2.0614,0.2298
5665.605601631149,611.0,2.0426,0.2294
5675.403228594545,611.5,2.0243,0.2327
5685.245362041473,612.0,2.0052,0.2353
5695.10305169037,612.5,1.9852,0.2356
5705.020732047855,613.0,1.9666,0.2388
5714.950157369021,613.5,1.9464,0.2414
5724.841334926867,614.0,1.9264,0.242
5734.7549201743195,614.5,1.9084,0.2464
5744.6729866266605,615.0,1.8873,0.2467
5754.5710857698405,615.5,1.8668,0.249
5764.46350994478,616.0,1.845,0.2496
5774.344781901846,616.5,1.8246,0.2496
5784.226139298644,617.0,1.8043,0.2504
5794.098061354382,617.5,1.7822,0.2503
5803.993967734633,618.0,1.7613,0.2513
5813.8888955578905,618.5,1.7402,0.251
5823.750012084609,619.0,1.7193,0.2508
5833.610749754476,619.5,1.6979,0.2546
5843.438894148293,620.0,1.6766,0.2543
5853.255285103162,620.5,1.6555,0.2525
5863.064092889867,621.0,1.6348,0.252
5872.874704588175,621.5,1.613,0.2514
5882.679202608239,622.0,1.5924,0.2498
5892.501231629677,622.5,1.571,0.2459
5902.357580123861,623.0,1.5497,0.244
5912.20306452568,623.5,1.5278,0.2403
5922.086302224223,624.0,1.5077,0.2372
5931.927823828238,624.5,1.4873,0.2369
5941.741050113634,625.0,1.4664,0.2312
5951.556149768033,625.5,1.4458,0.2271
5961.364214865041,626.0,1.426,0.225
5971.18595442261,626.5,1.4064,0.2193
5981.008210695323,627.0,1.387,0.2144
5990.838887646897,627.5,1.3696,0.2063
6000.659241567894,628.0,1.3519,0.1999
6010.462686132332,628.5,1.3324,0.1907
6020.24539895358,629.0,1.3171,0.1835
6030.026961504155,629.5,1.3002,0.1767
6039.824351680605,630.0,1.2834,0.1691
6049.574866024231,630.5,1.2687,0.1591
6059.297741473278,631.0,1.2534,0.1518
6069.0198625334615,631.5,1.2395,0.1436
6078.747914643679,632.0,1.2274,0.1335
6088.504963542625,632.5,1.2138,0.1223
6098.260140436623,633.0,1.2018,0.1151
6108.023020761688,633.5,1.1911,0.1046
6117.777124167433,634.0,1.1801,0.0978
6127.518024419386,634.5,1.1704,0.0884
6137.2800862058275,635.0,1.1613,0.0792
6147.024944408109,635.5,1.1536,0.0703
6156.779924212544,636.0,1.1458,0.062
6166.536225392523,636.5,1.1389,0.0558
6176.307484268165,637.0,1.1325,0.0472
6186.10657938562,637.5,1.1272,0.0417
6195.901320040161,638.0,1.1225,0.0362
6205.70825450454,638.5,1.118,0.031
6215.506909792481,639.0,1.1131,0.0266
6225.332573176344,639.5,1.1089,0.0227
6235.1712725529505,640.0,1.1048,0.0179
6244.999093862656,640.5,1.1018,0.0153
6254.850799247232,641.0,1.0992,0.0107
6264.703400999218,641.5,1.0968,0.0079
6274.540644206701,642.0,1.0926,0.0071
6284.345718624784,642.5,1.0903,0.0074
6294.173075344967,643.0,1.0882,0.0067
6303.986927246148,643.5,1.0851,0.0032
6313.828491921239,644.0,1.0847,0.0028
6323.6883873197,644.5,1.082,0.0015
6333.578003850767,645.0,1.0784,0.0
6343.47488512804,645.5,1.0783,0.0012
6353.367298887874,646.0,1.0753,0.0012
6363.2521175712645,646.5,1.0731,-0.0003
6373.138416877876,647.0,1.0711,0.0005
6383.028593168036,647.5,1.0678,-0.0017
6392.929412100779,648.0,1.0664,-0.0026
6402.84154787965,648.5,1.0654,-0.0024
6412.752795431427,649.0,1.0634,-0.001
6422.685475045445,649.5,1.0606,-0.0022
6432.606551837598,650.0,1.0589,-0.0026
6442.52588745497,650.5,1.0577,-0.0048
6452.443736193331,651.0,1.0553,-0.0043
6462.3593478225175,651.5,1.0538,-0.0059
6472.252123567409,652.0,1.0514,-0.0082
6482.139581358654,652.5,1.0501,-0.0068
6492.024069648778,653.0,1.0468,-0.0088
6501.906841897035,653.5,1.0442,-0.0072
6511.797786413887,654.0,1.0428,-0.0091
6521.692890898227,654.5,1.0422,-0.0112
6531.595871244009,655.0,1.0415,-0.0082
6541.479430176548,655.5,1.0384,-0.0092
6551.364516500612,656.0,1.0362,-0.0092
6561.220617071817,656.5,1.035,-0.0095
6571.10193306293,657.0,1.0337,-0.0097
6581.000424527272,657.5,1.0323,-0.0111
6590.872831078788,658.0,1.0312,-0.0131
6600.789234208377,658.5,1.0285,-0.0135
6610.69964713851,659.0,1.028,-0.0135
6620.585320888387,659.5,1.0263,-0.0165
6630.491279158746,660.0,1.0234,-0.0155
6640.418745527434,660.5,1.0216,-0.0162
6650.344348982319,661.0,1.0214,-0.0175
6660.291546794093,661.5,1.0189,-0.0185
6670.213871292117,662.0,1.0177,-0.019
6680.146293488249,662.5,1.0162,-0.0191
6690.108752605696,663.0,1.014,-0.0202
6700.062717139769,663.5,1.0122,-0.0201
6710.016968486036,664.0,1.0114,-0.0216
6719.965820766898,664.5,1.0082,-0.0214
6729.885161897178,665.0,1.0066,-0.0221
6739.833838495198,665.5,1.0057,-0.0232
6749.784647172839,666.0,1.0045,-0.0242
6759.731073264258,666.5,1.0019,-0.0235
6769.65450362094,667.0,0.9992,-0.0241
6779.529666502786,667.5,0.998,-0.0244
6789.406408818714,668.0,0.9965,-0.0255
6799.301804673163,668.5,0.9953,-0.0271
6809.201878539443,669.0,0.9928,-0.0264
6819.1414582198695,669.5,0.9922,-0.0283
6829.076019631883,670.0,0.9904,-0.0293
6838.983166503407,670.5,0.9876,-0.0298
6848.8911032052965,671.0,0.9872,-0.0308
6858.810850526211,671.5,0.9863,-0.033
6868.735534140666,672.0,0.985,-0.0335
6878.670183761933,672.5,0.9827,-0.0328
6888.609671662409,673.0,0.981,-0.0337
6898.545687239238,673.5,0.9788,-0.0348
6908.497805031444,674.0,0.9768,-0.0346
6918.4717100857915,674.5,0.9768,-0.034
6928.439641276195,675.0,0.975,-0.0348
6938.391460460234,675.5,0.9719,-0.0354
6948.304518333676,676.0,0.9714,-0.0356
6958.214555255869,676.5,0.9706,-0.0365
6968.129568493657,677.0,0.9684,-0.0362
6978.037896220312,677.5,0.9663,-0.036
6988.012854675899,678.0,0.9652,-0.0388
6997.9885623269,678.5,0.9629,-0.0404
7007.959574467315,679.0,0.9611,-0.0403
7017.921221054648,679.5,0.9601,-0.0412
7027.8857607649,680.0,0.9573,-0.0422
7037.826992136565,680.5,0.9579,-0.0434
7047.730056339646,681.0,0.9566,-0.0421
7057.641100555664,681.5,0.9535,-0.0426
7067.569094688506,682.0,0.9519,-0.0437
7077.475603141116,682.5,0.9508,-0.0432
7087.398853397836,683.0,0.9484,-0.0442
7097.300494918341,683.5,0.9471,-0.0441
7107.1853869796005,684.0,0.9461,-0.0436
7117.127416814062,684.5,0.9452,-0.0439
7127.120995814956,685.0,0.9424,-0.0442
7137.1682713769205,685.5,0.9416,-0.0453
7147.21963992817,686.0,0.9409,-0.0473
7157.21418076121,686.5,0.9391,-0.0468
7167.172387277795,687.0,0.937,-0.0474
7177.113678978416,687.5,0.9355,-0.0475
7187.062979859353,688.0,0.9342,-0.0483
7197.010163234981,688.5,0.9328,-0.0484
7206.956216851531,689.0,0.9318,-0.0493
7216.873343809702,689.5,0.9302,-0.0492
7226.772153560465,690.0,0.9269,-0.0501
7236.674041199248,690.5,0.9259,-0.0509
7246.58456489335,691.0,0.925,-0.0488
7256.478327878153,691.5,0.922,-0.049
7266.388096244847,692.0,0.9215,-0.0494
7276.30354539327,692.5,0.9208,-0.0514
7286.178804432883,693.0,0.9193,-0.0515
7296.078139726014,693.5,0.918,-0.0503
7305.988583513873,694.0,0.9168,-0.0509
7315.8870448693,694.5,0.9148,-0.0497
7325.825709659732,695.0,0.9142,-0.05
7335.771558742573,695.5,0.9117,-0.0505
7345.723215220776,696.0,0.9093,-0.0498
7355.6899900251265,696.5,0.9091,-0.0496
7365.650992329528,697.0,0.9086,-0.0499
7375.6285529075685,697.5,0.9082,-0.0488
7385.615491691004,698.0,0.9063,-0.049
7395.602964779224,698.5,0.9055,-0.0481
7405.546160042903,699.0,0.9046,-0.0476
7415.4903506999635,699.5,0.9033,-0.0486
7425.430051208041,700.0,0.9012,-0.0476
7435.341250718675,700.5,0.8995,-0.048
7445.273479768064,701.0,0.8983,-0.0474
7455.207457059874,701.5,0.897,-0.0461
7465.125161043241,702.0,0.8957,-0.0458
7475.072575217969,702.5,0.8943,-0.0429
7485.044638135694,703.0,0.893,-0.0457
7495.006004290059,703.5,0.8917,-0.0444
7504.95979995488,704.0,0.8905,-0.0423
7514.916524141234,704.5,0.8887,-0.0429
7524.866444330989,705.0,0.8881,-0.0408
7534.867971185614,705.5,0.8857,-0.0417
7544.869998777356,706.0,0.8849,-0.0425
7554.863268555766,706.5,0.8847,-0.0423
7564.884085450384,707.0,0.8834,-0.0414
7574.8711444935,707.5,0.882,-0.0397
7584.8913340264235,708.0,0.8812,-0.0416
7594.860423451615,708.5,0.8794,-0.0401
7604.801222217922,709.0,0.8792,-0.0401
7614.707441927501,709.5,0.8788,-0.0387
7624.627380722873,710.0,0.8775,-0.0401
7634.597081831813,710.5,0.8766,-0.039
7644.581622800685,711.0,0.8741,-0.038
7654.630640616256,711.5,0.8719,-0.0401
7664.616460585097,712.0,0.8728,-0.0388
7674.568409694159,712.5,0.8711,-0.0367
7684.523906889079,713.0,0.8693,-0.0362
7694.476196200339,713.5,0.8704,-0.0349
7704.440530160378,714.0,0.8677,-0.0326
7714.394718608965,714.5,0.8677,-0.0325
7724.366190254581,715.0,0.867,-0.0327
7734.3249574235215,715.5,0.8652,-0.0342
7744.300758702141,716.0,0.8644,-0.0346
7754.31513241873,716.5,0.8639,-0.0318
7764.3459714737555,717.0,0.8611,-0.0317
7774.378053537059,717.5,0.8618,-0.03
7784.401564028818,718.0,0.8598,-0.03
7794.415096598483,718.5,0.8596,-0.0305
7804.403733028063,719.0,0.8592,-0.0301
7814.385912340075,719.5,0.8567,-0.0287
7824.358975262446,720.0,0.8573,-0.031
7834.3239554609545,720.5,0.8571,-0.0312
7844.307234344546,721.0,0.8549,-0.0308
7854.307597011673,721.5,0.8541,-0.0296
7864.2938106595675,722.0,0.8541,-0.0268
7874.263218200861,722.5,0.8539,-0.0265
7884.237566387794,723.0,0.8514,-0.0282
7894.20464109877,723.5,0.8507,-0.027
7904.174000867935,724.0,0.8497,-0.0254
7914.171876680299,724.5,0.85,-0.0268
7924.189143061682,725.0,0.849,-0.0281
7934.214660523782,725.5,0.8467,-0.0302
7944.244357093999,726.0,0.8489,-0.028
7954.275461551036,726.5,0.8462,-0.0279
7964.242718152673,727.0,0.8448,-0.0263
7974.218899089086,727.5,0.8453,-0.0262
7984.207997141799,728.0,0.845,-0.0273
7994.15351059453,728.5,0.844,-0.0282
8004.16176933089,729.0,0.843,-0.029
8014.179690532722,729.5,0.8427,-0.0278
8024.142726789035,730.0,0.8409,-0.0277
8034.122735561951,730.5,0.8391,-0.0297
8044.090821613969,731.0,0.8394,-0.0322
8054.059345832986,731.5,0.8393,-0.0335
8064.070470104896,732.0,0.8379,-0.032
8074.088510198234,732.5,0.8369,-0.0319
8084.089587352975,733.0,0.8376,-0.0324
8094.079098840671,733.5,0.8376,-0.0316
8104.047388935152,734.0,0.8348,-0.0323
8114.0444628695295,734.5,0.8348,-0.0343
8124.021484037539,735.0,0.8335,-0.0339
8133.991967031125,735.5,0.8334,-0.0344
8143.9604304887725,736.0,0.8325,-0.0345
8153.909231064595,736.5,0.8318,-0.0361
8163.856954503656,737.0,0.8309,-0.0342
8173.80564357159,737.5,0.8308,-0.0339
8183.7815076607985,738.0,0.8297,-0.0359
8193.765722436034,738.5,0.8294,-0.0349
8203.770949845879,739.0,0.8284,-0.0363
8213.779599631254,739.5,0.8281,-0.0353
8223.76935067992,740.0,0.8274,-0.0337
8233.78738729988,740.5,0.8258,-0.0365
8243.793509371368,741.0,0.8266,-0.0361
8253.813065265458,741.5,0.8264,-0.0371
8263.843319017611,742.0,0.826,-0.0361
8273.836721514905,742.5,0.8245,-0.0364
8283.82274297357,743.0,0.8242,-0.0343
8293.804567241621,743.5,0.8231,-0.0356
8303.763130710759,744.0,0.8228,-0.0351
8313.737853566166,744.5,0.822,-0.0342
8323.714267075406,745.0,0.8204,-0.0357
8333.683273383032,745.5,0.8202,-0.0362
8343.65142564328,746.0,0.8196,-0.0361
8353.625126094668,746.5,0.8195,-0.0351
8363.584803628866,747.0,0.8185,-0.036
8373.553479440678,747.5,0.818,-0.0361
8383.530608659232,748.0,0.8169,-0.0366
8393.487434373206,748.5,0.8166,-0.038
8403.455752298756,749.0,0.8156,-0.0381
8413.434003482582,749.5,0.8153,-0.0393
8423.41542842172,750.0,0.8142,-0.0394
8433.399274481342,750.5,0.8149,-0.0418
8443.397439903718,751.0,0.8143,-0.041
8453.381999354597,751.5,0.8138,-0.0403
8463.376135328708,752.0,0.8123,-0.0396
8473.378832781378,752.5,0.8125,-0.0372
8483.386949196589,753.0,0.8112,-0.0366
8493.416741483075,753.5,0.8104,-0.0371
8503.441464121917,754.0,0.8108,-0.0376
8513.46504208007,754.5,0.8097,-0.0353
8523.48735860862,755.0,0.8084,-0.0356
8533.495543536259,755.5,0.8066,-0.0364
8543.520004097156,756.0,0.806,-0.0357
8553.549730525936,756.5,0.8072,-0.0354
8563.593978249919,757.0,0.8081,-0.0372
8573.6464597252,757.5,0.8055,-0.0367
8583.67414990009,758.0,0.8061,-0.0372
8593.714733725257,758.5,0.805,-0.0348
8603.68913224969,759.0,0.8028,-0.0349
8613.628578326789,759.5,0.8028,-0.0362
8623.571605293964,760.0,0.8018,-0.0382
8633.558906548165,760.5,0.8011,-0.0363
8643.59314996418,761.0,0.801,-0.036
8653.634132445912,761.5,0.8014,-0.0371
8663.690079502974,762.0,0.799,-0.0338
8673.710188793004,762.5,0.7991,-0.032
8683.731595575828,763.0,0.8002,-0.0337
8693.760826154501,763.5,0.7976,-0.0322
8703.809283056982,764.0,0.798,-0.0323
8713.865269268379,764.5,0.7977,-0.0336
8723.929937920311,765.0,0.7961,-0.0342
8734.012589301185,765.5,0.7953,-0.0324
8744.087922125753,766.0,0.7951,-0.0324
8754.162568046606,766.5,0.7952,-0.0326
8764.239773538628,767.0,0.7949,-0.0331
8774.30179064969,767.5,0.7948,-0.032
8784.369056513415,768.0,0.7947,-0.0305
8794.410504547452,768.5,0.7934,-0.0305
8804.43219094758,769.0,0.7933,-0.0286
8814.462937913035,769.5,0.792,-0.0287
8824.521582051097,770.0,0.7928,-0.0284
8834.616243533386,770.5,0.7923,-0.0281
8844.69763306616,771.0,0.7917,-0.0287
8854.813785852784,771.5,0.792,-0.0293
8864.943823773516,772.0,0.7909,-0.0285
8875.054797103965,772.5,0.7905,-0.0278
8885.18343946143,773.0,0.7899,-0.0288
8895.29267230112,773.5,0.7888,-0.0301
8905.367693984897,774.0,0.7885,-0.0301
8915.455415610097,774.5,0.7887,-0.0305
8925.54448082552,775.0,0.7877,-0.0305
8935.636886338632,775.5,0.7876,-0.0318
8945.722240070763,776.0,0.7866,-0.0338
8955.787085629123,776.5,0.7865,-0.0318
8965.814875863556,777.0,0.7861,-0.0314
8975.819497567465,777.5,0.7859,-0.0327
8985.827885917388,778.0,0.7856,-0.0326
8995.847139213787,778.5,0.7843,-0.0336
9005.846562678273,779.0,0.7855,-0.0345
9015.863020523928,779.5,0.7836,-0.0329
9025.867168276824,780.0,0.7838,-0.0347
9035.848485819592,780.5,0.7836,-0.0357
9045.834391095626,781.0,0.782,-0.0344
9055.801684648713,781.5,0.7827,-0.035
9065.778921360325,782.0,0.7831,-0.0366
9075.77352616079,782.5,0.7813,-0.0356
9085.75777184732,783.0,0.781,-0.0366
9095.76864550073,783.5,0.7799,-0.0348
9105.765301800566,784.0,0.7807,-0.0345
9115.739478747819,784.5,0.7801,-0.0353
9125.702088258975,785.0,0.7779,-0.0375
9135.689805867094,785.5,0.7782,-0.036
9145.693869123459,786.0,0.78,-0.0366
9155.69731568988,786.5,0.7783,-0.0368
9165.741968167835,787.0,0.7772,-0.0351
9175.782638889592,787.5,0.7774,-0.0361
9185.826990924608,788.0,0.7772,-0.0345
9195.871350862788,788.5,0.7763,-0.034
9205.931575275054,789.0,0.776,-0.0332
9216.002428487815,789.5,0.7757,-0.0339
9226.0416650245,790.0,0.7758,-0.0327
9236.086451664993,790.5,0.7762,-0.035
9246.118774966331,791.0,0.7752,-0.0346
9256.129594720487,791.5,0.7735,-0.0345
9266.154139002525,792.0,0.7739,-0.0344
9276.202705120213,792.5,0.7724,-0.036
9286.277477567426,793.0,0.7731,-0.034
9296.333040260894,793.5,0.7725,-0.0347
9306.37316123981,794.0,0.7721,-0.0345
9316.426350830676,794.5,0.7711,-0.0332
9326.420844288305,795.0,0.771,-0.0342
9336.400963866923,795.5,0.7704,-0.0341
9346.404451494811,796.0,0.7702,-0.0346
9356.400470604642,796.5,0.7692,-0.0369
9366.440744737434,797.0,0.7687,-0.0383
9376.495076296424,797.5,0.7688,-0.0376
9386.557057527676,798.0,0.7688,-0.0358
9396.62227944368,798.5,0.769,-0.0351
9406.681985548408,799.0,0.7693,-0.0367
9416.765152813496,799.5,0.7679,-0.0384
9426.805842048416,800.0,0.7673,-0.0389
9436.843925443649,800.5,0.7676,-0.0371
9446.891913027795,801.0,0.7665,-0.0372
9456.902983895981,801.5,0.766,-0.0383
9466.929492439089,802.0,0.7668,-0.0381
9476.982215598478,802.5,0.7659,-0.0351
9486.978785017813,803.0,0.7655,-0.0373
9497.023478781082,803.5,0.765,-0.0384
9507.09064650867,804.0,0.7658,-0.0395
9517.163111835052,804.5,0.764,-0.0393
9527.250724801932,805.0,0.7629,-0.0381
9537.283542408028,805.5,0.7639,-0.0376
9547.291597016769,806.0,0.7627,-0.0402
9557.315047775715,806.5,0.762,-0.0404
9567.361683531186,807.0,0.7629,-0.0408
9577.414838950352,807.5,0.7619,-0.0396
9587.460570518218,808.0,0.7617,-0.0392
9597.496815627588,808.5,0.7619,-0.042
9607.543464222243,809.0,0.7619,-0.0416
9617.611346934249,809.5,0.7611,-0.0416
9627.678108291573,810.0,0.7594,-0.0447
9637.748402150266,810.5,0.7599,-0.0411
9647.778300358175,811.0,0.7598,-0.0409
9657.82279946785,811.5,0.7595,-0.0417
9667.887657621244,812.0,0.7597,-0.0416
9677.972105897987,812.5,0.7584,-0.0434
9688.071231637623,813.0,0.7576,-0.0438
9698.144693602331,813.5,0.7578,-0.0422
9708.177455403862,814.0,0.7584,-0.0431
9718.229695233025,814.5,0.7577,-0.0441
9728.290680714843,815.0,0.7564,-0.0456
9738.295529158413,815.5,0.7547,-0.0456
9748.350865102317,816.0,0.7557,-0.0439
9758.409956083126,816.5,0.7553,-0.0436
9768.463414015985,817.0,0.7568,-0.0447
9778.51026550374,817.5,0.7559,-0.0457
9788.522169619871,818.0,0.7536,-0.0458
9798.539799667597,818.5,0.7547,-0.0449
9808.581931760553,819.0,0.754,-0.0481
9818.675054141006,819.5,0.7537,-0.0487
9828.815533326238,820.0,0.7527,-0.0495
9838.917971404842,820.5,0.7524,-0.0469
9848.982000705197,821.0,0.7514,-0.0486
9859.05481242518,821.5,0.751,-0.0452
9869.124283444897,822.0,0.7506,-0.0459
9879.194529646053,822.5,0.7496,-0.0467
9889.27765962171,823.0,0.7492,-0.0461
9899.338450517915,823.5,0.7498,-0.0462
9909.394449957434,824.0,0.7502,-0.0462
9919.461411903152,824.5,0.7489,-0.0459
9929.511280080767,825.0,0.7474,-0.0456
9939.552550624583,825.5,0.747,-0.0458
9949.597439871708,826.0,0.7472,-0.0469
9959.66434473939,826.5,0.746,-0.0463
9969.749192621548,827.0,0.7464,-0.0452
9979.846419225236,827.5,0.7467,-0.0434
9989.967313528306,828.0,0.746,-0.0423
10000.094977112338,828.5,0.7467,-0.0431
10010.256469473145,829.0,0.7453,-0.0434
10020.438780445886,829.5,0.7446,-0.0419
10030.571669394116,830.0,0.7447,-0.0437
10040.695372628457,830.5,0.7449,-0.0455
10050.794435142865,831.0,0.7435,-0.0463
10060.898356450898,831.5,0.7437,-0.0439
10071.015204104366,832.0,0.7443,-0.0446
10081.156300382458,832.5,0.7433,-0.0465
10091.26637101661,833.0,0.7426,-0.0437
10101.371140801903,833.5,0.744,-0.0463
10111.47217702659,834.0,0.7427,-0.0437
10121.57057154255,834.5,0.7425,-0.0411
10131.68415385402,835.0,0.7428,-0.0419
10141.770200292185,835.5,0.743,-0.045
10151.844736628052,836.0,0.7412,-0.0446
10161.89096984641,836.5,0.7396,-0.0445
10171.933213637116,837.0,0.7395,-0.0427
10181.970143855928,837.5,0.7392,-0.0405
10191.995115989983,838.0,0.7391,-0.0435
10202.017252834958,838.5,0.7392,-0.0465
10212.023420721001,839.0,0.7384,-0.0451
10222.040074931841,839.5,0.7383,-0.0425
10232.03542140244,840.0,0.7372,-0.0396
10242.050374909206,840.5,0.7369,-0.0436
10252.06970321154,841.0,0.7358,-0.0445
10262.084344495439,841.5,0.7356,-0.046
10272.137410657519,842.0,0.7342,-0.0434
10282.1923853253,842.5,0.7349,-0.0442
10292.261548292096,843.0,0.7343,-0.0414
10302.348067157134,843.5,0.7338,-0.0392
10312.416008730186,844.0,0.7333,-0.0431
10322.459122372937,844.5,0.7326,-0.0431
