Repository: MaCFP/matl-db

### Experimental Conditions: TGA/DSC
A NETZSCH STA 449 F3 Jupiter was used to simultaneously conduct Thermogravimetric Analysis (TGA) and Differential Scanning Calorimetry (DSC) experiments.

* Heating Rate: 10 K/min
* Temperature program
  - Initial Temperature: 323 K
  - Initial Isotherm: 600 s (hold at 323 K for 600 s)  
  - Maximum Temperature: 1073 K
  - Final Isotherm: 600 s (hold at 1098 K for 600 s)  
* Sample mass: 4.0 mg +/- 0.1 mg
* Sample geometry: Powdered
* Calibration type: Before each experiment, a baseline test was performed using an empty crucible.

File: Wood/Calibration_Data/FSRI/FSRI_TGA_N2_10K_R1.csv
Time (s),Temperature (K),Mass (mg)
0,324.5,3.96
14.67,325,3.96
24.43,325.5,3.96
32.44,326,3.96
39.4,326.5,3.96
45.67,327,3.959
51.39,327.5,3.959
56.76,328,3.959
61.9,328.5,3.958
66.8,329,3.958
71.55,329.5,3.959
76.13,330,3.96
80.6,330.5,3.961
84.93,331,3.96
89.17,331.5,3.958
93.35,332,3.958
97.47,332.5,3.958
101.52,333,3.958
105.49,333.5,3.958
109.41,334,3.958
113.28,334.5,3.96
117.12,335,3.96
120.91,335.5,3.958
124.66,336,3.958
128.4,336.5,3.957
132.12,337,3.957
135.83,337.5,3.958
139.45,338,3.958
143.04,338.5,3.958
146.65,339,3.958
150.23,339.5,3.959
153.82,340,3.96
157.36,340.5,3.959
160.8,341,3.959
164.3,341.5,3.959
167.78,342,3.959
171.26,342.5,3.957
174.74,343,3.958
178.18,343.5,3.959
181.6,344,3.959
185,344.5,3.958
188.4,345,3.957
191.78,345.5,3.957
195.15,346,3.957
198.5,346.5,3.956
201.84,347,3.957
205.15,347.5,3.957
208.48,348,3.956
211.8,348.5,3.956
215.11,349,3.956
218.42,349.5,3.957
221.7,350,3.956
224.97,350.5,3.956
228.22,351,3.956
231.47,351.5,3.956
234.7,352,3.956
237.93,352.5,3.956
241.15,353,3.956
244.36,353.5,3.955
247.57,354,3.955
250.76,354.5,3.956
253.96,355,3.954
257.12,355.5,3.955
260.29,356,3.956
263.41,356.5,3.956
266.53,357,3.955
269.68,357.5,3.955
272.82,358,3.954
275.94,358.5,3.953
279.09,359,3.953
282.19,359.5,3.955
285.31,360,3.953
288.45,360.5,3.953
291.54,361,3.953
294.62,361.5,3.953
297.7,362,3.952
300.77,362.5,3.953
303.82,363,3.953
306.89,363.5,3.952
309.93,364,3.953
312.96,364.5,3.953
316,365,3.952
319.03,365.5,3.952
322.07,366,3.95
325.1,366.5,3.951
328.12,367,3.952
331.13,367.5,3.953
334.12,368,3.952
337.12,368.5,3.952
340.11,369,3.951
343.1,369.5,3.952
346.09,370,3.951
349.08,370.5,3.95
352.07,371,3.951
355.04,371.5,3.947
358.01,372,3.949
360.98,372.5,3.949
363.94,373,3.95
366.91,373.5,3.95
369.89,374,3.951
372.86,374.5,3.951
375.82,375,3.95
378.76,375.5,3.95
381.71,376,3.95
384.64,376.5,3.949
387.58,377,3.947
390.51,377.5,3.949
393.45,378,3.95
396.39,378.5,3.95
399.33,379,3.95
402.26,379.5,3.951
405.18,380,3.95
408.11,380.5,3.95
411.02,381,3.95
413.94,381.5,3.95
416.86,382,3.95
419.78,382.5,3.948
422.72,383,3.948
425.66,383.5,3.947
428.58,384,3.949
431.51,384.5,3.95
434.43,385,3.949
437.33,385.5,3.947
440.24,386,3.948
443.12,386.5,3.949
446.02,387,3.949
448.91,387.5,3.949
451.8,388,3.947
454.72,388.5,3.945
457.65,389,3.945
460.56,389.5,3.947
463.47,390,3.948
466.37,390.5,3.948
469.28,391,3.95
472.18,391.5,3.95
475.07,392,3.948
477.95,392.5,3.948
480.85,393,3.948
483.76,393.5,3.947
486.66,394,3.947
489.59,394.5,3.948
492.48,395,3.948
495.37,395.5,3.947
498.26,396,3.948
501.14,396.5,3.947
504.02,397,3.948
506.91,397.5,3.948
509.8,398,3.948
512.69,398.5,3.948
515.58,399,3.949
518.47,399.5,3.948
521.34,400,3.948
524.22,400.5,3.946
527.11,401,3.945
529.98,401.5,3.946
532.88,402,3.947
535.75,402.5,3.947
538.59,403,3.947
541.44,403.5,3.948
544.3,404,3.948
547.17,404.5,3.947
550.06,405,3.946
552.95,405.5,3.945
555.81,406,3.947
558.69,406.5,3.947
561.55,407,3.948
564.43,407.5,3.948
567.3,408,3.947
570.15,408.5,3.947
573.01,409,3.947
575.86,409.5,3.947
578.72,410,3.946
581.58,410.5,3.947
584.44,411,3.947
587.3,411.5,3.947
590.15,412,3.947
592.99,412.5,3.947
595.84,413,3.947
598.68,413.5,3.947
601.54,414,3.947
604.39,414.5,3.947
607.23,415,3.946
610.06,415.5,3.945
612.89,416,3.945
615.74,416.5,3.945
618.58,417,3.946
621.43,417.5,3.947
624.3,418,3.945
627.14,418.5,3.945
629.98,419,3.945
632.82,419.5,3.945
635.63,420,3.947
638.46,420.5,3.945
641.3,421,3.945
644.14,421.5,3.945
647,422,3.944
649.84,422.5,3.945
652.69,423,3.945
655.52,423.5,3.943
658.35,424,3.944
661.2,424.5,3.944
664.04,425,3.944
666.87,425.5,3.944
669.71,426,3.944
672.56,426.5,3.945
675.39,427,3.944
678.23,427.5,3.944
681.08,428,3.944
683.91,428.5,3.944
686.74,429,3.944
689.57,429.5,3.945
692.4,430,3.944
695.22,430.5,3.944
698.04,431,3.944
700.87,431.5,3.943
703.69,432,3.944
706.52,432.5,3.943
709.35,433,3.944
712.18,433.5,3.945
715,434,3.945
717.82,434.5,3.945
720.64,435,3.945
723.46,435.5,3.942
726.28,436,3.942
729.12,436.5,3.944
731.94,437,3.944
734.77,437.5,3.945
737.59,438,3.944
740.42,438.5,3.944
743.23,439,3.943
746.05,439.5,3.943
748.87,440,3.942
751.7,440.5,3.942
754.52,441,3.943
757.33,441.5,3.943
760.15,442,3.942
762.98,442.5,3.942
765.81,443,3.942
768.64,443.5,3.942
771.5,444,3.942
774.33,444.5,3.943
777.15,445,3.943
779.98,445.5,3.943
782.8,446,3.942
785.62,446.5,3.941
788.43,447,3.941
791.25,447.5,3.941
794.07,448,3.941
796.88,448.5,3.941
799.7,449,3.941
802.53,449.5,3.941
805.34,450,3.94
808.18,450.5,3.939
811.01,451,3.939
813.83,451.5,3.939
816.64,452,3.939
819.46,452.5,3.939
822.27,453,3.938
825.1,453.5,3.938
827.94,454,3.938
830.76,454.5,3.938
833.6,455,3.938
836.41,455.5,3.937
839.24,456,3.937
842.07,456.5,3.936
844.89,457,3.936
847.69,457.5,3.936
850.51,458,3.936
853.34,458.5,3.936
856.15,459,3.936
858.98,459.5,3.935
861.8,460,3.934
864.62,460.5,3.934
867.44,461,3.934
870.24,461.5,3.933
873.04,462,3.933
875.85,462.5,3.933
878.66,463,3.932
881.48,463.5,3.932
884.31,464,3.932
887.12,464.5,3.931
889.96,465,3.929
892.78,465.5,3.93
895.61,466,3.931
898.43,466.5,3.931
901.25,467,3.931
904.06,467.5,3.929
906.88,468,3.929
909.69,468.5,3.928
912.51,469,3.927
915.33,469.5,3.927
918.14,470,3.927
920.93,470.5,3.926
923.75,471,3.926
926.56,471.5,3.926
929.39,472,3.924
932.23,472.5,3.925
935.05,473,3.923
937.87,473.5,3.923
940.7,474,3.922
943.51,474.5,3.922
946.32,475,3.922
949.14,475.5,3.92
951.96,476,3.919
954.77,476.5,3.919
957.59,477,3.916
960.41,477.5,3.916
963.22,478,3.915
966.04,478.5,3.915
968.86,479,3.915
971.68,479.5,3.915
974.51,480,3.914
977.34,480.5,3.912
980.17,481,3.911
982.99,481.5,3.912
985.81,482,3.911
988.64,482.5,3.91
991.46,483,3.908
994.28,483.5,3.908
997.1,484,3.908
999.92,484.5,3.907
1002.75,485,3.906
1005.57,485.5,3.906
1008.41,486,3.904
1011.24,486.5,3.903
1014.08,487,3.902
1016.9,487.5,3.9
1019.73,488,3.9
1022.56,488.5,3.899
1025.39,489,3.898
1028.23,489.5,3.896
1031.07,490,3.897
1033.9,490.5,3.895
1036.74,491,3.894
1039.57,491.5,3.893
1042.39,492,3.892
1045.21,492.5,3.892
1048.03,493,3.89
1050.85,493.5,3.89
1053.68,494,3.888
1056.5,494.5,3.886
1059.32,495,3.886
1062.14,495.5,3.886
1064.96,496,3.885
1067.79,496.5,3.883
1070.61,497,3.882
1073.46,497.5,3.88
1076.29,498,3.879
1079.11,498.5,3.879
1081.95,499,3.877
1084.77,499.5,3.876
1087.59,500,3.875
1090.42,500.5,3.873
1093.24,501,3.871
1096.07,501.5,3.87
1098.91,502,3.87
1101.74,502.5,3.868
1104.57,503,3.868
1107.41,503.5,3.866
1110.23,504,3.865
1113.06,504.5,3.864
1115.88,505,3.863
1118.71,505.5,3.863
1121.54,506,3.861
1124.36,506.5,3.858
1127.18,507,3.857
1130.01,507.5,3.856
1132.85,508,3.855
1135.68,508.5,3.854
1138.51,509,3.853
1141.35,509.5,3.852
1144.18,510,3.851
1147.02,510.5,3.851
1149.86,511,3.849
1152.69,511.5,3.849
1155.53,512,3.849
1158.36,512.5,3.846
1161.19,513,3.843
1164.01,513.5,3.842
1166.82,514,3.839
1169.66,514.5,3.838
1172.49,515,3.837
1175.33,515.5,3.837
1178.18,516,3.836
1181.01,516.5,3.834
1183.85,517,3.832
1186.68,517.5,3.83
1189.52,518,3.828
1192.36,518.5,3.827
1195.19,519,3.826
1198.03,519.5,3.825
1200.87,520,3.824
1203.7,520.5,3.823
1206.54,521,3.821
1209.36,521.5,3.818
1212.2,522,3.817
1215.03,522.5,3.815
1217.87,523,3.814
1220.7,523.5,3.811
1223.53,524,3.809
1226.36,524.5,3.807
1229.18,525,3.806
1232.01,525.5,3.805
1234.81,526,3.803
1237.64,526.5,3.802
1240.47,527,3.799
1243.31,527.5,3.797
1246.15,528,3.794
1248.98,528.5,3.793
1251.81,529,3.789
1254.64,529.5,3.787
1257.49,530,3.786
1260.35,530.5,3.782
1263.2,531,3.781
1266.04,531.5,3.779
1268.88,532,3.776
1271.71,532.5,3.775
1274.55,533,3.774
1277.38,533.5,3.77
1280.22,534,3.768
1283.05,534.5,3.765
1285.89,535,3.763
1288.73,535.5,3.762
1291.56,536,3.759
1294.41,536.5,3.755
1297.26,537,3.754
1300.12,537.5,3.752
1302.96,538,3.75
1305.81,538.5,3.745
1308.65,539,3.742
1311.5,539.5,3.74
1314.34,540,3.738
1317.18,540.5,3.735
1320.02,541,3.732
1322.85,541.5,3.728
1325.7,542,3.724
1328.54,542.5,3.72
1331.36,543,3.717
1334.21,543.5,3.713
1337.04,544,3.712
1339.87,544.5,3.709
1342.73,545,3.705
1345.58,545.5,3.702
1348.43,546,3.699
1351.3,546.5,3.697
1354.15,547,3.694
1356.99,547.5,3.689
1359.83,548,3.687
1362.67,548.5,3.684
1365.52,549,3.68
1368.37,549.5,3.674
1371.22,550,3.671
1374.08,550.5,3.668
1376.92,551,3.664
1379.78,551.5,3.661
1382.63,552,3.658
1385.47,552.5,3.654
1388.32,553,3.65
1391.17,553.5,3.647
1394.02,554,3.643
1396.89,554.5,3.64
1399.75,555,3.634
1402.61,555.5,3.631
1405.46,556,3.627
1408.31,556.5,3.623
1411.17,557,3.618
1414,557.5,3.613
1416.87,558,3.61
1419.73,558.5,3.606
1422.59,559,3.601
1425.47,559.5,3.597
1428.34,560,3.593
1431.19,560.5,3.587
1434.06,561,3.582
1436.92,561.5,3.578
1439.79,562,3.574
1442.64,562.5,3.569
1445.5,563,3.564
1448.35,563.5,3.56
1451.19,564,3.555
1454.05,564.5,3.549
1456.91,565,3.544
1459.78,565.5,3.537
1462.65,566,3.532
1465.51,566.5,3.528
1468.37,567,3.522
1471.22,567.5,3.516
1474.08,568,3.51
1476.95,568.5,3.505
1479.81,569,3.5
1482.66,569.5,3.494
1485.52,570,3.488
1488.36,570.5,3.482
1491.21,571,3.477
1494.06,571.5,3.47
1496.94,572,3.464
1499.8,572.5,3.457
1502.68,573,3.451
1505.55,573.5,3.446
1508.4,574,3.439
1511.27,574.5,3.433
1514.13,575,3.427
1516.98,575.5,3.419
1519.84,576,3.412
1522.71,576.5,3.406
1525.57,577,3.399
1528.44,577.5,3.392
1531.31,578,3.384
1534.17,578.5,3.377
1537.03,579,3.37
1539.9,579.5,3.362
1542.77,580,3.355
1545.63,580.5,3.348
1548.49,581,3.339
1551.36,581.5,3.332
1554.23,582,3.324
1557.1,582.5,3.316
1559.97,583,3.307
1562.84,583.5,3.299
1565.7,584,3.29
1568.57,584.5,3.283
1571.45,585,3.275
1574.33,585.5,3.266
1577.21,586,3.256
1580.09,586.5,3.248
1582.96,587,3.24
1585.85,587.5,3.23
1588.72,588,3.22
1591.6,588.5,3.212
1594.47,589,3.203
1597.35,589.5,3.193
1600.22,590,3.184
1603.1,590.5,3.175
1605.99,591,3.165
1608.86,591.5,3.156
1611.72,592,3.147
1614.6,592.5,3.136
1617.49,593,3.126
1620.36,593.5,3.116
1623.25,594,3.105
1626.13,594.5,3.095
1629,595,3.085
1631.87,595.5,3.074
1634.75,596,3.063
1637.63,596.5,3.053
1640.51,597,3.042
1643.38,597.5,3.03
1646.26,598,3.019
1649.15,598.5,3.009
1652.04,599,2.998
1654.94,599.5,2.986
1657.83,600,2.976
1660.71,600.5,2.964
1663.6,601,2.953
1666.47,601.5,2.942
1669.35,602,2.931
1672.24,602.5,2.92
1675.13,603,2.908
1678.02,603.5,2.895
1680.91,604,2.883
1683.79,604.5,2.87
1686.68,605,2.859
1689.57,605.5,2.847
1692.46,606,2.835
1695.32,606.5,2.823
1698.2,607,2.81
1701.08,607.5,2.798
1703.97,608,2.787
1706.87,608.5,2.774
1709.76,609,2.761
1712.65,609.5,2.748
1715.53,610,2.735
1718.42,610.5,2.724
1721.31,611,2.711
1724.2,611.5,2.698
1727.11,612,2.685
1730,612.5,2.672
1732.89,613,2.659
1735.78,613.5,2.645
1738.67,614,2.633
1741.55,614.5,2.62
1744.44,615,2.607
1747.32,615.5,2.594
1750.22,616,2.581
1753.1,616.5,2.566
1756,617,2.552
1758.88,617.5,2.539
1761.77,618,2.525
1764.66,618.5,2.512
1767.56,619,2.498
1770.44,619.5,2.483
1773.33,620,2.47
1776.22,620.5,2.456
1779.1,621,2.44
1781.98,621.5,2.425
1784.88,622,2.41
1787.77,622.5,2.396
1790.67,623,2.383
1793.56,623.5,2.368
1796.44,624,2.353
1799.33,624.5,2.338
1802.21,625,2.323
1805.1,625.5,2.307
1808.02,626,2.292
1810.93,626.5,2.276
1813.83,627,2.261
1816.75,627.5,2.246
1819.65,628,2.23
1822.56,628.5,2.213
1825.46,629,2.197
1828.36,629.5,2.181
1831.27,630,2.166
1834.17,630.5,2.148
1837.07,631,2.131
1839.99,631.5,2.113
1842.89,632,2.095
1845.79,632.5,2.079
1848.7,633,2.062
1851.61,633.5,2.044
1854.53,634,2.027
1857.46,634.5,2.009
1860.39,635,1.992
1863.29,635.5,1.973
1866.21,636,1.955
1869.12,636.5,1.936
1872.04,637,1.918
1874.98,637.5,1.899
1877.93,638,1.879
1880.88,638.5,1.86
1883.83,639,1.841
1886.79,639.5,1.823
1889.74,640,1.805
1892.69,640.5,1.785
1895.65,641,1.767
1898.6,641.5,1.749
1901.57,642,1.726
1904.53,642.5,1.703
1907.51,643,1.682
1910.47,643.5,1.666
1913.42,644,1.644
1916.38,644.5,1.625
1919.33,645,1.608
1922.28,645.5,1.591
1925.22,646,1.57
1928.16,646.5,1.551
1931.09,647,1.531
1934.03,647.5,1.512
1936.96,648,1.494
1939.9,648.5,1.476
1942.82,649,1.455
1945.74,649.5,1.439
1948.65,650,1.423
1951.54,650.5,1.407
1954.44,651,1.392
1957.33,651.5,1.376
1960.22,652,1.36
1963.12,652.5,1.343
1966.02,653,1.332
1968.91,653.5,1.318
1971.79,654,1.303
1974.65,654.5,1.292
1977.53,655,1.281
1980.42,655.5,1.27
1983.28,656,1.26
1986.18,656.5,1.25
1989.03,657,1.24
1991.9,657.5,1.232
1994.76,658,1.223
1997.62,658.5,1.215
2000.5,659,1.208
2003.36,659.5,1.205
2006.22,660,1.202
2009.09,660.5,1.192
2011.96,661,1.187
2014.84,661.5,1.18
2017.72,662,1.176
2020.6,662.5,1.173
2023.49,663,1.169
2026.38,663.5,1.165
2029.26,664,1.162
2032.16,664.5,1.159
2035.04,665,1.158
2037.93,665.5,1.154
2040.81,666,1.153
2043.7,666.5,1.15
2046.61,667,1.148
2049.5,667.5,1.147
2052.39,668,1.144
2055.29,668.5,1.142
2058.19,669,1.141
2061.1,669.5,1.139
2064.01,670,1.136
2066.93,670.5,1.135
2069.83,671,1.133
2072.75,671.5,1.132
2075.66,672,1.13
2078.56,672.5,1.129
2081.46,673,1.127
2084.37,673.5,1.125
2087.28,674,1.124
2090.19,674.5,1.122
2093.1,675,1.121
2096.02,675.5,1.12
2098.93,676,1.118
2101.84,676.5,1.116
2104.75,677,1.114
2107.66,677.5,1.113
2110.56,678,1.112
2113.45,678.5,1.111
2116.37,679,1.11
2119.28,679.5,1.108
2122.21,680,1.105
2125.16,680.5,1.104
2128.08,681,1.102
2131.01,681.5,1.101
2133.93,682,1.099
2136.84,682.5,1.096
2139.77,683,1.095
2142.69,683.5,1.094
2145.6,684,1.092
2148.52,684.5,1.09
2151.45,685,1.089
2154.36,685.5,1.089
2157.3,686,1.087
2160.22,686.5,1.085
2163.14,687,1.083
2166.07,687.5,1.083
2168.99,688,1.082
2171.93,688.5,1.08
2174.87,689,1.079
2177.8,689.5,1.078
2180.73,690,1.076
2183.65,690.5,1.075
2186.57,691,1.074
2189.49,691.5,1.072
2192.41,692,1.071
2195.35,692.5,1.069
2198.28,693,1.068
2201.21,693.5,1.067
2204.14,694,1.065
2207.07,694.5,1.063
2210,695,1.061
2212.92,695.5,1.061
2215.84,696,1.06
2218.75,696.5,1.059
2221.67,697,1.057
2224.6,697.5,1.054
2227.5,698,1.054
2230.43,698.5,1.053
2233.36,699,1.051
2236.3,699.5,1.05
2239.24,700,1.049
2242.17,700.5,1.047
2245.1,701,1.045
2248.03,701.5,1.044
2250.93,702,1.043
2253.87,702.5,1.041
2256.8,703,1.04
2259.72,703.5,1.04
2262.66,704,1.038
2265.59,704.5,1.036
2268.52,705,1.035
2271.45,705.5,1.034
2274.39,706,1.033
2277.31,706.5,1.032
2280.25,707,1.03
2283.18,707.5,1.028
2286.11,708,1.026
2289.04,708.5,1.025
2291.98,709,1.023
2294.9,709.5,1.023
2297.84,710,1.022
2300.78,710.5,1.021
2303.72,711,1.019
2306.68,711.5,1.018
2309.63,712,1.017
2312.59,712.5,1.015
2315.53,713,1.015
2318.48,713.5,1.013
2321.43,714,1.011
2324.37,714.5,1.009
2327.32,715,1.008
2330.27,715.5,1.008
2333.21,716,1.007
2336.16,716.5,1.005
2339.1,717,1.004
2342.05,717.5,1.003
2345,718,1.001
2347.95,718.5,1.002
2350.9,719,1
2353.87,719.5,0.999
2356.82,720,0.999
2359.78,720.5,0.997
2362.73,721,0.996
2365.67,721.5,0.996
2368.62,722,0.995
2371.56,722.5,0.993
2374.52,723,0.992
2377.47,723.5,0.99
2380.42,724,0.99
2383.38,724.5,0.989
2386.33,725,0.987
2389.28,725.5,0.986
2392.23,726,0.985
2395.19,726.5,0.985
2398.13,727,0.983
2401.05,727.5,0.983
2404.01,728,0.979
2406.94,728.5,0.979
2409.9,729,0.978
2412.87,729.5,0.978
2415.83,730,0.978
2418.79,730.5,0.977
2421.74,731,0.976
2424.69,731.5,0.975
2427.65,732,0.974
2430.6,732.5,0.974
2433.55,733,0.971
2436.51,733.5,0.97
2439.48,734,0.969
2442.42,734.5,0.969
2445.38,735,0.967
2448.34,735.5,0.966
2451.31,736,0.966
2454.27,736.5,0.965
2457.25,737,0.963
2460.21,737.5,0.963
2463.16,738,0.962
2466.1,738.5,0.96
2469.05,739,0.959
2472,739.5,0.958
2474.95,740,0.957
2477.91,740.5,0.956
2480.87,741,0.956
2483.83,741.5,0.955
2486.79,742,0.954
2489.74,742.5,0.954
2492.68,743,0.953
2495.64,743.5,0.953
2498.58,744,0.952
2501.54,744.5,0.949
2504.5,745,0.949
2507.45,745.5,0.948
2510.4,746,0.949
2513.33,746.5,0.947
2516.27,747,0.947
2519.21,747.5,0.946
2522.17,748,0.946
2525.13,748.5,0.945
2528.08,749,0.944
2531.04,749.5,0.944
2533.99,750,0.943
2536.94,750.5,0.941
2539.89,751,0.941
2542.85,751.5,0.941
2545.8,752,0.94
2548.76,752.5,0.939
2551.72,753,0.939
2554.68,753.5,0.937
2557.64,754,0.938
2560.6,754.5,0.937
2563.56,755,0.936
2566.53,755.5,0.936
2569.5,756,0.935
2572.47,756.5,0.935
2575.43,757,0.932
2578.39,757.5,0.932
2581.35,758,0.932
2584.31,758.5,0.932
2587.28,759,0.932
2590.25,759.5,0.929
2593.22,760,0.929
2596.17,760.5,0.928
2599.13,761,0.928
2602.09,761.5,0.927
2605.05,762,0.927
2608.02,762.5,0.925
2610.99,763,0.925
2613.96,763.5,0.925
2616.94,764,0.924
2619.9,764.5,0.924
2622.88,765,0.922
2625.84,765.5,0.922
2628.8,766,0.922
2631.77,766.5,0.922
2634.74,767,0.922
2637.71,767.5,0.92
2640.69,768,0.921
2643.66,768.5,0.919
2646.63,769,0.919
2649.6,769.5,0.919
2652.57,770,0.917
2655.52,770.5,0.916
2658.5,771,0.915
2661.47,771.5,0.915
2664.45,772,0.915
2667.43,772.5,0.914
2670.41,773,0.914
2673.39,773.5,0.912
2676.36,774,0.912
2679.33,774.5,0.912
2682.31,775,0.911
2685.28,775.5,0.912
2688.25,776,0.911
2691.22,776.5,0.91
2694.18,777,0.909
2697.12,777.5,0.909
2700.08,778,0.909
2703.03,778.5,0.908
2706,779,0.906
2708.98,779.5,0.906
2711.95,780,0.906
2714.93,780.5,0.906
2717.9,781,0.905
2720.88,781.5,0.904
2723.85,782,0.904
2726.82,782.5,0.902
2729.8,783,0.902
2732.76,783.5,0.902
2735.73,784,0.902
2738.69,784.5,0.902
2741.66,785,0.9
2744.63,785.5,0.899
2747.6,786,0.899
2750.57,786.5,0.899
2753.54,787,0.899
2756.52,787.5,0.897
2759.49,788,0.896
2762.47,788.5,0.896
2765.43,789,0.897
2768.4,789.5,0.896
2771.36,790,0.895
2774.34,790.5,0.895
2777.31,791,0.894
2780.28,791.5,0.894
2783.25,792,0.894
2786.23,792.5,0.894
2789.22,793,0.892
2792.21,793.5,0.892
2795.19,794,0.891
2798.18,794.5,0.892
2801.15,795,0.891
2804.13,795.5,0.891
2807.11,796,0.891
2810.1,796.5,0.89
2813.09,797,0.889
2816.07,797.5,0.889
2819.05,798,0.889
2822.03,798.5,0.887
2825,799,0.886
2827.98,799.5,0.886
2830.98,800,0.886
2833.97,800.5,0.884
2836.95,801,0.883
2839.94,801.5,0.884
2842.92,802,0.883
2845.9,802.5,0.884
2848.89,803,0.883
2851.87,803.5,0.883
2854.86,804,0.883
2857.85,804.5,0.882
2860.83,805,0.882
2863.82,805.5,0.88
2866.82,806,0.88
2869.81,806.5,0.88
2872.8,807,0.879
2875.8,807.5,0.879
2878.78,808,0.878
2881.77,808.5,0.876
2884.77,809,0.876
2887.75,809.5,0.875
2890.73,810,0.875
2893.72,810.5,0.875
2896.69,811,0.875
2899.69,811.5,0.875
2902.68,812,0.874
2905.67,812.5,0.872
2908.68,813,0.872
2911.67,813.5,0.874
2914.65,814,0.874
2917.64,814.5,0.872
2920.62,815,0.872
2923.61,815.5,0.871
2926.6,816,0.871
2929.59,816.5,0.87
2932.58,817,0.87
2935.57,817.5,0.869
2938.55,818,0.869
2941.53,818.5,0.869
2944.52,819,0.869
2947.5,819.5,0.868
2950.47,820,0.868
2953.45,820.5,0.868
2956.43,821,0.866
2959.41,821.5,0.866
2962.37,822,0.866
2965.35,822.5,0.866
2968.32,823,0.866
2971.29,823.5,0.865
2974.27,824,0.865
2977.25,824.5,0.864
2980.23,825,0.864
2983.21,825.5,0.865
2986.18,826,0.865
2989.15,826.5,0.862
2992.13,827,0.861
2995.11,827.5,0.861
2998.08,828,0.862
3001.06,828.5,0.862
3004.04,829,0.862
3007.02,829.5,0.862
3010,830,0.859
3012.96,830.5,0.859
3015.94,831,0.859
3018.92,831.5,0.859
3021.89,832,0.859
3024.87,832.5,0.859
3027.87,833,0.858
3030.86,833.5,0.858
3033.84,834,0.858
3036.83,834.5,0.858
3039.81,835,0.857
3042.79,835.5,0.857
3045.77,836,0.857
3048.77,836.5,0.855
3051.78,837,0.855
3054.79,837.5,0.854
3057.79,838,0.854
3060.79,838.5,0.853
3063.78,839,0.852
3066.76,839.5,0.853
3069.74,840,0.852
3072.73,840.5,0.852
3075.71,841,0.852
3078.7,841.5,0.851
3081.69,842,0.85
3084.68,842.5,0.851
3087.67,843,0.851
3090.67,843.5,0.851
3093.66,844,0.85
3096.66,844.5,0.85
3099.66,845,0.848
3102.65,845.5,0.848
3105.65,846,0.847
3108.64,846.5,0.847
3111.64,847,0.847
3114.64,847.5,0.847
3117.63,848,0.847
3120.65,848.5,0.848
3123.65,849,0.847
3126.66,849.5,0.847
3129.67,850,0.846
3132.66,850.5,0.846
3135.67,851,0.844
3138.67,851.5,0.844
3141.67,852,0.844
3144.67,852.5,0.843
3147.67,853,0.843
3150.66,853.5,0.843
3153.66,854,0.842
3156.66,854.5,0.842
3159.66,855,0.842
3162.66,855.5,0.841
3165.66,856,0.841
3168.66,856.5,0.84
3171.67,857,0.84
3174.68,857.5,0.84
3177.68,858,0.839
3180.68,858.5,0.839
3183.68,859,0.839
3186.69,859.5,0.838
3189.7,860,0.839
3192.7,860.5,0.839
3195.7,861,0.838
3198.69,861.5,0.838
3201.69,862,0.836
3204.69,862.5,0.836
3207.7,863,0.836
3210.7,863.5,0.836
3213.7,864,0.835
3216.7,864.5,0.835
3219.71,865,0.835
3222.71,865.5,0.834
3225.72,866,0.833
3228.72,866.5,0.833
3231.72,867,0.832
3234.73,867.5,0.833
3237.73,868,0.833
3240.73,868.5,0.832
3243.74,869,0.832
3246.74,869.5,0.832
3249.73,870,0.832
3252.74,870.5,0.83
3255.73,871,0.83
3258.72,871.5,0.829
3261.72,872,0.829
3264.71,872.5,0.83
3267.71,873,0.83
3270.71,873.5,0.83
3273.7,874,0.829
3276.71,874.5,0.829
3279.71,875,0.827
3282.72,875.5,0.828
3285.72,876,0.828
3288.72,876.5,0.827
3291.73,877,0.827
3294.73,877.5,0.825
3297.74,878,0.825
3300.74,878.5,0.824
3303.75,879,0.825
3306.76,879.5,0.823
3309.77,880,0.826
3312.78,880.5,0.825
3315.79,881,0.824
3318.81,881.5,0.825
3321.83,882,0.823
3324.84,882.5,0.823
3327.85,883,0.822
3330.85,883.5,0.822
3333.86,884,0.822
3336.87,884.5,0.822
3339.88,885,0.822
3342.89,885.5,0.822
3345.89,886,0.82
3348.9,886.5,0.82
3351.9,887,0.821
3354.91,887.5,0.82
3357.93,888,0.819
3360.94,888.5,0.821
3363.95,889,0.821
3366.97,889.5,0.819
3369.98,890,0.818
3372.97,890.5,0.817
3375.97,891,0.818
3378.98,891.5,0.818
3381.98,892,0.817
3384.98,892.5,0.817
3388.02,893,0.817
3391.02,893.5,0.816
3394.03,894,0.815
3397.06,894.5,0.814
3400.08,895,0.814
3403.09,895.5,0.815
3406.11,896,0.815
3409.12,896.5,0.814
3412.13,897,0.815
3415.14,897.5,0.815
3418.14,898,0.815
3421.15,898.5,0.815
3424.17,899,0.814
3427.18,899.5,0.813
3430.2,900,0.813
3433.21,900.5,0.813
3436.23,901,0.813
3439.25,901.5,0.813
3442.26,902,0.814
3445.27,902.5,0.814
3448.28,903,0.812
3451.3,903.5,0.811
3454.3,904,0.81
3457.33,904.5,0.81
3460.35,905,0.811
3463.36,905.5,0.811
3466.4,906,0.811
3469.42,906.5,0.811
3472.44,907,0.81
3475.46,907.5,0.81
3478.48,908,0.81
3481.49,908.5,0.808
3484.53,909,0.808
3487.55,909.5,0.808
3490.59,910,0.807
3493.62,910.5,0.807
3496.64,911,0.807
3499.67,911.5,0.808
3502.69,912,0.808
3505.72,912.5,0.807
3508.75,913,0.806
3511.77,913.5,0.806
3514.8,914,0.806
3517.82,914.5,0.806
3520.85,915,0.806
3523.87,915.5,0.806
3526.9,916,0.806
3529.93,916.5,0.806
3532.95,917,0.805
3535.96,917.5,0.805
3538.97,918,0.805
3541.98,918.5,0.805
3545,919,0.805
3548.02,919.5,0.805
3551.04,920,0.804
3554.06,920.5,0.803
3557.07,921,0.802
3560.09,921.5,0.802
3563.12,922,0.802
3566.14,922.5,0.802
3569.17,923,0.802
3572.18,923.5,0.802
3575.19,924,0.801
3578.21,924.5,0.801
3581.22,925,0.801
3584.25,925.5,0.801
3587.27,926,0.8
3590.29,926.5,0.801
3593.31,927,0.801
3596.33,927.5,0.801
3599.35,928,0.801
3602.38,928.5,0.8
3605.42,929,0.8
3608.45,929.5,0.8
3611.48,930,0.8
3614.51,930.5,0.799
3617.54,931,0.798
3620.57,931.5,0.798
3623.6,932,0.798
3626.62,932.5,0.797
3629.65,933,0.797
3632.67,933.5,0.797
3635.7,934,0.797
3638.72,934.5,0.798
3641.75,935,0.798
3644.78,935.5,0.797
3647.81,936,0.797
3650.84,936.5,0.797
3653.87,937,0.796
3656.89,937.5,0.796
3659.92,938,0.796
3662.95,938.5,0.796
3665.99,939,0.796
3669.02,939.5,0.796
3672.06,940,0.796
3675.09,940.5,0.795
3678.11,941,0.795
3681.14,941.5,0.795
3684.18,942,0.795
3687.21,942.5,0.794
3690.23,943,0.794
3693.28,943.5,0.794
3696.32,944,0.795
3699.36,944.5,0.793
3702.43,945,0.792
3705.47,945.5,0.793
3708.5,946,0.794
3711.54,946.5,0.794
3714.59,947,0.794
3717.64,947.5,0.794
3720.71,948,0.793
3723.77,948.5,0.793
3726.81,949,0.793
3729.87,949.5,0.793
3732.92,950,0.793
3735.96,950.5,0.793
3738.99,951,0.792
3742.03,951.5,0.792
3745.08,952,0.793
3748.12,952.5,0.792
3751.17,953,0.79
3754.21,953.5,0.79
3757.24,954,0.79
3760.28,954.5,0.792
3763.29,955,0.79
3766.31,955.5,0.79
3769.35,956,0.79
3772.39,956.5,0.79
3775.45,957,0.79
3778.51,957.5,0.79
3781.55,958,0.79
3784.59,958.5,0.79
3787.63,959,0.788
3790.66,959.5,0.787
3793.7,960,0.787
3796.71,960.5,0.787
3799.74,961,0.787
3802.78,961.5,0.787
3805.82,962,0.788
3808.87,962.5,0.787
3811.91,963,0.787
3814.94,963.5,0.787
3817.97,964,0.787
3821.01,964.5,0.787
3824.05,965,0.787
3827.09,965.5,0.786
3830.13,966,0.786
3833.16,966.5,0.787
3836.2,967,0.786
3839.24,967.5,0.786
3842.27,968,0.786
3845.3,968.5,0.786
3848.32,969,0.787
3851.35,969.5,0.786
3854.39,970,0.786
3857.42,970.5,0.785
3860.47,971,0.785
3863.51,971.5,0.785
3866.55,972,0.783
3869.59,972.5,0.783
3872.64,973,0.783
3875.7,973.5,0.783
3878.75,974,0.783
3881.8,974.5,0.783
3884.86,975,0.785
3887.9,975.5,0.783
3890.95,976,0.783
3894,976.5,0.783
3897.05,977,0.783
3900.1,977.5,0.783
3903.15,978,0.782
3906.21,978.5,0.782
3909.26,979,0.782
3912.3,979.5,0.782
3915.35,980,0.781
3918.4,980.5,0.781
3921.44,981,0.781
3924.49,981.5,0.781
3927.54,982,0.782
3930.59,982.5,0.782
3933.64,983,0.781
3936.69,983.5,0.779
3939.74,984,0.78
3942.78,984.5,0.782
3945.82,985,0.782
3948.87,985.5,0.782
3951.91,986,0.781
3954.94,986.5,0.781
3957.98,987,0.779
3961,987.5,0.78
3964.04,988,0.78
3967.08,988.5,0.78
3970.13,989,0.78
3973.17,989.5,0.779
3976.22,990,0.778
3979.26,990.5,0.778
3982.31,991,0.779
3985.34,991.5,0.78
3988.38,992,0.78
3991.41,992.5,0.78
3994.44,993,0.78
3997.48,993.5,0.778
4000.51,994,0.778
4003.55,994.5,0.778
4006.59,995,0.777
4009.64,995.5,0.777
4012.69,996,0.777
4015.74,996.5,0.777
4018.79,997,0.776
4021.83,997.5,0.776
4024.87,998,0.776
4027.91,998.5,0.777
4030.95,999,0.777
4033.99,999.5,0.776
4037.04,1000,0.775
4040.08,1000.5,0.775
4043.12,1001,0.775
4046.16,1001.5,0.775
4049.2,1002,0.775
4052.24,1002.5,0.773
4055.29,1003,0.774
4058.33,1003.5,0.774
4061.37,1004,0.774
4064.42,1004.5,0.774
4067.46,1005,0.774
4070.5,1005.5,0.774
4073.54,1006,0.774
4076.57,1006.5,0.774
4079.61,1007,0.774
4082.65,1007.5,0.775
4085.69,1008,0.776
4088.72,1008.5,0.774
4091.74,1009,0.774
4094.79,1009.5,0.774
4097.83,1010,0.773
4100.88,1010.5,0.773
4103.94,1011,0.774
4106.96,1011.5,0.773
4109.99,1012,0.773
4113.01,1012.5,0.773
4116.03,1013,0.773
4119.06,1013.5,0.773
4122.1,1014,0.772
4125.13,1014.5,0.772
4128.18,1015,0.772
4131.22,1015.5,0.773
4134.27,1016,0.773
4137.31,1016.5,0.773
4140.36,1017,0.773
4143.41,1017.5,0.773
4146.45,1018,0.773
4149.51,1018.5,0.773
4152.56,1019,0.771
4155.61,1019.5,0.769
4158.66,1020,0.77
4161.72,1020.5,0.771
4164.77,1021,0.771
4167.82,1021.5,0.771
4170.86,1022,0.771
4173.91,1022.5,0.771
4176.96,1023,0.77
4180.01,1023.5,0.77
4183.06,1024,0.77
4186.11,1024.5,0.77
4189.16,1025,0.77
4192.21,1025.5,0.769
4195.26,1026,0.769
4198.32,1026.5,0.77
4201.36,1027,0.77
4204.4,1027.5,0.77
4207.45,1028,0.769
4210.5,1028.5,0.769
4213.56,1029,0.769
4216.62,1029.5,0.768
4219.68,1030,0.766
4222.74,1030.5,0.768
4225.79,1031,0.769
4228.83,1031.5,0.768
4231.89,1032,0.767
4234.95,1032.5,0.768
4238.01,1033,0.768
4241.08,1033.5,0.768
4244.14,1034,0.768
4247.2,1034.5,0.767
4250.25,1035,0.767
4253.31,1035.5,0.767
4256.37,1036,0.767
4259.42,1036.5,0.767
4262.46,1037,0.766
4265.51,1037.5,0.766
4268.57,1038,0.766
4271.64,1038.5,0.766
4274.7,1039,0.766
4277.76,1039.5,0.765
4280.81,1040,0.764
4283.86,1040.5,0.766
4286.92,1041,0.765
4289.98,1041.5,0.765
4293.02,1042,0.765
4296.09,1042.5,0.764
4299.15,1043,0.764
4302.21,1043.5,0.764
4305.27,1044,0.764
4308.33,1044.5,0.764
4311.38,1045,0.763
4314.44,1045.5,0.763
4317.5,1046,0.763
4320.56,1046.5,0.764
4323.62,1047,0.763
4326.68,1047.5,0.763
4329.74,1048,0.764
4332.79,1048.5,0.764
4335.84,1049,0.763
4338.89,1049.5,0.763
4341.94,1050,0.763
4345,1050.5,0.763
4348.06,1051,0.762
4351.1,1051.5,0.762
4354.16,1052,0.762
4357.2,1052.5,0.761
4360.25,1053,0.761
4363.29,1053.5,0.761
4366.33,1054,0.762
4369.37,1054.5,0.762
4372.42,1055,0.762
4375.46,1055.5,0.762
4378.52,1056,0.762
4381.57,1056.5,0.761
4384.62,1057,0.761
4387.68,1057.5,0.761
4390.74,1058,0.761
4393.79,1058.5,0.761
4396.85,1059,0.761
4399.9,1059.5,0.761
4402.95,1060,0.761
4406,1060.5,0.761
4409.05,1061,0.761
4412.1,1061.5,0.761
4415.15,1062,0.761
4418.19,1062.5,0.761
4421.24,1063,0.759
4424.28,1063.5,0.759
4427.34,1064,0.759
4430.39,1064.5,0.759
4433.46,1065,0.76
4436.52,1065.5,0.76
4439.58,1066,0.759
4442.66,1066.5,0.758
4445.72,1067,0.758
4448.79,1067.5,0.759
4451.87,1068,0.759
4454.93,1068.5,0.759
4457.98,1069,0.76

File: Wood/Calibration_Data/FSRI/FSRI_TGA_N2_10K_R2.csv
Time (s),Temperature (K),Mass (mg)
0,324.5,3.95
15.0216,325,3.951
24.6138,325.5,3.95
32.6586,326,3.947
39.6276,326.5,3.947
45.813,327,3.947
51.5472,327.5,3.947
56.9418,328,3.95
62.0142,328.5,3.948
66.8772,329,3.947
71.6124,329.5,3.948
76.1406,330,3.949
80.592,330.5,3.949
84.9252,331,3.949
89.1978,331.5,3.949
93.3462,332,3.948
97.4358,332.5,3.947
101.4498,333,3.947
105.4374,333.5,3.947
109.3566,334,3.947
113.2542,334.5,3.946
117.0786,335,3.947
120.8628,335.5,3.945
124.6014,336,3.946
128.3352,336.5,3.946
132.0486,337,3.943
135.7356,337.5,3.943
139.374,338,3.943
143.0034,338.5,3.944
146.5794,339,3.944
150.1668,339.5,3.944
153.738,340,3.944
157.2774,340.5,3.944
160.8108,341,3.944
164.3028,341.5,3.944
167.7558,342,3.943
171.2064,342.5,3.943
174.6618,343,3.943
178.113,343.5,3.942
181.53,344,3.941
184.9092,344.5,3.943
188.3094,345,3.943
191.6862,345.5,3.942
195.0486,346,3.942
198.4092,346.5,3.942
201.7398,347,3.942
205.0176,347.5,3.942
208.3092,348,3.942
211.6152,348.5,3.943
214.9158,349,3.941
218.2368,349.5,3.942
221.5284,350,3.944
224.7978,350.5,3.943
228.0492,351,3.943
231.294,351.5,3.942
234.5274,352,3.942
237.7392,352.5,3.941
240.9444,353,3.941
244.152,353.5,3.938
247.3356,354,3.94
250.506,354.5,3.94
253.6692,355,3.938
256.8258,355.5,3.938
259.974,356,3.939
263.124,356.5,3.939
266.2782,357,3.938
269.412,357.5,3.937
272.5476,358,3.937
275.6664,358.5,3.937
278.7678,359,3.937
281.871,359.5,3.936
284.955,360,3.937
288.027,360.5,3.936
291.1062,361,3.936
294.1686,361.5,3.936
297.2334,362,3.936
300.2922,362.5,3.937
303.3324,363,3.937
306.3678,363.5,3.937
309.3966,364,3.936
312.4272,364.5,3.936
315.4572,365,3.936
318.4782,365.5,3.937
321.4938,366,3.936
324.501,366.5,3.936
327.5082,367,3.936
330.5142,367.5,3.934
333.5202,368,3.934
336.5178,368.5,3.936
339.504,369,3.936
342.4818,369.5,3.936
345.4458,370,3.935
348.4218,370.5,3.935
351.3858,371,3.934
354.3378,371.5,3.934
357.2982,372,3.934
360.2376,372.5,3.934
363.1896,373,3.935
366.153,373.5,3.934
369.0912,374,3.933
372.0474,374.5,3.934
374.9838,375,3.933
377.9232,375.5,3.931
380.8686,376,3.932
383.8134,376.5,3.931
386.7528,377,3.931
389.6814,377.5,3.932
392.6124,378,3.932
395.5434,378.5,3.931
398.4612,379,3.932
401.3808,379.5,3.93
404.3112,380,3.932
407.2032,380.5,3.932
410.1216,381,3.932
413.0334,381.5,3.931
415.9392,382,3.932
418.8672,382.5,3.932
421.7868,383,3.93
424.7022,383.5,3.931
427.614,384,3.93
430.5348,384.5,3.931
433.4418,385,3.93
436.3512,385.5,3.931
439.2726,386,3.93
442.1766,386.5,3.931
445.0842,387,3.931
447.9858,387.5,3.931
450.888,388,3.93
453.789,388.5,3.931
456.6822,389,3.932
459.5844,389.5,3.932
462.474,390,3.932
465.363,390.5,3.931
468.258,391,3.929
471.1578,391.5,3.928
474.0672,392,3.928
476.9646,392.5,3.928
479.8698,393,3.929
482.7582,393.5,3.929
485.6478,394,3.93
488.5434,394.5,3.929
491.4348,395,3.929
494.3286,395.5,3.929
497.2236,396,3.928
500.1066,396.5,3.929
502.9806,397,3.928
505.8624,397.5,3.928
508.7334,398,3.929
511.5948,398.5,3.929
514.446,399,3.929
517.329,399.5,3.929
520.1976,400,3.929
523.0734,400.5,3.928
525.9798,401,3.926
528.8622,401.5,3.926
531.7278,402,3.926
534.603,402.5,3.929
537.4662,403,3.929
540.3264,403.5,3.929
543.1842,404,3.927
546.0588,404.5,3.927
548.9232,405,3.927
551.7924,405.5,3.927
554.6466,406,3.928
557.499,406.5,3.927
560.3622,407,3.927
563.2116,407.5,3.927
566.0748,408,3.927
568.9236,408.5,3.928
571.779,409,3.928
574.6284,409.5,3.928
577.4958,410,3.928
580.3368,410.5,3.927
583.1784,411,3.927
586.0344,411.5,3.928
588.8784,412,3.926
591.7224,412.5,3.926
594.6066,413,3.925
597.4506,413.5,3.924
600.303,414,3.925
603.1836,414.5,3.924
606.0258,415,3.924
608.8704,415.5,3.924
611.7126,416,3.925
614.5482,416.5,3.926
617.3916,417,3.926
620.2458,417.5,3.925
623.0952,418,3.926
625.911,418.5,3.926
628.7232,419,3.926
631.5606,419.5,3.926
634.3956,420,3.925
637.2384,420.5,3.924
640.1028,421,3.923
642.9378,421.5,3.925
645.7626,422,3.926
648.6126,422.5,3.925
651.462,423,3.925
654.327,423.5,3.925
657.1668,424,3.926
660.0024,424.5,3.925
662.8338,425,3.925
665.6652,425.5,3.925
668.487,426,3.925
671.298,426.5,3.925
674.1282,427,3.925
676.9614,427.5,3.924
679.7952,428,3.925
682.6584,428.5,3.924
685.4976,429,3.925
688.3398,429.5,3.925
691.1826,430,3.924
694.0002,430.5,3.923
696.8262,431,3.923
699.6564,431.5,3.924
702.4746,432,3.924
705.3078,432.5,3.924
708.1554,433,3.924
710.991,433.5,3.924
713.8128,434,3.923
716.6436,434.5,3.923
719.4696,435,3.923
722.301,435.5,3.923
725.1354,436,3.922
727.9686,436.5,3.922
730.7994,437,3.924
733.6314,437.5,3.924
736.4532,438,3.923
739.2726,438.5,3.923
742.095,439,3.923
744.9348,439.5,3.923
747.765,440,3.921
750.6078,440.5,3.92
753.459,441,3.919
756.2862,441.5,3.918
759.1158,442,3.918
761.9376,442.5,3.918
764.7666,443,3.918
767.5992,443.5,3.918
770.4306,444,3.919
773.2734,444.5,3.919
776.1042,445,3.919
778.9404,445.5,3.919
781.779,446,3.92
784.6158,446.5,3.919
787.4556,447,3.92
790.2918,447.5,3.92
793.1244,448,3.92
795.9444,448.5,3.92
798.759,449,3.919
801.591,449.5,3.919
804.4224,450,3.919
807.249,450.5,3.918
810.1044,451,3.918
812.9286,451.5,3.918
815.7576,452,3.918
818.5968,452.5,3.918
821.4384,453,3.918
824.277,453.5,3.917
827.1132,454,3.917
829.9488,454.5,3.917
832.7724,455,3.917
835.602,455.5,3.917
838.4304,456,3.917
841.2594,456.5,3.914
844.1004,457,3.913
846.9342,457.5,3.914
849.7686,458,3.914
852.6138,458.5,3.913
855.4488,459,3.913
858.2862,459.5,3.912
861.1188,460,3.912
863.946,460.5,3.912
866.7738,461,3.91
869.6034,461.5,3.91
872.4198,462,3.91
875.241,462.5,3.91
878.0562,463,3.909
880.8702,463.5,3.909
883.6902,464,3.909
886.5144,464.5,3.907
889.3458,465,3.906
892.1844,465.5,3.907
895.0176,466,3.907
897.8568,466.5,3.906
900.6858,467,3.906
903.5112,467.5,3.905
906.3384,468,3.905
909.168,468.5,3.905
911.9988,469,3.904
914.8458,469.5,3.903
917.691,470,3.903
920.5398,470.5,3.903
923.3622,471,3.903
926.1822,471.5,3.902
929.0088,472,3.902
931.8114,472.5,3.902
934.6122,473,3.902
937.4532,473.5,3.902
940.2942,474,3.901
943.1448,474.5,3.901
945.9978,475,3.9
948.8514,475.5,3.898
951.6834,476,3.897
954.5106,476.5,3.896
957.354,477,3.896
960.1974,477.5,3.894
963.033,478,3.894
965.8734,478.5,3.893
968.6838,479,3.893
971.5068,479.5,3.892
974.3334,480,3.892
977.1636,480.5,3.892
980.0142,481,3.892
982.8564,481.5,3.889
985.6956,482,3.888
988.53,482.5,3.886
991.3698,483,3.885
994.2168,483.5,3.883
997.0476,484,3.882
999.8898,484.5,3.881
1002.7242,485,3.881
1005.5508,485.5,3.879
1008.3786,486,3.879
1011.2214,486.5,3.879
1014.066,487,3.878
1016.9022,487.5,3.878
1019.7642,488,3.877
1022.6142,488.5,3.875
1025.4564,489,3.874
1028.2986,489.5,3.872
1031.1372,490,3.87
1033.9776,490.5,3.87
1036.8168,491,3.869
1039.644,491.5,3.869
1042.482,492,3.869
1045.3194,492.5,3.869
1048.1532,493,3.867
1050.9906,493.5,3.865
1053.8556,494,3.864
1056.7014,494.5,3.863
1059.5538,495,3.861
1062.4104,495.5,3.86
1065.2652,496,3.858
1068.1044,496.5,3.857
1070.9538,497,3.855
1073.7996,497.5,3.854
1076.6334,498,3.853
1079.4786,498.5,3.852
1082.3208,499,3.852
1085.1636,499.5,3.85
1088.013,500,3.849
1090.8546,500.5,3.848
1093.698,501,3.846
1096.5246,501.5,3.845
1099.3512,502,3.845
1102.1934,502.5,3.842
1105.0326,503,3.843
1107.8844,503.5,3.841
1110.7524,504,3.841
1113.6006,504.5,3.839
1116.4308,505,3.838
1119.264,505.5,3.836
1122.1014,506,3.836
1124.94,506.5,3.835
1127.7774,507,3.834
1130.6364,507.5,3.833
1133.475,508,3.831
1136.3148,508.5,3.83
1139.1546,509,3.829
1141.9956,509.5,3.829
1144.8324,510,3.827
1147.6764,510.5,3.825
1150.521,511,3.824
1153.362,511.5,3.822
1156.2048,512,3.82
1159.0458,512.5,3.82
1161.8922,513,3.818
1164.7404,513.5,3.817
1167.5874,514,3.816
1170.4194,514.5,3.814
1173.2664,515,3.814
1176.1152,515.5,3.813
1178.964,516,3.81
1181.8188,516.5,3.809
1184.6718,517,3.808
1187.5212,517.5,3.807
1190.3694,518,3.806
1193.2038,518.5,3.805
1196.028,519,3.804
1198.8702,519.5,3.801
1201.7118,520,3.8
1204.5594,520.5,3.797
1207.4274,521,3.796
1210.2864,521.5,3.795
1213.1424,522,3.793
1215.9774,522.5,3.789
1218.819,523,3.788
1221.6702,523.5,3.787
1224.519,524,3.784
1227.3606,524.5,3.783
1230.2238,525,3.779
1233.0756,525.5,3.777
1235.922,526,3.776
1238.7642,526.5,3.775
1241.6064,527,3.772
1244.4564,527.5,3.771
1247.295,528,3.77
1250.151,528.5,3.768
1253.007,529,3.767
1255.8444,529.5,3.766
1258.6962,530,3.763
1261.5324,530.5,3.763
1264.3764,531,3.761
1267.2342,531.5,3.758
1270.0854,532,3.755
1272.9378,532.5,3.753
1275.7854,533,3.751
1278.6276,533.5,3.748
1281.4848,534,3.745
1284.336,534.5,3.742
1287.1734,535,3.739
1290.0366,535.5,3.736
1292.88,536,3.736
1295.7234,536.5,3.733
1298.5782,537,3.729
1301.4324,537.5,3.727
1304.289,538,3.724
1307.1462,538.5,3.721
1309.9944,539,3.718
1312.8486,539.5,3.716
1315.6998,540,3.716
1318.554,540.5,3.713
1321.4022,541,3.71
1324.251,541.5,3.707
1327.1028,542,3.704
1329.9486,542.5,3.701
1332.7962,543,3.697
1335.6444,543.5,3.694
1338.4938,544,3.692
1341.3432,544.5,3.69
1344.2022,545,3.687
1347.0576,545.5,3.684
1349.9178,546,3.68
1352.7774,546.5,3.676
1355.6328,547,3.673
1358.4942,547.5,3.672
1361.343,548,3.669
1364.1852,548.5,3.666
1367.0232,549,3.662
1369.8768,549.5,3.658
1372.7268,550,3.654
1375.6014,550.5,3.65
1378.4814,551,3.646
1381.3494,551.5,3.643
1384.2078,552,3.641
1387.0584,552.5,3.636
1389.9144,553,3.632
1392.7734,553.5,3.629
1395.6306,554,3.626
1398.4902,554.5,3.622
1401.351,555,3.619
1404.2124,555.5,3.616
1407.0702,556,3.61
1409.9262,556.5,3.605
1412.781,557,3.601
1415.634,557.5,3.597
1418.4828,558,3.592
1421.3322,558.5,3.588
1424.1972,559,3.584
1427.049,559.5,3.581
1429.9092,560,3.576
1432.7682,560.5,3.571
1435.6176,561,3.568
1438.4778,561.5,3.563
1441.3446,562,3.559
1444.203,562.5,3.553
1447.074,563,3.548
1449.9366,563.5,3.544
1452.7878,564,3.539
1455.6438,564.5,3.535
1458.5028,565,3.531
1461.3576,565.5,3.525
1464.2262,566,3.518
1467.0894,566.5,3.514
1469.937,567,3.508
1472.8002,567.5,3.499
1475.6616,568,3.494
1478.5182,568.5,3.489
1481.376,569,3.484
1484.2434,569.5,3.479
1487.097,570,3.473
1489.959,570.5,3.468
1492.8336,571,3.462
1495.7028,571.5,3.456
1498.5708,572,3.45
1501.4118,572.5,3.444
1504.26,573,3.439
1507.11,573.5,3.431
1509.9702,574,3.426
1512.8424,574.5,3.42
1515.7308,575,3.415
1518.6066,575.5,3.408
1521.4758,576,3.401
1524.336,576.5,3.394
1527.1968,577,3.387
1530.0606,577.5,3.379
1532.9208,578,3.372
1535.7954,578.5,3.366
1538.6694,579,3.359
1541.544,579.5,3.352
1544.415,580,3.344
1547.2812,580.5,3.335
1550.1546,581,3.329
1553.0166,581.5,3.321
1555.8882,582,3.313
1558.7718,582.5,3.304
1561.6566,583,3.297
1564.5348,583.5,3.289
1567.4118,584,3.281
1570.26,584.5,3.274
1573.134,585,3.265
1576.0074,585.5,3.256
1578.8856,586,3.249
1581.7902,586.5,3.24
1584.6618,587,3.23
1587.5292,587.5,3.223
1590.4116,588,3.216
1593.2952,588.5,3.206
1596.177,589,3.197
1599.0774,589.5,3.188
1601.9508,590,3.178
1604.8308,590.5,3.169
1607.712,591,3.159
1610.5794,591.5,3.15
1613.4516,592,3.14
1616.3346,592.5,3.129
1619.2056,593,3.119
1622.0832,593.5,3.108
1624.9764,594,3.098
1627.8234,594.5,3.088
1630.7076,595,3.077
1633.5834,595.5,3.066
1636.4718,596,3.055
1639.3704,596.5,3.045
1642.2666,597,3.033
1645.1442,597.5,3.021
1648.0272,598,3.011
1650.8946,598.5,3.003
1653.774,599,2.992
1656.6546,599.5,2.983
1659.5328,600,2.971
1662.4248,600.5,2.96
1665.3,601,2.949
1668.1854,601.5,2.939
1671.0708,602,2.928
1673.9538,602.5,2.913
1676.8356,603,2.903
1679.7054,603.5,2.89
1682.5812,604,2.878
1685.4618,604.5,2.867
1688.3472,605,2.855
1691.2266,605.5,2.843
1694.1108,606,2.832
1696.9824,606.5,2.821
1699.8708,607,2.809
1702.7466,607.5,2.798
1705.6092,608,2.784
1708.4778,608.5,2.773
1711.3626,609,2.76
1714.2342,609.5,2.748
1717.1376,610,2.737
1720.0488,610.5,2.724
1722.9384,611,2.711
1725.84,611.5,2.696
1728.7398,612,2.682
1731.6258,612.5,2.672
1734.5088,613,2.658
1737.3924,613.5,2.645
1740.2778,614,2.632
1743.1554,614.5,2.62
1746.0456,615,2.606
1748.9352,615.5,2.593
1751.823,616,2.579
1754.7102,616.5,2.567
1757.613,617,2.553
1760.5116,617.5,2.538
1763.406,618,2.525
1766.3166,618.5,2.513
1769.2194,619,2.501
1772.1264,619.5,2.487
1775.022,620,2.474
1777.9194,620.5,2.459
1780.8,621,2.444
1783.6908,621.5,2.431
1786.59,622,2.415
1789.4856,622.5,2.4
1792.3866,623,2.388
1795.296,623.5,2.374
1798.2066,624,2.359
1801.1154,624.5,2.344
1804.0254,625,2.328
1806.9306,625.5,2.313
1809.8328,626,2.296
1812.7332,626.5,2.28
1815.636,627,2.265
1818.5454,627.5,2.249
1821.4494,628,2.231
1824.3582,628.5,2.217
1827.2694,629,2.202
1830.1704,629.5,2.186
1833.0798,630,2.169
1835.9856,630.5,2.154
1838.8938,631,2.137
1841.8134,631.5,2.121
1844.7306,632,2.103
1847.6412,632.5,2.087
1850.5566,633,2.071
1853.4624,633.5,2.054
1856.3718,634,2.036
1859.2872,634.5,2.018
1862.2032,635,2
1865.1252,635.5,1.984
1868.0454,636,1.963
1870.965,636.5,1.944
1873.8864,637,1.924
1876.788,637.5,1.905
1879.6668,638,1.886
1882.5654,638.5,1.868
1885.4736,639,1.848
1888.3764,639.5,1.828
1891.305,640,1.811
1894.2318,640.5,1.794
1897.128,641,1.775
1900.026,641.5,1.755
1902.9432,642,1.734
1905.8538,642.5,1.715
1908.7656,643,1.696
1911.6792,643.5,1.677
1914.5766,644,1.657
1917.4674,644.5,1.638
1920.3594,645,1.619
1923.2508,645.5,1.599
1926.1398,646,1.579
1929.0264,646.5,1.56
1931.916,647,1.542
1934.796,647.5,1.525
1937.6688,648,1.506
1940.5542,648.5,1.487
1943.4306,649,1.469
1946.3106,649.5,1.451
1949.193,650,1.433
1952.0496,650.5,1.416
1954.9074,651,1.398
1957.767,651.5,1.382
1960.6194,652,1.367
1963.4856,652.5,1.351
1966.3446,653,1.336
1969.1832,653.5,1.323
1972.0326,654,1.309
1974.8766,654.5,1.297
1977.7218,655,1.284
1980.5694,655.5,1.272
1983.417,656,1.261
1986.2628,656.5,1.249
1989.1086,657,1.239
1991.9544,657.5,1.228
1994.8248,658,1.219
1997.676,658.5,1.211
2000.526,659,1.204
2003.3838,659.5,1.196
2006.2458,660,1.189
2009.112,660.5,1.184
2011.9764,661,1.177
2014.8486,661.5,1.171
2017.7202,662,1.167
2020.5894,662.5,1.163
2023.464,663,1.159
2026.3416,663.5,1.156
2029.2276,664,1.153
2032.1172,664.5,1.149
2035.0104,665,1.146
2037.906,665.5,1.142
2040.8106,666,1.139
2043.7146,666.5,1.136
2046.6186,667,1.135
2049.5226,667.5,1.133
2052.4278,668,1.13
2055.3312,668.5,1.128
2058.24,669,1.125
2061.1566,669.5,1.124
2064.0792,670,1.123
2066.988,670.5,1.122
2069.901,671,1.121
2072.8122,671.5,1.12
2075.721,672,1.12
2078.6442,672.5,1.117
2081.5608,673,1.114
2084.4738,673.5,1.111
2087.3952,674,1.11
2090.316,674.5,1.111
2093.2386,675,1.109
2096.1732,675.5,1.107
2099.0976,676,1.105
2102.0184,676.5,1.103
2104.9416,677,1.101
2107.8588,677.5,1.1
2110.7778,678,1.099
2113.7034,678.5,1.096
2116.6248,679,1.094
2119.5462,679.5,1.092
2122.473,680,1.09
2125.4082,680.5,1.089
2128.341,681,1.088
2131.266,681.5,1.086
2134.194,682,1.085
2137.1166,682.5,1.084
2140.0368,683,1.082
2142.9522,683.5,1.081
2145.8772,684,1.081
2148.8058,684.5,1.079
2151.723,685,1.077
2154.651,685.5,1.075
2157.5748,686,1.074
2160.4908,686.5,1.073
2163.4158,687,1.071
2166.3366,687.5,1.07
2169.2556,688,1.069
2172.189,688.5,1.067
2175.1122,689,1.065
2178.0336,689.5,1.063
2180.9604,690,1.062
2183.8854,690.5,1.061
2186.8122,691,1.059
2189.7354,691.5,1.058
2192.6706,692,1.058
2195.5806,692.5,1.056
2198.4972,693,1.055
2201.436,693.5,1.053
2204.3694,694,1.052
2207.3094,694.5,1.05
2210.256,695,1.049
2213.19,695.5,1.048
2216.1228,696,1.047
2219.0568,696.5,1.047
2221.9746,697,1.045
2224.911,697.5,1.043
2227.845,698,1.041
2230.776,698.5,1.039
2233.7202,699,1.037
2236.6494,699.5,1.035
2239.578,700,1.034
2242.512,700.5,1.033
2245.4562,701,1.033
2248.3974,701.5,1.031
2251.344,702,1.029
2254.2876,702.5,1.029
2257.2294,703,1.027
2260.1718,703.5,1.025
2263.1178,704,1.024
2266.0626,704.5,1.023
2269.0146,705,1.022
2271.9588,705.5,1.02
2274.9042,706,1.019
2277.855,706.5,1.019
2280.7986,707,1.017
2283.7542,707.5,1.015
2286.7026,708,1.014
2289.6444,708.5,1.014
2292.585,709,1.011
2295.5286,709.5,1.01
2298.4704,710,1.008
2301.4092,710.5,1.007
2304.3624,711,1.006
2307.2982,711.5,1.004
2310.237,712,1.001
2313.1806,712.5,1
2316.1194,713,1
2319.0612,713.5,0.999
2322.0024,714,0.999
2324.928,714.5,0.996
2327.8554,715,0.994
2330.8014,715.5,0.993
2333.748,716,0.992
2336.6982,716.5,0.991
2339.6406,717,0.99
2342.5836,717.5,0.988
2345.5266,718,0.988
2348.4678,718.5,0.987
2351.421,719,0.986
2354.3742,719.5,0.983
2357.3148,720,0.981
2360.2554,720.5,0.981
2363.2104,721,0.982
2366.1672,721.5,0.982
2369.1246,722,0.98
2372.1048,722.5,0.977
2375.0616,723,0.977
2378.0142,723.5,0.976
2380.956,724,0.974
2383.9104,724.5,0.973
2386.8582,725,0.973
2389.8018,725.5,0.972
2392.7592,726,0.97
2395.7022,726.5,0.972
2398.6632,727,0.97
2401.6254,727.5,0.968
2404.584,728,0.967
2407.5126,728.5,0.966
2410.4556,729,0.966
2413.4028,729.5,0.965
2416.3464,730,0.963
2419.32,730.5,0.96
2422.2846,731,0.959
2425.2252,731.5,0.959
2428.1874,732,0.957
2431.14,732.5,0.957
2434.0896,733,0.956
2437.0542,733.5,0.955
2440.0098,734,0.955
2442.951,734.5,0.954
2445.8958,735,0.953
2448.858,735.5,0.952
2451.8256,736,0.952
2454.7944,736.5,0.95
2457.7704,737,0.948
2460.72,737.5,0.946
2463.6726,738,0.946
2466.6354,738.5,0.945
2469.5736,739,0.946
2472.531,739.5,0.946
2475.4896,740,0.945
2478.4368,740.5,0.944
2481.4122,741,0.944
2484.3864,741.5,0.944
2487.3528,742,0.943
2490.3144,742.5,0.942
2493.2862,743,0.942
2496.246,743.5,0.941
2499.2118,744,0.941
2502.189,744.5,0.94
2505.1506,745,0.938
2508.1254,745.5,0.937
2511.0876,746,0.936
2514.0504,746.5,0.937
2517.0192,747,0.935
2519.979,747.5,0.934
2522.9424,748,0.934
2525.9082,748.5,0.933
2528.874,749,0.931
2531.8404,749.5,0.93
2534.8164,750,0.928
2537.79,750.5,0.928
2540.7606,751,0.928
2543.7276,751.5,0.927
2546.6916,752,0.927
2549.6604,752.5,0.926
2552.6274,753,0.924
2555.5932,753.5,0.923
2558.5308,754,0.923
2561.4852,754.5,0.923
2564.4516,755,0.921
2567.4174,755.5,0.921
2570.406,756,0.921
2573.3784,756.5,0.922
2576.3472,757,0.921
2579.316,757.5,0.922
2582.2794,758,0.92
2585.2584,758.5,0.919
2588.226,759,0.918
2591.1912,759.5,0.917
2594.1354,760,0.917
2597.0976,760.5,0.917
2600.0634,761,0.916
2603.0364,761.5,0.915
2606.025,762,0.915
2608.9986,762.5,0.912
2611.956,763,0.911
2614.9104,763.5,0.911
2617.869,764,0.91
2620.8324,764.5,0.909
2623.7958,765,0.908
2626.7574,765.5,0.908
2629.7244,766,0.908
2632.6836,766.5,0.908
2635.6506,767,0.907
2638.6164,767.5,0.907
2641.5894,768,0.907
2644.5606,768.5,0.907
2647.5288,769,0.905
2650.4982,769.5,0.905
2653.4646,770,0.903
2656.425,770.5,0.902
2659.3938,771,0.901
2662.3554,771.5,0.901
2665.317,772,0.901
2668.2942,772.5,0.901
2671.2702,773,0.9
2674.2468,773.5,0.9
2677.2294,774,0.9
2680.1976,774.5,0.899
2683.173,775,0.899
2686.1472,775.5,0.899
2689.1274,776,0.899
2692.1028,776.5,0.898
2695.0764,777,0.897
2698.0614,777.5,0.896
2701.032,778,0.896
2703.9924,778.5,0.894
2706.9612,779,0.893
2709.9246,779.5,0.893
2712.888,780,0.893
2715.8532,780.5,0.893
2718.8286,781,0.892
2721.7956,781.5,0.892
2724.765,782,0.891
2727.7428,782.5,0.891
2730.7152,783,0.891
2733.6768,783.5,0.892
2736.6474,784,0.891
2739.6192,784.5,0.889
2742.5964,785,0.889
2745.5748,785.5,0.888
2748.546,786,0.885
2751.519,786.5,0.884
2754.474,787,0.886
2757.426,787.5,0.887
2760.393,788,0.886
2763.3564,788.5,0.884
2766.3258,789,0.883
2769.321,789.5,0.884
2772.297,790,0.884
2775.276,790.5,0.882
2778.2556,791,0.881
2781.2376,791.5,0.881
2784.2148,792,0.88
2787.2046,792.5,0.88
2790.1896,793,0.88
2793.1704,793.5,0.878
2796.153,794,0.878
2799.1284,794.5,0.876
2802.0972,795,0.876
2805.0666,795.5,0.875
2808.0462,796,0.875
2811.0276,796.5,0.874
2814.0204,797,0.872
2817.0102,797.5,0.872
2819.9934,798,0.872
2822.9712,798.5,0.874
2825.9562,799,0.873
2828.9376,799.5,0.872
2831.9274,800,0.87
2834.9214,800.5,0.87
2837.9034,801,0.868
2840.8686,801.5,0.868
2843.8482,802,0.868
2846.82,802.5,0.869
2849.8002,803,0.869
2852.8062,803.5,0.868
2855.7924,804,0.869
2858.7822,804.5,0.87
2861.7666,805,0.869
2864.7612,805.5,0.868
2867.7462,806,0.866
2870.718,806.5,0.866
2873.7006,807,0.866
2876.6724,807.5,0.867
2879.6502,808,0.866
2882.6244,808.5,0.865
2885.583,809,0.864
2888.5458,809.5,0.864
2891.5074,810,0.862
2894.478,810.5,0.862
2897.487,811,0.863
2900.5032,811.5,0.862
2903.517,812,0.863
2906.5236,812.5,0.863
2909.5164,813,0.863
2912.5038,813.5,0.86
2915.4876,814,0.859
2918.478,814.5,0.858
2921.4648,815,0.858
2924.4402,815.5,0.855
2927.4216,816,0.855
2930.4108,816.5,0.855
2933.4048,817,0.856
2936.3982,817.5,0.858
2939.4,818,0.858
2942.3994,818.5,0.859
2945.3862,819,0.857
2948.3754,819.5,0.857
2951.3664,820,0.855
2954.3604,820.5,0.855
2957.3562,821,0.853
2960.3496,821.5,0.855
2963.3376,822,0.854
2966.3262,822.5,0.854
2969.3178,823,0.853
2972.3202,823.5,0.853
2975.3208,824,0.854
2978.3208,824.5,0.852
2981.3262,825,0.851
2984.3166,825.5,0.851
2987.307,826,0.851
2990.301,826.5,0.85
2993.3004,827,0.849
2996.2926,827.5,0.849
2999.292,828,0.849
3002.28,828.5,0.849
3005.2674,829,0.849
3008.2656,829.5,0.848
3011.2482,830,0.847
3014.2374,830.5,0.847
3017.2284,831,0.848
3020.2188,831.5,0.846
3023.2074,832,0.846
3026.1996,832.5,0.845
3029.1816,833,0.846
3032.1678,833.5,0.845
3035.1564,834,0.844
3038.1468,834.5,0.842
3041.1324,835,0.844
3044.1186,835.5,0.844
3047.1054,836,0.844
3050.0976,836.5,0.844
3053.0898,837,0.843
3056.0724,837.5,0.842
3059.0538,838,0.841
3062.0376,838.5,0.841
3065.022,839,0.84
3067.995,839.5,0.84
3070.9788,840,0.84
3073.962,840.5,0.84
3076.9494,841,0.839
3079.9338,841.5,0.839
3082.9158,842,0.839
3085.893,842.5,0.839
3088.8738,843,0.839
3091.8618,843.5,0.84
3094.8516,844,0.841
3097.8354,844.5,0.841
3100.8162,845,0.841
3103.7934,845.5,0.839
3106.773,846,0.839
3109.7562,846.5,0.837
3112.7472,847,0.837
3115.74,847.5,0.835
3118.7292,848,0.835
3121.7208,848.5,0.834
3124.6992,849,0.833
3127.6584,849.5,0.833
3130.6374,850,0.831
3133.6044,850.5,0.833
3136.587,851,0.834
3139.6032,851.5,0.834
3142.5978,852,0.834
3145.6116,852.5,0.834
3148.6242,853,0.833
3151.6356,853.5,0.832
3154.6554,854,0.831
3157.6608,854.5,0.83
3160.6614,855,0.831
3163.6572,855.5,0.83
3166.6548,856,0.828
3169.656,856.5,0.827
3172.6608,857,0.826
3175.665,857.5,0.825
3178.6686,858,0.824
3181.6698,858.5,0.824
3184.6626,859,0.825
3187.6494,859.5,0.825
3190.6458,860,0.824
3193.6464,860.5,0.824
3196.638,861,0.825
3199.6572,861.5,0.825
3202.6674,862,0.824
3205.6716,862.5,0.824
3208.6854,863,0.824
3211.6872,863.5,0.824
3214.6884,864,0.824
3217.6836,864.5,0.822
3220.6806,865,0.822
3223.683,865.5,0.822
3226.683,866,0.821
3229.6782,866.5,0.821
3232.6782,867,0.82
3235.6656,867.5,0.82
3238.6566,868,0.818
3241.6494,868.5,0.818
3244.6434,869,0.818
3247.6374,869.5,0.818
3250.6374,870,0.818
3253.641,870.5,0.819
3256.6446,871,0.819
3259.6536,871.5,0.819
3262.6644,872,0.818
3265.6728,872.5,0.817
3268.6752,873,0.816
3271.6878,873.5,0.816
3274.6968,874,0.816
3277.7016,874.5,0.816
3280.7088,875,0.815
3283.701,875.5,0.815
3286.6974,876,0.814
3289.695,876.5,0.813
3292.6932,877,0.814
3295.698,877.5,0.815
3298.7076,878,0.815
3301.7178,878.5,0.813
3304.7232,879,0.813
3307.731,879.5,0.813
3310.7376,880,0.811
3313.7226,880.5,0.811
3316.7088,881,0.811
3319.7148,881.5,0.811
3322.7178,882,0.81
3325.7334,882.5,0.811
3328.7634,883,0.811
3331.7736,883.5,0.811
3334.7778,884,0.811
3337.7886,884.5,0.81
3340.7874,885,0.81
3343.7946,885.5,0.81
3346.8048,886,0.81
3349.815,886.5,0.81
3352.8414,887,0.81
3355.854,887.5,0.809
3358.8684,888,0.809
3361.8834,888.5,0.807
3364.89,889,0.805
3367.8966,889.5,0.806
3370.9074,890,0.806
3373.9182,890.5,0.806
3376.9308,891,0.807
3379.9512,891.5,0.807
3382.9662,892,0.807
3385.9824,892.5,0.808
3388.992,893,0.807
3392.0124,893.5,0.806
3395.0346,894,0.805
3398.0568,894.5,0.805
3401.0808,895,0.805
3404.1018,895.5,0.804
3407.1168,896,0.802
3410.136,896.5,0.802
3413.1552,897,0.802
3416.1756,897.5,0.801
3419.1948,898,0.801
3422.2152,898.5,0.801
3425.2332,899,0.801
3428.2476,899.5,0.801
3431.2632,900,0.799
3434.2758,900.5,0.799
3437.2884,901,0.799
3440.298,901.5,0.801
3443.3148,902,0.801
3446.3232,902.5,0.8
3449.3454,903,0.799
3452.3598,903.5,0.799
3455.379,904,0.798
3458.3958,904.5,0.798
3461.4048,905,0.798
3464.4252,905.5,0.798
3467.4462,906,0.798
3470.466,906.5,0.797
3473.4888,907,0.797
3476.4978,907.5,0.797
3479.5128,908,0.795
3482.517,908.5,0.795
3485.5122,909,0.795
3488.5206,909.5,0.795
3491.5284,910,0.794
3494.535,910.5,0.794
3497.562,911,0.793
3500.5758,911.5,0.794
3503.5908,912,0.794
3506.589,912.5,0.794
3509.5962,913,0.794
3512.6052,913.5,0.794
3515.6232,914,0.795
3518.6496,914.5,0.795
3521.6712,915,0.795
3524.6928,915.5,0.793
3527.7144,916,0.793
3530.7228,916.5,0.793
3533.7156,917,0.794
3536.7294,917.5,0.794
3539.7348,918,0.793
3542.7618,918.5,0.793
3545.8062,919,0.792
3548.8308,919.5,0.791
3551.8464,920,0.79
3554.85,920.5,0.79
3557.8542,921,0.789
3560.8584,921.5,0.79
3563.8656,922,0.79
3566.8686,922.5,0.788
3569.877,923,0.79
3572.8812,923.5,0.79
3575.8872,924,0.79
3578.8998,924.5,0.787
3581.8968,925,0.786
3584.8908,925.5,0.787
3587.8992,926,0.787
3590.8938,926.5,0.787
3593.8896,927,0.788
3596.9172,927.5,0.787
3599.9316,928,0.788
3602.9556,928.5,0.788
3605.9946,929,0.788
3609.0102,929.5,0.788
3612.0258,930,0.788
3615.0384,930.5,0.788
3618.0516,931,0.788
3621.0726,931.5,0.788
3624.0852,932,0.787
3627.1044,932.5,0.787
3630.1206,933,0.787
3633.1326,933.5,0.787
3636.1422,934,0.787
3639.1464,934.5,0.787
3642.1398,935,0.786
3645.1464,935.5,0.786
3648.156,936,0.786
3651.177,936.5,0.786
3654.2052,937,0.786
3657.2226,937.5,0.784
3660.2382,938,0.783
3663.246,938.5,0.782
3666.2496,939,0.782
3669.264,939.5,0.782
3672.2712,940,0.782
3675.2796,940.5,0.78
3678.2946,941,0.78
3681.3114,941.5,0.781
3684.33,942,0.782
3687.3534,942.5,0.782
3690.3738,943,0.783
3693.393,943.5,0.783
3696.4098,944,0.782
3699.4296,944.5,0.781
3702.4578,945,0.781
3705.477,945.5,0.781
3708.5088,946,0.78
3711.5394,946.5,0.78
3714.5658,947,0.78
3717.5892,947.5,0.779
3720.612,948,0.779
3723.6186,948.5,0.779
3726.6402,949,0.779
3729.6702,949.5,0.779
3732.6948,950,0.779
3735.7368,950.5,0.778
3738.7554,951,0.779
3741.7794,951.5,0.779
3744.8004,952,0.777
3747.819,952.5,0.777
3750.8436,953,0.777
3753.864,953.5,0.777
3756.885,954,0.777
3759.906,954.5,0.777
3762.921,955,0.777
3765.9396,955.5,0.777
3768.9552,956,0.777
3771.9792,956.5,0.776
3775.0182,957,0.777
3778.0506,957.5,0.777
3781.0818,958,0.777
3784.1082,958.5,0.777
3787.1376,959,0.776
3790.1586,959.5,0.776
3793.1898,960,0.776
3796.2216,960.5,0.776
3799.2462,961,0.777
3802.2804,961.5,0.777
3805.3014,962,0.777
3808.317,962.5,0.776
3811.3434,963,0.777
3814.3638,963.5,0.777
3817.3866,964,0.776
3820.4208,964.5,0.775
3823.4568,965,0.776
3826.4784,965.5,0.776
3829.5096,966,0.776
3832.5336,966.5,0.775
3835.563,967,0.775
3838.59,967.5,0.776
3841.6146,968,0.776
3844.6356,968.5,0.776
3847.6464,969,0.777
3850.662,969.5,0.776
3853.6842,970,0.776
3856.7088,970.5,0.776
3859.7418,971,0.773
3862.773,971.5,0.771
3865.8042,972,0.771
3868.8318,972.5,0.771
3871.8564,973,0.771
3874.8762,973.5,0.769
3877.8954,974,0.769
3880.9134,974.5,0.769
3883.9344,975,0.772
3886.962,975.5,0.772
3889.9854,976,0.772
3893.0124,976.5,0.772
3896.037,977,0.772
3899.0592,977.5,0.773
3902.085,978,0.772
3905.1174,978.5,0.772
3908.145,979,0.773
3911.1792,979.5,0.772
3914.2152,980,0.772
3917.2446,980.5,0.772
3920.2776,981,0.771
3923.3112,981.5,0.77
3926.346,982,0.769
3929.3784,982.5,0.769
3932.415,983,0.77
3935.457,983.5,0.772
3938.5038,984,0.772
3941.5548,984.5,0.771
3944.604,985,0.77
3947.6454,985.5,0.769
3950.6778,986,0.769
3953.7138,986.5,0.77
3956.742,987,0.769
3959.7798,987.5,0.769
3962.8212,988,0.769
3965.8704,988.5,0.768
3968.9154,989,0.768
3971.9664,989.5,0.769
3975.0132,990,0.769
3978.0606,990.5,0.769
3981.1074,991,0.769
3984.1488,991.5,0.769
3987.1998,992,0.768
3990.243,992.5,0.768
3993.2832,993,0.768
3996.321,993.5,0.767
3999.3504,994,0.767
4002.3816,994.5,0.767
4005.417,995,0.767
4008.4554,995.5,0.766
4011.486,996,0.766
4014.4902,996.5,0.766
4017.5166,997,0.764
4020.5466,997.5,0.766
4023.5754,998,0.766
4026.6372,998.5,0.766
4029.6882,999,0.766
4032.7236,999.5,0.766
4035.7656,1000,0.766
4038.789,1000.5,0.766
4041.8076,1001,0.765
4044.8484,1001.5,0.765
4047.9012,1002,0.764
4050.9576,1002.5,0.764
4054.0068,1003,0.764
4057.0614,1003.5,0.764
4060.1082,1004,0.765
4063.158,1004.5,0.765
4066.2318,1005,0.766
4069.278,1005.5,0.766
4072.329,1006,0.764
4075.3878,1006.5,0.762
4078.44,1007,0.762
4081.4844,1007.5,0.762
4084.533,1008,0.762
4087.5732,1008.5,0.761
4090.6104,1009,0.761
4093.6488,1009.5,0.761
4096.686,1010,0.761
4099.7202,1010.5,0.762
4102.7514,1011,0.763
4105.7958,1011.5,0.763
4108.8402,1012,0.764
4111.8888,1012.5,0.762
4114.9476,1013,0.76
4117.998,1013.5,0.762
4121.031,1014,0.763
4124.0796,1014.5,0.763
4127.1234,1015,0.761
4130.154,1015.5,0.761
4133.2044,1016,0.761
4136.2314,1016.5,0.759
4139.2752,1017,0.759
4142.3262,1017.5,0.758
4145.364,1018,0.757
4148.3904,1018.5,0.757
4151.4252,1019,0.754
4154.4702,1019.5,0.756
4157.517,1020,0.757
4160.5866,1020.5,0.757
4163.6424,1021,0.757
4166.685,1021.5,0.757
4169.7306,1022,0.757
4172.769,1022.5,0.757
4175.8056,1023,0.758
4178.8434,1023.5,0.757
4181.877,1024,0.758
4184.9148,1024.5,0.758
4187.9442,1025,0.758
4190.97,1025.5,0.759
4194.0036,1026,0.761
4197.0318,1026.5,0.761
4200.0654,1027,0.761
4203.1032,1027.5,0.761
4206.1422,1028,0.761
4209.1818,1028.5,0.76
4212.2316,1029,0.758
4215.2778,1029.5,0.758
4218.3222,1030,0.757
4221.3654,1030.5,0.758
4224.4056,1031,0.759
4227.4458,1031.5,0.759
4230.4878,1032,0.759
4233.5208,1032.5,0.758
4236.5634,1033,0.758
4239.6102,1033.5,0.758
4242.6462,1034,0.758
4245.6906,1034.5,0.76
4248.7392,1035,0.758
4251.7836,1035.5,0.758
4254.8388,1036,0.757
4257.9024,1036.5,0.756
4260.9522,1037,0.756
4264.0026,1037.5,0.756
4267.0332,1038,0.756
4270.0734,1038.5,0.756
4273.1262,1039,0.756
4276.1796,1039.5,0.756
4279.2522,1040,0.755
4282.32,1040.5,0.755
4285.3842,1041,0.754
4288.4328,1041.5,0.755
4291.4922,1042,0.754
4294.566,1042.5,0.754
4297.632,1043,0.752
4300.7082,1043.5,0.754
4303.7778,1044,0.754
4306.8414,1044.5,0.754
4309.9032,1045,0.754
4312.971,1045.5,0.754
4316.0346,1046,0.754
4319.091,1046.5,0.754
4322.1462,1047,0.753
4325.2014,1047.5,0.753
4328.256,1048,0.753
4331.3136,1048.5,0.753
4334.3706,1049,0.753
4337.4228,1049.5,0.752
4340.4756,1050,0.752
4343.5314,1050.5,0.753
4346.5794,1051,0.752
4349.634,1051.5,0.752
4352.6844,1052,0.752
4355.7258,1052.5,0.754
4358.772,1053,0.751
4361.8284,1053.5,0.751
4364.8734,1054,0.752
4367.9274,1054.5,0.754
4370.9826,1055,0.754
4374.0222,1055.5,0.753
4377.0732,1056,0.752
4380.1278,1056.5,0.751
4383.1752,1057,0.752
4386.2286,1057.5,0.754
4389.2868,1058,0.754
4392.3306,1058.5,0.753
4395.3738,1059,0.752
4398.4242,1059.5,0.75
4401.4716,1060,0.75
4404.5226,1060.5,0.75
4407.5802,1061,0.75
4410.633,1061.5,0.75
4413.684,1062,0.75
4416.7482,1062.5,0.751
4419.81,1063,0.751
4422.8658,1063.5,0.751
4425.9306,1064,0.751
4428.9852,1064.5,0.752
4432.0488,1065,0.752
4435.113,1065.5,0.752
4438.1748,1066,0.751
4441.233,1066.5,0.751
4444.2888,1067,0.75
4447.3446,1067.5,0.75
4450.4016,1068,0.747
4453.4574,1068.5,0.746
4456.5156,1069,0.748
4459.5684,1069.5,0.751
