Repository: MaCFP/matl-db

### Experimental Conditions: TGA/DSC
A NETZSCH STA 449 F3 Jupiter was used to simultaneously conduct Thermogravimetric Analysis (TGA) and Differential Scanning Calorimetry (DSC) experiments.

* Heating Rate: 10 K/min
* Temperature program
  - Initial Temperature: 323 K
  - Initial Isotherm: 600 s (hold at 323 K for 600 s)  
  - Maximum Temperature: 1073 K
  - Final Isotherm: 600 s (hold at 1098 K for 600 s)  
* Sample mass: 4.0 mg +/- 0.1 mg
* Sample geometry: Powdered
* Calibration type: Before each experiment, a baseline test was performed using an empty crucible.

File: Wood/Calibration_Data/FSRI/FSRI_TGA_N2_10K_R3.csv
Time (s),Temperature (K),Mass (mg)
0,324.5,3.923
17.109,325,3.923
27.369,325.5,3.924
35.6106,326,3.924
42.7338,326.5,3.924
49.0644,327,3.924
54.909,327.5,3.924
60.3648,328,3.923
65.5602,328.5,3.925
70.4958,329,3.924
75.2352,329.5,3.923
79.8192,330,3.923
84.3222,330.5,3.923
88.704,331,3.923
92.9862,331.5,3.924
97.1592,332,3.924
101.22,332.5,3.923
105.2154,333,3.923
109.212,333.5,3.923
113.1858,334,3.923
117.1458,334.5,3.923
121.0146,335,3.923
124.8114,335.5,3.923
128.5836,336,3.924
132.3414,336.5,3.923
136.086,337,3.922
139.7994,337.5,3.922
143.4534,338,3.922
147.0882,338.5,3.922
150.7068,339,3.921
154.2936,339.5,3.921
157.8606,340,3.921
161.3964,340.5,3.922
164.9196,341,3.922
168.4416,341.5,3.922
171.9426,342,3.922
175.4046,342.5,3.922
178.8612,343,3.92
182.2836,343.5,3.92
185.7072,344,3.92
189.1248,344.5,3.92
192.5382,345,3.919
195.9222,345.5,3.92
199.2984,346,3.92
202.6518,346.5,3.92
205.9812,347,3.92
209.3082,347.5,3.92
212.6298,348,3.92
215.9244,348.5,3.92
219.2184,349,3.919
222.4938,349.5,3.92
225.7398,350,3.918
229.002,350.5,3.92
232.2378,351,3.919
235.4838,351.5,3.919
238.6896,352,3.919
241.9104,352.5,3.919
245.1264,353,3.917
248.3094,353.5,3.919
251.5386,354,3.918
254.6922,354.5,3.919
257.832,355,3.919
260.9982,355.5,3.919
264.1656,356,3.919
267.3258,356.5,3.919
270.498,357,3.917
273.6492,357.5,3.918
276.7638,358,3.917
279.8958,358.5,3.919
283.0188,359,3.917
286.1202,359.5,3.917
289.2096,360,3.917
292.3008,360.5,3.916
295.3782,361,3.917
298.4364,361.5,3.916
301.5084,362,3.916
304.551,362.5,3.916
307.593,363,3.916
310.6464,363.5,3.916
313.695,364,3.915
316.7358,364.5,3.915
319.7712,365,3.915
322.7952,365.5,3.916
325.8024,366,3.916
328.8144,366.5,3.915
331.8114,367,3.916
334.8144,367.5,3.915
337.8234,368,3.913
340.7916,368.5,3.915
343.7892,369,3.915
346.7694,369.5,3.916
349.7394,370,3.915
352.7052,370.5,3.914
355.6692,371,3.913
358.6446,371.5,3.914
361.5942,372,3.914
364.59,372.5,3.914
367.5432,373,3.914
370.5018,373.5,3.911
373.4634,374,3.912
376.4154,374.5,3.913
379.3416,375,3.915
382.2852,375.5,3.914
385.2294,376,3.913
388.176,376.5,3.913
391.1442,377,3.914
394.1094,377.5,3.914
397.0452,378,3.913
399.978,378.5,3.913
402.8958,379,3.912
405.8088,379.5,3.912
408.7098,380,3.913
411.6234,380.5,3.913
414.549,381,3.912
417.4704,381.5,3.913
420.3966,382,3.912
423.315,382.5,3.912
426.2298,383,3.913
429.132,383.5,3.914
432.0432,384,3.913
434.9604,384.5,3.913
437.8584,385,3.914
440.769,385.5,3.912
443.6754,386,3.913
446.5746,386.5,3.913
449.4588,387,3.912
452.361,387.5,3.912
455.2662,388,3.913
458.1876,388.5,3.912
461.1234,389,3.912
464.0508,389.5,3.912
466.968,390,3.912
469.8636,390.5,3.912
472.7616,391,3.911
475.6668,391.5,3.909
478.5672,392,3.909
481.4712,392.5,3.909
484.3818,393,3.909
487.2876,393.5,3.91
490.1814,394,3.911
493.083,394.5,3.913
495.9678,395,3.913
498.8514,395.5,3.913
501.744,396,3.911
504.63,396.5,3.911
507.5106,397,3.913
510.3864,397.5,3.911
513.2658,398,3.911
516.141,398.5,3.911
519.024,399,3.913
521.9022,399.5,3.912
524.7786,400,3.911
527.6562,400.5,3.912
530.5332,401,3.912
533.4144,401.5,3.911
536.2884,402,3.91
539.1606,402.5,3.91
542.0334,403,3.911
544.9026,403.5,3.911
547.7586,404,3.911
550.6164,404.5,3.91
553.4802,405,3.91
556.3308,405.5,3.911
559.2024,406,3.911
562.0662,406.5,3.91
564.9354,407,3.91
567.8034,407.5,3.91
570.666,408,3.91
573.525,408.5,3.91
576.3822,409,3.911
579.2466,409.5,3.911
582.0936,410,3.91
584.9508,410.5,3.909
587.8224,411,3.908
590.6754,411.5,3.909
593.5392,412,3.911
596.3994,412.5,3.911
599.2578,413,3.911
602.1,413.5,3.911
604.9428,414,3.911
607.776,414.5,3.91
610.6242,415,3.911
613.4712,415.5,3.911
616.3164,416,3.91
619.1604,416.5,3.91
622.0122,417,3.911
624.8544,417.5,3.91
627.693,418,3.91
630.5412,418.5,3.91
633.372,419,3.91
636.2124,419.5,3.909
639.0522,420,3.909
641.8944,420.5,3.91
644.7486,421,3.909
647.6058,421.5,3.908
650.4498,422,3.908
653.295,422.5,3.909
656.1318,423,3.909
658.9668,423.5,3.909
661.7952,424,3.91
664.6272,424.5,3.908
667.4676,425,3.909
670.308,425.5,3.908
673.14,426,3.908
675.9684,426.5,3.91
678.7962,427,3.91
681.6342,427.5,3.908
684.456,428,3.908
687.2964,428.5,3.908
690.1452,429,3.908
692.9796,429.5,3.908
695.82,430,3.908
698.6544,430.5,3.907
701.4864,431,3.907
704.2974,431.5,3.908
707.1282,432,3.906
709.965,432.5,3.908
712.7988,433,3.908
715.626,433.5,3.908
718.4322,434,3.907
721.2558,434.5,3.907
724.0794,435,3.907
726.9204,435.5,3.908
729.7782,436,3.908
732.6162,436.5,3.908
735.4458,437,3.908
738.2712,437.5,3.907
741.0966,438,3.907
743.934,438.5,3.908
746.7696,439,3.908
749.6046,439.5,3.908
752.445,440,3.907
755.2854,440.5,3.907
758.127,441,3.907
760.965,441.5,3.907
763.803,442,3.906
766.6224,442.5,3.906
769.4376,443,3.907
772.2624,443.5,3.907
775.092,444,3.907
777.9288,444.5,3.907
780.768,445,3.907
783.6096,445.5,3.905
786.4434,446,3.905
789.267,446.5,3.905
792.0816,447,3.905
794.9016,447.5,3.905
797.7312,448,3.904
800.568,448.5,3.903
803.3964,449,3.903
806.2476,449.5,3.903
809.0772,450,3.903
811.9014,450.5,3.904
814.734,451,3.904
817.5672,451.5,3.904
820.4016,452,3.903
823.2336,452.5,3.902
826.0656,453,3.902
828.894,453.5,3.902
831.7206,454,3.902
834.5466,454.5,3.902
837.3762,455,3.902
840.207,455.5,3.9
843.0366,456,3.9
845.862,456.5,3.9
848.6754,457,3.9
851.5092,457.5,3.899
854.331,458,3.899
857.1408,458.5,3.899
859.9794,459,3.899
862.8102,459.5,3.899
865.6332,460,3.898
868.4778,460.5,3.898
871.3164,461,3.898
874.1448,461.5,3.896
876.978,462,3.896
879.8142,462.5,3.896
882.6342,463,3.896
885.4578,463.5,3.895
888.282,464,3.895
891.114,464.5,3.895
893.943,465,3.894
896.7726,465.5,3.894
899.598,466,3.894
902.418,466.5,3.894
905.2476,467,3.894
908.079,467.5,3.892
910.911,468,3.891
913.7394,468.5,3.891
916.572,469,3.891
919.3998,469.5,3.89
922.2084,470,3.889
925.035,470.5,3.889
927.8712,471,3.888
930.7032,471.5,3.888
933.5538,472,3.888
936.3972,472.5,3.888
939.2328,473,3.887
942.0534,473.5,3.887
944.8788,474,3.885
947.6964,474.5,3.884
950.5122,475,3.884
953.3346,475.5,3.883
956.1612,476,3.883
958.9926,476.5,3.883
961.8186,477,3.883
964.6452,477.5,3.882
967.4712,478,3.881
970.2894,478.5,3.88
973.1094,479,3.879
975.9354,479.5,3.879
978.765,480,3.878
981.5994,480.5,3.878
984.42,481,3.876
987.249,481.5,3.875
990.0858,482,3.875
992.9112,482.5,3.874
995.751,483,3.874
998.5824,483.5,3.871
1001.415,484,3.871
1004.2446,484.5,3.871
1007.0814,485,3.871
1009.9158,485.5,3.869
1012.7382,486,3.867
1015.569,486.5,3.867
1018.3992,487,3.866
1021.23,487.5,3.866
1024.0602,488,3.865
1026.8742,488.5,3.864
1029.6738,489,3.864
1032.4884,489.5,3.863
1035.2976,490,3.861
1038.1236,490.5,3.86
1040.9706,491,3.86
1043.8062,491.5,3.859
1046.6442,492,3.859
1049.4726,492.5,3.857
1052.3004,493,3.855
1055.1318,493.5,3.855
1057.9614,494,3.853
1060.7934,494.5,3.853
1063.623,495,3.853
1066.4562,495.5,3.851
1069.2966,496,3.851
1072.1322,496.5,3.85
1074.9678,497,3.849
1077.8034,497.5,3.847
1080.6288,498,3.846
1083.4482,498.5,3.845
1086.2598,499,3.845
1089.0954,499.5,3.843
1091.9274,500,3.843
1094.7636,500.5,3.842
1097.613,501,3.841
1100.4516,501.5,3.84
1103.2854,502,3.838
1106.1186,502.5,3.838
1108.9374,503,3.837
1111.7676,503.5,3.835
1114.599,504,3.835
1117.4346,504.5,3.834
1120.2756,505,3.833
1123.122,505.5,3.831
1125.9564,506,3.83
1128.7854,506.5,3.83
1131.6264,507,3.829
1134.465,507.5,3.828
1137.2946,508,3.826
1140.135,508.5,3.825
1142.9718,509,3.824
1145.8068,509.5,3.823
1148.6376,510,3.822
1151.478,510.5,3.822
1154.3214,511,3.821
1157.1594,511.5,3.819
1160.0052,512,3.817
1162.8468,512.5,3.815
1165.6842,513,3.815
1168.5204,513.5,3.813
1171.347,514,3.811
1174.1742,514.5,3.81
1176.996,515,3.81
1179.825,515.5,3.809
1182.6624,516,3.807
1185.5028,516.5,3.805
1188.3486,517,3.805
1191.1902,517.5,3.804
1194.024,518,3.802
1196.856,518.5,3.801
1199.697,519,3.799
1202.526,519.5,3.797
1205.3532,520,3.795
1208.193,520.5,3.794
1211.0268,521,3.793
1213.8702,521.5,3.791
1216.7142,522,3.789
1219.5618,522.5,3.788
1222.4004,523,3.786
1225.2414,523.5,3.784
1228.0842,524,3.782
1230.927,524.5,3.78
1233.7434,525,3.779
1236.5892,525.5,3.778
1239.4362,526,3.775
1242.276,526.5,3.773
1245.117,527,3.772
1247.967,527.5,3.769
1250.7948,528,3.767
1253.619,528.5,3.765
1256.4552,529,3.763
1259.3076,529.5,3.76
1262.1528,530,3.759
1264.9986,530.5,3.757
1267.8468,531,3.755
1270.6938,531.5,3.753
1273.545,532,3.751
1276.3956,532.5,3.748
1279.2522,533,3.747
1282.086,533.5,3.744
1284.9276,534,3.742
1287.7632,534.5,3.739
1290.6048,535,3.737
1293.4512,535.5,3.735
1296.306,536,3.732
1299.1596,536.5,3.73
1302.015,537,3.727
1304.8608,537.5,3.725
1307.7018,538,3.721
1310.55,538.5,3.719
1313.3964,539,3.717
1316.2422,539.5,3.715
1319.0844,540,3.713
1321.9272,540.5,3.71
1324.773,541,3.707
1327.6128,541.5,3.704
1330.4514,542,3.7
1333.3056,542.5,3.697
1336.1508,543,3.695
1338.9978,543.5,3.691
1341.8514,544,3.689
1344.7044,544.5,3.687
1347.5508,545,3.683
1350.4014,545.5,3.68
1353.2478,546,3.677
1356.0936,546.5,3.674
1358.9292,547,3.67
1361.7828,547.5,3.668
1364.64,548,3.664
1367.4882,548.5,3.661
1370.3406,549,3.658
1373.1972,549.5,3.654
1376.0472,550,3.65
1378.896,550.5,3.647
1381.7466,551,3.643
1384.5966,551.5,3.64
1387.4454,552,3.635
1390.3002,552.5,3.632
1393.1556,553,3.629
1396.0104,553.5,3.625
1398.8616,554,3.621
1401.7212,554.5,3.617
1404.5742,555,3.612
1407.4326,555.5,3.61
1410.288,556,3.607
1413.1464,556.5,3.603
1416.0006,557,3.597
1418.8572,557.5,3.593
1421.7228,558,3.589
1424.5758,558.5,3.583
1427.4366,559,3.58
1430.2824,559.5,3.575
1433.1354,560,3.569
1435.9698,560.5,3.566
1438.8348,561,3.562
1441.692,561.5,3.557
1444.5666,562,3.552
1447.4304,562.5,3.548
1450.3032,563,3.543
1453.1526,563.5,3.539
1456.0128,564,3.532
1458.8874,564.5,3.529
1461.75,565,3.524
1464.618,565.5,3.518
1467.4818,566,3.513
1470.3342,566.5,3.507
1473.1776,567,3.502
1476.0306,567.5,3.496
1478.8962,568,3.491
1481.7642,568.5,3.485
1484.6424,569,3.481
1487.5182,569.5,3.476
1490.3802,570,3.47
1493.2422,570.5,3.463
1496.1054,571,3.457
1498.9662,571.5,3.45
1501.836,572,3.445
1504.692,572.5,3.439
1507.5546,573,3.433
1510.416,573.5,3.426
1513.275,574,3.42
1516.1388,574.5,3.413
1518.9978,575,3.407
1521.867,575.5,3.401
1524.735,576,3.394
1527.6048,576.5,3.389
1530.4806,577,3.38
1533.3468,577.5,3.373
1536.2052,578,3.366
1539.0588,578.5,3.36
1541.928,579,3.352
1544.79,579.5,3.345
1547.6568,580,3.338
1550.5236,580.5,3.33
1553.385,581,3.324
1556.2398,581.5,3.316
1559.0988,582,3.307
1561.9596,582.5,3.299
1564.8198,583,3.29
1567.6926,583.5,3.282
1570.557,584,3.273
1573.4364,584.5,3.264
1576.3056,585,3.256
1579.1784,585.5,3.249
1582.0404,586,3.241
1584.9012,586.5,3.232
1587.7638,587,3.224
1590.633,587.5,3.215
1593.5022,588,3.205
1596.3708,588.5,3.196
1599.246,589,3.187
1602.1056,589.5,3.177
1604.9742,590,3.169
1607.847,590.5,3.159
1610.712,591,3.15
1613.5812,591.5,3.141
1616.4492,592,3.131
1619.3184,592.5,3.122
1622.184,593,3.111
1625.0586,593.5,3.101
1627.9326,594,3.09
1630.7982,594.5,3.081
1633.6704,595,3.071
1636.5396,595.5,3.06
1639.4064,596,3.05
1642.2816,596.5,3.039
1645.1658,597,3.029
1648.0554,597.5,3.018
1650.942,598,3.008
1653.8256,598.5,2.997
1656.702,599,2.986
1659.5778,599.5,2.972
1662.4542,600,2.961
1665.3318,600.5,2.949
1668.2142,601,2.938
1671.0894,601.5,2.928
1673.9652,602,2.916
1676.8434,602.5,2.904
1679.7288,603,2.893
1682.6244,603.5,2.881
1685.526,604,2.869
1688.418,604.5,2.858
1691.3046,605,2.846
1694.19,605.5,2.834
1697.0718,606,2.822
1699.9578,606.5,2.81
1702.848,607,2.799
1705.737,607.5,2.785
1708.6242,608,2.772
1711.5114,608.5,2.761
1714.3968,609,2.749
1717.2852,609.5,2.736
1720.1784,610,2.722
1723.0704,610.5,2.71
1725.9582,611,2.698
1728.8502,611.5,2.686
1731.7434,612,2.672
1734.6348,612.5,2.659
1737.5106,613,2.645
1740.3792,613.5,2.633
1743.2628,614,2.62
1746.1422,614.5,2.607
1749.0324,615,2.593
1751.9466,615.5,2.578
1754.8446,616,2.566
1757.7288,616.5,2.553
1760.6178,617,2.539
1763.5098,617.5,2.525
1766.4054,618,2.512
1769.2926,618.5,2.499
1772.1762,619,2.485
1775.0694,619.5,2.472
1777.95,620,2.458
1780.8372,620.5,2.444
1783.7358,621,2.429
1786.6176,621.5,2.416
1789.5132,622,2.401
1792.4028,622.5,2.385
1795.3062,623,2.372
1798.209,623.5,2.358
1801.1088,624,2.343
1804.014,624.5,2.328
1806.9168,625,2.312
1809.819,625.5,2.296
1812.7176,626,2.282
1815.615,626.5,2.266
1818.5064,627,2.25
1821.3858,627.5,2.234
1824.2838,628,2.217
1827.1956,628.5,2.202
1830.0918,629,2.187
1833.0078,629.5,2.17
1835.9394,630,2.154
1838.847,630.5,2.138
1841.775,631,2.123
1844.6994,631.5,2.105
1847.6058,632,2.086
1850.5194,632.5,2.07
1853.4288,633,2.053
1856.346,633.5,2.036
1859.259,634,2.018
1862.175,634.5,2
1865.0958,635,1.983
1868.0094,635.5,1.965
1870.9332,636,1.946
1873.8558,636.5,1.928
1876.77,637,1.911
1879.6836,637.5,1.893
1882.6044,638,1.873
1885.5174,638.5,1.853
1888.4292,639,1.834
1891.3386,639.5,1.815
1894.248,640,1.796
1897.1496,640.5,1.776
1900.0638,641,1.756
1902.9678,641.5,1.737
1905.8736,642,1.719
1908.7596,642.5,1.699
1911.6492,643,1.678
1914.546,643.5,1.659
1917.4284,644,1.641
1920.3234,644.5,1.623
1923.2358,645,1.603
1926.1176,645.5,1.585
1929.0054,646,1.565
1931.883,646.5,1.545
1934.7606,647,1.528
1937.6298,647.5,1.511
1940.5044,648,1.493
1943.3868,648.5,1.475
1946.2602,649,1.456
1949.1354,649.5,1.439
1951.9992,650,1.422
1954.8606,650.5,1.406
1957.716,651,1.39
1960.563,651.5,1.375
1963.416,652,1.361
1966.2756,652.5,1.346
1969.1316,653,1.331
1971.9876,653.5,1.318
1974.837,654,1.304
1977.6876,654.5,1.292
1980.5352,655,1.28
1983.387,655.5,1.269
1986.237,656,1.258
1989.0882,656.5,1.248
1991.94,657,1.239
1994.787,657.5,1.228
1997.616,658,1.22
2000.4672,658.5,1.212
2003.3178,659,1.205
2006.169,659.5,1.2
2009.0334,660,1.193
2011.9116,660.5,1.187
2014.7718,661,1.182
2017.644,661.5,1.177
2020.5132,662,1.172
2023.3776,662.5,1.168
2026.2456,663,1.163
2029.1202,663.5,1.159
2031.9954,664,1.155
2034.8742,664.5,1.153
2037.7674,665,1.151
2040.6636,665.5,1.148
2043.5598,666,1.146
2046.4698,666.5,1.144
2049.3732,667,1.141
2052.2802,667.5,1.139
2055.1896,668,1.136
2058.0882,668.5,1.135
2060.9808,669,1.132
2063.8842,669.5,1.13
2066.7912,670,1.13
2069.7066,670.5,1.129
2072.637,671,1.127
2075.5662,671.5,1.125
2078.4942,672,1.123
2081.4228,672.5,1.122
2084.3316,673,1.12
2087.2482,673.5,1.116
2090.1732,674,1.115
2093.082,674.5,1.115
2096.0016,675,1.114
2098.9296,675.5,1.111
2101.854,676,1.108
2104.7718,676.5,1.107
2107.6974,677,1.106
2110.6242,677.5,1.106
2113.5204,678,1.105
2116.434,678.5,1.103
2119.362,679,1.102
2122.2678,679.5,1.101
2125.2018,680,1.099
2128.1418,680.5,1.097
2131.0692,681,1.095
2133.9984,681.5,1.094
2136.9378,682,1.092
2139.8568,682.5,1.091
2142.7698,683,1.09
2145.687,683.5,1.088
2148.5964,684,1.087
2151.5022,684.5,1.085
2154.4182,685,1.083
2157.3426,685.5,1.082
2160.2694,686,1.08
2163.1914,686.5,1.079
2166.108,687,1.078
2169.0318,687.5,1.077
2171.9472,688,1.075
2174.8728,688.5,1.074
2177.79,689,1.072
2180.7042,689.5,1.071
2183.6298,690,1.069
2186.5572,690.5,1.068
2189.4846,691,1.067
2192.4264,691.5,1.067
2195.3508,692,1.065
2198.2782,692.5,1.063
2201.2056,693,1.061
2204.1324,693.5,1.061
2207.064,694,1.059
2209.9962,694.5,1.058
2212.9308,695,1.056
2215.8636,695.5,1.055
2218.7982,696,1.054
2221.7304,696.5,1.051
2224.6602,697,1.05
2227.59,697.5,1.048
2230.5162,698,1.047
2233.452,698.5,1.046
2236.395,699,1.044
2239.3008,699.5,1.043
2242.2234,700,1.042
2245.1622,700.5,1.041
2248.0932,701,1.039
2251.0518,701.5,1.038
2254.0104,702,1.036
2256.945,702.5,1.036
2259.882,703,1.035
2262.8148,703.5,1.033
2265.7524,704,1.031
2268.6894,704.5,1.03
2271.633,705,1.028
2274.5718,705.5,1.027
2277.5094,706,1.026
2280.444,706.5,1.025
2283.381,707,1.022
2286.315,707.5,1.021
2289.2532,708,1.021
2292.1926,708.5,1.02
2295.1242,709,1.018
2298.0606,709.5,1.016
2300.9886,710,1.015
2303.9274,710.5,1.014
2306.8608,711,1.012
2309.7834,711.5,1.011
2312.724,712,1.009
2315.6646,712.5,1.008
2318.6052,713,1.007
2321.5704,713.5,1.007
2324.5188,714,1.006
2327.4696,714.5,1.003
2330.4132,715,1.003
2333.3616,715.5,1.001
2336.3052,716,1
2339.244,716.5,0.999
2342.1804,717,0.997
2345.121,717.5,0.996
2348.0604,718,0.996
2351.0022,718.5,0.995
2353.9476,719,0.994
2356.8846,719.5,0.993
2359.8318,720,0.991
2362.7748,720.5,0.99
2365.7202,721,0.989
2368.6674,721.5,0.988
2371.617,722,0.987
2374.5498,722.5,0.985
2377.4994,723,0.984
2380.4382,723.5,0.983
2383.3866,724,0.981
2386.3428,724.5,0.981
2389.2954,725,0.979
2392.2444,725.5,0.978
2395.1934,726,0.978
2398.1442,726.5,0.976
2401.0986,727,0.976
2404.059,727.5,0.975
2407.0056,728,0.974
2409.9528,728.5,0.972
2412.897,729,0.972
2415.843,729.5,0.972
2418.7986,730,0.971
2421.7452,730.5,0.97
2424.6912,731,0.968
2427.6348,731.5,0.967
2430.5886,732,0.966
2433.5484,732.5,0.964
2436.5106,733,0.964
2439.4602,733.5,0.963
2442.408,734,0.963
2445.3546,734.5,0.963
2448.3168,735,0.962
2451.2802,735.5,0.959
2454.2484,736,0.958
2457.2064,736.5,0.956
2460.1572,737,0.956
2463.111,737.5,0.955
2466.0624,738,0.954
2469.0174,738.5,0.954
2471.9658,739,0.952
2474.9154,739.5,0.952
2477.8752,740,0.951
2480.8356,740.5,0.951
2483.7978,741,0.95
2486.7462,741.5,0.949
2489.6964,742,0.947
2492.6436,742.5,0.947
2495.592,743,0.946
2498.5362,743.5,0.946
2501.49,744,0.946
2504.4498,744.5,0.943
2507.4,745,0.943
2510.3676,745.5,0.942
2513.3274,746,0.942
2516.2884,746.5,0.94
2519.2368,747,0.939
2522.184,747.5,0.939
2525.1342,748,0.938
2528.0718,748.5,0.938
2531.0208,749,0.937
2533.977,749.5,0.937
2536.926,750,0.936
2539.8864,750.5,0.936
2542.8588,751,0.935
2545.8186,751.5,0.934
2548.7856,752,0.933
2551.7538,752.5,0.932
2554.698,753,0.931
2557.6542,753.5,0.93
2560.6146,754,0.929
2563.5588,754.5,0.929
2566.5018,755,0.929
2569.4574,755.5,0.928
2572.4154,756,0.928
2575.377,756.5,0.927
2578.3632,757,0.927
2581.3308,757.5,0.926
2584.2852,758,0.925
2587.242,758.5,0.924
2590.1994,759,0.924
2593.1508,759.5,0.923
2596.1118,760,0.923
2599.077,760.5,0.922
2602.0302,761,0.921
2604.9924,761.5,0.92
2607.9552,762,0.919
2610.921,762.5,0.919
2613.888,763,0.919
2616.8496,763.5,0.918
2619.8136,764,0.918
2622.7764,764.5,0.917
2625.744,765,0.917
2628.7164,765.5,0.917
2631.6858,766,0.917
2634.6516,766.5,0.915
2637.6198,767,0.915
2640.5802,767.5,0.915
2643.543,768,0.914
2646.5034,768.5,0.913
2649.4524,769,0.912
2652.4164,769.5,0.912
2655.3816,770,0.911
2658.3432,770.5,0.911
2661.3198,771,0.911
2664.2934,771.5,0.909
2667.264,772,0.909
2670.2412,772.5,0.907
2673.2136,773,0.907
2676.183,773.5,0.906
2679.156,774,0.906
2682.129,774.5,0.905
2685.1068,775,0.905
2688.0768,775.5,0.903
2691.0636,776,0.903
2694.0324,776.5,0.902
2697.0048,777,0.903
2699.9808,777.5,0.902
2702.9466,778,0.901
2705.916,778.5,0.901
2708.8854,779,0.899
2711.841,779.5,0.899
2714.805,780,0.898
2717.775,780.5,0.898
2720.7438,781,0.898
2723.7366,781.5,0.898
2726.7018,782,0.897
2729.6712,782.5,0.897
2732.6418,783,0.896
2735.586,783.5,0.897
2738.5578,784,0.895
2741.5278,784.5,0.895
2744.499,785,0.895
2747.4876,785.5,0.895
2750.463,786,0.894
2753.4432,786.5,0.894
2756.4234,787,0.893
2759.4078,787.5,0.892
2762.382,788,0.891
2765.3472,788.5,0.891
2768.3202,789,0.891
2771.2896,789.5,0.889
2774.259,790,0.89
2777.2332,790.5,0.888
2780.211,791,0.888
2783.172,791.5,0.888
2786.136,792,0.887
2789.106,792.5,0.887
2792.0796,793,0.886
2795.064,793.5,0.886
2798.0514,794,0.884
2801.0232,794.5,0.884
2803.9998,795,0.884
2806.9674,795.5,0.883
2809.9254,796,0.882
2812.9044,796.5,0.882
2815.8828,797,0.882
2818.8696,797.5,0.882
2821.8678,798,0.881
2824.8498,798.5,0.881
2827.8072,799,0.881
2830.7766,799.5,0.881
2833.7472,800,0.88
2836.7208,800.5,0.879
2839.7148,801,0.878
2842.7184,801.5,0.877
2845.6884,802,0.878
2848.677,802.5,0.878
2851.656,803,0.877
2854.6362,803.5,0.877
2857.6206,804,0.874
2860.617,804.5,0.874
2863.5984,805,0.874
2866.5804,805.5,0.874
2869.5666,806,0.874
2872.536,806.5,0.872
2875.503,807,0.872
2878.4784,807.5,0.872
2881.4502,808,0.873
2884.4334,808.5,0.872
2887.4298,809,0.872
2890.4076,809.5,0.87
2893.377,810,0.87
2896.3524,810.5,0.87
2899.332,811,0.869
2902.3182,811.5,0.869
2905.3146,812,0.869
2908.3026,812.5,0.869
2911.2798,813,0.869
2914.2636,813.5,0.869
2917.2372,814,0.87
2920.2204,814.5,0.868
2923.2024,815,0.867
2926.1778,815.5,0.866
2929.1694,816,0.867
2932.1574,816.5,0.866
2935.1424,817,0.863
2938.128,817.5,0.863
2941.1268,818,0.863
2944.1172,818.5,0.863
2947.116,819,0.863
2950.1112,819.5,0.862
2953.0962,820,0.862
2956.086,820.5,0.862
2959.071,821,0.862
2962.0656,821.5,0.862
2965.0584,822,0.86
2968.0482,822.5,0.859
2971.0338,823,0.859
2974.0068,823.5,0.859
2976.9948,824,0.858
2979.9798,824.5,0.856
2982.9612,825,0.856
2985.9354,825.5,0.856
2988.9024,826,0.857
2991.885,826.5,0.857
2994.8682,827,0.856
2997.8634,827.5,0.856
3000.8658,828,0.855
3003.8586,828.5,0.855
3006.8592,829,0.854
3009.8478,829.5,0.854
3012.846,830,0.854
3015.8292,830.5,0.854
3018.8076,831,0.852
3021.8046,831.5,0.852
3024.7992,832,0.852
3027.792,832.5,0.852
3030.786,833,0.851
3033.7602,833.5,0.851
3036.7398,834,0.85
3039.7296,834.5,0.85
3042.7242,835,0.85
3045.7278,835.5,0.85
3048.7224,836,0.848
3051.7236,836.5,0.848
3054.7272,837,0.849
3057.7242,837.5,0.848
3060.7242,838,0.848
3063.7194,838.5,0.847
3066.7104,839,0.846
3069.7002,839.5,0.846
3072.6636,840,0.845
3075.6672,840.5,0.845
3078.6678,841,0.845
3081.6576,841.5,0.845
3084.675,842,0.845
3087.6738,842.5,0.844
3090.6696,843,0.844
3093.6708,843.5,0.843
3096.6672,844,0.843
3099.6636,844.5,0.843
3102.6618,845,0.843
3105.6684,845.5,0.842
3108.6738,846,0.842
3111.6768,846.5,0.842
3114.6744,847,0.841
3117.669,847.5,0.841
3120.6648,848,0.84
3123.666,848.5,0.839
3126.669,849,0.839
3129.6738,849.5,0.839
3132.672,850,0.838
3135.6606,850.5,0.838
3138.6498,851,0.838
3141.6366,851.5,0.837
3144.6348,852,0.837
3147.6354,852.5,0.837
3150.6366,853,0.837
3153.6444,853.5,0.835
3156.6372,854,0.835
3159.6366,854.5,0.835
3162.6372,855,0.835
3165.633,855.5,0.834
3168.6402,856,0.834
3171.6468,856.5,0.834
3174.6426,857,0.833
3177.6474,857.5,0.833
3180.651,858,0.833
3183.6534,858.5,0.833
3186.663,859,0.833
3189.6642,859.5,0.831
3192.666,860,0.831
3195.669,860.5,0.831
3198.6726,861,0.83
3201.6738,861.5,0.828
3204.6714,862,0.829
3207.6624,862.5,0.83
3210.657,863,0.83
3213.657,863.5,0.83
3216.66,864,0.83
3219.6594,864.5,0.829
3222.6528,865,0.829
3225.6462,865.5,0.827
3228.6324,866,0.827
3231.6318,866.5,0.827
3234.6162,867,0.827
3237.6186,867.5,0.827
3240.6264,868,0.826
3243.6216,868.5,0.827
3246.6354,869,0.826
3249.6354,869.5,0.826
3252.6444,870,0.826
3255.6348,870.5,0.825
3258.6438,871,0.825
3261.6474,871.5,0.825
3264.6432,872,0.825
3267.6582,872.5,0.824
3270.6552,873,0.824
3273.6546,873.5,0.823
3276.6546,874,0.823
3279.6534,874.5,0.822
3282.6618,875,0.821
3285.6708,875.5,0.821
3288.6798,876,0.82
3291.6906,876.5,0.819
3294.6852,877,0.819
3297.6708,877.5,0.818
3300.6726,878,0.818
3303.6834,878.5,0.819
3306.6978,879,0.819
3309.7194,879.5,0.818
3312.7296,880,0.818
3315.7386,880.5,0.818
3318.753,881,0.817
3321.7644,881.5,0.816
3324.771,882,0.816
3327.7806,882.5,0.816
3330.7842,883,0.816
3333.7836,883.5,0.815
3336.7926,884,0.816
3339.7932,884.5,0.816
3342.7956,885,0.815
3345.807,885.5,0.815
3348.8094,886,0.814
3351.8208,886.5,0.815
3354.8208,887,0.814
3357.8274,887.5,0.814
3360.8364,888,0.814
3363.8412,888.5,0.813
3366.8358,889,0.811
3369.8322,889.5,0.812
3372.8322,890,0.811
3375.8304,890.5,0.811
3378.828,891,0.811
3381.828,891.5,0.811
3384.8262,892,0.81
3387.8226,892.5,0.81
3390.8208,893,0.81
3393.831,893.5,0.81
3396.8334,894,0.81
3399.8394,894.5,0.809
3402.8448,895,0.809
3405.8442,895.5,0.808
3408.8448,896,0.808
3411.8448,896.5,0.808
3414.8268,897,0.809
3417.8238,897.5,0.809
3420.8226,898,0.808
3423.8256,898.5,0.806
3426.8508,899,0.806
3429.8592,899.5,0.806
3432.8658,900,0.806
3435.8676,900.5,0.806
3438.8694,901,0.806
3441.8646,901.5,0.806
3444.8664,902,0.806
3447.8706,902.5,0.807
3450.8754,903,0.806
3453.8814,903.5,0.805
3456.8928,904,0.804
3459.9,904.5,0.804
3462.8994,905,0.805
3465.906,905.5,0.805
3468.9114,906,0.805
3471.9198,906.5,0.803
3474.9354,907,0.803
3477.9372,907.5,0.802
3480.9432,908,0.802
3483.9504,908.5,0.802
3486.9624,909,0.802
3489.9816,909.5,0.802
3492.9972,910,0.801
3496.0146,910.5,0.801
3499.0242,911,0.801
3502.0296,911.5,0.8
3505.0398,912,0.8
3508.0458,912.5,0.799
3511.0548,913,0.798
3514.0596,913.5,0.798
3517.0668,914,0.8
3520.0758,914.5,0.8
3523.0818,915,0.8
3526.0914,915.5,0.798
3529.1004,916,0.798
3532.1058,916.5,0.798
3535.113,917,0.798
3538.1316,917.5,0.799
3541.1322,918,0.798
3544.1562,918.5,0.798
3547.1574,919,0.798
3550.1604,919.5,0.797
3553.1904,920,0.797
3556.2126,920.5,0.797
3559.2486,921,0.795
3562.302,921.5,0.795
3565.3242,922,0.796
3568.3518,922.5,0.796
3571.3752,923,0.796
3574.3878,923.5,0.796
3577.4064,924,0.794
3580.4334,924.5,0.794
3583.4622,925,0.794
3586.4856,925.5,0.793
3589.5282,926,0.793
3592.5516,926.5,0.793
3595.5786,927,0.793
3598.6122,927.5,0.792
3601.6338,928,0.792
3604.6668,928.5,0.792
3607.6974,929,0.793
3610.7286,929.5,0.793
3613.7562,930,0.793
3616.7826,930.5,0.792
3619.8048,931,0.792
3622.8354,931.5,0.792
3625.8618,932,0.792
3628.8882,932.5,0.792
3631.9176,933,0.791
3634.9386,933.5,0.79
3637.9644,934,0.79
3640.9824,934.5,0.79
3644.0058,935,0.789
3647.034,935.5,0.789
3650.0586,936,0.788
3653.0838,936.5,0.788
3656.1096,937,0.788
3659.1222,937.5,0.789
3662.1438,938,0.787
3665.1606,938.5,0.785
3668.1816,939,0.788
3671.2008,939.5,0.789
3674.2194,940,0.789
3677.2392,940.5,0.789
3680.2614,941,0.787
3683.2896,941.5,0.787
3686.3082,942,0.785
3689.3316,942.5,0.786
3692.3514,943,0.786
3695.3688,943.5,0.787
3698.3946,944,0.787
3701.403,944.5,0.787
3704.4138,945,0.787
3707.4258,945.5,0.784
3710.4468,946,0.785
3713.4714,946.5,0.785
3716.5068,947,0.786
3719.5422,947.5,0.787
3722.5722,948,0.787
3725.6094,948.5,0.784
3728.6334,949,0.784
3731.6652,949.5,0.784
3734.6964,950,0.784
3737.7246,950.5,0.784
3740.7564,951,0.784
3743.7804,951.5,0.783
3746.8044,952,0.781
3749.8356,952.5,0.781
3752.8668,953,0.781
3755.8938,953.5,0.782
3758.928,954,0.782
3761.9634,954.5,0.782
3764.9982,955,0.782
3768.0384,955.5,0.782
3771.0774,956,0.781
3774.1074,956.5,0.781
3777.126,957,0.781
3780.1536,957.5,0.782
3783.1782,958,0.782
3786.2106,958.5,0.782
3789.2502,959,0.781
3792.2904,959.5,0.781
3795.3276,960,0.781
3798.3552,960.5,0.78
3801.3828,961,0.78
3804.4122,961.5,0.778
3807.4392,962,0.778
3810.471,962.5,0.779
3813.5064,963,0.779
3816.5406,963.5,0.778
3819.5754,964,0.779
3822.6078,964.5,0.779
3825.6522,965,0.779
3828.6858,965.5,0.778
3831.7212,966,0.778
3834.7662,966.5,0.778
3837.807,967,0.776
3840.8532,967.5,0.774
3843.9,968,0.775
3846.9432,968.5,0.778
3849.9792,969,0.777
3853.0062,969.5,0.777
3856.0392,970,0.777
3859.0632,970.5,0.777
3862.0944,971,0.777
3865.1238,971.5,0.775
3868.149,972,0.775
3871.1784,972.5,0.775
3874.206,973,0.775
3877.2342,973.5,0.776
3880.2678,974,0.776
3883.2966,974.5,0.775
3886.3326,975,0.775
3889.3656,975.5,0.775
3892.3992,976,0.775
3895.4358,976.5,0.775
3898.4676,977,0.774
3901.506,977.5,0.774
3904.5318,978,0.774
3907.5558,978.5,0.774
3910.5834,979,0.773
3913.6146,979.5,0.773
3916.6494,980,0.774
3919.68,980.5,0.774
3922.7028,981,0.774
3925.7262,981.5,0.774
3928.7442,982,0.772
3931.7748,982.5,0.771
3934.8078,983,0.771
3937.8426,983.5,0.771
3940.8834,984,0.771
3943.9134,984.5,0.771
3946.9434,985,0.771
3949.9644,985.5,0.771
3952.9932,986,0.771
3956.0196,986.5,0.771
3959.0376,987,0.771
3962.0634,987.5,0.771
3965.1054,988,0.77
3968.1438,988.5,0.77
3971.2026,989,0.771
3974.268,989.5,0.771
3977.319,990,0.771
3980.3652,990.5,0.771
3983.4174,991,0.77
3986.4762,991.5,0.77
3989.5182,992,0.77
3992.5686,992.5,0.77
3995.613,993,0.77
3998.6568,993.5,0.769
4001.7024,994,0.77
4004.7444,994.5,0.77
4007.7876,995,0.77
4010.8284,995.5,0.77
4013.8626,996,0.769
4016.8932,996.5,0.769
4019.9154,997,0.769
4022.943,997.5,0.768
4025.9808,998,0.768
4029.0282,998.5,0.766
4032.087,999,0.766
4035.1296,999.5,0.767
4038.1728,1000,0.767
4041.2124,1000.5,0.767
4044.2514,1001,0.767
4047.3012,1001.5,0.767
4050.333,1002,0.767
4053.3786,1002.5,0.768
4056.4164,1003,0.768
4059.4536,1003.5,0.767
4062.5082,1004,0.766
4065.555,1004.5,0.766
4068.6042,1005,0.766
4071.6558,1005.5,0.765
4074.6966,1006,0.765
4077.7464,1006.5,0.766
4080.7866,1007,0.766
4083.8298,1007.5,0.766
4086.8694,1008,0.766
4089.909,1008.5,0.766
4092.945,1009,0.766
4095.984,1009.5,0.765
4099.0242,1010,0.765
4102.0596,1010.5,0.765
4105.1028,1011,0.765
4108.14,1011.5,0.763
4111.1784,1012,0.763
4114.23,1012.5,0.763
4117.2804,1013,0.763
4120.3104,1013.5,0.763
4123.3542,1014,0.763
4126.3926,1014.5,0.763
4129.4322,1015,0.763
4132.4856,1015.5,0.763
4135.5318,1016,0.765
4138.581,1016.5,0.765
4141.6242,1017,0.765
4144.668,1017.5,0.763
4147.7064,1018,0.762
4150.7412,1018.5,0.762
4153.7778,1019,0.763
4156.8072,1019.5,0.763
4159.8396,1020,0.763
4162.8732,1020.5,0.762
4165.902,1021,0.762
4168.9326,1021.5,0.761
4171.968,1022,0.761
4174.9866,1022.5,0.761
4178.0142,1023,0.761
4181.0508,1023.5,0.76
4184.0886,1024,0.76
4187.1408,1024.5,0.761
4190.1936,1025,0.76
4193.232,1025.5,0.759
4196.2662,1026,0.759
4199.2974,1026.5,0.76
4202.331,1027,0.76
4205.373,1027.5,0.759
4208.403,1028,0.759
4211.448,1028.5,0.759
4214.4906,1029,0.76
4217.5158,1029.5,0.76
4220.5554,1030,0.759
4223.592,1030.5,0.758
4226.6316,1031,0.759
4229.6802,1031.5,0.759
4232.727,1032,0.758
4235.7666,1032.5,0.756
4238.8014,1033,0.758
4241.8338,1033.5,0.758
4244.8704,1034,0.759
4247.8992,1034.5,0.759
4250.9394,1035,0.76
4253.9844,1035.5,0.76
4257.0306,1036,0.76
4260.087,1036.5,0.759
4263.1368,1037,0.759
4266.1872,1037.5,0.758
4269.2406,1038,0.758
4272.291,1038.5,0.759
4275.3462,1039,0.759
4278.4026,1039.5,0.757
4281.4608,1040,0.757
4284.5202,1040.5,0.756
4287.5616,1041,0.756
4290.63,1041.5,0.756
4293.69,1042,0.756
4296.7464,1042.5,0.756
4299.8298,1043,0.756
4302.8916,1043.5,0.756
4305.9642,1044,0.756
4309.0362,1044.5,0.755
4312.107,1045,0.755
4315.1724,1045.5,0.755
4318.23,1046,0.756
4321.29,1046.5,0.756
4324.3464,1047,0.755
4327.3992,1047.5,0.755
4330.4412,1048,0.756
4333.5,1048.5,0.756
4336.551,1049,0.755
4339.6098,1049.5,0.755
4342.6788,1050,0.755
4345.7346,1050.5,0.756
4348.7994,1051,0.756
4351.8708,1051.5,0.754
4354.9428,1052,0.754
4358.0064,1052.5,0.754
4361.067,1053,0.754
4364.1174,1053.5,0.753
4367.1738,1054,0.753
4370.229,1054.5,0.753
4373.2848,1055,0.753
4376.3364,1055.5,0.754
4379.4,1056,0.752
4382.4468,1056.5,0.752
4385.517,1057,0.752
4388.5932,1057.5,0.753
4391.6544,1058,0.753
4394.7336,1058.5,0.753
4397.8014,1059,0.752
4400.8698,1059.5,0.752
4403.9406,1060,0.752
4407.0066,1060.5,0.752
4410.069,1061,0.752
4413.123,1061.5,0.752
4416.1746,1062,0.75
4419.2256,1062.5,0.752
4422.2718,1063,0.752
4425.3162,1063.5,0.752
4428.363,1064,0.752
4431.4134,1064.5,0.752
4434.4614,1065,0.752
4437.519,1065.5,0.751
4440.5754,1066,0.751
4443.6258,1066.5,0.751
4446.684,1067,0.751
4449.7248,1067.5,0.751
4452.7806,1068,0.751
4455.8424,1068.5,0.75
4458.9024,1069,0.749
4461.9642,1069.5,0.75
