Repository: MaCFP/matl-db

### Experimental Conditions: TGA/DSC
A NETZSCH STA 449 F3 Jupiter was used to simultaneously conduct Thermogravimetric Analysis (TGA) and Differential Scanning Calorimetry (DSC) experiments.

* Heating Rate: 10 K/min
* Temperature program
  - Initial Temperature: 323 K
  - Initial Isotherm: 600 s (hold at 323 K for 600 s)  
  - Maximum Temperature: 1073 K
  - Final Isotherm: 600 s (hold at 1098 K for 600 s)  
* Sample mass: 4.0 mg +/- 0.1 mg
* Sample geometry: Powdered
* Calibration type: Before each experiment, a baseline test was performed using an empty crucible.

File: Wood/Calibration_Data/FSRI/FSRI_TGA_N2_30K_R3.csv
Time (s),Temperature (K),Mass (mg)
0,325.0,3.969
13.497,325.5,3.970
20.4282,326.0,3.971
25.5186,326.5,3.970
29.7162,327.0,3.970
33.3696,327.5,3.971
36.675,328.0,3.972
39.6204,328.5,3.972
42.3984,329.0,3.971
45.0966,329.5,3.972
47.5632,330.0,3.972
49.8996,330.5,3.972
52.1424,331.0,3.973
54.3012,331.5,3.972
56.3808,332.0,3.972
58.38,332.5,3.971
60.3348,333.0,3.972
62.2458,333.5,3.973
64.0824,334.0,3.972
65.8674,334.5,3.972
67.6104,335.0,3.972
69.3252,335.5,3.973
71.019,336.0,3.973
72.6822,336.5,3.973
74.3226,337.0,3.974
75.9396,337.5,3.973
77.5158,338.0,3.972
79.0776,338.5,3.972
80.6172,339.0,3.972
82.1352,339.5,3.972
83.643,340.0,3.972
85.1052,340.5,3.972
86.5734,341.0,3.972
88.0206,341.5,3.972
89.4672,342.0,3.971
90.8886,342.5,3.971
92.2914,343.0,3.971
93.687,343.5,3.972
95.0652,344.0,3.971
96.4434,344.5,3.971
97.806,345.0,3.971
99.1596,345.5,3.971
100.5108,346.0,3.971
101.826,346.5,3.971
103.1544,347.0,3.971
104.4744,347.5,3.971
105.777,348.0,3.972
107.1,348.5,3.972
108.4002,349.0,3.971
109.692,349.5,3.970
110.9796,350.0,3.970
112.2558,350.5,3.970
113.526,351.0,3.971
114.7842,351.5,3.971
116.031,352.0,3.971
117.2802,352.5,3.971
118.521,353.0,3.971
119.7636,353.5,3.971
120.9972,354.0,3.971
122.2278,354.5,3.971
123.4422,355.0,3.971
124.665,355.5,3.970
125.883,356.0,3.970
127.0944,356.5,3.970
128.301,357.0,3.970
129.5022,357.5,3.969
130.6902,358.0,3.971
131.8848,358.5,3.970
133.0722,359.0,3.970
134.2626,359.5,3.970
135.4446,360.0,3.969
136.6248,360.5,3.969
137.796,361.0,3.968
138.963,361.5,3.969
140.1228,362.0,3.969
141.2796,362.5,3.969
142.4316,363.0,3.970
143.5812,363.5,3.969
144.7284,364.0,3.969
145.8768,364.5,3.969
147.0228,365.0,3.969
148.1598,365.5,3.969
149.2968,366.0,3.968
150.4362,366.5,3.968
151.5696,367.0,3.968
152.7,367.5,3.968
153.8292,368.0,3.967
154.9524,368.5,3.967
156.0714,369.0,3.967
157.1862,369.5,3.967
158.2998,370.0,3.967
159.411,370.5,3.967
160.5198,371.0,3.966
161.6226,371.5,3.966
162.7182,372.0,3.966
163.8252,372.5,3.966
164.931,373.0,3.965
166.0344,373.5,3.966
167.1354,374.0,3.965
168.2448,374.5,3.966
169.3368,375.0,3.966
170.427,375.5,3.965
171.516,376.0,3.966
172.6044,376.5,3.966
173.6886,377.0,3.965
174.774,377.5,3.966
175.8522,378.0,3.967
176.9352,378.5,3.966
178.0188,379.0,3.966
179.0994,379.5,3.966
180.1656,380.0,3.964
181.2438,380.5,3.966
182.3244,381.0,3.966
183.3966,381.5,3.964
184.4706,382.0,3.966
185.5548,382.5,3.966
186.6234,383.0,3.965
187.689,383.5,3.964
188.754,384.0,3.965
189.8124,384.5,3.966
190.8768,385.0,3.964
191.9406,385.5,3.964
192.9984,386.0,3.963
194.0628,386.5,3.964
195.1152,387.0,3.963
196.1694,387.5,3.963
197.2272,388.0,3.964
198.2856,388.5,3.964
199.3368,389.0,3.964
200.4048,389.5,3.964
201.4602,390.0,3.964
202.512,390.5,3.964
203.5614,391.0,3.964
204.609,391.5,3.965
205.6506,392.0,3.964
206.6958,392.5,3.964
207.741,393.0,3.964
208.7844,393.5,3.966
209.8224,394.0,3.964
210.8646,394.5,3.964
211.902,395.0,3.964
212.94,395.5,3.964
213.9732,396.0,3.965
215.0118,396.5,3.966
216.045,397.0,3.965
217.0758,397.5,3.965
218.1048,398.0,3.965
219.1368,398.5,3.964
220.1688,399.0,3.964
221.1948,399.5,3.964
222.2244,400.0,3.963
223.2504,400.5,3.963
224.2716,401.0,3.963
225.288,401.5,3.962
226.308,402.0,3.961
227.3226,402.5,3.961
228.336,403.0,3.961
229.3488,403.5,3.962
230.361,404.0,3.963
231.3714,404.5,3.961
232.3824,405.0,3.961
233.3928,405.5,3.961
234.405,406.0,3.962
235.416,406.5,3.961
236.4222,407.0,3.961
237.4278,407.5,3.961
238.4304,408.0,3.961
239.4318,408.5,3.961
240.4302,409.0,3.961
241.4286,409.5,3.960
242.4306,410.0,3.960
243.4302,410.5,3.961
244.4262,411.0,3.961
245.4234,411.5,3.961
246.4176,412.0,3.961
247.4064,412.5,3.961
248.388,413.0,3.960
249.3828,413.5,3.961
250.3722,414.0,3.961
251.358,414.5,3.961
252.3366,415.0,3.961
253.3344,415.5,3.961
254.325,416.0,3.961
255.3054,416.5,3.960
256.2882,417.0,3.960
257.2794,417.5,3.960
258.2598,418.0,3.960
259.2378,418.5,3.960
260.2152,419.0,3.960
261.1956,419.5,3.960
262.1742,420.0,3.961
263.1504,420.5,3.960
264.1278,421.0,3.960
265.1046,421.5,3.960
266.0814,422.0,3.960
267.0546,422.5,3.960
268.0272,423.0,3.960
269.001,423.5,3.960
269.9706,424.0,3.960
270.9366,424.5,3.960
271.9044,425.0,3.960
272.8722,425.5,3.960
273.8424,426.0,3.960
274.8042,426.5,3.960
275.7714,427.0,3.960
276.7392,427.5,3.960
277.7052,428.0,3.960
278.6664,428.5,3.959
279.6312,429.0,3.959
280.5978,429.5,3.959
281.5536,430.0,3.959
282.5046,430.5,3.959
283.461,431.0,3.959
284.4216,431.5,3.959
285.3834,432.0,3.959
286.3416,432.5,3.959
287.3088,433.0,3.959
288.2778,433.5,3.959
289.2342,434.0,3.958
290.187,434.5,3.958
291.1428,435.0,3.958
292.0968,435.5,3.959
293.0514,436.0,3.959
294.006,436.5,3.959
294.9588,437.0,3.959
295.9152,437.5,3.959
296.8656,438.0,3.959
297.81,438.5,3.959
298.7634,439.0,3.959
299.7132,439.5,3.958
300.6672,440.0,3.958
301.6164,440.5,3.958
302.571,441.0,3.958
303.5268,441.5,3.958
304.4754,442.0,3.958
305.4246,442.5,3.958
306.3666,443.0,3.958
307.3044,443.5,3.958
308.25,444.0,3.958
309.1908,444.5,3.958
310.1358,445.0,3.958
311.0796,445.5,3.957
312.0318,446.0,3.957
312.9816,446.5,3.957
313.9224,447.0,3.957
314.8674,447.5,3.957
315.8064,448.0,3.957
316.7424,448.5,3.957
317.6802,449.0,3.957
318.6186,449.5,3.957
319.5588,450.0,3.957
320.4948,450.5,3.957
321.4344,451.0,3.957
322.374,451.5,3.957
323.3058,452.0,3.957
324.2412,452.5,3.957
325.1766,453.0,3.957
326.1114,453.5,3.957
327.0438,454.0,3.957
327.9762,454.5,3.957
328.9116,455.0,3.957
329.8392,455.5,3.957
330.7662,456.0,3.957
331.6944,456.5,3.957
332.6184,457.0,3.957
333.543,457.5,3.957
334.4664,458.0,3.957
335.3922,458.5,3.956
336.318,459.0,3.956
337.2426,459.5,3.956
338.1702,460.0,3.956
339.096,460.5,3.956
340.0206,461.0,3.956
340.9476,461.5,3.957
341.8614,462.0,3.957
342.774,462.5,3.957
343.683,463.0,3.957
344.5944,463.5,3.957
345.5154,464.0,3.957
346.4316,464.5,3.957
347.3568,465.0,3.957
348.2802,465.5,3.957
349.2084,466.0,3.955
350.1306,466.5,3.955
351.0456,467.0,3.955
351.9636,467.5,3.955
352.8792,468.0,3.955
353.7966,468.5,3.955
354.714,469.0,3.955
355.6344,469.5,3.955
356.5494,470.0,3.955
357.4662,470.5,3.955
358.3842,471.0,3.954
359.2992,471.5,3.954
360.2112,472.0,3.954
361.122,472.5,3.954
362.034,473.0,3.953
362.9394,473.5,3.953
363.8442,474.0,3.953
364.7514,474.5,3.953
365.6574,475.0,3.953
366.5628,475.5,3.953
367.4688,476.0,3.952
368.3778,476.5,3.951
369.2946,477.0,3.951
370.2102,477.5,3.951
371.1252,478.0,3.950
372.0366,478.5,3.950
372.9474,479.0,3.950
373.8666,479.5,3.950
374.775,480.0,3.949
375.6828,480.5,3.947
376.5942,481.0,3.947
377.5044,481.5,3.947
378.4164,482.0,3.947
379.3218,482.5,3.947
380.2314,483.0,3.946
381.1386,483.5,3.946
382.0428,484.0,3.946
382.9506,484.5,3.945
383.856,485.0,3.945
384.7626,485.5,3.945
385.668,486.0,3.946
386.5746,486.5,3.945
387.4788,487.0,3.945
388.3854,487.5,3.945
389.2902,488.0,3.944
390.1938,488.5,3.943
391.095,489.0,3.943
391.998,489.5,3.942
392.9046,490.0,3.941
393.8094,490.5,3.941
394.7142,491.0,3.940
395.6184,491.5,3.939
396.5268,492.0,3.939
397.4304,492.5,3.938
398.3316,493.0,3.938
399.2262,493.5,3.937
400.1238,494.0,3.937
401.025,494.5,3.936
401.9268,495.0,3.935
402.828,495.5,3.935
403.7292,496.0,3.934
404.637,496.5,3.934
405.5376,497.0,3.932
406.4382,497.5,3.932
407.3358,498.0,3.932
408.2364,498.5,3.931
409.1364,499.0,3.931
410.037,499.5,3.930
410.943,500.0,3.930
411.8424,500.5,3.929
412.7412,501.0,3.928
413.6394,501.5,3.927
414.54,502.0,3.927
415.4388,502.5,3.927
416.3334,503.0,3.926
417.2316,503.5,3.926
418.1292,504.0,3.925
419.0274,504.5,3.923
419.9262,505.0,3.923
420.8244,505.5,3.921
421.7232,506.0,3.920
422.6238,506.5,3.920
423.5232,507.0,3.918
424.422,507.5,3.918
425.3172,508.0,3.916
426.2154,508.5,3.916
427.113,509.0,3.915
428.0082,509.5,3.915
428.904,510.0,3.913
429.7992,510.5,3.913
430.6956,511.0,3.912
431.592,511.5,3.910
432.4866,512.0,3.909
433.3842,512.5,3.908
434.2836,513.0,3.907
435.1806,513.5,3.906
436.0746,514.0,3.905
436.9602,514.5,3.904
437.853,515.0,3.902
438.7476,515.5,3.902
439.6386,516.0,3.901
440.5326,516.5,3.900
441.4284,517.0,3.899
442.3314,517.5,3.898
443.2296,518.0,3.896
444.1218,518.5,3.895
445.0146,519.0,3.894
445.9092,519.5,3.893
446.7996,520.0,3.893
447.6924,520.5,3.892
448.584,521.0,3.891
449.4696,521.5,3.890
450.3564,522.0,3.889
451.2444,522.5,3.888
452.1408,523.0,3.888
453.0342,523.5,3.887
453.9294,524.0,3.886
454.8312,524.5,3.885
455.7318,525.0,3.884
456.63,525.5,3.883
457.5216,526.0,3.883
458.4162,526.5,3.882
459.3078,527.0,3.880
460.1982,527.5,3.879
461.0898,528.0,3.878
461.9808,528.5,3.876
462.8706,529.0,3.875
463.7586,529.5,3.874
464.6502,530.0,3.873
465.543,530.5,3.872
466.4352,531.0,3.871
467.3268,531.5,3.869
468.2196,532.0,3.867
469.1148,532.5,3.867
470.0046,533.0,3.866
470.8968,533.5,3.865
471.7866,534.0,3.863
472.6776,534.5,3.861
473.565,535.0,3.860
474.4554,535.5,3.858
475.3476,536.0,3.856
476.2374,536.5,3.855
477.1284,537.0,3.853
478.0194,537.5,3.852
478.9092,538.0,3.849
479.8008,538.5,3.848
480.6882,539.0,3.846
481.5774,539.5,3.844
482.466,540.0,3.842
483.3486,540.5,3.840
484.2336,541.0,3.839
485.1162,541.5,3.837
485.9988,542.0,3.836
486.882,542.5,3.835
487.7664,543.0,3.834
488.6532,543.5,3.831
489.5442,544.0,3.831
490.4328,544.5,3.829
491.3268,545.0,3.827
492.2262,545.5,3.826
493.1238,546.0,3.823
494.025,546.5,3.821
494.9202,547.0,3.819
495.816,547.5,3.817
496.71,548.0,3.815
497.5974,548.5,3.813
498.4872,549.0,3.811
499.3752,549.5,3.809
500.2668,550.0,3.807
501.1578,550.5,3.805
502.0464,551.0,3.802
502.935,551.5,3.801
503.8224,552.0,3.799
504.7122,552.5,3.796
505.6002,553.0,3.794
506.49,553.5,3.792
507.3816,554.0,3.790
508.2744,554.5,3.788
509.1648,555.0,3.785
510.0546,555.5,3.783
510.9468,556.0,3.780
511.8396,556.5,3.778
512.7294,557.0,3.776
513.6114,557.5,3.773
514.4934,558.0,3.771
515.3778,558.5,3.768
516.2682,559.0,3.766
517.1556,559.5,3.763
518.0448,560.0,3.760
518.9436,560.5,3.757
519.8412,561.0,3.754
520.7376,561.5,3.752
521.6268,562.0,3.749
522.5208,562.5,3.746
523.4112,563.0,3.743
524.2998,563.5,3.739
525.1854,564.0,3.736
526.0758,564.5,3.732
526.965,565.0,3.729
527.853,565.5,3.726
528.741,566.0,3.723
529.6296,566.5,3.720
530.5248,567.0,3.717
531.4134,567.5,3.713
532.3026,568.0,3.710
533.1918,568.5,3.706
534.0864,569.0,3.703
534.9822,569.5,3.700
535.8738,570.0,3.696
536.7666,570.5,3.693
537.6618,571.0,3.689
538.5552,571.5,3.686
539.445,572.0,3.683
540.3342,572.5,3.680
541.2252,573.0,3.677
542.1168,573.5,3.673
543.0066,574.0,3.669
543.8964,574.5,3.666
544.7856,575.0,3.661
545.676,575.5,3.658
546.5658,576.0,3.654
547.4592,576.5,3.650
548.3502,577.0,3.646
549.2454,577.5,3.642
550.1376,578.0,3.638
551.031,578.5,3.634
551.9244,579.0,3.629
552.8154,579.5,3.624
553.7082,580.0,3.620
554.5986,580.5,3.615
555.4926,581.0,3.611
556.386,581.5,3.607
557.2782,582.0,3.602
558.1704,582.5,3.598
559.0632,583.0,3.594
559.9566,583.5,3.589
560.85,584.0,3.585
561.7428,584.5,3.580
562.632,585.0,3.575
563.5182,585.5,3.570
564.405,586.0,3.564
565.2972,586.5,3.559
566.1894,587.0,3.554
567.0816,587.5,3.549
567.9744,588.0,3.545
568.8714,588.5,3.538
569.7708,589.0,3.534
570.6636,589.5,3.528
571.5564,590.0,3.522
572.4486,590.5,3.517
573.3462,591.0,3.511
574.239,591.5,3.505
575.1336,592.0,3.500
576.027,592.5,3.493
576.9198,593.0,3.487
577.815,593.5,3.480
578.7096,594.0,3.473
579.6078,594.5,3.468
580.5024,595.0,3.462
581.3982,595.5,3.455
582.294,596.0,3.450
583.1862,596.5,3.443
584.0778,597.0,3.436
584.9718,597.5,3.430
585.8652,598.0,3.421
586.761,598.5,3.415
587.6538,599.0,3.408
588.5508,599.5,3.401
589.449,600.0,3.395
590.3466,600.5,3.387
591.2412,601.0,3.379
592.1364,601.5,3.372
593.0346,602.0,3.363
593.931,602.5,3.356
594.8256,603.0,3.348
595.7214,603.5,3.340
596.6196,604.0,3.333
597.516,604.5,3.325
598.4112,605.0,3.317
599.3076,605.5,3.311
600.2058,606.0,3.301
601.1034,606.5,3.294
602.0016,607.0,3.285
602.901,607.5,3.277
603.8004,608.0,3.269
604.6974,608.5,3.259
605.589,609.0,3.251
606.4788,609.5,3.242
607.3752,610.0,3.232
608.2752,610.5,3.224
609.1758,611.0,3.214
610.0782,611.5,3.203
610.9872,612.0,3.195
611.8956,612.5,3.185
612.7974,613.0,3.177
613.6962,613.5,3.168
614.595,614.0,3.157
615.4932,614.5,3.149
616.3914,615.0,3.138
617.2896,615.5,3.127
618.1884,616.0,3.118
619.0878,616.5,3.106
619.9872,617.0,3.096
620.8884,617.5,3.086
621.7902,618.0,3.074
622.6938,618.5,3.065
623.5944,619.0,3.055
624.495,619.5,3.043
625.3968,620.0,3.034
626.2992,620.5,3.022
627.1986,621.0,3.012
628.098,621.5,3.002
629.0004,622.0,2.990
629.9046,622.5,2.981
630.8064,623.0,2.969
631.7082,623.5,2.957
632.6112,624.0,2.947
633.513,624.5,2.934
634.4154,625.0,2.923
635.3154,625.5,2.912
636.2208,626.0,2.899
637.1244,626.5,2.889
638.0256,627.0,2.877
638.9244,627.5,2.865
639.828,628.0,2.855
640.7328,628.5,2.842
641.6346,629.0,2.831
642.537,629.5,2.820
643.4436,630.0,2.805
644.355,630.5,2.795
645.2616,631.0,2.783
646.167,631.5,2.770
647.0724,632.0,2.759
647.9784,632.5,2.745
648.8844,633.0,2.734
649.791,633.5,2.722
650.6982,634.0,2.708
651.6066,634.5,2.697
652.5144,635.0,2.684
653.4228,635.5,2.671
654.3348,636.0,2.659
655.2438,636.5,2.644
656.1522,637.0,2.633
657.0612,637.5,2.620
657.9726,638.0,2.606
658.8828,638.5,2.593
659.7924,639.0,2.579
660.7026,639.5,2.566
661.6122,640.0,2.554
662.5224,640.5,2.539
663.435,641.0,2.527
664.347,641.5,2.514
665.2596,642.0,2.498
666.1746,642.5,2.487
667.0926,643.0,2.471
668.01,643.5,2.459
668.925,644.0,2.446
669.8382,644.5,2.429
670.7532,645.0,2.417
671.6688,645.5,2.402
672.5844,646.0,2.387
673.5006,646.5,2.374
674.4186,647.0,2.357
675.3414,647.5,2.344
676.2618,648.0,2.330
677.1834,648.5,2.314
678.1044,649.0,2.300
679.0296,649.5,2.283
679.953,650.0,2.268
680.8752,650.5,2.253
681.7956,651.0,2.235
682.7142,651.5,2.221
683.6376,652.0,2.204
684.5586,652.5,2.187
685.4808,653.0,2.173
686.4042,653.5,2.156
687.3324,654.0,2.141
688.2612,654.5,2.125
689.1876,655.0,2.105
690.114,655.5,2.090
691.041,656.0,2.072
691.9656,656.5,2.055
692.8902,657.0,2.039
693.8148,657.5,2.019
694.7376,658.0,2.004
695.6604,658.5,1.986
696.588,659.0,1.967
697.5144,659.5,1.950
698.4402,660.0,1.929
699.3648,660.5,1.913
700.2876,661.0,1.895
701.2122,661.5,1.874
702.1302,662.0,1.857
703.0488,662.5,1.838
703.9692,663.0,1.820
704.8878,663.5,1.803
705.807,664.0,1.781
706.7226,664.5,1.765
707.6406,665.0,1.746
708.5556,665.5,1.727
709.47,666.0,1.710
710.3814,666.5,1.690
711.2832,667.0,1.673
712.1856,667.5,1.655
713.0922,668.0,1.634
713.997,668.5,1.619
714.9006,669.0,1.600
715.8018,669.5,1.582
716.7096,670.0,1.567
717.6156,670.5,1.547
718.515,671.0,1.533
719.4126,671.5,1.517
720.3006,672.0,1.498
721.197,672.5,1.485
722.0898,673.0,1.469
722.9784,673.5,1.453
723.8622,674.0,1.439
724.7472,674.5,1.424
725.64,675.0,1.411
726.522,675.5,1.398
727.4052,676.0,1.383
728.2872,676.5,1.373
729.1734,677.0,1.361
730.0548,677.5,1.348
730.9362,678.0,1.339
731.8194,678.5,1.327
732.7026,679.0,1.318
733.5876,679.5,1.309
734.4714,680.0,1.298
735.3564,680.5,1.290
736.2408,681.0,1.282
737.1258,681.5,1.273
738.0126,682.0,1.267
738.8994,682.5,1.260
739.7862,683.0,1.253
740.6754,683.5,1.247
741.5628,684.0,1.241
742.4544,684.5,1.236
743.3478,685.0,1.231
744.2442,685.5,1.225
745.143,686.0,1.221
746.0448,686.5,1.217
746.9514,687.0,1.214
747.8574,687.5,1.212
748.7652,688.0,1.208
749.673,688.5,1.205
750.5802,689.0,1.202
751.491,689.5,1.198
752.4006,690.0,1.196
753.315,690.5,1.194
754.2288,691.0,1.191
755.1456,691.5,1.189
756.066,692.0,1.186
756.9864,692.5,1.185
757.908,693.0,1.183
758.8278,693.5,1.182
759.7482,694.0,1.181
760.6704,694.5,1.179
761.5914,695.0,1.177
762.513,695.5,1.174
763.4334,696.0,1.172
764.355,696.5,1.171
765.2772,697.0,1.169
766.1982,697.5,1.167
767.1198,698.0,1.165
768.0426,698.5,1.163
768.9696,699.0,1.162
769.893,699.5,1.160
770.8146,700.0,1.159
771.7428,700.5,1.157
772.6704,701.0,1.155
773.592,701.5,1.154
774.5112,702.0,1.152
775.4394,702.5,1.150
776.3706,703.0,1.147
777.2964,703.5,1.146
778.224,704.0,1.145
779.1552,704.5,1.143
780.0876,705.0,1.142
781.014,705.5,1.142
781.9392,706.0,1.140
782.8662,706.5,1.139
783.7944,707.0,1.137
784.7238,707.5,1.136
785.649,708.0,1.135
786.5796,708.5,1.133
787.5078,709.0,1.132
788.4366,709.5,1.131
789.3666,710.0,1.128
790.2942,710.5,1.127
791.226,711.0,1.126
792.1542,711.5,1.126
793.083,712.0,1.124
794.0124,712.5,1.122
794.9388,713.0,1.120
795.8718,713.5,1.117
796.8006,714.0,1.115
797.7306,714.5,1.114
798.6624,715.0,1.112
799.5918,715.5,1.111
800.5224,716.0,1.109
801.453,716.5,1.109
802.3824,717.0,1.108
803.3124,717.5,1.108
804.243,718.0,1.107
805.1748,718.5,1.107
806.1048,719.0,1.105
807.033,719.5,1.104
807.9636,720.0,1.103
808.8972,720.5,1.101
809.8266,721.0,1.100
810.7602,721.5,1.099
811.6932,722.0,1.098
812.628,722.5,1.096
813.5598,723.0,1.095
814.4922,723.5,1.094
815.4246,724.0,1.093
816.354,724.5,1.092
817.2882,725.0,1.090
818.22,725.5,1.089
819.1566,726.0,1.088
820.0908,726.5,1.087
821.0256,727.0,1.085
821.9634,727.5,1.084
822.8976,728.0,1.083
823.8318,728.5,1.081
824.7672,729.0,1.080
825.705,729.5,1.079
826.641,730.0,1.078
827.577,730.5,1.078
828.5142,731.0,1.077
829.4532,731.5,1.076
830.388,732.0,1.076
831.3258,732.5,1.075
832.26,733.0,1.074
833.199,733.5,1.072
834.1344,734.0,1.071
835.0716,734.5,1.069
836.0112,735.0,1.068
836.9508,735.5,1.067
837.8898,736.0,1.065
838.827,736.5,1.065
839.7678,737.0,1.063
840.705,737.5,1.063
841.6422,738.0,1.062
842.5842,738.5,1.060
843.5238,739.0,1.058
844.4646,739.5,1.057
845.403,740.0,1.055
846.3408,740.5,1.054
847.2852,741.0,1.052
848.2272,741.5,1.051
849.171,742.0,1.049
850.1124,742.5,1.048
851.0586,743.0,1.046
852.0066,743.5,1.044
852.9468,744.0,1.043
853.8864,744.5,1.042
854.8314,745.0,1.042
855.7758,745.5,1.040
856.7178,746.0,1.040
857.6586,746.5,1.038
858.6024,747.0,1.037
859.5444,747.5,1.037
860.4864,748.0,1.035
861.4302,748.5,1.035
862.3752,749.0,1.034
863.3196,749.5,1.033
864.267,750.0,1.032
865.2132,750.5,1.033
866.157,751.0,1.034
867.102,751.5,1.034
868.0434,752.0,1.033
868.9836,752.5,1.031
869.9202,753.0,1.030
870.8532,753.5,1.029
871.7952,754.0,1.026
872.7372,754.5,1.026
873.6846,755.0,1.025
874.6254,755.5,1.023
875.5788,756.0,1.022
876.534,756.5,1.020
877.4856,757.0,1.019
878.436,757.5,1.018
879.3882,758.0,1.018
880.3428,758.5,1.018
881.292,759.0,1.018
882.2364,759.5,1.016
883.182,760.0,1.016
884.1282,760.5,1.016
885.0756,761.0,1.015
886.0224,761.5,1.015
886.971,762.0,1.013
887.9196,762.5,1.012
888.8688,763.0,1.011
889.8168,763.5,1.010
890.7648,764.0,1.008
891.7134,764.5,1.008
892.6626,765.0,1.006
893.613,765.5,1.006
894.564,766.0,1.005
895.5126,766.5,1.005
896.4618,767.0,1.004
897.4086,767.5,1.003
898.356,768.0,1.003
899.3022,768.5,1.002
900.2496,769.0,1.002
901.2,769.5,1.001
902.1504,770.0,1.000
903.1026,770.5,0.999
904.0494,771.0,0.999
904.9998,771.5,0.999
905.9466,772.0,0.998
906.888,772.5,0.996
907.8306,773.0,0.995
908.7756,773.5,0.995
909.7296,774.0,0.994
910.6782,774.5,0.994
911.6364,775.0,0.993
912.5952,775.5,0.993
913.557,776.0,0.993
914.511,776.5,0.992
915.4656,777.0,0.992
916.4166,777.5,0.992
917.3694,778.0,0.991
918.3204,778.5,0.991
919.2714,779.0,0.989
920.2218,779.5,0.989
921.1758,780.0,0.988
922.1286,780.5,0.988
923.076,781.0,0.987
924.027,781.5,0.987
924.9828,782.0,0.985
925.938,782.5,0.985
926.8872,783.0,0.984
927.84,783.5,0.984
928.8006,784.0,0.984
929.7546,784.5,0.984
930.7044,785.0,0.982
931.6572,785.5,0.982
932.6064,786.0,0.983
933.555,786.5,0.983
934.5054,787.0,0.982
935.4594,787.5,0.982
936.4122,788.0,0.982
937.3632,788.5,0.981
938.3196,789.0,0.980
939.2772,789.5,0.979
940.2348,790.0,0.979
941.1912,790.5,0.978
942.147,791.0,0.977
943.107,791.5,0.977
944.0622,792.0,0.975
945.0162,792.5,0.975
945.969,793.0,0.973
946.9236,793.5,0.973
947.88,794.0,0.973
948.8376,794.5,0.972
949.7958,795.0,0.972
950.748,795.5,0.972
951.6954,796.0,0.972
952.6518,796.5,0.972
953.6058,797.0,0.973
954.558,797.5,0.973
955.5138,798.0,0.973
956.4762,798.5,0.972
957.4362,799.0,0.971
958.3908,799.5,0.969
959.3484,800.0,0.968
960.3084,800.5,0.966
961.2654,801.0,0.965
962.223,801.5,0.965
963.1788,802.0,0.963
964.1334,802.5,0.964
965.0886,803.0,0.962
966.0456,803.5,0.962
967.002,804.0,0.962
967.9608,804.5,0.961
968.9202,805.0,0.961
969.8784,805.5,0.961
970.8354,806.0,0.960
971.7936,806.5,0.960
972.75,807.0,0.959
973.7064,807.5,0.958
974.6634,808.0,0.958
975.6252,808.5,0.957
976.5822,809.0,0.957
977.5398,809.5,0.956
978.4998,810.0,0.955
979.455,810.5,0.955
980.4066,811.0,0.955
981.3582,811.5,0.954
982.3146,812.0,0.954
983.265,812.5,0.954
984.2202,813.0,0.954
985.1784,813.5,0.954
986.1384,814.0,0.954
987.1026,814.5,0.954
988.0668,815.0,0.954
989.031,815.5,0.953
989.9946,816.0,0.953
990.9576,816.5,0.953
991.92,817.0,0.952
992.8794,817.5,0.951
993.8382,818.0,0.951
994.7952,818.5,0.951
995.7534,819.0,0.950
996.7128,819.5,0.949
997.671,820.0,0.948
998.628,820.5,0.947
999.5856,821.0,0.947
1000.548,821.5,0.946
1001.5068,822.0,0.946
1002.4638,822.5,0.946
1003.4142,823.0,0.945
1004.3748,823.5,0.945
1005.3336,824.0,0.945
1006.2966,824.5,0.945
1007.2572,825.0,0.944
1008.2238,825.5,0.943
1009.191,826.0,0.943
1010.1528,826.5,0.945
1011.1122,827.0,0.945
1012.074,827.5,0.945
1013.0394,828.0,0.945
1014.0042,828.5,0.943
1014.9696,829.0,0.943
1015.932,829.5,0.943
1016.8962,830.0,0.942
1017.8562,830.5,0.942
1018.8144,831.0,0.940
1019.7768,831.5,0.940
1020.7362,832.0,0.939
1021.6974,832.5,0.938
1022.6598,833.0,0.937
1023.6204,833.5,0.937
1024.5816,834.0,0.936
1025.5434,834.5,0.936
1026.5064,835.0,0.936
1027.47,835.5,0.935
1028.4324,836.0,0.934
1029.3972,836.5,0.934
1030.359,837.0,0.933
1031.3244,837.5,0.932
1032.2886,838.0,0.931
1033.2516,838.5,0.931
1034.2152,839.0,0.931
1035.1806,839.5,0.930
1036.1424,840.0,0.930
1037.1048,840.5,0.929
1038.066,841.0,0.929
1039.0308,841.5,0.929
1039.9926,842.0,0.929
1040.9592,842.5,0.929
1041.9228,843.0,0.927
1042.8864,843.5,0.927
1043.8518,844.0,0.927
1044.8124,844.5,0.926
1045.773,845.0,0.926
1046.7342,845.5,0.924
1047.696,846.0,0.924
1048.6572,846.5,0.924
1049.6184,847.0,0.923
1050.5826,847.5,0.923
1051.5444,848.0,0.923
1052.5098,848.5,0.923
1053.4734,849.0,0.923
1054.4394,849.5,0.922
1055.4024,850.0,0.922
1056.366,850.5,0.922
1057.326,851.0,0.922
1058.2914,851.5,0.923
1059.2544,852.0,0.923
1060.2174,852.5,0.922
1061.1798,853.0,0.922
1062.1452,853.5,0.921
1063.1118,854.0,0.920
1064.073,854.5,0.921
1065.0372,855.0,0.920
1066.0086,855.5,0.920
1066.9734,856.0,0.920
1067.9394,856.5,0.919
1068.9042,857.0,0.919
1069.869,857.5,0.919
1070.8332,858.0,0.918
1071.7986,858.5,0.918
1072.7652,859.0,0.918
1073.7312,859.5,0.917
1074.699,860.0,0.916
1075.6674,860.5,0.916
1076.6316,861.0,0.916
1077.5922,861.5,0.917
1078.5588,862.0,0.917
1079.5236,862.5,0.916
1080.4872,863.0,0.916
1081.4514,863.5,0.916
1082.4216,864.0,0.916
1083.3888,864.5,0.916
1084.3578,865.0,0.915
1085.3232,865.5,0.915
1086.2904,866.0,0.915
1087.2588,866.5,0.915
1088.2272,867.0,0.913
1089.1962,867.5,0.912
1090.1616,868.0,0.912
1091.1234,868.5,0.912
1092.0864,869.0,0.911
1093.0494,869.5,0.911
1094.0154,870.0,0.909
1094.9784,870.5,0.910
1095.9492,871.0,0.909
1096.923,871.5,0.908
1097.8926,872.0,0.908
1098.8616,872.5,0.909
1099.8318,873.0,0.909
1100.802,873.5,0.909
1101.7692,874.0,0.908
1102.7364,874.5,0.907
1103.7066,875.0,0.907
1104.6744,875.5,0.907
1105.6416,876.0,0.906
1106.61,876.5,0.906
1107.5766,877.0,0.905
1108.5384,877.5,0.905
1109.5086,878.0,0.904
1110.4764,878.5,0.903
1111.446,879.0,0.903
1112.4162,879.5,0.902
1113.3918,880.0,0.902
1114.365,880.5,0.901
1115.3328,881.0,0.900
1116.2988,881.5,0.900
1117.269,882.0,0.899
1118.2344,882.5,0.899
1119.1998,883.0,0.899
1120.1706,883.5,0.899
1121.1444,884.0,0.898
1122.1176,884.5,0.899
1123.0902,885.0,0.899
1124.0658,885.5,0.899
1125.0396,886.0,0.899
1126.0104,886.5,0.898
1126.977,887.0,0.897
1127.946,887.5,0.897
1128.918,888.0,0.896
1129.8888,888.5,0.896
1130.8584,889.0,0.896
1131.8322,889.5,0.896
1132.8072,890.0,0.895
1133.7786,890.5,0.894
1134.7488,891.0,0.894
1135.7226,891.5,0.894
1136.694,892.0,0.893
1137.6636,892.5,0.892
1138.6374,893.0,0.892
1139.6124,893.5,0.893
1140.585,894.0,0.894
1141.5558,894.5,0.892
1142.5278,895.0,0.892
1143.5022,895.5,0.892
1144.4736,896.0,0.892
1145.4474,896.5,0.891
1146.4194,897.0,0.891
1147.3938,897.5,0.891
1148.367,898.0,0.891
1149.3378,898.5,0.891
1150.3128,899.0,0.891
1151.2842,899.5,0.890
1152.258,900.0,0.890
1153.2312,900.5,0.890
1154.2026,901.0,0.890
1155.1728,901.5,0.889
1156.1448,902.0,0.888
1157.1186,902.5,0.889
1158.093,903.0,0.889
1159.0686,903.5,0.888
1160.0466,904.0,0.888
1161.021,904.5,0.888
1161.9966,905.0,0.886
1162.971,905.5,0.887
1163.9454,906.0,0.886
1164.918,906.5,0.885
1165.893,907.0,0.885
1166.874,907.5,0.885
1167.852,908.0,0.884
1168.8276,908.5,0.884
1169.8026,909.0,0.884
1170.7782,909.5,0.884
1171.7544,910.0,0.884
1172.73,910.5,0.883
1173.705,911.0,0.883
1174.6824,911.5,0.883
1175.6598,912.0,0.883
1176.6306,912.5,0.881
1177.6062,913.0,0.881
1178.5836,913.5,0.881
1179.5598,914.0,0.880
1180.5366,914.5,0.880
1181.5152,915.0,0.880
1182.498,915.5,0.880
1183.4748,916.0,0.880
1184.4492,916.5,0.880
1185.4284,917.0,0.880
1186.4064,917.5,0.879
1187.3832,918.0,0.879
1188.3642,918.5,0.879
1189.3434,919.0,0.879
1190.3214,919.5,0.879
1191.3006,920.0,0.879
1192.2822,920.5,0.879
1193.2602,921.0,0.877
1194.2358,921.5,0.878
1195.2126,922.0,0.878
1196.1912,922.5,0.879
1197.171,923.0,0.877
1198.1496,923.5,0.877
1199.1246,924.0,0.877
1200.1038,924.5,0.877
1201.0842,925.0,0.877
1202.061,925.5,0.876
1203.0366,926.0,0.876
1204.014,926.5,0.876
1204.992,927.0,0.875
1205.9706,927.5,0.875
1206.9492,928.0,0.875
1207.929,928.5,0.874
1208.9052,929.0,0.873
1209.8772,929.5,0.873
1210.8576,930.0,0.873
1211.8404,930.5,0.873
1212.8148,931.0,0.873
1213.7916,931.5,0.872
1214.7732,932.0,0.872
1215.7518,932.5,0.872
1216.7268,933.0,0.872
1217.7024,933.5,0.872
1218.6876,934.0,0.872
1219.6698,934.5,0.872
1220.6544,935.0,0.871
1221.6306,935.5,0.871
1222.6044,936.0,0.871
1223.5848,936.5,0.871
1224.5652,937.0,0.871
1225.5504,937.5,0.870
1226.5368,938.0,0.870
1227.5274,938.5,0.870
1228.5204,939.0,0.871
1229.5014,939.5,0.871
1230.4836,940.0,0.871
1231.467,940.5,0.871
1232.454,941.0,0.870
1233.441,941.5,0.870
1234.4244,942.0,0.870
1235.4102,942.5,0.870
1236.393,943.0,0.868
1237.3734,943.5,0.868
1238.3508,944.0,0.868
1239.3312,944.5,0.868
1240.3122,945.0,0.867
1241.2932,945.5,0.867
1242.2784,946.0,0.867
1243.2618,946.5,0.867
1244.247,947.0,0.867
1245.2322,947.5,0.867
1246.215,948.0,0.867
1247.1966,948.5,0.867
1248.1806,949.0,0.866
1249.1652,949.5,0.866
1250.1498,950.0,0.866
1251.135,950.5,0.866
1252.1226,951.0,0.865
1253.109,951.5,0.864
1254.0918,952.0,0.864
1255.077,952.5,0.864
1256.0586,953.0,0.864
1257.0438,953.5,0.864
1258.0272,954.0,0.863
1259.0106,954.5,0.863
1259.997,955.0,0.863
1260.9828,955.5,0.862
1261.968,956.0,0.862
1262.9544,956.5,0.862
1263.9414,957.0,0.862
1264.9254,957.5,0.860
1265.9064,958.0,0.860
1266.8796,958.5,0.860
1267.8594,959.0,0.860
1268.8434,959.5,0.860
1269.8274,960.0,0.859
1270.815,960.5,0.859
1271.8062,961.0,0.859
1272.7986,961.5,0.860
1273.782,962.0,0.860
1274.7666,962.5,0.860
1275.7494,963.0,0.860
1276.7346,963.5,0.860
1277.7222,964.0,0.860
1278.7086,964.5,0.860
1279.6998,965.0,0.860
1280.6892,965.5,0.859
1281.6726,966.0,0.859
1282.6602,966.5,0.858
1283.6454,967.0,0.858
1284.6306,967.5,0.858
1285.614,968.0,0.858
1286.6046,968.5,0.857
1287.5922,969.0,0.857
1288.5816,969.5,0.857
1289.5704,970.0,0.857
1290.5616,970.5,0.857
1291.5462,971.0,0.857
1292.5326,971.5,0.856
1293.5208,972.0,0.856
1294.5072,972.5,0.856
1295.4942,973.0,0.856
1296.483,973.5,0.856
1297.4784,974.0,0.856
1298.4684,974.5,0.856
1299.4578,975.0,0.856
1300.4406,975.5,0.854
1301.424,976.0,0.855
1302.4062,976.5,0.855
1303.386,977.0,0.855
1304.3688,977.5,0.854
1305.3672,978.0,0.854
1306.365,978.5,0.854
1307.3646,979.0,0.853
1308.3648,979.5,0.853
1309.3644,980.0,0.853
1310.3544,980.5,0.853
1311.3426,981.0,0.852
1312.3302,981.5,0.853
1313.3196,982.0,0.854
1314.3084,982.5,0.852
1315.299,983.0,0.853
1316.292,983.5,0.853
1317.2832,984.0,0.853
1318.2744,984.5,0.853
1319.268,985.0,0.853
1320.258,985.5,0.854
1321.2492,986.0,0.853
1322.238,986.5,0.853
1323.2304,987.0,0.853
1324.2198,987.5,0.853
1325.2122,988.0,0.853
1326.2046,988.5,0.853
1327.1994,989.0,0.853
1328.19,989.5,0.853
1329.1848,990.0,0.853
1330.1778,990.5,0.853
1331.172,991.0,0.853
1332.1644,991.5,0.852
1333.158,992.0,0.852
1334.151,992.5,0.851
1335.1416,993.0,0.851
1336.1334,993.5,0.851
1337.127,994.0,0.852
1338.1182,994.5,0.851
1339.1118,995.0,0.851
1340.1036,995.5,0.850
1341.0954,996.0,0.850
1342.089,996.5,0.850
1343.0826,997.0,0.850
1344.0744,997.5,0.850
1345.0692,998.0,0.850
1346.0568,998.5,0.850
1347.048,999.0,0.849
1348.0404,999.5,0.848
1349.0304,1000.0,0.848
1350.0186,1000.5,0.848
1351.0152,1001.0,0.848
1352.01,1001.5,0.847
1353.0042,1002.0,0.847
1353.9966,1002.5,0.847
1354.9926,1003.0,0.847
1355.9856,1003.5,0.847
1356.9792,1004.0,0.847
1357.9698,1004.5,0.846
1358.964,1005.0,0.846
1359.9546,1005.5,0.846
1360.9494,1006.0,0.846
1361.943,1006.5,0.845
1362.9372,1007.0,0.847
1363.9296,1007.5,0.847
1364.9226,1008.0,0.847
1365.9162,1008.5,0.846
1366.9074,1009.0,0.845
1367.901,1009.5,0.844
1368.8958,1010.0,0.844
1369.8888,1010.5,0.844
1370.8818,1011.0,0.843
1371.8748,1011.5,0.843
1372.8678,1012.0,0.843
1373.8584,1012.5,0.844
1374.8526,1013.0,0.844
1375.8462,1013.5,0.844
1376.841,1014.0,0.844
1377.8364,1014.5,0.844
1378.8318,1015.0,0.844
1379.8278,1015.5,0.844
1380.8196,1016.0,0.844
1381.8102,1016.5,0.843
1382.8068,1017.0,0.843
1383.798,1017.5,0.843
1384.791,1018.0,0.843
1385.7864,1018.5,0.844
1386.7848,1019.0,0.844
1387.7808,1019.5,0.844
1388.7702,1020.0,0.844
1389.7656,1020.5,0.844
1390.764,1021.0,0.845
1391.76,1021.5,0.845
1392.7572,1022.0,0.845
1393.7568,1022.5,0.845
1394.7576,1023.0,0.843
1395.7512,1023.5,0.844
1396.7448,1024.0,0.844
1397.7384,1024.5,0.844
1398.732,1025.0,0.843
1399.7184,1025.5,0.842
1400.7132,1026.0,0.843
1401.7116,1026.5,0.843
1402.7094,1027.0,0.843
1403.7012,1027.5,0.843
1404.6978,1028.0,0.843
1405.6998,1028.5,0.843
1406.6946,1029.0,0.843
1407.6924,1029.5,0.842
1408.6884,1030.0,0.842
1409.6934,1030.5,0.842
1410.6936,1031.0,0.842
1411.6902,1031.5,0.843
1412.6838,1032.0,0.843
1413.6852,1032.5,0.843
1414.6794,1033.0,0.842
1415.6784,1033.5,0.842
1416.675,1034.0,0.842
1417.6674,1034.5,0.842
1418.6634,1035.0,0.842
1419.657,1035.5,0.841
1420.653,1036.0,0.840
1421.6478,1036.5,0.840
1422.648,1037.0,0.840
1423.6458,1037.5,0.840
1424.643,1038.0,0.839
1425.6408,1038.5,0.839
1426.6362,1039.0,0.839
1427.6298,1039.5,0.839
1428.6252,1040.0,0.839
1429.6206,1040.5,0.839
1430.6142,1041.0,0.839
1431.6108,1041.5,0.839
1432.611,1042.0,0.839
1433.6082,1042.5,0.839
1434.606,1043.0,0.839
1435.6038,1043.5,0.839
1436.604,1044.0,0.839
1437.6042,1044.5,0.839
1438.6002,1045.0,0.839
1439.5974,1045.5,0.839
1440.5964,1046.0,0.838
1441.5954,1046.5,0.838
1442.589,1047.0,0.838
1443.5862,1047.5,0.839
1444.5828,1048.0,0.838
1445.5824,1048.5,0.838
1446.579,1049.0,0.838
1447.5792,1049.5,0.838
1448.5788,1050.0,0.838
1449.5814,1050.5,0.838
1450.5822,1051.0,0.837
1451.5818,1051.5,0.837
1452.582,1052.0,0.837
1453.5792,1052.5,0.836
1454.5746,1053.0,0.836
1455.5718,1053.5,0.836
1456.5672,1054.0,0.835
1457.565,1054.5,0.835
1458.5628,1055.0,0.835
1459.5636,1055.5,0.835
1460.5626,1056.0,0.835
1461.5598,1056.5,0.835
1462.5582,1057.0,0.834
1463.556,1057.5,0.834
1464.5562,1058.0,0.834
1465.5576,1058.5,0.834
1466.559,1059.0,0.834
1467.5604,1059.5,0.834
1468.5606,1060.0,0.834
1469.5608,1060.5,0.834
1470.5598,1061.0,0.834
1471.557,1061.5,0.834
1472.5512,1062.0,0.834
1473.5502,1062.5,0.834
1474.5486,1063.0,0.834
1475.5446,1063.5,0.834

File: Wood/Calibration_Data/FSRI/FSRI_TGA_N2_3K_R1.csv
Time (s),Temperature (K),Mass (mg)
0,323.5,3.969
29.5338,324.0,3.970
49.3902,324.5,3.971
66.0306,325.0,3.970
81.1026,325.5,3.970
95.2674,326.0,3.971
108.8172,326.5,3.972
121.962,327.0,3.972
134.7888,327.5,3.971
147.273,328.0,3.972
159.5166,328.5,3.972
171.4632,329.0,3.972
183.24,329.5,3.973
194.8428,330.0,3.972
206.229,330.5,3.972
217.5024,331.0,3.971
228.5652,331.5,3.972
239.5392,332.0,3.973
250.455,332.5,3.972
261.2844,333.0,3.972
272.0526,333.5,3.972
282.7488,334.0,3.973
293.3418,334.5,3.973
303.864,335.0,3.973
314.3484,335.5,3.974
324.7362,336.0,3.973
335.1132,336.5,3.972
345.429,337.0,3.972
355.7286,337.5,3.972
366.018,338.0,3.972
376.2594,338.5,3.972
386.4558,339.0,3.972
396.6132,339.5,3.972
406.7496,340.0,3.972
416.8644,340.5,3.971
426.9756,341.0,3.971
437.0628,341.5,3.971
447.1074,342.0,3.972
457.1622,342.5,3.971
467.0892,343.0,3.971
477.0168,343.5,3.971
486.945,344.0,3.971
496.8216,344.5,3.971
506.7972,345.0,3.971
516.7578,345.5,3.971
526.7058,346.0,3.971
536.613,346.5,3.972
546.531,347.0,3.972
556.4904,347.5,3.971
566.4414,348.0,3.970
576.471,348.5,3.970
586.4208,349.0,3.970
596.337,349.5,3.971
606.237,350.0,3.971
616.1022,350.5,3.971
625.9398,351.0,3.971
635.8026,351.5,3.971
645.6546,352.0,3.971
655.5192,352.5,3.971
665.4228,353.0,3.971
675.3078,353.5,3.971
685.1766,354.0,3.970
695.0268,354.5,3.970
704.8704,355.0,3.970
714.6804,355.5,3.970
724.5324,356.0,3.969
734.3826,356.5,3.971
744.267,357.0,3.970
754.1556,357.5,3.970
764.007,358.0,3.970
773.8308,358.5,3.969
783.6504,359.0,3.969
793.473,359.5,3.968
803.2788,360.0,3.969
813.0714,360.5,3.969
822.8946,361.0,3.969
832.7262,361.5,3.970
842.5038,362.0,3.969
852.327,362.5,3.969
862.1532,363.0,3.969
871.9248,363.5,3.969
881.6658,364.0,3.969
891.3594,364.5,3.968
901.0188,365.0,3.968
910.695,365.5,3.968
920.4486,366.0,3.968
930.2328,366.5,3.967
940.0482,367.0,3.967
949.8552,367.5,3.967
959.7204,368.0,3.967
969.5946,368.5,3.967
979.4718,369.0,3.967
989.3376,369.5,3.966
999.1104,370.0,3.966
1008.8508,370.5,3.966
1018.6332,371.0,3.966
1028.403,371.5,3.965
1038.1758,372.0,3.966
1047.9528,372.5,3.965
1057.7106,373.0,3.966
1067.5062,373.5,3.966
1077.3018,374.0,3.965
1087.1082,374.5,3.966
1096.9404,375.0,3.966
1106.7618,375.5,3.965
1116.561,376.0,3.966
1126.3698,376.5,3.967
1136.1498,377.0,3.966
1145.8272,377.5,3.966
1155.5382,378.0,3.966
1165.2372,378.5,3.964
1174.9104,379.0,3.966
1184.6874,379.5,3.966
1194.48,380.0,3.964
1204.2354,380.5,3.966
1214.0358,381.0,3.966
1223.8554,381.5,3.965
1233.6168,382.0,3.964
1243.4454,382.5,3.965
1253.2992,383.0,3.966
1263.147,383.5,3.964
1273.0098,384.0,3.964
1282.8414,384.5,3.963
1292.643,385.0,3.964
1302.4152,385.5,3.963
1312.2018,386.0,3.963
1321.977,386.5,3.964
1331.7258,387.0,3.964
1341.4602,387.5,3.964
1351.1334,388.0,3.964
1360.8114,388.5,3.964
1370.5386,389.0,3.964
1380.2424,389.5,3.964
1389.9942,390.0,3.965
1399.7694,390.5,3.964
1409.499,391.0,3.964
1419.2616,391.5,3.964
1429.0194,392.0,3.966
1438.7592,392.5,3.964
1448.5212,393.0,3.964
1458.264,393.5,3.964
1467.996,394.0,3.964
1477.7442,394.5,3.965
1487.5092,395.0,3.966
1497.3006,395.5,3.965
1507.0488,396.0,3.965
1516.7652,396.5,3.965
1526.481,397.0,3.964
1536.171,397.5,3.964
1545.8676,398.0,3.964
1555.5876,398.5,3.963
1565.2926,399.0,3.963
1574.991,399.5,3.963
1584.6714,400.0,3.962
1594.3536,400.5,3.961
1604.0226,401.0,3.961
1613.7,401.5,3.961
1623.3804,402.0,3.962
1633.0776,402.5,3.963
1642.7418,403.0,3.961
1652.4474,403.5,3.961
1662.1482,404.0,3.961
1671.831,404.5,3.962
1681.542,405.0,3.961
1691.2896,405.5,3.961
1701.0432,406.0,3.961
1710.7842,406.5,3.961
1720.5498,407.0,3.961
1730.2722,407.5,3.961
1739.958,408.0,3.960
1749.6876,408.5,3.960
1759.422,409.0,3.961
1769.1426,409.5,3.961
1778.8752,410.0,3.961
1788.5658,410.5,3.961
1798.2264,411.0,3.961
1807.8996,411.5,3.960
1817.5998,412.0,3.961
1827.3216,412.5,3.961
1837.0164,413.0,3.961
1846.7094,413.5,3.961
1856.421,414.0,3.961
1866.0948,414.5,3.961
1875.7866,415.0,3.960
1885.5132,415.5,3.960
1895.2134,416.0,3.960
1904.919,416.5,3.960
1914.6174,417.0,3.960
1924.2954,417.5,3.960
1933.9254,418.0,3.960
1943.586,418.5,3.961
1953.2646,419.0,3.960
1962.9456,419.5,3.960
1972.6812,420.0,3.960
1982.3646,420.5,3.960
1992.0936,421.0,3.960
2001.7998,421.5,3.960
2011.4994,422.0,3.960
2021.2092,422.5,3.960
2030.88,423.0,3.960
2040.5196,423.5,3.960
2050.206,424.0,3.960
2059.8918,424.5,3.960
2069.5854,425.0,3.960
2079.261,425.5,3.960
2088.9312,426.0,3.960
2098.6032,426.5,3.960
2108.2602,427.0,3.959
2117.9268,427.5,3.959
2127.6078,428.0,3.959
2137.2954,428.5,3.959
2146.9632,429.0,3.959
2156.658,429.5,3.959
2166.3468,430.0,3.959
2176.0272,430.5,3.959
2185.722,431.0,3.959
2195.4144,431.5,3.959
2205.1122,432.0,3.959
2214.8124,432.5,3.958
2224.491,433.0,3.958
2234.2002,433.5,3.958
2243.8806,434.0,3.959
2253.5706,434.5,3.959
2263.2768,435.0,3.959
2272.9638,435.5,3.959
2282.6352,436.0,3.959
2292.3324,436.5,3.959
2302.035,437.0,3.959
2311.7304,437.5,3.959
2321.4732,438.0,3.958
2331.2202,438.5,3.958
2340.9432,439.0,3.958
2350.6962,439.5,3.958
2360.4294,440.0,3.958
2370.0888,440.5,3.958
2379.825,441.0,3.958
2389.5144,441.5,3.958
2399.2152,442.0,3.958
2408.946,442.5,3.958
2418.6474,443.0,3.958
2428.341,443.5,3.958
2438.0568,444.0,3.957
2447.7816,444.5,3.957
2457.4482,445.0,3.957
2467.149,445.5,3.957
2476.8666,446.0,3.957
2486.586,446.5,3.957
2496.315,447.0,3.957
2506.0812,447.5,3.957
2515.8102,448.0,3.957
2525.5188,448.5,3.957
2535.2442,449.0,3.957
2544.9786,449.5,3.957
2554.689,450.0,3.957
2564.4528,450.5,3.957
2574.1734,451.0,3.957
2583.879,451.5,3.957
2593.6026,452.0,3.957
2603.289,452.5,3.957
2612.982,453.0,3.957
2622.6444,453.5,3.957
2632.2912,454.0,3.957
2641.9584,454.5,3.957
2651.6328,455.0,3.957
2661.2988,455.5,3.957
2670.972,456.0,3.957
2680.629,456.5,3.957
2690.3022,457.0,3.956
2700.0024,457.5,3.956
2709.726,458.0,3.956
2719.431,458.5,3.956
2729.1204,459.0,3.956
2738.8332,459.5,3.956
2748.5022,460.0,3.957
2758.209,460.5,3.957
2767.9284,461.0,3.957
2777.5926,461.5,3.957
2787.2898,462.0,3.957
2796.9858,462.5,3.957
2806.6536,463.0,3.957
2816.3382,463.5,3.957
2826.039,464.0,3.957
2835.7056,464.5,3.955
2845.3458,465.0,3.955
2854.9536,465.5,3.955
2864.5254,466.0,3.955
2874.1092,466.5,3.955
2883.792,467.0,3.955
2893.5102,467.5,3.955
2903.2806,468.0,3.955
2913.0174,468.5,3.955
2922.726,469.0,3.955
2932.404,469.5,3.954
2942.0742,470.0,3.954
2951.8386,470.5,3.954
2961.5574,471.0,3.954
2971.2522,471.5,3.953
2980.9584,472.0,3.953
2990.6256,472.5,3.953
3000.2964,473.0,3.953
3009.9318,473.5,3.953
3019.599,474.0,3.953
3029.3082,474.5,3.952
3038.9784,475.0,3.951
3048.7056,475.5,3.951
3058.3704,476.0,3.951
3068.0658,476.5,3.950
3077.748,477.0,3.950
3087.4266,477.5,3.950
3097.1154,478.0,3.950
3106.7898,478.5,3.949
3116.4774,479.0,3.947
3126.1374,479.5,3.947
3135.8076,480.0,3.947
3145.4934,480.5,3.947
3155.16,481.0,3.947
3164.8374,481.5,3.946
3174.5292,482.0,3.946
3184.1988,482.5,3.946
3193.8858,483.0,3.945
3203.5566,483.5,3.945
3213.2304,484.0,3.945
3222.9282,484.5,3.946
3232.6032,485.0,3.945
3242.2938,485.5,3.945
3251.9964,486.0,3.945
3261.6792,486.5,3.944
3271.3224,487.0,3.943
3281.0514,487.5,3.943
3290.7624,488.0,3.942
3300.4878,488.5,3.941
3310.2612,489.0,3.941
3319.9944,489.5,3.940
3329.7066,490.0,3.939
3339.4032,490.5,3.939
3349.122,491.0,3.938
3358.8216,491.5,3.938
3368.541,492.0,3.937
3378.2502,492.5,3.937
3387.999,493.0,3.936
3397.7352,493.5,3.935
3407.4618,494.0,3.935
3417.1938,494.5,3.934
3426.903,495.0,3.934
3436.5564,495.5,3.932
3446.2494,496.0,3.932
3455.94,496.5,3.932
3465.639,497.0,3.931
3475.3866,497.5,3.931
3485.1144,498.0,3.930
3494.8218,498.5,3.930
3504.5292,499.0,3.929
3514.2174,499.5,3.928
3523.8744,500.0,3.927
3533.5842,500.5,3.927
3543.2892,501.0,3.927
3553.014,501.5,3.926
3562.7742,502.0,3.926
3572.4816,502.5,3.925
3582.1878,503.0,3.923
3591.8742,503.5,3.923
3601.5618,504.0,3.921
3611.25,504.5,3.920
3620.913,505.0,3.920
3630.5862,505.5,3.918
3640.2642,506.0,3.918
3649.932,506.5,3.916
3659.6064,507.0,3.916
3669.2634,507.5,3.915
3678.9558,508.0,3.915
3688.6524,508.5,3.913
3698.3682,509.0,3.913
3708.0534,509.5,3.912
3717.7698,510.0,3.910
3727.4808,510.5,3.909
3737.2032,511.0,3.908
3746.9622,511.5,3.907
3756.729,512.0,3.906
3766.485,512.5,3.905
3776.202,513.0,3.904
3785.9808,513.5,3.902
3795.7098,514.0,3.902
3805.461,514.5,3.901
3815.232,515.0,3.900
3824.9292,515.5,3.899
3834.6522,516.0,3.898
3844.3764,516.5,3.896
3854.0856,517.0,3.895
3863.7894,517.5,3.894
3873.5088,518.0,3.893
3883.1994,518.5,3.893
3892.9176,519.0,3.892
3902.625,519.5,3.891
3912.3564,520.0,3.890
3922.1316,520.5,3.889
3931.8606,521.0,3.888
3941.6088,521.5,3.888
3951.3444,522.0,3.887
3961.0686,522.5,3.886
3970.8066,523.0,3.885
3980.4858,523.5,3.884
3990.2244,524.0,3.883
3999.9558,524.5,3.883
4009.6812,525.0,3.882
4019.487,525.5,3.880
4029.2754,526.0,3.879
4039.0386,526.5,3.878
4048.7664,527.0,3.876
4058.4738,527.5,3.875
4068.1668,528.0,3.874
4077.8418,528.5,3.873
4087.5378,529.0,3.872
4097.2548,529.5,3.871
4106.9772,530.0,3.869
4116.6936,530.5,3.867
4126.4154,531.0,3.867
4136.1204,531.5,3.866
4145.8488,532.0,3.865
4155.564,532.5,3.863
4165.2828,533.0,3.861
4174.9962,533.5,3.860
4184.7168,534.0,3.858
4194.4122,534.5,3.856
4204.116,535.0,3.855
4213.8228,535.5,3.853
4223.5296,536.0,3.852
4233.258,536.5,3.849
4242.9768,537.0,3.848
4252.6728,537.5,3.846
4262.4,538.0,3.844
4272.0942,538.5,3.842
4281.8178,539.0,3.840
4291.5708,539.5,3.839
4301.328,540.0,3.837
4311.0474,540.5,3.836
4320.819,541.0,3.835
4330.5318,541.5,3.834
4340.2308,542.0,3.831
4349.9658,542.5,3.831
4359.6876,543.0,3.829
4369.4322,543.5,3.827
4379.1648,544.0,3.826
4388.865,544.5,3.823
4398.5826,545.0,3.821
4408.332,545.5,3.819
4418.0676,546.0,3.817
4427.8506,546.5,3.815
4437.621,547.0,3.813
4447.389,547.5,3.811
4457.1624,548.0,3.809
4466.946,548.5,3.807
4476.7038,549.0,3.805
4486.482,549.5,3.802
4496.2524,550.0,3.801
4506.0456,550.5,3.799
4515.8346,551.0,3.796
4525.6404,551.5,3.794
4535.4348,552.0,3.792
4545.2406,552.5,3.790
4555.047,553.0,3.788
4564.8066,553.5,3.785
4574.5704,554.0,3.783
4584.354,554.5,3.780
4594.1394,555.0,3.778
4603.935,555.5,3.776
4613.7822,556.0,3.773
4623.57,556.5,3.771
4633.3386,557.0,3.768
4643.1108,557.5,3.766
4652.8344,558.0,3.763
4662.5856,558.5,3.760
4672.3476,559.0,3.757
4682.0718,559.5,3.754
4691.8404,560.0,3.752
4701.5766,560.5,3.749
4711.2678,561.0,3.746
4721.0004,561.5,3.743
4730.7282,562.0,3.739
4740.4704,562.5,3.736
4750.2378,563.0,3.732
4760.0268,563.5,3.729
4769.7978,564.0,3.726
4779.5628,564.5,3.723
4789.2888,565.0,3.720
4799.0496,565.5,3.717
4808.7576,566.0,3.713
4818.5034,566.5,3.710
4828.2786,567.0,3.706
4838.0556,567.5,3.703
4847.8224,568.0,3.700
4857.6114,568.5,3.696
4867.3734,569.0,3.693
4877.1408,569.5,3.689
4886.8908,570.0,3.686
4896.6672,570.5,3.683
4906.4298,571.0,3.680
4916.232,571.5,3.677
4926.0744,572.0,3.673
4935.8748,572.5,3.669
4945.656,573.0,3.666
4955.4474,573.5,3.661
4965.1866,574.0,3.658
4974.9474,574.5,3.654
4984.7268,575.0,3.650
4994.5026,575.5,3.646
5004.2526,576.0,3.642
5013.9936,576.5,3.638
5023.7262,577.0,3.634
5033.4642,577.5,3.629
5043.2418,578.0,3.624
5053.0074,578.5,3.620
5062.7988,579.0,3.615
5072.5902,579.5,3.611
5082.3564,580.0,3.607
5092.1328,580.5,3.602
5101.9308,581.0,3.598
5111.697,581.5,3.594
5121.4872,582.0,3.589
5131.266,582.5,3.585
5141.0586,583.0,3.580
5150.8536,583.5,3.575
5160.6396,584.0,3.570
5170.464,584.5,3.564
5180.2476,585.0,3.559
5190.0534,585.5,3.554
5199.8394,586.0,3.549
5209.6266,586.5,3.545
5219.4126,587.0,3.538
5229.1962,587.5,3.534
5238.9816,588.0,3.528
5248.7304,588.5,3.522
5258.4768,589.0,3.517
5268.2802,589.5,3.511
5278.0788,590.0,3.505
5287.9242,590.5,3.500
5297.7522,591.0,3.493
5307.4974,591.5,3.487
5317.2456,592.0,3.480
5326.9782,592.5,3.473
5336.727,593.0,3.468
5346.5112,593.5,3.462
5356.2834,594.0,3.455
5366.0928,594.5,3.450
5375.913,595.0,3.443
5385.738,595.5,3.436
5395.5762,596.0,3.430
5405.4246,596.5,3.421
5415.282,597.0,3.415
5425.137,597.5,3.408
5434.9866,598.0,3.401
5444.8176,598.5,3.395
5454.6492,599.0,3.387
5464.5084,599.5,3.379
5474.3772,600.0,3.372
5484.243,600.5,3.363
5494.1034,601.0,3.356
5503.968,601.5,3.348
5513.799,602.0,3.340
5523.6354,602.5,3.333
5533.461,603.0,3.325
5543.2908,603.5,3.317
5553.1326,604.0,3.311
5562.951,604.5,3.301
5572.776,605.0,3.294
5582.5926,605.5,3.285
5592.3492,606.0,3.277
5602.098,606.5,3.269
5611.8474,607.0,3.259
5621.625,607.5,3.251
5631.5022,608.0,3.242
5641.3962,608.5,3.232
5651.292,609.0,3.224
5661.1614,609.5,3.214
5670.9894,610.0,3.203
5680.7982,610.5,3.195
5690.58,611.0,3.185
5700.3912,611.5,3.177
5710.2414,612.0,3.168
5720.109,612.5,3.157
5730.0432,613.0,3.149
5739.96,613.5,3.138
5749.8498,614.0,3.127
5759.7726,614.5,3.118
5769.6834,615.0,3.106
5779.5786,615.5,3.096
5789.469,616.0,3.086
5799.348,616.5,3.074
5809.2288,617.0,3.065
5819.1018,617.5,3.055
5829.0054,618.0,3.043
5838.8898,618.5,3.034
5848.7466,619.0,3.022
5858.6046,619.5,3.012
5868.4218,620.0,3.002
5878.2396,620.5,2.990
5888.0454,621.0,2.981
5897.8572,621.5,2.969
5907.6612,622.0,2.957
5917.4952,622.5,2.947
5927.3532,623.0,2.934
5937.201,623.5,2.923
5947.089,624.0,2.912
5956.9092,624.5,2.899
5966.7264,625.0,2.889
5976.5382,625.5,2.877
5986.3482,626.0,2.865
5996.1732,626.5,2.855
6005.9952,627.0,2.842
6015.8274,627.5,2.831
6025.641,628.0,2.820
6035.4396,628.5,2.805
6045.2178,629.0,2.795
6055.005,629.5,2.783
6064.797,630.0,2.770
6074.5308,630.5,2.759
6084.2544,631.0,2.745
6093.9762,631.5,2.734
6103.7112,632.0,2.722
6113.4732,632.5,2.708
6123.2262,633.0,2.697
6132.9918,633.5,2.684
6142.7388,634.0,2.671
6152.4834,634.5,2.659
6162.2472,635.0,2.644
6171.987,635.5,2.633
6181.7484,636.0,2.620
6191.5032,636.5,2.606
6201.285,637.0,2.593
6211.086,637.5,2.579
6220.8804,638.0,2.566
6230.6898,638.5,2.554
6240.4884,639.0,2.539
6250.3254,639.5,2.527
6260.1594,640.0,2.514
6269.9904,640.5,2.498
6279.8484,641.0,2.487
6289.6956,641.5,2.471
6299.5254,642.0,2.459
6309.3282,642.5,2.446
6319.1616,643.0,2.429
6328.9716,643.5,2.417
6338.8272,644.0,2.402
6348.6894,644.5,2.387
6358.5888,645.0,2.374
6368.4816,645.5,2.357
6378.3738,646.0,2.344
6388.2564,646.5,2.330
6398.145,647.0,2.314
6408.0366,647.5,2.300
6417.942,648.0,2.283
6427.8546,648.5,2.268
6437.769,649.0,2.253
6447.705,649.5,2.235
6457.62,650.0,2.221
6467.5422,650.5,2.204
6477.4578,651.0,2.187
6487.3704,651.5,2.173
6497.2566,652.0,2.156
6507.1458,652.5,2.141
6517.0278,653.0,2.125
6526.9128,653.5,2.105
6536.8056,654.0,2.090
6546.7026,654.5,2.072
6556.6038,655.0,2.055
6566.4828,655.5,2.039
6576.366,656.0,2.019
6586.2174,656.5,2.004
6596.1132,657.0,1.986
6606.0036,657.5,1.967
6615.8796,658.0,1.950
6625.8078,658.5,1.929
6635.7048,659.0,1.913
6645.5934,659.5,1.895
6655.5078,660.0,1.874
6665.4366,660.5,1.857
6675.3648,661.0,1.838
6685.3134,661.5,1.820
6695.2278,662.0,1.803
6705.1734,662.5,1.781
6715.1364,663.0,1.765
6725.0874,663.5,1.746
6735.0432,664.0,1.727
6744.984,664.5,1.710
6754.9032,665.0,1.690
6764.862,665.5,1.673
6774.807,666.0,1.655
6784.7526,666.5,1.634
6794.661,667.0,1.619
6804.5292,667.5,1.600
6814.4136,668.0,1.582
6824.3106,668.5,1.567
6834.2178,669.0,1.547
6844.1658,669.5,1.533
6854.0892,670.0,1.517
6863.994,670.5,1.498
6873.9054,671.0,1.485
6883.8276,671.5,1.469
6893.754,672.0,1.453
6903.6918,672.5,1.439
6913.6302,673.0,1.424
6923.568,673.5,1.411
6933.528,674.0,1.398
6943.5036,674.5,1.383
6953.4666,675.0,1.373
6963.4098,675.5,1.361
6973.3146,676.0,1.348
6983.2296,676.5,1.339
6993.141,677.0,1.327
7003.0602,677.5,1.318
7013.0508,678.0,1.309
7023.0168,678.5,1.298
7032.9906,679.0,1.290
7042.9482,679.5,1.282
7052.913,680.0,1.273
7062.84,680.5,1.267
7072.74,681.0,1.260
7082.6586,681.5,1.253
7092.5838,682.0,1.247
7102.488,682.5,1.241
7112.415,683.0,1.236
7122.3036,683.5,1.231
7132.1994,684.0,1.225
7142.1612,684.5,1.221
7152.1686,685.0,1.217
7162.227,685.5,1.214
7172.2644,686.0,1.212
7182.243,686.5,1.208
7192.1958,687.0,1.205
7202.136,687.5,1.202
7212.0882,688.0,1.198
7222.0332,688.5,1.196
7231.9758,689.0,1.194
7241.8824,689.5,1.191
7251.7818,690.0,1.189
7261.686,690.5,1.186
7271.595,691.0,1.185
7281.4866,691.5,1.183
7291.4046,692.0,1.182
7301.31,692.5,1.181
7311.1818,693.0,1.179
7321.0932,693.5,1.177
7330.9974,694.0,1.174
7340.9022,694.5,1.172
7350.8514,695.0,1.171
7360.794,695.5,1.169
7370.7522,696.0,1.167
7380.7188,696.5,1.165
7390.6806,697.0,1.163
7400.6646,697.5,1.162
7410.6516,698.0,1.160
7420.632,698.5,1.159
7430.565,699.0,1.157
7440.5154,699.5,1.155
7450.4448,700.0,1.154
7460.3562,700.5,1.152
7470.2958,701.0,1.150
7480.2228,701.5,1.147
7490.1438,702.0,1.146
7500.1032,702.5,1.145
7510.0746,703.0,1.143
7520.0316,703.5,1.142
7529.9862,704.0,1.142
7539.9414,704.5,1.140
7549.8984,705.0,1.139
7559.913,705.5,1.137
7569.9054,706.0,1.136
7579.9068,706.5,1.135
7589.9256,707.0,1.133
7599.909,707.5,1.132
7609.9344,708.0,1.131
7619.8794,708.5,1.128
7629.8196,709.0,1.127
7639.716,709.5,1.126
7649.6544,710.0,1.126
7659.6306,710.5,1.124
7669.6278,711.0,1.122
7679.6808,711.5,1.120
7689.6378,712.0,1.117
7699.5966,712.5,1.115
7709.5482,713.0,1.114
7719.504,713.5,1.112
7729.4682,714.0,1.111
7739.4222,714.5,1.109
7749.3972,715.0,1.109
7759.3518,715.5,1.108
7769.3418,716.0,1.108
7779.363,716.5,1.107
7789.3956,717.0,1.107
7799.4258,717.5,1.105
7809.4464,718.0,1.104
7819.4544,718.5,1.103
7829.4372,719.0,1.101
7839.4194,719.5,1.100
7849.3878,720.0,1.099
7859.3556,720.5,1.098
7869.3462,721.0,1.096
7879.3458,721.5,1.095
7889.325,722.0,1.094
7899.294,722.5,1.093
7909.269,723.0,1.092
7919.2332,723.5,1.090
7929.2094,724.0,1.089
7939.2156,724.5,1.088
7949.2356,725.0,1.087
7959.2628,725.5,1.085
7969.2942,726.0,1.084
7979.3142,726.5,1.083
7989.2682,727.0,1.081
7999.2582,727.5,1.080
8009.235,728.0,1.079
8019.1836,728.5,1.078
8029.2132,729.0,1.078
8039.2122,729.5,1.077
8049.1716,730.0,1.076
8059.1574,730.5,1.076
8069.1174,731.0,1.075
8079.0978,731.5,1.074
8089.1172,732.0,1.072
8099.13,732.5,1.071
8109.1272,733.0,1.069
8119.1112,733.5,1.068
8129.0808,734.0,1.067
8139.0834,734.5,1.065
8149.0494,735.0,1.065
8159.0244,735.5,1.063
8168.9862,736.0,1.063
8178.9324,736.5,1.062
8188.881,737.0,1.060
8198.8338,737.5,1.058
8208.8172,738.0,1.057
8218.803,738.5,1.055
8228.8152,739.0,1.054
8238.8172,739.5,1.052
8248.8096,740.0,1.051
8258.8332,740.5,1.049
8268.834,741.0,1.048
8278.8636,741.5,1.046
8288.8854,742.0,1.044
8298.8706,742.5,1.043
8308.8588,743.0,1.042
8318.8338,743.5,1.042
8328.7914,744.0,1.040
8338.7724,744.5,1.040
8348.7444,745.0,1.038
8358.7134,745.5,1.037
8368.6824,746.0,1.037
8378.655,746.5,1.035
8388.612,747.0,1.035
8398.587,747.5,1.034
8408.5596,748.0,1.033
8418.5142,748.5,1.032
8428.4892,749.0,1.033
8438.4672,749.5,1.034
8448.45,750.0,1.034
8458.4364,750.5,1.033
8468.4354,751.0,1.031
8478.4164,751.5,1.030
8488.4172,752.0,1.029
8498.4192,752.5,1.026
8508.4332,753.0,1.026
8518.4658,753.5,1.025
8528.487,754.0,1.023
8538.5124,754.5,1.022
8548.5306,755.0,1.020
8558.5392,755.5,1.019
8568.5694,756.0,1.018
8578.5996,756.5,1.018
8588.6502,757.0,1.018
8598.6972,757.5,1.018
8608.7232,758.0,1.016
8618.7588,758.5,1.016
8628.7086,759.0,1.016
8638.6512,759.5,1.015
8648.5998,760.0,1.015
8658.606,760.5,1.013
8668.6452,761.0,1.012
8678.6886,761.5,1.011
8688.7422,762.0,1.010
8698.752,762.5,1.008
8708.781,763.0,1.008
8718.8112,763.5,1.006
8728.8666,764.0,1.006
8738.922,764.5,1.005
8748.993,765.0,1.005
8759.0766,765.5,1.004
8769.1488,766.0,1.003
8779.2258,766.5,1.003
8789.2998,767.0,1.002
8799.36,767.5,1.002
8809.4262,768.0,1.001
8819.4564,768.5,1.000
8829.4794,769.0,0.999
8839.5162,769.5,0.999
8849.5866,770.0,0.999
8859.6834,770.5,0.998
8869.7646,771.0,0.996
8879.895,771.5,0.995
8890.0176,772.0,0.995
8900.13,772.5,0.994
8910.261,773.0,0.994
8920.3566,773.5,0.993
8930.4306,774.0,0.993
8940.5232,774.5,0.993
8950.6104,775.0,0.992
8960.7042,775.5,0.992
8970.7836,776.0,0.992
8980.8396,776.5,0.991
8990.8566,777.0,0.991
9000.8604,777.5,0.989
9010.8726,778.0,0.989
9020.8896,778.5,0.988
9030.8868,779.0,0.988
9040.9086,779.5,0.987
9050.9016,780.0,0.987
9060.8832,780.5,0.985
9070.8672,781.0,0.985
9080.8308,781.5,0.984
9090.8166,782.0,0.984
9100.8096,782.5,0.984
9110.796,783.0,0.984
9120.8124,783.5,0.982
9130.7976,784.0,0.982
9140.769,784.5,0.983
9150.7332,785.0,0.983
9160.731,785.5,0.982
9170.7336,786.0,0.982
9180.7446,786.5,0.982
9190.7976,787.0,0.981
9200.8326,787.5,0.980
9210.8814,788.0,0.979
9220.9254,788.5,0.979
9230.9934,789.0,0.978
9241.0578,789.5,0.977
9251.0916,790.0,0.977
9261.1398,790.5,0.975
9271.1622,791.0,0.975
9281.1738,791.5,0.973
9291.2058,792.0,0.973
9301.2624,792.5,0.973
9311.3382,793.0,0.972
9321.384,793.5,0.972
9331.428,794.0,0.972
9341.4738,794.5,0.972
9351.4506,795.0,0.972
9361.4406,795.5,0.973
9371.4438,796.0,0.973
9381.4446,796.5,0.973
9391.4988,797.0,0.972
9401.5506,797.5,0.971
9411.6174,798.0,0.969
9421.6794,798.5,0.968
9431.7438,799.0,0.966
9441.825,799.5,0.965
9451.8522,800.0,0.965
9461.8998,800.5,0.963
9471.939,801.0,0.964
9481.9452,801.5,0.962
9491.985,802.0,0.962
9502.0284,802.5,0.962
9512.0196,803.0,0.961
9522.087,803.5,0.961
9532.1484,804.0,0.961
9542.2296,804.5,0.960
9552.3084,805.0,0.960
9562.3242,805.5,0.959
9572.3364,806.0,0.958
9582.366,806.5,0.958
9592.4178,807.0,0.957
9602.469,807.5,0.957
9612.5118,808.0,0.956
9622.548,808.5,0.955
9632.6016,809.0,0.955
9642.672,809.5,0.955
9652.7382,810.0,0.954
9662.8032,810.5,0.954
9672.825,811.0,0.954
9682.8822,811.5,0.954
9692.949,812.0,0.954
9703.0416,812.5,0.954
9713.1372,813.0,0.954
9723.1974,813.5,0.954
9733.2276,814.0,0.953
9743.2902,814.5,0.953
9753.3378,815.0,0.953
9763.3404,815.5,0.952
9773.4144,816.0,0.951
9783.4626,816.5,0.951
9793.5204,817.0,0.951
9803.5566,817.5,0.950
9813.564,818.0,0.949
9823.5894,818.5,0.948
9833.6424,819.0,0.947
9843.7542,819.5,0.947
9853.8936,820.0,0.946
9863.9778,820.5,0.946
9874.0416,821.0,0.946
9884.1168,821.5,0.945
9894.1836,822.0,0.945
9904.2582,822.5,0.945
9914.3394,823.0,0.945
9924.393,823.5,0.944
9934.4538,824.0,0.943
9944.5188,824.5,0.943
9954.5628,825.0,0.945
9964.605,825.5,0.945
9974.6538,826.0,0.945
9984.7284,826.5,0.945
9994.8162,827.0,0.943
10004.9196,827.5,0.943
10015.0452,828.0,0.943
10025.1774,828.5,0.942
10035.3516,829.0,0.942
10045.5252,829.5,0.940
10055.646,830.0,0.940
10065.7698,830.5,0.939
10075.8612,831.0,0.938
10085.973,831.5,0.937
10096.0938,832.0,0.937
10106.2356,832.5,0.936
10116.3342,833.0,0.936
10126.4436,833.5,0.936
10136.5398,834.0,0.935
10146.6432,834.5,0.934
10156.7544,835.0,0.934
10166.8314,835.5,0.933
10176.903,836.0,0.932
10186.941,836.5,0.931
10196.9862,837.0,0.931
10207.0176,837.5,0.931
10217.0418,838.0,0.930
10227.0606,838.5,0.930
10237.0656,839.0,0.929
10247.0826,839.5,0.929
10257.0738,840.0,0.929
10267.0986,840.5,0.929
10277.112,841.0,0.929
10287.135,841.5,0.927
10297.1958,842.0,0.927
10307.2488,842.5,0.927
10317.327,843.0,0.926
10327.4112,843.5,0.926
10337.4702,844.0,0.924
10347.5124,844.5,0.924
10357.5852,845.0,0.924
10367.706,845.5,0.923
10377.8664,846.0,0.923
10388.0844,846.5,0.923
10398.282,847.0,0.923
10408.488,847.5,0.923
10418.6238,848.0,0.922
10428.7788,848.5,0.922
10438.8918,849.0,0.922
10448.961,849.5,0.922
10459.0524,850.0,0.923
10469.1012,850.5,0.923
10479.1422,851.0,0.922
10489.1754,851.5,0.922
10499.2638,852.0,0.921
10509.3486,852.5,0.920
10519.4292,853.0,0.921
10529.517,853.5,0.920
10539.5784,854.0,0.920
10549.662,854.5,0.920
10559.7204,855.0,0.919
10569.8322,855.5,0.919
10579.9428,856.0,0.919
10589.9904,856.5,0.918
10600.0866,857.0,0.918
10610.175,857.5,0.918
10620.2274,858.0,0.917
10630.3614,858.5,0.916
10640.4912,859.0,0.916
10650.5976,859.5,0.916
10660.7052,860.0,0.917
10670.7672,860.5,0.917
10680.834,861.0,0.916
10690.8936,861.5,0.916
10700.9592,862.0,0.916
10711.0176,862.5,0.916
10721.0892,863.0,0.916
10731.1482,863.5,0.915
10741.2636,864.0,0.915
10751.3982,864.5,0.915
10761.483,865.0,0.915
10771.6098,865.5,0.913
10781.697,866.0,0.912
10791.7836,866.5,0.912
10801.881,867.0,0.912
10811.9934,867.5,0.911
10822.1154,868.0,0.911
10832.2398,868.5,0.909
10842.3684,869.0,0.910
10852.4838,869.5,0.909
10862.5998,870.0,0.908
10872.7056,870.5,0.908
10882.8048,871.0,0.909
10892.8812,871.5,0.909
10902.963,872.0,0.909
10913.0022,872.5,0.908
10923.0858,873.0,0.907
10933.1694,873.5,0.907
10943.2488,874.0,0.907
10953.3702,874.5,0.906
10963.4394,875.0,0.906
10973.5206,875.5,0.905
10983.6096,876.0,0.905
10993.6908,876.5,0.904
11003.7906,877.0,0.903
11013.882,877.5,0.903
11023.9812,878.0,0.902
11034.0882,878.5,0.902
11044.1994,879.0,0.901
11054.3214,879.5,0.900
11064.4374,880.0,0.900
11074.5462,880.5,0.899
11084.6652,881.0,0.899
11094.7884,881.5,0.899
11104.8888,882.0,0.899
11114.9886,882.5,0.898
11125.0734,883.0,0.899
11135.1456,883.5,0.899
11145.24,884.0,0.899
11155.3116,884.5,0.899
11165.3874,885.0,0.898
11175.453,885.5,0.897
11185.533,886.0,0.897
11195.6454,886.5,0.896
11205.7686,887.0,0.896
11215.9122,887.5,0.896
11226.0732,888.0,0.896
11236.203,888.5,0.895
11246.3112,889.0,0.894
11256.45,889.5,0.894
11266.605,890.0,0.894
11276.805,890.5,0.893
11287.0086,891.0,0.892
11297.1876,891.5,0.892
11307.3558,892.0,0.893
11317.4946,892.5,0.894
11327.6502,893.0,0.892
11337.8082,893.5,0.892
11347.9374,894.0,0.892
11358.0648,894.5,0.892
11368.194,895.0,0.891
11378.3322,895.5,0.891
11388.4944,896.0,0.891
11398.6398,896.5,0.891
11408.8008,897.0,0.891
11418.9546,897.5,0.891
11429.0796,898.0,0.890
11439.2064,898.5,0.890
11449.3512,899.0,0.890
11459.499,899.5,0.890
11469.6438,900.0,0.889
11479.8144,900.5,0.888
11489.9724,901.0,0.889
11500.1058,901.5,0.889
11510.256,902.0,0.888
11520.4164,902.5,0.888
11530.578,903.0,0.888
11540.7492,903.5,0.886
11550.9144,904.0,0.887
11561.0766,904.5,0.886
11571.2364,905.0,0.885
11581.398,905.5,0.885
11591.5794,906.0,0.885
11601.7314,906.5,0.884
11611.8906,907.0,0.884
11622.042,907.5,0.884
11632.1466,908.0,0.884
11642.2626,908.5,0.884
11652.3534,909.0,0.883
11662.4316,909.5,0.883
11672.5218,910.0,0.883
11682.6198,910.5,0.883
11692.7304,911.0,0.881
11702.8386,911.5,0.881
11713.0818,912.0,0.881
11723.3328,912.5,0.880
11733.5904,913.0,0.880
11743.8708,913.5,0.880
11754.0642,914.0,0.880
11764.2486,914.5,0.880
11774.4024,915.0,0.880
11784.546,915.5,0.880
11794.683,916.0,0.879
11804.8812,916.5,0.879
11815.0752,917.0,0.879
11825.2974,917.5,0.879
11835.4782,918.0,0.879
11845.4976,918.5,0.879
11855.514,919.0,0.879
11865.5124,919.5,0.877
11875.5216,920.0,0.878
11885.5872,920.5,0.878
11895.7182,921.0,0.879
11905.8696,921.5,0.877
11916.0432,922.0,0.877
11926.2516,922.5,0.877
11936.4534,923.0,0.877
11946.675,923.5,0.877
11956.9164,924.0,0.876
11967.1542,924.5,0.876
11977.4442,925.0,0.876
11987.7072,925.5,0.875
11997.9426,926.0,0.875
12008.1594,926.5,0.875
12018.3396,927.0,0.874
12028.518,927.5,0.873
12038.6862,928.0,0.873
12048.8766,928.5,0.873
12059.061,929.0,0.873
12069.267,929.5,0.873
12079.4934,930.0,0.872
12089.7036,930.5,0.872
12099.8928,931.0,0.872
12110.0142,931.5,0.872
12120.105,932.0,0.872
12130.1796,932.5,0.872
12140.2608,933.0,0.872
12150.3516,933.5,0.871
12160.476,934.0,0.871
12170.616,934.5,0.871
12180.7338,935.0,0.871
12190.8516,935.5,0.871
12200.9598,936.0,0.870
12211.0776,936.5,0.870
12221.1822,937.0,0.870
12231.2904,937.5,0.871
12241.3956,938.0,0.871
12251.5422,938.5,0.871
12261.6822,939.0,0.871
12271.8702,939.5,0.870
12282.0588,940.0,0.870
12292.2204,940.5,0.870
12302.3886,941.0,0.870
12312.5802,941.5,0.868
12322.7646,942.0,0.868
12332.973,942.5,0.868
12343.182,943.0,0.868
12353.3622,943.5,0.867
12363.5472,944.0,0.867
12373.7268,944.5,0.867
12383.9358,945.0,0.867
12394.0962,945.5,0.867
12404.2926,946.0,0.867
12414.4848,946.5,0.867
12424.6518,947.0,0.867
12434.886,947.5,0.866
12445.0746,948.0,0.866
12455.229,948.5,0.866
12465.3744,949.0,0.866
12475.47,949.5,0.865
12485.5656,950.0,0.864
12495.7056,950.5,0.864
12505.812,951.0,0.864
12515.9862,951.5,0.864
12526.1922,952.0,0.864
12536.3316,952.5,0.863
12546.5256,953.0,0.863
12556.719,953.5,0.863
12566.8992,954.0,0.862
12577.116,954.5,0.862
12587.3406,955.0,0.862
12597.5094,955.5,0.862
12607.6872,956.0,0.860
12617.9004,956.5,0.860
12628.1328,957.0,0.860
12638.3616,957.5,0.860
12648.6024,958.0,0.860
12658.8132,958.5,0.859
12668.961,959.0,0.859
12679.1184,959.5,0.859
12689.2212,960.0,0.860
12699.2742,960.5,0.860
12709.3572,961.0,0.860
12719.4228,961.5,0.860
12729.5034,962.0,0.860
12739.6248,962.5,0.860
12749.7402,963.0,0.860
12759.8772,963.5,0.860
12770.007,964.0,0.859
12780.129,964.5,0.859
12790.2894,965.0,0.858
12800.4648,965.5,0.858
12810.6726,966.0,0.858
12820.9032,966.5,0.858
12831.1068,967.0,0.857
12841.2906,967.5,0.857
12851.4612,968.0,0.857
12861.6546,968.5,0.857
12871.8474,969.0,0.857
12882.0366,969.5,0.857
12892.2264,970.0,0.856
12902.3802,970.5,0.856
12912.5184,971.0,0.856
12922.6512,971.5,0.856
12932.7726,972.0,0.856
12942.8928,972.5,0.856
12953.0148,973.0,0.856
12963.153,973.5,0.856
12973.2984,974.0,0.854
12983.4438,974.5,0.855
12993.6132,975.0,0.855
13003.7592,975.5,0.855
13013.9214,976.0,0.854
13024.0758,976.5,0.854
13034.253,977.0,0.854
13044.4524,977.5,0.853
13054.692,978.0,0.853
13064.9598,978.5,0.853
13075.2432,979.0,0.853
13085.5152,979.5,0.852
13095.7728,980.0,0.853
13105.9944,980.5,0.854
13116.1998,981.0,0.852
13126.3824,981.5,0.853
13136.532,982.0,0.853
13146.6918,982.5,0.853
13156.8318,983.0,0.853
13167.0036,983.5,0.853
13177.1886,984.0,0.854
13187.3778,984.5,0.853
13197.5628,985.0,0.853
13207.74,985.5,0.853
13217.9364,986.0,0.853
13228.131,986.5,0.853
13238.3574,987.0,0.853
13248.5928,987.5,0.853
13258.8204,988.0,0.853
13269.0576,988.5,0.853
13279.269,989.0,0.853
13289.49,989.5,0.853
13299.6978,990.0,0.852
13309.9134,990.5,0.852
13320.132,991.0,0.851
13330.3272,991.5,0.851
13340.5266,992.0,0.851
13350.7236,992.5,0.852
13360.959,993.0,0.851
13371.1764,993.5,0.851
13381.3668,994.0,0.850
13391.553,994.5,0.850
13401.7398,995.0,0.850
13411.9242,995.5,0.850
13422.1392,996.0,0.850
13432.3284,996.5,0.850
13442.5038,997.0,0.850
13452.6348,997.5,0.849
13462.7976,998.0,0.848
13472.952,998.5,0.848
13483.0944,999.0,0.848
13493.2884,999.5,0.848
13503.45,1000.0,0.847
13513.5918,1000.5,0.847
13523.7426,1001.0,0.847
13533.843,1001.5,0.847
13543.9158,1002.0,0.847
13554.006,1002.5,0.847
13564.0542,1003.0,0.846
13574.1606,1003.5,0.846
13584.3312,1004.0,0.846
13594.5354,1004.5,0.846
13604.8386,1005.0,0.845
13615.134,1005.5,0.847
13625.415,1006.0,0.847
13635.6768,1006.5,0.847
13645.95,1007.0,0.846
13656.2058,1007.5,0.845
13666.4724,1008.0,0.844
13676.7282,1008.5,0.844
13686.9552,1009.0,0.844
13697.2026,1009.5,0.843
13707.4566,1010.0,0.843
13717.725,1010.5,0.843
13727.9988,1011.0,0.844
13738.2648,1011.5,0.844
13748.5098,1012.0,0.844
13758.7608,1012.5,0.844
13768.9914,1013.0,0.844
13779.207,1013.5,0.844
13789.3962,1014.0,0.844
13799.55,1014.5,0.844
13809.6996,1015.0,0.843
13819.8576,1015.5,0.843
13830.0384,1016.0,0.843
13840.2666,1016.5,0.843
13850.4918,1017.0,0.844
13860.714,1017.5,0.844
13870.9356,1018.0,0.844
13881.147,1018.5,0.844
13891.3536,1019.0,0.844
13901.5812,1019.5,0.845
13911.8136,1020.0,0.845
13922.052,1020.5,0.845
13932.309,1021.0,0.845
13942.5252,1021.5,0.843
13952.7378,1022.0,0.844
13962.855,1022.5,0.844
13972.9974,1023.0,0.844
13983.1434,1023.5,0.843
13993.3074,1024.0,0.842
14003.523,1024.5,0.843
14013.6816,1025.0,0.843
14023.8258,1025.5,0.843
14033.9328,1026.0,0.843
14044.032,1026.5,0.843
14054.1378,1027.0,0.843
14064.3282,1027.5,0.843
14074.5702,1028.0,0.842
14084.8062,1028.5,0.842
14095.0746,1029.0,0.842
14105.2806,1029.5,0.842
14115.453,1030.0,0.843
14125.6686,1030.5,0.843
14135.904,1031.0,0.843
14146.1382,1031.5,0.842
14156.3178,1032.0,0.842
14166.4968,1032.5,0.842
14176.6332,1033.0,0.842
14186.763,1033.5,0.842
14196.9822,1034.0,0.841
14207.1504,1034.5,0.840
14217.3252,1035.0,0.840
14227.4922,1035.5,0.840
14237.622,1036.0,0.840
14247.7524,1036.5,0.839
14257.8972,1037.0,0.839
14268.09,1037.5,0.839
14278.3248,1038.0,0.839
14288.6148,1038.5,0.839
14298.9354,1039.0,0.839
14309.2512,1039.5,0.839
14319.5664,1040.0,0.839
14329.8468,1040.5,0.839
14340.1302,1041.0,0.839
14350.3866,1041.5,0.839
14360.6166,1042.0,0.839
14370.837,1042.5,0.839
14381.0256,1043.0,0.839
14391.2352,1043.5,0.839
14401.3974,1044.0,0.839
14411.5968,1044.5,0.838
14421.7746,1045.0,0.838
14431.9212,1045.5,0.838
14442.0552,1046.0,0.839
14452.1172,1046.5,0.838
14462.1294,1047.0,0.838
14472.1098,1047.5,0.838
14482.1166,1048.0,0.838
14492.1408,1048.5,0.838
14502.2046,1049.0,0.838
14512.3452,1049.5,0.837
14522.5254,1050.0,0.837
14532.7596,1050.5,0.837
14543.0454,1051.0,0.836
14553.3564,1051.5,0.836
14563.6398,1052.0,0.836
14573.9364,1052.5,0.835
14584.2492,1053.0,0.835
14594.5428,1053.5,0.835
14604.8886,1054.0,0.835
14615.2392,1054.5,0.835
14625.5418,1055.0,0.835
14635.8258,1055.5,0.834
14646.0624,1056.0,0.834
14656.23,1056.5,0.834
14666.3742,1057.0,0.834
14676.4944,1057.5,0.834
14686.5828,1058.0,0.834
14696.7042,1058.5,0.834
14706.8352,1059.0,0.834
14716.9584,1059.5,0.834
14727.1002,1060.0,0.834
14737.23,1060.5,0.834
14747.3796,1061.0,0.834
14757.5814,1061.5,0.834
14767.8072,1062.0,0.834
