Repository: MaCFP/matl-db

### Experimental Conditions: TGA/DSC
A NETZSCH STA 449 F3 Jupiter was used to simultaneously conduct Thermogravimetric Analysis (TGA) and Differential Scanning Calorimetry (DSC) experiments.

* Heating Rate: 10 K/min
* Temperature program
  - Initial Temperature: 323 K
  - Initial Isotherm: 600 s (hold at 323 K for 600 s)  
  - Maximum Temperature: 1073 K
  - Final Isotherm: 600 s (hold at 1098 K for 600 s)  
* Sample mass: 4.0 mg +/- 0.1 mg
* Sample geometry: Powdered
* Calibration type: Before each experiment, a baseline test was performed using an empty crucible.

File: Wood/Calibration_Data/FSRI/FSRI_Wood_Cone_75kW_hor_Parallel_R1.csv
Time,Mass (g),HRRPUA (kW/m2)
0.0,96.84,-2.1
1.0,96.78,-2.0
2.0,96.71,-2.1
3.0,96.62,-2.2
4.0,96.52,-2.3
5.0,96.23,-2.0
6.0,96.35,-1.7
7.0,96.02,-1.3
8.0,95.94,-0.7
9.0,95.79,-0.3
10.0,95.62,0.5
11.0,95.44,1.7
12.0,95.21,2.8
13.0,94.98,3.5
14.0,94.78,3.9
15.0,94.61,7.0
16.0,94.43,15.8
17.0,94.26,39.2
18.0,94.08,68.5
19.0,93.89,101.5
20.0,93.73,127.3
21.0,93.54,155.5
22.0,93.36,181.6
23.0,93.21,208.9
24.0,93.04,232.3
25.0,92.87,248.8
26.0,92.75,264.5
27.0,92.63,276.8
28.0,92.5,293.9
29.0,92.33,292.9
30.0,92.18,306.5
31.0,92.08,304.3
32.0,91.94,305.4
33.0,91.8,296.3
34.0,91.65,301.3
35.0,91.55,291.6
36.0,91.39,287.3
37.0,91.27,276.5
38.0,91.11,263.9
39.0,90.99,259.0
40.0,90.86,262.1
41.0,90.75,255.7
42.0,90.6,248.2
43.0,90.44,242.1
44.0,90.31,243.4
45.0,90.18,232.8
46.0,90.08,231.6
47.0,89.94,231.5
48.0,89.81,234.2
49.0,89.69,222.9
50.0,89.55,217.8
51.0,89.42,216.9
52.0,89.34,215.0
53.0,89.19,214.8
54.0,89.12,209.1
55.0,88.98,206.6
56.0,88.88,207.6
57.0,88.74,202.0
58.0,88.66,199.4
59.0,88.54,198.5
60.0,88.41,193.1
61.0,88.29,191.3
62.0,88.22,192.7
63.0,88.08,189.0
64.0,87.98,186.9
65.0,87.91,186.9
66.0,87.8,181.6
67.0,87.71,185.0
68.0,87.63,181.2
69.0,87.5,180.8
70.0,87.39,181.7
71.0,87.28,178.9
72.0,87.21,180.9
73.0,87.11,178.3
74.0,86.98,174.6
75.0,86.89,178.0
76.0,86.78,176.8
77.0,86.66,173.1
78.0,86.6,175.4
79.0,86.5,170.2
80.0,86.38,169.5
81.0,86.23,168.5
82.0,86.13,165.5
83.0,86.01,164.3
84.0,85.88,163.9
85.0,85.83,164.6
86.0,85.73,162.9
87.0,85.63,161.2
88.0,85.51,158.2
89.0,85.43,156.8
90.0,85.32,158.3
91.0,85.24,160.5
92.0,85.13,158.7
93.0,85.05,155.1
94.0,84.95,155.1
95.0,84.85,155.9
96.0,84.76,155.1
97.0,84.66,153.7
98.0,84.58,154.2
99.0,84.48,152.1
100.0,84.42,150.1
101.0,84.34,151.2
102.0,84.28,149.9
103.0,84.17,150.3
104.0,84.05,145.8
105.0,83.96,149.1
106.0,83.87,147.4
107.0,83.79,147.5
108.0,83.69,144.1
109.0,83.6,143.3
110.0,83.5,142.6
111.0,83.42,143.4
112.0,83.33,146.3
113.0,83.23,145.4
114.0,83.12,144.2
115.0,83.03,141.1
116.0,82.92,144.6
117.0,82.79,144.7
118.0,82.75,143.2
119.0,82.63,142.4
120.0,82.54,142.1
121.0,82.48,141.6
122.0,82.38,141.1
123.0,82.27,141.9
124.0,82.21,141.8
125.0,82.12,140.9
126.0,82.04,139.1
127.0,81.95,142.5
128.0,81.87,141.1
129.0,81.77,140.0
130.0,81.65,139.0
131.0,81.57,141.4
132.0,81.5,140.1
133.0,81.42,137.9
134.0,81.33,139.4
135.0,81.23,136.7
136.0,81.16,136.2
137.0,81.08,136.3
138.0,81.02,136.3
139.0,80.96,135.3
140.0,80.86,134.2
141.0,80.79,134.7
142.0,80.7,133.8
143.0,80.64,133.1
144.0,80.55,133.2
145.0,80.44,133.1
146.0,80.36,129.2
147.0,80.28,131.1
148.0,80.19,131.4
149.0,80.07,130.6
150.0,79.96,131.6
151.0,79.88,130.4
152.0,79.79,130.6
153.0,79.72,130.3
154.0,79.63,129.8
155.0,79.55,129.4
156.0,79.45,130.8
157.0,79.38,132.2
158.0,79.33,130.2
159.0,79.22,131.4
160.0,79.14,129.8
161.0,79.03,130.2
162.0,78.95,131.4
163.0,78.88,130.2
164.0,78.8,130.8
165.0,78.72,127.5
166.0,78.63,130.0
167.0,78.52,128.4
168.0,78.49,127.4
169.0,78.39,129.9
170.0,78.31,128.0
171.0,78.27,127.4
172.0,78.17,127.2
173.0,78.08,127.5
174.0,78.04,126.0
175.0,77.94,128.6
176.0,77.87,127.7
177.0,77.8,125.4
178.0,77.7,126.1
179.0,77.62,123.8
180.0,77.54,126.3
181.0,77.5,124.8
182.0,77.38,125.9
183.0,77.3,124.2
184.0,77.24,124.9
185.0,77.16,123.5
186.0,77.08,124.6
187.0,77.01,124.3
188.0,76.9,123.1
189.0,76.79,124.0
190.0,76.7,124.2
191.0,76.65,120.2
192.0,76.56,119.4
193.0,76.47,120.0
194.0,76.39,119.3
195.0,76.33,117.5
196.0,76.24,119.8
197.0,76.16,118.7
198.0,76.1,120.0
199.0,75.99,121.1
200.0,75.93,119.9
201.0,75.89,119.1
202.0,75.77,118.5
203.0,75.71,118.5
204.0,75.62,119.7
205.0,75.54,118.4
206.0,75.49,120.3
207.0,75.41,119.1
208.0,75.35,119.4
209.0,75.26,120.3
210.0,75.19,118.6
211.0,75.13,119.5
212.0,75.04,118.5
213.0,75.0,118.9
214.0,74.89,119.4
215.0,74.84,118.5
216.0,74.74,115.7
217.0,74.68,116.0
218.0,74.59,118.1
219.0,74.53,116.9
220.0,74.43,116.3
221.0,74.39,116.8
222.0,74.3,115.5
223.0,74.2,117.1
224.0,74.13,113.6
225.0,74.03,112.7
226.0,73.97,114.0
227.0,73.88,114.4
228.0,73.82,113.5
229.0,73.73,112.5
230.0,73.69,112.8
231.0,73.59,112.1
232.0,73.51,113.7
233.0,73.42,112.1
234.0,73.35,112.5
235.0,73.29,112.3
236.0,73.2,112.4
237.0,73.12,113.7
238.0,73.05,112.9
239.0,72.99,113.4
240.0,72.9,111.2
241.0,72.82,112.7
242.0,72.78,112.3
243.0,72.72,114.5
244.0,72.62,112.7
245.0,72.57,114.6
246.0,72.51,112.8
247.0,72.42,113.4
248.0,72.33,114.1
249.0,72.28,112.0
250.0,72.2,115.9
251.0,72.12,110.7
252.0,72.05,113.2
253.0,71.98,111.2
254.0,71.9,111.6
255.0,71.82,110.7
256.0,71.77,109.9
257.0,71.69,112.5
258.0,71.62,111.1
259.0,71.48,110.3
260.0,71.43,111.0
261.0,71.35,112.0
262.0,71.26,110.4
263.0,71.18,109.9
264.0,71.09,110.9
265.0,71.07,110.7
266.0,70.95,109.2
267.0,70.91,111.5
268.0,70.83,111.3
269.0,70.76,111.4
270.0,70.7,112.2
271.0,70.61,110.3
272.0,70.54,111.0
273.0,70.45,109.1
274.0,70.38,110.6
275.0,70.34,109.7
276.0,70.25,110.2
277.0,70.15,107.7
278.0,70.1,109.5
279.0,70.02,109.5
280.0,69.98,110.8
281.0,69.92,109.0
282.0,69.83,108.3
283.0,69.8,108.5
284.0,69.75,106.5
285.0,69.67,109.0
286.0,69.59,108.2
287.0,69.5,107.9
288.0,69.42,107.7
289.0,69.36,109.2
290.0,69.31,107.3
291.0,69.23,106.5
292.0,69.18,107.9
293.0,69.11,108.8
294.0,68.97,107.8
295.0,68.9,106.6
296.0,68.83,106.9
297.0,68.75,108.0
298.0,68.67,107.0
299.0,68.61,107.2
300.0,68.53,106.8
301.0,68.48,105.8
302.0,68.38,107.3
303.0,68.33,106.0
304.0,68.27,107.2
305.0,68.17,103.9
306.0,68.12,105.4
307.0,68.07,105.1
308.0,67.96,104.7
309.0,67.92,105.3
310.0,67.84,105.1
311.0,67.75,105.1
312.0,67.71,103.5
313.0,67.65,104.7
314.0,67.59,105.7
315.0,67.55,107.5
316.0,67.5,105.5
317.0,67.41,102.8
318.0,67.34,105.3
319.0,67.3,103.9
320.0,67.2,103.2
321.0,67.13,104.5
322.0,67.07,103.9
323.0,66.98,104.0
324.0,66.93,103.2
325.0,66.85,104.4
326.0,66.81,104.9
327.0,66.73,103.6
328.0,66.67,104.7
329.0,66.58,104.5
330.0,66.53,103.4
331.0,66.46,103.2
332.0,66.4,103.4
333.0,66.35,101.4
334.0,66.23,103.1
335.0,66.15,102.1
336.0,66.08,102.4
337.0,66.02,104.0
338.0,65.93,104.3
339.0,65.86,103.7
340.0,65.8,103.2
341.0,65.74,103.4
342.0,65.64,102.3
343.0,65.56,104.1
344.0,65.5,102.9
345.0,65.45,102.3
346.0,65.4,102.4
347.0,65.32,102.0
348.0,65.24,102.8
349.0,65.2,100.9
350.0,65.11,99.7
351.0,65.05,102.7
352.0,64.98,99.7
353.0,64.96,101.5
354.0,64.87,100.8
355.0,64.79,103.5
356.0,64.76,100.1
357.0,64.68,100.8
358.0,64.61,101.3
359.0,64.55,98.0
360.0,64.5,102.5
361.0,64.43,100.5
362.0,64.37,101.0
363.0,64.29,100.5
364.0,64.25,99.4
365.0,64.16,100.3
366.0,64.1,101.7
367.0,64.02,100.0
368.0,63.93,100.6
369.0,63.87,100.0
370.0,63.79,101.7
371.0,63.71,100.5
372.0,63.66,99.7
373.0,63.61,99.3
374.0,63.51,101.3
375.0,63.45,99.6
376.0,63.37,101.4
377.0,63.29,101.5
378.0,63.22,99.8
379.0,63.16,102.7
380.0,63.1,99.2
381.0,63.05,98.7
382.0,63.0,99.4
383.0,62.94,98.1
384.0,62.86,98.1
385.0,62.79,99.3
386.0,62.73,98.5
387.0,62.68,100.4
388.0,62.61,98.7
389.0,62.53,98.7
390.0,62.49,97.9
391.0,62.42,97.1
392.0,62.4,98.6
393.0,62.32,98.0
394.0,62.25,98.6
395.0,62.19,97.0
396.0,62.13,97.9
397.0,62.07,98.1
398.0,62.0,96.8
399.0,61.94,97.4
400.0,61.88,95.9
401.0,61.81,97.2
402.0,61.71,96.5
403.0,61.66,97.6
404.0,61.57,96.6
405.0,61.5,96.7
406.0,61.4,97.1
407.0,61.35,94.3
408.0,61.31,98.3
409.0,61.22,96.2
410.0,61.16,97.3
411.0,61.12,96.4
412.0,61.05,96.3
413.0,60.98,97.7
414.0,60.91,97.5
415.0,60.85,98.0
416.0,60.79,98.5
417.0,60.73,96.8
418.0,60.64,96.3
419.0,60.59,94.8
420.0,60.54,97.1
421.0,60.48,95.3
422.0,60.41,96.3
423.0,60.37,97.1
424.0,60.29,97.2
425.0,60.26,96.2
426.0,60.21,96.0
427.0,60.14,95.3
428.0,60.07,96.3
429.0,60.02,95.0
430.0,59.95,95.1
431.0,59.9,95.4
432.0,59.82,96.6
433.0,59.75,94.6
434.0,59.72,94.0
435.0,59.65,95.2
436.0,59.57,94.2
437.0,59.51,94.1
438.0,59.46,96.1
439.0,59.36,94.4
440.0,59.31,94.7
441.0,59.2,94.9
442.0,59.15,94.1
443.0,59.07,93.0
444.0,59.0,94.1
445.0,58.95,95.3
446.0,58.9,93.8
447.0,58.84,93.3
448.0,58.78,92.2
449.0,58.7,94.5
450.0,58.65,93.6
451.0,58.56,93.2
452.0,58.52,95.1
453.0,58.46,94.1
454.0,58.36,93.7
455.0,58.32,92.4
456.0,58.26,93.2
457.0,58.21,92.6
458.0,58.15,93.0
459.0,58.07,93.7
460.0,58.03,92.2
461.0,57.98,92.5
462.0,57.96,92.4
463.0,57.91,92.5
464.0,57.84,92.5
465.0,57.74,93.3
466.0,57.71,93.3
467.0,57.64,91.4
468.0,57.57,93.6
469.0,57.51,92.0
470.0,57.44,93.1
471.0,57.36,94.1
472.0,57.31,93.2
473.0,57.25,95.2
474.0,57.14,94.5
475.0,57.08,92.9
476.0,57.02,92.7
477.0,56.94,94.4
478.0,56.89,92.7
479.0,56.81,92.9
480.0,56.76,92.4
481.0,56.68,91.5
482.0,56.63,93.1
483.0,56.56,92.7
484.0,56.5,92.8
485.0,56.48,91.7
486.0,56.4,91.8
487.0,56.34,92.1
488.0,56.27,92.5
489.0,56.24,92.1
490.0,56.18,91.7
491.0,56.13,92.7
492.0,56.04,93.3
493.0,55.98,92.9
494.0,55.97,92.2
495.0,55.9,91.0
496.0,55.82,92.3
497.0,55.76,92.5
498.0,55.72,93.4
499.0,55.67,92.4
500.0,55.6,91.3
501.0,55.52,93.0
502.0,55.48,92.0
503.0,55.41,90.9
504.0,55.34,93.4
505.0,55.29,91.4
506.0,55.23,91.2
507.0,55.19,90.7
508.0,55.09,91.4
509.0,55.02,92.1
510.0,54.95,90.9
511.0,54.89,90.7
512.0,54.83,91.7
513.0,54.78,90.0
514.0,54.71,91.2
515.0,54.64,90.8
516.0,54.59,90.8
517.0,54.53,90.7
518.0,54.47,90.2
519.0,54.41,91.2
520.0,54.35,90.6
521.0,54.28,91.5
522.0,54.22,91.0
523.0,54.16,92.1
524.0,54.11,91.7
525.0,54.03,91.2
526.0,53.97,90.6
527.0,53.92,90.0
528.0,53.86,89.0
529.0,53.8,90.1
530.0,53.73,91.1
531.0,53.69,90.1
532.0,53.63,88.9
533.0,53.62,91.6
534.0,53.56,90.9
535.0,53.49,92.8
536.0,53.45,91.9
537.0,53.37,92.6
538.0,53.3,92.4
539.0,53.25,90.4
540.0,53.18,93.2
541.0,53.15,93.1
542.0,53.06,93.5
543.0,53.0,92.9
544.0,52.92,93.2
545.0,52.86,93.3
546.0,52.78,92.5
547.0,52.72,92.9
548.0,52.67,94.8
549.0,52.59,92.6
550.0,52.53,93.1
551.0,52.48,92.0
552.0,52.43,93.7
553.0,52.37,92.9
554.0,52.28,93.0
555.0,52.2,93.4
556.0,52.16,93.4
557.0,52.1,93.5
558.0,52.06,92.0
559.0,51.99,92.9
560.0,51.93,92.9
561.0,51.87,91.9
562.0,51.81,93.8
563.0,51.73,92.7
564.0,51.67,92.6
565.0,51.62,93.0
566.0,51.6,92.9
567.0,51.54,91.3
568.0,51.49,93.2
569.0,51.45,92.3
570.0,51.38,92.3
571.0,51.33,92.7
572.0,51.28,91.9
573.0,51.2,93.0
574.0,51.13,92.9
575.0,51.1,93.6
576.0,51.03,92.2
577.0,50.99,92.4
578.0,50.93,92.4
579.0,50.86,90.3
580.0,50.78,91.8
581.0,50.71,91.2
582.0,50.66,91.7
583.0,50.59,90.4
584.0,50.51,89.8
585.0,50.45,93.0
586.0,50.39,90.6
587.0,50.34,92.9
588.0,50.26,93.3
589.0,50.2,91.6
590.0,50.15,92.3
591.0,50.09,94.1
592.0,50.03,92.0
593.0,49.96,94.3
594.0,49.91,94.0
595.0,49.86,94.7
596.0,49.8,93.5
597.0,49.75,94.6
598.0,49.69,93.4
599.0,49.63,93.4
600.0,49.57,93.6
601.0,49.48,93.5
602.0,49.45,94.7
603.0,49.38,95.4
604.0,49.34,94.4
605.0,49.3,93.4
606.0,49.22,95.9
607.0,49.17,94.9
608.0,49.13,94.5
609.0,49.06,96.7
610.0,48.98,95.5
611.0,48.94,94.4
612.0,48.88,95.2
613.0,48.83,94.5
614.0,48.76,95.6
615.0,48.69,93.2
616.0,48.65,92.7
617.0,48.59,94.9
618.0,48.5,96.2
619.0,48.46,93.0
620.0,48.38,95.5
621.0,48.33,95.8
622.0,48.24,96.6
623.0,48.2,96.9
624.0,48.16,96.7
625.0,48.09,94.0
626.0,48.0,94.8
627.0,47.94,95.6
628.0,47.91,94.6
629.0,47.86,93.7
630.0,47.79,94.8
631.0,47.73,94.7
632.0,47.66,95.1
633.0,47.63,92.6
634.0,47.57,93.2
635.0,47.49,92.6
636.0,47.44,94.7
637.0,47.41,94.3
638.0,47.32,93.4
639.0,47.27,93.5
640.0,47.2,94.0
641.0,47.15,94.7
642.0,47.1,94.2
643.0,47.05,94.0
644.0,47.03,94.6
645.0,46.95,93.3
646.0,46.89,94.8
647.0,46.82,96.0
648.0,46.79,95.9
649.0,46.72,95.9
650.0,46.68,96.2
651.0,46.59,95.7
652.0,46.55,96.3
653.0,46.47,97.1
654.0,46.39,98.8
655.0,46.34,98.6
656.0,46.25,98.5
657.0,46.2,96.8
658.0,46.14,97.3
659.0,46.07,97.4
660.0,46.0,98.0
661.0,45.92,98.6
662.0,45.88,98.8
663.0,45.83,98.5
664.0,45.78,97.4
665.0,45.7,97.6
666.0,45.65,97.5
667.0,45.59,96.0
668.0,45.55,98.0
669.0,45.49,96.3
670.0,45.42,97.3
671.0,45.37,98.3
672.0,45.27,97.9
673.0,45.22,97.6
674.0,45.13,98.3
675.0,45.11,98.7
676.0,45.04,98.4
677.0,44.97,98.7
678.0,44.96,99.1
679.0,44.9,100.3
680.0,44.83,100.4
681.0,44.74,100.1
682.0,44.69,98.9
683.0,44.67,99.4
684.0,44.6,98.6
685.0,44.54,99.4
686.0,44.49,99.5
687.0,44.42,100.2
688.0,44.34,100.6
689.0,44.28,99.5
690.0,44.22,100.5
691.0,44.12,100.5
692.0,44.06,102.1
693.0,44.0,103.8
694.0,43.96,102.9
695.0,43.92,103.4
696.0,43.86,104.0
697.0,43.81,103.3
698.0,43.74,103.1
699.0,43.68,103.3
700.0,43.61,102.4
701.0,43.55,103.4
702.0,43.49,102.6
703.0,43.41,104.0
704.0,43.35,99.9
705.0,43.28,102.3
706.0,43.21,102.0
707.0,43.16,103.1
708.0,43.11,102.9
709.0,43.03,102.2
710.0,42.96,104.6
711.0,42.94,101.6
712.0,42.88,102.2
713.0,42.84,101.8
714.0,42.77,104.5
715.0,42.7,103.7
716.0,42.65,101.3
717.0,42.58,101.8
718.0,42.51,102.0
719.0,42.44,104.0
720.0,42.39,104.2
721.0,42.32,100.6
722.0,42.24,103.3
723.0,42.18,103.9
724.0,42.15,103.7
725.0,42.08,102.9
726.0,41.99,103.6
727.0,41.95,101.8
728.0,41.87,103.0
729.0,41.77,102.3
730.0,41.72,102.4
731.0,41.65,102.0
732.0,41.6,101.0
733.0,41.53,102.6
734.0,41.48,104.0
735.0,41.43,103.0
736.0,41.36,105.1
737.0,41.32,104.3
738.0,41.24,103.0
739.0,41.18,104.8
740.0,41.1,103.8
741.0,41.03,102.5
742.0,40.98,104.8
743.0,40.97,104.0
744.0,40.86,104.3
745.0,40.81,104.6
746.0,40.73,107.3
747.0,40.69,104.5
748.0,40.64,106.6
749.0,40.61,105.3
750.0,40.55,105.7
751.0,40.48,106.3
752.0,40.39,104.9
753.0,40.34,106.9
754.0,40.28,106.1
755.0,40.21,109.5
756.0,40.14,107.0
757.0,40.08,108.5
758.0,40.02,107.7
759.0,39.95,107.5
760.0,39.89,108.0
761.0,39.81,106.8
762.0,39.76,107.2
763.0,39.72,108.0
764.0,39.57,107.8
765.0,39.53,109.3
766.0,39.45,104.4
767.0,39.38,107.2
768.0,39.32,110.5
769.0,39.26,111.5
770.0,39.2,109.5
771.0,39.12,108.8
772.0,39.04,107.6
773.0,38.97,108.3
774.0,38.9,109.0
775.0,38.85,109.3
776.0,38.78,110.7
777.0,38.71,109.5
778.0,38.66,107.3
779.0,38.58,108.4
780.0,38.52,109.0
781.0,38.47,107.8
782.0,38.43,109.2
783.0,38.36,108.6
784.0,38.33,107.7
785.0,38.29,107.9
786.0,38.29,109.4
787.0,38.25,109.5
788.0,38.1,109.4
789.0,37.97,108.5
790.0,37.93,110.2
791.0,37.85,110.5
792.0,37.79,112.6
793.0,37.74,109.4
794.0,37.65,110.7
795.0,37.61,113.8
796.0,37.5,111.0
797.0,37.44,112.0
798.0,37.35,111.3
799.0,37.3,111.7
800.0,37.24,112.4
801.0,37.15,112.2
802.0,37.1,114.4
803.0,37.0,111.2
804.0,36.95,113.8
805.0,36.89,113.9
806.0,36.83,113.4
807.0,36.77,113.7
808.0,36.69,114.1
809.0,36.61,114.2
810.0,36.53,115.0
811.0,36.44,114.5
812.0,36.4,113.0
813.0,36.32,115.0
814.0,36.26,113.0
815.0,36.18,114.5
816.0,36.11,114.5
817.0,36.08,114.0
818.0,36.02,114.2
819.0,35.94,114.6
820.0,35.87,116.2
821.0,35.82,117.1
822.0,35.71,116.2
823.0,35.66,117.5
824.0,35.61,117.6
825.0,35.54,117.5
826.0,35.47,116.0
827.0,35.41,116.1
828.0,35.33,118.8
829.0,35.25,118.0
830.0,35.15,116.3
831.0,35.07,115.0
832.0,35.0,115.5
833.0,34.92,116.6
834.0,34.85,114.6
835.0,34.79,117.0
836.0,34.74,116.9
837.0,34.68,116.8
838.0,34.61,117.2
839.0,34.54,117.4
840.0,34.49,119.3
841.0,34.42,118.5
842.0,34.33,117.6
843.0,34.26,120.4
844.0,34.21,120.0
845.0,34.12,119.9
846.0,34.04,118.2
847.0,33.95,119.0
848.0,33.89,117.2
849.0,33.8,116.0
850.0,33.77,117.6
851.0,33.69,118.4
852.0,33.64,115.1
853.0,33.57,118.0
854.0,33.53,117.9
855.0,33.47,117.6
856.0,33.4,121.5
857.0,33.33,118.1
858.0,33.28,120.2
859.0,33.18,118.6
860.0,33.13,120.6
861.0,33.0,122.2
862.0,32.95,121.4
863.0,32.9,119.7
864.0,32.81,120.8
865.0,32.75,120.2
866.0,32.67,120.7
867.0,32.59,119.5
868.0,32.5,122.5
869.0,32.41,119.6
870.0,32.36,120.7
871.0,32.3,121.6
872.0,32.2,119.0
873.0,32.13,121.0
874.0,32.08,120.9
875.0,31.98,120.2
876.0,31.91,122.3
877.0,31.86,121.5
878.0,31.83,124.3
879.0,31.68,122.5
880.0,31.62,122.0
881.0,31.56,125.0
882.0,31.49,123.5
883.0,31.42,123.6
884.0,31.36,124.0
885.0,31.29,124.6
886.0,31.26,124.9
887.0,31.17,124.7
888.0,31.11,123.6
889.0,31.02,123.1
890.0,30.96,123.5
891.0,30.89,124.6
892.0,30.78,125.4
893.0,30.74,125.5
894.0,30.65,125.4
895.0,30.58,122.8
896.0,30.52,124.0
897.0,30.43,124.6
898.0,30.36,123.7
899.0,30.28,124.5
900.0,30.21,126.0
901.0,30.16,122.2
902.0,30.06,123.6
903.0,29.99,124.5
904.0,29.92,125.7
905.0,29.87,125.4
906.0,29.74,125.6
907.0,29.68,125.7
908.0,29.58,124.8
909.0,29.54,126.3
910.0,29.47,127.2
911.0,29.39,125.1
912.0,29.31,126.1
913.0,29.25,125.6
914.0,29.16,127.2
915.0,29.1,126.4
916.0,29.01,125.5
917.0,28.94,125.7
918.0,28.88,126.3
919.0,28.79,127.2
920.0,28.74,129.3
921.0,28.63,126.2
922.0,28.55,127.6
923.0,28.48,125.8
924.0,28.41,126.7
925.0,28.36,128.4
926.0,28.29,125.1
927.0,28.24,125.4
928.0,28.16,127.1
929.0,28.1,125.7
930.0,28.03,126.0
931.0,27.96,125.4
932.0,27.88,125.5
933.0,27.81,126.1
934.0,27.73,125.4
935.0,27.66,125.0
936.0,27.59,126.1
937.0,27.51,127.3
938.0,27.44,124.6
939.0,27.39,124.9
940.0,27.3,123.1
941.0,27.22,124.5
942.0,27.14,126.0
943.0,27.08,125.0
944.0,27.01,124.5
945.0,26.94,123.7
946.0,26.87,125.0
947.0,26.79,123.4
948.0,26.72,123.3
949.0,26.65,125.3
950.0,26.56,123.6
951.0,26.51,125.8
952.0,26.41,123.8
953.0,26.32,122.7
954.0,26.27,124.7
955.0,26.21,123.0
956.0,26.14,123.8
957.0,26.07,124.3
958.0,26.02,123.6
959.0,25.94,124.0
960.0,25.87,124.3
961.0,25.85,125.7
962.0,25.77,124.9
963.0,25.71,124.7
964.0,25.65,125.0
965.0,25.59,125.7
966.0,25.51,124.3
967.0,25.43,127.1
968.0,25.36,126.7
969.0,25.29,126.2
970.0,25.23,123.4
971.0,25.15,122.4
972.0,25.08,125.5
973.0,25.02,122.2
974.0,24.94,120.8
975.0,24.85,120.6
976.0,24.8,122.4
977.0,24.7,117.7
978.0,24.62,121.2
979.0,24.54,122.5
980.0,24.48,122.3
981.0,24.4,120.9
982.0,24.31,120.0
983.0,24.26,122.6
984.0,24.19,123.6
985.0,24.11,123.3
986.0,24.06,123.9
987.0,23.97,123.0
988.0,23.92,122.3
989.0,23.85,122.3
990.0,23.79,123.1
991.0,23.72,121.2
992.0,23.67,122.6
993.0,23.59,123.1
994.0,23.52,121.1
995.0,23.45,120.4
996.0,23.4,120.0
997.0,23.34,119.0
998.0,23.29,120.5
999.0,23.22,121.2
1000.0,23.15,120.2
1001.0,23.07,120.1
1002.0,23.06,120.9
1003.0,22.98,122.3
1004.0,22.9,121.5
1005.0,22.85,120.9
1006.0,22.77,119.6
1007.0,22.74,121.2
1008.0,22.65,119.1
1009.0,22.59,119.7
1010.0,22.5,119.2
1011.0,22.46,118.6
1012.0,22.41,118.8
1013.0,22.28,117.0
1014.0,22.24,117.6
1015.0,22.15,117.6
1016.0,22.08,118.5
1017.0,22.02,118.4
1018.0,21.95,117.9
1019.0,21.89,116.8
1020.0,21.82,120.0
1021.0,21.74,115.9
1022.0,21.68,116.8
1023.0,21.61,116.2
1024.0,21.52,115.7
1025.0,21.46,116.0
1026.0,21.43,116.2
1027.0,21.38,116.4
1028.0,21.32,114.9
1029.0,21.26,114.9
1030.0,21.2,114.7
1031.0,21.12,114.9
1032.0,21.07,117.0
1033.0,21.01,116.2
1034.0,20.94,113.5
1035.0,20.87,114.3
1036.0,20.81,112.7
1037.0,20.78,114.3
1038.0,20.71,113.3
1039.0,20.66,114.4
1040.0,20.6,114.5
1041.0,20.54,114.6
1042.0,20.49,114.1
1043.0,20.42,114.4
1044.0,20.37,113.1
1045.0,20.31,112.5
1046.0,20.25,114.3
1047.0,20.18,116.8
1048.0,20.13,115.0
1049.0,20.08,114.8
1050.0,20.04,115.4
1051.0,19.98,116.9
1052.0,19.89,114.4
1053.0,19.78,117.4
1054.0,19.73,117.3
1055.0,19.69,117.0
1056.0,19.64,113.5
1057.0,19.57,117.0
1058.0,19.51,118.1
1059.0,19.47,116.9
1060.0,19.39,115.8
1061.0,19.34,115.6
1062.0,19.26,113.9
1063.0,19.24,111.2
1064.0,19.18,110.4
1065.0,19.12,108.4
1066.0,19.08,109.0
1067.0,19.01,109.5
1068.0,18.95,107.3
1069.0,18.9,105.5
1070.0,18.83,107.4
1071.0,18.8,107.4
1072.0,18.73,104.3
1073.0,18.72,108.3
1074.0,18.68,107.8
1075.0,18.63,107.5
1076.0,18.58,105.4
1077.0,18.5,105.1
1078.0,18.48,103.5
1079.0,18.41,104.0
1080.0,18.36,104.4
1081.0,18.36,102.9
1082.0,18.3,103.8
1083.0,18.24,103.4
1084.0,18.19,101.4
1085.0,18.11,102.1
1086.0,18.08,101.1
1087.0,18.03,102.8
1088.0,18.02,101.2
1089.0,17.9,98.1
1090.0,17.83,100.9
1091.0,17.82,95.5
1092.0,17.77,98.8
1093.0,17.74,96.3
1094.0,17.66,97.2
1095.0,17.65,95.5
1096.0,17.57,95.9
1097.0,17.53,95.5
1098.0,17.46,95.7
1099.0,17.44,92.8
1100.0,17.42,93.7
1101.0,17.39,92.7
1102.0,17.3,93.1
1103.0,17.24,92.0
1104.0,17.21,92.7
1105.0,17.17,92.9
1106.0,17.13,91.9
1107.0,17.09,90.3
1108.0,17.04,91.5
1109.0,17.03,91.9
1110.0,17.02,91.4
1111.0,17.0,88.1
1112.0,16.94,90.3
1113.0,16.93,89.2
1114.0,16.9,90.1
1115.0,16.88,86.6
1116.0,16.8,87.6
1117.0,16.78,85.3
1118.0,16.74,84.4
1119.0,16.72,83.7
1120.0,16.64,83.0
1121.0,16.62,82.7
1122.0,16.59,82.6
1123.0,16.53,82.1
1124.0,16.51,82.1
1125.0,16.45,80.0
1126.0,16.43,78.8
1127.0,16.39,81.0
1128.0,16.34,79.5
1129.0,16.31,79.3
1130.0,16.29,77.3
1131.0,16.25,76.6
1132.0,16.21,75.7
1133.0,16.2,75.6
1134.0,16.15,73.9
1135.0,16.12,73.9
1136.0,16.08,73.3
1137.0,16.05,72.3
1138.0,16.03,73.3
1139.0,16.01,72.3
1140.0,16.0,72.6
1141.0,15.96,71.3
1142.0,15.92,72.2
1143.0,15.88,70.1
1144.0,15.86,70.1
1145.0,15.85,70.3
1146.0,15.82,69.8
1147.0,15.82,71.2
1148.0,15.8,69.5
1149.0,15.76,68.9
1150.0,15.73,68.5
1151.0,15.69,68.5
1152.0,15.66,68.3
1153.0,15.64,67.7
1154.0,15.63,67.0
1155.0,15.6,66.0
1156.0,15.55,66.6
1157.0,15.56,66.1
1158.0,15.5,64.5
1159.0,15.47,65.6
1160.0,15.43,64.9
1161.0,15.42,65.1
1162.0,15.39,63.1
1163.0,15.36,63.2
1164.0,15.34,62.8
1165.0,15.3,62.3
1166.0,15.31,61.3
1167.0,15.26,60.7
1168.0,15.24,60.8
1169.0,15.21,60.4
1170.0,15.19,59.7
1171.0,15.18,59.1
1172.0,15.16,58.4
1173.0,15.14,58.2
1174.0,15.12,56.8
1175.0,15.11,56.1
1176.0,15.09,57.2
1177.0,15.05,57.1
1178.0,15.04,56.9
1179.0,15.03,57.3
1180.0,15.01,56.7
1181.0,15.0,58.0
1182.0,15.01,57.6
1183.0,15.0,57.8
1184.0,14.96,57.5
1185.0,14.95,57.5
1186.0,14.96,55.6
1187.0,14.94,55.5
1188.0,14.93,54.4
1189.0,14.92,54.3
1190.0,14.9,53.6
1191.0,14.87,51.9
1192.0,14.88,51.0
1193.0,14.83,50.5
1194.0,14.83,50.8
1195.0,14.79,49.6
1196.0,14.76,48.4
1197.0,14.71,49.1
1198.0,14.7,48.6
1199.0,14.7,48.6
1200.0,14.68,47.9
1201.0,14.66,48.1
1202.0,14.66,47.6
1203.0,14.65,46.9
1204.0,14.63,47.5
1205.0,14.61,47.2
1206.0,14.6,46.0
1207.0,14.59,46.7
1208.0,14.55,46.3
1209.0,14.54,46.3
1210.0,14.53,46.0
1211.0,14.54,45.7
1212.0,14.51,46.2
1213.0,14.5,44.5
1214.0,14.5,45.0
1215.0,14.48,44.6
1216.0,14.48,44.0
1217.0,14.46,43.3
1218.0,14.47,43.6
1219.0,14.47,42.5
1220.0,14.45,42.9
1221.0,14.47,41.6
1222.0,14.47,42.0
1223.0,14.43,41.6
1224.0,14.43,41.9
1225.0,14.42,41.9
1226.0,14.41,41.9
1227.0,14.39,41.5
1228.0,14.4,42.0
1229.0,14.37,42.0
1230.0,14.35,41.5
1231.0,14.32,41.5
1232.0,14.3,42.2
1233.0,14.27,41.9
1234.0,14.24,41.5
1235.0,14.23,41.7
1236.0,14.22,41.5
1237.0,14.17,42.4
1238.0,14.17,41.7
1239.0,14.16,42.4
1240.0,14.14,42.2
1241.0,14.13,41.6
1242.0,14.12,42.0
1243.0,14.09,41.8
1244.0,14.1,41.1
1245.0,14.08,41.1
1246.0,14.07,40.2
1247.0,14.07,39.6
1248.0,14.05,39.6
1249.0,14.04,39.6
1250.0,14.03,38.9
1251.0,14.03,38.5
1252.0,14.02,37.7
1253.0,14.02,37.0
1254.0,14.03,36.9
1255.0,14.04,36.8
1256.0,14.0,36.4
1257.0,13.99,36.3
1258.0,14.0,36.1
1259.0,13.98,36.3
1260.0,13.99,36.9
1261.0,14.01,35.9
1262.0,13.99,36.2
1263.0,14.01,36.1
1264.0,13.99,36.6
1265.0,13.99,36.8
1266.0,13.97,37.3
1267.0,13.98,37.8
1268.0,13.98,37.4
1269.0,13.97,37.4
1270.0,13.91,37.5
1271.0,13.88,37.7
1272.0,13.86,38.3
1273.0,13.84,37.9
1274.0,13.84,37.8
1275.0,13.82,38.3
1276.0,13.79,38.5
1277.0,13.77,38.5
1278.0,13.77,38.3
1279.0,13.79,38.3
1280.0,13.78,38.3
1281.0,13.75,37.5
1282.0,13.74,37.9
1283.0,13.72,37.2
1284.0,13.71,36.8
1285.0,13.7,36.8
1286.0,13.67,37.0
1287.0,13.68,36.3
1288.0,13.68,35.8
1289.0,13.65,35.6
1290.0,13.64,35.5
1291.0,13.65,36.0
1292.0,13.68,35.5
1293.0,13.67,36.4
1294.0,13.64,36.8
1295.0,13.66,36.0
1296.0,13.69,36.1
1297.0,13.69,37.0
1298.0,13.68,36.8
1299.0,13.68,36.3
1300.0,13.65,36.1
1301.0,13.64,35.6
1302.0,13.64,35.6
1303.0,13.63,35.7
1304.0,13.61,36.0
1305.0,13.6,35.2
1306.0,13.59,35.5
1307.0,13.55,35.7
1308.0,13.53,36.3
1309.0,13.47,35.8
1310.0,13.46,35.3
1311.0,13.45,36.0
1312.0,13.43,36.4
1313.0,13.44,36.6
1314.0,13.42,36.2
1315.0,13.4,35.9
1316.0,13.39,35.9
1317.0,13.37,35.8
1318.0,13.37,35.9
1319.0,13.37,35.4
1320.0,13.36,35.3
1321.0,13.33,35.4
1322.0,13.33,36.2
1323.0,13.31,35.4
1324.0,13.32,35.3
1325.0,13.3,35.2
1326.0,13.29,35.9
1327.0,13.3,35.4
1328.0,13.28,35.7
1329.0,13.28,35.3
1330.0,13.3,35.6
1331.0,13.3,36.2
1332.0,13.33,36.2
1333.0,13.33,36.5
1334.0,13.32,35.8
1335.0,13.32,35.6
1336.0,13.3,35.6
1337.0,13.29,34.8
1338.0,13.29,35.2
1339.0,13.27,34.9

File: Wood/Calibration_Data/FSRI/FSRI_Wood_Perpendicular_Cone_25kW_hor_R3.csv
Time,Mass (g),HRRPUA (kW/m2)
0.0,103.1,5.4
1.0,103.09,6.9
2.0,103.13,8.1
3.0,103.09,8.5
4.0,103.05,8.5
5.0,103.03,8.5
6.0,103.04,8.7
7.0,103.01,8.3
8.0,103.01,7.9
9.0,102.99,7.4
10.0,102.98,6.9
11.0,102.95,6.5
12.0,102.93,5.8
13.0,102.91,5.3
14.0,102.87,4.8
15.0,102.85,4.4
16.0,102.83,3.9
17.0,102.79,3.5
18.0,102.78,3.4
19.0,102.77,3.3
20.0,102.74,3.2
21.0,102.74,3.2
22.0,102.75,3.2
23.0,102.73,3.1
24.0,102.73,3.1
25.0,102.72,3.1
26.0,102.73,3.1
27.0,102.71,3.1
28.0,102.7,3.1
29.0,102.69,3.1
30.0,102.67,3.1
31.0,102.66,3.1
32.0,102.63,2.6
33.0,102.63,2.4
34.0,102.61,1.9
35.0,102.59,1.4
36.0,102.57,1.3
37.0,102.56,1.4
38.0,102.55,1.6
39.0,102.54,1.6
40.0,102.52,1.7
41.0,102.5,2.1
42.0,102.49,3.4
43.0,102.49,4.2
44.0,102.48,4.8
45.0,102.46,5.1
46.0,102.45,5.1
47.0,102.43,4.6
48.0,102.42,4.1
49.0,102.39,3.8
50.0,102.37,3.6
51.0,102.37,3.4
52.0,102.35,3.2
53.0,102.3,3.3
54.0,102.28,3.2
55.0,102.26,3.1
56.0,102.24,3.6
57.0,102.23,4.4
58.0,102.2,4.8
59.0,102.19,5.3
60.0,102.17,6.0
61.0,102.16,6.4
62.0,102.15,6.5
63.0,102.17,6.4
64.0,102.15,6.4
65.0,102.15,7.0
66.0,102.14,7.8
67.0,102.14,8.8
68.0,102.12,9.5
69.0,102.12,10.1
70.0,102.12,10.3
71.0,102.1,11.0
72.0,102.08,11.4
73.0,102.07,11.7
74.0,102.05,11.7
75.0,102.06,11.9
76.0,102.04,11.9
77.0,102.03,11.9
78.0,102.02,12.1
79.0,102.01,11.6
80.0,101.99,11.4
81.0,101.98,10.8
82.0,101.96,10.3
83.0,101.95,9.9
84.0,101.94,9.7
85.0,101.92,9.7
86.0,101.9,9.9
87.0,101.89,10.2
88.0,101.88,10.9
89.0,101.85,11.0
90.0,101.84,11.9
91.0,101.84,12.5
92.0,101.81,13.1
93.0,101.79,13.3
94.0,101.72,13.9
95.0,101.69,13.7
96.0,101.68,13.7
97.0,101.67,13.5
98.0,101.65,13.6
99.0,101.64,13.5
100.0,101.62,13.6
101.0,101.63,14.0
102.0,101.64,14.2
103.0,101.62,14.5
104.0,101.63,14.8
105.0,101.62,15.1
106.0,101.6,15.1
107.0,101.59,15.5
108.0,101.58,16.3
109.0,101.57,16.3
110.0,101.54,16.5
111.0,101.53,16.7
112.0,101.52,16.5
113.0,101.5,16.2
114.0,101.48,16.0
115.0,101.47,15.9
116.0,101.45,15.7
117.0,101.43,15.5
118.0,101.42,15.1
119.0,101.4,14.9
120.0,101.39,14.2
121.0,101.37,13.7
122.0,101.35,13.0
123.0,101.33,12.6
124.0,101.32,12.3
125.0,101.3,12.3
126.0,101.27,11.6
127.0,101.26,10.9
128.0,101.23,10.6
129.0,101.2,10.3
130.0,101.18,9.6
131.0,101.15,9.2
132.0,101.13,8.8
133.0,101.1,8.6
134.0,101.05,8.4
135.0,100.82,8.4
136.0,100.9,8.7
137.0,100.89,8.8
138.0,100.77,9.0
139.0,100.71,9.1
140.0,100.64,9.1
141.0,100.57,9.1
142.0,100.45,9.1
143.0,100.35,9.1
144.0,100.24,9.0
145.0,100.13,9.7
146.0,100.02,13.3
147.0,99.9,20.8
148.0,99.79,31.0
149.0,99.7,42.9
150.0,99.6,58.8
151.0,99.51,75.3
152.0,99.41,89.3
153.0,99.29,107.1
154.0,99.19,119.7
155.0,99.1,133.3
156.0,99.0,145.9
157.0,98.86,154.1
158.0,98.77,164.3
159.0,98.68,170.5
160.0,98.57,175.0
161.0,98.48,174.2
162.0,98.37,176.9
163.0,98.27,179.7
164.0,98.17,177.9
165.0,98.07,177.2
166.0,97.99,177.0
167.0,97.89,175.6
168.0,97.79,176.5
169.0,97.71,176.4
170.0,97.6,172.6
171.0,97.51,171.7
172.0,97.41,170.0
173.0,97.23,167.9
174.0,97.14,165.1
175.0,97.06,162.8
176.0,96.95,160.8
177.0,96.88,159.2
178.0,96.78,157.2
179.0,96.71,154.6
180.0,96.62,156.6
181.0,96.59,153.5
182.0,96.52,151.4
183.0,96.44,149.1
184.0,96.37,151.8
185.0,96.29,149.9
186.0,96.21,147.1
187.0,96.13,145.1
188.0,96.05,144.8
189.0,95.97,141.6
190.0,95.87,141.3
191.0,95.82,139.7
192.0,95.73,140.7
193.0,95.65,137.1
194.0,95.58,135.6
195.0,95.51,133.8
196.0,95.42,130.6
197.0,95.36,131.1
198.0,95.28,128.0
199.0,95.2,125.7
200.0,95.14,126.8
201.0,95.08,127.9
202.0,94.99,124.3
203.0,94.93,121.8
204.0,94.86,119.5
205.0,94.8,120.5
206.0,94.72,117.5
207.0,94.64,114.8
208.0,94.57,114.3
209.0,94.52,113.5
210.0,94.38,112.1
211.0,94.38,110.5
212.0,94.25,110.5
213.0,94.18,107.5
214.0,94.1,107.6
215.0,94.03,104.3
216.0,93.99,101.3
217.0,93.91,101.3
218.0,93.87,100.6
219.0,93.87,98.7
220.0,93.75,100.4
221.0,93.74,98.9
222.0,93.69,99.0
223.0,93.64,98.4
224.0,93.57,98.0
225.0,93.49,98.7
226.0,93.44,97.7
227.0,93.39,97.8
228.0,93.33,99.0
229.0,93.28,97.9
230.0,93.2,97.9
231.0,93.14,96.1
232.0,93.08,96.1
233.0,93.02,97.1
234.0,92.97,95.5
235.0,92.91,94.9
236.0,92.86,92.8
237.0,92.79,90.4
238.0,92.72,92.6
239.0,92.67,89.9
240.0,92.6,89.7
241.0,92.55,89.2
242.0,92.51,89.0
243.0,92.45,88.4
244.0,92.37,87.7
245.0,92.32,87.2
246.0,92.25,88.0
247.0,92.2,85.5
248.0,92.13,85.0
249.0,92.07,83.7
250.0,92.0,83.3
251.0,91.93,82.2
252.0,91.86,80.3
253.0,91.82,80.4
254.0,91.72,78.6
255.0,91.68,79.7
256.0,91.62,78.9
257.0,91.57,78.6
258.0,91.52,77.9
259.0,91.5,76.9
260.0,91.46,77.0
261.0,91.41,75.8
262.0,91.35,76.3
263.0,91.31,76.8
264.0,91.27,76.9
265.0,91.23,75.8
266.0,91.17,75.0
267.0,91.12,75.3
268.0,91.07,75.4
269.0,91.03,75.5
270.0,90.97,76.3
271.0,90.92,74.5
272.0,90.85,74.6
273.0,90.8,74.6
274.0,90.75,74.8
275.0,90.69,75.2
276.0,90.65,73.8
277.0,90.6,74.2
278.0,90.54,74.6
279.0,90.48,73.3
280.0,90.43,72.2
281.0,90.38,72.5
282.0,90.34,72.8
283.0,90.28,71.1
284.0,90.23,73.5
285.0,90.17,71.8
286.0,90.12,73.7
287.0,90.06,71.8
288.0,90.01,71.8
289.0,89.98,72.5
290.0,89.83,71.2
291.0,89.86,70.7
292.0,89.74,71.5
293.0,89.68,70.1
294.0,89.62,69.4
295.0,89.57,70.0
296.0,89.51,69.9
297.0,89.47,68.9
298.0,89.41,68.9
299.0,89.35,69.7
300.0,89.3,69.0
301.0,89.27,68.4
302.0,89.28,68.9
303.0,89.25,67.9
304.0,89.2,68.3
305.0,89.13,66.5
306.0,89.1,67.3
307.0,89.03,66.2
308.0,88.98,66.1
309.0,88.93,66.0
310.0,88.88,66.2
311.0,88.83,64.5
312.0,88.78,64.7
313.0,88.73,63.6
314.0,88.69,63.3
315.0,88.63,61.9
316.0,88.57,62.5
317.0,88.53,62.2
318.0,88.48,63.3
319.0,88.43,62.3
320.0,88.36,62.0
321.0,88.32,61.2
322.0,88.28,61.3
323.0,88.24,60.4
324.0,88.17,59.4
325.0,88.12,60.6
326.0,88.07,59.8
327.0,88.02,59.3
328.0,87.96,60.1
329.0,87.92,59.7
330.0,87.85,59.8
331.0,87.79,58.7
332.0,87.72,59.6
333.0,87.67,59.3
334.0,87.59,59.9
335.0,87.54,59.6
336.0,87.48,60.9
337.0,87.41,60.0
338.0,87.36,60.8
339.0,87.31,60.9
340.0,87.27,61.0
341.0,87.23,60.3
342.0,87.18,59.6
343.0,87.14,60.4
344.0,87.09,60.1
345.0,87.04,61.5
346.0,87.07,60.8
347.0,87.02,61.3
348.0,86.96,60.8
349.0,86.9,60.4
350.0,86.86,60.4
351.0,86.81,61.5
352.0,86.75,61.2
353.0,86.7,60.8
354.0,86.65,61.1
355.0,86.62,61.2
356.0,86.56,61.3
357.0,86.51,61.4
358.0,86.46,61.7
359.0,86.4,63.2
360.0,86.35,63.6
361.0,86.3,64.2
362.0,86.25,65.4
363.0,86.21,65.6
364.0,86.17,65.8
365.0,86.11,67.0
366.0,86.06,67.8
367.0,86.02,66.6
368.0,85.96,66.0
369.0,85.9,66.2
370.0,85.87,65.3
371.0,85.77,63.6
372.0,85.77,63.5
373.0,85.66,61.6
374.0,85.58,61.1
375.0,85.54,60.0
376.0,85.48,60.0
377.0,85.43,59.8
378.0,85.37,58.6
379.0,85.35,56.7
380.0,85.28,56.7
381.0,85.28,56.4
382.0,85.24,56.0
383.0,85.21,55.5
384.0,85.16,54.2
385.0,85.12,53.2
386.0,85.08,53.2
387.0,85.04,53.3
388.0,84.99,53.2
389.0,84.96,52.7
390.0,84.91,51.8
391.0,84.85,51.7
392.0,84.8,51.6
393.0,84.75,51.7
394.0,84.68,50.7
395.0,84.66,50.4
396.0,84.62,50.1
397.0,84.55,49.8
398.0,84.51,49.8
399.0,84.47,50.1
400.0,84.42,49.8
401.0,84.38,49.5
402.0,84.33,48.8
403.0,84.27,49.4
404.0,84.24,49.7
405.0,84.19,49.1
406.0,84.14,49.1
407.0,84.09,49.7
408.0,84.04,49.3
409.0,84.0,49.5
410.0,83.95,49.5
411.0,83.9,49.4
412.0,83.85,49.7
413.0,83.77,49.5
414.0,83.71,49.4
415.0,83.65,48.5
416.0,83.61,48.4
417.0,83.54,49.0
418.0,83.48,48.5
419.0,83.44,48.2
420.0,83.39,48.9
421.0,83.36,48.1
422.0,83.29,49.1
423.0,83.26,48.4
424.0,83.22,48.4
425.0,83.15,48.4
426.0,83.12,48.2
427.0,83.08,48.2
428.0,83.08,48.1
429.0,83.07,48.7
430.0,83.03,48.1
431.0,82.98,48.6
432.0,82.92,47.6
433.0,82.9,47.2
434.0,82.85,46.6
435.0,82.8,47.6
436.0,82.77,46.6
437.0,82.71,47.2
438.0,82.68,46.9
439.0,82.61,47.1
440.0,82.58,46.5
441.0,82.54,47.1
442.0,82.49,47.0
443.0,82.42,47.3
444.0,82.39,47.2
445.0,82.35,46.6
446.0,82.29,46.9
447.0,82.25,46.5
448.0,82.21,47.3
449.0,82.16,47.5
450.0,82.13,47.5
451.0,82.07,47.2
452.0,82.03,48.0
453.0,81.97,48.8
454.0,81.92,47.7
455.0,81.88,47.1
456.0,81.84,47.3
457.0,81.79,45.6
458.0,81.75,47.6
459.0,81.68,47.0
460.0,81.64,47.4
461.0,81.56,47.5
462.0,81.53,47.4
463.0,81.44,47.4
464.0,81.41,47.3
465.0,81.35,47.6
466.0,81.34,46.8
467.0,81.28,46.4
468.0,81.25,46.7
469.0,81.22,46.2
470.0,81.19,46.1
471.0,81.18,46.3
472.0,81.13,45.2
473.0,81.08,45.3
474.0,81.02,45.2
475.0,81.01,45.0
476.0,80.96,44.8
477.0,80.92,45.7
478.0,80.88,44.0
479.0,80.82,43.1
480.0,80.77,45.1
481.0,80.74,45.0
482.0,80.69,44.8
483.0,80.67,44.6
484.0,80.62,44.7
485.0,80.58,44.3
486.0,80.55,44.5
487.0,80.48,44.6
488.0,80.44,44.6
489.0,80.4,44.4
490.0,80.36,44.7
491.0,80.32,44.3
492.0,80.27,44.4
493.0,80.23,43.3
494.0,80.18,42.9
495.0,80.14,42.6
496.0,80.09,43.0
497.0,80.04,43.2
498.0,79.99,43.3
499.0,79.94,44.5
500.0,79.9,45.0
501.0,79.79,45.8
502.0,79.74,45.4
503.0,79.7,46.3
504.0,79.66,46.4
505.0,79.61,46.3
506.0,79.58,47.6
507.0,79.54,47.1
508.0,79.51,46.4
509.0,79.45,46.9
510.0,79.48,46.4
511.0,79.45,46.1
512.0,79.42,45.8
513.0,79.35,45.8
514.0,79.32,45.2
515.0,79.26,44.8
516.0,79.23,45.5
517.0,79.19,45.4
518.0,79.14,44.6
519.0,79.08,44.9
520.0,79.06,43.6
521.0,79.01,44.3
522.0,78.98,43.7
523.0,78.93,43.7
524.0,78.9,42.6
525.0,78.86,42.4
526.0,78.81,41.3
527.0,78.76,41.5
528.0,78.72,40.7
529.0,78.67,41.0
530.0,78.64,40.3
531.0,78.6,40.1
532.0,78.55,40.0
533.0,78.51,40.0
534.0,78.47,40.5
535.0,78.44,40.1
536.0,78.39,40.3
537.0,78.35,40.3
538.0,78.3,39.6
539.0,78.26,39.7
540.0,78.22,39.0
541.0,78.16,39.9
542.0,78.11,39.4
543.0,78.05,39.1
544.0,77.97,38.9
545.0,77.91,38.8
546.0,77.88,38.4
547.0,77.83,38.7
548.0,77.81,39.1
549.0,77.77,39.5
550.0,77.74,39.8
551.0,77.7,40.3
552.0,77.66,40.5
553.0,77.61,40.6
554.0,77.64,40.6
555.0,77.59,40.1
556.0,77.56,41.1
557.0,77.52,41.4
558.0,77.49,41.6
559.0,77.44,41.0
560.0,77.4,40.5
561.0,77.35,41.3
562.0,77.31,41.5
563.0,77.28,40.8
564.0,77.24,40.1
565.0,77.19,40.8
566.0,77.16,40.3
567.0,77.11,39.7
568.0,77.05,39.9
569.0,77.02,38.9
570.0,76.99,39.2
571.0,76.95,38.4
572.0,76.9,38.3
573.0,76.86,38.1
574.0,76.81,38.0
575.0,76.79,38.9
576.0,76.75,38.2
577.0,76.7,38.7
578.0,76.66,38.4
579.0,76.62,38.3
580.0,76.58,38.5
581.0,76.55,37.9
582.0,76.51,38.6
583.0,76.45,38.4
584.0,76.34,38.6
585.0,76.3,38.1
586.0,76.26,38.4
587.0,76.2,37.5
588.0,76.18,37.8
589.0,76.14,37.3
590.0,76.1,37.2
591.0,76.06,37.7
592.0,76.01,37.4
593.0,76.04,37.2
594.0,75.93,37.1
595.0,75.97,37.0
596.0,75.91,36.4
597.0,75.9,36.0
598.0,75.84,36.8
599.0,75.81,36.3
600.0,75.78,36.1
601.0,75.73,35.9
602.0,75.7,36.1
603.0,75.65,35.9
604.0,75.61,35.1
605.0,75.57,34.8
606.0,75.54,35.1
607.0,75.5,34.4
608.0,75.46,34.9
609.0,75.41,34.3
610.0,75.38,33.8
611.0,75.34,33.6
612.0,75.3,32.7
613.0,75.27,32.6
614.0,75.21,31.9
615.0,75.19,31.5
616.0,75.14,31.2
617.0,75.1,31.5
618.0,75.06,30.9
619.0,75.03,30.9
620.0,74.98,30.8
621.0,74.95,31.0
622.0,74.89,31.1
623.0,74.85,30.9
624.0,74.8,29.8
625.0,74.74,30.1
626.0,74.69,29.8
627.0,74.64,30.1
628.0,74.59,29.8
629.0,74.55,29.8
630.0,74.51,29.8
631.0,74.47,29.4
632.0,74.46,29.9
633.0,74.43,30.3
634.0,74.39,30.5
635.0,74.35,29.9
636.0,74.32,30.7
637.0,74.28,30.8
638.0,74.28,30.6
639.0,74.24,30.8
640.0,74.21,30.8
641.0,74.16,31.0
642.0,74.14,30.6
643.0,74.1,30.1
644.0,74.06,30.4
645.0,74.01,31.2
646.0,73.98,31.6
647.0,73.95,31.4
648.0,73.9,31.8
649.0,73.88,31.9
650.0,73.84,32.0
651.0,73.8,31.3
652.0,73.76,33.0
653.0,73.72,33.0
654.0,73.68,33.8
655.0,73.64,33.4
656.0,73.6,33.6
657.0,73.56,34.1
658.0,73.52,33.7
659.0,73.49,33.7
660.0,73.46,33.6
661.0,73.41,33.4
662.0,73.38,33.7
663.0,73.34,33.5
664.0,73.32,34.2
665.0,73.26,33.0
666.0,73.2,33.0
667.0,73.16,32.9
668.0,73.05,33.1
669.0,73.02,32.5
670.0,72.98,32.6
671.0,72.93,32.3
672.0,72.91,33.0
673.0,72.86,32.7
674.0,72.84,32.3
675.0,72.83,33.1
676.0,72.85,32.8
677.0,72.81,33.7
678.0,72.77,33.7
679.0,72.73,34.3
680.0,72.7,34.3
681.0,72.65,34.9
682.0,72.63,34.9
683.0,72.59,34.8
684.0,72.55,34.2
685.0,72.54,34.1
686.0,72.47,34.2
687.0,72.43,34.0
688.0,72.4,33.6
689.0,72.36,32.9
690.0,72.31,32.8
691.0,72.28,32.7
692.0,72.24,32.8
693.0,72.2,32.6
694.0,72.18,32.7
695.0,72.13,32.9
696.0,72.1,32.8
697.0,72.07,33.3
698.0,72.02,33.2
699.0,72.0,33.3
700.0,71.97,33.6
701.0,71.93,33.9
702.0,71.89,33.7
703.0,71.86,33.4
704.0,71.84,33.8
705.0,71.75,33.9
706.0,71.7,34.3
707.0,71.65,34.4
708.0,71.6,34.8
709.0,71.54,34.9
710.0,71.51,34.9
711.0,71.49,35.0
712.0,71.44,35.6
713.0,71.39,35.6
714.0,71.39,35.6
715.0,71.34,35.7
716.0,71.32,35.2
717.0,71.28,34.7
718.0,71.27,35.2
719.0,71.24,34.0
720.0,71.22,34.2
721.0,71.18,34.3
722.0,71.16,34.0
723.0,71.13,34.2
724.0,71.09,33.1
725.0,71.05,33.9
726.0,71.01,33.7
727.0,70.98,33.2
728.0,70.95,32.4
729.0,70.91,32.8
730.0,70.88,32.4
731.0,70.84,32.1
732.0,70.8,32.6
733.0,70.76,31.9
734.0,70.72,32.1
735.0,70.7,32.1
736.0,70.67,31.2
737.0,70.63,31.2
738.0,70.59,31.4
739.0,70.56,31.1
740.0,70.52,30.9
741.0,70.49,30.9
742.0,70.45,31.1
743.0,70.41,30.5
744.0,70.37,30.7
745.0,70.34,30.4
746.0,70.29,30.5
747.0,70.27,30.7
748.0,70.21,30.5
749.0,70.17,31.1
750.0,70.13,31.6
751.0,70.04,32.1
752.0,70.04,31.7
753.0,69.97,32.0
754.0,69.93,31.8
755.0,69.91,31.3
756.0,69.88,31.2
757.0,69.84,30.9
758.0,69.82,30.9
759.0,69.81,30.6
760.0,69.78,31.6
761.0,69.75,32.0
762.0,69.75,32.4
763.0,69.71,32.2
764.0,69.68,32.5
765.0,69.65,32.0
766.0,69.61,32.3
767.0,69.56,32.2
768.0,69.54,32.4
769.0,69.5,32.3
770.0,69.48,31.4
771.0,69.44,31.2
772.0,69.41,31.5
773.0,69.37,31.0
774.0,69.34,30.7
775.0,69.33,30.9
776.0,69.27,30.9
777.0,69.24,30.6
778.0,69.2,30.5
779.0,69.17,30.6
780.0,69.13,30.2
781.0,69.08,30.5
782.0,69.06,30.0
783.0,69.03,29.7
784.0,68.99,29.5
785.0,68.94,29.6
786.0,68.91,29.2
787.0,68.87,29.4
788.0,68.81,29.3
789.0,68.77,29.1
790.0,68.73,29.5
791.0,68.66,29.4
792.0,68.62,28.9
793.0,68.59,29.4
794.0,68.57,30.0
795.0,68.55,29.9
796.0,68.52,30.2
797.0,68.49,31.0
798.0,68.47,30.4
799.0,68.45,30.7
800.0,68.44,30.9
801.0,68.42,30.9
802.0,68.39,30.6
803.0,68.36,30.7
804.0,68.31,30.6
805.0,68.28,30.7
806.0,68.24,30.7
807.0,68.22,30.7
808.0,68.18,31.6
809.0,68.14,32.2
810.0,68.11,33.6
811.0,68.08,33.4
812.0,68.04,34.0
813.0,68.0,34.7
814.0,67.98,34.4
815.0,67.95,34.8
816.0,67.92,35.0
817.0,67.9,34.8
818.0,67.84,34.3
819.0,67.82,34.2
820.0,67.79,33.3
821.0,67.75,32.4
822.0,67.72,32.1
823.0,67.69,30.6
824.0,67.66,30.3
825.0,67.61,29.6
826.0,67.53,29.3
827.0,67.51,28.7
828.0,67.46,28.4
829.0,67.41,28.5
830.0,67.37,28.1
831.0,67.33,28.3
832.0,67.3,28.1
833.0,67.24,27.9
834.0,67.24,28.2
835.0,67.2,27.8
836.0,67.15,28.0
837.0,67.18,28.3
838.0,67.15,27.4
839.0,67.13,27.1
840.0,67.11,26.8
841.0,67.08,26.9
842.0,67.04,27.5
843.0,67.03,27.4
844.0,66.96,27.8
845.0,66.95,27.6
846.0,66.91,28.0
847.0,66.89,27.4
848.0,66.85,27.4
849.0,66.81,27.2
850.0,66.78,27.4
851.0,66.76,27.2
852.0,66.73,27.2
853.0,66.7,27.1
854.0,66.66,27.0
855.0,66.62,26.8
856.0,66.58,26.2
857.0,66.57,26.3
858.0,66.52,25.7
859.0,66.48,25.3
860.0,66.44,24.8
861.0,66.42,25.5
862.0,66.39,25.7
863.0,66.36,25.7
864.0,66.32,25.6
865.0,66.29,26.6
866.0,66.25,27.0
867.0,66.21,28.4
868.0,66.16,29.5
869.0,66.13,30.3
870.0,66.08,31.4
871.0,66.03,31.6
872.0,65.97,31.7
873.0,65.93,32.0
874.0,65.91,31.4
875.0,65.87,31.8
876.0,65.83,31.4
877.0,65.8,31.2
878.0,65.79,31.4
879.0,65.77,30.9
880.0,65.75,31.9
881.0,65.73,31.4
882.0,65.71,31.0
883.0,65.66,31.2
884.0,65.65,31.1
885.0,65.62,30.5
886.0,65.58,30.8
887.0,65.54,30.8
888.0,65.51,30.3
889.0,65.48,29.8
890.0,65.44,30.1
891.0,65.41,29.7
892.0,65.4,29.9
893.0,65.36,29.7
894.0,65.32,29.4
895.0,65.29,29.5
896.0,65.25,29.4
897.0,65.22,29.8
898.0,65.19,29.0
899.0,65.16,29.3
900.0,65.11,29.1
901.0,65.08,29.2
902.0,65.03,29.1
903.0,65.0,29.0
904.0,64.98,29.2
905.0,64.93,29.5
906.0,64.9,29.8
907.0,64.86,29.6
908.0,64.84,30.4
909.0,64.8,30.7
910.0,64.69,31.0
911.0,64.73,31.0
912.0,64.62,31.2
913.0,64.58,31.3
914.0,64.54,31.4
915.0,64.51,31.6
916.0,64.5,31.3
917.0,64.45,32.0
918.0,64.42,31.7
919.0,64.38,31.9
920.0,64.4,31.8
921.0,64.32,31.1
922.0,64.35,30.9
923.0,64.31,31.6
924.0,64.28,31.8
925.0,64.26,31.9
926.0,64.23,31.3
927.0,64.19,31.2
928.0,64.16,31.6
929.0,64.13,31.6
930.0,64.1,31.9
931.0,64.07,31.5
932.0,64.04,31.4
933.0,64.0,32.2
934.0,63.95,31.9
935.0,63.91,31.7
936.0,63.89,31.5
937.0,63.86,32.0
938.0,63.82,32.7
939.0,63.77,32.8
940.0,63.75,33.0
941.0,63.71,33.1
942.0,63.68,33.2
943.0,63.64,33.8
944.0,63.59,33.5
945.0,63.56,34.5
946.0,63.53,34.8
947.0,63.49,35.0
948.0,63.46,35.3
949.0,63.44,36.5
950.0,63.39,36.5
951.0,63.35,37.1
952.0,63.32,36.8
953.0,63.29,36.8
954.0,63.24,37.5
955.0,63.12,37.2
956.0,63.11,37.5
957.0,63.07,37.6
958.0,63.04,37.9
959.0,62.99,38.2
960.0,62.96,37.9
961.0,62.93,38.9
962.0,62.89,39.0
963.0,62.87,39.4
964.0,62.89,40.3
965.0,62.85,41.1
966.0,62.82,40.7
967.0,62.78,41.2
968.0,62.75,40.5
969.0,62.72,40.5
970.0,62.68,40.8
971.0,62.66,39.8
972.0,62.61,40.0
973.0,62.59,39.7
974.0,62.55,40.0
975.0,62.51,39.9
976.0,62.47,40.0
977.0,62.43,39.4
978.0,62.4,39.7
979.0,62.36,40.5
980.0,62.32,39.2
981.0,62.27,40.2
982.0,62.24,39.8
983.0,62.2,39.5
984.0,62.16,39.8
985.0,62.14,39.9
986.0,62.11,39.9
987.0,62.06,40.9
988.0,62.02,40.1
989.0,61.97,40.2
990.0,61.95,40.2
991.0,61.89,41.0
992.0,61.87,41.1
993.0,61.84,41.4
994.0,61.79,41.7
995.0,61.75,42.0
996.0,61.64,42.2
997.0,61.6,42.6
998.0,61.56,42.9
999.0,61.51,43.4
1000.0,61.49,42.7
1001.0,61.44,42.6
1002.0,61.42,43.5
1003.0,61.37,43.4
1004.0,61.33,43.6
1005.0,61.37,44.5
1006.0,61.32,44.7
1007.0,61.29,44.5
1008.0,61.27,44.6
1009.0,61.21,45.4
1010.0,61.2,45.2
1011.0,61.16,45.7
1012.0,61.11,46.5
1013.0,61.08,46.4
1014.0,61.04,47.0
1015.0,61.0,47.2
1016.0,60.96,46.7
1017.0,60.93,46.7
1018.0,60.88,46.8
1019.0,60.85,45.8
1020.0,60.79,47.0
1021.0,60.77,45.7
1022.0,60.71,45.9
1023.0,60.68,45.7
1024.0,60.65,45.9
1025.0,60.6,46.5
1026.0,60.56,47.1
1027.0,60.52,47.9
1028.0,60.49,47.5
1029.0,60.45,47.2
1030.0,60.4,47.5
1031.0,60.37,47.9
1032.0,60.32,48.3
1033.0,60.27,48.2
1034.0,60.21,47.8
1035.0,60.18,49.2
1036.0,60.1,48.2
1037.0,60.06,48.2
1038.0,59.99,47.7
1039.0,59.95,48.3
1040.0,59.89,48.0
1041.0,59.87,48.1
1042.0,59.82,47.9
1043.0,59.81,49.0
1044.0,59.79,47.7
1045.0,59.74,49.1
1046.0,59.74,49.0
1047.0,59.72,50.4
1048.0,59.67,51.1
1049.0,59.63,50.7
1050.0,59.59,51.2
1051.0,59.55,51.2
1052.0,59.49,51.4
1053.0,59.46,51.1
1054.0,59.42,50.9
1055.0,59.38,52.1
1056.0,59.34,51.0
1057.0,59.29,51.4
1058.0,59.25,51.9
1059.0,59.21,51.7
1060.0,59.18,51.3
1061.0,59.13,51.7
1062.0,59.08,52.7
1063.0,59.04,53.3
1064.0,59.0,52.7
1065.0,58.96,52.8
1066.0,58.91,53.0
1067.0,58.85,53.1
1068.0,58.82,52.7
1069.0,58.79,54.2
1070.0,58.72,53.5
1071.0,58.67,54.1
1072.0,58.65,54.5
1073.0,58.6,54.2
1074.0,58.56,53.4
1075.0,58.46,54.7
1076.0,58.47,56.0
1077.0,58.36,55.8
1078.0,58.38,55.7
1079.0,58.27,55.7
1080.0,58.21,55.2
1081.0,58.17,55.3
1082.0,58.13,55.1
1083.0,58.08,55.1
1084.0,58.03,56.1
1085.0,57.99,56.0
1086.0,57.96,55.6
1087.0,57.91,55.3
1088.0,57.89,55.0
1089.0,57.85,56.8
1090.0,57.8,56.9
1091.0,57.79,57.7
1092.0,57.74,58.6
1093.0,57.72,59.2
1094.0,57.67,59.3
1095.0,57.63,59.3
1096.0,57.59,59.3
1097.0,57.48,57.7
1098.0,57.42,57.8
1099.0,57.41,59.5
1100.0,57.32,59.0
1101.0,57.31,59.2
1102.0,57.28,59.2
1103.0,57.24,59.5
1104.0,57.2,58.9
1105.0,57.15,59.3
1106.0,57.11,60.0
1107.0,57.06,59.1
1108.0,57.01,60.3
1109.0,56.96,60.6
1110.0,56.92,61.1
1111.0,56.88,60.2
1112.0,56.82,61.3
1113.0,56.79,61.8
1114.0,56.73,63.5
1115.0,56.68,64.9
1116.0,56.64,65.5
1117.0,56.58,65.5
1118.0,56.54,65.8
1119.0,56.48,65.9
1120.0,56.36,65.7
1121.0,56.31,66.0
1122.0,56.26,67.8
1123.0,56.22,66.6
1124.0,56.16,67.0
1125.0,56.12,67.9
1126.0,56.06,67.5
1127.0,56.0,67.2
1128.0,55.96,67.9
1129.0,55.9,66.8
1130.0,55.85,66.8
1131.0,55.81,66.6
1132.0,55.79,65.8
1133.0,55.8,66.0
1134.0,55.75,66.2
1135.0,55.69,66.8
1136.0,55.64,65.8
1137.0,55.61,67.0
1138.0,55.56,66.7
1139.0,55.51,65.0
1140.0,55.46,65.1
1141.0,55.39,66.5
1142.0,55.34,66.2
1143.0,55.3,66.9
1144.0,55.25,68.2
1145.0,55.19,68.5
1146.0,55.14,68.2
1147.0,55.09,68.9
1148.0,55.05,69.1
1149.0,54.99,68.9
1150.0,54.94,70.1
1151.0,54.88,70.2
1152.0,54.83,69.9
1153.0,54.77,70.1
1154.0,54.71,72.0
1155.0,54.67,72.1
1156.0,54.61,70.2
1157.0,54.56,71.8
1158.0,54.5,72.2
1159.0,54.46,71.5
1160.0,54.41,71.5
1161.0,54.35,70.9
1162.0,54.28,72.3
1163.0,54.2,71.1
1164.0,54.14,72.1
1165.0,54.05,73.5
1166.0,53.99,72.6
1167.0,53.94,73.2
1168.0,53.89,74.4
1169.0,53.84,72.9
1170.0,53.79,75.3
1171.0,53.73,74.6
1172.0,53.71,76.1
1173.0,53.67,75.6
1174.0,53.64,74.9
1175.0,53.59,75.1
1176.0,53.54,75.2
1177.0,53.5,76.9
1178.0,53.44,76.4
1179.0,53.39,76.0
1180.0,53.34,75.9
1181.0,53.29,76.1
1182.0,53.22,76.4
1183.0,53.18,75.9
1184.0,53.11,76.9
1185.0,53.06,77.9
1186.0,53.0,78.8
1187.0,52.96,78.3
1188.0,52.9,79.4
1189.0,52.83,79.1
1190.0,52.8,79.7
1191.0,52.73,80.2
1192.0,52.67,79.4
1193.0,52.62,80.1
1194.0,52.56,80.4
1195.0,52.52,80.9
1196.0,52.46,81.6
1197.0,52.4,81.9
1198.0,52.35,81.6
1199.0,52.29,81.4
1200.0,52.22,80.9
1201.0,52.17,81.2
1202.0,52.1,81.7
1203.0,51.98,79.3
1204.0,51.99,81.7
1205.0,51.86,82.3
1206.0,51.8,82.7
1207.0,51.74,80.0
1208.0,51.67,81.1
1209.0,51.63,83.4
1210.0,51.56,82.9
1211.0,51.51,82.4
1212.0,51.47,82.9
1213.0,51.41,83.1
1214.0,51.36,81.4
1215.0,51.31,82.3
1216.0,51.3,82.9
1217.0,51.23,82.8
1218.0,51.2,82.5
1219.0,51.14,82.8
1220.0,51.06,82.3
1221.0,51.02,83.9
1222.0,50.95,82.6
1223.0,50.88,82.2
1224.0,50.82,82.1
1225.0,50.78,84.6
1226.0,50.71,83.8
1227.0,50.66,83.8
1228.0,50.59,83.5
1229.0,50.53,83.6
1230.0,50.48,84.8
1231.0,50.41,84.1
1232.0,50.36,85.0
1233.0,50.28,84.3
1234.0,50.22,86.2
1235.0,50.17,85.2
1236.0,50.1,87.1
1237.0,50.06,86.2
1238.0,49.98,87.3
1239.0,49.92,86.1
1240.0,49.85,86.8
1241.0,49.8,85.6
1242.0,49.75,86.3
1243.0,49.67,86.5
1244.0,49.57,85.6
1245.0,49.49,86.7
1246.0,49.39,88.4
1247.0,49.35,87.5
1248.0,49.28,85.8
1249.0,49.24,87.7
1250.0,49.2,88.2
1251.0,49.13,89.0
1252.0,49.09,87.3
1253.0,49.04,89.0
1254.0,49.0,88.9
1255.0,48.92,89.2
1256.0,48.9,89.8
1257.0,48.83,89.1
1258.0,48.74,88.9
1259.0,48.68,88.0
1260.0,48.64,88.6
1261.0,48.55,88.9
1262.0,48.49,87.6
1263.0,48.43,88.4
1264.0,48.4,90.8
1265.0,48.32,89.0
1266.0,48.29,91.3
1267.0,48.2,90.5
1268.0,48.11,90.3
1269.0,48.02,92.7
1270.0,47.96,92.8
1271.0,47.88,90.7
1272.0,47.87,91.5
1273.0,47.79,91.2
1274.0,47.75,91.7
1275.0,47.65,91.3
1276.0,47.59,90.7
1277.0,47.54,90.4
1278.0,47.48,91.3
1279.0,47.4,90.8
1280.0,47.34,90.1
1281.0,47.24,92.1
1282.0,47.15,91.4
1283.0,47.08,89.5
1284.0,47.01,91.0
1285.0,46.95,89.5
1286.0,46.87,89.7
1287.0,46.79,90.2
1288.0,46.71,89.3
1289.0,46.66,90.9
1290.0,46.62,91.2
1291.0,46.55,91.0
1292.0,46.51,89.2
1293.0,46.45,91.8
1294.0,46.39,90.2
1295.0,46.32,92.0
1296.0,46.25,89.9
1297.0,46.18,93.1
1298.0,46.12,93.3
1299.0,46.07,93.1
1300.0,46.0,94.9
1301.0,45.93,93.3
1302.0,45.85,93.8
1303.0,45.78,94.0
1304.0,45.69,94.0
1305.0,45.64,94.1
1306.0,45.58,93.2
1307.0,45.49,94.3
1308.0,45.44,93.2
1309.0,45.38,94.6
1310.0,45.29,95.1
1311.0,45.23,95.5
1312.0,45.17,94.0
1313.0,45.09,96.5
1314.0,45.01,93.7
1315.0,44.95,95.5
1316.0,44.87,95.6
1317.0,44.82,95.8
1318.0,44.75,96.4
1319.0,44.67,95.2
1320.0,44.59,97.4
1321.0,44.48,96.4
1322.0,44.4,96.8
1323.0,44.32,95.7
1324.0,44.25,96.1
1325.0,44.16,95.5
1326.0,44.08,94.9
1327.0,44.02,95.8
1328.0,44.0,95.5
1329.0,43.92,96.6
1330.0,43.88,95.2
1331.0,43.82,95.5
1332.0,43.74,97.2
1333.0,43.68,96.3
1334.0,43.6,97.5
1335.0,43.54,96.8
1336.0,43.47,97.2
1337.0,43.4,96.2
1338.0,43.3,99.3
1339.0,43.22,97.4
1340.0,43.15,98.1
1341.0,43.09,98.7
1342.0,43.03,98.7
1343.0,42.96,98.1
1344.0,42.86,99.0
1345.0,42.8,100.8
1346.0,42.72,99.0
1347.0,42.64,98.8
1348.0,42.56,100.1
1349.0,42.49,101.0
1350.0,42.43,99.6
1351.0,42.36,100.8
1352.0,42.29,101.6
1353.0,42.22,100.8
1354.0,42.15,100.5
1355.0,42.08,101.4
1356.0,42.0,102.4
1357.0,41.92,102.9
1358.0,41.85,101.6
1359.0,41.7,103.4
1360.0,41.61,104.3
1361.0,41.54,102.6
1362.0,41.45,104.0
1363.0,41.38,102.9
1364.0,41.29,104.8
1365.0,41.28,102.3
1366.0,41.22,103.6
1367.0,41.15,103.5
1368.0,41.07,105.0
1369.0,41.01,105.0
1370.0,40.94,104.3
1371.0,40.87,106.8
1372.0,40.82,105.6
1373.0,40.73,105.7
1374.0,40.65,107.2
1375.0,40.58,105.6
1376.0,40.51,106.8
1377.0,40.44,104.8
1378.0,40.35,106.6
1379.0,40.28,105.1
1380.0,40.22,105.0
1381.0,40.13,106.1
1382.0,40.07,104.9
1383.0,39.98,106.7
1384.0,39.91,105.5
1385.0,39.83,106.0
1386.0,39.75,106.7
1387.0,39.68,105.8
1388.0,39.58,107.2
1389.0,39.53,105.3
1390.0,39.43,107.8
1391.0,39.36,108.1
1392.0,39.3,109.8
1393.0,39.21,109.5
1394.0,39.16,108.6
1395.0,39.06,109.0
1396.0,38.99,108.6
1397.0,38.91,111.8
1398.0,38.84,110.1
1399.0,38.75,111.4
1400.0,38.65,110.2
1401.0,38.57,110.4
1402.0,38.48,111.2
1403.0,38.41,109.7
1404.0,38.31,109.5
1405.0,38.23,112.8
1406.0,38.15,112.4
1407.0,38.1,111.4
1408.0,38.04,109.6
1409.0,37.98,111.2
1410.0,37.94,109.8
1411.0,37.87,111.7
1412.0,37.8,111.6
1413.0,37.7,112.4
1414.0,37.65,109.7
1415.0,37.56,112.8
1416.0,37.49,110.5
1417.0,37.39,110.3
1418.0,37.32,112.4
1419.0,37.24,111.0
1420.0,37.18,110.6
1421.0,37.1,111.9
1422.0,37.04,112.1
1423.0,36.97,111.8
1424.0,36.86,112.4
1425.0,36.8,112.2
1426.0,36.73,111.9
1427.0,36.66,112.4
1428.0,36.58,112.3
1429.0,36.5,113.4
1430.0,36.42,113.6
1431.0,36.33,111.9
1432.0,36.26,114.1
1433.0,36.2,114.0
1434.0,36.1,113.8
1435.0,36.02,112.2
1436.0,35.96,110.9
1437.0,35.89,112.4
1438.0,35.82,111.5
1439.0,35.73,113.4
1440.0,35.66,110.7
1441.0,35.6,111.2
1442.0,35.5,109.5
1443.0,35.42,111.4
1444.0,35.34,112.7
1445.0,35.2,113.0
1446.0,35.18,113.8
1447.0,35.06,110.9
1448.0,34.96,110.7
1449.0,34.92,110.3
1450.0,34.82,111.6
1451.0,34.76,110.8
1452.0,34.7,113.2
1453.0,34.65,111.8
1454.0,34.59,113.1
1455.0,34.53,111.4
1456.0,34.47,109.6
1457.0,34.4,111.4
1458.0,34.34,112.5
1459.0,34.25,112.5
1460.0,34.18,112.0
1461.0,34.11,112.0
1462.0,34.04,110.9
1463.0,33.97,108.5
1464.0,33.91,110.8
1465.0,33.82,109.3
1466.0,33.71,108.3
1467.0,33.67,110.7
1468.0,33.6,106.3
1469.0,33.53,110.4
1470.0,33.45,111.0
1471.0,33.39,109.1
1472.0,33.29,109.4
1473.0,33.25,109.7
1474.0,33.18,110.1
1475.0,33.11,110.1
1476.0,33.03,109.5
1477.0,32.96,107.6
1478.0,32.86,109.9
1479.0,32.81,108.6
1480.0,32.75,107.4
1481.0,32.66,108.7
1482.0,32.57,108.2
1483.0,32.49,110.2
1484.0,32.4,110.6
1485.0,32.34,110.0
1486.0,32.28,109.1
1487.0,32.19,110.3
1488.0,32.14,109.4
1489.0,32.07,109.9
1490.0,31.99,109.1
1491.0,31.95,109.4
1492.0,31.87,108.8
1493.0,31.79,107.9
1494.0,31.75,109.2
1495.0,31.68,109.6
1496.0,31.63,109.5
1497.0,31.55,108.7
1498.0,31.48,111.3
1499.0,31.43,112.2
1500.0,31.36,111.3
1501.0,31.3,111.8
1502.0,31.23,112.6
1503.0,31.17,109.5
1504.0,31.1,110.1
1505.0,31.05,108.0
1506.0,30.97,108.2
1507.0,30.89,108.7
1508.0,30.84,109.2
1509.0,30.77,108.4
1510.0,30.7,109.4
1511.0,30.63,106.0
1512.0,30.57,107.0
1513.0,30.49,106.8
1514.0,30.42,104.9
1515.0,30.35,105.2
1516.0,30.28,105.2
1517.0,30.22,103.7
1518.0,30.17,105.8
1519.0,30.1,105.1
1520.0,30.05,105.5
1521.0,29.98,105.6
1522.0,29.93,103.4
1523.0,29.87,103.9
1524.0,29.8,103.9
1525.0,29.73,105.6
1526.0,29.6,102.1
1527.0,29.61,103.8
1528.0,29.49,101.0
1529.0,29.41,101.7
1530.0,29.33,101.4
1531.0,29.28,100.3
1532.0,29.22,100.7
1533.0,29.16,98.2
1534.0,29.11,100.0
1535.0,29.06,98.5
1536.0,29.06,98.0
1537.0,29.0,98.4
1538.0,28.93,98.6
1539.0,28.89,98.5
1540.0,28.83,98.2
1541.0,28.76,98.1
1542.0,28.72,96.0
1543.0,28.66,97.7
1544.0,28.59,96.5
1545.0,28.54,96.3
1546.0,28.48,97.5
1547.0,28.43,96.1
1548.0,28.37,96.8
1549.0,28.3,96.3
1550.0,28.26,98.3
1551.0,28.21,97.6
1552.0,28.15,97.5
1553.0,28.11,95.0
1554.0,28.04,95.1
1555.0,27.98,93.6
1556.0,27.91,93.6
1557.0,27.85,95.0
1558.0,27.81,94.7
1559.0,27.77,92.4
1560.0,27.71,93.0
1561.0,27.65,93.8
1562.0,27.59,91.3
1563.0,27.54,91.7
1564.0,27.47,90.4
1565.0,27.43,92.1
1566.0,27.36,91.1
1567.0,27.3,90.1
1568.0,27.25,90.3
1569.0,27.19,90.0
1570.0,27.13,88.9
1571.0,27.07,90.6
1572.0,27.01,89.0
1573.0,26.97,88.2
1574.0,26.95,87.5
1575.0,26.91,87.4
1576.0,26.85,87.3
1577.0,26.82,86.7
1578.0,26.79,85.9
1579.0,26.74,84.9
1580.0,26.69,87.0
1581.0,26.65,84.0
1582.0,26.58,85.5
1583.0,26.57,85.0
1584.0,26.51,84.8
1585.0,26.48,84.1
1586.0,26.44,83.6
1587.0,26.4,83.2
1588.0,26.34,83.3
1589.0,26.27,83.7
1590.0,26.23,82.3
1591.0,26.18,82.7
1592.0,26.14,82.6
1593.0,26.11,81.5
1594.0,26.06,81.2
1595.0,26.02,81.1
1596.0,25.98,81.2
1597.0,25.95,79.1
1598.0,25.88,79.4
1599.0,25.86,80.3
1600.0,25.81,78.9
1601.0,25.79,77.7
1602.0,25.73,78.3
1603.0,25.69,77.6
1604.0,25.66,76.2
1605.0,25.59,76.0
1606.0,25.54,76.6
1607.0,25.49,74.5
1608.0,25.44,74.0
1609.0,25.39,73.4
1610.0,25.35,73.0
1611.0,25.32,73.8
1612.0,25.26,72.4
1613.0,25.22,72.9
1614.0,25.18,71.6
1615.0,25.14,72.5
1616.0,25.1,71.7
1617.0,25.07,69.8
1618.0,25.05,68.7
1619.0,25.04,69.0
1620.0,25.02,67.6
1621.0,25.0,66.3
1622.0,24.96,65.3
1623.0,24.91,65.8
1624.0,24.88,65.4
1625.0,24.84,63.6
1626.0,24.8,65.4
1627.0,24.78,63.1
1628.0,24.76,62.8
1629.0,24.73,62.0
1630.0,24.69,62.5
1631.0,24.66,62.1
1632.0,24.62,62.1
1633.0,24.6,61.9
1634.0,24.57,61.5
1635.0,24.53,60.4
1636.0,24.48,60.8
1637.0,24.47,58.9
1638.0,24.42,59.2
1639.0,24.41,59.5
1640.0,24.38,59.7
1641.0,24.35,59.5
1642.0,24.33,59.0
1643.0,24.29,57.5
1644.0,24.23,56.4
1645.0,24.21,56.2
1646.0,24.16,55.0
1647.0,24.12,54.9
1648.0,24.08,53.6
1649.0,24.05,53.1
1650.0,24.01,54.1
1651.0,23.96,53.6
1652.0,23.94,52.4
1653.0,23.94,51.9
1654.0,23.92,51.4
1655.0,23.91,51.2
1656.0,23.9,50.8
1657.0,23.89,49.7
1658.0,23.87,48.8
1659.0,23.83,48.9
1660.0,23.79,48.2
1661.0,23.79,48.1
1662.0,23.78,47.9
1663.0,23.74,48.1
1664.0,23.71,47.2
1665.0,23.68,48.3
1666.0,23.66,47.7
1667.0,23.66,46.9
1668.0,23.64,47.1
1669.0,23.6,45.3
1670.0,23.58,45.8
1671.0,23.57,45.5
1672.0,23.55,44.9
1673.0,23.51,43.9
1674.0,23.49,43.5
1675.0,23.47,43.0
1676.0,23.44,42.6
1677.0,23.42,41.8
1678.0,23.38,41.4
1679.0,23.37,41.2
1680.0,23.33,41.5
1681.0,23.32,40.6
1682.0,23.3,40.0
1683.0,23.29,40.3
1684.0,23.27,40.2
1685.0,23.25,39.4
1686.0,23.15,38.4
1687.0,23.13,38.7
1688.0,23.09,38.7
1689.0,23.06,38.6
1690.0,23.05,38.1
1691.0,23.03,37.9
1692.0,23.01,37.3
1693.0,22.98,36.0
1694.0,22.97,36.7
1695.0,23.02,36.0
1696.0,23.0,35.7
1697.0,23.0,35.2
1698.0,22.98,35.2
1699.0,22.95,35.0
1700.0,22.94,34.8
1701.0,22.93,34.7
1702.0,22.9,34.1
1703.0,22.88,33.8
1704.0,22.87,32.9
1705.0,22.85,32.1
1706.0,22.83,31.4
1707.0,22.81,31.5
1708.0,22.79,31.6
1709.0,22.77,31.4
1710.0,22.76,31.6
1711.0,22.75,30.5
1712.0,22.73,30.6
1713.0,22.71,29.8
1714.0,22.7,30.0
1715.0,22.68,30.5
1716.0,22.66,29.8
1717.0,22.64,29.1
1718.0,22.63,28.9
1719.0,22.61,29.1
1720.0,22.58,28.7
1721.0,22.56,28.2
1722.0,22.55,27.5
1723.0,22.52,27.2
1724.0,22.51,26.8
1725.0,22.49,25.9
1726.0,22.48,25.3
1727.0,22.45,25.3
1728.0,22.42,25.1
1729.0,22.37,25.2
1730.0,22.35,24.9
1731.0,22.33,24.8
1732.0,22.33,25.1
1733.0,22.32,24.6
1734.0,22.3,24.8
1735.0,22.32,24.5
1736.0,22.3,24.6
1737.0,22.31,24.7
1738.0,22.3,24.1
1739.0,22.3,23.8
1740.0,22.3,23.3
1741.0,22.27,22.6
1742.0,22.26,22.2
1743.0,22.25,22.3
1744.0,22.24,22.2
1745.0,22.23,22.2
1746.0,22.23,22.2
1747.0,22.21,22.0
1748.0,22.19,21.5
1749.0,22.18,21.3
1750.0,22.17,20.9
1751.0,22.14,20.0
1752.0,22.13,19.7
1753.0,22.12,18.9
1754.0,22.11,18.3
1755.0,22.09,17.9
1756.0,22.08,18.1
1757.0,22.07,17.9
1758.0,22.05,17.7
1759.0,22.05,17.7
1760.0,22.03,17.2
1761.0,22.02,16.9
1762.0,22.01,16.6
1763.0,21.98,16.3
1764.0,21.98,16.5
1765.0,21.97,16.1
1766.0,21.95,15.6
1767.0,21.95,14.9
1768.0,21.93,14.4
1769.0,21.91,14.2
1770.0,21.88,13.6
1771.0,21.82,13.1
1772.0,21.81,13.0
1773.0,21.79,12.9
1774.0,21.77,12.8
1775.0,21.76,12.7
1776.0,21.75,12.4
1777.0,21.74,12.3
1778.0,21.8,12.2
1779.0,21.78,12.2
1780.0,21.77,12.3
1781.0,21.75,12.3
1782.0,21.74,12.2
1783.0,21.74,12.1
1784.0,21.72,12.2
1785.0,21.72,11.8
1786.0,21.7,11.5
1787.0,21.69,11.7
1788.0,21.69,11.4
1789.0,21.68,11.3
1790.0,21.67,11.7
1791.0,21.65,12.0
1792.0,21.63,11.9
1793.0,21.6,11.6
1794.0,21.59,11.8
1795.0,21.58,12.1
1796.0,21.56,11.6
1797.0,21.55,11.4
1798.0,21.54,11.2
1799.0,21.55,11.6
1800.0,21.52,12.5
1801.0,21.52,12.6
1802.0,21.51,13.1
1803.0,21.5,13.3
1804.0,21.48,13.2
1805.0,21.46,12.9
1806.0,21.45,12.6
1807.0,21.42,12.5
1808.0,21.4,12.5
1809.0,21.37,12.4
1810.0,21.35,12.3
1811.0,21.32,12.1
1812.0,21.3,11.6
1813.0,21.31,11.4
1814.0,21.31,10.7
1815.0,21.31,10.4
1816.0,21.3,10.1
1817.0,21.3,9.9
1818.0,21.29,9.4
1819.0,21.29,9.1
1820.0,21.29,8.8
1821.0,21.27,9.1
1822.0,21.28,8.9
1823.0,21.28,8.8
1824.0,21.27,8.8
1825.0,21.25,8.7
1826.0,21.25,8.6
1827.0,21.24,8.6
1828.0,21.23,8.6
1829.0,21.23,8.6
1830.0,21.2,8.7
1831.0,21.19,8.7
1832.0,21.17,8.7
1833.0,21.15,8.6
1834.0,21.15,8.6
1835.0,21.14,8.7
1836.0,21.14,8.7
1837.0,21.12,8.7
1838.0,21.11,8.5
1839.0,21.1,8.6
1840.0,21.09,8.6
1841.0,21.09,8.6
1842.0,21.07,8.7
1843.0,21.06,8.8
1844.0,21.06,8.6
1845.0,21.04,9.0
1846.0,21.03,9.2
1847.0,21.02,9.2
1848.0,21.01,9.2
1849.0,20.92,9.4
1850.0,20.91,9.4
1851.0,20.9,9.8
1852.0,20.88,10.1
1853.0,20.87,10.3
1854.0,20.88,10.4
1855.0,20.9,10.6
1856.0,20.91,10.7
1857.0,20.9,10.8
1858.0,20.9,10.6
1859.0,20.9,10.8
1860.0,20.89,10.8
1861.0,20.89,10.8
1862.0,20.88,10.8
1863.0,20.87,10.5
1864.0,20.86,10.3
1865.0,20.84,10.0
1866.0,20.83,9.6
1867.0,20.82,9.6
1868.0,20.81,9.5
1869.0,20.81,9.9
1870.0,20.79,9.9
1871.0,20.79,10.1
1872.0,20.78,10.1
1873.0,20.76,10.1
1874.0,20.77,10.1
1875.0,20.76,10.0
1876.0,20.76,9.7
1877.0,20.74,9.5
1878.0,20.72,9.1
1879.0,20.72,8.8
1880.0,20.71,8.7
1881.0,20.71,8.6
1882.0,20.69,8.8
1883.0,20.66,9.1
1884.0,20.68,9.6
1885.0,20.66,10.0
1886.0,20.65,10.6
1887.0,20.63,10.9
1888.0,20.6,11.2
1889.0,20.6,11.5
1890.0,20.53,11.3
1891.0,20.5,11.4
1892.0,20.49,11.3
1893.0,20.48,11.3
1894.0,20.48,11.3
1895.0,20.47,11.2
1896.0,20.48,11.3
1897.0,20.46,11.1
1898.0,20.46,11.3
1899.0,20.52,11.3
1900.0,20.47,11.1
1901.0,20.45,11.3
1902.0,20.48,10.8
1903.0,20.46,10.4
1904.0,20.46,10.4
1905.0,20.45,10.2
1906.0,20.44,9.9
1907.0,20.43,10.0
1908.0,20.43,10.0
1909.0,20.43,9.9
1910.0,20.41,9.8
1911.0,20.41,9.9
1912.0,20.39,9.9
1913.0,20.39,10.2
1914.0,20.38,10.0
1915.0,20.37,9.6
1916.0,20.36,9.8
1917.0,20.36,9.8
1918.0,20.35,9.3
1919.0,20.33,8.8
1920.0,20.34,8.6
1921.0,20.32,8.6
1922.0,20.3,8.4
1923.0,20.29,8.3
1924.0,20.29,8.1
1925.0,20.27,8.1
1926.0,20.28,8.1
1927.0,20.26,8.4
1928.0,20.24,8.9
1929.0,20.21,9.0
1930.0,20.21,9.2
1931.0,20.13,9.2
1932.0,20.12,8.8
1933.0,20.11,8.5
1934.0,20.1,8.3
1935.0,20.09,8.2
1936.0,20.08,8.3
1937.0,20.06,8.4
1938.0,20.05,8.6
1939.0,20.05,8.8
1940.0,20.04,8.9
