Repository: MaCFP/matl-db

### Experimental Conditions: TGA/DSC
A NETZSCH STA 449 F3 Jupiter was used to simultaneously conduct Thermogravimetric Analysis (TGA) and Differential Scanning Calorimetry (DSC) experiments.

* Heating Rate: 10 K/min
* Temperature program
  - Initial Temperature: 323 K
  - Initial Isotherm: 600 s (hold at 323 K for 600 s)  
  - Maximum Temperature: 1073 K
  - Final Isotherm: 600 s (hold at 1098 K for 600 s)  
* Sample mass: 4.0 mg +/- 0.1 mg
* Sample geometry: Powdered
* Calibration type: Before each experiment, a baseline test was performed using an empty crucible.

File: Wood/Calibration_Data/FSRI/FSRI_Wood_STA_N2_30K_R1.csv (part 1 of 2)
Time (s),Temperature (K),Mass (mg),Heat Flow Rate (W/g)
0.0,325.0,4.0427,-0.0048
19.979819187686445,325.5,4.0433,0.0238
27.14533322873453,326.0,4.0349,0.0501
32.3765752103629,326.5,4.0431,0.0731
36.677789606366,327.0,4.0417,0.0937
40.37435588166438,327.5,4.0425,0.1133
43.645640268237386,328.0,4.0419,0.1298
46.667283329647425,328.5,4.0422,0.1479
49.536931092652914,329.0,4.0429,0.165
52.15328435801771,329.5,4.0438,0.1808
54.63478268869161,330.0,4.0441,0.1956
57.00346270860516,330.5,4.0435,0.2086
59.264949247136336,331.0,4.0424,0.2196
61.43806609126296,331.5,4.0418,0.2353
63.533927168652916,332.0,4.0419,0.2465
65.55401017313959,332.5,4.043,0.2583
67.52275605921535,333.0,4.0421,0.2702
69.42483667687567,333.5,4.0447,0.2805
71.29317506833296,334.0,4.0462,0.2925
73.09842747563182,334.5,4.0447,0.3031
74.87542224420102,335.0,4.0423,0.3125
76.59242303419308,335.5,4.0419,0.3211
78.30221057336729,336.0,4.0421,0.331
79.96895761923115,336.5,4.0423,0.3401
81.62336541505458,337.0,4.042,0.3492
83.23220146300844,337.5,4.0413,0.3592
84.83163987457594,338.0,4.0408,0.3667
86.3949719841351,338.5,4.0415,0.3731
87.95584162315076,339.0,4.0416,0.3818
89.48863392946885,339.5,4.0412,0.3896
91.00564507694688,340.0,4.0414,0.3963
92.49879746928953,340.5,4.0417,0.4072
93.97762939978804,341.0,4.0417,0.4139
95.43623661271396,341.5,4.0419,0.4191
96.88514890207688,342.0,4.0421,0.4266
98.3199690339588,342.5,4.0422,0.4332
99.73969071346676,343.0,4.0414,0.442
101.15063053264903,343.5,4.0408,0.4473
102.55089414299569,344.0,4.0409,0.4533
103.93561856940327,344.5,4.0405,0.4595
105.3166235765815,345.0,4.0394,0.4663
106.68298305373449,345.5,4.0391,0.472
108.04437612636193,346.0,4.0395,0.4792
109.39917088917916,346.5,4.0398,0.4843
110.73784296025335,347.0,4.0396,0.4903
112.07080845436425,347.5,4.0399,0.4959
113.39035085414584,348.0,4.0401,0.5024
114.70502156078355,348.5,4.0402,0.5097
116.00935926951838,349.0,4.0405,0.5145
117.307917383819,349.5,4.0407,0.5202
118.60325068286876,350.0,4.041,0.5262
119.89215256975301,350.5,4.0408,0.5307
121.17470325605531,351.0,4.0401,0.5354
122.45065256054981,351.5,4.0397,0.5419
123.72124910218982,352.0,4.0394,0.547
124.97900633935747,352.5,4.039,0.5533
126.24063020717092,353.0,4.0399,0.5574
127.4928684759967,353.5,4.0401,0.5636
128.73662328350423,354.0,4.0396,0.5664
129.9832011010641,354.5,4.038,0.5715
131.22007967340306,355.0,4.0378,0.5773
132.44609491403983,355.5,4.0366,0.5812
133.6665735104881,356.0,4.0349,0.5882
134.87939192810273,356.5,4.0334,0.5923
136.08840167987944,357.0,4.0325,0.5976
137.2878623271462,357.5,4.0353,0.5995
138.491518643009,358.0,4.0371,0.6063
139.69314025504931,358.5,4.0384,0.6113
140.8847139936265,359.0,4.0398,0.6178
142.0708942954935,359.5,4.0399,0.6217
143.26087846818538,360.0,4.0398,0.6239
144.4418560748233,360.5,4.0392,0.6299
145.61902131965667,361.0,4.0383,0.6346
146.8000512439071,361.5,4.0386,0.6384
147.97144226557194,362.0,4.0389,0.6419
149.13832605831152,362.5,4.0375,0.6453
150.3053365614372,363.0,4.0379,0.6509
151.46543164390513,363.5,4.0373,0.6538
152.61870474114568,364.0,4.0375,0.6586
153.765953582595,364.5,4.036,0.6649
154.9166954338086,365.0,4.0366,0.6673
156.05429336853226,365.5,4.0358,0.6716
157.19877235401543,366.0,4.0371,0.6745
158.3391504824158,366.5,4.0365,0.6787
159.47889209644984,367.0,4.0373,0.6824
160.60738345346584,367.5,4.0361,0.6871
161.7399248598244,368.0,4.0373,0.6908
162.86770942497992,368.5,4.0368,0.6949
163.98905802542026,369.0,4.0362,0.699
165.1106709422458,369.5,4.0362,0.7009
166.2318714871597,370.0,4.0348,0.7046
167.3475302038785,370.5,4.0361,0.7072
168.46336589654916,371.0,4.035,0.7133
169.57132007525385,371.5,4.0361,0.7159
170.67837269984375,372.0,4.0351,0.7198
171.78198504138535,372.5,4.036,0.7231
172.888815129287,373.0,4.0348,0.7257
173.98604813118376,373.5,4.0361,0.7303
175.08604129239745,374.0,4.0361,0.7325
176.18605665295345,374.5,4.0361,0.7353
177.27649653922973,375.0,4.0359,0.7388
178.36784724583936,375.5,4.0355,0.7416
179.46339672082163,376.0,4.0343,0.7462
180.55627594005662,376.5,4.0351,0.7482
181.64574254727518,377.0,4.0344,0.7482
182.74000200184742,377.5,4.0344,0.7521
183.82996080015164,378.0,4.0334,0.7563
184.91355536147853,378.5,4.0338,0.7586
185.99216703186258,379.0,4.0342,0.7589
187.07016576750553,379.5,4.0331,0.7612
188.14567204380984,380.0,4.0331,0.7615
189.21297922648097,380.5,4.033,0.7645
190.29036294348543,381.0,4.0316,0.7653
191.371153613228,381.5,4.033,0.7687
192.44145732335284,382.0,4.0317,0.7674
193.5194258702561,382.5,4.0317,0.7711
194.60348851334953,383.0,4.0316,0.772
195.6720322794578,383.5,4.0313,0.7713
196.73564719733812,384.0,4.0314,0.773
197.80694723664973,384.5,4.0317,0.7748
198.8725276971598,385.0,4.0317,0.7749
199.92494664800645,385.5,4.0309,0.7774
200.97946404549862,386.0,4.0304,0.778
202.03962842608473,386.5,4.0303,0.7788
203.10174278648168,387.0,4.0316,0.7797
204.1594448153484,387.5,4.0317,0.7836
205.22344651862568,388.0,4.0311,0.7824
206.28525323159198,388.5,4.0303,0.782
207.3397904139144,389.0,4.0303,0.7811
208.39342004611163,389.5,4.0315,0.7834
209.44092952698242,390.0,4.0305,0.7855
210.4900995613401,390.5,4.0304,0.7815
211.53700151428768,391.0,4.0304,0.7865
212.58105583534135,391.5,4.0304,0.7851
213.6220096970879,392.0,4.0304,0.7841
214.66818031373575,392.5,4.0294,0.7835
215.7114649470018,393.0,4.0291,0.785
216.75887991404008,393.5,4.03,0.7837
217.80338326309695,394.0,4.029,0.7852
218.84658851372157,394.5,4.029,0.783
219.88108012083194,395.0,4.0294,0.7828
220.90534065949365,395.5,4.0304,0.7835
221.92461518653138,396.0,4.0296,0.7839
222.9430728753136,396.5,4.029,0.7846
223.96581114371722,397.0,4.029,0.7829
224.99550353574742,397.5,4.029,0.7822
226.02953673129676,398.0,4.029,0.7821
227.05920391573946,398.5,4.029,0.7843
228.09404964868173,399.0,4.0288,0.7843
229.12594914583838,399.5,4.0287,0.7828
230.14987151307906,400.0,4.029,0.7836
231.16736463923664,400.5,4.029,0.7846
232.19115820250673,401.0,4.029,0.7848
233.2150348362219,401.5,4.0291,0.7846
234.22677599141903,402.0,4.0279,0.7826
235.23856966692824,402.5,4.0277,0.7844
236.25510526289438,403.0,4.0283,0.7847
237.27058677388757,403.5,4.0291,0.784
238.28151423078978,404.0,4.0289,0.7829
239.29034075419432,404.5,4.0277,0.7842
240.3020753748887,405.0,4.0277,0.7855
241.3081364373022,405.5,4.0277,0.7844
242.31604916584956,406.0,4.0277,0.7864
243.31794189039573,406.5,4.0277,0.7873
244.3198133342314,407.0,4.0277,0.7858
245.3207074302063,407.5,4.0281,0.7885
246.31724890852615,408.0,4.0286,0.7898
247.31240024041017,408.5,4.0277,0.7905
248.30694166664256,409.0,4.0277,0.7912
249.30283716950828,409.5,4.0277,0.7898
250.30154609211502,410.0,4.0277,0.7906
251.29848699214085,410.5,4.0277,0.7909
252.29593457568478,411.0,4.0279,0.792
253.29437535679102,411.5,4.0291,0.7939
254.282292404729,412.0,4.0277,0.7946
255.2683596435378,412.5,4.0277,0.7951
256.25525921623864,413.0,4.0277,0.7951
257.24224265465733,413.5,4.0277,0.796
258.23079057418647,414.0,4.0277,0.7979
259.21748863446044,414.5,4.0277,0.7983
260.2076768171826,415.0,4.0279,0.7997
261.19151831986363,415.5,4.0288,0.8004
262.1748353252527,416.0,4.0277,0.8014
263.15215259168065,416.5,4.0277,0.8016
264.12904971844114,417.0,4.0277,0.8027
265.1088149454486,417.5,4.0277,0.8047
266.0853604747112,418.0,4.0277,0.8075
267.0588187221784,418.5,4.0277,0.8084
268.03410109744925,419.0,4.0277,0.811
269.01131205228836,419.5,4.0286,0.8112
269.98684682482445,420.0,4.029,0.8138
270.9579228235707,420.5,4.029,0.8163
271.9353518271088,421.0,4.029,0.8157
272.9060223882183,421.5,4.029,0.8165
273.87661269441486,422.0,4.029,0.8189
274.8462374253333,422.5,4.029,0.8178
275.815258366437,423.0,4.0291,0.8183
276.78210893180824,423.5,4.028,0.8203
277.7477515465573,424.0,4.0277,0.8231
278.7166195384338,424.5,4.0277,0.8231
279.6775799616963,425.0,4.0277,0.826
280.6427881793468,425.5,4.0277,0.8282
281.6091104045779,426.0,4.029,0.8297
282.57477268237704,426.5,4.029,0.8313
283.5369923681487,427.0,4.0291,0.8321
284.49647352726043,427.5,4.0281,0.8352
285.4613090904598,428.0,4.0277,0.8369
286.42345655863585,428.5,4.0277,0.8393
287.380433477928,429.0,4.0277,0.8407
288.3401794793535,429.5,4.0277,0.841
289.2994707576522,430.0,4.0274,0.8434
290.26015177013863,430.5,4.0264,0.8446
291.2198164931209,431.0,4.0264,0.8465
292.1771643344093,431.5,4.0264,0.8488
293.1359031128187,432.0,4.0264,0.8502
294.094214796949,432.5,4.0264,0.8528
295.05232003578686,433.0,4.0264,0.8546
296.00663039570344,433.5,4.0264,0.8568
296.9624427299868,434.0,4.0265,0.86
297.9169667568254,434.5,4.0277,0.8628
298.86916551372747,435.0,4.0276,0.8645
299.8192503755904,435.5,4.0264,0.863
300.7697050807084,436.0,4.0264,0.8664
301.7194334028183,436.5,4.0264,0.8695
302.66897702672014,437.0,4.0264,0.8714
303.6153539415175,437.5,4.0264,0.8734
304.5655405866621,438.0,4.0264,0.8757
305.51723170463407,438.5,4.0264,0.8773
306.4644829592416,439.0,4.0264,0.877
307.4106771186235,439.5,4.0264,0.8803
308.3589916693157,440.0,4.0263,0.8836
309.3071273623619,440.5,4.0251,0.8858
310.25174833102767,441.0,4.0251,0.8887
311.1973594403486,441.5,4.0251,0.8908
312.14657206834465,442.0,4.0251,0.8926
313.0924288476223,442.5,4.0251,0.8946
314.03783522125826,443.0,4.0251,0.896
314.9815176852914,443.5,4.0247,0.8984
315.9271847034841,444.0,4.0244,0.9017
316.869761140356,444.5,4.0244,0.9033
317.8112942594777,445.0,4.0244,0.9033
318.756388767351,445.5,4.0244,0.9051
319.69784257619114,446.0,4.0244,0.9097
320.64141168776854,446.5,4.0244,0.9122
321.5826905117267,447.0,4.0244,0.9146
322.5189724748307,447.5,4.0244,0.9178
323.45928436349243,448.0,4.0244,0.9189
324.39423779378586,448.5,4.0244,0.9213
325.3236431339248,449.0,4.0256,0.9244
326.2546036157722,449.5,4.0257,0.926
327.18417915872857,450.0,4.0257,0.9287
328.11945449608174,450.5,4.0257,0.9295
329.05327587741203,451.0,4.0257,0.9311
329.98801331191453,451.5,4.0257,0.9329
330.9296101877697,452.0,4.0257,0.9376
331.8652357031209,452.5,4.0257,0.939
332.8048566794421,453.0,4.0257,0.9392
333.73801110232176,453.5,4.0257,0.9421
334.6704434867569,454.0,4.0267,0.9429
335.6049853956531,454.5,4.027,0.948
336.5380041143571,455.0,4.027,0.9512
337.4689276233417,455.5,4.0256,0.9516
338.39651969019485,456.0,4.0256,0.9537
339.3213515230889,456.5,4.0248,0.9554
340.24986620960993,457.0,4.0242,0.9581
341.17705456183035,457.5,4.0242,0.9606
342.10472717347784,458.0,4.0242,0.9622
343.0304560543742,458.5,4.0242,0.9661
343.9572436551591,459.0,4.0232,0.9681
344.8833991045766,459.5,4.0229,0.9696
345.80792550976497,460.0,4.0229,0.9722
346.73164780352636,460.5,4.0229,0.9756
347.6518781926941,461.0,4.0228,0.9764
348.57450427629504,461.5,4.0237,0.9791
349.49738296155425,462.0,4.0242,0.9799
350.41826433208115,462.5,4.0242,0.9835
351.33406404203885,463.0,4.0242,0.9848
352.254929184702,463.5,4.024,0.9867
353.1756974042261,464.0,4.0229,0.9891
354.09229665466114,464.5,4.0229,0.9896
355.0106229029605,465.0,4.0229,0.9918
355.93020812087485,465.5,4.0229,0.9961
356.8488951683882,466.0,4.0229,0.9955
357.7637673998028,466.5,4.0229,0.999
358.67805698172106,467.0,4.0229,1.0017
359.59430057897947,467.5,4.0229,1.0025
360.51118563127113,468.0,4.0229,1.0036
361.4224550080937,468.5,4.0228,1.0079
362.3382019842222,469.0,4.0215,1.0088
363.2511192722141,469.5,4.0216,1.0123
364.1645756744764,470.0,4.0212,1.0146
365.0774412090341,470.5,4.0209,1.0173
365.9885341705902,471.0,4.0209,1.0194
366.9004785955884,471.5,4.0209,1.0205
367.81230583570044,472.0,4.0209,1.0229
368.726407447409,472.5,4.0209,1.0259
369.63860809833795,473.0,4.0209,1.029
370.55189824185044,473.5,4.0209,1.0322
371.46175626943585,474.0,4.0209,1.0348
372.37521039671446,474.5,4.0197,1.0354
373.28968565284583,475.0,4.0196,1.0374
374.19808878016386,475.5,4.0196,1.0401
375.1070677997755,476.0,4.0196,1.0433
376.0156462566712,476.5,4.0196,1.0449
376.92587240583,477.0,4.0196,1.0445
377.83800594810907,477.5,4.0196,1.0458
378.74505830572843,478.0,4.0196,1.0516
379.65342269859894,478.5,4.0196,1.0535
380.5634276337018,479.0,4.0196,1.0563
381.4746200105739,479.5,4.0196,1.0569
382.38359281790866,480.0,4.0183,1.0608
383.29044888659973,480.5,4.0183,1.0634
384.1967048707522,481.0,4.018,1.0639
385.10490612125335,481.5,4.0169,1.0659
386.0101999838779,482.0,4.017,1.07
386.9133898610823,482.5,4.0166,1.0731
387.816769409938,483.0,4.0156,1.0762
388.717317013306,483.5,4.0156,1.0778
389.6236922568169,484.0,4.0157,1.0806
390.52930472290916,484.5,4.0149,1.0827
391.4365671144581,485.0,4.0143,1.084
392.3454605792878,485.5,4.0143,1.0873
393.2535281240723,486.0,4.0143,1.0889
394.16280061732596,486.5,4.0143,1.0907
395.0680628745349,487.0,4.0143,1.0929
395.9761653928969,487.5,4.0143,1.0957
396.88197972812276,488.0,4.0131,1.0979
397.78324331669796,488.5,4.013,1.1002
398.6890344742393,489.0,4.0134,1.1034
399.5951333515358,489.5,4.0142,1.1062
400.4998747039576,490.0,4.013,1.1068
401.4029632772882,490.5,4.013,1.1082
402.3031971183968,491.0,4.0123,1.1119
403.2098074089733,491.5,4.0108,1.1157
404.11253055760295,492.0,4.0102,1.1168
405.01556386429945,492.5,4.0097,1.117
405.9185539305486,493.0,4.0087,1.1203
406.82183416037213,493.5,4.0088,1.1217
407.7264057141546,494.0,4.008,1.1253
408.62564039316464,494.5,4.0074,1.127
409.52533826533045,495.0,4.0075,1.1276
410.42656030673885,495.5,4.0062,1.1298
411.32954845349144,496.0,4.006,1.1316
412.22985359651494,496.5,4.0054,1.1331
413.13439672415757,497.0,4.0056,1.1351
414.03283659795954,497.5,4.0059,1.1376
414.9294172168236,498.0,4.0051,1.1403
415.8265496144429,498.5,4.0045,1.1423
416.7210659598539,499.0,4.0039,1.1441
417.6211785939405,499.5,4.0027,1.1467
418.52178594544125,500.0,4.0026,1.149
419.4247315142437,500.5,4.0014,1.1507
420.33536296482504,501.0,4.0016,1.1518
421.2418790391393,501.5,4.0002,1.1546
422.14670219562925,502.0,3.9999,1.1583
423.0482994667014,502.5,3.9997,1.1599
423.9429526390366,503.0,3.9985,1.1619
424.8456222778839,503.5,3.9972,1.1638
425.7418671415661,504.0,3.996,1.1679
426.6399942939977,504.5,3.9958,1.172
427.54074377620253,505.0,3.995,1.1722
428.4400731770584,505.5,3.9944,1.1753
429.34431957196927,506.0,3.9935,1.1787
430.2426641467695,506.5,3.9928,1.1791
431.1439974264171,507.0,3.9925,1.1816
432.04006131349814,507.5,3.9925,1.1832
432.9333399939249,508.0,3.9925,1.1851
433.83075935758626,508.5,3.9925,1.1884
434.72506309725895,509.0,3.9925,1.1906
435.6223092762134,509.5,3.9918,1.1924
436.51689228770135,510.0,3.9907,1.1948
437.41425121194055,510.5,3.9887,1.1966
438.3134084206446,511.0,3.9871,1.1992
439.20874620503264,511.5,3.986,1.2014
440.10703039524134,512.0,3.9845,1.2017
441.00287054958505,512.5,3.9828,1.2033
441.89987724969984,513.0,3.9827,1.2041
442.79785868153095,513.5,3.9823,1.2052
443.69537464977793,514.0,3.9808,1.2076
444.5953583876521,514.5,3.9801,1.2083
445.4931848715612,515.0,3.9792,1.2113
446.39018406525537,515.5,3.9766,1.211
447.28568658224714,516.0,3.9759,1.2125
448.18401807572815,516.5,3.9743,1.2132
449.08194524768174,517.0,3.974,1.2136
449.9721333885673,517.5,3.9726,1.2141
450.8666035178635,518.0,3.9719,1.2169
451.7599088017724,518.5,3.9708,1.2181
452.65732497804174,519.0,3.9697,1.2181
453.5520975017233,519.5,3.9693,1.2194
454.44702117479665,520.0,3.9678,1.2203
455.34652602303464,520.5,3.967,1.2212
456.2388415428469,521.0,3.9657,1.2223
457.13595902889386,521.5,3.9645,1.2239
458.0287394612499,522.0,3.9637,1.2253
458.92056043083494,522.5,3.9625,1.2247
459.8119139754717,523.0,3.9613,1.2253
460.7046974515036,523.5,3.9603,1.2246
461.60060550401005,524.0,3.9585,1.2256
462.49328200368393,524.5,3.9567,1.2275
463.3867246969412,525.0,3.9556,1.2297
464.2797747927805,525.5,3.9549,1.229
465.17869574553674,526.0,3.9536,1.2296
466.0729458245842,526.5,3.9533,1.2317
466.966405488172,527.0,3.9518,1.2323
467.85788993539745,527.5,3.9509,1.2315
468.75191244853954,528.0,3.9498,1.2315
469.64358661564665,528.5,3.948,1.232
470.5306475647764,529.0,3.9469,1.2311
471.42194065419864,529.5,3.9458,1.2323
472.31500950866956,530.0,3.944,1.2328
473.2111322807658,530.5,3.9423,1.2345
474.1038806403193,531.0,3.9412,1.2329
474.9969506595992,531.5,3.9398,1.2336
475.89285353495876,532.0,3.9386,1.2342
476.78506909996935,532.5,3.9376,1.2334
477.67450958988724,533.0,3.9364,1.2324
478.56316863759724,533.5,3.9348,1.2328
479.45140060845205,534.0,3.9331,1.2305
480.3445319367791,534.5,3.9322,1.2308
481.2358186862756,535.0,3.9309,1.2322
482.1277462162296,535.5,3.9294,1.2328
483.02086483208006,536.0,3.9277,1.2331
483.9123904196757,536.5,3.9263,1.2335
484.80618146827175,537.0,3.925,1.2332
485.6949984496213,537.5,3.9231,1.2324
486.58232751260783,538.0,3.9212,1.231
487.47346074083504,538.5,3.9195,1.2329
488.3580061511644,539.0,3.9182,1.2331
489.24881088270917,539.5,3.9165,1.2327
490.1385881657087,540.0,3.9145,1.2318
491.02985570490216,540.5,3.9131,1.2302
491.9231667572469,541.0,3.9118,1.2313
492.81289527150125,541.5,3.9099,1.2309
493.70414435345344,542.0,3.9082,1.2305
494.5887964403106,542.5,3.9068,1.2302
495.47585791422665,543.0,3.9052,1.2305
496.3676057779117,543.5,3.903,1.2284
497.257275426203,544.0,3.9005,1.2287
498.147657666449,544.5,3.899,1.2292
499.0418044769038,545.0,3.8963,1.2268
499.9312164248158,545.5,3.8945,1.2264
500.8192190296426,546.0,3.8925,1.2262
501.70352542524705,546.5,3.8905,1.226
502.59585382087636,547.0,3.8889,1.2247
503.48536200385075,547.5,3.8865,1.2238
504.37355712485083,548.0,3.8852,1.2233
505.2691802923146,548.5,3.8833,1.2226
506.16282653189245,549.0,3.8806,1.2224
507.0593730826235,549.5,3.8791,1.2199
507.94501073669045,550.0,3.8767,1.2196
508.83588508119834,550.5,3.8747,1.2188
509.72627844157904,551.0,3.8721,1.2185
510.61513919154487,551.5,3.8703,1.2181
511.5088061896193,552.0,3.8679,1.2143
512.397388845607,552.5,3.8657,1.2146
513.2896645618142,553.0,3.864,1.2137
514.1799029585169,553.5,3.8625,1.2123
515.0716340072439,554.0,3.8599,1.2099
515.9641366720449,554.5,3.8573,1.2101
516.8538600944382,555.0,3.854,1.208
517.7442892108018,555.5,3.8516,1.2064
518.6341055955479,556.0,3.8493,1.2072
519.5271955988096,556.5,3.8463,1.2072
520.4182139221234,557.0,3.8445,1.2045
521.3088938876072,557.5,3.8421,1.2062
522.198481060065,558.0,3.84,1.2063
523.0884607994191,558.5,3.8391,1.2062
523.9822572057927,559.0,3.8366,1.2067
524.866154114766,559.5,3.8343,1.2074
525.7572844311422,560.0,3.8309,1.2057
526.6483298466778,560.5,3.8287,1.2032
527.5396190563678,561.0,3.8261,1.2048
528.4311910332023,561.5,3.8226,1.2018
529.3215834004366,562.0,3.8206,1.2007
530.2171897937508,562.5,3.8175,1.2002
531.1090351064838,563.0,3.815,1.1993
531.9987776499544,563.5,3.8124,1.1979
532.8904973601943,564.0,3.8092,1.1945
533.7829175240396,564.5,3.8064,1.195
534.6739575342431,565.0,3.8027,1.1965
535.5627737846186,565.5,3.8003,1.1931
536.4486368760308,566.0,3.7971,1.1951
537.3397344589423,566.5,3.7931,1.1962
538.2340006355415,567.0,3.7905,1.1975
539.1286193352144,567.5,3.7867,1.1953
540.0220650332478,568.0,3.7828,1.1934
540.9145827233533,568.5,3.7797,1.1925
541.8079552636239,569.0,3.7774,1.1909
542.7029130140345,569.5,3.7748,1.1906
543.5938762201076,570.0,3.7708,1.191
544.4814784035215,570.5,3.7678,1.1912
545.3728825131906,571.0,3.7634,1.1914
546.2656138487049,571.5,3.7589,1.1907
547.1608674750503,572.0,3.7556,1.1889
548.0527332860302,572.5,3.752,1.1893
548.9434600415752,573.0,3.7491,1.1891
549.8345226061288,573.5,3.7459,1.1869
550.7263585910412,574.0,3.7418,1.1857
551.6204080815104,574.5,3.7387,1.1854
552.5128410125823,575.0,3.7355,1.1862
553.4059551165409,575.5,3.7322,1.1869
554.2993418361108,576.0,3.7293,1.1849
555.194229625845,576.5,3.7251,1.1832
556.0863623243607,577.0,3.7213,1.1816
556.9766995242383,577.5,3.7171,1.1819
557.8699893801875,578.0,3.7122,1.1826
558.7597192795661,578.5,3.7089,1.1811
559.652254919849,579.0,3.7047,1.1806
560.5462285694821,579.5,3.7003,1.1803
561.4396868392073,580.0,3.6966,1.1814
562.3357910399218,580.5,3.6919,1.1803
563.229138489424,581.0,3.6881,1.181
564.1249627735331,581.5,3.6842,1.1787
565.0195334415986,582.0,3.679,1.1769
565.9127362713614,582.5,3.675,1.1763
566.8057108199847,583.0,3.6702,1.1761
567.7012345330102,583.5,3.6652,1.1764
568.594905238832,584.0,3.6612,1.177
569.4919742841391,584.5,3.6563,1.1772
570.3852700833861,585.0,3.6517,1.1769
571.2807921890484,585.5,3.6471,1.1768
572.1785459714723,586.0,3.6415,1.1776
573.069710533686,586.5,3.6383,1.1774
573.962807793515,587.0,3.6331,1.1783
574.8549951681816,587.5,3.6272,1.1792
575.7490590193089,588.0,3.6226,1.1798
576.6440158504656,588.5,3.6169,1.1788
577.5352072240747,589.0,3.6116,1.179
578.4310601303681,589.5,3.6069,1.1775
579.3277257632408,590.0,3.6006,1.1794
580.2232259738413,590.5,3.5956,1.1824
581.1221026819937,591.0,3.5902,1.1821
582.0174676018454,591.5,3.584,1.1826
582.9164105177898,592.0,3.5793,1.1831
583.8123507169904,592.5,3.5736,1.184
584.7103033631595,593.0,3.5679,1.1853
585.6058589168191,593.5,3.5628,1.1869
586.5022474737274,594.0,3.5562,1.1889
587.3968847510092,594.5,3.5508,1.1897
588.2883791849754,595.0,3.5445,1.1907
589.183084342948,595.5,3.5366,1.1927
590.0821646496948,596.0,3.5306,1.1933
590.9803328706919,596.5,3.5234,1.1954
591.8782138299813,597.0,3.518,1.1946
592.7792132565527,597.5,3.5123,1.1972
593.6815153593597,598.0,3.5046,1.1982
594.583205496181,598.5,3.4984,1.2007
595.4786020492697,599.0,3.4919,1.2042
596.3776465426398,599.5,3.4841,1.2077
597.2749972208669,600.0,3.4785,1.2101
598.1727976409851,600.5,3.4713,1.2113
599.0722983434273,601.0,3.4638,1.2122
599.9722072292623,601.5,3.457,1.2145
600.8737823201313,602.0,3.4484,1.2161
601.7719734583794,602.5,3.4416,1.2196
602.6720274643967,603.0,3.4339,1.2225
603.569867513633,603.5,3.4251,1.2249
604.4685946641125,604.0,3.4186,1.2288
605.369281566254,604.5,3.4104,1.2291
606.2683060463471,605.0,3.4023,1.232
607.1695566907156,605.5,3.3947,1.2351
608.0714119796345,606.0,3.3854,1.2384
608.9740541625173,606.5,3.3782,1.2428
609.8776854380819,607.0,3.3704,1.244
610.7775768414701,607.5,3.3609,1.2477
611.6782900204347,608.0,3.3535,1.2489
612.578899259529,608.5,3.3438,1.2512
613.4731230704664,609.0,3.3345,1.2543
614.3735609581158,609.5,3.3265,1.2565
615.2740830460222,610.0,3.3165,1.2594
616.174641664365,610.5,3.3088,1.2632
617.0780235636216,611.0,3.3001,1.2652
617.9800048388907,611.5,3.2895,1.267
618.8884702337067,612.0,3.2815,1.2712
619.7902939200316,612.5,3.2716,1.2728
620.6920883207687,613.0,3.2617,1.2752
621.5933279187483,613.5,3.253,1.2793
622.4953846113674,614.0,3.2419,1.283
623.395373653219,614.5,3.2331,1.2847
624.2968874311158,615.0,3.2234,1.2861
625.2004793052113,615.5,3.2119,1.2904
626.1038288394975,616.0,3.2032,1.2925
627.0080733925032,616.5,3.1925,1.2938
627.9079885926723,617.0,3.182,1.2973
628.8117032721436,617.5,3.1724,1.3035
629.7144021203934,618.0,3.1605,1.3048
630.6173112288703,618.5,3.1511,1.3081
631.5202961832127,619.0,3.1407,1.3106
632.4241633693133,619.5,3.1286,1.3144
633.3307467125663,620.0,3.1196,1.3188
634.2385911054183,620.5,3.1083,1.3209
635.1445982483251,621.0,3.098,1.3232
636.0488015340563,621.5,3.0884,1.3244
636.9517918061239,622.0,3.076,1.3276
637.8560327907326,622.5,3.0663,1.3295
638.7605160236889,623.0,3.0549,1.3318
639.6650376226601,623.5,3.0417,1.3343
640.5688774681868,624.0,3.0317,1.3375
641.4754814488294,624.5,3.0191,1.3403
642.3818740878987,625.0,3.008,1.3412
643.2866163732381,625.5,2.9976,1.3454
644.1911546464952,626.0,2.9851,1.3484
645.0946489128418,626.5,2.9755,1.3509
645.9998668203839,627.0,2.9642,1.3528
646.9036883841189,627.5,2.9513,1.3562
647.80839095289,628.0,2.9409,1.3581
648.7138798191633,628.5,2.9285,1.3596
649.6181356311495,629.0,2.9173,1.3601
650.520187181746,629.5,2.9063,1.3626
651.4244779881698,630.0,2.8928,1.3672
652.3280250246246,630.5,2.8829,1.3704
653.2343197538517,631.0,2.8708,1.3746
654.1409527014891,631.5,2.8575,1.3772
655.0484218283551,632.0,2.8463,1.3793
655.9580366609904,632.5,2.8325,1.3824
656.867286239651,633.0,2.8209,1.3878
657.7772704721073,633.5,2.8091,1.3909
658.6860321331523,634.0,2.7948,1.394
659.5909941588926,634.5,2.784,1.3977
660.5018818479376,635.0,2.7715,1.4023
661.4108438154299,635.5,2.7585,1.4076
662.3209881625352,636.0,2.7474,1.4116
663.2330812695636,636.5,2.7329,1.4146
664.1421634360714,637.0,2.7207,1.4197
665.0579664746248,637.5,2.708,1.4236
665.967199274162,638.0,2.6933,1.4297
666.8794948270548,638.5,2.6827,1.4343
667.7897110304788,639.0,2.6693,1.4393
668.7001958841702,639.5,2.6559,1.4455
669.6140879216542,640.0,2.6436,1.4511
670.524865875925,640.5,2.6283,1.4559
671.4404713913536,641.0,2.6165,1.4638
672.3551097463792,641.5,2.6032,1.4702
673.2699045622334,642.0,2.5879,1.4785
674.1855151726628,642.5,2.576,1.4854
675.1000917934275,643.0,2.5606,1.492
676.0173006655502,643.5,2.5467,1.5014
676.9306408163061,644.0,2.5333,1.5091
677.8478760965118,644.5,2.5173,1.5171
678.7667778643209,645.0,2.5053,1.5262
679.6829143266107,645.5,2.4912,1.536
680.6019315946361,646.0,2.4761,1.5439
681.5195792684582,646.5,2.463,1.5545
682.4363720211875,647.0,2.4463,1.5671
683.3464871807483,647.5,2.4326,1.5773
684.2618529659122,648.0,2.4169,1.5877
685.1761909715214,648.5,2.3995,1.5998
686.0973412451605,649.0,2.3867,1.6116
687.0188965910743,649.5,2.3708,1.6236
687.9444905861448,650.0,2.3556,1.6389
688.8723089896852,650.5,2.3426,1.6521
689.7978230187232,651.0,2.3247,1.6635
690.7224513462725,651.5,2.3109,1.6773
691.6421298557904,652.0,2.2955,1.6928
692.5668318331461,652.5,2.2774,1.7024
693.4880681977809,653.0,2.2623,1.7161
694.410209481818,653.5,2.2436,1.7296
695.3331134445568,654.0,2.2283,1.7422
696.2577811968167,654.5,2.2124,1.754
697.1801908860018,655.0,2.1938,1.7661
698.1005143474237,655.5,2.1793,1.7795
699.0252660129702,656.0,2.1607,1.7894
699.9486733467007,656.5,2.1427,1.8018
700.8725787096696,657.0,2.1266,1.8135
701.792999000554,657.5,2.1069,1.824
702.7140200957211,658.0,2.0918,1.8329
703.635330048427,658.5,2.0741,1.8456
704.55445739139,659.0,2.0543,1.8549
705.4757781194556,659.5,2.0374,1.8613
706.3931457310276,660.0,2.0161,1.8702
707.3044702802672,660.5,1.9983,1.8766
708.2134492779871,661.0,1.9802,1.8845
709.1295155546607,661.5,1.9593,1.8869
710.0457305716345,662.0,1.945,1.8911
710.9594011559562,662.5,1.9268,1.8916
711.8765798050223,663.0,1.9087,1.8928
712.8006459182171,663.5,1.8917,1.8903
713.7244499760295,664.0,1.8712,1.89
714.6398501183633,664.5,1.8549,1.8862
715.550305249307,665.0,1.8366,1.8771
716.4618266117878,665.5,1.8155,1.867
717.3685811402158,666.0,1.7997,1.8571
718.2740160734825,666.5,1.7803,1.8413
719.1769834292716,667.0,1.7623,1.8239
720.0772985109994,667.5,1.7442,1.809
720.9775332765063,668.0,1.7235,1.7873
721.8793629280467,668.5,1.708,1.7637
722.777857011157,669.0,1.6905,1.7388
723.6749212412917,669.5,1.6712,1.7104
724.5713259658277,670.0,1.6564,1.6823
725.4661443110247,670.5,1.6382,1.6482
726.3595321998691,671.0,1.6219,1.6136
727.2508222127472,671.5,1.6072,1.5776
728.1412260698621,672.0,1.5902,1.5371
729.031018913181,672.5,1.5767,1.4968
729.917795155561,673.0,1.5616,1.4567
730.8022615911655,673.5,1.5448,1.4127
731.6878342422532,674.0,1.5326,1.3652
732.571272377301,674.5,1.5184,1.3128
733.4532857448531,675.0,1.5053,1.2694
734.3359320262725,675.5,1.4941,1.2184
735.2187466725507,676.0,1.4801,1.1681
736.0982668313121,676.5,1.469,1.1161
736.9806927757895,677.0,1.4575,1.0629
737.8621154893106,677.5,1.4439,1.0107
738.7428808158079,678.0,1.4344,0.96
739.6245300839257,678.5,1.4235,0.9091
740.5049671784996,679.0,1.4115,0.8586
741.3935234599775,679.5,1.4033,0.8064
742.2780690991012,680.0,1.3941,0.7545
743.1603429163802,680.5,1.3861,0.7065
744.0438594697936,681.0,1.3788,0.66
744.9303250234677,681.5,1.3703,0.6125
745.8172906674487,682.0,1.3643,0.5674
746.7015835237231,682.5,1.3579,0.527
747.5874413245922,683.0,1.3507,0.4845
748.4779502325554,683.5,1.3454,0.4435
749.3719411031127,684.0,1.3395,0.4062
750.2659853691578,684.5,1.334,0.3727
751.158160213873,685.0,1.3304,0.3375
752.0527510490413,685.5,1.3254,0.3082
752.9500441965524,686.0,1.3216,0.2789
753.848033847177,686.5,1.318,0.2529
754.7460504747113,687.0,1.3137,0.2252
755.6482725233517,687.5,1.3107,0.2035
756.5577033926921,688.0,1.3072,0.1843
757.4654211565659,688.5,1.3042,0.1646
758.3744554165614,689.0,1.3013,0.15
759.2824848244348,689.5,1.2989,0.1352
760.1918360914178,690.0,1.2955,0.1204
761.1011505311158,690.5,1.2937,0.1095
762.0115534407433,691.0,1.2914,0.0987
762.9267533673676,691.5,1.2893,0.0861
763.8404608994878,692.0,1.2878,0.0782
764.7575484844754,692.5,1.2853,0.07
765.6746746169044,693.0,1.2829,0.064
766.5875368016895,693.5,1.2806,0.056
767.4965808599168,694.0,1.2784,0.049
768.4040284661597,694.5,1.2763,0.0424
769.3169000038904,695.0,1.2738,0.0384
770.2279778473502,695.5,1.271,0.033
771.1415156530895,696.0,1.2684,0.0302
772.0608230332978,696.5,1.2645,0.0264
772.9865909138232,697.0,1.263,0.0192
773.9161314556767,697.5,1.2608,0.0154
774.842432245844,698.0,1.2604,0.0124
775.7697011771555,698.5,1.2595,0.0099
776.6965417183741,699.0,1.2591,0.002
777.6207258005123,699.5,1.2584,0.0009
778.5441369433411,700.0,1.2572,-0.0009
779.4678664876432,700.5,1.2567,-0.006
780.390337532289,701.0,1.256,-0.0095
781.3143208793786,701.5,1.2543,-0.0138
782.2386093792095,702.0,1.2526,-0.019
783.1650590720898,702.5,1.2508,-0.0198
784.0869309132756,703.0,1.2483,-0.024
785.0054467698016,703.5,1.2469,-0.0272
785.9277093485039,704.0,1.2454,-0.0291
786.8505053050486,704.5,1.2437,-0.0321
787.7721453938844,705.0,1.2418,-0.0369
788.6937312815351,705.5,1.24,-0.04
789.6189791703932,706.0,1.2386,-0.0424
790.5435637179501,706.5,1.2372,-0.0455
791.4675118330192,707.0,1.236,-0.0481
792.3911862799671,707.5,1.2342,-0.0487
793.3136691464722,708.0,1.2331,-0.0525
794.2401664284805,708.5,1.2318,-0.0556
795.164393371792,709.0,1.2297,-0.0574
796.0914437864512,709.5,1.2278,-0.0634
797.0177937640169,710.0,1.2265,-0.0644
797.946091904602,710.5,1.2253,-0.066
798.8732904080581,711.0,1.224,-0.0702
799.7985276874039,711.5,1.2226,-0.0729
800.7246596730008,712.0,1.2216,-0.0739
801.6516481446649,712.5,1.2199,-0.0783
802.5770600331389,713.0,1.2183,-0.0825
803.503851979624,713.5,1.217,-0.0836
804.431185472815,714.0,1.2161,-0.0875
805.3550863501766,714.5,1.2145,-0.0892
806.28465178011,715.0,1.2127,-0.0928
807.2096589907665,715.5,1.2112,-0.0951
808.13552161398,716.0,1.2098,-0.0986
809.0646444739303,716.5,1.2077,-0.1002
809.993240486382,717.0,1.2054,-0.1029
810.9216964916005,717.5,1.2039,-0.1048
811.8498292894823,718.0,1.2033,-0.1051
812.7813465423003,718.5,1.2018,-0.1082
813.7110094311538,719.0,1.2007,-0.111
814.6367601901568,719.5,1.1994,-0.1121
815.5678360871525,720.0,1.1979,-0.1153
816.4980747083143,720.5,1.1963,-0.1153
817.4222274577087,721.0,1.1948,-0.1196
818.3518822373535,721.5,1.1934,-0.121
819.2808587158938,722.0,1.1922,-0.1221
820.2145155413943,722.5,1.1905,-0.123
821.1432260508184,723.0,1.1904,-0.1253
822.0762721606699,723.5,1.19,-0.1265
823.0102959449088,724.0,1.1886,-0.1278
823.939623389977,724.5,1.1875,-0.1277
824.8707145870336,725.0,1.1866,-0.1293
825.8022806308142,725.5,1.185,-0.129
826.7343428972099,726.0,1.1836,-0.1305
827.665886336923,726.5,1.1812,-0.1338
828.5988130088889,727.0,1.18,-0.1331
829.5324740660511,727.5,1.1784,-0.1333
830.4654715681767,728.0,1.1774,-0.134
831.4000555470817,728.5,1.1765,-0.1334
832.3338924010848,729.0,1.1751,-0.134
833.2693105439205,729.5,1.1741,-0.1337
834.2065036757193,730.0,1.173,-0.1322
835.1422125439498,730.5,1.171,-0.1316
836.0766860864344,731.0,1.1698,-0.1294
837.0115069102541,731.5,1.1693,-0.1289
837.945377652251,732.0,1.1681,-0.1293
838.8795512612394,732.5,1.168,-0.1297
839.8147493966418,733.0,1.169,-0.1298
840.7500664923003,733.5,1.1691,-0.1289
841.6888363950488,734.0,1.1667,-0.1266
842.627240317531,734.5,1.1637,-0.1262
843.5671221295945,735.0,1.1596,-0.123
844.5039974050202,735.5,1.158,-0.1205
845.4402609723711,736.0,1.157,-0.1189
846.3798957193881,736.5,1.1564,-0.1193
847.3188981079005,737.0,1.1563,-0.118
848.2557602761009,737.5,1.1546,-0.1147
849.1947769182071,738.0,1.1532,-0.1133
850.1331780300512,738.5,1.152,-0.1115
851.0742989729752,739.0,1.1506,-0.1088
852.0133243508575,739.5,1.1502,-0.1059
852.9544134012591,740.0,1.149,-0.1036
853.8958261217845,740.5,1.1477,-0.101
854.8385492960532,741.0,1.1468,-0.0964
855.7798515110437,741.5,1.1454,-0.0968
856.7216271877757,742.0,1.1447,-0.0944
857.6581006580136,742.5,1.1438,-0.0912
858.5925603406678,743.0,1.1421,-0.0877
859.5342361949473,743.5,1.1407,-0.0839
860.4748680196996,744.0,1.1388,-0.08
861.4102099021353,744.5,1.1375,-0.078
862.3471186713717,745.0,1.1374,-0.0751
863.2897520970116,745.5,1.137,-0.0704
864.2314238388482,746.0,1.1357,-0.0667
865.1679344501377,746.5,1.1351,-0.0621
866.1108201521565,747.0,1.1335,-0.0598
867.0623091001067,747.5,1.1324,-0.0587
868.0135473186194,748.0,1.1319,-0.0529
868.9649110782435,748.5,1.1303,-0.0487
869.9176302732853,749.0,1.1297,-0.0485
870.868667743574,749.5,1.1283,-0.0434
871.8164024762132,750.0,1.1267,-0.0382
872.7613884215982,750.5,1.1258,-0.0325
873.7051016175839,751.0,1.1246,-0.0282
874.6507347729223,751.5,1.1237,-0.024
875.5951426687587,752.0,1.1232,-0.0206
876.5404815783903,752.5,1.1224,-0.0167
877.4878813856535,753.0,1.1216,-0.018
878.4343294387731,753.5,1.121,-0.0152
879.3764036648406,754.0,1.1202,-0.0094
880.3216820820793,754.5,1.119,-0.005
881.2681457446057,755.0,1.1182,-0.0014
882.2139910312986,755.5,1.1165,0.0027
883.1596631834084,756.0,1.1161,0.0064
884.1065346278938,756.5,1.116,0.01
885.0526429319992,757.0,1.1142,0.0132
885.9982578234619,757.5,1.1137,0.0176
886.9451160984337,758.0,1.1126,0.0169
887.8908945505228,758.5,1.1114,0.021
888.8389435678487,759.0,1.111,0.0233
889.7873882678274,759.5,1.1105,0.0256
890.7334394026029,760.0,1.1096,0.0289
891.6811888278779,760.5,1.1094,0.0332
892.6246486698577,761.0,1.1083,0.0376
893.5732161557637,761.5,1.1083,0.0422
894.5242969869017,762.0,1.1083,0.0443
895.4741483794929,762.5,1.1083,0.0482
896.421156393248,763.0,1.1083,0.0486
897.3704650889476,763.5,1.1081,0.05
898.3128732999809,764.0,1.1065,0.0544
899.258375862858,764.5,1.1047,0.056
900.2045231387461,765.0,1.1034,0.0574
901.1508897594883,765.5,1.1022,0.0596
902.1010703809335,766.0,1.1009,0.0652
903.0508809968815,766.5,1.0994,0.0664
904.007100974349,767.0,1.0989,0.0668
904.9538310923924,767.5,1.0976,0.0707
905.9036045472249,768.0,1.0977,0.0741
906.8537441121885,768.5,1.0962,0.0765
907.8031360954177,769.0,1.096,0.0792
908.7541724700648,769.5,1.0947,0.0807
909.7030756020577,770.0,1.0936,0.0816
910.6550545745739,770.5,1.0927,0.0836
911.6045237784514,771.0,1.0911,0.0829
912.5542591840403,771.5,1.0902,0.0845
913.5052180353134,772.0,1.0894,0.0874
914.4568710780135,772.5,1.0895,0.0877
915.406649696986,773.0,1.0889,0.0923
916.3559200916918,773.5,1.0881,0.0955
917.3058766360749,774.0,1.0882,0.094
918.2560513177791,774.5,1.0869,0.0957
919.2043184184097,775.0,1.0867,0.0952
920.1562277201889,775.5,1.0853,0.095
921.1091660684363,776.0,1.0853,0.0964
922.0598338246446,776.5,1.0842,0.1003
923.0122803690358,777.0,1.0839,0.1016
923.9663576213399,777.5,1.0831,0.1024
924.9193539378742,778.0,1.0824,0.1027
925.8700500770976,778.5,1.0812,0.1048
926.8234589241356,779.0,1.0807,0.1039
927.7772052338656,779.5,1.0795,0.1049
928.7306138566568,780.0,1.0792,0.1091
929.6824481605258,780.5,1.0781,0.109
930.6377042366496,781.0,1.0782,0.1085
931.591699952109,781.5,1.0782,0.1088
932.545061028948,782.0,1.0783,0.1111
933.5003681264111,782.5,1.0772,0.111
934.4534440017688,783.0,1.0769,0.1109
935.4047353754269,783.5,1.0769,0.1147
936.3593520832372,784.0,1.0768,0.1158
937.3123720006504,784.5,1.0781,0.1138
938.2669166614728,785.0,1.0782,0.1139
939.22156869275,785.5,1.077,0.1156
940.1799110079986,786.0,1.0765,0.1161
941.1337976876035,786.5,1.0748,0.1157
942.0890211255254,787.0,1.0738,0.117
943.0431266675147,787.5,1.0729,0.1175
944.0011904298863,788.0,1.0715,0.1168
944.9567579717351,788.5,1.0709,0.1168
945.911035767504,789.0,1.0698,0.1176
946.8671478381489,789.5,1.0696,0.1205
947.8213737144099,790.0,1.0685,0.1187
948.7780849952052,790.5,1.0685,0.119
949.7324861324703,791.0,1.0681,0.1196
950.6845578181398,791.5,1.067,0.1205
951.6397770724653,792.0,1.0669,0.1222
952.5962472293896,792.5,1.0658,0.1221
953.5541312673283,793.0,1.0662,0.1196
954.5084414567278,793.5,1.0673,0.1203
955.4654990997235,794.0,1.0674,0.1223
956.422691159821,794.5,1.0663,0.1232
957.3817588761685,795.0,1.0648,0.1249
958.3402787319376,795.5,1.0631,0.1254
959.2969366833942,796.0,1.0617,0.1252
960.2549515623756,796.5,1.0611,0.1266
961.2134081193755,797.0,1.0602,0.1254
962.1704066819024,797.5,1.0597,0.1275
963.1265506139462,798.0,1.0586,0.1305
964.0831791165027,798.5,1.0586,0.1342
965.0417171072594,799.0,1.0577,0.138
966.0053665194615,799.5,1.0574,0.1398
966.9662259805414,800.0,1.0573,0.1447
967.9261958041043,800.5,1.0571,0.1426
968.8858403663684,801.0,1.056,0.1438
969.849287536038,801.5,1.056,0.1452
970.8086080412553,802.0,1.0558,0.1474
971.7666081055189,802.5,1.0547,0.1488
972.7274353932658,803.0,1.0547,0.1446
973.6889219736872,803.5,1.0547,0.1499
974.649583086065,804.0,1.0541,0.149
975.6082851229354,804.5,1.0534,0.1492
976.5682783735806,805.0,1.0531,0.1495
977.5280171733197,805.5,1.0529,0.15
978.4883936470513,806.0,1.0529,0.1513
979.4476975509976,806.5,1.0523,0.1534
980.4102707828638,807.0,1.0516,0.1545
981.3728791475849,807.5,1.0516,0.1548
982.3353208275524,808.0,1.0514,0.1539
983.2954788533169,808.5,1.0503,0.1531
984.2564051331069,809.0,1.0502,0.1535
985.2197799934224,809.5,1.0488,0.1544
986.1788261690244,810.0,1.0493,0.1566
987.1418252204172,810.5,1.0482,0.1568
988.1023722684653,811.0,1.0478,0.1577
989.0685174220513,811.5,1.0471,0.1607
990.0323224519918,812.0,1.0464,0.1594
990.9950538879201,812.5,1.0462,0.1564
991.9571702539304,813.0,1.0449,0.1591
992.9161444026211,813.5,1.045,0.1604
993.8796597062078,814.0,1.0444,0.1595
994.8386274139709,814.5,1.0437,0.159
995.7993250915873,815.0,1.0437,0.1603
996.7616147637402,815.5,1.0433,0.1616
997.7261323236953,816.0,1.0424,0.1607
998.6918531531276,816.5,1.0424,0.1598
999.6554589943354,817.0,1.0421,0.1612
1000.6227719325137,817.5,1.0411,0.1618
1001.5874799055514,818.0,1.0412,0.1615
1002.5558997340124,818.5,1.04,0.1593
1003.5200723495526,819.0,1.0396,0.1622
1004.4818784090978,819.5,1.039,0.1629
1005.451866218394,820.0,1.0383,0.1665
1006.4186794371241,820.5,1.0383,0.1663
1007.3839916609136,821.0,1.0383,0.1671
1008.3494396907167,821.5,1.0383,0.1664
1009.3215702670791,822.0,1.0384,0.1669
1010.2901133848374,822.5,1.0376,0.1658
1011.257391050218,823.0,1.0367,0.1657
1012.2212835025524,823.5,1.0368,0.1666
1013.1903008316818,824.0,1.0362,0.1663
1014.1592764403368,824.5,1.0354,0.1666
1015.1273028862548,825.0,1.0355,0.1657
1016.0927196499059,825.5,1.0353,0.1664
1017.0566944261012,826.0,1.0343,0.1684
1018.0207933947405,826.5,1.0338,0.1686
1018.9872190997811,827.0,1.0333,0.1681
1019.9586113769957,827.5,1.0323,0.1682
1020.9314890567524,828.0,1.0321,0.1695
1021.9087022901282,828.5,1.0309,0.165
1022.8830334275773,829.0,1.031,0.1651
1023.8612975333441,829.5,1.0298,0.1662
1024.8351814442103,830.0,1.0296,0.1675
1025.8035050475285,830.5,1.0296,0.1698
1026.7749457237767,831.0,1.0284,0.1681
1027.7499455611999,831.5,1.0275,0.1692
1028.7252733334049,832.0,1.0273,0.1697
1029.69726970145,832.5,1.0262,0.168
1030.6682901520378,833.0,1.0251,0.1683
1031.6412758684926,833.5,1.023,0.1679
1032.612611486516,834.0,1.0231,0.1673
1033.5852636693796,834.5,1.0244,0.171
1034.5587071590576,835.0,1.0244,0.1702
1035.5331231085763,835.5,1.0252,0.1703
1036.5080614379426,836.0,1.0264,0.167
1037.48529337735,836.5,1.0264,0.1688
1038.4589674202496,837.0,1.0253,0.1697
1039.431965900517,837.5,1.0253,0.1705
1040.4054525210308,838.0,1.0244,0.1721
1041.378521463765,838.5,1.0237,0.1707
1042.352997425113,839.0,1.0237,0.1703
1043.3265096301554,839.5,1.0224,0.1684
1044.2987098972505,840.0,1.0227,0.1714
1045.2762791532364,840.5,1.0228,0.1685
1046.251782125182,841.0,1.0218,0.1731
1047.2282929026328,841.5,1.0214,0.1714
1048.2021150501478,842.0,1.0214,0.1697
1049.1753079597377,842.5,1.0202,0.169
1050.1530569941244,843.0,1.0201,0.1703
1051.128108677622,843.5,1.0201,0.1693
1052.101858166832,844.0,1.0213,0.1682
1053.0792464473536,844.5,1.0216,0.1692
1054.0571820615048,845.0,1.0216,0.1692
1055.0349268727864,845.5,1.0217,0.1716
1056.0120951387742,846.0,1.0204,0.169
1056.9872943381895,846.5,1.0191,0.1705
1057.9644598034643,847.0,1.0183,0.171
1058.9384671142498,847.5,1.0167,0.1709
1059.914736131896,848.0,1.0169,0.1715
1060.8931724799704,848.5,1.0163,0.1715
1061.8688928444085,849.0,1.0163,0.1717
