Repository: MaCFP/matl-db

### Experimental Conditions: TGA/DSC
A NETZSCH STA 449 F3 Jupiter was used to simultaneously conduct Thermogravimetric Analysis (TGA) and Differential Scanning Calorimetry (DSC) experiments.

* Heating Rate: 10 K/min
* Temperature program
  - Initial Temperature: 323 K
  - Initial Isotherm: 600 s (hold at 323 K for 600 s)  
  - Maximum Temperature: 1073 K
  - Final Isotherm: 600 s (hold at 1098 K for 600 s)  
* Sample mass: 4.0 mg +/- 0.1 mg
* Sample geometry: Powdered
* Calibration type: Before each experiment, a baseline test was performed using an empty crucible.

File: Wood/Calibration_Data/FSRI/FSRI_STA_N2_10K_R3.csv (part 2 of 2)
Time (s),Temperature (K),Mass (mg),Heat Flow Rate (W/g)
3138.774586046869,846.5,0.8418,0.1255
3141.777949553055,847.0,0.8409,0.1253
3144.7710377925455,847.5,0.8405,0.1269
3147.7660626207244,848.0,0.8405,0.1271
3150.764360029781,848.5,0.8392,0.1276
3153.7663837194705,849.0,0.8392,0.1277
3156.773397949892,849.5,0.8392,0.1256
3159.7739957097338,850.0,0.8378,0.1271
3162.7647324541094,850.5,0.8379,0.1263
3165.7527610415355,851.0,0.8379,0.1255
3168.740815275578,851.5,0.8365,0.1255
3171.738342791544,852.0,0.8366,0.1282
3174.7356536232974,852.5,0.8366,0.1275
3177.737823142542,853.0,0.8365,0.1252
3180.7423204533056,853.5,0.8352,0.1225
3183.7395816901585,854.0,0.8352,0.1213
3186.7360656486853,854.5,0.8352,0.1215
3189.7345178132487,855.0,0.8352,0.1215
3192.734093760383,855.5,0.8341,0.121
3195.7369287212337,856.0,0.8339,0.1201
3198.744149942507,856.5,0.8339,0.119
3201.74310845495,857.0,0.8331,0.1172
3204.7465297754898,857.5,0.8326,0.1171
3207.748963816892,858.0,0.8326,0.117
3210.752735371278,858.5,0.8326,0.1138
3213.762071929216,859.0,0.8326,0.1148
3216.7669745778085,859.5,0.8313,0.1108
3219.763361413598,860.0,0.8325,0.112
3222.7665645787133,860.5,0.8313,0.1129
3225.773299649504,861.0,0.8304,0.1142
3228.771787556885,861.5,0.8285,0.1148
3231.773612616872,862.0,0.8285,0.1138
3234.765491078999,862.5,0.8285,0.1138
3237.7555915399275,863.0,0.8299,0.1133
3240.757682514925,863.5,0.8298,0.1115
3243.762327806587,864.0,0.8299,0.1088
3246.7631619175286,864.5,0.8289,0.111
3249.75860385413,865.0,0.8285,0.1088
3252.7486646188104,865.5,0.8286,0.1098
3255.735246653294,866.0,0.8272,0.1083
3258.728669973249,866.5,0.8272,0.1097
3261.72246499132,867.0,0.8272,0.1085
3264.7190698127083,867.5,0.8272,0.1088
3267.7246132848577,868.0,0.8266,0.1075
3270.722935126513,868.5,0.8259,0.1066
3273.7237583208052,869.0,0.8272,0.1084
3276.737949862202,869.5,0.8259,0.1105
3279.7399902711923,870.0,0.8259,0.1108
3282.7385261463446,870.5,0.8259,0.1083
3285.74067705188,871.0,0.8249,0.111
3288.744545593896,871.5,0.8249,0.1107
3291.749294794102,872.0,0.8249,0.1109
3294.747322053434,872.5,0.8236,0.1107
3297.759997621467,873.0,0.8236,0.1121
3300.7550548810223,873.5,0.8239,0.1093
3303.7570671701455,874.0,0.8233,0.1065
3306.7590994851125,874.5,0.8219,0.1079
3309.7559547098,875.0,0.8217,0.1074
3312.7666985957953,875.5,0.8206,0.1077
3315.776605160881,876.0,0.8206,0.1062
3318.7802026283152,876.5,0.8193,0.1057
3321.794496740535,877.0,0.8193,0.1046
3324.7774667010503,877.5,0.818,0.1058
3327.768614950318,878.0,0.818,0.1047
3330.779894245221,878.5,0.8192,0.1048
3333.7922714116057,879.0,0.8193,0.1033
3336.809840503556,879.5,0.8183,0.1004
3339.830503990494,880.0,0.8183,0.1034
3342.8371277804104,880.5,0.8183,0.1022
3345.8482830437238,881.0,0.8168,0.1004
3348.859569539722,881.5,0.8165,0.1004
3351.8682788488645,882.0,0.8165,0.097
3354.875732808473,882.5,0.8165,0.0976
3357.883803268272,883.0,0.8165,0.0957
3360.8845047642294,883.5,0.8151,0.0974
3363.892179556872,884.0,0.8165,0.0952
3366.8897445372063,884.5,0.8164,0.0984
3369.895146782302,885.0,0.8151,0.0967
3372.9021840523683,885.5,0.8151,0.0971
3375.9076974047102,886.0,0.8138,0.0955
3378.915514863414,886.5,0.8151,0.0968
3381.917719109657,887.0,0.8138,0.0977
3384.9279080464853,887.5,0.8138,0.0967
3387.933507436765,888.0,0.8138,0.0964
3390.937998861881,888.5,0.8137,0.0952
3393.939079213005,889.0,0.8112,0.0925
3396.932352074149,889.5,0.8112,0.0932
3399.934072054285,890.0,0.8105,0.0946
3402.929579900433,890.5,0.8105,0.0939
3405.9302555335817,891.0,0.8112,0.093
3408.927675563375,891.5,0.8112,0.0938
3411.927716509397,892.0,0.8099,0.0926
3414.923175784174,892.5,0.8099,0.0922
3417.920553574944,893.0,0.8102,0.0907
3420.9276254581387,893.5,0.8102,0.091
3423.9319897846062,894.0,0.8102,0.0931
3426.936184688458,894.5,0.8088,0.093
3429.9440674730795,895.0,0.8089,0.0898
3432.9432024536295,895.5,0.8089,0.0919
3435.9459063753425,896.0,0.8082,0.0911
3438.9441815246214,896.5,0.8076,0.0898
3441.928736525543,897.0,0.8083,0.0913
3444.9259487338322,897.5,0.8089,0.0883
3447.921634431416,898.0,0.8076,0.0918
3450.923231772354,898.5,0.8073,0.0897
3453.9400186106996,899.0,0.8059,0.0863
3456.954776207845,899.5,0.8059,0.0862
3459.964107560588,900.0,0.8059,0.0884
3462.969599177747,900.5,0.8059,0.085
3465.969153077035,901.0,0.8059,0.0852
3468.969632275576,901.5,0.8059,0.0837
3471.9642651828185,902.0,0.8059,0.0859
3474.967091715019,902.5,0.8059,0.0857
3477.9739170702032,903.0,0.8059,0.0868
3480.9781605088983,903.5,0.8058,0.0833
3483.988543514119,904.0,0.8035,0.0833
3487.0022470198787,904.5,0.8036,0.0848
3489.993026971003,905.0,0.8049,0.0816
3493.005800200575,905.5,0.8049,0.0808
3496.012012013672,906.0,0.8046,0.0843
3499.0196649269624,906.5,0.8044,0.0795
3502.0369855670115,907.0,0.8033,0.0811
3505.035116133864,907.5,0.8019,0.0827
3508.0417483413808,908.0,0.802,0.0804
3511.041807882805,908.5,0.802,0.0808
3514.055268834049,909.0,0.802,0.0809
3517.075670541681,909.5,0.802,0.0832
3520.0916162404915,910.0,0.802,0.0813
3523.1110694685995,910.5,0.8006,0.0836
3526.117823394998,911.0,0.8007,0.0817
3529.1310591545616,911.5,0.7996,0.0829
3532.1373615288057,912.0,0.7997,0.0828
3535.142201041145,912.5,0.7997,0.0835
3538.153722132929,913.0,0.7984,0.0802
3541.1547070195375,913.5,0.7983,0.0826
3544.168354223398,914.0,0.7994,0.0773
3547.1727706914407,914.5,0.7997,0.0777
3550.180265150135,915.0,0.7997,0.0774
3553.188049387338,915.5,0.7995,0.0775
3556.197834818183,916.0,0.7984,0.0768
3559.2030495996787,916.5,0.7983,0.0793
3562.2129339651406,917.0,0.7983,0.0794
3565.2224760649187,917.5,0.7993,0.0784
3568.2314148356145,918.0,0.798,0.0792
3571.247854676563,918.5,0.798,0.0789
3574.2541608844363,919.0,0.798,0.0786
3577.255184068368,919.5,0.7981,0.0788
3580.274837418579,920.0,0.7967,0.0811
3583.3058123321653,920.5,0.7967,0.0797
3586.3363510957524,921.0,0.7962,0.0806
3589.385179594558,921.5,0.7954,0.0782
3592.4180179962163,922.0,0.7954,0.0741
3595.4420653964135,922.5,0.7957,0.0804
3598.474026177206,923.0,0.7957,0.0807
3601.486672332741,923.5,0.7957,0.0798
3604.498221020309,924.0,0.7953,0.0803
3607.521873690338,924.5,0.7944,0.0793
3610.550068776584,925.0,0.7944,0.0805
3613.571592589452,925.5,0.793,0.0786
3616.618269086658,926.0,0.7931,0.0808
3619.6430878219267,926.5,0.7931,0.0784
3622.6682818397476,927.0,0.7939,0.0768
3625.7023282770665,927.5,0.7924,0.0782
3628.726725365231,928.0,0.7924,0.0769
3631.7572072474545,928.5,0.7924,0.0767
3634.7864515291076,929.0,0.7932,0.0802
3637.8207647802687,929.5,0.7931,0.0771
3640.8446588080005,930.0,0.7931,0.078
3643.875099628767,930.5,0.7917,0.0781
3646.895358191155,931.0,0.7917,0.0747
3649.9226968771422,931.5,0.7918,0.077
3652.951074034498,932.0,0.7918,0.0783
3655.976281172524,932.5,0.7917,0.0785
3659.007443609302,933.0,0.7918,0.0804
3662.033748669749,933.5,0.7904,0.0806
3665.0531071439664,934.0,0.7904,0.08
3668.080986324793,934.5,0.7904,0.08
3671.0966508572924,935.0,0.79,0.0765
3674.1226386470694,935.5,0.7891,0.079
3677.1490220907585,936.0,0.788,0.0787
3680.175193920239,936.5,0.7881,0.0768
3683.2024689326518,937.0,0.7881,0.0772
3686.215758841231,937.5,0.7894,0.077
3689.236617743196,938.0,0.7881,0.0768
3692.2550012615393,938.5,0.7854,0.0735
3695.2745770792812,939.0,0.7866,0.0752
3698.2969201400497,939.5,0.7882,0.0773
3701.3136527757574,940.0,0.7893,0.0772
3704.332490637795,940.5,0.7893,0.0766
3707.355954286879,941.0,0.7877,0.0757
3710.3791221387373,941.5,0.7874,0.076
3713.40426706883,942.0,0.7864,0.0737
3716.420519229691,942.5,0.7851,0.0721
3719.443016535942,943.0,0.7866,0.0722
3722.4635102993716,943.5,0.7865,0.0735
3725.4811927700976,944.0,0.7866,0.0767
3728.500647151703,944.5,0.7866,0.0761
3731.506782773644,945.0,0.7866,0.0767
3734.517479006957,945.5,0.7839,0.0747
3737.538872241775,946.0,0.7846,0.0719
3740.5553658489953,946.5,0.7853,0.0733
3743.594835237397,947.0,0.7856,0.0719
3746.6293370021417,947.5,0.7866,0.0729
3749.662371263186,948.0,0.7866,0.0709
3752.698108327851,948.5,0.7853,0.0709
3755.7244637490676,949.0,0.784,0.0716
3758.7525296237386,949.5,0.784,0.0773
3761.7866834151046,950.0,0.784,0.074
3764.81474606674,950.5,0.784,0.0751
3767.845363741322,951.0,0.784,0.0751
3770.873591317771,951.5,0.7827,0.0755
3773.8924946690363,952.0,0.7824,0.0746
3776.923317676547,952.5,0.781,0.0758
3779.9526996376558,953.0,0.7824,0.0769
3782.982253537508,953.5,0.7821,0.0757
3786.0167200827073,954.0,0.7823,0.0764
3789.0479407340863,954.5,0.7823,0.0764
3792.0857998652705,955.0,0.7822,0.0761
3795.120631486164,955.5,0.7823,0.0763
3798.1640260787954,956.0,0.7823,0.0761
3801.19671886723,956.5,0.781,0.0771
3804.217483823526,957.0,0.781,0.0763
3807.246324576831,957.5,0.7823,0.0779
3810.2663517273204,958.0,0.7823,0.0764
3813.2997287695857,958.5,0.7823,0.0762
3816.3359550938994,959.0,0.781,0.0746
3819.3771468741347,959.5,0.781,0.0748
3822.4185123094176,960.0,0.781,0.0764
3825.4472655094046,960.5,0.7808,0.0744
3828.4731717086597,961.0,0.78,0.075
3831.500568547541,961.5,0.7784,0.0762
3834.5280561229592,962.0,0.7785,0.0786
3837.5578784313566,962.5,0.7792,0.0791
3840.5926262506996,963.0,0.7795,0.0779
3843.630217638953,963.5,0.7782,0.0769
3846.660056198799,964.0,0.7794,0.075
3849.6949723078264,964.5,0.7795,0.0768
3852.73638283622,965.0,0.7795,0.0752
3855.7721008949015,965.5,0.7795,0.0732
3858.807800906824,966.0,0.7781,0.0765
3861.84947609109,966.5,0.7781,0.0781
3864.8911040457942,967.0,0.7777,0.0738
3867.93675362997,967.5,0.7737,0.0724
3870.9811901575667,968.0,0.7742,0.0704
3874.0282633677116,968.5,0.7766,0.0701
3877.065579646035,969.0,0.7767,0.0705
3880.0979542044347,969.5,0.7767,0.0696
3883.1283312953638,970.0,0.7767,0.0693
3886.1557704036554,970.5,0.7767,0.067
3889.181278609939,971.0,0.7767,0.0678
3892.21062837699,971.5,0.7764,0.0698
3895.2376330255374,972.0,0.7754,0.0723
3898.267932260322,972.5,0.7754,0.0699
3901.2956157278245,973.0,0.7754,0.0671
3904.3256021963425,973.5,0.7759,0.0682
3907.3564958967086,974.0,0.7761,0.0691
3910.3844827383355,974.5,0.7747,0.0705
3913.4190796247917,975.0,0.7747,0.069
3916.453065789313,975.5,0.7747,0.0682
3919.4843056389136,976.0,0.7747,0.0699
3922.521835539224,976.5,0.7754,0.0702
3925.560494289126,977.0,0.7743,0.0736
3928.592473560444,977.5,0.7741,0.0712
3931.6265104509384,978.0,0.7741,0.0741
3934.647208137346,978.5,0.7741,0.0744
3937.6745910619484,979.0,0.7741,0.0707
3940.7020823132216,979.5,0.7728,0.072
3943.734421416757,980.0,0.7738,0.0718
3946.7699248304607,980.5,0.7741,0.0694
3949.7932143564385,981.0,0.7741,0.0697
3952.8210492347603,981.5,0.7741,0.0719
3955.8344333041027,982.0,0.7728,0.0722
3958.8641649211536,982.5,0.7714,0.0723
3961.8964418324717,983.0,0.7715,0.0734
3964.933475670697,983.5,0.7714,0.0714
3967.9666514095125,984.0,0.7715,0.0679
3971.0058675691816,984.5,0.7714,0.0728
3974.0353348049857,985.0,0.7715,0.0723
3977.053602647289,985.5,0.7715,0.0748
3980.07758333454,986.0,0.7714,0.0762
3983.107707621869,986.5,0.7714,0.0758
3986.1289421837137,987.0,0.7715,0.0757
3989.1495751460516,987.5,0.7714,0.0759
3992.1901485263934,988.0,0.7701,0.0741
3995.2281746462672,988.5,0.7701,0.0739
3998.277972927875,989.0,0.7711,0.0794
4001.3450680233523,989.5,0.7711,0.0779
4004.401514166645,990.0,0.7711,0.077
4007.4469089770155,990.5,0.7711,0.0805
4010.496395450705,991.0,0.7698,0.0791
4013.553213563525,991.5,0.7698,0.0802
4016.6004939340896,992.0,0.7698,0.0805
4019.6503944322317,992.5,0.7698,0.0797
4022.699227231717,993.0,0.7701,0.0793
4025.740366531502,993.5,0.7691,0.0796
4028.7863365126277,994.0,0.7705,0.0843
4031.8324130526644,994.5,0.7705,0.0813
4034.874095660372,995.0,0.7701,0.0836
4037.9171052141946,995.5,0.7701,0.0809
4040.9495865389435,996.0,0.7698,0.0837
4043.982935992633,996.5,0.7695,0.0864
4047.0042522463227,997.0,0.7688,0.0851
4050.0307544207762,997.5,0.7677,0.0835
4053.0711473382157,998.0,0.7675,0.0856
4056.1088507629024,998.5,0.7661,0.0863
4059.1678840462923,999.0,0.7662,0.0864
4062.2147657477,999.5,0.7671,0.084
4065.257827870945,1000.0,0.7672,0.0828
4068.298938889715,1000.5,0.7672,0.0819
4071.337513376899,1001.0,0.7684,0.0803
4074.381003261737,1001.5,0.7672,0.0809
4077.4234980017104,1002.0,0.7672,0.0821
4080.4646646014257,1002.5,0.7684,0.0812
4083.50499099221,1003.0,0.7685,0.0803
4086.541413440041,1003.5,0.7685,0.0801
4089.586605144047,1004.0,0.7659,0.0838
4092.6377955464263,1004.5,0.7658,0.0827
4095.6859531447676,1005.0,0.7659,0.0844
4098.735053317647,1005.5,0.7649,0.0839
4101.783385204543,1006.0,0.7649,0.0847
4104.825981245002,1006.5,0.7662,0.0847
4107.869208965681,1007.0,0.7662,0.0859
4110.914688430129,1007.5,0.7662,0.0835
4113.957331198445,1008.0,0.7662,0.085
4116.995077672566,1008.5,0.7662,0.084
4120.029541214899,1009.0,0.7659,0.0875
4123.068065692217,1009.5,0.7659,0.0876
4126.107395697588,1010.0,0.7652,0.0845
4129.14730473082,1010.5,0.7645,0.0843
4132.188396491446,1011.0,0.7645,0.0842
4135.228384389895,1011.5,0.7646,0.0867
4138.262833376677,1012.0,0.7632,0.085
4141.310688147877,1012.5,0.7632,0.084
4144.358178537514,1013.0,0.7632,0.0838
4147.3923211694355,1013.5,0.7639,0.0885
4150.437555167959,1014.0,0.7632,0.0877
4153.4794132805155,1014.5,0.7632,0.0895
4156.519552815785,1015.0,0.7632,0.0892
4159.5689341684165,1015.5,0.7632,0.0855
4162.614822677767,1016.0,0.7645,0.0901
4165.662175129908,1016.5,0.7645,0.0919
4168.70738562015,1017.0,0.7645,0.0885
4171.753026234076,1017.5,0.7637,0.0913
4174.795586985439,1018.0,0.7632,0.0949
4177.828268585667,1018.5,0.7619,0.0959
4180.864813044576,1019.0,0.7623,0.0945
4183.89522659347,1019.5,0.7632,0.0923
4186.9242050347675,1020.0,0.7632,0.0927
4189.961731936878,1020.5,0.7619,0.0926
4192.988281391864,1021.0,0.7619,0.0939
4196.022460655749,1021.5,0.7619,0.0921
4199.057129022942,1022.0,0.7612,0.0926
4202.076638161262,1022.5,0.7606,0.091
4205.105118349772,1023.0,0.7606,0.0914
4208.138237680303,1023.5,0.7599,0.091
4211.173684162603,1024.0,0.7599,0.0935
4214.221406046543,1024.5,0.7612,0.0944
4217.274524966361,1025.0,0.7606,0.0955
4220.31762393357,1025.5,0.7593,0.0934
4223.356680554673,1026.0,0.7593,0.0976
4226.388341633532,1026.5,0.76,0.0942
4229.419525369427,1027.0,0.7602,0.098
4232.455942227112,1027.5,0.7589,0.0979
4235.487455101765,1028.0,0.7589,0.0995
4238.532936346632,1028.5,0.7589,0.0969
4241.576979738014,1029.0,0.7589,0.0978
4244.612294482286,1029.5,0.7602,0.0979
4247.641499237108,1030.0,0.7603,0.096
4250.679782876991,1030.5,0.7593,0.0986
4253.718963346422,1031.0,0.758,0.0961
4256.758097589039,1031.5,0.7593,0.0951
4259.811718389268,1032.0,0.758,0.0924
4262.853032506181,1032.5,0.7564,0.0962
4265.887628510515,1033.0,0.7565,0.1016
4268.923384781201,1033.5,0.7577,0.0984
4271.956364025099,1034.0,0.7591,0.0986
4274.988388898672,1034.5,0.759,0.1005
4278.023308161283,1035.0,0.7603,0.1017
4281.06974680827,1035.5,0.7604,0.1011
4284.115857927557,1036.0,0.7603,0.1032
4287.168224815578,1036.5,0.759,0.1028
4290.221603094641,1037.0,0.759,0.1021
4293.264253364742,1037.5,0.7577,0.103
4296.31957340787,1038.0,0.7577,0.1024
4299.369588163425,1038.5,0.7587,0.1047
4302.427131422652,1039.0,0.7587,0.1071
4305.480564213062,1039.5,0.7574,0.1074
4308.539710620158,1040.0,0.7574,0.1092
4311.603258918141,1040.5,0.756,0.1092
4314.641467371081,1041.0,0.7561,0.1113
4317.708240395429,1041.5,0.7566,0.1126
4320.770140539341,1042.0,0.7561,0.1151
4323.824818647689,1042.5,0.7561,0.1109
4326.901963033631,1043.0,0.7561,0.1141
4329.9689421798075,1043.5,0.7561,0.1154
4333.034564011403,1044.0,0.7561,0.115
4336.10633941476,1044.5,0.7547,0.1159
4339.181768977862,1045.0,0.7548,0.1195
4342.247029389321,1045.5,0.7547,0.1195
4345.308911154508,1046.0,0.7561,0.1165
4348.36971429834,1046.5,0.7561,0.1182
4351.42514909815,1047.0,0.7561,0.1161
4354.480271067425,1047.5,0.7548,0.1148
4357.527224962488,1048.0,0.7547,0.1166
4360.575821518066,1048.5,0.7561,0.1149
4363.63542695938,1049.0,0.7548,0.113
4366.689463591103,1049.5,0.7548,0.1199
4369.747179732419,1050.0,0.7548,0.1206
4372.815509138956,1050.5,0.7561,0.1189
4375.875814588186,1051.0,0.7561,0.1184
4378.952382315357,1051.5,0.7541,0.1206
4382.017454069098,1052.0,0.7541,0.124
4385.081622384189,1052.5,0.7541,0.119
4388.142248977946,1053.0,0.7541,0.1198
4391.196778559051,1053.5,0.754,0.1242
4394.254256644316,1054.0,0.7534,0.1227
4397.308676531418,1054.5,0.7534,0.1206
4400.3669625098755,1055.0,0.7528,0.123
4403.416619394274,1055.5,0.7541,0.1213
4406.477964762478,1056.0,0.7542,0.1204
4409.527274147787,1056.5,0.7521,0.1194
4412.589353215884,1057.0,0.7521,0.1228
4415.66620647777,1057.5,0.7522,0.1216
4418.732226229622,1058.0,0.7534,0.1231
4421.800588626377,1058.5,0.7531,0.1263
4424.877872998549,1059.0,0.7521,0.127
4427.94636595006,1059.5,0.7521,0.129
4431.0149022837295,1060.0,0.7521,0.1329
4434.088598131157,1060.5,0.7521,0.1312
4437.147978533894,1061.0,0.7521,0.1322
4440.203576304744,1061.5,0.7518,0.1288
4443.254544707614,1062.0,0.7511,0.1324
4446.305137309137,1062.5,0.7505,0.135
4449.353393628095,1063.0,0.7518,0.1383
4452.3969752756275,1063.5,0.7522,0.1309
4455.444211818461,1064.0,0.7521,0.1358
4458.494864634927,1064.5,0.7521,0.1364
4461.543785245914,1065.0,0.7521,0.1367
4464.598608774047,1065.5,0.7507,0.1364
4467.656585845071,1066.0,0.7508,0.1362
4470.707085619523,1066.5,0.7508,0.138
4473.761841871475,1067.0,0.7508,0.1338
4476.810656634185,1067.5,0.7508,0.137
4479.860920929935,1068.0,0.7508,0.1369
4482.919865294028,1068.5,0.7508,0.1339
4485.981513019194,1069.0,0.7495,0.1321
4489.048297285383,1069.5,0.7495,0.1324
4492.094950988934,1070.0,0.7503,0.132
