Repository: MaCFP/matl-db

### Experimental Conditions: TGA/DSC
A NETZSCH STA 449 F3 Jupiter was used to simultaneously conduct Thermogravimetric Analysis (TGA) and Differential Scanning Calorimetry (DSC) experiments.

* Heating Rate: 10 K/min
* Temperature program
  - Initial Temperature: 323 K
  - Initial Isotherm: 600 s (hold at 323 K for 600 s)  
  - Maximum Temperature: 1073 K
  - Final Isotherm: 600 s (hold at 1098 K for 600 s)  
* Sample mass: 4.0 mg +/- 0.1 mg
* Sample geometry: Powdered
* Calibration type: Before each experiment, a baseline test was performed using an empty crucible.

File: Wood/Calibration_Data/FSRI/FSRI_STA_N2_30K_R3.csv (part 2 of 2)
Time (s),Temperature (K),Mass (mg),Heat Flow Rate (W/g)
1044.6210329939133,850.5,0.9218,0.0952
1045.5822725148125,851.0,0.9219,0.0942
1046.545788719444,851.5,0.9228,0.0941
1047.5100743449484,852.0,0.9228,0.0928
1048.4743017003761,852.5,0.9221,0.0933
1049.4354297200514,853.0,0.9214,0.0914
1050.4001977949172,853.5,0.9215,0.0921
1051.368052747248,854.0,0.9202,0.0935
1052.3286768601054,854.5,0.9205,0.0943
1053.2928377740438,855.0,0.9207,0.0926
1054.2623369947473,855.5,0.9201,0.0929
1055.2296683414156,856.0,0.9202,0.092
1056.195059307974,856.5,0.919,0.0914
1057.1592216980794,857.0,0.9188,0.092
1058.1246598201055,857.5,0.9188,0.093
1059.088856657862,858.0,0.9188,0.0918
1060.0530080505991,858.5,0.9175,0.0916
1061.0208594459561,859.0,0.9175,0.0901
1061.984990564464,859.5,0.9175,0.0887
1062.9540283445347,860.0,0.9167,0.0889
1063.9224102549877,860.5,0.9162,0.089
1064.887870456824,861.0,0.9161,0.0911
1065.8478706668736,861.5,0.9174,0.0897
1066.8144237641816,862.0,0.9175,0.0893
1067.7786116532811,862.5,0.9164,0.0905
1068.7428488478743,863.0,0.9162,0.0907
1069.7064248233864,863.5,0.9162,0.0913
1070.6759962078363,864.0,0.9162,0.093
1071.6438182404552,864.5,0.9162,0.0888
1072.6121668152762,865.0,0.9152,0.0911
1073.5776039871178,865.5,0.9149,0.0908
1074.5454300490424,866.0,0.9149,0.0901
1075.5132111438722,866.5,0.9149,0.0889
1076.4822094500598,867.0,0.9138,0.0903
1077.4505948256788,867.5,0.9124,0.0905
1078.4159996711778,868.0,0.9122,0.0911
1079.3796832042804,868.5,0.912,0.0895
1080.3420548923536,869.0,0.9108,0.0902
1081.3050489440918,869.5,0.9109,0.0897
1082.2710145227963,870.0,0.9098,0.0885
1083.2334208639973,870.5,0.9095,0.0878
1084.2029814307282,871.0,0.9089,0.0875
1085.176121951336,871.5,0.9081,0.0889
1086.146986389572,872.0,0.9082,0.0889
1087.1159959361025,872.5,0.9084,0.0884
1088.0855882096964,873.0,0.9085,0.0889
1089.0570150810827,873.5,0.9085,0.0885
1090.0236021488397,874.0,0.9079,0.0861
1090.9913959966573,874.5,0.9072,0.0874
1091.9603457088783,875.0,0.9072,0.0871
1092.9287855132052,875.5,0.9071,0.0871
1093.8960083183365,876.0,0.9058,0.0891
1094.8643962987894,876.5,0.9059,0.0855
1095.8328458455983,877.0,0.9056,0.0876
1096.794047675462,877.5,0.9046,0.0873
1097.7623586574416,878.0,0.9045,0.0869
1098.7307898743488,878.5,0.9031,0.0865
1099.7004099516384,879.0,0.9031,0.085
1100.6699550520384,879.5,0.9028,0.0834
1101.644301610218,880.0,0.9017,0.0843
1102.620013562603,880.5,0.9014,0.0824
1103.5865651777988,881.0,0.9001,0.0846
1104.5532258484704,881.5,0.9002,0.0843
1105.5233646423487,882.0,0.8992,0.0811
1106.4900392033564,882.5,0.8988,0.0805
1107.4542232904214,883.0,0.8988,0.0816
1108.424364319124,883.5,0.8989,0.0794
1109.397525001499,884.0,0.8982,0.0803
1110.3719752831519,884.5,0.8986,0.0793
1111.3433425588962,885.0,0.8985,0.0774
1112.3183182384494,885.5,0.8985,0.0773
1113.2933601410323,886.0,0.8985,0.0751
1114.2641768417245,886.5,0.8979,0.0741
1115.2320391629967,887.0,0.8972,0.0748
1116.200400486162,887.5,0.8972,0.0734
1117.1717414932752,888.0,0.8963,0.0721
1118.1431948700572,888.5,0.8959,0.0725
1119.1121754229634,889.0,0.8959,0.0702
1120.0853284419454,889.5,0.896,0.071
1121.0615870713436,890.0,0.8948,0.0679
1122.0329972928848,890.5,0.8946,0.0667
1123.0019455674144,891.0,0.8935,0.0649
1123.9757325865012,891.5,0.8936,0.0682
1124.9484002182523,892.0,0.8934,0.0661
1125.9180196613847,892.5,0.8921,0.0673
1126.8911428766628,893.0,0.8923,0.0664
1127.8655059223333,893.5,0.8924,0.0654
1128.8381474165067,894.0,0.8936,0.0663
1129.8101932894886,894.5,0.8923,0.0648
1130.7815595811944,895.0,0.8923,0.065
1131.7553309133723,895.5,0.8923,0.0652
1132.7273748997452,896.0,0.8923,0.0637
1133.7011435585468,896.5,0.8913,0.0624
1134.6725444248489,897.0,0.8909,0.0613
1135.6475584634618,897.5,0.8909,0.0607
1136.6207510412773,898.0,0.8909,0.0612
1137.5915811640696,898.5,0.8909,0.0581
1138.5659281099538,899.0,0.8909,0.0589
1139.5379651918336,899.5,0.8905,0.0599
1140.511743789944,900.0,0.8896,0.0588
1141.484966076339,900.5,0.8896,0.0576
1142.4563547030893,901.0,0.8896,0.0583
1143.4271929996648,901.5,0.889,0.0587
1144.398565477185,902.0,0.8881,0.0579
1145.3723460559434,902.5,0.8891,0.0561
1146.3455154323524,903.0,0.8889,0.0554
1147.3211018334625,903.5,0.8878,0.054
1148.2990998034004,904.0,0.8879,0.0548
1149.2759981420993,904.5,0.8878,0.0554
1150.2497106041856,905.0,0.8865,0.0561
1151.2241310400182,905.5,0.8866,0.0537
1152.197914785159,906.0,0.8864,0.0521
1153.1717837925974,906.5,0.8853,0.0565
1154.146125212097,907.0,0.8852,0.0499
1155.1270800615496,907.5,0.8852,0.0529
1156.1044806136522,908.0,0.884,0.0547
1157.0807308168671,908.5,0.8839,0.0562
1158.055735261905,909.0,0.8839,0.0574
1159.0307331761799,909.5,0.8839,0.06
1160.007528371265,910.0,0.8838,0.0587
1160.9831092655716,910.5,0.8826,0.0549
1161.9575182425615,911.0,0.8826,0.0536
1162.9355132073263,911.5,0.8826,0.0497
1163.9122959657414,912.0,0.8826,0.0478
1164.8856036585898,912.5,0.8819,0.0484
1165.85929917766,913.0,0.8812,0.0466
1166.8361018282503,913.5,0.8808,0.0486
1167.8129283067851,914.0,0.8798,0.0485
1168.7897187469373,914.5,0.8798,0.0432
1169.7670765478613,915.0,0.8798,0.0411
1170.7505117391454,915.5,0.8798,0.0427
1171.7272975234864,916.0,0.8798,0.0425
1172.7023288191644,916.5,0.8798,0.0424
1173.6808854638198,917.0,0.8798,0.0461
1174.658901837791,917.5,0.8792,0.0458
1175.6357265629902,918.0,0.8789,0.0453
1176.6166901197548,918.5,0.8789,0.0421
1177.5952933470824,919.0,0.8789,0.0414
1178.5739217300263,919.5,0.8789,0.0416
1179.5524922514514,920.0,0.8789,0.0423
1180.5334540065644,920.5,0.8788,0.0391
1181.5133190833583,921.0,0.8775,0.0389
1182.4889295793525,921.5,0.8776,0.0386
1183.4650950027894,922.0,0.8777,0.0363
1184.4437062636762,922.5,0.8785,0.0345
1185.4228675583029,923.0,0.8776,0.0353
1186.4014576377222,923.5,0.8772,0.0325
1187.3771311935243,924.0,0.8772,0.0305
1188.356302213506,924.5,0.8772,0.0297
1189.336682490365,925.0,0.8772,0.0263
1190.314135174794,925.5,0.8768,0.025
1191.2897417465676,926.0,0.8758,0.0223
1192.2658677975605,926.5,0.8759,0.0232
1193.2451313074778,927.0,0.8755,0.0233
1194.2237177010854,927.5,0.8745,0.0229
1195.2010869689848,928.0,0.8746,0.0222
1196.180860616531,928.5,0.8745,0.021
1197.1583268250886,929.0,0.8732,0.0186
1198.1303554818103,929.5,0.8733,0.0206
1199.1100870318062,930.0,0.8733,0.0198
1200.0922513781234,930.5,0.8733,0.016
1201.0685690196283,931.0,0.8731,0.0131
1202.0440993984346,931.5,0.8719,0.0152
1203.0250478009134,932.0,0.8719,0.0122
1204.0049130777934,932.5,0.8719,0.0099
1204.9799317893815,933.0,0.8719,0.0081
1205.954308422602,933.5,0.8719,0.0065
1206.9388267342981,934.0,0.8719,0.0047
1207.921674432994,934.5,0.8719,0.0045
1208.9056330904664,935.0,0.8706,0.0029
1209.8830922819618,935.5,0.8706,0.0031
1210.858163306596,936.0,0.8706,0.0014
1211.8360394300305,936.5,0.8708,0.0018
1212.816456363915,937.0,0.8709,-0.0005
1213.8022637330089,937.5,0.8707,-0.0016
1214.7867838500367,938.0,0.8696,-0.0009
1215.7780076778542,938.5,0.8697,-0.0004
1216.7709615710748,939.0,0.8706,-0.0048
1217.7532710266357,939.5,0.8708,-0.0067
1218.7348506070252,940.0,0.8709,-0.0084
1219.7182448997455,940.5,0.871,-0.0138
1220.7045961896972,941.0,0.8702,-0.015
1221.6916274969194,941.5,0.8696,-0.0121
1222.6756389280267,942.0,0.8696,-0.0115
1223.6620678995325,942.5,0.8696,-0.0108
1224.6448714229996,943.0,0.8683,-0.009
1225.625242286256,943.5,0.8683,-0.0166
1226.602680890084,944.0,0.8683,-0.0174
1227.5830910804846,944.5,0.8683,-0.0175
1228.5640704516013,945.0,0.8673,-0.0175
1229.5450728227138,945.5,0.867,-0.0189
1230.529618141172,946.0,0.867,-0.0218
1231.5130384312215,946.5,0.867,-0.0234
1232.4982350168661,947.0,0.867,-0.0229
1233.4828072200653,947.5,0.8665,-0.0214
1234.4668486431274,948.0,0.867,-0.0212
1235.447856893494,948.5,0.867,-0.0232
1236.43124737943,949.0,0.866,-0.0223
1237.4176702114971,949.5,0.8657,-0.0246
1238.3997878841271,950.0,0.8657,-0.0272
1239.38624196787,950.5,0.8657,-0.0282
1240.3738269154462,951.0,0.8649,-0.0292
1241.3595836366158,951.5,0.8643,-0.0312
1242.3436880872891,952.0,0.8644,-0.0331
1243.3276087285308,952.5,0.8644,-0.0336
1244.3098750936742,953.0,0.8644,-0.0377
1245.2950374638656,953.5,0.8643,-0.0376
1246.2790545054045,954.0,0.863,-0.0381
1247.2612231607811,954.5,0.8631,-0.0379
1248.2482077765865,955.0,0.8631,-0.0397
1249.2334050531608,955.5,0.8628,-0.0395
1250.2198542725114,956.0,0.8616,-0.0411
1251.2050102861663,956.5,0.8617,-0.0406
1252.192006805351,957.0,0.8618,-0.0403
1253.1766401022496,957.5,0.8607,-0.043
1254.1594934535462,958.0,0.8604,-0.0454
1255.1327515177588,958.5,0.8604,-0.0469
1256.1106575765548,959.0,0.8604,-0.0466
1257.094640143893,959.5,0.86,-0.0479
1258.0780211573601,960.0,0.859,-0.0485
1259.0655934647305,960.5,0.8591,-0.0522
1260.0555462402765,961.0,0.8591,-0.0543
1261.0485612877187,961.5,0.8595,-0.0556
1262.0332498390303,962.0,0.8597,-0.059
1263.0178177418647,962.5,0.8598,-0.0614
1264.0006513382996,963.0,0.8597,-0.0643
1264.98461319179,963.5,0.8597,-0.0635
1265.9728038930475,964.0,0.8598,-0.0638
1266.958591104348,964.5,0.8597,-0.0625
1267.949765346226,965.0,0.8597,-0.0627
1268.9397906402264,965.5,0.8591,-0.0697
1269.9238634674111,966.0,0.8592,-0.0703
1270.9108053167702,966.5,0.8584,-0.0667
1271.8960045285735,967.0,0.8585,-0.0668
1272.8824518584986,967.5,0.8584,-0.0671
1273.8646315310687,968.0,0.8584,-0.0659
1274.8545609104851,968.5,0.8574,-0.071
1275.8428154404055,969.0,0.8571,-0.0727
1276.8309591985221,969.5,0.8571,-0.0736
1277.8210170671264,970.0,0.8571,-0.073
1278.8115545144246,970.5,0.8571,-0.0736
1279.798052201823,971.0,0.8569,-0.0738
1280.7825780282137,971.5,0.8557,-0.0764
1281.7707934841087,972.0,0.8558,-0.0794
1282.7578297145944,972.5,0.8558,-0.082
1283.7454263369827,973.0,0.8558,-0.0821
1284.732361547352,973.5,0.8558,-0.0853
1285.7271127928086,974.0,0.8558,-0.0888
1286.7183840968119,974.5,0.8558,-0.0861
1287.7096481280423,975.0,0.8558,-0.086
1288.691822213155,975.5,0.8546,-0.0898
1289.6752304104589,976.0,0.8552,-0.0917
1290.6580753522508,976.5,0.8551,-0.0913
1291.6378651224943,977.0,0.8552,-0.0925
1292.620039324371,977.5,0.854,-0.0966
1293.6152711955904,978.0,0.8538,-0.0988
1294.6130949808226,978.5,0.8538,-0.0983
1295.613302401366,979.0,0.8536,-0.0993
1296.6122669927727,979.5,0.8525,-0.1003
1297.6131023185108,980.0,0.8525,-0.103
1298.6043980180843,980.5,0.8525,-0.1031
1299.5926031258998,981.0,0.8525,-0.1039
1300.5808144181613,981.5,0.8528,-0.1073
1301.5701988880664,982.0,0.8539,-0.1078
1302.5583765844185,982.5,0.8526,-0.1118
1303.548363280456,983.0,0.8525,-0.1143
1304.540713252979,983.5,0.8525,-0.113
1305.5331826502309,984.0,0.8525,-0.117
1306.5243834174325,984.5,0.8525,-0.1201
1307.5173571415428,985.0,0.8525,-0.1241
1308.5080048180614,985.5,0.8538,-0.1252
1309.4991756447362,986.0,0.8528,-0.1258
1310.48736230569,986.5,0.8525,-0.126
1311.480370198165,987.0,0.8525,-0.1278
1312.4698035854103,987.5,0.8525,-0.1273
1313.4615572023306,988.0,0.8525,-0.1286
1314.4539748397997,988.5,0.8525,-0.1318
1315.4487512204457,989.0,0.8525,-0.1302
1316.4393653449429,989.5,0.8525,-0.1307
1317.4335144538413,990.0,0.8525,-0.1311
1318.4277832613034,990.5,0.8525,-0.1326
1319.4213415002564,991.0,0.8525,-0.1332
1320.4131289658583,991.5,0.8525,-0.1347
1321.4073341059272,992.0,0.8524,-0.1366
1322.400341630618,992.5,0.8512,-0.1406
1323.3915635389917,993.0,0.8512,-0.144
1324.3833889518178,993.5,0.8512,-0.1456
1325.3763535824771,994.0,0.8518,-0.1453
1326.366933947484,994.5,0.8511,-0.1464
1327.3617835016887,995.0,0.8512,-0.147
1328.3529447673893,995.5,0.8504,-0.1474
1329.344743220779,996.0,0.8499,-0.1472
1330.3389473011978,996.5,0.8499,-0.1468
1331.3319413746785,997.0,0.8502,-0.1501
1332.3243873689366,997.5,0.8498,-0.1509
1333.319767352974,998.0,0.8499,-0.1529
1334.3068005406503,998.5,0.8499,-0.1559
1335.2986013038671,999.0,0.8489,-0.156
1336.289751347125,999.5,0.8485,-0.1579
1337.28040114011,1000.0,0.8482,-0.1593
1338.2692109510026,1000.5,0.8482,-0.1599
1339.2626689217357,1001.0,0.8482,-0.1624
1340.259348200178,1001.5,0.8476,-0.1648
1341.253523412102,1002.0,0.8469,-0.1668
1342.2453355260075,1002.5,0.8469,-0.1696
1343.2419393459932,1003.0,0.8469,-0.1701
1344.2349717377056,1003.5,0.8469,-0.1716
1345.2291490929824,1004.0,0.8469,-0.1735
1346.2191667307522,1004.5,0.8456,-0.1766
1347.2127135299402,1005.0,0.8456,-0.1786
1348.2039925049621,1005.5,0.8456,-0.1802
1349.1987391150687,1006.0,0.8456,-0.1826
1350.1929623227309,1006.5,0.8456,-0.1834
1351.1865141403773,1007.0,0.8465,-0.1854
1352.1789450318604,1007.5,0.8469,-0.1857
1353.1719491301667,1008.0,0.8469,-0.1839
1354.1661436401098,1008.5,0.8464,-0.1827
1355.1567527681138,1009.0,0.8451,-0.1881
1356.1497102830392,1009.5,0.8441,-0.1891
1357.145128724061,1010.0,0.8442,-0.1919
1358.1381493596646,1010.5,0.8442,-0.1965
1359.1311648662256,1011.0,0.8437,-0.2004
1360.1241294555273,1011.5,0.8428,-0.1998
1361.1171467448671,1012.0,0.8429,-0.1977
1362.1083590734643,1012.5,0.8442,-0.1998
1363.1013164294768,1013.0,0.8441,-0.2027
1364.0955526729183,1013.5,0.8442,-0.2026
1365.0903551903002,1014.0,0.8442,-0.2048
1366.0845089624138,1014.5,0.8442,-0.2071
1367.081159109797,1015.0,0.8442,-0.2104
1368.0771363820543,1015.5,0.8442,-0.211
1369.0689479202797,1016.0,0.8442,-0.2144
1370.059564772912,1016.5,0.8432,-0.2127
1371.0555215037116,1017.0,0.8428,-0.2135
1372.04736697752,1017.5,0.8429,-0.2154
1373.040350634626,1018.0,0.843,-0.2123
1374.0351012156787,1018.5,0.8442,-0.2139
1375.0328662268673,1019.0,0.8442,-0.2144
1376.029536620088,1019.5,0.8442,-0.2131
1377.020199642019,1020.0,0.8442,-0.2132
1378.0143044457739,1020.5,0.8442,-0.2141
1379.0120814051936,1021.0,0.8443,-0.216
1380.0087254064752,1021.5,0.8448,-0.217
1381.0059261693837,1022.0,0.8448,-0.2177
1382.003617022445,1022.5,0.8448,-0.2178
1383.0057048180165,1023.0,0.8436,-0.2174
1384.0011682212596,1023.5,0.8435,-0.2183
1384.9935445026842,1024.0,0.8435,-0.2217
1385.9871363229136,1024.5,0.8435,-0.224
1386.9825998703582,1025.0,0.8432,-0.225
1387.9684017749953,1025.5,0.8421,-0.2284
1388.9619301203531,1026.0,0.8428,-0.232
1389.960324401676,1026.5,0.8428,-0.2323
1390.9575124535863,1027.0,0.8428,-0.231
1391.9518016390773,1027.5,0.8428,-0.2317
1392.945299041784,1028.0,0.8428,-0.2297
1393.9478960217227,1028.5,0.8428,-0.231
1394.943324868374,1029.0,0.8429,-0.2334
1395.941142112743,1029.5,0.842,-0.2354
1396.9358715179444,1030.0,0.8415,-0.2333
1397.9408297577163,1030.5,0.8415,-0.2348
1398.9417102077869,1031.0,0.8416,-0.2357
1399.937674916909,1031.5,0.8429,-0.2377
1400.9331919123517,1032.0,0.8428,-0.2381
1401.933250727758,1032.5,0.8429,-0.24
1402.928141028255,1033.0,0.8418,-0.2391
1403.9271098029017,1033.5,0.8415,-0.237
1404.9231003332843,1034.0,0.8415,-0.2376
1405.9161419363609,1034.5,0.8415,-0.2393
1406.912755503602,1035.0,0.8415,-0.2393
1407.9063322681238,1035.5,0.8413,-0.2426
1408.902337436993,1036.0,0.8402,-0.2436
1409.8965204862102,1036.5,0.8402,-0.2475
1410.896075534231,1037.0,0.8402,-0.2501
1411.8945247680022,1037.5,0.8402,-0.2476
1412.891089694593,1038.0,0.839,-0.253
1413.8901571090967,1038.5,0.8389,-0.2516
1414.8849163818127,1039.0,0.8389,-0.2515
1415.8791377707357,1039.5,0.8389,-0.2517
1416.8745341428398,1040.0,0.8389,-0.2463
1417.8693230504985,1040.5,0.8389,-0.2466
1418.8635548087032,1041.0,0.8389,-0.2484
1419.859524085627,1041.5,0.8389,-0.2501
1420.8590685597007,1042.0,0.8389,-0.2492
1421.856900503506,1042.5,0.8389,-0.2504
1422.8547166394087,1043.0,0.8389,-0.2524
1423.8518846019406,1043.5,0.8389,-0.2493
1424.851455892744,1044.0,0.8389,-0.248
1425.8522853386426,1044.5,0.8389,-0.2495
1426.8482962672372,1045.0,0.8389,-0.2526
1427.8455005437813,1045.5,0.839,-0.2503
1428.8438713974585,1046.0,0.838,-0.2503
1429.8440988586267,1046.5,0.8376,-0.251
1430.8383334191776,1047.0,0.8379,-0.2542
1431.8342872441121,1047.5,0.839,-0.2547
1432.83151848111,1048.0,0.838,-0.2547
1433.830463994627,1048.5,0.8376,-0.2583
1434.8270852713176,1049.0,0.8376,-0.257
1435.826676983589,1049.5,0.8376,-0.2596
1436.8269139227068,1050.0,0.8376,-0.2578
1437.8288656889636,1050.5,0.8376,-0.2555
1438.830268605152,1051.0,0.8376,-0.2547
1439.8298744681954,1051.5,0.8365,-0.2545
1440.8300760585994,1052.0,0.8366,-0.2567
1441.8273245179516,1052.5,0.8363,-0.2534
1442.8233365566973,1053.0,0.8363,-0.259
1443.8198931203365,1053.5,0.8363,-0.2614
1444.8159189319429,1054.0,0.8357,-0.2628
1445.813716615349,1054.5,0.8349,-0.2614
1446.810883667772,1055.0,0.8349,-0.2603
1447.811673905048,1055.5,0.8349,-0.2619
1448.8106926646751,1056.0,0.835,-0.2646
1449.8078922327372,1056.5,0.835,-0.2669
1450.8069041207618,1057.0,0.834,-0.2669
1451.8041160977546,1057.5,0.8336,-0.2676
1452.804288392284,1058.0,0.8336,-0.2678
1453.8050567762052,1058.5,0.8336,-0.2647
1454.8058488975007,1059.0,0.8336,-0.2667
1455.8084903954186,1059.5,0.8336,-0.2686
1456.8074415568897,1060.0,0.834,-0.2689
1457.8095218288786,1060.5,0.8336,-0.2715
1458.8078969972685,1061.0,0.8336,-0.2714
1459.805722535962,1061.5,0.8336,-0.2701
1460.7999197284414,1062.0,0.8336,-0.2712
1461.7982919348556,1062.5,0.8336,-0.2695
1462.7960962236982,1063.0,0.8336,-0.2689
1463.79335119485,1063.5,0.8336,-0.27
1464.7924795923445,1064.0,0.8336,-0.2719
1465.874049585125,1064.5,0.8336,-0.273
