Repository: MaCFP/matl-db

### Experimental Conditions: TGA/DSC
A NETZSCH STA 449 F3 Jupiter was used to simultaneously conduct Thermogravimetric Analysis (TGA) and Differential Scanning Calorimetry (DSC) experiments.

* Heating Rate: 10 K/min
* Temperature program
  - Initial Temperature: 323 K
  - Initial Isotherm: 600 s (hold at 323 K for 600 s)  
  - Maximum Temperature: 1073 K
  - Final Isotherm: 600 s (hold at 1098 K for 600 s)  
* Sample mass: 4.0 mg +/- 0.1 mg
* Sample geometry: Powdered
* Calibration type: Before each experiment, a baseline test was performed using an empty crucible.

File: Wood/Calibration_Data/FSRI/FSRI_Wood_STA_N2_10K_R1.csv (part 2 of 2)
Time (s),Temperature (K),Mass (mg),Heat Flow Rate (W/g)
3103.185668607456,844.5,0.8495,-0.0018
3106.1788559578035,845.0,0.8485,-0.0013
3109.173131793844,845.5,0.8482,-0.0027
3112.1681891498074,846.0,0.8469,-0.0021
3115.1633375961615,846.5,0.8469,-0.0003
3118.1616550800327,847.0,0.8469,-0.0014
3121.162748310808,847.5,0.8468,0.0007
3124.1592317455843,848.0,0.8469,-0.0005
3127.164031737202,848.5,0.8471,-0.0033
3130.174304371096,849.0,0.848,-0.0047
3133.177592440346,849.5,0.8469,-0.0043
3136.1888576690044,850.0,0.8456,-0.0045
3139.186694051162,850.5,0.8456,-0.0051
3142.1881881404306,851.0,0.8454,-0.0058
3145.1988311280097,851.5,0.8443,-0.006
3148.193564031492,852.0,0.8443,-0.0066
3151.1931989223167,852.5,0.843,-0.0067
3154.1905550620727,853.0,0.8429,-0.0068
3157.1839499879566,853.5,0.843,-0.004
3160.183892508077,854.0,0.8424,-0.0067
3163.1851630145343,854.5,0.8416,-0.0088
3166.1808238196345,855.0,0.8416,-0.008
3169.1773554209926,855.5,0.8413,-0.0094
3172.182715232409,856.0,0.8413,-0.0063
3175.183330165744,856.5,0.8408,-0.0087
3178.191983619695,857.0,0.8403,-0.0112
3181.2047430257057,857.5,0.8403,-0.012
3184.20232961986,858.0,0.839,-0.0125
3187.2013760469126,858.5,0.839,-0.0124
3190.2054512658888,859.0,0.839,-0.0138
3193.20899630048,859.5,0.8391,-0.0128
3196.216516037687,860.0,0.839,-0.0154
3199.2232812646025,860.5,0.839,-0.0136
3202.2242372404494,861.0,0.8377,-0.0107
3205.219245500788,861.5,0.8377,-0.0102
3208.213709039745,862.0,0.8364,-0.0111
3211.2133985747246,862.5,0.8364,-0.0137
3214.217961710789,863.0,0.8364,-0.0136
3217.2186866650977,863.5,0.8364,-0.0146
3220.2210816093325,864.0,0.8353,-0.015
3223.224542029209,864.5,0.8351,-0.0141
3226.2265280938695,865.0,0.8347,-0.0151
3229.2326568598537,865.5,0.8348,-0.0154
3232.2390692233416,866.0,0.8334,-0.02
3235.2488642916733,866.5,0.8334,-0.0219
3238.2459724559403,867.0,0.8321,-0.0254
3241.2487664584473,867.5,0.833,-0.0262
3244.254700479008,868.0,0.8334,-0.0275
3247.251900590399,868.5,0.832,-0.027
3250.2610609225903,869.0,0.8321,-0.0298
3253.267780305277,869.5,0.8321,-0.0277
3256.2592619074794,870.0,0.832,-0.0283
3259.2600375301904,870.5,0.8301,-0.0281
3262.2536050850135,871.0,0.8301,-0.0259
3265.2453697709198,871.5,0.8295,-0.0278
3268.24739461954,872.0,0.8288,-0.0263
3271.2404395324156,872.5,0.8294,-0.0241
3274.230297762303,873.0,0.8301,-0.027
3277.2310194112674,873.5,0.8301,-0.0262
3280.2241873315174,874.0,0.8299,-0.0297
3283.2293414208843,874.5,0.8288,-0.0297
3286.2407377985987,875.0,0.8274,-0.0283
3289.2402312443087,875.5,0.8282,-0.0283
3292.2439051727774,876.0,0.8284,-0.0321
3295.246462515868,876.5,0.8275,-0.0341
3298.2470721896148,877.0,0.8271,-0.0365
3301.251761054069,877.5,0.8256,-0.0372
3304.2523385152886,878.0,0.8252,-0.0375
3307.2632927279365,878.5,0.8247,-0.0398
3310.272490309133,879.0,0.8245,-0.0399
3313.277562310405,879.5,0.8232,-0.0379
3316.2896858085405,880.0,0.8259,-0.0408
3319.297951157081,880.5,0.8259,-0.0407
3322.312065315712,881.0,0.8243,-0.0405
3325.3308241181185,881.5,0.8245,-0.0413
3328.345962017555,882.0,0.8245,-0.0423
3331.3573390228025,882.5,0.8232,-0.0416
3334.3662743239574,883.0,0.8233,-0.0426
3337.3755642826686,883.5,0.8219,-0.0438
3340.3833488747814,884.0,0.8219,-0.0468
3343.386864226062,884.5,0.8228,-0.0466
3346.398290306798,885.0,0.8215,-0.0484
3349.4086675032418,885.5,0.8215,-0.048
3352.4123511968232,886.0,0.8202,-0.0469
3355.4244048477285,886.5,0.8202,-0.0472
3358.4286028982638,887.0,0.8204,-0.0521
3361.433485660619,887.5,0.8206,-0.0484
3364.4455676640446,888.0,0.8192,-0.051
3367.4620144217665,888.5,0.8207,-0.0514
3370.4706298276506,889.0,0.8205,-0.0513
3373.4905292102476,889.5,0.8192,-0.0503
3376.4987608036918,890.0,0.818,-0.0538
3379.5011127678704,890.5,0.8166,-0.0548
3382.4852091093517,891.0,0.8179,-0.0561
3385.4951059124214,891.5,0.8179,-0.0572
3388.50334914878,892.0,0.818,-0.0564
3391.495349221767,892.5,0.8166,-0.0575
3394.534803142972,893.0,0.8166,-0.0571
3397.5439391174737,893.5,0.8166,-0.0604
3400.5464396569987,894.0,0.8153,-0.0574
3403.574688065769,894.5,0.8143,-0.0594
3406.596014577243,895.0,0.8143,-0.0601
3409.6054218610566,895.5,0.8153,-0.0596
3412.6348968683196,896.0,0.8156,-0.0561
3415.6453593261667,896.5,0.8153,-0.0598
3418.6457648379765,897.0,0.8146,-0.0605
3421.6556618295117,897.5,0.8153,-0.0607
3424.6617094464987,898.0,0.8153,-0.0595
3427.670287756171,898.5,0.8153,-0.0625
3430.683568936639,899.0,0.8139,-0.06
3433.7020159677318,899.5,0.8126,-0.0608
3436.7109842766527,900.0,0.8127,-0.0602
3439.732656587073,900.5,0.8126,-0.0585
3442.749110533394,901.0,0.8126,-0.0609
3445.7634810864924,901.5,0.8127,-0.0624
3448.7846216968383,902.0,0.8136,-0.0607
3451.789424253408,902.5,0.8136,-0.0623
3454.8029576866115,903.0,0.8123,-0.0611
3457.8182744909345,903.5,0.8117,-0.0643
3460.819199727716,904.0,0.8108,-0.0626
3463.8411114936225,904.5,0.8103,-0.0636
3466.8618927402354,905.0,0.811,-0.0639
3469.883758426787,905.5,0.811,-0.0665
3472.912045116753,906.0,0.811,-0.0681
3475.942015895055,906.5,0.811,-0.0695
3478.957235714031,907.0,0.8097,-0.0687
3481.9827659968937,907.5,0.8097,-0.0683
3484.9966213858756,908.0,0.8097,-0.067
3488.0124394798218,908.5,0.8084,-0.0709
3491.0440840738856,909.0,0.8084,-0.07
3494.0654798772407,909.5,0.8084,-0.0703
3497.0999986548327,910.0,0.8084,-0.0703
3500.131307874525,910.5,0.807,-0.0702
3503.1524890398064,911.0,0.807,-0.0683
3506.183066156488,911.5,0.8083,-0.0663
3509.2047025140896,912.0,0.8084,-0.0719
3512.23127749388,912.5,0.807,-0.0712
3515.2594307673926,913.0,0.8064,-0.073
3518.289560764801,913.5,0.8064,-0.0693
3521.314514367138,914.0,0.8064,-0.0708
3524.336626277715,914.5,0.8061,-0.0717
3527.3650994181407,915.0,0.806,-0.0697
3530.389583839001,915.5,0.8064,-0.0721
3533.417789996464,916.0,0.8064,-0.0714
3536.4456975717417,916.5,0.8065,-0.0717
3539.46788191298,917.0,0.8051,-0.0731
3542.4836362812703,917.5,0.8051,-0.0729
3545.4931642985403,918.0,0.8051,-0.0763
3548.5047754267207,918.5,0.8051,-0.0748
3551.512340606519,919.0,0.8051,-0.0755
3554.534164304747,919.5,0.8051,-0.0775
3557.559341607378,920.0,0.804,-0.078
3560.578475804695,920.5,0.8038,-0.0773
3563.5938146444764,921.0,0.8024,-0.0762
3566.6091854448714,921.5,0.8024,-0.0758
3569.63356211873,922.0,0.8024,-0.0758
3572.652604445278,922.5,0.8024,-0.0789
3575.6821583506685,923.0,0.8024,-0.0768
3578.701538521708,923.5,0.8024,-0.078
3581.7129157834906,924.0,0.802,-0.0763
3584.7291980820055,924.5,0.8011,-0.0778
3587.7444866957026,925.0,0.8011,-0.0807
3590.769298080034,925.5,0.8011,-0.0793
3593.7917672106782,926.0,0.8003,-0.0759
3596.804455239987,926.5,0.8012,-0.077
3599.827452889377,927.0,0.8011,-0.0793
3602.8460417021524,927.5,0.8011,-0.0793
3605.8651186027078,928.0,0.8011,-0.076
3608.8972537877526,928.5,0.7998,-0.0782
3611.9272529151963,929.0,0.7998,-0.0828
3614.9582994606394,929.5,0.7998,-0.0831
3617.996051433051,930.0,0.7998,-0.0813
3621.028201861075,930.5,0.7985,-0.0763
3624.0566149990304,931.0,0.7985,-0.0774
3627.086527692001,931.5,0.7985,-0.0769
3630.113824843458,932.0,0.7978,-0.0744
3633.1408744945247,932.5,0.7971,-0.0756
3636.1650049715954,933.0,0.7972,-0.0746
3639.1901149211158,933.5,0.7972,-0.0721
3642.2167809919315,934.0,0.7972,-0.0733
3645.235885771314,934.5,0.7982,-0.0744
3648.264584428063,935.0,0.7982,-0.0746
3651.294852161813,935.5,0.7982,-0.0742
3654.3267892701647,936.0,0.7968,-0.0736
3657.3569300896825,936.5,0.7968,-0.0755
3660.3826396506533,937.0,0.7955,-0.0737
3663.408976688617,937.5,0.7955,-0.0776
3666.4371016414775,938.0,0.7955,-0.0765
3669.4670487323788,938.5,0.7955,-0.0769
3672.5028799665756,939.0,0.7955,-0.0774
3675.5372193176995,939.5,0.7955,-0.0786
3678.5707478693644,940.0,0.7959,-0.0777
3681.6056121128486,940.5,0.7959,-0.0777
3684.6317712792566,941.0,0.7945,-0.0758
3687.6531455564455,941.5,0.7952,-0.0733
3690.6898347052934,942.0,0.7952,-0.0732
3693.7246666618817,942.5,0.7938,-0.0748
3696.7447159428025,943.0,0.7939,-0.0736
3699.793929600126,943.5,0.7939,-0.074
3702.8344924165194,944.0,0.7945,-0.0739
3705.8780246901797,944.5,0.7944,-0.0757
3708.9329707443676,945.0,0.7916,-0.0748
3711.9902702388263,945.5,0.793,-0.0741
3715.008890196292,946.0,0.7943,-0.0743
3718.048291496426,946.5,0.7943,-0.0738
3721.09688024164,947.0,0.7943,-0.0763
3724.143852406879,947.5,0.7943,-0.0738
3727.2120410285393,948.0,0.793,-0.0727
3730.273331781215,948.5,0.793,-0.0759
3733.3227382224172,949.0,0.793,-0.0746
3736.3750840397365,949.5,0.793,-0.0755
3739.424405859451,950.0,0.793,-0.0759
3742.4664875688645,950.5,0.793,-0.0765
3745.504858133545,951.0,0.7917,-0.0778
3748.5447625952943,951.5,0.7917,-0.0797
3751.5870867241892,952.0,0.793,-0.0806
3754.630287942334,952.5,0.792,-0.08
3757.666056877125,953.0,0.7904,-0.0828
3760.7224968698524,953.5,0.7904,-0.0818
3763.7563982007546,954.0,0.7904,-0.0786
3766.7876446344308,954.5,0.7917,-0.0808
3769.815375322248,955.0,0.7911,-0.0796
3772.8209109088075,955.5,0.7904,-0.0827
3775.8540155516016,956.0,0.7904,-0.0811
3778.8981185825683,956.5,0.7904,-0.0788
3781.951319520104,957.0,0.7904,-0.0797
3785.0205127131594,957.5,0.7904,-0.0811
3788.062865003339,958.0,0.7897,-0.0826
3791.106938719868,958.5,0.7897,-0.0814
3794.142190663159,959.0,0.7884,-0.0795
3797.1732100040467,959.5,0.7884,-0.0785
3800.2088302580364,960.0,0.7874,-0.0828
3803.229022028233,960.5,0.7874,-0.0822
3806.2500351519075,961.0,0.7874,-0.0843
3809.292266841674,961.5,0.7875,-0.084
3812.3347353264603,962.0,0.788,-0.0851
3815.379695651476,962.5,0.7874,-0.0849
3818.416351855581,963.0,0.7874,-0.0889
3821.4488247583013,963.5,0.7874,-0.0876
3824.480286984787,964.0,0.7874,-0.0875
3827.5184371061496,964.5,0.7874,-0.0883
3830.5601870137875,965.0,0.7874,-0.0889
3833.6040287622127,965.5,0.7861,-0.0907
3836.6397529948526,966.0,0.7861,-0.0909
3839.6762418148387,966.5,0.7864,-0.0903
3842.709536912622,967.0,0.7862,-0.0873
3845.746572297258,967.5,0.7861,-0.0867
3848.7825837225314,968.0,0.7861,-0.087
3851.814001440715,968.5,0.7861,-0.0845
3854.8354620507557,969.0,0.7875,-0.0846
3857.86791266252,969.5,0.7862,-0.0859
3860.898384135657,970.0,0.7861,-0.0873
3863.934086971839,970.5,0.7848,-0.0865
3866.9845871037955,971.0,0.7848,-0.0873
3870.018213730193,971.5,0.7848,-0.083
3873.058236086674,972.0,0.7834,-0.0847
3876.103423368936,972.5,0.7834,-0.087
3879.1475586538613,973.0,0.7834,-0.0864
3882.2050000861395,973.5,0.7834,-0.0865
3885.255717831571,974.0,0.7834,-0.0873
3888.3048287064876,974.5,0.7834,-0.0868
3891.3667125217385,975.0,0.7847,-0.088
3894.417644405147,975.5,0.7834,-0.0841
3897.4612520029336,976.0,0.7834,-0.0819
3900.51099432108,976.5,0.7834,-0.0821
3903.5562483852295,977.0,0.7834,-0.0846
3906.601938623701,977.5,0.7834,-0.0825
3909.6583019057557,978.0,0.7825,-0.0816
3912.713745459881,978.5,0.7821,-0.0868
3915.7633489910927,979.0,0.7821,-0.0866
3918.8131738393377,979.5,0.7821,-0.0854
3921.8589801792846,980.0,0.781,-0.0842
3924.903290209117,980.5,0.7808,-0.0844
3927.954197270683,981.0,0.7808,-0.0863
3930.987674666557,981.5,0.7808,-0.0841
3934.045032993211,982.0,0.7814,-0.0848
3937.0966020991264,982.5,0.7821,-0.0881
3940.1433610897893,983.0,0.7808,-0.0856
3943.199782744275,983.5,0.7802,-0.0871
3946.2466959057992,984.0,0.7795,-0.0864
3949.288045307513,984.5,0.7818,-0.0867
3952.3331153048107,985.0,0.7821,-0.0877
3955.3790878601367,985.5,0.7821,-0.0857
3958.4226378069875,986.0,0.7808,-0.0831
3961.461853731589,986.5,0.7808,-0.085
3964.489524373378,987.0,0.7807,-0.0841
3967.520738793888,987.5,0.7795,-0.0841
3970.552302702026,988.0,0.7795,-0.085
3973.5877687899083,988.5,0.7795,-0.0852
3976.636832254741,989.0,0.7795,-0.0864
3979.6802676281827,989.5,0.7795,-0.0871
3982.7265937914403,990.0,0.7782,-0.0888
3985.7725662195608,990.5,0.7782,-0.0903
3988.8147270971094,991.0,0.7782,-0.0905
3991.8544043241254,991.5,0.7795,-0.0908
3994.8890060864333,992.0,0.7795,-0.0898
3997.9229529483755,992.5,0.7795,-0.0898
4000.9554481401824,993.0,0.7795,-0.0881
4003.99118240984,993.5,0.7782,-0.089
4007.0208009863145,994.0,0.7782,-0.0882
4010.0552673490033,994.5,0.7782,-0.0853
4013.1005521859156,995.0,0.778,-0.0863
4016.1493638985294,995.5,0.7769,-0.0872
4019.203549129231,996.0,0.7769,-0.0852
4022.2524553887038,996.5,0.7769,-0.0876
4025.29596329984,997.0,0.7755,-0.0852
4028.3357543774246,997.5,0.7756,-0.0843
4031.3821312956816,998.0,0.7755,-0.0864
4034.422376399805,998.5,0.7758,-0.0867
4037.462969095445,999.0,0.7771,-0.0862
4040.508312348505,999.5,0.7759,-0.0847
4043.5467294369737,1000.0,0.7749,-0.0807
4046.5910891328494,1000.5,0.7745,-0.0793
4049.631877230097,1001.0,0.7746,-0.081
4052.673085127681,1001.5,0.7746,-0.0777
4055.709729178971,1002.0,0.7745,-0.0783
4058.753478147938,1002.5,0.7732,-0.0769
4061.7990055643404,1003.0,0.7742,-0.0742
4064.8354071205617,1003.5,0.7742,-0.0716
4067.8800779992666,1004.0,0.7742,-0.0715
4070.923635260852,1004.5,0.7742,-0.0711
4073.96890699388,1005.0,0.7742,-0.0727
4077.0083650208894,1005.5,0.7742,-0.0724
4080.049156732655,1006.0,0.7743,-0.0704
4083.083199387597,1006.5,0.7742,-0.0681
4086.1227254981036,1007.0,0.7742,-0.0671
4089.1636288359937,1007.5,0.7742,-0.0676
4092.2010860929518,1008.0,0.7755,-0.0668
4095.235228717674,1008.5,0.7744,-0.0656
4098.256411161076,1009.0,0.7742,-0.0642
4101.298604513476,1009.5,0.7742,-0.0626
4104.343984933358,1010.0,0.7732,-0.0662
4107.387192586823,1010.5,0.7733,-0.0646
4110.442921057664,1011.0,0.7738,-0.0673
4113.479475515584,1011.5,0.7729,-0.0656
4116.504194510405,1012.0,0.7729,-0.0635
4119.526387802167,1012.5,0.7729,-0.0666
4122.54717557182,1013.0,0.7729,-0.0661
4125.575287050901,1013.5,0.7729,-0.0627
4128.608163425967,1014.0,0.7729,-0.0655
4131.64128139916,1014.5,0.7719,-0.0619
4134.69054243304,1015.0,0.7719,-0.0608
4137.733010930492,1015.5,0.7729,-0.0624
4140.780607741057,1016.0,0.7729,-0.0619
4143.819598395121,1016.5,0.7729,-0.0598
4146.87199304189,1017.0,0.7729,-0.06
4149.917753127447,1017.5,0.7729,-0.0591
4152.965906537031,1018.0,0.7729,-0.0581
4156.017802913121,1018.5,0.7729,-0.0581
4159.067823213994,1019.0,0.7716,-0.0596
4162.12335400647,1019.5,0.7688,-0.0602
4165.173889951931,1020.0,0.7702,-0.0581
4168.228509645722,1020.5,0.7713,-0.0576
4171.278990396559,1021.0,0.7715,-0.0575
4174.324832096893,1021.5,0.7715,-0.0566
4177.369135303222,1022.0,0.7716,-0.0534
4180.418947222023,1022.5,0.7708,-0.054
4183.4749898028485,1023.0,0.7701,-0.0511
4186.519699366822,1023.5,0.7702,-0.0485
4189.567582467881,1024.0,0.7702,-0.0466
4192.617182738275,1024.5,0.7702,-0.0452
4195.661253871849,1025.0,0.7702,-0.0416
4198.719627893573,1025.5,0.7692,-0.0417
4201.771715031321,1026.0,0.7688,-0.04
4204.821528280449,1026.5,0.7698,-0.0425
4207.870848775199,1027.0,0.7698,-0.0389
4210.911247326866,1027.5,0.7698,-0.0367
4213.9580254235,1028.0,0.7685,-0.036
4217.0089349098225,1028.5,0.7685,-0.0353
4220.0612137148455,1029.0,0.7685,-0.0308
4223.128749392256,1029.5,0.7685,-0.0328
4226.1855651421865,1030.0,0.7666,-0.0337
4229.246476515454,1030.5,0.7667,-0.0309
4232.300001520396,1031.0,0.7695,-0.0301
4235.340661569084,1031.5,0.7682,-0.0307
4238.394161313911,1032.0,0.7676,-0.0261
4241.452736009221,1032.5,0.7682,-0.0281
4244.516456861629,1033.0,0.7682,-0.0258
4247.585035022147,1033.5,0.7682,-0.0217
4250.649725954324,1034.0,0.7682,-0.017
4253.703987899111,1034.5,0.7672,-0.0151
4256.7611989401275,1035.0,0.7669,-0.0161
4259.821143299055,1035.5,0.7669,-0.0111
4262.8768913949025,1036.0,0.7669,-0.0088
4265.923150641629,1036.5,0.7669,-0.0039
4268.97518291571,1037.0,0.7669,-0.0047
4272.016157234928,1037.5,0.7656,-0.003
4275.075742847049,1038.0,0.7655,-0.0025
4278.142785352034,1038.5,0.7656,-0.0049
4281.196176130751,1039.0,0.7656,-0.0024
4284.262334835027,1039.5,0.7655,-0.0018
4287.319117159915,1040.0,0.7643,-0.0021
4290.3730552376655,1040.5,0.7647,-0.0012
4293.429804620695,1041.0,0.7646,-0.002
4296.487413230268,1041.5,0.7646,-0.0032
4299.5272555155725,1042.0,0.7646,0.0022
4302.5868823460705,1042.5,0.7645,0.0001
4305.6540147802625,1043.0,0.7639,0.001
4308.712305594331,1043.5,0.7639,0.0037
4311.780348774589,1044.0,0.7639,0.0051
4314.833845454514,1044.5,0.7635,0.0055
4317.8869810075785,1045.0,0.7624,0.0078
4320.945218908803,1045.5,0.7632,0.0107
4324.002642868986,1046.0,0.7632,0.007
4327.071182795886,1046.5,0.7636,0.0114
4330.125751759564,1047.0,0.7625,0.0139
4333.18370713019,1047.5,0.7625,0.0132
4336.239799833177,1048.0,0.7636,0.0118
4339.294077500028,1048.5,0.7636,0.0174
4342.34632899715,1049.0,0.7636,0.0163
4345.400942414267,1049.5,0.7632,0.0182
4348.4448019234105,1050.0,0.7632,0.0166
4351.505353887189,1050.5,0.7632,0.015
4354.559872602078,1051.0,0.7619,0.0164
4357.611796059285,1051.5,0.7619,0.0179
4360.6706443268495,1052.0,0.7619,0.0165
4363.7148751526565,1052.5,0.761,0.0156
4366.756909000615,1053.0,0.7607,0.0192
4369.80359725254,1053.5,0.7609,0.0218
4372.840144010798,1054.0,0.7613,0.0244
4375.883452780451,1054.5,0.7619,0.0259
4378.927756793596,1055.0,0.7619,0.0265
4381.976292506988,1055.5,0.7619,0.0297
4385.026156997313,1056.0,0.7619,0.0281
4388.078005288694,1056.5,0.7609,0.0277
4391.128202838776,1057.0,0.7606,0.0237
4394.181453287906,1057.5,0.7606,0.0222
4397.241630568143,1058.0,0.761,0.0245
4400.297854227473,1058.5,0.7609,0.0236
4403.362047591567,1059.0,0.761,0.0247
4406.410903329665,1059.5,0.7606,0.0207
4409.45893058214,1060.0,0.7609,0.0216
4412.51056905116,1060.5,0.7609,0.0215
4415.559190228778,1061.0,0.7609,0.022
4418.609444163961,1061.5,0.7609,0.0264
4421.6618489142875,1062.0,0.7609,0.0251
4424.7023807417,1062.5,0.7609,0.0304
4427.7456579453265,1063.0,0.7589,0.0271
4430.797805692965,1063.5,0.759,0.0271
4433.841934197968,1064.0,0.759,0.0272
4436.902048829007,1064.5,0.759,0.0278
4439.96257745163,1065.0,0.7603,0.0315
4443.022015041706,1065.5,0.7602,0.0324
4446.091321204136,1066.0,0.759,0.031
4449.153422014255,1066.5,0.7589,0.0302
4452.221079326855,1067.0,0.7577,0.0265
4455.293484192946,1067.5,0.7578,0.0274
4458.364253830465,1068.0,0.759,0.0294
4461.430531401204,1068.5,0.759,0.033
4464.493825549097,1069.0,0.7599,0.0342
