Repository: MaCFP/matl-db

### Experimental Conditions: TGA/DSC
A NETZSCH STA 449 F3 Jupiter was used to simultaneously conduct Thermogravimetric Analysis (TGA) and Differential Scanning Calorimetry (DSC) experiments.

* Heating Rate: 10 K/min
* Temperature program
  - Initial Temperature: 323 K
  - Initial Isotherm: 600 s (hold at 323 K for 600 s)  
  - Maximum Temperature: 1073 K
  - Final Isotherm: 600 s (hold at 1098 K for 600 s)  
* Sample mass: 4.0 mg +/- 0.1 mg
* Sample geometry: Powdered
* Calibration type: Before each experiment, a baseline test was performed using an empty crucible.

File: Wood/Calibration_Data/FSRI/FSRI_Wood_STA_N2_30K_R1.csv (part 2 of 2)
Time (s),Temperature (K),Mass (mg),Heat Flow Rate (W/g)
1062.8469324211558,849.5,1.0157,0.1734
1063.8246265967748,850.0,1.0149,0.1726
1064.8023313369574,850.5,1.0149,0.1737
1065.7788648150736,851.0,1.0147,0.175
1066.7556499025463,851.5,1.0132,0.1755
1067.7290173303636,852.0,1.0133,0.1789
1068.6995504033478,852.5,1.0134,0.1771
1069.6713167763698,853.0,1.0123,0.1752
1070.6478649760209,853.5,1.012,0.1746
1071.6185656134508,854.0,1.0118,0.1757
1072.589959164259,854.5,1.0107,0.1762
1073.5707144146977,855.0,1.0107,0.1743
1074.5539832145057,855.5,1.0107,0.1735
1075.5312222159675,856.0,1.0099,0.1728
1076.5101079423118,856.5,1.0093,0.1742
1077.4917489228408,857.0,1.0094,0.1747
1078.4706401794897,857.5,1.0094,0.1749
1079.4488916334913,858.0,1.0094,0.1734
1080.426091254114,858.5,1.0084,0.1716
1081.4016755020155,859.0,1.008,0.1716
1082.3692932996018,859.5,1.008,0.1726
1083.342832427516,860.0,1.0068,0.1746
1084.3161858181543,860.5,1.0067,0.1747
1085.2905282969461,861.0,1.0067,0.1735
1086.265527305217,861.5,1.0057,0.1744
1087.2423139489563,862.0,1.0054,0.1738
1088.2227258500843,862.5,1.0054,0.171
1089.1994518952342,863.0,1.0041,0.1725
1090.1757183448806,863.5,1.0041,0.1759
1091.1534486976352,864.0,1.0041,0.1744
1092.129960653468,864.5,1.0041,0.1752
1093.102807869662,865.0,1.0041,0.1753
1094.0779284638152,865.5,1.0041,0.1752
1095.05314914509,866.0,1.0032,0.1752
1096.026242785143,866.5,1.0028,0.1738
1097.0006455051857,867.0,1.0028,0.1741
1097.9776321096808,867.5,1.002,0.1749
1098.9535242349282,868.0,1.0014,0.1752
1099.9299318597282,868.5,1.001,0.1752
1100.9049414900069,869.0,0.9999,0.1758
1101.8799441116068,869.5,0.9992,0.1756
1102.8552240576953,870.0,0.9984,0.1748
1103.8330321360381,870.5,0.9984,0.1755
1104.8081634324913,871.0,0.9989,0.1753
1105.7844359383907,871.5,0.999,0.1789
1106.7624088900184,872.0,0.9991,0.1781
1107.7361521024006,872.5,0.998,0.1789
1108.7128297835445,873.0,0.9977,0.1795
1109.6877173379173,873.5,0.9976,0.178
1110.6666169564703,874.0,0.9962,0.1765
1111.6424596614509,874.5,0.9966,0.1771
1112.6187405693756,875.0,0.997,0.1762
1113.5961744063604,875.5,0.9961,0.1761
1114.5726802616987,876.0,0.9956,0.1753
1115.5433789116287,876.5,0.9956,0.1755
1116.513027778942,877.0,0.9956,0.1751
1117.4892407249395,877.5,0.9946,0.1744
1118.4662360273594,878.0,0.9943,0.1731
1119.44138944319,878.5,0.9943,0.1728
1120.4160951294616,879.0,0.9944,0.1728
1121.3977224106648,879.5,0.9932,0.1738
1122.3757163371533,880.0,0.993,0.1757
1123.3472799942213,880.5,0.9929,0.1737
1124.3204271270433,881.0,0.9916,0.1773
1125.2988297196125,881.5,0.9917,0.1765
1126.276572758215,882.0,0.9917,0.1746
1127.2516544511147,882.5,0.9917,0.1743
1128.2278833645944,883.0,0.9904,0.1738
1129.2044145257548,883.5,0.9904,0.1729
1130.182553558068,884.0,0.9903,0.171
1131.1575421623925,884.5,0.9899,0.1708
1132.136146888893,885.0,0.9893,0.1716
1133.1138793327884,885.5,0.9896,0.1706
1134.0830801409502,886.0,0.9886,0.1724
1135.0510441244492,886.5,0.9883,0.1735
1136.0218372322838,887.0,0.9887,0.1745
1136.9915784799362,887.5,0.9889,0.1736
1137.9673036076485,888.0,0.9889,0.1731
1138.9449765554289,888.5,0.9881,0.1765
1139.925666363224,889.0,0.9876,0.1738
1140.909671959922,889.5,0.9876,0.173
1141.891538660075,890.0,0.9869,0.1738
1142.8686035855112,890.5,0.9863,0.1749
1143.8441970730967,891.0,0.9863,0.1735
1144.8240296540946,891.5,0.9863,0.1733
1145.8026952148477,892.0,0.9851,0.1725
1146.7794711231677,892.5,0.9839,0.1713
1147.7595643108787,893.0,0.984,0.1725
1148.7375095590758,893.5,0.9829,0.1709
1149.7131113112632,894.0,0.9827,0.1721
1150.6884663299775,894.5,0.983,0.1737
1151.6649895392425,895.0,0.984,0.1731
1152.6399925719,895.5,0.9838,0.1718
1153.6130406854247,896.0,0.9827,0.1713
1154.5889920069833,896.5,0.9827,0.1719
1155.563457195738,897.0,0.9819,0.1714
1156.5407963329458,897.5,0.9813,0.1699
1157.520681598105,898.0,0.9813,0.1725
1158.4960923512087,898.5,0.9813,0.1737
1159.4757344875716,899.0,0.9803,0.1703
1160.456201691471,899.5,0.9801,0.1686
1161.4338647977138,900.0,0.98,0.1678
1162.4100190193292,900.5,0.9801,0.1687
1163.3880914785057,901.0,0.9792,0.1705
1164.3647978166234,901.5,0.9787,0.1716
1165.343798631214,902.0,0.9787,0.1709
1166.3188824562365,902.5,0.9783,0.169
1167.2951804316863,903.0,0.9773,0.1699
1168.2721604909332,903.5,0.9774,0.1685
1169.2465064601158,904.0,0.9768,0.1669
1170.222989064044,904.5,0.9758,0.1672
1171.1984751379173,905.0,0.9759,0.1675
1172.1780488951747,905.5,0.9759,0.1651
1173.15573258259,906.0,0.9759,0.1661
1174.1361330198501,906.5,0.9759,0.1665
1175.1134026163381,907.0,0.9759,0.1646
1176.0918115640284,907.5,0.9759,0.1649
1177.0686461534074,908.0,0.9759,0.163
1178.0469666780716,908.5,0.9759,0.1621
1179.024664944158,909.0,0.9757,0.162
1180.00296029625,909.5,0.9751,0.1631
1180.9830213753226,910.0,0.9743,0.1644
1181.9628400146437,910.5,0.9743,0.1613
1182.9411174022744,911.0,0.9743,0.16
1183.9166753980141,911.5,0.9743,0.161
1184.8960429208582,912.0,0.9743,0.1623
1185.8697556046686,912.5,0.9734,0.1608
1186.8462582268298,913.0,0.9721,0.1602
1187.8215112437222,913.5,0.9717,0.1578
1188.8014115294782,914.0,0.9717,0.1558
1189.7790497284238,914.5,0.9717,0.1551
1190.7563341667742,915.0,0.972,0.1532
1191.7368979568987,915.5,0.9719,0.1522
1192.7139153045123,916.0,0.9717,0.1524
1193.6927830900036,916.5,0.9713,0.1517
1194.6719681468896,917.0,0.9703,0.1494
1195.6522208288654,917.5,0.9704,0.1472
1196.6326486717842,918.0,0.9698,0.1479
1197.6065699785186,918.5,0.9691,0.1458
1198.5852280936056,919.0,0.9691,0.1455
1199.563501188098,919.5,0.9691,0.1448
1200.5430950113064,920.0,0.9691,0.144
1201.5207587630466,920.5,0.969,0.1431
1202.5001715593637,921.0,0.9687,0.1437
1203.4824088988144,921.5,0.9677,0.1423
1204.4625956294713,922.0,0.9677,0.1397
1205.4396089905902,922.5,0.9677,0.1418
1206.4210068199093,923.0,0.9677,0.1448
1207.3989271183639,923.5,0.9677,0.1457
1208.3760302885698,924.0,0.9677,0.145
1209.354425930568,924.5,0.9677,0.145
1210.332727838129,925.0,0.9677,0.1432
1211.309488409263,925.5,0.9664,0.1418
1212.288585937783,926.0,0.9664,0.1414
1213.2700199878943,926.5,0.9663,0.1444
1214.2500446903098,927.0,0.9651,0.1451
1215.229571519831,927.5,0.9651,0.1432
1216.2087090804175,928.0,0.9651,0.142
1217.1873409392326,928.5,0.9651,0.1432
1218.1662936904345,929.0,0.9651,0.1424
1219.142366273978,929.5,0.9651,0.143
1220.1235600095056,930.0,0.9652,0.1423
1221.0999206561369,930.5,0.9642,0.1398
1222.0787832376361,931.0,0.9645,0.1388
1223.0574352613264,931.5,0.9644,0.1353
1224.0347773530482,932.0,0.9643,0.1361
1225.014988285645,932.5,0.9632,0.1324
1225.992349171452,933.0,0.9631,0.1317
1226.9696546452024,933.5,0.9631,0.1312
1227.9498304597519,934.0,0.963,0.1331
1228.9303150164478,934.5,0.9617,0.1313
1229.90540237262,935.0,0.9618,0.1303
1230.8875376003346,935.5,0.9618,0.1337
1231.8687770473107,936.0,0.9618,0.1314
1232.8482349520139,936.5,0.9618,0.1285
1233.824807356239,937.0,0.9609,0.129
1234.7971868255056,937.5,0.9605,0.1274
1235.7793015421207,938.0,0.9605,0.1264
1236.7560765167077,938.5,0.9605,0.1246
1237.736485288571,939.0,0.9604,0.1231
1238.7172130944411,939.5,0.9592,0.1203
1239.6996848577512,940.0,0.9592,0.1195
1240.6806518156852,940.5,0.9592,0.1181
1241.6585966370048,941.0,0.9607,0.1173
1242.6388313188452,941.5,0.9609,0.1161
1243.6161002601568,942.0,0.962,0.1148
1244.595962786159,942.5,0.9613,0.1144
1245.5748992396962,943.0,0.9608,0.1142
1246.550420929793,943.5,0.9592,0.1113
1247.523569090366,944.0,0.9581,0.1122
1248.4992817144712,944.5,0.9576,0.1119
1249.471787534698,945.0,0.9573,0.1118
1250.4501871819857,945.5,0.9563,0.1109
1251.4362177884877,946.0,0.9563,0.1085
1252.4148288319846,946.5,0.9563,0.1085
1253.4025275767685,947.0,0.9559,0.1071
1254.3880639241172,947.5,0.9557,0.1063
1255.3714074230504,948.0,0.9556,0.108
1256.3504872129993,948.5,0.9556,0.1097
1257.3291590135848,949.0,0.9551,0.1066
1258.3086188361347,949.5,0.9553,0.1078
1259.2838112160246,950.0,0.9553,0.1067
1260.261967797619,950.5,0.955,0.108
1261.238712906738,951.0,0.955,0.1019
1262.219100555589,951.5,0.955,0.103
1263.2010078539063,952.0,0.9541,0.1024
1264.1838471201088,952.5,0.9537,0.1014
1265.1690967370066,953.0,0.9537,0.1003
1266.1539365584729,953.5,0.9537,0.098
1267.1362330039299,954.0,0.9537,0.0967
1268.119379437844,954.5,0.9537,0.0951
1269.0984416098142,955.0,0.9537,0.0949
1270.0775238949018,955.5,0.9537,0.0939
1271.05715067558,956.0,0.9537,0.0942
1272.0365717744728,956.5,0.9537,0.0933
1273.018240599163,957.0,0.9524,0.0901
1273.9998700957954,957.5,0.9524,0.088
1274.981195685039,958.0,0.9524,0.0893
1275.9634274632328,958.5,0.9516,0.0884
1276.9459411936732,959.0,0.951,0.0867
1277.9268081108864,959.5,0.951,0.0885
1278.9101849075917,960.0,0.951,0.0899
1279.893680965458,960.5,0.9511,0.0889
1280.877365617625,961.0,0.9511,0.0859
1281.8611076495592,961.5,0.9504,0.086
1282.8456716342994,962.0,0.9497,0.0855
1283.828476256178,962.5,0.9497,0.0835
1284.8106659785135,963.0,0.9497,0.0844
1285.7876699961214,963.5,0.9497,0.0826
1286.7708060246869,964.0,0.9487,0.0798
1287.7567643757352,964.5,0.9499,0.0778
1288.739578316078,965.0,0.9497,0.0786
1289.720339023217,965.5,0.9497,0.0786
1290.7096479504178,966.0,0.9497,0.0775
1291.6951358625784,966.5,0.9497,0.0746
1292.6741015924033,967.0,0.9497,0.0747
1293.660109782077,967.5,0.9497,0.0745
1294.6459847573017,968.0,0.9485,0.0748
1295.6287010636454,968.5,0.9473,0.0736
1296.6117575442158,969.0,0.9471,0.0691
1297.5969993402575,969.5,0.9471,0.0705
1298.5822297168759,970.0,0.9473,0.07
1299.5647560688976,970.5,0.9471,0.0684
1300.5496632802106,971.0,0.9471,0.0674
1301.5357372878746,971.5,0.9471,0.0649
1302.522785836844,972.0,0.9471,0.0638
1303.5075857962968,972.5,0.9471,0.0675
1304.494268696965,973.0,0.947,0.0643
1305.481621637745,973.5,0.9481,0.0651
1306.4670902195012,974.0,0.9484,0.0637
1307.454331208822,974.5,0.9485,0.0611
1308.445141593158,975.0,0.9475,0.0583
1309.4296132594739,975.5,0.9471,0.0585
1310.4132778326994,976.0,0.9471,0.0593
1311.3911773935197,976.5,0.9471,0.0593
1312.3697181636212,977.0,0.9471,0.0583
1313.3518660164261,977.5,0.9467,0.0579
1314.3355385708928,978.0,0.9457,0.056
1315.3245477635346,978.5,0.9458,0.0513
1316.3176616998928,979.0,0.9458,0.05
1317.3099847575595,979.5,0.9457,0.0474
1318.3030407236686,980.0,0.9469,0.0482
1319.2943187626272,980.5,0.9458,0.049
1320.2802681410092,981.0,0.9454,0.0452
1321.263883616629,981.5,0.9454,0.0415
1322.2531010638845,982.0,0.9455,0.0426
1323.2379161221058,982.5,0.9445,0.0414
1324.2229148096437,983.0,0.9442,0.0405
1325.2087295987221,983.5,0.9441,0.0385
1326.196561989908,984.0,0.9443,0.0367
1327.1851789689738,984.5,0.9445,0.0358
1328.1741485385696,985.0,0.9443,0.0357
1329.170256192231,985.5,0.9431,0.0342
1330.1608257858113,986.0,0.9431,0.032
1331.1496474110425,986.5,0.9432,0.0295
1332.1410435417401,987.0,0.9431,0.0271
1333.1321029510316,987.5,0.9432,0.0276
1334.1202614226988,988.0,0.9427,0.0254
1335.107378203684,988.5,0.9418,0.0253
1336.0975131827715,989.0,0.9418,0.0241
1337.0881704819637,989.5,0.9418,0.0212
1338.0789574889948,990.0,0.9417,0.0197
1339.0711097921778,990.5,0.9405,0.0195
1340.0638517670898,991.0,0.9405,0.0189
1341.0571834799641,991.5,0.9405,0.0202
1342.0479916545062,992.0,0.9405,0.0175
1343.0391711209281,992.5,0.9404,0.0157
1344.027774886428,993.0,0.9417,0.0131
1345.0164582167888,993.5,0.9418,0.0112
1346.0048933162616,994.0,0.9418,0.0105
1346.9966088585215,994.5,0.9418,0.0084
1347.98561599865,995.0,0.9418,0.0061
1348.9814438814738,995.5,0.9418,0.0047
1349.9709999988397,996.0,0.9418,0.0062
1350.9634393901988,996.5,0.9416,0.0034
1351.9558328663684,997.0,0.9404,0.0046
1352.9503401894863,997.5,0.9405,0.0016
1353.9427824458273,998.0,0.9405,-0.0009
1354.933307765715,998.5,0.9405,-0.0018
1355.9271677267004,999.0,0.9405,-0.0031
1356.921418519499,999.5,0.9393,-0.0049
1357.914438216167,1000.0,0.9392,-0.0058
1358.9064631657811,1000.5,0.9392,-0.0088
1359.9006472074761,1001.0,0.9385,-0.0098
1360.8919800017636,1001.5,0.9379,-0.0092
1361.8835527599942,1002.0,0.9379,-0.0093
1362.876206023481,1002.5,0.9379,-0.0134
1363.8672526959576,1003.0,0.9379,-0.0153
1364.8596671872208,1003.5,0.9379,-0.017
1365.8539361993367,1004.0,0.9379,-0.0171
1366.8481553309764,1004.5,0.9379,-0.0183
1367.8417080185313,1005.0,0.9379,-0.0186
1368.8374630248543,1005.5,0.9368,-0.0193
1369.8292460206612,1006.0,0.9366,-0.0194
1370.8257675309908,1006.5,0.9366,-0.0197
1371.8194610830974,1007.0,0.9354,-0.0227
1372.8121083522103,1007.5,0.9351,-0.023
1373.8044681383697,1008.0,0.9337,-0.0243
1374.7987451895715,1008.5,0.9334,-0.0266
1375.7917109597095,1009.0,0.9324,-0.0261
1376.7856649203063,1009.5,0.9337,-0.0267
1377.7776934284204,1010.0,0.9338,-0.029
1378.7704482943393,1010.5,0.9338,-0.031
1379.7609911569589,1011.0,0.935,-0.0346
1380.7489127695371,1011.5,0.9351,-0.0354
1381.7383279718515,1012.0,0.9351,-0.0387
1382.732328934524,1012.5,0.9351,-0.0385
1383.7279505744095,1013.0,0.9364,-0.0392
1384.7244917686262,1013.5,0.9365,-0.0412
1385.7262405779584,1014.0,0.9365,-0.0402
1386.730046067651,1014.5,0.9355,-0.0399
1387.728189986422,1015.0,0.9351,-0.0406
1388.718658533103,1015.5,0.9352,-0.0411
1389.7087215543686,1016.0,0.9342,-0.0433
1390.6983419568785,1016.5,0.9338,-0.045
1391.6910509904428,1017.0,0.9337,-0.0468
1392.6856706872695,1017.5,0.9351,-0.0451
1393.682238818248,1018.0,0.9341,-0.0484
1394.6834341398187,1018.5,0.9338,-0.0501
1395.6838220176303,1019.0,0.9338,-0.0486
1396.6812483281296,1019.5,0.9338,-0.0506
1397.6785437779788,1020.0,0.9337,-0.0537
1398.6736980377473,1020.5,0.9324,-0.0557
1399.6711300023464,1021.0,0.9325,-0.0558
1400.6658857851328,1021.5,0.9325,-0.0574
1401.66193026724,1022.0,0.9325,-0.0585
1402.6564316715953,1022.5,0.9325,-0.0608
1403.65180873047,1023.0,0.9326,-0.0628
1404.6493486003671,1023.5,0.9337,-0.0652
1405.6469288472197,1024.0,0.9325,-0.0683
1406.640990091866,1024.5,0.9325,-0.0676
1407.635615766253,1025.0,0.9318,-0.0712
1408.6237251380217,1025.5,0.931,-0.0694
1409.610674404104,1026.0,0.9296,-0.0717
1410.599193882233,1026.5,0.9293,-0.0725
1411.5901052008617,1027.0,0.9293,-0.0739
1412.583788666541,1027.5,0.9301,-0.0768
1413.5788271765714,1028.0,0.9303,-0.0784
1414.5784969955482,1028.5,0.9312,-0.0801
1415.5806094237184,1029.0,0.9309,-0.0842
1416.5721073571522,1029.5,0.9299,-0.0876
1417.5706492247452,1030.0,0.9311,-0.09
1418.5706303781863,1030.5,0.9312,-0.0895
1419.5695399449216,1031.0,0.9312,-0.0875
1420.565568162513,1031.5,0.9312,-0.0903
1421.5655707686522,1032.0,0.9312,-0.0914
1422.5635013764213,1032.5,0.9312,-0.0928
1423.5579903895364,1033.0,0.9312,-0.0958
1424.554735464473,1033.5,0.9312,-0.0996
1425.5497192063267,1034.0,0.9312,-0.0991
1426.5433613786572,1034.5,0.931,-0.0974
1427.5380916219528,1035.0,0.9298,-0.0989
1428.5365595458845,1035.5,0.9299,-0.1024
1429.5328854622533,1036.0,0.9299,-0.1023
1430.5261665586577,1036.5,0.9298,-0.1038
1431.5221576222589,1037.0,0.9298,-0.1061
1432.5175674520776,1037.5,0.9286,-0.1094
1433.5129440039118,1038.0,0.9285,-0.1114
1434.5064542710759,1038.5,0.9286,-0.1105
1435.5058592872535,1039.0,0.9286,-0.1131
1436.5030479245968,1039.5,0.9285,-0.1112
1437.501257509869,1040.0,0.9286,-0.1113
1438.4977010803868,1040.5,0.9286,-0.1141
1439.4944103659188,1041.0,0.9288,-0.1183
1440.4893735638768,1041.5,0.9285,-0.1215
1441.4854302518038,1042.0,0.9286,-0.123
1442.4832974347462,1042.5,0.9285,-0.1226
1443.478645631559,1043.0,0.9286,-0.1254
1444.476492959431,1043.5,0.9286,-0.1229
1445.4724241086328,1044.0,0.9285,-0.1262
1446.4705450873064,1044.5,0.9285,-0.1275
1447.4663190939013,1045.0,0.9274,-0.1301
1448.4640871821075,1045.5,0.9272,-0.1301
1449.4591037840703,1046.0,0.9272,-0.1305
1450.4572166175606,1046.5,0.9272,-0.1324
1451.4545593041316,1047.0,0.927,-0.1318
1452.4492320901243,1047.5,0.9259,-0.1327
1453.4474097915531,1048.0,0.9259,-0.1344
1454.4442133365746,1048.5,0.9257,-0.1375
1455.4417568644694,1049.0,0.9246,-0.1355
1456.437432614268,1049.5,0.9246,-0.1356
1457.4343305619138,1050.0,0.9246,-0.1368
1458.4290100369774,1050.5,0.9246,-0.1371
1459.426402343376,1051.0,0.9242,-0.1384
1460.4269198833351,1051.5,0.9246,-0.1399
1461.424713269629,1052.0,0.9246,-0.1424
1462.4228132899927,1052.5,0.9246,-0.143
1463.4177952071084,1053.0,0.9246,-0.1442
1464.4192143986793,1053.5,0.9252,-0.1446
1465.4133992898583,1054.0,0.9252,-0.1468
1466.4122441189018,1054.5,0.9251,-0.1501
1467.4097588054406,1055.0,0.9239,-0.1519
1468.4102711514038,1055.5,0.9245,-0.1516
1469.4100890214452,1056.0,0.9246,-0.1525
1470.4108591460272,1056.5,0.9246,-0.152
1471.4089603894206,1057.0,0.9241,-0.1535
1472.4092027957083,1057.5,0.9233,-0.1566
1473.4068335543743,1058.0,0.9233,-0.161
1474.4080594955572,1058.5,0.9233,-0.1606
1475.4077421489947,1059.0,0.9238,-0.1609
1476.405375624372,1059.5,0.9246,-0.1626
1477.4069205731987,1060.0,0.9246,-0.1644
1478.4062530372819,1060.5,0.9246,-0.1681
1479.4023158947195,1061.0,0.9237,-0.1678
1480.399667742567,1061.5,0.9233,-0.1699
1481.3986761380313,1062.0,0.9233,-0.1701
1482.3965501968005,1062.5,0.9233,-0.1724
1483.3963339248023,1063.0,0.9233,-0.1735
1484.403450964343,1063.5,0.9233,-0.1748
