Repository: MaCFP/matl-db

### Experimental Conditions: TGA/DSC
A NETZSCH STA 449 F3 Jupiter was used to simultaneously conduct Thermogravimetric Analysis (TGA) and Differential Scanning Calorimetry (DSC) experiments.

* Heating Rate: 10 K/min
* Temperature program
  - Initial Temperature: 323 K
  - Initial Isotherm: 600 s (hold at 323 K for 600 s)  
  - Maximum Temperature: 1073 K
  - Final Isotherm: 600 s (hold at 1098 K for 600 s)  
* Sample mass: 4.0 mg +/- 0.1 mg
* Sample geometry: Powdered
* Calibration type: Before each experiment, a baseline test was performed using an empty crucible.

File: Wood/Calibration_Data/FSRI/FSRI_Wood_STA_N2_30K_R2.csv (part 2 of 2)
Time (s),Temperature (K),Mass (mg),Heat Flow Rate (W/g)
1062.7962149781183,849.5,0.9699,0.2477
1063.7659585393076,850.0,0.9689,0.2478
1064.7349993846792,850.5,0.969,0.2479
1065.7043301245412,851.0,0.969,0.2471
1066.6660367692334,851.5,0.969,0.2476
1067.6351122970557,852.0,0.9682,0.2485
1068.604142409009,852.5,0.968,0.2493
1069.5743856270142,853.0,0.968,0.2472
1070.5471944043334,853.5,0.9679,0.2485
1071.5256485821517,854.0,0.9666,0.2471
1072.5005270394165,854.5,0.9666,0.2485
1073.4728406015656,855.0,0.9666,0.2486
1074.4464710735308,855.5,0.9666,0.2503
1075.4107574586324,856.0,0.9665,0.248
1076.385302598037,856.5,0.9652,0.2507
1077.3537715340835,857.0,0.9653,0.2499
1078.328671422092,857.5,0.9654,0.2507
1079.3004093179952,858.0,0.9645,0.2512
1080.2742553709072,858.5,0.964,0.2516
1081.2488868667024,859.0,0.9641,0.2505
1082.2197161082627,859.5,0.963,0.2498
1083.1927618977675,860.0,0.9627,0.2492
1084.1652066795302,860.5,0.9624,0.2533
1085.1353361439164,861.0,0.9612,0.2532
1086.1076830466207,861.5,0.9609,0.2547
1087.0762924491737,862.0,0.9598,0.2524
1088.0491119733415,862.5,0.9598,0.2514
1089.0211868233296,863.0,0.9598,0.2529
1089.9953189323965,863.5,0.9595,0.2531
1090.9679569932043,864.0,0.9584,0.2545
1091.939000759377,864.5,0.9585,0.2534
1092.9153299393424,865.0,0.9585,0.2516
1093.8872147030131,865.5,0.9588,0.252
1094.858841000803,866.0,0.9595,0.2518
1095.8325184120304,866.5,0.9584,0.2524
1096.8096784856639,867.0,0.9582,0.2518
1097.7833495386894,867.5,0.9582,0.2536
1098.7541039498017,868.0,0.9569,0.2501
1099.726182551564,868.5,0.9569,0.2537
1100.6993662643476,869.0,0.9569,0.2531
1101.6710403824575,869.5,0.9561,0.2527
1102.6449348582355,870.0,0.9556,0.251
1103.6184328265706,870.5,0.9554,0.2497
1104.5925569512945,871.0,0.9541,0.2505
1105.5662390578575,871.5,0.9542,0.2528
1106.5413236563995,872.0,0.9543,0.2527
1107.5180702554117,872.5,0.9543,0.2562
1108.492556772287,873.0,0.9534,0.2538
1109.4655865055415,873.5,0.9529,0.2523
1110.4418814622654,874.0,0.9536,0.2538
1111.415665510867,874.5,0.9536,0.2531
1112.391870016608,875.0,0.9529,0.2533
1113.364708836293,875.5,0.9529,0.2546
1114.340366878901,876.0,0.9529,0.2551
1115.3163041608234,876.5,0.9529,0.2527
1116.2909800316559,877.0,0.9517,0.2527
1117.2681316168362,877.5,0.9516,0.2545
1118.2410025756703,878.0,0.9516,0.2561
1119.2168430445377,878.5,0.9516,0.2528
1120.194598925818,879.0,0.9514,0.2521
1121.1714236851499,879.5,0.9503,0.2523
1122.147295697144,880.0,0.9502,0.2562
1123.118758054063,880.5,0.9493,0.2549
1124.0879907827082,881.0,0.9502,0.2525
1125.0617781369776,881.5,0.9494,0.2531
1126.0374016420378,882.0,0.9489,0.2529
1127.011770774503,882.5,0.949,0.2519
1127.9906427394683,883.0,0.947,0.2529
1128.9766745720035,883.5,0.9462,0.2525
1129.9602749013948,884.0,0.9462,0.2522
1130.938229039924,884.5,0.9461,0.254
1131.9153078151867,885.0,0.945,0.2543
1132.8911445112176,885.5,0.9449,0.2514
1133.8655839847227,886.0,0.9449,0.2505
1134.841190746158,886.5,0.9446,0.2529
1135.8177353183885,887.0,0.9449,0.2524
1136.7945069122218,887.5,0.9449,0.2496
1137.7752688544065,888.0,0.9445,0.2508
1138.7529965438378,888.5,0.9435,0.2506
1139.7285185285164,889.0,0.9436,0.247
1140.7070948068629,889.5,0.9435,0.2498
1141.6851181494874,890.0,0.9447,0.2536
1142.6585139857568,890.5,0.9449,0.2523
1143.6355115344527,891.0,0.945,0.25
1144.6146163171302,891.5,0.9439,0.2495
1145.586639459797,892.0,0.9436,0.2493
1146.5643068114532,892.5,0.9436,0.2492
1147.5413374946547,893.0,0.9436,0.2506
1148.5203423051066,893.5,0.9436,0.2497
1149.4965365297655,894.0,0.9431,0.2514
1150.480058991266,894.5,0.9422,0.2474
1151.4597686400946,895.0,0.9422,0.2472
1152.4379830014748,895.5,0.9422,0.248
1153.4193011386878,896.0,0.941,0.2489
1154.40120243488,896.5,0.9409,0.2483
1155.380821205016,897.0,0.9409,0.2483
1156.361094605331,897.5,0.941,0.2482
1157.3433954320458,898.0,0.9398,0.2462
1158.3244072899206,898.5,0.9396,0.2466
1159.3013969368278,899.0,0.9397,0.2451
1160.2812526680393,899.5,0.9385,0.2443
1161.2585751494732,900.0,0.9383,0.2476
1162.238488059847,900.5,0.9383,0.2473
1163.2157895179669,901.0,0.9383,0.2467
1164.1965080537957,901.5,0.9382,0.2492
1165.1784680804028,902.0,0.9369,0.2473
1166.1578881312455,902.5,0.937,0.2455
1167.1392683443896,903.0,0.9371,0.2456
1168.118373152343,903.5,0.9362,0.2451
1169.099303405614,904.0,0.9357,0.2436
1170.0792763299453,904.5,0.9357,0.2455
1171.057567235632,905.0,0.9357,0.2435
1172.0385578439718,905.5,0.9357,0.2412
1173.018005800238,906.0,0.935,0.242
1173.9962445804465,906.5,0.9344,0.2441
1174.9785534779878,907.0,0.9344,0.2437
1175.9613604529507,907.5,0.9344,0.2425
1176.9432797574116,908.0,0.9337,0.2447
1177.9184015274477,908.5,0.9343,0.2454
1178.9036213169422,909.0,0.9344,0.2446
1179.8841692030066,909.5,0.9344,0.2439
1180.8654263526887,910.0,0.9344,0.2417
1181.847588972183,910.5,0.9336,0.2457
1182.8347657333497,911.0,0.933,0.2446
1183.8213968041755,911.5,0.9331,0.2435
1184.8024242151173,912.0,0.9324,0.2439
1185.7827600977566,912.5,0.9317,0.2425
1186.7622099808366,913.0,0.9317,0.2427
1187.7417340730633,913.5,0.9315,0.2429
1188.7222214429664,914.0,0.9303,0.2423
1189.7004579908144,914.5,0.9304,0.2428
1190.68142962909,915.0,0.9304,0.242
1191.6663331697848,915.5,0.9304,0.2426
1192.649510093228,916.0,0.929,0.2422
1193.6298850548058,916.5,0.9291,0.2433
1194.6120595238528,917.0,0.9291,0.2415
1195.597925872461,917.5,0.9291,0.2396
1196.5772385360635,918.0,0.9285,0.2378
1197.5596341388705,918.5,0.9278,0.2375
1198.5451278931337,919.0,0.9278,0.2382
1199.5284950540843,919.5,0.9273,0.2377
1200.511263896393,920.0,0.9279,0.2383
1201.490390654015,920.5,0.9278,0.2366
1202.4747450681657,921.0,0.9279,0.2342
1203.4560888405042,921.5,0.9267,0.2358
1204.4363450283722,922.0,0.9265,0.2371
1205.4155861143802,922.5,0.9265,0.2379
1206.40135473192,923.0,0.9265,0.2346
1207.382099847034,923.5,0.9265,0.2353
1208.3649433619937,924.0,0.9256,0.2359
1209.3466114663647,924.5,0.9245,0.235
1210.3284998117297,925.0,0.9245,0.2344
1211.310732662736,925.5,0.9245,0.2334
1212.2901279389118,926.0,0.9233,0.2339
1213.2714965612902,926.5,0.9232,0.2308
1214.2542753087587,927.0,0.9232,0.232
1215.2371354442114,927.5,0.9231,0.2307
1216.218054878929,928.0,0.9228,0.232
1217.2024197327808,928.5,0.9219,0.2288
1218.186684584343,929.0,0.9218,0.2294
1219.170657274611,929.5,0.9228,0.2276
1220.1507393188779,930.0,0.9229,0.228
1221.1354977795359,930.5,0.9218,0.2264
1222.120305668704,931.0,0.9218,0.2264
1223.1046058753868,931.5,0.9219,0.2282
1224.08437587312,932.0,0.9218,0.2303
1225.065056907191,932.5,0.9205,0.2285
1226.0488132671314,933.0,0.9205,0.2265
1227.0275627859075,933.5,0.9205,0.2274
1228.0086918575118,934.0,0.9205,0.228
1228.9926930720922,934.5,0.9205,0.2258
1229.9793879192944,935.0,0.9205,0.2273
1230.9649361052689,935.5,0.9205,0.2267
1231.9503988625945,936.0,0.92,0.2269
1232.935944572741,936.5,0.9192,0.2282
1233.9189156698549,937.0,0.9192,0.2252
1234.902012898846,937.5,0.9191,0.2274
1235.8836822872752,938.0,0.9199,0.2266
1236.8673439856348,938.5,0.9193,0.2247
1237.8519907350465,939.0,0.9192,0.2277
1238.8344396622329,939.5,0.9192,0.2304
1239.818165804832,940.0,0.9192,0.2288
1240.8024843860806,940.5,0.9192,0.2289
1241.7880430693685,941.0,0.9192,0.2247
1242.7706767129816,941.5,0.9191,0.2245
1243.7529641785377,942.0,0.9173,0.2257
1244.7360993471855,942.5,0.9169,0.2279
1245.7197488058512,943.0,0.9169,0.2268
1246.7034807134037,943.5,0.9169,0.2281
1247.6886789616153,944.0,0.9164,0.2266
1248.6741685487927,944.5,0.9155,0.2259
1249.6614966591935,945.0,0.9156,0.2254
1250.6448980666098,945.5,0.9156,0.2229
1251.63042018698,946.0,0.9156,0.2236
1252.6140244065227,946.5,0.9156,0.2237
1253.596488537011,947.0,0.9155,0.2238
1254.5803312941234,947.5,0.9167,0.2209
1255.5639723642782,948.0,0.9163,0.2199
1256.5528556901243,948.5,0.9152,0.2201
1257.5353177075474,949.0,0.9153,0.2172
1258.5126191174572,949.5,0.9153,0.2154
1259.501011750108,950.0,0.9144,0.2176
1260.4879410511637,950.5,0.914,0.2218
1261.4718918540666,951.0,0.9143,0.2219
1262.4585741261837,951.5,0.9143,0.2217
1263.4517566108009,952.0,0.9135,0.224
1264.4377002756048,952.5,0.9129,0.2234
1265.417143547667,953.0,0.913,0.2199
1266.4051328103394,953.5,0.913,0.2214
1267.3897450381528,954.0,0.913,0.2212
1268.3730457136949,954.5,0.9129,0.2215
1269.36156386848,955.0,0.9117,0.2204
1270.3546886782954,955.5,0.9117,0.2219
1271.3394336673098,956.0,0.9116,0.2167
1272.3259876111424,956.5,0.9125,0.2177
1273.3111512121322,957.0,0.9129,0.2194
1274.296809401639,957.5,0.9129,0.2185
1275.277428272879,958.0,0.9117,0.2167
1276.259163105345,958.5,0.9117,0.2193
1277.2465111791394,959.0,0.9116,0.2152
1278.2327165442305,959.5,0.9116,0.2176
1279.2174590943291,960.0,0.9109,0.2129
1280.2062501329594,960.5,0.9103,0.2128
1281.2002919145343,961.0,0.9091,0.2133
1282.1877544156753,961.5,0.9093,0.2112
1283.1742044331604,962.0,0.9103,0.2109
1284.161214172669,962.5,0.9103,0.2101
1285.1455181759336,963.0,0.9098,0.2096
1286.132323047949,963.5,0.909,0.2066
1287.118354805755,964.0,0.9101,0.2077
1288.1062348818048,964.5,0.9103,0.2082
1289.093188339126,965.0,0.9103,0.2083
1290.082091887454,965.5,0.9101,0.2066
1291.069935415671,966.0,0.909,0.2079
1292.0581603383719,966.5,0.909,0.2059
1293.0426030497715,967.0,0.909,0.2035
1294.0252080488665,967.5,0.909,0.2076
1295.0088982176007,968.0,0.9087,0.2067
1295.9973994547697,968.5,0.9091,0.2003
1296.9830996507822,969.0,0.909,0.2016
1297.9735300504756,969.5,0.909,0.2009
1298.9644498514424,970.0,0.909,0.2007
1299.9621355518802,970.5,0.909,0.2016
1300.9503470841942,971.0,0.9081,0.2013
1301.9395461381628,971.5,0.9069,0.1983
1302.9255812826946,972.0,0.9064,0.1986
1303.9108108125838,972.5,0.9063,0.2036
1304.89627862838,973.0,0.9063,0.2027
1305.881824086775,973.5,0.9051,0.1999
1306.871283868159,974.0,0.905,0.2006
1307.8603036376908,974.5,0.9051,0.1981
1308.8500547403792,975.0,0.905,0.1971
1309.8388966995728,975.5,0.9051,0.1988
1310.8284939901662,976.0,0.905,0.1975
1311.8164769169496,976.5,0.9051,0.194
1312.802476234945,977.0,0.905,0.1946
1313.7908096043818,977.5,0.905,0.1979
1314.780256989355,978.0,0.9045,0.1943
1315.7634306994014,978.5,0.9045,0.1967
1316.7481639406094,979.0,0.9047,0.1946
1317.736050171026,979.5,0.9044,0.193
1318.7263253333242,980.0,0.9037,0.1911
1319.7163398239531,980.5,0.9037,0.1875
1320.7075213212968,981.0,0.9037,0.1886
1321.705093178789,981.5,0.9037,0.1887
1322.6959602819975,982.0,0.9037,0.1866
1323.6865435266795,982.5,0.9036,0.1878
1324.6774005737707,983.0,0.9048,0.1879
1325.667368635103,983.5,0.9051,0.1869
1326.6578145335764,984.0,0.9051,0.1847
1327.6459042273445,984.5,0.9046,0.1842
1328.6358981157332,985.0,0.9037,0.184
1329.6271336784905,985.5,0.9037,0.1824
1330.6152531534362,986.0,0.9037,0.1786
1331.6062128551737,986.5,0.9031,0.1775
1332.5968444221955,987.0,0.9024,0.1796
1333.5902062967625,987.5,0.9024,0.1795
1334.5804790182592,988.0,0.9024,0.1787
1335.5713701301981,988.5,0.9024,0.177
1336.56411161499,989.0,0.9024,0.1764
1337.556539738557,989.5,0.9025,0.1761
1338.5451961662097,990.0,0.9015,0.1762
1339.540701222036,990.5,0.9011,0.1729
1340.5333762013038,991.0,0.9016,0.1732
1341.5285489307566,991.5,0.9024,0.1702
1342.5205929776398,992.0,0.9024,0.171
1343.5171953295362,992.5,0.9024,0.1712
1344.5107297348848,993.0,0.9019,0.1675
1345.505672960642,993.5,0.9011,0.1658
1346.4949204570532,994.0,0.9011,0.1639
1347.4905190794582,994.5,0.9011,0.1634
1348.4815076620093,995.0,0.9011,0.1634
1349.4736133473657,995.5,0.9007,0.1643
1350.4593002667061,996.0,0.8998,0.1635
1351.4510054289053,996.5,0.8998,0.1605
1352.4433153273774,997.0,0.8998,0.1614
1353.4332464463512,997.5,0.8998,0.16
1354.4281426610828,998.0,0.8998,0.1598
1355.4239186014786,998.5,0.8998,0.1563
1356.4197983898862,999.0,0.8998,0.1539
1357.4134728674542,999.5,0.8998,0.1561
1358.4068096946332,1000.0,0.8996,0.1545
1359.4000742151004,1000.5,0.9001,0.152
1360.3934144693242,1001.0,0.9001,0.1493
1361.385812865915,1001.5,0.9001,0.1495
1362.3783977798118,1002.0,0.8998,0.1493
1363.3730187469039,1002.5,0.8998,0.1524
1364.3674106582685,1003.0,0.8998,0.1483
1365.3626449636115,1003.5,0.8998,0.1505
1366.356762308745,1004.0,0.8998,0.1438
1367.3530731269898,1004.5,0.8996,0.1453
1368.3485697222964,1005.0,0.8985,0.145
1369.3409454272423,1005.5,0.8984,0.1443
1370.335996625799,1006.0,0.8983,0.1431
1371.3268188909215,1006.5,0.8972,0.1394
1372.3162757686423,1007.0,0.8971,0.142
1373.3074148588812,1007.5,0.8983,0.1406
1374.3007644233494,1008.0,0.8985,0.1442
1375.296286957722,1008.5,0.898,0.1403
1376.2911885075696,1009.0,0.8971,0.1395
1377.2942990085598,1009.5,0.8971,0.1365
1378.2941274417367,1010.0,0.8972,0.1368
1379.2939594708264,1010.5,0.8971,0.1336
1380.2948300515943,1011.0,0.8969,0.1305
1381.2919970215748,1011.5,0.8957,0.1324
1382.2903936246878,1012.0,0.8958,0.1322
1383.2867254763348,1012.5,0.8953,0.133
1384.2833390305157,1013.0,0.8945,0.1322
1385.2786723770296,1013.5,0.8945,0.1316
1386.275369096845,1014.0,0.8945,0.1278
1387.27069785388,1014.5,0.8947,0.1264
1388.2709709406568,1015.0,0.8959,0.1285
1389.2705191071027,1015.5,0.8959,0.1265
1390.269551513392,1016.0,0.8948,0.1215
1391.268807368906,1016.5,0.8945,0.1253
1392.2669658952998,1017.0,0.8945,0.123
1393.2665758556461,1017.5,0.8945,0.1211
1394.2614894886403,1018.0,0.8945,0.1239
1395.2585284655122,1018.5,0.8933,0.1215
1396.2530168272958,1019.0,0.8932,0.1232
1397.247466919049,1019.5,0.8932,0.1175
1398.2419436781404,1020.0,0.8932,0.1202
1399.237996528923,1020.5,0.8924,0.1195
1400.232202278048,1021.0,0.8926,0.1183
1401.2306638610298,1021.5,0.8932,0.1157
1402.2281446079608,1022.0,0.8932,0.1128
1403.2289616471749,1022.5,0.8932,0.1115
1404.2263512091126,1023.0,0.8932,0.1139
1405.2259741769374,1023.5,0.8932,0.1141
1406.2226504849596,1024.0,0.8928,0.1104
1407.2181116089657,1024.5,0.8918,0.1078
1408.2109751204805,1025.0,0.8919,0.1117
1409.2070088596379,1025.5,0.8919,0.1082
1410.2023979483224,1026.0,0.8919,0.1067
1411.1983341014122,1026.5,0.8917,0.1019
1412.1964944009505,1027.0,0.8912,0.1026
1413.196477407111,1027.5,0.8913,0.0997
1414.194190472479,1028.0,0.89,0.0922
1415.1899443396194,1028.5,0.8899,0.0959
1416.1890065645787,1029.0,0.8899,0.0941
1417.180352177111,1029.5,0.8899,0.0906
1418.1736303538153,1030.0,0.8899,0.0903
1419.17180715717,1030.5,0.8899,0.0878
1420.1705285016915,1031.0,0.8899,0.0898
1421.1698400647892,1031.5,0.8905,0.0882
1422.169129187778,1032.0,0.8915,0.083
1423.1711119554272,1032.5,0.8914,0.0836
1424.1663805295068,1033.0,0.8924,0.082
1425.1634580531124,1033.5,0.8924,0.0813
1426.1572822135179,1034.0,0.8911,0.0798
1427.1536113065265,1034.5,0.8913,0.082
1428.1533129827803,1035.0,0.8899,0.079
1429.1516338071865,1035.5,0.8908,0.0786
1430.1511639608525,1036.0,0.891,0.0789
1431.1511813071822,1036.5,0.8898,0.0775
1432.1476643107205,1037.0,0.8899,0.0773
1433.144930777497,1037.5,0.8899,0.0786
1434.1439390278722,1038.0,0.8889,0.0778
1435.1420806646572,1038.5,0.8886,0.0731
1436.1385596322439,1039.0,0.8886,0.0727
1437.1379938126029,1039.5,0.8886,0.076
1438.135425490079,1040.0,0.8886,0.0722
1439.132668091677,1040.5,0.8886,0.0686
1440.1270872073642,1041.0,0.8886,0.0705
1441.123672298317,1041.5,0.8886,0.0717
1442.1218545329032,1042.0,0.8891,0.0722
1443.1184571514136,1042.5,0.8899,0.0711
1444.1155604904734,1043.0,0.8899,0.072
1445.1147428427794,1043.5,0.8887,0.0681
1446.1135830340183,1044.0,0.8886,0.0649
1447.1077512246163,1044.5,0.8886,0.0664
1448.1056189905444,1045.0,0.8886,0.0642
1449.1013603929177,1045.5,0.8896,0.0663
1450.0991384585664,1046.0,0.8898,0.0654
1451.0958840766543,1046.5,0.8886,0.0612
1452.09744236535,1047.0,0.8886,0.0604
1453.0966884315526,1047.5,0.8887,0.059
1454.0968922124493,1048.0,0.8891,0.0576
1455.097792851706,1048.5,0.8878,0.0597
1456.097366099296,1049.0,0.8886,0.0585
1457.0949981045621,1049.5,0.8886,0.0583
1458.0954331443536,1050.0,0.8886,0.0525
1459.0912446300188,1050.5,0.8885,0.0503
1460.0884600682946,1051.0,0.8873,0.0512
1461.0819971214191,1051.5,0.8873,0.0519
1462.076547096163,1052.0,0.8873,0.0494
1463.0741199534355,1052.5,0.8873,0.0511
1464.0719300881176,1053.0,0.8873,0.048
1465.0703375961818,1053.5,0.8873,0.0458
1466.0702492979176,1054.0,0.8873,0.0483
1467.06973898303,1054.5,0.8873,0.0419
1468.0725295849402,1055.0,0.8873,0.0429
1469.0705475421694,1055.5,0.8886,0.0377
1470.0691879809915,1056.0,0.8886,0.0371
1471.0676514917889,1056.5,0.8886,0.0351
1472.0669040356784,1057.0,0.8872,0.0334
1473.0635013989763,1057.5,0.8859,0.0344
1474.0616855269664,1058.0,0.8859,0.0342
1475.0536409739514,1058.5,0.8846,0.0323
1476.052748204138,1059.0,0.8846,0.0322
1477.0517982768245,1059.5,0.8846,0.0315
1478.051113796523,1060.0,0.8846,0.0255
1479.0481142622002,1060.5,0.8846,0.0265
1480.0527875170528,1061.0,0.8846,0.027
1481.0507955131693,1061.5,0.8846,0.0248
1482.046670020006,1062.0,0.8847,0.0262
1483.043326199146,1062.5,0.8839,0.0256
1484.0304940698666,1063.0,0.8835,0.0228
