Repository: MaCFP/matl-db

# matl-db

#### Welcome to the MaCFP Condensed Phase Subgroup database!

The MaCFP Condensed Phase Working Group was organized to enable the fire safety science research community to make significant progress towards establishing a common framework for the selection of experiments and the methodologies used to analyze these experiments when developing pyrolysis models. Key objectives of this effort include:
- Cataloguing current approaches used to parameterize pyrolysis models;
- Developing standard data set formats for experimental data on pyrolysis;
- Developing requirements for data set quality and establishing a data review committee;
- Quantifying the inter-laboratory variability for comparable experimental datasets; and
- Assessing the impact of the variability of model parameters on fire growth predictions

#### In preparation for MaCFP-4, please read the following:

[Guidelines for Participation in the MaCFP-4 Workshop (2026)](https://github.com/MaCFP/macfp-db/releases/download/macfp-4.0/MaCFP-4_Guidelines_for_Participation.pdf)

[Presentation of Target Experiments and Modeling Guidelines for the upcoming MaCFP-4 Workshop (meeting recording and presentation slides)](https://github.com/MaCFP/macfp-db/releases/tag/macfp-4.0)

Please visit our [wiki pages](https://github.com/MaCFP/matl-db/wiki/How-to-Contribute) for additional details, including how to contribute (experimentalists and modelers).

# UL Fire Safety Research Institute (FSRI)

### Experimental Conditions: TGA/DSC
A NETZSCH STA 449 F3 Jupiter was used to simultaneously conduct Thermogravimetric Analysis (TGA) and Differential Scanning Calorimetry (DSC) experiments.

* Heating Rate: 10 K/min
* Temperature program
  - Initial Temperature: 323 K
  - Initial Isotherm: 600 s (hold at 323 K for 600 s)  
  - Maximum Temperature: 1073 K
  - Final Isotherm: 600 s (hold at 1098 K for 600 s)  
* Sample mass: 4.0 mg +/- 0.1 mg
* Sample geometry: Powdered
* Calibration type: Before each experiment, a baseline test was performed using an empty crucible. Temperature/Heat flow sensitivity calibration were performed every 200 temperature cycles using a set of 6 reference materials with melting temperature between 312-1081 K
* Crucible
  - Type: Pt-Rh
  - Volume: 85 uL
  - Diameter: 6.8 mm
  - Mass: See Below (Reference crucible: 256.93 mg)
  - Lid: True
  - Note: Pt-Rh crucibles (outer diameter 6.8mm / volume 85 uL) with a lid (a small hole in the lid allowed for gaseous decomposition products to escape).
* Carrier Gas
  - Type: Nitrogen
  - Flow rate: 70 ml/min (50 mL/min purge, 20 mL/min protective)
  - Note: Ultra High Purity (UHP) Nitrogen
* Instrument
  - Type: NETZSCH STA 449 F3 Jupiter
  - Furnace Type: Platinum
  - Notes: None

| Test Name | O2 volume % |  Initial Sample Mass (mg)  | Cruicble Mass (mg) |
| --------- | :---------: | :------------------------: | :----------------: |
|FSRI\_STA\_N2\_3K\_R1  | 0 | 4.02 | 252.00 |
|FSRI\_STA\_N2\_10K\_R1 | 0 | 3.97 | 253.88 |
|FSRI\_STA\_N2\_10K\_R2 | 0 | 3.99 | 256.93 | 
|FSRI\_STA\_N2\_10K\_R3 | 0 | 3.94 | 255.14 | 
|FSRI\_STA\_N2\_30K\_R1 | 0 | 4.05 | 263.15 | 
|FSRI\_STA\_N2\_30K\_R2 | 0 | 4.05 | 256.71 | 
|FSRI\_STA\_N2\_30K\_R3 | 0 | 3.98 | 252.42 |

### Experimental Conditions, Gasification (CAPA)
*Reference: More information is available at: 
  - [J. Swann, et al., Fire Safety Journal, 2017, https://doi.org/10.1016/j.firesaf.2017.03.038]
  - [Grayson Bellamy Masters Thesis, DEVELOPMENT AND IMPROVEMENTS OF THE CONTROLLED ATMOSPHERE PYROLYSIS APPARATUS, University of Maryland, 2022, https://doi.org/10.13016/gzi8-ivaz]
* Sample Surface Area: 0.00385 m2 (nominal)
* Sample Diameter: 0.07 m (nominal)
* Sample holder dimensions:
    - Circular pan: 80mm x 20mm
* Sample adhered to 0.0254 mm thick copper foil with high temperature zirconia adhesive (Cotronics Resbond 904)
* Bottom face of foil painted with Rust-Oleam High Heat black paint - emissivity ~ 0.92 in temperature range of interest [See: Bellamy, et al., Fire Safety Journal, 2023, https://doi.org/10.1016/j.firesaf.2023.103775]
* Infrared camera (FLIR E95) focused on exposed surface of painted copper foil
* Edge Insulation: 5mm thick insulation in ring around edge of sample and stacked to the bottom of the sample holder such that the surface of the sample is flush with the surface of the sample holder (Kaowool PM Board. Density = 256 kg/m3. Thermal Conductivity 0.0576, 0.0850, 0.125, 0.183 W/m-K (at 260, 538, 816, 1090 C, respectively)
* 185 SLPM N2 annular purge
* Optical pyrometer (Raytek RAYMI310LTF) focused on exposed sample surface during periods of negligible mass loss (pre- and post-decomposition) to measure surface temperature

### Experimental Conditions, Cone Calorimetry (Deatak CC-2)

* Tested in general accordance with ASTM E1354
* No edge frame or retaining grid used - instead four ~1mm diameter black wires wrapped around sample at edges to tie down samples

File: Wood/Calibration_Data/FSRI/FSRI_DSC_N2_10K_R1.csv
Time (s),Temperature (K),Heat Flow Rate (W/g)
0,324.5,0.026221662
14.67,325,0.048498741
24.43,325.5,0.065307305
32.44,326,0.078997481
39.4,326.5,0.092919395
45.67,327,0.099322418
51.39,327.5,0.110644836
56.76,328,0.11859194
61.9,328.5,0.124790932
66.8,329,0.131770781
71.55,329.5,0.138813602
76.13,330,0.143481108
80.6,330.5,0.14772796
84.93,331,0.153823678
89.17,331.5,0.158732997
93.35,332,0.162534005
97.47,332.5,0.165969773
101.52,333,0.170267003
105.49,333.5,0.171239295
109.41,334,0.174647355
113.28,334.5,0.178486146
117.12,335,0.180848866
120.91,335.5,0.181627204
124.66,336,0.186745592
128.4,336.5,0.188924433
132.12,337,0.190559194
135.83,337.5,0.192239295
139.45,338,0.193974811
143.04,338.5,0.19572796
146.65,339,0.19906801
150.23,339.5,0.202599496
153.82,340,0.202879093
157.36,340.5,0.205531486
160.8,341,0.207138539
164.3,341.5,0.208309824
167.78,342,0.209667506
171.26,342.5,0.211715365
174.74,343,0.212282116
178.18,343.5,0.214586902
181.6,344,0.216357683
185,344.5,0.218828715
188.4,345,0.220667506
191.78,345.5,0.222080605
195.15,346,0.223700252
198.5,346.5,0.226697733
201.84,347,0.228133501
205.15,347.5,0.230377834
208.48,348,0.232677582
211.8,348.5,0.234433249
215.11,349,0.234440806
218.42,349.5,0.236093199
221.7,350,0.23731738
224.97,350.5,0.23763728
228.22,351,0.239838791
231.47,351.5,0.241435768
234.7,352,0.245085642
237.93,352.5,0.246541562
241.15,353,0.246481108
244.36,353.5,0.249219144
247.57,354,0.249304786
250.76,354.5,0.249211587
253.96,355,0.251539043
257.12,355.5,0.253687657
260.29,356,0.254869018
263.41,356.5,0.252871537
266.53,357,0.256282116
269.68,357.5,0.25684131
272.82,358,0.257463476
275.94,358.5,0.258881612
279.09,359,0.259239295
282.19,359.5,0.263279597
285.31,360,0.263395466
288.45,360.5,0.26297733
291.54,361,0.263229219
294.62,361.5,0.263277078
297.7,362,0.26388665
300.77,362.5,0.265171285
303.82,363,0.265556675
306.89,363.5,0.265942065
309.93,364,0.26534005
312.96,364.5,0.266279597
316,365,0.266078086
319.03,365.5,0.266125945
322.07,366,0.267138539
325.1,366.5,0.268410579
328.12,367,0.268974811
331.13,367.5,0.26915869
334.12,368,0.266526448
337.12,368.5,0.268025189
340.11,369,0.269138539
343.1,369.5,0.267342569
346.09,370,0.267471033
349.08,370.5,0.269020151
352.07,371,0.269042821
355.04,371.5,0.269594458
358.01,372,0.268168766
360.98,372.5,0.266632242
363.94,373,0.26972796
366.91,373.5,0.267372796
369.89,374,0.269100756
372.86,374.5,0.26895466
375.82,375,0.2662267
378.76,375.5,0.269390428
381.71,376,0.26872796
384.64,376.5,0.268511335
387.58,377,0.267989924
390.51,377.5,0.267891688
393.45,378,0.268488665
396.39,378.5,0.268695214
399.33,379,0.268264484
402.26,379.5,0.267526448
405.18,380,0.269176322
408.11,380.5,0.268906801
411.02,381,0.26684131
413.94,381.5,0.266057935
416.86,382,0.267261965
419.78,382.5,0.267720403
422.72,383,0.266944584
425.66,383.5,0.267372796
428.58,384,0.266438287
431.51,384.5,0.268128463
434.43,385,0.266405542
437.33,385.5,0.266622166
440.24,386,0.266216625
443.12,386.5,0.267015113
446.02,387,0.266984887
448.91,387.5,0.266269521
451.8,388,0.265586902
454.72,388.5,0.267654912
457.65,389,0.266899244
460.56,389.5,0.269657431
463.47,390,0.26813602
466.37,390.5,0.269085642
469.28,391,0.268687657
472.18,391.5,0.267259446
475.07,392,0.267060453
477.95,392.5,0.266828715
480.85,393,0.269846348
483.76,393.5,0.269420655
486.66,394,0.270488665
489.59,394.5,0.271423174
492.48,395,0.268088161
495.37,395.5,0.269289673
498.26,396,0.269843829
501.14,396.5,0.270503778
504.02,397,0.272604534
506.91,397.5,0.272062972
509.8,398,0.272697733
512.69,398.5,0.271921914
515.58,399,0.273282116
518.47,399.5,0.271735516
521.34,400,0.273347607
524.22,400.5,0.272632242
527.11,401,0.274176322
529.98,401.5,0.275513854
532.88,402,0.274103275
535.75,402.5,0.275138539
538.59,403,0.275858942
541.44,403.5,0.275282116
544.3,404,0.276982368
547.17,404.5,0.276745592
550.06,405,0.277790932
552.95,405.5,0.277259446
555.81,406,0.277823678
558.69,406.5,0.279662469
561.55,407,0.277642317
564.43,407.5,0.279433249
567.3,408,0.280765743
570.15,408.5,0.279357683
573.01,409,0.279261965
575.86,409.5,0.280785894
578.72,410,0.280662469
581.58,410.5,0.28097733
584.44,411,0.282848866
587.3,411.5,0.282423174
590.15,412,0.28297733
592.99,412.5,0.2847733
595.84,413,0.283370277
598.68,413.5,0.283707809
601.54,414,0.283964736
604.39,414.5,0.285969773
607.23,415,0.284629723
610.06,415.5,0.283959698
612.89,416,0.284947103
615.74,416.5,0.285964736
618.58,417,0.28609068
621.43,417.5,0.285292191
624.3,418,0.287251889
627.14,418.5,0.286717884
629.98,419,0.287876574
632.82,419.5,0.289335013
635.63,420,0.289664987
638.46,420.5,0.288418136
641.3,421,0.288544081
644.14,421.5,0.288677582
647,422,0.290095718
649.84,422.5,0.29127204
652.69,423,0.291546599
655.52,423.5,0.293017632
658.35,424,0.293141058
661.2,424.5,0.293095718
664.04,425,0.29527204
666.87,425.5,0.294183879
669.71,426,0.295146096
672.56,426.5,0.295491184
675.39,427,0.295556675
678.23,427.5,0.296838791
681.08,428,0.296904282
683.91,428.5,0.298526448
686.74,429,0.29931738
689.57,429.5,0.300541562
692.4,430,0.301415617
695.22,430.5,0.301967254
698.04,431,0.30097733
700.87,431.5,0.303251889
703.69,432,0.302425693
706.52,432.5,0.302732997
709.35,433,0.303551637
712.18,433.5,0.305481108
715,434,0.306103275
717.82,434.5,0.304639798
720.64,435,0.304808564
723.46,435.5,0.307355164
726.28,436,0.307236776
729.12,436.5,0.30797733
731.94,437,0.309644836
734.77,437.5,0.31004534
737.59,438,0.30920403
740.42,438.5,0.309403023
743.23,439,0.311627204
746.05,439.5,0.310279597
748.87,440,0.310833753
751.7,440.5,0.309763224
754.52,441,0.31256927
757.33,441.5,0.312448363
760.15,442,0.312604534
762.98,442.5,0.314292191
765.81,443,0.314549118
768.64,443.5,0.314808564
771.5,444,0.316914358
774.33,444.5,0.31795466
777.15,445,0.315785894
779.98,445.5,0.317035264
782.8,446,0.318324937
785.62,446.5,0.318874055
788.43,447,0.318032746
791.25,447.5,0.317894207
794.07,448,0.31986398
796.88,448.5,0.320372796
799.7,449,0.321075567
802.53,449.5,0.322858942
805.34,450,0.322735516
808.18,450.5,0.323405542
811.01,451,0.326015113
813.83,451.5,0.327937028
816.64,452,0.326536524
819.46,452.5,0.329662469
822.27,453,0.327765743
825.1,453.5,0.329073048
827.94,454,0.329287154
830.76,454.5,0.331443325
833.6,455,0.329579345
836.41,455.5,0.331405542
839.24,456,0.330662469
842.07,456.5,0.330498741
844.89,457,0.331748111
847.69,457.5,0.333722922
850.51,458,0.334141058
853.34,458.5,0.336264484
856.15,459,0.336176322
858.98,459.5,0.335488665
861.8,460,0.337836272
864.62,460.5,0.337992443
867.44,461,0.339463476
870.24,461.5,0.338440806
873.04,462,0.339763224
875.85,462.5,0.339853904
878.66,463,0.340783375
881.48,463.5,0.341785894
884.31,464,0.341556675
887.12,464.5,0.342015113
889.96,465,0.342531486
892.78,465.5,0.345528967
895.61,466,0.344717884
898.43,466.5,0.344916877
901.25,467,0.347138539
904.06,467.5,0.346632242
906.88,468,0.34786398
909.69,468.5,0.345831234
912.51,469,0.345050378
915.33,469.5,0.345564232
918.14,470,0.346632242
920.93,470.5,0.350148615
923.75,471,0.350707809
926.56,471.5,0.350007557
929.39,472,0.348662469
932.23,472.5,0.351052897
935.05,473,0.351282116
937.87,473.5,0.350319899
940.7,474,0.352017632
943.51,474.5,0.353221662
946.32,475,0.353632242
949.14,475.5,0.353821159
951.96,476,0.354720403
954.77,476.5,0.355647355
957.59,477,0.354619647
960.41,477.5,0.35540806
963.22,478,0.358027708
966.04,478.5,0.356924433
968.86,479,0.358012594
971.68,479.5,0.358057935
974.51,480,0.354463476
977.34,480.5,0.354979849
980.17,481,0.354254408
982.99,481.5,0.355551637
985.81,482,0.358551637
988.64,482.5,0.359657431
991.46,483,0.360360202
994.28,483.5,0.36175063
997.1,484,0.361435768
999.92,484.5,0.360755668
1002.75,485,0.363078086
1005.57,485.5,0.362858942
1008.41,486,0.364153652
1011.24,486.5,0.366360202
1014.08,487,0.368261965
1016.9,487.5,0.366050378
1019.73,488,0.368473552
1022.56,488.5,0.368982368
1025.39,489,0.368183879
1028.23,489.5,0.368957179
1031.07,490,0.369667506
1033.9,490.5,0.371214106
1036.74,491,0.371921914
1039.57,491.5,0.37227204
1042.39,492,0.372335013
1045.21,492.5,0.372468514
1048.03,493,0.372423174
1050.85,493.5,0.373005038
1053.68,494,0.374050378
1056.5,494.5,0.373153652
1059.32,495,0.373622166
1062.14,495.5,0.375105793
1064.96,496,0.375209068
1067.79,496.5,0.376738035
1070.61,497,0.376743073
1073.46,497.5,0.378241814
1076.29,498,0.380629723
1079.11,498.5,0.379526448
1081.95,499,0.381085642
1084.77,499.5,0.38197733
1087.59,500,0.38218136
1090.42,500.5,0.381680101
1093.24,501,0.383269521
1096.07,501.5,0.381060453
1098.91,502,0.381075567
1101.74,502.5,0.38084131
1104.57,503,0.381758186
1107.41,503.5,0.381745592
1110.23,504,0.381884131
1113.06,504.5,0.381309824
1115.88,505,0.381989924
1118.71,505.5,0.381138539
1121.54,506,0.382118388
1124.36,506.5,0.381702771
1127.18,507,0.383889169
1130.01,507.5,0.381652393
1132.85,508,0.383329975
1135.68,508.5,0.38409068
1138.51,509,0.383357683
1141.35,509.5,0.383299748
1144.18,510,0.38479597
1147.02,510.5,0.385400504
1149.86,511,0.384161209
1152.69,511.5,0.385115869
1155.53,512,0.384365239
1158.36,512.5,0.386057935
1161.19,513,0.386891688
1164.01,513.5,0.386015113
1166.82,514,0.386196474
1169.66,514.5,0.387586902
1172.49,515,0.388828715
1175.33,515.5,0.39
1178.18,516,0.387440806
1181.01,516.5,0.390183879
1183.85,517,0.391037783
1186.68,517.5,0.390944584
1189.52,518,0.391292191
1192.36,518.5,0.389372796
1195.19,519,0.389979849
1198.03,519.5,0.390418136
1200.87,520,0.39063728
1203.7,520.5,0.389544081
1206.54,521,0.38927204
1209.36,521.5,0.391869018
1212.2,522,0.389314861
1215.03,522.5,0.389551637
1217.87,523,0.391506297
1220.7,523.5,0.392738035
1223.53,524,0.39431738
1226.36,524.5,0.393602015
1229.18,525,0.39193199
1232.01,525.5,0.391828715
1234.81,526,0.391609572
1237.64,526.5,0.39361461
1240.47,527,0.393214106
1243.31,527.5,0.393934509
1246.15,528,0.392889169
1248.98,528.5,0.392523929
1251.81,529,0.393352645
1254.64,529.5,0.393896725
1257.49,530,0.393790932
1260.35,530.5,0.392876574
1263.2,531,0.392367758
1266.04,531.5,0.392118388
1268.88,532,0.391171285
1271.71,532.5,0.394478589
1274.55,533,0.392342569
1277.38,533.5,0.392652393
1280.22,534,0.390914358
1283.05,534.5,0.392392947
1285.89,535,0.391763224
1288.73,535.5,0.390783375
1291.56,536,0.391952141
1294.41,536.5,0.391040302
1297.26,537,0.388962217
1300.12,537.5,0.389982368
1302.96,538,0.389738035
1305.81,538.5,0.390015113
1308.65,539,0.389465995
1311.5,539.5,0.389110831
1314.34,540,0.389612091
1317.18,540.5,0.389088161
1320.02,541,0.389851385
1322.85,541.5,0.388808564
1325.7,542,0.389360202
1328.54,542.5,0.390649874
1331.36,543,0.389843829
1334.21,543.5,0.391246851
1337.04,544,0.389176322
1339.87,544.5,0.388876574
1342.73,545,0.392282116
1345.58,545.5,0.389748111
1348.43,546,0.391214106
1351.3,546.5,0.391624685
1354.15,547,0.392876574
1356.99,547.5,0.39088665
1359.83,548,0.39263728
1362.67,548.5,0.39136272
1365.52,549,0.391899244
1368.37,549.5,0.390241814
1371.22,550,0.390942065
1374.08,550.5,0.391020151
1376.92,551,0.393488665
1379.78,551.5,0.393163728
1382.63,552,0.392108312
1385.47,552.5,0.390032746
1388.32,553,0.391080605
1391.17,553.5,0.391589421
1394.02,554,0.391453401
1396.89,554.5,0.391743073
1399.75,555,0.391924433
1402.61,555.5,0.392171285
1405.46,556,0.392224181
1408.31,556.5,0.390879093
1411.17,557,0.391418136
1414,557.5,0.39218136
1416.87,558,0.394498741
1419.73,558.5,0.393508816
1422.59,559,0.394309824
1425.47,559.5,0.39420403
1428.34,560,0.395425693
1431.19,560.5,0.396239295
1434.06,561,0.394365239
1436.92,561.5,0.39540806
1439.79,562,0.396798489
1442.64,562.5,0.396151134
1445.5,563,0.397141058
1448.35,563.5,0.39679597
1451.19,564,0.397664987
1454.05,564.5,0.396997481
1456.91,565,0.399244332
1459.78,565.5,0.398813602
1462.65,566,0.400168766
1465.51,566.5,0.401123426
1468.37,567,0.403874055
1471.22,567.5,0.403214106
1474.08,568,0.402964736
1476.95,568.5,0.401869018
1479.81,569,0.403269521
1482.66,569.5,0.403322418
1485.52,570,0.405259446
1488.36,570.5,0.405770781
1491.21,571,0.406133501
1494.06,571.5,0.407926952
1496.94,572,0.408115869
1499.8,572.5,0.407901763
1502.68,573,0.409428212
1505.55,573.5,0.408488665
1508.4,574,0.408365239
1511.27,574.5,0.411584383
1514.13,575,0.412410579
1516.98,575.5,0.414642317
1519.84,576,0.415823678
1522.71,576.5,0.416375315
1525.57,577,0.414057935
1528.44,577.5,0.418193955
1531.31,578,0.419435768
1534.17,578.5,0.421652393
1537.03,579,0.422231738
1539.9,579.5,0.420078086
1542.77,580,0.423125945
1545.63,580.5,0.423934509
1548.49,581,0.427523929
1551.36,581.5,0.427410579
1554.23,582,0.428282116
1557.1,582.5,0.430178841
1559.97,583,0.429801008
1562.84,583.5,0.430236776
1565.7,584,0.432405542
1568.57,584.5,0.434078086
1571.45,585,0.435662469
1574.33,585.5,0.437586902
1577.21,586,0.436916877
1580.09,586.5,0.440957179
1582.96,587,0.441957179
1585.85,587.5,0.443758186
1588.72,588,0.444889169
1591.6,588.5,0.449060453
1594.47,589,0.449239295
1597.35,589.5,0.450256927
1600.22,590,0.451536524
1603.1,590.5,0.454722922
1605.99,591,0.456644836
1608.86,591.5,0.458420655
1611.72,592,0.460335013
1614.6,592.5,0.462309824
1617.49,593,0.463468514
1620.36,593.5,0.466803526
1623.25,594,0.467826196
1626.13,594.5,0.467680101
1629,595,0.469901763
1631.87,595.5,0.471193955
1634.75,596,0.473944584
1637.63,596.5,0.473370277
1640.51,597,0.473561713
1643.38,597.5,0.475921914
1646.26,598,0.4777733
1649.15,598.5,0.48020403
1652.04,599,0.479536524
1654.94,599.5,0.482100756
1657.83,600,0.482521411
1660.71,600.5,0.488239295
1663.6,601,0.48759194
1666.47,601.5,0.489906801
1669.35,602,0.489178841
1672.24,602.5,0.491473552
1675.13,603,0.493642317
1678.02,603.5,0.49670529
1680.91,604,0.498047859
1683.79,604.5,0.498405542
1686.68,605,0.499350126
1689.57,605.5,0.502405542
1692.46,606,0.502382872
1695.32,606.5,0.50456927
1698.2,607,0.504806045
1701.08,607.5,0.506853904
1703.97,608,0.511647355
1706.87,608.5,0.513743073
1709.76,609,0.515632242
1712.65,609.5,0.516148615
1715.53,610,0.519435768
1718.42,610.5,0.522040302
1721.31,611,0.524347607
1724.2,611.5,0.526702771
1727.11,612,0.529957179
1730,612.5,0.531826196
1732.89,613,0.533148615
1735.78,613.5,0.5362267
1738.67,614,0.537853904
1741.55,614.5,0.53943073
1744.44,615,0.542445844
1747.32,615.5,0.544047859
1750.22,616,0.547418136
1753.1,616.5,0.55036272
1756,617,0.551715365
1758.88,617.5,0.555765743
1761.77,618,0.558813602
1764.66,618.5,0.561984887
1767.56,619,0.566141058
1770.44,619.5,0.567881612
1773.33,620,0.570624685
1776.22,620.5,0.574662469
1779.1,621,0.574214106
1781.98,621.5,0.583680101
1784.88,622,0.585649874
1787.77,622.5,0.58888665
1790.67,623,0.595027708
1793.56,623.5,0.597670025
1796.44,624,0.60113602
1799.33,624.5,0.606236776
1802.21,625,0.608062972
1805.1,625.5,0.614476071
1808.02,626,0.618508816
1810.93,626.5,0.624191436
1813.83,627,0.631123426
1816.75,627.5,0.637501259
1819.65,628,0.641982368
1822.56,628.5,0.648176322
1825.46,629,0.65475063
1828.36,629.5,0.657760705
1831.27,630,0.661778338
1834.17,630.5,0.666264484
1837.07,631,0.672267003
1839.99,631.5,0.679123426
1842.89,632,0.6832267
1845.79,632.5,0.688702771
1848.7,633,0.696735516
1851.61,633.5,0.699896725
1854.53,634,0.703120907
1857.46,634.5,0.710730479
1860.39,635,0.716843829
1863.29,635.5,0.720453401
1866.21,636,0.727866499
1869.12,636.5,0.730392947
1872.04,637,0.737478589
1874.98,637.5,0.745463476
1877.93,638,0.748392947
1880.88,638.5,0.751128463
1883.83,639,0.754657431
1886.79,639.5,0.757959698
1889.74,640,0.75827204
1892.69,640.5,0.758075567
1895.65,641,0.759193955
1898.6,641.5,0.76111335
1901.57,642,0.762596977
1904.53,642.5,0.763418136
1907.51,643,0.761115869
1910.47,643.5,0.758775819
1913.42,644,0.754916877
1916.38,644.5,0.750100756
1919.33,645,0.746397985
1922.28,645.5,0.740347607
1925.22,646,0.732536524
1928.16,646.5,0.724629723
1931.09,647,0.714745592
1934.03,647.5,0.700481108
1936.96,648,0.689390428
1939.9,648.5,0.67611335
1942.82,649,0.660546599
1945.74,649.5,0.647879093
1948.65,650,0.630047859
1951.54,650.5,0.610302267
1954.44,651,0.591959698
1957.33,651.5,0.56988665
1960.22,652,0.551559194
1963.12,652.5,0.531722922
1966.02,653,0.506138539
1968.91,653.5,0.484007557
1971.79,654,0.46056927
1974.65,654.5,0.438801008
1977.53,655,0.412415617
1980.42,655.5,0.38902267
1983.28,656,0.365372796
1986.18,656.5,0.340153652
1989.03,657,0.316377834
1991.9,657.5,0.290720403
1994.76,658,0.270395466
1997.62,658.5,0.248372796
2000.5,659,0.225670025
2003.36,659.5,0.206148615
2006.22,660,0.187085642
2009.09,660.5,0.165130982
2011.96,661,0.148380353
2014.84,661.5,0.13313602
2017.72,662,0.117564232
2020.6,662.5,0.104352645
2023.49,663,0.093831234
2026.38,663.5,0.083050378
2029.26,664,0.072171285
2032.16,664.5,0.065191436
2035.04,665,0.057649874
2037.93,665.5,0.052040302
2040.81,666,0.047103275
2043.7,666.5,0.043518892
2046.61,667,0.037209068
2049.5,667.5,0.035178841
2052.39,668,0.031395466
2055.29,668.5,0.031390428
2058.19,669,0.025473552
2061.1,669.5,0.026073048
2064.01,670,2.24E-02
2066.93,670.5,1.99E-02
2069.83,671,1.84E-02
2072.75,671.5,1.58E-02
2075.66,672,1.58E-02
2078.56,672.5,1.28E-02
2081.46,673,1.39E-02
2084.37,673.5,1.42E-02
2087.28,674,1.05E-02
2090.19,674.5,7.93E-03
2093.1,675,7.43E-03
2096.02,675.5,4.96E-03
2098.93,676,3.30E-03
2101.84,676.5,3.00E-03
2104.75,677,7.26E-04
2107.66,677.5,1.42E-04
2110.56,678,-8.36E-05
2113.45,678.5,-2.62E-03
2116.37,679,-3.51E-03
2119.28,679.5,-5.94E-03
2122.21,680,-6.88E-03
2125.16,680.5,-6.45E-03
2128.08,681,-1.03E-02
2131.01,681.5,-1.27E-02
2133.93,682,-1.30E-02
2136.84,682.5,-1.48E-02
2139.77,683,-1.74E-02
2142.69,683.5,-1.93E-02
2145.6,684,-2.03E-02
2148.52,684.5,-1.85E-02
2151.45,685,-2.27E-02
2154.36,685.5,-2.45E-02
2157.3,686,-0.025664987
2160.22,686.5,-0.027612091
2163.14,687,-0.029246851
2166.07,687.5,-0.032460957
2168.99,688,-0.033821159
2171.93,688.5,-0.035060453
2174.87,689,-0.036609572
2177.8,689.5,-0.037282116
2180.73,690,-0.041267003
2183.65,690.5,-0.038647355
2186.57,691,-0.040675063
2189.49,691.5,-0.041244332
2192.41,692,-0.042178841
2195.35,692.5,-0.044579345
2198.28,693,-0.047269521
2201.21,693.5,-0.049914358
2204.14,694,-0.049853904
2207.07,694.5,-0.049937028
2210,695,-0.0497733
2212.92,695.5,-0.053357683
2215.84,696,-0.054994962
2218.75,696.5,-0.054997481
2221.67,697,-0.054768262
2224.6,697.5,-0.055415617
2227.5,698,-0.05704534
2230.43,698.5,-0.057397985
2233.36,699,-0.057843829
2236.3,699.5,-0.057997481
2239.24,700,-0.060725441
2242.17,700.5,-0.057874055
2245.1,701,-0.062473552
2248.03,701.5,-0.062959698
2250.93,702,-0.064256927
2253.87,702.5,-0.06213602
2256.8,703,-0.064292191
2259.72,703.5,-0.064105793
2262.66,704,-0.063997481
2265.59,704.5,-0.066128463
2268.52,705,-0.06515869
2271.45,705.5,-0.065428212
2274.39,706,-0.066337531
2277.31,706.5,-0.067415617
2280.25,707,-0.06459194
2283.18,707.5,-0.065869018
2286.11,708,-0.066821159
2289.04,708.5,-0.067367758
2291.98,709,-0.066418136
2294.9,709.5,-0.066035264
2297.84,710,-0.065108312
2300.78,710.5,-0.067216625
2303.72,711,-0.064564232
2306.68,711.5,-0.064151134
2309.63,712,-0.063267003
2312.59,712.5,-0.063916877
2315.53,713,-0.063848866
2318.48,713.5,-0.062047859
2321.43,714,-0.060460957
2324.37,714.5,-0.058647355
2327.32,715,-0.057365239
2330.27,715.5,-0.054277078
2333.21,716,-0.052387909
2336.16,716.5,-0.053425693
2339.1,717,-0.05281864
2342.05,717.5,-0.050428212
2345,718,-0.049405542
2347.95,718.5,-0.049642317
2350.9,719,-0.047725441
2353.87,719.5,-0.044425693
2356.82,720,-0.044060453
2359.78,720.5,-0.044549118
2362.73,721,-0.04184131
2365.67,721.5,-0.041120907
2368.62,722,-0.040828715
2371.56,722.5,-0.040994962
2374.52,723,-0.038246851
2377.47,723.5,-0.037440806
2380.42,724,-0.037042821
2383.38,724.5,-0.035758186
2386.33,725,-0.032201511
2389.28,725.5,-0.029277078
2392.23,726,-0.03063728
2395.19,726.5,-0.028541562
2398.13,727,-0.030879093
2401.05,727.5,-0.027803526
2404.01,728,-0.030410579
2406.94,728.5,-0.029465995
2409.9,729,-0.027025189
2412.87,729.5,-2.48E-02
2415.83,730,-2.32E-02
2418.79,730.5,-2.23E-02
2421.74,731,-1.91E-02
2424.69,731.5,-1.86E-02
2427.65,732,-1.71E-02
2430.6,732.5,-1.59E-02
2433.55,733,-1.31E-02
2436.51,733.5,-1.16E-02
2439.48,734,-9.85E-03
2442.42,734.5,-1.16E-02
2445.38,735,-1.03E-02
2448.34,735.5,-1.13E-02
2451.31,736,-4.96E-03
2454.27,736.5,-5.78E-03
2457.25,737,-7.14E-04
2460.21,737.5,-6.51E-04
2463.16,738,1.35E-03
2466.1,738.5,8.74E-04
2469.05,739,-7.71E-04
2472,739.5,2.03E-03
2474.95,740,2.77E-03
2477.91,740.5,4.38E-03
2480.87,741,5.39E-03
2483.83,741.5,4.64E-03
2486.79,742,8.34E-03
2489.74,742.5,8.87E-03
2492.68,743,8.10E-03
2495.64,743.5,1.18E-02
2498.58,744,1.44E-02
2501.54,744.5,1.37E-02
2504.5,745,1.46E-02
2507.45,745.5,1.45E-02
2510.4,746,1.27E-02
2513.33,746.5,1.37E-02
2516.27,747,1.30E-02
2519.21,747.5,1.32E-02
2522.17,748,1.38E-02
2525.13,748.5,1.54E-02
2528.08,749,1.78E-02
2531.04,749.5,1.66E-02
2533.99,750,1.48E-02
2536.94,750.5,1.68E-02
2539.89,751,1.51E-02
2542.85,751.5,1.83E-02
2545.8,752,1.91E-02
2548.76,752.5,1.77E-02
2551.72,753,1.81E-02
2554.68,753.5,1.84E-02
2557.64,754,1.99E-02
2560.6,754.5,1.93E-02
2563.56,755,2.17E-02
2566.53,755.5,2.19E-02
2569.5,756,2.19E-02
2572.47,756.5,2.40E-02
2575.43,757,0.025350126
2578.39,757.5,2.32E-02
2581.35,758,2.44E-02
2584.31,758.5,2.37E-02
2587.28,759,2.29E-02
2590.25,759.5,2.37E-02
2593.22,760,2.42E-02
2596.17,760.5,2.51E-02
2599.13,761,2.32E-02
2602.09,761.5,0.027050378
2605.05,762,2.40E-02
2608.02,762.5,2.14E-02
2610.99,763,0.025347607
2613.96,763.5,2.49E-02
2616.94,764,0.027372796
2619.9,764.5,0.026460957
2622.88,765,0.025609572
2625.84,765.5,2.47E-02
2628.8,766,0.025551637
2631.77,766.5,0.026241814
2634.74,767,0.025884131
2637.71,767.5,2.42E-02
2640.69,768,0.026377834
2643.66,768.5,2.44E-02
2646.63,769,0.026224181
2649.6,769.5,2.39E-02
2652.57,770,0.026730479
2655.52,770.5,0.026546599
2658.5,771,0.027395466
2661.47,771.5,0.02920403
2664.45,772,0.03015869
2667.43,772.5,0.027025189
2670.41,773,0.028879093
2673.39,773.5,0.027103275
2676.36,774,0.026015113
2679.33,774.5,0.026483627
2682.31,775,0.026735516
2685.28,775.5,0.027712846
2688.25,776,0.027790932
2691.22,776.5,0.027486146
2694.18,777,0.027138539
2697.12,777.5,2.52E-02
2700.08,778,0.025634761
2703.03,778.5,0.02588665
2706,779,2.51E-02
2708.98,779.5,2.51E-02
2711.95,780,2.48E-02
2714.93,780.5,2.46E-02
2717.9,781,0.026032746
2720.88,781.5,2.50E-02
2723.85,782,0.025904282
2726.82,782.5,2.33E-02
2729.8,783,2.41E-02
2732.76,783.5,2.32E-02
2735.73,784,0.02679597
2738.69,784.5,0.027486146
2741.66,785,0.025352645
2744.63,785.5,2.42E-02
2747.6,786,2.51E-02
2750.57,786.5,2.28E-02
2753.54,787,2.38E-02
2756.52,787.5,2.17E-02
2759.49,788,2.14E-02
2762.47,788.5,2.18E-02
2765.43,789,2.18E-02
2768.4,789.5,2.17E-02
2771.36,790,2.14E-02
2774.34,790.5,1.84E-02
2777.31,791,2.11E-02
2780.28,791.5,1.73E-02
2783.25,792,2.14E-02
2786.23,792.5,2.01E-02
2789.22,793,1.81E-02
2792.21,793.5,1.90E-02
2795.19,794,1.70E-02
2798.18,794.5,1.98E-02
2801.15,795,1.79E-02
2804.13,795.5,2.03E-02
2807.11,796,1.85E-02
2810.1,796.5,1.63E-02
2813.09,797,1.44E-02
2816.07,797.5,1.30E-02
2819.05,798,1.54E-02
2822.03,798.5,1.48E-02
2825,799,1.49E-02
2827.98,799.5,1.41E-02
2830.98,800,1.66E-02
2833.97,800.5,1.63E-02
2836.95,801,1.54E-02
2839.94,801.5,1.59E-02
2842.92,802,1.66E-02
2845.9,802.5,1.54E-02
2848.89,803,1.30E-02
2851.87,803.5,1.47E-02
2854.86,804,1.19E-02
2857.85,804.5,1.44E-02
2860.83,805,9.52E-03
2863.82,805.5,9.30E-03
2866.82,806,9.44E-03
2869.81,806.5,1.19E-02
2872.8,807,1.12E-02
2875.8,807.5,9.94E-03
2878.78,808,9.92E-03
2881.77,808.5,1.12E-02
2884.77,809,1.29E-02
2887.75,809.5,1.07E-02
2890.73,810,1.23E-02
2893.72,810.5,1.21E-02
2896.69,811,1.34E-02
2899.69,811.5,1.19E-02
2902.68,812,1.19E-02
2905.67,812.5,1.23E-02
2908.68,813,1.35E-02
2911.67,813.5,1.60E-02
2914.65,814,1.02E-02
2917.64,814.5,1.21E-02
2920.62,815,1.19E-02
2923.61,815.5,1.23E-02
2926.6,816,1.23E-02
2929.59,816.5,1.34E-02
2932.58,817,1.59E-02
2935.57,817.5,1.33E-02
2938.55,818,1.47E-02
2941.53,818.5,1.42E-02
2944.52,819,1.49E-02
2947.5,819.5,1.67E-02
2950.47,820,1.55E-02
2953.45,820.5,1.50E-02
2956.43,821,1.28E-02
2959.41,821.5,1.30E-02
2962.37,822,1.23E-02
2965.35,822.5,1.19E-02
2968.32,823,1.05E-02
2971.29,823.5,1.04E-02
2974.27,824,8.61E-03
2977.25,824.5,9.81E-03
2980.23,825,9.25E-03
2983.21,825.5,9.44E-03
2986.18,826,7.48E-03
2989.15,826.5,6.74E-03
2992.13,827,6.61E-03
2995.11,827.5,9.04E-03
2998.08,828,9.02E-03
3001.06,828.5,7.67E-03
3004.04,829,9.21E-03
3007.02,829.5,8.42E-03
3010,830,9.22E-03
3012.96,830.5,7.86E-03
3015.94,831,7.45E-03
3018.92,831.5,9.02E-03
3021.89,832,8.33E-03
3024.87,832.5,7.33E-03
3027.87,833,8.60E-03
3030.86,833.5,8.61E-03
3033.84,834,8.10E-03
3036.83,834.5,2.30E-03
3039.81,835,4.30E-03
3042.79,835.5,-9.84E-04
3045.77,836,-9.46E-04
3048.77,836.5,-1.69E-03
3051.78,837,-7.86E-06
3054.79,837.5,-1.44E-04
3057.79,838,1.43E-03
3060.79,838.5,-8.67E-06
3063.78,839,-2.94E-03
3066.76,839.5,-2.05E-03
3069.74,840,-5.00E-03
3072.73,840.5,-3.38E-03
3075.71,841,-2.86E-03
3078.7,841.5,-2.97E-03
3081.69,842,-2.87E-03
3084.68,842.5,-3.06E-03
3087.67,843,-4.59E-03
3090.67,843.5,-4.74E-03
3093.66,844,-1.81E-03
3096.66,844.5,-2.57E-03
3099.66,845,-2.47E-03
3102.65,845.5,-2.59E-03
3105.65,846,-1.48E-03
3108.64,846.5,-9.64E-04
3111.64,847,2.95E-04
3114.64,847.5,-6.71E-04
3117.63,848,-1.38E-03
3120.65,848.5,-4.36E-03
3123.65,849,-3.97E-03
3126.66,849.5,-4.44E-03
3129.67,850,-5.06E-03
3132.66,850.5,-5.58E-03
3135.67,851,-4.91E-03
3138.67,851.5,-5.85E-03
3141.67,852,-5.66E-03
3144.67,852.5,-8.03E-03
3147.67,853,-6.81E-03
3150.66,853.5,-5.34E-03
3153.66,854,-5.67E-03
3156.66,854.5,-7.90E-03
3159.66,855,-9.53E-03
3162.66,855.5,-7.57E-03
3165.66,856,-6.51E-03
3168.66,856.5,-8.75E-03
3171.67,857,-1.02E-02
3174.68,857.5,-1.15E-02
3177.68,858,-1.11E-02
3180.68,858.5,-1.21E-02
3183.68,859,-1.26E-02
3186.69,859.5,-1.42E-02
3189.7,860,-1.51E-02
3192.7,860.5,-1.15E-02
3195.7,861,-9.21E-03
3198.69,861.5,-1.00E-02
3201.69,862,-1.11E-02
3204.69,862.5,-1.43E-02
3207.7,863,-1.65E-02
3210.7,863.5,-1.58E-02
3213.7,864,-1.50E-02
3216.7,864.5,-1.46E-02
3219.71,865,-1.68E-02
3222.71,865.5,-1.62E-02
3225.72,866,-2.32E-02
3228.72,866.5,-2.21E-02
3231.72,867,-0.02679597
3234.73,867.5,-0.027823678
3237.73,868,-0.027229219
3240.73,868.5,-0.028254408
3243.74,869,-0.029410579
3246.74,869.5,-0.028778338
3249.73,870,-0.029332494
3252.74,870.5,-0.027088161
3255.73,871,-0.026639798
3258.72,871.5,-0.026627204
3261.72,872,-0.025231738
3264.71,872.5,-2.50E-02
3267.71,873,-0.02806801
3270.71,873.5,-0.027209068
3273.7,874,-0.031498741
3276.71,874.5,-0.030617128
3279.71,875,-0.028
3282.72,875.5,-0.029428212
3285.72,876,-0.031546599
3288.72,876.5,-0.033171285
3291.73,877,-0.039020151
3294.73,877.5,-0.038531486
3297.74,878,-0.037259446
3300.74,878.5,-0.039808564
3303.75,879,-0.039889169
3306.76,879.5,-0.038911839
3309.77,880,-0.040702771
3312.78,880.5,-0.041670025
3315.79,881,-0.041274559
3318.81,881.5,-0.04056927
3321.83,882,-0.042307305
3324.84,882.5,-0.042377834
3327.85,883,-0.043763224
3330.85,883.5,-0.044589421
3333.86,884,-0.046758186
3336.87,884.5,-0.046518892
3339.88,885,-0.048153652
3342.89,885.5,-0.048209068
3345.89,886,-0.04468262
3348.9,886.5,-0.048032746
3351.9,887,-0.051957179
3354.91,887.5,-0.050526448
3357.93,888,-0.050858942
3360.94,888.5,-0.051052897
3363.95,889,-0.05134005
3366.97,889.5,-0.051042821
3369.98,890,-0.054722922
3372.97,890.5,-0.05536272
3375.97,891,-0.056680101
3378.98,891.5,-0.055843829
3381.98,892,-0.055274559
3384.98,892.5,-0.057493703
3388.02,893,-0.060073048
3391.02,893.5,-0.057904282
3394.03,894,-0.058508816
3397.06,894.5,-0.059989924
3400.08,895,-0.058622166
3403.09,895.5,-0.058501259
3406.11,896,-0.057191436
3409.12,896.5,-0.059460957
3412.13,897,-0.060443325
3415.14,897.5,-0.06129471
3418.14,898,-0.06011335
3421.15,898.5,-0.06256927
3424.17,899,-0.061329975
3427.18,899.5,-0.063889169
3430.2,900,-0.058889169
3433.21,900.5,-0.059790932
3436.23,901,-0.058518892
3439.25,901.5,-0.061740554
3442.26,902,-0.061085642
3445.27,902.5,-0.06043073
3448.28,903,-0.061209068
3451.3,903.5,-0.06472796
3454.3,904,-0.061403023
3457.33,904.5,-0.066722922
3460.35,905,-0.068085642
3463.36,905.5,-0.067030227
3466.4,906,-0.069544081
3469.42,906.5,-0.067677582
3472.44,907,-0.068297229
3475.46,907.5,-0.069105793
3478.48,908,-0.069476071
3481.49,908.5,-0.071916877
3484.53,909,-0.069687657
3487.55,909.5,-0.070511335
3490.59,910,-0.070319899
3493.62,910.5,-0.06890932
3496.64,911,-0.068528967
3499.67,911.5,-0.067947103
3502.69,912,-0.071498741
3505.72,912.5,-0.072481108
3508.75,913,-0.07165995
3511.77,913.5,-0.068516373
3514.8,914,-0.070982368
3517.82,914.5,-0.071201511
3520.85,915,-0.069531486
3523.87,915.5,-0.071221662
3526.9,916,-0.071821159
3529.93,916.5,-0.072712846
3532.95,917,-0.073002519
3535.96,917.5,-0.073324937
3538.97,918,-0.076037783
3541.98,918.5,-0.074518892
3545,919,-0.075360202
3548.02,919.5,-0.076803526
3551.04,920,-0.0762267
3554.06,920.5,-0.076808564
3557.07,921,-0.078261965
3560.09,921.5,-0.07663728
3563.12,922,-0.076241814
3566.14,922.5,-0.076765743
3569.17,923,-0.076256927
3572.18,923.5,-0.077027708
3575.19,924,-0.07809068
3578.21,924.5,-0.07811335
3581.22,925,-0.080191436
3584.25,925.5,-0.077972292
3587.27,926,-0.076382872
3590.29,926.5,-0.0777733
3593.31,927,-0.079350126
3596.33,927.5,-0.078624685
3599.35,928,-0.076858942
3602.38,928.5,-0.078536524
3605.42,929,-0.080763224
3608.45,929.5,-0.082382872
3611.48,930,-0.080506297
3614.51,930.5,-0.079428212
3617.54,931,-0.078763224
3620.57,931.5,-0.076178841
3623.6,932,-0.076544081
3626.62,932.5,-0.075962217
3629.65,933,-0.072838791
3632.67,933.5,-0.072589421
3635.7,934,-0.074644836
3638.72,934.5,-0.072584383
3641.75,935,-0.07461461
3644.78,935.5,-0.072775819
3647.81,936,-0.073919395
3650.84,936.5,-0.072876574
3653.87,937,-0.076974811
3656.89,937.5,-0.076420655
3659.92,938,-0.075183879
3662.95,938.5,-0.077806045
3665.99,939,-0.07840806
3669.02,939.5,-0.078916877
3672.06,940,-0.077214106
3675.09,940.5,-0.077292191
3678.11,941,-0.075506297
3681.14,941.5,-0.074783375
3684.18,942,-0.075367758
3687.21,942.5,-0.072780856
3690.23,943,-0.076171285
3693.28,943.5,-0.073702771
3696.32,944,-0.073350126
3699.36,944.5,-0.077143577
3702.43,945,-0.073896725
3705.47,945.5,-0.072738035
3708.5,946,-0.073972292
3711.54,946.5,-0.074574307
3714.59,947,-0.075833753
3717.64,947.5,-0.074753149
3720.71,948,-0.073979849
3723.77,948.5,-0.075465995
3726.81,949,-0.077007557
3729.87,949.5,-0.076833753
3732.92,950,-0.07836272
3735.96,950.5,-0.078309824
3738.99,951,-0.077889169
3742.03,951.5,-0.07990932
3745.08,952,-0.081405542
3748.12,952.5,-0.080307305
3751.17,953,-0.082465995
3754.21,953.5,-0.080619647
3757.24,954,-0.079040302
3760.28,954.5,-0.080639798
3763.29,955,-0.084274559
3766.31,955.5,-0.081261965
3769.35,956,-0.079707809
3772.39,956.5,-0.079138539
3775.45,957,-0.080425693
3778.51,957.5,-0.081171285
3781.55,958,-0.080780856
3784.59,958.5,-0.082216625
3787.63,959,-0.079037783
3790.66,959.5,-0.08029471
3793.7,960,-0.08229471
3796.71,960.5,-0.081982368
3799.74,961,-0.08443073
3802.78,961.5,-0.085851385
3805.82,962,-0.084692695
3808.87,962.5,-0.087279597
3811.91,963,-0.08770529
3814.94,963.5,-0.08788665
3817.97,964,-0.087765743
3821.01,964.5,-0.087267003
3824.05,965,-0.089128463
3827.09,965.5,-0.088833753
3830.13,966,-0.089869018
3833.16,966.5,-0.090191436
3836.2,967,-0.08504534
3839.24,967.5,-0.086118388
3842.27,968,-0.086168766
3845.3,968.5,-0.085173804
3848.32,969,-0.08615869
3851.35,969.5,-0.086823678
3854.39,970,-0.087471033
3857.42,970.5,-0.08743073
3860.47,971,-0.086861461
3863.51,971.5,-0.083921914
3866.55,972,-0.087110831
3869.59,972.5,-0.085856423
3872.64,973,-0.085209068
3875.7,973.5,-0.085624685
3878.75,974,-0.08520403
3881.8,974.5,-0.086282116
3884.86,975,-0.086143577
3887.9,975.5,-0.082884131
3890.95,976,-0.079518892
3894,976.5,-0.082632242
3897.05,977,-0.083758186
3900.1,977.5,-0.083929471
3903.15,978,-0.083473552
3906.21,978.5,-0.085861461
3909.26,979,-0.086438287
3912.3,979.5,-0.085957179
3915.35,980,-0.083420655
3918.4,980.5,-0.083425693
3921.44,981,-0.086352645
3924.49,981.5,-0.085216625
3927.54,982,-0.086120907
3930.59,982.5,-0.086410579
3933.64,983,-0.087571788
3936.69,983.5,-0.087758186
3939.74,984,-0.085221662
3942.78,984.5,-0.086707809
3945.82,985,-0.086755668
3948.87,985.5,-0.085309824
3951.91,986,-0.085458438
3954.94,986.5,-0.085146096
3957.98,987,-0.08361461
3961,987.5,-0.084765743
3964.04,988,-0.085869018
3967.08,988.5,-0.085589421
3970.13,989,-0.087047859
3973.17,989.5,-0.08470529
3976.22,990,-0.090874055
3979.26,990.5,-0.08963728
3982.31,991,-0.089347607
3985.34,991.5,-0.088997481
3988.38,992,-0.089513854
3991.41,992.5,-0.087138539
3994.44,993,-0.086418136
3997.48,993.5,-0.08797733
4000.51,994,-0.088473552
4003.55,994.5,-0.087055416
4006.59,995,-0.086269521
4009.64,995.5,-0.085715365
4012.69,996,-0.087599496
4015.74,996.5,-0.083506297
4018.79,997,-0.084801008
4021.83,997.5,-0.085574307
4024.87,998,-0.086685139
4027.91,998.5,-0.086083123
4030.95,999,-0.087589421
4033.99,999.5,-0.083229219
4037.04,1000,-0.080700252
4040.08,1000.5,-0.079342569
4043.12,1001,-0.079556675
4046.16,1001.5,-0.078989924
4049.2,1002,-0.07672796
4052.24,1002.5,-0.076803526
4055.29,1003,-0.075267003
4058.33,1003.5,-0.071513854
4061.37,1004,-0.071382872
4064.42,1004.5,-0.071471033
4067.46,1005,-0.0727733
4070.5,1005.5,-0.07090932
4073.54,1006,-0.067617128
4076.57,1006.5,-0.068516373
4079.61,1007,-0.069579345
4082.65,1007.5,-0.066662469
4085.69,1008,-0.065745592
4088.72,1008.5,-0.066700252
4091.74,1009,-0.064372796
4094.79,1009.5,-0.062836272
4097.83,1010,-0.065811083
4100.88,1010.5,-0.065559194
4103.94,1011,-0.068403023
4106.96,1011.5,-0.06588665
4109.99,1012,-0.065554156
4113.01,1012.5,-0.066370277
4116.03,1013,-0.064307305
4119.06,1013.5,-0.063513854
4122.1,1014,-0.065916877
4125.13,1014.5,-0.060848866
4128.18,1015,-0.061062972
4131.22,1015.5,-0.062095718
4134.27,1016,-0.063005038
4137.31,1016.5,-0.059070529
4140.36,1017,-0.059675063
4143.41,1017.5,-0.05724937
4146.45,1018,-0.056261965
4149.51,1018.5,-0.058596977
4152.56,1019,-0.057778338
4155.61,1019.5,-0.059017632
4158.66,1020,-0.058287154
4161.72,1020.5,-0.057027708
4164.77,1021,-0.056400504
4167.82,1021.5,-0.055634761
4170.86,1022,-0.054375315
4173.91,1022.5,-0.052843829
4176.96,1023,-0.050811083
4180.01,1023.5,-0.050561713
4183.06,1024,-0.046793451
4186.11,1024.5,-0.044083123
4189.16,1025,-0.041858942
4192.21,1025.5,-0.041581864
4195.26,1026,-0.040105793
4198.32,1026.5,-0.039556675
4201.36,1027,-0.037725441
4204.4,1027.5,-0.03561461
4207.45,1028,-0.034858942
4210.5,1028.5,-0.035748111
4213.56,1029,-0.030506297
4216.62,1029.5,-0.034224181
4219.68,1030,-0.032551637
4222.74,1030.5,-0.031468514
4225.79,1031,-0.029874055
4228.83,1031.5,-0.028607053
4231.89,1032,-0.025551637
4234.95,1032.5,-0.027335013
4238.01,1033,-0.025594458
4241.08,1033.5,-2.23E-02
4244.14,1034,-1.83E-02
4247.2,1034.5,-1.40E-02
4250.25,1035,-1.53E-02
4253.31,1035.5,-1.02E-02
4256.37,1036,-7.19E-03
4259.42,1036.5,-5.64E-03
4262.46,1037,-4.50E-03
4265.51,1037.5,-3.00E-03
4268.57,1038,-3.06E-03
4271.64,1038.5,-4.20E-03
4274.7,1039,-3.64E-03
4277.76,1039.5,-1.12E-04
4280.81,1040,-3.52E-03
4283.86,1040.5,-8.02E-04
4286.92,1041,-2.14E-03
4289.98,1041.5,-3.79E-03
4293.02,1042,9.18E-04
4296.09,1042.5,-2.17E-03
4299.15,1043,2.35E-03
4302.21,1043.5,4.72E-03
4305.27,1044,6.15E-03
4308.33,1044.5,8.36E-03
4311.38,1045,1.09E-02
4314.44,1045.5,1.00E-02
4317.5,1046,8.10E-03
4320.56,1046.5,1.24E-02
4323.62,1047,1.37E-02
4326.68,1047.5,1.20E-02
4329.74,1048,1.41E-02
4332.79,1048.5,1.63E-02
4335.84,1049,1.56E-02
4338.89,1049.5,1.66E-02
4341.94,1050,1.70E-02
4345,1050.5,1.56E-02
4348.06,1051,1.83E-02
4351.1,1051.5,1.89E-02
4354.16,1052,1.72E-02
4357.2,1052.5,1.81E-02
4360.25,1053,2.07E-02
4363.29,1053.5,2.27E-02
4366.33,1054,2.47E-02
4369.37,1054.5,2.43E-02
4372.42,1055,0.027523929
4375.46,1055.5,0.029853904
4378.52,1056,0.026274559
4381.57,1056.5,0.026717884
4384.62,1057,0.029015113
4387.68,1057.5,2.40E-02
4390.74,1058,2.28E-02
4393.79,1058.5,2.24E-02
4396.85,1059,2.38E-02
4399.9,1059.5,2.05E-02
4402.95,1060,2.15E-02
4406,1060.5,2.25E-02
4409.05,1061,2.31E-02
4412.1,1061.5,0.026458438
4415.15,1062,0.025445844
4418.19,1062.5,0.026725441
4421.24,1063,0.026740554
4424.28,1063.5,0.028176322
4427.34,1064,0.027193955
4430.39,1064.5,0.028151134
4433.46,1065,0.031080605
4436.52,1065.5,0.033403023
4439.58,1066,0.030085642
4442.66,1066.5,0.029964736
4445.72,1067,0.027284635
4448.79,1067.5,0.027418136
4451.87,1068,0.030833753
4454.93,1068.5,0.032435768
4457.98,1069,0.03431738

File: Wood/Calibration_Data/FSRI/FSRI_Wood_Cone_25kW_hor_Parallel_R2.csv
Time,Mass (g),HRRPUA (kW/m2)
0.0,89.95,1.0
1.0,89.66,0.9
2.0,89.83,0.9
3.0,89.67,1.3
4.0,89.74,1.5
5.0,89.71,1.9
6.0,89.67,2.6
7.0,89.64,3.4
8.0,89.64,4.3
9.0,89.62,5.3
10.0,89.62,6.3
11.0,89.61,7.0
12.0,89.6,7.3
13.0,89.59,7.9
14.0,89.57,8.5
15.0,89.57,8.8
16.0,89.58,9.2
17.0,89.55,9.5
18.0,89.6,9.9
19.0,89.57,10.2
20.0,89.55,10.7
21.0,89.58,11.6
22.0,89.57,13.2
23.0,89.58,14.1
24.0,89.55,15.0
25.0,89.48,14.6
26.0,89.51,13.3
27.0,89.5,12.3
28.0,89.52,10.8
29.0,89.5,9.7
30.0,89.48,8.4
31.0,89.49,7.7
32.0,89.47,7.2
33.0,89.45,7.3
34.0,89.43,7.8
35.0,89.43,9.4
36.0,89.41,10.4
37.0,89.41,11.0
38.0,89.39,11.3
39.0,89.37,11.2
40.0,89.37,10.5
41.0,89.36,10.0
42.0,89.33,9.1
43.0,89.34,8.5
44.0,89.3,8.2
45.0,89.24,8.0
46.0,89.22,8.1
47.0,89.2,8.3
48.0,89.2,8.1
49.0,89.2,7.6
50.0,89.18,7.4
51.0,89.16,6.9
52.0,89.15,6.4
53.0,89.2,6.2
54.0,89.18,5.9
55.0,89.2,5.5
56.0,89.18,4.9
57.0,89.18,4.3
58.0,89.16,4.0
59.0,89.14,3.9
60.0,89.1,3.8
61.0,89.11,3.7
62.0,89.13,3.7
63.0,89.12,3.7
64.0,89.1,4.0
65.0,89.09,4.2
66.0,89.07,4.5
67.0,89.06,4.8
68.0,89.05,5.2
69.0,89.03,5.1
70.0,89.02,4.9
71.0,89.0,4.8
72.0,88.99,4.7
73.0,88.99,4.7
74.0,88.96,4.6
75.0,88.95,4.6
76.0,88.95,4.9
77.0,88.93,5.8
78.0,88.92,7.0
79.0,88.9,8.0
80.0,88.89,9.0
81.0,88.88,9.5
82.0,88.8,9.8
83.0,88.77,9.7
84.0,88.78,9.2
85.0,88.76,8.4
86.0,88.75,8.0
87.0,88.73,7.4
88.0,88.73,6.8
89.0,88.7,6.5
90.0,88.68,5.9
91.0,88.65,5.5
92.0,88.62,5.3
93.0,88.55,4.7
94.0,88.45,4.5
95.0,88.37,4.3
96.0,88.27,4.1
97.0,88.13,3.6
98.0,88.0,3.3
99.0,87.88,3.1
100.0,87.77,3.0
101.0,87.66,3.1
102.0,87.43,4.1
103.0,87.42,8.9
104.0,87.32,20.8
105.0,87.14,38.9
106.0,86.99,57.3
107.0,86.99,78.8
108.0,86.88,106.2
109.0,86.82,118.7
110.0,86.7,138.4
111.0,86.6,153.5
112.0,86.49,166.6
113.0,86.39,173.9
114.0,86.3,177.5
115.0,86.24,180.6
116.0,86.13,186.4
117.0,86.06,189.3
118.0,85.98,189.6
119.0,85.87,188.3
120.0,85.73,179.7
121.0,85.66,181.4
122.0,85.56,183.2
123.0,85.52,176.3
124.0,85.43,173.8
125.0,85.38,165.2
126.0,85.32,160.5
127.0,85.3,156.0
128.0,85.23,152.1
129.0,85.18,149.6
130.0,85.11,145.5
131.0,85.04,143.2
132.0,84.98,141.0
133.0,84.89,137.3
134.0,84.84,134.1
135.0,84.79,133.1
136.0,84.73,131.8
137.0,84.66,125.4
138.0,84.58,124.9
139.0,84.52,123.3
140.0,84.44,120.6
141.0,84.39,117.5
142.0,84.32,115.4
143.0,84.26,113.7
144.0,84.21,113.2
145.0,84.14,110.6
146.0,84.09,110.2
147.0,84.04,109.7
148.0,83.98,107.7
149.0,83.91,107.2
150.0,83.86,105.6
151.0,83.78,104.8
152.0,83.71,102.7
153.0,83.59,99.2
154.0,83.53,97.3
155.0,83.5,97.8
156.0,83.46,96.6
157.0,83.41,96.3
158.0,83.36,94.4
159.0,83.3,92.6
160.0,83.33,92.1
161.0,83.28,92.2
162.0,83.23,91.7
163.0,83.15,91.2
164.0,83.12,91.1
165.0,83.08,90.5
166.0,83.03,89.5
167.0,82.97,88.9
168.0,82.93,89.7
169.0,82.89,89.4
170.0,82.85,86.8
171.0,82.8,85.4
172.0,82.76,84.0
173.0,82.72,83.3
174.0,82.66,80.7
175.0,82.63,79.5
176.0,82.58,81.5
177.0,82.53,78.2
178.0,82.49,77.5
179.0,82.46,76.1
180.0,82.42,75.5
181.0,82.39,75.7
182.0,82.34,72.8
183.0,82.28,73.8
184.0,82.2,72.2
185.0,82.17,70.9
186.0,82.13,70.2
187.0,82.1,69.1
188.0,81.98,68.1
189.0,81.93,68.5
190.0,81.88,68.4
191.0,81.85,66.6
192.0,81.81,65.3
193.0,81.78,65.9
194.0,81.75,65.4
195.0,81.72,65.2
196.0,81.68,65.3
197.0,81.68,64.7
198.0,81.64,63.9
199.0,81.62,64.6
200.0,81.57,63.9
201.0,81.54,63.3
202.0,81.5,63.8
203.0,81.46,62.7
204.0,81.42,62.7
205.0,81.39,63.7
206.0,81.34,63.5
207.0,81.31,61.9
208.0,81.27,61.5
209.0,81.22,61.7
210.0,81.18,61.7
211.0,81.15,61.4
212.0,81.11,61.7
213.0,81.08,60.7
214.0,81.04,60.7
215.0,80.97,60.4
216.0,80.95,60.1
217.0,80.92,59.3
218.0,80.89,59.8
219.0,80.87,60.2
220.0,80.85,58.8
221.0,80.71,58.9
222.0,80.46,58.2
223.0,80.56,57.9
224.0,80.64,58.2
225.0,80.53,57.7
226.0,80.51,57.0
227.0,80.47,58.1
228.0,80.4,56.7
229.0,80.34,56.3
230.0,80.32,57.1
231.0,80.3,56.3
232.0,80.29,56.6
233.0,80.26,56.7
234.0,80.22,55.8
235.0,80.22,55.9
236.0,80.18,55.4
237.0,80.16,55.1
238.0,80.1,55.6
239.0,80.08,57.1
240.0,80.04,54.8
241.0,80.01,56.5
242.0,79.96,55.9
243.0,79.92,56.6
244.0,79.88,55.6
245.0,79.84,56.3
246.0,79.78,55.8
247.0,79.76,55.2
248.0,79.74,55.6
249.0,79.68,56.5
250.0,79.66,55.3
251.0,79.61,57.1
252.0,79.56,57.0
253.0,79.54,56.5
254.0,79.5,56.4
255.0,79.45,56.3
256.0,79.43,56.3
257.0,79.36,56.5
258.0,79.31,56.8
259.0,79.28,56.8
260.0,79.24,57.0
261.0,79.18,57.5
262.0,79.12,56.3
263.0,79.08,57.4
264.0,79.03,57.5
265.0,79.0,57.0
266.0,78.96,57.3
267.0,78.93,57.1
268.0,78.92,56.4
269.0,78.87,57.3
270.0,78.85,57.1
271.0,78.82,57.4
272.0,78.79,57.1
273.0,78.75,57.2
274.0,78.74,57.9
275.0,78.7,57.7
276.0,78.64,58.2
277.0,78.61,57.9
278.0,78.56,58.4
279.0,78.52,58.4
280.0,78.48,58.4
281.0,78.44,58.2
282.0,78.4,56.8
283.0,78.38,58.1
284.0,78.34,58.6
285.0,78.29,58.8
286.0,78.26,59.1
287.0,78.21,60.2
288.0,78.19,60.4
289.0,78.15,59.1
290.0,78.11,59.5
291.0,78.05,58.7
292.0,78.01,59.7
293.0,77.96,59.5
294.0,77.93,60.4
295.0,77.9,59.3
296.0,77.86,60.3
297.0,77.82,60.1
298.0,77.77,59.9
299.0,77.73,59.1
300.0,77.68,59.3
301.0,77.64,61.2
302.0,77.59,59.1
303.0,77.57,59.8
304.0,77.48,59.7
305.0,77.45,60.2
306.0,77.37,60.7
307.0,77.33,60.0
308.0,77.27,61.3
309.0,77.22,61.8
310.0,77.2,61.3
311.0,77.15,60.6
312.0,77.11,60.5
313.0,77.08,59.7
314.0,77.05,59.6
315.0,77.03,58.7
316.0,77.0,59.0
317.0,76.98,58.8
318.0,76.95,58.0
319.0,76.91,58.0
320.0,76.88,57.6
321.0,76.84,58.1
322.0,76.79,58.9
323.0,76.75,58.8
324.0,76.72,59.1
325.0,76.68,60.0
326.0,76.64,59.6
327.0,76.59,59.2
328.0,76.55,59.2
329.0,76.52,59.4
330.0,76.47,59.9
331.0,76.43,59.4
332.0,76.4,59.4
333.0,76.35,59.1
334.0,76.31,59.6
335.0,76.28,60.0
336.0,76.23,59.9
337.0,76.21,57.8
338.0,76.17,58.5
339.0,76.13,58.7
340.0,76.09,58.0
341.0,76.04,58.8
342.0,76.02,57.2
343.0,75.98,57.4
344.0,75.93,56.6
345.0,75.88,57.9
346.0,75.86,57.1
347.0,75.8,58.1
348.0,75.69,58.2
349.0,75.64,57.0
350.0,75.61,58.1
351.0,75.56,56.5
352.0,75.51,56.7
353.0,75.49,57.2
354.0,75.45,57.6
355.0,75.47,56.6
356.0,75.44,56.9
357.0,75.42,55.6
358.0,75.39,55.5
359.0,75.35,55.7
360.0,75.31,55.4
361.0,75.27,55.3
362.0,75.22,55.1
363.0,75.18,55.3
364.0,75.14,54.8
365.0,75.12,54.4
366.0,75.09,54.2
367.0,75.03,54.4
368.0,74.99,54.5
369.0,74.95,53.3
370.0,74.9,54.2
371.0,74.87,53.9
372.0,74.83,53.2
373.0,74.8,54.8
374.0,74.76,54.0
375.0,74.71,53.3
376.0,74.68,52.7
377.0,74.65,53.7
378.0,74.61,54.4
379.0,74.57,52.7
380.0,74.52,53.1
381.0,74.5,52.8
382.0,74.46,52.9
383.0,74.43,52.9
384.0,74.3,53.0
385.0,74.26,53.2
386.0,74.22,53.5
387.0,74.19,53.3
388.0,74.14,53.3
389.0,74.11,53.9
390.0,74.06,53.0
391.0,74.03,53.7
392.0,73.99,54.2
393.0,73.96,54.0
394.0,73.94,54.3
395.0,73.89,54.4
396.0,73.86,54.2
397.0,73.83,53.5
398.0,73.86,54.6
399.0,73.79,54.1
400.0,73.78,54.4
401.0,73.74,53.1
402.0,73.72,53.8
403.0,73.67,53.9
404.0,73.63,53.8
405.0,73.58,53.6
406.0,73.54,53.6
407.0,73.51,53.2
408.0,73.49,53.7
409.0,73.43,52.7
410.0,73.39,52.7
411.0,73.36,52.6
412.0,73.32,51.9
413.0,73.29,52.3
414.0,73.24,52.5
415.0,73.22,53.0
416.0,73.19,52.9
417.0,73.15,52.3
418.0,73.1,52.5
419.0,73.08,52.4
420.0,73.04,52.6
421.0,72.99,51.9
422.0,72.96,51.6
423.0,72.93,51.5
424.0,72.89,51.2
425.0,72.85,51.2
426.0,72.81,51.1
427.0,72.78,50.3
428.0,72.73,50.2
429.0,72.69,51.0
430.0,72.65,50.8
431.0,72.62,51.1
432.0,72.6,50.4
433.0,72.53,51.5
434.0,72.48,50.4
435.0,72.43,50.2
436.0,72.4,50.6
437.0,72.35,51.2
438.0,72.3,50.5
439.0,72.27,51.4
440.0,72.22,50.6
441.0,72.21,50.0
442.0,72.17,50.2
443.0,72.14,50.3
444.0,72.14,49.8
445.0,72.12,50.4
446.0,72.09,50.6
447.0,72.04,49.9
448.0,72.01,50.3
449.0,71.98,49.4
450.0,71.94,51.1
451.0,71.9,49.5
452.0,71.86,49.5
453.0,71.82,49.9
454.0,71.78,49.7
455.0,71.75,50.5
456.0,71.73,49.9
457.0,71.69,51.0
458.0,71.64,51.0
459.0,71.62,51.3
460.0,71.57,52.0
461.0,71.54,51.4
462.0,71.51,51.0
463.0,71.45,50.7
464.0,71.43,50.7
465.0,71.38,50.8
466.0,71.34,50.2
467.0,71.33,50.0
468.0,71.28,50.0
469.0,71.23,49.3
470.0,71.19,49.0
471.0,71.08,49.5
472.0,71.04,48.8
473.0,71.02,48.9
474.0,70.99,47.8
475.0,70.95,48.8
476.0,70.92,48.8
477.0,70.88,49.4
478.0,70.92,49.0
479.0,70.88,49.0
480.0,70.84,49.3
481.0,70.81,49.3
482.0,70.75,49.7
483.0,70.73,49.6
484.0,70.71,49.7
485.0,70.67,50.1
486.0,70.63,50.4
487.0,70.59,50.8
488.0,70.55,51.4
489.0,70.49,51.3
490.0,70.48,51.2
491.0,70.44,52.2
492.0,70.4,51.5
493.0,70.36,51.5
494.0,70.32,51.2
495.0,70.3,51.8
496.0,70.26,52.7
497.0,70.21,52.1
498.0,70.18,52.9
499.0,70.15,52.5
500.0,70.1,52.6
501.0,70.09,52.2
502.0,70.05,52.9
503.0,69.98,52.5
504.0,69.95,52.6
505.0,69.92,51.9
506.0,69.88,52.0
507.0,69.83,51.5
508.0,69.73,51.0
509.0,69.71,51.3
510.0,69.65,51.0
511.0,69.61,49.4
512.0,69.59,50.1
513.0,69.55,50.6
514.0,69.51,51.1
515.0,69.55,50.5
516.0,69.52,50.5
517.0,69.49,51.0
518.0,69.45,51.9
519.0,69.43,51.2
520.0,69.38,50.7
521.0,69.35,51.1
522.0,69.32,50.6
523.0,69.27,50.7
524.0,69.24,50.3
525.0,69.21,51.4
526.0,69.2,50.0
527.0,69.15,50.6
528.0,69.1,50.5
529.0,69.05,49.5
530.0,69.02,50.3
531.0,68.98,51.2
532.0,68.96,51.2
533.0,68.92,50.4
534.0,68.89,51.8
535.0,68.86,52.0
536.0,68.81,51.0
537.0,68.77,50.9
538.0,68.73,50.4
539.0,68.69,50.9
540.0,68.65,50.4
541.0,68.63,51.2
542.0,68.6,51.2
543.0,68.55,50.7
544.0,68.5,50.9
545.0,68.47,51.6
546.0,68.36,49.6
547.0,68.32,50.4
548.0,68.29,49.8
549.0,68.25,49.0
550.0,68.21,49.3
551.0,68.17,48.4
552.0,68.16,49.4
553.0,68.13,48.8
554.0,68.16,48.9
555.0,68.12,48.7
556.0,68.09,48.7
557.0,68.04,49.4
558.0,68.01,49.4
559.0,67.97,49.2
560.0,67.95,48.5
561.0,67.92,49.0
562.0,67.88,48.9
563.0,67.83,49.2
564.0,67.78,50.0
565.0,67.77,50.3
566.0,67.74,51.0
567.0,67.7,51.5
568.0,67.65,51.6
569.0,67.61,51.3
570.0,67.56,51.4
571.0,67.53,52.2
572.0,67.49,52.6
573.0,67.45,51.9
574.0,67.41,53.0
575.0,67.39,52.5
576.0,67.36,52.3
577.0,67.32,52.4
578.0,67.28,52.8
579.0,67.23,52.7
580.0,67.19,53.2
581.0,67.1,52.7
582.0,67.07,52.8
583.0,67.03,53.4
584.0,67.01,52.8
585.0,66.96,52.6
586.0,66.92,53.2
587.0,66.96,52.0
588.0,66.94,53.0
589.0,66.89,52.6
590.0,66.89,52.7
591.0,66.84,52.8
592.0,66.82,52.5
593.0,66.79,52.1
594.0,66.74,51.4
595.0,66.73,51.2
596.0,66.66,51.3
597.0,66.64,51.3
598.0,66.6,50.8
599.0,66.55,50.3
600.0,66.5,50.2
601.0,66.47,50.5
602.0,66.43,50.2
603.0,66.38,50.1
604.0,66.34,50.8
605.0,66.34,51.0
606.0,66.3,50.7
607.0,66.24,50.2
608.0,66.2,50.1
609.0,66.19,49.5
610.0,66.15,49.7
611.0,66.11,49.2
612.0,66.09,49.7
613.0,66.05,48.9
614.0,66.02,49.8
615.0,65.92,48.4
616.0,65.87,49.1
617.0,65.83,49.7
618.0,65.77,50.6
619.0,65.74,50.4
620.0,65.7,50.0
621.0,65.67,50.0
622.0,65.63,50.2
623.0,65.6,49.7
624.0,65.63,50.1
625.0,65.6,50.0
626.0,65.56,50.0
627.0,65.53,50.3
628.0,65.49,50.4
629.0,65.46,51.0
630.0,65.44,50.7
631.0,65.41,50.5
632.0,65.37,51.2
633.0,65.34,51.2
634.0,65.3,51.0
635.0,65.25,50.8
636.0,65.24,51.3
637.0,65.18,51.0
638.0,65.16,51.3
639.0,65.14,51.6
640.0,65.09,51.7
641.0,65.06,51.2
642.0,65.03,51.1
643.0,64.98,50.8
644.0,64.95,50.6
645.0,64.93,50.6
646.0,64.88,50.6
647.0,64.84,51.7
648.0,64.8,51.9
649.0,64.78,52.0
650.0,64.73,51.9
651.0,64.65,51.2
652.0,64.6,50.6
653.0,64.56,51.1
654.0,64.5,50.3
655.0,64.48,50.5
656.0,64.44,50.1
657.0,64.39,50.9
658.0,64.42,50.8
659.0,64.38,51.1
660.0,64.37,51.3
661.0,64.34,51.3
662.0,64.29,51.6
663.0,64.28,50.5
664.0,64.24,50.9
665.0,64.2,50.4
666.0,64.17,49.8
667.0,64.15,50.4
668.0,64.11,50.2
669.0,64.07,51.1
670.0,64.05,51.2
671.0,64.02,50.5
672.0,63.96,50.7
673.0,63.94,50.7
674.0,63.91,50.8
675.0,63.87,50.6
676.0,63.85,50.3
677.0,63.82,50.1
678.0,63.78,50.4
679.0,63.75,49.7
680.0,63.72,49.1
681.0,63.67,50.9
682.0,63.63,50.3
683.0,63.61,49.7
684.0,63.57,50.1
685.0,63.52,49.5
686.0,63.49,49.6
687.0,63.43,50.0
688.0,63.41,49.5
689.0,63.38,49.3
690.0,63.27,49.8
691.0,63.22,49.4
692.0,63.2,49.6
693.0,63.13,48.8
694.0,63.11,48.6
695.0,63.07,48.8
696.0,63.05,48.1
697.0,63.0,48.5
698.0,63.03,48.6
699.0,62.99,48.5
700.0,62.98,48.8
701.0,62.93,48.7
702.0,62.89,47.6
703.0,62.85,48.0
704.0,62.84,48.9
705.0,62.8,49.0
706.0,62.78,48.9
707.0,62.75,47.7
708.0,62.7,48.7
709.0,62.67,48.8
710.0,62.64,48.4
711.0,62.61,48.1
712.0,62.56,47.4
713.0,62.54,48.8
714.0,62.5,48.4
715.0,62.47,48.0
716.0,62.43,48.3
717.0,62.41,48.7
718.0,62.35,48.0
719.0,62.33,47.6
720.0,62.3,48.1
721.0,62.25,47.7
722.0,62.21,47.9
723.0,62.19,48.0
724.0,62.14,48.5
725.0,62.13,48.5
726.0,62.02,47.9
727.0,61.97,47.9
728.0,61.94,48.1
729.0,61.9,48.2
730.0,61.86,47.8
731.0,61.81,46.9
732.0,61.79,47.2
733.0,61.8,46.8
734.0,61.77,47.4
735.0,61.76,46.5
736.0,61.72,47.8
737.0,61.68,47.6
738.0,61.66,46.7
739.0,61.62,46.6
740.0,61.61,46.8
741.0,61.57,46.4
742.0,61.53,46.6
743.0,61.48,46.5
744.0,61.46,46.5
745.0,61.43,46.7
746.0,61.41,48.2
747.0,61.37,47.6
748.0,61.32,48.8
749.0,61.28,48.0
750.0,61.27,48.2
751.0,61.24,48.2
752.0,61.18,48.0
753.0,61.15,48.3
754.0,61.13,48.6
755.0,61.09,48.5
756.0,61.05,48.0
757.0,61.02,47.9
758.0,60.99,47.4
759.0,60.95,47.1
760.0,60.86,46.6
761.0,60.84,48.0
762.0,60.81,46.8
763.0,60.77,47.6
764.0,60.72,47.2
765.0,60.69,46.9
766.0,60.65,47.4
767.0,60.6,48.0
768.0,60.59,47.6
769.0,60.49,47.3
770.0,60.48,47.4
771.0,60.51,48.1
772.0,60.53,47.1
773.0,60.51,47.7
774.0,60.47,47.5
775.0,60.45,46.5
776.0,60.41,46.7
777.0,60.34,46.5
778.0,60.37,46.0
779.0,60.33,46.3
780.0,60.26,46.0
781.0,60.24,46.2
782.0,60.2,45.4
783.0,60.16,45.1
784.0,60.13,44.9
785.0,60.09,45.4
786.0,60.05,46.5
787.0,60.01,45.3
788.0,59.99,45.9
789.0,59.94,46.4
790.0,59.92,45.6
791.0,59.89,45.9
792.0,59.85,45.7
793.0,59.84,45.7
794.0,59.79,46.3
795.0,59.75,45.7
796.0,59.69,45.9
797.0,59.64,46.1
798.0,59.6,45.9
799.0,59.56,46.1
800.0,59.51,46.4
801.0,59.46,46.5
802.0,59.43,46.4
803.0,59.4,45.9
804.0,59.38,46.6
805.0,59.36,46.0
806.0,59.33,47.1
807.0,59.35,47.1
808.0,59.3,48.0
809.0,59.27,48.0
810.0,59.25,47.4
811.0,59.21,47.5
812.0,59.18,47.4
813.0,59.14,47.2
814.0,59.08,47.1
815.0,59.06,46.8
816.0,59.04,46.9
817.0,59.01,46.7
818.0,58.97,46.5
819.0,58.93,46.2
820.0,58.91,46.5
821.0,58.87,47.0
822.0,58.85,47.0
823.0,58.8,47.7
824.0,58.78,47.8
825.0,58.75,47.4
826.0,58.7,47.5
827.0,58.69,47.5
828.0,58.63,47.7
829.0,58.61,47.4
830.0,58.59,47.1
831.0,58.54,46.7
832.0,58.5,46.8
833.0,58.46,46.8
834.0,58.41,46.8
835.0,58.37,47.6
836.0,58.3,47.8
837.0,58.24,48.0
838.0,58.23,47.7
839.0,58.19,48.0
840.0,58.15,48.1
841.0,58.12,47.8
842.0,58.16,47.5
843.0,58.11,48.5
844.0,58.08,48.1
845.0,58.04,48.7
846.0,58.0,48.9
847.0,57.98,49.0
848.0,57.95,49.2
849.0,57.92,48.6
850.0,57.88,47.7
851.0,57.84,49.1
852.0,57.81,48.8
853.0,57.78,49.7
854.0,57.74,49.5
855.0,57.69,49.0
856.0,57.68,49.6
857.0,57.64,49.7
858.0,57.62,49.4
859.0,57.58,50.3
860.0,57.53,50.4
861.0,57.5,50.4
862.0,57.48,50.0
863.0,57.45,50.8
864.0,57.42,50.6
865.0,57.38,50.4
866.0,57.36,49.6
867.0,57.32,49.8
868.0,57.27,49.2
869.0,57.25,49.1
870.0,57.12,48.2
871.0,57.11,49.1
872.0,57.07,49.5
873.0,57.04,49.4
874.0,57.01,50.0
875.0,56.97,49.2
876.0,57.02,49.7
877.0,56.98,49.0
878.0,56.96,49.0
879.0,56.94,49.3
880.0,56.88,49.8
881.0,56.85,50.3
882.0,56.82,49.1
883.0,56.77,49.0
884.0,56.73,48.5
885.0,56.71,47.5
886.0,56.66,48.4
887.0,56.63,49.0
888.0,56.6,48.9
889.0,56.55,49.4
890.0,56.53,50.1
891.0,56.49,50.9
892.0,56.45,51.3
893.0,56.42,51.4
894.0,56.39,52.5
895.0,56.35,52.3
896.0,56.33,53.5
897.0,56.28,53.3
898.0,56.25,53.5
899.0,56.24,55.4
900.0,56.2,54.2
901.0,56.16,53.6
902.0,56.11,55.0
903.0,56.01,54.7
904.0,55.97,54.4
905.0,55.93,54.8
906.0,55.88,55.5
907.0,55.85,55.4
908.0,55.82,54.5
909.0,55.82,55.0
910.0,55.77,55.0
911.0,55.77,54.2
912.0,55.74,54.4
913.0,55.72,54.1
914.0,55.68,54.5
915.0,55.66,54.7
916.0,55.62,56.1
917.0,55.59,56.4
918.0,55.53,57.1
919.0,55.51,57.0
920.0,55.47,57.4
921.0,55.43,57.4
922.0,55.4,57.3
923.0,55.38,57.1
924.0,55.34,57.4
925.0,55.25,57.9
926.0,55.24,57.0
927.0,55.26,57.4
928.0,55.23,57.8
929.0,55.19,59.1
930.0,55.15,57.8
931.0,55.1,58.4
932.0,55.04,58.3
933.0,55.0,58.4
934.0,54.95,58.8
935.0,54.92,58.0
936.0,54.84,57.9
937.0,54.82,58.1
938.0,54.76,57.2
939.0,54.73,56.7
940.0,54.7,56.4
941.0,54.65,56.5
942.0,54.61,56.3
943.0,54.57,56.7
944.0,54.57,56.9
945.0,54.52,56.8
946.0,54.46,57.3
947.0,54.46,57.2
948.0,54.41,58.8
949.0,54.39,57.8
950.0,54.39,58.3
951.0,54.37,58.1
952.0,54.34,57.7
953.0,54.3,57.8
954.0,54.25,58.0
955.0,54.23,57.8
956.0,54.19,57.5
957.0,54.15,57.9
958.0,54.12,57.5
959.0,54.07,58.3
960.0,54.03,59.1
961.0,54.02,58.0
962.0,53.98,58.4
963.0,53.94,58.2
964.0,53.89,58.1
965.0,53.87,58.6
966.0,53.84,58.0
967.0,53.81,56.9
968.0,53.77,57.4
969.0,53.73,56.7
970.0,53.69,57.9
971.0,53.62,57.8
972.0,53.59,57.6
973.0,53.54,57.9
974.0,53.49,57.9
975.0,53.44,58.2
976.0,53.39,57.7
977.0,53.36,57.9
978.0,53.33,57.8
979.0,53.28,57.5
980.0,53.26,58.2
981.0,53.23,58.6
982.0,53.19,58.7
983.0,53.18,58.3
984.0,53.13,57.3
985.0,53.12,58.0
986.0,53.09,58.0
987.0,53.08,58.3
988.0,53.06,57.9
989.0,53.03,57.5
990.0,52.98,57.0
991.0,52.93,56.9
992.0,52.88,56.6
993.0,52.86,57.3
994.0,52.83,56.7
995.0,52.78,57.5
996.0,52.74,57.5
997.0,52.73,58.3
998.0,52.68,57.1
999.0,52.63,57.1
1000.0,52.62,57.2
1001.0,52.57,57.5
1002.0,52.53,56.8
1003.0,52.52,57.0
1004.0,52.48,57.7
1005.0,52.47,57.5
1006.0,52.42,57.3
1007.0,52.39,58.1
1008.0,52.35,58.1
1009.0,52.32,57.8
1010.0,52.27,57.4
1011.0,52.21,57.7
1012.0,52.12,58.3
1013.0,52.07,57.9
1014.0,52.03,56.9
1015.0,52.02,58.4
1016.0,51.98,58.4
1017.0,51.95,58.5
1018.0,51.97,58.8
1019.0,51.95,58.4
1020.0,51.92,58.6
1021.0,51.87,58.5
1022.0,51.83,58.2
1023.0,51.8,58.5
1024.0,51.75,59.1
1025.0,51.72,59.4
1026.0,51.69,59.3
1027.0,51.64,59.1
1028.0,51.56,58.2
1029.0,51.54,60.1
1030.0,51.54,58.8
1031.0,51.51,57.9
1032.0,51.47,57.6
1033.0,51.45,58.1
1034.0,51.42,57.3
1035.0,51.37,57.6
1036.0,51.33,58.4
1037.0,51.29,57.1
1038.0,51.26,58.6
1039.0,51.22,58.4
1040.0,51.2,58.3
1041.0,51.15,58.2
1042.0,51.13,58.0
1043.0,51.08,58.0
1044.0,51.05,57.9
1045.0,51.01,58.2
1046.0,50.97,58.8
1047.0,50.92,57.9
1048.0,50.89,57.8
1049.0,50.85,58.4
1050.0,50.79,58.2
1051.0,50.71,58.2
1052.0,50.67,58.1
1053.0,50.66,58.1
1054.0,50.62,57.6
1055.0,50.59,58.9
1056.0,50.57,59.5
1057.0,50.55,59.3
1058.0,50.55,58.4
1059.0,50.55,59.5
1060.0,50.5,58.8
1061.0,50.47,59.7
1062.0,50.43,60.0
1063.0,50.38,59.9
1064.0,50.37,58.7
1065.0,50.32,59.3
1066.0,50.3,59.5
1067.0,50.26,59.5
1068.0,50.22,59.5
1069.0,50.18,60.3
1070.0,50.13,59.5
1071.0,50.12,58.6
1072.0,50.08,59.0
1073.0,50.04,60.4
1074.0,50.02,59.2
1075.0,49.99,59.1
1076.0,49.96,60.5
1077.0,49.9,59.4
1078.0,49.86,59.2
1079.0,49.84,59.8
1080.0,49.79,61.0
1081.0,49.74,59.8
1082.0,49.71,59.8
1083.0,49.68,60.1
1084.0,49.63,60.1
1085.0,49.59,60.5
1086.0,49.55,61.3
1087.0,49.52,60.9
1088.0,49.42,61.6
1089.0,49.4,60.3
1090.0,49.34,60.9
1091.0,49.29,61.3
1092.0,49.26,61.7
1093.0,49.23,60.7
1094.0,49.27,59.6
1095.0,49.23,59.8
1096.0,49.2,59.5
1097.0,49.17,59.5
1098.0,49.13,58.9
1099.0,49.11,58.3
1100.0,49.07,58.6
1101.0,49.03,59.0
1102.0,49.0,60.3
1103.0,48.96,59.1
1104.0,48.94,59.6
1105.0,48.9,60.8
1106.0,48.87,60.1
1107.0,48.82,60.6
1108.0,48.78,60.4
1109.0,48.73,60.8
1110.0,48.7,60.9
1111.0,48.67,61.4
1112.0,48.64,60.9
1113.0,48.64,60.6
1114.0,48.61,60.0
1115.0,48.56,59.6
1116.0,48.52,60.5
1117.0,48.48,59.9
1118.0,48.45,60.3
1119.0,48.41,60.8
1120.0,48.36,60.5
1121.0,48.32,61.9
1122.0,48.27,62.0
1123.0,48.17,62.4
1124.0,48.13,61.9
1125.0,48.1,63.3
1126.0,48.05,62.0
1127.0,48.03,62.8
1128.0,48.0,62.7
1129.0,47.94,63.6
1130.0,47.98,63.4
1131.0,47.95,62.6
1132.0,47.93,61.8
1133.0,47.9,62.6
1134.0,47.84,61.2
1135.0,47.82,61.0
1136.0,47.78,61.2
1137.0,47.74,62.3
1138.0,47.7,62.0
1139.0,47.67,60.7
1140.0,47.63,61.6
1141.0,47.6,62.0
1142.0,47.55,61.6
1143.0,47.52,61.7
1144.0,47.49,63.0
1145.0,47.46,62.6
1146.0,47.42,62.2
1147.0,47.4,62.5
1148.0,47.34,62.4
1149.0,47.32,61.8
1150.0,47.27,61.8
1151.0,47.23,62.1
1152.0,47.18,61.0
1153.0,47.16,62.1
1154.0,47.13,62.1
1155.0,47.08,61.5
1156.0,47.05,62.5
1157.0,46.94,62.1
1158.0,46.9,62.1
1159.0,46.87,62.2
1160.0,46.85,62.8
1161.0,46.8,63.0
1162.0,46.77,63.7
1163.0,46.71,63.6
1164.0,46.74,65.2
1165.0,46.73,64.2
1166.0,46.68,64.9
1167.0,46.64,64.2
1168.0,46.61,64.8
1169.0,46.59,63.7
1170.0,46.57,64.4
1171.0,46.49,64.5
1172.0,46.46,62.8
1173.0,46.41,63.4
1174.0,46.39,64.1
1175.0,46.34,62.7
1176.0,46.33,62.7
1177.0,46.3,63.1
1178.0,46.27,63.2
1179.0,46.21,63.6
1180.0,46.16,63.5
1181.0,46.12,64.6
1182.0,46.08,65.6
1183.0,46.06,64.5
1184.0,46.01,64.0
1185.0,45.99,64.8
1186.0,45.95,63.0
1187.0,45.9,63.2
1188.0,45.88,63.4
1189.0,45.84,64.9
1190.0,45.81,65.7
1191.0,45.76,65.1
1192.0,45.73,65.8
1193.0,45.69,67.0
1194.0,45.65,67.3
1195.0,45.52,66.6
1196.0,45.48,66.6
1197.0,45.43,66.8
1198.0,45.4,67.1
1199.0,45.36,66.1
1200.0,45.34,67.7
1201.0,45.3,66.5
1202.0,45.3,67.0
1203.0,45.27,65.8
1204.0,45.23,67.7
1205.0,45.2,67.6
1206.0,45.18,67.2
1207.0,45.16,66.9
1208.0,45.11,66.8
1209.0,45.08,67.6
1210.0,45.05,65.3
1211.0,45.01,66.5
1212.0,44.97,67.5
1213.0,44.92,67.1
1214.0,44.87,66.1
1215.0,44.84,66.7
1216.0,44.79,67.3
1217.0,44.75,65.8
1218.0,44.71,67.0
1219.0,44.68,67.1
1220.0,44.65,66.8
1221.0,44.6,67.1
1222.0,44.57,66.7
1223.0,44.54,66.4
1224.0,44.5,66.5
1225.0,44.47,67.9
1226.0,44.42,66.9
1227.0,44.35,68.3
1228.0,44.32,67.9
1229.0,44.28,68.5
1230.0,44.26,67.2
1231.0,44.17,66.9
1232.0,44.11,66.4
1233.0,44.06,67.7
1234.0,44.02,67.4
1235.0,44.0,66.7
1236.0,43.94,66.4
1237.0,43.95,65.4
1238.0,43.92,66.9
1239.0,43.89,66.6
1240.0,43.83,66.7
1241.0,43.8,66.1
1242.0,43.78,67.6
1243.0,43.75,66.3
1244.0,43.73,67.3
1245.0,43.7,67.6
1246.0,43.63,67.9
1247.0,43.56,65.7
1248.0,43.56,67.4
1249.0,43.51,68.0
1250.0,43.46,67.3
1251.0,43.41,67.2
1252.0,43.38,66.9
1253.0,43.35,67.7
1254.0,43.29,67.9
1255.0,43.28,66.8
1256.0,43.26,67.0
1257.0,43.21,67.3
1258.0,43.15,67.8
1259.0,43.1,68.4
1260.0,43.09,68.0
1261.0,43.04,67.6
1262.0,43.01,67.7
1263.0,42.95,69.1
1264.0,42.91,69.3
1265.0,42.86,70.0
1266.0,42.82,70.0
1267.0,42.78,68.8
1268.0,42.69,69.6
1269.0,42.63,70.6
1270.0,42.6,70.7
1271.0,42.55,71.3
1272.0,42.5,72.3
1273.0,42.49,72.5
1274.0,42.42,71.9
1275.0,42.42,72.4
1276.0,42.43,72.4
1277.0,42.38,72.8
1278.0,42.34,72.3
1279.0,42.34,73.1
1280.0,42.29,73.8
1281.0,42.25,72.2
1282.0,42.19,73.4
1283.0,42.16,73.2
1284.0,42.11,72.5
1285.0,42.06,73.3
1286.0,42.03,73.8
1287.0,41.99,73.2
1288.0,41.94,73.1
1289.0,41.9,74.5
1290.0,41.88,73.7
1291.0,41.83,73.8
1292.0,41.78,74.5
1293.0,41.72,75.0
1294.0,41.68,73.6
1295.0,41.65,73.1
1296.0,41.63,74.1
1297.0,41.58,73.9
1298.0,41.54,73.9
1299.0,41.51,73.4
1300.0,41.45,72.9
1301.0,41.41,71.4
1302.0,41.38,72.8
1303.0,41.28,71.5
1304.0,41.22,71.2
1305.0,41.18,72.8
1306.0,41.13,73.3
1307.0,41.08,72.3
1308.0,41.05,73.2
1309.0,40.97,73.6
1310.0,40.96,73.6
1311.0,40.93,73.7
1312.0,40.88,74.2
1313.0,40.88,73.6
1314.0,40.86,73.4
1315.0,40.8,73.3
1316.0,40.76,72.4
1317.0,40.71,74.3
1318.0,40.68,73.5
1319.0,40.65,74.1
1320.0,40.59,73.5
1321.0,40.54,72.7
1322.0,40.51,74.0
1323.0,40.48,73.9
1324.0,40.43,75.0
1325.0,40.4,74.1
1326.0,40.35,74.0
1327.0,40.32,74.4
1328.0,40.27,75.5
1329.0,40.22,75.3
1330.0,40.19,76.8
1331.0,40.15,76.7
1332.0,40.09,76.5
1333.0,40.05,76.6
1334.0,40.01,76.5
1335.0,39.96,76.1
1336.0,39.89,75.2
1337.0,39.87,77.0
1338.0,39.82,77.0
1339.0,39.77,76.6
1340.0,39.72,76.8
1341.0,39.67,76.3
1342.0,39.59,77.4
1343.0,39.54,77.7
1344.0,39.48,78.4
1345.0,39.44,78.2
1346.0,39.41,78.7
1347.0,39.37,79.1
1348.0,39.34,79.0
1349.0,39.32,78.5
1350.0,39.33,79.4
1351.0,39.29,78.3
1352.0,39.25,79.3
1353.0,39.2,78.6
1354.0,39.16,76.9
1355.0,39.1,77.3
1356.0,39.05,78.2
1357.0,39.01,78.3
1358.0,38.98,80.4
1359.0,38.91,78.4
1360.0,38.88,79.9
1361.0,38.86,79.3
1362.0,38.81,80.1
1363.0,38.77,78.9
1364.0,38.72,80.8
1365.0,38.68,80.4
1366.0,38.63,80.2
1367.0,38.59,78.9
1368.0,38.53,78.6
1369.0,38.49,78.9
1370.0,38.44,78.5
1371.0,38.42,78.2
1372.0,38.35,76.8
1373.0,38.3,78.8
1374.0,38.24,78.2
1375.0,38.21,79.1
1376.0,38.17,77.2
1377.0,38.13,77.9
1378.0,38.01,78.5
1379.0,37.98,76.7
1380.0,37.93,77.5
1381.0,37.87,78.0
1382.0,37.85,76.7
1383.0,37.81,76.2
1384.0,37.77,75.4
1385.0,37.81,75.9
1386.0,37.76,78.2
1387.0,37.71,76.3
1388.0,37.64,78.2
1389.0,37.6,77.0
1390.0,37.55,78.2
1391.0,37.51,79.9
1392.0,37.48,79.3
1393.0,37.44,79.6
1394.0,37.39,79.7
1395.0,37.34,79.5
1396.0,37.32,81.5
1397.0,37.27,78.8
1398.0,37.2,80.4
1399.0,37.16,79.4
1400.0,37.1,81.0
1401.0,37.06,81.6
1402.0,37.03,81.9
1403.0,36.98,83.9
1404.0,36.93,81.0
1405.0,36.88,81.8
1406.0,36.84,82.7
1407.0,36.79,80.6
1408.0,36.76,81.5
1409.0,36.71,81.2
1410.0,36.67,81.9
1411.0,36.61,80.8
1412.0,36.58,80.8
1413.0,36.44,81.2
1414.0,36.4,80.4
1415.0,36.35,80.0
1416.0,36.34,79.8
1417.0,36.28,78.1
1418.0,36.24,78.7
1419.0,36.24,78.7
1420.0,36.21,77.4
1421.0,36.16,76.6
1422.0,36.13,77.7
1423.0,36.1,78.2
1424.0,36.07,78.5
1425.0,36.04,78.7
1426.0,35.98,80.0
1427.0,35.94,78.6
1428.0,35.85,80.1
1429.0,35.82,79.4
1430.0,35.75,80.9
1431.0,35.71,81.9
1432.0,35.68,81.8
1433.0,35.62,81.1
1434.0,35.58,80.8
1435.0,35.54,80.9
1436.0,35.48,81.4
1437.0,35.43,81.8
1438.0,35.38,83.0
1439.0,35.35,82.1
1440.0,35.29,82.7
1441.0,35.25,81.1
1442.0,35.22,81.9
1443.0,35.17,83.9
1444.0,35.11,83.1
1445.0,35.06,84.9
1446.0,35.03,82.2
1447.0,34.97,83.0
1448.0,34.84,82.2
1449.0,34.8,83.1
1450.0,34.76,83.3
1451.0,34.7,84.3
1452.0,34.63,84.5
1453.0,34.6,85.4
1454.0,34.58,85.1
1455.0,34.53,84.2
1456.0,34.56,85.4
1457.0,34.53,82.8
1458.0,34.47,85.4
1459.0,34.39,85.2
1460.0,34.36,86.1
1461.0,34.34,86.0
1462.0,34.32,85.9
1463.0,34.27,85.1
1464.0,34.21,85.0
1465.0,34.16,84.7
1466.0,34.11,85.1
1467.0,34.06,86.1
1468.0,34.0,85.7
1469.0,33.95,85.6
1470.0,33.91,84.7
1471.0,33.86,84.5
1472.0,33.82,85.9
1473.0,33.76,86.8
1474.0,33.73,87.7
1475.0,33.71,86.2
1476.0,33.65,85.1
1477.0,33.59,85.6
1478.0,33.53,86.7
1479.0,33.49,86.8
1480.0,33.44,87.6
1481.0,33.4,85.3
1482.0,33.34,84.9
1483.0,33.31,85.9
1484.0,33.18,83.3
1485.0,33.14,84.9
1486.0,33.09,83.0
1487.0,33.04,83.5
1488.0,33.0,83.6
1489.0,32.95,84.7
1490.0,32.92,83.4
1491.0,32.87,83.3
1492.0,32.82,82.4
1493.0,32.83,83.0
1494.0,32.78,84.5
1495.0,32.75,81.0
1496.0,32.71,83.3
1497.0,32.66,83.8
1498.0,32.6,82.2
1499.0,32.58,82.2
1500.0,32.52,83.5
1501.0,32.47,82.9
1502.0,32.4,84.3
1503.0,32.38,83.4
1504.0,32.32,84.8
1505.0,32.28,83.0
1506.0,32.24,84.0
1507.0,32.19,83.5
1508.0,32.14,83.4
1509.0,32.1,82.8
1510.0,32.04,83.7
1511.0,31.99,84.3
1512.0,31.95,81.0
1513.0,31.9,84.1
1514.0,31.83,82.1
1515.0,31.82,84.6
1516.0,31.75,83.6
1517.0,31.72,85.1
1518.0,31.68,82.8
1519.0,31.61,83.9
1520.0,31.57,83.5
1521.0,31.46,83.8
1522.0,31.42,83.8
1523.0,31.37,82.9
1524.0,31.31,83.7
1525.0,31.27,82.4
1526.0,31.23,83.3
1527.0,31.18,82.7
1528.0,31.14,82.6
1529.0,31.16,81.6
1530.0,31.11,81.2
1531.0,31.06,81.2
1532.0,31.02,81.3
1533.0,30.99,83.3
1534.0,30.95,83.3
1535.0,30.89,82.7
1536.0,30.85,83.2
1537.0,30.81,83.2
1538.0,30.75,81.0
1539.0,30.73,85.0
1540.0,30.69,84.2
1541.0,30.64,84.3
1542.0,30.57,84.7
1543.0,30.53,84.4
1544.0,30.5,82.0
1545.0,30.44,84.2
1546.0,30.39,84.1
1547.0,30.34,80.7
1548.0,30.27,83.0
1549.0,30.24,84.0
1550.0,30.2,82.0
1551.0,30.15,83.5
1552.0,30.1,84.6
1553.0,30.06,81.5
1554.0,30.03,82.2
1555.0,29.94,83.4
1556.0,29.87,83.6
1557.0,29.81,83.5
1558.0,29.75,82.4
1559.0,29.71,82.7
1560.0,29.66,83.9
1561.0,29.6,83.1
1562.0,29.56,84.2
1563.0,29.52,83.5
1564.0,29.48,84.6
1565.0,29.46,83.9
1566.0,29.43,84.9
1567.0,29.4,85.0
1568.0,29.35,83.8
1569.0,29.32,85.1
1570.0,29.27,83.7
1571.0,29.23,83.8
1572.0,29.17,83.8
1573.0,29.11,84.5
1574.0,29.07,83.3
1575.0,29.03,83.6
1576.0,28.98,84.0
1577.0,28.95,83.3
1578.0,28.9,82.8
1579.0,28.86,81.8
1580.0,28.82,82.3
1581.0,28.79,83.0
1582.0,28.74,81.9
1583.0,28.68,82.2
1584.0,28.65,82.9
1585.0,28.6,82.6
1586.0,28.54,83.6
1587.0,28.49,82.8
1588.0,28.45,82.3
1589.0,28.42,83.3
1590.0,28.37,82.2
1591.0,28.28,82.7
1592.0,28.24,83.4
1593.0,28.17,81.5
1594.0,28.11,82.6
1595.0,28.07,81.3
1596.0,28.03,81.1
1597.0,27.98,80.5
1598.0,27.93,82.3
1599.0,27.89,83.1
1600.0,27.85,81.1
1601.0,27.81,81.2
1602.0,27.79,80.1
1603.0,27.81,81.6
1604.0,27.75,81.2
1605.0,27.7,80.4
1606.0,27.67,81.9
1607.0,27.62,81.8
1608.0,27.56,81.4
1609.0,27.51,81.8
1610.0,27.48,82.9
1611.0,27.45,82.4
1612.0,27.39,82.8
1613.0,27.35,81.3
1614.0,27.32,82.0
1615.0,27.26,81.7
1616.0,27.22,81.5
1617.0,27.16,82.2
1618.0,27.13,82.8
1619.0,27.07,83.2
1620.0,27.02,84.5
1621.0,26.98,82.5
1622.0,26.93,83.6
1623.0,26.87,84.6
1624.0,26.88,83.8
1625.0,26.82,83.6
1626.0,26.76,82.8
1627.0,26.7,83.4
1628.0,26.66,83.1
1629.0,26.6,82.4
1630.0,26.56,82.2
1631.0,26.46,83.4
1632.0,26.41,83.1
1633.0,26.38,82.2
1634.0,26.33,82.7
1635.0,26.33,81.9
1636.0,26.28,81.3
1637.0,26.23,81.3
1638.0,26.19,81.3
1639.0,26.16,80.9
1640.0,26.15,80.4
1641.0,26.1,80.9
1642.0,26.07,80.3
1643.0,26.01,80.9
1644.0,25.98,78.8
1645.0,25.92,79.6
1646.0,25.88,79.2
1647.0,25.85,78.4
1648.0,25.81,79.2
1649.0,25.74,80.0
1650.0,25.72,80.4
1651.0,25.68,80.0
1652.0,25.65,81.7
1653.0,25.59,80.6
1654.0,25.57,81.4
1655.0,25.5,80.3
1656.0,25.48,82.3
1657.0,25.45,79.5
1658.0,25.4,80.4
1659.0,25.34,80.2
1660.0,25.3,80.6
1661.0,25.26,81.3
1662.0,25.24,79.5
1663.0,25.17,80.7
1664.0,25.13,80.1
1665.0,25.07,81.8
1666.0,25.04,79.7
1667.0,24.99,81.3
1668.0,24.92,79.7
1669.0,24.86,81.2
1670.0,24.81,78.9
1671.0,24.77,78.9
1672.0,24.72,78.2
1673.0,24.66,78.6
1674.0,24.62,77.9
1675.0,24.6,77.1
1676.0,24.58,77.2
1677.0,24.62,77.5
1678.0,24.57,77.5
1679.0,24.53,76.2
1680.0,24.48,77.4
1681.0,24.45,77.6
1682.0,24.4,76.2
1683.0,24.35,77.7
1684.0,24.33,77.1
1685.0,24.3,75.7
1686.0,24.26,74.8
1687.0,24.21,75.9
1688.0,24.18,75.0
1689.0,24.14,75.2
1690.0,24.09,76.5
1691.0,24.04,75.9
1692.0,24.01,76.5
1693.0,23.98,76.3
1694.0,23.98,77.0
1695.0,23.92,76.9
1696.0,23.85,77.7
1697.0,23.8,76.5
1698.0,23.76,76.8
1699.0,23.72,76.5
1700.0,23.67,75.3
1701.0,23.62,75.7
1702.0,23.57,75.4
1703.0,23.53,75.9
1704.0,23.49,76.4
1705.0,23.44,74.4
1706.0,23.38,75.1
1707.0,23.31,76.1
1708.0,23.27,75.1
1709.0,23.24,74.2
1710.0,23.21,75.1
1711.0,23.19,74.9
1712.0,23.15,73.7
1713.0,23.12,74.4
1714.0,23.13,73.8
1715.0,23.07,73.3
1716.0,23.07,72.4
1717.0,23.03,73.3
1718.0,23.02,72.7
1719.0,22.98,72.8
1720.0,22.96,72.1
1721.0,22.9,72.3
1722.0,22.85,72.7
1723.0,22.81,73.7
1724.0,22.78,71.2
1725.0,22.75,72.3
1726.0,22.71,71.7
1727.0,22.66,72.1
1728.0,22.64,71.2
1729.0,22.6,71.2
1730.0,22.57,71.0
1731.0,22.51,71.7
1732.0,22.47,72.1
1733.0,22.42,72.3
1734.0,22.39,71.2
1735.0,22.36,71.7
1736.0,22.3,71.2
1737.0,22.26,71.8
1738.0,22.21,71.7
1739.0,22.16,71.1
1740.0,22.14,70.9
1741.0,22.08,70.3
1742.0,22.0,71.0
1743.0,21.95,70.7
1744.0,21.93,71.4
1745.0,21.9,71.8
1746.0,21.87,70.4
1747.0,21.84,71.1
1748.0,21.88,70.8
1749.0,21.86,71.1
1750.0,21.81,70.4
1751.0,21.77,71.5
1752.0,21.75,69.6
1753.0,21.71,69.7
1754.0,21.69,69.3
1755.0,21.65,70.8
1756.0,21.63,69.4
1757.0,21.58,71.5
1758.0,21.52,69.7
1759.0,21.47,70.1
1760.0,21.42,71.2
1761.0,21.41,70.7
1762.0,21.38,69.9
1763.0,21.35,69.5
1764.0,21.32,70.1
1765.0,21.29,70.1
1766.0,21.28,71.2
1767.0,21.2,70.0
1768.0,21.19,71.1
1769.0,21.16,71.2
1770.0,21.13,70.1
1771.0,21.08,70.2
1772.0,21.05,70.1
1773.0,21.0,69.7
1774.0,20.97,70.9
1775.0,20.91,70.6
1776.0,20.87,70.4
1777.0,20.83,70.4
1778.0,20.77,69.8
1779.0,20.73,68.9
1780.0,20.72,68.6
1781.0,20.67,68.8
1782.0,20.64,69.2
1783.0,20.62,68.1
1784.0,20.57,67.5
1785.0,20.53,67.8
1786.0,20.57,67.1
1787.0,20.54,68.1
1788.0,20.52,67.0
1789.0,20.47,66.4
1790.0,20.44,66.9
1791.0,20.44,66.8
1792.0,20.4,67.3
1793.0,20.37,66.7
1794.0,20.35,66.8
1795.0,20.32,65.3
1796.0,20.29,66.3
1797.0,20.24,66.1
1798.0,20.21,66.0
1799.0,20.19,65.9
1800.0,20.14,64.9
1801.0,20.12,65.5
1802.0,20.08,65.7
1803.0,20.05,64.8
1804.0,20.04,64.0
1805.0,20.02,64.8
1806.0,19.97,64.8
1807.0,19.92,65.3
1808.0,19.9,64.3
1809.0,19.87,65.7
1810.0,19.84,66.4
1811.0,19.73,66.0
1812.0,19.7,65.3
1813.0,19.66,66.7
1814.0,19.65,65.7
1815.0,19.61,65.9
1816.0,19.56,66.1
1817.0,19.53,66.1
1818.0,19.59,65.3
1819.0,19.56,65.8
1820.0,19.56,65.9
1821.0,19.53,65.6
1822.0,19.49,65.7
1823.0,19.45,64.6
1824.0,19.43,63.2
1825.0,19.41,62.9
1826.0,19.37,60.4
1827.0,19.34,62.5
1828.0,19.32,62.8
1829.0,19.29,61.5
1830.0,19.27,61.6
1831.0,19.25,61.6
1832.0,19.21,59.6
1833.0,19.18,58.9
1834.0,19.17,59.4
1835.0,19.12,58.6
1836.0,19.1,58.1
1837.0,19.07,57.6
1838.0,19.04,57.8
1839.0,19.0,56.3
1840.0,18.97,57.4
1841.0,18.93,56.3
1842.0,18.9,56.4
1843.0,18.86,56.0
1844.0,18.81,54.0
1845.0,18.76,54.7
1846.0,18.73,54.3
1847.0,18.71,54.4
1848.0,18.69,55.0
1849.0,18.64,55.4
1850.0,18.61,55.5
1851.0,18.6,56.4
1852.0,18.64,56.3
1853.0,18.62,55.7
1854.0,18.6,55.1
1855.0,18.59,54.6
1856.0,18.56,53.4
1857.0,18.54,53.6
1858.0,18.51,52.7
1859.0,18.48,52.5
1860.0,18.47,52.3
1861.0,18.43,51.9
1862.0,18.41,51.7
1863.0,18.39,49.9
1864.0,18.37,50.5
1865.0,18.35,50.2
1866.0,18.32,50.2
1867.0,18.31,50.2
1868.0,18.27,50.3
1869.0,18.24,50.0
1870.0,18.22,50.0
1871.0,18.19,49.4
1872.0,18.19,49.5
1873.0,18.15,49.6
1874.0,18.12,50.5
1875.0,18.11,49.5
1876.0,18.06,49.3
1877.0,18.04,50.1
1878.0,18.02,49.7
1879.0,17.99,50.0
1880.0,17.96,49.9
1881.0,17.86,48.5
1882.0,17.84,48.7
1883.0,17.81,48.3
1884.0,17.8,48.5
1885.0,17.79,48.5
1886.0,17.76,48.2
1887.0,17.73,48.3
1888.0,17.73,47.0
1889.0,17.77,45.9
1890.0,17.76,46.0
1891.0,17.74,45.8
1892.0,17.73,45.7
1893.0,17.68,45.1
1894.0,17.67,45.2
1895.0,17.65,45.1
1896.0,17.63,44.7
1897.0,17.6,44.4
1898.0,17.59,44.8
1899.0,17.55,44.8
1900.0,17.54,43.5
1901.0,17.53,43.5
1902.0,17.5,43.1
1903.0,17.49,42.8
1904.0,17.47,42.3
1905.0,17.46,41.8
1906.0,17.43,41.9
1907.0,17.4,40.9
1908.0,17.38,40.7
1909.0,17.36,39.9
1910.0,17.35,40.0
1911.0,17.32,38.9
1912.0,17.3,39.0
1913.0,17.28,37.7
1914.0,17.25,37.7
1915.0,17.22,37.2
1916.0,17.19,37.1
1917.0,17.1,36.6
1918.0,17.08,36.5
1919.0,17.06,36.3
1920.0,17.04,36.6
1921.0,17.03,35.1
1922.0,17.01,35.5
1923.0,16.99,35.0
1924.0,17.0,34.9
1925.0,16.99,35.1
1926.0,17.02,35.2
1927.0,17.0,34.6
1928.0,17.0,34.7
1929.0,16.98,33.6
1930.0,16.94,32.5
1931.0,16.93,32.3
1932.0,16.92,31.9
1933.0,16.89,31.8
1934.0,16.89,31.5
1935.0,16.86,32.5
1936.0,16.85,32.8
1937.0,16.84,32.9
1938.0,16.82,33.2
1939.0,16.79,33.8
1940.0,16.77,34.1
1941.0,16.76,34.7
1942.0,16.73,34.4
1943.0,16.71,34.6
1944.0,16.69,35.6
1945.0,16.69,35.3
1946.0,16.67,35.4
1947.0,16.64,36.0
1948.0,16.63,35.9
1949.0,16.6,35.8
1950.0,16.58,36.2
1951.0,16.56,35.6
1952.0,16.54,36.2
1953.0,16.5,36.0
1954.0,16.49,35.4
1955.0,16.47,35.7
1956.0,16.43,35.2
1957.0,16.39,35.5
1958.0,16.36,35.2
1959.0,16.35,35.2
1960.0,16.36,34.8
1961.0,16.33,35.0
1962.0,16.38,35.3
1963.0,16.37,35.4
1964.0,16.35,34.4
1965.0,16.35,34.6
1966.0,16.34,33.8
1967.0,16.32,33.4
1968.0,16.28,33.9
1969.0,16.26,33.6
1970.0,16.26,33.8
1971.0,16.25,33.4
1972.0,16.23,33.1
1973.0,16.2,33.0
1974.0,16.19,32.5
1975.0,16.14,32.7
1976.0,16.13,32.7
1977.0,16.12,32.4
1978.0,16.11,32.4
1979.0,16.09,31.8
1980.0,16.07,31.8
1981.0,16.04,31.6
1982.0,16.03,31.9
1983.0,16.03,32.0
1984.0,16.05,31.7
1985.0,16.01,31.6
1986.0,15.98,31.6
1987.0,15.97,31.8
1988.0,15.94,31.9
1989.0,15.92,32.4
1990.0,15.91,32.7
1991.0,15.82,33.4
1992.0,15.81,33.6
1993.0,15.79,34.5
1994.0,15.77,34.6
1995.0,15.75,34.4
1996.0,15.75,34.8
1997.0,15.73,34.8
1998.0,15.79,34.7
1999.0,15.8,34.5
2000.0,15.76,33.8
2001.0,15.74,34.0
2002.0,15.74,33.6
2003.0,15.72,32.9
2004.0,15.71,33.7
2005.0,15.69,33.1
2006.0,15.66,32.8
2007.0,15.64,32.2
2008.0,15.63,32.0
2009.0,15.62,31.4
2010.0,15.61,30.6
2011.0,15.59,30.7
2012.0,15.58,30.4
2013.0,15.59,31.1
2014.0,15.56,31.0
2015.0,15.54,30.8
2016.0,15.53,30.8
2017.0,15.51,31.0
2018.0,15.5,31.1
2019.0,15.48,30.4
2020.0,15.47,30.1
2021.0,15.45,30.1
2022.0,15.43,29.7
2023.0,15.42,29.5
2024.0,15.42,30.1
2025.0,15.39,29.9
2026.0,15.35,30.4
2027.0,15.34,30.7
2028.0,15.32,30.5
2029.0,15.26,31.1
2030.0,15.25,31.1
2031.0,15.23,31.6
2032.0,15.21,31.3
2033.0,15.21,32.0
2034.0,15.2,31.3
2035.0,15.24,32.0
2036.0,15.23,31.5
2037.0,15.22,31.8
2038.0,15.23,31.1
2039.0,15.19,30.8
2040.0,15.18,30.7
2041.0,15.18,30.7
2042.0,15.16,30.1
2043.0,15.14,30.0
2044.0,15.13,30.5
2045.0,15.12,30.6
2046.0,15.12,31.1
2047.0,15.08,31.4
2048.0,15.02,31.2
2049.0,15.09,31.0
2050.0,15.09,30.9
2051.0,15.06,31.0
2052.0,15.04,30.7
2053.0,15.04,30.6
2054.0,15.01,30.2
2055.0,15.0,30.6
2056.0,14.98,30.3
2057.0,14.97,30.3
2058.0,14.94,30.1
2059.0,14.94,30.0
2060.0,14.91,29.9
2061.0,14.9,30.0
2062.0,14.82,29.8
2063.0,14.8,30.2
2064.0,14.78,30.5
2065.0,14.79,30.2
2066.0,14.76,30.5
2067.0,14.75,30.9
2068.0,14.73,31.5
2069.0,14.71,31.0
2070.0,14.75,31.5
2071.0,14.75,31.6
2072.0,14.74,31.7
2073.0,14.72,31.6
2074.0,14.72,31.3
2075.0,14.72,31.7
2076.0,14.7,31.6
2077.0,14.72,31.0
2078.0,14.7,31.0
2079.0,14.68,30.3
2080.0,14.65,30.7
2081.0,14.66,30.8
2082.0,14.64,30.7
2083.0,14.61,30.9
2084.0,14.61,30.9
2085.0,14.59,31.1
2086.0,14.58,31.1
2087.0,14.58,31.1
2088.0,14.56,31.9
2089.0,14.54,31.2
2090.0,14.55,31.8
2091.0,14.54,32.1
2092.0,14.53,32.0
2093.0,14.51,33.4
2094.0,14.5,32.8
2095.0,14.48,33.0
2096.0,14.47,34.0
2097.0,14.4,34.4
2098.0,14.38,34.4
2099.0,14.36,35.0
2100.0,14.35,36.0
2101.0,14.34,36.0
2102.0,14.32,36.2
2103.0,14.31,36.8
2104.0,14.29,36.8
2105.0,14.29,36.8
2106.0,14.29,36.5
2107.0,14.29,35.7
2108.0,14.28,34.9
2109.0,14.28,34.3
2110.0,14.26,33.5
2111.0,14.28,32.9
2112.0,14.26,32.0
2113.0,14.26,31.3
2114.0,14.26,30.4
2115.0,14.24,29.3
2116.0,14.23,28.8
2117.0,14.23,27.8
2118.0,14.21,27.3
2119.0,14.2,27.0
2120.0,14.21,26.9
2121.0,14.2,26.5
2122.0,14.2,26.2
2123.0,14.17,26.0
2124.0,14.17,25.9
2125.0,14.14,25.9
2126.0,14.12,25.8
2127.0,14.09,26.1
2128.0,14.09,26.8
2129.0,14.08,26.4
2130.0,14.06,26.7
2131.0,14.07,26.8
2132.0,14.02,26.8
2133.0,14.0,26.3
2134.0,13.99,26.4
2135.0,13.97,26.0
2136.0,13.94,25.7
2137.0,13.93,25.9
2138.0,13.88,25.6
2139.0,13.91,25.4
2140.0,13.92,25.6
2141.0,13.92,25.5
2142.0,13.88,25.9
2143.0,13.88,26.1
2144.0,13.9,26.2
2145.0,13.93,26.5
2146.0,13.94,26.5
2147.0,13.91,26.6
2148.0,13.9,27.4
2149.0,13.89,28.0
2150.0,13.88,27.5
2151.0,13.87,27.8
2152.0,13.86,28.1
2153.0,13.85,28.0
2154.0,13.84,28.1
2155.0,13.83,28.7
2156.0,13.82,29.2
2157.0,13.8,29.3
2158.0,13.8,29.5
2159.0,13.77,29.5
2160.0,13.76,29.0
2161.0,13.76,28.1
2162.0,13.75,28.8
2163.0,13.74,28.4
2164.0,13.72,27.6
2165.0,13.71,27.4
2166.0,13.69,26.4
2167.0,13.67,26.4
2168.0,13.65,26.3
2169.0,13.64,25.9
2170.0,13.61,25.6
2171.0,13.58,25.2
2172.0,13.58,25.3
2173.0,13.54,25.1
2174.0,13.54,25.2
2175.0,13.51,25.3
2176.0,13.52,25.0
2177.0,13.51,25.3
2178.0,13.52,24.9
2179.0,13.58,25.5
2180.0,13.58,25.6
2181.0,13.57,25.3
2182.0,13.56,25.8
2183.0,13.54,25.5
2184.0,13.52,25.8
2185.0,13.51,25.5
2186.0,13.52,25.9
2187.0,13.52,25.7
2188.0,13.51,25.1
2189.0,13.49,24.9
2190.0,13.46,25.2
2191.0,13.47,24.5
2192.0,13.45,25.0
2193.0,13.45,24.9
2194.0,13.45,24.9
2195.0,13.43,24.7
2196.0,13.41,24.9
2197.0,13.39,24.9
2198.0,13.41,25.1
2199.0,13.38,23.9
2200.0,13.38,23.8
2201.0,13.37,23.0
2202.0,13.34,22.7
2203.0,13.34,22.7
2204.0,13.27,22.3
2205.0,13.25,22.5
2206.0,13.24,22.5
2207.0,13.22,22.9
2208.0,13.2,23.2
2209.0,13.22,23.3
2210.0,13.2,23.5
2211.0,13.19,24.4
2212.0,13.23,25.0
2213.0,13.24,25.2
2214.0,13.24,25.6
2215.0,13.23,25.6
2216.0,13.22,26.0
2217.0,13.21,26.0
2218.0,13.21,25.6
2219.0,13.18,25.5
2220.0,13.17,26.0
2221.0,13.15,25.7
2222.0,13.14,25.9
2223.0,13.13,25.9
2224.0,13.11,25.1
2225.0,13.11,25.5
2226.0,13.11,25.6
2227.0,13.11,25.9
2228.0,13.1,25.2
2229.0,13.1,25.6
2230.0,13.11,25.2
2231.0,13.08,25.4
2232.0,13.06,25.2
2233.0,13.05,24.4
2234.0,13.05,24.4
2235.0,13.04,23.6
2236.0,13.03,23.1
2237.0,13.01,22.5
2238.0,13.0,22.3
2239.0,12.99,22.1
2240.0,12.98,22.0
2241.0,12.97,21.8
2242.0,12.95,21.7
2243.0,12.94,21.9
2244.0,12.93,21.9
2245.0,12.9,21.6
2246.0,12.89,22.4
2247.0,12.88,22.5
2248.0,12.84,22.3
2249.0,12.83,22.4
2250.0,12.8,22.4
2251.0,12.8,22.7
