Repository: MaCFP/matl-db

### Experimental Conditions: TGA/DSC
A NETZSCH STA 449 F3 Jupiter was used to simultaneously conduct Thermogravimetric Analysis (TGA) and Differential Scanning Calorimetry (DSC) experiments.

* Heating Rate: 10 K/min
* Temperature program
  - Initial Temperature: 323 K
  - Initial Isotherm: 600 s (hold at 323 K for 600 s)  
  - Maximum Temperature: 1073 K
  - Final Isotherm: 600 s (hold at 1098 K for 600 s)  
* Sample mass: 4.0 mg +/- 0.1 mg
* Sample geometry: Powdered
* Calibration type: Before each experiment, a baseline test was performed using an empty crucible.

File: Wood/Calibration_Data/FSRI/FSRI_Wood_Parallel_Cone_25kW_hor_R3.csv
Time,Mass (g),HRRPUA (kW/m2)
0.0,104.35,4.0
1.0,154.24,4.3
2.0,103.94,4.4
3.0,104.11,4.5
4.0,103.96,4.5
5.0,103.96,4.5
6.0,104.0,4.4
7.0,103.96,4.5
8.0,103.96,4.5
9.0,103.94,4.7
10.0,103.92,5.7
11.0,103.9,7.4
12.0,103.89,9.0
13.0,103.86,9.9
14.0,103.86,10.5
15.0,103.67,11.1
16.0,103.84,11.1
17.0,103.84,12.0
18.0,103.82,13.1
19.0,103.82,14.0
20.0,103.81,14.3
21.0,103.8,14.7
22.0,103.83,14.9
23.0,103.82,14.3
24.0,103.82,13.9
25.0,103.8,12.9
26.0,103.79,11.8
27.0,103.77,10.8
28.0,103.76,10.0
29.0,103.76,10.0
30.0,103.74,10.8
31.0,103.75,12.6
32.0,103.75,15.4
33.0,103.73,19.9
34.0,103.73,22.2
35.0,103.72,23.7
36.0,103.71,24.5
37.0,103.69,25.5
38.0,103.67,25.2
39.0,103.67,24.5
40.0,103.68,23.3
41.0,103.66,22.5
42.0,103.64,22.0
43.0,103.63,21.9
44.0,103.6,22.0
45.0,103.61,21.8
46.0,103.57,21.9
47.0,103.53,21.8
48.0,103.51,21.5
49.0,103.5,20.4
50.0,103.47,19.4
51.0,103.46,17.5
52.0,103.45,15.8
53.0,103.46,13.3
54.0,103.41,10.6
55.0,103.36,9.0
56.0,103.35,7.8
57.0,103.3,7.3
58.0,103.21,6.7
59.0,103.22,6.4
60.0,103.1,6.2
61.0,103.02,6.0
62.0,102.9,6.2
63.0,102.8,6.8
64.0,102.7,8.3
65.0,102.61,12.3
66.0,102.52,21.5
67.0,102.44,32.4
68.0,102.33,43.1
69.0,102.24,55.2
70.0,102.11,65.7
71.0,102.02,78.2
72.0,101.96,89.6
73.0,101.88,102.5
74.0,101.78,116.7
75.0,101.64,129.1
76.0,101.57,141.7
77.0,101.48,148.1
78.0,101.38,156.1
79.0,101.27,159.6
80.0,101.2,164.3
81.0,101.12,168.8
82.0,101.03,168.3
83.0,100.94,167.8
84.0,100.83,166.7
85.0,100.75,169.8
86.0,100.66,168.6
87.0,100.57,168.6
88.0,100.41,167.4
89.0,100.4,164.9
90.0,100.23,166.3
91.0,100.13,165.8
92.0,100.04,166.3
93.0,99.97,166.6
94.0,99.9,163.0
95.0,99.82,163.6
96.0,99.76,161.9
97.0,99.66,162.1
98.0,99.61,159.5
99.0,99.57,160.0
100.0,99.46,154.4
101.0,99.43,155.5
102.0,99.31,154.4
103.0,99.28,149.1
104.0,99.19,148.1
105.0,99.12,144.9
106.0,99.04,144.6
107.0,98.96,142.2
108.0,98.9,138.2
109.0,98.8,138.1
110.0,98.71,137.3
111.0,98.63,136.5
112.0,98.55,135.5
113.0,98.5,134.4
114.0,98.43,134.4
115.0,98.36,132.9
116.0,98.29,132.3
117.0,98.23,132.5
118.0,98.14,131.7
119.0,98.06,130.7
120.0,98.0,129.5
121.0,97.93,127.3
122.0,97.85,126.7
123.0,97.79,124.1
124.0,97.7,123.4
125.0,97.64,122.4
126.0,97.55,126.0
127.0,97.46,121.5
128.0,97.39,120.3
129.0,97.31,119.7
130.0,97.24,118.8
131.0,97.16,119.7
132.0,97.08,117.8
133.0,97.02,119.9
134.0,96.95,117.6
135.0,96.89,117.2
136.0,96.84,115.1
137.0,96.8,116.3
138.0,96.74,115.1
139.0,96.68,113.7
140.0,96.63,113.0
141.0,96.61,112.3
142.0,96.55,112.3
143.0,96.5,111.5
144.0,96.4,111.1
145.0,96.35,108.6
146.0,96.34,108.4
147.0,96.27,105.4
148.0,96.2,108.1
149.0,96.12,105.8
150.0,96.07,105.2
151.0,96.01,103.9
152.0,95.96,102.8
153.0,95.89,103.2
154.0,95.82,103.2
155.0,95.75,102.0
156.0,95.7,101.3
157.0,95.64,99.6
158.0,95.6,100.8
159.0,95.54,98.9
160.0,95.48,99.6
161.0,95.44,100.5
162.0,95.4,100.0
163.0,95.33,101.6
164.0,95.28,100.3
165.0,95.2,101.6
166.0,95.15,103.3
167.0,95.1,100.5
168.0,95.03,99.8
169.0,94.98,100.9
170.0,94.9,98.6
171.0,94.86,98.8
172.0,94.78,97.4
173.0,94.7,96.0
174.0,94.63,96.9
175.0,94.56,95.0
176.0,94.54,93.7
177.0,94.48,93.8
178.0,94.44,94.3
179.0,94.41,92.8
180.0,94.42,91.6
181.0,94.38,92.6
182.0,94.33,91.1
183.0,94.25,89.8
184.0,94.22,88.7
185.0,94.16,89.0
186.0,94.1,89.0
187.0,94.05,86.7
188.0,94.0,88.4
189.0,93.95,87.2
190.0,93.9,86.6
191.0,93.84,86.1
192.0,93.8,85.5
193.0,93.76,85.4
194.0,93.72,84.3
195.0,93.66,84.3
196.0,93.61,83.8
197.0,93.57,83.3
198.0,93.5,82.7
199.0,93.45,82.6
200.0,93.39,82.6
201.0,93.34,81.6
202.0,93.29,81.7
203.0,93.25,80.7
204.0,93.2,81.2
205.0,93.16,80.6
206.0,93.1,79.7
207.0,93.06,80.5
208.0,93.01,80.8
209.0,92.94,80.0
210.0,92.89,79.6
211.0,92.82,79.9
212.0,92.76,78.9
213.0,92.72,79.4
214.0,92.64,78.1
215.0,92.6,77.8
216.0,92.54,77.6
217.0,92.48,78.6
218.0,92.46,76.8
219.0,92.44,77.6
220.0,92.41,76.9
221.0,92.36,77.1
222.0,92.33,76.8
223.0,92.26,77.5
224.0,92.23,76.0
225.0,92.2,77.0
226.0,92.15,77.7
227.0,92.11,76.8
228.0,92.06,78.1
229.0,92.02,77.3
230.0,91.99,76.9
231.0,91.91,78.2
232.0,91.89,76.5
233.0,91.86,76.2
234.0,91.82,76.3
235.0,91.78,75.5
236.0,91.71,75.6
237.0,91.66,75.2
238.0,91.63,75.9
239.0,91.58,75.4
240.0,91.53,74.2
241.0,91.47,74.5
242.0,91.44,74.3
243.0,91.38,75.2
244.0,91.37,73.5
245.0,91.32,74.7
246.0,91.29,74.0
247.0,91.21,74.0
248.0,91.18,75.0
249.0,91.1,73.2
250.0,91.06,73.6
251.0,91.04,73.4
252.0,90.97,73.2
253.0,90.84,73.1
254.0,90.81,73.2
255.0,90.77,71.9
256.0,90.7,71.5
257.0,90.66,70.8
258.0,90.62,71.1
259.0,90.58,70.2
260.0,90.56,70.6
261.0,90.52,68.8
262.0,90.55,69.7
263.0,90.51,70.1
264.0,90.46,68.8
265.0,90.41,68.2
266.0,90.36,68.1
267.0,90.33,69.7
268.0,90.28,67.5
269.0,90.26,68.6
270.0,90.19,68.6
271.0,90.16,69.0
272.0,90.12,68.9
273.0,90.09,68.3
274.0,90.02,68.8
275.0,89.97,68.7
276.0,89.94,68.3
277.0,89.89,68.9
278.0,89.86,68.5
279.0,89.81,68.1
280.0,89.77,68.0
281.0,89.73,68.3
282.0,89.68,67.7
283.0,89.65,68.4
284.0,89.62,68.0
285.0,89.56,66.9
286.0,89.52,67.8
287.0,89.48,66.7
288.0,89.44,66.7
289.0,89.4,66.6
290.0,89.35,65.9
291.0,89.29,66.0
292.0,89.27,66.0
293.0,89.2,64.4
294.0,89.17,65.1
295.0,89.03,65.2
296.0,88.95,64.7
297.0,88.86,65.3
298.0,88.89,63.9
299.0,88.87,64.5
300.0,88.81,64.3
301.0,88.79,63.6
302.0,88.82,62.7
303.0,88.79,63.8
304.0,88.76,63.5
305.0,88.72,63.6
306.0,88.68,63.1
307.0,88.63,63.1
308.0,88.59,63.3
309.0,88.54,63.2
310.0,88.52,63.0
311.0,88.5,63.6
312.0,88.44,64.0
313.0,88.39,65.5
314.0,88.36,65.3
315.0,88.31,63.6
316.0,88.26,64.5
317.0,88.09,63.7
318.0,88.2,62.9
319.0,88.08,64.1
320.0,88.07,62.5
321.0,88.07,62.9
322.0,88.06,63.1
323.0,88.0,63.8
324.0,87.95,63.4
325.0,87.9,63.0
326.0,87.87,62.4
327.0,87.81,61.3
328.0,87.74,61.3
329.0,87.7,60.8
330.0,87.65,60.1
331.0,87.62,61.1
332.0,87.57,60.0
333.0,87.52,60.4
334.0,87.49,60.5
335.0,87.44,62.5
336.0,87.39,62.6
337.0,87.37,63.4
338.0,87.33,64.1
339.0,87.23,63.3
340.0,87.18,63.1
341.0,87.16,62.9
342.0,87.11,62.5
343.0,87.07,62.2
344.0,87.01,60.8
345.0,86.98,61.9
346.0,86.94,61.2
347.0,86.92,60.7
348.0,86.95,60.8
349.0,86.87,60.8
350.0,86.86,60.0
351.0,86.82,60.7
352.0,86.77,59.7
353.0,86.73,60.3
354.0,86.69,60.8
355.0,86.66,60.3
356.0,86.64,60.8
357.0,86.59,60.0
358.0,86.55,60.4
359.0,86.5,59.9
360.0,86.46,61.0
361.0,86.44,61.0
362.0,86.4,62.6
363.0,86.35,62.2
364.0,86.31,61.3
365.0,86.25,61.0
366.0,86.23,62.5
367.0,86.19,61.7
368.0,86.12,61.5
369.0,86.09,62.0
370.0,86.07,61.6
371.0,86.0,62.4
372.0,85.99,61.5
373.0,85.93,61.9
374.0,85.9,61.8
375.0,85.84,61.8
376.0,85.81,62.7
377.0,85.77,62.3
378.0,85.65,62.0
379.0,85.6,61.3
380.0,85.55,62.1
381.0,85.52,61.5
382.0,85.48,62.1
383.0,85.45,61.1
384.0,85.39,62.3
385.0,85.35,60.1
386.0,85.32,60.5
387.0,85.35,62.2
388.0,85.3,60.1
389.0,85.27,61.3
390.0,85.24,60.8
391.0,85.21,59.8
392.0,85.16,60.0
393.0,85.13,58.7
394.0,85.07,59.8
395.0,85.04,59.9
396.0,84.99,59.0
397.0,84.95,58.5
398.0,84.92,58.3
399.0,84.86,59.1
400.0,84.83,59.1
401.0,84.81,58.5
402.0,84.76,59.3
403.0,84.72,59.8
404.0,84.66,59.3
405.0,84.63,59.9
406.0,84.6,60.5
407.0,84.54,60.4
408.0,84.52,60.4
409.0,84.48,60.9
410.0,84.43,61.4
411.0,84.38,61.0
412.0,84.34,60.6
413.0,84.29,60.4
414.0,84.26,59.9
415.0,84.24,59.7
416.0,84.18,60.4
417.0,84.14,58.6
418.0,84.09,58.5
419.0,83.97,58.6
420.0,83.99,59.4
421.0,83.89,58.5
422.0,83.84,58.5
423.0,83.83,58.9
424.0,83.8,59.0
425.0,83.74,59.2
426.0,83.72,60.1
427.0,83.7,60.0
428.0,83.68,59.3
429.0,83.68,61.0
430.0,83.6,59.5
431.0,83.6,60.4
432.0,83.58,59.7
433.0,83.52,60.0
434.0,83.49,60.3
435.0,83.45,60.1
436.0,83.4,59.5
437.0,83.37,58.8
438.0,83.32,59.8
439.0,83.28,58.3
440.0,83.23,58.8
441.0,83.19,59.0
442.0,83.16,57.9
443.0,83.13,58.7
444.0,83.09,60.0
445.0,83.06,58.2
446.0,83.01,58.4
447.0,82.99,58.2
448.0,82.92,56.9
449.0,82.89,58.4
450.0,82.83,57.5
451.0,82.82,57.9
452.0,82.77,57.9
453.0,82.73,58.1
454.0,82.69,56.9
455.0,82.64,58.0
456.0,82.61,58.1
457.0,82.57,57.1
458.0,82.52,57.3
459.0,82.42,58.6
460.0,82.35,56.9
461.0,82.31,56.0
462.0,82.27,56.6
463.0,82.23,56.9
464.0,82.18,55.9
465.0,82.14,55.6
466.0,82.1,56.1
467.0,82.06,56.4
468.0,82.04,56.2
469.0,81.99,56.2
470.0,81.97,57.3
471.0,82.02,56.3
472.0,81.97,56.7
473.0,81.93,56.8
474.0,81.89,57.0
475.0,81.86,56.2
476.0,81.82,57.9
477.0,81.78,56.3
478.0,81.72,56.8
479.0,81.69,56.7
480.0,81.65,57.3
481.0,81.62,55.7
482.0,81.57,56.4
483.0,81.52,55.2
484.0,81.5,57.6
485.0,81.44,57.7
486.0,81.4,56.3
487.0,81.38,56.2
488.0,81.33,56.4
489.0,81.28,56.3
490.0,81.26,56.1
491.0,81.23,57.0
492.0,81.19,57.8
493.0,81.14,56.3
494.0,81.11,55.9
495.0,81.06,56.2
496.0,81.02,55.8
497.0,80.98,55.5
498.0,80.94,55.4
499.0,80.89,54.9
500.0,80.84,55.3
501.0,80.78,55.2
502.0,80.73,55.9
503.0,80.67,55.5
504.0,80.6,56.1
505.0,80.57,56.3
506.0,80.53,55.5
507.0,80.47,55.9
508.0,80.46,55.5
509.0,80.42,55.8
510.0,80.41,55.8
511.0,80.36,54.8
512.0,80.34,55.0
513.0,80.33,54.6
514.0,80.27,54.4
515.0,80.25,55.2
516.0,80.22,55.2
517.0,80.18,55.5
518.0,80.13,55.9
519.0,80.09,55.6
520.0,80.06,55.3
521.0,80.02,55.4
522.0,79.96,54.9
523.0,79.93,55.6
524.0,79.9,55.7
525.0,79.86,55.1
526.0,79.82,55.9
527.0,79.79,55.9
528.0,79.76,56.0
529.0,79.7,56.4
530.0,79.66,55.2
531.0,79.6,54.9
532.0,79.55,55.7
533.0,79.52,55.8
534.0,79.5,55.9
535.0,79.46,56.2
536.0,79.41,56.5
537.0,79.37,57.1
538.0,79.32,58.7
539.0,79.27,60.8
540.0,79.23,60.4
541.0,79.19,60.1
542.0,79.15,61.8
543.0,79.11,62.6
544.0,79.06,63.4
545.0,78.96,63.0
546.0,78.88,64.1
547.0,78.85,64.9
548.0,78.79,65.3
549.0,78.75,65.6
550.0,78.71,65.5
551.0,78.73,64.3
552.0,78.68,65.2
553.0,78.65,64.7
554.0,78.62,65.2
555.0,78.58,63.5
556.0,78.56,63.0
557.0,78.52,64.6
558.0,78.47,63.9
559.0,78.43,63.2
560.0,78.37,63.4
561.0,78.33,64.6
562.0,78.3,62.5
563.0,78.26,62.8
564.0,78.2,62.3
565.0,78.18,62.8
566.0,78.11,62.0
567.0,78.09,61.7
568.0,78.03,62.2
569.0,78.0,61.1
570.0,77.97,61.8
571.0,77.92,61.9
572.0,77.88,61.5
573.0,77.84,61.3
574.0,77.81,60.9
575.0,77.75,61.1
576.0,77.72,60.5
577.0,77.67,60.9
578.0,77.62,61.0
579.0,77.61,61.0
580.0,77.54,61.5
581.0,77.5,62.7
582.0,77.38,62.2
583.0,77.34,61.3
584.0,77.28,60.8
585.0,77.23,61.2
586.0,77.2,60.9
587.0,77.15,60.7
588.0,77.14,60.9
589.0,77.11,59.9
590.0,77.09,59.6
591.0,77.04,60.0
592.0,77.01,59.6
593.0,77.0,59.4
594.0,76.97,59.3
595.0,76.93,59.9
596.0,76.88,59.2
597.0,76.83,59.0
598.0,76.81,59.5
599.0,76.76,59.0
600.0,76.73,59.2
601.0,76.68,59.5
602.0,76.64,58.9
603.0,76.6,59.0
604.0,76.56,60.6
605.0,76.53,60.4
606.0,76.48,60.2
607.0,76.43,59.8
608.0,76.4,59.6
609.0,76.34,60.1
610.0,76.31,59.4
611.0,76.28,60.4
612.0,76.24,60.6
613.0,76.19,60.0
614.0,76.16,60.1
615.0,76.11,59.2
616.0,76.06,60.2
617.0,76.03,60.1
618.0,76.0,61.7
619.0,75.95,61.4
620.0,75.89,60.6
621.0,75.75,61.4
622.0,75.72,60.9
623.0,75.68,60.7
624.0,75.66,60.5
625.0,75.6,61.0
626.0,75.56,60.8
627.0,75.55,61.2
628.0,75.56,61.1
629.0,75.53,62.0
630.0,75.5,61.3
631.0,75.45,62.9
632.0,75.42,62.0
633.0,75.38,62.2
634.0,75.34,61.7
635.0,75.3,60.8
636.0,75.24,61.4
637.0,75.18,60.9
638.0,75.14,62.3
639.0,75.09,62.9
640.0,75.06,62.2
641.0,75.01,62.9
642.0,74.98,63.4
643.0,74.94,61.3
644.0,74.9,62.7
645.0,74.86,62.8
646.0,74.82,63.1
647.0,74.78,62.2
648.0,74.75,61.4
649.0,74.71,61.6
650.0,74.68,61.6
651.0,74.64,61.1
652.0,74.6,61.2
653.0,74.54,61.0
654.0,74.51,60.7
655.0,74.48,60.4
656.0,74.39,61.0
657.0,74.37,60.3
658.0,74.3,60.7
659.0,74.27,62.0
660.0,74.23,61.0
661.0,74.19,60.4
662.0,74.14,61.0
663.0,74.05,61.5
664.0,74.02,61.9
665.0,73.97,61.3
666.0,73.94,62.7
667.0,73.91,62.3
668.0,73.87,61.4
669.0,73.83,63.0
670.0,73.77,63.0
671.0,73.81,62.4
672.0,73.77,62.1
673.0,73.74,62.5
674.0,73.7,63.1
675.0,73.65,63.1
676.0,73.62,62.5
677.0,73.58,62.1
678.0,73.56,62.0
679.0,73.5,61.0
680.0,73.46,61.3
681.0,73.43,62.3
682.0,73.39,62.1
683.0,73.34,62.5
684.0,73.3,61.0
685.0,73.25,61.3
686.0,73.21,62.0
687.0,73.16,62.6
688.0,73.13,62.9
689.0,73.09,63.5
690.0,73.04,63.1
691.0,73.02,63.8
692.0,72.98,62.7
693.0,72.94,62.7
694.0,72.9,61.3
695.0,72.85,61.6
696.0,72.81,61.4
697.0,72.71,61.8
698.0,72.67,62.3
699.0,72.62,61.7
700.0,72.58,63.0
701.0,72.53,62.1
702.0,72.47,63.1
703.0,72.43,63.1
704.0,72.4,62.0
705.0,72.38,62.9
706.0,72.31,62.4
707.0,72.33,62.5
708.0,72.3,63.4
709.0,72.27,63.3
710.0,72.24,63.3
711.0,72.21,62.5
712.0,72.16,62.3
713.0,72.12,62.1
714.0,72.08,62.5
715.0,72.05,62.4
716.0,71.99,62.5
717.0,71.95,61.7
718.0,71.9,63.2
719.0,71.88,62.5
720.0,71.83,63.2
721.0,71.79,62.1
722.0,71.75,60.8
723.0,71.72,61.5
724.0,71.68,61.9
725.0,71.64,61.9
726.0,71.59,62.1
727.0,71.57,62.7
728.0,71.54,63.2
729.0,71.5,63.0
730.0,71.44,62.2
731.0,71.39,62.3
732.0,71.35,62.6
733.0,71.34,63.7
734.0,71.29,62.6
735.0,71.25,62.4
736.0,71.21,61.9
737.0,71.17,61.9
738.0,71.13,63.4
739.0,71.08,62.6
740.0,71.04,62.1
741.0,71.0,62.8
742.0,70.92,61.2
743.0,70.85,61.6
744.0,70.81,61.2
745.0,70.77,60.8
746.0,70.73,60.6
747.0,70.67,60.8
748.0,70.64,61.2
749.0,70.61,60.8
750.0,70.59,61.0
751.0,70.55,61.0
752.0,70.52,60.9
753.0,70.53,60.3
754.0,70.48,61.0
755.0,70.48,60.5
756.0,70.45,61.2
757.0,70.4,61.2
758.0,70.36,61.4
759.0,70.31,60.8
760.0,70.27,59.7
761.0,70.24,60.5
762.0,70.21,61.1
763.0,70.15,60.8
764.0,70.13,62.1
765.0,70.09,63.4
766.0,70.03,60.6
767.0,69.98,60.9
768.0,69.94,61.4
769.0,69.9,61.8
770.0,69.88,63.3
771.0,69.86,63.7
772.0,69.81,62.2
773.0,69.75,63.6
774.0,69.7,63.5
775.0,69.67,62.9
776.0,69.65,62.5
777.0,69.61,62.6
778.0,69.56,61.5
779.0,69.51,62.1
780.0,69.4,62.3
781.0,69.37,62.7
782.0,69.33,62.6
783.0,69.28,61.3
784.0,69.26,61.5
785.0,69.22,60.4
786.0,69.16,61.3
787.0,69.13,60.4
788.0,69.1,61.0
789.0,69.04,61.0
790.0,69.0,61.0
791.0,69.01,58.9
792.0,69.02,60.5
793.0,68.97,59.8
794.0,68.94,60.7
795.0,68.89,60.0
796.0,68.86,60.4
797.0,68.82,60.2
798.0,68.79,59.6
799.0,68.75,59.5
800.0,68.72,60.9
801.0,68.66,59.3
802.0,68.63,60.6
803.0,68.6,59.8
804.0,68.55,58.6
805.0,68.51,60.1
806.0,68.5,58.9
807.0,68.45,60.3
808.0,68.38,60.3
809.0,68.35,60.5
810.0,68.32,59.6
811.0,68.29,60.3
812.0,68.24,60.9
813.0,68.2,61.3
814.0,68.16,61.7
815.0,68.12,61.3
816.0,68.08,62.0
817.0,68.06,61.2
818.0,67.94,61.7
819.0,67.9,61.3
820.0,67.85,61.3
821.0,67.81,63.0
822.0,67.76,61.0
823.0,67.72,60.6
824.0,67.69,60.4
825.0,67.65,60.5
826.0,67.65,61.5
827.0,67.6,60.5
828.0,67.59,60.9
829.0,67.56,61.1
830.0,67.53,61.5
831.0,67.5,60.4
832.0,67.46,61.1
833.0,67.41,61.1
834.0,67.38,62.7
835.0,67.34,62.4
836.0,67.3,62.6
837.0,67.27,61.3
838.0,67.24,62.6
839.0,67.2,62.2
840.0,67.15,62.3
841.0,67.12,61.8
842.0,67.09,62.4
843.0,67.05,62.8
844.0,67.0,61.5
845.0,66.96,62.3
846.0,66.92,61.7
847.0,66.87,61.1
848.0,66.83,62.8
849.0,66.79,60.4
850.0,66.76,61.7
851.0,66.75,61.3
852.0,66.73,61.1
853.0,66.65,61.9
854.0,66.63,61.2
855.0,66.58,60.7
856.0,66.55,62.4
857.0,66.5,62.8
858.0,66.46,62.9
859.0,66.43,63.4
860.0,66.32,62.9
861.0,66.33,63.0
862.0,66.23,63.5
863.0,66.19,63.3
864.0,66.13,62.9
865.0,66.08,62.6
866.0,66.06,62.6
867.0,66.02,63.1
868.0,66.07,62.3
869.0,66.04,62.2
870.0,66.0,62.1
871.0,65.96,61.9
872.0,65.92,62.6
873.0,65.88,61.3
874.0,65.85,63.2
875.0,65.81,62.0
876.0,65.77,62.2
877.0,65.73,61.3
878.0,65.69,61.2
879.0,65.64,61.0
880.0,65.61,61.2
881.0,65.58,61.2
882.0,65.55,61.7
883.0,65.51,62.5
884.0,65.48,61.6
885.0,65.43,62.2
886.0,65.4,62.2
887.0,65.35,62.5
888.0,65.32,63.5
889.0,65.28,63.8
890.0,65.22,63.7
891.0,65.19,63.6
892.0,65.15,62.9
893.0,65.12,64.0
894.0,65.09,63.8
895.0,65.04,63.4
896.0,65.01,61.8
897.0,64.93,63.8
898.0,64.89,62.9
899.0,64.85,62.3
900.0,64.79,63.0
901.0,64.74,62.5
902.0,64.69,62.4
903.0,64.66,63.7
904.0,64.6,62.5
905.0,64.57,62.8
906.0,64.52,62.9
907.0,64.53,63.2
908.0,64.5,63.3
909.0,64.49,64.0
910.0,64.48,63.6
911.0,64.45,63.8
912.0,64.36,64.0
913.0,64.34,64.3
914.0,64.31,63.6
915.0,64.28,63.2
916.0,64.25,65.2
917.0,64.2,64.3
918.0,64.18,63.7
919.0,64.14,64.5
920.0,64.09,65.0
921.0,64.06,64.4
922.0,64.04,64.7
923.0,63.98,64.1
924.0,63.95,64.8
925.0,63.89,64.0
926.0,63.84,64.8
927.0,63.81,64.9
928.0,63.78,64.2
929.0,63.76,65.3
930.0,63.69,64.7
931.0,63.66,65.9
932.0,63.64,65.7
933.0,63.58,66.8
934.0,63.55,65.9
935.0,63.5,65.6
936.0,63.47,66.9
937.0,63.35,65.9
938.0,63.38,66.6
939.0,63.27,66.2
940.0,63.25,67.4
941.0,63.19,66.8
942.0,63.16,67.4
943.0,63.12,66.9
944.0,63.14,66.6
945.0,63.11,66.3
946.0,63.07,66.8
947.0,63.03,65.5
948.0,62.99,66.8
949.0,62.98,64.4
950.0,62.92,65.8
951.0,62.88,64.8
952.0,62.86,63.8
953.0,62.81,64.3
954.0,62.78,64.7
955.0,62.75,64.4
956.0,62.7,64.9
957.0,62.66,66.0
958.0,62.63,64.7
959.0,62.58,64.9
960.0,62.54,66.1
961.0,62.5,64.6
962.0,62.46,66.6
963.0,62.43,66.2
964.0,62.39,65.7
965.0,62.37,65.5
966.0,62.33,65.6
967.0,62.28,66.1
968.0,62.23,65.4
969.0,62.2,64.5
970.0,62.17,66.1
971.0,62.11,63.8
972.0,62.08,63.4
973.0,62.06,63.8
974.0,62.02,62.8
975.0,61.97,64.2
976.0,61.92,63.4
977.0,61.87,63.6
978.0,61.82,62.8
979.0,61.77,63.6
980.0,61.73,65.3
981.0,61.7,64.1
982.0,61.64,65.0
983.0,61.6,65.8
984.0,61.54,64.7
985.0,61.52,65.1
986.0,61.48,65.5
987.0,61.45,65.5
988.0,61.42,65.5
989.0,61.4,65.3
990.0,61.38,66.3
991.0,61.32,66.7
992.0,61.28,66.6
993.0,61.26,66.0
994.0,61.23,66.7
995.0,61.2,65.7
996.0,61.16,66.7
997.0,61.12,65.9
998.0,61.09,67.0
999.0,61.05,67.3
1000.0,61.01,66.4
1001.0,60.98,66.2
1002.0,60.93,67.1
1003.0,60.88,66.9
1004.0,60.85,65.7
1005.0,60.79,66.2
1006.0,60.75,66.2
1007.0,60.71,66.8
1008.0,60.68,66.8
1009.0,60.64,66.9
1010.0,60.61,67.7
1011.0,60.56,68.9
1012.0,60.53,67.7
1013.0,60.49,68.8
1014.0,60.44,68.3
1015.0,60.4,68.8
1016.0,60.35,68.3
1017.0,60.3,68.5
1018.0,60.2,69.1
1019.0,60.15,68.9
1020.0,60.12,68.6
1021.0,60.1,68.7
1022.0,60.06,69.2
1023.0,60.01,69.0
1024.0,59.99,69.2
1025.0,59.96,67.1
1026.0,59.93,69.6
1027.0,59.89,70.0
1028.0,59.87,69.9
1029.0,59.86,69.5
1030.0,59.83,69.8
1031.0,59.79,69.2
1032.0,59.73,69.1
1033.0,59.68,68.4
1034.0,59.65,68.3
1035.0,59.62,69.5
1036.0,59.58,68.3
1037.0,59.54,70.1
1038.0,59.51,69.2
1039.0,59.47,70.1
1040.0,59.43,70.0
1041.0,59.39,69.2
1042.0,59.36,70.2
1043.0,59.3,72.7
1044.0,59.27,70.7
1045.0,59.23,71.4
1046.0,59.2,71.4
1047.0,59.17,71.3
1048.0,59.12,71.8
1049.0,59.09,71.0
1050.0,59.02,72.1
1051.0,58.99,70.9
1052.0,58.95,70.4
1053.0,58.91,71.8
1054.0,58.88,71.6
1055.0,58.85,70.7
1056.0,58.79,71.9
1057.0,58.75,71.0
1058.0,58.63,73.5
1059.0,58.59,72.0
1060.0,58.55,72.9
1061.0,58.52,72.1
1062.0,58.47,71.9
1063.0,58.42,72.6
1064.0,58.38,72.1
1065.0,58.33,71.4
1066.0,58.31,72.1
1067.0,58.27,73.2
1068.0,58.31,72.1
1069.0,58.27,72.1
1070.0,58.24,71.6
1071.0,58.21,73.5
1072.0,58.17,73.0
1073.0,58.12,72.5
1074.0,58.1,72.6
1075.0,58.07,73.0
1076.0,58.03,73.3
1077.0,58.0,73.5
1078.0,57.95,73.3
1079.0,57.92,72.0
1080.0,57.88,72.0
1081.0,57.84,72.1
1082.0,57.77,73.3
1083.0,57.73,72.3
1084.0,57.7,72.7
1085.0,57.66,72.7
1086.0,57.62,70.3
1087.0,57.59,72.0
1088.0,57.54,71.4
1089.0,57.5,72.3
1090.0,57.44,71.9
1091.0,57.41,70.9
1092.0,57.39,72.2
1093.0,57.35,71.8
1094.0,57.3,71.3
1095.0,57.27,72.4
1096.0,57.23,73.5
1097.0,57.18,72.0
1098.0,57.14,72.7
1099.0,57.05,72.7
1100.0,57.01,72.6
1101.0,56.95,73.4
1102.0,56.88,72.0
1103.0,56.84,72.7
1104.0,56.8,71.0
1105.0,56.75,72.4
1106.0,56.71,72.8
1107.0,56.69,72.7
1108.0,56.66,72.5
1109.0,56.63,70.3
1110.0,56.62,71.0
1111.0,56.57,71.5
1112.0,56.55,71.1
1113.0,56.51,71.8
1114.0,56.48,72.2
1115.0,56.45,72.8
1116.0,56.39,72.0
1117.0,56.35,72.6
1118.0,56.33,72.4
1119.0,56.29,72.7
1120.0,56.24,72.0
1121.0,56.18,72.6
1122.0,56.13,72.8
1123.0,56.1,71.4
1124.0,56.06,73.2
1125.0,56.04,73.5
1126.0,55.98,73.5
1127.0,55.94,73.0
1128.0,55.9,72.7
1129.0,55.85,73.4
1130.0,55.82,71.1
1131.0,55.78,71.3
1132.0,55.74,71.3
1133.0,55.7,71.2
1134.0,55.67,71.9
1135.0,55.64,72.0
1136.0,55.57,72.8
1137.0,55.53,72.5
1138.0,55.49,72.7
1139.0,55.44,71.8
1140.0,55.41,73.7
1141.0,55.33,73.9
1142.0,55.19,74.7
1143.0,55.16,73.9
1144.0,55.12,73.6
1145.0,55.06,74.8
1146.0,55.02,73.8
1147.0,54.97,75.2
1148.0,54.94,75.2
1149.0,54.92,75.1
1150.0,54.86,75.7
1151.0,54.88,75.0
1152.0,54.83,77.2
1153.0,54.83,75.8
1154.0,54.79,76.5
1155.0,54.76,75.4
1156.0,54.72,77.4
1157.0,54.69,78.8
1158.0,54.65,79.5
1159.0,54.59,77.9
1160.0,54.55,78.1
1161.0,54.54,79.2
1162.0,54.49,77.6
1163.0,54.43,77.6
1164.0,54.38,77.8
1165.0,54.36,77.3
1166.0,54.31,77.2
1167.0,54.26,77.1
1168.0,54.2,79.7
1169.0,54.16,78.7
1170.0,54.09,78.8
1171.0,54.06,78.1
1172.0,54.03,79.5
1173.0,54.0,79.0
1174.0,53.95,79.0
1175.0,53.89,78.9
1176.0,53.84,78.6
1177.0,53.79,78.7
1178.0,53.73,79.8
1179.0,53.69,79.3
1180.0,53.56,80.1
1181.0,53.53,78.5
1182.0,53.49,77.6
1183.0,53.45,76.6
1184.0,53.42,76.7
1185.0,53.36,76.4
1186.0,53.34,76.2
1187.0,53.37,75.9
1188.0,53.32,76.5
1189.0,53.3,75.9
1190.0,53.27,74.7
1191.0,53.24,75.1
1192.0,53.18,74.1
1193.0,53.13,76.5
1194.0,53.07,76.8
1195.0,53.03,77.7
1196.0,52.99,77.3
1197.0,52.94,75.8
1198.0,52.89,77.4
1199.0,52.85,77.5
1200.0,52.83,77.2
1201.0,52.77,76.1
1202.0,52.73,78.8
1203.0,52.69,78.6
1204.0,52.64,79.2
1205.0,52.61,78.3
1206.0,52.55,79.6
1207.0,52.52,80.0
1208.0,52.47,80.2
1209.0,52.44,80.6
1210.0,52.39,79.5
1211.0,52.35,79.9
1212.0,52.29,80.9
1213.0,52.26,80.4
1214.0,52.21,80.5
1215.0,52.14,79.6
1216.0,52.09,80.1
1217.0,52.03,80.2
1218.0,51.99,79.6
1219.0,51.94,78.2
1220.0,51.88,78.1
1221.0,51.8,79.0
1222.0,51.76,78.3
1223.0,51.7,79.6
1224.0,51.68,77.0
1225.0,51.64,79.6
1226.0,51.6,80.9
1227.0,51.57,81.1
1228.0,51.54,81.7
1229.0,51.5,80.7
1230.0,51.48,80.2
1231.0,51.46,80.0
1232.0,51.4,80.4
1233.0,51.37,80.6
1234.0,51.31,80.5
1235.0,51.26,79.2
1236.0,51.21,79.5
1237.0,51.18,80.1
1238.0,51.13,79.2
1239.0,51.09,81.1
1240.0,51.04,77.4
1241.0,51.01,78.6
1242.0,50.96,79.5
1243.0,50.89,79.0
1244.0,50.87,78.9
1245.0,50.81,81.3
1246.0,50.76,80.1
1247.0,50.73,80.1
1248.0,50.67,80.0
1249.0,50.64,81.5
1250.0,50.6,80.2
1251.0,50.56,79.3
1252.0,50.48,79.8
1253.0,50.44,80.2
1254.0,50.4,78.7
1255.0,50.36,80.5
1256.0,50.33,79.5
1257.0,50.27,79.3
1258.0,50.22,80.5
1259.0,50.15,80.5
1260.0,50.12,79.7
1261.0,50.07,81.2
1262.0,50.01,80.9
1263.0,49.96,78.7
1264.0,49.9,78.7
1265.0,49.85,81.7
1266.0,49.78,83.1
1267.0,49.72,81.4
1268.0,49.69,81.0
1269.0,49.66,81.6
1270.0,49.65,80.9
1271.0,49.61,81.4
1272.0,49.57,81.8
1273.0,49.52,80.8
1274.0,49.49,82.6
1275.0,49.43,83.0
1276.0,49.4,82.0
1277.0,49.37,82.0
1278.0,49.31,82.9
1279.0,49.26,82.1
1280.0,49.22,81.7
1281.0,49.18,82.5
1282.0,49.13,82.2
1283.0,49.09,82.2
1284.0,49.01,82.3
1285.0,48.99,81.9
1286.0,48.94,81.7
1287.0,48.89,82.8
1288.0,48.86,81.6
1289.0,48.79,82.0
1290.0,48.73,83.2
1291.0,48.69,84.3
1292.0,48.64,83.6
1293.0,48.59,85.2
1294.0,48.53,85.2
1295.0,48.52,84.0
1296.0,48.48,84.2
1297.0,48.42,83.5
1298.0,48.33,83.4
1299.0,48.27,82.2
1300.0,48.2,83.7
1301.0,48.14,83.6
1302.0,48.09,84.3
1303.0,48.03,84.4
1304.0,47.97,84.0
1305.0,47.95,84.3
1306.0,47.88,83.1
1307.0,47.87,82.9
1308.0,47.83,83.2
1309.0,47.8,84.4
1310.0,47.75,83.5
1311.0,47.7,84.5
1312.0,47.67,84.8
1313.0,47.63,85.6
1314.0,47.57,84.7
1315.0,47.54,85.3
1316.0,47.48,86.6
1317.0,47.43,85.9
1318.0,47.38,85.3
1319.0,47.35,85.6
1320.0,47.29,84.3
1321.0,47.27,84.4
1322.0,47.2,84.0
1323.0,47.14,85.3
1324.0,47.08,85.3
1325.0,47.06,83.2
1326.0,47.01,85.8
1327.0,46.95,84.8
1328.0,46.92,84.4
1329.0,46.86,86.0
1330.0,46.82,86.2
1331.0,46.76,86.4
1332.0,46.71,86.3
1333.0,46.66,86.0
1334.0,46.63,85.4
1335.0,46.56,87.0
1336.0,46.51,86.6
1337.0,46.45,86.9
1338.0,46.32,85.8
1339.0,46.29,86.8
1340.0,46.19,87.1
1341.0,46.13,85.2
1342.0,46.12,86.6
1343.0,46.07,85.8
1344.0,46.05,85.9
1345.0,46.06,87.0
1346.0,46.01,85.8
1347.0,45.95,87.6
1348.0,45.96,86.7
1349.0,45.88,87.7
1350.0,45.85,86.5
1351.0,45.79,89.4
1352.0,45.72,86.8
1353.0,45.66,87.9
1354.0,45.62,88.1
1355.0,45.61,88.4
1356.0,45.54,88.1
1357.0,45.48,88.9
1358.0,45.44,87.8
1359.0,45.37,88.5
1360.0,45.31,88.9
1361.0,45.29,90.3
1362.0,45.22,90.4
1363.0,45.18,89.3
1364.0,45.13,88.9
1365.0,45.07,88.7
1366.0,45.02,89.7
1367.0,44.96,89.2
1368.0,44.93,89.8
1369.0,44.86,89.9
1370.0,44.83,89.5
1371.0,44.74,90.2
1372.0,44.72,87.6
1373.0,44.67,88.9
1374.0,44.62,90.2
1375.0,44.57,89.4
1376.0,44.51,90.4
1377.0,44.44,90.1
1378.0,44.37,89.4
1379.0,44.23,89.6
1380.0,44.21,88.8
1381.0,44.16,89.1
1382.0,44.12,87.0
1383.0,44.06,89.5
1384.0,44.01,88.4
1385.0,43.98,89.8
1386.0,43.94,89.9
1387.0,43.91,90.9
1388.0,43.89,89.3
1389.0,43.85,90.5
1390.0,43.78,88.5
1391.0,43.74,89.1
1392.0,43.7,89.0
1393.0,43.64,89.0
1394.0,43.59,88.4
1395.0,43.52,92.0
1396.0,43.49,91.7
1397.0,43.43,87.9
1398.0,43.38,90.3
1399.0,43.34,90.2
1400.0,43.26,91.4
1401.0,43.21,92.9
1402.0,43.16,92.6
1403.0,43.12,94.3
1404.0,43.07,93.6
1405.0,43.0,96.0
1406.0,42.99,95.6
1407.0,42.91,95.3
1408.0,42.84,96.0
1409.0,42.77,94.2
1410.0,42.83,94.8
1411.0,42.7,94.6
1412.0,42.65,94.1
1413.0,42.64,94.5
1414.0,42.6,93.4
1415.0,42.49,92.8
1416.0,42.44,93.4
1417.0,42.36,93.2
1418.0,42.29,92.5
1419.0,42.22,92.8
1420.0,42.15,90.7
1421.0,42.09,91.4
1422.0,42.04,92.0
1423.0,41.98,93.6
1424.0,41.96,92.2
1425.0,41.94,93.2
1426.0,41.88,93.5
1427.0,41.85,93.7
1428.0,41.77,94.8
1429.0,41.76,92.2
1430.0,41.7,92.8
1431.0,41.66,94.3
1432.0,41.6,92.4
1433.0,41.54,94.6
1434.0,41.48,93.4
1435.0,41.44,92.6
1436.0,41.37,94.5
1437.0,41.34,94.0
1438.0,41.27,92.2
1439.0,41.23,95.0
1440.0,41.17,95.5
1441.0,41.11,94.3
1442.0,41.06,94.1
1443.0,41.01,94.0
1444.0,40.95,95.9
1445.0,40.91,93.6
1446.0,40.85,94.2
1447.0,40.81,95.0
1448.0,40.75,95.7
1449.0,40.7,95.0
1450.0,40.64,94.1
1451.0,40.59,95.3
1452.0,40.53,94.5
1453.0,40.5,93.2
1454.0,40.44,94.7
1455.0,40.38,94.7
1456.0,40.33,94.2
1457.0,40.2,95.0
1458.0,40.13,95.2
1459.0,40.06,96.1
1460.0,39.99,93.4
1461.0,39.95,94.1
1462.0,39.93,95.5
1463.0,39.9,93.9
1464.0,39.85,96.2
1465.0,39.81,93.4
1466.0,39.75,94.7
1467.0,39.71,96.2
1468.0,39.67,94.8
1469.0,39.61,93.6
1470.0,39.56,93.1
1471.0,39.53,95.7
1472.0,39.46,94.6
1473.0,39.42,95.2
1474.0,39.36,95.5
1475.0,39.31,94.4
1476.0,39.26,95.0
1477.0,39.2,94.4
1478.0,39.14,94.5
1479.0,39.07,95.9
1480.0,39.02,96.3
1481.0,38.97,95.2
1482.0,38.92,94.4
1483.0,38.87,95.9
1484.0,38.8,96.3
1485.0,38.74,96.7
1486.0,38.69,95.4
1487.0,38.63,93.1
1488.0,38.58,94.6
1489.0,38.53,94.1
1490.0,38.46,95.6
1491.0,38.42,94.0
1492.0,38.35,94.1
1493.0,38.31,94.6
1494.0,38.28,92.4
1495.0,38.19,94.3
1496.0,38.13,93.4
1497.0,38.04,94.0
1498.0,37.98,94.6
1499.0,37.91,94.6
1500.0,37.86,92.6
1501.0,37.8,93.5
1502.0,37.75,93.9
1503.0,37.67,95.5
1504.0,37.48,94.6
1505.0,37.54,97.0
1506.0,37.49,95.2
1507.0,37.54,96.6
1508.0,37.5,97.1
1509.0,37.46,97.3
1510.0,37.43,95.4
1511.0,37.3,95.0
1512.0,37.24,93.7
1513.0,37.2,93.9
1514.0,37.19,95.4
1515.0,37.11,95.8
1516.0,37.07,96.1
1517.0,37.03,96.1
1518.0,36.95,96.5
1519.0,36.91,94.9
1520.0,36.87,96.1
1521.0,36.8,95.2
1522.0,36.73,93.5
1523.0,36.7,95.3
1524.0,36.63,96.9
1525.0,36.59,93.4
1526.0,36.52,96.6
1527.0,36.47,96.1
1528.0,36.4,97.2
1529.0,36.35,96.6
1530.0,36.3,96.1
1531.0,36.23,97.4
1532.0,36.19,97.5
1533.0,36.13,98.1
1534.0,36.08,98.5
1535.0,36.03,97.3
1536.0,35.96,98.3
1537.0,35.91,98.7
1538.0,35.84,99.6
1539.0,35.79,102.1
1540.0,35.73,101.4
1541.0,35.59,102.8
1542.0,35.54,104.9
1543.0,35.49,103.7
1544.0,35.42,104.2
1545.0,35.39,104.5
1546.0,35.3,103.4
1547.0,35.26,105.4
1548.0,35.23,102.8
1549.0,35.25,102.8
1550.0,35.19,104.9
1551.0,35.14,103.5
1552.0,35.09,102.0
1553.0,35.02,103.4
1554.0,34.97,102.0
1555.0,34.91,103.3
1556.0,34.85,101.7
1557.0,34.79,102.0
1558.0,34.75,100.6
1559.0,34.7,100.5
1560.0,34.65,99.5
1561.0,34.58,99.4
1562.0,34.54,100.0
1563.0,34.48,100.4
1564.0,34.44,99.1
1565.0,34.4,101.2
1566.0,34.3,97.7
1567.0,34.3,99.4
1568.0,34.25,99.6
1569.0,34.2,99.5
1570.0,34.13,98.2
1571.0,34.05,100.5
1572.0,33.98,99.5
1573.0,33.9,98.5
1574.0,33.85,100.2
1575.0,33.79,99.4
1576.0,33.73,99.2
1577.0,33.67,98.5
1578.0,33.6,97.4
1579.0,33.55,99.5
1580.0,33.47,101.0
1581.0,33.43,102.0
1582.0,33.33,100.4
1583.0,33.26,101.9
1584.0,33.19,102.7
1585.0,33.16,101.3
1586.0,33.07,102.2
1587.0,33.04,101.9
1588.0,32.99,101.3
1589.0,32.96,101.8
1590.0,32.93,103.1
1591.0,32.9,100.6
1592.0,32.85,103.6
1593.0,32.76,101.0
1594.0,32.7,102.1
1595.0,32.68,100.2
1596.0,32.63,100.0
1597.0,32.57,102.3
1598.0,32.52,103.1
1599.0,32.45,100.3
1600.0,32.39,100.8
1601.0,32.31,99.3
1602.0,32.26,99.8
1603.0,32.18,100.4
1604.0,32.17,100.0
1605.0,32.11,100.0
1606.0,32.03,101.5
1607.0,31.99,102.0
1608.0,31.93,101.5
1609.0,31.88,101.7
1610.0,31.81,104.5
1611.0,31.75,103.5
1612.0,31.7,103.2
1613.0,31.64,104.4
1614.0,31.57,104.1
1615.0,31.52,105.6
1616.0,31.46,105.8
1617.0,31.4,106.5
1618.0,31.35,107.2
1619.0,31.21,105.8
1620.0,31.15,108.0
1621.0,31.08,106.9
1622.0,31.02,105.2
1623.0,30.93,105.3
1624.0,30.87,105.7
1625.0,30.87,104.8
1626.0,30.76,105.7
1627.0,30.8,106.4
1628.0,30.73,105.2
1629.0,30.7,104.9
1630.0,30.65,106.0
1631.0,30.59,105.5
1632.0,30.52,105.8
1633.0,30.47,105.4
1634.0,30.41,106.2
1635.0,30.34,106.4
1636.0,30.28,105.2
1637.0,30.23,106.4
1638.0,30.15,106.9
1639.0,30.12,106.3
1640.0,30.08,108.2
1641.0,29.99,108.1
1642.0,29.95,108.4
1643.0,29.9,108.2
1644.0,29.84,107.3
1645.0,29.79,106.7
1646.0,29.72,108.1
1647.0,29.67,108.5
1648.0,29.62,107.8
1649.0,29.54,104.4
1650.0,29.49,105.7
1651.0,29.43,103.1
1652.0,29.38,103.6
1653.0,29.33,103.5
1654.0,29.28,103.0
1655.0,29.21,102.3
1656.0,29.14,101.2
1657.0,29.1,101.8
1658.0,29.06,101.4
1659.0,28.97,101.7
1660.0,28.82,103.6
1661.0,28.77,102.5
1662.0,28.73,101.8
1663.0,28.64,104.5
1664.0,28.6,102.8
1665.0,28.54,103.1
1666.0,28.5,104.4
1667.0,28.45,103.7
1668.0,28.43,103.6
1669.0,28.42,104.1
1670.0,28.36,102.1
1671.0,28.31,103.8
1672.0,28.25,103.9
1673.0,28.2,103.7
1674.0,28.13,103.5
1675.0,28.1,104.2
1676.0,28.03,103.5
1677.0,27.97,103.9
1678.0,27.92,102.5
1679.0,27.85,104.7
1680.0,27.8,102.9
1681.0,27.75,102.4
1682.0,27.7,103.2
1683.0,27.66,101.8
1684.0,27.6,103.7
1685.0,27.54,101.5
1686.0,27.49,102.7
1687.0,27.44,102.5
1688.0,27.38,103.0
1689.0,27.33,102.9
1690.0,27.26,102.2
1691.0,27.21,102.0
1692.0,27.16,102.7
1693.0,27.09,101.2
1694.0,27.05,101.8
1695.0,26.97,98.9
1696.0,26.93,102.0
1697.0,26.85,102.0
1698.0,26.79,101.2
1699.0,26.71,100.4
1700.0,26.65,102.1
1701.0,26.6,100.5
1702.0,26.53,100.6
1703.0,26.49,98.2
1704.0,26.42,100.8
1705.0,26.38,100.4
1706.0,26.38,100.0
1707.0,26.35,98.2
1708.0,26.28,99.3
1709.0,26.24,101.6
1710.0,26.22,100.5
1711.0,26.16,95.3
1712.0,26.1,98.7
1713.0,26.07,99.2
1714.0,25.98,97.5
1715.0,25.94,99.0
1716.0,25.88,98.9
1717.0,25.82,97.7
1718.0,25.77,98.5
1719.0,25.7,98.9
1720.0,25.66,98.8
1721.0,25.6,97.9
1722.0,25.55,97.1
1723.0,25.51,98.4
1724.0,25.45,97.5
1725.0,25.4,96.5
1726.0,25.33,98.9
1727.0,25.28,100.5
1728.0,25.23,100.8
1729.0,25.19,102.3
1730.0,25.14,102.2
1731.0,25.08,105.1
1732.0,25.03,106.9
1733.0,24.96,106.8
1734.0,24.93,107.3
1735.0,24.9,107.8
1736.0,24.87,107.2
1737.0,24.78,108.8
1738.0,24.72,107.5
1739.0,24.64,108.1
1740.0,24.61,108.6
1741.0,24.54,107.0
1742.0,24.43,105.2
1743.0,24.37,106.2
1744.0,24.28,104.5
1745.0,24.23,104.7
1746.0,24.17,103.8
1747.0,24.12,102.4
1748.0,24.06,103.3
1749.0,24.02,102.0
1750.0,23.96,105.0
1751.0,23.89,103.1
1752.0,23.95,103.3
1753.0,23.89,101.8
1754.0,23.86,103.7
1755.0,23.82,101.8
1756.0,23.76,102.0
1757.0,23.72,101.7
1758.0,23.65,100.1
1759.0,23.6,101.2
1760.0,23.54,100.9
1761.0,23.49,100.9
1762.0,23.44,98.3
1763.0,23.38,99.6
1764.0,23.33,97.5
1765.0,23.29,97.6
1766.0,23.22,98.5
1767.0,23.2,95.6
1768.0,23.17,97.4
1769.0,23.13,97.2
1770.0,23.04,97.5
1771.0,23.0,95.2
1772.0,22.93,93.2
1773.0,22.91,95.0
1774.0,22.87,94.6
1775.0,22.81,94.8
1776.0,22.76,93.3
1777.0,22.69,93.4
1778.0,22.65,94.7
1779.0,22.59,92.7
1780.0,22.55,93.5
1781.0,22.5,92.6
1782.0,22.45,92.2
1783.0,22.4,92.6
1784.0,22.36,92.0
1785.0,22.28,92.0
1786.0,22.21,94.0
1787.0,22.11,93.5
1788.0,22.09,93.4
1789.0,22.05,92.7
1790.0,22.03,93.4
1791.0,21.98,91.8
1792.0,21.93,93.1
1793.0,21.98,92.4
1794.0,21.96,90.6
1795.0,21.91,90.7
1796.0,21.85,89.4
1797.0,21.79,91.3
1798.0,21.74,89.2
1799.0,21.7,88.1
1800.0,21.67,88.6
1801.0,21.66,86.8
1802.0,21.61,86.6
1803.0,21.55,88.0
1804.0,21.52,86.7
1805.0,21.48,84.9
1806.0,21.45,86.0
1807.0,21.4,84.6
1808.0,21.35,85.2
1809.0,21.32,83.4
1810.0,21.29,83.2
1811.0,21.25,83.6
1812.0,21.21,81.2
1813.0,21.15,82.5
1814.0,21.11,82.3
1815.0,21.07,82.1
1816.0,21.05,82.1
1817.0,21.02,82.0
1818.0,20.98,80.9
1819.0,20.93,80.9
1820.0,20.91,79.4
1821.0,20.85,80.8
1822.0,20.8,81.1
1823.0,20.75,80.0
1824.0,20.66,78.6
1825.0,20.62,77.5
1826.0,20.57,79.7
1827.0,20.55,77.8
1828.0,20.51,77.0
1829.0,20.46,76.2
1830.0,20.44,74.2
1831.0,20.42,76.7
1832.0,20.38,76.5
1833.0,20.35,75.6
1834.0,20.33,74.0
1835.0,20.34,73.8
1836.0,20.3,74.3
1837.0,20.26,72.8
1838.0,20.21,73.7
1839.0,20.19,72.0
1840.0,20.15,71.2
1841.0,20.13,71.9
1842.0,20.12,71.4
1843.0,20.07,70.9
1844.0,20.03,71.1
1845.0,19.98,69.8
1846.0,19.95,69.6
1847.0,19.93,69.6
1848.0,19.91,69.0
1849.0,19.88,69.3
1850.0,19.84,66.9
1851.0,19.8,67.4
1852.0,19.77,66.7
1853.0,19.75,67.2
1854.0,19.73,66.4
1855.0,19.69,66.4
1856.0,19.67,65.4
1857.0,19.63,67.4
1858.0,19.56,67.9
1859.0,19.5,66.5
1860.0,19.45,65.9
1861.0,19.39,67.5
1862.0,19.35,66.6
1863.0,19.33,65.7
1864.0,19.29,66.7
1865.0,19.29,65.8
1866.0,19.29,65.4
1867.0,19.31,65.6
1868.0,19.29,64.0
1869.0,19.25,63.6
1870.0,19.23,63.8
1871.0,19.22,63.6
1872.0,19.19,63.4
1873.0,19.15,63.4
1874.0,19.12,63.3
1875.0,19.08,63.1
1876.0,19.06,62.6
1877.0,19.03,61.8
1878.0,19.0,62.9
1879.0,18.97,62.3
1880.0,18.94,62.7
1881.0,18.9,62.4
1882.0,18.88,62.3
1883.0,18.85,60.3
1884.0,18.82,60.9
1885.0,18.79,60.1
1886.0,18.77,59.8
1887.0,18.75,59.6
1888.0,18.74,58.8
1889.0,18.72,58.4
1890.0,18.69,57.2
1891.0,18.66,56.2
1892.0,18.64,55.7
1893.0,18.63,56.0
1894.0,18.6,55.3
1895.0,18.58,55.4
1896.0,18.54,55.4
1897.0,18.53,55.0
1898.0,18.5,55.3
1899.0,18.4,54.2
1900.0,18.36,55.7
1901.0,18.33,55.3
1902.0,18.3,55.2
1903.0,18.26,54.5
1904.0,18.24,55.2
1905.0,18.22,55.3
1906.0,18.2,55.2
1907.0,18.18,54.8
1908.0,18.16,53.5
1909.0,18.22,52.7
1910.0,18.2,52.6
1911.0,18.19,51.6
1912.0,18.18,51.3
1913.0,18.16,50.4
1914.0,18.16,50.1
1915.0,18.13,48.9
1916.0,18.1,48.4
1917.0,18.08,47.8
1918.0,18.07,47.7
1919.0,18.05,48.1
1920.0,18.02,46.8
1921.0,18.0,46.9
1922.0,17.97,46.7
1923.0,17.95,46.1
1924.0,17.94,45.5
1925.0,17.92,45.8
1926.0,17.9,45.5
1927.0,17.9,45.5
1928.0,17.88,44.1
1929.0,17.85,44.4
1930.0,17.83,44.4
1931.0,17.81,43.8
1932.0,17.79,43.2
1933.0,17.79,42.3
1934.0,17.76,42.2
1935.0,17.74,41.5
1936.0,17.73,41.0
1937.0,17.71,40.8
1938.0,17.7,41.1
1939.0,17.68,40.2
1940.0,17.66,40.8
1941.0,17.66,40.2
1942.0,17.65,40.4
1943.0,17.52,40.0
1944.0,17.51,41.3
1945.0,17.48,39.3
1946.0,17.47,39.0
1947.0,17.45,39.6
1948.0,17.44,39.0
1949.0,17.42,38.9
1950.0,17.42,37.6
1951.0,17.4,37.2
1952.0,17.38,36.5
1953.0,17.43,36.4
1954.0,17.43,36.2
1955.0,17.41,36.0
1956.0,17.4,36.4
1957.0,17.39,36.3
1958.0,17.39,36.2
1959.0,17.37,36.2
1960.0,17.36,35.6
1961.0,17.34,34.3
1962.0,17.33,35.0
1963.0,17.32,34.4
1964.0,17.31,34.0
1965.0,17.3,33.7
1966.0,17.27,33.4
1967.0,17.25,32.9
1968.0,17.24,32.8
1969.0,17.22,32.7
1970.0,17.21,32.4
1971.0,17.2,32.4
1972.0,17.17,32.3
1973.0,17.18,32.5
1974.0,17.16,33.2
1975.0,17.15,32.5
1976.0,17.14,32.6
1977.0,17.14,32.2
1978.0,17.11,32.1
1979.0,17.11,32.7
1980.0,17.09,32.0
1981.0,17.08,31.9
1982.0,17.05,32.3
1983.0,16.97,32.2
1984.0,16.95,32.0
1985.0,16.94,32.0
1986.0,16.92,32.2
1987.0,16.92,32.5
1988.0,16.91,32.6
1989.0,16.95,33.1
1990.0,16.94,33.0
1991.0,16.93,33.0
1992.0,16.94,33.4
1993.0,16.92,33.2
1994.0,16.94,33.7
1995.0,16.9,33.3
1996.0,16.9,33.2
1997.0,16.9,34.5
1998.0,16.88,34.4
1999.0,16.88,34.3
2000.0,16.87,33.8
2001.0,16.86,33.8
2002.0,16.86,33.4
2003.0,16.85,33.5
2004.0,16.84,33.3
2005.0,16.81,33.2
2006.0,16.82,33.3
2007.0,16.8,32.9
2008.0,16.78,33.2
2009.0,16.77,33.1
2010.0,16.78,33.5
2011.0,16.76,33.4
2012.0,16.75,33.3
2013.0,16.73,32.6
2014.0,16.73,32.0
2015.0,16.71,31.5
2016.0,16.7,30.7
2017.0,16.68,30.3
2018.0,16.68,29.8
2019.0,16.67,29.1
2020.0,16.64,29.0
2021.0,16.62,28.7
2022.0,16.59,28.0
2023.0,16.52,27.0
2024.0,16.55,27.0
2025.0,16.51,26.7
2026.0,16.49,26.4
2027.0,16.49,26.1
2028.0,16.49,26.2
2029.0,16.5,26.1
2030.0,16.49,26.0
2031.0,16.49,26.2
2032.0,16.49,26.2
2033.0,16.54,26.4
2034.0,16.53,26.3
2035.0,16.52,27.0
2036.0,16.51,26.8
2037.0,16.49,26.5
2038.0,16.48,27.3
2039.0,16.48,27.4
2040.0,16.47,27.7
2041.0,16.46,27.5
2042.0,16.45,27.4
2043.0,16.44,28.0
2044.0,16.43,28.4
2045.0,16.42,28.0
2046.0,16.4,28.1
2047.0,16.39,27.9
2048.0,16.37,28.0
2049.0,16.37,28.6
2050.0,16.37,28.7
2051.0,16.36,28.0
2052.0,16.34,27.7
2053.0,16.33,27.5
2054.0,16.32,27.3
2055.0,16.31,28.0
2056.0,16.31,28.1
2057.0,16.3,28.0
2058.0,16.27,28.1
2059.0,16.25,28.3
2060.0,16.23,28.3
2061.0,16.2,28.2
2062.0,16.19,28.5
2063.0,16.17,28.6
2064.0,16.14,27.7
2065.0,16.14,27.3
2066.0,16.15,27.7
2067.0,16.16,27.2
2068.0,16.17,27.1
2069.0,16.17,26.6
2070.0,16.15,26.1
2071.0,16.16,25.7
2072.0,16.15,25.8
2073.0,16.16,25.2
2074.0,16.15,24.9
2075.0,16.16,24.3
2076.0,16.14,23.9
2077.0,16.13,23.8
2078.0,16.11,24.3
2079.0,16.11,24.3
2080.0,16.11,23.8
2081.0,16.11,23.9
2082.0,16.1,23.7
2083.0,16.1,23.8
2084.0,16.09,23.8
2085.0,16.08,23.5
2086.0,16.07,23.7
2087.0,16.06,23.2
2088.0,16.04,23.1
2089.0,16.03,22.8
2090.0,16.02,22.9
2091.0,16.03,23.0
2092.0,16.01,23.1
2093.0,16.0,23.2
2094.0,15.99,23.9
2095.0,15.98,23.7
2096.0,15.96,22.9
2097.0,15.9,23.5
2098.0,15.89,23.0
2099.0,15.87,23.1
2100.0,15.87,23.0
2101.0,15.84,22.9
2102.0,15.83,22.7
2103.0,15.83,23.0
2104.0,15.81,22.6
2105.0,15.86,22.2
2106.0,15.85,21.8
2107.0,15.84,22.0
2108.0,15.84,21.8
2109.0,15.85,21.8
2110.0,15.84,22.0
2111.0,15.85,21.5
2112.0,15.83,22.2
2113.0,15.82,22.9
2114.0,15.81,22.9
2115.0,15.8,23.0
2116.0,15.8,22.9
2117.0,15.78,23.4
2118.0,15.77,23.0
2119.0,15.76,22.9
2120.0,15.76,23.0
2121.0,15.76,23.1
2122.0,15.76,23.0
2123.0,15.75,23.4
2124.0,15.74,22.9
2125.0,15.74,23.0
2126.0,15.72,23.1
2127.0,15.71,23.2
2128.0,15.71,23.4
2129.0,15.69,23.3
2130.0,15.69,23.5
2131.0,15.69,23.4
2132.0,15.67,23.5
2133.0,15.66,23.0
2134.0,15.65,23.1
2135.0,15.65,22.6
2136.0,15.63,22.4
2137.0,15.62,22.8
2138.0,15.62,22.9
2139.0,15.59,22.6
2140.0,15.56,22.8
2141.0,15.53,22.5
2142.0,15.48,22.8
2143.0,15.48,22.4
2144.0,15.47,22.7
2145.0,15.47,22.8
2146.0,15.46,22.4
2147.0,15.47,22.3
2148.0,15.47,22.1
2149.0,15.48,22.4
2150.0,15.52,21.9
2151.0,15.52,22.0
2152.0,15.51,21.9
2153.0,15.5,22.1
2154.0,15.49,22.6
2155.0,15.48,22.1
2156.0,15.46,22.0
2157.0,15.46,21.9
2158.0,15.45,21.8
2159.0,15.45,21.6
2160.0,15.45,21.5
2161.0,15.44,21.8
2162.0,15.42,21.9
2163.0,15.42,21.8
2164.0,15.41,21.5
2165.0,15.41,21.6
2166.0,15.41,21.1
2167.0,15.4,21.1
2168.0,15.39,20.7
2169.0,15.4,20.7
2170.0,15.39,20.6
