Repository: MaCFP/matl-db

### Experimental Conditions: TGA/DSC
A NETZSCH STA 449 F3 Jupiter was used to simultaneously conduct Thermogravimetric Analysis (TGA) and Differential Scanning Calorimetry (DSC) experiments.

* Heating Rate: 10 K/min
* Temperature program
  - Initial Temperature: 323 K
  - Initial Isotherm: 600 s (hold at 323 K for 600 s)  
  - Maximum Temperature: 1073 K
  - Final Isotherm: 600 s (hold at 1098 K for 600 s)  
* Sample mass: 4.0 mg +/- 0.1 mg
* Sample geometry: Powdered
* Calibration type: Before each experiment, a baseline test was performed using an empty crucible.

File: Wood/Calibration_Data/FSRI/FSRI_Wood_STA_N2_10K_R2.csv (part 1 of 2)
Time (s),Temperature (K),Mass (mg),Heat Flow Rate (W/g)
0.0,324.5,3.9476,0.0116
18.30635729133256,325.0,3.9505,0.0342
28.78421020591503,325.5,3.949,0.052
37.10845143835234,326.0,3.946,0.0657
44.38245193831363,326.5,3.9474,0.0784
50.71306314181164,327.0,3.9477,0.0886
56.574165610034946,327.5,3.9473,0.0988
62.05751037924332,328.0,3.9473,0.1088
67.19486973057269,328.5,3.9492,0.1146
72.12187748210957,329.0,3.9468,0.1211
76.88380638923229,329.5,3.9488,0.1273
81.469747394466,330.0,3.9496,0.1329
85.94606201651135,330.5,3.9478,0.138
90.30425858324341,331.0,3.9477,0.1431
94.59512606156196,331.5,3.9484,0.1474
98.77603993466536,332.0,3.9474,0.1517
102.87643474861346,332.5,3.9469,0.1545
106.9081668171032,333.0,3.9487,0.1569
110.90064882616915,333.5,3.9475,0.1619
114.83932993957038,334.0,3.9464,0.1655
118.75045616395974,334.5,3.9465,0.1679
122.58845705829805,335.0,3.9459,0.1713
126.3909715985535,335.5,3.9453,0.1724
130.1347345896797,336.0,3.9459,0.1768
133.87237861322401,336.5,3.9456,0.178
137.58813429607406,337.0,3.9431,0.1806
141.28400807144777,337.5,3.9427,0.1814
144.94012362742157,338.0,3.9434,0.1848
148.56112262137916,338.5,3.944,0.1866
152.17155794100748,339.0,3.9442,0.1913
155.74209150724386,339.5,3.9442,0.1915
159.3217834180698,340.0,3.9453,0.1939
162.8586915371131,340.5,3.9446,0.195
166.41524403410347,341.0,3.9441,0.1956
169.90934721082485,341.5,3.9439,0.2
173.3595256395886,342.0,3.9435,0.202
176.81702137711108,342.5,3.9429,0.2036
180.27880661563714,343.0,3.9431,0.2059
183.7169601005014,343.5,3.9418,0.2072
187.15112810341722,344.0,3.9426,0.2079
190.543973632279,344.5,3.9426,0.2104
193.93652238144696,345.0,3.9423,0.2153
197.31957209492506,345.5,3.9426,0.2164
200.68525137963687,346.0,3.942,0.2178
204.05187835243203,346.5,3.9425,0.2199
207.385476360852,347.0,3.9428,0.2224
210.6799322903469,347.5,3.9425,0.2242
213.9580338668643,348.0,3.9425,0.2264
217.2672628907913,348.5,3.9416,0.2269
220.559893495123,349.0,3.9411,0.2283
223.88551698462737,349.5,3.9425,0.2317
227.180077947109,350.0,3.9425,0.2323
230.45874013769122,350.5,3.9437,0.2306
233.7210740017211,351.0,3.9436,0.2335
236.966268293525,351.5,3.9425,0.2358
240.20213720510748,352.0,3.9425,0.2391
243.41703819790206,352.5,3.9415,0.2396
246.628960893468,353.0,3.9412,0.2399
249.8357603477828,353.5,3.9395,0.241
253.01610474107952,354.0,3.9397,0.2438
256.1972247463368,354.5,3.9402,0.2447
259.3581072011513,355.0,3.9387,0.245
262.51626998531333,355.5,3.9384,0.2452
265.67169598925545,356.0,3.9392,0.2462
268.81691345985064,356.5,3.9391,0.2481
271.9691619545338,357.0,3.9384,0.2496
275.10913332056253,357.5,3.9382,0.2496
278.2455080322564,358.0,3.9381,0.2497
281.36700913430724,358.5,3.9371,0.2498
284.4780311985083,359.0,3.9381,0.2527
287.57713343096214,359.5,3.9369,0.253
290.6660941229768,360.0,3.9367,0.2522
293.7471403823874,360.5,3.9369,0.2524
296.8200487793694,361.0,3.9358,0.2529
299.89101025539435,361.5,3.9358,0.2539
302.9567367972227,362.0,3.9358,0.2526
306.007659520612,362.5,3.9368,0.2532
309.0587133681547,363.0,3.9367,0.2537
312.09416441579987,363.5,3.9357,0.2522
315.12323555964093,364.0,3.9358,0.2548
318.1576057182195,364.5,3.9358,0.2553
321.18776401311624,365.0,3.9359,0.2566
324.2085190564623,365.5,3.9371,0.2562
327.22752158223904,366.0,3.9363,0.2533
330.23200277093565,366.5,3.936,0.2552
333.2403871327647,367.0,3.9358,0.2544
336.25016980863444,367.5,3.9345,0.2547
339.2526914195408,368.0,3.9345,0.2544
342.2530540122464,368.5,3.9354,0.2538
345.24357818329173,369.0,3.9357,0.2548
348.2247135986769,369.5,3.9357,0.254
351.1887932423101,370.0,3.9358,0.2533
354.1646777452616,370.5,3.9358,0.2524
357.1309312991506,371.0,3.9344,0.2531
360.08528224787295,371.5,3.9354,0.2509
363.0454743228467,372.0,3.9345,0.25
365.98865040997055,372.5,3.9339,0.2512
368.93989103020215,373.0,3.9348,0.2505
371.898078613737,373.5,3.9344,0.2491
374.84535665334005,374.0,3.9344,0.2483
377.7995706612111,374.5,3.933,0.2498
380.74084598547114,375.0,3.9328,0.2483
383.67804822447715,375.5,3.9321,0.2485
386.6181068759085,376.0,3.9318,0.2475
389.5631590534935,376.5,3.9308,0.2481
392.50255601131346,377.0,3.9308,0.2461
395.43791129685076,377.5,3.9321,0.2456
398.3644293428595,378.0,3.9318,0.2452
401.29833826847994,378.5,3.9318,0.2453
404.2187762461069,379.0,3.9306,0.2458
407.1381006641356,379.5,3.931,0.246
410.0638152578284,380.0,3.9318,0.2458
412.9626319164486,380.5,3.9318,0.2446
415.8790197250415,381.0,3.9318,0.2428
418.7942055491811,381.5,3.9305,0.2435
421.70180861869056,382.0,3.9318,0.2436
424.6229164745867,382.5,3.9318,0.2415
427.5452605890042,383.0,3.9305,0.2429
430.4558177092298,383.5,3.9305,0.2428
433.37046003308393,384.0,3.9305,0.2426
436.2980444008119,384.5,3.9301,0.2429
439.2036456003769,385.0,3.9309,0.2435
442.109060737975,385.5,3.9305,0.2423
445.02748900377145,386.0,3.9294,0.2419
447.9409110792262,386.5,3.9305,0.241
450.8489490576619,387.0,3.9305,0.2412
453.7470697115687,387.5,3.9305,0.2406
456.65103350307055,388.0,3.9305,0.2419
459.5505762098165,388.5,3.9305,0.2425
462.44685769263214,389.0,3.9318,0.2415
465.3480669153599,389.5,3.9318,0.2433
468.2387169632179,390.0,3.9318,0.2416
471.12835183700764,390.5,3.9305,0.2416
474.0182755205386,391.0,3.9292,0.2429
476.9204857862315,391.5,3.9278,0.2426
479.8265737396012,392.0,3.9279,0.2417
482.72977160535294,392.5,3.9279,0.242
485.63065094849816,393.0,3.929,0.2422
488.5238490040679,393.5,3.9294,0.244
491.4136731002729,394.0,3.9298,0.2444
494.303356454744,394.5,3.9292,0.2443
497.2019528287479,395.0,3.9292,0.2444
500.0946440649687,395.5,3.9292,0.2442
502.9898834799338,396.0,3.9278,0.2443
505.8752251946169,396.5,3.9291,0.2451
508.7508566355065,397.0,3.9279,0.2454
511.62953432792,397.5,3.9279,0.2452
514.5071876532152,398.0,3.9292,0.2444
517.3705128121037,398.5,3.93,0.2459
520.2234571617947,399.0,3.9292,0.2469
523.0939212792622,399.5,3.9292,0.2461
525.974231294553,400.0,3.9292,0.2444
528.8420062584079,400.5,3.9278,0.2478
531.7455097242326,401.0,3.9274,0.248
534.6334065512599,401.5,3.9264,0.2482
537.5036414809124,402.0,3.9264,0.2488
540.3766752767572,402.5,3.9291,0.2484
543.2398207537728,403.0,3.9291,0.249
546.0977492833568,403.5,3.9291,0.2505
548.9573388163569,404.0,3.9273,0.2512
551.8306228074425,404.5,3.9271,0.251
554.694092826036,405.0,3.9265,0.2527
557.5640000102192,405.5,3.9271,0.2516
560.4198358861569,406.0,3.9285,0.2525
563.2754271054123,406.5,3.9271,0.2518
566.1364776454377,407.0,3.9271,0.2526
568.9901682285747,407.5,3.9271,0.2543
571.8444168270225,408.0,3.9271,0.2553
574.6949672077211,408.5,3.9284,0.2536
577.5545749306376,409.0,3.9284,0.2533
580.4062610463811,409.5,3.9284,0.2548
583.2690362898934,410.0,3.9284,0.2557
586.115643490482,410.5,3.9272,0.2548
588.9543643808807,411.0,3.9271,0.2552
591.8094612388239,411.5,3.9284,0.2569
594.6631497095677,412.0,3.9259,0.2581
597.492154679444,412.5,3.9256,0.2576
600.3794555159077,413.0,3.9256,0.2586
603.2287460119065,413.5,3.9242,0.2585
606.0750702050051,414.0,3.9255,0.2588
608.9541949585265,414.5,3.9242,0.2597
611.804522697584,415.0,3.9242,0.2602
614.6472345286425,415.5,3.9243,0.2618
617.4910112056979,416.0,3.9249,0.2616
620.3285977609889,416.5,3.9248,0.2622
623.1699762996437,417.0,3.9262,0.2642
626.0205173662422,417.5,3.9254,0.2636
628.8771421494781,418.0,3.9261,0.2619
631.6976804440144,418.5,3.9262,0.2632
634.5081461542363,419.0,3.9262,0.2642
637.3414210748881,419.5,3.9262,0.2631
640.1819078431705,420.0,3.9248,0.2649
643.0129898444967,420.5,3.9235,0.264
645.8821757768385,421.0,3.9236,0.2654
648.7212116335776,421.5,3.9249,0.2658
651.5492832653384,422.0,3.9249,0.2681
654.392822247515,422.5,3.9247,0.2678
657.2420584526458,423.0,3.9249,0.2686
660.1007524070537,423.5,3.9249,0.2684
662.9430946105101,424.0,3.9259,0.2695
665.7827523346315,424.5,3.9249,0.2721
668.6158703327911,425.0,3.9249,0.2698
671.4451997217939,425.5,3.9249,0.2717
674.2706695737422,426.0,3.9252,0.2715
677.076744087731,426.5,3.9252,0.271
679.9104981078773,427.0,3.9253,0.2705
682.7416996879377,427.5,3.9238,0.2709
685.5790513472766,428.0,3.9249,0.2722
688.4303806138106,428.5,3.9236,0.2714
691.2806699903078,429.0,3.924,0.2736
694.1163841142418,429.5,3.9249,0.2729
696.9658316383614,430.0,3.925,0.2747
699.7881958965685,430.5,3.9226,0.2768
702.6077560337479,431.0,3.9226,0.2777
705.4350011039744,431.5,3.9239,0.2781
708.2665733500592,432.0,3.9238,0.2784
711.0879860104234,432.5,3.9239,0.2789
713.9380655742475,433.0,3.9239,0.2787
716.7692723164203,433.5,3.9239,0.2779
719.6014294084234,434.0,3.9238,0.2798
722.4262294351056,434.5,3.9226,0.2794
725.2520179275729,435.0,3.9226,0.2806
728.0821363545091,435.5,3.9229,0.279
730.914574077082,436.0,3.9225,0.2811
733.7534600210109,436.5,3.9216,0.2815
736.5811503929885,437.0,3.9236,0.2809
739.4107599037939,437.5,3.9239,0.284
742.2387278639901,438.0,3.9226,0.2854
745.063108499008,438.5,3.9226,0.2861
747.8764757363435,439.0,3.9226,0.283
750.7113132831214,439.5,3.9226,0.285
753.5445536490201,440.0,3.9212,0.2843
756.3881533403282,440.5,3.92,0.2847
759.2354579040805,441.0,3.9198,0.285
762.0693124020133,441.5,3.9181,0.2873
764.8954546371176,442.0,3.918,0.2871
767.7208871492862,442.5,3.918,0.288
770.5498228960918,443.0,3.918,0.2877
773.380170799144,443.5,3.918,0.2872
776.2120542394073,444.0,3.9193,0.289
779.0543838273378,444.5,3.9193,0.29
781.8863467652716,445.0,3.9193,0.2907
784.7240346718221,445.5,3.9193,0.2922
787.5616564151823,446.0,3.9203,0.2903
790.3972576887232,446.5,3.9189,0.2927
793.232937896909,447.0,3.919,0.2922
796.0712236729336,447.5,3.9203,0.2946
798.9060571299785,448.0,3.9203,0.2962
801.7356151847719,448.5,3.9203,0.2949
804.5353105260223,449.0,3.9198,0.2962
807.3703528330923,449.5,3.919,0.2977
810.205670722129,450.0,3.919,0.2971
813.0351991733066,450.5,3.9176,0.2985
815.8761156746876,451.0,3.9176,0.2975
818.7118662508848,451.5,3.9176,0.3025
821.5394667189217,452.0,3.918,0.3015
824.3769300983315,452.5,3.918,0.3032
827.2189174270842,453.0,3.918,0.302
830.0564069956511,453.5,3.9173,0.3036
832.8952088451649,454.0,3.9173,0.3023
835.7307470158197,454.5,3.9173,0.3037
838.5547062442439,455.0,3.9173,0.3032
841.3833057440148,455.5,3.9167,0.3042
844.2154011357665,456.0,3.9167,0.305
847.041761729504,456.5,3.915,0.305
849.8737292349998,457.0,3.9139,0.3037
852.715299660629,457.5,3.9134,0.3045
855.5491413708268,458.0,3.914,0.3047
858.3933992611127,458.5,3.9129,0.3057
861.2291062000556,459.0,3.9126,0.3073
864.0676557789945,459.5,3.9126,0.3078
866.8994014115018,460.0,3.9116,0.3089
869.7274000318066,460.5,3.9116,0.3088
872.5566172538125,461.0,3.9103,0.3106
875.3858250291861,461.5,3.9103,0.3087
878.2038756637706,462.0,3.9103,0.3084
881.0239788685114,462.5,3.9104,0.3108
883.841044449563,463.0,3.909,0.3102
886.655413523565,463.5,3.909,0.3119
889.4705581905893,464.0,3.909,0.313
892.298250592681,464.5,3.9077,0.3127
895.1253473584609,465.0,3.906,0.3139
897.966566194164,465.5,3.9073,0.3168
900.7981543760482,466.0,3.9074,0.3168
903.6351177409708,466.5,3.906,0.3168
906.4693855470297,467.0,3.906,0.3189
909.2985495603771,467.5,3.9048,0.3166
912.1224928203065,468.0,3.9047,0.3166
914.950332987687,468.5,3.9047,0.3202
917.7776475618771,469.0,3.9047,0.3198
920.6250438153736,469.5,3.9034,0.3196
923.4711133000918,470.0,3.9034,0.3199
926.3169388017731,470.5,3.9034,0.3229
929.1494208549649,471.0,3.9034,0.3224
931.9676960918115,471.5,3.9026,0.3236
934.793239045185,472.0,3.9021,0.3239
937.6008820780872,472.5,3.9021,0.3242
940.3997957608715,473.0,3.9021,0.3234
943.2359467553448,473.5,3.9021,0.3258
946.0726950578736,474.0,3.9014,0.3249
948.9124301349763,474.5,3.9007,0.3248
951.7712153700222,475.0,3.8998,0.3268
954.6324898142731,475.5,3.8985,0.3267
957.4660629798731,476.0,3.8971,0.3264
960.2910662508075,476.5,3.8968,0.3275
963.1315687816979,477.0,3.8958,0.328
965.9740585715658,477.5,3.8943,0.3275
968.8139562355582,478.0,3.8938,0.3274
971.6575265471532,478.5,3.8935,0.3275
974.4702401074087,479.0,3.8928,0.3296
977.2873051484771,479.5,3.8918,0.3298
980.1150442325084,480.0,3.8915,0.3295
982.9469731799104,480.5,3.8915,0.3292
985.7883816310863,481.0,3.8915,0.3302
988.6341493091893,481.5,3.8904,0.3302
991.479717908329,482.0,3.888,0.3323
994.3112860560514,482.5,3.8861,0.3347
997.1519118244757,483.0,3.8848,0.3341
999.9880622752544,483.5,3.8833,0.3379
1002.8301642935296,484.0,3.8821,0.3382
1005.669093333003,484.5,3.8808,0.338
1008.5047063567022,485.0,3.8808,0.3391
1011.3370547608108,485.5,3.8794,0.3387
1014.1540603800127,486.0,3.8794,0.3375
1017.0004587325443,486.5,3.8794,0.3395
1019.8461856598649,487.0,3.8789,0.3396
1022.6839887255696,487.5,3.8781,0.3413
1025.5411980408544,488.0,3.878,0.3413
1028.3879711234933,488.5,3.8766,0.3428
1031.2355594658836,489.0,3.8746,0.3443
1034.08461943143,489.5,3.8725,0.3439
1036.9190861456202,490.0,3.8708,0.3426
1039.756024989549,490.5,3.8702,0.3441
1042.5922645110209,491.0,3.8689,0.3462
1045.430087284673,491.5,3.8689,0.3453
1048.2631018229592,492.0,3.8689,0.3472
1051.1021557091303,492.5,3.8689,0.3472
1053.9361744199994,493.0,3.8672,0.3479
1056.7679908103978,493.5,3.8656,0.3481
1059.6245045419942,494.0,3.8653,0.348
1062.4818858565623,494.5,3.864,0.3492
1065.3318330511247,495.0,3.8623,0.3478
1068.1861120322053,495.5,3.8607,0.3485
1071.0386573877772,496.0,3.8596,0.3485
1073.8795407150317,496.5,3.8583,0.3487
1076.7295108144644,497.0,3.857,0.3491
1079.5794237138025,497.5,3.8544,0.3491
1082.4138449702884,498.0,3.853,0.3483
1085.2555921161131,498.5,3.8517,0.3472
1088.1007259402184,499.0,3.8517,0.3494
1090.9435561534378,499.5,3.8504,0.3482
1093.7892730800033,500.0,3.849,0.3503
1096.6348469213249,500.5,3.8477,0.3492
1099.4795807709033,501.0,3.8464,0.3486
1102.3140836747607,501.5,3.846,0.3494
1105.1311003828735,502.0,3.8451,0.351
1107.9712627557612,502.5,3.8425,0.3504
1110.811677556855,503.0,3.8424,0.35
1113.661366715342,503.5,3.8411,0.3513
1116.5291390800646,504.0,3.8411,0.3519
1119.375275129722,504.5,3.8399,0.3521
1122.215401025537,505.0,3.8386,0.3526
1125.0424361484563,505.5,3.8372,0.3532
1127.8808628043116,506.0,3.8358,0.3537
1130.7215552904865,506.5,3.8352,0.3541
1133.549898000731,507.0,3.8339,0.3531
1136.4128619711078,507.5,3.8325,0.3521
1139.2537004712306,508.0,3.8312,0.352
1142.096392272669,508.5,3.8299,0.3514
1144.9313651600953,509.0,3.83,0.3532
1147.7754002060417,509.5,3.8286,0.3516
1150.611653450214,510.0,3.8277,0.3513
1153.4553358712205,510.5,3.8261,0.3504
1156.301234692139,511.0,3.8236,0.352
1159.1421649087617,511.5,3.8222,0.3526
1161.9844805054831,512.0,3.821,0.3517
1164.821417700847,512.5,3.8196,0.353
1167.671528131055,513.0,3.8183,0.3544
1170.5204981003556,513.5,3.817,0.3548
1173.3655052342374,514.0,3.8156,0.3547
1176.1979463503653,514.5,3.8143,0.3536
1179.0461416151531,515.0,3.8139,0.3538
1181.8914928183858,515.5,3.8126,0.3532
1184.741979830669,516.0,3.81,0.3558
1187.5908237568701,516.5,3.8086,0.3565
1190.4515202818206,517.0,3.8074,0.3549
1193.2950855574081,517.5,3.8081,0.3549
1196.1451338479849,518.0,3.8067,0.3531
1198.991104986562,518.5,3.8053,0.3538
1201.8138353008599,519.0,3.8039,0.3546
1204.6511305671013,519.5,3.8013,0.3559
1207.4870366943978,520.0,3.8004,0.3565
1210.3376461738972,520.5,3.797,0.3569
1213.2033453468687,521.0,3.7958,0.3561
1216.0622118216734,521.5,3.7945,0.3569
1218.9180051827886,522.0,3.7931,0.3582
1221.7665301261727,522.5,3.7909,0.3577
1224.6003635629013,523.0,3.788,0.3567
1227.4456545960284,523.5,3.7873,0.3576
1230.295888404113,524.0,3.7846,0.355
1233.1383591527006,524.5,3.7829,0.3556
1236.004682512953,525.0,3.7813,0.3577
1238.8483708728425,525.5,3.7777,0.3579
1241.698038211777,526.0,3.7767,0.3591
1244.5475917269712,526.5,3.7754,0.3592
1247.3871498261315,527.0,3.7737,0.358
1250.2330683606608,527.5,3.7715,0.3572
1253.07274801878,528.0,3.7698,0.3588
1255.9279875947343,528.5,3.7681,0.3588
1258.7852811073299,529.0,3.7668,0.3591
1261.6238384649746,529.5,3.7655,0.3596
1264.4754279073857,530.0,3.764,0.3588
1267.3142645991927,530.5,3.7621,0.3594
1270.153775595706,531.0,3.7609,0.361
1273.0025339821598,531.5,3.7595,0.3599
1275.8630100249172,532.0,3.755,0.3605
1278.709599266027,532.5,3.7538,0.3596
1281.5681914422375,533.0,3.752,0.3596
1284.4060784136573,533.5,3.7485,0.3611
1287.2579385327754,534.0,3.7455,0.3607
1290.1126604494616,534.5,3.7433,0.3611
1292.9545276542897,535.0,3.739,0.3608
1295.8143558339268,535.5,3.7362,0.3603
1298.657442274154,536.0,3.7372,0.3612
1301.49789712553,536.5,3.7349,0.362
1304.3566699706635,537.0,3.7311,0.3615
1307.212262907958,537.5,3.7279,0.3641
1310.0645500345643,538.0,3.7246,0.3617
1312.9189070278192,538.5,3.7214,0.3614
1315.7731590518595,539.0,3.719,0.3613
1318.626763528493,539.5,3.7165,0.3611
1321.476887983373,540.0,3.7163,0.3606
1324.3304663402141,540.5,3.7135,0.3609
1327.1796078300595,541.0,3.7116,0.3621
1330.0278736969965,541.5,3.7076,0.3626
1332.8807191734431,542.0,3.7053,0.3607
1335.727800607234,542.5,3.7023,0.362
1338.5747197574112,543.0,3.6988,0.36
1341.4222184625528,543.5,3.6946,0.3613
1344.2669587562643,544.0,3.6928,0.3612
1347.1190014777465,544.5,3.6905,0.3595
1349.9774237157867,545.0,3.6879,0.3583
1352.8328802179312,545.5,3.685,0.3595
1355.6911780946457,546.0,3.6817,0.3616
1358.5509119770807,546.5,3.6778,0.3592
1361.4103689024914,547.0,3.6749,0.3586
1364.2683288149387,547.5,3.6726,0.3576
1367.1215800119987,548.0,3.67,0.3581
1369.9633836281355,548.5,3.6667,0.3586
1372.8015681671025,549.0,3.6634,0.3582
1375.6523887675653,549.5,3.6585,0.3568
1378.50243585649,550.0,3.6552,0.3572
1381.3702615786624,550.5,3.65,0.3581
1384.2524716785833,551.0,3.6472,0.3571
1387.1261879450542,551.5,3.6433,0.3566
1389.982356158352,552.0,3.6412,0.3567
1392.83750343685,552.5,3.6373,0.3559
1395.6898811610774,553.0,3.6335,0.3587
1398.5484423417538,553.5,3.6298,0.3588
1401.4058372128477,554.0,3.6269,0.3556
1404.2600694546052,554.5,3.6232,0.3569
1407.1257712245388,555.0,3.6197,0.3589
1409.9845964069611,555.5,3.6164,0.358
1412.8424950225337,556.0,3.6118,0.3584
1415.7040285958274,556.5,3.6065,0.3591
1418.5561222836236,557.0,3.6024,0.36
1421.413779516874,557.5,3.598,0.3598
1424.2563705335256,558.0,3.5948,0.3602
1427.1062902637875,558.5,3.5889,0.3592
1429.971228835205,559.0,3.5843,0.3613
1432.8245798576465,559.5,3.5822,0.3589
1435.6821172052253,560.0,3.5774,0.3604
1438.5419354780327,560.5,3.5718,0.3607
1441.394025403554,561.0,3.5682,0.3586
1444.2500454755188,561.5,3.5641,0.3602
1447.1154700714399,562.0,3.5595,0.3608
1449.9808823831604,562.5,3.5547,0.3622
1452.8470603958788,563.0,3.5494,0.3609
1455.7101592728663,563.5,3.5449,0.3615
1458.5610741756686,564.0,3.5403,0.3627
1461.4161995289678,564.5,3.5365,0.3616
1464.2791625560321,565.0,3.5318,0.3649
1467.1328929854037,565.5,3.526,0.3631
1469.9951829943343,566.0,3.5205,0.3657
1472.8645435567053,566.5,3.5153,0.3677
1475.716558106693,567.0,3.5102,0.3648
1478.571363308239,567.5,3.5023,0.3656
1481.435803362445,568.0,3.4953,0.367
1484.2919917426614,568.5,3.4908,0.3674
1487.1446786839856,569.0,3.4848,0.3702
1490.0158870692896,569.5,3.4808,0.3696
1492.872992204917,570.0,3.4748,0.3706
1495.7311336625696,570.5,3.4694,0.3721
1498.6030221734995,571.0,3.4638,0.3735
1501.4726382168394,571.5,3.4582,0.3728
1504.341742662262,572.0,3.4519,0.3728
1507.1920050912643,572.5,3.446,0.3741
1510.0343229219548,573.0,3.4404,0.3754
1512.8841168219633,573.5,3.4343,0.3765
1515.7442698138912,574.0,3.4275,0.3781
1518.6077101051753,574.5,3.4215,0.3788
1521.4968086489027,575.0,3.4169,0.3799
1524.37530269424,575.5,3.4098,0.3811
1527.2476892260536,576.0,3.4032,0.3826
1530.1107877410957,576.5,3.3955,0.3827
1532.9702897090044,577.0,3.3895,0.3829
1535.8350969255305,577.5,3.3813,0.3819
1538.694836285601,578.0,3.3738,0.3848
1541.5652300227296,578.5,3.367,0.3871
1544.440665416717,579.0,3.3603,0.3862
1547.3174392167916,579.5,3.3532,0.3856
1550.1843341479262,580.0,3.3457,0.3898
1553.0559421040584,580.5,3.338,0.3912
1555.92244566434,581.0,3.3312,0.3929
1558.7893445315865,581.5,3.3234,0.3928
1561.6577572400852,582.0,3.3159,0.3956
1564.5418874342608,582.5,3.3066,0.3981
1567.4261921904138,583.0,3.2992,0.4
1570.3009158012067,583.5,3.2918,0.4002
1573.183538611541,584.0,3.2832,0.4013
1576.0327210530584,584.5,3.2754,0.4064
1578.9064803155586,585.0,3.2671,0.407
1581.7754624878396,585.5,3.258,0.4099
1584.6543094439849,586.0,3.2514,0.4102
1587.545115107298,586.5,3.2424,0.4112
1590.4366628517082,587.0,3.2335,0.4138
1593.299355603331,587.5,3.2255,0.4181
1596.176046034697,588.0,3.2184,0.4184
1599.0633165642357,588.5,3.2087,0.418
1601.940124391611,589.0,3.1993,0.42
1604.840163191206,589.5,3.1908,0.4208
1607.719884973951,590.0,3.1807,0.4235
1610.597987510312,590.5,3.1705,0.4269
1613.4777787750043,591.0,3.161,0.4285
1616.3507538988888,591.5,3.1517,0.4288
1619.218249204191,592.0,3.1425,0.431
1622.1052618095682,592.5,3.1317,0.4327
1624.97471993599,593.0,3.1224,0.4348
1627.8512568655408,593.5,3.1113,0.4376
1630.7421774272773,594.0,3.1014,0.4373
1633.603944456238,594.5,3.0912,0.4406
1636.4743807029297,595.0,3.0805,0.4412
1639.3543254181286,595.5,3.0692,0.4438
1642.2417539819996,596.0,3.0582,0.4453
1645.1301556479577,596.5,3.0473,0.4478
1648.0322626265845,597.0,3.0373,0.4494
1650.9103268475767,597.5,3.0244,0.4522
1653.7968505168255,598.0,3.0139,0.4503
1656.6658283439403,598.5,3.0055,0.4523
1659.5413136945062,599.0,2.9945,0.453
1662.4195899474037,599.5,2.9843,0.4569
1665.2998252590528,600.0,2.9743,0.456
1668.1872166286676,600.5,2.9632,0.4567
1671.0682253236603,601.0,2.952,0.4584
1673.9541832913021,601.5,2.9419,0.4606
1676.839685876055,602.0,2.9313,0.461
1679.7205449681176,602.5,2.9167,0.4622
1682.6018993352013,603.0,2.9056,0.4651
1685.47675287915,603.5,2.8948,0.4673
1688.3506358227294,604.0,2.8813,0.4685
1691.2275590779684,604.5,2.8699,0.4692
1694.1143035428775,605.0,2.8583,0.4728
1697.0003414805585,605.5,2.8467,0.474
1699.879227766453,606.0,2.8351,0.4731
1702.7496067146901,606.5,2.8244,0.4768
1705.6387046074813,607.0,2.8118,0.4778
1708.5194228451464,607.5,2.8009,0.4775
1711.3839065406808,608.0,2.7884,0.4798
1714.2395456222064,608.5,2.7761,0.4817
1717.1335268511052,609.0,2.763,0.4858
1720.0047348899059,609.5,2.7512,0.4853
1722.8930624156046,610.0,2.7396,0.4868
1725.8097318718396,610.5,2.7285,0.4889
1728.707708780778,611.0,2.7148,0.4919
1731.597569904502,611.5,2.6992,0.492
1734.4965720816574,612.0,2.6858,0.4963
1737.393553259122,612.5,2.6751,0.4971
1740.2769162215782,613.0,2.6619,0.4976
1743.16017058563,613.5,2.6479,0.499
1746.044988868819,614.0,2.6354,0.5008
1748.9288006409738,614.5,2.6235,0.503
1751.8114508742722,615.0,2.6096,0.5051
1754.700186712854,615.5,2.5965,0.5068
1757.5929195062251,616.0,2.5832,0.5092
1760.4789950810657,616.5,2.5706,0.5136
1763.3780263352862,617.0,2.5565,0.5144
1766.2765842759588,617.5,2.5422,0.5185
1769.1702091908026,618.0,2.5288,0.5207
1772.0779051721377,618.5,2.5171,0.5228
1774.980201351281,619.0,2.5036,0.5271
1777.8903285951894,619.5,2.4905,0.5292
1780.7848852325046,620.0,2.4775,0.5336
1783.6829528523663,620.5,2.4639,0.5379
1786.572736141047,621.0,2.4485,0.5414
1789.4608147372123,621.5,2.434,0.5451
1792.35446467744,622.0,2.4192,0.5443
1795.2509566076728,622.5,2.4047,0.5515
1798.1413799436382,623.0,2.3921,0.5556
1801.060160483463,623.5,2.3777,0.5587
1803.9672955379476,624.0,2.3631,0.5638
1806.8774773323044,624.5,2.3479,0.5686
1809.7845047827263,625.0,2.3325,0.5735
1812.6902293196047,625.5,2.317,0.5775
1815.5953052219152,626.0,2.3002,0.5793
1818.4974138619907,626.5,2.2843,0.586
1821.3964099658394,627.0,2.2689,0.591
1824.3076448785682,627.5,2.2543,0.5975
1827.2084080951147,628.0,2.2365,0.6003
1830.1192994456915,628.5,2.2205,0.6045
1833.031923031291,629.0,2.2063,0.609
1835.9347935606577,629.5,2.1905,0.6152
1838.836263707393,630.0,2.1747,0.6191
1841.7452355525024,630.5,2.1582,0.6251
1844.6555849256813,631.0,2.1414,0.6302
1847.5706251458548,631.5,2.1256,0.6379
1850.4885622070153,632.0,2.1081,0.6417
1853.3986238214886,632.5,2.0916,0.6466
1856.317321840606,633.0,2.0747,0.6526
1859.2248346615188,633.5,2.0584,0.6586
1862.1331431033511,634.0,2.0413,0.6641
1865.0489110005328,634.5,2.0233,0.671
1867.9606723734785,635.0,2.0051,0.6753
1870.8851359790788,635.5,1.9878,0.6815
1873.8029525129004,636.0,1.9684,0.6874
1876.7230909694479,636.5,1.9494,0.6923
1879.643476396063,637.0,1.9301,0.6945
1882.5537669213604,637.5,1.9096,0.6998
1885.4353449422372,638.0,1.8899,0.7037
1888.3272652913115,638.5,1.8723,0.7076
1891.2324964300642,639.0,1.8537,0.7086
1894.1378353279486,639.5,1.8343,0.7131
1897.0560157179063,640.0,1.8152,0.7137
1899.9935892153396,640.5,1.7979,0.717
1902.8931554437,641.0,1.7799,0.7194
1905.7898549224506,641.5,1.7614,0.7216
1908.7022648462137,642.0,1.7414,0.7191
1911.6142516320115,642.5,1.7196,0.7196
1914.5233092528304,643.0,1.7008,0.7179
1917.4433533269257,643.5,1.6827,0.7183
1920.3438576163069,644.0,1.6638,0.7154
1923.2324393376705,644.5,1.6437,0.7127
1926.1219614288277,645.0,1.6234,0.7074
1929.0151330984315,645.5,1.6037,0.701
1931.9085527998175,646.0,1.5849,0.6949
1934.7934567714915,646.5,1.5659,0.6887
1937.679470608662,647.0,1.5469,0.6785
1940.5633683028793,647.5,1.5288,0.6731
1943.4340819455192,648.0,1.5106,0.6622
1946.3199041365513,648.5,1.4916,0.6519
1949.2005897404347,649.0,1.475,0.64
1952.0767196225504,649.5,1.4556,0.6255
1954.965048053237,650.0,1.4375,0.6117
1957.8251584789664,650.5,1.4203,0.594
1960.6843291191078,651.0,1.4034,0.576
1963.543127207492,651.5,1.387,0.5587
1966.3945131498585,652.0,1.3711,0.5401
1969.259058032954,652.5,1.3549,0.5203
1972.1221287724761,653.0,1.3399,0.5008
1974.960467228731,653.5,1.3268,0.4785
1977.8086879033415,654.0,1.3132,0.4561
1980.6564562098486,654.5,1.3004,0.4323
1983.5015324481594,655.0,1.2869,0.4089
1986.3453299519051,655.5,1.2746,0.3871
1989.192186497401,656.0,1.2636,0.3604
1992.03975501808,656.5,1.2528,0.3342
1994.8899611938684,657.0,1.2421,0.3119
1997.7355377431224,657.5,1.2315,0.2883
2000.6017682594795,658.0,1.2215,0.2634
2003.4491832980239,658.5,1.2136,0.2408
2006.3047631173702,659.0,1.205,0.217
2009.158620374306,659.5,1.199,0.1967
2012.0196829461024,660.0,1.1914,0.175
2014.8814324654263,660.5,1.1853,0.1568
2017.7495347716647,661.0,1.18,0.1371
2020.6170921328282,661.5,1.1723,0.1197
2023.488381723292,662.0,1.1675,0.0999
2026.3589208534202,662.5,1.1641,0.0864
2029.2302970137687,663.0,1.1593,0.0718
2032.1138423093932,663.5,1.1573,0.0598
2034.9941645600964,664.0,1.1536,0.0462
2037.8798935380885,664.5,1.1499,0.0385
2040.7751736624311,665.0,1.1464,0.0301
2043.6675214493569,665.5,1.1437,0.0216
2046.5735730000645,666.0,1.1406,0.0163
2049.476920448363,666.5,1.1376,0.0088
2052.3800382169834,667.0,1.135,0.0052
2055.283060774335,667.5,1.1334,-0.0013
2058.189876348474,668.0,1.1312,-0.0037
2061.094362551083,668.5,1.1283,-0.0087
2064.000419527714,669.0,1.1259,-0.0106
2066.91403729272,669.5,1.1244,-0.0147
2069.8324710184593,670.0,1.1226,-0.0155
2072.748119918767,670.5,1.1222,-0.0168
2075.6595972808436,671.0,1.1212,-0.0193
2078.5714546557288,671.5,1.1198,-0.0206
2081.4783460802273,672.0,1.12,-0.0223
2084.39843544825,672.5,1.1178,-0.0254
2087.3212476893214,673.0,1.1144,-0.0267
2090.2353307664175,673.5,1.1122,-0.026
2093.1522250274675,674.0,1.1096,-0.0277
2096.070236260907,674.5,1.1107,-0.031
2098.993573083989,675.0,1.1097,-0.0306
2101.9297372912993,675.5,1.1074,-0.0318
2104.856434127561,676.0,1.1053,-0.0335
2107.7766102136147,676.5,1.1031,-0.0349
2110.696729893812,677.0,1.1012,-0.0351
2113.6171241243355,677.5,1.1004,-0.041
2116.53237757579,678.0,1.099,-0.0399
2119.458129701627,678.5,1.097,-0.0398
2122.380563447859,679.0,1.0945,-0.0407
2125.3048069155097,679.5,1.0927,-0.0436
2128.226534996518,680.0,1.0914,-0.0436
2131.1618757609003,680.5,1.0889,-0.0455
2134.0956370555646,681.0,1.0876,-0.0474
2137.022266586602,681.5,1.0862,-0.0486
2139.950178300341,682.0,1.0848,-0.0502
2142.875184988985,682.5,1.0848,-0.0522
2145.7955160987062,683.0,1.0823,-0.054
2148.711074471123,683.5,1.0807,-0.0572
2151.6345487717035,684.0,1.0808,-0.0561
2154.5625152765133,684.5,1.0795,-0.0587
2157.482059199343,685.0,1.0774,-0.0596
2160.4060631494826,685.5,1.0761,-0.0603
2163.335494702868,686.0,1.074,-0.0627
2166.249626016846,686.5,1.0725,-0.0629
2169.170818951851,687.0,1.0712,-0.0655
2172.093997553762,687.5,1.0708,-0.0682
2175.0152816700174,688.0,1.0691,-0.068
2177.942336672368,688.5,1.0672,-0.0701
2180.870974135444,689.0,1.0645,-0.0713
2183.788049877283,689.5,1.0632,-0.0735
2186.713633878228,690.0,1.0619,-0.0748
2189.6375449114576,690.5,1.0604,-0.076
2192.5663929175594,691.0,1.0591,-0.0776
2195.4915805360074,691.5,1.0578,-0.0788
2198.424161238901,692.0,1.0578,-0.0799
2201.3428190626755,692.5,1.0565,-0.083
2204.2527286724458,693.0,1.055,-0.0832
2207.189922968157,693.5,1.0534,-0.0857
2210.1227270312534,694.0,1.0518,-0.0882
2213.0547747387927,694.5,1.0505,-0.0891
2216.009697118418,695.0,1.0499,-0.0904
2218.9412101921744,695.5,1.049,-0.09
2221.8749444833857,696.0,1.0478,-0.0893
2224.811003130994,696.5,1.0465,-0.0901
2227.728283253363,697.0,1.0452,-0.0909
2230.66666042647,697.5,1.0438,-0.093
2233.59821286531,698.0,1.0409,-0.0963
2236.530264234482,698.5,1.0392,-0.0948
2239.4717454706047,699.0,1.0366,-0.0978
2242.4052959935657,699.5,1.0353,-0.0986
2245.3335165399435,700.0,1.034,-0.0986
2248.2704918235754,700.5,1.0327,-0.0994
2251.203011738969,701.0,1.0327,-0.1005
2254.148026649188,701.5,1.0314,-0.1017
2257.0928287960082,702.0,1.0301,-0.1011
2260.0410773849376,702.5,1.0286,-0.1022
2262.9834036147836,703.0,1.0274,-0.1016
2265.919908203027,703.5,1.0258,-0.1018
2268.8732003741943,704.0,1.0245,-0.1034
2271.8117898196947,704.5,1.0234,-0.1044
2274.759191773538,705.0,1.022,-0.1062
2277.7114386044236,705.5,1.0214,-0.1054
2280.6545323434298,706.0,1.02,-0.1061
2283.6095899300703,706.5,1.0188,-0.1071
2286.549485059998,707.0,1.0177,-0.1065
2289.5026827484935,707.5,1.0158,-0.1068
2292.4514182482976,708.0,1.0138,-0.1049
2295.3992511557703,708.5,1.0136,-0.1082
2298.3385584459566,709.0,1.0124,-0.1052
2301.2787177747728,709.5,1.0096,-0.1072
2304.2229170650908,710.0,1.0083,-0.1095
2307.160630331625,710.5,1.0069,-0.1068
2310.1106985087013,711.0,1.0056,-0.1062
2313.056354146438,711.5,1.0043,-0.1057
2315.988316810533,712.0,1.0023,-0.1057
2318.9317679571227,712.5,1.0003,-0.1042
2321.87253808426,713.0,1.0002,-0.1019
2324.806554811191,713.5,0.9986,-0.1042
2327.7540159320697,714.0,0.9987,-0.1037
2330.6831927128796,714.5,0.9973,-0.1031
2333.6142963048883,715.0,0.994,-0.1018
2336.5500443554683,715.5,0.9928,-0.1019
2339.5002605151067,716.0,0.9927,-0.1014
2342.448154684884,716.5,0.991,-0.0994
2345.3847183796224,717.0,0.9898,-0.0976
2348.334778748854,717.5,0.9884,-0.0958
2351.278265526687,718.0,0.9884,-0.0946
2354.2201551072667,718.5,0.9871,-0.0943
2357.170167007439,719.0,0.9861,-0.0951
2360.1238240411867,719.5,0.9831,-0.0924
2363.0724980920663,720.0,0.9805,-0.0924
2366.001283626226,720.5,0.9806,-0.0918
2368.9597401746755,721.0,0.9808,-0.0885
2371.9141342831717,721.5,0.982,-0.0918
2374.8719852712525,722.0,0.9807,-0.0868
2377.8492525860065,722.5,0.9787,-0.0886
2380.811693840783,723.0,0.977,-0.0868
2383.7650681816685,723.5,0.9756,-0.0828
2386.704087026292,724.0,0.9743,-0.0822
2389.657000936817,724.5,0.9742,-0.0823
2392.6082754719405,725.0,0.973,-0.0796
2395.5517245528486,725.5,0.9717,-0.0799
2398.503259851392,726.0,0.9707,-0.0796
2401.454124435852,726.5,0.9706,-0.0769
2404.412553399778,727.0,0.9703,-0.0783
2407.3706836480533,727.5,0.968,-0.0774
2410.332986219385,728.0,0.9663,-0.0749
2413.266703917267,728.5,0.967,-0.0752
2416.2077386026785,729.0,0.9664,-0.0718
2419.151494028275,729.5,0.965,-0.0718
2422.094593641475,730.0,0.9638,-0.0691
2425.061032630136,730.5,0.9599,-0.0687
2428.0331787512446,731.0,0.9597,-0.0681
2430.978644481699,731.5,0.9586,-0.0672
2433.9318605757503,732.0,0.9572,-0.0637
2436.8866928625744,732.5,0.9573,-0.0633
2439.8416639401107,733.0,0.9559,-0.0629
2442.802823255738,733.5,0.9554,-0.0627
2445.754630412652,734.0,0.9546,-0.0618
2448.7012573631364,734.5,0.9543,-0.0595
2451.642380003171,735.0,0.9543,-0.0586
2454.6036680111206,735.5,0.9517,-0.0568
2457.573597329757,736.0,0.9517,-0.0567
2460.5325219584165,736.5,0.9504,-0.0541
2463.517106088923,737.0,0.9476,-0.055
2466.4695930004964,737.5,0.9473,-0.0537
2469.4204190542478,738.0,0.9464,-0.0525
2472.37953411732,738.5,0.9451,-0.0525
2475.326242410689,739.0,0.9465,-0.0498
2478.2801555247556,739.5,0.9454,-0.0501
2481.236058530072,740.0,0.9453,-0.0491
2484.1859371778773,740.5,0.9455,-0.0487
2487.1474338226417,741.0,0.9444,-0.0499
2490.126724909332,741.5,0.9444,-0.0472
2493.098262486598,742.0,0.9431,-0.0468
2496.058028164803,742.5,0.9427,-0.0453
2499.030013968731,743.0,0.9418,-0.0424
2501.9910946786154,743.5,0.9406,-0.0422
2504.953448393989,744.0,0.9411,-0.04
2507.935154879284,744.5,0.9398,-0.0413
2510.8961335838026,745.0,0.9386,-0.0396
2513.8683449595696,745.5,0.9372,-0.0399
2516.834878857335,746.0,0.9365,-0.0386
2519.792717972648,746.5,0.9365,-0.0398
2522.760601255685,747.0,0.9352,-0.0387
2525.7260843593745,747.5,0.9339,-0.0367
2528.687648535322,748.0,0.9329,-0.0353
2531.653252605061,748.5,0.9339,-0.0343
2534.618375990442,749.0,0.9309,-0.0349
2537.5826137261106,749.5,0.9296,-0.0323
2540.55682799163,750.0,0.9282,-0.0315
2543.5266223255785,750.5,0.9283,-0.0335
2546.504633483526,751.0,0.9283,-0.0319
2549.468209993407,751.5,0.9269,-0.0315
2552.4395568308855,752.0,0.9263,-0.0313
2555.4015719865783,752.5,0.927,-0.0287
2558.3723712765623,753.0,0.9241,-0.0295
2561.3394564511846,753.5,0.9228,-0.0292
2564.2817766611,754.0,0.9228,-0.0319
2567.2324964753407,754.5,0.9228,-0.0297
2570.1978039346122,755.0,0.9216,-0.0295
2573.1634899501223,755.5,0.9215,-0.0288
2576.1435709593475,756.0,0.9214,-0.0288
2579.122958596953,756.5,0.9214,-0.0297
2582.089178508923,757.0,0.9224,-0.0293
2585.0601470339166,757.5,0.9214,-0.0274
2588.0263611165115,758.0,0.9201,-0.0295
2590.9991490182715,758.5,0.9196,-0.0269
2593.972769612112,759.0,0.9175,-0.0267
2596.936333366188,759.5,0.9161,-0.0271
2599.886591635637,760.0,0.9172,-0.029
2602.8428967859695,760.5,0.9172,-0.0291
2605.806828642401,761.0,0.9158,-0.0278
2608.7810001027196,761.5,0.9145,-0.0266
2611.7633081706126,762.0,0.9146,-0.0262
2614.7446816485303,762.5,0.9133,-0.026
2617.700603442422,763.0,0.9112,-0.0259
2620.6584014300206,763.5,0.9106,-0.0247
2623.612664401672,764.0,0.9107,-0.0254
2626.578662662982,764.5,0.9094,-0.0251
2629.540587783603,765.0,0.9085,-0.0253
2632.504861798591,765.5,0.908,-0.025
2635.467137723212,766.0,0.908,-0.0269
2638.42740643291,766.5,0.908,-0.03
2641.395776641939,767.0,0.9081,-0.0304
2644.357674203634,767.5,0.9066,-0.0264
2647.3335568500174,768.0,0.9066,-0.0257
2650.3047768471533,768.5,0.9066,-0.0271
2653.2706525919953,769.0,0.9054,-0.0275
2656.243450852571,769.5,0.9054,-0.0279
2659.2070916615503,770.0,0.9026,-0.027
2662.171646589763,770.5,0.9026,-0.028
2665.135315281175,771.0,0.9013,-0.0282
2668.1002957083615,771.5,0.9013,-0.0261
2671.062025941907,772.0,0.9013,-0.0264
2674.0359442324207,772.5,0.9013,-0.0277
2677.0126178924893,773.0,0.9002,-0.0258
2679.98777194936,773.5,0.8999,-0.027
2682.9670909196857,774.0,0.8999,-0.0239
2685.9425352463822,774.5,0.8987,-0.0245
2688.9176805220045,775.0,0.899,-0.0249
2691.8871426396468,775.5,0.8986,-0.0228
2694.870010679083,776.0,0.8986,-0.026
2697.845883533287,776.5,0.8986,-0.0237
2700.8184254581147,777.0,0.8973,-0.024
2703.800678541866,777.5,0.8973,-0.0213
2706.774841132991,778.0,0.896,-0.0208
2709.7402100624026,778.5,0.894,-0.023
2712.704023482282,779.0,0.8928,-0.0226
2715.6700654310316,779.5,0.8927,-0.0216
2718.6336427406936,780.0,0.8926,-0.0208
2721.589459967283,780.5,0.8927,-0.0238
2724.5677746275455,781.0,0.8914,-0.0214
2727.5373081425637,781.5,0.8924,-0.023
2730.5078864458283,782.0,0.8924,-0.0224
2733.4891645800453,782.5,0.8911,-0.0234
2736.4554531498097,783.0,0.8911,-0.0255
2739.419139314745,783.5,0.8917,-0.0251
2742.393015816501,784.0,0.8917,-0.0246
2745.36154252274,784.5,0.8902,-0.0229
2748.3389934108254,785.0,0.889,-0.0226
2751.3159248558177,785.5,0.8877,-0.0234
2754.288178468407,786.0,0.8853,-0.0208
2757.262095691266,786.5,0.8849,-0.0229
2760.2279672937316,787.0,0.8858,-0.0218
2763.1736026632484,787.5,0.8863,-0.0221
2766.137671980478,788.0,0.8865,-0.0229
2769.0995410533374,788.5,0.8838,-0.0239
2772.0706382694843,789.0,0.8837,-0.0241
2775.064210192189,789.5,0.8837,-0.0217
2778.0367594709505,790.0,0.8838,-0.0217
2781.0178683436943,790.5,0.8825,-0.0213
2783.9965963889053,791.0,0.8822,-0.022
2786.978795362699,791.5,0.8812,-0.021
2789.9555014603297,792.0,0.8801,-0.022
2792.9420700758424,792.5,0.8799,-0.0223
2795.9301789391225,793.0,0.8799,-0.0209
2798.9115177951235,793.5,0.8777,-0.0197
2801.8941896573733,794.0,0.8776,-0.0209
2804.8744578830224,794.5,0.8762,-0.0209
2807.8397966155303,795.0,0.8762,-0.0189
2810.8078313068736,795.5,0.875,-0.0187
2813.783355919901,796.0,0.8746,-0.0202
2816.7675828175484,796.5,0.8735,-0.0194
2819.759388770401,797.0,0.8723,-0.0202
2822.749239874672,797.5,0.8724,-0.018
2825.7326708344544,798.0,0.8727,-0.0197
2828.714490822044,798.5,0.8736,-0.0181
2831.6956417226784,799.0,0.8736,-0.0159
2834.6790307141982,799.5,0.8723,-0.0162
2837.666026788356,800.0,0.8717,-0.0163
2840.654607358124,800.5,0.8695,-0.0178
2843.648397477463,801.0,0.8683,-0.0173
2846.6044686101895,801.5,0.8693,-0.0201
2849.5877886896633,802.0,0.8682,-0.0198
2852.563631431882,802.5,0.8689,-0.0202
2855.5416679653354,803.0,0.8688,-0.0207
2858.539159374331,803.5,0.8682,-0.0207
2861.529430068552,804.0,0.8684,-0.0199
2864.5208209847324,804.5,0.8695,-0.0226
2867.507704011259,805.0,0.8696,-0.0197
2870.4976739470426,805.5,0.8682,-0.019
2873.4838594180865,806.0,0.8656,-0.0187
2876.4549198224486,806.5,0.8656,-0.0187
2879.440838294094,807.0,0.8656,-0.0189
2882.413163757417,807.5,0.8669,-0.02
2885.3909687314904,808.0,0.8656,-0.0145
2888.366964926521,808.5,0.8656,-0.0127
2891.327932161593,809.0,0.8643,-0.0115
2894.2892963385625,809.5,0.8643,-0.0111
2897.247541660045,810.0,0.863,-0.0106
2900.2131139664702,810.5,0.8616,-0.0084
2903.221201905256,811.0,0.8629,-0.0117
2906.235105279902,811.5,0.8616,-0.0106
2909.251044175817,812.0,0.863,-0.0097
2912.2618448721782,812.5,0.8629,-0.0097
2915.251887575507,813.0,0.863,-0.0119
2918.244303147397,813.5,0.8602,-0.0137
2921.228030331694,814.0,0.8592,-0.011
2924.215532448753,814.5,0.8577,-0.0106
2927.2037655680556,815.0,0.8577,-0.015
2930.1841571994637,815.5,0.856,-0.0157
2933.1632066748575,816.0,0.8551,-0.0148
2936.1477785348047,816.5,0.8551,-0.0147
2939.1414941250323,817.0,0.8563,-0.0144
2942.137779673188,817.5,0.8577,-0.0162
2945.138895021417,818.0,0.8576,-0.016
2948.13811155122,818.5,0.8586,-0.0139
2951.122881540302,819.0,0.8574,-0.014
2954.1122426497027,819.5,0.8574,-0.016
2957.1015348098763,820.0,0.8554,-0.0151
2960.100741745781,820.5,0.8547,-0.0152
2963.093463443392,821.0,0.8534,-0.0169
2966.0884534964466,821.5,0.8541,-0.0169
2969.078133013901,822.0,0.8545,-0.0166
2972.064142554376,822.5,0.8541,-0.0187
2975.0545799733427,823.0,0.8527,-0.0176
2978.0559996916636,823.5,0.8527,-0.0177
2981.0533468351855,824.0,0.8542,-0.0203
2984.0579382793503,824.5,0.8534,-0.022
2987.0565740385587,825.0,0.8519,-0.0232
2990.0533511658386,825.5,0.8508,-0.0264
2993.046314491215,826.0,0.8508,-0.0237
2996.037285556142,826.5,0.8508,-0.0232
2999.0391001456624,827.0,0.8488,-0.0222
3002.032112094737,827.5,0.8488,-0.0224
3005.0255027735984,828.0,0.8488,-0.0262
3008.021853133718,828.5,0.8487,-0.0275
3011.006963882206,829.0,0.8488,-0.0306
3014.001013648776,829.5,0.8489,-0.0285
3016.990235617298,830.0,0.8475,-0.0286
3019.973668837122,830.5,0.8475,-0.0298
3022.9651737094064,831.0,0.8474,-0.0292
3025.9592323706433,831.5,0.8462,-0.0295
3028.9428159640984,832.0,0.8462,-0.0253
3031.9349114321603,832.5,0.8448,-0.0257
3034.918401425516,833.0,0.8462,-0.0264
3037.90686236024,833.5,0.8452,-0.0269
3040.8957762216774,834.0,0.8435,-0.0255
3043.8882842478733,834.5,0.8421,-0.0269
3046.8713424044454,835.0,0.8435,-0.0236
3049.858840098725,835.5,0.8435,-0.0247
3052.8449253634503,836.0,0.8435,-0.0283
3055.834880840103,836.5,0.8435,-0.0276
3058.8256957403196,837.0,0.8435,-0.0255
3061.8126812951627,837.5,0.8422,-0.0266
3064.79485838627,838.0,0.8408,-0.0281
3067.7762544295556,838.5,0.8409,-0.0288
3070.7639590301405,839.0,0.8396,-0.0271
3073.7399528807478,839.5,0.8396,-0.025
3076.720743015821,840.0,0.8395,-0.0254
3079.7058418617344,840.5,0.8396,-0.0277
3082.6862764311713,841.0,0.8385,-0.027
3085.6645519241106,841.5,0.8392,-0.026
3088.6565242281595,842.0,0.8392,-0.0238
