Repository: MaCFP/matl-db

## Experimental Conditions: Microscale Combustion Calorimetry (MCC)

The sample powder was provided by MaCFP in a small glass bottle.
Upon arrival, the bottle was opened and placed inside a desiccator for storage.
The samples were kept inside the desiccator for more than four days before
any experiments were conducted. Before an experiment, the bottle was taken out
of the desiccator, on a laboratory scale the desired amount of sample material
was placed inside a crucible and the bottle placed back into the desiccator.
The experiment was conducted shortly after the crucible was filled.
Thus, the sample was subjected to the laboratory environment only for a few minutes.

File: Wood/Calibration_Data/FZJ/FZJ_PS_MCC_N2_60K_R1.csv
Time (s),Temperature (K),HRR (W/g)
135.63,474.0,-0.25
136.13,474.5,-0.47
136.61,475.0,-0.53
137.07,475.5,-0.86
137.59,476.0,-1.06
138.06,476.5,-0.98
138.57,477.0,-0.53
139.08,477.5,-0.56
139.56,478.0,-0.38
140.06,478.5,-0.39
140.56,479.0,-0.37
141.07,479.5,-0.19
141.56,480.0,-0.42
142.06,480.5,-0.74
142.55,481.0,-1.24
143.01,481.5,-0.76
143.53,482.0,-0.71
144.03,482.5,-0.45
144.52,483.0,-0.71
144.98,483.5,-0.75
145.5,484.0,-0.58
145.99,484.5,-0.45
146.5,485.0,-0.56
147.0,485.5,-0.69
147.5,486.0,-1.12
147.95,486.5,-0.69
148.49,487.0,-1.15
148.96,487.5,-1.48
149.46,488.0,-1.18
149.95,488.5,-0.86
150.46,489.0,-0.87
150.94,489.5,-0.73
151.43,490.0,-0.62
151.91,490.5,-0.44
152.39,491.0,-0.31
152.9,491.5,-0.25
153.42,492.0,-0.2
153.91,492.5,0.0
154.41,493.0,-0.19
154.91,493.5,-0.15
155.4,494.0,-0.08
155.9,494.5,-0.22
156.41,495.0,-0.5
156.89,495.5,-0.74
157.39,496.0,-0.84
157.89,496.5,-0.91
158.39,497.0,-0.82
158.87,497.5,-0.82
159.35,498.0,-0.6
159.86,498.5,-0.44
160.33,499.0,-0.67
160.82,499.5,-0.88
161.33,500.0,-0.72
161.85,500.5,-0.53
162.34,501.0,-0.26
162.82,501.5,-0.26
163.31,502.0,-0.47
163.81,502.5,-0.57
164.34,503.0,-0.34
164.83,503.5,-0.36
165.33,504.0,-0.21
165.82,504.5,-0.24
166.32,505.0,-0.26
166.82,505.5,-0.41
167.3,506.0,-0.65
167.8,506.5,-0.58
168.3,507.0,-0.2
168.8,507.5,0.05
169.3,508.0,0.17
169.79,508.5,0.19
170.29,509.0,-0.36
170.78,509.5,-0.94
171.28,510.0,-1.16
171.76,510.5,-1.51
172.23,511.0,-1.67
172.75,511.5,-1.65
173.27,512.0,-1.54
173.76,512.5,-1.17
174.26,513.0,-1.03
174.76,513.5,-1.05
175.26,514.0,-0.96
175.76,514.5,-0.75
176.25,515.0,-0.65
176.74,515.5,-0.71
177.25,516.0,-0.7
177.74,516.5,-0.73
178.22,517.0,-0.89
178.72,517.5,-1.04
179.24,518.0,-1.13
179.75,518.5,-0.94
180.25,519.0,-0.56
180.74,519.5,-0.57
181.22,520.0,-0.66
181.7,520.5,-0.45
182.21,521.0,-0.55
182.71,521.5,-0.54
183.2,522.0,-0.36
183.7,522.5,-0.38
184.21,523.0,-0.26
184.7,523.5,-0.44
185.19,524.0,-0.43
185.71,524.5,-0.58
186.21,525.0,-0.45
186.7,525.5,-0.28
187.21,526.0,-0.57
187.69,526.5,-0.72
188.18,527.0,-0.68
188.68,527.5,-0.85
189.18,528.0,-1.08
189.69,528.5,-1.01
190.2,529.0,-1.02
190.69,529.5,-0.91
191.16,530.0,-0.82
191.66,530.5,-0.66
192.17,531.0,-0.4
192.68,531.5,-0.39
193.16,532.0,-0.27
193.66,532.5,0.14
194.17,533.0,0.1
194.65,533.5,-0.11
195.15,534.0,-0.11
195.67,534.5,-0.09
196.17,535.0,0.08
196.67,535.5,0.07
197.17,536.0,-0.03
197.65,536.5,0.05
198.17,537.0,-0.12
198.64,537.5,-0.24
199.15,538.0,-0.26
199.65,538.5,-0.27
200.16,539.0,-0.42
200.68,539.5,-0.37
201.16,540.0,-0.41
201.66,540.5,-0.5
202.17,541.0,-0.55
202.67,541.5,-0.54
203.18,542.0,-0.37
203.66,542.5,-0.59
204.16,543.0,-0.51
204.68,543.5,-0.78
205.17,544.0,-0.56
205.65,544.5,-0.28
206.16,545.0,-0.62
206.66,545.5,-0.58
207.15,546.0,-0.17
207.66,546.5,-0.23
208.16,547.0,-0.43
208.66,547.5,-0.14
209.15,548.0,-0.38
209.64,548.5,-0.73
210.13,549.0,-0.87
210.64,549.5,-0.94
211.15,550.0,-0.63
211.64,550.5,-0.53
212.13,551.0,-0.65
212.62,551.5,-0.17
213.14,552.0,0.05
213.66,552.5,0.11
214.14,553.0,0.31
214.63,553.5,0.24
215.14,554.0,0.12
215.62,554.5,-0.11
216.11,555.0,-0.42
216.6,555.5,-0.23
217.14,556.0,-0.03
217.64,556.5,0.12
218.12,557.0,-0.04
218.61,557.5,0.03
219.11,558.0,0.2
219.62,558.5,0.08
220.12,559.0,-0.15
220.62,559.5,-0.33
221.13,560.0,-0.43
221.61,560.5,-0.62
222.12,561.0,-0.55
222.64,561.5,-0.55
223.13,562.0,-0.31
223.62,562.5,-0.26
224.13,563.0,-0.03
224.65,563.5,0.2
225.13,564.0,0.15
225.61,564.5,-0.18
226.1,565.0,-0.53
226.62,565.5,-0.29
227.13,566.0,-0.21
227.6,566.5,-0.35
228.12,567.0,-0.05
228.63,567.5,0.08
229.12,568.0,0.46
229.61,568.5,0.82
230.1,569.0,0.76
230.61,569.5,0.61
231.09,570.0,0.34
231.62,570.5,-0.28
232.13,571.0,-0.99
232.63,571.5,-1.03
233.11,572.0,-1.02
233.62,572.5,-0.87
234.12,573.0,-0.35
234.63,573.5,-0.03
235.13,574.0,0.22
235.62,574.5,0.03
236.11,575.0,0.53
236.63,575.5,0.82
237.11,576.0,0.5
237.62,576.5,0.14
238.12,577.0,-0.22
238.63,577.5,-0.18
239.12,578.0,-0.04
239.64,578.5,0.04
240.11,579.0,-0.32
240.62,579.5,0.16
241.14,580.0,0.3
241.62,580.5,0.52
242.12,581.0,0.14
242.62,581.5,0.27
243.12,582.0,0.01
243.6,582.5,-0.17
244.12,583.0,-0.21
244.62,583.5,-0.23
245.12,584.0,0.02
245.6,584.5,0.13
246.11,585.0,0.03
246.61,585.5,0.58
247.12,586.0,0.55
247.62,586.5,0.23
248.13,587.0,0.09
248.61,587.5,0.2
249.09,588.0,0.47
249.59,588.5,0.53
250.08,589.0,0.58
250.59,589.5,0.98
251.12,590.0,1.19
251.6,590.5,1.12
252.11,591.0,1.43
252.62,591.5,0.99
253.11,592.0,0.76
253.63,592.5,0.55
254.12,593.0,0.44
254.61,593.5,0.18
255.1,594.0,0.15
255.62,594.5,0.44
256.12,595.0,0.67
256.61,595.5,1.02
257.12,596.0,1.31
257.59,596.5,0.95
258.12,597.0,1.0
258.62,597.5,0.58
259.12,598.0,0.36
259.62,598.5,0.29
260.14,599.0,0.19
260.61,599.5,0.76
261.1,600.0,0.45
261.59,600.5,0.41
262.12,601.0,0.06
262.61,601.5,0.01
263.12,602.0,0.26
263.59,602.5,0.19
264.08,603.0,0.39
264.59,603.5,0.76
265.09,604.0,1.15
265.59,604.5,1.33
266.1,605.0,1.36
266.61,605.5,1.16
267.1,606.0,1.12
267.6,606.5,0.81
268.09,607.0,0.83
268.61,607.5,0.77
269.1,608.0,0.5
269.61,608.5,0.53
270.12,609.0,0.8
270.62,609.5,1.2
271.13,610.0,1.07
271.6,610.5,1.26
272.11,611.0,1.65
272.62,611.5,1.54
273.09,612.0,1.37
273.6,612.5,1.12
274.11,613.0,1.22
274.6,613.5,1.44
275.11,614.0,1.13
275.6,614.5,1.1
276.11,615.0,1.24
276.59,615.5,1.11
277.09,616.0,1.09
277.6,616.5,1.08
278.11,617.0,1.36
278.62,617.5,1.43
279.09,618.0,1.34
279.59,618.5,1.42
280.1,619.0,1.75
280.61,619.5,1.71
281.11,620.0,1.43
281.58,620.5,1.74
282.08,621.0,2.06
282.59,621.5,2.12
283.09,622.0,2.34
283.59,622.5,2.4
284.1,623.0,2.44
284.61,623.5,2.12
285.12,624.0,1.91
285.63,624.5,2.12
286.11,625.0,1.99
286.61,625.5,2.12
287.13,626.0,2.17
287.63,626.5,2.27
288.12,627.0,2.43
288.62,627.5,2.65
289.12,628.0,2.75
289.64,628.5,2.75
290.13,629.0,2.66
290.6,629.5,2.78
291.11,630.0,2.82
291.6,630.5,2.87
292.1,631.0,3.06
292.59,631.5,3.31
293.11,632.0,3.76
293.6,632.5,3.97
294.1,633.0,3.73
294.6,633.5,4.21
295.12,634.0,3.89
295.61,634.5,3.68
296.11,635.0,3.59
296.6,635.5,3.42
297.11,636.0,3.55
297.59,636.5,3.59
298.09,637.0,4.11
298.61,637.5,4.25
299.09,638.0,4.37
299.59,638.5,4.41
300.11,639.0,4.48
300.58,639.5,4.78
301.08,640.0,4.92
301.58,640.5,5.19
302.1,641.0,5.62
302.57,641.5,5.74
303.09,642.0,6.21
303.6,642.5,6.66
304.09,643.0,7.12
304.62,643.5,7.31
305.11,644.0,6.98
305.59,644.5,6.99
306.11,645.0,7.27
306.6,645.5,7.91
307.09,646.0,8.12
307.6,646.5,8.37
308.11,647.0,8.75
308.62,647.5,9.48
309.11,648.0,9.69
309.61,648.5,10.01
310.12,649.0,10.41
310.61,649.5,10.87
311.11,650.0,11.17
311.59,650.5,11.46
312.11,651.0,12.35
312.61,651.5,13.03
313.13,652.0,13.48
313.63,652.5,14.05
314.12,653.0,15.06
314.63,653.5,16.23
315.13,654.0,17.35
315.61,654.5,18.5
316.11,655.0,19.24
316.6,655.5,20.55
317.12,656.0,21.51
317.64,656.5,22.77
318.13,657.0,24.02
318.62,657.5,25.06
319.13,658.0,26.4
319.64,658.5,27.66
320.13,659.0,29.14
320.64,659.5,31.03
321.13,660.0,33.32
321.63,660.5,35.55
322.13,661.0,38.26
322.63,661.5,41.07
323.12,662.0,44.39
323.61,662.5,48.0
324.15,663.0,51.56
324.62,663.5,54.99
325.14,664.0,58.68
325.66,664.5,61.88
326.16,665.0,64.59
326.65,665.5,66.23
327.14,666.0,68.12
327.64,666.5,69.87
328.14,667.0,72.25
328.65,667.5,74.81
329.14,668.0,77.6
329.66,668.5,80.89
330.15,669.0,83.78
330.65,669.5,85.1
331.14,670.0,83.89
331.64,670.5,80.94
332.13,671.0,77.24
332.63,671.5,73.82
333.16,672.0,72.2
333.67,672.5,72.72
334.14,673.0,76.19
334.67,673.5,82.78
335.16,674.0,91.6
335.65,674.5,101.9
336.17,675.0,111.95
336.66,675.5,120.43
337.16,676.0,128.13
337.66,676.5,135.62
338.16,677.0,142.63
338.66,677.5,148.19
339.15,678.0,151.0
339.64,678.5,149.62
340.17,679.0,144.87
340.67,679.5,141.02
341.17,680.0,140.24
341.68,680.5,144.43
342.17,681.0,153.3
342.67,681.5,166.91
343.14,682.0,182.84
343.65,682.5,201.55
344.15,683.0,220.83
344.67,683.5,239.58
345.16,684.0,254.41
345.66,684.5,265.53
346.18,685.0,271.48
346.66,685.5,273.24
347.16,686.0,272.48
347.66,686.5,268.67
348.17,687.0,264.84
348.66,687.5,263.58
349.16,688.0,268.04
349.69,688.5,279.75
350.18,689.0,296.35
350.67,689.5,313.45
351.17,690.0,327.94
351.67,690.5,339.47
352.17,691.0,350.82
352.68,691.5,367.4
353.18,692.0,388.63
353.67,692.5,411.38
354.17,693.0,427.93
354.67,693.5,435.62
355.18,694.0,438.35
355.69,694.5,444.75
356.19,695.0,460.94
356.7,695.5,484.18
357.19,696.0,506.17
357.7,696.5,522.86
358.22,697.0,534.47
358.73,697.5,548.3
359.23,698.0,569.42
359.74,698.5,596.42
360.24,699.0,620.32
360.75,699.5,636.47
361.26,700.0,649.99
361.77,700.5,669.81
362.29,701.0,698.29
362.8,701.5,725.95
363.31,702.0,746.2
363.82,702.5,763.65
364.32,703.0,786.2
364.84,703.5,816.48
365.34,704.0,845.59
365.84,704.5,867.46
366.34,705.0,884.27
366.86,705.5,904.17
367.37,706.0,928.23
367.88,706.5,949.63
368.39,707.0,965.41
368.89,707.5,980.19
369.41,708.0,999.71
369.93,708.5,1022.61
370.44,709.0,1043.4
370.96,709.5,1061.25
371.43,710.0,1074.79
371.97,710.5,1089.34
372.48,711.0,1102.53
372.98,711.5,1115.08
373.48,712.0,1126.25
374.01,712.5,1135.2
374.53,713.0,1142.93
375.03,713.5,1149.55
375.53,714.0,1154.93
376.04,714.5,1159.09
376.54,715.0,1161.24
377.05,715.5,1161.96
377.54,716.0,1161.14
378.05,716.5,1158.32
378.58,717.0,1153.61
379.1,717.5,1147.79
379.59,718.0,1141.07
380.08,718.5,1133.02
380.57,719.0,1124.08
381.11,719.5,1112.02
381.62,720.0,1099.24
382.13,720.5,1084.94
382.64,721.0,1068.53
383.12,721.5,1050.92
383.63,722.0,1031.03
384.14,722.5,1008.81
384.66,723.0,984.49
385.17,723.5,958.43
385.67,724.0,931.18
386.18,724.5,901.78
386.68,725.0,871.76
387.17,725.5,841.71
387.67,726.0,809.34
388.17,726.5,775.77
388.65,727.0,742.18
389.14,727.5,707.35
389.63,728.0,672.32
390.12,728.5,636.29
390.61,729.0,600.83
391.12,729.5,564.05
391.61,730.0,528.4
392.11,730.5,492.02
392.62,731.0,455.35
393.09,731.5,421.47
393.57,732.0,388.81
394.06,732.5,357.03
394.56,733.0,325.38
395.0,733.5,299.49
395.48,734.0,272.79
396.02,734.5,244.25
396.52,735.0,218.21
396.99,735.5,195.17
397.48,736.0,171.98
397.97,736.5,150.26
398.46,737.0,131.26
398.93,737.5,114.6
399.44,738.0,99.05
399.92,738.5,85.35
400.4,739.0,73.38
400.9,739.5,61.67
401.38,740.0,51.82
401.85,740.5,43.31
402.34,741.0,35.45
402.84,741.5,28.14
403.34,742.0,22.56
403.82,742.5,18.01
404.33,743.0,13.86
404.82,743.5,10.72
405.29,744.0,8.52
405.79,744.5,6.33
406.28,745.0,3.82
406.79,745.5,1.53
407.3,746.0,-0.17
407.8,746.5,-1.66
408.3,747.0,-3.39
408.81,747.5,-4.98
409.31,748.0,-5.96
409.79,748.5,-6.16
410.29,749.0,-5.9
410.79,749.5,-4.7
411.28,750.0,-3.25
411.78,750.5,-1.77
412.27,751.0,-0.74
412.76,751.5,-0.12
413.26,752.0,0.3
413.78,752.5,0.25
414.28,753.0,-0.19
414.76,753.5,-0.45
415.27,754.0,-0.49
415.78,754.5,-0.37
416.27,755.0,-0.34
416.77,755.5,-0.07
417.29,756.0,0.11
417.77,756.5,0.43
418.28,757.0,0.71
418.8,757.5,0.94
419.28,758.0,1.18
419.77,758.5,1.35
420.27,759.0,1.59
420.76,759.5,1.47
421.27,760.0,1.48
421.78,760.5,1.77
422.27,761.0,1.77
422.77,761.5,1.85
423.27,762.0,1.97
423.77,762.5,1.86
424.29,763.0,1.81
424.77,763.5,1.7
425.27,764.0,1.73
425.78,764.5,1.72
426.28,765.0,1.86
426.8,765.5,1.86
427.3,766.0,2.06
427.79,766.5,2.2
428.3,767.0,1.99
428.79,767.5,1.8
429.29,768.0,1.61
429.8,768.5,1.46
430.32,769.0,1.13
430.82,769.5,0.6
431.3,770.0,-0.01
431.8,770.5,-0.59
432.31,771.0,-0.59
432.81,771.5,-0.78
433.33,772.0,-0.95
433.82,772.5,-0.93
434.31,773.0,-0.79
434.82,773.5,-0.65
435.31,774.0,-0.51
435.79,774.5,-0.63
436.3,775.0,-0.41
436.8,775.5,-0.25
437.31,776.0,-0.69
437.82,776.5,-0.74
438.31,777.0,-0.38
438.82,777.5,-0.27
439.32,778.0,-0.54
439.83,778.5,-0.95
440.33,779.0,-1.0
440.82,779.5,-0.96
441.35,780.0,-1.18
441.86,780.5,-1.04
442.35,781.0,-0.97
442.84,781.5,-1.04
443.35,782.0,-1.03
443.87,782.5,-1.15
444.38,783.0,-0.68
444.87,783.5,-0.76
445.37,784.0,-0.97
445.86,784.5,-1.37
446.37,785.0,-1.61
446.87,785.5,-1.76
447.36,786.0,-1.72
447.84,786.5,-1.77
448.34,787.0,-1.68
448.86,787.5,-1.24
449.35,788.0,-0.79
449.85,788.5,-0.57
450.36,789.0,-0.64
450.84,789.5,-0.41
451.34,790.0,-0.4
451.85,790.5,-0.54
452.36,791.0,-0.78
452.88,791.5,-1.27
453.34,792.0,-1.37
453.84,792.5,-1.4
454.33,793.0,-1.7
454.84,793.5,-1.61

File: Wood/Calibration_Data/FZJ/FZJ_PS_MCC_N2_60K_R2.csv
Time (s),Temperature (K),HRR (W/g)
136.0,474.0,-0.71
136.49,474.5,-0.63
136.96,475.0,0.83
137.47,475.5,0.72
137.94,476.0,0.17
138.44,476.5,-0.54
138.92,477.0,-1.15
139.44,477.5,-1.08
139.94,478.0,-3.41
140.42,478.5,-3.2
140.9,479.0,-2.46
141.41,479.5,-1.58
141.92,480.0,-1.36
142.4,480.5,-1.19
142.88,481.0,0.51
143.39,481.5,1.61
143.86,482.0,1.68
144.35,482.5,1.61
144.84,483.0,1.2
145.33,483.5,1.01
145.82,484.0,-0.42
146.32,484.5,-1.8
146.81,485.0,-1.74
147.3,485.5,-1.29
147.81,486.0,-0.73
148.31,486.5,-0.43
148.8,487.0,0.84
149.28,487.5,1.72
149.77,488.0,1.58
150.29,488.5,0.91
150.78,489.0,0.21
151.26,489.5,-0.22
151.75,490.0,-1.76
152.25,490.5,-3.01
152.73,491.0,-2.47
153.22,491.5,-1.88
153.73,492.0,-1.49
154.22,492.5,-0.81
154.71,493.0,0.41
155.2,493.5,1.26
155.69,494.0,1.11
156.2,494.5,0.61
156.7,495.0,0.1
157.18,495.5,-0.4
157.68,496.0,-1.38
158.2,496.5,-2.56
158.68,497.0,-2.14
159.16,497.5,-0.98
159.64,498.0,-0.58
160.16,498.5,-0.21
160.67,499.0,0.59
161.15,499.5,1.38
161.63,500.0,1.06
162.14,500.5,0.39
162.64,501.0,0.15
163.12,501.5,-0.06
163.63,502.0,-0.64
164.13,502.5,-1.66
164.64,503.0,-1.33
165.15,503.5,-0.67
165.62,504.0,-0.52
166.12,504.5,-0.67
166.61,505.0,-0.51
167.11,505.5,0.63
167.6,506.0,0.87
168.09,506.5,0.64
168.58,507.0,0.41
169.1,507.5,0.29
169.59,508.0,0.18
170.07,508.5,-1.75
170.56,509.0,-2.16
171.04,509.5,-1.55
171.56,510.0,-0.98
172.08,510.5,-0.88
172.56,511.0,-0.57
173.08,511.5,1.0
173.58,512.0,1.28
174.04,512.5,0.65
174.57,513.0,-0.04
175.05,513.5,-0.22
175.52,514.0,-0.74
176.03,514.5,-2.6
176.54,515.0,-2.52
177.01,515.5,-1.65
177.5,516.0,-0.9
178.05,516.5,-0.27
178.5,517.0,-0.32
179.0,517.5,1.65
179.5,518.0,1.7
180.0,518.5,1.48
180.49,519.0,0.42
180.99,519.5,0.3
181.45,520.0,-0.06
182.0,520.5,-1.77
182.51,521.0,-2.46
182.98,521.5,-2.08
183.48,522.0,-1.72
183.96,522.5,-1.27
184.46,523.0,-1.35
184.97,523.5,0.68
185.45,524.0,1.05
185.94,524.5,0.72
186.44,525.0,0.59
186.92,525.5,0.23
187.45,526.0,0.39
187.92,526.5,-1.07
188.41,527.0,-1.39
188.91,527.5,-0.8
189.4,528.0,-0.56
189.91,528.5,-0.47
190.42,529.0,-0.7
190.93,529.5,-0.62
191.41,530.0,-0.51
191.9,530.5,-0.41
192.42,531.0,-0.48
192.91,531.5,-0.43
193.44,532.0,-0.23
193.94,532.5,-0.55
194.4,533.0,-0.69
194.95,533.5,-0.3
195.42,534.0,-0.54
195.9,534.5,-0.64
196.4,535.0,-0.68
196.91,535.5,-0.45
197.41,536.0,-0.28
197.93,536.5,-0.31
198.4,537.0,-0.66
198.91,537.5,-0.64
199.4,538.0,-0.63
199.9,538.5,-0.34
200.43,539.0,-0.04
200.9,539.5,-0.05
201.42,540.0,0.11
201.92,540.5,0.01
202.4,541.0,0.09
202.92,541.5,0.06
203.43,542.0,-0.22
203.92,542.5,-0.64
204.38,543.0,-0.41
204.9,543.5,-0.21
205.41,544.0,-0.23
205.92,544.5,-0.0
206.42,545.0,0.1
206.9,545.5,0.08
207.37,546.0,-0.3
207.89,546.5,-0.59
208.39,547.0,-0.55
208.88,547.5,-0.73
209.38,548.0,-1.04
209.87,548.5,-1.17
210.37,549.0,-0.92
210.88,549.5,-0.85
211.37,550.0,-0.69
211.85,550.5,-0.62
212.35,551.0,-0.17
212.85,551.5,0.08
213.35,552.0,0.11
213.86,552.5,0.05
214.37,553.0,-0.02
214.85,553.5,-0.37
215.35,554.0,-0.4
215.85,554.5,-0.27
216.35,555.0,-0.03
216.86,555.5,-0.08
217.37,556.0,-0.04
217.86,556.5,0.01
218.37,557.0,0.16
218.83,557.5,-0.04
219.34,558.0,-0.03
219.85,558.5,0.07
220.33,559.0,-0.06
220.82,559.5,-0.32
221.33,560.0,-0.48
221.83,560.5,-0.3
222.33,561.0,-0.29
222.83,561.5,-0.23
223.33,562.0,0.01
223.82,562.5,-0.04
224.31,563.0,0.09
224.82,563.5,0.31
225.31,564.0,0.37
225.83,564.5,0.37
226.35,565.0,0.45
226.83,565.5,0.65
227.33,566.0,0.32
227.85,566.5,0.11
228.33,567.0,-0.06
228.83,567.5,-0.31
229.32,568.0,-0.61
229.8,568.5,-0.99
230.31,569.0,-1.21
230.8,569.5,-0.98
231.31,570.0,-0.69
231.8,570.5,-0.61
232.31,571.0,-0.36
232.81,571.5,0.22
233.3,572.0,0.48
233.79,572.5,0.57
234.29,573.0,0.64
234.78,573.5,0.52
235.28,574.0,0.52
235.8,574.5,0.41
236.3,575.0,0.19
236.79,575.5,-0.07
237.28,576.0,-0.03
237.78,576.5,0.33
238.31,577.0,0.51
238.8,577.5,0.5
239.31,578.0,0.56
239.82,578.5,0.64
240.31,579.0,0.4
240.82,579.5,0.36
241.32,580.0,0.35
241.8,580.5,0.16
242.31,581.0,-0.16
242.8,581.5,-0.27
243.29,582.0,-0.1
243.8,582.5,-0.15
244.3,583.0,-0.13
244.8,583.5,0.35
245.3,584.0,0.63
245.79,584.5,0.68
246.3,585.0,0.76
246.8,585.5,0.71
247.29,586.0,0.67
247.79,586.5,0.75
248.29,587.0,0.79
248.8,587.5,0.96
249.28,588.0,0.91
249.78,588.5,0.74
250.29,589.0,0.91
250.77,589.5,1.36
251.27,590.0,1.31
251.8,590.5,1.01
252.3,591.0,1.01
252.79,591.5,1.02
253.29,592.0,0.77
253.79,592.5,0.56
254.3,593.0,0.73
254.81,593.5,1.02
255.31,594.0,0.93
255.78,594.5,0.85
256.27,595.0,0.82
256.78,595.5,1.11
257.28,596.0,1.19
257.77,596.5,0.96
258.28,597.0,0.8
258.78,597.5,1.22
259.27,598.0,1.75
259.76,598.5,1.78
260.27,599.0,1.68
260.78,599.5,1.79
261.29,600.0,1.82
261.79,600.5,1.29
262.27,601.0,0.51
262.76,601.5,0.24
263.27,602.0,0.11
263.78,602.5,0.07
264.28,603.0,0.21
264.77,603.5,0.37
265.25,604.0,0.45
265.74,604.5,0.66
266.23,605.0,1.22
266.72,605.5,1.39
267.24,606.0,1.26
267.75,606.5,1.16
268.23,607.0,1.12
268.73,607.5,1.34
269.24,608.0,1.47
269.75,608.5,1.49
270.26,609.0,1.49
270.75,609.5,1.39
271.25,610.0,1.42
271.75,610.5,1.43
272.24,611.0,1.24
272.73,611.5,1.56
273.23,612.0,1.76
273.74,612.5,1.54
274.23,613.0,1.67
274.73,613.5,1.69
275.24,614.0,1.36
275.73,614.5,1.06
276.22,615.0,1.08
276.73,615.5,1.29
277.22,616.0,1.25
277.72,616.5,1.39
278.23,617.0,1.75
278.73,617.5,1.74
279.23,618.0,1.58
279.73,618.5,1.76
280.24,619.0,2.05
280.75,619.5,2.15
281.24,620.0,2.16
281.72,620.5,2.08
282.21,621.0,2.03
282.72,621.5,2.03
283.23,622.0,2.05
283.72,622.5,2.17
284.2,623.0,2.42
284.71,623.5,2.76
285.22,624.0,2.78
285.73,624.5,2.76
286.22,625.0,2.86
286.72,625.5,2.77
287.24,626.0,2.54
287.74,626.5,2.35
288.23,627.0,2.52
288.75,627.5,2.98
289.24,628.0,3.36
289.73,628.5,3.44
290.24,629.0,3.6
290.73,629.5,3.99
291.23,630.0,4.19
291.73,630.5,4.4
292.22,631.0,4.45
292.71,631.5,4.08
293.21,632.0,4.15
293.73,632.5,4.04
294.23,633.0,3.94
294.72,633.5,3.69
295.24,634.0,3.52
295.73,634.5,3.67
296.21,635.0,3.65
296.7,635.5,3.95
297.21,636.0,4.75
297.71,636.5,5.3
298.2,637.0,5.72
298.72,637.5,6.02
299.23,638.0,6.05
299.71,638.5,6.06
300.23,639.0,6.04
300.72,639.5,6.18
301.24,640.0,6.54
301.72,640.5,6.84
302.2,641.0,6.56
302.74,641.5,6.65
303.23,642.0,6.97
303.71,642.5,7.03
304.2,643.0,7.11
304.71,643.5,7.07
305.2,644.0,7.36
305.71,644.5,8.05
306.22,645.0,8.52
306.71,645.5,8.82
307.21,646.0,9.16
307.71,646.5,9.53
308.21,647.0,9.95
308.7,647.5,10.28
309.2,648.0,10.43
309.7,648.5,10.74
310.19,649.0,11.0
310.71,649.5,11.35
311.21,650.0,11.63
311.71,650.5,12.11
312.24,651.0,12.63
312.74,651.5,13.03
313.23,652.0,13.3
313.73,652.5,13.84
314.23,653.0,14.65
314.72,653.5,15.23
315.21,654.0,15.73
315.7,654.5,16.33
316.18,655.0,17.07
316.68,655.5,17.62
317.19,656.0,18.31
317.69,656.5,19.06
318.19,657.0,19.87
318.7,657.5,20.59
319.19,658.0,21.86
319.7,658.5,23.16
320.22,659.0,24.6
320.72,659.5,26.2
321.22,660.0,28.14
321.71,660.5,29.72
322.21,661.0,31.49
322.73,661.5,33.66
323.22,662.0,36.03
323.7,662.5,38.3
324.22,663.0,40.92
324.74,663.5,43.74
325.22,664.0,46.41
325.72,664.5,48.94
326.23,665.0,51.91
326.71,665.5,55.23
327.22,666.0,58.8
327.72,666.5,63.08
328.23,667.0,67.72
328.72,667.5,72.45
329.2,668.0,76.72
329.7,668.5,80.55
330.21,669.0,84.03
330.72,669.5,86.23
331.21,670.0,87.88
331.7,670.5,89.54
332.21,671.0,90.9
332.71,671.5,91.81
333.21,672.0,91.22
333.7,672.5,89.3
334.19,673.0,86.43
334.7,673.5,83.33
335.2,674.0,80.88
335.7,674.5,80.29
336.2,675.0,81.62
336.69,675.5,85.17
337.19,676.0,91.26
337.71,676.5,100.57
338.21,677.0,112.21
338.7,677.5,124.78
339.21,678.0,138.12
339.72,678.5,148.89
340.22,679.0,155.41
340.73,679.5,157.1
341.22,680.0,155.27
341.7,680.5,152.13
342.2,681.0,150.52
342.71,681.5,153.77
343.22,682.0,162.01
343.74,682.5,173.31
344.23,683.0,183.2
344.73,683.5,190.23
345.22,684.0,194.2
345.71,684.5,197.65
346.23,685.0,203.9
346.73,685.5,214.02
347.21,686.0,226.72
347.72,686.5,240.35
348.22,687.0,251.04
348.73,687.5,257.72
349.23,688.0,262.97
349.75,688.5,270.89
350.24,689.0,281.52
350.72,689.5,293.35
351.22,690.0,304.64
351.75,690.5,315.76
352.25,691.0,328.29
352.74,691.5,341.88
353.25,692.0,355.01
353.74,692.5,366.59
354.27,693.0,378.11
354.76,693.5,388.73
355.25,694.0,399.25
355.77,694.5,410.28
356.28,695.0,421.29
356.76,695.5,433.3
357.28,696.0,448.03
357.8,696.5,464.55
358.3,697.0,481.46
358.8,697.5,498.53
359.33,698.0,516.88
359.83,698.5,533.48
360.33,699.0,549.46
360.83,699.5,565.57
361.31,700.0,582.24
361.83,700.5,600.97
362.34,701.0,619.02
362.83,701.5,635.7
363.34,702.0,653.0
363.84,702.5,670.47
364.35,703.0,689.66
364.86,703.5,709.58
365.35,704.0,728.57
365.88,704.5,748.9
366.4,705.0,768.46
366.9,705.5,786.98
367.41,706.0,805.51
367.93,706.5,824.52
368.43,707.0,841.27
368.97,707.5,858.57
369.45,708.0,873.97
369.95,708.5,889.43
370.47,709.0,905.92
370.96,709.5,921.55
371.48,710.0,938.27
371.98,710.5,954.97
372.49,711.0,970.96
372.99,711.5,986.29
373.49,712.0,999.58
374.0,712.5,1011.72
374.51,713.0,1021.73
375.06,713.5,1030.78
375.54,714.0,1038.45
376.05,714.5,1047.01
376.57,715.0,1055.1
377.06,715.5,1062.33
377.58,716.0,1068.34
378.07,716.5,1072.36
378.6,717.0,1075.8
379.1,717.5,1078.08
379.61,718.0,1079.36
380.11,718.5,1080.12
380.64,719.0,1080.22
381.13,719.5,1079.55
381.63,720.0,1078.21
382.12,720.5,1075.72
382.66,721.0,1071.13
383.17,721.5,1065.07
383.66,722.0,1058.73
384.17,722.5,1052.42
384.68,723.0,1045.76
385.19,723.5,1038.71
385.7,724.0,1030.36
386.19,724.5,1021.05
386.67,725.0,1010.45
387.18,725.5,997.63
387.69,726.0,983.27
388.2,726.5,967.2
388.7,727.0,949.23
389.22,727.5,928.74
389.72,728.0,906.54
390.21,728.5,883.15
390.71,729.0,858.13
391.2,729.5,831.24
391.7,730.0,802.49
392.21,730.5,771.24
392.7,731.0,739.72
393.18,731.5,707.17
393.68,732.0,671.98
394.18,732.5,634.88
394.68,733.0,597.29
395.18,733.5,560.07
395.65,734.0,523.58
396.15,734.5,485.73
396.63,735.0,448.63
397.11,735.5,412.66
397.6,736.0,376.74
398.1,736.5,341.63
398.58,737.0,308.51
399.05,737.5,277.53
399.56,738.0,245.93
400.04,738.5,217.87
400.52,739.0,192.04
401.02,739.5,166.08
401.5,740.0,144.1
401.99,740.5,123.91
402.46,741.0,106.16
402.95,741.5,88.75
403.43,742.0,74.49
403.92,742.5,61.61
404.42,743.0,50.37
404.9,743.5,41.0
405.38,744.0,32.72
405.86,744.5,25.71
406.34,745.0,19.5
406.84,745.5,14.08
407.32,746.0,9.34
407.8,746.5,5.55
408.29,747.0,2.38
408.81,747.5,0.09
409.31,748.0,-1.34
409.79,748.5,-2.24
410.28,749.0,-2.56
410.77,749.5,-2.65
411.27,750.0,-2.89
411.78,750.5,-3.25
412.28,751.0,-3.94
412.76,751.5,-4.28
413.27,752.0,-3.91
413.78,752.5,-3.3
414.26,753.0,-2.48
414.75,753.5,-1.6
415.24,754.0,-0.87
415.76,754.5,-0.45
416.28,755.0,-0.6
416.79,755.5,-0.83
417.28,756.0,-0.87
417.77,756.5,-0.81
418.27,757.0,-0.65
418.78,757.5,-0.29
419.3,758.0,0.37
419.79,758.5,1.16
420.29,759.0,1.63
420.8,759.5,1.94
421.3,760.0,1.83
421.8,760.5,1.65
422.31,761.0,1.72
422.82,761.5,1.72
423.31,762.0,1.69
423.81,762.5,1.45
424.32,763.0,1.25
424.82,763.5,1.37
425.31,764.0,1.22
425.8,764.5,0.9
426.31,765.0,0.71
426.82,765.5,0.9
427.31,766.0,1.19
427.8,766.5,1.18
428.31,767.0,1.03
428.82,767.5,0.9
429.32,768.0,0.68
429.81,768.5,0.47
430.31,769.0,0.56
430.8,769.5,0.65
431.3,770.0,0.49
431.81,770.5,0.17
432.33,771.0,-0.15
432.84,771.5,-0.47
433.34,772.0,-0.77
433.83,772.5,-1.12
434.31,773.0,-1.41
434.82,773.5,-1.34
435.32,774.0,-0.97
435.82,774.5,-1.03
436.31,775.0,-1.07
436.82,775.5,-0.73
437.31,776.0,-0.33
437.82,776.5,-0.24
438.33,777.0,-0.38
438.86,777.5,0.14
439.33,778.0,0.47
439.83,778.5,0.25
440.35,779.0,0.07
440.84,779.5,0.24
441.33,780.0,0.23
441.85,780.5,-0.15
442.36,781.0,-0.84
442.85,781.5,-1.0
443.36,782.0,-0.98
443.87,782.5,-1.09
444.38,783.0,-1.11
444.86,783.5,-0.75
445.34,784.0,-0.37
445.86,784.5,-0.54
446.35,785.0,-0.71
446.83,785.5,-0.78

File: Wood/Calibration_Data/FZJ/FZJ_PS_MCC_N2_60K_R3.csv
Time (s),Temperature (K),HRR (W/g)
6.18,348.5,-14.74
8.86,349.0,3.85
11.02,349.5,9.13
12.65,350.0,8.85
13.91,350.5,8.41
14.83,351.0,7.55
15.73,351.5,7.32
16.57,352.0,7.02
17.32,352.5,6.87
18.06,353.0,6.51
18.72,353.5,6.51
19.39,354.0,6.22
20.04,354.5,6.28
20.64,355.0,5.47
21.24,355.5,5.53
21.81,356.0,5.15
22.42,356.5,4.49
22.97,357.0,4.44
23.56,357.5,4.03
24.1,358.0,4.12
24.67,358.5,3.54
25.2,359.0,3.37
25.74,359.5,3.01
26.27,360.0,2.87
26.79,360.5,2.85
27.31,361.0,2.86
27.83,361.5,2.86
28.33,362.0,2.87
28.81,362.5,2.85
29.34,363.0,2.76
29.86,363.5,2.57
30.36,364.0,2.34
30.85,364.5,2.51
31.36,365.0,2.67
31.83,365.5,2.58
32.31,366.0,2.46
32.81,366.5,2.32
33.31,367.0,2.29
33.78,367.5,2.38
34.27,368.0,2.44
34.78,368.5,2.33
35.24,369.0,2.2
35.72,369.5,2.02
36.21,370.0,1.88
36.69,370.5,1.94
37.17,371.0,1.78
37.64,371.5,1.67
38.11,372.0,2.04
38.59,372.5,1.89
39.07,373.0,1.95
39.55,373.5,1.88
39.99,374.0,1.66
40.49,374.5,1.45
40.96,375.0,1.55
41.42,375.5,1.61
41.91,376.0,1.63
42.35,376.5,1.43
42.81,377.0,1.42
43.29,377.5,1.3
43.75,378.0,1.16
44.21,378.5,1.28
44.71,379.0,1.4
45.17,379.5,1.27
45.63,380.0,1.31
46.08,380.5,1.57
46.54,381.0,1.33
47.01,381.5,0.82
47.49,382.0,1.0
47.99,382.5,0.95
48.43,383.0,0.85
48.91,383.5,0.85
49.36,384.0,1.27
49.8,384.5,1.35
50.27,385.0,1.09
50.75,385.5,1.22
51.23,386.0,1.55
51.69,386.5,1.52
52.16,387.0,1.36
52.65,387.5,1.37
53.11,388.0,1.45
53.56,388.5,0.98
54.02,389.0,1.24
54.5,389.5,0.68
54.97,390.0,0.57
55.43,390.5,0.61
55.92,391.0,0.28
56.4,391.5,0.61
56.84,392.0,0.4
57.29,392.5,0.18
57.75,393.0,0.29
58.22,393.5,0.49
58.68,394.0,0.7
59.14,394.5,0.87
59.62,395.0,0.73
60.06,395.5,1.05
60.53,396.0,0.99
61.03,396.5,0.63
61.48,397.0,0.63
61.97,397.5,0.7
62.43,398.0,0.88
62.95,398.5,0.59
63.4,399.0,0.42
63.83,399.5,0.44
64.34,400.0,0.47
64.82,400.5,0.38
65.28,401.0,0.37
65.74,401.5,0.49
66.2,402.0,0.53
66.66,402.5,0.45
67.15,403.0,0.43
67.62,403.5,0.27
68.08,404.0,0.2
68.56,404.5,0.28
69.04,405.0,0.33
69.5,405.5,0.33
70.0,406.0,0.38
70.46,406.5,0.51
70.92,407.0,0.4
71.4,407.5,0.14
71.85,408.0,0.29
72.34,408.5,0.34
72.81,409.0,0.52
73.29,409.5,0.46
73.77,410.0,0.52
74.24,410.5,0.64
74.72,411.0,0.69
75.19,411.5,0.67
75.67,412.0,0.51
76.15,412.5,0.54
76.61,413.0,0.44
77.11,413.5,0.14
77.57,414.0,0.39
78.06,414.5,0.3
78.56,415.0,0.42
79.01,415.5,0.51
79.51,416.0,-0.04
79.97,416.5,0.42
80.44,417.0,0.55
80.95,417.5,0.46
81.43,418.0,0.31
81.92,418.5,0.35
82.38,419.0,0.25
82.85,419.5,0.24
83.32,420.0,0.44
83.8,420.5,0.37
84.28,421.0,0.44
84.76,421.5,0.37
85.26,422.0,0.08
85.76,422.5,0.07
86.24,423.0,0.33
86.71,423.5,0.49
87.19,424.0,0.39
87.67,424.5,0.41
88.15,425.0,0.46
88.64,425.5,0.52
89.13,426.0,0.81
89.6,426.5,0.47
90.09,427.0,0.06
90.58,427.5,-0.07
91.04,428.0,0.04
91.54,428.5,-0.02
92.04,429.0,0.15
92.52,429.5,0.03
92.98,430.0,-0.12
93.48,430.5,-0.42
93.95,431.0,-0.01
94.47,431.5,0.03
94.96,432.0,0.13
95.4,432.5,0.38
95.9,433.0,0.12
96.39,433.5,0.13
96.88,434.0,0.05
97.37,434.5,0.01
97.85,435.0,0.33
98.35,435.5,0.3
98.85,436.0,0.43
99.32,436.5,0.61
99.79,437.0,0.55
100.28,437.5,0.43
100.77,438.0,0.73
101.25,438.5,0.78
101.75,439.0,0.29
102.24,439.5,0.03
102.74,440.0,0.11
103.24,440.5,-0.01
103.72,441.0,-0.4
104.2,441.5,-0.48
104.68,442.0,-0.28
105.18,442.5,-0.27
105.66,443.0,-0.05
106.16,443.5,-0.03
106.67,444.0,-0.17
107.14,444.5,0.15
107.63,445.0,0.39
108.12,445.5,0.4
108.58,446.0,-0.04
109.08,446.5,-0.08
109.55,447.0,0.06
110.04,447.5,-0.07
110.52,448.0,-0.04
111.04,448.5,0.32
111.53,449.0,0.21
111.99,449.5,0.33
112.52,450.0,0.32
112.98,450.5,0.36
113.46,451.0,-0.03
113.94,451.5,0.26
114.43,452.0,0.06
114.95,452.5,0.17
115.41,453.0,0.3
115.9,453.5,-0.15
116.37,454.0,0.12
116.88,454.5,-0.03
117.37,455.0,-0.07
117.86,455.5,-0.32
118.37,456.0,-0.41
118.83,456.5,-0.36
119.33,457.0,-0.28
119.83,457.5,-0.22
120.31,458.0,-0.06
120.8,458.5,0.14
121.28,459.0,0.08
121.79,459.5,0.02
122.27,460.0,0.22
122.76,460.5,0.36
123.27,461.0,0.46
123.74,461.5,0.42
124.21,462.0,0.32
124.7,462.5,0.33
125.21,463.0,0.18
125.71,463.5,0.06
126.2,464.0,0.19
126.69,464.5,0.23
127.19,465.0,0.16
127.67,465.5,0.16
128.16,466.0,0.37
128.66,466.5,0.37
129.16,467.0,0.12
129.65,467.5,0.18
130.13,468.0,0.33
130.64,468.5,0.03
131.13,469.0,0.25
131.6,469.5,0.08
132.11,470.0,0.04
132.58,470.5,0.04
133.07,471.0,-0.03
133.56,471.5,0.03
134.05,472.0,0.17
134.53,472.5,0.2
135.03,473.0,0.25
135.53,473.5,0.13
136.01,474.0,0.27
136.51,474.5,0.32
136.98,475.0,0.07
137.47,475.5,-0.03
137.97,476.0,0.1
138.47,476.5,0.13
138.95,477.0,-0.34
139.43,477.5,-0.4
139.93,478.0,0.02
140.42,478.5,-0.25
140.89,479.0,-0.32
141.39,479.5,-0.01
141.91,480.0,-0.24
142.39,480.5,-0.14
142.87,481.0,0.02
143.38,481.5,-0.03
143.87,482.0,-0.06
144.36,482.5,0.02
144.84,483.0,0.2
145.33,483.5,0.23
145.84,484.0,0.04
146.33,484.5,0.2
146.82,485.0,0.24
147.32,485.5,-0.12
147.82,486.0,-0.15
148.31,486.5,-0.12
148.8,487.0,-0.15
149.3,487.5,-0.06
149.79,488.0,-0.19
150.28,488.5,-0.1
150.76,489.0,0.0
151.26,489.5,-0.02
151.77,490.0,0.04
152.26,490.5,-0.16
152.74,491.0,-0.29
153.23,491.5,-0.21
153.72,492.0,-0.3
154.22,492.5,-0.47
154.71,493.0,-0.52
155.21,493.5,-0.37
155.71,494.0,-0.37
156.2,494.5,-0.56
156.67,495.0,-0.46
157.17,495.5,-0.19
157.69,496.0,-0.15
158.19,496.5,0.01
158.68,497.0,0.04
159.15,497.5,-0.32
159.65,498.0,-0.28
160.15,498.5,0.01
160.64,499.0,-0.23
161.14,499.5,-0.24
161.66,500.0,-0.26
162.16,500.5,-0.12
162.65,501.0,-0.16
163.15,501.5,-0.54
163.64,502.0,-0.6
164.12,502.5,-0.52
164.62,503.0,-0.55
165.12,503.5,-0.66
165.62,504.0,-0.43
166.13,504.5,-0.98
166.59,505.0,-0.9
167.09,505.5,-0.68
167.59,506.0,-0.48
168.08,506.5,-0.14
168.59,507.0,-0.09
169.05,507.5,0.05
169.57,508.0,0.02
170.09,508.5,0.1
170.56,509.0,0.12
171.05,509.5,-0.36
171.56,510.0,-0.62
172.07,510.5,-0.5
172.55,511.0,-0.17
173.03,511.5,-0.22
173.56,512.0,0.06
174.08,512.5,-0.21
174.55,513.0,-0.4
175.02,513.5,-0.08
175.56,514.0,-0.49
176.04,514.5,-0.28
176.53,515.0,-0.44
176.99,515.5,-0.2
177.5,516.0,0.07
178.01,516.5,-0.33
178.51,517.0,-0.39
179.01,517.5,-0.59
179.5,518.0,-0.47
180.01,518.5,-0.59
180.5,519.0,-0.5
180.96,519.5,-0.52
181.47,520.0,-0.38
181.96,520.5,-0.62
182.44,521.0,-0.32
182.94,521.5,-0.15
183.45,522.0,-0.38
183.95,522.5,-0.66
184.47,523.0,-0.52
184.95,523.5,-0.42
185.45,524.0,-0.37
185.97,524.5,-0.65
186.48,525.0,-0.47
186.96,525.5,-0.52
187.42,526.0,-0.47
187.93,526.5,-0.66
188.42,527.0,-0.69
188.94,527.5,-0.49
189.45,528.0,-0.51
189.93,528.5,-0.47
190.42,529.0,-0.35
190.91,529.5,-0.32
191.4,530.0,-0.29
191.89,530.5,-0.27
192.39,531.0,-0.29
192.91,531.5,-0.47
193.41,532.0,-0.59
193.89,532.5,-0.61
194.38,533.0,-0.75
194.89,533.5,-1.0
195.41,534.0,-0.83
195.9,534.5,-0.63
196.43,535.0,-0.7
196.91,535.5,-0.47
197.39,536.0,-0.25
197.9,536.5,-0.24
198.38,537.0,-0.34
198.91,537.5,-0.53
199.42,538.0,-0.56
199.88,538.5,-0.44
200.38,539.0,-0.35
200.88,539.5,-0.41
201.38,540.0,-0.38
201.87,540.5,-0.31
202.38,541.0,-0.42
202.88,541.5,-0.57
203.39,542.0,-0.38
203.89,542.5,-0.16
204.39,543.0,-0.29
204.89,543.5,-0.37
205.38,544.0,-0.24
205.86,544.5,-0.33
206.36,545.0,-0.54
206.87,545.5,-0.63
207.38,546.0,-0.88
207.88,546.5,-0.97
208.36,547.0,-0.77
208.86,547.5,-0.77
209.36,548.0,-0.67
209.83,548.5,-0.62
210.33,549.0,-0.6
210.82,549.5,-0.6
211.34,550.0,-0.27
211.87,550.5,-0.21
212.36,551.0,-0.21
212.83,551.5,-0.25
213.32,552.0,-0.19
213.83,552.5,-0.43
214.34,553.0,-0.57
214.83,553.5,-0.36
215.32,554.0,-0.38
215.84,554.5,-0.47
216.37,555.0,-0.52
216.84,555.5,-0.28
217.34,556.0,-0.42
217.85,556.5,-0.29
218.35,557.0,-0.25
218.85,557.5,-0.33
219.33,558.0,-0.19
219.82,558.5,-0.21
220.32,559.0,-0.18
220.81,559.5,-0.33
221.31,560.0,-0.63
221.8,560.5,-0.62
222.31,561.0,-0.37
222.82,561.5,-0.24
223.32,562.0,-0.01
223.81,562.5,-0.01
224.32,563.0,0.04
224.82,563.5,0.06
225.32,564.0,0.05
225.82,564.5,-0.1
226.3,565.0,-0.15
226.8,565.5,-0.29
227.32,566.0,-0.48
227.81,566.5,-0.38
228.31,567.0,-0.49
228.81,567.5,-0.46
229.3,568.0,-0.53
229.78,568.5,-0.54
230.28,569.0,-0.63
230.79,569.5,-0.66
231.29,570.0,-0.4
231.76,570.5,-0.26
232.28,571.0,-0.12
232.79,571.5,0.09
233.26,572.0,-0.0
233.75,572.5,-0.1
234.27,573.0,-0.12
234.77,573.5,-0.34
235.27,574.0,-0.71
235.78,574.5,-0.8
236.27,575.0,-0.78
236.77,575.5,-0.63
237.28,576.0,-0.43
237.78,576.5,-0.34
238.29,577.0,-0.41
238.79,577.5,-0.54
239.3,578.0,-0.45
239.79,578.5,-0.18
240.29,579.0,-0.06
240.78,579.5,-0.12
241.27,580.0,-0.08
241.77,580.5,-0.08
242.27,581.0,-0.19
242.77,581.5,-0.13
243.26,582.0,0.03
243.77,582.5,0.07
244.26,583.0,0.29
244.75,583.5,0.34
245.26,584.0,0.11
245.77,584.5,0.05
246.26,585.0,0.12
246.76,585.5,0.18
247.26,586.0,-0.02
247.74,586.5,-0.06
248.25,587.0,0.13
248.77,587.5,0.23
249.27,588.0,0.16
249.75,588.5,0.14
250.24,589.0,0.2
250.77,589.5,0.15
251.26,590.0,0.15
251.77,590.5,0.2
252.28,591.0,0.38
252.77,591.5,0.42
253.27,592.0,0.45
253.74,592.5,0.43
254.24,593.0,0.25
254.77,593.5,0.34
255.27,594.0,0.5
255.76,594.5,0.37
256.26,595.0,0.18
256.78,595.5,0.31
257.28,596.0,0.43
257.78,596.5,0.38
258.28,597.0,0.44
258.77,597.5,0.49
259.28,598.0,0.58
259.77,598.5,0.39
260.26,599.0,0.14
260.75,599.5,0.17
261.26,600.0,0.23
261.76,600.5,0.26
262.26,601.0,0.47
262.78,601.5,0.57
263.27,602.0,0.57
263.73,602.5,0.56
264.22,603.0,0.35
264.73,603.5,0.35
265.23,604.0,0.52
265.74,604.5,0.65
266.21,605.0,0.67
266.71,605.5,0.43
267.21,606.0,0.64
267.7,606.5,0.73
268.22,607.0,0.47
268.72,607.5,0.35
269.23,608.0,0.41
269.73,608.5,0.57
270.21,609.0,0.69
270.7,609.5,0.73
271.21,610.0,0.86
271.71,610.5,0.91
272.2,611.0,0.96
272.71,611.5,0.83
273.21,612.0,0.78
273.71,612.5,1.02
274.19,613.0,0.91
274.68,613.5,0.69
275.19,614.0,0.73
275.71,614.5,0.79
276.21,615.0,0.83
276.72,615.5,1.1
277.21,616.0,1.17
277.69,616.5,1.07
278.21,617.0,1.12
278.71,617.5,1.29
279.2,618.0,1.47
279.7,618.5,1.46
280.18,619.0,1.37
280.69,619.5,1.54
281.2,620.0,1.5
281.72,620.5,1.3
282.22,621.0,1.43
282.71,621.5,1.52
283.19,622.0,1.3
283.68,622.5,1.03
284.2,623.0,1.44
284.71,623.5,1.72
285.21,624.0,1.73
285.72,624.5,1.78
286.22,625.0,1.87
286.71,625.5,1.89
287.21,626.0,1.94
287.71,626.5,1.88
288.19,627.0,1.65
288.68,627.5,1.72
289.2,628.0,1.88
289.7,628.5,1.81
290.18,629.0,1.99
290.71,629.5,2.06
291.23,630.0,2.1
291.72,630.5,2.3
292.22,631.0,2.53
292.72,631.5,2.63
293.21,632.0,2.73
293.72,632.5,2.87
294.2,633.0,2.96
294.7,633.5,2.79
295.19,634.0,2.63
295.67,634.5,2.8
296.19,635.0,2.79
296.7,635.5,3.1
297.2,636.0,3.21
297.7,636.5,3.21
298.19,637.0,3.19
298.7,637.5,3.17
299.2,638.0,3.51
299.67,638.5,3.72
300.17,639.0,3.76
300.69,639.5,3.99
301.19,640.0,3.98
301.65,640.5,3.87
302.17,641.0,4.06
302.68,641.5,4.08
303.18,642.0,4.37
303.67,642.5,4.91
304.17,643.0,4.96
304.69,643.5,4.99
305.19,644.0,5.39
305.68,644.5,5.81
306.17,645.0,6.1
306.66,645.5,6.4
307.16,646.0,6.51
307.66,646.5,6.65
308.17,647.0,6.86
308.67,647.5,7.22
309.18,648.0,7.28
309.67,648.5,7.17
310.17,649.0,7.49
310.68,649.5,8.24
311.17,650.0,8.72
311.68,650.5,9.14
312.17,651.0,9.48
312.66,651.5,9.92
313.17,652.0,10.27
313.69,652.5,10.56
314.19,653.0,10.7
314.69,653.5,10.76
315.17,654.0,10.94
315.68,654.5,11.46
316.16,655.0,12.04
316.66,655.5,12.76
317.16,656.0,13.47
317.65,656.5,14.34
318.15,657.0,15.1
318.67,657.5,16.01
319.15,658.0,16.68
319.64,658.5,17.35
320.15,659.0,18.54
320.67,659.5,19.49
321.16,660.0,20.33
321.65,660.5,21.23
322.15,661.0,21.95
322.65,661.5,23.02
323.15,662.0,24.18
323.67,662.5,25.82
324.17,663.0,27.28
324.67,663.5,29.35
325.17,664.0,31.61
325.65,664.5,34.27
326.15,665.0,37.03
326.67,665.5,41.11
327.16,666.0,45.11
327.68,666.5,49.65
328.18,667.0,54.26
328.65,667.5,58.71
329.14,668.0,62.94
329.64,668.5,68.08
330.16,669.0,72.8
330.64,669.5,77.29
331.15,670.0,82.06
331.63,670.5,86.71
332.14,671.0,90.53
332.65,671.5,93.18
333.17,672.0,95.33
333.66,672.5,97.68
334.15,673.0,99.92
334.64,673.5,101.03
335.14,674.0,100.28
335.65,674.5,97.64
336.16,675.0,94.22
336.66,675.5,91.56
337.15,676.0,91.78
337.64,676.5,95.33
338.13,677.0,102.53
338.64,677.5,112.49
339.12,678.0,123.19
339.64,678.5,134.73
340.13,679.0,145.05
340.63,679.5,155.15
341.13,680.0,164.47
341.65,680.5,173.23
342.12,681.0,179.64
342.64,681.5,184.24
343.12,682.0,185.09
343.65,682.5,182.51
344.14,683.0,178.64
344.63,683.5,176.54
345.14,684.0,178.56
345.63,684.5,185.7
346.15,685.0,198.45
346.66,685.5,213.96
347.16,686.0,229.43
347.63,686.5,242.25
348.13,687.0,252.12
348.65,687.5,258.8
349.15,688.0,264.46
349.67,688.5,272.31
350.16,689.0,283.29
350.65,689.5,296.24
351.15,690.0,309.4
351.67,690.5,321.18
352.15,691.0,330.29
352.64,691.5,338.9
353.16,692.0,350.73
353.66,692.5,366.09
354.16,693.0,382.27
354.67,693.5,395.76
355.17,694.0,405.71
355.68,694.5,417.07
356.19,695.0,433.15
356.69,695.5,450.94
357.19,696.0,466.26
357.71,696.5,480.68
358.2,697.0,499.13
358.69,697.5,522.19
359.2,698.0,546.85
359.71,698.5,567.12
360.22,699.0,584.41
360.72,699.5,603.07
361.23,700.0,622.94
361.74,700.5,639.73
362.25,701.0,653.41
362.75,701.5,670.77
363.24,702.0,693.54
363.77,702.5,718.94
364.3,703.0,742.15
364.81,703.5,764.45
365.3,704.0,787.45
365.81,704.5,810.57
366.3,705.0,832.31
366.8,705.5,854.23
367.32,706.0,877.23
367.84,706.5,899.36
368.35,707.0,921.59
368.85,707.5,944.76
369.36,708.0,967.78
369.89,708.5,992.11
370.4,709.0,1015.25
370.92,709.5,1037.12
371.42,710.0,1057.44
371.92,710.5,1077.52
372.44,711.0,1097.89
372.96,711.5,1115.33
373.49,712.0,1131.18
373.98,712.5,1144.68
374.5,713.0,1157.85
374.99,713.5,1168.57
375.5,714.0,1178.15
376.01,714.5,1187.0
376.52,715.0,1194.72
377.03,715.5,1199.71
377.5,716.0,1202.59
378.03,716.5,1203.53
378.55,717.0,1202.36
379.06,717.5,1199.25
379.57,718.0,1195.37
380.09,718.5,1190.35
380.57,719.0,1184.48
381.07,719.5,1177.02
381.59,720.0,1168.53
382.12,720.5,1158.1
382.63,721.0,1146.05
383.13,721.5,1131.18
383.65,722.0,1112.9
384.14,722.5,1093.75
384.65,723.0,1071.77
385.17,723.5,1048.15
385.64,724.0,1025.0
386.16,724.5,997.43
386.66,725.0,969.14
387.15,725.5,940.55
387.66,726.0,908.52
388.17,726.5,874.99
388.65,727.0,842.44
389.16,727.5,806.39
389.66,728.0,770.43
390.16,728.5,734.5
390.66,729.0,697.24
391.14,729.5,661.35
391.62,730.0,625.21
392.1,730.5,588.67
392.6,731.0,551.43
393.11,731.5,513.46
393.6,732.0,478.13
394.07,732.5,443.84
394.57,733.0,409.0
395.02,733.5,378.18
395.5,734.0,346.28
396.0,734.5,313.66
396.5,735.0,283.2
396.99,735.5,255.65
397.47,736.0,229.69
397.97,736.5,204.18
398.45,737.0,182.19
398.94,737.5,162.19
399.41,738.0,143.95
399.92,738.5,125.61
400.39,739.0,110.03
400.87,739.5,95.43
401.36,740.0,81.86
401.84,740.5,69.72
402.34,741.0,58.87
402.82,741.5,49.66
403.32,742.0,40.99
403.81,742.5,33.67
404.3,743.0,27.28
404.79,743.5,21.46
405.28,744.0,16.52
405.78,744.5,12.16
406.29,745.0,8.25
406.77,745.5,4.86
407.25,746.0,2.35
407.73,746.5,0.59
408.23,747.0,-0.75
408.74,747.5,-1.33
409.26,748.0,-1.58
409.77,748.5,-1.75
410.27,749.0,-2.06
410.76,749.5,-2.56
411.26,750.0,-3.1
411.75,750.5,-3.52
412.25,751.0,-3.58
412.76,751.5,-3.35
413.26,752.0,-2.77
413.78,752.5,-2.16
414.27,753.0,-2.12
414.76,753.5,-2.18
415.28,754.0,-2.14
415.78,754.5,-1.92
416.28,755.0,-1.37
416.79,755.5,-1.07
417.31,756.0,-0.89
417.82,756.5,-0.66
418.34,757.0,-0.51
418.84,757.5,-0.7
419.34,758.0,-0.7
419.83,758.5,-0.7
420.34,759.0,-0.42
420.84,759.5,-0.38
421.33,760.0,-0.38
421.81,760.5,-0.46
422.32,761.0,-0.27
422.81,761.5,-0.39
423.32,762.0,-0.63
423.85,762.5,-0.69
424.36,763.0,-0.84
424.87,763.5,-0.94
425.36,764.0,-1.03
425.86,764.5,-1.01
426.37,765.0,-1.18
426.87,765.5,-1.39
427.36,766.0,-1.31
427.85,766.5,-1.57
428.34,767.0,-2.01
428.86,767.5,-2.05
429.37,768.0,-2.06
429.88,768.5,-2.59
430.37,769.0,-2.62
430.88,769.5,-2.68
431.39,770.0,-2.79
431.89,770.5,-2.71
432.37,771.0,-2.76
432.91,771.5,-2.94
433.39,772.0,-2.94
433.87,772.5,-2.98
434.39,773.0,-2.73
434.89,773.5,-2.64
435.39,774.0,-2.45
435.91,774.5,-2.36
436.4,775.0,-2.75
436.9,775.5,-2.67
437.42,776.0,-2.82
437.9,776.5,-2.67
438.41,777.0,-2.67
438.9,777.5,-2.53
439.37,778.0,-2.24
439.89,778.5,-2.25
440.4,779.0,-2.34
440.89,779.5,-2.33
441.41,780.0,-2.56
441.93,780.5,-2.58
442.44,781.0,-2.37
442.94,781.5,-2.3
443.41,782.0,-2.07
443.9,782.5,-2.33
444.41,783.0,-2.32
444.91,783.5,-2.43
445.39,784.0,-2.14
445.91,784.5,-2.01
446.39,785.0,-2.32
446.87,785.5,-2.39
447.37,786.0,-2.3
447.87,786.5,-2.11
448.36,787.0,-2.05
448.87,787.5,-1.95
449.4,788.0,-2.04
449.88,788.5,-2.12
450.38,789.0,-2.04
450.89,789.5,-1.88
451.4,790.0,-1.88
451.88,790.5,-2.0
452.36,791.0,-2.1
452.86,791.5,-2.11
453.39,792.0,-2.14
453.87,792.5,-2.26
454.38,793.0,-2.09
454.89,793.5,-2.2
455.37,794.0,-2.26
455.86,794.5,-2.28
456.36,795.0,-2.37
456.88,795.5,-2.37
457.36,796.0,-2.22
457.85,796.5,-2.32
458.35,797.0,-2.48
458.84,797.5,-2.42
459.35,798.0,-2.61
459.85,798.5,-2.47
460.37,799.0,-2.26
460.84,799.5,-2.03
461.35,800.0,-2.3
461.87,800.5,-2.41
462.36,801.0,-2.19
462.84,801.5,-2.3
463.35,802.0,-2.31
463.84,802.5,-2.22
464.34,803.0,-2.46
464.85,803.5,-2.58
465.34,804.0,-2.61
465.84,804.5,-2.73
466.34,805.0,-2.7
466.83,805.5,-2.5
467.32,806.0,-2.29
467.8,806.5,-2.15
468.31,807.0,-2.27
468.81,807.5,-2.45
469.3,808.0,-2.5
469.81,808.5,-2.66
470.31,809.0,-2.75
470.82,809.5,-2.68
471.31,810.0,-2.69
471.8,810.5,-2.62
472.31,811.0,-2.56
472.81,811.5,-2.7
473.32,812.0,-2.84
473.82,812.5,-2.88
474.33,813.0,-2.84
474.83,813.5,-0.99
475.32,814.0,0.0
475.82,814.5,0.0
476.34,815.0,0.0
476.85,815.5,0.0
477.33,816.0,0.0
477.84,816.5,0.0
478.35,817.0,0.0
478.83,817.5,0.0
479.32,818.0,0.0
479.82,818.5,0.0
480.32,819.0,0.0
480.84,819.5,0.0
481.33,820.0,0.0
481.82,820.5,0.0
482.32,821.0,0.0
482.81,821.5,0.0
483.33,822.0,0.0
483.85,822.5,0.0
484.35,823.0,0.0
484.81,823.5,0.0
485.33,824.0,0.0
485.84,824.5,0.0
486.32,825.0,0.0
486.8,825.5,0.0
487.3,826.0,0.0
487.81,826.5,0.0
488.32,827.0,0.0
