Repository: MaCFP/matl-db

## Experimental Conditions: Microscale Combustion Calorimetry (MCC)

The sample powder was provided by MaCFP in a small glass bottle.
Upon arrival, the bottle was opened and placed inside a desiccator for storage.
The samples were kept inside the desiccator for more than four days before
any experiments were conducted. Before an experiment, the bottle was taken out
of the desiccator, on a laboratory scale the desired amount of sample material
was placed inside a crucible and the bottle placed back into the desiccator.
The experiment was conducted shortly after the crucible was filled.
Thus, the sample was subjected to the laboratory environment only for a few minutes.

File: Wood/Calibration_Data/FZJ/FZJ_PS_MCC_N2_60K_R4.csv
Time (s),Temperature (K),HRR (W/g)
134.52,473.0,-0.73
135.03,473.5,-0.29
135.54,474.0,-0.1
136.01,474.5,-0.58
136.51,475.0,-0.43
137.0,475.5,-0.53
137.49,476.0,-0.41
137.97,476.5,-0.21
138.47,477.0,-0.41
138.96,477.5,-0.61
139.43,478.0,-0.18
139.94,478.5,-0.64
140.42,479.0,-0.35
140.96,479.5,-0.35
141.44,480.0,-0.17
141.93,480.5,-0.32
142.42,481.0,-0.32
142.92,481.5,-0.51
143.43,482.0,-0.78
143.91,482.5,-0.65
144.4,483.0,-0.52
144.89,483.5,-0.57
145.39,484.0,-0.68
145.87,484.5,-0.51
146.35,485.0,-0.46
146.86,485.5,-0.54
147.34,486.0,-0.62
147.82,486.5,-0.52
148.33,487.0,-0.64
148.81,487.5,-0.67
149.31,488.0,-0.57
149.8,488.5,-0.62
150.29,489.0,-0.55
150.8,489.5,-0.59
151.31,490.0,-0.4
151.8,490.5,-0.46
152.32,491.0,-0.81
152.8,491.5,-0.68
153.27,492.0,-0.5
153.78,492.5,-0.32
154.28,493.0,-0.34
154.76,493.5,-0.47
155.26,494.0,-0.33
155.75,494.5,-0.25
156.25,495.0,-0.31
156.76,495.5,-0.46
157.25,496.0,-0.55
157.74,496.5,-0.35
158.24,497.0,-0.21
158.73,497.5,-0.38
159.23,498.0,-0.61
159.74,498.5,-0.73
160.23,499.0,-0.74
160.71,499.5,-0.82
161.22,500.0,-0.78
161.71,500.5,-0.66
162.21,501.0,-0.66
162.7,501.5,-0.6
163.2,502.0,-0.64
163.71,502.5,-0.57
164.2,503.0,-0.61
164.69,503.5,-0.73
165.21,504.0,-0.6
165.7,504.5,-0.51
166.18,505.0,-0.48
166.69,505.5,-0.53
167.18,506.0,-0.41
167.66,506.5,-0.23
168.15,507.0,-0.45
168.66,507.5,-0.49
169.19,508.0,-0.53
169.7,508.5,-0.69
170.16,509.0,-0.7
170.64,509.5,-0.62
171.17,510.0,-0.76
171.64,510.5,-0.79
172.15,511.0,-0.81
172.64,511.5,-0.72
173.13,512.0,-0.77
173.63,512.5,-0.91
174.11,513.0,-1.06
174.6,513.5,-0.81
175.08,514.0,-0.7
175.61,514.5,-0.84
176.1,515.0,-0.72
176.58,515.5,-0.66
177.1,516.0,-0.6
177.6,516.5,-0.59
178.11,517.0,-0.74
178.61,517.5,-0.79
179.09,518.0,-0.76
179.59,518.5,-1.05
180.09,519.0,-0.86
180.58,519.5,-1.18
181.07,520.0,-0.89
181.57,520.5,-1.02
182.08,521.0,-1.11
182.56,521.5,-0.68
183.05,522.0,-0.54
183.57,522.5,-0.83
184.09,523.0,-0.88
184.56,523.5,-0.7
185.05,524.0,-0.68
185.53,524.5,-0.59
186.03,525.0,-0.57
186.54,525.5,-0.76
187.03,526.0,-0.58
187.54,526.5,-0.5
188.05,527.0,-0.42
188.53,527.5,-0.39
189.03,528.0,-0.52
189.55,528.5,-0.54
190.02,529.0,-0.39
190.54,529.5,-0.38
191.03,530.0,-0.44
191.54,530.5,-0.61
192.01,531.0,-0.46
192.53,531.5,-0.62
193.02,532.0,-0.58
193.51,532.5,-0.42
194.01,533.0,-0.47
194.52,533.5,-0.81
194.99,534.0,-0.42
195.52,534.5,-0.37
196.02,535.0,0.04
196.52,535.5,-0.3
197.01,536.0,-0.1
197.49,536.5,-0.2
197.98,537.0,0.26
198.49,537.5,-0.29
199.0,538.0,-0.24
199.52,538.5,-0.39
200.01,539.0,-0.2
200.52,539.5,-0.05
201.04,540.0,-0.26
201.52,540.5,-0.08
202.02,541.0,0.11
202.52,541.5,0.05
203.01,542.0,0.11
203.51,542.5,-0.11
204.01,543.0,0.32
204.5,543.5,0.09
204.99,544.0,-0.23
205.51,544.5,0.15
206.0,545.0,0.18
206.51,545.5,0.14
207.02,546.0,-0.0
207.5,546.5,0.24
208.02,547.0,0.1
208.5,547.5,0.05
209.0,548.0,-0.13
209.5,548.5,-0.24
210.01,549.0,-0.21
210.5,549.5,-0.43
211.0,550.0,-0.43
211.49,550.5,0.03
212.01,551.0,0.01
212.51,551.5,-0.35
212.98,552.0,-0.19
213.48,552.5,-0.21
214.0,553.0,-0.08
214.48,553.5,-0.14
215.0,554.0,0.19
215.51,554.5,0.27
215.98,555.0,0.02
216.49,555.5,0.17
217.0,556.0,-0.06
217.48,556.5,-0.16
217.97,557.0,-0.19
218.46,557.5,-0.29
219.01,558.0,-0.42
219.5,558.5,-0.23
219.98,559.0,-0.31
220.45,559.5,-0.35
220.99,560.0,0.28
221.46,560.5,-0.05
221.95,561.0,0.3
222.47,561.5,0.05
223.0,562.0,-0.29
223.44,562.5,-0.14
223.97,563.0,-0.06
224.46,563.5,-0.02
224.96,564.0,0.19
225.48,564.5,0.17
225.98,565.0,0.26
226.46,565.5,0.47
226.96,566.0,0.23
227.47,566.5,0.1
227.95,567.0,-0.09
228.44,567.5,-0.09
228.92,568.0,-0.1
229.42,568.5,0.2
229.94,569.0,0.03
230.42,569.5,0.05
230.95,570.0,0.28
231.44,570.5,0.54
231.94,571.0,0.78
232.42,571.5,0.99
232.91,572.0,0.9
233.41,572.5,0.84
233.94,573.0,0.77
234.44,573.5,0.79
234.94,574.0,0.73
235.43,574.5,0.71
235.93,575.0,0.97
236.44,575.5,0.65
236.93,576.0,0.7
237.44,576.5,0.59
237.95,577.0,0.67
238.44,577.5,0.67
238.95,578.0,0.8
239.44,578.5,0.66
239.95,579.0,0.61
240.45,579.5,0.49
240.94,580.0,0.38
241.46,580.5,0.53
241.96,581.0,0.13
242.42,581.5,0.61
242.93,582.0,0.86
243.45,582.5,0.54
243.93,583.0,0.47
244.44,583.5,0.44
244.95,584.0,0.67
245.45,584.5,0.34
245.94,585.0,0.23
246.45,585.5,0.29
246.93,586.0,0.56
247.44,586.5,0.61
247.93,587.0,0.55
248.46,587.5,0.78
248.95,588.0,1.03
249.44,588.5,1.1
249.95,589.0,1.08
250.46,589.5,0.94
250.98,590.0,0.72
251.43,590.5,0.63
251.94,591.0,0.79
252.45,591.5,0.81
252.94,592.0,0.44
253.44,592.5,0.54
253.96,593.0,0.92
254.45,593.5,0.75
254.91,594.0,0.86
255.46,594.5,0.85
255.94,595.0,1.07
256.43,595.5,1.16
256.93,596.0,1.0
257.44,596.5,1.05
257.95,597.0,1.21
258.44,597.5,1.45
258.93,598.0,1.05
259.45,598.5,0.77
259.96,599.0,1.13
260.47,599.5,1.11
260.94,600.0,1.13
261.44,600.5,1.39
261.93,601.0,1.47
262.45,601.5,1.46
262.96,602.0,1.07
263.45,602.5,0.99
263.93,603.0,1.22
264.44,603.5,1.26
264.93,604.0,1.54
265.44,604.5,1.79
265.95,605.0,1.85
266.45,605.5,1.93
266.95,606.0,1.54
267.43,606.5,1.8
267.95,607.0,1.8
268.42,607.5,1.64
268.93,608.0,1.54
269.44,608.5,1.62
269.92,609.0,1.61
270.43,609.5,1.58
270.92,610.0,1.43
271.44,610.5,1.28
271.92,611.0,1.85
272.47,611.5,1.8
272.96,612.0,1.71
273.42,612.5,1.63
273.9,613.0,1.82
274.42,613.5,1.9
274.92,614.0,1.85
275.42,614.5,1.51
275.92,615.0,1.53
276.43,615.5,1.6
276.93,616.0,1.33
277.42,616.5,1.54
277.92,617.0,2.05
278.42,617.5,2.02
278.93,618.0,1.8
279.41,618.5,1.75
279.91,619.0,1.64
280.43,619.5,1.72
280.92,620.0,1.91
281.42,620.5,2.09
281.92,621.0,2.2
282.42,621.5,2.51
282.91,622.0,2.45
283.45,622.5,2.32
283.95,623.0,2.57
284.43,623.5,2.51
284.92,624.0,2.47
285.42,624.5,1.93
285.91,625.0,2.39
286.4,625.5,2.37
286.9,626.0,2.32
287.43,626.5,2.5
287.94,627.0,2.92
288.41,627.5,3.1
288.89,628.0,3.13
289.42,628.5,2.8
289.93,629.0,2.52
290.44,629.5,2.92
290.91,630.0,2.96
291.42,630.5,2.74
291.92,631.0,2.71
292.42,631.5,2.96
292.9,632.0,3.05
293.42,632.5,3.17
293.92,633.0,3.51
294.43,633.5,3.61
294.91,634.0,3.49
295.41,634.5,3.73
295.93,635.0,3.72
296.39,635.5,3.65
296.9,636.0,3.55
297.41,636.5,3.72
297.91,637.0,4.19
298.41,637.5,4.33
298.91,638.0,4.4
299.4,638.5,4.61
299.89,639.0,4.75
300.4,639.5,4.75
300.93,640.0,4.72
301.4,640.5,5.13
301.91,641.0,4.89
302.4,641.5,5.09
302.92,642.0,5.07
303.4,642.5,5.23
303.89,643.0,5.24
304.4,643.5,5.17
304.91,644.0,5.55
305.37,644.5,5.84
305.9,645.0,6.2
306.41,645.5,6.37
306.89,646.0,6.53
307.38,646.5,6.72
307.9,647.0,6.64
308.4,647.5,6.99
308.9,648.0,7.27
309.41,648.5,7.62
309.9,649.0,7.8
310.41,649.5,7.86
310.91,650.0,8.31
311.4,650.5,8.59
311.92,651.0,8.84
312.42,651.5,9.17
312.92,652.0,9.77
313.41,652.5,10.4
313.89,653.0,10.97
314.4,653.5,11.39
314.9,654.0,11.9
315.39,654.5,12.07
315.91,655.0,12.56
316.4,655.5,13.03
316.91,656.0,13.38
317.42,656.5,14.21
317.93,657.0,14.99
318.41,657.5,15.61
318.92,658.0,16.32
319.39,658.5,17.21
319.9,659.0,18.34
320.4,659.5,19.48
320.9,660.0,20.39
321.41,660.5,21.79
321.9,661.0,23.41
322.39,661.5,25.02
322.89,662.0,26.22
323.4,662.5,28.24
323.88,663.0,30.07
324.39,663.5,31.95
324.92,664.0,34.33
325.42,664.5,36.74
325.93,665.0,39.73
326.42,665.5,42.23
326.91,666.0,44.78
327.43,666.5,48.43
327.93,667.0,53.85
328.41,667.5,60.61
328.93,668.0,68.25
329.43,668.5,74.91
329.92,669.0,78.85
330.43,669.5,79.73
330.94,670.0,76.99
331.43,670.5,72.52
331.91,671.0,67.3
332.43,671.5,62.38
332.94,672.0,59.22
333.43,672.5,58.39
333.9,673.0,58.48
334.43,673.5,61.33
334.93,674.0,65.8
335.41,674.5,71.58
335.92,675.0,79.2
336.41,675.5,87.45
336.91,676.0,96.52
337.41,676.5,106.23
337.92,677.0,115.91
338.42,677.5,125.9
338.9,678.0,135.85
339.4,678.5,146.68
339.89,679.0,157.98
340.39,679.5,167.96
340.91,680.0,172.77
341.43,680.5,170.17
341.93,681.0,164.8
342.41,681.5,160.55
342.91,682.0,160.18
343.42,682.5,162.09
343.93,683.0,164.77
344.43,683.5,168.16
344.92,684.0,174.09
345.43,684.5,184.02
345.91,685.0,198.93
346.4,685.5,219.61
346.91,686.0,243.74
347.43,686.5,267.99
347.9,687.0,283.83
348.42,687.5,294.27
348.92,688.0,299.35
349.42,688.5,305.25
349.94,689.0,313.06
350.44,689.5,320.06
350.93,690.0,325.91
351.43,690.5,333.18
351.94,691.0,344.25
352.43,691.5,356.54
352.93,692.0,366.84
353.44,692.5,374.0
353.94,693.0,381.37
354.44,693.5,397.83
354.94,694.0,424.69
355.42,694.5,449.47
355.93,695.0,463.49
356.44,695.5,464.56
356.95,696.0,463.03
357.44,696.5,472.73
357.95,697.0,500.98
358.46,697.5,542.12
358.98,698.0,581.43
359.45,698.5,604.98
359.97,699.0,621.15
360.5,699.5,635.16
360.99,700.0,654.52
361.49,700.5,680.11
362.03,701.0,709.89
362.51,701.5,730.89
363.01,702.0,747.71
363.53,702.5,765.9
364.04,703.0,783.33
364.56,703.5,800.2
365.07,704.0,810.71
365.59,704.5,819.05
366.08,705.0,835.45
366.61,705.5,864.89
367.09,706.0,896.71
367.62,706.5,925.29
368.13,707.0,945.32
368.63,707.5,959.26
369.15,708.0,968.99
369.65,708.5,982.74
370.19,709.0,1006.28
370.69,709.5,1029.37
371.21,710.0,1049.29
371.72,710.5,1066.47
372.22,711.0,1081.93
372.73,711.5,1095.95
373.25,712.0,1111.07
373.76,712.5,1127.0
374.25,713.0,1142.29
374.77,713.5,1157.78
375.29,714.0,1174.12
375.81,714.5,1189.0
376.3,715.0,1199.91
376.8,715.5,1207.55
377.32,716.0,1212.02
377.85,716.5,1213.62
378.34,717.0,1212.65
378.85,717.5,1210.1
379.36,718.0,1205.7
379.85,718.5,1200.04
380.4,719.0,1191.43
380.91,719.5,1181.38
381.41,720.0,1168.57
381.94,720.5,1152.88
382.41,721.0,1136.4
382.91,721.5,1118.04
383.4,722.0,1097.84
383.91,722.5,1075.62
384.44,723.0,1051.03
384.95,723.5,1025.3
385.44,724.0,997.92
385.94,724.5,967.76
386.42,725.0,938.01
386.92,725.5,905.67
387.46,726.0,869.48
387.95,726.5,835.07
388.44,727.0,799.3
388.93,727.5,761.16
389.43,728.0,723.45
389.93,728.5,684.66
390.41,729.0,647.92
390.92,729.5,607.9
391.41,730.0,569.72
391.89,730.5,532.33
392.38,731.0,494.58
392.87,731.5,457.13
393.37,732.0,419.23
393.84,732.5,385.02
394.32,733.0,351.76
394.81,733.5,319.78
395.31,734.0,289.23
395.79,734.5,261.56
396.29,735.0,235.54
396.78,735.5,211.31
397.26,736.0,187.94
397.76,736.5,165.59
398.24,737.0,145.97
398.7,737.5,128.07
399.19,738.0,111.19
399.68,738.5,96.06
400.15,739.0,82.73
400.64,739.5,70.51
401.15,740.0,59.08
401.63,740.5,49.69
402.13,741.0,41.18
402.64,741.5,33.42
403.11,742.0,27.14
403.61,742.5,21.86
404.08,743.0,17.71
404.6,743.5,13.28
405.1,744.0,10.28
405.56,744.5,7.53
406.06,745.0,4.64
406.56,745.5,2.48
407.06,746.0,0.48
407.53,746.5,-0.94
408.05,747.0,-3.17
408.53,747.5,-4.61
409.05,748.0,-5.64
409.54,748.5,-6.16
410.03,749.0,-6.35
410.54,749.5,-5.36
411.03,750.0,-4.04
411.54,750.5,-2.82
412.04,751.0,-1.9
412.55,751.5,-0.84
413.06,752.0,-0.39
413.53,752.5,-0.49
414.06,753.0,0.1
414.55,753.5,-0.06
415.02,754.0,-0.44
415.56,754.5,-0.4
416.06,755.0,0.04
416.54,755.5,0.13
417.05,756.0,-0.39
417.54,756.5,0.59
418.02,757.0,0.39
418.55,757.5,1.33
419.02,758.0,1.23
419.53,758.5,2.1
420.05,759.0,1.26
420.54,759.5,1.46
421.04,760.0,1.12
421.55,760.5,1.01
422.06,761.0,1.35
422.54,761.5,0.58
423.03,762.0,1.12
423.54,762.5,1.4
424.03,763.0,0.87
424.54,763.5,0.75
425.06,764.0,0.48
425.52,764.5,0.88
426.04,765.0,0.41
426.54,765.5,0.16
427.03,766.0,0.12
427.55,766.5,0.25
428.04,767.0,1.01
428.56,767.5,0.66
429.06,768.0,0.86
429.5,768.5,-0.18
430.04,769.0,-0.16
430.54,769.5,-0.64
431.05,770.0,0.06
431.54,770.5,-0.63
432.06,771.0,-0.75
432.56,771.5,-0.68
433.05,772.0,-0.44
433.52,772.5,-0.05
434.09,773.0,-1.24
434.57,773.5,-0.62
435.09,774.0,-0.83
435.6,774.5,-0.7
436.05,775.0,-1.33
436.58,775.5,-1.53
437.1,776.0,-0.59
437.56,776.5,-0.42
438.1,777.0,-0.73
438.56,777.5,-0.12
439.08,778.0,-0.59
439.53,778.5,-0.71

File: Wood/Calibration_Data/FZJ/FZJ_PS_MCC_N2_60K_R5.csv
Time (s),Temperature (K),HRR (W/g)
134.66,473.0,0.1
135.16,473.5,-0.7
135.66,474.0,-0.53
136.13,474.5,-0.06
136.61,475.0,0.15
137.09,475.5,0.02
137.61,476.0,-0.15
138.1,476.5,-0.05
138.58,477.0,0.01
139.09,477.5,-0.4
139.59,478.0,-0.37
140.1,478.5,-0.46
140.58,479.0,-0.45
141.09,479.5,0.16
141.59,480.0,-0.08
142.07,480.5,0.27
142.54,481.0,0.75
143.07,481.5,1.63
143.57,482.0,1.53
144.05,482.5,1.37
144.54,483.0,1.11
145.01,483.5,1.09
145.5,484.0,0.74
146.0,484.5,-0.29
146.51,485.0,-0.57
146.99,485.5,-0.61
147.49,486.0,0.03
148.0,486.5,-0.47
148.47,487.0,-0.46
148.96,487.5,0.11
149.48,488.0,-0.1
149.96,488.5,0.22
150.43,489.0,0.43
150.96,489.5,0.96
151.43,490.0,1.05
151.93,490.5,1.09
152.43,491.0,0.72
152.95,491.5,1.26
153.44,492.0,1.33
153.91,492.5,0.91
154.43,493.0,0.57
154.91,493.5,0.88
155.39,494.0,0.18
155.89,494.5,-0.36
156.36,495.0,-0.59
156.86,495.5,-0.98
157.37,496.0,-1.07
157.86,496.5,-0.79
158.36,497.0,-0.89
158.88,497.5,-1.48
159.39,498.0,-1.03
159.87,498.5,-0.43
160.34,499.0,-0.16
160.85,499.5,-0.3
161.36,500.0,0.3
161.86,500.5,1.6
162.34,501.0,1.92
162.83,501.5,1.2
163.32,502.0,0.7
163.82,502.5,0.67
164.32,503.0,0.21
164.83,503.5,-0.87
165.34,504.0,-1.02
165.82,504.5,-0.38
166.29,505.0,-0.48
166.78,505.5,-1.24
167.3,506.0,-1.37
167.79,506.5,-0.56
168.28,507.0,-0.1
168.76,507.5,-0.14
169.27,508.0,-0.16
169.77,508.5,0.29
170.26,509.0,0.28
170.75,509.5,-0.19
171.26,510.0,-0.29
171.77,510.5,-0.37
172.26,511.0,-0.44
172.77,511.5,-0.25
173.27,512.0,0.38
173.74,512.5,1.06
174.24,513.0,1.17
174.75,513.5,0.89
175.24,514.0,0.41
175.72,514.5,-0.19
176.21,515.0,-0.65
176.73,515.5,-1.47
177.22,516.0,-2.1
177.72,516.5,-2.14
178.23,517.0,-1.64
178.71,517.5,-0.81
179.2,518.0,-0.04
179.71,518.5,0.79
180.2,519.0,1.31
180.71,519.5,0.55
181.2,520.0,-0.89
181.7,520.5,-1.77
182.21,521.0,-1.88
182.71,521.5,-2.13
183.21,522.0,-1.91
183.71,522.5,-0.06
184.2,523.0,1.56
184.68,523.5,2.31
185.16,524.0,1.97
185.68,524.5,1.55
186.17,525.0,1.56
186.66,525.5,0.23
187.17,526.0,-1.43
187.67,526.5,-1.52
188.16,527.0,-1.06
188.67,527.5,-0.34
189.16,528.0,-0.33
189.66,528.5,-0.09
190.16,529.0,0.14
190.62,529.5,-0.31
191.13,530.0,-0.45
191.65,530.5,0.13
192.14,531.0,-0.25
192.64,531.5,-0.85
193.13,532.0,-0.73
193.62,532.5,-0.58
194.12,533.0,-0.23
194.64,533.5,-0.94
195.14,534.0,-1.24
195.62,534.5,-0.65
196.13,535.0,0.25
196.63,535.5,0.52
197.13,536.0,0.51
197.64,536.5,0.1
198.14,537.0,-0.17
198.63,537.5,-0.3
199.13,538.0,-0.54
199.63,538.5,-0.41
200.13,539.0,-0.22
200.63,539.5,0.02
201.13,540.0,0.28
201.63,540.5,1.07
202.12,541.0,0.94
202.62,541.5,0.33
203.11,542.0,0.05
203.63,542.5,0.1
204.13,543.0,0.02
204.61,543.5,-0.47
205.11,544.0,-0.42
205.63,544.5,0.12
206.13,545.0,0.33
206.62,545.5,-0.3
207.1,546.0,-0.62
207.59,546.5,-0.41
208.12,547.0,0.22
208.61,547.5,-0.37
209.11,548.0,-0.58
209.59,548.5,-0.24
210.12,549.0,0.15
210.57,549.5,-0.09
211.13,550.0,-0.18
211.61,550.5,0.17
212.09,551.0,0.33
212.6,551.5,0.39
213.11,552.0,0.16
213.61,552.5,0.07
214.11,553.0,0.46
214.61,553.5,0.66
215.11,554.0,0.32
215.59,554.5,0.5
216.06,555.0,0.18
216.6,555.5,-0.04
217.09,556.0,-0.29
217.6,556.5,0.21
218.1,557.0,0.55
218.58,557.5,0.3
219.08,558.0,0.46
219.6,558.5,0.49
220.12,559.0,0.9
220.6,559.5,1.08
221.1,560.0,0.98
221.59,560.5,0.51
222.1,561.0,0.63
222.58,561.5,0.65
223.09,562.0,0.6
223.59,562.5,0.33
224.08,563.0,0.16
224.57,563.5,0.16
225.09,564.0,0.32
225.57,564.5,-0.13
226.05,565.0,-0.29
226.57,565.5,-0.04
227.09,566.0,1.56
227.57,566.5,0.99
228.06,567.0,1.11
228.57,567.5,1.3
229.06,568.0,1.58
229.55,568.5,0.74
230.06,569.0,-0.41
230.55,569.5,-0.24
231.07,570.0,0.1
231.55,570.5,-0.11
232.05,571.0,0.17
232.58,571.5,1.25
233.05,572.0,2.11
233.55,572.5,1.74
234.06,573.0,0.87
234.55,573.5,0.93
235.06,574.0,1.33
235.54,574.5,1.23
236.06,575.0,0.84
236.55,575.5,1.13
237.05,576.0,1.03
237.56,576.5,1.74
238.06,577.0,2.07
238.57,577.5,1.15
239.07,578.0,0.59
239.57,578.5,1.03
240.07,579.0,1.41
240.55,579.5,1.19
241.07,580.0,1.23
241.57,580.5,1.28
242.08,581.0,1.56
242.55,581.5,1.3
243.07,582.0,0.34
243.57,582.5,0.29
244.07,583.0,0.36
244.56,583.5,0.76
245.05,584.0,1.28
245.53,584.5,1.23
246.03,585.0,1.17
246.53,585.5,1.41
247.02,586.0,1.49
247.5,586.5,0.46
248.03,587.0,1.18
248.52,587.5,1.57
249.04,588.0,1.21
249.54,588.5,1.04
250.05,589.0,1.51
250.52,589.5,2.06
251.02,590.0,1.17
251.54,590.5,1.03
252.03,591.0,1.38
252.56,591.5,1.06
253.04,592.0,0.84
253.52,592.5,0.5
254.07,593.0,0.72
254.56,593.5,0.54
255.07,594.0,0.51
255.55,594.5,0.84
256.09,595.0,0.63
256.55,595.5,0.9
257.04,596.0,1.06
257.55,596.5,0.78
258.06,597.0,0.81
258.51,597.5,0.76
259.02,598.0,1.4
259.51,598.5,1.01
260.05,599.0,0.34
260.51,599.5,0.74
261.05,600.0,0.85
261.53,600.5,0.78
262.02,601.0,0.82
262.52,601.5,1.71
263.02,602.0,1.64
263.5,602.5,1.63
263.98,603.0,1.97
264.51,603.5,1.89
265.02,604.0,1.0
265.5,604.5,0.14
266.01,605.0,0.5
266.51,605.5,1.44
267.02,606.0,1.6
267.54,606.5,1.43
268.02,607.0,2.45
268.53,607.5,2.98
269.02,608.0,3.71
269.55,608.5,3.28
270.05,609.0,3.19
270.56,609.5,3.02
271.03,610.0,1.61
271.54,610.5,0.48
272.01,611.0,-0.33
272.52,611.5,-0.2
273.04,612.0,0.39
273.56,612.5,0.51
274.03,613.0,1.79
274.5,613.5,2.84
275.0,614.0,3.26
275.56,614.5,2.86
276.06,615.0,2.51
276.54,615.5,3.25
277.03,616.0,3.23
277.55,616.5,2.47
278.02,617.0,2.44
278.55,617.5,2.3
279.04,618.0,2.73
279.54,618.5,1.85
280.05,619.0,1.25
280.52,619.5,1.7
281.02,620.0,1.33
281.52,620.5,1.99
281.99,621.0,2.15
282.54,621.5,2.47
283.02,622.0,3.48
283.51,622.5,3.73
284.01,623.0,4.97
284.52,623.5,4.66
285.0,624.0,3.84
285.54,624.5,2.99
286.02,625.0,2.41
286.51,625.5,2.03
287.03,626.0,0.43
287.53,626.5,1.58
288.02,627.0,2.63
288.52,627.5,3.98
289.02,628.0,4.92
289.53,628.5,5.02
290.04,629.0,5.06
290.53,629.5,5.32
291.01,630.0,6.74
291.52,630.5,5.53
292.01,631.0,4.3
292.49,631.5,4.01
293.0,632.0,4.21
293.5,632.5,3.91
294.03,633.0,1.85
294.53,633.5,3.07
295.0,634.0,4.13
295.5,634.5,3.94
296.01,635.0,3.86
296.52,635.5,3.29
297.01,636.0,3.65
297.49,636.5,4.36
297.99,637.0,4.71
298.51,637.5,4.86
298.99,638.0,4.95
299.52,638.5,5.76
300.01,639.0,6.58
300.5,639.5,6.04
301.01,640.0,5.98
301.51,640.5,6.59
302.02,641.0,6.71
302.48,641.5,5.82
303.0,642.0,5.25
303.49,642.5,5.67
304.0,643.0,6.13
304.53,643.5,8.31
305.02,644.0,8.28
305.51,644.5,9.15
306.02,645.0,9.61
306.5,645.5,10.55
306.99,646.0,10.15
307.54,646.5,9.57
308.01,647.0,9.51
308.49,647.5,10.4
309.0,648.0,10.2
309.48,648.5,10.1
309.98,649.0,11.29
310.52,649.5,11.99
311.01,650.0,12.55
311.5,650.5,13.03
312.01,651.0,14.52
312.52,651.5,15.92
312.99,652.0,15.92
313.48,652.5,16.4
313.99,653.0,17.83
314.51,653.5,18.44
315.02,654.0,19.57
315.5,654.5,20.26
315.99,655.0,21.01
316.5,655.5,21.99
316.99,656.0,22.24
317.49,656.5,23.59
318.02,657.0,23.6
318.5,657.5,23.54
318.99,658.0,24.57
319.53,658.5,26.39
319.99,659.0,27.64
320.51,659.5,30.55
321.01,660.0,33.15
321.52,660.5,35.56
322.02,661.0,37.57
322.48,661.5,39.74
322.99,662.0,42.31
323.49,662.5,42.83
324.02,663.0,44.31
324.51,663.5,46.27
325.03,664.0,49.62
325.51,664.5,52.71
326.03,665.0,56.33
326.52,665.5,61.17
327.02,666.0,66.96
327.5,666.5,71.8
328.0,667.0,74.62
328.51,667.5,77.17
328.99,668.0,79.74
329.52,668.5,82.49
330.02,669.0,83.52
330.5,669.5,84.86
331.01,670.0,86.88
331.5,670.5,88.49
332.0,671.0,89.95
332.49,671.5,90.43
333.0,672.0,91.43
333.51,672.5,91.77
334.02,673.0,90.08
334.52,673.5,86.32
335.01,674.0,82.22
335.5,674.5,80.18
336.03,675.0,80.5
336.53,675.5,84.27
337.05,676.0,91.17
337.53,676.5,100.13
338.02,677.0,110.16
338.53,677.5,120.79
339.02,678.0,131.61
339.51,678.5,142.36
340.0,679.0,153.6
340.52,679.5,164.06
341.01,680.0,173.66
341.49,680.5,182.54
342.01,681.0,187.0
342.51,681.5,184.86
343.0,682.0,177.39
343.51,682.5,170.53
344.04,683.0,168.65
344.53,683.5,172.99
344.99,684.0,182.37
345.53,684.5,196.72
346.0,685.0,212.37
346.52,685.5,231.32
347.03,686.0,251.33
347.54,686.5,269.16
348.02,687.0,280.39
348.52,687.5,287.91
349.0,688.0,294.65
349.49,688.5,303.97
350.01,689.0,313.79
350.51,689.5,318.51
351.01,690.0,322.58
351.54,690.5,331.24
352.03,691.0,341.24
352.57,691.5,352.72
353.05,692.0,364.53
353.55,692.5,379.65
354.07,693.0,397.74
354.56,693.5,415.24
355.07,694.0,431.62
355.58,694.5,445.4
356.07,695.0,458.03
356.57,695.5,473.46
357.06,696.0,488.86
357.59,696.5,506.12
358.09,697.0,527.5
358.6,697.5,549.14
359.09,698.0,566.48
359.58,698.5,581.25
360.08,699.0,598.8
360.6,699.5,618.81
361.1,700.0,640.09
361.61,700.5,660.39
362.13,701.0,678.21
362.63,701.5,693.39
363.12,702.0,710.94
363.62,702.5,733.16
364.15,703.0,758.31
364.66,703.5,782.19
365.14,704.0,804.98
365.64,704.5,827.91
366.16,705.0,850.59
366.66,705.5,874.91
367.16,706.0,898.99
367.69,706.5,918.46
368.2,707.0,932.96
368.7,707.5,948.01
369.2,708.0,965.22
369.72,708.5,984.8
370.22,709.0,1003.99
370.73,709.5,1022.68
371.24,710.0,1040.52
371.74,710.5,1056.32
372.25,711.0,1070.47
372.78,711.5,1083.8
373.29,712.0,1096.62
373.78,712.5,1108.69
374.29,713.0,1120.48
374.81,713.5,1130.73
375.33,714.0,1139.39
375.83,714.5,1146.22
376.34,715.0,1151.39
376.85,715.5,1154.99
377.36,716.0,1156.16
377.84,716.5,1155.6
378.36,717.0,1154.63
378.88,717.5,1152.14
379.37,718.0,1148.07
379.89,718.5,1141.26
380.42,719.0,1131.8
380.91,719.5,1120.49
381.38,720.0,1108.28
381.89,720.5,1094.55
382.4,721.0,1080.53
382.91,721.5,1065.97
383.41,722.0,1050.33
383.9,722.5,1035.71
384.4,723.0,1019.18
384.9,723.5,1001.08
385.39,724.0,982.18
385.89,724.5,960.42
386.42,725.0,936.03
386.91,725.5,911.41
387.42,726.0,884.59
387.9,726.5,857.96
388.41,727.0,828.26
388.93,727.5,796.21
389.43,728.0,764.15
389.93,728.5,730.61
390.43,729.0,695.69
390.93,729.5,660.47
391.41,730.0,625.21
391.9,730.5,589.5
392.42,731.0,551.54
392.9,731.5,516.46
393.4,732.0,480.68
393.88,732.5,446.33
394.36,733.0,413.15
394.84,733.5,380.4
395.34,734.0,347.42
395.82,734.5,316.18
396.32,735.0,286.23
396.82,735.5,258.12
397.29,736.0,232.29
397.77,736.5,207.18
398.27,737.0,183.14
398.76,737.5,162.23
399.24,738.0,144.23
399.73,738.5,126.6
400.2,739.0,108.84
400.67,739.5,92.43
401.18,740.0,77.28
401.68,740.5,64.01
402.16,741.0,51.69
402.65,741.5,40.49
403.14,742.0,33.42
403.63,742.5,27.95
404.1,743.0,23.48
404.6,743.5,19.32
405.11,744.0,15.36
405.58,744.5,12.78
406.09,745.0,10.47
406.56,745.5,8.77
407.09,746.0,6.22
407.58,746.5,4.13
408.07,747.0,2.21
408.54,747.5,0.43
409.05,748.0,-1.23
409.56,748.5,-1.87
410.07,749.0,-1.96
410.54,749.5,-1.79
411.04,750.0,-1.86
411.52,750.5,-1.29
412.05,751.0,-1.65
412.54,751.5,-1.74
413.03,752.0,-1.78
413.55,752.5,-1.21
414.06,753.0,-0.9
414.53,753.5,-0.36
415.07,754.0,-0.21
415.56,754.5,0.12
416.04,755.0,-0.47
416.52,755.5,-1.93
417.08,756.0,-2.26
417.53,756.5,-2.51
418.05,757.0,-2.18
418.54,757.5,-2.13
419.05,758.0,-1.84
419.52,758.5,0.22
420.03,759.0,1.3
420.53,759.5,2.05
421.04,760.0,1.61
421.55,760.5,2.07
422.05,761.0,1.96
422.53,761.5,1.03
423.04,762.0,-0.18
423.55,762.5,0.3
424.05,763.0,0.84
424.55,763.5,0.2
425.06,764.0,0.68
425.56,764.5,0.85
426.06,765.0,0.82
426.52,765.5,0.01
427.06,766.0,-0.02
427.57,766.5,0.55
428.07,767.0,0.75
428.56,767.5,0.66
429.05,768.0,0.65
429.55,768.5,0.68
430.05,769.0,1.05
430.56,769.5,0.56
431.09,770.0,0.01
431.58,770.5,0.15
432.09,771.0,0.6
432.57,771.5,0.06
433.1,772.0,-0.14
433.59,772.5,0.0

File: Wood/Calibration_Data/FZJ/FZJ_PS_MCC_N2_60K_R6.csv
Time (s),Temperature (K),HRR (W/g)
200.43,539.0,0.24
200.93,539.5,0.28
201.44,540.0,-0.02
201.93,540.5,-0.23
202.44,541.0,-0.43
202.93,541.5,-0.48
203.41,542.0,-0.43
203.93,542.5,-0.61
204.43,543.0,-0.7
204.91,543.5,-0.59
205.4,544.0,-0.66
205.91,544.5,-0.32
206.42,545.0,-0.52
206.92,545.5,-0.27
207.42,546.0,0.49
207.9,546.5,0.86
208.41,547.0,0.44
208.91,547.5,0.23
209.41,548.0,0.02
209.95,548.5,0.03
210.41,549.0,-0.08
210.91,549.5,-0.43
211.42,550.0,-0.41
211.93,550.5,-0.74
212.42,551.0,-0.37
212.92,551.5,-0.45
213.42,552.0,0.05
213.91,552.5,0.3
214.41,553.0,0.18
214.9,553.5,0.34
215.38,554.0,0.64
215.89,554.5,0.94
216.39,555.0,0.96
216.9,555.5,0.55
217.39,556.0,0.57
217.91,556.5,0.48
218.4,557.0,0.1
218.89,557.5,-0.2
219.41,558.0,-0.34
219.9,558.5,-0.23
220.39,559.0,0.11
220.89,559.5,0.05
221.37,560.0,0.28
221.88,560.5,0.93
222.39,561.0,0.81
222.87,561.5,0.76
223.38,562.0,0.61
223.88,562.5,0.42
224.36,563.0,0.26
224.88,563.5,0.12
225.38,564.0,-0.12
225.88,564.5,-0.14
226.35,565.0,-0.2
226.87,565.5,0.08
227.39,566.0,0.42
227.88,566.5,0.57
228.36,567.0,0.31
228.85,567.5,0.54
229.37,568.0,0.69
229.87,568.5,0.53
230.38,569.0,0.63
230.88,569.5,0.55
231.36,570.0,0.55
231.87,570.5,0.22
232.35,571.0,0.06
232.84,571.5,0.33
233.36,572.0,0.29
233.86,572.5,0.22
234.38,573.0,0.55
234.86,573.5,0.75
235.37,574.0,0.74
235.86,574.5,0.62
236.35,575.0,0.8
236.86,575.5,1.16
237.37,576.0,1.08
237.85,576.5,0.85
238.35,577.0,1.21
238.86,577.5,0.72
239.36,578.0,0.57
239.86,578.5,0.41
240.38,579.0,0.51
240.87,579.5,0.7
241.35,580.0,0.67
241.85,580.5,0.64
242.34,581.0,0.51
242.85,581.5,0.41
243.37,582.0,0.6
243.86,582.5,0.33
244.36,583.0,0.28
244.87,583.5,0.5
245.35,584.0,0.66
245.85,584.5,1.12
246.36,585.0,1.35
246.87,585.5,1.18
247.36,586.0,1.1
247.87,586.5,1.06
248.39,587.0,0.97
248.87,587.5,1.15
249.35,588.0,1.3
249.85,588.5,1.29
250.37,589.0,1.02
250.85,589.5,1.41
251.37,590.0,1.59
251.85,590.5,1.87
252.36,591.0,1.63
252.88,591.5,1.32
253.37,592.0,1.17
253.86,592.5,1.03
254.36,593.0,0.99
254.86,593.5,0.95
255.34,594.0,0.65
255.85,594.5,0.67
256.36,595.0,0.73
256.85,595.5,0.59
257.34,596.0,0.31
257.86,596.5,0.57
258.36,597.0,1.17
258.86,597.5,1.25
259.35,598.0,1.33
259.84,598.5,1.35
260.34,599.0,1.56
260.84,599.5,1.65
261.36,600.0,0.94
261.85,600.5,0.93
262.37,601.0,0.78
262.84,601.5,0.35
263.34,602.0,0.42
263.85,602.5,0.55
264.36,603.0,0.7
264.84,603.5,1.28
265.34,604.0,1.18
265.84,604.5,1.49
266.34,605.0,1.29
266.86,605.5,1.16
267.36,606.0,1.17
267.85,606.5,1.21
268.35,607.0,1.03
268.87,607.5,0.9
269.36,608.0,1.37
269.85,608.5,1.53
270.37,609.0,1.35
270.88,609.5,1.19
271.34,610.0,1.28
271.83,610.5,1.2
272.34,611.0,1.2
272.86,611.5,1.55
273.37,612.0,2.04
273.86,612.5,2.43
274.34,613.0,2.6
274.83,613.5,2.37
275.36,614.0,2.0
275.86,614.5,1.58
276.35,615.0,1.34
276.86,615.5,0.99
277.36,616.0,0.88
277.84,616.5,1.11
278.34,617.0,1.46
278.84,617.5,1.85
279.34,618.0,2.05
279.84,618.5,2.43
280.35,619.0,2.75
280.85,619.5,3.01
281.33,620.0,3.11
281.83,620.5,2.89
282.35,621.0,2.52
282.85,621.5,2.29
283.36,622.0,2.08
283.85,622.5,2.33
284.37,623.0,1.99
284.86,623.5,2.44
285.36,624.0,2.48
285.85,624.5,2.51
286.36,625.0,2.7
286.89,625.5,2.97
287.39,626.0,3.26
287.87,626.5,3.68
288.37,627.0,3.63
288.86,627.5,3.71
289.38,628.0,4.2
289.86,628.5,4.32
290.37,629.0,4.32
290.84,629.5,3.74
291.36,630.0,3.33
291.87,630.5,3.29
292.37,631.0,2.97
292.86,631.5,2.77
293.35,632.0,3.09
293.86,632.5,3.5
294.37,633.0,4.63
294.86,633.5,5.04
295.37,634.0,5.19
295.87,634.5,5.55
296.38,635.0,5.6
296.86,635.5,5.35
297.37,636.0,4.73
297.87,636.5,4.76
298.35,637.0,4.61
298.85,637.5,4.53
299.34,638.0,4.79
299.84,638.5,5.17
300.36,639.0,5.65
300.87,639.5,5.65
301.36,640.0,6.28
301.87,640.5,6.69
302.36,641.0,6.97
302.84,641.5,7.13
303.37,642.0,6.81
303.85,642.5,6.59
304.36,643.0,6.74
304.86,643.5,6.79
305.34,644.0,7.09
305.83,644.5,7.18
306.35,645.0,7.78
306.86,645.5,8.3
307.36,646.0,9.17
307.87,646.5,9.32
308.35,647.0,9.15
308.84,647.5,9.07
309.35,648.0,9.13
309.85,648.5,9.04
310.35,649.0,9.36
310.84,649.5,9.8
311.36,650.0,10.06
311.87,650.5,10.53
312.37,651.0,11.16
312.89,651.5,11.53
313.37,652.0,11.59
313.87,652.5,11.79
314.35,653.0,11.84
314.85,653.5,12.21
315.37,654.0,12.6
315.88,654.5,13.23
316.37,655.0,13.82
316.85,655.5,14.73
317.36,656.0,15.32
317.86,656.5,16.62
318.34,657.0,17.91
318.85,657.5,19.26
319.35,658.0,20.67
319.86,658.5,22.6
320.37,659.0,23.85
320.87,659.5,24.91
321.37,660.0,25.59
321.86,660.5,26.68
322.35,661.0,27.43
322.88,661.5,28.83
323.37,662.0,30.46
323.83,662.5,32.06
324.33,663.0,33.68
324.84,663.5,35.51
325.35,664.0,37.8
325.88,664.5,40.62
326.37,665.0,43.39
326.86,665.5,46.25
327.35,666.0,49.08
327.84,666.5,52.68
328.36,667.0,56.68
328.87,667.5,60.41
329.36,668.0,63.19
329.84,668.5,65.78
330.35,669.0,68.85
330.87,669.5,72.26
331.39,670.0,76.0
331.87,670.5,79.56
332.37,671.0,83.17
332.88,671.5,87.14
333.36,672.0,89.6
333.85,672.5,90.19
334.36,673.0,88.65
334.86,673.5,85.61
335.36,674.0,83.12
335.84,674.5,81.64
336.35,675.0,82.35
336.85,675.5,85.13
337.35,676.0,90.36
337.84,676.5,98.33
338.34,677.0,109.34
338.84,677.5,121.53
339.33,678.0,134.74
339.84,678.5,147.83
340.35,679.0,160.32
340.84,679.5,169.74
341.34,680.0,175.59
341.88,680.5,177.25
342.37,681.0,174.75
342.85,681.5,171.57
343.35,682.0,169.59
343.86,682.5,171.16
344.36,683.0,176.56
344.85,683.5,185.08
345.37,684.0,195.0
345.88,684.5,206.58
346.38,685.0,219.27
346.88,685.5,231.91
347.37,686.0,242.65
347.86,686.5,249.54
348.38,687.0,252.44
348.86,687.5,253.92
349.36,688.0,257.17
349.87,688.5,264.39
350.35,689.0,276.2
350.85,689.5,291.58
351.37,690.0,308.0
351.87,690.5,321.19
352.34,691.0,329.68
352.89,691.5,335.75
353.39,692.0,343.57
353.9,692.5,359.04
354.39,693.0,378.93
354.9,693.5,396.52
355.41,694.0,406.3
355.91,694.5,413.28
356.42,695.0,424.06
356.93,695.5,444.67
357.43,696.0,471.0
357.92,696.5,496.56
358.39,697.0,515.65
358.9,697.5,529.98
359.43,698.0,540.77
359.94,698.5,551.69
360.45,699.0,567.47
360.94,699.5,592.27
361.46,700.0,619.74
361.99,700.5,642.8
362.48,701.0,661.61
362.98,701.5,683.19
363.52,702.0,709.89
363.96,702.5,729.1
364.52,703.0,752.44
365.03,703.5,776.27
365.51,704.0,796.72
366.0,704.5,814.36
366.53,705.0,832.7
367.07,705.5,857.05
367.55,706.0,878.23
368.06,706.5,902.88
368.57,707.0,929.05
369.07,707.5,953.37
369.59,708.0,976.55
370.11,708.5,996.14
370.61,709.0,1014.99
371.12,709.5,1032.8
371.66,710.0,1052.52
372.15,710.5,1071.94
372.66,711.0,1092.38
373.15,711.5,1110.88
373.69,712.0,1130.26
374.2,712.5,1147.76
374.7,713.0,1162.92
375.19,713.5,1175.25
375.72,714.0,1185.31
376.21,714.5,1191.75
376.74,715.0,1195.82
377.29,715.5,1196.57
377.79,716.0,1195.33
378.24,716.5,1193.14
378.74,717.0,1189.43
379.28,717.5,1184.1
379.79,718.0,1178.19
380.28,718.5,1171.72
380.81,719.0,1164.43
381.3,719.5,1157.56
381.77,720.0,1148.99
382.3,720.5,1138.28
382.82,721.0,1127.11
383.33,721.5,1113.98
383.86,722.0,1097.23
384.33,722.5,1080.35
384.82,723.0,1060.61
385.31,723.5,1038.98
385.83,724.0,1014.11
386.35,724.5,987.34
386.88,725.0,958.23
387.39,725.5,928.08
387.89,726.0,898.08
388.42,726.5,864.09
388.91,727.0,831.92
389.4,727.5,797.3
389.89,728.0,762.22
390.39,728.5,725.09
390.88,729.0,688.12
391.38,729.5,651.14
391.87,730.0,614.06
392.35,730.5,577.33
392.87,731.0,537.96
393.35,731.5,502.44
393.84,732.0,465.81
394.34,732.5,428.91
394.82,733.0,394.06
395.28,733.5,363.01
395.8,734.0,329.06
396.34,734.5,295.95
396.79,735.0,270.33
397.24,735.5,246.2
397.72,736.0,220.41
398.2,736.5,196.28
398.66,737.0,174.12
399.19,737.5,150.38
399.67,738.0,130.75
400.2,738.5,111.61
400.7,739.0,94.64
401.16,739.5,82.19
401.64,740.0,70.15
402.11,740.5,59.58
402.59,741.0,49.61
403.05,741.5,40.77
403.59,742.0,32.08
404.12,742.5,25.1
404.6,743.0,19.77
405.09,743.5,15.43
405.53,744.0,12.11
406.07,744.5,8.37
406.57,745.0,5.59
407.05,745.5,3.15
407.55,746.0,0.34
408.03,746.5,-1.5
408.53,747.0,-4.33
409.0,747.5,-5.92
409.54,748.0,-7.64
410.03,748.5,-8.69
410.54,749.0,-9.49
411.02,749.5,-9.36
411.44,750.0,-7.98
412.05,750.5,-5.56
412.46,751.0,-3.97
413.03,751.5,-4.17
413.52,752.0,-2.99
413.99,752.5,-2.66
414.57,753.0,-2.84
415.05,753.5,-3.19
415.56,754.0,-1.52
416.05,754.5,-2.28
416.56,755.0,-1.75
417.02,755.5,-2.0
417.54,756.0,-2.03
418.06,756.5,-2.35
418.53,757.0,-2.09
419.03,757.5,-1.89
419.51,758.0,-1.26
420.02,758.5,-0.84
420.52,759.0,-0.3
421.04,759.5,0.12
421.53,760.0,0.87
421.97,760.5,1.07
422.58,761.0,1.12
423.02,761.5,1.54
423.47,762.0,1.08
423.99,762.5,1.11
424.5,763.0,1.44
425.06,763.5,-0.14
425.54,764.0,0.96
426.03,764.5,2.41
426.5,765.0,1.24
427.08,765.5,1.74
427.54,766.0,1.4
428.04,766.5,2.86
428.58,767.0,1.25
429.08,767.5,0.01
429.52,768.0,1.04
430.06,768.5,1.12
430.55,769.0,0.86
431.09,769.5,0.99
431.57,770.0,0.7
432.08,770.5,-0.4
432.56,771.0,0.23
433.06,771.5,0.13
433.57,772.0,-0.48
434.06,772.5,0.04
434.56,773.0,-0.33
