Repository: MaCFP/matl-db

## Experimental Conditions: Microscale Combustion Calorimetry (MCC)

The sample powder was provided by MaCFP in a small glass bottle.
Upon arrival, the bottle was opened and placed inside a desiccator for storage.
The samples were kept inside the desiccator for more than four days before
any experiments were conducted. Before an experiment, the bottle was taken out
of the desiccator, on a laboratory scale the desired amount of sample material
was placed inside a crucible and the bottle placed back into the desiccator.
The experiment was conducted shortly after the crucible was filled.
Thus, the sample was subjected to the laboratory environment only for a few minutes.

File: Wood/Calibration_Data/FZJ/FZJ_Wood_Cone_75kW_hor_perpendicular_R4.csv (part 1 of 2)
Time (s),Mass (g),HRR (kW/m2)
0,0,2.99
1,0,0.65
2,-0.04,1.66
3,-0.06,0
4,-0.09,0
5,-0.11,0.44
6,-0.15,0
7,-0.18,1.97
8,-0.22,16.11
9,-0.26,43.95
10,-0.32,85.41
11,-0.4,125.22
12,-0.74,167.18
13,-0.83,211.87
14,-0.97,250.07
15,-1.38,263.57
16,-1.51,307.6
17,-1.68,324.64
18,-1.87,345.08
19,-2.28,344.46
20,-2.47,354.69
21,-2.65,357.93
22,-3.05,348.54
23,-3.22,343.23
24,-3.4,336.54
25,-3.58,322.04
26,-3.97,311.86
27,-4.12,306.72
28,-4.28,300.85
29,-4.42,292.67
30,-4.78,288.03
31,-4.94,284.22
32,-5.08,272.89
33,-5.44,266.46
34,-5.55,264.5
35,-5.7,257.65
36,-5.84,253.82
37,-6.18,245.33
38,-6.27,240.55
39,-6.4,239.53
40,-6.55,237.57
41,-6.65,235.31
42,-6.99,230.15
43,-7.11,230.54
44,-7.23,227.77
45,-7.34,223.84
46,-7.64,219.04
47,-7.76,220.86
48,-7.9,221.16
49,-8,217.17
50,-8.29,211.99
51,-8.4,211.46
52,-8.51,207.95
53,-8.63,205.55
54,-8.7,205.37
55,-9.01,199.15
56,-9.12,197.93
57,-9.23,195.29
58,-9.33,197.69
59,-9.62,195.01
60,-9.73,192.55
61,-9.82,188.74
62,-9.93,188.76
63,-10.22,185.27
64,-10.29,181.35
65,-10.4,184.48
66,-10.5,181.74
67,-10.76,182.97
68,-10.86,181.33
69,-10.96,178.75
70,-11.06,176.81
71,-11.14,171
72,-11.4,177.64
73,-11.5,173.87
74,-11.6,171.79
75,-11.71,169.61
76,-11.97,173.6
77,-12.03,167.5
78,-12.13,168.63
79,-12.22,168
80,-12.3,167.08
81,-12.59,162.4
82,-12.66,162.17
83,-12.76,164.51
84,-12.84,161.45
85,-12.91,162.08
86,-13.17,160.52
87,-13.26,156.6
88,-13.36,159.28
89,-13.44,157.06
90,-13.51,155.05
91,-13.81,154.54
92,-13.87,155.79
93,-13.96,154.32
94,-14.05,149.33
95,-14.11,147.86
96,-14.22,151.3
97,-14.34,145.93
98,-14.45,148.25
99,-14.57,148.27
100,-14.68,148.89
101,-14.79,151.68
102,-14.92,151.47
103,-15.02,146.67
104,-15.14,146.36
105,-15.25,148.12
106,-15.36,145.32
107,-15.47,144.04
108,-15.58,145.01
109,-15.7,145.36
110,-15.8,143.34
111,-15.92,143.25
112,-16.04,142.44
113,-16.15,139.69
114,-16.26,141.31
115,-16.37,139.11
116,-16.48,134.16
117,-16.59,137.39
118,-16.7,138.67
119,-16.81,137.11
120,-16.92,137.19
121,-17.03,138.8
122,-17.14,138.32
123,-17.25,134.84
124,-17.36,133.99
125,-17.46,133.48
126,-17.58,132.88
127,-17.68,131.02
128,-17.78,131.11
129,-17.89,132.65
130,-18,134
131,-18.09,133.13
132,-18.2,133.33
133,-18.31,132.06
134,-18.41,131.38
135,-18.53,130.36
136,-18.63,130.57
137,-18.74,130.16
138,-18.84,129.49
139,-18.94,130.46
140,-19.04,129.88
141,-19.15,132.59
142,-19.26,131.67
143,-19.36,132.89
144,-19.47,130.42
145,-19.58,130.7
146,-19.82,128.25
147,-19.89,127.57
148,-19.97,126.49
149,-20.03,129.13
150,-20.11,126.7
151,-20.21,130.67
152,-20.32,128.67
153,-20.42,127.04
154,-20.52,126.92
155,-20.63,126.21
156,-20.74,125.52
157,-20.85,125.4
158,-20.94,125.28
159,-21.05,123.56
160,-21.15,126.51
161,-21.25,123.96
162,-21.36,124.78
163,-21.46,123.92
164,-21.56,125.46
165,-21.66,123.19
166,-21.77,120.08
167,-21.87,121.99
168,-21.98,118.75
169,-22.06,119.9
170,-22.16,118.02
171,-22.27,121.09
172,-22.37,120.5
173,-22.47,119.49
174,-22.58,121.07
175,-22.68,116.52
176,-22.77,117.75
177,-22.87,114.75
178,-22.97,116.35
179,-23.08,115.89
180,-23.17,117.32
181,-23.27,116
182,-23.37,116.19
183,-23.47,118.93
184,-23.56,117.23
185,-23.65,115.96
186,-23.75,114.48
187,-23.85,111.85
188,-23.95,113.4
189,-24.04,114.67
190,-24.14,114.62
191,-24.23,114
192,-24.33,112.18
193,-24.43,110.6
194,-24.52,111.72
195,-24.62,111.29
196,-24.72,109.46
197,-24.81,110.22
198,-24.91,109.02
199,-25,110.26
200,-25.08,109.1
201,-25.19,109.03
202,-25.28,109.02
203,-25.37,107.67
204,-25.46,109.27
205,-25.56,109.54
206,-25.66,105.28
207,-25.75,105.18
208,-25.84,105.57
209,-25.93,107.75
210,-26.02,106.63
211,-26.12,104.54
212,-26.2,103.16
213,-26.29,105.38
214,-26.39,103.24
215,-26.47,104.19
216,-26.56,103.22
217,-26.65,103.45
218,-26.74,103.75
219,-26.82,102.32
220,-26.91,101.45
221,-27.01,102.91
222,-27.11,104.02
223,-27.18,104.62
224,-27.27,102.57
225,-27.35,103.32
226,-27.44,101.08
227,-27.53,101.81
228,-27.62,99.86
229,-27.71,100.8
230,-27.8,100.67
231,-27.89,98.26
232,-27.97,102.17
233,-28.07,101.43
234,-28.15,99.25
235,-28.23,99.35
236,-28.32,99.03
237,-28.41,97.64
238,-28.49,98.03
239,-28.57,96.8
240,-28.66,98.55
241,-28.75,99.25
242,-28.83,99.63
243,-28.92,98.43
244,-29.02,98.2
245,-29.09,98.07
246,-29.17,95.68
247,-29.26,97.49
248,-29.34,97.26
249,-29.43,97.96
250,-29.52,94.28
251,-29.6,93.92
252,-29.68,96.38
253,-29.76,94.46
254,-29.84,96.35
255,-29.95,96.61
256,-30.02,98.39
257,-30.1,95.15
258,-30.17,94.4
259,-30.26,92.98
260,-30.34,93.32
261,-30.43,92.98
262,-30.51,94.19
263,-30.59,94.55
264,-30.67,95.95
265,-30.75,95.44
266,-30.84,93.8
267,-30.91,92.25
268,-30.99,93.02
269,-31.07,93.19
270,-31.16,95.02
271,-31.24,92.24
272,-31.32,92.95
273,-31.4,92.14
274,-31.48,93.47
275,-31.57,94.35
276,-31.64,91.33
277,-31.73,91.51
278,-31.8,91.88
279,-31.89,93.94
280,-31.96,92.27
281,-32.05,92.81
282,-32.12,92.86
283,-32.21,92.59
284,-32.28,94.21
285,-32.36,93.29
286,-32.44,91.65
287,-32.52,91.54
288,-32.6,90.48
289,-32.68,92.3
290,-32.76,91.32
291,-32.83,90.12
292,-32.92,91.01
293,-33,91.57
294,-33.07,94.28
295,-33.15,92.19
296,-33.23,90.68
297,-33.31,91.08
298,-33.38,91.48
299,-33.46,91.17
300,-33.54,88.34
301,-33.62,88.93
302,-33.7,90.75
303,-33.77,93.09
304,-33.85,92.26
305,-33.93,92.75
306,-34,91.45
307,-34.09,90.11
308,-34.16,87.95
309,-34.22,88.18
310,-34.31,89.14
311,-34.39,87.76
312,-34.46,88.03
313,-34.53,88.72
314,-34.61,90.16
315,-34.69,88.42
316,-34.77,90.84
317,-34.84,90.55
318,-34.92,88.43
319,-34.99,87.7
320,-35.06,88.56
321,-35.15,87.52
322,-35.22,88.35
323,-35.29,90.55
324,-35.37,90.3
325,-35.44,91.17
326,-35.5,88.97
327,-35.58,88.42
328,-35.67,88.91
329,-35.75,90.27
330,-35.82,87.13
331,-35.88,87.71
332,-35.96,86.53
333,-36.04,86.13
334,-36.11,87.09
335,-36.19,89.89
336,-36.26,87.75
337,-36.33,87.04
338,-36.41,86.02
339,-36.48,87.74
340,-36.55,85.58
341,-36.63,84.43
342,-36.7,83.23
343,-36.77,89.72
344,-36.84,88.81
345,-36.92,88.6
346,-36.99,87.78
347,-37.07,88.82
348,-37.13,89.33
349,-37.2,87.15
350,-37.28,84.77
351,-37.35,86.42
352,-37.42,84.42
353,-37.49,85.16
354,-37.57,84.13
355,-37.64,84.72
356,-37.71,86.33
357,-37.79,86.97
358,-37.87,85.96
359,-37.93,83.69
360,-38,83.51
361,-38.07,83.29
362,-38.14,84.53
363,-38.21,86.18
364,-38.3,85.26
365,-38.36,83.9
366,-38.43,85.27
367,-38.49,85.71
368,-38.57,84.48
369,-38.64,83.27
370,-38.71,85.22
371,-38.78,83.04
372,-38.85,84.38
373,-38.92,81.85
374,-38.99,83.18
375,-39.07,83.75
376,-39.13,84.99
377,-39.21,85.99
378,-39.28,86.81
379,-39.35,85.27
380,-39.41,83.48
381,-39.49,83.57
382,-39.56,81.16
383,-39.63,83.22
384,-39.7,83.59
385,-39.77,84.57
386,-39.85,85.38
387,-39.9,84.26
388,-39.96,84.59
389,-40.04,80.63
390,-40.12,82.47
391,-40.19,84.76
392,-40.25,84.17
393,-40.33,82.72
394,-40.4,84.24
395,-40.46,83.7
396,-40.53,83.58
397,-40.6,81.54
398,-40.67,83.12
399,-40.73,82.67
400,-40.81,79.52
401,-40.88,80.07
402,-40.94,81.99
403,-41.01,82.83
404,-41.08,82.44
405,-41.14,83.92
406,-41.21,84.2
407,-41.27,85.01
408,-41.34,83.29
409,-41.41,80.29
410,-41.48,81.91
411,-41.54,82.16
412,-41.63,81.05
413,-41.7,78.67
414,-41.77,78.9
415,-41.83,82.02
416,-41.9,84.73
417,-41.96,82.3
418,-42.03,79.34
419,-42.1,82.43
420,-42.16,81.69
421,-42.23,80.49
422,-42.3,80.53
423,-42.37,82.55
424,-42.44,81.09
425,-42.5,80.46
426,-42.56,82.29
427,-42.62,82.53
428,-42.69,81.76
429,-42.75,80.1
430,-42.82,80.38
431,-42.89,78.02
432,-42.96,77.39
433,-43.03,77.77
434,-43.09,76.97
435,-43.16,79.25
436,-43.23,80.46
437,-43.3,82.24
438,-43.36,81.18
439,-43.43,79.15
440,-43.49,79.21
441,-43.56,78.39
442,-43.62,78.14
443,-43.68,79.99
444,-43.74,79.88
445,-43.81,79.8
446,-43.89,80.7
447,-43.95,79.86
448,-44.02,78.3
449,-44.08,79.64
450,-44.15,79.5
451,-44.2,77.54
452,-44.28,77.02
453,-44.35,77.48
454,-44.41,77.73
455,-44.47,79.73
456,-44.54,77.51
457,-44.6,78.07
458,-44.66,78.59
459,-44.73,78.07
460,-44.79,77.7
461,-44.86,76.8
462,-44.92,76.42
463,-44.99,78.71
464,-45.05,79.22
465,-45.12,78.84
466,-45.18,76.4
467,-45.25,79.79
468,-45.31,80.23
469,-45.37,78.85
470,-45.44,79.43
471,-45.5,76.47
472,-45.57,74.05
473,-45.63,76.3
474,-45.7,78.5
475,-45.76,76.97
476,-45.83,76.53
477,-45.89,76.78
478,-45.95,79.35
479,-46.01,78.36
480,-46.08,78.09
481,-46.15,76.63
482,-46.2,74.99
483,-46.27,75.54
484,-46.33,72.87
485,-46.4,75.99
486,-46.46,78.51
487,-46.52,79.32
488,-46.58,77.46
489,-46.65,74.7
490,-46.7,75.01
491,-46.77,74.61
492,-46.83,74.17
493,-46.89,74.33
494,-46.95,75.66
495,-47,74.23
496,-47.08,74.61
497,-47.14,73.88
498,-47.2,75.98
499,-47.27,78.51
500,-47.33,74.63
501,-47.39,74.59
502,-47.45,74.71
503,-47.52,74.02
504,-47.58,73.08
505,-47.63,74.09
506,-47.7,72.36
507,-47.76,73.5
508,-47.82,75.97
509,-47.88,73.74
510,-47.95,74.96
511,-48.02,75.82
512,-48.08,74.2
513,-48.14,72.61
514,-48.19,74.32
515,-48.26,74.7
516,-48.31,75.16
517,-48.37,75.16
518,-48.43,72.68
519,-48.49,74.85
520,-48.55,73.41
521,-48.62,74.78
522,-48.68,73.12
523,-48.73,71.76
524,-48.79,73.88
525,-48.85,73.98
526,-48.9,75.27
527,-48.96,74.48
528,-49.03,74.37
529,-49.09,73.26
530,-49.15,73.94
531,-49.21,73.78
532,-49.27,72.02
533,-49.33,72.35
534,-49.39,71.61
535,-49.44,72.58
536,-49.5,71.35
537,-49.56,73.12
538,-49.61,72.16
539,-49.67,72.45
540,-49.73,70.07
541,-49.78,71.08
542,-49.85,68.22
543,-49.91,69.92
544,-49.96,70.42
545,-50.02,71.3
546,-50.08,70.16
547,-50.13,71.46
548,-50.19,73.07
549,-50.25,71.82
550,-50.31,72.66
551,-50.37,70.81
552,-50.43,68.45
553,-50.48,68.21
554,-50.53,67.99
555,-50.59,70.66
556,-50.65,68.07
557,-50.7,68.87
558,-50.76,68.19
559,-50.81,69.49
560,-50.86,70.81
561,-50.92,69.6
562,-50.98,69.64
563,-51.04,68.39
564,-51.09,71
565,-51.15,68.36
566,-51.2,68.18
567,-51.25,68.09
568,-51.31,69.97
569,-51.37,69.09
570,-51.42,68.81
571,-51.47,70.4
572,-51.53,68.53
573,-51.59,66.62
574,-51.64,64.67
575,-51.7,65.75
576,-51.75,68.4
577,-51.8,67.23
578,-51.86,69.93
579,-51.91,68.45
580,-51.97,70.5
581,-52.02,67.26
582,-52.06,66.64
583,-52.11,66.06
584,-52.17,66.07
585,-52.23,65.38
586,-52.28,65.93
587,-52.34,67.03
588,-52.39,68
589,-52.45,69.66
590,-52.5,67.18
591,-52.56,64.75
592,-52.6,65.82
593,-52.64,65.92
594,-52.7,65.67
595,-52.75,65.7
596,-52.8,65.74
597,-52.86,65.96
598,-52.91,66.6
599,-52.96,67.03
600,-53.01,64.87
601,-53.06,64.57
602,-53.12,63.52
603,-53.17,63.01
604,-53.22,61.76
605,-53.27,62.76
606,-53.32,63.55
607,-53.37,62.8
608,-53.42,62.66
609,-53.48,61.69
610,-53.53,64.01
611,-53.58,63.86
612,-53.63,64.75
613,-53.67,62.38
614,-53.72,62.04
615,-53.76,62.3
616,-53.82,61.32
617,-53.86,61.17
618,-53.91,61.87
619,-53.96,62.41
620,-54.01,64.29
621,-54.06,63.98
622,-54.11,63.66
623,-54.16,63.35
624,-54.2,60.24
625,-54.25,60.6
626,-54.31,61.3
627,-54.36,63.27
628,-54.41,63.09
629,-54.46,62.82
630,-54.5,62.73
631,-54.55,63.53
632,-54.6,61.74
633,-54.66,58.96
634,-54.7,61.07
635,-54.75,60.55
636,-54.79,59.8
637,-54.85,60.86
638,-54.9,60.76
639,-54.95,62.5
640,-55,61.52
641,-55.04,62.45
642,-55.08,61.33
643,-55.13,59.96
644,-55.18,59.37
645,-55.22,58.89
646,-55.28,58.89
647,-55.32,57.56
648,-55.37,59.13
649,-55.42,60.61
650,-55.47,62.11
651,-55.51,60.57
652,-55.56,59.93
653,-55.6,58.67
654,-55.65,58.86
655,-55.69,58.75
656,-55.74,56.85
657,-55.79,59.93
658,-55.84,59.13
659,-55.88,59.19
660,-55.93,59.35
661,-55.98,61.27
662,-56.02,61.11
663,-56.07,60.72
664,-56.12,58.49
665,-56.16,57.51
666,-56.21,58.32
667,-56.25,60.11
668,-56.3,61
669,-56.35,60.53
670,-56.4,59.91
671,-56.44,58.92
672,-56.48,58.39
673,-56.53,56.07
674,-56.57,55.73
675,-56.62,56.13
676,-56.66,55.26
677,-56.7,57.48
678,-56.75,55.88
679,-56.79,59.15
680,-56.83,59.35
681,-56.88,59.6
682,-56.93,60.24
683,-56.98,58.82
684,-57.02,56.79
685,-57.06,56.57
686,-57.11,56.07
687,-57.15,55.67
688,-57.2,56.97
689,-57.25,56.16
690,-57.29,56.37
691,-57.32,56.41
692,-57.37,57.33
693,-57.42,57.75
694,-57.47,56.57
695,-57.51,56.35
696,-57.55,56.65
697,-57.59,55.73
698,-57.63,57.2
699,-57.68,57.18
700,-57.72,55.65
701,-57.76,55.4
702,-57.8,57.95
703,-57.85,56.52
704,-57.89,56.69
705,-57.93,53.8
706,-57.98,54.62
707,-58.02,54.64
708,-58.06,56.58
709,-58.11,55
710,-58.15,55.64
711,-58.19,55.92
712,-58.23,54.89
713,-58.27,54.63
714,-58.32,53.27
715,-58.36,52.73
716,-58.4,52.76
717,-58.44,53.85
718,-58.48,54.07
719,-58.52,53.12
720,-58.57,54.68
721,-58.6,55.97
722,-58.64,56.83
723,-58.68,55.72
724,-58.73,53.29
725,-58.78,52.26
726,-58.82,51.87
727,-58.86,52.53
728,-58.9,54.6
729,-58.94,54.35
730,-58.98,53.86
731,-59.02,55.18
732,-59.06,54.77
733,-59.1,54.55
734,-59.14,53.36
735,-59.18,54.34
736,-59.22,54.11
737,-59.26,51.73
738,-59.3,52.48
739,-59.35,53.03
740,-59.39,53.03
741,-59.43,52.3
742,-59.47,54.4
743,-59.51,55.1
744,-59.54,52.27
745,-59.58,52.96
746,-59.62,50.47
747,-59.66,52.39
748,-59.7,50.58
749,-59.74,53.49
750,-59.79,52.63
751,-59.83,54.64
752,-59.87,54.06
753,-59.91,52.56
754,-59.95,52.17
755,-59.99,54.65
756,-60.02,53.96
757,-60.06,53.06
758,-60.1,52.81
759,-60.14,52.23
760,-60.18,53.59
761,-60.22,51.84
762,-60.25,52.82
763,-60.29,52.88
764,-60.33,50.39
765,-60.37,51.46
766,-60.41,51.01
767,-60.44,48.95
768,-60.48,50.98
769,-60.52,51.44
770,-60.56,52.2
771,-60.59,52.87
772,-60.63,52.89
773,-60.68,54.36
774,-60.71,52.31
775,-60.75,52.01
776,-60.79,48.89
777,-60.83,50.43
778,-60.86,51.33
779,-60.9,52.24
780,-60.95,52.76
781,-60.99,54.62
782,-61.02,54.05
783,-61.07,52.2
784,-61.1,51.73
785,-61.13,52.51
786,-61.17,51.65
787,-61.21,52.51
788,-61.24,49.71
789,-61.28,52.32
790,-61.32,51.81
791,-61.36,51.93
792,-61.4,52.56
793,-61.43,52.24
794,-61.47,52.53
795,-61.51,51.52
796,-61.55,49.99
797,-61.59,50.16
798,-61.63,51.09
799,-61.66,52.23
800,-61.7,51.13
801,-61.74,50.61
802,-61.77,52.12
803,-61.81,52.7
804,-61.85,51.27
805,-61.88,49.58
806,-61.91,49.41
807,-61.95,49.11
808,-61.99,48.53
809,-62.03,49.73
810,-62.07,50.62
811,-62.11,50.88
812,-62.15,50.57
813,-62.18,52.31
814,-62.22,52.21
815,-62.25,52.08
816,-62.28,51.58
817,-62.33,49.99
818,-62.36,50.66
819,-62.4,50.92
820,-62.44,51.18
821,-62.47,52.2
822,-62.5,51.14
823,-62.53,52.13
824,-62.58,50.75
825,-62.62,50.13
826,-62.66,48.5
827,-62.69,47.77
828,-62.72,48.45
829,-62.76,48.43
830,-62.8,48.27
831,-62.83,45.87
832,-62.86,48.32
833,-62.89,48.48
834,-62.93,49.25
835,-62.96,49.74
836,-62.99,48.09
837,-63.03,47.49
838,-63.07,47.57
839,-63.11,46.69
840,-63.14,46.58
841,-63.17,47.67
842,-63.21,49.05
843,-63.24,50.67
844,-63.27,50.01
845,-63.31,50.44
846,-63.34,49.69
847,-63.37,47.43
848,-63.41,46.97
849,-63.44,45.74
850,-63.48,46.89
851,-63.52,48.36
852,-63.54,47.52
853,-63.57,48.25
854,-63.61,46.89
855,-63.64,46.6
856,-63.67,47.56
857,-63.71,49.41
858,-63.74,46.86
859,-63.76,45.32
860,-63.8,45.87
861,-63.84,47.62
862,-63.88,49.78
863,-63.91,49.81
864,-63.94,49.53
865,-63.97,47.68
866,-64,45.88
867,-64.04,46.5
868,-64.07,45.74
869,-64.1,46.91
870,-64.13,47.05
871,-64.16,46.86
872,-64.2,46.65
873,-64.23,48.21
874,-64.26,49.36
875,-64.3,46.65
876,-64.32,45.7
877,-64.35,44.91
878,-64.39,46.41
879,-64.42,45.94
880,-64.45,46.41
881,-64.49,47.43
882,-64.51,45.8
883,-64.55,47.28
884,-64.58,46.57
885,-64.6,48.37
886,-64.63,47.1
887,-64.67,45.53
888,-64.7,45.98
889,-64.73,45.07
890,-64.76,44.93
891,-64.8,45.37
892,-64.83,47.1
893,-64.85,45.81
894,-64.88,48.41
895,-64.91,46.67
896,-64.95,46.31
897,-64.98,45.49
898,-65.01,44.7
899,-65.03,43.89
900,-65.06,44.15
901,-65.1,43.25
902,-65.12,45.62
903,-65.15,43.79
904,-65.18,45.12
905,-65.22,46.31
906,-65.25,46.38
907,-65.27,44.45
908,-65.3,44.01
909,-65.33,42.89
910,-65.36,42.89
911,-65.39,45.55
912,-65.42,45.24
913,-65.45,43.75
914,-65.48,44.25
915,-65.51,42.88
916,-65.53,43.8
917,-65.56,42.22
918,-65.6,41.57
919,-65.62,42.56
920,-65.65,42.2
921,-65.68,42.9
922,-65.71,42.27
923,-65.75,42.2
924,-65.78,42.22
925,-65.8,43.11
926,-65.82,43
927,-65.85,41.32
928,-65.88,41.84
929,-65.9,40.85
930,-65.93,40.58
931,-65.96,42.18
932,-65.99,42.37
933,-66.02,42.26
934,-66.05,43.5
935,-66.08,44.75
936,-66.11,43.78
937,-66.13,43.11
938,-66.15,41.98
939,-66.18,42.12
940,-66.2,38.91
941,-66.22,39.9
942,-66.25,39.07
943,-66.28,42.14
944,-66.31,41.49
945,-66.34,40.82
946,-66.36,41.95
947,-66.39,42.45
948,-66.42,39.95
949,-66.45,40.36
950,-66.47,41.83
951,-66.49,37.43
952,-66.52,40.7
953,-66.54,40.6
954,-66.57,41.51
955,-66.61,41.79
956,-66.63,41.79
957,-66.65,41.11
958,-66.68,39.99
959,-66.7,39.66
960,-66.72,37.84
961,-66.75,37.82
962,-66.78,39.43
963,-66.8,39.26
964,-66.83,39.35
965,-66.86,41.67
966,-66.88,40.32
967,-66.9,39.53
968,-66.92,39.96
969,-66.94,40.2
970,-66.96,38.32
971,-66.99,38.88
972,-67.02,38.18
973,-67.05,40.61
974,-67.07,40.5
975,-67.09,39.81
976,-67.11,39.64
977,-67.14,40.51
978,-67.16,39.63
979,-67.18,38.38
980,-67.2,35.89
981,-67.23,35.61
982,-67.25,38.56
983,-67.28,37.58
984,-67.31,39.68
985,-67.33,40.86
986,-67.35,40.49
987,-67.38,38.91
988,-67.4,38.06
989,-67.42,39.72
990,-67.44,37.7
991,-67.47,37.95
992,-67.49,37.08
993,-67.51,35.75
994,-67.52,36.76
995,-67.54,37.05
996,-67.57,39.17
997,-67.59,38.11
998,-67.62,36.13
999,-67.65,36.42
1000,-67.67,37.47
1001,-67.69,36.66
1002,-67.71,36.29
1003,-67.74,38.27
1004,-67.75,36.07
1005,-67.78,38.24
1006,-67.79,37.25
1007,-67.81,36.93
1008,-67.84,37.86
1009,-67.85,37.42
1010,-67.87,35.99
1011,-67.9,35.85
1012,-67.92,36.6
1013,-67.96,36.77
1014,-67.98,39.02
1015,-67.99,37.69
1016,-68.01,37.4
1017,-68.04,36.78
1018,-68.06,37.41
1019,-68.07,36.93
1020,-68.09,36.16
1021,-68.12,36.64
1022,-68.14,33.97
1023,-68.16,35.8
1024,-68.18,38.15
1025,-68.19,37.47
1026,-68.22,38.69
1027,-68.24,38.04
1028,-68.27,37.85
1029,-68.28,36.81
1030,-68.3,35.86
1031,-68.33,36.45
1032,-68.34,36.15
1033,-68.36,34.89
1034,-68.38,33.93
1035,-68.4,34.62
1036,-68.42,34.3
1037,-68.44,35.46
1038,-68.46,34.84
1039,-68.48,36
1040,-68.5,34.91
1041,-68.52,33.63
1042,-68.54,33.23
1043,-68.57,34.04
1044,-68.59,35.13
1045,-68.61,34.37
1046,-68.63,36.12
1047,-68.64,36.85
1048,-68.67,36.92
1049,-68.69,36.04
1050,-68.71,33.43
1051,-68.72,33.41
1052,-68.74,32.39
1053,-68.76,35.87
1054,-68.79,35.28
1055,-68.81,37.19
1056,-68.83,36.61
1057,-68.85,37.26
1058,-68.87,36.17
1059,-68.89,35.15
1060,-68.91,35.47
1061,-68.93,33.66
1062,-68.94,33.57
1063,-68.96,33.59
1064,-68.98,34.35
1065,-69,36.18
1066,-69.03,35.87
1067,-69.04,35.52
1068,-69.07,34.33
1069,-69.09,35.07
1070,-69.11,34.63
1071,-69.12,34.89
1072,-69.14,33.88
1073,-69.15,34.75
1074,-69.17,35.55
1075,-69.19,33.46
1076,-69.21,35.85
1077,-69.23,35.84
1078,-69.25,35.81
1079,-69.26,35.42
1080,-69.28,34.45
1081,-69.31,33.83
1082,-69.32,34.2
1083,-69.34,35.34
1084,-69.36,35.55
1085,-69.37,33.75
1086,-69.39,34.6
1087,-69.41,34.01
1088,-69.43,35.27
1089,-69.45,32.74
1090,-69.46,33.26
1091,-69.48,33.62
1092,-69.5,33.7
1093,-69.52,34.01
1094,-69.54,33.6
1095,-69.57,32.88
1096,-69.58,36.25
1097,-69.6,35.14
1098,-69.62,34.31
1099,-69.64,33.89
1100,-69.65,33.99
1101,-69.67,34.47
1102,-69.7,34.84
1103,-69.72,33.34
1104,-69.73,33.75
1105,-69.75,33.79
1106,-69.76,33.07
1107,-69.78,34.61
1108,-69.81,37.34
1109,-69.83,35.61
1110,-69.85,33.56
1111,-69.86,32.31
1112,-69.87,33.14
1113,-69.89,31.53
1114,-69.91,32.33
1115,-69.93,32.16
1116,-69.95,33.67
1117,-69.96,35.03
1118,-69.98,34.45
1119,-70,34.57
1120,-70.01,34.79
1121,-70.03,33.01
1122,-70.06,32.9
1123,-70.08,31.82
1124,-70.1,32.51
1125,-70.11,32.17
1126,-70.12,33.39
1127,-70.14,34.59
1128,-70.15,36.33
1129,-70.17,35.53
1130,-70.2,34.27
1131,-70.22,33.5
1132,-70.24,32.43
1133,-70.26,32.54
1134,-70.28,31.81
1135,-70.3,33.16
1136,-70.32,35.04
1137,-70.33,35.13
1138,-70.35,36.69
1139,-70.37,35.24
1140,-70.39,34.71
1141,-70.41,33.94
1142,-70.42,33.03
1143,-70.43,32.9
1144,-70.45,31.93
1145,-70.47,33
1146,-70.48,34.71
1147,-70.5,34.37
1148,-70.52,34.34
1149,-70.54,33.89
1150,-70.56,33.12
1151,-70.58,31.64
1152,-70.59,31.74
1153,-70.6,33.06
1154,-70.62,31.79
1155,-70.64,32.91
1156,-70.66,33.78
1157,-70.67,35.03
1158,-70.69,35.37
1159,-70.71,35.45
1160,-70.74,37.38
1161,-70.76,36.61
1162,-70.77,35.71
1163,-70.79,34.48
1164,-70.81,32.98
1165,-70.83,32.46
1166,-70.85,32.95
1167,-70.86,34.21
1168,-70.87,34.54
1169,-70.89,32.82
1170,-70.91,34.11
1171,-70.93,35.01
1172,-70.95,33.22
1173,-70.97,32.34
1174,-70.99,32.52
1175,-71,33.25
1176,-71.02,33.09
1177,-71.04,33.73
1178,-71.06,34.86
1179,-71.08,36.22
1180,-71.1,34.81
1181,-71.11,34.65
1182,-71.13,34.91
1183,-71.15,33.7
1184,-71.16,33.16
1185,-71.18,33.49
1186,-71.2,33.21
1187,-71.22,33.77
1188,-71.24,35.42
1189,-71.25,35.21
1190,-71.27,33.17
1191,-71.29,32.75
1192,-71.29,31.33
1193,-71.32,32.02
1194,-71.34,31.76
1195,-71.35,32.73
1196,-71.37,33.63
1197,-71.39,31.66
1198,-71.41,33.71
1199,-71.42,34.63
1200,-71.45,35.78
1201,-71.46,34.17
1202,-71.48,35.55
1203,-71.5,34.48
1204,-71.51,33.16
1205,-71.54,33.6
1206,-71.56,32.84
1207,-71.57,32.95
1208,-71.59,34.21
1209,-71.61,34.4
1210,-71.62,34.45
1211,-71.63,33.03
1212,-71.65,32.42
1213,-71.65,31.82
1214,-71.67,31.65
1215,-71.69,32.2
1216,-71.72,31.25
1217,-71.75,33.7
1218,-71.77,33.79
1219,-71.78,33.5
1220,-71.79,34.62
1221,-71.8,34.95
1222,-71.82,33.11
1223,-71.83,33.69
1224,-71.86,32.8
1225,-71.89,32.44
1226,-71.91,32.55
1227,-71.92,32.83
1228,-71.93,34.34
1229,-71.95,34.43
1230,-71.97,35.75
1231,-71.98,34.31
1232,-72,34.47
1233,-72.01,33.89
1234,-72.03,34.39
1235,-72.04,34.64
1236,-72.06,33.6
1237,-72.07,33.21
1238,-72.09,33.09
1239,-72.11,33.73
1240,-72.13,33.84
1241,-72.15,33.91
1242,-72.16,34.42
1243,-72.18,33.17
1244,-72.2,32.86
1245,-72.21,32
1246,-72.23,33.06
1247,-72.25,32.68
1248,-72.27,33.72
1249,-72.28,32.35
1250,-72.3,34.38
1251,-72.31,34.14
1252,-72.33,34.62
1253,-72.35,33.44
1254,-72.37,32.36
1255,-72.39,31.74
1256,-72.4,31.4
1257,-72.4,31.22
1258,-72.42,31.83
1259,-72.44,32.1
1260,-72.47,32.01
1261,-72.49,33.31
1262,-72.51,34.11
1263,-72.52,35.57
1264,-72.53,34.12
1265,-72.55,33.51
1266,-72.57,32.21
1267,-72.59,31.35
1268,-72.6,32.47
1269,-72.61,33.44
1270,-72.62,32.57
1271,-72.65,34.57
1272,-72.67,34.12
1273,-72.69,33.38
1274,-72.7,32.4
1275,-72.72,32
1276,-72.74,32.01
1277,-72.76,32.74
1278,-72.78,31.81
1279,-72.79,33.84
1280,-72.81,33.4
1281,-72.83,35.11
1282,-72.85,33.23
1283,-72.86,32.55
1284,-72.87,32.48
1285,-72.89,31.92
1286,-72.91,32.38
1287,-72.93,32.96
1288,-72.95,32.96
1289,-72.98,33.7
1290,-72.99,32.82
1291,-73,34.78
1292,-73.01,34.05
1293,-73.03,33.55
1294,-73.05,33.76
1295,-73.07,33.07
1296,-73.08,31.99
1297,-73.1,33.43
1298,-73.13,34.85
1299,-73.14,35.02
1300,-73.16,35.48
1301,-73.18,36.1
1302,-73.2,35.04
1303,-73.22,33.31
1304,-73.23,32.23
1305,-73.24,32.72
1306,-73.25,31.05
1307,-73.27,30.02
1308,-73.3,31.33
1309,-73.32,33.54
1310,-73.33,35.02
1311,-73.34,35.73
1312,-73.36,35.14
1313,-73.37,35.01
1314,-73.39,34.14
1315,-73.4,32.42
1316,-73.41,30.58
1317,-73.43,31.39
1318,-73.45,31.9
1319,-73.47,32.57
1320,-73.49,33.36
1321,-73.5,32.08
1322,-73.52,33.37
1323,-73.54,33.07
1324,-73.55,32.56
1325,-73.56,30.74
1326,-73.58,30.23
1327,-73.59,31.2
1328,-73.61,30.1
1329,-73.64,31.65
1330,-73.66,33.41
1331,-73.67,33.85
1332,-73.69,33.78
1333,-73.71,32.17
1334,-73.72,32.58
1335,-73.73,33.89
1336,-73.75,31.7
1337,-73.76,31.68
1338,-73.78,31.58
1339,-73.79,32.73
1340,-73.82,33.74
1341,-73.84,35.15
1342,-73.87,33.63
1343,-73.88,34.84
1344,-73.9,32.49
1345,-73.91,32.73
1346,-73.93,30.86
1347,-73.94,30.8
1348,-73.96,31.32
1349,-73.97,31.51
1350,-74,30.73
1351,-74.01,33.01
1352,-74.03,34.24
1353,-74.05,34.47
1354,-74.06,33.6
1355,-74.07,32.69
1356,-74.09,31.7
1357,-74.11,32.04
1358,-74.13,29.29
1359,-74.15,32.03
1360,-74.16,32.88
1361,-74.17,32.11
1362,-74.18,32.34
1363,-74.21,31.88
1364,-74.23,32.3
1365,-74.25,32.36
1366,-74.26,31
1367,-74.27,31.85
1368,-74.29,31.76
1369,-74.3,32.27
1370,-74.32,32.27
1371,-74.34,32.97
1372,-74.35,33.31
1373,-74.36,33.46
1374,-74.38,32.05
1375,-74.4,33.25
1376,-74.42,32.09
1377,-74.43,30.74
1378,-74.45,30.87
1379,-74.46,32.3
1380,-74.48,30.45
1381,-74.5,32.12
1382,-74.52,31.73
1383,-74.53,32.82
1384,-74.55,30.27
1385,-74.56,32.01
1386,-74.58,30.21
1387,-74.59,31.57
1388,-74.61,30.11
1389,-74.63,31.89
1390,-74.64,32.61
1391,-74.65,33.72
1392,-74.68,33.02
1393,-74.7,33.55
1394,-74.71,32.39
1395,-74.73,31.69
1396,-74.75,31.85
1397,-74.77,32.67
1398,-74.79,31.82
1399,-74.8,32.22
1400,-74.81,31.97
1401,-74.82,33
1402,-74.84,33.49
1403,-74.86,34.13
1404,-74.88,32.25
1405,-74.89,33.97
1406,-74.91,32.27
1407,-74.93,30.26
1408,-74.95,29.56
1409,-74.96,30.7
1410,-74.98,30.88
1411,-74.99,31.99
1412,-75.01,31.84
1413,-75.03,31.88
1414,-75.05,31.75
1415,-75.06,32.22
1416,-75.07,34.31
1417,-75.09,31.26
1418,-75.1,31.29
1419,-75.13,32.18
1420,-75.14,32.74
1421,-75.15,32.84
1422,-75.16,32.44
1423,-75.18,35.52
1424,-75.19,34.07
1425,-75.2,33.44
1426,-75.22,30.69
1427,-75.25,30.79
1428,-75.26,29.48
1429,-75.28,28.88
1430,-75.29,30.68
1431,-75.3,30.96
1432,-75.32,33.58
1433,-75.34,33.31
1434,-75.35,32.94
1435,-75.37,33.12
1436,-75.39,31.22
1437,-75.41,30.96
1438,-75.42,30.37
1439,-75.44,31.32
1440,-75.45,30.25
1441,-75.47,31.05
1442,-75.48,30.86
1443,-75.5,30.37
1444,-75.51,31.57
1445,-75.53,32.01
1446,-75.55,32.18
1447,-75.57,31.68
1448,-75.58,31.55
1449,-75.6,29.98
1450,-75.62,31.23
1451,-75.64,33.13
1452,-75.65,32.83
1453,-75.66,31.83
1454,-75.68,32.39
1455,-75.69,31.95
1456,-75.7,32.14
1457,-75.72,30.48
1458,-75.73,30.53
1459,-75.74,29.39
1460,-75.76,30.9
1461,-75.78,31.94
1462,-75.8,31.54
1463,-75.81,32.74
1464,-75.82,32.52
1465,-75.84,33.68
1466,-75.85,31
1467,-75.88,32.57
1468,-75.9,30.86
1469,-75.91,32.27
1470,-75.92,33.56
1471,-75.94,33.85
1472,-75.95,33.32
1473,-75.96,33.23
1474,-75.98,34.38
1475,-75.99,32.98
1476,-76.01,32.62
1477,-76.02,33.04
1478,-76.04,32.5
1479,-76.06,31.53
1480,-76.08,31.06
1481,-76.09,31.67
1482,-76.1,31.11
1483,-76.11,32.92
1484,-76.12,31.61
1485,-76.14,31.49
1486,-76.16,29.77
1487,-76.17,30.1
1488,-76.19,29.41
1489,-76.21,29.61
1490,-76.23,30.81
1491,-76.24,29.42
1492,-76.26,31.31
1493,-76.28,32.25
1494,-76.29,32.11
1495,-76.31,30.45
1496,-76.31,28.87
1497,-76.32,29.35
1498,-76.34,30.63
1499,-76.35,30.04
1500,-76.37,30.33
1501,-76.38,30.88
1502,-76.39,33.22
1503,-76.41,30.8
1504,-76.43,30
1505,-76.45,31.42
1506,-76.47,30.39
1507,-76.48,31.29
1508,-76.49,30.05
1509,-76.49,29.23
1510,-76.51,28.8
1511,-76.53,29.72
1512,-76.55,30.59
1513,-76.57,31.75
1514,-76.58,31.47
1515,-76.6,31.21
1516,-76.61,31.27
1517,-76.62,30.23
1518,-76.63,31.36
1519,-76.65,30.63
1520,-76.66,29.44
1521,-76.68,28.48
1522,-76.69,29.04
1523,-76.71,30.91
1524,-76.72,32.1
1525,-76.74,32.03
1526,-76.76,32.03
1527,-76.77,30.13
1528,-76.78,31.1
1529,-76.79,29.44
1530,-76.81,29.63
1531,-76.82,30.5
1532,-76.84,30.8
1533,-76.85,32.3
1534,-76.86,32.38
1535,-76.87,30.36
1536,-76.88,31.52
1537,-76.89,31.7
1538,-76.91,29.59
1539,-76.93,29.46
1540,-76.95,29.56
1541,-76.96,29.09
1542,-76.98,28.79
1543,-76.99,29.69
1544,-77.01,32.14
1545,-77.03,30.96
1546,-77.05,31.62
1547,-77.06,30.64
1548,-77.08,29.87
1549,-77.09,29.87
1550,-77.11,30.53
1551,-77.11,29.16
1552,-77.12,28.57
1553,-77.14,30.83
1554,-77.15,30.74
1555,-77.17,30.16
1556,-77.19,31.37
1557,-77.19,29.67
1558,-77.21,28.85
1559,-77.22,28.81
1560,-77.23,29.49
1561,-77.25,30.91
1562,-77.26,31.93
1563,-77.27,31.61
1564,-77.29,30.54
1565,-77.3,32.1
1566,-77.32,32.18
1567,-77.33,31.46
1568,-77.34,30
1569,-77.36,31.12
1570,-77.37,29.28
1571,-77.39,30.14
1572,-77.4,29.82
1573,-77.41,29.53
1574,-77.43,30.95
1575,-77.44,30.49
1576,-77.46,29.64
1577,-77.48,30.09
1578,-77.49,30.27
1579,-77.5,28.93
1580,-77.51,26.44
1581,-77.53,26.8
1582,-77.55,26.74
1583,-77.57,28.91
1584,-77.58,28.84
1585,-77.58,30.41
1586,-77.59,29.68
1587,-77.61,30.08
1588,-77.63,30.66
1589,-77.64,29.48
1590,-77.65,29.18
1591,-77.66,29.11
1592,-77.68,32.12
1593,-77.69,32.05
1594,-77.7,34.21
1595,-77.71,34.85
1596,-77.73,34.6
1597,-77.73,34.9
1598,-77.75,35.05
1599,-77.76,32.49
1600,-77.78,32.49
1601,-77.8,32.29
1602,-77.81,32.57
1603,-77.82,31.51
1604,-77.83,30.89
1605,-77.85,29.71
1606,-77.86,30.62
1607,-77.88,29.21
1608,-77.9,29.33
1609,-77.91,30.28
1610,-77.92,30.62
1611,-77.94,30.04
1612,-77.96,32.09
1613,-77.97,30.42
1614,-77.98,29.21
1615,-77.99,29.43
1616,-78.01,30.18
1617,-78.01,30.89
1618,-78.02,29.31
1619,-78.03,29.29
1620,-78.04,29.37
1621,-78.06,30.07
1622,-78.08,28.23
1623,-78.09,29.69
1624,-78.11,30.55
1625,-78.13,30.45
1626,-78.14,29.64
1627,-78.15,30.9
1628,-78.16,29.33
1629,-78.18,28.51
1630,-78.18,28.8
1631,-78.18,30.42
1632,-78.21,28.08
1633,-78.23,28.7
1634,-78.24,28.6
1635,-78.25,27.88
1636,-78.26,29.88
1637,-78.28,30.92
1638,-78.29,31.84
1639,-78.31,29.7
1640,-78.32,30.59
1641,-78.34,30.68
1642,-78.35,29.44
1643,-78.36,29.2
1644,-78.38,30.25
1645,-78.4,28.83
1646,-78.42,31.67
1647,-78.42,30.79
1648,-78.42,30.62
1649,-78.44,30.84
1650,-78.46,29.26
1651,-78.47,28.95
1652,-78.49,27.49
1653,-78.51,29.08
1654,-78.52,27.88
1655,-78.54,30.7
1656,-78.55,30.2
1657,-78.57,32.14
1658,-78.58,30.92
1659,-78.6,30.86
1660,-78.61,29.71
1661,-78.62,29.78
1662,-78.63,29.19
1663,-78.64,29.12
1664,-78.66,30.46
1665,-78.67,30.68
1666,-78.69,32.23
1667,-78.7,31.17
1668,-78.71,29.91
1669,-78.73,28.7
1670,-78.75,28.5
1671,-78.76,28.02
1672,-78.77,29.29
1673,-78.78,30.73
1674,-78.79,30.53
1675,-78.81,30.99
1676,-78.83,30.09
1677,-78.85,32.32
1678,-78.87,31.62
1679,-78.87,30.06
1680,-78.89,28.95
1681,-78.91,31.84
1682,-78.92,30.94
1683,-78.94,30.26
1684,-78.95,29.02
1685,-78.97,29.68
1686,-78.98,30.11
1687,-79,33.15
1688,-79.01,32.71
1689,-79.02,30.44
1690,-79.04,31.07
1691,-79.05,29.34
1692,-79.07,29.52
1693,-79.08,27.56
1694,-79.11,30.81
1695,-79.12,31.37
1696,-79.14,33.51
1697,-79.16,33.39
1698,-79.18,33.6
1699,-79.2,32.6
1700,-79.21,34.41
1701,-79.22,34.02
1702,-79.23,31.84
1703,-79.25,31.15
1704,-79.27,31.35
1705,-79.29,31.52
1706,-79.3,32.22
1707,-79.32,34.4
1708,-79.34,32.75
1709,-79.36,33.17
1710,-79.37,34.49
1711,-79.39,31.92
1712,-79.4,30.75
1713,-79.42,32.43
1714,-79.44,31.73
1715,-79.45,32.14
1716,-79.47,33.86
1717,-79.48,34.7
1718,-79.49,32.42
1719,-79.51,31.44
1720,-79.52,31.51
1721,-79.54,31.77
1722,-79.55,31.16
1723,-79.56,31.98
1724,-79.58,32.66
1725,-79.6,34.63
1726,-79.61,34.65
1727,-79.63,35.75
1728,-79.64,35.91
1729,-79.65,34.63
1730,-79.67,35.15
1731,-79.7,35.26
1732,-79.71,35.33
1733,-79.73,34.73
1734,-79.74,33.1
1735,-79.76,33.51
1736,-79.77,33.18
1737,-79.79,33.59
1738,-79.81,32.49
1739,-79.83,30.89
1740,-79.84,31.22
1741,-79.86,29.36
1742,-79.87,30.04
1743,-79.89,28.52
1744,-79.9,30.26
1745,-79.91,32.21
1746,-79.93,30.65
1747,-79.94,31.18
1748,-79.95,32.56
1749,-79.97,31.71
1750,-79.99,31.73
1751,-80,30.46
1752,-80.01,31.23
1753,-80.03,30.52
1754,-80.04,29.27
1755,-80.05,31.57
1756,-80.08,31.33
1757,-80.1,32.03
1758,-80.11,31.3
1759,-80.12,32.04
1760,-80.14,31.46
1761,-80.15,30.06
1762,-80.16,29.03
1763,-80.18,30.3
1764,-80.19,28.99
1765,-80.21,29.41
1766,-80.22,30.16
1767,-80.24,31.44
1768,-80.26,32.09
1769,-80.27,31.99
1770,-80.28,30.02
1771,-80.29,29.14
1772,-80.31,28.8
1773,-80.32,29.24
1774,-80.34,28.67
1775,-80.35,32.61
1776,-80.36,30.12
1777,-80.37,30.64
1778,-80.39,30.1
1779,-80.4,30.31
1780,-80.42,30.36
1781,-80.44,28.58
1782,-80.45,27.72
1783,-80.45,26.79
1784,-80.47,28.96
1785,-80.49,28.09
1786,-80.5,30.43
1787,-80.5,31.15
1788,-80.52,30.95
1789,-80.54,32.22
1790,-80.55,30.48
1791,-80.56,30.53
1792,-80.57,27.9
1793,-80.59,27.36
1794,-80.61,26.55
1795,-80.62,25.68
1796,-80.64,29.54
1797,-80.64,29.52
1798,-80.65,32.2
1799,-80.67,32.97
1800,-80.68,31.25
1801,-80.69,28.6
1802,-80.71,28.88
1803,-80.73,27.45
1804,-80.74,28.37
1805,-80.74,27.27
1806,-80.75,29.67
1807,-80.77,29.11
1808,-80.78,30.48
1809,-80.79,29.73
1810,-80.8,30.4
1811,-80.82,29.14
1812,-80.83,27.88
1813,-80.84,27.24
1814,-80.86,27.44
1815,-80.87,27.36
1816,-80.88,27.52
1817,-80.9,28.52
1818,-80.91,29.9
1819,-80.92,26.74
1820,-80.93,27.57
1821,-80.94,27.87
1822,-80.95,28.24
1823,-80.97,26.84
1824,-80.99,26.91
1825,-81,27.7
1826,-81,29.63
1827,-81.01,27.87
1828,-81.03,30.87
1829,-81.04,31.11
1830,-81.05,30.24
1831,-81.07,29.81
1832,-81.08,28.08
1833,-81.1,26.21
1834,-81.1,28.37
1835,-81.11,27.1
1836,-81.12,26.45
1837,-81.12,29.11
1838,-81.14,29.43
1839,-81.17,29.2
1840,-81.18,29.44
1841,-81.2,28.97
1842,-81.2,28.87
1843,-81.21,28.34
1844,-81.23,27.97
1845,-81.23,25.19
1846,-81.25,26.78
1847,-81.27,26.44
1848,-81.27,27.5
1849,-81.27,29.92
1850,-81.28,30.06
1851,-81.29,29.61
1852,-81.3,27.7
1853,-81.31,27.5
1854,-81.33,27.85
1855,-81.35,28.76
1856,-81.36,27.54
1857,-81.37,26.71
1858,-81.38,28.02
1859,-81.4,29.17
1860,-81.41,28.37
1861,-81.43,28.67
1862,-81.44,27.13
1863,-81.44,26.44
1864,-81.44,26.29
1865,-81.47,24.51
1866,-81.48,25.96
1867,-81.48,28.79
1868,-81.5,30.03
1869,-81.52,30.1
1870,-81.52,30.07
1871,-81.53,31.14
1872,-81.55,29.91
1873,-81.55,29.31
1874,-81.56,27.91
1875,-81.57,28.13
1876,-81.59,26.68
1877,-81.61,28.38
1878,-81.62,27.98
1879,-81.63,27.89
1880,-81.65,27.62
1881,-81.67,26.66
1882,-81.69,28.56
1883,-81.69,28.47
1884,-81.69,29.47
1885,-81.71,27.51
1886,-81.72,26.67
1887,-81.73,26.64
1888,-81.75,28.77
1889,-81.76,30.99
1890,-81.77,30.59
1891,-81.78,29.88
1892,-81.8,30.19
1893,-81.81,28.73
1894,-81.83,28.2
1895,-81.84,28.22
1896,-81.85,29.37
1897,-81.87,27.5
1898,-81.87,27.55
1899,-81.88,28.3
1900,-81.89,30.01
1901,-81.9,30.81
1902,-81.92,29.6
1903,-81.94,29.5
1904,-81.95,28.13
1905,-81.96,27.41
1906,-81.97,27.24
1907,-81.98,27.42
1908,-81.98,26.11
1909,-82,26.59
1910,-82.02,28.92
1911,-82.03,28.02
1912,-82.04,29.37
1913,-82.05,28.6
1914,-82.07,28.19
1915,-82.08,25.45
1916,-82.09,27.81
1917,-82.1,26.96
1918,-82.12,26.8
1919,-82.12,27.53
1920,-82.13,27.6
1921,-82.13,27.94
1922,-82.15,26.73
1923,-82.16,27.78
1924,-82.17,25.07
1925,-82.18,26.5
1926,-82.18,25.44
1927,-82.19,25.15
1928,-82.21,24.97
1929,-82.22,24.93
1930,-82.23,26.34
1931,-82.23,26.6
1932,-82.24,26.25
1933,-82.25,25.97
1934,-82.26,25.34
1935,-82.29,25.59
1936,-82.3,26
1937,-82.31,26.02
1938,-82.31,26.72
1939,-82.32,25.55
1940,-82.34,26.62
1941,-82.35,27.26
1942,-82.37,26.26
1943,-82.37,26.2
1944,-82.38,24.47
1945,-82.4,24.49
1946,-82.41,25.81
1947,-82.42,25.07
1948,-82.42,24.89
1949,-82.44,26.99
1950,-82.45,27.24
1951,-82.46,25.82
1952,-82.48,27.94
1953,-82.49,27.04
1954,-82.51,25.31
1955,-82.52,23.43
1956,-82.52,24.47
1957,-82.53,25.07
1958,-82.55,25.49
1959,-82.56,26.32
1960,-82.56,26.65
1961,-82.57,27.8
1962,-82.59,25.48
1963,-82.6,26.46
1964,-82.61,25.83
1965,-82.62,26.35
1966,-82.63,24.17
1967,-82.63,22.42
1968,-82.65,23.09
1969,-82.66,24.65
1970,-82.67,25.61
1971,-82.68,25.12
1972,-82.7,26.69
1973,-82.7,25.18
1974,-82.7,23.15
1975,-82.72,23.84
1976,-82.73,24.24
1977,-82.74,23.8
1978,-82.75,23.63
1979,-82.76,25.65
1980,-82.77,25.47
1981,-82.77,27.35
1982,-82.79,27.16
1983,-82.79,25.59
1984,-82.81,24.64
1985,-82.82,25.11
1986,-82.82,24.2
1987,-82.84,23.59
1988,-82.85,24.51
1989,-82.86,26.37
1990,-82.87,26.53
1991,-82.88,25.7
1992,-82.89,26.42
1993,-82.9,25.22
1994,-82.91,25.74
1995,-82.92,25.95
1996,-82.94,24.7
1997,-82.94,23.96
1998,-82.95,24.01
1999,-82.97,24.34
2000,-82.98,25.78
2001,-82.98,25.44
2002,-82.99,25.96
2003,-83,26.48
2004,-83.01,26.71
2005,-83.02,24.45
2006,-83.03,24.48
2007,-83.04,22.75
2008,-83.05,23.83
2009,-83.06,24.16
2010,-83.06,25.06
2011,-83.07,25.53
2012,-83.09,25.31
2013,-83.1,25.19
2014,-83.11,25.23
2015,-83.13,23.58
2016,-83.13,23.82
2017,-83.14,24.22
2018,-83.15,24.35
2019,-83.16,23.3
2020,-83.17,23.94
2021,-83.18,24.62
2022,-83.2,23.74
2023,-83.2,25.25
2024,-83.21,25.83
2025,-83.22,24.08
2026,-83.23,24.84
2027,-83.23,24.12
2028,-83.25,23.42
2029,-83.27,22.63
2030,-83.27,23.93
2031,-83.28,24.07
2032,-83.3,24.98
2033,-83.3,25.16
2034,-83.3,24.43
2035,-83.31,24.2
2036,-83.32,24.91
2037,-83.33,25.07
2038,-83.34,25.08
2039,-83.35,24.05
2040,-83.36,23.54
2041,-83.36,23.44
2042,-83.38,24.06
2043,-83.4,25.34
2044,-83.4,26.16
2045,-83.41,23.54
2046,-83.41,23.48
2047,-83.42,23.04
2048,-83.42,22.01
2049,-83.43,23
2050,-83.45,23.21
2051,-83.47,23.38
2052,-83.48,23.31
2053,-83.49,23.68
2054,-83.5,24.28
2055,-83.51,24.92
2056,-83.52,23.73
2057,-83.52,24.34
2058,-83.52,22.79
2059,-83.53,21.56
2060,-83.54,22.41
2061,-83.55,23.03
2062,-83.57,25.84
2063,-83.58,25.45
2064,-83.59,25.94
2065,-83.6,26.12
2066,-83.6,25.14
2067,-83.62,23.14
2068,-83.63,22.9
2069,-83.63,22.51
2070,-83.64,22.78
2071,-83.66,23.67
2072,-83.67,23.71
2073,-83.67,23.71
2074,-83.67,24.94
2075,-83.69,24.48
2076,-83.7,23.38
2077,-83.7,22.39
2078,-83.71,24.35
2079,-83.72,24.64
2080,-83.73,23.12
2081,-83.74,21.95
2082,-83.76,23.54
2083,-83.77,24.01
2084,-83.78,25.09
2085,-83.78,22.95
2086,-83.79,22.77
2087,-83.79,22.55
2088,-83.81,20.68
2089,-83.82,23.88
2090,-83.83,24.52
2091,-83.84,25.21
2092,-83.85,23.75
2093,-83.86,24.79
2094,-83.87,25.16
2095,-83.88,24.29
2096,-83.89,23.68
2097,-83.9,23.89
2098,-83.91,22.87
2099,-83.91,22.1
2100,-83.93,22.22
2101,-83.94,20.74
2102,-83.95,21.47
2103,-83.96,22.52
2104,-83.97,22.69
2105,-83.97,23.25
2106,-83.97,22.98
2107,-83.98,21.33
2108,-83.99,20.04
2109,-84,21.32
2110,-84.01,21.61
2111,-84.02,24.61
2112,-84.02,23.94
2113,-84.02,23.23
2114,-84.03,24.27
2115,-84.05,23.34
2116,-84.06,23.17
2117,-84.07,22.92
2118,-84.07,22.16
2119,-84.05,22.77
2120,-84.06,23.65
2121,-84.08,23.92
2122,-84.09,26.3
2123,-84.11,27.35
2124,-84.12,28
2125,-84.13,28.1
2126,-84.14,26.9
2127,-84.14,27.42
2128,-84.14,25.79
2129,-84.15,26.03
2130,-84.17,25.93
2131,-84.18,26.01
2132,-84.19,24.65
2133,-84.2,26.33
2134,-84.22,26.19
2135,-84.23,25.07
2136,-84.24,25.62
2137,-84.24,23.73
2138,-84.25,24.16
2139,-84.26,25.09
2140,-84.27,25.09
2141,-84.28,24.99
2142,-84.29,25.2
2143,-84.29,24.8
2144,-84.3,26.21
2145,-84.32,25.53
2146,-84.33,24.42
2147,-84.35,23.58
2148,-84.35,24.37
2149,-84.36,24.44
2150,-84.37,21.67
2151,-84.37,23.15
2152,-84.38,24.21
2153,-84.4,23.88
2154,-84.4,23.82
2155,-84.39,22.68
2156,-84.4,23.09
2157,-84.42,23.78
2158,-84.43,21.45
2159,-84.44,22.04
2160,-84.45,21.7
2161,-84.45,22.73
2162,-84.47,23.02
2163,-84.48,23.06
2164,-84.49,22.92
2165,-84.49,24.29
2166,-84.5,24.87
2167,-84.51,23.33
2168,-84.51,21.98
2169,-84.52,22.37
2170,-84.52,21.69
2171,-84.53,21.11
2172,-84.54,22.68
2173,-84.55,21.57
2174,-84.57,23.13
2175,-84.58,21.65
2176,-84.59,22.95
2177,-84.6,22.71
2178,-84.6,20.83
2179,-84.6,20.78
2180,-84.61,20.88
2181,-84.63,20.52
2182,-84.63,21.34
2183,-84.64,23.16
2184,-84.66,23.81
2185,-84.67,26.24
2186,-84.68,24.97
2187,-84.69,24.59
2188,-84.7,25.13
2189,-84.7,24.89
2190,-84.7,23.52
2191,-84.72,22.77
2192,-84.73,23.85
2193,-84.75,25.11
2194,-84.75,26.05
2195,-84.75,23.84
2196,-84.75,25.16
2197,-84.75,24.18
2198,-84.76,24.21
2199,-84.77,22
2200,-84.78,22.67
2201,-84.8,20.91
2202,-84.81,20.15
2203,-84.82,21.33
2204,-84.83,21.68
2205,-84.84,23.2
2206,-84.85,23.75
2207,-84.86,23.73
2208,-84.87,21
2209,-84.87,22.17
2210,-84.88,21.4
2211,-84.88,20.55
2212,-84.89,20.76
2213,-84.9,21.37
2214,-84.91,22.95
2215,-84.92,22.92
2216,-84.92,23.15
2217,-84.94,22.23
2218,-84.95,21.95
2219,-84.96,23.05
2220,-84.97,21.37
2221,-84.97,20.51
2222,-84.98,20.35
2223,-84.99,21.44
2224,-85,22.08
2225,-85.01,24.15
2226,-85.02,22.2
2227,-85.04,21.06
2228,-85.04,21.02
2229,-85.04,20.92
2230,-85.05,21.4
2231,-85.06,19.63
2232,-85.07,20.28
2233,-85.08,21.11
2234,-85.09,21.88
2235,-85.09,22.51
2236,-85.1,24.18
2237,-85.11,22.92
2238,-85.12,20.39
2239,-85.13,20.81
2240,-85.14,21.12
2241,-85.15,21.69
2242,-85.15,20.72
2243,-85.16,20.11
2244,-85.16,21.24
2245,-85.16,20.16
2246,-85.17,21.99
2247,-85.2,21.53
2248,-85.21,22.1
2249,-85.21,20.94
2250,-85.22,21.42
2251,-85.23,20.6
2252,-85.23,21.11
2253,-85.24,20.34
2254,-85.26,21.87
2255,-85.27,22.15
2256,-85.27,23.12
2257,-85.28,22.99
2258,-85.28,21.21
2259,-85.29,21.34
2260,-85.31,19.24
2261,-85.32,19.55
2262,-85.32,19.39
2263,-85.33,19.15
2264,-85.34,19.69
2265,-85.34,22.06
2266,-85.35,23.81
2267,-85.36,21.65
2268,-85.37,21.99
2269,-85.38,20.43
2270,-85.38,19.71
2271,-85.39,18.76
2272,-85.4,19.32
2273,-85.41,19.67
2274,-85.41,20.84
2275,-85.41,22.24
2276,-85.41,22.47
2277,-85.43,23.41
2278,-85.43,22.22
2279,-85.45,23.68
2280,-85.46,22.65
2281,-85.46,23.7
2282,-85.47,21.1
2283,-85.49,20.86
2284,-85.5,21.43
2285,-85.51,22.57
2286,-85.51,23.55
2287,-85.51,24.15
2288,-85.53,23.24
2289,-85.53,21.4
2290,-85.53,21.4
2291,-85.54,20.41
2292,-85.56,20.91
2293,-85.56,19.87
2294,-85.57,21.44
2295,-85.57,21.57
2296,-85.59,22.93
2297,-85.59,25.57
2298,-85.6,27.1
2299,-85.61,28.29
2300,-85.61,29.43
2301,-85.62,28.68
2302,-85.63,28.94
2303,-85.65,26.79
2304,-85.67,26.96
2305,-85.67,25.12
