Repository: MaCFP/matl-db

# matl-db

#### Welcome to the MaCFP Condensed Phase Subgroup database!

The MaCFP Condensed Phase Working Group was organized to enable the fire safety science research community to make significant progress towards establishing a common framework for the selection of experiments and the methodologies used to analyze these experiments when developing pyrolysis models. Key objectives of this effort include:
- Cataloguing current approaches used to parameterize pyrolysis models;
- Developing standard data set formats for experimental data on pyrolysis;
- Developing requirements for data set quality and establishing a data review committee;
- Quantifying the inter-laboratory variability for comparable experimental datasets; and
- Assessing the impact of the variability of model parameters on fire growth predictions

#### In preparation for MaCFP-4, please read the following:

[Guidelines for Participation in the MaCFP-4 Workshop (2026)](https://github.com/MaCFP/macfp-db/releases/download/macfp-4.0/MaCFP-4_Guidelines_for_Participation.pdf)

[Presentation of Target Experiments and Modeling Guidelines for the upcoming MaCFP-4 Workshop (meeting recording and presentation slides)](https://github.com/MaCFP/macfp-db/releases/tag/macfp-4.0)

Please visit our [wiki pages](https://github.com/MaCFP/matl-db/wiki/How-to-Contribute) for additional details, including how to contribute (experimentalists and modelers).

# README File for IMT
IMT Mines Alès (Institut Mines-Télécom), Alès (France).

### Experimental Conditions: TGA
A Perkin Elmer TGA 8000 was used to conduct Thermogravimetric Analysis (TGA) experiments. 

* Heating Rates: 2, 5, 10, 20 K/min
* Temperature program
  - Initial Temperature: 303 K
  - Initial Isotherm: 120 s (hold at 303 K for 120 s)
  - Heating Ramp: from 303 to 383 K at 10 K/min
  - Second Isotherm: 600 s (hold at 383 K for 600 s)
  - Maximum Temperature: 1173 K
  - Final Isotherm: None
* Sample mass: 5 mg +/- 0.1 mg
* Sample geometry: Powdered
* Calibration type: Before each experiment, a baseline test was performed using an empty crucible. 
* Crucible
  - Type: alumina
  - Volume: 18 uL
  - Diameter: 6 mm
  - Mass: 140 mg
  - Lid: No lid
* Carrier Gas
  - Type: Nitrogen or air
  - Flow rate: 20 ml/min
* Instrument
  - Type: Perkin Elmer TGA 8000
  - Furnace: Platinum + ceramic protective coating
* Notes
  - The temperature reported in the data files corresponds to the sample temperature and not the furnace temperature

| Test Name | O2 volume (%) |  Heating rate (K/min) | Initial mass (mg) |
| --------- | :-----------: | :-------------------: | :---------------: |
| IMT_Wood_TGA_N2_2K_R1 | 0 | 2 | 4.984 |
| IMT_Wood_TGA_N2_5K_R1 | 0 | 5 | 4.884 |
| IMT_Wood_TGA_N2_10K_R1 | 0 | 10 | 4.929 |
| IMT_Wood_TGA_N2_20K_R1 | 0 | 20 | 5.115 |
| IMT_Wood_TGA_O2-20_2K_R1 | 20 | 2 | 4.987 |
| IMT_Wood_TGA_O2-20_5K_R1 | 20 | 5 | 4.620 |
| IMT_Wood_TGA_O2-20_10K_R1 | 20 | 10 | 5.010 |
| IMT_Wood_TGA_O2-20_20K_R1 | 20 | 20 | 4.305 |

### Experimental Conditions: MCC
A FTT microscale combustion calorimeter was used to conduct MCC experiments. The residual solid yield was measured after each test.

* Heating Rate: 60 K/min
* Temperature program (Pyrolyzer)
  - Initial temperature: between 380 and 420 K
  - Isotherm: up to O2 stabilization  
  - Maximum temperature: 1023 K
* Combustor Temperature: 1173K
* Sample mass: between 2.2 and 3.2 mg +/- 0.1mg
* Sample geometry: Powdered
* Calibration type: O2 sensor/flow calibration was checked at the start of each week of testing
* Crucible
  - Type: alumina
  - Volume: 16 uL
  - Diameter: 5 mm
  - Mass: 170 mg
  - Lid: No lid
* Pyrolyzer carrier gas
  - Type: N2/O2 mixture at 100/0, 98/2, 95/5, 90/10, or 80/20
  - Flow rate: 100 ml/min
* Combustor carrier gas (when pyrolyzer gas is pure nitrogen)
  - Type: N2/O2 mixture at 80/20
  - Flow rate: 100 ml/min
* Instrument
  - Type: FTT
  - O2 Analyzer: Chemical

| Test Name | O2 volume (Pyrolyser) % | Initial Sample Mass (mg) | Final Sample Mass (mg) | 
| --------- | :---------------------: | :----------------------: | :--------------------: |
| IMT_Wood_MCC_N2_60K_R1 | 0 | 2.82 | 0.23 |
| IMT_Wood_MCC_N2_60K_R2 | 0 | 2.20 | 0.24 |
| IMT_Wood_MCC_O2-2_60K_R1 | 2 | 2.31 | 0 |
| IMT_Wood_MCC_O2-2_60K_R2 | 2 | 2.34 | 0 |
| IMT_Wood_MCC_O2-5_60K_R1 | 5 | 2.61 | 0 |
| IMT_Wood_MCC_O2-5_60K_R2 | 5 | 2.62 | 0 |
| IMT_Wood_MCC_O2-10_60K_R1 | 10 | 3.19 | 0 |
| IMT_Wood_MCC_O2-10_60K_R2 | 10 | 2.45 | 0 |
| IMT_Wood_MCC_O2-20_60K_R1 | 20 | 2.39 | 0 |
| IMT_Wood_MCC_O2-20_60K_R2 | 20 | 2.30 | 0 |

### Experimental Conditions, Cone calorimeter

* Test Standard: ISO 5660
* Extraction flow rate: 24L/s
* Sample Surface Area: 0.01 m² (nominal) 0.00884 m² (with frame)
* Sample holder dimensions:
    - Square pan: 100 mm x 100 mm x 22 mm
    - Retainer frame: 94 mm x 94 mm opening, 53 mm height
    - Retaining grid: None

File: Wood/Calibration_Data/IMT/README.md
# README File for IMT
IMT Mines Alès (Institut Mines-Télécom), Alès (France).

### Contributors

| Contribution                | First Name | Last Name | Email address                  | Affiliation             |
| --------------------------- | ---------- | --------- | ------------------------------ | ----------------------- |
| Experimentation             | Loïc       | Dumazert  | loic.dumazert@mines-ales.fr    | Polymers Composites and Hybrids (PCH), IMT Mines Ales, Ales, France |
| Data processing & uploading | Arnaud     | Regazzi   | arnaud.regazzi@mines-ales.fr   | LMGC, Univ Montpellier, IMT Mines Ales, CNRS, Ales, France          |
| Supervision                 | Rodolphe   | Sonnier   | rodolphe.sonnier@mines-ales.fr | Polymers Composites and Hybrids (PCH), IMT Mines Ales, Ales, France |
| Supervision                 | Laurent    | Ferry     | laurent.ferry@mines-ales.fr    | Polymers Composites and Hybrids (PCH), IMT Mines Ales, Ales, France |


### Experimental Conditions: TGA
A Perkin Elmer TGA 8000 was used to conduct Thermogravimetric Analysis (TGA) experiments. 

* Heating Rates: 2, 5, 10, 20 K/min
* Temperature program
  - Initial Temperature: 303 K
  - Initial Isotherm: 120 s (hold at 303 K for 120 s)
  - Heating Ramp: from 303 to 383 K at 10 K/min
  - Second Isotherm: 600 s (hold at 383 K for 600 s)
  - Maximum Temperature: 1173 K
  - Final Isotherm: None
* Sample mass: 5 mg +/- 0.1 mg
* Sample geometry: Powdered
* Calibration type: Before each experiment, a baseline test was performed using an empty crucible. 
* Crucible
  - Type: alumina
  - Volume: 18 uL
  - Diameter: 6 mm
  - Mass: 140 mg
  - Lid: No lid
* Carrier Gas
  - Type: Nitrogen or air
  - Flow rate: 20 ml/min
* Instrument
  - Type: Perkin Elmer TGA 8000
  - Furnace: Platinum + ceramic protective coating
* Notes
  - The temperature reported in the data files corresponds to the sample temperature and not the furnace temperature

| Test Name | O2 volume (%) |  Heating rate (K/min) | Initial mass (mg) |
| --------- | :-----------: | :-------------------: | :---------------: |
| IMT_Wood_TGA_N2_2K_R1 | 0 | 2 | 4.984 |
| IMT_Wood_TGA_N2_5K_R1 | 0 | 5 | 4.884 |
| IMT_Wood_TGA_N2_10K_R1 | 0 | 10 | 4.929 |
| IMT_Wood_TGA_N2_20K_R1 | 0 | 20 | 5.115 |
| IMT_Wood_TGA_O2-20_2K_R1 | 20 | 2 | 4.987 |
| IMT_Wood_TGA_O2-20_5K_R1 | 20 | 5 | 4.620 |
| IMT_Wood_TGA_O2-20_10K_R1 | 20 | 10 | 5.010 |
| IMT_Wood_TGA_O2-20_20K_R1 | 20 | 20 | 4.305 |


### Experimental Conditions: MCC
A FTT microscale combustion calorimeter was used to conduct MCC experiments. The residual solid yield was measured after each test.

* Heating Rate: 60 K/min
* Temperature program (Pyrolyzer)
  - Initial temperature: between 380 and 420 K
  - Isotherm: up to O2 stabilization  
  - Maximum temperature: 1023 K
* Combustor Temperature: 1173K
* Sample mass: between 2.2 and 3.2 mg +/- 0.1mg
* Sample geometry: Powdered
* Calibration type: O2 sensor/flow calibration was checked at the start of each week of testing
* Crucible
  - Type: alumina
  - Volume: 16 uL
  - Diameter: 5 mm
  - Mass: 170 mg
  - Lid: No lid
* Pyrolyzer carrier gas
  - Type: N2/O2 mixture at 100/0, 98/2, 95/5, 90/10, or 80/20
  - Flow rate: 100 ml/min
* Combustor carrier gas (when pyrolyzer gas is pure nitrogen)
  - Type: N2/O2 mixture at 80/20
  - Flow rate: 100 ml/min
* Instrument
  - Type: FTT
  - O2 Analyzer: Chemical

| Test Name | O2 volume (Pyrolyser) % | Initial Sample Mass (mg) | Final Sample Mass (mg) | 
| --------- | :---------------------: | :----------------------: | :--------------------: |
| IMT_Wood_MCC_N2_60K_R1 | 0 | 2.82 | 0.23 |
| IMT_Wood_MCC_N2_60K_R2 | 0 | 2.20 | 0.24 |
| IMT_Wood_MCC_O2-2_60K_R1 | 2 | 2.31 | 0 |
| IMT_Wood_MCC_O2-2_60K_R2 | 2 | 2.34 | 0 |
| IMT_Wood_MCC_O2-5_60K_R1 | 5 | 2.61 | 0 |
| IMT_Wood_MCC_O2-5_60K_R2 | 5 | 2.62 | 0 |
| IMT_Wood_MCC_O2-10_60K_R1 | 10 | 3.19 | 0 |
| IMT_Wood_MCC_O2-10_60K_R2 | 10 | 2.45 | 0 |
| IMT_Wood_MCC_O2-20_60K_R1 | 20 | 2.39 | 0 |
| IMT_Wood_MCC_O2-20_60K_R2 | 20 | 2.30 | 0 |



### Experimental Conditions, Cone calorimeter

* Test Standard: ISO 5660
* Extraction flow rate: 24L/s
* Sample Surface Area: 0.01 m² (nominal) 0.00884 m² (with frame)
* Sample holder dimensions:
    - Square pan: 100 mm x 100 mm x 22 mm
    - Retainer frame: 94 mm x 94 mm opening, 53 mm height
    - Retaining grid: None
    - Note : Aluminum foil wrapped around retainer frame
* Backing Insulation: 28 mm thick layer of rock wool
* Thermocouple location: None
* Ignition Source: Spark ignitor
* Wood grain orientation : Uncertain but consistent across all tests

| Test Name | Heat Flux (kW/m²) | Heater Temperature (K) | Initial mass (g) | Thickness (cm) | t_ign (s) | t_flameout (s) |
|-----------| :---------------: | :--------------------: | :--------------: | :------------: | :-------: | :------------: |
| IMT_Wood_Cone_25kW_hor_R1 | 25 | 853 | 103.2 | 2.5 | 126 | 2301 |
| IMT_Wood_Cone_25kW_hor_R2 | 25 | 853 |  92.8 | 2.5 | 304 | 2178 |
| IMT_Wood_Cone_25kW_hor_R3 | 25 | 853 |  98.8 | 2.5 | 118 | 2273 |
| IMT_Wood_Cone_25kW_hor_R4 | 25 | 853 |  83.2 | 2.5 | 105 | 1788 |
| IMT_Wood_Cone_25kW_hor_R5 | 25 | 853 |  83.7 | 2.5 | 288 | 2155 |
| IMT_Wood_Cone_50kW_hor_R1 | 50 | 1033 | 119.8 | 2.5 | 17 | 1505 |
| IMT_Wood_Cone_50kW_hor_R2 | 50 | 1033 |  96.0 | 2.5 | 12 | 1613 |
| IMT_Wood_Cone_50kW_hor_R3 | 50 | 1033 | 100.6 | 2.5 |  7 | 1673 |
| IMT_Wood_Cone_50kW_hor_R4 | 50 | 1033 |  95.6 | 2.5 | 12 | 1374 |
| IMT_Wood_Cone_75kW_hor_R1 | 75 | 1153 |  97.0 | 2.5 |  3 | 1206 |
| IMT_Wood_Cone_75kW_hor_R2 | 75 | 1153 | 112.2 | 2.5 |  3 | 1159 |
| IMT_Wood_Cone_75kW_hor_R3 | 75 | 1153 |  90.8 | 2.5 |  2 | 1111 |
