Repository: MaCFP/matl-db

# README File for IMT
IMT Mines Alès (Institut Mines-Télécom), Alès (France).

### Experimental Conditions: TGA
A Perkin Elmer TGA 8000 was used to conduct Thermogravimetric Analysis (TGA) experiments. 

* Heating Rates: 2, 5, 10, 20 K/min
* Temperature program
  - Initial Temperature: 303 K
  - Initial Isotherm: 120 s (hold at 303 K for 120 s)
  - Heating Ramp: from 303 to 383 K at 10 K/min
  - Second Isotherm: 600 s (hold at 383 K for 600 s)
  - Maximum Temperature: 1173 K
  - Final Isotherm: None
* Sample mass: 5 mg +/- 0.1 mg
* Sample geometry: Powdered
* Calibration type: Before each experiment, a baseline test was performed using an empty crucible. 
* Crucible
  - Type: alumina

File: Wood/Calibration_Data/IMT/IMT_Wood_Cone_25kW_hor_R1.csv
Time (s),Mass (g),HRR (kW/m2)
0,103.2,3.1
5,102.6,2.4
10,102.6,1.8
15,102.5,1.0
20,102.4,0.3
25,102.3,-0.2
30,102.3,-1.3
35,102.3,-1.6
40,102.3,-0.5
45,102.2,-0.3
50,102.2,1.1
55,102.1,0.2
60,102.1,-0.1
65,102.0,-0.3
70,102.0,0.6
75,101.9,-0.5
80,101.8,0.5
85,101.7,1.6
90,101.7,1.9
95,101.7,1.8
100,101.5,1.5
105,101.5,1.4
110,101.4,1.3
115,101.3,2.5
120,101.2,3.3
125,101.3,13.6
130,101.0,149.9
135,100.5,175.5
140,99.8,150.8
145,99.4,126.6
150,99.1,112.5
155,98.8,103.8
160,98.5,93.7
165,98.1,88.5
170,97.8,81.6
175,97.6,75.4
180,97.4,71.3
185,97.1,68.5
190,96.9,64.0
195,96.7,61.6
200,96.5,58.3
205,96.3,56.7
210,96.1,54.2
215,95.9,53.3
220,95.8,52.7
225,95.5,54.3
230,95.4,54.2
235,95.2,54.6
240,95.0,54.5
245,94.8,54.4
250,94.6,52.1
255,94.4,51.9
260,94.3,53.4
265,94.1,52.1
270,93.9,54.0
275,93.8,51.9
280,93.5,50.4
285,93.4,53.1
290,93.2,52.7
295,93.0,54.0
300,92.9,53.4
305,92.7,53.6
310,92.5,51.8
315,92.3,51.6
320,92.1,50.6
325,92.0,50.6
330,91.8,50.2
335,91.6,51.1
340,91.5,48.8
345,91.3,49.7
350,91.1,50.9
355,91.0,50.6
360,90.8,48.6
365,90.6,49.9
370,90.5,46.1
375,90.3,48.1
380,90.1,47.3
385,89.9,46.7
390,89.8,45.0
395,89.6,45.3
400,89.5,45.6
405,89.3,46.9
410,89.2,45.7
415,89.0,47.3
420,88.8,46.5
425,88.6,45.8
430,88.5,46.4
435,88.3,46.9
440,88.1,47.4
445,88.0,47.3
450,87.8,45.7
455,87.7,44.5
460,87.5,44.2
465,87.3,45.7
470,87.1,44.6
475,87.0,46.2
480,86.8,48.6
485,86.6,47.8
490,86.4,48.4
495,86.3,49.8
500,86.1,48.7
505,85.9,48.9
510,85.7,48.8
515,85.6,47.6
520,85.4,49.4
525,85.3,48.0
530,85.0,46.3
535,84.8,46.4
540,84.7,47.7
545,84.5,48.1
550,84.4,47.4
555,84.2,47.7
560,84.0,48.5
565,83.8,48.4
570,83.7,47.8
575,83.5,48.2
580,83.3,48.8
585,83.1,46.4
590,82.9,46.2
595,82.8,46.6
600,82.6,46.4
605,82.4,48.1
610,82.2,47.4
615,82.0,46.2
620,81.9,47.0
625,81.7,46.3
630,81.5,46.8
635,81.3,47.8
640,81.1,48.2
645,81.0,48.5
650,80.8,48.3
655,80.6,48.7
660,80.5,48.8
665,80.3,50.5
670,80.0,48.6
675,79.8,48.3
680,79.7,46.6
685,79.5,47.2
690,79.3,46.9
695,79.1,50.1
700,79.0,49.5
705,78.8,51.0
710,78.7,49.8
715,78.5,50.3
720,78.3,50.4
725,78.1,51.7
730,77.9,49.8
735,77.7,50.4
740,77.5,48.7
745,77.4,50.1
750,77.2,49.9
755,77.0,49.8
760,76.8,51.5
765,76.6,51.4
770,76.4,51.5
775,76.2,51.8
780,76.0,52.2
785,75.8,51.2
790,75.7,50.8
795,75.5,50.3
800,75.3,51.7
805,75.1,51.7
810,74.9,49.8
815,74.8,50.3
820,74.6,51.4
825,74.4,50.3
830,74.2,51.6
835,74.1,52.2
840,73.9,52.3
845,73.7,50.8
850,73.5,50.1
855,73.3,50.8
860,73.1,49.3
865,72.9,49.2
870,72.7,50.9
875,72.6,52.5
880,72.3,51.9
885,72.2,52.7
890,72.0,51.7
895,71.8,52.7
900,71.7,52.7
905,71.4,53.8
910,71.3,54.5
915,71.1,53.1
920,70.9,53.1
925,70.7,52.3
930,70.5,54.5
935,70.3,53.8
940,70.2,52.7
945,69.9,52.4
950,69.8,52.4
955,69.5,50.7
960,69.4,52.8
965,69.3,52.3
970,69.1,51.1
975,68.9,51.1
980,68.7,53.6
985,68.6,55.4
990,68.4,55.3
995,68.2,55.8
1000,68.0,56.7
1005,67.8,54.0
1010,67.6,53.4
1015,67.5,53.4
1020,67.3,54.3
1025,67.1,54.8
1030,66.9,56.2
1035,66.7,55.0
1040,66.5,55.9
1045,66.3,55.4
1050,66.1,53.9
1055,65.9,55.6
1060,65.8,56.6
1065,65.7,57.1
1070,65.5,57.3
1075,65.2,57.4
1080,65.1,56.3
1085,64.9,57.8
1090,64.7,58.9
1095,64.5,57.4
1100,64.4,56.8
1105,64.2,57.3
1110,64.0,57.0
1115,63.8,58.0
1120,63.6,58.0
1125,63.4,57.1
1130,63.3,58.1
1135,63.1,57.1
1140,62.9,58.3
1145,62.7,59.0
1150,62.5,57.7
1155,62.4,59.4
1160,62.2,60.2
1165,62.0,60.3
1170,61.8,60.1
1175,61.6,60.6
1180,61.5,60.9
1185,61.3,60.7
1190,61.1,61.1
1195,60.9,62.8
1200,60.7,61.5
1205,60.5,61.1
1210,60.3,59.3
1215,60.1,59.3
1220,60.0,61.1
1225,59.8,60.0
1230,59.6,62.4
1235,59.4,62.0
1240,59.2,63.0
1245,59.0,61.8
1250,58.8,62.7
1255,58.6,62.8
1260,58.4,64.0
1265,58.2,65.0
1270,58.1,63.8
1275,57.9,64.8
1280,57.7,63.7
1285,57.4,67.6
1290,57.2,65.9
1295,57.0,64.7
1300,56.9,68.0
1305,56.7,67.8
1310,56.5,67.9
1315,56.3,69.6
1320,56.0,68.3
1325,55.8,68.9
1330,55.7,71.5
1335,55.5,67.7
1340,55.2,69.5
1345,55.0,70.9
1350,54.8,69.0
1355,54.6,70.2
1360,54.4,68.7
1365,54.1,72.5
1370,53.9,71.8
1375,53.8,72.5
1380,53.5,75.7
1385,53.3,75.4
1390,53.1,74.6
1395,52.9,74.2
1400,52.6,77.0
1405,52.4,79.1
1410,52.2,81.0
1415,51.9,80.3
1420,51.7,79.9
1425,51.5,77.7
1430,51.2,78.1
1435,51.1,78.5
1440,50.8,81.7
1445,50.6,81.0
1450,50.4,84.4
1455,50.1,84.7
1460,49.9,84.4
1465,49.6,83.6
1470,49.4,82.6
1475,49.1,83.8
1480,48.9,85.3
1485,48.6,86.2
1490,48.4,86.6
1495,48.1,87.1
1500,47.9,86.4
1505,47.6,87.7
1510,47.4,90.7
1515,47.1,88.7
1520,46.9,90.3
1525,46.6,90.2
1530,46.3,90.6
1535,46.1,88.3
1540,45.8,86.6
1545,45.5,88.8
1550,45.2,89.5
1555,45.0,91.0
1560,44.7,90.1
1565,44.5,90.6
1570,44.2,91.2
1575,44.0,90.4
1580,43.7,91.9
1585,43.4,94.5
1590,43.1,94.8
1595,42.8,96.0
1600,42.5,97.1
1605,42.3,95.7
1610,42.0,98.0
1615,41.7,97.9
1620,41.4,98.1
1625,41.1,98.2
1630,40.8,97.4
1635,40.6,99.3
1640,40.3,99.2
1645,40.0,97.1
1650,39.7,96.6
1655,39.5,101.0
1660,39.2,100.9
1665,38.8,101.2
1670,38.5,99.2
1675,38.3,100.2
1680,37.9,99.9
1685,37.7,99.7
1690,37.4,102.6
1695,37.1,103.3
1700,36.8,104.5
1705,36.6,108.6
1710,36.2,103.5
1715,36.0,102.0
1720,35.7,100.8
1725,35.4,101.0
1730,35.1,100.7
1735,34.7,99.6
1740,34.5,100.0
1745,34.2,96.4
1750,33.9,100.0
1755,33.6,96.8
1760,33.3,100.6
1765,33.1,100.7
1770,32.7,101.7
1775,32.5,98.2
1780,32.2,97.0
1785,31.9,96.0
1790,31.6,96.6
1795,31.4,97.7
1800,31.1,97.0
1805,30.8,98.4
1810,30.6,96.1
1815,30.3,96.2
1820,30.0,93.5
1825,29.7,94.3
1830,29.6,92.8
1835,29.3,93.1
1840,29.0,92.4
1845,28.7,93.3
1850,28.5,91.9
1855,28.2,89.6
1860,28.0,88.0
1865,27.7,90.3
1870,27.5,89.5
1875,27.2,90.0
1880,27.0,88.6
1885,26.8,86.7
1890,26.5,84.2
1895,26.3,86.3
1900,26.0,83.7
1905,25.9,83.7
1910,25.6,82.3
1915,25.4,80.2
1920,25.2,80.1
1925,25.0,79.6
1930,24.7,79.4
1935,24.5,78.2
1940,24.3,78.9
1945,24.1,78.0
1950,23.9,77.0
1955,23.7,73.6
1960,23.5,72.2
1965,23.3,71.3
1970,23.1,72.4
1975,22.9,72.3
1980,22.7,71.2
1985,22.5,69.7
1990,22.4,69.4
1995,22.2,66.4
2000,22.0,65.7
2005,21.9,63.4
2010,21.6,64.1
2015,21.5,63.3
2020,21.3,61.7
2025,21.2,61.5
2030,21.1,60.7
2035,20.9,60.1
2040,20.8,57.4
2045,20.6,57.1
2050,20.5,56.9
2055,20.3,56.5
2060,20.2,54.0
2065,20.0,53.4
2070,19.9,53.6
2075,19.8,51.5
2080,19.7,50.8
2085,19.5,49.5
2090,19.4,46.6
2095,19.3,48.4
2100,19.2,48.0
2105,19.1,49.1
2110,18.9,46.6
2115,18.8,43.8
2120,18.8,45.1
2125,18.7,42.5
2130,18.5,42.5
2135,18.4,40.3
2140,18.4,38.1
2145,18.2,38.8
2150,18.2,38.4
2155,18.1,38.3
2160,18.0,36.3
2165,17.8,35.8
2170,17.8,34.6
2175,17.7,37.0
2180,17.6,37.8
2185,17.5,36.1
2190,17.5,35.6
2195,17.4,34.9
2200,17.3,34.0
2205,17.2,33.7
2210,17.1,33.8
2215,17.0,32.9
2220,17.0,32.8
2225,16.9,30.9
2230,16.8,32.7
2235,16.8,31.9
2240,16.7,32.6
2245,16.7,32.0
2250,16.5,31.3
2255,16.5,29.0
2260,16.4,29.0
2265,16.4,30.1
2270,16.4,29.4
2275,16.3,29.4
2280,16.2,28.5
2285,16.1,28.0
2290,16.1,28.2
2295,16.1,28.8
2300,16.0,28.1
2305,15.9,28.6
2310,15.8,28.1
2315,15.8,27.6
2320,15.8,27.5
2325,15.7,26.6
2330,15.6,24.4
2335,15.6,23.6
2340,15.5,23.7
2345,15.5,24.3
2350,15.4,24.5
2355,15.4,24.8
2360,15.3,24.3
2365,15.3,24.4
2370,15.3,24.8
2375,15.2,25.0
2380,15.1,25.4
2385,15.1,24.0
2390,15.1,24.8
2395,15.0,24.2
2400,14.9,24.2
2405,14.9,24.3
2410,14.8,23.9

File: Wood/Calibration_Data/IMT/IMT_Wood_Cone_25kW_hor_R2.csv
Time (s),Mass (g),HRR (kW/m2)
0,92.8,3.9
5,91.1,3.4
10,91.0,3.6
15,91.0,3.8
20,90.9,2.6
25,90.9,1.4
30,90.9,0.2
35,90.8,1.2
40,90.9,2.0
45,90.7,2.4
50,90.7,4.5
55,90.6,3.8
60,90.6,1.4
65,90.6,-0.1
70,90.7,-0.1
75,90.3,1.8
80,90.3,3.8
85,90.2,4.5
90,90.2,2.6
95,90.1,1.9
100,90.1,3.9
105,89.9,3.1
110,89.8,3.7
115,89.8,4.2
120,89.7,4.4
125,89.6,3.3
130,89.4,2.0
135,89.4,1.9
140,89.5,1.7
145,89.4,2.6
150,89.1,3.1
155,89.1,2.3
160,89.2,2.2
165,88.7,3.1
170,88.9,1.8
175,88.8,2.9
180,88.9,2.9
185,88.7,3.0
190,88.7,2.2
195,88.5,2.4
200,88.5,2.0
205,88.3,1.8
210,88.4,0.8
215,88.2,0.5
220,88.1,0.7
225,88.0,2.0
230,88.0,2.2
235,87.9,1.9
240,87.9,2.5
245,87.8,2.6
250,87.6,1.5
255,87.6,3.7
260,87.7,3.9
265,87.6,5.1
270,87.3,5.0
275,87.1,4.8
280,87.2,3.3
285,87.1,4.3
290,87.0,4.5
295,86.8,5.5
300,86.7,1.8
305,86.6,57.2
310,86.4,118.4
315,85.8,121.5
320,85.5,122.6
325,85.2,117.5
330,84.8,108.5
335,84.5,98.1
340,84.2,93.1
345,83.8,91.1
350,83.4,86.7
355,83.2,83.9
360,82.9,80.1
365,82.7,76.0
370,82.4,71.9
375,82.2,69.2
380,82.0,65.5
385,81.7,63.6
390,81.5,61.3
395,81.3,61.8
400,81.1,60.7
405,81.0,59.7
410,80.7,59.2
415,80.5,60.4
420,80.4,58.8
425,80.2,58.8
430,79.9,59.5
435,79.7,58.0
440,79.5,57.9
445,79.4,56.3
450,79.1,55.3
455,78.9,55.7
460,78.8,57.4
465,78.5,57.4
470,78.3,55.3
475,78.3,56.5
480,78.0,57.9
485,77.8,57.7
490,77.6,57.0
495,77.4,55.6
500,77.3,53.9
505,77.0,54.4
510,76.9,56.2
515,76.7,55.6
520,76.4,54.8
525,76.3,55.0
530,76.1,55.1
535,75.9,53.6
540,75.7,55.0
545,75.5,55.1
550,75.3,54.6
555,75.1,53.8
560,74.9,52.6
565,74.6,54.7
570,74.5,54.4
575,74.3,54.3
580,74.1,54.0
585,73.9,54.1
590,73.7,55.2
595,73.5,54.6
600,73.4,55.1
605,73.2,54.5
610,73.0,55.0
615,72.8,53.9
620,72.6,55.5
625,72.4,55.0
630,72.2,55.1
635,72.0,54.6
640,71.8,55.4
645,71.6,52.8
650,71.5,53.9
655,71.3,54.4
660,71.1,56.4
665,70.8,56.0
670,70.7,55.3
675,70.5,56.0
680,70.3,55.6
685,70.1,57.2
690,69.9,56.0
695,69.7,55.9
700,69.5,57.4
705,69.3,56.0
710,69.1,56.8
715,68.9,56.5
720,68.7,57.1
725,68.5,56.9
730,68.4,57.3
735,68.2,57.5
740,68.0,55.5
745,67.7,54.8
750,67.6,53.0
755,67.4,54.1
760,67.2,54.8
765,67.1,55.9
770,66.9,56.5
775,66.7,57.5
780,66.4,57.7
785,66.3,56.9
790,66.1,56.9
795,65.9,55.9
800,65.8,56.2
805,65.6,56.9
810,65.4,55.6
815,65.1,56.5
820,64.9,57.3
825,64.8,55.4
830,64.6,55.0
835,64.4,57.0
840,64.2,56.8
845,64.0,57.4
850,63.7,56.2
855,63.6,54.7
860,63.4,54.2
865,63.3,56.1
870,63.1,54.8
875,63.0,58.4
880,62.7,58.4
885,62.5,56.5
890,62.3,59.0
895,62.2,56.3
900,61.9,57.1
905,61.8,59.7
910,61.6,59.8
915,61.4,58.5
920,61.3,58.7
925,61.0,60.0
930,60.8,60.5
935,60.7,61.5
940,60.5,60.2
945,60.3,60.6
950,60.2,61.7
955,60.0,60.4
960,59.8,60.7
965,59.5,60.3
970,59.3,61.0
975,59.1,62.8
980,59.0,60.7
985,58.8,60.4
990,58.7,62.2
995,58.4,60.3
1000,58.3,60.2
1005,58.1,62.2
1010,57.9,64.4
1015,57.7,64.6
1020,57.5,64.6
1025,57.3,65.2
1030,57.1,64.4
1035,56.9,63.3
1040,56.7,62.5
1045,56.5,63.1
1050,56.3,64.1
1055,56.2,65.4
1060,56.0,65.7
1065,55.9,65.6
1070,55.6,67.0
1075,55.5,64.1
1080,55.3,65.9
1085,55.1,65.6
1090,54.8,67.0
1095,54.6,67.0
1100,54.5,66.6
1105,54.2,68.6
1110,54.1,68.4
1115,53.8,67.5
1120,53.6,67.6
1125,53.4,70.4
1130,53.2,67.7
1135,53.1,69.9
1140,52.8,69.7
1145,52.6,71.3
1150,52.4,71.0
1155,52.3,70.2
1160,52.0,71.1
1165,51.8,72.7
1170,51.6,70.6
1175,51.4,69.4
1180,51.2,69.0
1185,51.1,72.0
1190,50.8,71.2
1195,50.6,74.3
1200,50.4,73.8
1205,50.2,72.4
1210,50.0,73.5
1215,49.8,72.7
1220,49.5,74.1
1225,49.4,73.6
1230,49.1,76.9
1235,48.9,76.3
1240,48.7,75.6
1245,48.5,76.3
1250,48.3,76.6
1255,48.0,75.4
1260,47.8,76.1
1265,47.5,78.1
1270,47.3,77.2
1275,47.2,77.5
1280,46.9,78.5
1285,46.7,80.2
1290,46.4,80.8
1295,46.2,80.0
1300,46.0,81.3
1305,45.7,82.4
1310,45.5,82.1
1315,45.3,82.3
1320,45.0,81.9
1325,44.8,81.4
1330,44.5,82.6
1335,44.3,86.0
1340,44.1,84.4
1345,43.9,84.6
1350,43.6,85.1
1355,43.3,85.4
1360,43.1,85.9
1365,42.9,86.4
1370,42.6,87.1
1375,42.4,88.1
1380,42.1,91.7
1385,41.8,88.7
1390,41.6,88.5
1395,41.3,87.6
1400,41.1,88.3
1405,40.8,90.0
1410,40.5,90.5
1415,40.3,92.2
1420,40.0,92.6
1425,39.7,88.9
1430,39.4,88.2
1435,39.2,88.8
1440,38.9,91.9
1445,38.7,91.6
1450,38.4,90.1
1455,38.1,89.9
1460,37.8,90.5
1465,37.6,91.5
1470,37.3,93.7
1475,37.1,94.7
1480,36.8,96.4
1485,36.4,96.3
1490,36.2,92.2
1495,35.9,92.6
1500,35.7,92.1
1505,35.4,95.4
1510,35.1,94.3
1515,34.9,95.8
1520,34.6,95.9
1525,34.3,94.7
1530,34.1,96.1
1535,33.8,94.8
1540,33.5,96.2
1545,33.2,98.6
1550,32.9,94.7
1555,32.6,96.0
1560,32.4,94.2
1565,32.1,94.8
1570,31.9,93.2
1575,31.5,93.6
1580,31.3,93.7
1585,30.9,94.9
1590,30.7,97.1
1595,30.5,95.6
1600,30.2,94.1
1605,29.9,94.2
1610,29.5,94.4
1615,29.4,93.0
1620,29.1,91.8
1625,28.9,91.9
1630,28.6,89.7
1635,28.4,91.7
1640,28.1,91.7
1645,27.9,88.1
1650,27.7,85.9
1655,27.3,86.0
1660,27.0,85.9
1665,26.8,86.4
1670,26.6,84.2
1675,26.4,83.0
1680,26.2,81.9
1685,26.0,83.4
1690,25.7,82.5
1695,25.5,81.2
1700,25.3,80.9
1705,25.0,79.5
1710,24.8,78.3
1715,24.4,77.7
1720,24.4,76.3
1725,24.2,77.2
1730,24.0,77.9
1735,23.7,78.5
1740,23.5,77.2
1745,23.3,75.9
1750,23.1,73.1
1755,22.9,72.4
1760,22.8,70.9
1765,22.6,69.3
1770,22.4,68.9
1775,22.1,68.8
1780,22.0,66.3
1785,21.8,65.2
1790,21.6,64.9
1795,21.5,63.7
1800,21.3,62.9
1805,21.1,61.8
1810,21.0,59.2
1815,20.8,59.4
1820,20.7,59.8
1825,20.5,56.2
1830,20.3,53.6
1835,20.2,53.6
1840,20.0,53.8
1845,19.9,53.1
1850,19.8,52.1
1855,19.6,51.5
1860,19.5,49.3
1865,19.4,51.1
1870,19.2,50.1
1875,19.0,50.6
1880,18.9,48.2
1885,18.8,48.6
1890,18.7,48.1
1895,18.6,44.9
1900,18.5,45.6
1905,18.4,45.1
1910,18.3,44.3
1915,18.1,44.2
1920,18.0,43.2
1925,18.0,42.0
1930,17.9,42.3
1935,17.7,39.0
1940,17.7,39.1
1945,17.5,40.2
1950,17.4,38.0
1955,17.4,37.7
1960,17.2,37.3
1965,17.2,36.0
1970,17.1,36.4
1975,16.9,36.9
1980,16.9,36.9
1985,16.8,36.5
1990,16.7,34.1
1995,16.6,32.3
2000,16.6,34.5
2005,16.5,34.8
2010,16.4,35.2
2015,16.3,34.7
2020,16.2,31.3
2025,16.1,30.7
2030,16.0,31.7
2035,16.0,31.3
2040,15.9,32.9
2045,15.8,34.4
2050,15.7,34.4
2055,15.7,34.1
2060,15.6,34.6
2065,15.5,31.5
2070,15.4,30.4
2075,15.4,32.1
2080,15.2,31.9
2085,15.2,33.7
2090,15.1,31.9
2095,15.1,30.3
2100,15.0,30.9
2105,14.9,32.6
2110,14.8,32.4
2115,14.7,32.2
2120,14.7,30.9
2125,14.6,31.2
2130,14.6,29.1
2135,14.5,28.6
2140,14.5,28.6
2145,14.4,27.4
2150,14.3,27.4
2155,14.3,27.8
2160,14.1,27.8
2165,14.2,29.0
2170,14.0,28.6
2175,14.1,27.4
2180,13.9,27.6
2185,13.9,26.9
2190,13.8,27.5
2195,13.8,28.2
2200,13.7,26.9
2205,13.6,26.0
2210,13.6,25.9
2215,13.5,27.5
2220,13.5,26.5
2225,13.4,26.7
2230,13.4,26.7
2235,13.3,27.2
2240,13.2,26.6
2245,13.2,26.2
2250,13.1,25.6
2255,13.1,26.8
2260,13.0,26.4
2265,12.9,26.1
2270,12.9,26.3
2275,12.8,24.9
2280,12.8,24.3

File: Wood/Calibration_Data/IMT/IMT_Wood_Cone_25kW_hor_R2.csv
Time (s),Mass (g),HRR (kW/m2)
0,92.80,3.94
5,91.13,3.37
10,91.00,3.59
15,91.01,3.75
20,90.90,2.63
25,90.91,1.40
30,90.87,0.19
35,90.83,1.21
40,90.90,2.02
45,90.66,2.39
50,90.65,4.51
55,90.61,3.84
60,90.63,1.43
65,90.61,-0.08
70,90.72,-0.13
75,90.34,1.75
80,90.32,3.77
85,90.16,4.52
90,90.24,2.57
95,90.10,1.91
100,90.13,3.93
105,89.91,3.13
110,89.84,3.65
115,89.82,4.19
120,89.65,4.40
125,89.61,3.31
130,89.43,2.03
135,89.43,1.86
140,89.51,1.68
145,89.41,2.62
150,89.13,3.12
155,89.12,2.27
160,89.23,2.20
165,88.73,3.05
170,88.93,1.78
175,88.82,2.90
180,88.86,2.92
185,88.73,3.01
190,88.67,2.21
195,88.54,2.36
200,88.53,2.00
205,88.33,1.77
210,88.43,0.77
215,88.22,0.53
220,88.13,0.66
225,88.04,1.98
230,88.03,2.17
235,87.92,1.90
240,87.92,2.46
245,87.83,2.56
250,87.63,1.52
255,87.62,3.67
260,87.65,3.90
265,87.55,5.09
270,87.25,5.01
275,87.09,4.77
280,87.23,3.25
285,87.07,4.26
290,86.95,4.50
295,86.82,5.50
300,86.72,1.84
305,86.63,57.24
310,86.35,118.39
315,85.75,121.51
320,85.46,122.63
325,85.22,117.45
330,84.83,108.52
335,84.45,98.08
340,84.15,93.13
345,83.83,91.08
350,83.35,86.72
355,83.22,83.86
360,82.92,80.08
365,82.65,76.01
370,82.43,71.93
375,82.22,69.22
380,82.03,65.49
385,81.74,63.61
390,81.54,61.32
395,81.34,61.84
400,81.13,60.73
405,81.02,59.67
410,80.74,59.19
415,80.53,60.44
420,80.35,58.78
425,80.15,58.82
430,79.94,59.48
435,79.73,57.97
440,79.54,57.87
445,79.40,56.29
450,79.14,55.29
455,78.93,55.65
460,78.82,57.39
465,78.54,57.35
470,78.34,55.31
475,78.25,56.50
480,78.02,57.85
485,77.83,57.67
490,77.62,56.98
495,77.44,55.55
500,77.33,53.85
505,77.04,54.38
510,76.92,56.16
515,76.72,55.62
520,76.44,54.83
525,76.32,54.98
530,76.12,55.12
535,75.92,53.59
540,75.72,55.01
545,75.52,55.08
550,75.33,54.64
555,75.13,53.76
560,74.93,52.57
565,74.64,54.71
570,74.52,54.40
575,74.34,54.27
580,74.14,54.03
585,73.94,54.06
590,73.74,55.17
595,73.54,54.56
600,73.42,55.09
605,73.22,54.53
610,73.02,54.96
615,72.82,53.92
620,72.62,55.53
625,72.42,55.02
630,72.22,55.10
635,72.02,54.62
640,71.84,55.43
645,71.63,52.77
650,71.52,53.90
655,71.32,54.42
660,71.12,56.40
665,70.83,56.02
670,70.72,55.32
675,70.52,55.98
680,70.33,55.56
685,70.13,57.20
690,69.94,55.97
695,69.72,55.93
700,69.53,57.44
705,69.34,56.00
710,69.13,56.80
715,68.93,56.53
720,68.73,57.10
725,68.54,56.91
730,68.42,57.28
735,68.16,57.46
740,68.02,55.53
745,67.74,54.84
750,67.62,52.95
755,67.42,54.11
760,67.22,54.80
765,67.13,55.88
770,66.92,56.52
775,66.72,57.50
780,66.43,57.66
785,66.32,56.86
790,66.12,56.85
795,65.92,55.92
800,65.81,56.23
805,65.62,56.92
810,65.42,55.60
815,65.12,56.53
820,64.94,57.28
825,64.82,55.44
830,64.62,55.01
835,64.41,56.95
840,64.23,56.81
845,64.03,57.36
850,63.73,56.24
855,63.63,54.69
860,63.43,54.17
865,63.32,56.06
870,63.12,54.83
875,62.99,58.39
880,62.73,58.35
885,62.53,56.45
890,62.32,58.98
895,62.22,56.28
900,61.93,57.06
905,61.82,59.72
910,61.62,59.76
915,61.43,58.45
920,61.32,58.67
925,61.02,60.00
930,60.83,60.52
935,60.71,61.54
940,60.52,60.18
945,60.32,60.60
950,60.17,61.73
955,60.02,60.44
960,59.82,60.66
965,59.53,60.29
970,59.33,60.95
975,59.14,62.77
980,59.01,60.66
985,58.83,60.39
990,58.71,62.17
995,58.44,60.29
1000,58.32,60.22
1005,58.12,62.18
1010,57.91,64.43
1015,57.73,64.61
1020,57.51,64.64
1025,57.34,65.24
1030,57.14,64.37
1035,56.93,63.29
1040,56.73,62.53
1045,56.53,63.10
1050,56.34,64.11
1055,56.22,65.40
1060,56.02,65.69
1065,55.90,65.60
1070,55.61,66.96
1075,55.50,64.09
1080,55.33,65.88
1085,55.12,65.58
1090,54.83,66.97
1095,54.63,67.01
1100,54.51,66.59
1105,54.23,68.58
1110,54.12,68.35
1115,53.83,67.51
1120,53.63,67.62
1125,53.43,70.38
1130,53.23,67.71
1135,53.11,69.90
1140,52.83,69.72
1145,52.63,71.31
1150,52.43,70.95
1155,52.31,70.20
1160,52.03,71.09
1165,51.84,72.72
1170,51.63,70.56
1175,51.42,69.37
1180,51.23,68.96
1185,51.12,72.00
1190,50.81,71.24
1195,50.61,74.25
1200,50.41,73.79
1205,50.21,72.40
1210,50.02,73.47
1215,49.81,72.72
1220,49.53,74.07
1225,49.42,73.56
1230,49.11,76.91
1235,48.93,76.31
1240,48.73,75.57
1245,48.51,76.34
1250,48.31,76.59
1255,48.03,75.41
1260,47.82,76.14
1265,47.53,78.10
1270,47.32,77.18
1275,47.15,77.51
1280,46.93,78.54
1285,46.71,80.17
1290,46.43,80.83
1295,46.22,80.00
1300,46.01,81.34
1305,45.73,82.43
1310,45.51,82.12
1315,45.31,82.30
1320,45.03,81.93
1325,44.81,81.40
1330,44.53,82.56
1335,44.32,86.00
1340,44.11,84.38
1345,43.91,84.61
1350,43.62,85.11
1355,43.33,85.38
1360,43.11,85.93
1365,42.91,86.43
1370,42.61,87.09
1375,42.41,88.10
1380,42.13,91.66
1385,41.82,88.66
1390,41.63,88.54
1395,41.32,87.59
1400,41.11,88.30
1405,40.82,89.98
1410,40.52,90.47
1415,40.30,92.15
1420,40.01,92.57
1425,39.73,88.92
1430,39.42,88.21
1435,39.23,88.80
1440,38.92,91.85
1445,38.71,91.57
1450,38.43,90.07
1455,38.13,89.93
1460,37.83,90.52
1465,37.61,91.52
1470,37.31,93.65
1475,37.11,94.74
1480,36.81,96.36
1485,36.43,96.34
1490,36.21,92.20
1495,35.90,92.56
1500,35.71,92.13
1505,35.41,95.41
1510,35.13,94.33
1515,34.90,95.81
1520,34.61,95.89
1525,34.33,94.69
1530,34.11,96.05
1535,33.81,94.77
1540,33.52,96.24
1545,33.22,98.58
1550,32.92,94.68
1555,32.62,95.95
1560,32.35,94.18
1565,32.12,94.75
1570,31.91,93.22
1575,31.50,93.61
1580,31.31,93.66
1585,30.91,94.90
1590,30.72,97.09
1595,30.51,95.57
1600,30.20,94.08
1605,29.92,94.24
1610,29.54,94.36
1615,29.40,92.98
1620,29.12,91.81
1625,28.92,91.91
1630,28.62,89.72
1635,28.40,91.74
1640,28.13,91.67
1645,27.91,88.12
1650,27.69,85.91
1655,27.30,86.03
1660,27.04,85.89
1665,26.82,86.37
1670,26.62,84.22
1675,26.42,83.04
1680,26.19,81.86
1685,26.00,83.41
1690,25.72,82.47
1695,25.50,81.19
1700,25.31,80.90
1705,25.00,79.53
1710,24.80,78.28
1715,24.42,77.66
1720,24.41,76.32
1725,24.20,77.19
1730,24.00,77.94
1735,23.72,78.50
1740,23.51,77.19
1745,23.30,75.91
1750,23.10,73.09
1755,22.90,72.41
1760,22.80,70.86
1765,22.60,69.25
1770,22.41,68.85
1775,22.12,68.83
1780,22.01,66.33
1785,21.80,65.22
1790,21.62,64.93
1795,21.51,63.71
1800,21.31,62.87
1805,21.12,61.84
1810,21.00,59.23
1815,20.82,59.39
1820,20.70,59.84
1825,20.50,56.19
1830,20.30,53.62
1835,20.20,53.64
1840,20.02,53.78
1845,19.91,53.08
1850,19.80,52.08
1855,19.60,51.47
1860,19.51,49.28
1865,19.40,51.05
1870,19.22,50.11
1875,19.02,50.58
1880,18.92,48.19
1885,18.82,48.59
1890,18.71,48.05
1895,18.60,44.93
1900,18.51,45.63
1905,18.40,45.13
1910,18.30,44.25
1915,18.10,44.23
1920,18.00,43.22
1925,18.00,41.96
1930,17.91,42.26
1935,17.72,39.03
1940,17.70,39.08
1945,17.50,40.22
1950,17.42,38.02
1955,17.40,37.66
1960,17.22,37.33
1965,17.20,36.04
1970,17.10,36.43
1975,16.91,36.86
1980,16.90,36.91
1985,16.81,36.51
1990,16.70,34.09
1995,16.60,32.30
2000,16.60,34.47
2005,16.50,34.83
2010,16.40,35.22
2015,16.30,34.69
2020,16.20,31.34
2025,16.12,30.68
2030,16.02,31.73
2035,16.00,31.28
2040,15.92,32.90
2045,15.79,34.38
2050,15.71,34.44
2055,15.70,34.13
2060,15.60,34.64
2065,15.50,31.52
2070,15.40,30.44
2075,15.40,32.07
2080,15.22,31.88
2085,15.20,33.71
2090,15.10,31.92
2095,15.10,30.34
2100,15.00,30.93
2105,14.91,32.56
2110,14.81,32.40
2115,14.72,32.17
2120,14.70,30.92
2125,14.60,31.16
2130,14.60,29.08
2135,14.52,28.62
2140,14.50,28.61
2145,14.40,27.40
2150,14.30,27.36
2155,14.29,27.78
2160,14.12,27.78
2165,14.20,28.96
2170,14.01,28.55
2175,14.10,27.41
2180,13.92,27.61
2185,13.90,26.93
2190,13.80,27.54
2195,13.79,28.20
2200,13.70,26.85
2205,13.60,25.98
2210,13.59,25.94
2215,13.52,27.48
2220,13.51,26.52
2225,13.40,26.69
2230,13.40,26.67
2235,13.30,27.18
2240,13.22,26.64
2245,13.20,26.22
2250,13.10,25.60
2255,13.09,26.76
2260,13.00,26.37
2265,12.90,26.07
2270,12.92,26.28
2275,12.80,24.85
2280,12.80,24.28

File: Wood/Calibration_Data/IMT/IMT_Wood_Cone_25kW_hor_R3.csv
Time (s),Mass (g),HRR (kW/m2)
0,98.8,0.5
5,98.8,0.5
10,98.8,0.8
15,98.8,0.0
20,98.8,-0.8
25,98.7,-1.5
30,98.5,-0.1
35,98.6,2.4
40,98.6,4.9
45,98.5,4.7
50,98.5,3.2
55,98.4,1.1
60,98.3,1.3
65,98.3,2.4
70,98.2,2.4
75,98.3,2.4
80,98.1,3.1
85,98.1,7.4
90,97.8,7.8
95,97.8,9.2
100,97.9,6.5
105,97.8,3.1
110,97.6,1.0
115,97.5,4.3
120,97.5,112.2
125,97.0,160.2
130,96.5,159.7
135,95.9,149.2
140,95.6,138.3
145,95.0,127.3
150,94.7,116.3
155,94.4,106.5
160,94.0,100.8
165,93.8,93.2
170,93.5,86.8
175,93.2,83.3
180,92.9,76.5
185,92.7,73.6
190,92.4,69.2
195,92.2,68.2
200,92.0,64.7
205,91.8,60.3
210,91.6,59.9
215,91.4,59.9
220,91.2,55.7
225,91.0,54.2
230,90.8,52.6
235,90.6,52.2
240,90.5,51.3
245,90.3,49.3
250,90.1,49.5
255,89.9,49.0
260,89.7,47.8
265,89.5,48.1
270,89.3,46.9
275,89.2,46.8
280,89.0,45.9
285,88.9,46.0
290,88.6,45.3
295,88.5,46.1
300,88.3,46.3
305,88.2,46.2
310,88.0,45.8
315,87.8,45.4
320,87.6,46.2
325,87.5,45.5
330,87.3,44.4
335,87.2,45.2
340,86.9,44.6
345,86.8,44.3
350,86.7,44.4
355,86.5,45.8
360,86.3,46.0
365,86.2,44.9
370,86.0,47.3
375,85.8,46.7
380,85.6,44.8
385,85.4,44.2
390,85.3,45.6
395,85.1,43.9
400,84.9,43.8
405,84.8,45.8
410,84.7,44.3
415,84.5,43.5
420,84.3,42.0
425,84.2,42.0
430,83.9,42.0
435,83.8,42.5
440,83.7,40.9
445,83.5,40.9
450,83.4,42.2
455,83.2,40.5
460,82.9,40.0
465,82.8,40.4
470,82.6,41.0
475,82.5,39.8
480,82.3,38.7
485,82.1,39.9
490,82.0,39.1
495,81.8,39.2
500,81.6,39.6
505,81.5,40.4
510,81.3,41.1
515,81.1,42.0
520,81.0,39.9
525,80.8,38.5
530,80.6,39.1
535,80.5,37.9
540,80.3,39.1
545,80.0,38.7
550,80.0,39.8
555,79.8,39.7
560,79.6,38.5
565,79.4,37.6
570,79.3,39.0
575,79.1,38.8
580,78.9,39.1
585,78.8,39.0
590,78.5,39.8
595,78.4,36.9
600,78.2,36.9
605,78.1,36.5
610,77.9,35.5
615,77.7,36.5
620,77.6,37.7
625,77.4,38.2
630,77.2,38.1
635,77.1,37.8
640,76.8,36.6
645,76.7,36.2
650,76.6,36.3
655,76.3,37.0
660,76.2,37.7
665,76.1,37.8
670,75.9,35.8
675,75.7,36.5
680,75.5,37.4
685,75.3,37.4
690,75.2,37.5
695,75.0,38.4
700,74.8,40.4
705,74.7,38.5
710,74.5,38.6
715,74.3,39.1
720,74.1,39.3
725,74.0,37.8
730,73.8,37.3
735,73.6,39.0
740,73.4,39.6
745,73.3,39.0
750,73.1,38.0
755,73.0,38.9
760,72.8,39.4
765,72.7,39.7
770,72.5,39.6
775,72.3,39.5
780,72.1,38.1
785,72.0,38.9
790,71.9,39.7
795,71.6,37.9
800,71.5,39.2
805,71.3,38.7
810,71.1,37.1
815,71.0,39.5
820,70.8,40.2
825,70.6,40.7
830,70.4,40.7
835,70.3,41.4
840,70.1,41.1
845,70.0,39.1
850,69.8,38.7
855,69.6,39.4
860,69.5,40.1
865,69.3,39.0
870,69.1,39.4
875,69.0,39.5
880,68.8,41.0
885,68.7,41.6
890,68.5,41.0
895,68.4,39.7
900,68.3,41.0
905,68.0,40.0
910,67.9,41.2
915,67.7,40.8
920,67.6,42.2
925,67.4,41.0
930,67.3,40.1
935,67.1,40.0
940,67.0,42.4
945,66.8,41.7
950,66.6,41.5
955,66.5,41.7
960,66.3,39.6
965,66.1,40.5
970,66.0,40.8
975,65.8,41.4
980,65.7,43.3
985,65.5,42.4
990,65.4,39.7
995,65.2,40.4
1000,65.0,40.3
1005,64.9,39.0
1010,64.7,41.8
1015,64.6,42.2
1020,64.4,43.3
1025,64.2,43.8
1030,64.1,42.9
1035,64.0,43.1
1040,63.8,44.0
1045,63.6,41.7
1050,63.5,43.6
1055,63.3,42.3
1060,63.2,43.3
1065,63.0,43.3
1070,62.8,44.2
1075,62.7,45.4
1080,62.5,43.7
1085,62.3,43.9
1090,62.2,42.7
1095,62.0,44.4
1100,61.9,46.3
1105,61.7,47.2
1110,61.6,47.2
1115,61.4,47.1
1120,61.3,46.8
1125,61.1,46.7
1130,60.9,45.4
1135,60.8,46.6
1140,60.6,46.4
1145,60.5,45.2
1150,60.3,46.6
1155,60.2,47.3
1160,60.0,48.6
1165,59.8,47.8
1170,59.6,47.8
1175,59.5,48.0
1180,59.3,47.1
1185,59.2,46.9
1190,58.9,50.0
1195,58.8,49.7
1200,58.6,51.0
1205,58.5,49.1
1210,58.3,50.8
1215,58.1,51.6
1220,58.0,52.7
1225,57.8,53.5
1230,57.7,51.8
1235,57.5,53.5
1240,57.3,54.4
1245,57.1,55.0
1250,57.0,54.4
1255,56.7,60.4
1260,56.6,61.9
1265,56.4,61.1
1270,56.2,61.0
1275,56.0,60.9
1280,55.9,60.5
1285,55.7,61.9
1290,55.5,62.6
1295,55.3,63.2
1300,55.1,62.4
1305,54.9,63.9
1310,54.8,63.1
1315,54.5,65.3
1320,54.3,63.5
1325,54.1,63.3
1330,53.9,65.0
1335,53.8,64.7
1340,53.5,66.9
1345,53.4,67.8
1350,53.1,66.5
1355,52.9,69.3
1360,52.7,69.6
1365,52.5,68.4
1370,52.3,68.1
1375,52.1,70.0
1380,51.9,70.5
1385,51.7,68.6
1390,51.5,69.1
1395,51.2,70.7
1400,51.0,70.2
1405,50.8,72.3
1410,50.6,72.8
1415,50.3,72.4
1420,50.1,72.7
1425,49.9,73.9
1430,49.7,72.7
1435,49.5,74.4
1440,49.2,74.4
1445,49.1,71.0
1450,48.6,72.8
1455,48.5,74.9
1460,48.3,74.3
1465,48.0,73.9
1470,47.8,73.5
1475,47.6,76.0
1480,47.4,76.4
1485,47.2,78.3
1490,46.9,78.6
1495,46.7,80.4
1500,46.4,82.1
1505,46.1,81.1
1510,45.9,81.3
1515,45.7,83.8
1520,45.4,84.1
1525,45.2,84.9
1530,45.0,81.5
1535,44.7,83.7
1540,44.5,84.8
1545,44.2,85.9
1550,44.0,86.8
1555,43.6,86.4
1560,43.4,85.1
1565,43.2,85.9
1570,42.9,85.6
1575,42.5,86.3
1580,42.3,87.6
1585,42.1,86.5
1590,41.8,84.2
1595,41.6,85.7
1600,41.3,86.2
1605,41.1,87.3
1610,40.8,87.4
1615,40.5,86.5
1620,40.2,90.5
1625,39.9,91.1
1630,39.7,92.4
1635,39.3,92.5
1640,39.1,91.8
1645,38.8,89.5
1650,38.6,93.0
1655,38.3,91.4
1660,37.9,89.3
1665,37.7,92.5
1670,37.5,91.9
1675,37.2,91.5
1680,36.8,91.6
1685,36.6,91.2
1690,36.3,92.0
1695,36.0,91.0
1700,35.8,90.2
1705,35.6,89.5
1710,35.2,88.2
1715,34.8,89.1
1720,34.6,91.1
1725,34.3,90.4
1730,34.1,91.0
1735,33.8,89.2
1740,33.6,89.8
1745,33.3,90.6
1750,32.9,89.9
1755,32.7,89.2
1760,32.4,89.9
1765,32.2,89.8
1770,31.9,89.9
1775,31.7,87.0
1780,31.4,86.3
1785,31.2,84.5
1790,30.9,85.0
1795,30.6,84.4
1800,30.3,83.3
1805,30.0,85.0
1810,29.9,85.2
1815,29.6,82.9
1820,29.4,82.9
1825,29.1,82.5
1830,28.9,78.9
1835,28.6,79.5
1840,28.4,80.0
1845,28.1,82.6
1850,27.9,76.7
1855,27.7,75.2
1860,27.5,76.5
1865,27.3,77.0
1870,27.1,73.7
1875,26.8,74.8
1880,26.6,72.8
1885,26.4,71.9
1890,26.2,72.5
1895,25.9,70.2
1900,25.7,68.6
1905,25.6,67.8
1910,25.4,66.1
1915,25.2,65.2
1920,25.0,64.6
1925,24.8,61.9
1930,24.6,61.2
1935,24.4,60.6
1940,24.2,59.8
1945,24.0,61.4
1950,23.9,61.1
1955,23.7,58.4
1960,23.6,60.2
1965,23.4,58.3
1970,23.3,56.3
1975,23.1,56.0
1980,22.9,56.5
1985,22.7,55.7
1990,22.5,54.7
1995,22.5,52.0
2000,22.3,53.2
2005,22.2,51.5
2010,22.0,50.6
2015,21.9,51.3
2020,21.8,49.1
2025,21.7,47.6
2030,21.6,47.2
2035,21.4,46.8
2040,21.3,45.6
2045,21.2,45.3
2050,21.1,42.8
2055,20.9,42.4
2060,20.9,41.3
2065,20.8,40.6
2070,20.7,40.6
2075,20.6,39.4
2080,20.4,40.3
2085,20.4,37.7
2090,20.3,37.4
2095,20.2,37.9
2100,20.1,36.5
2105,20.0,34.9
2110,19.8,35.3
2115,19.8,33.6
2120,19.7,32.8
2125,19.7,34.1
2130,19.6,33.2
2135,19.5,31.0
2140,19.4,29.9
2145,19.3,30.1
2150,19.3,28.8
2155,19.1,27.2
2160,19.1,27.6
2165,19.1,26.6
2170,19.0,24.9
2175,18.9,26.3
2180,18.8,26.9
2185,18.8,27.6
2190,18.7,27.0
2195,18.6,26.5
2200,18.5,26.6
2205,18.5,25.5
2210,18.4,25.6
2215,18.3,23.6
2220,18.3,24.1
2225,18.2,23.1
2230,18.2,23.5
2235,18.2,23.3
2240,18.1,22.9
2245,18.0,21.3
2250,17.9,22.2
2255,17.9,21.4
2260,17.8,22.5
2265,17.8,23.7
2270,17.8,22.6
2275,17.7,21.6
2280,17.6,20.6
2285,17.6,20.3
2290,17.5,21.5
2295,17.5,21.3
2300,17.4,21.3
2305,17.3,23.3
2310,17.3,22.2
2315,17.2,21.7
2320,17.2,21.3
2325,17.1,21.4
2330,17.1,22.6
2335,17.0,22.6
2340,17.0,23.9
2345,16.9,23.3
2350,16.9,21.6
2355,16.8,21.3
2360,16.8,21.3
2365,16.7,22.2
2370,16.7,22.6
2375,16.6,21.8
2380,16.5,20.9
2385,16.5,20.7
2390,16.5,21.4
2395,16.4,21.3
2400,16.4,21.3
2405,16.3,20.6
2410,16.3,20.6
2415,16.2,22.2
2420,16.1,21.7
2425,16.1,20.7
2430,16.0,19.3
2435,16.0,19.8
2440,16.0,20.3

File: Wood/Calibration_Data/IMT/IMT_Wood_Cone_25kW_hor_R4.csv
Time (s),Mass (g),HRR (kW/m2)
0,83.2,0.8
5,83.8,2.0
10,84.1,0.6
15,84.1,0.7
20,84.0,-0.3
25,84.0,-1.3
30,83.9,-1.2
35,84.0,0.7
40,83.8,2.0
45,83.9,-0.2
50,83.8,-0.8
55,83.7,1.6
60,84.0,0.7
65,83.6,0.7
70,83.5,1.9
75,83.4,3.8
80,83.4,3.7
85,83.2,1.1
90,83.2,3.1
95,83.1,3.3
100,83.1,-2.9
105,83.3,50.6
110,82.7,206.7
115,81.8,190.3
120,81.5,155.3
125,81.0,129.6
130,80.7,115.1
135,80.3,105.9
140,80.0,98.2
145,79.8,88.3
150,79.5,85.3
155,79.1,81.9
160,78.9,75.2
165,78.7,72.3
170,78.4,72.6
175,78.1,67.3
180,78.0,65.7
185,77.7,66.4
190,77.5,61.6
195,77.3,59.5
200,77.1,59.7
205,76.9,57.1
210,76.7,57.6
215,76.5,58.7
220,76.3,58.4
225,76.1,55.9
230,76.0,56.7
235,75.7,56.3
240,75.5,55.2
245,75.3,56.0
250,75.1,55.0
255,75.0,55.8
260,74.8,54.0
265,74.6,54.3
270,74.5,51.9
275,74.3,50.6
280,74.1,52.2
285,74.0,52.3
290,73.7,53.1
295,73.5,51.7
300,73.3,53.2
305,73.2,55.1
310,73.0,54.0
315,72.9,52.0
320,72.6,52.1
325,72.5,52.7
330,72.2,50.3
335,72.1,50.7
340,71.9,50.1
345,71.8,51.1
350,71.5,52.8
355,71.3,51.0
360,71.2,52.2
365,71.0,52.5
370,70.8,51.8
375,70.6,53.3
380,70.4,50.5
385,70.2,48.7
390,70.0,49.9
395,69.9,51.5
400,69.7,50.5
405,69.6,48.8
410,69.3,50.8
415,69.2,49.3
420,69.0,48.0
425,68.8,47.1
430,68.6,48.9
435,68.5,49.8
440,68.3,47.4
445,68.1,45.9
450,68.0,47.8
455,67.8,48.3
460,67.5,48.0
465,67.3,47.3
470,67.1,47.3
475,67.0,45.6
480,66.9,45.4
485,66.7,45.7
490,66.5,47.1
495,66.3,46.4
500,66.1,48.4
505,66.0,45.4
510,65.7,45.6
515,65.6,46.4
520,65.4,45.3
525,65.2,46.6
530,65.0,49.8
535,64.9,49.3
540,64.6,50.6
545,64.4,48.8
550,64.2,47.5
555,64.1,47.2
560,63.9,48.7
565,63.7,48.1
570,63.5,48.7
575,63.3,49.5
580,63.2,47.6
585,63.0,47.6
590,62.8,46.4
595,62.6,46.9
600,62.4,46.5
605,62.3,45.8
610,62.1,46.7
615,61.9,47.6
620,61.7,48.4
625,61.5,48.9
630,61.3,49.3
635,61.2,49.3
640,61.0,50.2
645,60.8,50.1
650,60.6,49.6
655,60.4,49.2
660,60.2,48.6
665,60.1,47.1
670,59.9,47.7
675,59.7,48.3
680,59.5,49.2
685,59.3,49.2
690,59.1,48.6
695,58.9,50.4
700,58.7,51.6
705,58.6,50.6
710,58.4,50.4
715,58.2,50.3
720,58.1,51.0
725,57.9,52.1
730,57.7,51.8
735,57.5,51.6
740,57.3,52.6
745,57.1,52.5
750,56.9,52.9
755,56.8,54.7
760,56.6,53.1
765,56.4,54.8
770,56.2,54.5
775,56.0,55.6
780,55.9,56.1
785,55.7,54.4
790,55.4,56.5
795,55.3,59.7
800,55.2,59.1
805,55.0,57.7
810,54.8,57.8
815,54.6,56.7
820,54.4,56.7
825,54.2,57.9
830,54.0,58.0
835,53.9,58.9
840,53.7,59.5
845,53.5,57.4
850,53.3,58.9
855,53.1,60.5
860,52.9,61.3
865,52.7,59.4
870,52.5,60.0
875,52.4,61.0
880,52.2,59.4
885,52.0,58.5
890,51.7,60.2
895,51.6,59.3
900,51.4,61.2
905,51.2,62.3
910,51.0,63.4
915,50.8,62.9
920,50.7,64.2
925,50.5,60.2
930,50.3,63.4
935,50.1,62.5
940,49.9,63.8
945,49.7,64.5
950,49.4,65.3
955,49.3,64.3
960,49.1,64.8
965,48.8,65.4
970,48.7,67.6
975,48.5,65.0
980,48.3,65.2
985,48.1,65.7
990,47.9,68.0
995,47.7,66.2
1000,47.4,65.8
1005,47.2,67.2
1010,47.0,65.4
1015,46.8,67.3
1020,46.6,68.1
1025,46.4,69.1
1030,46.3,70.5
1035,46.0,72.3
1040,45.8,69.8
1045,45.6,70.9
1050,45.4,72.3
1055,45.2,72.8
1060,44.8,73.2
1065,44.7,72.2
1070,44.4,71.7
1075,44.3,73.0
1080,44.1,74.3
1085,43.8,75.8
1090,43.7,75.1
1095,43.4,74.4
1100,43.2,77.8
1105,42.8,79.5
1110,42.7,79.1
1115,42.3,78.8
1120,42.2,78.6
1125,42.0,75.0
1130,41.7,75.0
1135,41.4,75.3
1140,41.2,76.8
1145,40.8,77.1
1150,40.7,80.0
1155,40.5,81.6
1160,40.3,79.6
1165,40.0,80.1
1170,39.7,80.2
1175,39.5,81.1
1180,39.3,82.6
1185,39.0,83.6
1190,38.8,81.8
1195,38.5,82.6
1200,38.3,82.3
1205,38.0,81.1
1210,37.8,82.0
1215,37.5,82.8
1220,37.3,83.2
1225,37.0,83.5
1230,36.8,83.4
1235,36.5,86.5
1240,36.2,85.0
1245,36.0,85.6
1250,35.6,87.3
1255,35.5,85.4
1260,35.1,85.0
1265,34.9,86.2
1270,34.6,83.8
1275,34.3,86.8
1280,34.1,87.0
1285,33.8,87.4
1290,33.6,88.6
1295,33.4,85.7
1300,33.0,85.2
1305,32.7,85.3
1310,32.5,86.4
1315,32.3,85.5
1320,32.0,82.4
1325,31.7,80.6
1330,31.5,82.5
1335,31.2,79.7
1340,31.0,84.0
1345,30.7,85.2
1350,30.5,83.7
1355,30.2,86.1
1360,30.0,85.6
1365,29.7,84.6
1370,29.4,79.3
1375,29.2,78.3
1380,29.0,78.9
1385,28.7,80.5
1390,28.6,81.8
1395,28.3,80.3
1400,28.0,80.4
1405,27.8,79.1
1410,27.5,77.9
1415,27.3,76.9
1420,27.1,76.8
1425,26.8,76.1
1430,26.6,74.1
1435,26.4,73.8
1440,26.2,72.9
1445,26.0,71.3
1450,25.8,71.5
1455,25.5,72.7
1460,25.3,71.5
1465,25.1,69.2
1470,24.9,69.4
1475,24.7,67.1
1480,24.5,64.7
1485,24.3,65.0
1490,24.1,65.5
1495,23.9,65.3
1500,23.8,64.1
1505,23.5,64.3
1510,23.4,61.4
1515,23.3,59.3
1520,23.1,57.5
1525,22.9,59.0
1530,22.8,58.3
1535,22.6,58.6
1540,22.5,57.4
1545,22.3,55.6
1550,22.1,53.9
1555,22.0,53.3
1560,21.8,54.2
1565,21.7,50.4
1570,21.6,51.0
1575,21.4,50.1
1580,21.3,47.7
1585,21.2,47.2
1590,21.0,45.5
1595,20.9,45.8
1600,20.8,44.2
1605,20.7,44.2
1610,20.6,44.9
1615,20.4,42.7
1620,20.3,41.2
1625,20.2,41.5
1630,20.1,39.7
1635,20.0,36.5
1640,19.9,37.1
1645,19.8,37.7
1650,19.6,35.5
1655,19.6,35.4
1660,19.5,33.3
1665,19.4,35.3
1670,19.3,35.2
1675,19.2,35.3
1680,19.1,33.3
1685,19.0,30.2
1690,18.9,30.0
1695,18.9,30.5
1700,18.8,28.5
1705,18.7,29.6
1710,18.6,28.3
1715,18.6,28.7
1720,18.5,27.9
1725,18.5,26.7
1730,18.4,26.2
1735,18.3,24.2
1740,18.3,24.9
1745,18.2,28.1
1750,18.1,27.2
1755,18.0,27.2
1760,17.9,26.0
1765,17.9,27.8
1770,17.8,27.6
1775,17.8,28.9
1780,17.7,28.3
1785,17.7,26.3
1790,17.6,25.9
1795,17.5,24.3
1800,17.5,24.0
1805,17.4,25.1
1810,17.3,23.8
1815,17.3,24.7
1820,17.3,24.5
1825,17.2,23.6
1830,17.2,23.8
1835,17.1,23.3
1840,17.0,22.6
1845,17.1,21.3
1850,17.0,21.1
1855,16.9,21.6
1860,17.0,21.8
1865,16.8,21.4
1870,16.8,20.4
1875,16.8,20.3
1880,16.7,20.0
1885,16.6,20.2
1890,16.6,20.7
