Repository: MaCFP/matl-db

# README File for IMT
IMT Mines Alès (Institut Mines-Télécom), Alès (France).

### Experimental Conditions: TGA
A Perkin Elmer TGA 8000 was used to conduct Thermogravimetric Analysis (TGA) experiments. 

* Heating Rates: 2, 5, 10, 20 K/min
* Temperature program
  - Initial Temperature: 303 K
  - Initial Isotherm: 120 s (hold at 303 K for 120 s)
  - Heating Ramp: from 303 to 383 K at 10 K/min
  - Second Isotherm: 600 s (hold at 383 K for 600 s)
  - Maximum Temperature: 1173 K
  - Final Isotherm: None
* Sample mass: 5 mg +/- 0.1 mg
* Sample geometry: Powdered
* Calibration type: Before each experiment, a baseline test was performed using an empty crucible. 
* Crucible
  - Type: alumina

File: Wood/Calibration_Data/IMT/IMT_Wood_Cone_25kW_hor_R5.csv
Time (s),Mass (g),HRR (kW/m2)
0,83.7,1.5
5,84.0,0.9
10,84.0,1.5
15,84.0,3.1
20,84.1,1.9
25,83.9,-0.6
30,83.8,-0.7
35,83.8,-0.5
40,83.9,0.8
45,83.9,0.0
50,83.8,0.0
55,83.8,0.4
60,83.6,2.5
65,83.6,1.3
70,83.5,0.2
75,83.5,0.4
80,83.3,-0.4
85,83.2,-0.3
90,83.4,-1.7
95,83.3,-1.9
100,83.0,-3.1
105,82.9,-3.1
110,82.9,-1.0
115,82.9,-0.6
120,82.9,-0.5
125,82.8,0.4
130,82.7,0.2
135,82.7,-1.3
140,82.5,-0.3
145,82.5,0.1
150,82.6,-0.7
155,82.4,-0.4
160,82.3,0.4
165,82.1,2.1
170,82.1,4.9
175,82.0,2.3
180,82.1,-0.7
185,82.0,2.0
190,81.9,1.4
195,81.6,1.2
200,81.6,0.6
205,81.6,1.7
210,81.5,1.1
215,81.5,3.6
220,81.4,4.8
225,81.4,5.3
230,81.2,4.1
235,81.2,3.8
240,81.1,2.8
245,81.1,4.6
250,80.9,4.3
255,80.9,6.7
260,80.8,6.4
265,80.7,2.9
270,80.6,6.4
275,80.6,6.5
280,80.5,6.3
285,80.5,1.0
290,80.2,77.1
295,79.9,113.7
300,79.5,115.1
305,79.1,110.3
310,78.8,102.6
315,78.5,97.4
320,78.2,89.0
325,77.9,83.5
330,77.7,80.1
335,77.4,75.7
340,77.1,71.1
345,76.8,67.1
350,76.6,62.8
355,76.4,60.4
360,76.2,58.5
365,76.0,56.3
370,75.8,55.8
375,75.6,53.1
380,75.4,52.6
385,75.2,51.3
390,75.0,48.6
395,74.8,48.3
400,74.7,49.1
405,74.5,48.3
410,74.3,47.0
415,74.2,46.8
420,74.0,46.1
425,73.8,43.5
430,73.6,43.2
435,73.4,44.9
440,73.3,43.6
445,73.1,43.5
450,73.0,42.8
455,72.8,43.7
460,72.6,43.6
465,72.4,44.8
470,72.3,44.6
475,72.1,45.1
480,71.9,43.9
485,71.7,44.1
490,71.6,43.9
495,71.4,46.1
500,71.2,44.3
505,71.1,43.8
510,70.9,45.3
515,70.7,44.7
520,70.5,45.0
525,70.4,46.0
530,70.2,45.9
535,70.0,46.3
540,69.9,46.6
545,69.7,45.4
550,69.5,46.9
555,69.3,45.2
560,69.1,46.3
565,69.0,46.0
570,68.8,44.2
575,68.7,45.9
580,68.5,47.3
585,68.3,47.8
590,68.1,48.2
595,68.0,50.6
600,67.8,47.8
605,67.6,47.1
610,67.5,47.9
615,67.3,47.6
620,67.1,46.0
625,66.9,45.1
630,66.7,45.6
635,66.5,46.2
640,66.4,45.2
645,66.2,46.2
650,66.0,47.4
655,65.9,45.7
660,65.7,45.1
665,65.5,45.6
670,65.4,46.5
675,65.2,46.4
680,65.0,47.4
685,64.9,47.8
690,64.6,47.3
695,64.4,47.9
700,64.3,46.7
705,64.1,45.9
710,64.0,44.1
715,63.8,46.1
720,63.6,46.7
725,63.4,46.6
730,63.2,46.9
735,63.0,46.6
740,62.9,48.0
745,62.7,47.8
750,62.5,49.0
755,62.3,48.6
760,62.2,48.4
765,62.0,48.8
770,61.8,47.7
775,61.6,47.5
780,61.5,47.7
785,61.3,46.8
790,61.1,47.0
795,60.9,47.4
800,60.7,47.1
805,60.5,47.3
810,60.4,48.8
815,60.2,47.9
820,60.0,47.1
825,59.8,46.3
830,59.6,47.9
835,59.5,46.7
840,59.3,46.5
845,59.1,45.6
850,58.9,44.5
855,58.8,45.9
860,58.6,47.3
865,58.4,46.4
870,58.2,46.7
875,58.0,46.8
880,57.9,45.4
885,57.7,47.2
890,57.5,46.3
895,57.4,47.8
900,57.2,49.4
905,57.0,50.4
910,56.8,50.5
915,56.7,50.7
920,56.5,51.0
925,56.3,50.0
930,56.1,48.7
935,56.0,48.9
940,55.8,48.0
945,55.7,49.9
950,55.4,49.2
955,55.3,49.1
960,55.1,49.7
965,54.9,49.0
970,54.7,47.1
975,54.6,49.9
980,54.4,51.4
985,54.1,52.3
990,54.0,52.3
995,53.8,51.8
1000,53.6,51.0
1005,53.4,51.4
1010,53.3,51.4
1015,53.1,51.5
1020,52.9,50.2
1025,52.7,50.2
1030,52.6,50.8
1035,52.4,51.8
1040,52.2,54.4
1045,52.1,54.1
1050,51.9,53.4
1055,51.7,53.2
1060,51.5,53.2
1065,51.4,53.2
1070,51.2,52.9
1075,51.0,52.6
1080,50.8,52.8
1085,50.6,54.6
1090,50.4,54.5
1095,50.2,54.1
1100,50.1,56.8
1105,49.9,55.6
1110,49.7,56.5
1115,49.5,58.9
1120,49.3,60.9
1125,49.1,60.8
1130,49.0,59.0
1135,48.7,59.3
1140,48.6,60.3
1145,48.4,59.0
1150,48.2,60.0
1155,48.0,61.9
1160,47.8,62.1
1165,47.6,61.7
1170,47.4,62.1
1175,47.3,63.4
1180,47.1,66.2
1185,46.9,67.4
1190,46.7,68.1
1195,46.4,65.6
1200,46.2,64.0
1205,46.0,63.1
1210,45.8,64.6
1215,45.6,64.5
1220,45.4,65.5
1225,45.2,64.4
1230,45.0,65.7
1235,44.8,66.4
1240,44.6,67.9
1245,44.4,69.7
1250,44.2,70.2
1255,43.9,70.4
1260,43.7,73.1
1265,43.5,70.8
1270,43.3,71.9
1275,43.1,71.3
1280,42.9,72.7
1285,42.7,71.2
1290,42.4,70.8
1295,42.2,71.6
1300,41.9,72.9
1305,41.7,72.5
1310,41.5,73.9
1315,41.3,73.4
1320,41.1,77.8
1325,40.8,75.2
1330,40.6,74.3
1335,40.4,73.9
1340,40.2,73.5
1345,39.9,74.4
1350,39.7,73.5
1355,39.4,74.9
1360,39.2,73.7
1365,38.9,74.5
1370,38.7,76.2
1375,38.5,75.8
1380,38.3,75.9
1385,38.1,76.7
1390,37.9,76.4
1395,37.6,77.2
1400,37.4,77.1
1405,37.1,75.8
1410,36.9,74.1
1415,36.7,77.9
1420,36.4,76.5
1425,36.2,77.5
1430,36.0,77.2
1435,35.6,77.5
1440,35.4,77.5
1445,35.2,79.3
1450,35.0,78.0
1455,34.8,77.5
1460,34.6,76.4
1465,34.3,75.0
1470,34.0,76.1
1475,33.8,77.3
1480,33.6,78.1
1485,33.4,79.3
1490,33.1,79.0
1495,32.8,76.8
1500,32.7,77.9
1505,32.4,75.5
1510,32.2,75.4
1515,32.0,74.9
1520,31.8,74.9
1525,31.6,76.7
1530,31.3,75.5
1535,31.0,76.5
1540,30.8,75.9
1545,30.6,75.7
1550,30.3,76.0
1555,30.1,76.7
1560,29.9,77.5
1565,29.7,74.2
1570,29.5,74.0
1575,29.2,75.5
1580,29.0,73.3
1585,28.8,73.1
1590,28.6,73.8
1595,28.4,73.7
1600,28.2,72.0
1605,28.0,70.7
1610,27.8,71.3
1615,27.5,70.3
1620,27.4,70.0
1625,27.2,69.3
1630,26.9,69.4
1635,26.7,69.1
1640,26.6,67.9
1645,26.4,66.5
1650,26.2,66.0
1655,26.0,66.6
1660,25.8,66.4
1665,25.6,65.8
1670,25.4,63.6
1675,25.3,61.9
1680,25.1,63.4
1685,24.9,62.7
1690,24.7,62.1
1695,24.5,63.5
1700,24.4,61.8
1705,24.2,60.8
1710,24.1,58.5
1715,23.9,57.6
1720,23.7,57.8
1725,23.5,59.8
1730,23.3,58.8
1735,23.2,57.2
1740,23.0,57.1
1745,22.9,55.2
1750,22.7,53.3
1755,22.6,55.2
1760,22.4,54.5
1765,22.3,52.9
1770,22.1,55.7
1775,22.0,55.2
1780,21.8,54.1
1785,21.7,52.0
1790,21.6,51.3
1795,21.4,49.6
1800,21.3,48.5
1805,21.2,48.1
1810,21.1,47.2
1815,20.9,46.9
1820,20.7,47.3
1825,20.7,46.6
1830,20.5,46.7
1835,20.4,45.8
1840,20.3,45.7
1845,20.2,43.3
1850,20.1,44.0
1855,19.9,42.9
1860,19.8,41.3
1865,19.8,39.0
1870,19.7,38.2
1875,19.5,38.2
1880,19.4,37.4
1885,19.3,36.0
1890,19.2,35.0
1895,19.0,35.8
1900,19.0,36.1
1905,18.9,33.5
1910,18.8,33.5
1915,18.7,32.7
1920,18.6,31.3
1925,18.5,33.1
1930,18.4,33.5
1935,18.3,32.2
1940,18.2,33.6
1945,18.2,32.8
1950,18.1,31.6
1955,18.0,29.9
1960,17.9,28.6
1965,17.8,26.5
1970,17.7,29.8
1975,17.6,31.2
1980,17.6,30.7
1985,17.5,28.7
1990,17.4,28.2
1995,17.3,26.3
2000,17.4,26.3
2005,17.2,26.6
2010,17.1,26.7
2015,17.1,25.7
2020,16.9,25.9
2025,17.0,25.4
2030,16.8,24.5
2035,16.8,23.3
2040,16.7,24.4
2045,16.6,26.0
2050,16.5,25.1
2055,16.5,24.9
2060,16.4,24.8
2065,16.4,23.4
2070,16.4,22.3
2075,16.2,23.4
2080,16.2,25.6
2085,16.2,24.1
2090,16.1,24.0
2095,16.0,23.6
2100,16.1,24.3
2105,16.0,22.8
2110,15.9,22.3
2115,15.8,21.7
2120,15.8,21.1
2125,15.7,22.1
2130,15.7,24.0
2135,15.6,23.7
2140,15.5,23.4
2145,15.5,22.4
2150,15.4,21.7
2155,15.4,21.9
2160,15.3,21.3
2165,15.3,22.3
2170,15.2,20.6
2175,15.1,19.8
2180,15.1,18.8
2185,15.0,19.6
2190,15.1,22.8
2195,15.0,23.6
2200,14.9,21.3
2205,14.9,19.8
2210,14.8,19.8
2215,14.8,19.6
2220,14.7,20.8
2225,14.7,23.4
2230,14.6,22.0
2235,14.6,20.4
2240,14.5,19.2
2245,14.4,21.6
2250,14.4,21.8
2255,14.4,20.3
2260,14.3,19.8

File: Wood/Calibration_Data/IMT/IMT_Wood_Cone_50kW_hor_R1.csv
Time (s),Mass (g),HRR (kW/m2)
0,119.8,4.6
5,120.3,4.0
10,120.3,2.9
15,120.2,-11.6
20,120.1,142.6
25,119.4,212.7
30,118.8,219.5
35,118.2,205.9
40,117.5,194.3
45,116.9,178.8
50,116.6,168.8
55,116.1,162.6
60,115.5,152.4
65,115.1,150.0
70,114.6,143.6
75,114.2,136.6
80,113.7,134.2
85,113.4,137.7
90,113.0,131.8
95,112.6,130.4
100,112.3,126.2
105,111.8,125.0
110,111.4,125.7
115,111.1,121.9
120,110.7,118.4
125,110.3,117.0
130,109.9,114.1
135,109.6,111.0
140,109.2,111.0
145,109.0,111.3
150,108.5,111.5
155,108.2,108.9
160,107.9,110.2
165,107.5,108.7
170,107.2,108.4
175,106.9,106.8
180,106.6,107.4
185,106.2,105.9
190,105.8,106.7
195,105.5,106.1
200,105.2,107.7
205,105.0,106.8
210,104.6,105.6
215,104.2,106.0
220,104.0,102.8
225,103.5,102.0
230,103.3,103.1
235,102.9,102.7
240,102.6,99.6
245,102.2,103.7
250,101.9,104.0
255,101.7,103.9
260,101.3,100.1
265,101.0,101.4
270,100.6,100.1
275,100.3,103.2
280,100.0,103.4
285,99.6,99.2
290,99.4,100.7
295,99.1,100.4
300,98.7,101.9
305,98.4,103.7
310,98.1,105.8
315,97.8,102.9
320,97.4,99.8
325,97.2,100.5
330,96.8,99.6
335,96.6,97.4
340,96.3,98.5
345,96.0,99.6
350,95.7,100.4
355,95.3,99.2
360,95.0,98.7
365,94.6,99.6
370,94.4,100.0
375,94.1,98.9
380,93.7,99.6
385,93.5,99.3
390,93.2,94.4
395,92.8,97.1
400,92.5,98.6
405,92.2,100.6
410,91.9,98.4
415,91.6,99.0
420,91.3,97.0
425,90.9,100.5
430,90.6,99.8
435,90.3,96.8
440,90.1,96.8
445,89.7,97.6
450,89.4,98.1
455,89.1,99.7
460,88.8,98.6
465,88.5,99.5
470,88.2,99.7
475,87.8,101.4
480,87.5,101.1
485,87.2,99.8
490,86.9,100.9
495,86.6,101.6
500,86.2,100.8
505,85.9,101.6
510,85.7,103.2
515,85.3,101.8
520,85.0,101.9
525,84.7,98.3
530,84.3,101.5
535,84.0,101.3
540,83.7,101.7
545,83.5,100.4
550,83.0,101.8
555,82.9,102.1
560,82.5,102.5
565,82.2,103.6
570,81.9,101.8
575,81.6,101.9
580,81.3,104.0
585,80.8,102.8
590,80.6,104.7
595,80.3,103.5
600,79.9,104.4
605,79.7,104.1
610,79.4,105.8
615,79.0,102.0
620,78.8,102.9
625,78.4,104.7
630,78.2,106.2
635,77.7,104.9
640,77.4,105.1
645,77.1,103.3
650,76.8,103.6
655,76.5,106.9
660,76.2,108.2
665,75.9,108.8
670,75.6,110.3
675,75.2,108.6
680,74.9,106.4
685,74.6,108.0
690,74.2,109.1
695,73.9,107.7
700,73.6,110.7
705,73.3,112.3
710,72.9,110.3
715,72.6,114.6
720,72.3,111.4
725,71.9,110.4
730,71.7,114.9
735,71.3,111.6
740,71.0,115.8
745,70.6,114.1
750,70.2,115.0
755,69.9,116.9
760,69.6,115.0
765,69.3,113.9
770,69.0,114.6
775,68.7,117.2
780,68.3,116.2
785,68.0,119.1
790,67.6,116.6
795,67.3,119.4
800,67.0,119.3
805,66.6,118.7
810,66.3,119.7
815,66.0,120.5
820,65.6,120.1
825,65.3,120.9
830,64.9,120.2
835,64.5,123.1
840,64.1,124.7
845,63.9,124.1
850,63.5,128.5
855,63.1,123.9
860,62.7,126.7
865,62.4,129.4
870,62.1,130.6
875,61.8,129.5
880,61.4,130.0
885,61.1,131.8
890,60.7,131.9
895,60.3,133.8
900,59.9,133.7
905,59.5,134.4
910,59.2,138.4
915,58.8,138.1
920,58.4,138.7
925,58.1,138.1
930,57.7,139.7
935,57.2,139.4
940,56.9,141.5
945,56.6,140.7
950,56.1,141.8
955,55.7,143.9
960,55.3,142.8
965,54.9,146.5
970,54.4,146.1
975,54.1,147.3
980,53.5,151.2
985,53.2,153.0
990,52.8,152.0
995,52.4,149.8
1000,51.9,154.0
1005,51.6,154.1
1010,51.1,155.7
1015,50.6,157.7
1020,50.1,161.0
1025,49.7,160.6
1030,49.4,162.9
1035,48.9,160.7
1040,48.5,160.8
1045,47.9,162.4
1050,47.5,165.7
1055,47.1,162.4
1060,46.6,162.5
1065,46.1,165.2
1070,45.7,163.2
1075,45.2,166.5
1080,44.7,165.8
1085,44.1,166.3
1090,43.7,167.6
1095,43.2,168.9
1100,42.5,166.9
1105,42.4,170.0
1110,41.9,166.6
1115,41.3,165.7
1120,40.9,167.7
1125,40.5,168.8
1130,40.0,165.7
1135,39.5,169.2
1140,39.0,169.7
1145,38.5,166.6
1150,38.1,164.4
1155,37.7,162.3
1160,37.2,166.8
1165,36.7,165.3
1170,36.3,162.7
1175,35.7,162.1
1180,35.3,160.1
1185,34.8,157.9
1190,34.4,158.5
1195,34.0,158.6
1200,33.5,154.4
1205,33.1,153.8
1210,32.5,152.7
1215,32.1,150.6
1220,31.8,147.9
1225,31.4,146.6
1230,30.9,142.5
1235,30.5,140.1
1240,30.2,138.0
1245,29.7,135.9
1250,29.4,137.8
1255,28.9,135.1
1260,28.6,133.6
1265,28.3,131.7
1270,27.9,128.9
1275,27.6,129.3
1280,27.3,123.3
1285,27.0,120.5
1290,26.6,119.5
1295,26.3,117.5
1300,26.0,116.3
1305,25.7,113.0
1310,25.3,114.3
1315,25.1,110.7
1320,24.7,106.2
1325,24.5,103.2
1330,24.3,104.0
1335,24.0,98.3
1340,23.7,94.5
1345,23.5,92.2
1350,23.3,90.6
1355,23.1,86.3
1360,22.9,86.6
1365,22.7,84.7
1370,22.4,82.7
1375,22.3,83.4
1380,22.2,80.7
1385,21.9,74.8
1390,21.8,71.1
1395,21.7,67.2
1400,21.6,65.7
1405,21.4,64.8
1410,21.3,64.4
1415,21.1,63.0
1420,21.1,61.7
1425,21.0,58.5
1430,20.9,55.1
1435,20.7,52.5
1440,20.7,49.8
1445,20.6,48.8
1450,20.6,48.1
1455,20.5,46.0
1460,20.4,45.2
1465,20.2,44.0
1470,20.2,44.9
1475,20.2,47.5
1480,20.1,44.7
1485,20.0,44.4
1490,19.9,45.4
1495,19.9,45.4
1500,19.8,43.5
1505,19.8,43.6
1510,19.7,42.9
1515,19.6,42.7
1520,19.6,43.4
1525,19.5,43.3
1530,19.4,42.5
1535,19.3,43.4
1540,19.3,41.6
1545,19.2,43.3
1550,19.2,42.8
1555,19.1,45.2
1560,19.0,45.2
1565,18.9,42.7
1570,18.9,42.8
1575,18.9,42.0
1580,18.8,43.7
1585,18.7,44.8
1590,18.7,45.1
1595,18.7,44.7
1600,18.6,44.0
1605,18.5,42.9
1610,18.4,42.9

File: Wood/Calibration_Data/IMT/IMT_Wood_Cone_50kW_hor_R2.csv
Time (s),Mass (g),HRR (kW/m2)
0,96.0,2.8
5,94.2,3.8
10,94.0,1.3
15,93.9,115.3
20,93.4,192.6
25,92.7,201.4
30,92.1,177.9
35,91.6,159.9
40,91.2,143.1
45,90.7,136.1
50,90.3,130.7
55,90.0,123.8
60,89.6,121.2
65,89.2,116.1
70,88.8,112.6
75,88.5,111.3
80,88.2,106.1
85,87.8,102.0
90,87.4,99.1
95,87.1,96.8
100,86.8,99.6
105,86.5,93.3
110,86.2,92.1
115,85.8,91.8
120,85.5,90.5
125,85.2,88.8
130,84.8,88.6
135,84.6,88.3
140,84.4,87.3
145,84.0,87.1
150,83.7,85.9
155,83.4,83.8
160,83.2,82.3
165,83.0,83.8
170,82.7,81.9
175,82.3,82.1
180,82.1,83.0
185,81.8,82.7
190,81.5,81.2
195,81.2,82.6
200,80.9,83.0
205,80.7,81.8
210,80.5,81.6
215,80.2,81.7
220,79.9,79.9
225,79.6,81.9
230,79.4,81.3
235,79.0,80.4
240,78.8,80.5
245,78.5,80.2
250,78.2,81.3
255,77.9,81.0
260,77.6,78.9
265,77.4,77.9
270,77.1,77.8
275,76.9,80.0
280,76.6,78.9
285,76.3,77.6
290,76.0,76.7
295,75.8,76.0
300,75.6,77.1
305,75.3,78.6
310,75.0,77.3
315,74.8,78.1
320,74.4,80.0
325,74.2,77.2
330,73.9,77.3
335,73.6,75.6
340,73.3,74.9
345,73.0,73.7
350,72.8,74.6
355,72.6,73.7
360,72.3,73.5
365,72.0,74.9
370,71.7,76.5
375,71.5,74.7
380,71.2,75.9
385,70.9,75.4
390,70.7,76.3
395,70.3,78.4
400,70.1,76.0
405,69.8,76.8
410,69.6,76.2
415,69.3,74.3
420,69.1,74.5
425,68.8,76.6
430,68.5,74.3
435,68.3,76.2
440,68.0,75.2
445,67.7,74.3
450,67.5,76.3
455,67.2,76.2
460,66.9,77.5
465,66.7,76.1
470,66.4,77.0
475,66.2,74.8
480,65.9,73.4
485,65.7,73.8
490,65.4,72.3
495,65.1,74.3
500,64.9,73.1
505,64.6,73.8
510,64.3,73.7
515,64.1,75.5
520,63.9,76.1
525,63.6,73.4
530,63.3,72.2
535,63.0,75.4
540,62.8,73.3
545,62.6,75.7
550,62.3,74.5
555,62.0,75.3
560,61.8,74.3
565,61.5,73.9
570,61.3,75.6
575,61.0,74.5
580,60.7,74.5
585,60.5,74.6
590,60.2,76.0
595,60.0,75.0
600,59.7,77.3
605,59.4,77.9
610,59.1,76.7
615,58.9,77.0
620,58.7,75.5
625,58.5,75.7
630,58.2,76.3
635,58.0,76.3
640,57.7,76.5
645,57.5,76.6
650,57.2,76.5
655,56.9,76.8
660,56.7,76.9
665,56.5,75.9
670,56.2,79.0
675,55.9,76.4
680,55.7,77.5
685,55.4,78.7
690,55.2,77.6
695,54.9,77.8
700,54.7,77.2
705,54.5,78.1
710,54.2,80.7
715,53.9,78.1
720,53.7,79.4
725,53.3,82.1
730,53.2,81.5
735,52.9,81.4
740,52.6,83.7
745,52.4,83.2
750,52.1,81.7
755,51.9,84.6
760,51.6,83.2
765,51.3,83.2
770,51.0,81.9
775,50.7,82.2
780,50.5,85.7
785,50.3,86.8
790,50.0,87.8
795,49.7,85.4
800,49.5,86.1
805,49.2,89.2
810,48.9,88.1
815,48.6,90.3
820,48.3,88.3
825,48.1,89.3
830,47.8,89.8
835,47.5,90.4
840,47.3,92.1
845,47.0,91.4
850,46.6,92.5
855,46.3,97.3
860,46.1,95.4
865,45.8,95.3
870,45.5,95.5
875,45.2,94.1
880,44.9,97.1
885,44.7,98.8
890,44.3,97.8
895,44.1,101.3
900,43.8,99.3
905,43.5,100.5
910,43.1,102.3
915,42.9,104.5
920,42.5,101.7
925,42.2,102.2
930,41.9,104.1
935,41.6,105.6
940,41.4,107.1
945,41.0,106.5
950,40.6,107.3
955,40.3,108.5
960,40.1,108.1
965,39.7,109.2
970,39.4,109.6
975,38.9,109.7
980,38.7,111.9
985,38.3,113.3
990,38.0,114.5
995,37.6,116.7
1000,37.4,115.5
1005,36.9,115.0
1010,36.6,112.1
1015,36.3,113.8
1020,35.9,112.6
1025,35.7,114.3
1030,35.3,114.5
1035,34.9,117.3
1040,34.6,116.3
1045,34.3,116.5
1050,33.9,115.8
1055,33.6,115.5
1060,33.2,112.5
1065,32.9,113.7
1070,32.6,115.0
1075,32.2,115.0
1080,31.9,111.9
1085,31.4,112.5
1090,31.2,113.0
1095,30.7,113.9
1100,30.5,112.1
1105,30.2,111.6
1110,29.9,114.5
1115,29.5,111.4
1120,29.2,110.2
1125,28.9,110.7
1130,28.5,112.7
1135,28.3,108.4
1140,27.7,110.6
1145,27.6,108.4
1150,27.2,106.5
1155,27.0,105.6
1160,26.6,105.9
1165,26.3,105.6
1170,26.0,102.0
1175,25.7,99.9
1180,25.5,99.6
1185,25.2,98.5
1190,24.8,95.3
1195,24.6,97.8
1200,24.3,94.6
1205,24.0,93.9
1210,23.8,92.8
1215,23.5,93.0
1220,23.2,92.3
1225,22.9,89.4
1230,22.7,92.0
1235,22.5,90.0
1240,22.3,89.5
1245,22.0,90.3
1250,21.7,88.7
1255,21.6,85.4
1260,21.3,81.8
1265,21.0,80.6
1270,20.8,79.9
1275,20.7,80.3
1280,20.4,80.5
1285,20.2,76.5
1290,20.0,75.2
1295,19.8,75.6
1300,19.6,75.6
1305,19.4,73.7
1310,19.2,72.0
1315,19.0,71.7
1320,18.8,70.9
1325,18.6,71.2
1330,18.4,69.0
1335,18.3,67.3
1340,18.1,67.6
1345,18.0,65.2
1350,17.8,64.6
1355,17.6,63.7
1360,17.4,63.4
1365,17.3,62.2
1370,17.1,59.9
1375,17.0,57.9
1380,16.8,56.8
1385,16.7,56.0
1390,16.6,56.6
1395,16.4,56.1
1400,16.3,53.8
1405,16.1,54.0
1410,16.1,52.9
1415,16.0,51.5
1420,15.9,51.3
1425,15.8,50.9
1430,15.6,47.8
1435,15.5,46.1
1440,15.4,46.1
1445,15.3,45.3
1450,15.2,44.5
1455,15.1,44.9
1460,15.0,43.4
1465,15.0,42.8
1470,14.8,43.0
1475,14.8,42.2
1480,14.7,42.1
1485,14.6,41.9
1490,14.6,41.8
1495,14.5,40.4
1500,14.4,38.0
1505,14.3,39.1
1510,14.2,38.7
1515,14.2,37.9
1520,14.1,36.8
1525,14.1,37.2
1530,14.0,36.4
1535,13.9,36.1
1540,13.9,38.9
1545,13.8,37.5
1550,13.7,38.2
1555,13.6,38.1
1560,13.6,38.2
1565,13.5,40.3
1570,13.4,38.5
1575,13.4,37.6
1580,13.4,37.5
1585,13.4,36.9
1590,13.3,35.9
1595,13.2,34.7
1600,13.2,33.8
1605,13.1,36.3
1610,13.0,35.8
1615,13.0,35.3
1620,12.9,34.2
1625,12.9,31.7
1630,12.9,33.5
1635,12.8,33.4
1640,12.8,33.7
1645,12.7,33.6
1650,12.6,33.3
1655,12.6,33.8
1660,12.5,32.4
1665,12.5,33.0
1670,12.4,33.6
1675,12.4,34.8
1680,12.4,34.2
1685,12.3,33.4
1690,12.2,34.5
1695,12.2,32.4
1700,12.1,31.7
1705,12.1,31.7
1710,12.1,32.2
1715,12.0,32.4

File: Wood/Calibration_Data/IMT/IMT_Wood_Cone_50kW_hor_R3.csv
Time (s),Mass (g),HRR (kW/m2)
0,100.6,2.8
5,100.2,-6.2
10,99.9,94.1
15,99.7,174.7
20,99.1,187.9
25,98.6,172.1
30,98.0,153.1
35,97.5,141.9
40,97.2,133.5
45,96.8,128.8
50,96.3,123.0
55,96.0,118.2
60,95.7,111.4
65,95.2,104.9
70,95.0,102.2
75,94.7,97.0
80,94.4,95.9
85,94.0,92.8
90,93.6,90.1
95,93.4,91.9
100,93.2,93.2
105,92.9,88.8
110,92.6,89.1
115,92.4,86.4
120,92.1,85.0
125,91.8,84.5
130,91.6,82.5
135,91.3,80.0
140,91.1,79.4
145,90.8,82.2
150,90.5,81.4
155,90.3,80.5
160,90.1,81.1
165,89.8,76.7
170,89.5,76.9
175,89.3,78.1
180,89.1,77.9
185,88.8,75.9
190,88.5,75.5
195,88.3,76.1
200,88.1,77.2
205,87.8,79.1
210,87.6,78.4
215,87.4,76.2
220,87.0,76.5
225,86.8,77.4
230,86.6,77.4
235,86.3,75.9
240,86.0,76.5
245,85.9,74.4
250,85.5,73.6
255,85.3,74.6
260,85.1,74.7
265,84.9,75.6
270,84.5,75.2
275,84.3,76.8
280,84.1,75.2
285,83.9,73.5
290,83.7,74.0
295,83.4,74.5
300,83.1,75.4
305,82.9,73.6
310,82.6,73.8
315,82.4,74.8
320,82.1,74.7
325,81.9,73.6
330,81.6,77.5
335,81.4,78.3
340,81.2,75.6
345,80.8,73.3
350,80.6,73.0
355,80.4,72.8
360,80.1,72.0
365,79.8,71.9
370,79.6,74.1
375,79.4,73.1
380,79.1,73.9
385,78.9,74.5
390,78.6,75.3
395,78.4,75.3
400,78.1,75.2
405,77.9,76.7
410,77.6,76.0
415,77.4,75.9
420,77.1,74.0
425,76.9,74.0
430,76.6,76.6
435,76.5,74.9
440,76.2,75.2
445,75.9,74.3
450,75.7,73.2
455,75.4,74.4
460,75.2,74.6
465,75.0,74.8
470,74.7,74.0
475,74.4,73.2
480,74.3,74.1
485,74.0,76.4
490,73.8,74.0
495,73.5,75.7
500,73.3,75.6
505,73.0,74.7
510,72.8,76.7
515,72.5,76.6
520,72.3,77.3
525,72.1,78.1
530,71.8,76.1
535,71.5,77.0
540,71.2,78.7
545,71.0,79.7
550,70.8,79.8
555,70.6,79.6
560,70.4,78.7
565,70.1,79.3
570,69.8,79.3
575,69.7,77.1
580,69.4,79.3
585,69.1,80.9
590,68.9,80.7
595,68.6,81.4
600,68.5,81.5
605,68.2,81.5
610,67.9,80.5
615,67.7,78.9
620,67.5,80.8
625,67.2,80.9
630,67.0,82.7
635,66.8,83.2
640,66.6,82.4
645,66.3,82.2
650,66.0,83.8
655,65.8,84.7
660,65.6,84.7
665,65.3,85.3
670,65.0,84.2
675,64.8,86.1
680,64.6,85.2
685,64.2,87.6
690,64.1,87.8
695,63.9,85.5
700,63.5,86.3
705,63.4,89.1
710,63.0,88.3
715,62.9,89.7
720,62.5,89.8
725,62.3,88.4
730,62.1,90.3
735,61.8,90.2
740,61.5,91.9
745,61.3,91.2
750,61.1,90.8
755,60.7,92.8
760,60.6,93.1
765,60.3,93.6
770,60.0,92.7
775,59.8,93.2
780,59.5,96.7
785,59.2,96.4
790,58.8,94.8
795,58.7,96.0
800,58.3,97.5
805,58.1,98.2
810,57.8,98.1
815,57.5,100.9
820,57.2,100.5
825,56.9,99.1
830,56.7,101.0
835,56.3,100.5
840,56.0,103.8
845,55.8,103.6
850,55.5,102.8
855,55.2,103.8
860,54.9,107.3
865,54.6,105.4
870,54.4,106.8
875,54.0,110.5
880,53.7,111.2
885,53.4,111.7
890,53.0,111.3
895,52.8,111.9
900,52.5,110.1
905,52.1,112.8
910,51.8,111.7
915,51.5,115.3
920,51.1,114.7
925,50.7,117.6
930,50.4,119.4
935,50.2,117.4
940,49.8,116.5
945,49.5,119.1
950,49.0,119.7
955,48.8,120.5
960,48.4,119.4
965,48.1,118.8
970,47.8,120.2
975,47.4,120.1
980,47.1,124.9
985,46.7,123.9
990,46.4,124.5
995,45.8,121.7
1000,45.7,123.8
1005,45.3,127.2
1010,44.9,124.7
1015,44.6,124.6
1020,44.3,127.0
1025,43.9,124.7
1030,43.5,126.0
1035,43.2,127.0
1040,42.7,128.2
1045,42.5,126.7
1050,42.1,128.3
1055,41.8,129.6
1060,41.4,132.8
1065,41.0,130.2
1070,40.6,130.6
1075,40.3,130.2
1080,39.9,131.2
1085,39.3,129.3
1090,39.2,128.3
1095,38.8,128.7
1100,38.5,127.5
1105,38.0,125.6
1110,37.8,129.2
1115,37.4,126.5
1120,37.0,125.9
1125,36.7,126.7
1130,36.4,131.2
1135,36.0,126.9
1140,35.7,126.2
1145,35.3,126.0
1150,34.9,124.1
1155,34.7,123.5
1160,34.3,124.0
1165,34.0,123.9
1170,33.7,123.9
1175,33.3,123.8
1180,33.0,120.6
1185,32.7,120.7
1190,32.4,117.7
1195,32.1,121.9
1200,31.8,121.2
1205,31.4,120.7
1210,31.2,120.8
1215,30.9,121.2
1220,30.6,118.3
1225,30.1,116.1
1230,29.9,118.1
1235,29.6,114.7
1240,29.3,114.2
1245,29.0,114.2
1250,28.7,112.8
1255,28.5,111.5
1260,28.2,112.5
1265,27.9,113.5
1270,27.6,112.7
1275,27.4,112.1
1280,27.1,110.4
1285,26.8,111.1
1290,26.5,108.4
1295,26.3,108.7
1300,26.0,108.7
1305,25.6,108.0
1310,25.5,107.5
1315,25.2,106.0
1320,25.0,103.8
1325,24.8,105.1
1330,24.5,104.1
1335,24.3,104.9
1340,23.9,102.5
1345,23.7,101.2
1350,23.5,99.4
1355,23.3,100.7
1360,23.0,97.6
1365,22.8,96.3
1370,22.6,94.1
1375,22.4,95.7
1380,22.1,95.5
1385,21.9,93.4
1390,21.7,91.2
1395,21.5,91.4
1400,21.3,90.1
1405,21.1,91.1
1410,20.8,89.2
1415,20.6,88.9
1420,20.5,86.6
1425,20.3,86.0
1430,20.1,82.5
1435,19.9,81.8
1440,19.7,81.8
1445,19.6,80.5
1450,19.3,79.9
1455,19.2,77.3
1460,18.9,76.9
1465,18.9,76.3
1470,18.6,76.4
1475,18.5,75.4
1480,18.3,73.2
1485,18.2,72.1
1490,18.0,70.8
1495,17.9,69.0
1500,17.8,68.0
1505,17.7,63.2
1510,17.5,63.1
1515,17.4,61.0
1520,17.3,59.4
1525,17.2,58.7
1530,17.0,55.2
1535,17.0,53.0
1540,16.9,49.9
1545,16.7,50.2
1550,16.7,49.7
1555,16.6,49.2
1560,16.5,50.8
1565,16.6,47.8
1570,16.4,46.3
1575,16.4,42.8
1580,16.3,41.7
1585,16.2,41.6
1590,16.2,41.9
1595,16.1,42.3
1600,16.1,43.2
1605,15.9,42.0
1610,15.9,41.2
1615,15.8,40.6
1620,15.8,41.1
1625,15.7,41.1
1630,15.7,41.5
1635,15.6,40.9
1640,15.5,39.7
1645,15.5,39.5
1650,15.4,38.6
1655,15.3,39.5
1660,15.3,39.6
1665,15.2,40.4
1670,15.2,40.9
1675,15.1,39.5
1680,15.1,39.6
1685,15.0,39.9
1690,14.9,41.4
1695,14.9,40.6
1700,14.9,41.7
1705,14.8,40.2
1710,14.8,39.9
1715,14.7,40.6
1720,14.7,38.8
1725,14.6,41.1
1730,14.6,41.1
1735,14.5,40.2
1740,14.4,40.4
1745,14.4,39.1
1750,14.3,39.4
1755,14.2,39.3
1760,14.2,37.9
1765,14.2,37.5
1770,14.1,38.3
1775,14.0,40.1

File: Wood/Calibration_Data/IMT/IMT_Wood_Cone_50kW_hor_R4.csv
Time (s),Mass (g),HRR (kW/m2)
0,95.6,3.2
5,95.2,1.3
10,95.0,-3.2
15,94.9,117.5
20,94.4,201.6
25,93.6,215.7
30,93.2,182.3
35,92.5,163.1
40,92.2,150.5
45,91.7,140.5
50,91.3,137.7
55,90.9,128.4
60,90.5,124.3
65,90.0,122.7
70,89.7,118.6
75,89.3,116.6
80,89.0,116.0
85,88.6,111.2
90,88.2,114.2
95,87.8,109.2
100,87.5,106.3
105,87.2,104.8
110,86.9,106.6
115,86.5,103.9
120,86.2,103.0
125,85.9,98.4
130,85.5,99.8
135,85.3,97.1
140,84.9,97.6
145,84.6,96.0
150,84.3,93.1
155,84.0,98.5
160,83.7,98.0
165,83.4,96.2
170,83.1,96.0
175,82.8,93.7
180,82.5,91.3
185,82.2,90.4
190,81.9,92.1
195,81.6,90.7
200,81.4,91.5
205,81.0,88.1
210,80.8,86.8
215,80.5,84.3
220,80.2,86.4
225,80.0,85.3
230,79.6,86.7
235,79.4,87.7
240,79.1,86.8
245,78.8,86.6
250,78.4,87.0
255,78.3,85.9
260,77.9,87.2
265,77.7,87.7
270,77.4,87.2
275,77.1,85.1
280,76.8,86.1
285,76.6,85.0
290,76.3,85.4
295,76.0,86.5
300,75.7,87.7
305,75.4,83.9
310,75.1,84.7
315,74.8,83.3
320,74.6,85.3
325,74.3,86.6
330,74.1,82.5
335,73.7,82.3
340,73.5,86.2
345,73.2,84.3
350,73.0,82.8
355,72.7,82.3
360,72.4,81.0
365,72.1,81.9
370,71.9,82.8
375,71.6,82.7
380,71.3,82.2
385,71.0,83.1
390,70.7,80.9
395,70.4,81.4
400,70.2,81.5
405,69.9,79.6
410,69.6,80.9
415,69.4,79.7
420,69.1,77.7
425,68.8,78.0
430,68.6,79.0
435,68.3,83.7
440,68.0,80.4
445,67.7,83.4
450,67.5,77.5
455,67.2,80.1
460,66.9,79.5
465,66.7,79.0
470,66.4,78.7
475,66.1,80.0
480,65.9,81.7
485,65.6,82.6
490,65.4,81.0
495,65.1,77.2
500,64.9,78.7
505,64.6,80.0
510,64.4,81.3
515,64.1,82.9
520,63.8,83.5
525,63.5,85.0
530,63.3,83.9
535,63.0,80.8
540,62.8,81.5
545,62.5,81.2
550,62.2,83.0
555,61.9,82.1
560,61.6,81.7
565,61.4,82.0
570,61.2,82.3
575,60.9,81.1
580,60.6,81.1
585,60.3,83.6
590,60.1,84.1
595,59.8,82.8
600,59.6,82.3
605,59.3,80.4
610,59.1,79.3
615,58.8,80.9
620,58.5,82.4
625,58.2,81.9
630,58.0,83.8
635,57.8,82.9
640,57.5,84.5
645,57.3,83.4
650,57.0,82.7
655,56.8,84.2
660,56.4,83.7
665,56.1,86.2
670,55.9,86.4
675,55.7,85.0
680,55.4,84.8
685,55.1,85.8
690,54.9,87.2
695,54.6,86.1
700,54.3,87.7
705,54.0,86.8
710,53.8,87.3
715,53.5,87.5
720,53.2,88.5
725,52.9,87.0
730,52.7,84.4
735,52.4,88.6
740,52.2,88.1
745,51.9,87.7
750,51.6,91.8
755,51.4,91.5
760,51.0,91.4
765,50.8,92.2
770,50.5,95.7
775,50.3,91.9
780,49.9,92.1
785,49.7,92.8
790,49.4,93.2
795,49.1,98.5
800,48.8,101.2
805,48.6,98.6
810,48.2,98.1
815,48.0,96.4
820,47.7,98.3
825,47.4,95.6
830,47.1,99.1
835,46.8,100.8
840,46.5,99.5
845,46.2,102.5
850,45.8,99.2
855,45.6,99.6
860,45.3,102.7
865,45.0,103.5
870,44.6,104.6
875,44.4,105.7
880,44.0,108.7
885,43.7,109.3
890,43.3,107.5
895,43.0,108.4
900,42.7,109.0
905,42.3,107.4
910,42.0,109.8
915,41.7,112.4
920,41.3,110.4
925,40.9,112.5
930,40.7,115.0
935,40.2,113.1
940,39.9,116.1
945,39.5,115.5
950,39.2,116.5
955,38.8,118.8
960,38.4,121.8
965,38.1,122.0
970,37.7,121.3
975,37.3,124.5
980,36.9,126.0
985,36.6,130.1
990,36.1,132.3
995,35.8,128.6
1000,35.3,127.1
1005,35.0,128.9
1010,34.3,130.4
1015,34.2,127.9
1020,33.8,133.0
1025,33.4,127.6
1030,33.0,131.8
1035,32.5,133.9
1040,32.1,135.1
1045,31.7,131.6
1050,31.3,131.3
1055,30.9,132.7
1060,30.5,131.9
1065,30.0,134.0
1070,29.7,135.0
1075,29.2,133.1
1080,28.8,136.8
1085,28.4,134.0
1090,27.9,133.3
1095,27.6,134.4
1100,27.2,134.6
1105,26.8,131.2
1110,26.3,132.2
1115,26.0,130.2
1120,25.6,126.6
1125,25.2,126.7
1130,24.8,127.2
1135,24.3,124.7
1140,24.0,120.9
1145,23.6,123.8
1150,23.3,123.9
1155,22.8,118.9
1160,22.6,121.5
1165,22.2,123.3
1170,21.9,124.6
1175,21.5,127.5
1180,21.3,134.8
1185,20.8,131.2
1190,20.5,130.6
1195,20.2,125.9
1200,19.8,122.3
1205,19.5,117.6
1210,19.2,112.4
1215,18.9,111.1
1220,18.6,106.6
1225,18.4,100.5
1230,18.0,96.0
1235,17.8,92.0
1240,17.6,88.5
1245,17.4,84.6
1250,17.2,76.8
1255,17.0,71.9
1260,16.9,67.9
1265,16.7,66.6
1270,16.5,61.3
1275,16.4,58.6
1280,16.2,55.2
1285,16.1,53.9
1290,16.0,51.9
1295,15.8,51.9
1300,15.8,48.3
1305,15.7,45.4
1310,15.5,43.2
1315,15.6,42.1
1320,15.4,42.4
1325,15.4,41.3
1330,15.3,40.3
1335,15.2,39.5
1340,15.1,38.4
1345,15.0,37.0
1350,15.0,36.1
1355,14.9,37.1
1360,14.9,38.0
1365,14.8,38.1
1370,14.8,37.0
1375,14.6,35.7
1380,14.6,38.0
1385,14.5,36.7
1390,14.4,35.0
1395,14.4,33.5
1400,14.4,34.0
1405,14.3,34.1
1410,14.3,35.3
1415,14.2,36.6
1420,14.1,34.3
1425,14.1,33.0
1430,14.0,33.0
1435,14.0,34.3
1440,13.8,34.2
1445,13.8,34.5
1450,13.8,33.9
1455,13.6,32.4
1460,13.7,32.8
1465,13.6,31.1
1470,13.5,31.0
1475,13.5,30.1
1480,13.4,30.9

File: Wood/Calibration_Data/IMT/IMT_Wood_Cone_75kW_hor_R1.csv
Time (s),Mass (g),HRR (kW/m2)
0,97.0,0.0
5,95.6,74.0
10,95.1,227.0
15,94.3,252.0
20,93.7,222.5
25,93.0,201.5
30,92.5,180.1
35,91.9,164.5
40,91.5,154.0
45,90.9,144.7
50,90.4,138.8
55,90.1,130.2
60,89.6,127.2
65,89.1,120.8
70,88.7,121.4
75,88.3,115.8
80,88.0,113.3
85,87.6,111.5
90,87.2,111.0
95,86.9,107.7
100,86.5,107.2
105,86.2,106.3
110,85.8,103.7
115,85.4,103.3
120,85.1,101.9
125,84.8,99.3
130,84.4,101.5
135,84.1,99.9
140,83.7,101.0
145,83.5,101.6
150,83.0,100.9
155,82.7,101.9
160,82.4,99.8
165,82.1,99.2
170,81.8,98.7
175,81.4,94.9
180,81.1,96.2
185,80.8,96.2
190,80.5,95.7
195,80.1,96.0
200,79.8,94.9
205,79.5,94.5
210,79.2,93.8
215,78.8,92.8
220,78.5,93.0
225,78.1,91.4
230,77.8,91.1
235,77.5,91.4
240,77.1,91.9
245,76.9,90.6
250,76.5,90.9
255,76.3,91.1
260,75.9,92.6
265,75.6,90.6
270,75.2,89.1
275,74.9,89.9
280,74.7,86.0
285,74.2,87.5
290,74.1,85.1
295,73.7,85.8
300,73.3,85.1
305,73.1,87.2
310,72.8,87.1
315,72.5,86.5
320,72.1,85.2
325,71.8,86.5
330,71.5,84.1
335,71.2,86.4
340,70.9,83.8
345,70.5,87.1
350,70.3,86.4
355,69.9,85.2
360,69.6,81.2
365,69.4,82.0
370,69.0,81.8
375,68.8,80.7
380,68.4,85.1
385,68.2,84.7
390,67.8,84.0
395,67.5,84.5
400,67.2,82.1
405,67.0,81.7
410,66.6,82.6
415,66.2,81.3
420,66.0,81.3
425,65.7,81.2
430,65.5,78.4
435,65.2,80.1
440,64.9,80.4
445,64.6,82.4
450,64.3,81.4
455,64.0,81.5
460,63.6,82.5
465,63.3,80.7
470,63.1,81.6
475,62.8,80.7
480,62.5,80.5
485,62.2,83.1
490,62.0,83.5
495,61.6,81.6
500,61.3,80.9
505,61.1,82.6
510,60.7,82.9
515,60.5,80.9
520,60.2,81.0
525,59.9,82.9
530,59.6,82.1
535,59.3,82.6
540,59.0,81.3
545,58.7,83.2
550,58.4,82.7
555,58.2,84.7
560,57.9,84.5
565,57.6,84.7
570,57.3,83.2
575,57.0,83.1
580,56.7,84.7
585,56.3,87.1
590,56.1,88.5
595,55.8,87.9
600,55.5,85.8
605,55.2,84.5
610,55.0,84.8
615,54.6,86.8
620,54.4,88.1
625,54.1,88.9
630,53.8,90.3
635,53.5,91.5
640,53.2,89.9
645,53.0,89.4
650,52.5,87.6
655,52.3,91.5
660,52.0,90.7
665,51.6,93.3
670,51.2,96.2
675,51.0,94.8
680,50.7,96.1
685,50.5,96.1
690,50.2,94.9
695,49.9,95.9
700,49.5,96.3
705,49.2,98.0
710,48.9,100.8
715,48.4,99.7
720,48.2,102.0
725,47.8,103.0
730,47.5,103.1
735,47.3,103.7
740,46.9,103.4
745,46.6,107.2
750,46.2,105.3
755,45.8,107.6
760,45.5,109.2
765,45.1,110.5
770,44.8,111.8
775,44.5,109.2
780,44.1,111.7
785,43.8,111.9
790,43.4,113.3
795,43.0,113.5
800,42.7,114.3
805,42.2,114.7
810,42.0,119.3
815,41.6,120.4
820,41.1,119.3
825,40.8,121.0
830,40.5,122.0
835,40.0,122.1
840,39.6,124.5
845,39.3,127.1
850,38.7,127.1
855,38.4,131.1
860,37.9,130.6
865,37.6,128.9
870,37.2,133.6
875,36.7,131.6
880,36.4,132.9
885,35.9,134.5
890,35.5,131.8
895,35.1,131.4
900,34.7,135.0
905,34.1,136.5
910,33.8,139.7
915,33.3,138.8
920,32.9,138.1
925,32.5,141.1
930,32.0,137.7
935,31.6,140.0
940,31.1,139.1
945,30.7,140.3
950,30.3,139.8
955,29.8,141.7
960,29.4,141.1
965,29.0,143.4
970,28.4,142.8
975,27.9,142.8
980,27.6,143.4
985,27.2,143.7
990,26.7,146.7
995,26.3,147.7
1000,25.9,147.0
1005,25.4,146.5
1010,25.0,148.1
1015,24.4,144.1
1020,24.1,143.8
1025,23.7,141.6
1030,23.4,139.2
1035,22.9,138.0
1040,22.5,131.1
1045,22.1,132.5
1050,21.8,126.8
1055,21.4,127.5
1060,21.1,124.7
1065,20.8,119.1
1070,20.4,113.9
1075,20.2,108.7
1080,19.8,106.2
1085,19.6,103.3
1090,19.3,97.3
1095,19.0,94.0
1100,18.8,90.3
1105,18.5,86.3
1110,18.4,82.9
1115,18.2,81.0
1120,18.0,75.2
1125,17.8,73.2
1130,17.7,70.2
1135,17.5,68.3
1140,17.4,64.5
1145,17.2,61.0
1150,17.1,57.9
1155,17.0,56.6
1160,16.9,55.3
1165,16.8,53.2
1170,16.7,51.2
1175,16.6,50.3
1180,16.5,49.1
1185,16.5,47.1
1190,16.3,45.9
1195,16.3,46.9
1200,16.3,46.8
1205,16.2,46.0
1210,16.1,45.0
1215,16.0,43.3
1220,16.0,44.5
1225,15.9,43.5
1230,15.8,42.7
1235,15.7,42.1
1240,15.6,43.5
1245,15.6,41.9
1250,15.5,41.3
1255,15.4,42.9
1260,15.4,43.1
1265,15.3,41.9
1270,15.3,41.6
1275,15.2,41.9
1280,15.1,40.4
1285,15.1,41.9
1290,14.9,41.1
1295,14.9,40.2
1300,14.9,40.5
1305,14.9,39.4
1310,14.8,38.5
1315,25.1,110.7
1320,24.7,106.2
1325,24.5,103.2
1330,24.3,104.0
1335,24.0,98.3
1340,23.7,94.5
1345,23.5,92.2
1350,23.3,90.6
1355,23.1,86.3
1360,22.9,86.6
1365,22.7,84.7
1370,22.4,82.7
1375,22.3,83.4
1380,22.2,80.7
1385,21.9,74.8
1390,21.8,71.1
1395,21.7,67.2
1400,21.6,65.7
1405,21.4,64.8
1410,21.3,64.4
1415,21.1,63.0
1420,21.1,61.7
1425,21.0,58.5
1430,20.9,55.1
1435,20.7,52.5
1440,20.7,49.8
1445,20.6,48.8
1450,20.6,48.1
1455,20.5,46.0
1460,20.4,45.2
1465,20.2,44.0
1470,20.2,44.9
1475,20.2,47.5
1480,20.1,44.7
1485,20.0,44.4
1490,19.9,45.4
1495,19.9,45.4
1500,19.8,43.5
1505,19.8,43.6
1510,19.7,42.9
1515,19.6,42.7
1520,19.6,43.4
1525,19.5,43.3
1530,19.4,42.5
1535,19.3,43.4
1540,19.3,41.6
1545,19.2,43.3
1550,19.2,42.8
1555,19.1,45.2
1560,19.0,45.2
1565,18.9,42.7
1570,18.9,42.8
1575,18.9,42.0
1580,18.8,43.7
1585,18.7,44.8
1590,18.7,45.1
1595,18.7,44.7
1600,18.6,44.0
1605,18.5,42.9
1610,18.4,42.9

File: Wood/Calibration_Data/IMT/IMT_Wood_Cone_75kW_hor_R2.csv
Time (s),Mass (g),HRR (kW/m2)
0,112.2,1.4
5,112.3,68.4
10,112.2,205.0
15,111.3,267.1
20,110.6,277.2
25,109.4,255.5
30,108.9,236.9
35,108.1,216.1
40,107.8,203.3
45,107.0,196.6
50,106.4,187.6
55,105.9,181.0
60,105.3,172.9
65,104.8,167.0
70,104.4,167.4
75,103.9,159.4
80,103.2,161.2
85,102.8,153.5
90,102.3,151.9
95,101.6,149.8
100,101.3,145.9
105,100.9,147.0
110,100.5,143.3
115,99.9,142.4
120,99.5,141.3
125,99.2,139.3
130,98.5,136.3
135,98.3,136.5
140,97.8,132.7
145,97.4,134.7
150,96.9,132.5
155,96.5,130.6
160,96.1,131.4
165,95.7,129.6
170,95.3,129.3
175,94.8,128.4
180,94.5,129.4
185,94.1,128.3
190,93.6,128.0
195,93.0,126.0
200,92.8,124.1
205,92.3,127.3
210,91.9,125.0
215,91.6,126.0
220,91.2,123.8
225,90.7,121.6
230,90.4,123.4
235,90.0,122.1
240,89.6,120.6
245,89.2,121.4
250,88.8,121.2
255,88.4,121.5
260,88.0,120.2
265,87.7,118.7
270,87.3,117.4
275,86.9,116.2
280,86.4,116.0
285,86.1,117.3
290,85.7,116.1
295,85.3,117.3
300,85.0,116.5
305,84.5,118.0
310,84.2,116.6
315,83.8,115.6
320,83.4,112.7
325,83.0,112.9
330,82.7,111.6
335,82.3,115.1
340,81.9,113.6
345,81.5,113.1
350,81.2,113.3
355,80.8,116.0
360,80.4,115.0
365,79.9,116.1
370,79.6,114.8
375,79.2,110.3
380,78.9,112.8
385,78.5,110.0
390,78.1,110.1
395,77.8,112.8
400,77.4,111.9
405,77.0,113.4
410,76.7,111.1
415,76.2,112.1
420,75.9,111.7
425,75.6,110.3
430,75.1,113.8
435,74.8,111.6
440,74.4,112.6
445,74.1,114.7
450,73.7,113.9
455,73.3,114.3
460,72.7,113.9
465,72.5,112.9
470,72.2,111.5
475,71.8,112.3
480,71.4,113.6
485,71.0,112.8
490,70.7,114.7
495,70.1,114.9
500,69.9,115.0
505,69.5,115.1
510,69.2,117.3
515,68.8,118.7
520,68.5,117.7
525,68.0,119.0
530,67.7,118.7
535,67.2,115.9
540,67.0,117.2
545,66.6,119.4
550,66.2,118.6
555,65.8,115.8
560,65.5,118.9
565,65.1,117.9
570,64.6,118.6
575,64.2,120.0
580,63.9,121.2
585,63.6,122.7
590,63.1,125.7
595,62.8,122.9
600,62.2,128.6
605,62.0,125.9
610,61.6,126.2
615,61.2,124.1
620,60.8,124.2
625,60.4,125.0
630,60.0,128.5
635,59.7,127.6
640,59.3,126.6
645,58.8,127.3
650,58.5,129.7
655,57.8,132.3
660,57.7,134.3
665,57.3,133.1
670,56.9,133.3
675,56.5,134.0
680,55.9,137.3
685,55.5,139.7
690,55.2,139.7
695,54.7,141.1
700,54.3,140.6
705,53.8,143.5
710,53.3,143.9
715,52.9,148.0
720,52.5,147.9
725,52.0,151.1
730,51.6,154.6
735,51.1,156.0
740,50.7,153.3
745,50.1,158.1
750,49.7,159.1
755,49.3,159.9
760,48.7,160.4
765,48.2,164.7
770,47.8,165.4
775,47.2,167.1
780,46.8,166.4
785,46.1,171.5
790,45.7,172.2
795,45.2,171.8
800,44.7,173.4
805,44.2,174.4
810,43.7,176.3
815,43.1,174.5
820,42.5,178.6
825,42.0,172.8
830,41.5,175.5
835,41.1,177.9
840,40.3,174.9
845,39.9,177.2
850,39.2,177.4
855,38.8,180.3
860,38.2,176.6
865,37.7,179.0
870,37.2,177.1
875,36.6,181.9
880,36.1,179.7
885,35.6,179.3
890,34.9,176.2
895,34.5,176.0
900,34.0,176.6
905,33.4,181.2
910,32.9,178.6
915,32.2,178.2
920,31.8,177.0
925,31.2,172.9
930,30.8,173.2
935,30.2,169.9
940,29.8,171.8
945,29.1,169.1
950,28.7,165.4
955,28.3,162.3
960,27.7,163.7
965,27.4,158.4
970,26.9,159.5
975,26.4,154.5
980,25.8,152.9
985,25.4,148.9
990,25.0,146.7
995,24.7,142.2
1000,24.3,140.1
1005,23.6,137.6
1010,23.4,132.2
1015,23.1,128.5
1020,22.7,125.1
1025,22.4,123.4
1030,22.1,118.1
1035,21.5,116.1
1040,21.4,108.2
1045,21.1,108.6
1050,20.9,102.3
1055,20.6,96.9
1060,20.4,93.6
1065,20.2,89.0
1070,20.0,85.8
1075,19.8,80.9
1080,19.6,76.3
1085,19.4,70.5
1090,19.3,68.5
1095,19.2,65.8
1100,19.0,62.6
1105,18.9,58.8
1110,18.7,57.9
1115,18.6,54.3
1120,18.5,50.8
1125,18.5,48.3
1130,18.4,44.8
1135,18.3,44.9
1140,18.3,44.2
1145,18.2,43.8
1150,18.1,42.2
1155,18.0,41.9
1160,17.9,42.4
1165,17.9,41.1
1170,17.9,41.2
1175,17.7,41.4
1180,17.7,41.6
1185,17.6,41.8
1190,17.6,39.9
1195,17.5,40.5
1200,17.5,39.9
1205,17.4,40.6
1210,17.3,39.5
1215,17.3,39.8
1220,17.2,38.6
1225,17.1,39.5
1230,17.1,41.0
1235,17.1,39.2
1240,17.0,39.9
1245,16.9,37.3
1250,16.9,36.6
1255,16.8,37.5
1260,16.8,38.2
1265,16.7,38.6
