Repository: MaCFP/matl-db

# README File for IMT
IMT Mines Alès (Institut Mines-Télécom), Alès (France).

### Experimental Conditions: TGA
A Perkin Elmer TGA 8000 was used to conduct Thermogravimetric Analysis (TGA) experiments. 

* Heating Rates: 2, 5, 10, 20 K/min
* Temperature program
  - Initial Temperature: 303 K
  - Initial Isotherm: 120 s (hold at 303 K for 120 s)
  - Heating Ramp: from 303 to 383 K at 10 K/min
  - Second Isotherm: 600 s (hold at 383 K for 600 s)
  - Maximum Temperature: 1173 K
  - Final Isotherm: None
* Sample mass: 5 mg +/- 0.1 mg
* Sample geometry: Powdered
* Calibration type: Before each experiment, a baseline test was performed using an empty crucible. 
* Crucible
  - Type: alumina

File: Wood/Calibration_Data/IMT/IMT_Wood_Cone_75kW_hor_R3.csv
Time (s),Mass (g),HRR (kW/m2)
0,90.8,-0.6
5,90.9,82.4
10,90.2,202.2
15,89.3,231.6
20,88.8,204.2
25,88.1,188.5
30,87.5,173.8
35,87.0,160.4
40,86.4,145.9
45,86.0,140.5
50,85.5,134.7
55,85.1,127.2
60,84.7,122.3
65,84.3,118.1
70,83.8,115.5
75,83.4,116.6
80,83.0,112.3
85,82.5,111.9
90,82.2,108.1
95,81.8,111.7
100,81.5,107.1
105,81.2,106.3
110,80.8,104.7
115,80.3,103.5
120,80.1,104.8
125,79.7,103.3
130,79.3,104.7
135,79.0,101.7
140,78.7,104.4
145,78.3,101.7
150,77.8,101.5
155,77.6,100.1
160,77.2,102.7
165,76.8,102.3
170,76.2,104.6
175,76.1,103.4
180,75.8,100.2
185,75.5,98.2
190,75.0,99.8
195,74.7,100.3
200,74.4,97.5
205,74.1,97.6
210,73.7,97.3
215,73.4,95.4
220,73.0,93.9
225,72.6,95.2
230,72.3,94.3
235,72.0,93.8
240,71.7,92.7
245,71.4,91.5
250,71.0,92.6
255,70.7,92.7
260,70.3,94.1
265,70.0,92.2
270,69.7,90.9
275,69.4,91.8
280,69.1,91.5
285,68.8,90.0
290,68.4,89.7
295,68.1,88.2
300,67.8,88.9
305,67.5,88.3
310,67.2,86.1
315,66.9,85.8
320,66.5,88.3
325,66.2,86.9
330,65.9,87.0
335,65.6,85.8
340,65.3,87.9
345,65.0,88.7
350,64.8,87.8
355,64.4,88.7
360,64.2,89.1
365,63.8,85.6
370,63.5,84.6
375,63.3,85.1
380,62.9,84.3
385,62.6,85.3
390,62.3,87.4
395,62.0,87.5
400,61.7,84.8
405,61.4,85.4
410,61.1,86.1
415,60.9,85.1
420,60.6,87.1
425,60.2,85.0
430,59.9,83.4
435,59.7,83.7
440,59.3,85.5
445,58.9,86.2
450,58.7,86.6
455,58.5,88.6
460,58.2,87.8
465,57.9,88.6
470,57.6,89.0
475,57.3,85.9
480,57.0,87.5
485,56.6,88.5
490,56.4,88.0
495,56.2,88.8
500,55.9,88.5
505,55.6,89.4
510,55.3,88.6
515,55.0,90.1
520,54.7,91.4
525,54.5,90.9
530,54.1,93.1
535,53.8,91.4
540,53.5,91.6
545,53.2,93.5
550,52.9,93.1
555,52.6,94.5
560,52.3,94.9
565,52.0,96.5
570,51.8,97.0
575,51.4,99.6
580,51.1,99.5
585,50.8,99.2
590,50.4,99.3
595,50.2,103.8
600,49.9,102.6
605,49.5,101.0
610,49.3,104.5
615,48.9,103.7
620,48.6,103.6
625,48.3,107.4
630,48.0,108.2
635,47.6,110.9
640,47.4,110.8
645,46.9,111.6
650,46.6,112.1
655,46.4,113.2
660,46.0,113.3
665,45.6,115.2
670,45.2,117.1
675,44.8,121.4
680,44.5,118.6
685,44.2,121.9
690,43.8,123.7
695,43.4,125.8
700,43.0,128.8
705,42.6,130.4
710,42.3,129.3
715,41.8,128.4
720,41.6,133.1
725,41.0,128.3
730,40.7,133.5
735,40.3,133.3
740,39.9,136.8
745,39.5,137.6
750,39.1,136.9
755,38.7,139.9
760,38.2,142.1
765,37.8,143.3
770,37.3,143.5
775,37.0,143.9
780,36.6,144.8
785,36.1,146.9
790,35.7,146.2
795,35.2,146.5
800,34.8,145.8
805,34.4,151.6
810,33.9,152.9
815,33.4,150.4
820,33.0,153.8
825,32.5,152.1
830,32.1,152.0
835,31.6,154.8
840,31.2,155.0
845,30.7,151.9
850,30.1,156.0
855,29.8,157.5
860,29.4,156.4
865,28.9,153.8
870,28.4,153.6
875,28.0,154.8
880,27.4,154.3
885,27.0,155.2
890,26.6,151.8
895,26.2,150.9
900,25.7,149.6
905,25.2,149.4
910,24.9,146.3
915,24.3,147.9
920,24.0,148.0
925,23.5,146.8
930,23.2,143.0
935,22.6,142.6
940,22.3,141.7
945,21.9,141.0
950,21.6,137.6
955,21.2,136.0
960,20.8,133.0
965,20.4,132.4
970,20.0,124.2
975,19.7,122.5
980,19.2,117.8
985,19.2,115.8
990,18.8,113.6
995,18.6,108.9
1000,18.3,106.6
1005,18.0,101.6
1010,17.8,97.3
1015,17.5,93.7
1020,17.4,89.1
1025,17.1,87.0
1030,16.9,81.4
1035,16.8,75.0
1040,16.6,70.3
1045,16.4,66.9
1050,16.3,65.1
1055,16.1,62.7
1060,16.1,58.4
1065,16.0,57.1
1070,15.8,52.8
1075,15.7,52.0
1080,15.7,48.0
1085,15.6,48.6
1090,15.5,48.1
1095,15.6,49.1
1100,15.4,48.0
1105,15.4,48.3
1110,15.2,46.6
1115,15.3,46.2
1120,15.1,46.2
1125,15.1,43.8
1130,15.0,43.7
1135,14.9,44.4
1140,14.9,45.8
1145,14.7,43.8
1150,14.8,43.4
1155,14.6,44.2
1160,14.6,41.8
1165,14.5,41.8
1170,14.5,42.8
1175,14.4,41.9
1180,14.3,42.9
1185,14.3,41.4
1190,14.2,41.3
1195,14.2,40.6
1200,14.1,40.0
1205,14.1,40.1
1210,14.0,40.9
1215,14.0,41.7

File: Wood/Calibration_Data/IMT/IMT_Wood_MCC-raw_N2_60K_R1.csv
Time (s),Temperature (C),HRR (W/g)
0,98.346,-1.737
0.5,98.419,-1.563
1,98.554,-1.646
1.5,98.605,-1.997
2,98.706,-2.784
2.5,98.809,-3.202
3,98.895,-3.317
3.5,99.018,-3.522
4,99.094,-3.613
4.5,99.208,-3.958
5,99.271,-3.85
5.5,99.361,-4.461
6,99.468,-4.345
6.5,99.559,-4.383
7,99.631,-4.356
7.5,99.756,-4.626
8,99.807,-4.152
8.5,99.913,-4.032
9,99.994,-3.391
9.5,100.046,-3.7
10,100.109,-3.313
10.5,100.22,-3.127
11,100.282,-2.801
11.5,100.404,-2.592
12,100.495,-2.427
12.5,100.567,-2.671
13,100.655,-2.605
13.5,100.742,-2.618
14,100.813,-2.289
14.5,100.909,-2.098
15,100.994,-2.023
15.5,101.06,-1.563
16,101.122,-1.551
16.5,101.222,-1.644
17,101.317,-1.337
17.5,101.418,-0.779
18,101.517,-0.575
18.5,101.592,-0.625
19,101.68,-0.248
19.5,101.85,-0.462
20,101.896,-0.52
20.5,101.999,-0.268
21,102.121,-0.627
21.5,102.219,-0.756
22,102.325,-0.489
22.5,102.461,-0.495
23,102.568,-0.297
23.5,102.676,-0.269
24,102.774,0.086
24.5,102.923,-0.256
25,103.004,-0.03
25.5,103.104,0.055
26,103.284,0.352
26.5,103.381,0.251
27,103.503,0.494
27.5,103.597,0.691
28,103.752,0.907
28.5,103.903,1.206
29,104.019,1.249
29.5,104.15,1.269
30,104.32,1.323
30.5,104.448,1.151
31,104.602,1.132
31.5,104.737,1.296
32,104.877,1.125
32.5,105.064,1.291
33,105.22,1.05
33.5,105.365,1.28
34,105.503,1.231
34.5,105.672,1.126
35,105.808,1.171
35.5,105.987,1.387
36,106.113,1.728
36.5,106.337,1.592
37,106.495,1.649
37.5,106.624,1.785
38,106.812,1.961
38.5,107.003,1.621
39,107.146,1.737
39.5,107.36,1.874
40,107.528,1.933
40.5,107.74,1.771
41,107.939,1.697
41.5,108.09,2.126
42,108.312,2.159
42.5,108.497,2.152
43,108.676,2.511
43.5,108.894,2.232
44,109.027,2.299
44.5,109.301,2.312
45,109.442,2.411
45.5,109.65,1.947
46,109.884,2.253
46.5,110.086,2.158
47,110.306,2.265
47.5,110.543,2.273
48,110.761,2.361
48.5,110.983,2.234
49,111.231,2.32
49.5,111.431,2.376
50,111.623,2.526
50.5,111.844,2.435
51,112.063,2.748
51.5,112.333,3.055
52,112.556,2.485
52.5,112.785,2.949
53,113.019,2.589
53.5,113.304,2.743
54,113.513,3.066
54.5,113.781,2.556
55,114.053,2.889
55.5,114.308,2.963
56,114.546,3.141
56.5,114.83,3.202
57,115.076,3.131
57.5,115.304,3.236
58,115.572,3.221
58.5,115.851,3.392
59,116.099,3.779
59.5,116.366,3.937
60,116.605,3.686
60.5,116.94,3.508
61,117.212,3.764
61.5,117.472,3.625
62,117.726,3.589
62.5,118.033,3.818
63,118.34,3.679
63.5,118.628,4.028
64,118.876,3.968
64.5,119.166,3.832
65,119.476,3.972
65.5,119.749,3.761
66,120.072,3.469
66.5,120.37,3.646
67,120.654,3.641
67.5,121.018,4.169
68,121.272,3.936
68.5,121.611,4.098
69,121.866,3.968
69.5,122.206,4.095
70,122.486,4.186
70.5,122.871,4.206
71,123.132,4.054
71.5,123.44,3.924
72,123.801,3.843
72.5,124.103,4.418
73,124.466,4.096
73.5,124.811,4.233
74,125.116,4.397
74.5,125.425,4.394
75,125.752,4.476
75.5,126.107,4.794
76,126.481,4.787
76.5,126.775,4.727
77,127.107,4.817
77.5,127.439,4.642
78,127.824,4.877
78.5,128.168,4.711
79,128.495,4.657
79.5,128.918,4.776
80,129.288,4.827
80.5,129.624,5.058
81,130.016,4.857
81.5,130.301,4.948
82,130.649,5.095
82.5,130.972,5.177
83,131.33,5.027
83.5,131.743,5.027
84,132.164,4.992
84.5,132.444,5.014
85,132.841,5.167
85.5,133.183,4.806
86,133.624,5.191
86.5,133.962,5.011
87,134.313,5.062
87.5,134.676,5.421
88,135.052,5.251
88.5,135.446,5.42
89,135.772,5.409
89.5,136.192,5.443
90,136.558,5.394
90.5,136.943,5.629
91,137.352,5.643
91.5,137.773,5.762
92,138.114,5.59
92.5,138.517,5.642
93,138.906,5.377
93.5,139.289,5.708
94,139.732,5.54
94.5,140.032,5.484
95,140.484,5.888
95.5,140.875,5.874
96,141.287,6.029
96.5,141.682,5.82
97,142.064,5.727
97.5,142.506,5.89
98,142.876,5.915
98.5,143.304,6.163
99,143.649,5.921
99.5,144.12,5.627
100,144.578,6.052
100.5,144.944,6.172
101,145.345,6.221
101.5,145.764,5.914
102,146.185,6.189
102.5,146.562,6.203
103,147.018,6.244
103.5,147.465,6.385
104,147.883,6.164
104.5,148.242,6.087
105,148.715,6.282
105.5,149.102,6.313
106,149.53,6.543
106.5,149.975,6.291
107,150.429,6.477
107.5,150.831,6.941
108,151.305,6.948
108.5,151.7,6.997
109,152.146,6.902
109.5,152.576,6.988
110,152.98,6.857
110.5,153.418,7.081
111,153.833,6.774
111.5,154.295,6.754
112,154.776,7.063
112.5,155.167,6.869
113,155.597,7.136
113.5,156.063,7.517
114,156.51,7.475
114.5,156.919,7.482
115,157.358,7.514
115.5,157.814,7.662
116,158.25,7.169
116.5,158.719,7.366
117,159.142,7.569
117.5,159.59,7.687
118,160.023,7.825
118.5,160.495,7.774
119,160.902,8.033
119.5,161.384,7.861
120,161.83,8.254
120.5,162.268,8.266
121,162.756,8.425
121.5,163.201,8.451
122,163.63,8.649
122.5,164.079,8.769
123,164.603,8.789
123.5,165.058,8.778
124,165.509,8.795
124.5,165.993,8.58
125,166.402,8.851
125.5,166.902,8.749
126,167.354,9.089
126.5,167.858,9.186
127,168.28,9.235
127.5,168.765,9.876
128,169.221,9.75
128.5,169.709,9.917
129,170.215,10.06
129.5,170.627,10.091
130,171.184,10.082
130.5,171.604,10.467
131,172.125,10.68
131.5,172.585,10.953
132,173.036,10.782
132.5,173.56,10.904
133,174.002,11.019
133.5,174.487,10.749
134,174.989,11.035
134.5,175.453,11.366
135,175.937,11.186
135.5,176.43,11.063
136,176.908,11.266
136.5,177.39,11.858
137,177.895,12.066
137.5,178.428,11.986
138,178.908,12.356
138.5,179.374,12.598
139,179.874,12.509
139.5,180.378,12.657
140,180.87,13.012
140.5,181.351,13.081
141,181.841,13.343
141.5,182.333,13.531
142,182.817,12.981
142.5,183.286,13.104
143,183.794,13.581
143.5,184.286,13.611
144,184.828,13.892
144.5,185.284,13.864
145,185.802,13.846
145.5,186.283,14.109
146,186.818,14.173
146.5,187.296,14.311
147,187.816,14.709
147.5,188.292,14.792
148,188.811,15.256
148.5,189.284,15.636
149,189.787,15.79
149.5,190.339,15.961
150,190.823,15.876
150.5,191.37,16.491
151,191.851,16.366
151.5,192.387,16.669
152,192.922,16.968
152.5,193.368,17.148
153,193.929,17.606
153.5,194.405,17.64
154,194.909,17.9
154.5,195.447,17.941
155,195.947,17.947
155.5,196.457,18.039
156,196.974,18.124
156.5,197.483,18.453
157,197.996,18.881
157.5,198.458,18.932
158,199.006,18.652
158.5,199.5,18.878
159,200.033,19.131
159.5,200.545,18.535
160,201.041,18.57
160.5,201.559,18.983
161,202.063,18.979
161.5,202.645,19.015
162,203.107,19.699
162.5,203.611,19.702
163,204.106,19.639
163.5,204.668,19.99
164,205.146,20.063
164.5,205.663,19.931
165,206.189,19.887
165.5,206.702,20.319
166,207.185,20.403
166.5,207.749,20.536
167,208.228,20.527
167.5,208.766,20.485
168,209.296,20.714
168.5,209.804,20.875
169,210.367,20.9
169.5,210.853,20.777
170,211.356,21.134
170.5,211.892,20.838
171,212.412,20.947
171.5,212.931,21.337
172,213.444,21.02
172.5,213.954,21.185
173,214.51,21.103
173.5,215.035,21.171
174,215.563,21.424
174.5,216.02,21.423
175,216.596,21.544
175.5,217.105,21.366
176,217.638,21.897
176.5,218.146,21.391
177,218.674,21.818
177.5,219.153,22.047
178,219.746,21.916
178.5,220.231,21.709
179,220.759,22.143
179.5,221.265,22.049
180,221.823,21.731
180.5,222.318,22.051
181,222.862,21.995
181.5,223.356,22.259
182,223.872,21.941
182.5,224.357,21.913
183,224.89,22.258
183.5,225.468,22.126
184,225.942,22.245
184.5,226.48,22.445
185,226.963,22.312
185.5,227.492,22.607
186,227.989,22.545
186.5,228.534,22.9
187,229.033,23.533
187.5,229.573,23.125
188,230.095,23.586
188.5,230.588,23.644
189,231.18,24.132
189.5,231.656,24.117
190,232.203,24.419
190.5,232.679,24.579
191,233.213,24.912
191.5,233.764,25.292
192,234.221,25.084
192.5,234.772,25.469
193,235.304,25.122
193.5,235.794,25.367
194,236.355,25.27
194.5,236.882,25.317
195,237.4,25.606
195.5,237.931,25.99
196,238.443,25.929
196.5,238.948,26.34
197,239.444,26.495
197.5,239.978,26.713
198,240.479,26.858
198.5,241.057,27.213
199,241.592,27.644
199.5,242.078,27.84
200,242.596,28.042
200.5,243.053,28.117
201,243.597,28.358
201.5,244.125,28.48
202,244.611,29.077
202.5,245.122,28.927
203,245.649,29.135
203.5,246.141,29.135
204,246.65,29.57
204.5,247.173,29.787
205,247.713,29.797
205.5,248.19,29.732
206,248.746,29.928
206.5,249.224,30.227
207,249.737,30.427
207.5,250.249,30.608
208,250.763,31.204
208.5,251.324,31.303
209,251.778,31.518
209.5,252.319,31.858
210,252.823,32.27
210.5,253.341,32.829
211,253.852,32.881
211.5,254.394,33.04
212,254.912,33.376
212.5,255.379,33.557
213,255.933,33.843
213.5,256.434,34.296
214,256.97,34.474
214.5,257.483,34.963
215,258.014,35.122
215.5,258.495,35.629
216,259.005,35.966
216.5,259.494,36.243
217,260.044,36.223
217.5,260.52,36.943
218,261.03,36.845
218.5,261.522,37.165
219,262.057,37.28
219.5,262.61,37.842
220,263.101,37.86
220.5,263.586,38.372
221,264.095,39.123
221.5,264.626,39.457
222,265.1,39.629
222.5,265.609,40.254
223,266.15,40.39
223.5,266.617,40.529
224,267.086,40.919
224.5,267.617,41.473
225,268.117,41.262
225.5,268.597,41.8
226,269.108,41.772
226.5,269.637,42.267
227,270.137,42.699
227.5,270.628,42.918
228,271.125,43.329
228.5,271.616,43.293
229,272.14,44.155
229.5,272.639,43.682
230,273.12,44.34
230.5,273.606,44.531
231,274.08,44.966
231.5,274.664,45.288
232,275.14,45.521
232.5,275.635,45.974
233,276.172,45.976
233.5,276.651,46.138
234,277.216,46.744
234.5,277.712,46.576
235,278.169,46.893
235.5,278.703,47.116
236,279.187,46.782
236.5,279.643,47.225
237,280.166,47.379
237.5,280.703,47.39
238,281.19,47.624
238.5,281.641,48.092
239,282.174,47.923
239.5,282.746,48.285
240,283.176,48.308
240.5,283.674,48.694
241,284.191,48.922
241.5,284.67,49.384
242,285.139,49.07
242.5,285.646,49.08
243,286.185,49.194
243.5,286.631,48.93
244,287.134,49.32
244.5,287.63,49.339
245,288.144,49.522
245.5,288.595,49.384
246,289.116,49.278
246.5,289.615,49.006
247,290.147,49.599
247.5,290.629,49.743
248,291.126,49.571
248.5,291.632,49.671
249,292.104,49.857
249.5,292.619,50.129
250,293.102,50.119
250.5,293.574,50.246
251,294.073,50.679
251.5,294.614,50.752
252,295.07,50.739
252.5,295.579,51.215
253,296.087,51.507
253.5,296.622,51.525
254,297.069,51.461
254.5,297.601,52.265
255,298.137,52.052
255.5,298.664,52.288
256,299.133,52.324
256.5,299.625,52.54
257,300.131,52.762
257.5,300.633,52.679
258,301.116,52.784
258.5,301.613,53.129
259,302.122,53.36
259.5,302.612,53.76
260,303.132,54.039
260.5,303.606,54.106
261,304.064,54.371
261.5,304.567,54.114
262,305.063,54.563
262.5,305.563,54.799
263,306.086,54.967
263.5,306.597,55.7
264,307.108,55.946
264.5,307.611,56.176
265,308.103,56.507
265.5,308.546,56.858
266,309.03,57.188
266.5,309.543,57.415
267,310.008,57.924
267.5,310.546,58.104
268,311.037,58.493
268.5,311.544,58.809
269,312.021,59.52
269.5,312.506,59.793
270,312.981,60.183
270.5,313.509,60.455
271,314.027,60.815
271.5,314.521,61.16
272,314.999,62.181
272.5,315.485,62.427
273,316.001,62.671
273.5,316.482,62.989
274,316.988,63.654
274.5,317.503,63.929
275,317.968,64.493
275.5,318.512,65.118
276,319.016,65.547
276.5,319.482,65.884
277,320.001,66.322
277.5,320.561,66.912
278,321.005,67.355
278.5,321.486,67.666
279,322.006,68.451
279.5,322.493,68.585
280,322.951,69.512
280.5,323.459,69.934
281,323.995,70.146
281.5,324.47,70.752
282,324.979,71.163
282.5,325.478,71.488
283,325.949,72.031
283.5,326.482,72.725
284,326.968,73.138
284.5,327.474,73.657
285,327.971,74.494
285.5,328.46,74.985
286,328.915,75.49
286.5,329.442,76.146
287,329.903,76.292
287.5,330.387,76.722
288,330.888,77.527
288.5,331.414,77.979
289,331.851,78.537
289.5,332.386,79.127
290,332.921,79.422
290.5,333.424,79.719
291,333.873,80.183
291.5,334.413,80.275
292,334.914,80.713
292.5,335.419,81.43
293,335.906,81.631
293.5,336.362,82.525
294,336.897,82.38
294.5,337.377,83.123
295,337.854,83.317
295.5,338.399,83.908
296,338.894,84.216
296.5,339.372,85.05
297,339.91,85.279
297.5,340.365,85.937
298,340.906,86.141
298.5,341.422,86.466
299,341.878,87.214
299.5,342.425,87.43
300,342.915,88.085
300.5,343.391,88.497
301,343.891,89.18
301.5,344.379,89.554
302,344.863,90.343
302.5,345.361,90.671
303,345.869,91.161
303.5,346.391,91.758
304,346.864,92.391
304.5,347.399,92.451
305,347.902,92.998
305.5,348.411,93.793
306,348.929,93.978
306.5,349.407,94.623
307,349.884,95.185
307.5,350.366,95.621
308,350.847,96.174
308.5,351.402,96.418
309,351.913,96.62
309.5,352.406,97.387
310,352.909,98.023
310.5,353.4,98.374
311,353.908,98.869
311.5,354.407,99.703
312,354.904,100.035
312.5,355.438,100.577
313,355.903,100.952
313.5,356.418,101.517
314,356.906,101.892
314.5,357.439,102.489
315,357.94,102.941
315.5,358.455,103.64
316,358.966,103.802
316.5,359.435,104.676
317,359.975,105.465
317.5,360.494,105.578
318,361.005,105.961
318.5,361.474,106.734
319,362.02,107.326
319.5,362.513,107.451
320,362.99,108.016
320.5,363.5,108.527
321,364.022,109.338
321.5,364.487,109.826
322,365.048,110.277
322.5,365.531,111.187
323,366.034,111.98
323.5,366.527,112.146
324,367.034,112.832
324.5,367.55,113.299
325,368.024,113.724
325.5,368.524,114.537
326,369.059,115.243
326.5,369.541,115.652
327,370.05,116.172
327.5,370.547,117.18
328,371.034,117.958
328.5,371.539,118.098
329,372.033,118.838
329.5,372.556,119.513
330,373.094,119.816
330.5,373.553,120.56
331,374.021,120.906
331.5,374.528,121.445
332,375.075,121.975
332.5,375.572,122.36
333,376.074,123.084
333.5,376.568,123.878
334,377.081,124.451
334.5,377.587,124.838
335,378.113,125.495
335.5,378.628,126.274
336,379.138,126.742
336.5,379.579,127.093
337,380.076,127.586
337.5,380.598,128.121
338,381.071,128.65
338.5,381.622,128.944
339,382.103,128.989
339.5,382.625,129.151
340,383.126,129.034
340.5,383.641,128.767
341,384.156,128.828
341.5,384.653,128.515
342,385.157,128.254
342.5,385.662,127.499
343,386.173,127.374
343.5,386.714,126.467
344,387.185,126.129
344.5,387.681,125.483
345,388.2,124.751
345.5,388.697,123.681
346,389.231,123.031
346.5,389.742,121.889
347,390.213,120.708
347.5,390.703,119.593
348,391.212,118.833
348.5,391.698,117.564
349,392.213,116.415
349.5,392.734,115.102
350,393.267,113.547
350.5,393.744,112.002
351,394.28,110.692
351.5,394.793,109.183
352,395.303,107.346
352.5,395.8,105.549
353,396.349,103.602
353.5,396.796,101.708
354,397.339,99.702
354.5,397.868,97.549
355,398.323,95.678
355.5,398.844,93.908
356,399.364,91.932
356.5,399.84,89.857
357,400.375,87.427
357.5,400.92,85.265
358,401.419,82.968
358.5,401.959,80.791
359,402.446,78.641
359.5,402.945,76.299
360,403.449,74.178
360.5,403.951,72.076
361,404.475,70.172
361.5,404.994,68.157
362,405.51,66.249
362.5,405.967,63.9
363,406.536,62.069
363.5,407.054,60.205
364,407.569,58.048
364.5,408.063,56.619
365,408.565,54.767
365.5,409.07,53.213
366,409.588,51.333
366.5,410.036,49.875
367,410.586,48.648
367.5,411.078,47.041
368,411.59,45.779
368.5,412.085,44.273
369,412.593,43.311
369.5,413.117,42.074
370,413.608,41.03
370.5,414.111,40.1
371,414.636,38.844
371.5,415.146,38.221
372,415.694,37.004
372.5,416.168,36.633
373,416.715,35.769
373.5,417.197,34.777
374,417.712,34.315
374.5,418.223,33.604
375,418.736,32.961
375.5,419.307,32.413
376,419.77,31.706
376.5,420.289,31.234
377,420.83,30.816
377.5,421.327,29.902
378,421.881,29.708
378.5,422.33,29.373
379,422.89,28.981
379.5,423.368,28.439
380,423.898,27.964
380.5,424.416,27.536
381,424.926,27.307
381.5,425.42,27.145
382,425.924,26.588
382.5,426.438,26.394
383,426.97,26.157
383.5,427.472,25.756
384,427.966,25.46
384.5,428.51,25.329
385,428.995,25.066
385.5,429.485,24.764
386,430.044,24.539
386.5,430.508,24.288
387,431.027,23.854
387.5,431.525,23.758
388,432.034,23.268
388.5,432.546,23.212
389,433.027,23.327
389.5,433.588,22.867
390,434.085,22.792
390.5,434.582,22.442
391,435.092,22.234
391.5,435.59,22.136
392,436.105,22.226
392.5,436.595,22.021
393,437.105,21.891
393.5,437.623,21.572
394,438.116,21.549
394.5,438.662,21.291
395,439.114,20.92
395.5,439.648,21.013
396,440.158,20.414
396.5,440.627,20.04
397,441.15,19.826
397.5,441.688,19.815
398,442.21,19.677
398.5,442.705,19.318
399,443.157,18.871
399.5,443.668,18.429
400,444.187,18.457
400.5,444.67,17.905
401,445.173,18.111
401.5,445.721,17.873
402,446.209,17.716
402.5,446.68,17.743
403,447.225,17.895
403.5,447.715,17.823
404,448.207,17.397
404.5,448.714,17.412
405,449.219,17.088
405.5,449.745,17.446
406,450.276,17.38
406.5,450.764,17.426
407,451.235,17.342
407.5,451.733,17.02
408,452.247,17.194
408.5,452.749,17.173
409,453.241,17.391
409.5,453.764,16.904
410,454.275,17.205
410.5,454.786,17.203
411,455.273,17.096
411.5,455.765,17.009
412,456.265,17.278
412.5,456.779,17.371
413,457.286,17.438
413.5,457.784,17.497
414,458.299,16.788
414.5,458.779,17.054
415,459.341,17.29
415.5,459.793,17.152
416,460.306,17.101
416.5,460.784,17.125
417,461.291,16.982
417.5,461.834,16.998
418,462.371,16.901
418.5,462.885,16.551
419,463.396,16.94
419.5,463.865,16.568
420,464.384,16.456
420.5,464.899,16.31
421,465.398,16.552
421.5,465.898,16.279
422,466.419,16.086
422.5,466.891,16.389
423,467.396,16.091
423.5,467.903,16.227
424,468.366,15.893
424.5,468.945,15.965
425,469.445,15.881
425.5,469.961,15.81
426,470.458,15.207
426.5,470.906,15.265
427,471.46,15.093
427.5,471.908,15.144
428,472.478,15.138
428.5,472.861,15.019
429,473.437,14.985
429.5,473.922,14.979
430,474.433,14.753
430.5,474.954,14.742
431,475.444,14.615
431.5,475.988,14.506
432,476.469,14.312
432.5,476.943,14.375
433,477.48,14.044
433.5,477.963,14.222
434,478.502,14.081
434.5,479.001,13.809
435,479.49,14.136
435.5,479.977,13.877
436,480.508,13.789
436.5,481.011,13.749
437,481.487,13.61
437.5,482.066,13.489
438,482.529,13.668
438.5,483,13.745
439,483.592,13.406
439.5,484.075,13.407
440,484.539,13.517
440.5,485.076,13.306
441,485.56,13.49
441.5,486.033,13.422
442,486.583,13
442.5,487.097,13.266
443,487.609,12.955
443.5,488.109,12.71
444,488.606,12.863
444.5,489.095,12.666
445,489.625,12.62
445.5,490.14,12.43
446,490.641,12.734
446.5,491.105,12.574
447,491.611,12.34
447.5,492.065,12.283
448,492.623,12.329
448.5,493.113,12.23
449,493.639,11.824
449.5,494.124,12.012
450,494.654,11.718
450.5,495.166,12.072
451,495.638,11.842
451.5,496.149,11.901
452,496.683,11.706
452.5,497.157,11.641
453,497.65,11.21
453.5,498.18,11
454,498.675,11.497
454.5,499.238,11.25
455,499.68,11.218
455.5,500.213,11.068
456,500.713,11.204
456.5,501.219,11.08
457,501.755,10.799
457.5,502.283,10.818
458,502.756,10.934
458.5,503.253,10.469
459,503.788,10.618
459.5,504.315,10.4
460,504.786,10.298
460.5,505.275,10.304
461,505.776,10.18
461.5,506.259,10.097
462,506.778,9.596
462.5,507.315,9.586
463,507.797,9.39
463.5,508.282,9.612
464,508.829,9.548
464.5,509.326,9.316
465,509.831,9.683
465.5,510.294,9.604
466,510.839,9.729
466.5,511.338,9.373
467,511.815,9.452
467.5,512.292,9.563
468,512.816,9.628
468.5,513.343,9.757
469,513.876,9.648
469.5,514.324,9.269
470,514.855,9.768
470.5,515.362,9.535
471,515.849,9.628
471.5,516.336,9.496
472,516.812,9.389
472.5,517.331,9.487
473,517.899,9.607
473.5,518.339,9.604
474,518.863,9.716
474.5,519.378,9.649
475,519.851,9.924
475.5,520.422,9.843
476,520.96,9.978
476.5,521.437,9.734
477,521.945,10.185
477.5,522.455,10.44
478,522.957,9.969
478.5,523.471,10.214
479,523.965,10.46
479.5,524.516,10.329
480,525.02,10.496
480.5,525.529,10.131
481,526.021,10.307
481.5,526.45,10.385
482,527.083,10.444
482.5,527.551,10.809
483,528.101,10.391
483.5,528.546,10.429
484,529.042,10.402
484.5,529.589,10.385
485,530.063,10.32
485.5,530.597,10.463
486,531.127,10.746
486.5,531.611,10.645
487,532.087,10.755
487.5,532.644,10.458
488,533.09,10.543
488.5,533.663,10.65
489,534.189,10.656
489.5,534.7,10.614
490,535.183,10.657
490.5,535.654,10.922
491,536.22,10.88
491.5,536.754,10.729
492,537.268,10.407
492.5,537.747,10.501
493,538.249,10.462
493.5,538.718,10.453
494,539.284,10.547
494.5,539.806,10.305
495,540.346,10.306
495.5,540.819,10.437
496,541.312,10.194
496.5,541.843,10.068
497,542.347,10.608
497.5,542.861,10.34
498,543.406,10.547
498.5,543.881,10.396
499,544.378,10.737
499.5,544.904,10.604
500,545.411,10.497
500.5,545.9,10.831
501,546.436,10.642
501.5,546.941,10.877
502,547.462,10.895
502.5,547.975,10.641
503,548.473,10.761
503.5,548.987,10.882
504,549.45,10.369
504.5,550.048,10.518
505,550.536,10.544
505.5,550.997,10.414
506,551.545,10.306
506.5,552.046,10.517
507,552.551,10.328
507.5,553.063,10.046
508,553.537,10.262
508.5,554.103,9.972
509,554.594,9.573
509.5,555.078,9.435
510,555.641,9.765
510.5,556.11,9.498
511,556.629,9.255
511.5,557.164,9.665
512,557.658,9.537
512.5,558.208,9.666
513,558.689,9.604
513.5,559.194,9.44
514,559.732,9.143
514.5,560.218,9.15
515,560.721,8.889
515.5,561.261,8.988
516,561.748,8.983
516.5,562.286,8.353
517,562.803,8.249
517.5,563.326,8.141
518,563.831,8.276
518.5,564.365,7.858
519,564.867,7.984
519.5,565.408,7.688
520,565.888,7.656
520.5,566.371,7.752
521,566.893,7.505
521.5,567.381,7.635
522,567.914,7.765
522.5,568.453,8.001
523,568.965,7.998
523.5,569.449,7.807
524,569.997,8.25
524.5,570.509,8.169
525,571.017,8.458
525.5,571.52,8.193
526,572.022,8.458
526.5,572.547,8.107
527,573.06,8.555
527.5,573.546,8.686
528,574.063,8.628
528.5,574.584,8.738
529,575.113,8.699
529.5,575.62,9.001
530,576.118,9.064
530.5,576.636,8.79
531,577.153,9.016
531.5,577.65,8.896
532,578.185,8.758
532.5,578.711,9.269
533,579.197,8.832
533.5,579.743,9.337
534,580.201,9.374
534.5,580.748,8.923
535,581.318,9.212
535.5,581.792,9.497
536,582.355,9.459
536.5,582.786,9.525
537,583.383,9.658
537.5,583.887,9.418
538,584.373,9.662
538.5,584.849,9.75
539,585.413,9.977
539.5,585.917,10.231
540,586.425,9.93
540.5,586.95,9.733
541,587.497,10.003
541.5,587.981,9.938
542,588.487,9.954
542.5,588.986,10.09
543,589.514,9.798
543.5,590.019,10.154
544,590.554,10.13
544.5,591.088,10.03
545,591.552,9.968
545.5,592.029,9.873
546,592.543,9.781
546.5,593.062,9.645
547,593.593,9.784
547.5,594.096,9.685
548,594.587,9.764
548.5,595.076,9.791
549,595.656,9.707
549.5,596.126,9.486
550,596.686,9.665
550.5,597.164,9.661
551,597.745,9.774
551.5,598.247,9.629
552,598.759,9.616
552.5,599.254,9.646
553,599.772,9.484
553.5,600.323,9.629
554,600.801,9.315
554.5,601.331,9.51
555,601.839,9.326
555.5,602.351,9.441
556,602.882,9.496
556.5,603.327,9.392
557,603.921,9.594
557.5,604.431,9.747
558,604.965,9.714
558.5,605.456,9.762
559,605.98,10.069
559.5,606.496,9.831
560,607.029,9.716
560.5,607.543,9.705
561,608.078,9.857
561.5,608.559,9.83
562,609.061,9.899
562.5,609.601,10.036
563,610.139,10.161
563.5,610.645,10.141
564,611.155,9.996
564.5,611.662,9.992
565,612.191,10.201
565.5,612.713,9.963
566,613.221,9.883
566.5,613.686,9.719
567,614.2,9.969
567.5,614.768,9.745
568,615.269,9.639
568.5,615.769,9.362
569,616.315,9.454
569.5,616.776,9.525
570,617.319,9.502
570.5,617.853,9.537
571,618.327,9.149
571.5,618.85,9.603
572,619.385,9.532
572.5,619.884,9.671
573,620.372,9.692
573.5,620.903,9.536
574,621.448,9.444
574.5,621.945,9.392
575,622.49,9.402
575.5,623.048,9.571
576,623.543,9.58
576.5,624.04,9.524
577,624.547,9.518
577.5,625.102,9.073
578,625.603,9.08
578.5,626.136,8.431
579,626.628,8.606
579.5,627.155,8.395
580,627.68,8.607
580.5,628.193,8.095
581,628.738,8.118
581.5,629.198,8.096
582,629.765,7.746
582.5,630.263,7.96
583,630.781,7.725
583.5,631.278,7.578
584,631.816,7.506
584.5,632.354,7.84
585,632.823,7.508
585.5,633.337,7.708
586,633.867,7.659
586.5,634.379,7.782
587,634.901,7.692
587.5,635.398,7.89
588,635.897,7.939
588.5,636.454,8.471
589,636.945,8.181
589.5,637.455,8.415
590,638.006,8.239
590.5,638.516,8.066
591,638.988,8.207
591.5,639.537,8.34
592,640.033,8.388
592.5,640.552,8.442
593,641.064,8.39
593.5,641.584,8.422
594,642.124,8.473
594.5,642.657,8.476
595,643.186,8.723
595.5,643.743,8.621
596,644.167,8.532
596.5,644.732,8.688
597,645.265,9.187
597.5,645.782,8.974
598,646.274,8.794
598.5,646.805,8.944
599,647.343,9.123
599.5,647.829,8.885
600,648.358,8.984
600.5,648.871,9.132
601,649.431,8.942
601.5,649.902,9.253
602,650.446,9.191
602.5,650.922,9.09
603,651.469,9.374
603.5,651.967,9.572
604,652.502,9.532
604.5,652.972,9.633
605,653.465,10.002
605.5,653.998,9.595
606,654.525,9.903
606.5,655.034,10.066
607,655.566,10.24
607.5,656.079,10.078
608,656.593,10.197
608.5,657.106,10.62
609,657.675,9.939
609.5,658.118,10.582
610,658.69,10.462
610.5,659.174,10.445
611,659.659,10.233
611.5,660.217,10.468
612,660.726,10.357
612.5,661.26,10.276
613,661.758,10.22
613.5,662.293,10.26
614,662.84,10.061
614.5,663.326,10.157
615,663.865,10.485
615.5,664.357,10.225
616,664.936,10.283
616.5,665.45,10.24
617,665.969,10.062
617.5,666.477,10.305
618,667,9.873
618.5,667.484,9.645
619,667.997,9.948
619.5,668.527,10.059
620,669.035,10.281
620.5,669.54,9.769
621,670.088,10.035
621.5,670.629,10.002
622,671.114,9.905
622.5,671.634,10.136
623,672.187,10.143
623.5,672.653,10.368
624,673.183,10.266
624.5,673.719,10.395
625,674.213,10.233
625.5,674.688,10.382
626,675.244,10.219
626.5,675.757,10.057
627,676.267,10.005
627.5,676.795,9.597
628,677.295,10.029
628.5,677.856,9.762
629,678.334,9.658
629.5,678.881,9.536
630,679.399,9.502
630.5,679.951,9.639
631,680.441,9.553
631.5,680.969,9.352
632,681.487,9.656
632.5,682.018,9.857
633,682.522,9.763
633.5,683.039,9.91
634,683.561,9.956
634.5,684.082,9.989
635,684.628,9.386
635.5,685.115,9.757
636,685.672,9.577
636.5,686.171,9.365
637,686.684,9.364
637.5,687.201,9.045
638,687.693,8.845
638.5,688.252,9.156
639,688.79,8.658
639.5,689.287,8.403
640,689.819,8.559
640.5,690.319,7.972
641,690.834,8.201
641.5,691.335,8.122
642,691.852,7.589
642.5,692.383,7.57
643,692.904,7.336
643.5,693.385,7.506
644,693.889,7.356
644.5,694.444,7.233
645,694.947,7.261
645.5,695.42,7.664
646,695.955,7.732
646.5,696.488,7.608
647,696.982,7.952
647.5,697.484,8.145
648,698.031,8.325
648.5,698.544,8.16
649,699.072,8.389
649.5,699.609,8.336
650,700.109,8.573
650.5,700.632,8.611
651,701.128,8.826
651.5,701.646,8.439
652,702.203,8.492
652.5,702.716,8.739
653,703.218,8.618
653.5,703.733,8.558
654,704.303,8.636
654.5,704.814,8.595
655,705.273,8.677
655.5,705.805,8.663
656,706.312,8.912
656.5,706.872,8.941
657,707.359,9.037
657.5,707.897,8.976
658,708.418,9.226
658.5,708.968,9.112
659,709.466,9.019
659.5,710.008,9.469
660,710.515,9.435
660.5,711.065,9.638
661,711.551,9.378
661.5,712.029,9.368
662,712.557,9.757
662.5,713.093,9.909
663,713.635,9.805
663.5,714.156,9.876
664,714.661,9.875
664.5,715.202,9.933
665,715.722,10.134
665.5,716.217,10.795
666,716.73,10.642
666.5,717.302,10.108
667,717.798,10.344
667.5,718.312,10.11
668,718.861,10.241
668.5,719.37,10.364
669,719.88,10.108
669.5,720.383,10.125
670,720.938,10.187
670.5,721.448,10.191
671,721.983,9.939
671.5,722.514,10.045
672,723.018,10.027
672.5,723.538,10.479
673,724.066,10.475
673.5,724.588,10.258
674,725.093,10.413
674.5,725.653,10.414
675,726.184,10.409
675.5,726.707,10.428
676,727.242,10.792
676.5,727.762,10.173
677,728.303,10.701
677.5,728.825,10.728
678,729.322,10.223
678.5,729.845,10.738
679,730.367,10.593
679.5,730.873,10.503
680,731.422,10.88
680.5,731.958,10.616
681,732.49,10.653
681.5,732.989,10.777
682,733.54,10.579
682.5,734.085,10.76
683,734.583,10.541
683.5,735.095,10.199
684,735.597,10.417
684.5,736.093,10.561
685,736.653,10.522
685.5,737.175,10.304
686,737.706,10.192
686.5,738.185,10.424
687,738.743,10.428
687.5,739.252,10.647

File: Wood/Calibration_Data/IMT/IMT_Wood_MCC-raw_N2_60K_R2.csv
Time,,,(W/g)
0,90.324,-0.527,
0.5,90.446,-0.746,
1,90.522,-0.836,
1.5,90.594,-0.86,
2,90.61,-0.95,
2.5,90.769,-1.001,
3,90.837,-0.879,
3.5,90.942,-0.545,
4,90.999,-0.172,
4.5,91.083,-0.038,
5,91.166,0.112,
5.5,91.242,0.331,
6,91.326,1.065,
6.5,91.374,0.8,
7,91.489,0.475,
7.5,91.512,0.21,
8,91.608,0.284,
8.5,91.674,0.517,
9,91.784,0.89,
9.5,91.829,0.194,
10,91.899,0.121,
10.5,91.985,0.168,
11,92.056,0.262,
11.5,92.116,-0.437,
12,92.207,-0.2,
12.5,92.264,-0.258,
13,92.377,-0.466,
13.5,92.464,-0.572,
14,92.507,-0.741,
14.5,92.553,-0.923,
15,92.624,-1.158,
15.5,92.736,-1.539,
16,92.819,-1.603,
16.5,92.906,-0.927,
17,92.946,-0.724,
17.5,93.048,-0.415,
18,93.113,-0.423,
18.5,93.182,-0.479,
19,93.284,-0.411,
19.5,93.326,-0.713,
20,93.411,-0.839,
20.5,93.517,-0.442,
21,93.607,-0.642,
21.5,93.734,-1.014,
22,93.801,-0.794,
22.5,93.905,-1.085,
23,94.012,-0.849,
23.5,94.122,-0.679,
24,94.16,-0.751,
24.5,94.269,-0.585,
25,94.369,-0.354,
25.5,94.466,-0.361,
26,94.591,-0.603,
26.5,94.673,-0.783,
27,94.765,-0.841,
27.5,94.88,-0.222,
28,94.992,-0.513,
28.5,95.148,-0.783,
29,95.258,-0.383,
29.5,95.362,0.008,
30,95.496,-0.105,
30.5,95.57,0.041,
31,95.73,0.568,
31.5,95.852,0.43,
32,95.959,1.126,
32.5,96.067,1.053,
33,96.204,1.109,
33.5,96.377,1.011,
34,96.51,0.882,
34.5,96.602,0.586,
35,96.715,0.73,
35.5,96.911,0.412,
36,97.012,0.273,
36.5,97.194,0.289,
37,97.341,0.142,
37.5,97.493,0.05,
38,97.608,0.684,
38.5,97.789,0.727,
39,97.89,1.011,
39.5,98.072,1.27,
40,98.257,1.821,
40.5,98.384,2.515,
41,98.559,3.038,
41.5,98.694,3.739,
42,98.906,4.03,
42.5,99.036,4.765,
43,99.209,5.816,
43.5,99.412,5.678,
44,99.592,6.499,
44.5,99.758,6.281,
45,99.902,6.564,
45.5,100.133,6.812,
46,100.293,7.139,
46.5,100.481,7.175,
47,100.678,7.136,
47.5,100.864,7.225,
48,101.112,6.986,
48.5,101.273,6.981,
49,101.513,6.718,
49.5,101.647,6.541,
50,101.908,6.895,
50.5,102.099,7.035,
51,102.331,6.896,
51.5,102.482,7.02,
52,102.643,6.765,
52.5,102.898,6.625,
53,103.132,6.312,
53.5,103.364,6.113,
54,103.579,5.602,
54.5,103.781,5.864,
55,104.084,5.725,
55.5,104.283,5.343,
56,104.533,5.702,
56.5,104.764,5.073,
57,104.952,4.773,
57.5,105.184,4.929,
58,105.415,5.066,
58.5,105.701,5.278,
59,105.956,5.208,
59.5,106.193,5.163,
60,106.427,5.232,
60.5,106.681,5.05,
61,106.968,4.957,
61.5,107.218,4.633,
62,107.528,4.816,
62.5,107.783,4.582,
63,108.052,4.903,
63.5,108.318,4.465,
64,108.598,4.154,
64.5,108.866,4.246,
65,109.132,4.316,
65.5,109.399,3.88,
66,109.66,4.384,
66.5,109.917,4.696,
67,110.226,4.08,
67.5,110.54,4.483,
68,110.822,4.098,
68.5,111.137,3.918,
69,111.361,4.481,
69.5,111.699,4.037,
70,111.98,4.422,
70.5,112.331,4.421,
71,112.637,4.616,
71.5,112.936,4.262,
72,113.249,4.436,
72.5,113.541,4.14,
73,113.876,4.157,
73.5,114.182,4.114,
74,114.496,4.252,
74.5,114.833,4.063,
75,115.163,4.243,
75.5,115.436,4.51,
76,115.765,4.251,
76.5,116.115,4.661,
77,116.402,5.013,
77.5,116.774,4.774,
78,117.084,4.692,
78.5,117.418,4.568,
79,117.778,5.127,
79.5,118.109,4.797,
80,118.444,5.435,
80.5,118.79,5.049,
81,119.153,5.781,
81.5,119.526,5.92,
82,119.894,5.913,
82.5,120.192,6.065,
83,120.576,6.4,
83.5,120.947,6.712,
84,121.291,6.839,
84.5,121.677,6.949,
85,122.032,6.575,
85.5,122.349,6.598,
86,122.819,6.688,
86.5,123.146,6.658,
87,123.528,6.753,
87.5,123.917,6.713,
88,124.166,6.658,
88.5,124.686,6.944,
89,125.039,6.488,
89.5,125.423,6.968,
90,125.848,7.168,
90.5,126.231,7.258,
91,126.605,7.931,
91.5,126.999,8.038,
92,127.4,8.814,
92.5,127.818,8.785,
93,128.16,8.636,
93.5,128.626,9.21,
94,129.092,10.263,
94.5,129.434,10.114,
95,129.833,10.388,
95.5,130.274,10.326,
96,130.655,10.461,
96.5,131.114,10.457,
97,131.515,10.483,
97.5,131.952,10.992,
98,132.382,11.163,
98.5,132.798,10.799,
99,133.162,10.785,
99.5,133.64,11.026,
100,133.997,11.025,
100.5,134.474,11.117,
101,134.896,11.136,
101.5,135.344,11.016,
102,135.746,10.937,
102.5,136.212,10.884,
103,136.613,10.896,
103.5,137.051,10.47,
104,137.493,11.081,
104.5,137.933,10.537,
105,138.387,10.417,
105.5,138.804,10.249,
106,139.264,10.379,
106.5,139.687,10.356,
107,140.144,10.33,
107.5,140.625,10.081,
108,141.051,9.903,
108.5,141.476,9.947,
109,141.939,10.394,
109.5,142.398,9.815,
110,142.902,9.742,
110.5,143.326,9.937,
111,143.805,9.931,
111.5,144.232,9.919,
112,144.695,9.548,
112.5,145.132,10.104,
113,145.657,9.934,
113.5,146.095,10.063,
114,146.524,9.703,
114.5,147.044,9.47,
115,147.5,9.925,
115.5,147.946,9.436,
116,148.405,9.889,
116.5,148.867,9.61,
117,149.364,9.96,
117.5,149.85,9.63,
118,150.329,9.453,
118.5,150.844,9.922,
119,151.293,10.022,
119.5,151.786,10.01,
120,152.251,10.012,
120.5,152.739,10.015,
121,153.235,9.988,
121.5,153.71,9.911,
122,154.169,9.879,
122.5,154.655,10.305,
123,155.144,10.188,
123.5,155.629,10.025,
124,156.142,10.352,
124.5,156.596,10.253,
125,157.096,10.045,
125.5,157.54,9.766,
126,158.066,10.283,
126.5,158.568,10.234,
127,159.052,10.527,
127.5,159.5,10.373,
128,160.053,10.849,
128.5,160.531,10.848,
129,161.008,10.965,
129.5,161.531,11.275,
130,161.976,11.024,
130.5,162.444,11.292,
131,162.942,11.172,
131.5,163.482,11.631,
132,163.978,11.106,
132.5,164.443,11.762,
133,164.989,11.833,
133.5,165.497,11.627,
134,166.002,11.697,
134.5,166.492,11.803,
135,167.016,12.294,
135.5,167.514,12.595,
136,168.048,13.046,
136.5,168.569,12.752,
137,169.069,12.865,
137.5,169.544,12.574,
138,170.024,13.239,
138.5,170.627,13.057,
139,171.151,13.318,
139.5,171.697,13.68,
140,172.181,13.319,
140.5,172.714,13.554,
141,173.193,13.762,
141.5,173.722,14.337,
142,174.255,14.21,
142.5,174.748,14.635,
143,175.243,14.994,
143.5,175.739,14.784,
144,176.302,15.117,
144.5,176.78,15.551,
145,177.297,15.44,
145.5,177.83,15.873,
146,178.386,15.442,
146.5,178.935,15.766,
147,179.437,15.64,
147.5,179.965,16.382,
148,180.452,16.352,
148.5,180.984,16.426,
149,181.469,16.605,
149.5,181.985,16.863,
150,182.525,16.866,
150.5,183.026,17.483,
151,183.58,18.095,
151.5,184.111,17.838,
152,184.599,18.265,
152.5,185.148,18.965,
153,185.673,19.309,
153.5,186.203,19.381,
154,186.749,20.236,
154.5,187.279,20.116,
155,187.795,20.749,
155.5,188.321,20.991,
156,188.819,21.021,
156.5,189.39,21.102,
157,189.862,21.354,
157.5,190.418,21.556,
158,190.986,21.667,
158.5,191.538,21.86,
159,192.036,22.116,
159.5,192.581,22.07,
160,193.119,22.336,
160.5,193.634,22.191,
161,194.196,22.546,
161.5,194.672,22.834,
162,195.213,22.989,
162.5,195.764,23.211,
163,196.283,23.25,
163.5,196.792,23.219,
164,197.337,23.179,
164.5,197.902,23.384,
165,198.457,23.605,
165.5,198.951,23.856,
166,199.487,23.845,
166.5,200.029,23.671,
167,200.554,24.005,
167.5,201.051,24.366,
168,201.613,24.017,
168.5,202.133,24.409,
169,202.61,24.212,
169.5,203.172,24.204,
170,203.717,24.705,
170.5,204.245,24.778,
171,204.783,24.363,
171.5,205.325,24.799,
172,205.828,24.781,
172.5,206.426,24.679,
173,206.927,25.225,
173.5,207.45,25.564,
174,207.994,25.589,
174.5,208.489,25.544,
175,209.047,25.684,
175.5,209.575,25.993,
176,210.11,26.021,
176.5,210.65,26.114,
177,211.205,26.167,
177.5,211.714,25.971,
178,212.253,25.998,
178.5,212.74,25.777,
179,213.326,26.286,
179.5,213.85,26.309,
180,214.396,26.043,
180.5,214.924,26.302,
181,215.432,26.465,
181.5,215.98,26.345,
182,216.49,26.467,
182.5,217.047,26.826,
183,217.591,26.965,
183.5,218.128,26.925,
184,218.66,27.073,
184.5,219.21,27.273,
185,219.697,26.711,
185.5,220.256,26.739,
186,220.767,26.713,
186.5,221.289,26.899,
187,221.867,27.026,
187.5,222.356,26.954,
188,222.873,27.38,
188.5,223.438,26.888,
189,223.954,26.938,
189.5,224.473,27.267,
190,225.002,27.724,
190.5,225.547,27.214,
191,226.027,27.666,
191.5,226.571,27.642,
192,227.106,27.283,
192.5,227.662,27.666,
193,228.169,27.932,
193.5,228.697,27.429,
194,229.204,27.421,
194.5,229.748,27.424,
195,230.298,27.952,
195.5,230.807,28.202,
196,231.321,27.964,
196.5,231.859,28.246,
197,232.349,28.191,
197.5,232.896,28.175,
198,233.43,28.287,
198.5,233.962,28.401,
199,234.507,28.674,
199.5,235.028,28.788,
200,235.591,28.665,
200.5,236.063,28.86,
201,236.584,28.988,
201.5,237.134,29.386,
202,237.666,28.887,
202.5,238.151,28.941,
203,238.66,29.101,
203.5,239.244,29.878,
204,239.722,29.318,
204.5,240.245,29.315,
205,240.761,30.173,
205.5,241.296,30.085,
206,241.836,30.45,
206.5,242.318,30.696,
207,242.862,30.659,
207.5,243.373,30.99,
208,243.925,31.157,
208.5,244.398,31.507,
209,244.92,31.418,
209.5,245.431,31.519,
210,245.946,31.977,
210.5,246.475,32.6,
211,246.956,32.507,
211.5,247.464,32.652,
212,247.987,32.636,
212.5,248.475,32.905,
213,249.027,33.2,
213.5,249.505,33.249,
214,250.039,33.882,
214.5,250.587,34.014,
215,251.074,34.526,
215.5,251.597,34.267,
216,252.105,34.999,
216.5,252.602,35.101,
217,253.169,35.298,
217.5,253.628,35.837,
218,254.147,35.872,
218.5,254.668,35.563,
219,255.23,36.271,
219.5,255.718,36.234,
220,256.218,36.726,
220.5,256.754,37.143,
221,257.232,37.743,
221.5,257.765,37.663,
222,258.253,38.243,
222.5,258.806,38.087,
223,259.293,38.722,
223.5,259.812,38.819,
224,260.295,39.364,
224.5,260.778,39.541,
225,261.292,39.758,
225.5,261.826,40.035,
226,262.312,40.397,
226.5,262.795,40.407,
227,263.357,40.771,
227.5,263.853,41.073,
228,264.362,41.386,
228.5,264.849,41.552,
229,265.362,42.008,
229.5,265.877,41.92,
230,266.341,42.573,
230.5,266.86,42.769,
231,267.326,42.678,
231.5,267.848,43.563,
232,268.38,44.002,
232.5,268.88,43.719,
233,269.347,44.149,
233.5,269.881,44.485,
234,270.363,44.957,
234.5,270.887,44.934,
235,271.356,45.311,
235.5,271.867,45.69,
236,272.4,45.882,
236.5,272.887,46.063,
237,273.357,46.055,
237.5,273.897,46.685,
238,274.38,46.44,
238.5,274.862,46.563,
239,275.37,47.123,
239.5,275.895,46.942,
240,276.354,47.527,
240.5,276.881,47.883,
241,277.351,47.554,
241.5,277.865,47.689,
242,278.416,47.923,
242.5,278.881,48.06,
243,279.39,48.32,
243.5,279.853,48.375,
244,280.344,48.405,
244.5,280.827,48.879,
245,281.355,48.589,
245.5,281.837,49.119,
246,282.334,49.621,
246.5,282.818,49.349,
247,283.351,49.602,
247.5,283.815,50.315,
248,284.327,50.078,
248.5,284.822,50.527,
249,285.316,50.619,
249.5,285.793,50.784,
250,286.312,50.654,
250.5,286.802,50.571,
251,287.307,50.787,
251.5,287.778,50.768,
252,288.264,50.913,
252.5,288.775,51.334,
253,289.248,51.376,
253.5,289.766,51.447,
254,290.225,51.249,
254.5,290.772,50.926,
255,291.212,51.54,
255.5,291.733,51.222,
256,292.22,52.046,
256.5,292.704,51.865,
257,293.198,52.017,
257.5,293.711,51.851,
258,294.168,51.52,
258.5,294.688,51.969,
259,295.186,52.265,
259.5,295.656,52.266,
260,296.165,52.227,
260.5,296.658,51.995,
261,297.146,52.655,
261.5,297.628,51.838,
262,298.145,52.952,
262.5,298.662,53.06,
263,299.158,53.051,
263.5,299.674,53.027,
264,300.159,52.973,
264.5,300.624,53.136,
265,301.145,53.403,
265.5,301.644,53.71,
266,302.14,53.723,
266.5,302.609,53.5,
267,303.101,54.07,
267.5,303.594,53.897,
268,304.118,54.417,
268.5,304.616,54.627,
269,305.106,54.803,
269.5,305.585,54.627,
270,306.03,55.181,
270.5,306.557,55.092,
271,307.047,55.251,
271.5,307.542,55.773,
272,308.093,55.66,
272.5,308.573,55.689,
273,309.013,56.144,
273.5,309.514,56.793,
274,309.96,56.808,
274.5,310.51,57.454,
275,310.96,57.577,
275.5,311.43,57.753,
276,311.934,58.204,
276.5,312.443,59.046,
277,312.889,58.595,
277.5,313.438,59.327,
278,313.921,59.894,
278.5,314.435,60.003,
279,314.949,60.539,
279.5,315.388,60.572,
280,315.887,61.121,
280.5,316.373,61.511,
281,316.888,62.122,
281.5,317.367,62.379,
282,317.875,62.917,
282.5,318.412,63.011,
283,318.868,64.201,
283.5,319.38,64.315,
284,319.894,64.776,
284.5,320.379,64.818,
285,320.846,65.7,
285.5,321.374,66.23,
286,321.859,66.365,
286.5,322.357,67.113,
287,322.852,67.524,
287.5,323.34,68.071,
288,323.837,68.836,
288.5,324.327,69.334,
289,324.811,69.322,
289.5,325.298,70.249,
290,325.798,70.483,
290.5,326.314,71.453,
291,326.853,72.067,
291.5,327.307,71.898,
292,327.813,72.737,
292.5,328.295,73.185,
293,328.779,73.401,
293.5,329.27,73.872,
294,329.785,74.712,
294.5,330.246,75.563,
295,330.745,75.638,
295.5,331.241,76.259,
296,331.729,76.694,
296.5,332.25,77.233,
297,332.741,77.768,
297.5,333.239,78.367,
298,333.742,79.299,
298.5,334.249,79.514,
299,334.726,79.873,
299.5,335.206,80.097,
300,335.716,81.271,
300.5,336.22,81.709,
301,336.746,82.029,
301.5,337.194,82.811,
302,337.709,83.172,
302.5,338.186,83.355,
303,338.73,83.806,
303.5,339.189,84.293,
304,339.703,84.412,
304.5,340.222,85.344,
305,340.671,85.644,
305.5,341.206,86.295,
306,341.693,86.897,
306.5,342.208,87.184,
307,342.699,87.86,
307.5,343.232,87.949,
308,343.736,88.706,
308.5,344.226,89.341,
309,344.685,89.794,
309.5,345.159,90.495,
310,345.699,91.056,
310.5,346.23,91.264,
311,346.688,91.962,
311.5,347.221,92.203,
312,347.735,92.764,
312.5,348.227,93.509,
313,348.696,93.606,
313.5,349.178,94.301,
314,349.68,94.907,
314.5,350.192,95.038,
315,350.678,95.715,
315.5,351.161,95.888,
316,351.678,96.546,
316.5,352.188,96.623,
317,352.702,97.406,
317.5,353.192,97.692,
318,353.702,98.164,
318.5,354.241,98.761,
319,354.728,98.809,
319.5,355.211,99.299,
320,355.686,99.579,
320.5,356.23,100.096,
321,356.721,100.347,
321.5,357.236,99.741,
322,357.672,99.599,
322.5,358.215,96.816,
323,358.727,95.114,
323.5,359.278,95.51,
324,359.775,95.611,
324.5,360.26,96.269,
325,360.793,96.921,
325.5,361.27,97.649,
326,361.83,97.977,
326.5,362.287,98.736,
327,362.779,99.122,
327.5,363.308,98.639,
328,363.811,98.87,
328.5,364.31,98.648,
329,364.822,99.454,
329.5,365.317,99.969,
330,365.793,101.099,
330.5,366.313,101.435,
331,366.802,101.958,
331.5,367.289,102.311,
332,367.797,103.32,
332.5,368.32,103.966,
333,368.856,104.026,
333.5,369.37,105.42,
334,369.854,105.763,
334.5,370.321,106.423,
335,370.839,107.04,
335.5,371.318,107.584,
336,371.802,107.829,
336.5,372.367,108.548,
337,372.838,109.065,
337.5,373.348,110.179,
338,373.829,111.083,
338.5,374.339,111.597,
339,374.844,111.853,
339.5,375.366,112.666,
340,375.844,113.838,
340.5,376.358,113.978,
341,376.889,114.809,
341.5,377.403,115.731,
342,377.844,115.917,
342.5,378.429,116.787,
343,378.896,117.096,
343.5,379.369,117.71,
344,379.892,118.645,
344.5,380.34,119.343,
345,380.846,120.037,
345.5,381.375,120.058,
346,381.833,121.06,
346.5,382.361,121.569,
347,382.834,122.37,
347.5,383.382,122.602,
348,383.913,123.118,
348.5,384.408,123.968,
349,384.897,124.287,
349.5,385.408,124.917,
350,385.91,125.375,
350.5,386.42,125.477,
351,386.89,125.51,
351.5,387.434,125.868,
352,387.906,126.029,
352.5,388.416,125.919,
353,388.92,126.22,
353.5,389.426,126.593,
354,389.925,126.525,
354.5,390.424,126.223,
355,390.93,126.068,
355.5,391.415,125.998,
356,391.936,125.141,
356.5,392.441,124.795,
357,392.969,124.319,
357.5,393.456,123.94,
358,393.97,122.943,
358.5,394.473,121.93,
359,394.959,120.944,
359.5,395.463,120.349,
360,395.976,119.091,
360.5,396.5,118.124,
361,396.97,117.148,
361.5,397.505,116.046,
362,398.014,114.357,
362.5,398.468,112.891,
363,399.02,111.688,
363.5,399.53,110.158,
364,400.04,108.529,
364.5,400.551,107.078,
365,401.053,105.316,
365.5,401.595,103.518,
366,402.077,101.182,
366.5,402.582,99.769,
367,403.116,97.807,
367.5,403.582,95.793,
368,404.096,93.448,
368.5,404.601,91.371,
369,405.101,89.373,
369.5,405.621,87.086,
370,406.119,85.577,
370.5,406.637,83.189,
371,407.133,81.295,
371.5,407.66,79.078,
372,408.154,77.106,
372.5,408.692,74.765,
373,409.159,72.591,
373.5,409.686,70.918,
374,410.199,68.731,
374.5,410.674,66.639,
375,411.202,64.819,
375.5,411.673,62.945,
376,412.225,60.858,
376.5,412.66,59.488,
377,413.198,57.25,
377.5,413.696,55.633,
378,414.222,54.245,
378.5,414.719,52.648,
379,415.24,51.371,
379.5,415.736,49.723,
380,416.23,48.547,
380.5,416.732,47.141,
381,417.226,45.697,
381.5,417.712,44.393,
382,418.257,43.161,
382.5,418.731,42.011,
383,419.266,41.139,
383.5,419.769,39.831,
384,420.289,39.293,
384.5,420.793,37.752,
385,421.295,37.266,
385.5,421.835,36.394,
386,422.334,35.906,
386.5,422.875,35.106,
387,423.358,34.787,
387.5,423.845,34.216,
388,424.363,33.494,
388.5,424.867,33.386,
389,425.343,32.659,
389.5,425.832,31.844,
390,426.358,31.453,
390.5,426.866,31.298,
391,427.361,30.869,
391.5,427.886,30.47,
392,428.356,30.543,
392.5,428.867,30.169,
393,429.404,29.544,
393.5,429.897,29.615,
394,430.39,29.003,
394.5,430.92,29.049,
395,431.374,28.29,
395.5,431.879,28.056,
396,432.412,28.032,
396.5,432.893,28.001,
397,433.393,27.518,
397.5,433.922,27.613,
398,434.434,27.209,
398.5,434.943,27.155,
399,435.453,27.084,
399.5,435.951,26.481,
400,436.462,26.637,
400.5,436.974,26.344,
401,437.448,26.186,
401.5,437.962,25.984,
402,438.459,25.991,
402.5,438.983,25.961,
403,439.507,25.681,
403.5,440.009,25.46,
404,440.489,25.332,
404.5,441.002,25.53,
405,441.524,25.439,
405.5,442.07,25.437,
406,442.583,24.922,
406.5,443.069,24.922,
407,443.569,25.315,
407.5,444.105,24.607,
408,444.611,24.995,
408.5,445.117,24.858,
409,445.667,24.779,
409.5,446.12,24.213,
410,446.65,23.929,
410.5,447.151,24.205,
411,447.677,24.364,
411.5,448.199,24.041,
412,448.666,23.801,
412.5,449.154,23.652,
413,449.66,23.552,
413.5,450.173,23.299,
414,450.682,23.02,
414.5,451.262,23.32,
415,451.732,23.218,
415.5,452.246,23.33,
416,452.718,23.024,
416.5,453.233,23.343,
417,453.729,23.294,
417.5,454.219,22.97,
418,454.753,22.57,
418.5,455.226,22.933,
419,455.731,22.733,
419.5,456.229,22.97,
420,456.767,22.399,
420.5,457.278,22.533,
421,457.803,22.359,
421.5,458.303,22.42,
422,458.8,22.744,
422.5,459.314,22.692,
423,459.806,22.403,
423.5,460.322,22.037,
424,460.819,22.108,
424.5,461.323,21.947,
425,461.859,21.851,
425.5,462.384,21.918,
426,462.921,21.946,
426.5,463.434,22.32,
427,463.921,22.277,
427.5,464.438,21.648,
428,464.956,21.682,
428.5,465.429,21.815,
429,465.931,21.648,
429.5,466.435,21.375,
430,466.96,21.444,
430.5,467.487,20.898,
431,467.95,20.957,
431.5,468.478,20.704,
432,468.992,20.114,
432.5,469.503,20.403,
433,469.993,20.657,
433.5,470.521,20.492,
434,470.997,20.495,
434.5,471.539,20.122,
435,472.042,20.246,
435.5,472.5,19.962,
436,473.013,19.461,
436.5,473.525,19.311,
437,474.009,19.821,
437.5,474.533,19.202,
438,475.049,19.46,
438.5,475.573,19.231,
439,476.051,19.175,
439.5,476.575,19.23,
440,477.085,19.514,
440.5,477.609,18.932,
441,478.097,19.22,
441.5,478.624,19.118,
442,479.079,18.89,
442.5,479.598,19.095,
443,480.083,19.245,
443.5,480.632,18.964,
444,481.121,18.809,
444.5,481.62,19.42,
445,482.135,19.054,
445.5,482.657,18.979,
446,483.169,19.121,
446.5,483.717,18.588,
447,484.211,19.011,
447.5,484.722,18.821,
448,485.185,18.306,
448.5,485.709,18.872,
449,486.226,18.937,
449.5,486.677,17.928,
450,487.223,18.482,
450.5,487.744,18.258,
451,488.279,18.158,
451.5,488.735,18.213,
452,489.273,17.982,
452.5,489.775,18.012,
453,490.267,17.709,
453.5,490.75,17.552,
454,491.258,17.942,
454.5,491.77,18.025,
455,492.271,17.652,
455.5,492.79,17.502,
456,493.253,17.807,
456.5,493.737,17.684,
457,494.297,17.501,
457.5,494.789,17.518,
458,495.323,17.113,
458.5,495.797,16.914,
459,496.343,16.811,
459.5,496.825,16.57,
460,497.356,16.519,
460.5,497.85,16.936,
461,498.366,16.782,
461.5,498.864,16.159,
462,499.403,16.394,
462.5,499.859,16.243,
463,500.429,16.268,
463.5,500.837,16.055,
464,501.399,15.979,
464.5,501.908,15.831,
465,502.416,16.028,
465.5,502.955,16.232,
466,503.447,15.706,
466.5,503.971,15.834,
467,504.466,15.169,
467.5,505.001,15.435,
468,505.494,15.877,
468.5,505.982,15.76,
469,506.47,15.979,
469.5,507.022,15.86,
470,507.534,15.514,
470.5,508.03,15.29,
471,508.596,15.743,
471.5,509.085,15.546,
472,509.579,15.723,
472.5,510.069,15.54,
473,510.584,15.761,
473.5,511.088,15.63,
474,511.598,15.538,
474.5,512.111,15.684,
475,512.603,15.733,
475.5,513.084,15.598,
476,513.58,15.963,
476.5,514.094,15.5,
477,514.628,15.484,
477.5,515.148,15.589,
478,515.614,15.333,
478.5,516.12,15.426,
479,516.651,15.768,
479.5,517.147,15.529,
480,517.654,15.459,
480.5,518.133,15.381,
481,518.71,15.799,
481.5,519.201,15.616,
482,519.709,15.558,
482.5,520.209,15.648,
483,520.721,15.188,
483.5,521.24,15.548,
484,521.786,14.996,
484.5,522.282,14.979,
485,522.789,14.79,
485.5,523.283,15.241,
486,523.807,14.538,
486.5,524.347,14.736,
487,524.817,14.781,
487.5,525.34,14.698,
488,525.815,14.765,
488.5,526.353,14.431,
489,526.878,15.031,
489.5,527.374,14.37,
490,527.908,15.012,
490.5,528.413,14.241,
491,528.877,14.505,
491.5,529.418,14.63,
492,529.925,14.669,
492.5,530.42,14.785,
493,530.934,14.64,
493.5,531.449,14.832,
494,531.979,15.28,
494.5,532.461,14.892,
495,532.962,14.437,
495.5,533.444,14.528,
496,533.986,14.997,
496.5,534.498,14.722,
497,535.022,15.218,
497.5,535.525,15.099,
498,536.034,14.935,
498.5,536.567,14.777,
499,537.046,15.247,
499.5,537.583,15.228,
500,538.094,14.957,
500.5,538.599,14.552,
501,539.115,14.846,
501.5,539.64,14.536,
502,540.148,14.67,
502.5,540.668,14.581,
503,541.147,14.244,
503.5,541.658,14.615,
504,542.174,14.692,
504.5,542.694,14.372,
505,543.219,14.198,
505.5,543.71,14.536,
506,544.192,14.682,
506.5,544.758,14.206,
507,545.267,14.983,
507.5,545.754,14.446,
508,546.269,14.299,
508.5,546.764,14.607,
509,547.297,14.897,
509.5,547.777,14.873,
510,548.294,15.103,
510.5,548.802,14.772,
511,549.289,14.302,
511.5,549.857,14.407,
512,550.334,14.002,
512.5,550.854,14.579,
513,551.337,14.708,
513.5,551.852,14.286,
514,552.36,14.649,
514.5,552.852,14.477,
515,553.401,13.889,
515.5,553.919,13.757,
516,554.412,14.776,
516.5,554.932,15.168,
517,555.468,15.006,
517.5,555.979,14.241,
518,556.464,14.774,
518.5,557.01,14.56,
519,557.507,14.237,
519.5,558.02,14.76,
520,558.536,14.257,
520.5,559.053,14.928,
521,559.532,14.563,
521.5,560.09,14.492,
522,560.563,14.298,
522.5,561.104,15.056,
523,561.62,14.288,
523.5,562.049,14.119,
524,562.604,14.932,
524.5,563.143,14.742,
525,563.68,14.377,
525.5,564.216,14.277,
526,564.734,13.656,
526.5,565.198,14.064,
527,565.694,14.13,
527.5,566.253,13.476,
528,566.764,13.787,
528.5,567.307,13.897,
529,567.821,13.789,
529.5,568.322,13.897,
530,568.755,13.908,
530.5,569.282,13.767,
531,569.724,14.132,
531.5,570.378,13.894,
532,570.825,14.005,
532.5,571.374,13.96,
533,571.934,13.901,
533.5,572.313,13.832,
534,572.885,13.918,
534.5,573.349,13.755,
535,573.918,13.745,
535.5,574.425,13.987,
536,574.94,13.661,
536.5,575.385,14.021,
537,575.983,14.122,
537.5,576.476,14.418,
538,576.929,14.527,
538.5,577.498,14.014,
539,578.019,14.036,
539.5,578.459,14.411,
540,579.04,13.945,
540.5,579.56,14.251,
541,580.036,14.544,
541.5,580.597,14.151,
542,581.092,14.362,
542.5,581.593,14.188,
543,582.164,14.509,
543.5,582.66,14.639,
544,583.19,14.466,
544.5,583.713,14.615,
545,584.161,14.71,
545.5,584.73,14.367,
546,585.263,14.369,
546.5,585.753,14.77,
547,586.286,14.699,
547.5,586.844,14.463,
548,587.293,14.433,
548.5,587.823,14.524,
549,588.373,14.762,
549.5,588.919,14.305,
550,589.415,14.386,
550.5,589.973,14.8,
551,590.44,14.29,
551.5,590.923,14.136,
552,591.468,14.479,
552.5,591.999,14.63,
553,592.49,14.515,
553.5,593.002,14.666,
554,593.537,14.526,
554.5,594.04,14.665,
555,594.56,14.858,
555.5,595.095,14.684,
556,595.602,14.474,
556.5,596.133,14.67,
557,596.672,14.638,
557.5,597.168,14.637,
558,597.693,14.271,
558.5,598.214,14.282,
559,598.732,14.145,
559.5,599.246,14.482,
560,599.765,14.184,
560.5,600.308,14.189,
561,600.823,14.449,
561.5,601.366,14.028,
562,601.896,14.002,
562.5,602.412,13.999,
563,602.901,14.286,
563.5,603.458,14.219,
564,603.953,13.968,
564.5,604.475,14.254,
565,605.025,13.981,
565.5,605.501,14.129,
566,606.06,14.019,
566.5,606.6,13.537,
567,607.083,14.067,
567.5,607.619,14.32,
568,608.091,13.891,
568.5,608.635,14.353,
569,609.155,14.186,
569.5,609.668,14.241,
570,610.163,14.311,
570.5,610.694,14.47,
571,611.234,14.241,
571.5,611.765,14.589,
572,612.255,14.458,
572.5,612.836,14.432,
573,613.337,14.515,
573.5,613.848,14.753,
574,614.333,14.109,
574.5,614.908,14.137,
575,615.437,14.475,
575.5,615.937,14.085,
576,616.468,14.515,
576.5,616.967,14.407,
577,617.518,14.211,
577.5,618.009,13.99,
578,618.521,14.425,
578.5,619.068,14.658,
579,619.571,14.679,
579.5,620.094,14.781,
580,620.652,14.875,
580.5,621.153,14.833,
581,621.691,14.985,
581.5,622.188,15.182,
582,622.753,15.146,
582.5,623.265,15.056,
583,623.796,15.07,
583.5,624.326,14.739,
584,624.844,14.769,
584.5,625.345,15.201,
585,625.887,14.598,
585.5,626.412,14.422,
586,626.946,14.311,
586.5,627.427,14.346,
587,627.965,14.308,
587.5,628.483,14.426,
588,628.981,14.176,
588.5,629.502,13.89,
589,630.016,13.993,
589.5,630.565,14.476,
590,631.1,14.629,
590.5,631.591,13.832,
591,632.122,14.042,
591.5,632.649,13.846,
592,633.191,14.184,
592.5,633.678,14.057,
593,634.222,13.834,
593.5,634.719,13.938,
594,635.259,14.195,
594.5,635.773,14.01,
595,636.269,14.262,
595.5,636.791,14.466,
596,637.293,14.038,
596.5,637.854,14.176,
597,638.398,14.112,
597.5,638.912,14.175,
598,639.409,14.408,
598.5,639.901,14.298,
599,640.423,14.106,
599.5,640.963,14.555,
600,641.452,14.631,
600.5,641.973,14.284,
601,642.499,14.216,
601.5,643.064,14.385,
602,643.581,14.474,
602.5,644.086,14.489,
603,644.61,14.447,
603.5,645.14,14.907,
604,645.643,14.449,
604.5,646.161,14.168,
605,646.691,14.352,
605.5,647.182,14.464,
606,647.718,14.634,
606.5,648.258,14.477,
607,648.747,14.484,
607.5,649.254,14.628,
608,649.767,14.835,
608.5,650.267,15.016,
609,650.835,14.607,
609.5,651.352,14.522,
610,651.842,15.027,
610.5,652.343,14.937,
611,652.849,15.421,
611.5,653.367,15.156,
612,653.911,15.303,
612.5,654.413,15.081,
613,654.939,15.164,
613.5,655.434,15.408,
614,655.98,15.002,
614.5,656.504,15.138,
615,656.994,15.275,
615.5,657.497,14.633,
616,658.003,14.883,
616.5,658.567,14.833,
617,659.05,14.997,
617.5,659.583,14.652,
618,660.105,14.681,
618.5,660.608,14.68,
619,661.144,14.877,
619.5,661.658,14.602,
620,662.15,14.534,
620.5,662.693,14.669,
621,663.235,14.68,
621.5,663.735,14.643,
622,664.275,14.87,
622.5,664.778,14.633,
623,665.335,14.546,
623.5,665.857,14.632,
624,666.324,14.554,
624.5,666.873,14.521,
625,667.359,14.402,
625.5,667.858,14.642,
626,668.435,14.475,
626.5,668.931,14.629,
627,669.453,14.146,
627.5,669.989,14.562,
628,670.506,14.395,
628.5,671.056,14.531,
629,671.545,15.038,
629.5,672.045,14.575,
630,672.579,14.495,
630.5,673.087,14.307,
631,673.593,14.361,
631.5,674.134,14.726,
632,674.66,14.74,
632.5,675.131,14.568,
633,675.712,14.532,
633.5,676.182,14.686,
634,676.769,14.892,
634.5,677.273,15.104,
635,677.773,14.888,
635.5,678.306,14.702,
636,678.82,14.969,
636.5,679.292,14.96,
637,679.863,15.444,
637.5,680.392,15.154,
638,680.883,15.147,
638.5,681.418,15.598,
639,681.933,14.85,
639.5,682.454,15.069,
640,682.998,15.084,
640.5,683.505,14.962,
641,684.084,15.043,
641.5,684.59,15.063,
642,685.115,14.964,
642.5,685.567,15.022,
643,686.131,14.813,
643.5,686.643,14.936,
644,687.177,14.589,
644.5,687.716,15.462,
645,688.21,15.059,
645.5,688.716,14.941,
646,689.277,15.724,
646.5,689.764,15.161,
647,690.292,15.025,
647.5,690.789,15.636,
648,691.307,15.076,
648.5,691.83,15.224,
649,692.309,15.387,
649.5,692.892,15.4,
650,693.394,15.402,
650.5,693.916,14.99,
651,694.392,15.398,
651.5,694.939,15.118,
652,695.45,15.183,
652.5,695.939,14.857,
653,696.446,14.397,
653.5,697.004,14.584,
654,697.495,15.024,
654.5,698.014,14.98,
655,698.503,14.671,
655.5,699.029,15.036,
656,699.566,14.664,
656.5,700.101,15.037,
657,700.597,15.077,
657.5,701.109,14.857,
658,701.644,15.093,
658.5,702.183,14.675,
659,702.681,14.945,
659.5,703.203,14.658,
660,703.698,15.031,
660.5,704.222,15.026,
661,704.757,15.027,
661.5,705.243,14.978,
662,705.754,14.784,
662.5,706.311,14.626,
663,706.818,14.696,
663.5,707.323,14.986,
664,707.861,15.292,
664.5,708.351,15.194,
665,708.895,15.313,
665.5,709.438,15.035,
666,709.961,14.869,
666.5,710.459,15.091,
667,710.972,14.898,
667.5,711.482,14.99,
668,712.028,15.02,
668.5,712.537,14.668,
669,713.074,15.048,
669.5,713.563,14.811,
670,714.072,15.076,
670.5,714.619,14.911,
671,715.11,14.857,
671.5,715.66,15.063,
672,716.166,15.123,
672.5,716.68,14.826,
673,717.172,15.095,
673.5,717.762,14.79,
674,718.251,14.483,
674.5,718.748,14.658,
675,719.259,14.668,
675.5,719.785,14.533,
676,720.303,14.876,
676.5,720.846,15.408,
677,721.368,14.936,
677.5,721.878,15.031,
678,722.398,15.132,
678.5,722.919,15.111,
679,723.443,14.935,
679.5,723.972,15.066,
680,724.487,14.714,
680.5,725.039,15.619,
681,725.554,15.114,
681.5,726.072,14.968,
682,726.592,15.024,
682.5,727.073,15.37,
683,727.611,15.103,
683.5,728.157,15.159,
684,728.668,14.945,
684.5,729.19,15.207,
685,729.702,15.327,
685.5,730.228,14.892,
686,730.767,15.138,
686.5,731.261,14.892,
687,731.79,15.063,
687.5,732.31,14.704,
688,732.862,15.021,
688.5,733.386,14.831,
689,733.896,14.631,
689.5,734.425,14.488,
690,734.905,14.449,
690.5,735.431,15.065,
691,735.986,14.92,
