Repository: MaCFP/matl-db

# README File for IMT
IMT Mines Alès (Institut Mines-Télécom), Alès (France).

### Experimental Conditions: TGA
A Perkin Elmer TGA 8000 was used to conduct Thermogravimetric Analysis (TGA) experiments. 

* Heating Rates: 2, 5, 10, 20 K/min
* Temperature program
  - Initial Temperature: 303 K
  - Initial Isotherm: 120 s (hold at 303 K for 120 s)
  - Heating Ramp: from 303 to 383 K at 10 K/min
  - Second Isotherm: 600 s (hold at 383 K for 600 s)
  - Maximum Temperature: 1173 K
  - Final Isotherm: None
* Sample mass: 5 mg +/- 0.1 mg
* Sample geometry: Powdered
* Calibration type: Before each experiment, a baseline test was performed using an empty crucible. 
* Crucible
  - Type: alumina

File: Wood/Calibration_Data/IMT/IMT-Mines-Ales_TGA_N2_2K_R1.csv (part 1 of 11)
Time (s),Sample Temperature (K),Weight (mg)
0,383.15,4.975
1,383.15,4.975
2,383.15,4.975
3,383.15,4.975
4,383.15,4.975
5,383.15,4.975
6,383.15,4.975
7,383.16,4.975
8,383.16,4.975
9,383.16,4.975
10,383.18,4.975
11,383.20,4.975
12,383.22,4.975
13,383.22,4.975
14,383.23,4.975
15,383.26,4.975
16,383.28,4.975
17,383.31,4.975
18,383.34,4.975
19,383.36,4.975
20,383.39,4.975
21,383.42,4.975
22,383.45,4.975
23,383.47,4.975
24,383.50,4.975
25,383.53,4.975
26,383.56,4.975
27,383.59,4.975
28,383.62,4.975
29,383.65,4.975
30,383.68,4.975
31,383.70,4.975
32,383.73,4.975
33,383.75,4.975
34,383.78,4.975
35,383.82,4.975
36,383.85,4.975
37,383.88,4.975
38,383.91,4.975
39,383.94,4.975
40,383.97,4.975
41,384.00,4.975
42,384.03,4.975
43,384.06,4.975
44,384.09,4.975
45,384.12,4.975
46,384.15,4.975
47,384.18,4.975
48,384.22,4.975
49,384.25,4.975
50,384.28,4.975
51,384.31,4.975
52,384.34,4.975
53,384.37,4.975
54,384.40,4.975
55,384.43,4.975
56,384.46,4.975
57,384.49,4.975
58,384.53,4.975
59,384.56,4.975
60,384.59,4.975
61,384.63,4.975
62,384.66,4.975
63,384.69,4.975
64,384.72,4.975
65,384.75,4.975
66,384.79,4.975
67,384.82,4.975
68,384.85,4.975
69,384.88,4.975
70,384.91,4.975
71,384.95,4.975
72,384.98,4.975
73,385.01,4.975
74,385.04,4.975
75,385.08,4.975
76,385.11,4.975
77,385.14,4.975
78,385.17,4.975
79,385.21,4.975
80,385.24,4.975
81,385.27,4.975
82,385.30,4.975
83,385.34,4.975
84,385.36,4.975
85,385.40,4.975
86,385.43,4.975
87,385.47,4.975
88,385.50,4.975
89,385.54,4.975
90,385.57,4.975
91,385.60,4.975
92,385.63,4.975
93,385.66,4.975
94,385.69,4.975
95,385.73,4.975
96,385.76,4.975
97,385.80,4.975
98,385.83,4.975
99,385.86,4.975
100,385.90,4.975
101,385.93,4.975
102,385.96,4.975
103,386.00,4.975
104,386.03,4.975
105,386.07,4.975
106,386.10,4.975
107,386.13,4.975
108,386.16,4.975
109,386.19,4.975
110,386.22,4.975
111,386.26,4.975
112,386.29,4.975
113,386.33,4.975
114,386.36,4.975
115,386.40,4.975
116,386.42,4.975
117,386.45,4.975
118,386.49,4.975
119,386.52,4.975
120,386.56,4.975
121,386.60,4.975
122,386.63,4.975
123,386.66,4.975
124,386.69,4.975
125,386.72,4.975
126,386.76,4.975
127,386.79,4.975
128,386.83,4.975
129,386.86,4.975
130,386.90,4.975
131,386.92,4.975
132,386.96,4.975
133,386.99,4.975
134,387.02,4.975
135,387.05,4.975
136,387.09,4.975
137,387.13,4.975
138,387.16,4.975
139,387.19,4.975
140,387.23,4.975
141,387.25,4.975
142,387.28,4.974
143,387.32,4.974
144,387.36,4.974
145,387.40,4.974
146,387.43,4.974
147,387.46,4.974
148,387.49,4.974
149,387.52,4.974
150,387.55,4.974
151,387.58,4.974
152,387.62,4.974
153,387.66,4.974
154,387.70,4.974
155,387.73,4.974
156,387.76,4.974
157,387.79,4.974
158,387.82,4.974
159,387.86,4.974
160,387.89,4.974
161,387.92,4.974
162,387.96,4.974
163,387.99,4.974
164,388.02,4.974
165,388.05,4.974
166,388.09,4.974
167,388.12,4.974
168,388.16,4.974
169,388.19,4.974
170,388.23,4.974
171,388.26,4.974
172,388.29,4.974
173,388.32,4.974
174,388.36,4.974
175,388.39,4.974
176,388.42,4.974
177,388.45,4.974
178,388.49,4.974
179,388.53,4.974
180,388.56,4.974
181,388.59,4.974
182,388.62,4.974
183,388.66,4.974
184,388.69,4.974
185,388.72,4.974
186,388.75,4.974
187,388.79,4.974
188,388.83,4.974
189,388.86,4.974
190,388.89,4.974
191,388.93,4.974
192,388.96,4.974
193,388.99,4.974
194,389.02,4.974
195,389.05,4.974
196,389.09,4.974
197,389.12,4.974
198,389.16,4.974
199,389.19,4.974
200,389.23,4.974
201,389.26,4.974
202,389.29,4.974
203,389.32,4.974
204,389.35,4.974
205,389.39,4.974
206,389.42,4.974
207,389.46,4.974
208,389.49,4.974
209,389.53,4.974
210,389.56,4.974
211,389.59,4.974
212,389.62,4.974
213,389.66,4.974
214,389.69,4.974
215,389.72,4.974
216,389.76,4.974
217,389.80,4.974
218,389.83,4.974
219,389.86,4.974
220,389.89,4.974
221,389.92,4.974
222,389.96,4.974
223,389.99,4.974
224,390.03,4.974
225,390.06,4.974
226,390.09,4.974
227,390.13,4.974
228,390.16,4.974
229,390.19,4.974
230,390.22,4.974
231,390.25,4.974
232,390.30,4.974
233,390.33,4.974
234,390.36,4.974
235,390.39,4.974
236,390.43,4.974
237,390.46,4.974
238,390.49,4.973
239,390.52,4.973
240,390.56,4.973
241,390.60,4.973
242,390.63,4.973
243,390.66,4.973
244,390.69,4.973
245,390.72,4.973
246,390.76,4.973
247,390.79,4.973
248,390.83,4.973
249,390.86,4.973
250,390.89,4.973
251,390.92,4.973
252,390.96,4.973
253,390.99,4.973
254,391.02,4.973
255,391.06,4.973
256,391.09,4.973
257,391.13,4.973
258,391.16,4.973
259,391.20,4.973
260,391.23,4.973
261,391.26,4.973
262,391.29,4.973
263,391.33,4.973
264,391.36,4.973
265,391.40,4.973
266,391.43,4.973
267,391.46,4.973
268,391.49,4.973
269,391.52,4.973
270,391.56,4.973
271,391.59,4.973
272,391.63,4.973
273,391.67,4.973
274,391.69,4.973
275,391.72,4.973
276,391.76,4.973
277,391.79,4.973
278,391.83,4.973
279,391.86,4.973
280,391.90,4.973
281,391.93,4.973
282,391.96,4.973
283,391.99,4.973
284,392.03,4.973
285,392.06,4.973
286,392.09,4.973
287,392.13,4.973
288,392.17,4.973
289,392.19,4.973
290,392.23,4.973
291,392.26,4.973
292,392.29,4.973
293,392.33,4.973
294,392.37,4.973
295,392.40,4.973
296,392.43,4.973
297,392.47,4.973
298,392.50,4.973
299,392.52,4.973
300,392.56,4.973
301,392.59,4.973
302,392.62,4.973
303,392.66,4.973
304,392.69,4.973
305,392.73,4.973
306,392.76,4.973
307,392.80,4.973
308,392.83,4.973
309,392.86,4.973
310,392.89,4.973
311,392.92,4.973
312,392.95,4.973
313,392.99,4.973
314,393.03,4.973
315,393.06,4.973
316,393.10,4.973
317,393.13,4.973
318,393.16,4.973
319,393.20,4.973
320,393.23,4.973
321,393.26,4.973
322,393.29,4.973
323,393.33,4.973
324,393.36,4.973
325,393.40,4.973
326,393.43,4.973
327,393.46,4.973
328,393.49,4.973
329,393.53,4.973
330,393.56,4.973
331,393.59,4.972
332,393.63,4.972
333,393.67,4.972
334,393.69,4.972
335,393.72,4.972
336,393.76,4.972
337,393.79,4.972
338,393.83,4.972
339,393.87,4.972
340,393.90,4.972
341,393.93,4.972
342,393.97,4.972
343,394.00,4.972
344,394.03,4.972
345,394.06,4.972
346,394.09,4.972
347,394.13,4.972
348,394.16,4.972
349,394.20,4.972
350,394.23,4.972
351,394.27,4.972
352,394.30,4.972
353,394.33,4.972
354,394.36,4.972
355,394.40,4.972
356,394.43,4.972
357,394.46,4.972
358,394.50,4.972
359,394.53,4.972
360,394.56,4.972
361,394.59,4.972
362,394.63,4.972
363,394.67,4.972
364,394.70,4.972
365,394.73,4.972
366,394.76,4.972
367,394.79,4.972
368,394.82,4.972
369,394.85,4.972
370,394.89,4.972
371,394.93,4.972
372,394.97,4.972
373,395.00,4.972
374,395.04,4.972
375,395.06,4.972
376,395.09,4.972
377,395.13,4.972
378,395.16,4.972
379,395.20,4.972
380,395.24,4.972
381,395.27,4.972
382,395.30,4.972
383,395.33,4.972
384,395.36,4.972
385,395.40,4.972
386,395.43,4.972
387,395.46,4.972
388,395.50,4.972
389,395.53,4.972
390,395.56,4.972
391,395.60,4.972
392,395.63,4.972
393,395.66,4.972
394,395.70,4.972
395,395.74,4.972
396,395.77,4.972
397,395.80,4.972
398,395.83,4.972
399,395.86,4.972
400,395.89,4.972
401,395.93,4.972
402,395.97,4.972
403,396.00,4.972
404,396.03,4.972
405,396.06,4.972
406,396.10,4.971
407,396.13,4.971
408,396.16,4.971
409,396.20,4.971
410,396.23,4.971
411,396.27,4.971
412,396.30,4.971
413,396.32,4.971
414,396.36,4.971
415,396.40,4.971
416,396.43,4.971
417,396.47,4.971
418,396.50,4.971
419,396.54,4.971
420,396.56,4.971
421,396.60,4.971
422,396.63,4.971
423,396.66,4.971
424,396.70,4.971
425,396.73,4.971
426,396.77,4.971
427,396.80,4.971
428,396.84,4.971
429,396.87,4.971
430,396.90,4.971
431,396.93,4.971
432,396.96,4.971
433,397.00,4.971
434,397.04,4.971
435,397.07,4.971
436,397.10,4.971
437,397.13,4.971
438,397.16,4.971
439,397.20,4.971
440,397.23,4.971
441,397.27,4.971
442,397.31,4.971
443,397.34,4.971
444,397.37,4.971
445,397.40,4.971
446,397.43,4.971
447,397.46,4.971
448,397.50,4.971
449,397.53,4.971
450,397.56,4.971
451,397.60,4.971
452,397.64,4.971
453,397.67,4.971
454,397.70,4.971
455,397.73,4.971
456,397.76,4.971
457,397.80,4.971
458,397.83,4.971
459,397.87,4.971
460,397.90,4.971
461,397.93,4.971
462,397.97,4.971
463,398.00,4.971
464,398.03,4.971
465,398.06,4.971
466,398.10,4.971
467,398.13,4.971
468,398.16,4.971
469,398.20,4.971
470,398.23,4.971
471,398.27,4.971
472,398.30,4.971
473,398.34,4.971
474,398.37,4.971
475,398.40,4.971
476,398.44,4.971
477,398.47,4.971
478,398.50,4.971
479,398.53,4.971
480,398.56,4.971
481,398.60,4.971
482,398.63,4.970
483,398.67,4.970
484,398.70,4.970
485,398.73,4.970
486,398.76,4.970
487,398.80,4.970
488,398.83,4.970
489,398.87,4.970
490,398.90,4.970
491,398.94,4.970
492,398.97,4.970
493,399.00,4.970
494,399.04,4.970
495,399.07,4.970
496,399.10,4.970
497,399.13,4.970
498,399.17,4.970
499,399.20,4.970
500,399.24,4.970
501,399.27,4.970
502,399.30,4.970
503,399.34,4.970
504,399.38,4.970
505,399.40,4.970
506,399.43,4.970
507,399.47,4.970
508,399.50,4.970
509,399.53,4.970
510,399.57,4.970
511,399.60,4.970
512,399.64,4.970
513,399.67,4.970
514,399.70,4.970
515,399.74,4.970
516,399.77,4.970
517,399.80,4.970
518,399.83,4.970
519,399.87,4.970
520,399.90,4.970
521,399.94,4.970
522,399.97,4.970
523,400.00,4.970
524,400.04,4.970
525,400.07,4.970
526,400.11,4.970
527,400.14,4.970
528,400.17,4.970
529,400.20,4.970
530,400.23,4.970
531,400.26,4.970
532,400.30,4.970
533,400.34,4.970
534,400.37,4.970
535,400.40,4.970
536,400.44,4.970
537,400.47,4.970
538,400.50,4.970
539,400.53,4.970
540,400.57,4.970
541,400.60,4.970
542,400.64,4.970
543,400.67,4.970
544,400.71,4.970
545,400.74,4.970
546,400.77,4.970
547,400.80,4.970
548,400.84,4.970
549,400.88,4.970
550,400.91,4.970
551,400.94,4.970
552,400.97,4.970
553,400.99,4.970
554,401.03,4.969
555,401.07,4.969
556,401.10,4.969
557,401.14,4.969
558,401.17,4.969
559,401.21,4.969
560,401.24,4.969
561,401.27,4.969
562,401.30,4.969
563,401.34,4.969
564,401.37,4.969
565,401.41,4.969
566,401.44,4.969
567,401.48,4.969
568,401.51,4.969
569,401.54,4.969
570,401.57,4.969
571,401.60,4.969
572,401.64,4.969
573,401.67,4.969
574,401.71,4.969
575,401.75,4.969
576,401.78,4.969
577,401.81,4.969
578,401.83,4.969
579,401.86,4.969
580,401.90,4.969
581,401.94,4.969
582,401.98,4.969
583,402.01,4.969
584,402.04,4.969
585,402.07,4.969
586,402.11,4.969
587,402.14,4.969
588,402.17,4.969
589,402.21,4.969
590,402.25,4.969
591,402.27,4.969
592,402.30,4.969
593,402.33,4.969
594,402.37,4.969
595,402.41,4.969
596,402.44,4.969
597,402.47,4.969
598,402.50,4.969
599,402.54,4.969
600,402.57,4.969
601,402.61,4.969
602,402.64,4.969
603,402.67,4.969
604,402.71,4.969
605,402.74,4.969
606,402.78,4.969
607,402.80,4.969
608,402.84,4.969
609,402.87,4.969
610,402.91,4.969
611,402.94,4.969
612,402.97,4.969
613,403.01,4.969
614,403.04,4.969
615,403.08,4.969
616,403.11,4.969
617,403.14,4.969
618,403.18,4.968
619,403.21,4.968
620,403.24,4.968
621,403.27,4.968
622,403.30,4.968
623,403.33,4.968
624,403.37,4.968
625,403.41,4.968
626,403.44,4.968
627,403.48,4.968
628,403.51,4.968
629,403.54,4.968
630,403.57,4.968
631,403.61,4.968
632,403.64,4.968
633,403.68,4.968
634,403.71,4.968
635,403.74,4.968
636,403.78,4.968
637,403.81,4.968
638,403.84,4.968
639,403.87,4.968
640,403.90,4.968
641,403.94,4.968
642,403.98,4.968
643,404.01,4.968
644,404.05,4.968
645,404.08,4.968
646,404.11,4.968
647,404.14,4.968
648,404.17,4.968
649,404.20,4.968
650,404.24,4.968
651,404.28,4.968
652,404.31,4.968
653,404.34,4.968
654,404.38,4.968
655,404.41,4.968
656,404.44,4.968
657,404.47,4.968
658,404.50,4.968
659,404.55,4.968
660,404.58,4.968
661,404.62,4.968
662,404.64,4.968
663,404.67,4.968
664,404.70,4.968
665,404.74,4.968
666,404.77,4.968
667,404.81,4.968
668,404.85,4.968
669,404.88,4.968
670,404.91,4.968
671,404.94,4.968
672,404.97,4.968
673,405.01,4.968
674,405.04,4.968
675,405.08,4.968
676,405.11,4.968
677,405.14,4.968
678,405.18,4.968
679,405.21,4.968
680,405.24,4.968
681,405.27,4.968
682,405.31,4.968
683,405.34,4.967
684,405.38,4.967
685,405.41,4.967
686,405.44,4.967
687,405.47,4.967
688,405.51,4.967
689,405.54,4.967
690,405.58,4.967
691,405.61,4.967
692,405.64,4.967
693,405.68,4.967
694,405.71,4.967
695,405.74,4.967
696,405.77,4.967
697,405.81,4.967
698,405.84,4.967
699,405.88,4.967
700,405.91,4.967
701,405.95,4.967
702,405.98,4.967
703,406.01,4.967
704,406.04,4.967
705,406.07,4.967
706,406.11,4.967
707,406.14,4.967
708,406.17,4.967
709,406.21,4.967
710,406.25,4.967
711,406.28,4.967
712,406.31,4.967
713,406.35,4.967
714,406.38,4.967
715,406.41,4.967
716,406.44,4.967
717,406.48,4.967
718,406.51,4.967
719,406.54,4.967
720,406.58,4.967
721,406.61,4.967
722,406.64,4.967
723,406.68,4.967
724,406.71,4.967
725,406.74,4.967
726,406.78,4.967
727,406.81,4.967
728,406.84,4.967
729,406.88,4.967
730,406.91,4.967
731,406.95,4.967
732,406.98,4.967
733,407.01,4.967
734,407.05,4.967
735,407.08,4.967
736,407.11,4.967
737,407.14,4.967
738,407.17,4.967
739,407.21,4.967
740,407.24,4.967
741,407.28,4.967
742,407.31,4.967
743,407.35,4.966
744,407.38,4.966
745,407.41,4.966
746,407.44,4.966
747,407.48,4.966
748,407.51,4.966
749,407.55,4.966
750,407.58,4.966
751,407.62,4.966
752,407.64,4.966
753,407.68,4.966
754,407.71,4.966
755,407.75,4.966
756,407.78,4.966
757,407.81,4.966
758,407.85,4.966
759,407.88,4.966
760,407.91,4.966
761,407.95,4.966
762,407.98,4.966
763,408.01,4.966
764,408.04,4.966
765,408.08,4.966
766,408.12,4.966
767,408.15,4.966
768,408.18,4.966
769,408.22,4.966
770,408.24,4.966
771,408.28,4.966
772,408.31,4.966
773,408.35,4.966
774,408.38,4.966
775,408.42,4.966
776,408.45,4.966
777,408.48,4.966
778,408.51,4.966
779,408.54,4.966
780,408.58,4.966
781,408.61,4.966
782,408.65,4.966
783,408.68,4.966
784,408.71,4.966
785,408.75,4.966
786,408.78,4.966
787,408.82,4.966
788,408.85,4.966
789,408.88,4.966
790,408.91,4.966
791,408.95,4.966
792,408.98,4.966
793,409.01,4.966
794,409.04,4.966
795,409.08,4.966
796,409.12,4.966
797,409.15,4.966
798,409.19,4.966
799,409.21,4.966
800,409.25,4.965
801,409.28,4.965
802,409.31,4.965
803,409.35,4.965
804,409.38,4.965
805,409.42,4.965
806,409.45,4.965
807,409.48,4.965
808,409.51,4.965
809,409.55,4.965
810,409.58,4.965
811,409.61,4.965
812,409.65,4.965
813,409.68,4.965
814,409.71,4.965
815,409.75,4.965
816,409.78,4.965
817,409.81,4.965
818,409.85,4.965
819,409.89,4.965
820,409.91,4.965
821,409.95,4.965
822,409.98,4.965
823,410.01,4.965
824,410.05,4.965
825,410.08,4.965
826,410.11,4.965
827,410.15,4.965
828,410.18,4.965
829,410.22,4.965
830,410.25,4.965
831,410.29,4.965
832,410.31,4.965
833,410.35,4.965
834,410.38,4.965
835,410.41,4.965
836,410.45,4.965
837,410.48,4.965
838,410.52,4.965
839,410.55,4.965
840,410.59,4.965
841,410.62,4.965
842,410.66,4.965
843,410.68,4.965
844,410.71,4.965
845,410.75,4.965
846,410.78,4.965
847,410.82,4.965
848,410.85,4.964
849,410.88,4.964
850,410.92,4.964
851,410.95,4.964
852,410.98,4.964
853,411.02,4.964
854,411.05,4.964
855,411.08,4.964
856,411.12,4.964
857,411.15,4.964
858,411.19,4.964
859,411.22,4.964
860,411.25,4.964
861,411.28,4.964
862,411.31,4.964
863,411.35,4.964
864,411.38,4.964
865,411.41,4.964
866,411.46,4.964
867,411.49,4.964
868,411.52,4.964
869,411.55,4.964
870,411.58,4.964
871,411.61,4.964
872,411.64,4.964
873,411.68,4.964
874,411.72,4.964
875,411.76,4.964
876,411.79,4.964
877,411.82,4.964
878,411.85,4.964
879,411.88,4.964
880,411.91,4.964
881,411.95,4.964
882,411.98,4.964
883,412.02,4.964
884,412.06,4.964
885,412.09,4.964
886,412.12,4.964
887,412.15,4.964
888,412.18,4.964
889,412.21,4.964
890,412.25,4.964
891,412.29,4.964
892,412.32,4.964
893,412.36,4.964
894,412.39,4.964
895,412.41,4.964
896,412.45,4.964
897,412.48,4.964
898,412.51,4.963
899,412.55,4.963
900,412.59,4.963
901,412.62,4.963
902,412.65,4.963
903,412.69,4.963
904,412.72,4.963
905,412.75,4.963
906,412.78,4.963
907,412.82,4.963
908,412.85,4.963
909,412.89,4.963
910,412.92,4.963
911,412.95,4.963
912,412.98,4.963
913,413.02,4.963
914,413.04,4.963
915,413.08,4.963
916,413.11,4.963
917,413.15,4.963
918,413.18,4.963
919,413.22,4.963
920,413.26,4.963
921,413.29,4.963
922,413.32,4.963
923,413.35,4.963
924,413.39,4.963
925,413.42,4.963
926,413.45,4.963
927,413.49,4.963
928,413.52,4.963
929,413.55,4.963
930,413.59,4.963
931,413.62,4.963
932,413.65,4.963
933,413.69,4.963
934,413.72,4.963
935,413.75,4.963
936,413.79,4.963
937,413.82,4.963
938,413.85,4.963
939,413.88,4.963
940,413.92,4.963
941,413.96,4.963
942,413.99,4.963
943,414.02,4.963
944,414.05,4.963
945,414.09,4.963
946,414.12,4.963
947,414.15,4.962
948,414.19,4.962
949,414.22,4.962
950,414.25,4.962
951,414.29,4.962
952,414.32,4.962
953,414.36,4.962
954,414.39,4.962
955,414.42,4.962
956,414.45,4.962
957,414.49,4.962
958,414.52,4.962
959,414.56,4.962
960,414.59,4.962
961,414.63,4.962
962,414.65,4.962
963,414.68,4.962
964,414.72,4.962
965,414.75,4.962
966,414.79,4.962
967,414.83,4.962
968,414.86,4.962
969,414.89,4.962
970,414.92,4.962
971,414.95,4.962
972,414.99,4.962
973,415.02,4.962
974,415.06,4.962
975,415.09,4.962
976,415.12,4.962
977,415.16,4.962
978,415.19,4.962
979,415.22,4.962
980,415.25,4.962
981,415.29,4.962
982,415.32,4.962
983,415.36,4.962
984,415.39,4.962
985,415.43,4.962
986,415.46,4.962
987,415.49,4.962
988,415.52,4.962
989,415.55,4.962
990,415.59,4.962
991,415.63,4.962
992,415.66,4.962
993,415.69,4.962
994,415.72,4.961
995,415.75,4.961
996,415.78,4.961
997,415.82,4.961
998,415.86,4.961
999,415.89,4.961
1000,415.93,4.961
1001,415.96,4.961
1002,415.99,4.961
1003,416.02,4.961
1004,416.05,4.961
1005,416.09,4.961
1006,416.12,4.961
1007,416.16,4.961
1008,416.19,4.961
1009,416.23,4.961
1010,416.26,4.961
1011,416.29,4.961
1012,416.32,4.961
1013,416.36,4.961
1014,416.39,4.961
1015,416.43,4.961
1016,416.46,4.961
1017,416.49,4.961
1018,416.52,4.961
1019,416.56,4.961
1020,416.59,4.961
1021,416.63,4.961
1022,416.66,4.961
1023,416.69,4.961
1024,416.72,4.961
1025,416.75,4.961
1026,416.79,4.961
1027,416.82,4.961
1028,416.86,4.961
1029,416.89,4.961
1030,416.93,4.961
1031,416.96,4.961
1032,416.99,4.961
1033,417.02,4.961
1034,417.05,4.960
1035,417.08,4.960
1036,417.12,4.960
1037,417.16,4.960
1038,417.19,4.960
1039,417.23,4.960
1040,417.26,4.960
1041,417.30,4.960
1042,417.32,4.960
1043,417.36,4.960
1044,417.39,4.960
1045,417.42,4.960
1046,417.46,4.960
1047,417.49,4.960
1048,417.52,4.960
1049,417.56,4.960
1050,417.59,4.960
1051,417.63,4.960
1052,417.66,4.960
1053,417.70,4.960
1054,417.73,4.960
1055,417.76,4.960
1056,417.80,4.960
1057,417.83,4.960
1058,417.86,4.960
1059,417.89,4.960
1060,417.92,4.960
1061,417.95,4.960
1062,417.99,4.960
1063,418.03,4.960
1064,418.06,4.960
1065,418.09,4.960
1066,418.13,4.960
1067,418.16,4.960
1068,418.19,4.960
1069,418.23,4.960
1070,418.26,4.960
1071,418.29,4.960
1072,418.32,4.960
1073,418.36,4.960
1074,418.39,4.960
1075,418.43,4.960
1076,418.46,4.959
1077,418.49,4.959
1078,418.53,4.959
1079,418.56,4.959
1080,418.59,4.959
1081,418.63,4.959
1082,418.66,4.959
1083,418.69,4.959
1084,418.73,4.959
1085,418.76,4.959
1086,418.80,4.959
1087,418.83,4.959
1088,418.86,4.959
1089,418.89,4.959
1090,418.93,4.959
1091,418.96,4.959
1092,418.99,4.959
1093,419.03,4.959
1094,419.06,4.959
1095,419.10,4.959
1096,419.13,4.959
1097,419.16,4.959
1098,419.20,4.959
1099,419.23,4.959
1100,419.26,4.959
1101,419.29,4.959
1102,419.33,4.959
1103,419.36,4.959
1104,419.40,4.959
1105,419.43,4.959
1106,419.46,4.959
1107,419.49,4.959
1108,419.52,4.959
1109,419.56,4.959
1110,419.60,4.959
1111,419.64,4.959
1112,419.67,4.959
1113,419.70,4.959
1114,419.72,4.958
1115,419.75,4.958
1116,419.79,4.958
1117,419.83,4.958
1118,419.86,4.958
1119,419.90,4.958
1120,419.93,4.958
1121,419.96,4.958
1122,419.99,4.958
1123,420.03,4.958
1124,420.06,4.958
1125,420.10,4.958
1126,420.13,4.958
1127,420.16,4.958
1128,420.19,4.958
1129,420.23,4.958
1130,420.26,4.958
1131,420.30,4.958
1132,420.33,4.958
1133,420.36,4.958
1134,420.40,4.958
1135,420.43,4.958
1136,420.47,4.958
1137,420.50,4.958
1138,420.53,4.958
1139,420.56,4.958
1140,420.59,4.958
1141,420.63,4.958
1142,420.66,4.958
1143,420.69,4.958
1144,420.73,4.958
1145,420.77,4.958
1146,420.80,4.958
1147,420.83,4.958
1148,420.86,4.958
1149,420.90,4.957
1150,420.93,4.957
1151,420.97,4.957
1152,421.00,4.957
1153,421.03,4.957
1154,421.06,4.957
1155,421.10,4.957
1156,421.13,4.957
1157,421.17,4.957
1158,421.20,4.957
1159,421.23,4.957
1160,421.26,4.957
1161,421.30,4.957
1162,421.33,4.957
1163,421.37,4.957
1164,421.40,4.957
1165,421.43,4.957
1166,421.46,4.957
1167,421.50,4.957
1168,421.54,4.957
1169,421.57,4.957
1170,421.60,4.957
1171,421.62,4.957
1172,421.66,4.957
1173,421.70,4.957
1174,421.73,4.957
1175,421.77,4.957
1176,421.80,4.957
1177,421.83,4.957
1178,421.86,4.957
1179,421.89,4.957
1180,421.93,4.957
1181,421.96,4.957
1182,422.00,4.957
1183,422.04,4.957
1184,422.07,4.956
1185,422.09,4.956
1186,422.13,4.956
1187,422.16,4.956
1188,422.19,4.956
1189,422.23,4.956
1190,422.26,4.956
1191,422.30,4.956
1192,422.33,4.956
1193,422.36,4.956
1194,422.39,4.956
1195,422.43,4.956
1196,422.46,4.956
1197,422.50,4.956
1198,422.53,4.956
1199,422.56,4.956
1200,422.60,4.956
1201,422.63,4.956
1202,422.67,4.956
1203,422.70,4.956
1204,422.74,4.956
1205,422.77,4.956
1206,422.80,4.956
1207,422.83,4.956
1208,422.86,4.956
1209,422.89,4.956
1210,422.94,4.956
1211,422.97,4.956
1212,423.01,4.956
1213,423.03,4.956
1214,423.06,4.956
1215,423.10,4.956
1216,423.13,4.956
1217,423.17,4.955
1218,423.20,4.955
1219,423.24,4.955
1220,423.27,4.955
1221,423.30,4.955
1222,423.33,4.955
1223,423.36,4.955
1224,423.39,4.955
1225,423.43,4.955
1226,423.46,4.955
1227,423.50,4.955
1228,423.54,4.955
1229,423.57,4.955
1230,423.61,4.955
1231,423.64,4.955
1232,423.66,4.955
1233,423.70,4.955
1234,423.73,4.955
1235,423.76,4.955
1236,423.80,4.955
1237,423.84,4.955
1238,423.87,4.955
1239,423.90,4.955
1240,423.93,4.955
1241,423.96,4.955
1242,424.00,4.955
1243,424.03,4.955
1244,424.07,4.955
1245,424.10,4.955
1246,424.14,4.955
1247,424.17,4.955
1248,424.20,4.955
1249,424.23,4.955
1250,424.27,4.954
1251,424.30,4.954
1252,424.34,4.954
1253,424.37,4.954
1254,424.40,4.954
1255,424.43,4.954
1256,424.46,4.954
1257,424.50,4.954
1258,424.53,4.954
1259,424.57,4.954
1260,424.60,4.954
1261,424.64,4.954
1262,424.67,4.954
1263,424.71,4.954
1264,424.74,4.954
1265,424.77,4.954
1266,424.80,4.954
1267,424.83,4.954
1268,424.86,4.954
1269,424.90,4.954
1270,424.93,4.954
1271,424.97,4.954
1272,425.00,4.954
1273,425.04,4.954
1274,425.06,4.954
1275,425.10,4.954
1276,425.13,4.954
1277,425.17,4.954
1278,425.20,4.954
1279,425.24,4.953
1280,425.27,4.953
1281,425.30,4.953
1282,425.34,4.953
1283,425.37,4.953
1284,425.40,4.953
1285,425.43,4.953
1286,425.47,4.953
1287,425.51,4.953
1288,425.54,4.953
1289,425.57,4.953
1290,425.60,4.953
1291,425.63,4.953
1292,425.67,4.953
1293,425.70,4.953
1294,425.74,4.953
1295,425.77,4.953
1296,425.80,4.953
1297,425.83,4.953
1298,425.87,4.953
1299,425.91,4.953
1300,425.94,4.953
1301,425.97,4.953
1302,426.00,4.953
1303,426.03,4.953
1304,426.06,4.953
1305,426.11,4.953
1306,426.14,4.953
1307,426.18,4.953
1308,426.21,4.953
1309,426.24,4.953
1310,426.26,4.953
1311,426.29,4.953
1312,426.33,4.952
1313,426.37,4.952
1314,426.41,4.952
1315,426.44,4.952
1316,426.48,4.952
1317,426.50,4.952
1318,426.54,4.952
1319,426.57,4.952
1320,426.60,4.952
1321,426.64,4.952
1322,426.67,4.952
1323,426.71,4.952
1324,426.74,4.952
1325,426.77,4.952
1326,426.80,4.952
1327,426.84,4.952
1328,426.87,4.952
1329,426.91,4.952
1330,426.94,4.952
1331,426.98,4.952
1332,427.00,4.952
1333,427.04,4.952
1334,427.07,4.952
1335,427.10,4.952
1336,427.14,4.952
1337,427.18,4.952
1338,427.21,4.952
1339,427.24,4.952
1340,427.27,4.952
1341,427.30,4.951
1342,427.34,4.951
1343,427.37,4.951
1344,427.40,4.951
1345,427.44,4.951
1346,427.48,4.951
1347,427.51,4.951
1348,427.54,4.951
1349,427.57,4.951
1350,427.60,4.951
1351,427.63,4.951
1352,427.67,4.951
1353,427.70,4.951
1354,427.74,4.951
1355,427.77,4.951
1356,427.80,4.951
1357,427.84,4.951
1358,427.87,4.951
1359,427.90,4.951
1360,427.94,4.951
1361,427.97,4.951
1362,428.01,4.951
1363,428.04,4.951
1364,428.08,4.951
1365,428.11,4.951
1366,428.14,4.951
1367,428.17,4.950
1368,428.20,4.950
1369,428.24,4.950
1370,428.27,4.950
1371,428.31,4.950
1372,428.34,4.950
1373,428.38,4.950
1374,428.41,4.950
1375,428.44,4.950
1376,428.47,4.950
1377,428.51,4.950
1378,428.54,4.950
1379,428.57,4.950
1380,428.60,4.950
1381,428.64,4.950
1382,428.67,4.950
1383,428.71,4.950
1384,428.74,4.950
1385,428.77,4.950
1386,428.81,4.950
1387,428.84,4.950
1388,428.88,4.950
1389,428.91,4.950
1390,428.94,4.950
1391,428.97,4.950
1392,429.00,4.950
1393,429.04,4.950
1394,429.08,4.949
1395,429.11,4.949
1396,429.14,4.949
1397,429.17,4.949
1398,429.20,4.949
1399,429.23,4.949
1400,429.27,4.949
1401,429.31,4.949
1402,429.34,4.949
1403,429.38,4.949
1404,429.41,4.949
1405,429.44,4.949
1406,429.47,4.949
1407,429.51,4.949
1408,429.54,4.949
1409,429.58,4.949
1410,429.61,4.949
1411,429.64,4.949
1412,429.68,4.949
1413,429.70,4.949
1414,429.73,4.949
1415,429.77,4.949
1416,429.81,4.949
1417,429.84,4.949
1418,429.88,4.949
1419,429.91,4.948
1420,429.94,4.948
1421,429.97,4.948
1422,430.01,4.948
1423,430.04,4.948
1424,430.08,4.948
1425,430.11,4.948
1426,430.14,4.948
1427,430.17,4.948
1428,430.21,4.948
1429,430.24,4.948
1430,430.27,4.948
1431,430.30,4.948
1432,430.34,4.948
1433,430.38,4.948
1434,430.41,4.948
1435,430.45,4.948
1436,430.47,4.948
1437,430.51,4.948
1438,430.54,4.948
1439,430.57,4.948
1440,430.60,4.948
1441,430.64,4.948
1442,430.68,4.948
1443,430.71,4.948
1444,430.75,4.947
1445,430.78,4.947
1446,430.81,4.947
1447,430.84,4.947
1448,430.87,4.947
1449,430.90,4.947
1450,430.94,4.947
1451,430.98,4.947
1452,431.01,4.947
1453,431.04,4.947
1454,431.07,4.947
1455,431.10,4.947
1456,431.14,4.947
1457,431.17,4.947
1458,431.21,4.947
1459,431.25,4.947
1460,431.28,4.947
1461,431.31,4.947
1462,431.34,4.947
1463,431.37,4.947
1464,431.41,4.947
1465,431.44,4.947
1466,431.48,4.947
1467,431.51,4.946
1468,431.54,4.946
1469,431.58,4.946
1470,431.61,4.946
1471,431.65,4.946
1472,431.68,4.946
1473,431.71,4.946
1474,431.74,4.946
1475,431.77,4.946
1476,431.81,4.946
1477,431.84,4.946
1478,431.88,4.946
1479,431.91,4.946
1480,431.94,4.946
1481,431.98,4.946
1482,432.01,4.946
1483,432.04,4.946
1484,432.07,4.946
1485,432.11,4.946
1486,432.14,4.946
1487,432.17,4.946
1488,432.20,4.946
1489,432.25,4.945
1490,432.28,4.945
1491,432.31,4.945
1492,432.34,4.945
1493,432.37,4.945
1494,432.41,4.945
1495,432.44,4.945
1496,432.48,4.945
1497,432.51,4.945
1498,432.55,4.945
1499,432.58,4.945
1500,432.61,4.945
1501,432.63,4.945
1502,432.67,4.945
1503,432.71,4.945
1504,432.75,4.945
1505,432.78,4.945
1506,432.81,4.945
1507,432.85,4.945
1508,432.87,4.945
1509,432.91,4.945
1510,432.94,4.945
1511,432.97,4.945
1512,433.01,4.944
1513,433.04,4.944
1514,433.07,4.944
1515,433.11,4.944
1516,433.14,4.944
1517,433.18,4.944
1518,433.21,4.944
1519,433.24,4.944
1520,433.27,4.944
1521,433.31,4.944
1522,433.35,4.944
1523,433.38,4.944
1524,433.41,4.944
1525,433.45,4.944
1526,433.48,4.944
1527,433.51,4.944
1528,433.54,4.944
1529,433.58,4.944
1530,433.61,4.944
1531,433.64,4.944
1532,433.68,4.944
1533,433.71,4.943
1534,433.74,4.943
1535,433.77,4.943
1536,433.81,4.943
1537,433.84,4.943
1538,433.88,4.943
1539,433.91,4.943
1540,433.94,4.943
1541,433.98,4.943
1542,434.01,4.943
1543,434.04,4.943
1544,434.07,4.943
1545,434.11,4.943
1546,434.14,4.943
1547,434.18,4.943
1548,434.21,4.943
1549,434.24,4.943
1550,434.27,4.943
1551,434.31,4.943
1552,434.34,4.943
1553,434.38,4.943
1554,434.41,4.942
1555,434.45,4.942
1556,434.48,4.942
1557,434.51,4.942
1558,434.54,4.942
1559,434.58,4.942
1560,434.61,4.942
1561,434.65,4.942
1562,434.68,4.942
1563,434.71,4.942
1564,434.74,4.942
1565,434.78,4.942
1566,434.81,4.942
1567,434.85,4.942
1568,434.88,4.942
1569,434.91,4.942
1570,434.94,4.942
1571,434.98,4.942
1572,435.02,4.942
1573,435.05,4.942
1574,435.08,4.942
1575,435.11,4.941
1576,435.14,4.941
1577,435.18,4.941
1578,435.21,4.941
1579,435.24,4.941
1580,435.28,4.941
1581,435.31,4.941
1582,435.35,4.941
1583,435.38,4.941
1584,435.41,4.941
1585,435.44,4.941
1586,435.48,4.941
1587,435.52,4.941
1588,435.55,4.941
1589,435.58,4.941
1590,435.61,4.941
1591,435.64,4.941
1592,435.68,4.941
1593,435.71,4.941
1594,435.74,4.941
1595,435.78,4.941
1596,435.81,4.940
1597,435.84,4.940
1598,435.88,4.940
1599,435.92,4.940
1600,435.95,4.940
1601,435.98,4.940
1602,436.01,4.940
1603,436.04,4.940
1604,436.08,4.940
1605,436.12,4.940
1606,436.15,4.940
1607,436.18,4.940
1608,436.21,4.940
1609,436.24,4.940
1610,436.28,4.940
1611,436.31,4.940
1612,436.35,4.940
1613,436.38,4.940
1614,436.42,4.940
1615,436.45,4.940
1616,436.48,4.939
1617,436.51,4.939
1618,436.55,4.939
1619,436.58,4.939
1620,436.61,4.939
1621,436.65,4.939
1622,436.68,4.939
1623,436.72,4.939
1624,436.75,4.939
1625,436.77,4.939
1626,436.81,4.939
1627,436.84,4.939
1628,436.88,4.939
1629,436.92,4.939
1630,436.95,4.939
1631,436.98,4.939
1632,437.01,4.939
1633,437.04,4.939
1634,437.08,4.939
1635,437.11,4.938
1636,437.15,4.938
1637,437.18,4.938
1638,437.22,4.938
1639,437.25,4.938
1640,437.27,4.938
1641,437.31,4.938
1642,437.35,4.938
1643,437.38,4.938
1644,437.42,4.938
1645,437.45,4.938
1646,437.48,4.938
1647,437.51,4.938
1648,437.54,4.938
1649,437.58,4.938
1650,437.61,4.938
1651,437.65,4.938
1652,437.68,4.938
1653,437.71,4.938
1654,437.75,4.937
1655,437.78,4.937
1656,437.81,4.937
1657,437.85,4.937
1658,437.88,4.937
1659,437.92,4.937
1660,437.95,4.937
1661,437.98,4.937
1662,438.01,4.937
1663,438.04,4.937
1664,438.08,4.937
1665,438.11,4.937
1666,438.15,4.937
1667,438.18,4.937
1668,438.22,4.937
1669,438.25,4.937
1670,438.28,4.937
1671,438.32,4.937
1672,438.35,4.936
1673,438.38,4.936
1674,438.42,4.936
1675,438.45,4.936
1676,438.48,4.936
1677,438.51,4.936
1678,438.55,4.936
1679,438.58,4.936
1680,438.62,4.936
1681,438.65,4.936
1682,438.68,4.936
1683,438.71,4.936
1684,438.75,4.936
1685,438.78,4.936
1686,438.81,4.936
1687,438.85,4.936
1688,438.88,4.936
1689,438.92,4.935
1690,438.95,4.935
1691,438.98,4.935
1692,439.01,4.935
1693,439.04,4.935
1694,439.08,4.935
1695,439.12,4.935
1696,439.15,4.935
1697,439.19,4.935
1698,439.22,4.935
1699,439.24,4.935
1700,439.28,4.935
1701,439.31,4.935
1702,439.35,4.935
1703,439.39,4.935
1704,439.42,4.935
1705,439.45,4.935
1706,439.48,4.935
1707,439.51,4.934
1708,439.54,4.934
1709,439.58,4.934
1710,439.62,4.934
1711,439.65,4.934
1712,439.68,4.934
1713,439.72,4.934
1714,439.75,4.934
1715,439.78,4.934
1716,439.81,4.934
1717,439.85,4.934
1718,439.88,4.934
1719,439.91,4.934
1720,439.95,4.934
1721,439.99,4.934
1722,440.02,4.934
1723,440.05,4.934
1724,440.08,4.933
1725,440.11,4.933
1726,440.15,4.933
1727,440.18,4.933
1728,440.22,4.933
1729,440.25,4.933
1730,440.29,4.933
1731,440.32,4.933
1732,440.35,4.933
1733,440.38,4.933
1734,440.41,4.933
1735,440.45,4.933
1736,440.48,4.933
1737,440.52,4.933
1738,440.55,4.933
1739,440.58,4.933
1740,440.61,4.933
1741,440.65,4.932
1742,440.68,4.932
1743,440.72,4.932
1744,440.75,4.932
1745,440.78,4.932
1746,440.81,4.932
1747,440.85,4.932
1748,440.88,4.932
1749,440.92,4.932
1750,440.96,4.932
1751,440.98,4.932
1752,441.01,4.932
1753,441.04,4.932
1754,441.08,4.932
1755,441.12,4.932
1756,441.15,4.932
1757,441.19,4.932
1758,441.22,4.931
1759,441.25,4.931
1760,441.28,4.931
1761,441.31,4.931
1762,441.35,4.931
1763,441.39,4.931
1764,441.42,4.931
1765,441.45,4.931
1766,441.48,4.931
1767,441.52,4.931
1768,441.55,4.931
1769,441.58,4.931
1770,441.62,4.931
1771,441.65,4.931
1772,441.68,4.931
1773,441.72,4.931
1774,441.75,4.930
1775,441.78,4.930
1776,441.82,4.930
1777,441.85,4.930
1778,441.88,4.930
1779,441.91,4.930
1780,441.95,4.930
1781,441.98,4.930
1782,442.02,4.930
1783,442.05,4.930
1784,442.08,4.930
1785,442.12,4.930
1786,442.15,4.930
1787,442.18,4.930
1788,442.22,4.930
1789,442.25,4.930
1790,442.29,4.929
1791,442.32,4.929
1792,442.35,4.929
1793,442.38,4.929
1794,442.41,4.929
1795,442.45,4.929
1796,442.49,4.929
1797,442.52,4.929
1798,442.56,4.929
1799,442.59,4.929
1800,442.61,4.929
1801,442.65,4.929
1802,442.68,4.929
1803,442.72,4.929
1804,442.75,4.929
1805,442.79,4.929
1806,442.82,4.928
1807,442.85,4.928
1808,442.88,4.928
1809,442.92,4.928
1810,442.95,4.928
1811,442.98,4.928
1812,443.02,4.928
1813,443.05,4.928
1814,443.09,4.928
1815,443.12,4.928
1816,443.15,4.928
1817,443.18,4.928
1818,443.22,4.928
1819,443.25,4.928
1820,443.29,4.928
1821,443.32,4.927
1822,443.35,4.927
1823,443.38,4.927
1824,443.41,4.927
1825,443.45,4.927
1826,443.49,4.927
1827,443.53,4.927
1828,443.55,4.927
1829,443.58,4.927
1830,443.61,4.927
1831,443.65,4.927
1832,443.69,4.927
1833,443.72,4.927
1834,443.75,4.927
1835,443.79,4.927
1836,443.82,4.927
1837,443.85,4.926
1838,443.89,4.926
1839,443.92,4.926
1840,443.95,4.926
1841,443.99,4.926
1842,444.02,4.926
1843,444.05,4.926
1844,444.08,4.926
1845,444.12,4.926
1846,444.15,4.926
1847,444.19,4.926
1848,444.21,4.926
1849,444.25,4.926
1850,444.29,4.926
1851,444.32,4.925
1852,444.35,4.925
1853,444.38,4.925
1854,444.42,4.925
1855,444.45,4.925
1856,444.49,4.925
1857,444.52,4.925
1858,444.55,4.925
1859,444.58,4.925
1860,444.61,4.925
1861,444.65,4.925
1862,444.69,4.925
1863,444.72,4.925
1864,444.76,4.925
1865,444.79,4.925
1866,444.82,4.924
1867,444.85,4.924
1868,444.88,4.924
1869,444.92,4.924
1870,444.96,4.924
1871,444.99,4.924
1872,445.02,4.924
1873,445.05,4.924
1874,445.08,4.924
1875,445.12,4.924
1876,445.15,4.924
1877,445.19,4.924
1878,445.22,4.924
1879,445.26,4.924
1880,445.28,4.924
1881,445.32,4.923
1882,445.35,4.923
1883,445.39,4.923
1884,445.42,4.923
1885,445.46,4.923
1886,445.49,4.923
1887,445.52,4.923
1888,445.55,4.923
1889,445.58,4.923
1890,445.62,4.923
1891,445.66,4.923
1892,445.69,4.923
1893,445.72,4.923
1894,445.75,4.923
1895,445.79,4.922
1896,445.82,4.922
1897,445.85,4.922
1898,445.89,4.922
1899,445.92,4.922
1900,445.96,4.922
1901,445.99,4.922
1902,446.02,4.922
1903,446.05,4.922
1904,446.09,4.922
1905,446.12,4.922
1906,446.16,4.922
1907,446.19,4.922
1908,446.22,4.921
1909,446.25,4.921
1910,446.29,4.921
1911,446.32,4.921
1912,446.36,4.921
1913,446.39,4.921
1914,446.42,4.921
1915,446.46,4.921
1916,446.49,4.921
1917,446.52,4.921
1918,446.56,4.921
1919,446.59,4.921
1920,446.62,4.921
1921,446.65,4.921
1922,446.69,4.921
1923,446.72,4.920
1924,446.75,4.920
1925,446.79,4.920
1926,446.82,4.920
1927,446.86,4.920
1928,446.89,4.920
1929,446.92,4.920
1930,446.95,4.920
1931,446.99,4.920
1932,447.02,4.920
1933,447.05,4.920
1934,447.09,4.920
1935,447.12,4.920
1936,447.16,4.920
1937,447.19,4.919
1938,447.22,4.919
1939,447.25,4.919
1940,447.29,4.919
1941,447.32,4.919
1942,447.35,4.919
1943,447.39,4.919
1944,447.42,4.919
1945,447.45,4.919
1946,447.48,4.919
1947,447.53,4.919
1948,447.56,4.919
1949,447.59,4.919
1950,447.62,4.919
1951,447.65,4.918
1952,447.68,4.918
1953,447.72,4.918
1954,447.75,4.918
1955,447.79,4.918
1956,447.82,4.918
1957,447.86,4.918
1958,447.89,4.918
1959,447.92,4.918
1960,447.96,4.918
1961,447.99,4.918
1962,448.02,4.918
1963,448.05,4.918
1964,448.09,4.918
1965,448.12,4.917
1966,448.15,4.917
1967,448.19,4.917
1968,448.22,4.917
1969,448.26,4.917
1970,448.29,4.917
1971,448.32,4.917
1972,448.35,4.917
1973,448.39,4.917
1974,448.42,4.917
1975,448.46,4.917
1976,448.49,4.917
1977,448.52,4.917
1978,448.56,4.916
1979,448.59,4.916
1980,448.62,4.916
1981,448.65,4.916
1982,448.69,4.916
1983,448.72,4.916
1984,448.76,4.916
1985,448.79,4.916
1986,448.82,4.916
1987,448.85,4.916
1988,448.89,4.916
1989,448.92,4.916
1990,448.96,4.916
1991,448.99,4.915
1992,449.02,4.915
1993,449.06,4.915
1994,449.09,4.915
1995,449.12,4.915
1996,449.16,4.915
1997,449.19,4.915
1998,449.21,4.915
1999,449.26,4.915
2000,449.29,4.915
2001,449.32,4.915
2002,449.36,4.915
2003,449.39,4.915
2004,449.42,4.914
2005,449.46,4.914
2006,449.49,4.914
2007,449.52,4.914
2008,449.56,4.914
2009,449.59,4.914
2010,449.63,4.914
2011,449.65,4.914
2012,449.69,4.914
2013,449.72,4.914
2014,449.75,4.914
2015,449.79,4.914
2016,449.83,4.914
2017,449.86,4.913
2018,449.89,4.913
2019,449.92,4.913
2020,449.95,4.913
2021,449.98,4.913
2022,450.02,4.913
2023,450.06,4.913
2024,450.10,4.913
2025,450.13,4.913
2026,450.16,4.913
2027,450.19,4.913
2028,450.23,4.913
2029,450.25,4.913
2030,450.29,4.912
2031,450.32,4.912
2032,450.36,4.912
2033,450.39,4.912
2034,450.43,4.912
2035,450.46,4.912
2036,450.49,4.912
2037,450.52,4.912
2038,450.56,4.912
2039,450.59,4.912
2040,450.62,4.912
2041,450.66,4.912
2042,450.70,4.911
2043,450.73,4.911
2044,450.75,4.911
2045,450.79,4.911
2046,450.83,4.911
2047,450.86,4.911
2048,450.89,4.911
2049,450.92,4.911
2050,450.96,4.911
2051,450.98,4.911
2052,451.03,4.911
2053,451.06,4.911
2054,451.09,4.911
2055,451.13,4.910
2056,451.16,4.910
2057,451.19,4.910
2058,451.23,4.910
2059,451.26,4.910
2060,451.29,4.910
2061,451.33,4.910
2062,451.36,4.910
2063,451.39,4.910
2064,451.42,4.910
2065,451.46,4.910
2066,451.49,4.910
2067,451.52,4.909
2068,451.55,4.909
2069,451.59,4.909
2070,451.62,4.909
2071,451.66,4.909
2072,451.70,4.909
2073,451.73,4.909
2074,451.76,4.909
2075,451.79,4.909
2076,451.82,4.909
2077,451.85,4.909
2078,451.89,4.909
2079,451.93,4.908
2080,451.96,4.908
2081,452.00,4.908
2082,452.03,4.908
2083,452.06,4.908
2084,452.09,4.908
2085,452.12,4.908
2086,452.16,4.908
2087,452.19,4.908
2088,452.23,4.908
2089,452.26,4.908
2090,452.29,4.908
2091,452.33,4.908
2092,452.36,4.907
2093,452.39,4.907
2094,452.42,4.907
2095,452.46,4.907
2096,452.49,4.907
2097,452.52,4.907
2098,452.56,4.907
2099,452.60,4.907
2100,452.63,4.907
2101,452.66,4.907
2102,452.69,4.907
2103,452.73,4.907
2104,452.75,4.906
2105,452.79,4.906
2106,452.82,4.906
2107,452.86,4.906
2108,452.90,4.906
2109,452.93,4.906
2110,452.96,4.906
2111,452.99,4.906
2112,453.02,4.906
2113,453.05,4.906
2114,453.09,4.906
2115,453.12,4.906
2116,453.16,4.905
2117,453.20,4.905
2118,453.23,4.905
2119,453.26,4.905
2120,453.29,4.905
2121,453.32,4.905
2122,453.36,4.905
2123,453.39,4.905
2124,453.43,4.905
2125,453.46,4.905
2126,453.50,4.905
2127,453.53,4.904
2128,453.56,4.904
2129,453.59,4.904
2130,453.62,4.904
2131,453.65,4.904
2132,453.69,4.904
2133,453.73,4.904
2134,453.76,4.904
2135,453.79,4.904
2136,453.83,4.904
2137,453.86,4.904
2138,453.89,4.904
2139,453.92,4.903
2140,453.96,4.903
2141,453.99,4.903
2142,454.02,4.903
2143,454.06,4.903
2144,454.09,4.903
2145,454.13,4.903
2146,454.16,4.903
2147,454.19,4.903
2148,454.22,4.903
2149,454.26,4.903
2150,454.29,4.903
2151,454.33,4.902
2152,454.36,4.902
2153,454.39,4.902
2154,454.42,4.902
2155,454.46,4.902
2156,454.50,4.902
2157,454.53,4.902
2158,454.56,4.902
2159,454.59,4.902
2160,454.63,4.902
2161,454.66,4.902
2162,454.70,4.901
2163,454.73,4.901
2164,454.76,4.901
2165,454.79,4.901
2166,454.82,4.901
2167,454.86,4.901
2168,454.90,4.901
2169,454.93,4.901
2170,454.96,4.901
2171,454.99,4.901
2172,455.03,4.901
2173,455.06,4.901
2174,455.10,4.900
2175,455.13,4.900
2176,455.16,4.900
2177,455.19,4.900
2178,455.23,4.900
2179,455.26,4.900
2180,455.30,4.900
2181,455.33,4.900
2182,455.36,4.900
2183,455.39,4.900
2184,455.43,4.900
2185,455.46,4.899
2186,455.49,4.899
2187,455.53,4.899
2188,455.56,4.899
2189,455.60,4.899
2190,455.63,4.899
2191,455.66,4.899
2192,455.69,4.899
2193,455.72,4.899
2194,455.76,4.899
2195,455.79,4.899
2196,455.82,4.899
2197,455.86,4.898
2198,455.90,4.898
2199,455.93,4.898
2200,455.96,4.898
2201,456.00,4.898
2202,456.03,4.898
2203,456.06,4.898
2204,456.09,4.898
2205,456.13,4.898
2206,456.17,4.898
2207,456.21,4.898
2208,456.23,4.897
2209,456.26,4.897
2210,456.29,4.897
2211,456.32,4.897
2212,456.36,4.897
2213,456.39,4.897
2214,456.44,4.897
2215,456.47,4.897
2216,456.49,4.897
2217,456.52,4.897
2218,456.55,4.897
2219,456.59,4.896
2220,456.63,4.896
2221,456.67,4.896
2222,456.70,4.896
2223,456.73,4.896
2224,456.76,4.896
2225,456.79,4.896
2226,456.82,4.896
2227,456.86,4.896
2228,456.90,4.896
2229,456.93,4.896
2230,456.96,4.895
2231,456.99,4.895
2232,457.02,4.895
2233,457.06,4.895
2234,457.10,4.895
2235,457.13,4.895
2236,457.17,4.895
2237,457.20,4.895
2238,457.23,4.895
2239,457.26,4.895
2240,457.30,4.895
2241,457.33,4.894
2242,457.36,4.894
2243,457.40,4.894
2244,457.43,4.894
2245,457.47,4.894
2246,457.49,4.894
2247,457.53,4.894
2248,457.56,4.894
2249,457.59,4.894
2250,457.63,4.894
2251,457.66,4.894
2252,457.70,4.893
2253,457.73,4.893
2254,457.76,4.893
2255,457.79,4.893
2256,457.82,4.893
2257,457.86,4.893
2258,457.89,4.893
2259,457.93,4.893
2260,457.97,4.893
2261,458.00,4.893
2262,458.03,4.893
2263,458.06,4.892
2264,458.10,4.892
2265,458.13,4.892
2266,458.16,4.892
2267,458.20,4.892
2268,458.23,4.892
2269,458.26,4.892
2270,458.29,4.892
2271,458.33,4.892
2272,458.36,4.892
2273,458.40,4.892
2274,458.43,4.892
2275,458.46,4.891
2276,458.49,4.891
2277,458.53,4.891
2278,458.56,4.891
2279,458.60,4.891
2280,458.63,4.891
