Repository: MaCFP/matl-db

# README File for IMT
IMT Mines Alès (Institut Mines-Télécom), Alès (France).

### Experimental Conditions: TGA
A Perkin Elmer TGA 8000 was used to conduct Thermogravimetric Analysis (TGA) experiments. 

* Heating Rates: 2, 5, 10, 20 K/min
* Temperature program
  - Initial Temperature: 303 K
  - Initial Isotherm: 120 s (hold at 303 K for 120 s)
  - Heating Ramp: from 303 to 383 K at 10 K/min
  - Second Isotherm: 600 s (hold at 383 K for 600 s)
  - Maximum Temperature: 1173 K
  - Final Isotherm: None
* Sample mass: 5 mg +/- 0.1 mg
* Sample geometry: Powdered
* Calibration type: Before each experiment, a baseline test was performed using an empty crucible. 
* Crucible
  - Type: alumina

File: Wood/Calibration_Data/IMT/IMT-Mines-Ales_Wood_Cone_50kW_hor_R1.csv
Time (s),Specimen mass (g),HRR (kW/m²)
0,119.80,4.59
5,120.33,3.97
10,120.33,2.94
15,120.15,-11.56
20,120.05,142.59
25,119.38,212.68
30,118.84,219.54
35,118.24,205.93
40,117.53,194.27
45,116.88,178.80
50,116.55,168.78
55,116.13,162.62
60,115.45,152.40
65,115.05,149.97
70,114.63,143.55
75,114.23,136.56
80,113.65,134.18
85,113.35,137.70
90,113.04,131.83
95,112.63,130.36
100,112.25,126.20
105,111.83,125.00
110,111.44,125.74
115,111.05,121.89
120,110.65,118.35
125,110.25,117.02
130,109.94,114.07
135,109.63,110.99
140,109.24,110.99
145,108.95,111.32
150,108.53,111.51
155,108.23,108.85
160,107.85,110.17
165,107.45,108.70
170,107.22,108.36
175,106.93,106.75
180,106.55,107.40
185,106.24,105.94
190,105.84,106.70
195,105.54,106.06
200,105.24,107.74
205,104.95,106.81
210,104.62,105.57
215,104.22,105.95
220,103.97,102.77
225,103.52,102.03
230,103.25,103.12
235,102.94,102.69
240,102.64,99.63
245,102.24,103.68
250,101.94,104.01
255,101.72,103.91
260,101.34,100.13
265,101.02,101.39
270,100.64,100.13
275,100.34,103.16
280,100.04,103.44
285,99.64,99.22
290,99.35,100.74
295,99.11,100.40
300,98.74,101.85
305,98.44,103.68
310,98.13,105.84
315,97.84,102.92
320,97.42,99.76
325,97.22,100.51
330,96.84,99.59
335,96.62,97.40
340,96.32,98.49
345,96.02,99.64
350,95.72,100.43
355,95.32,99.19
360,95.02,98.73
365,94.64,99.60
370,94.42,99.97
375,94.12,98.88
380,93.74,99.59
385,93.52,99.25
390,93.15,94.37
395,92.84,97.07
400,92.54,98.59
405,92.24,100.57
410,91.94,98.43
415,91.64,99.02
420,91.32,97.01
425,90.93,100.50
430,90.64,99.77
435,90.34,96.84
440,90.12,96.75
445,89.74,97.61
450,89.42,98.13
455,89.05,99.68
460,88.82,98.56
465,88.53,99.54
470,88.24,99.67
475,87.82,101.37
480,87.52,101.06
485,87.24,99.75
490,86.93,100.93
495,86.62,101.62
500,86.22,100.80
505,85.93,101.56
510,85.72,103.16
515,85.33,101.75
520,85.04,101.94
525,84.74,98.28
530,84.34,101.50
535,84.02,101.32
540,83.73,101.69
545,83.53,100.38
550,83.04,101.77
555,82.92,102.11
560,82.54,102.49
565,82.23,103.60
570,81.93,101.80
575,81.64,101.85
580,81.32,103.99
585,80.81,102.77
590,80.62,104.70
595,80.33,103.50
600,79.93,104.35
605,79.72,104.12
610,79.41,105.77
615,79.03,101.96
620,78.83,102.89
625,78.43,104.67
630,78.22,106.16
635,77.73,104.85
640,77.42,105.10
645,77.13,103.32
650,76.83,103.62
655,76.53,106.91
660,76.23,108.22
665,75.92,108.83
670,75.62,110.25
675,75.23,108.64
680,74.91,106.40
685,74.63,108.00
690,74.16,109.12
695,73.91,107.73
700,73.63,110.74
705,73.33,112.26
710,72.93,110.32
715,72.63,114.57
720,72.31,111.44
725,71.93,110.35
730,71.71,114.89
735,71.33,111.63
740,71.03,115.83
745,70.63,114.06
750,70.19,115.00
755,69.93,116.90
760,69.63,115.02
765,69.32,113.92
770,69.01,114.61
775,68.71,117.22
780,68.33,116.19
785,68.03,119.10
790,67.63,116.60
795,67.32,119.37
800,67.03,119.33
805,66.62,118.71
810,66.32,119.65
815,66.01,120.45
820,65.63,120.12
825,65.31,120.85
830,64.93,120.17
835,64.52,123.10
840,64.13,124.66
845,63.93,124.07
850,63.53,128.45
855,63.13,123.88
860,62.71,126.65
865,62.42,129.40
870,62.13,130.56
875,61.83,129.52
880,61.41,130.00
885,61.13,131.81
890,60.70,131.88
895,60.33,133.75
900,59.93,133.68
905,59.53,134.44
910,59.22,138.35
915,58.83,138.12
920,58.42,138.67
925,58.11,138.10
930,57.73,139.74
935,57.21,139.38
940,56.92,141.52
945,56.60,140.69
950,56.14,141.82
955,55.71,143.91
960,55.32,142.79
965,54.93,146.54
970,54.42,146.12
975,54.13,147.26
980,53.51,151.18
985,53.22,152.96
990,52.81,151.97
995,52.41,149.84
1000,51.92,154.03
1005,51.62,154.11
1010,51.11,155.74
1015,50.62,157.68
1020,50.12,160.96
1025,49.74,160.58
1030,49.41,162.85
1035,48.90,160.67
1040,48.51,160.83
1045,47.91,162.37
1050,47.52,165.70
1055,47.10,162.41
1060,46.62,162.45
1065,46.13,165.22
1070,45.70,163.22
1075,45.22,166.52
1080,44.72,165.76
1085,44.12,166.25
1090,43.65,167.60
1095,43.16,168.88
1100,42.53,166.86
1105,42.42,170.01
1110,41.91,166.63
1115,41.31,165.66
1120,40.92,167.67
1125,40.52,168.81
1130,40.01,165.73
1135,39.52,169.24
1140,38.95,169.66
1145,38.53,166.58
1150,38.13,164.44
1155,37.65,162.29
1160,37.20,166.78
1165,36.70,165.33
1170,36.32,162.66
1175,35.72,162.10
1180,35.33,160.10
1185,34.81,157.90
1190,34.42,158.50
1195,34.00,158.61
1200,33.45,154.39
1205,33.12,153.79
1210,32.54,152.74
1215,32.05,150.61
1220,31.82,147.92
1225,31.42,146.60
1230,30.88,142.48
1235,30.52,140.07
1240,30.21,137.99
1245,29.65,135.86
1250,29.41,137.83
1255,28.94,135.11
1260,28.63,133.58
1265,28.26,131.67
1270,27.93,128.89
1275,27.60,129.30
1280,27.32,123.33
1285,27.00,120.52
1290,26.61,119.50
1295,26.30,117.54
1300,26.00,116.26
1305,25.69,112.97
1310,25.32,114.28
1315,25.11,110.70
1320,24.71,106.22
1325,24.52,103.20
1330,24.29,104.02
1335,24.00,98.32
1340,23.71,94.45
1345,23.49,92.19
1350,23.30,90.62
1355,23.10,86.32
1360,22.90,86.58
1365,22.70,84.68
1370,22.40,82.74
1375,22.30,83.35
1380,22.20,80.73
1385,21.90,74.81
1390,21.82,71.11
1395,21.69,67.22
1400,21.58,65.70
1405,21.40,64.80
1410,21.29,64.37
1415,21.11,62.96
1420,21.10,61.68
1425,20.99,58.45
1430,20.87,55.14
1435,20.71,52.45
1440,20.69,49.77
1445,20.60,48.84
1450,20.59,48.09
1455,20.50,45.99
1460,20.40,45.21
1465,20.22,43.96
1470,20.19,44.88
1475,20.23,47.46
1480,20.09,44.69
1485,20.00,44.44
1490,19.90,45.38
1495,19.90,45.36
1500,19.79,43.49
1505,19.79,43.64
1510,19.70,42.92
1515,19.59,42.72
1520,19.58,43.36
1525,19.49,43.32
1530,19.39,42.49
1535,19.31,43.40
1540,19.30,41.60
1545,19.21,43.28
1550,19.18,42.79
1555,19.09,45.24
1560,18.99,45.23
1565,18.92,42.70
1570,18.90,42.84
1575,18.90,42.02
1580,18.79,43.67
1585,18.69,44.82
1590,18.70,45.14
1595,18.68,44.73
1600,18.60,44.03
1605,18.49,42.90
1610,18.39,42.90

File: Wood/Calibration_Data/IMT/IMT-Mines-Ales_Wood_Cone_50kW_hor_R4.csv
Time (s),Mass (g),HRR (kW/m²)
0,95.60,3.24
5,95.22,1.29
10,95.00,-3.24
15,94.92,117.46
20,94.42,201.58
25,93.63,215.65
30,93.21,182.30
35,92.50,163.07
40,92.20,150.46
45,91.72,140.46
50,91.32,137.71
55,90.92,128.43
60,90.50,124.27
65,90.03,122.74
70,89.71,118.62
75,89.31,116.62
80,89.00,116.01
85,88.60,111.19
90,88.22,114.18
95,87.80,109.17
100,87.51,106.29
105,87.21,104.81
110,86.90,106.56
115,86.51,103.94
120,86.20,103.01
125,85.90,98.35
130,85.52,99.81
135,85.30,97.05
140,84.89,97.58
145,84.61,95.99
150,84.32,93.06
155,84.02,98.50
160,83.69,97.97
165,83.40,96.15
170,83.12,96.02
175,82.81,93.70
180,82.50,91.29
185,82.21,90.39
190,81.90,92.09
195,81.62,90.74
200,81.40,91.54
205,81.02,88.11
210,80.80,86.75
215,80.50,84.34
220,80.21,86.36
225,80.00,85.32
230,79.62,86.69
235,79.40,87.69
240,79.12,86.83
245,78.82,86.55
250,78.43,86.97
255,78.30,85.94
260,77.92,87.22
265,77.67,87.73
270,77.41,87.24
275,77.10,85.05
280,76.81,86.09
285,76.60,84.96
290,76.29,85.42
295,76.01,86.46
300,75.69,87.73
305,75.41,83.92
310,75.10,84.71
315,74.81,83.29
320,74.61,85.30
325,74.31,86.58
330,74.09,82.48
335,73.71,82.26
340,73.50,86.21
345,73.21,84.31
350,73.00,82.84
355,72.69,82.28
360,72.40,81.03
365,72.11,81.91
370,71.90,82.77
375,71.59,82.68
380,71.31,82.19
385,71.02,83.12
390,70.70,80.86
395,70.41,81.44
400,70.20,81.51
405,69.92,79.60
410,69.61,80.92
415,69.39,79.65
420,69.10,77.65
425,68.81,78.01
430,68.60,78.99
435,68.29,83.69
440,68.01,80.44
445,67.71,83.40
450,67.49,77.54
455,67.21,80.05
460,66.91,79.50
465,66.71,79.01
470,66.39,78.73
475,66.11,80.01
480,65.89,81.67
485,65.61,82.58
490,65.41,80.99
495,65.11,77.24
500,64.89,78.65
505,64.59,80.01
510,64.39,81.31
515,64.09,82.91
520,63.81,83.47
525,63.51,84.95
530,63.31,83.86
535,62.99,80.78
540,62.79,81.49
545,62.49,81.16
550,62.21,82.98
555,61.88,82.05
560,61.61,81.71
565,61.40,81.98
570,61.19,82.30
575,60.89,81.10
580,60.61,81.14
585,60.31,83.58
590,60.09,84.10
595,59.80,82.79
600,59.58,82.33
605,59.30,80.42
610,59.09,79.31
615,58.79,80.88
620,58.49,82.38
625,58.20,81.92
630,57.99,83.83
635,57.79,82.89
640,57.50,84.45
645,57.29,83.40
650,57.00,82.70
655,56.79,84.21
660,56.40,83.72
665,56.11,86.22
670,55.90,86.40
675,55.68,84.95
680,55.39,84.78
685,55.11,85.78
690,54.89,87.20
695,54.60,86.06
700,54.29,87.72
705,54.00,86.77
710,53.78,87.32
715,53.50,87.46
720,53.19,88.49
725,52.90,87.02
730,52.70,84.44
735,52.40,88.63
740,52.19,88.14
745,51.89,87.74
750,51.59,91.77
755,51.39,91.46
760,51.00,91.39
765,50.79,92.22
770,50.50,95.73
775,50.29,91.92
780,49.90,92.12
785,49.69,92.80
790,49.39,93.15
795,49.10,98.46
800,48.80,101.23
805,48.59,98.63
810,48.21,98.05
815,47.98,96.40
820,47.68,98.34
825,47.40,95.59
830,47.09,99.12
835,46.79,100.82
840,46.50,99.45
845,46.18,102.53
850,45.80,99.22
855,45.60,99.64
860,45.30,102.69
865,44.99,103.47
870,44.61,104.56
875,44.38,105.74
880,44.00,108.65
885,43.70,109.33
890,43.30,107.51
895,43.00,108.44
900,42.65,108.95
905,42.30,107.44
910,42.00,109.81
915,41.69,112.41
920,41.30,110.36
925,40.90,112.45
930,40.68,114.97
935,40.21,113.05
940,39.88,116.12
945,39.48,115.53
950,39.20,116.49
955,38.80,118.75
960,38.40,121.80
965,38.05,122.00
970,37.71,121.27
975,37.30,124.47
980,36.89,126.04
985,36.59,130.07
990,36.10,132.32
995,35.78,128.55
1000,35.31,127.09
1005,35.00,128.93
1010,34.34,130.37
1015,34.20,127.91
1020,33.80,133.02
1025,33.40,127.63
1030,33.00,131.80
1035,32.52,133.93
1040,32.08,135.08
1045,31.70,131.64
1050,31.28,131.31
1055,30.89,132.68
1060,30.48,131.88
1065,30.00,134.02
1070,29.70,135.04
1075,29.21,133.05
1080,28.79,136.75
1085,28.39,133.96
1090,27.89,133.28
1095,27.58,134.42
1100,27.20,134.59
1105,26.80,131.22
1110,26.28,132.17
1115,25.99,130.21
1120,25.59,126.57
1125,25.20,126.66
1130,24.80,127.18
1135,24.31,124.67
1140,24.04,120.87
1145,23.61,123.75
1150,23.26,123.93
1155,22.81,118.87
1160,22.58,121.54
1165,22.19,123.25
1170,21.89,124.60
1175,21.51,127.52
1180,21.28,134.82
1185,20.82,131.22
1190,20.49,130.58
1195,20.18,125.91
1200,19.79,122.28
1205,19.47,117.62
1210,19.18,112.40
1215,18.89,111.11
1220,18.60,106.62
1225,18.37,100.49
1230,18.00,95.96
1235,17.79,91.95
1240,17.61,88.51
1245,17.39,84.64
1250,17.18,76.78
1255,16.99,71.92
1260,16.86,67.90
1265,16.67,66.64
1270,16.47,61.30
1275,16.38,58.61
1280,16.18,55.23
1285,16.07,53.90
1290,15.97,51.85
1295,15.80,51.93
1300,15.77,48.28
1305,15.68,45.40
1310,15.49,43.20
1315,15.55,42.09
1320,15.37,42.37
1325,15.37,41.31
1330,15.28,40.27
1335,15.18,39.47
1340,15.08,38.36
1345,14.99,36.97
1350,14.97,36.07
1355,14.89,37.05
1360,14.86,38.02
1365,14.79,38.07
1370,14.76,36.98
1375,14.59,35.68
1380,14.58,38.01
1385,14.47,36.67
1390,14.39,34.97
1395,14.39,33.49
1400,14.38,34.04
1405,14.29,34.10
1410,14.27,35.30
1415,14.17,36.62
1420,14.09,34.33
1425,14.08,33.00
1430,13.97,33.04
1435,13.96,34.34
1440,13.77,34.19
1445,13.79,34.52
1450,13.76,33.92
1455,13.59,32.36
1460,13.68,32.78
1465,13.57,31.07
1470,13.49,30.97
1475,13.47,30.09
1480,13.39,30.90

File: Wood/Calibration_Data/IMT/IMT-Mines-Ales_Wood_Cone_75kW_hor_R1.csv
Time (s),Mass (g),HRR (kW/m²)
0,97.00,-0.04
5,95.61,74.01
10,95.11,226.95
15,94.34,251.96
20,93.72,222.53
25,93.02,201.51
30,92.52,180.08
35,91.92,164.52
40,91.53,153.97
45,90.88,144.67
50,90.42,138.75
55,90.10,130.23
60,89.60,127.18
65,89.12,120.78
70,88.72,121.38
75,88.32,115.84
80,88.02,113.28
85,87.60,111.49
90,87.22,111.00
95,86.91,107.66
100,86.52,107.24
105,86.22,106.31
110,85.81,103.65
115,85.42,103.34
120,85.10,101.86
125,84.82,99.32
130,84.41,101.52
135,84.10,99.90
140,83.70,100.95
145,83.50,101.57
150,83.00,100.94
155,82.72,101.87
160,82.42,99.76
165,82.11,99.23
170,81.80,98.66
175,81.42,94.85
180,81.10,96.16
185,80.79,96.16
190,80.50,95.71
195,80.13,95.97
200,79.82,94.92
205,79.52,94.47
210,79.21,93.83
215,78.78,92.82
220,78.50,93.01
225,78.10,91.42
230,77.82,91.10
235,77.51,91.43
240,77.11,91.85
245,76.90,90.62
250,76.51,90.91
255,76.30,91.14
260,75.92,92.57
265,75.60,90.60
270,75.22,89.10
275,74.91,89.92
280,74.65,86.00
285,74.23,87.51
290,74.10,85.09
295,73.71,85.76
300,73.31,85.05
305,73.10,87.22
310,72.80,87.10
315,72.51,86.45
320,72.11,85.15
325,71.82,86.49
330,71.49,84.14
335,71.20,86.35
340,70.90,83.81
345,70.51,87.08
350,70.31,86.39
355,69.86,85.19
360,69.61,81.22
365,69.40,82.04
370,69.02,81.77
375,68.80,80.69
380,68.41,85.08
385,68.19,84.69
390,67.81,83.97
395,67.50,84.46
400,67.21,82.09
405,66.99,81.67
410,66.61,82.60
415,66.22,81.32
420,66.01,81.29
425,65.71,81.15
430,65.49,78.40
435,65.19,80.07
440,64.89,80.35
445,64.60,82.38
450,64.29,81.42
455,63.99,81.53
460,63.60,82.45
465,63.31,80.71
470,63.11,81.61
475,62.81,80.74
480,62.52,80.45
485,62.20,83.05
490,61.99,83.49
495,61.61,81.58
500,61.31,80.92
505,61.10,82.59
510,60.71,82.88
515,60.49,80.86
520,60.19,81.03
525,59.90,82.93
530,59.60,82.07
535,59.29,82.62
540,58.99,81.33
545,58.71,83.18
550,58.39,82.73
555,58.21,84.67
560,57.89,84.49
565,57.61,84.67
570,57.29,83.20
575,57.01,83.14
580,56.69,84.67
585,56.28,87.11
590,56.10,88.46
595,55.81,87.89
600,55.50,85.83
605,55.21,84.45
610,54.99,84.75
615,54.64,86.82
620,54.39,88.10
625,54.10,88.91
630,53.79,90.33
635,53.49,91.47
640,53.21,89.88
645,53.00,89.42
650,52.52,87.59
655,52.29,91.50
660,51.99,90.71
665,51.61,93.27
670,51.20,96.22
675,51.01,94.78
680,50.73,96.05
685,50.51,96.05
690,50.19,94.92
695,49.89,95.88
700,49.49,96.26
705,49.21,97.96
710,48.88,100.80
715,48.39,99.68
720,48.20,101.97
725,47.80,103.01
730,47.52,103.09
735,47.29,103.70
740,46.90,103.35
745,46.59,107.16
750,46.19,105.25
755,45.79,107.55
760,45.51,109.16
765,45.10,110.50
770,44.80,111.76
775,44.50,109.17
780,44.10,111.73
785,43.81,111.88
790,43.40,113.33
795,43.02,113.48
800,42.70,114.31
805,42.21,114.66
810,41.97,119.31
815,41.60,120.35
820,41.10,119.25
825,40.80,120.97
830,40.50,122.01
835,40.01,122.13
840,39.61,124.52
845,39.28,127.07
850,38.71,127.05
855,38.38,131.09
860,37.90,130.64
865,37.60,128.92
870,37.19,133.56
875,36.70,131.60
880,36.38,132.89
885,35.90,134.49
890,35.50,131.76
895,35.08,131.40
900,34.70,134.97
905,34.08,136.46
910,33.78,139.67
915,33.31,138.78
920,32.90,138.06
925,32.50,141.06
930,31.98,137.73
935,31.60,139.95
940,31.08,139.12
945,30.69,140.28
950,30.30,139.76
955,29.78,141.68
960,29.39,141.10
965,29.00,143.42
970,28.42,142.84
975,27.88,142.84
980,27.60,143.40
985,27.19,143.71
990,26.68,146.69
995,26.28,147.65
1000,25.90,146.97
1005,25.40,146.45
1010,25.00,148.10
1015,24.38,144.05
1020,24.11,143.82
1025,23.69,141.59
1030,23.38,139.21
1035,22.89,138.02
1040,22.49,131.14
1045,22.09,132.45
1050,21.79,126.81
1055,21.38,127.52
1060,21.09,124.72
1065,20.78,119.11
1070,20.41,113.87
1075,20.16,108.66
1080,19.80,106.17
1085,19.58,103.33
1090,19.28,97.32
1095,18.99,94.02
1100,18.78,90.34
1105,18.50,86.28
1110,18.38,82.86
1115,18.17,80.99
1120,17.98,75.22
1125,17.79,73.17
1130,17.68,70.18
1135,17.48,68.34
1140,17.38,64.48
1145,17.19,60.99
1150,17.08,57.91
1155,16.98,56.56
1160,16.88,55.28
1165,16.78,53.16
1170,16.68,51.16
1175,16.58,50.28
1180,16.48,49.06
1185,16.46,47.11
1190,16.30,45.91
1195,16.29,46.88
1200,16.27,46.83
1205,16.17,45.98
1210,16.08,45.04
1215,15.97,43.34
1220,15.95,44.47
1225,15.87,43.51
1230,15.77,42.65
1235,15.68,42.11
1240,15.58,43.45
1245,15.58,41.92
1250,15.47,41.33
1255,15.39,42.94
1260,15.37,43.11
1265,15.28,41.92
1270,15.28,41.64
1275,15.17,41.85
1280,15.09,40.40
1285,15.07,41.90
1290,14.89,41.13
1295,14.89,40.16
1300,14.88,40.46
1305,14.87,39.38
1310,14.77,38.51
1315,25.11,110.70
1320,24.71,106.22
1325,24.52,103.20
1330,24.29,104.02
1335,24.00,98.32
1340,23.71,94.45
1345,23.49,92.19
1350,23.30,90.62
1355,23.10,86.32
1360,22.90,86.58
1365,22.70,84.68
1370,22.40,82.74
1375,22.30,83.35
1380,22.20,80.73
1385,21.90,74.81
1390,21.82,71.11
1395,21.69,67.22
1400,21.58,65.70
1405,21.40,64.80
1410,21.29,64.37
1415,21.11,62.96
1420,21.10,61.68
1425,20.99,58.45
1430,20.87,55.14
1435,20.71,52.45
1440,20.69,49.77
1445,20.60,48.84
1450,20.59,48.09
1455,20.50,45.99
1460,20.40,45.21
1465,20.22,43.96
1470,20.19,44.88
1475,20.23,47.46
1480,20.09,44.69
1485,20.00,44.44
1490,19.90,45.38
1495,19.90,45.36
1500,19.79,43.49
1505,19.79,43.64
1510,19.70,42.92
1515,19.59,42.72
1520,19.58,43.36
1525,19.49,43.32
1530,19.39,42.49
1535,19.31,43.40
1540,19.30,41.60
1545,19.21,43.28
1550,19.18,42.79
1555,19.09,45.24
1560,18.99,45.23
1565,18.92,42.70
1570,18.90,42.84
1575,18.90,42.02
1580,18.79,43.67
1585,18.69,44.82
1590,18.70,45.14
1595,18.68,44.73
1600,18.60,44.03
1605,18.49,42.90
1610,18.39,42.90

File: Wood/Calibration_Data/IMT/IMT-Mines-Ales_Wood_Cone_75kW_hor_R2.csv
Time (s),Mass (g),HRR (kW/m²)
0,112.20,1.43
5,112.28,68.38
10,112.17,204.95
15,111.30,267.14
20,110.60,277.15
25,109.40,255.54
30,108.91,236.85
35,108.10,216.14
40,107.78,203.26
45,107.01,196.61
50,106.38,187.55
55,105.88,180.97
60,105.33,172.90
65,104.79,167.03
70,104.40,167.43
75,103.88,159.42
80,103.21,161.21
85,102.80,153.49
90,102.31,151.94
95,101.63,149.78
100,101.31,145.91
105,100.91,146.98
110,100.50,143.32
115,99.85,142.36
120,99.49,141.31
125,99.18,139.27
130,98.51,136.28
135,98.30,136.46
140,97.81,132.65
145,97.38,134.66
150,96.91,132.46
155,96.49,130.56
160,96.10,131.37
165,95.69,129.60
170,95.28,129.26
175,94.79,128.41
180,94.47,129.35
185,94.08,128.27
190,93.60,128.02
195,93.02,126.00
200,92.79,124.06
205,92.29,127.28
210,91.90,125.00
215,91.59,125.99
220,91.19,123.78
225,90.68,121.59
230,90.39,123.41
235,89.99,122.11
240,89.60,120.58
245,89.19,121.42
250,88.79,121.20
255,88.39,121.49
260,87.99,120.16
265,87.68,118.68
270,87.29,117.36
275,86.90,116.19
280,86.37,116.01
285,86.07,117.33
290,85.69,116.08
295,85.27,117.34
300,84.99,116.49
305,84.49,117.98
310,84.19,116.64
315,83.77,115.57
320,83.39,112.67
325,82.98,112.92
330,82.69,111.59
335,82.29,115.06
340,81.86,113.55
345,81.49,113.07
350,81.17,113.32
355,80.79,115.95
360,80.37,114.95
365,79.87,116.13
370,79.58,114.82
375,79.21,110.33
380,78.87,112.76
385,78.49,110.02
390,78.09,110.07
395,77.77,112.77
400,77.37,111.90
405,76.99,113.39
410,76.68,111.12
415,76.20,112.10
420,75.88,111.72
425,75.57,110.27
430,75.09,113.81
435,74.77,111.59
440,74.38,112.63
445,74.07,114.72
450,73.68,113.94
455,73.29,114.29
460,72.72,113.88
465,72.47,112.85
470,72.18,111.47
475,71.78,112.30
480,71.39,113.57
485,70.99,112.82
490,70.69,114.72
495,70.13,114.93
500,69.88,115.02
505,69.48,115.14
510,69.19,117.26
515,68.79,118.73
520,68.47,117.66
525,67.97,118.97
530,67.68,118.74
535,67.18,115.88
540,66.97,117.16
545,66.57,119.43
550,66.17,118.60
555,65.78,115.82
560,65.46,118.90
565,65.08,117.85
570,64.58,118.60
575,64.18,120.00
580,63.88,121.21
585,63.56,122.67
590,63.08,125.66
595,62.79,122.92
600,62.21,128.57
605,61.97,125.90
610,61.58,126.22
615,61.18,124.11
620,60.77,124.16
625,60.39,124.97
630,59.98,128.48
635,59.68,127.60
640,59.26,126.59
645,58.78,127.26
650,58.48,129.69
655,57.77,132.29
660,57.66,134.29
665,57.28,133.06
670,56.89,133.27
675,56.48,134.01
680,55.89,137.25
685,55.49,139.70
690,55.17,139.70
695,54.68,141.14
700,54.28,140.59
705,53.79,143.45
710,53.29,143.94
715,52.88,148.04
720,52.47,147.89
725,51.98,151.12
730,51.57,154.63
735,51.08,156.02
740,50.68,153.28
745,50.06,158.10
750,49.68,159.05
755,49.26,159.92
760,48.67,160.42
765,48.18,164.70
770,47.78,165.43
775,47.18,167.08
780,46.78,166.41
785,46.07,171.53
790,45.66,172.23
795,45.16,171.79
800,44.67,173.44
805,44.20,174.37
810,43.66,176.33
815,43.06,174.46
820,42.49,178.56
825,41.98,172.77
830,41.49,175.45
835,41.07,177.93
840,40.28,174.90
845,39.86,177.24
850,39.18,177.40
855,38.77,180.31
860,38.17,176.59
865,37.66,178.98
870,37.17,177.13
875,36.59,181.85
880,36.07,179.69
885,35.58,179.26
890,34.87,176.24
895,34.47,176.00
900,33.96,176.58
905,33.37,181.23
910,32.87,178.57
915,32.21,178.23
920,31.77,176.99
925,31.19,172.87
930,30.77,173.18
935,30.17,169.91
940,29.76,171.79
945,29.05,169.09
950,28.67,165.40
955,28.26,162.30
960,27.68,163.69
965,27.35,158.40
970,26.87,159.46
975,26.37,154.52
980,25.81,152.93
985,25.37,148.91
990,25.04,146.67
995,24.67,142.23
1000,24.27,140.09
1005,23.60,137.63
1010,23.37,132.16
1015,23.06,128.52
1020,22.67,125.12
1025,22.37,123.43
1030,22.05,118.08
1035,21.45,116.11
1040,21.35,108.21
1045,21.07,108.55
1050,20.85,102.31
1055,20.56,96.91
1060,20.37,93.62
1065,20.16,88.95
1070,19.95,85.77
1075,19.75,80.94
1080,19.55,76.32
1085,19.37,70.54
1090,19.26,68.50
1095,19.15,65.82
1100,18.97,62.61
1105,18.85,58.81
1110,18.67,57.86
1115,18.64,54.30
1120,18.54,50.79
1125,18.45,48.25
1130,18.35,44.76
1135,18.34,44.87
1140,18.25,44.22
1145,18.15,43.76
1150,18.05,42.22
1155,17.96,41.93
1160,17.87,42.37
1165,17.85,41.10
1170,17.85,41.21
1175,17.66,41.37
1180,17.65,41.63
1185,17.57,41.83
1190,17.55,39.93
1195,17.46,40.48
1200,17.45,39.92
1205,17.35,40.56
1210,17.33,39.50
1215,17.25,39.79
1220,17.16,38.62
1225,17.14,39.49
1230,17.06,40.98
1235,17.05,39.18
1240,16.95,39.88
1245,16.85,37.31
1250,16.85,36.58
1255,16.77,37.54
1260,16.75,38.17
1265,16.65,38.57

File: Wood/Calibration_Data/IMT/IMT-Mines-Ales_Wood_Cone_75kW_hor_R3.csv
Time (s),Mass (g),HRR (kW/m²)
0,90.80,-0.55
5,90.86,82.40
10,90.18,202.22
15,89.30,231.64
20,88.79,204.19
25,88.05,188.46
30,87.54,173.84
35,87.04,160.41
40,86.42,145.85
45,86.04,140.45
50,85.52,134.70
55,85.06,127.17
60,84.72,122.33
65,84.34,118.12
70,83.82,115.48
75,83.44,116.60
80,83.04,112.33
85,82.46,111.93
90,82.24,108.11
95,81.84,111.71
100,81.53,107.07
105,81.21,106.33
110,80.83,104.71
115,80.33,103.50
120,80.12,104.84
125,79.73,103.29
130,79.33,104.73
135,79.01,101.74
140,78.71,104.42
145,78.25,101.66
150,77.84,101.53
155,77.62,100.07
160,77.24,102.69
165,76.83,102.26
170,76.23,104.61
175,76.13,103.42
180,75.83,100.24
185,75.52,98.19
190,75.03,99.79
195,74.73,100.32
200,74.44,97.49
205,74.14,97.57
210,73.74,97.28
215,73.44,95.39
220,73.03,93.89
225,72.59,95.20
230,72.32,94.31
235,72.03,93.83
240,71.73,92.66
245,71.41,91.53
250,71.03,92.61
255,70.73,92.72
260,70.34,94.12
265,70.03,92.24
270,69.73,90.86
275,69.43,91.76
280,69.14,91.51
285,68.80,90.02
290,68.43,89.74
295,68.13,88.20
300,67.83,88.91
305,67.53,88.25
310,67.22,86.09
315,66.91,85.78
320,66.53,88.31
325,66.23,86.89
330,65.93,86.98
335,65.63,85.81
340,65.31,87.91
345,65.03,88.74
350,64.81,87.75
355,64.43,88.66
360,64.21,89.14
365,63.83,85.63
370,63.53,84.60
375,63.31,85.12
380,62.93,84.28
385,62.63,85.25
390,62.33,87.39
395,62.01,87.50
400,61.72,84.76
405,61.42,85.42
410,61.13,86.14
415,60.91,85.05
420,60.61,87.07
425,60.23,85.00
430,59.93,83.36
435,59.71,83.69
440,59.33,85.50
445,58.92,86.19
450,58.73,86.56
455,58.51,88.59
460,58.21,87.83
465,57.93,88.64
470,57.63,88.98
475,57.33,85.86
480,57.01,87.52
485,56.64,88.49
490,56.42,88.03
495,56.23,88.77
500,55.91,88.47
505,55.55,89.38
510,55.31,88.64
515,55.00,90.12
520,54.73,91.36
525,54.51,90.86
530,54.13,93.07
535,53.83,91.39
540,53.52,91.55
545,53.21,93.54
550,52.93,93.07
555,52.62,94.46
560,52.34,94.92
565,52.02,96.45
570,51.76,97.04
575,51.41,99.63
580,51.11,99.54
585,50.82,99.19
590,50.41,99.33
595,50.21,103.76
600,49.91,102.60
605,49.53,100.98
610,49.30,104.45
615,48.92,103.74
620,48.62,103.55
625,48.31,107.36
630,48.02,108.23
635,47.63,110.88
640,47.40,110.81
645,46.89,111.57
650,46.62,112.11
655,46.41,113.20
660,46.00,113.25
665,45.60,115.21
670,45.22,117.14
675,44.84,121.38
680,44.45,118.63
685,44.22,121.93
690,43.82,123.70
695,43.40,125.82
700,43.02,128.80
705,42.63,130.43
710,42.30,129.32
715,41.82,128.36
720,41.60,133.05
725,41.04,128.26
730,40.72,133.52
735,40.32,133.28
740,39.92,136.75
745,39.52,137.60
750,39.05,136.85
755,38.70,139.90
760,38.22,142.08
765,37.82,143.28
770,37.32,143.46
775,37.02,143.90
780,36.62,144.75
785,36.11,146.89
790,35.72,146.17
795,35.23,146.48
800,34.81,145.81
805,34.42,151.55
810,33.92,152.86
815,33.42,150.37
820,33.00,153.81
825,32.45,152.12
830,32.12,152.00
835,31.62,154.81
840,31.20,154.99
845,30.72,151.85
850,30.12,155.95
855,29.75,157.47
860,29.41,156.41
865,28.90,153.77
870,28.42,153.59
875,28.02,154.78
880,27.41,154.33
885,27.00,155.20
890,26.60,151.81
895,26.22,150.87
900,25.69,149.63
905,25.21,149.44
910,24.85,146.31
915,24.27,147.88
920,24.01,148.01
925,23.49,146.79
930,23.19,142.97
935,22.60,142.60
940,22.31,141.66
945,21.90,140.97
950,21.60,137.57
955,21.20,136.03
960,20.81,133.03
965,20.38,132.38
970,19.99,124.19
975,19.70,122.46
980,19.24,117.82
985,19.18,115.79
990,18.81,113.58
995,18.59,108.88
1000,18.30,106.62
1005,18.01,101.59
1010,17.79,97.25
1015,17.51,93.71
1020,17.38,89.09
1025,17.11,86.95
1030,16.89,81.36
1035,16.79,75.04
1040,16.59,70.25
1045,16.39,66.90
1050,16.31,65.13
1055,16.10,62.67
1060,16.09,58.44
1065,15.95,57.07
1070,15.79,52.84
1075,15.71,51.99
1080,15.71,48.01
1085,15.59,48.56
1090,15.50,48.11
1095,15.58,49.10
1100,15.39,47.99
1105,15.39,48.29
1110,15.23,46.63
1115,15.29,46.24
1120,15.09,46.17
1125,15.07,43.77
1130,15.00,43.71
1135,14.89,44.42
1140,14.89,45.84
1145,14.71,43.80
1150,14.78,43.44
1155,14.59,44.19
1160,14.61,41.82
1165,14.49,41.75
1170,14.49,42.84
1175,14.39,41.85
1180,14.31,42.93
1185,14.30,41.39
1190,14.19,41.26
1195,14.19,40.59
1200,14.09,40.04
1205,14.10,40.08
1210,13.99,40.92
1215,13.99,41.69

File: Wood/Calibration_Data/IMT/IMT-Mines-Ales_Wood_TGA_N2_5K_R1.csv (part 1 of 5)
Time (s),Temperature (K),Weight (mg)
0,383.15,4.877
1,383.15,4.877
2,383.15,4.877
3,383.15,4.877
4,383.15,4.877
5,383.15,4.877
6,383.15,4.877
7,383.15,4.877
8,383.15,4.877
9,383.15,4.877
10,383.18,4.877
11,383.20,4.877
12,383.24,4.877
13,383.30,4.877
14,383.36,4.877
15,383.42,4.877
16,383.49,4.877
17,383.56,4.877
18,383.62,4.877
19,383.69,4.877
20,383.76,4.877
21,383.83,4.877
22,383.90,4.877
23,383.97,4.877
24,384.04,4.877
25,384.11,4.877
26,384.18,4.877
27,384.25,4.877
28,384.32,4.877
29,384.39,4.877
30,384.46,4.877
31,384.54,4.877
32,384.62,4.877
33,384.68,4.878
34,384.75,4.878
35,384.83,4.878
36,384.90,4.878
37,384.98,4.878
38,385.06,4.878
39,385.12,4.878
40,385.20,4.878
41,385.28,4.878
42,385.35,4.878
43,385.43,4.878
44,385.51,4.878
45,385.59,4.878
46,385.66,4.878
47,385.74,4.878
48,385.82,4.878
49,385.89,4.878
50,385.97,4.878
51,386.05,4.878
52,386.12,4.878
53,386.20,4.878
54,386.29,4.878
55,386.37,4.878
56,386.45,4.878
57,386.53,4.878
58,386.61,4.878
59,386.68,4.878
60,386.76,4.878
61,386.84,4.878
62,386.92,4.878
63,387.01,4.878
64,387.08,4.878
65,387.16,4.878
66,387.24,4.878
67,387.32,4.878
68,387.41,4.878
69,387.49,4.878
70,387.57,4.878
71,387.65,4.878
72,387.73,4.878
73,387.81,4.878
74,387.89,4.878
75,387.97,4.878
76,388.05,4.877
77,388.14,4.877
78,388.22,4.877
79,388.30,4.877
80,388.38,4.877
81,388.46,4.877
82,388.54,4.877
83,388.63,4.877
84,388.71,4.877
85,388.80,4.877
86,388.88,4.877
87,388.96,4.877
88,389.03,4.877
89,389.11,4.877
90,389.19,4.877
91,389.28,4.877
92,389.37,4.877
93,389.45,4.877
94,389.54,4.877
95,389.62,4.877
96,389.70,4.877
97,389.79,4.877
98,389.86,4.877
99,389.95,4.877
100,390.02,4.877
101,390.11,4.877
102,390.19,4.877
103,390.28,4.877
104,390.36,4.877
105,390.44,4.877
106,390.53,4.877
107,390.61,4.877
108,390.69,4.877
109,390.78,4.877
110,390.86,4.877
111,390.94,4.877
112,391.02,4.877
113,391.10,4.877
114,391.19,4.877
115,391.27,4.877
116,391.35,4.877
117,391.44,4.877
118,391.52,4.877
119,391.60,4.877
120,391.69,4.877
121,391.77,4.877
122,391.86,4.877
123,391.94,4.877
124,392.02,4.877
125,392.10,4.877
126,392.18,4.877
127,392.26,4.877
128,392.35,4.877
129,392.43,4.877
130,392.52,4.877
131,392.60,4.877
132,392.70,4.877
133,392.78,4.877
134,392.86,4.877
135,392.94,4.877
136,393.02,4.877
137,393.09,4.877
138,393.18,4.877
139,393.27,4.877
140,393.35,4.877
141,393.44,4.877
142,393.52,4.877
143,393.61,4.877
144,393.69,4.877
145,393.78,4.877
146,393.85,4.877
147,393.93,4.877
148,394.01,4.877
149,394.10,4.877
150,394.19,4.877
151,394.28,4.877
152,394.36,4.877
153,394.44,4.877
154,394.52,4.877
155,394.60,4.877
156,394.69,4.877
157,394.77,4.877
158,394.86,4.877
159,394.94,4.877
160,395.02,4.877
161,395.11,4.877
162,395.19,4.877
163,395.27,4.877
164,395.35,4.877
165,395.44,4.877
166,395.53,4.877
167,395.61,4.877
168,395.69,4.877
169,395.77,4.877
170,395.86,4.877
171,395.94,4.877
172,396.03,4.877
173,396.11,4.877
174,396.19,4.877
175,396.28,4.877
176,396.36,4.877
177,396.44,4.877
178,396.52,4.877
179,396.61,4.877
180,396.70,4.877
181,396.78,4.877
182,396.86,4.877
183,396.94,4.877
184,397.02,4.877
185,397.11,4.877
186,397.20,4.877
187,397.28,4.877
188,397.37,4.877
189,397.45,4.876
190,397.53,4.876
191,397.61,4.876
192,397.69,4.876
193,397.77,4.876
194,397.86,4.876
195,397.95,4.876
196,398.03,4.876
197,398.11,4.876
198,398.19,4.876
199,398.28,4.876
200,398.37,4.876
201,398.45,4.876
202,398.54,4.876
203,398.61,4.876
204,398.70,4.876
205,398.78,4.876
206,398.86,4.876
207,398.94,4.876
208,399.03,4.876
209,399.11,4.876
210,399.20,4.876
211,399.28,4.876
212,399.36,4.876
213,399.45,4.876
214,399.54,4.876
215,399.62,4.876
216,399.70,4.876
217,399.79,4.876
218,399.87,4.876
219,399.95,4.876
220,400.03,4.876
221,400.11,4.876
222,400.20,4.876
223,400.29,4.876
224,400.38,4.876
225,400.46,4.876
226,400.54,4.876
227,400.62,4.876
228,400.70,4.876
229,400.78,4.876
230,400.87,4.876
231,400.96,4.876
232,401.05,4.876
233,401.13,4.876
234,401.21,4.876
235,401.29,4.876
236,401.37,4.876
237,401.45,4.876
238,401.54,4.876
239,401.63,4.876
240,401.72,4.876
241,401.80,4.876
242,401.88,4.876
243,401.96,4.876
244,402.04,4.876
245,402.12,4.876
246,402.21,4.876
247,402.29,4.875
248,402.37,4.875
249,402.46,4.875
250,402.54,4.875
251,402.62,4.875
252,402.71,4.875
253,402.79,4.875
254,402.88,4.875
255,402.96,4.875
256,403.05,4.875
257,403.13,4.875
258,403.21,4.875
259,403.30,4.875
260,403.38,4.875
261,403.46,4.875
262,403.54,4.875
263,403.63,4.875
264,403.72,4.875
265,403.80,4.875
266,403.89,4.875
267,403.97,4.875
268,404.05,4.875
269,404.13,4.875
270,404.21,4.875
271,404.29,4.875
272,404.38,4.875
273,404.47,4.875
274,404.56,4.875
275,404.64,4.875
276,404.72,4.875
277,404.79,4.875
278,404.88,4.875
279,404.96,4.875
280,405.05,4.875
281,405.14,4.875
282,405.22,4.875
283,405.30,4.875
284,405.38,4.875
285,405.46,4.875
286,405.55,4.875
287,405.63,4.875
288,405.72,4.875
289,405.81,4.875
290,405.89,4.875
291,405.97,4.875
292,406.05,4.875
293,406.13,4.875
294,406.22,4.875
295,406.31,4.875
296,406.39,4.875
297,406.48,4.875
298,406.56,4.875
299,406.64,4.875
300,406.72,4.875
301,406.81,4.875
302,406.89,4.875
303,406.97,4.875
304,407.06,4.875
305,407.14,4.875
306,407.23,4.875
307,407.31,4.875
308,407.39,4.875
309,407.48,4.874
310,407.56,4.874
311,407.64,4.874
312,407.72,4.874
313,407.81,4.874
314,407.89,4.874
315,407.98,4.874
316,408.06,4.874
317,408.15,4.874
318,408.23,4.874
319,408.31,4.874
320,408.40,4.874
321,408.48,4.874
322,408.56,4.874
323,408.65,4.874
324,408.73,4.874
325,408.81,4.874
326,408.89,4.874
327,408.98,4.874
328,409.06,4.874
329,409.15,4.874
330,409.23,4.874
331,409.32,4.874
332,409.39,4.874
333,409.48,4.874
334,409.56,4.874
335,409.64,4.874
336,409.73,4.874
337,409.82,4.874
338,409.90,4.874
339,409.98,4.874
340,410.07,4.874
341,410.15,4.874
342,410.23,4.874
343,410.32,4.874
344,410.40,4.874
345,410.49,4.874
346,410.57,4.874
347,410.65,4.874
348,410.73,4.874
349,410.82,4.874
350,410.91,4.874
351,410.99,4.874
352,411.07,4.874
353,411.15,4.874
354,411.23,4.874
355,411.32,4.873
356,411.40,4.873
357,411.49,4.873
358,411.57,4.873
359,411.66,4.873
360,411.74,4.873
361,411.83,4.873
362,411.91,4.873
363,411.99,4.873
364,412.07,4.873
365,412.16,4.873
366,412.24,4.873
367,412.32,4.873
368,412.40,4.873
369,412.49,4.873
370,412.57,4.873
371,412.66,4.873
372,412.74,4.873
373,412.83,4.873
374,412.91,4.873
375,413.00,4.873
376,413.08,4.873
377,413.17,4.873
378,413.25,4.873
379,413.33,4.873
380,413.41,4.873
381,413.49,4.873
382,413.57,4.873
383,413.66,4.873
384,413.75,4.873
385,413.83,4.873
386,413.91,4.873
387,413.99,4.873
388,414.08,4.873
389,414.16,4.873
390,414.25,4.873
391,414.33,4.873
392,414.42,4.873
393,414.49,4.873
394,414.58,4.873
395,414.66,4.872
396,414.75,4.872
397,414.83,4.872
398,414.91,4.872
399,415.00,4.872
400,415.09,4.872
401,415.17,4.872
402,415.26,4.872
403,415.34,4.872
404,415.42,4.872
405,415.50,4.872
406,415.58,4.872
407,415.66,4.872
408,415.75,4.872
409,415.84,4.872
410,415.92,4.872
411,416.01,4.872
412,416.09,4.872
413,416.17,4.872
414,416.25,4.872
415,416.34,4.872
416,416.42,4.872
417,416.50,4.872
418,416.59,4.872
419,416.67,4.872
420,416.75,4.872
421,416.84,4.872
422,416.92,4.872
423,417.01,4.872
424,417.09,4.872
425,417.17,4.872
426,417.26,4.871
427,417.34,4.871
428,417.43,4.871
429,417.51,4.871
430,417.59,4.871
431,417.67,4.871
432,417.75,4.871
433,417.84,4.871
434,417.93,4.871
435,418.01,4.871
436,418.10,4.871
437,418.17,4.871
438,418.26,4.871
439,418.34,4.871
440,418.43,4.871
441,418.51,4.871
442,418.60,4.871
443,418.68,4.871
444,418.76,4.871
445,418.85,4.871
446,418.93,4.871
447,419.01,4.871
448,419.09,4.871
449,419.18,4.871
450,419.26,4.871
451,419.35,4.871
452,419.43,4.871
453,419.52,4.871
454,419.60,4.871
455,419.68,4.871
456,419.76,4.871
457,419.85,4.871
458,419.93,4.871
459,420.02,4.870
460,420.10,4.870
461,420.18,4.870
462,420.27,4.870
463,420.35,4.870
464,420.43,4.870
465,420.52,4.870
466,420.60,4.870
467,420.68,4.870
468,420.77,4.870
469,420.85,4.870
470,420.94,4.870
471,421.02,4.870
472,421.11,4.870
473,421.19,4.870
474,421.27,4.870
475,421.36,4.870
476,421.43,4.870
477,421.52,4.870
478,421.60,4.870
479,421.69,4.870
480,421.77,4.870
481,421.86,4.870
482,421.94,4.870
483,422.02,4.870
484,422.10,4.870
485,422.19,4.870
486,422.28,4.869
487,422.36,4.869
488,422.45,4.869
489,422.53,4.869
490,422.61,4.869
491,422.69,4.869
492,422.77,4.869
493,422.85,4.869
494,422.94,4.869
495,423.03,4.869
496,423.11,4.869
497,423.20,4.869
498,423.28,4.869
499,423.36,4.869
500,423.45,4.869
501,423.53,4.869
502,423.61,4.869
503,423.69,4.869
504,423.78,4.869
505,423.86,4.869
506,423.95,4.869
507,424.03,4.869
508,424.11,4.869
509,424.20,4.869
510,424.28,4.869
511,424.37,4.869
512,424.45,4.869
513,424.53,4.869
514,424.62,4.869
515,424.69,4.868
516,424.78,4.868
517,424.87,4.868
518,424.95,4.868
519,425.03,4.868
520,425.12,4.868
521,425.20,4.868
522,425.28,4.868
523,425.37,4.868
524,425.45,4.868
525,425.54,4.868
526,425.62,4.868
527,425.70,4.868
528,425.78,4.868
529,425.87,4.868
530,425.96,4.868
531,426.04,4.868
532,426.12,4.868
533,426.20,4.868
534,426.29,4.868
535,426.37,4.868
536,426.46,4.868
537,426.54,4.868
538,426.63,4.867
539,426.71,4.867
540,426.79,4.867
541,426.87,4.867
542,426.95,4.867
543,427.04,4.867
544,427.12,4.867
545,427.21,4.867
546,427.30,4.867
547,427.38,4.867
548,427.46,4.867
549,427.53,4.867
550,427.62,4.867
551,427.71,4.867
552,427.80,4.867
553,427.88,4.867
554,427.97,4.867
555,428.04,4.867
556,428.12,4.867
557,428.20,4.867
558,428.29,4.866
559,428.38,4.866
560,428.47,4.866
561,428.55,4.866
562,428.63,4.866
563,428.71,4.866
564,428.79,4.866
565,428.87,4.866
566,428.96,4.866
567,429.04,4.866
568,429.13,4.866
569,429.21,4.866
570,429.30,4.866
571,429.38,4.866
572,429.47,4.866
573,429.55,4.866
574,429.63,4.866
575,429.71,4.866
576,429.79,4.866
577,429.87,4.866
578,429.96,4.866
579,430.05,4.866
580,430.14,4.865
581,430.22,4.865
582,430.30,4.865
583,430.38,4.865
584,430.46,4.865
585,430.54,4.865
586,430.63,4.865
587,430.72,4.865
588,430.80,4.865
589,430.88,4.865
590,430.96,4.865
591,431.04,4.865
592,431.13,4.865
593,431.22,4.865
594,431.30,4.865
595,431.38,4.865
596,431.47,4.865
597,431.55,4.865
598,431.63,4.865
599,431.72,4.864
600,431.80,4.864
601,431.88,4.864
602,431.97,4.864
603,432.05,4.864
604,432.14,4.864
605,432.22,4.864
606,432.30,4.864
607,432.38,4.864
608,432.47,4.864
609,432.55,4.864
610,432.64,4.864
611,432.72,4.864
612,432.81,4.864
613,432.89,4.864
614,432.97,4.864
615,433.05,4.863
616,433.13,4.863
617,433.22,4.863
618,433.30,4.863
619,433.39,4.863
620,433.47,4.863
621,433.55,4.863
622,433.63,4.863
623,433.72,4.863
624,433.80,4.863
625,433.89,4.863
626,433.97,4.863
627,434.06,4.863
628,434.14,4.863
629,434.23,4.863
630,434.31,4.862
631,434.39,4.862
632,434.47,4.862
633,434.56,4.862
634,434.63,4.862
635,434.72,4.862
636,434.81,4.862
637,434.89,4.862
638,434.98,4.862
639,435.06,4.862
640,435.14,4.862
641,435.22,4.862
642,435.30,4.862
643,435.39,4.862
644,435.47,4.862
645,435.56,4.862
646,435.65,4.861
647,435.73,4.861
648,435.81,4.861
649,435.89,4.861
650,435.98,4.861
651,436.06,4.861
652,436.15,4.861
653,436.23,4.861
654,436.31,4.861
655,436.39,4.861
656,436.47,4.861
657,436.56,4.861
658,436.64,4.861
659,436.73,4.861
660,436.81,4.860
661,436.90,4.860
662,436.98,4.860
663,437.06,4.860
664,437.14,4.860
665,437.23,4.860
666,437.31,4.860
667,437.40,4.860
668,437.48,4.860
669,437.56,4.860
670,437.65,4.860
671,437.73,4.860
672,437.81,4.860
673,437.89,4.859
674,437.98,4.859
675,438.06,4.859
676,438.15,4.859
677,438.23,4.859
678,438.32,4.859
679,438.40,4.859
680,438.49,4.859
681,438.56,4.859
682,438.65,4.859
683,438.73,4.859
684,438.81,4.859
685,438.89,4.859
686,438.98,4.859
687,439.06,4.859
688,439.15,4.858
689,439.24,4.858
690,439.32,4.858
691,439.40,4.858
692,439.48,4.858
693,439.56,4.858
694,439.64,4.858
695,439.73,4.858
696,439.81,4.858
697,439.90,4.858
698,439.99,4.858
699,440.07,4.858
700,440.15,4.858
701,440.23,4.857
702,440.32,4.857
703,440.40,4.857
704,440.49,4.857
705,440.57,4.857
706,440.65,4.857
707,440.73,4.857
708,440.81,4.857
709,440.90,4.857
710,440.98,4.857
711,441.07,4.857
712,441.16,4.857
713,441.24,4.857
714,441.33,4.856
715,441.41,4.856
716,441.48,4.856
717,441.56,4.856
718,441.65,4.856
719,441.74,4.856
720,441.83,4.856
721,441.91,4.856
722,441.99,4.856
723,442.07,4.856
724,442.15,4.856
725,442.23,4.855
726,442.32,4.855
727,442.40,4.855
728,442.50,4.855
729,442.57,4.855
730,442.65,4.855
731,442.74,4.855
732,442.82,4.855
733,442.90,4.855
734,442.99,4.855
735,443.08,4.854
736,443.16,4.854
737,443.24,4.854
738,443.32,4.854
739,443.41,4.854
740,443.49,4.854
741,443.57,4.854
742,443.65,4.854
743,443.73,4.854
744,443.82,4.854
745,443.91,4.854
746,443.99,4.853
747,444.08,4.853
748,444.16,4.853
749,444.24,4.853
750,444.32,4.853
751,444.41,4.853
752,444.49,4.853
753,444.57,4.853
754,444.66,4.853
755,444.74,4.853
756,444.83,4.852
757,444.91,4.852
758,444.99,4.852
759,445.08,4.852
760,445.16,4.852
761,445.25,4.852
762,445.33,4.852
763,445.41,4.852
764,445.49,4.852
765,445.58,4.851
766,445.66,4.851
767,445.74,4.851
768,445.83,4.851
769,445.92,4.851
770,446.00,4.851
771,446.08,4.851
772,446.16,4.851
773,446.24,4.851
774,446.33,4.851
775,446.42,4.850
776,446.50,4.850
777,446.58,4.850
778,446.67,4.850
779,446.75,4.850
780,446.83,4.850
781,446.92,4.850
782,447.00,4.850
783,447.08,4.850
784,447.17,4.850
785,447.24,4.849
786,447.33,4.849
787,447.42,4.849
788,447.50,4.849
789,447.58,4.849
790,447.67,4.849
791,447.74,4.849
792,447.83,4.849
793,447.91,4.849
794,448.00,4.848
795,448.08,4.848
796,448.17,4.848
797,448.25,4.848
798,448.33,4.848
799,448.41,4.848
800,448.50,4.848
801,448.58,4.848
802,448.66,4.848
803,448.75,4.847
804,448.83,4.847
805,448.92,4.847
806,449.00,4.847
807,449.08,4.847
808,449.17,4.847
809,449.25,4.847
810,449.33,4.846
811,449.42,4.846
812,449.50,4.846
813,449.59,4.846
814,449.68,4.846
815,449.76,4.846
816,449.84,4.846
817,449.91,4.846
818,449.99,4.845
819,450.08,4.845
820,450.16,4.845
821,450.26,4.845
822,450.35,4.845
823,450.43,4.845
824,450.51,4.845
825,450.59,4.845
826,450.67,4.845
827,450.76,4.844
828,450.84,4.844
829,450.92,4.844
830,451.01,4.844
831,451.09,4.844
832,451.18,4.844
833,451.26,4.844
834,451.34,4.844
835,451.42,4.844
836,451.50,4.843
837,451.59,4.843
838,451.68,4.843
839,451.76,4.843
840,451.85,4.843
841,451.93,4.843
842,452.01,4.843
843,452.09,4.843
844,452.17,4.842
845,452.26,4.842
846,452.34,4.842
847,452.43,4.842
848,452.51,4.842
849,452.59,4.842
850,452.68,4.842
851,452.76,4.841
852,452.84,4.841
853,452.93,4.841
854,453.01,4.841
855,453.09,4.841
856,453.18,4.841
857,453.26,4.841
858,453.34,4.841
859,453.42,4.840
860,453.51,4.840
861,453.59,4.840
862,453.68,4.840
863,453.77,4.840
864,453.85,4.840
865,453.93,4.840
866,454.01,4.839
867,454.09,4.839
868,454.17,4.839
869,454.26,4.839
870,454.35,4.839
871,454.44,4.839
872,454.51,4.839
873,454.59,4.838
874,454.67,4.838
875,454.76,4.838
876,454.85,4.838
877,454.94,4.838
878,455.02,4.838
879,455.10,4.838
880,455.18,4.837
881,455.26,4.837
882,455.35,4.837
883,455.43,4.837
884,455.51,4.837
885,455.60,4.837
886,455.69,4.837
887,455.77,4.836
888,455.85,4.836
889,455.93,4.836
890,456.02,4.836
891,456.10,4.836
892,456.19,4.836
893,456.27,4.835
894,456.35,4.835
895,456.43,4.835
896,456.52,4.835
897,456.60,4.835
898,456.69,4.835
899,456.77,4.835
900,456.85,4.834
901,456.94,4.834
902,457.02,4.834
903,457.10,4.834
904,457.18,4.834
905,457.27,4.834
906,457.35,4.833
907,457.44,4.833
908,457.52,4.833
909,457.60,4.833
910,457.68,4.833
911,457.77,4.833
912,457.85,4.833
913,457.94,4.832
914,458.02,4.832
915,458.10,4.832
916,458.18,4.832
917,458.27,4.832
918,458.36,4.832
919,458.44,4.831
920,458.52,4.831
921,458.60,4.831
922,458.69,4.831
923,458.77,4.831
924,458.85,4.831
925,458.94,4.830
926,459.02,4.830
927,459.10,4.830
928,459.19,4.830
929,459.28,4.830
930,459.36,4.830
931,459.44,4.829
932,459.52,4.829
933,459.60,4.829
934,459.69,4.829
935,459.77,4.829
936,459.85,4.829
937,459.94,4.828
938,460.02,4.828
939,460.11,4.828
940,460.19,4.828
941,460.27,4.828
942,460.36,4.827
943,460.44,4.827
944,460.52,4.827
945,460.61,4.827
946,460.69,4.827
947,460.77,4.827
948,460.86,4.826
949,460.94,4.826
950,461.03,4.826
951,461.11,4.826
952,461.19,4.826
953,461.27,4.826
954,461.36,4.825
955,461.45,4.825
956,461.53,4.825
957,461.61,4.825
958,461.69,4.825
959,461.78,4.824
960,461.86,4.824
961,461.94,4.824
962,462.03,4.824
963,462.12,4.824
964,462.20,4.824
965,462.28,4.823
966,462.36,4.823
967,462.44,4.823
968,462.53,4.823
969,462.61,4.823
970,462.70,4.822
971,462.79,4.822
972,462.86,4.822
973,462.95,4.822
974,463.03,4.822
975,463.11,4.821
976,463.19,4.821
977,463.28,4.821
978,463.36,4.821
979,463.45,4.821
980,463.53,4.820
981,463.62,4.820
982,463.70,4.820
983,463.78,4.820
984,463.86,4.820
985,463.94,4.820
986,464.03,4.819
987,464.11,4.819
988,464.20,4.819
989,464.28,4.819
990,464.36,4.819
991,464.45,4.818
992,464.53,4.818
993,464.61,4.818
994,464.71,4.818
995,464.79,4.818
996,464.87,4.818
997,464.95,4.817
998,465.03,4.817
999,465.12,4.817
1000,465.20,4.817
1001,465.29,4.817
1002,465.37,4.816
1003,465.45,4.816
1004,465.53,4.816
1005,465.62,4.816
1006,465.70,4.816
1007,465.78,4.815
1008,465.87,4.815
1009,465.96,4.815
1010,466.04,4.815
1011,466.12,4.815
1012,466.20,4.814
1013,466.28,4.814
1014,466.37,4.814
1015,466.45,4.814
1016,466.54,4.814
1017,466.62,4.813
1018,466.70,4.813
1019,466.79,4.813
1020,466.87,4.813
1021,466.96,4.813
1022,467.04,4.812
1023,467.12,4.812
1024,467.20,4.812
1025,467.29,4.812
1026,467.37,4.812
1027,467.46,4.811
1028,467.54,4.811
1029,467.62,4.811
1030,467.70,4.811
1031,467.78,4.811
1032,467.87,4.810
1033,467.96,4.810
1034,468.04,4.810
1035,468.13,4.810
1036,468.21,4.809
1037,468.29,4.809
1038,468.38,4.809
1039,468.46,4.809
1040,468.54,4.809
1041,468.62,4.808
1042,468.71,4.808
1043,468.79,4.808
1044,468.88,4.808
1045,468.96,4.808
1046,469.04,4.807
1047,469.12,4.807
1048,469.21,4.807
1049,469.30,4.807
1050,469.37,4.806
1051,469.46,4.806
1052,469.55,4.806
1053,469.63,4.806
1054,469.71,4.806
1055,469.79,4.805
1056,469.87,4.805
1057,469.95,4.805
1058,470.04,4.805
1059,470.13,4.804
1060,470.22,4.804
1061,470.30,4.804
1062,470.37,4.804
1063,470.46,4.804
1064,470.54,4.803
1065,470.62,4.803
1066,470.72,4.803
1067,470.80,4.803
1068,470.87,4.802
1069,470.96,4.802
1070,471.05,4.802
1071,471.13,4.802
1072,471.21,4.802
1073,471.29,4.801
1074,471.38,4.801
1075,471.47,4.801
1076,471.55,4.801
1077,471.63,4.800
1078,471.71,4.800
1079,471.80,4.800
1080,471.88,4.800
1081,471.96,4.799
1082,472.05,4.799
1083,472.14,4.799
1084,472.22,4.799
1085,472.30,4.799
1086,472.37,4.798
1087,472.46,4.798
1088,472.55,4.798
1089,472.63,4.798
1090,472.72,4.797
1091,472.80,4.797
1092,472.88,4.797
1093,472.97,4.797
1094,473.05,4.796
1095,473.14,4.796
1096,473.22,4.796
1097,473.30,4.796
1098,473.38,4.795
1099,473.46,4.795
1100,473.55,4.795
1101,473.63,4.795
1102,473.72,4.794
1103,473.80,4.794
1104,473.89,4.794
1105,473.97,4.794
1106,474.06,4.794
1107,474.13,4.793
1108,474.22,4.793
1109,474.30,4.793
1110,474.39,4.793
1111,474.47,4.792
1112,474.56,4.792
1113,474.64,4.792
1114,474.72,4.792
1115,474.80,4.791
1116,474.88,4.791
1117,474.97,4.791
1118,475.06,4.791
1119,475.14,4.790
1120,475.22,4.790
1121,475.31,4.790
1122,475.39,4.790
1123,475.47,4.789
1124,475.55,4.789
1125,475.63,4.789
1126,475.72,4.789
1127,475.81,4.788
1128,475.89,4.788
1129,475.97,4.788
1130,476.05,4.788
1131,476.13,4.787
1132,476.22,4.787
1133,476.30,4.787
1134,476.39,4.787
1135,476.48,4.786
1136,476.56,4.786
1137,476.64,4.786
1138,476.72,4.786
1139,476.80,4.786
1140,476.89,4.785
1141,476.97,4.785
1142,477.06,4.785
1143,477.14,4.785
1144,477.22,4.784
1145,477.31,4.784
1146,477.39,4.784
1147,477.48,4.784
1148,477.56,4.783
1149,477.64,4.783
1150,477.72,4.783
1151,477.80,4.783
1152,477.89,4.782
1153,477.97,4.782
1154,478.06,4.782
1155,478.15,4.781
1156,478.23,4.781
1157,478.31,4.781
1158,478.39,4.781
1159,478.48,4.780
1160,478.56,4.780
1161,478.64,4.780
1162,478.73,4.780
1163,478.81,4.779
1164,478.90,4.779
1165,478.98,4.779
1166,479.06,4.779
1167,479.14,4.778
1168,479.23,4.778
1169,479.31,4.778
1170,479.40,4.778
1171,479.48,4.777
1172,479.56,4.777
1173,479.65,4.777
1174,479.73,4.776
1175,479.82,4.776
1176,479.89,4.776
1177,479.97,4.776
1178,480.06,4.775
1179,480.15,4.775
1180,480.23,4.775
1181,480.32,4.775
1182,480.40,4.774
1183,480.48,4.774
1184,480.56,4.774
1185,480.64,4.774
1186,480.73,4.773
1187,480.82,4.773
1188,480.90,4.773
1189,480.99,4.772
1190,481.06,4.772
1191,481.15,4.772
1192,481.23,4.772
1193,481.31,4.771
1194,481.40,4.771
1195,481.48,4.771
1196,481.57,4.771
1197,481.65,4.770
1198,481.73,4.770
1199,481.82,4.770
1200,481.90,4.770
1201,481.99,4.769
1202,482.07,4.769
1203,482.15,4.769
1204,482.23,4.768
1205,482.31,4.768
1206,482.40,4.768
1207,482.48,4.768
1208,482.57,4.767
1209,482.65,4.767
1210,482.73,4.767
1211,482.82,4.767
1212,482.90,4.766
1213,482.98,4.766
1214,483.07,4.766
1215,483.16,4.765
1216,483.24,4.765
1217,483.32,4.765
1218,483.40,4.765
1219,483.49,4.764
1220,483.57,4.764
1221,483.66,4.764
1222,483.74,4.763
1223,483.82,4.763
1224,483.90,4.763
1225,483.99,4.763
1226,484.07,4.762
1227,484.16,4.762
1228,484.24,4.762
1229,484.32,4.761
1230,484.40,4.761
1231,484.49,4.761
1232,484.57,4.761
1233,484.65,4.760
1234,484.74,4.760
1235,484.83,4.760
1236,484.91,4.759
1237,484.99,4.759
1238,485.07,4.759
1239,485.15,4.759
1240,485.24,4.758
1241,485.32,4.758
1242,485.41,4.758
1243,485.49,4.757
1244,485.57,4.757
1245,485.66,4.757
1246,485.74,4.756
1247,485.82,4.756
1248,485.91,4.756
1249,486.00,4.756
1250,486.08,4.755
1251,486.16,4.755
1252,486.24,4.755
1253,486.32,4.755
1254,486.41,4.754
1255,486.49,4.754
1256,486.58,4.754
1257,486.66,4.754
1258,486.74,4.753
1259,486.83,4.753
1260,486.91,4.753
1261,487.00,4.752
1262,487.08,4.752
1263,487.16,4.752
1264,487.24,4.752
1265,487.33,4.751
1266,487.42,4.751
1267,487.50,4.751
1268,487.57,4.750
1269,487.66,4.750
1270,487.74,4.750
1271,487.83,4.749
1272,487.92,4.749
1273,487.99,4.749
1274,488.08,4.749
1275,488.16,4.748
1276,488.25,4.748
1277,488.33,4.748
1278,488.41,4.747
1279,488.49,4.747
1280,488.58,4.747
1281,488.66,4.746
1282,488.75,4.746
1283,488.83,4.746
1284,488.91,4.746
1285,489.00,4.745
1286,489.08,4.745
1287,489.17,4.745
1288,489.25,4.744
1289,489.33,4.744
1290,489.42,4.744
1291,489.50,4.743
1292,489.58,4.743
1293,489.67,4.743
1294,489.75,4.742
1295,489.84,4.742
1296,489.92,4.742
1297,490.00,4.742
1298,490.08,4.741
1299,490.17,4.741
1300,490.25,4.741
1301,490.33,4.740
1302,490.41,4.740
1303,490.50,4.740
1304,490.59,4.739
1305,490.67,4.739
1306,490.76,4.739
1307,490.84,4.739
1308,490.92,4.738
1309,491.00,4.738
1310,491.08,4.738
1311,491.16,4.737
1312,491.25,4.737
1313,491.34,4.737
1314,491.42,4.736
1315,491.50,4.736
1316,491.58,4.736
1317,491.67,4.735
1318,491.75,4.735
1319,491.84,4.735
1320,491.92,4.734
1321,492.00,4.734
1322,492.08,4.734
1323,492.17,4.733
1324,492.25,4.733
1325,492.34,4.733
1326,492.42,4.732
1327,492.50,4.732
1328,492.59,4.732
1329,492.67,4.731
1330,492.75,4.731
1331,492.84,4.731
1332,492.93,4.730
1333,493.01,4.730
1334,493.09,4.730
1335,493.17,4.729
1336,493.25,4.729
1337,493.33,4.729
1338,493.43,4.728
1339,493.51,4.728
1340,493.59,4.728
1341,493.67,4.727
1342,493.75,4.727
1343,493.83,4.727
1344,493.92,4.726
1345,494.01,4.726
1346,494.10,4.726
1347,494.18,4.726
1348,494.26,4.725
1349,494.34,4.725
1350,494.42,4.725
1351,494.50,4.724
1352,494.59,4.724
1353,494.68,4.724
1354,494.76,4.723
1355,494.84,4.723
1356,494.92,4.723
1357,495.01,4.722
1358,495.10,4.722
1359,495.17,4.722
1360,495.26,4.721
1361,495.34,4.721
1362,495.43,4.721
1363,495.51,4.720
1364,495.59,4.720
1365,495.68,4.719
1366,495.75,4.719
1367,495.84,4.719
1368,495.93,4.718
1369,496.01,4.718
1370,496.10,4.718
1371,496.18,4.717
1372,496.26,4.717
1373,496.35,4.717
1374,496.43,4.716
1375,496.51,4.716
1376,496.59,4.716
1377,496.68,4.715
1378,496.77,4.715
1379,496.85,4.715
1380,496.93,4.714
1381,497.01,4.714
1382,497.09,4.714
1383,497.18,4.713
1384,497.26,4.713
1385,497.35,4.713
1386,497.43,4.712
1387,497.51,4.712
1388,497.60,4.712
1389,497.68,4.711
1390,497.77,4.711
1391,497.85,4.711
1392,497.93,4.710
1393,498.01,4.710
1394,498.09,4.710
1395,498.18,4.709
1396,498.27,4.709
1397,498.35,4.708
1398,498.43,4.708
1399,498.52,4.708
1400,498.60,4.707
1401,498.69,4.707
1402,498.77,4.707
1403,498.85,4.706
1404,498.93,4.706
1405,499.02,4.706
1406,499.10,4.705
1407,499.19,4.705
1408,499.27,4.705
1409,499.35,4.704
1410,499.43,4.704
1411,499.52,4.703
1412,499.60,4.703
1413,499.69,4.703
1414,499.77,4.702
1415,499.85,4.702
1416,499.94,4.702
1417,500.02,4.701
1418,500.11,4.701
1419,500.19,4.700
1420,500.27,4.700
1421,500.35,4.700
1422,500.43,4.699
1423,500.52,4.699
1424,500.60,4.698
1425,500.69,4.698
1426,500.77,4.698
1427,500.86,4.697
1428,500.94,4.697
1429,501.03,4.697
1430,501.10,4.696
1431,501.19,4.696
1432,501.27,4.695
1433,501.35,4.695
1434,501.44,4.695
1435,501.52,4.694
1436,501.61,4.694
1437,501.70,4.694
1438,501.77,4.693
1439,501.86,4.693
1440,501.93,4.692
1441,502.02,4.692
1442,502.11,4.692
1443,502.20,4.691
1444,502.27,4.691
1445,502.36,4.690
1446,502.44,4.690
1447,502.52,4.690
1448,502.60,4.689
1449,502.69,4.689
1450,502.78,4.688
1451,502.86,4.688
1452,502.94,4.688
1453,503.02,4.687
1454,503.11,4.687
1455,503.19,4.686
1456,503.28,4.686
1457,503.36,4.686
1458,503.44,4.685
1459,503.52,4.685
1460,503.60,4.684
1461,503.69,4.684
1462,503.77,4.684
1463,503.86,4.683
1464,503.95,4.683
1465,504.03,4.682
1466,504.11,4.682
1467,504.19,4.682
1468,504.28,4.681
1469,504.36,4.681
1470,504.45,4.680
1471,504.53,4.680
1472,504.61,4.679
1473,504.69,4.679
1474,504.78,4.679
1475,504.86,4.678
1476,504.95,4.678
1477,505.03,4.677
1478,505.11,4.677
1479,505.20,4.676
1480,505.28,4.676
1481,505.37,4.676
1482,505.45,4.675
1483,505.53,4.675
1484,505.62,4.674
1485,505.70,4.674
1486,505.78,4.673
1487,505.86,4.673
1488,505.94,4.673
1489,506.02,4.672
1490,506.12,4.672
1491,506.20,4.671
1492,506.28,4.671
1493,506.37,4.670
1494,506.45,4.670
1495,506.53,4.669
1496,506.61,4.669
1497,506.70,4.669
1498,506.79,4.668
1499,506.87,4.668
1500,506.95,4.667
1501,507.03,4.667
1502,507.11,4.666
1503,507.20,4.666
1504,507.28,4.666
1505,507.37,4.665
1506,507.45,4.665
1507,507.53,4.664
1508,507.62,4.664
1509,507.71,4.663
1510,507.79,4.663
1511,507.87,4.662
1512,507.95,4.662
1513,508.03,4.662
1514,508.11,4.661
1515,508.20,4.661
1516,508.29,4.660
1517,508.37,4.660
1518,508.46,4.659
1519,508.53,4.659
1520,508.61,4.658
1521,508.70,4.658
1522,508.79,4.657
1523,508.87,4.657
1524,508.95,4.656
1525,509.04,4.656
1526,509.12,4.655
1527,509.21,4.655
1528,509.29,4.655
1529,509.37,4.654
1530,509.45,4.654
1531,509.54,4.653
1532,509.62,4.653
1533,509.71,4.652
1534,509.79,4.652
1535,509.87,4.651
1536,509.95,4.651
1537,510.04,4.650
1538,510.12,4.650
1539,510.21,4.649
1540,510.30,4.649
1541,510.37,4.648
1542,510.45,4.648
1543,510.54,4.647
1544,510.62,4.647
1545,510.71,4.646
1546,510.79,4.646
1547,510.88,4.645
1548,510.96,4.645
1549,511.04,4.644
1550,511.12,4.644
1551,511.20,4.643
1552,511.29,4.643
1553,511.37,4.642
1554,511.46,4.642
1555,511.54,4.641
1556,511.63,4.641
1557,511.71,4.640
1558,511.79,4.640
1559,511.88,4.639
1560,511.96,4.639
1561,512.04,4.638
1562,512.12,4.638
1563,512.21,4.637
1564,512.29,4.637
1565,512.37,4.636
1566,512.46,4.636
1567,512.55,4.635
1568,512.63,4.635
1569,512.71,4.634
1570,512.79,4.634
1571,512.88,4.633
1572,512.96,4.633
1573,513.04,4.632
1574,513.13,4.632
1575,513.21,4.631
1576,513.30,4.631
1577,513.38,4.630
1578,513.46,4.629
1579,513.55,4.629
1580,513.63,4.628
1581,513.71,4.628
1582,513.79,4.627
1583,513.87,4.627
1584,513.96,4.626
1585,514.04,4.626
1586,514.14,4.625
1587,514.22,4.625
1588,514.30,4.624
1589,514.38,4.624
1590,514.46,4.623
1591,514.54,4.622
1592,514.63,4.622
1593,514.72,4.621
1594,514.80,4.621
1595,514.89,4.620
1596,514.96,4.620
1597,515.05,4.619
1598,515.13,4.619
1599,515.21,4.618
1600,515.30,4.617
1601,515.39,4.617
1602,515.46,4.616
1603,515.55,4.616
1604,515.63,4.615
1605,515.72,4.615
1606,515.80,4.614
1607,515.89,4.614
1608,515.97,4.613
1609,516.05,4.612
1610,516.13,4.612
1611,516.22,4.611
1612,516.30,4.611
1613,516.39,4.610
1614,516.46,4.609
1615,516.55,4.609
1616,516.63,4.608
1617,516.71,4.608
1618,516.80,4.607
1619,516.88,4.607
1620,516.97,4.606
1621,517.06,4.605
1622,517.14,4.605
1623,517.22,4.604
1624,517.30,4.604
1625,517.38,4.603
1626,517.46,4.602
1627,517.55,4.602
1628,517.64,4.601
1629,517.73,4.601
1630,517.81,4.600
1631,517.89,4.599
1632,517.97,4.599
1633,518.05,4.598
1634,518.13,4.598
1635,518.23,4.597
1636,518.31,4.596
1637,518.39,4.596
1638,518.47,4.595
1639,518.55,4.595
1640,518.64,4.594
1641,518.72,4.593
1642,518.81,4.593
1643,518.89,4.592
1644,518.98,4.591
1645,519.05,4.591
1646,519.14,4.590
1647,519.22,4.590
1648,519.31,4.589
1649,519.39,4.588
1650,519.47,4.588
1651,519.55,4.587
1652,519.64,4.586
1653,519.73,4.586
1654,519.81,4.585
1655,519.89,4.585
1656,519.97,4.584
1657,520.05,4.583
1658,520.15,4.583
1659,520.23,4.582
1660,520.31,4.581
1661,520.39,4.581
1662,520.47,4.580
1663,520.56,4.579
1664,520.65,4.579
1665,520.73,4.578
1666,520.81,4.577
1667,520.89,4.577
1668,520.97,4.576
1669,521.05,4.575
1670,521.14,4.575
1671,521.23,4.574
1672,521.32,4.573
1673,521.39,4.573
1674,521.47,4.572
1675,521.56,4.571
1676,521.65,4.571
1677,521.74,4.570
1678,521.82,4.569
1679,521.89,4.569
1680,521.98,4.568
1681,522.06,4.567
1682,522.14,4.567
1683,522.23,4.566
1684,522.31,4.565
1685,522.40,4.565
1686,522.48,4.564
1687,522.56,4.563
1688,522.64,4.563
1689,522.73,4.562
1690,522.81,4.561
1691,522.90,4.560
1692,522.98,4.560
1693,523.06,4.559
1694,523.15,4.558
1695,523.23,4.558
1696,523.32,4.557
1697,523.40,4.556
1698,523.48,4.556
1699,523.57,4.555
1700,523.65,4.554
1701,523.73,4.554
1702,523.81,4.553
1703,523.90,4.552
1704,523.99,4.551
1705,524.07,4.551
1706,524.15,4.550
1707,524.22,4.549
1708,524.31,4.549
1709,524.40,4.548
1710,524.48,4.547
1711,524.57,4.546
1712,524.65,4.546
1713,524.73,4.545
1714,524.82,4.544
1715,524.90,4.544
1716,524.99,4.543
1717,525.06,4.542
1718,525.15,4.541
1719,525.24,4.540
1720,525.32,4.540
1721,525.41,4.539
1722,525.49,4.538
1723,525.57,4.537
1724,525.65,4.537
1725,525.74,4.536
1726,525.82,4.535
1727,525.90,4.534
1728,525.98,4.534
1729,526.06,4.533
1730,526.15,4.532
1731,526.23,4.532
1732,526.32,4.531
1733,526.40,4.530
1734,526.49,4.529
1735,526.57,4.529
1736,526.65,4.528
1737,526.74,4.527
1738,526.82,4.527
1739,526.90,4.526
1740,526.99,4.525
1741,527.07,4.524
1742,527.15,4.524
1743,527.24,4.523
1744,527.33,4.522
1745,527.41,4.521
1746,527.49,4.521
1747,527.57,4.520
1748,527.65,4.519
1749,527.74,4.518
1750,527.83,4.517
1751,527.91,4.517
1752,527.99,4.516
1753,528.07,4.515
1754,528.15,4.514
1755,528.24,4.513
1756,528.33,4.512
1757,528.41,4.511
1758,528.49,4.510
1759,528.57,4.509
1760,528.66,4.508
1761,528.74,4.507
1762,528.82,4.506
1763,528.91,4.505
1764,529.00,4.505
1765,529.08,4.504
1766,529.16,4.503
1767,529.24,4.503
1768,529.32,4.502
1769,529.41,4.501
1770,529.49,4.501
1771,529.57,4.500
1772,529.66,4.499
1773,529.74,4.498
1774,529.83,4.497
1775,529.91,4.496
1776,529.99,4.495
1777,530.07,4.494
1778,530.16,4.494
1779,530.24,4.493
1780,530.34,4.492
1781,530.41,4.491
1782,530.49,4.490
1783,530.58,4.489
1784,530.66,4.489
1785,530.75,4.488
1786,530.83,4.487
1787,530.91,4.486
1788,530.99,4.485
1789,531.08,4.485
1790,531.16,4.484
1791,531.25,4.484
1792,531.33,4.483
1793,531.42,4.482
1794,531.50,4.482
1795,531.58,4.481
1796,531.66,4.480
1797,531.75,4.479
1798,531.83,4.478
1799,531.92,4.478
1800,532.00,4.477
1801,532.08,4.476
1802,532.16,4.475
1803,532.25,4.474
1804,532.33,4.473
1805,532.41,4.473
1806,532.50,4.472
1807,532.58,4.471
1808,532.67,4.470
1809,532.75,4.469
1810,532.83,4.468
1811,532.91,4.468
1812,533.00,4.467
1813,533.08,4.466
1814,533.17,4.465
1815,533.25,4.465
1816,533.33,4.464
1817,533.42,4.463
1818,533.50,4.462
1819,533.58,4.461
1820,533.67,4.460
1821,533.75,4.460
1822,533.83,4.459
1823,533.91,4.458
1824,533.99,4.457
1825,534.08,4.456
1826,534.17,4.455
1827,534.26,4.454
1828,534.34,4.454
1829,534.42,4.453
1830,534.50,4.452
1831,534.58,4.451
1832,534.67,4.450
1833,534.75,4.449
1834,534.84,4.449
1835,534.92,4.448
1836,535.00,4.447
1837,535.09,4.446
1838,535.17,4.445
1839,535.26,4.444
1840,535.34,4.443
1841,535.42,4.443
1842,535.50,4.442
1843,535.59,4.441
1844,535.68,4.440
1845,535.76,4.439
1846,535.84,4.438
1847,535.93,4.437
1848,536.00,4.437
1849,536.09,4.436
1850,536.18,4.435
1851,536.26,4.434
1852,536.34,4.433
1853,536.42,4.432
1854,536.50,4.431
1855,536.59,4.430
1856,536.68,4.429
1857,536.76,4.429
1858,536.84,4.428
1859,536.93,4.427
1860,537.00,4.426
1861,537.09,4.425
1862,537.17,4.424
1863,537.25,4.423
1864,537.34,4.422
1865,537.42,4.421
1866,537.51,4.421
1867,537.59,4.420
1868,537.68,4.419
1869,537.76,4.418
1870,537.84,4.417
1871,537.93,4.416
1872,538.01,4.415
1873,538.10,4.414
1874,538.18,4.413
1875,538.26,4.413
1876,538.34,4.412
1877,538.42,4.411
1878,538.51,4.410
1879,538.60,4.409
1880,538.68,4.408
1881,538.76,4.407
1882,538.84,4.406
1883,538.92,4.405
1884,539.01,4.404
1885,539.10,4.404
1886,539.18,4.403
1887,539.27,4.402
1888,539.35,4.401
1889,539.43,4.400
1890,539.51,4.399
1891,539.60,4.398
1892,539.68,4.397
1893,539.76,4.396
1894,539.85,4.395
1895,539.93,4.394
1896,540.01,4.393
1897,540.10,4.393
1898,540.18,4.392
1899,540.26,4.391
1900,540.34,4.390
1901,540.43,4.389
1902,540.51,4.388
1903,540.60,4.387
1904,540.68,4.386
1905,540.77,4.385
1906,540.85,4.384
1907,540.93,4.383
1908,541.02,4.382
1909,541.10,4.381
1910,541.18,4.380
1911,541.26,4.379
1912,541.35,4.379
1913,541.43,4.378
1914,541.52,4.377
1915,541.60,4.376
1916,541.68,4.375
1917,541.77,4.374
1918,541.85,4.373
1919,541.93,4.372
1920,542.01,4.371
1921,542.10,4.370
1922,542.19,4.369
1923,542.27,4.368
1924,542.35,4.367
1925,542.43,4.366
1926,542.51,4.365
1927,542.60,4.364
1928,542.68,4.363
1929,542.77,4.363
1930,542.85,4.362
1931,542.94,4.361
1932,543.02,4.360
1933,543.11,4.359
1934,543.19,4.358
1935,543.27,4.357
1936,543.35,4.356
1937,543.43,4.355
1938,543.52,4.354
1939,543.61,4.353
1940,543.69,4.352
1941,543.77,4.351
1942,543.85,4.350
1943,543.93,4.349
1944,544.02,4.348
1945,544.11,4.347
1946,544.20,4.346
1947,544.27,4.345
1948,544.35,4.344
1949,544.43,4.343
1950,544.52,4.343
1951,544.61,4.342
1952,544.69,4.341
1953,544.77,4.340
1954,544.85,4.339
1955,544.94,4.338
1956,545.03,4.337
1957,545.11,4.336
1958,545.19,4.335
1959,545.27,4.334
1960,545.35,4.333
1961,545.44,4.332
1962,545.52,4.331
1963,545.61,4.330
1964,545.69,4.329
1965,545.77,4.328
1966,545.86,4.327
1967,545.95,4.326
1968,546.03,4.325
1969,546.10,4.324
1970,546.18,4.323
1971,546.27,4.322
1972,546.36,4.321
1973,546.44,4.320
1974,546.53,4.319
1975,546.62,4.318
1976,546.69,4.317
1977,546.77,4.316
1978,546.85,4.315
1979,546.94,4.314
1980,547.03,4.313
1981,547.11,4.312
1982,547.20,4.311
1983,547.28,4.310
1984,547.36,4.309
1985,547.44,4.308
1986,547.52,4.307
1987,547.61,4.306
1988,547.69,4.305
1989,547.78,4.304
1990,547.86,4.303
1991,547.94,4.302
1992,548.03,4.301
1993,548.12,4.300
1994,548.20,4.299
1995,548.28,4.298
1996,548.36,4.297
1997,548.44,4.296
1998,548.53,4.295
1999,548.62,4.294
2000,548.70,4.293
2001,548.78,4.292
2002,548.86,4.291
2003,548.95,4.290
2004,549.03,4.289
2005,549.12,4.288
2006,549.20,4.287
2007,549.28,4.286
2008,549.36,4.285
2009,549.45,4.284
2010,549.53,4.283
2011,549.61,4.282
2012,549.70,4.281
2013,549.78,4.280
2014,549.87,4.279
2015,549.96,4.278
2016,550.03,4.277
2017,550.11,4.276
2018,550.20,4.275
2019,550.28,4.274
2020,550.37,4.273
2021,550.46,4.272
2022,550.54,4.271
2023,550.61,4.270
2024,550.69,4.269
2025,550.78,4.268
2026,550.87,4.267
2027,550.96,4.266
2028,551.03,4.265
2029,551.11,4.264
2030,551.20,4.262
2031,551.28,4.261
2032,551.37,4.260
2033,551.45,4.259
2034,551.54,4.258
2035,551.62,4.257
2036,551.70,4.256
2037,551.78,4.255
2038,551.86,4.254
2039,551.95,4.253
2040,552.04,4.252
2041,552.12,4.251
2042,552.21,4.250
2043,552.29,4.249
2044,552.37,4.248
2045,552.45,4.247
2046,552.54,4.246
2047,552.62,4.245
2048,552.70,4.244
2049,552.79,4.243
2050,552.87,4.242
2051,552.95,4.241
2052,553.04,4.240
2053,553.12,4.239
2054,553.20,4.238
2055,553.29,4.237
2056,553.37,4.236
2057,553.45,4.235
2058,553.54,4.234
2059,553.63,4.233
2060,553.71,4.232
2061,553.79,4.231
2062,553.87,4.230
2063,553.95,4.229
2064,554.04,4.228
2065,554.12,4.227
2066,554.21,4.225
2067,554.29,4.224
2068,554.38,4.223
2069,554.46,4.222
2070,554.53,4.221
2071,554.62,4.220
2072,554.71,4.219
2073,554.79,4.218
2074,554.87,4.217
2075,554.95,4.215
2076,555.04,4.214
2077,555.13,4.213
2078,555.21,4.212
2079,555.30,4.211
2080,555.38,4.210
2081,555.45,4.209
2082,555.54,4.208
2083,555.62,4.207
2084,555.71,4.206
2085,555.80,4.205
2086,555.88,4.204
2087,555.96,4.203
2088,556.04,4.202
2089,556.12,4.201
2090,556.21,4.199
2091,556.29,4.198
2092,556.38,4.197
2093,556.47,4.196
2094,556.55,4.195
2095,556.63,4.194
2096,556.71,4.193
2097,556.80,4.192
2098,556.88,4.191
2099,556.96,4.190
2100,557.04,4.189
2101,557.13,4.188
2102,557.21,4.187
2103,557.30,4.185
2104,557.38,4.184
2105,557.46,4.183
2106,557.55,4.182
2107,557.63,4.181
2108,557.71,4.180
2109,557.80,4.179
2110,557.88,4.178
2111,557.96,4.177
2112,558.05,4.176
2113,558.13,4.174
2114,558.21,4.173
2115,558.30,4.172
2116,558.38,4.171
2117,558.46,4.170
2118,558.54,4.169
2119,558.63,4.168
2120,558.72,4.167
2121,558.80,4.166
2122,558.89,4.165
2123,558.97,4.164
2124,559.05,4.162
2125,559.13,4.161
2126,559.22,4.160
2127,559.30,4.159
2128,559.38,4.158
2129,559.46,4.157
2130,559.55,4.156
2131,559.64,4.154
2132,559.72,4.153
2133,559.80,4.152
2134,559.88,4.151
2135,559.97,4.150
2136,560.05,4.149
2137,560.14,4.148
2138,560.21,4.146
2139,560.30,4.145
2140,560.38,4.144
2141,560.47,4.143
2142,560.55,4.142
2143,560.63,4.141
2144,560.72,4.140
2145,560.80,4.139
2146,560.88,4.138
2147,560.97,4.136
2148,561.06,4.135
2149,561.14,4.134
2150,561.22,4.133
2151,561.30,4.132
2152,561.38,4.131
2153,561.47,4.129
2154,561.56,4.128
2155,561.64,4.127
2156,561.73,4.126
2157,561.80,4.124
2158,561.89,4.123
2159,561.97,4.122
2160,562.05,4.121
2161,562.14,4.120
2162,562.22,4.119
2163,562.31,4.118
2164,562.39,4.117
2165,562.47,4.116
2166,562.55,4.114
2167,562.63,4.113
2168,562.72,4.112
2169,562.81,4.111
2170,562.89,4.109
2171,562.98,4.108
2172,563.06,4.107
2173,563.13,4.106
2174,563.22,4.105
2175,563.31,4.103
2176,563.40,4.102
2177,563.48,4.101
2178,563.56,4.100
2179,563.63,4.099
2180,563.72,4.098
2181,563.81,4.097
2182,563.90,4.095
2183,563.98,4.095
2184,564.06,4.094
2185,564.14,4.092
2186,564.22,4.091
2187,564.31,4.090
2188,564.40,4.089
2189,564.48,4.088
2190,564.56,4.087
2191,564.64,4.085
2192,564.73,4.084
2193,564.81,4.083
2194,564.90,4.082
2195,564.97,4.081
2196,565.06,4.080
2197,565.14,4.078
2198,565.23,4.077
2199,565.31,4.076
2200,565.40,4.075
2201,565.47,4.074
2202,565.56,4.073
2203,565.65,4.071
2204,565.73,4.070
2205,565.81,4.069
2206,565.89,4.068
2207,565.98,4.067
2208,566.07,4.065
2209,566.15,4.064
2210,566.23,4.063
2211,566.31,4.062
2212,566.39,4.060
2213,566.48,4.059
2214,566.57,4.058
2215,566.66,4.057
2216,566.74,4.056
2217,566.81,4.054
2218,566.89,4.053
2219,566.97,4.052
2220,567.06,4.051
2221,567.15,4.049
2222,567.24,4.048
2223,567.31,4.047
2224,567.40,4.046
2225,567.48,4.044
2226,567.57,4.043
2227,567.65,4.042
2228,567.74,4.041
2229,567.82,4.040
2230,567.90,4.038
2231,567.98,4.037
2232,568.06,4.036
2233,568.15,4.035
2234,568.23,4.034
2235,568.32,4.032
2236,568.41,4.031
2237,568.49,4.030
2238,568.57,4.029
2239,568.65,4.027
2240,568.73,4.026
2241,568.82,4.025
2242,568.90,4.024
2243,568.99,4.022
2244,569.07,4.021
2245,569.15,4.020
2246,569.24,4.018
2247,569.32,4.017
2248,569.40,4.016
2249,569.48,4.015
2250,569.57,4.013
2251,569.65,4.012
2252,569.74,4.011
2253,569.82,4.010
2254,569.91,4.008
2255,569.99,4.007
2256,570.07,4.006
2257,570.15,4.005
2258,570.23,4.003
2259,570.33,4.002
2260,570.41,4.001
2261,570.49,4.000
2262,570.57,3.998
2263,570.65,3.997
2264,570.74,3.996
2265,570.82,3.995
2266,570.91,3.993
2267,570.99,3.992
2268,571.07,3.991
2269,571.15,3.990
2270,571.24,3.988
2271,571.32,3.987
2272,571.40,3.986
2273,571.49,3.984
2274,571.57,3.983
2275,571.65,3.982
2276,571.74,3.981
2277,571.82,3.979
2278,571.91,3.978
2279,571.99,3.977
2280,572.07,3.975
