Repository: MaCFP/matl-db

# README File for IMT
IMT Mines Alès (Institut Mines-Télécom), Alès (France).

### Experimental Conditions: TGA
A Perkin Elmer TGA 8000 was used to conduct Thermogravimetric Analysis (TGA) experiments. 

* Heating Rates: 2, 5, 10, 20 K/min
* Temperature program
  - Initial Temperature: 303 K
  - Initial Isotherm: 120 s (hold at 303 K for 120 s)
  - Heating Ramp: from 303 to 383 K at 10 K/min
  - Second Isotherm: 600 s (hold at 383 K for 600 s)
  - Maximum Temperature: 1173 K
  - Final Isotherm: None
* Sample mass: 5 mg +/- 0.1 mg
* Sample geometry: Powdered
* Calibration type: Before each experiment, a baseline test was performed using an empty crucible. 
* Crucible
  - Type: alumina

File: Wood/Calibration_Data/IMT/IMT-Mines-Ales_Wood_TGA_O2-20_2K_R1.csv (part 1 of 12)
Time (s),Temperature (K),Weight (mg)
0,383.15,4.993
1,383.15,4.993
2,383.15,4.993
3,383.15,4.993
4,383.15,4.993
5,383.15,4.993
6,383.15,4.993
7,383.15,4.993
8,383.15,4.993
9,383.15,4.993
10,383.18,4.993
11,383.20,4.993
12,383.22,4.993
13,383.22,4.993
14,383.24,4.993
15,383.26,4.993
16,383.29,4.993
17,383.31,4.993
18,383.34,4.993
19,383.37,4.993
20,383.39,4.993
21,383.42,4.993
22,383.45,4.993
23,383.48,4.993
24,383.50,4.993
25,383.53,4.993
26,383.56,4.993
27,383.59,4.993
28,383.62,4.993
29,383.65,4.993
30,383.67,4.993
31,383.71,4.993
32,383.74,4.993
33,383.76,4.993
34,383.79,4.993
35,383.83,4.993
36,383.86,4.993
37,383.89,4.993
38,383.91,4.993
39,383.94,4.993
40,383.97,4.993
41,384.00,4.993
42,384.03,4.993
43,384.06,4.993
44,384.10,4.993
45,384.13,4.993
46,384.16,4.993
47,384.18,4.993
48,384.22,4.993
49,384.25,4.993
50,384.28,4.993
51,384.31,4.993
52,384.35,4.993
53,384.37,4.993
54,384.41,4.993
55,384.44,4.993
56,384.47,4.993
57,384.50,4.993
58,384.53,4.993
59,384.57,4.993
60,384.60,4.993
61,384.63,4.993
62,384.67,4.993
63,384.69,4.993
64,384.72,4.993
65,384.75,4.993
66,384.78,4.993
67,384.82,4.993
68,384.85,4.993
69,384.89,4.993
70,384.92,4.993
71,384.95,4.993
72,384.98,4.993
73,385.01,4.993
74,385.04,4.993
75,385.08,4.993
76,385.11,4.993
77,385.15,4.993
78,385.18,4.993
79,385.21,4.993
80,385.24,4.993
81,385.27,4.993
82,385.30,4.993
83,385.34,4.993
84,385.38,4.993
85,385.41,4.993
86,385.44,4.993
87,385.47,4.993
88,385.50,4.993
89,385.54,4.993
90,385.57,4.993
91,385.61,4.993
92,385.64,4.993
93,385.66,4.993
94,385.70,4.993
95,385.73,4.993
96,385.77,4.993
97,385.80,4.993
98,385.84,4.993
99,385.87,4.993
100,385.90,4.993
101,385.93,4.993
102,385.96,4.993
103,386.00,4.993
104,386.03,4.993
105,386.06,4.993
106,386.10,4.993
107,386.13,4.993
108,386.16,4.993
109,386.19,4.993
110,386.23,4.993
111,386.27,4.993
112,386.30,4.993
113,386.34,4.993
114,386.36,4.993
115,386.39,4.993
116,386.43,4.993
117,386.46,4.993
118,386.49,4.993
119,386.53,4.993
120,386.56,4.993
121,386.60,4.993
122,386.63,4.993
123,386.66,4.993
124,386.70,4.993
125,386.72,4.993
126,386.76,4.993
127,386.79,4.993
128,386.83,4.993
129,386.86,4.993
130,386.90,4.993
131,386.93,4.993
132,386.96,4.993
133,386.99,4.993
134,387.03,4.993
135,387.06,4.993
136,387.10,4.993
137,387.13,4.993
138,387.17,4.993
139,387.20,4.993
140,387.22,4.993
141,387.25,4.993
142,387.29,4.993
143,387.33,4.993
144,387.36,4.993
145,387.39,4.993
146,387.43,4.993
147,387.46,4.993
148,387.50,4.993
149,387.53,4.993
150,387.57,4.993
151,387.60,4.993
152,387.62,4.993
153,387.66,4.993
154,387.69,4.993
155,387.72,4.993
156,387.76,4.993
157,387.79,4.993
158,387.82,4.993
159,387.86,4.993
160,387.90,4.993
161,387.93,4.993
162,387.96,4.993
163,388.00,4.992
164,388.03,4.992
165,388.06,4.992
166,388.09,4.992
167,388.13,4.992
168,388.16,4.992
169,388.19,4.992
170,388.23,4.992
171,388.26,4.992
172,388.30,4.992
173,388.32,4.992
174,388.36,4.992
175,388.39,4.992
176,388.43,4.992
177,388.46,4.992
178,388.50,4.992
179,388.53,4.992
180,388.57,4.992
181,388.59,4.992
182,388.62,4.992
183,388.66,4.992
184,388.70,4.992
185,388.73,4.992
186,388.77,4.992
187,388.80,4.992
188,388.83,4.992
189,388.86,4.992
190,388.89,4.992
191,388.92,4.992
192,388.95,4.992
193,388.99,4.992
194,389.03,4.992
195,389.07,4.992
196,389.11,4.992
197,389.14,4.992
198,389.16,4.992
199,389.19,4.992
200,389.22,4.992
201,389.25,4.992
202,389.29,4.992
203,389.33,4.992
204,389.37,4.992
205,389.40,4.992
206,389.43,4.992
207,389.46,4.992
208,389.49,4.992
209,389.53,4.992
210,389.56,4.992
211,389.60,4.992
212,389.63,4.992
213,389.66,4.992
214,389.70,4.992
215,389.73,4.992
216,389.76,4.992
217,389.79,4.992
218,389.83,4.992
219,389.86,4.992
220,389.90,4.992
221,389.94,4.992
222,389.97,4.992
223,390.00,4.992
224,390.02,4.992
225,390.06,4.992
226,390.09,4.992
227,390.12,4.992
228,390.17,4.992
229,390.20,4.992
230,390.23,4.992
231,390.27,4.992
232,390.29,4.992
233,390.33,4.992
234,390.36,4.992
235,390.40,4.992
236,390.43,4.992
237,390.46,4.992
238,390.50,4.992
239,390.53,4.992
240,390.57,4.992
241,390.60,4.992
242,390.63,4.992
243,390.66,4.992
244,390.69,4.992
245,390.72,4.992
246,390.76,4.992
247,390.79,4.992
248,390.83,4.992
249,390.87,4.992
250,390.90,4.992
251,390.93,4.992
252,390.96,4.992
253,390.99,4.992
254,391.03,4.992
255,391.06,4.992
256,391.10,4.992
257,391.13,4.992
258,391.16,4.992
259,391.20,4.992
260,391.23,4.992
261,391.26,4.992
262,391.30,4.992
263,391.33,4.992
264,391.36,4.992
265,391.40,4.992
266,391.43,4.992
267,391.46,4.992
268,391.50,4.992
269,391.53,4.992
270,391.56,4.992
271,391.60,4.992
272,391.64,4.992
273,391.67,4.992
274,391.70,4.992
275,391.73,4.992
276,391.77,4.992
277,391.79,4.992
278,391.83,4.992
279,391.86,4.992
280,391.90,4.992
281,391.93,4.992
282,391.97,4.992
283,392.00,4.992
284,392.03,4.992
285,392.07,4.992
286,392.10,4.992
287,392.13,4.992
288,392.17,4.992
289,392.20,4.992
290,392.23,4.992
291,392.26,4.992
292,392.30,4.992
293,392.33,4.992
294,392.36,4.992
295,392.40,4.992
296,392.43,4.992
297,392.47,4.992
298,392.50,4.992
299,392.53,4.992
300,392.56,4.992
301,392.60,4.992
302,392.64,4.992
303,392.67,4.992
304,392.70,4.992
305,392.73,4.991
306,392.76,4.991
307,392.80,4.991
308,392.83,4.991
309,392.87,4.991
310,392.90,4.991
311,392.93,4.991
312,392.97,4.991
313,393.00,4.991
314,393.03,4.991
315,393.06,4.991
316,393.10,4.991
317,393.13,4.991
318,393.16,4.991
319,393.20,4.991
320,393.23,4.991
321,393.27,4.991
322,393.30,4.991
323,393.33,4.991
324,393.36,4.991
325,393.40,4.991
326,393.44,4.991
327,393.47,4.991
328,393.50,4.991
329,393.53,4.991
330,393.56,4.991
331,393.60,4.991
332,393.63,4.991
333,393.67,4.991
334,393.70,4.991
335,393.74,4.991
336,393.77,4.991
337,393.80,4.991
338,393.83,4.991
339,393.86,4.991
340,393.90,4.991
341,393.93,4.991
342,393.97,4.991
343,394.00,4.991
344,394.03,4.991
345,394.07,4.991
346,394.10,4.991
347,394.13,4.991
348,394.16,4.991
349,394.20,4.991
350,394.23,4.991
351,394.27,4.991
352,394.30,4.991
353,394.34,4.991
354,394.37,4.991
355,394.40,4.991
356,394.43,4.991
357,394.47,4.991
358,394.50,4.991
359,394.53,4.991
360,394.56,4.991
361,394.59,4.991
362,394.63,4.991
363,394.67,4.991
364,394.71,4.991
365,394.74,4.991
366,394.77,4.991
367,394.80,4.991
368,394.83,4.991
369,394.86,4.991
370,394.90,4.991
371,394.93,4.991
372,394.97,4.991
373,395.00,4.991
374,395.03,4.991
375,395.06,4.991
376,395.10,4.991
377,395.13,4.991
378,395.17,4.991
379,395.21,4.991
380,395.24,4.991
381,395.27,4.991
382,395.30,4.991
383,395.33,4.991
384,395.37,4.991
385,395.41,4.991
386,395.44,4.991
387,395.47,4.991
388,395.50,4.991
389,395.53,4.991
390,395.56,4.991
391,395.60,4.991
392,395.64,4.991
393,395.67,4.991
394,395.71,4.991
395,395.73,4.991
396,395.77,4.991
397,395.81,4.991
398,395.84,4.991
399,395.87,4.991
400,395.90,4.991
401,395.94,4.991
402,395.97,4.991
403,396.00,4.991
404,396.04,4.991
405,396.07,4.991
406,396.10,4.991
407,396.14,4.991
408,396.17,4.991
409,396.20,4.991
410,396.24,4.991
411,396.27,4.991
412,396.30,4.991
413,396.33,4.991
414,396.36,4.991
415,396.40,4.991
416,396.44,4.991
417,396.47,4.991
418,396.50,4.991
419,396.54,4.991
420,396.57,4.991
421,396.60,4.991
422,396.64,4.991
423,396.68,4.991
424,396.71,4.991
425,396.73,4.991
426,396.76,4.991
427,396.80,4.991
428,396.84,4.991
429,396.87,4.991
430,396.91,4.991
431,396.94,4.991
432,396.97,4.991
433,397.00,4.990
434,397.03,4.990
435,397.07,4.990
436,397.11,4.990
437,397.14,4.990
438,397.17,4.990
439,397.20,4.990
440,397.23,4.990
441,397.26,4.990
442,397.30,4.990
443,397.34,4.990
444,397.37,4.990
445,397.41,4.990
446,397.44,4.990
447,397.47,4.990
448,397.50,4.990
449,397.54,4.990
450,397.57,4.990
451,397.60,4.990
452,397.63,4.990
453,397.67,4.990
454,397.71,4.990
455,397.74,4.990
456,397.77,4.990
457,397.81,4.990
458,397.83,4.990
459,397.87,4.990
460,397.90,4.990
461,397.94,4.990
462,397.97,4.990
463,398.01,4.990
464,398.04,4.990
465,398.07,4.990
466,398.10,4.990
467,398.14,4.990
468,398.17,4.990
469,398.20,4.990
470,398.24,4.990
471,398.27,4.990
472,398.30,4.990
473,398.34,4.990
474,398.37,4.990
475,398.40,4.990
476,398.44,4.990
477,398.47,4.990
478,398.51,4.990
479,398.54,4.990
480,398.57,4.990
481,398.60,4.990
482,398.64,4.990
483,398.67,4.990
484,398.71,4.990
485,398.74,4.990
486,398.77,4.990
487,398.81,4.990
488,398.84,4.990
489,398.87,4.990
490,398.91,4.990
491,398.94,4.990
492,398.98,4.990
493,399.01,4.990
494,399.04,4.990
495,399.08,4.990
496,399.10,4.990
497,399.14,4.990
498,399.17,4.990
499,399.21,4.990
500,399.24,4.990
501,399.28,4.990
502,399.31,4.990
503,399.33,4.990
504,399.37,4.990
505,399.41,4.990
506,399.44,4.990
507,399.47,4.990
508,399.50,4.990
509,399.54,4.990
510,399.58,4.990
511,399.61,4.990
512,399.65,4.990
513,399.67,4.990
514,399.70,4.990
515,399.74,4.990
516,399.77,4.990
517,399.81,4.990
518,399.84,4.990
519,399.87,4.989
520,399.90,4.989
521,399.94,4.989
522,399.98,4.989
523,400.01,4.989
524,400.05,4.989
525,400.08,4.989
526,400.11,4.989
527,400.13,4.989
528,400.17,4.989
529,400.20,4.989
530,400.24,4.989
531,400.27,4.989
532,400.31,4.989
533,400.34,4.989
534,400.38,4.989
535,400.41,4.989
536,400.44,4.989
537,400.47,4.989
538,400.51,4.989
539,400.54,4.989
540,400.57,4.989
541,400.60,4.989
542,400.64,4.989
543,400.67,4.989
544,400.71,4.989
545,400.74,4.989
546,400.78,4.989
547,400.81,4.989
548,400.84,4.989
549,400.87,4.989
550,400.90,4.989
551,400.93,4.989
552,400.97,4.989
553,401.00,4.989
554,401.04,4.989
555,401.08,4.989
556,401.11,4.989
557,401.14,4.989
558,401.18,4.989
559,401.21,4.989
560,401.24,4.989
561,401.27,4.989
562,401.31,4.989
563,401.34,4.989
564,401.37,4.989
565,401.41,4.989
566,401.44,4.989
567,401.48,4.989
568,401.51,4.989
569,401.54,4.989
570,401.57,4.989
571,401.60,4.989
572,401.64,4.989
573,401.67,4.989
574,401.71,4.989
575,401.75,4.989
576,401.78,4.989
577,401.81,4.989
578,401.84,4.989
579,401.87,4.989
580,401.90,4.989
581,401.94,4.989
582,401.97,4.989
583,402.01,4.989
584,402.05,4.989
585,402.08,4.989
586,402.11,4.989
587,402.14,4.989
588,402.17,4.989
589,402.21,4.989
590,402.25,4.989
591,402.28,4.989
592,402.31,4.989
593,402.34,4.989
594,402.38,4.989
595,402.41,4.989
596,402.44,4.989
597,402.48,4.989
598,402.51,4.989
599,402.54,4.989
600,402.58,4.988
601,402.61,4.988
602,402.64,4.988
603,402.68,4.988
604,402.71,4.988
605,402.74,4.988
606,402.77,4.988
607,402.81,4.988
608,402.85,4.988
609,402.88,4.988
610,402.92,4.988
611,402.95,4.988
612,402.98,4.988
613,403.01,4.988
614,403.04,4.988
615,403.08,4.988
616,403.11,4.988
617,403.15,4.988
618,403.18,4.988
619,403.21,4.988
620,403.24,4.988
621,403.27,4.988
622,403.31,4.988
623,403.35,4.988
624,403.38,4.988
625,403.42,4.988
626,403.45,4.988
627,403.47,4.988
628,403.51,4.988
629,403.54,4.988
630,403.58,4.988
631,403.61,4.988
632,403.65,4.988
633,403.69,4.988
634,403.72,4.988
635,403.74,4.988
636,403.77,4.988
637,403.81,4.988
638,403.84,4.988
639,403.87,4.988
640,403.91,4.988
641,403.95,4.988
642,403.98,4.988
643,404.01,4.988
644,404.05,4.988
645,404.07,4.988
646,404.11,4.988
647,404.14,4.988
648,404.18,4.988
649,404.21,4.988
650,404.25,4.988
651,404.28,4.988
652,404.31,4.988
653,404.34,4.988
654,404.38,4.988
655,404.41,4.988
656,404.45,4.988
657,404.48,4.988
658,404.52,4.988
659,404.54,4.988
660,404.58,4.988
661,404.61,4.988
662,404.64,4.988
663,404.68,4.988
664,404.72,4.988
665,404.75,4.987
666,404.79,4.987
667,404.82,4.987
668,404.84,4.987
669,404.88,4.987
670,404.91,4.987
671,404.95,4.987
672,404.98,4.987
673,405.01,4.987
674,405.04,4.987
675,405.08,4.987
676,405.11,4.987
677,405.14,4.987
678,405.18,4.987
679,405.22,4.987
680,405.25,4.987
681,405.28,4.987
682,405.31,4.987
683,405.34,4.987
684,405.37,4.987
685,405.41,4.987
686,405.45,4.987
687,405.49,4.987
688,405.52,4.987
689,405.55,4.987
690,405.58,4.987
691,405.61,4.987
692,405.64,4.987
693,405.68,4.987
694,405.72,4.987
695,405.75,4.987
696,405.78,4.987
697,405.81,4.987
698,405.85,4.987
699,405.88,4.987
700,405.91,4.987
701,405.95,4.987
702,405.99,4.987
703,406.02,4.987
704,406.05,4.987
705,406.08,4.987
706,406.10,4.987
707,406.15,4.987
708,406.18,4.987
709,406.21,4.987
710,406.25,4.987
711,406.28,4.987
712,406.32,4.987
713,406.35,4.987
714,406.38,4.987
715,406.41,4.987
716,406.44,4.987
717,406.48,4.987
718,406.51,4.987
719,406.55,4.987
720,406.59,4.987
721,406.62,4.987
722,406.65,4.987
723,406.68,4.987
724,406.71,4.987
725,406.74,4.987
726,406.78,4.987
727,406.81,4.987
728,406.85,4.987
729,406.88,4.987
730,406.92,4.987
731,406.95,4.987
732,406.98,4.987
733,407.01,4.987
734,407.05,4.987
735,407.08,4.987
736,407.11,4.987
737,407.15,4.987
738,407.18,4.987
739,407.22,4.987
740,407.25,4.987
741,407.29,4.986
742,407.32,4.986
743,407.35,4.986
744,407.39,4.986
745,407.42,4.986
746,407.45,4.986
747,407.48,4.986
748,407.51,4.986
749,407.55,4.986
750,407.58,4.986
751,407.62,4.986
752,407.65,4.986
753,407.68,4.986
754,407.72,4.986
755,407.75,4.986
756,407.79,4.986
757,407.82,4.986
758,407.85,4.986
759,407.88,4.986
760,407.91,4.986
761,407.95,4.986
762,407.98,4.986
763,408.02,4.986
764,408.05,4.986
765,408.09,4.986
766,408.12,4.986
767,408.15,4.986
768,408.18,4.986
769,408.21,4.986
770,408.25,4.986
771,408.28,4.986
772,408.32,4.986
773,408.35,4.986
774,408.39,4.986
775,408.42,4.986
776,408.44,4.986
777,408.48,4.986
778,408.51,4.986
779,408.55,4.986
780,408.59,4.986
781,408.62,4.986
782,408.66,4.986
783,408.68,4.986
784,408.72,4.986
785,408.75,4.986
786,408.78,4.986
787,408.81,4.986
788,408.85,4.986
789,408.89,4.986
790,408.92,4.986
791,408.95,4.986
792,408.99,4.986
793,409.02,4.985
794,409.05,4.985
795,409.08,4.985
796,409.12,4.985
797,409.15,4.985
798,409.19,4.985
799,409.22,4.985
800,409.25,4.985
801,409.29,4.985
802,409.32,4.985
803,409.35,4.985
804,409.38,4.985
805,409.42,4.985
806,409.45,4.985
807,409.49,4.985
808,409.52,4.985
809,409.55,4.985
810,409.59,4.985
811,409.62,4.985
812,409.65,4.985
813,409.68,4.985
814,409.72,4.985
815,409.76,4.985
816,409.79,4.985
817,409.82,4.985
818,409.85,4.985
819,409.88,4.985
820,409.92,4.985
821,409.95,4.985
822,409.98,4.985
823,410.02,4.985
824,410.05,4.985
825,410.09,4.985
826,410.12,4.985
827,410.15,4.985
828,410.18,4.985
829,410.22,4.985
830,410.25,4.985
831,410.29,4.985
832,410.32,4.985
833,410.36,4.985
834,410.39,4.985
835,410.42,4.985
836,410.45,4.985
837,410.48,4.985
838,410.52,4.985
839,410.55,4.985
840,410.59,4.985
841,410.63,4.985
842,410.65,4.985
843,410.68,4.985
844,410.71,4.985
845,410.75,4.985
846,410.79,4.985
847,410.82,4.985
848,410.86,4.985
849,410.89,4.985
850,410.92,4.984
851,410.95,4.984
852,410.98,4.984
853,411.01,4.984
854,411.05,4.984
855,411.09,4.984
856,411.12,4.984
857,411.16,4.984
858,411.19,4.984
859,411.21,4.984
860,411.25,4.984
861,411.29,4.984
862,411.32,4.984
863,411.36,4.984
864,411.39,4.984
865,411.42,4.984
866,411.45,4.984
867,411.49,4.984
868,411.52,4.984
869,411.55,4.984
870,411.58,4.984
871,411.62,4.984
872,411.66,4.984
873,411.69,4.984
874,411.73,4.984
875,411.76,4.984
876,411.79,4.984
877,411.82,4.984
878,411.85,4.984
879,411.88,4.984
880,411.92,4.984
881,411.96,4.984
882,411.99,4.984
883,412.02,4.984
884,412.06,4.984
885,412.09,4.984
886,412.12,4.984
887,412.15,4.984
888,412.18,4.984
889,412.22,4.984
890,412.26,4.984
891,412.30,4.984
892,412.33,4.984
893,412.36,4.984
894,412.39,4.984
895,412.42,4.984
896,412.45,4.984
897,412.49,4.984
898,412.52,4.984
899,412.56,4.984
900,412.59,4.984
901,412.62,4.984
902,412.66,4.984
903,412.69,4.983
904,412.72,4.983
905,412.75,4.983
906,412.78,4.983
907,412.82,4.983
908,412.86,4.983
909,412.89,4.983
910,412.93,4.983
911,412.96,4.983
912,412.99,4.983
913,413.03,4.983
914,413.06,4.983
915,413.09,4.983
916,413.12,4.983
917,413.15,4.983
918,413.19,4.983
919,413.23,4.983
920,413.27,4.983
921,413.29,4.983
922,413.32,4.983
923,413.35,4.983
924,413.39,4.983
925,413.43,4.983
926,413.46,4.983
927,413.49,4.983
928,413.52,4.983
929,413.55,4.983
930,413.59,4.983
931,413.62,4.983
932,413.66,4.983
933,413.69,4.983
934,413.72,4.983
935,413.76,4.983
936,413.79,4.983
937,413.82,4.983
938,413.86,4.983
939,413.89,4.983
940,413.93,4.983
941,413.96,4.983
942,414.00,4.983
943,414.02,4.983
944,414.05,4.983
945,414.09,4.983
946,414.13,4.983
947,414.16,4.983
948,414.20,4.983
949,414.23,4.983
950,414.26,4.983
951,414.29,4.983
952,414.32,4.983
953,414.35,4.983
954,414.39,4.982
955,414.42,4.982
956,414.46,4.982
957,414.49,4.982
958,414.53,4.982
959,414.56,4.982
960,414.59,4.982
961,414.62,4.982
962,414.66,4.982
963,414.69,4.982
964,414.73,4.982
965,414.76,4.982
966,414.79,4.982
967,414.82,4.982
968,414.86,4.982
969,414.89,4.982
970,414.93,4.982
971,414.96,4.982
972,414.99,4.982
973,415.02,4.982
974,415.06,4.982
975,415.09,4.982
976,415.13,4.982
977,415.16,4.982
978,415.19,4.982
979,415.22,4.982
980,415.26,4.982
981,415.29,4.982
982,415.32,4.982
983,415.37,4.982
984,415.39,4.982
985,415.43,4.982
986,415.45,4.982
987,415.49,4.982
988,415.52,4.982
989,415.56,4.982
990,415.59,4.982
991,415.63,4.982
992,415.66,4.981
993,415.69,4.981
994,415.72,4.981
995,415.76,4.981
996,415.79,4.981
997,415.82,4.981
998,415.86,4.981
999,415.89,4.981
1000,415.92,4.981
1001,415.96,4.981
1002,415.99,4.981
1003,416.03,4.981
1004,416.06,4.981
1005,416.09,4.981
1006,416.12,4.981
1007,416.16,4.981
1008,416.20,4.981
1009,416.23,4.981
1010,416.26,4.981
1011,416.29,4.981
1012,416.32,4.981
1013,416.36,4.981
1014,416.39,4.981
1015,416.43,4.981
1016,416.46,4.981
1017,416.50,4.981
1018,416.53,4.981
1019,416.56,4.981
1020,416.59,4.981
1021,416.63,4.981
1022,416.66,4.981
1023,416.69,4.981
1024,416.73,4.981
1025,416.76,4.981
1026,416.79,4.981
1027,416.83,4.981
1028,416.86,4.981
1029,416.90,4.981
1030,416.93,4.981
1031,416.96,4.981
1032,416.99,4.981
1033,417.03,4.981
1034,417.06,4.981
1035,417.09,4.980
1036,417.13,4.980
1037,417.16,4.980
1038,417.20,4.980
1039,417.23,4.980
1040,417.26,4.980
1041,417.30,4.980
1042,417.33,4.980
1043,417.36,4.980
1044,417.39,4.980
1045,417.43,4.980
1046,417.46,4.980
1047,417.50,4.980
1048,417.53,4.980
1049,417.56,4.980
1050,417.59,4.980
1051,417.63,4.980
1052,417.66,4.980
1053,417.69,4.980
1054,417.73,4.980
1055,417.76,4.980
1056,417.80,4.980
1057,417.83,4.980
1058,417.86,4.980
1059,417.90,4.980
1060,417.93,4.980
1061,417.96,4.980
1062,417.99,4.980
1063,418.03,4.980
1064,418.06,4.980
1065,418.11,4.980
1066,418.14,4.980
1067,418.17,4.980
1068,418.20,4.980
1069,418.23,4.980
1070,418.26,4.980
1071,418.30,4.980
1072,418.33,4.980
1073,418.37,4.980
1074,418.40,4.980
1075,418.43,4.980
1076,418.46,4.980
1077,418.50,4.980
1078,418.53,4.980
1079,418.56,4.980
1080,418.60,4.980
1081,418.63,4.980
1082,418.66,4.979
1083,418.69,4.979
1084,418.73,4.979
1085,418.77,4.979
1086,418.80,4.979
1087,418.83,4.979
1088,418.86,4.979
1089,418.90,4.979
1090,418.93,4.979
1091,418.97,4.979
1092,419.00,4.979
1093,419.03,4.979
1094,419.07,4.979
1095,419.10,4.979
1096,419.13,4.979
1097,419.17,4.979
1098,419.20,4.979
1099,419.23,4.979
1100,419.26,4.979
1101,419.30,4.979
1102,419.33,4.979
1103,419.37,4.979
1104,419.40,4.979
1105,419.43,4.979
1106,419.47,4.979
1107,419.49,4.979
1108,419.53,4.979
1109,419.56,4.979
1110,419.60,4.979
1111,419.63,4.979
1112,419.67,4.978
1113,419.70,4.978
1114,419.74,4.978
1115,419.77,4.978
1116,419.80,4.978
1117,419.83,4.978
1118,419.86,4.978
1119,419.89,4.978
1120,419.93,4.978
1121,419.96,4.978
1122,420.00,4.978
1123,420.04,4.978
1124,420.07,4.978
1125,420.10,4.978
1126,420.13,4.978
1127,420.16,4.978
1128,420.20,4.978
1129,420.23,4.978
1130,420.27,4.978
1131,420.30,4.978
1132,420.33,4.978
1133,420.37,4.978
1134,420.40,4.978
1135,420.43,4.978
1136,420.46,4.978
1137,420.49,4.978
1138,420.53,4.978
1139,420.57,4.978
1140,420.60,4.978
1141,420.63,4.978
1142,420.66,4.978
1143,420.70,4.978
1144,420.73,4.978
1145,420.77,4.977
1146,420.80,4.977
1147,420.83,4.977
1148,420.87,4.977
1149,420.90,4.977
1150,420.93,4.977
1151,420.97,4.977
1152,421.00,4.977
1153,421.04,4.977
1154,421.07,4.977
1155,421.10,4.977
1156,421.13,4.977
1157,421.17,4.977
1158,421.20,4.977
1159,421.23,4.977
1160,421.27,4.977
1161,421.30,4.977
1162,421.34,4.977
1163,421.37,4.977
1164,421.40,4.977
1165,421.44,4.977
1166,421.47,4.977
1167,421.50,4.977
1168,421.53,4.977
1169,421.57,4.977
1170,421.61,4.977
1171,421.63,4.977
1172,421.67,4.977
1173,421.70,4.977
1174,421.74,4.977
1175,421.77,4.977
1176,421.81,4.977
1177,421.84,4.977
1178,421.87,4.977
1179,421.90,4.977
1180,421.93,4.977
1181,421.96,4.977
1182,422.00,4.977
1183,422.04,4.977
1184,422.07,4.977
1185,422.10,4.976
1186,422.13,4.976
1187,422.16,4.976
1188,422.20,4.976
1189,422.23,4.976
1190,422.27,4.976
1191,422.30,4.976
1192,422.34,4.976
1193,422.37,4.976
1194,422.40,4.976
1195,422.44,4.976
1196,422.47,4.976
1197,422.50,4.976
1198,422.53,4.976
1199,422.57,4.976
1200,422.60,4.976
1201,422.64,4.976
1202,422.67,4.976
1203,422.70,4.976
1204,422.73,4.976
1205,422.77,4.976
1206,422.80,4.976
1207,422.84,4.976
1208,422.87,4.976
1209,422.90,4.976
1210,422.94,4.976
1211,422.97,4.976
1212,423.01,4.976
1213,423.04,4.976
1214,423.08,4.975
1215,423.11,4.975
1216,423.14,4.975
1217,423.17,4.975
1218,423.20,4.975
1219,423.24,4.975
1220,423.27,4.975
1221,423.31,4.975
1222,423.34,4.975
1223,423.37,4.975
1224,423.40,4.975
1225,423.44,4.975
1226,423.47,4.975
1227,423.51,4.975
1228,423.53,4.975
1229,423.57,4.975
1230,423.61,4.975
1231,423.64,4.975
1232,423.67,4.975
1233,423.71,4.975
1234,423.74,4.975
1235,423.77,4.975
1236,423.80,4.975
1237,423.84,4.975
1238,423.88,4.975
1239,423.90,4.975
1240,423.94,4.975
1241,423.97,4.975
1242,424.00,4.975
1243,424.04,4.975
1244,424.07,4.975
1245,424.11,4.975
1246,424.14,4.975
1247,424.17,4.975
1248,424.20,4.974
1249,424.24,4.974
1250,424.28,4.974
1251,424.31,4.974
1252,424.34,4.974
1253,424.37,4.974
1254,424.41,4.974
1255,424.43,4.974
1256,424.47,4.974
1257,424.50,4.974
1258,424.54,4.974
1259,424.58,4.974
1260,424.60,4.974
1261,424.64,4.974
1262,424.67,4.974
1263,424.71,4.974
1264,424.74,4.974
1265,424.78,4.974
1266,424.81,4.974
1267,424.84,4.974
1268,424.87,4.974
1269,424.90,4.974
1270,424.94,4.974
1271,424.98,4.974
1272,425.01,4.974
1273,425.04,4.974
1274,425.07,4.974
1275,425.10,4.974
1276,425.14,4.974
1277,425.17,4.974
1278,425.21,4.974
1279,425.24,4.973
1280,425.27,4.973
1281,425.30,4.973
1282,425.34,4.973
1283,425.37,4.973
1284,425.40,4.973
1285,425.44,4.973
1286,425.48,4.973
1287,425.51,4.973
1288,425.54,4.973
1289,425.57,4.973
1290,425.61,4.973
1291,425.64,4.973
1292,425.67,4.973
1293,425.70,4.973
1294,425.74,4.973
1295,425.78,4.973
1296,425.81,4.973
1297,425.85,4.973
1298,425.88,4.973
1299,425.91,4.973
1300,425.94,4.973
1301,425.97,4.973
1302,426.00,4.973
1303,426.04,4.973
1304,426.07,4.973
1305,426.11,4.973
1306,426.14,4.973
1307,426.17,4.973
1308,426.21,4.973
1309,426.24,4.972
1310,426.27,4.972
1311,426.30,4.972
1312,426.34,4.972
1313,426.37,4.972
1314,426.41,4.972
1315,426.45,4.972
1316,426.48,4.972
1317,426.51,4.972
1318,426.54,4.972
1319,426.57,4.972
1320,426.61,4.972
1321,426.64,4.972
1322,426.68,4.972
1323,426.71,4.972
1324,426.74,4.972
1325,426.77,4.972
1326,426.81,4.972
1327,426.84,4.972
1328,426.87,4.972
1329,426.91,4.972
1330,426.95,4.972
1331,426.98,4.972
1332,427.01,4.972
1333,427.04,4.972
1334,427.08,4.971
1335,427.11,4.971
1336,427.14,4.971
1337,427.17,4.971
1338,427.21,4.971
1339,427.24,4.971
1340,427.27,4.971
1341,427.30,4.971
1342,427.34,4.971
1343,427.38,4.971
1344,427.41,4.971
1345,427.44,4.971
1346,427.48,4.971
1347,427.51,4.971
1348,427.54,4.971
1349,427.58,4.971
1350,427.61,4.971
1351,427.64,4.971
1352,427.68,4.971
1353,427.71,4.971
1354,427.74,4.971
1355,427.78,4.971
1356,427.81,4.971
1357,427.84,4.971
1358,427.88,4.971
1359,427.91,4.971
1360,427.94,4.971
1361,427.97,4.971
1362,428.01,4.971
1363,428.05,4.971
1364,428.08,4.971
1365,428.11,4.970
1366,428.14,4.970
1367,428.18,4.970
1368,428.21,4.970
1369,428.24,4.970
1370,428.28,4.970
1371,428.31,4.970
1372,428.34,4.970
1373,428.38,4.970
1374,428.41,4.970
1375,428.45,4.970
1376,428.48,4.970
1377,428.51,4.970
1378,428.54,4.970
1379,428.58,4.970
1380,428.61,4.970
1381,428.65,4.970
1382,428.68,4.970
1383,428.71,4.970
1384,428.75,4.970
1385,428.78,4.970
1386,428.81,4.970
1387,428.84,4.970
1388,428.87,4.969
1389,428.91,4.969
1390,428.95,4.969
1391,428.98,4.969
1392,429.01,4.969
1393,429.04,4.969
1394,429.08,4.969
1395,429.11,4.969
1396,429.15,4.969
1397,429.18,4.969
1398,429.21,4.969
1399,429.24,4.969
1400,429.28,4.969
1401,429.31,4.969
1402,429.35,4.969
1403,429.38,4.969
1404,429.41,4.969
1405,429.45,4.969
1406,429.48,4.969
1407,429.51,4.969
1408,429.54,4.969
1409,429.57,4.969
1410,429.61,4.969
1411,429.65,4.969
1412,429.68,4.969
1413,429.71,4.969
1414,429.75,4.969
1415,429.78,4.969
1416,429.81,4.969
1417,429.85,4.968
1418,429.88,4.968
1419,429.91,4.968
1420,429.94,4.968
1421,429.97,4.968
1422,430.01,4.968
1423,430.04,4.968
1424,430.08,4.968
1425,430.11,4.968
1426,430.15,4.968
1427,430.18,4.968
1428,430.21,4.968
1429,430.24,4.968
1430,430.28,4.968
1431,430.31,4.968
1432,430.35,4.968
1433,430.38,4.968
1434,430.42,4.968
1435,430.45,4.968
1436,430.48,4.968
1437,430.51,4.968
1438,430.54,4.967
1439,430.57,4.967
1440,430.61,4.967
1441,430.65,4.967
1442,430.68,4.967
1443,430.71,4.967
1444,430.75,4.967
1445,430.78,4.967
1446,430.81,4.967
1447,430.85,4.967
1448,430.88,4.967
1449,430.92,4.967
1450,430.95,4.967
1451,430.97,4.967
1452,431.01,4.967
1453,431.04,4.967
1454,431.08,4.967
1455,431.11,4.967
1456,431.15,4.967
1457,431.18,4.967
1458,431.21,4.967
1459,431.24,4.967
1460,431.27,4.967
1461,431.31,4.967
1462,431.34,4.967
1463,431.38,4.966
1464,431.42,4.966
1465,431.45,4.966
1466,431.48,4.966
1467,431.51,4.966
1468,431.54,4.966
1469,431.58,4.966
1470,431.61,4.966
1471,431.64,4.966
1472,431.68,4.966
1473,431.71,4.966
1474,431.74,4.966
1475,431.78,4.966
1476,431.81,4.966
1477,431.85,4.966
1478,431.88,4.966
1479,431.92,4.966
1480,431.95,4.966
1481,431.98,4.966
1482,432.01,4.966
1483,432.04,4.966
1484,432.08,4.966
1485,432.11,4.966
1486,432.15,4.966
1487,432.19,4.966
1488,432.22,4.965
1489,432.25,4.965
1490,432.28,4.965
1491,432.31,4.965
1492,432.35,4.965
1493,432.38,4.965
1494,432.41,4.965
1495,432.45,4.965
1496,432.48,4.965
1497,432.51,4.965
1498,432.55,4.965
1499,432.58,4.965
1500,432.61,4.965
1501,432.64,4.965
1502,432.68,4.965
1503,432.71,4.965
1504,432.75,4.965
1505,432.78,4.965
1506,432.81,4.965
1507,432.85,4.965
1508,432.88,4.965
1509,432.92,4.964
1510,432.95,4.964
1511,432.98,4.964
1512,433.01,4.964
1513,433.04,4.964
1514,433.08,4.964
1515,433.12,4.964
1516,433.15,4.964
1517,433.18,4.964
1518,433.21,4.964
1519,433.24,4.964
1520,433.28,4.964
1521,433.31,4.964
1522,433.35,4.964
1523,433.39,4.964
1524,433.42,4.964
1525,433.45,4.964
1526,433.48,4.964
1527,433.51,4.964
1528,433.55,4.964
1529,433.58,4.964
1530,433.62,4.964
1531,433.65,4.964
1532,433.68,4.963
1533,433.72,4.963
1534,433.75,4.963
1535,433.78,4.963
1536,433.81,4.963
1537,433.84,4.963
1538,433.88,4.963
1539,433.92,4.963
1540,433.95,4.963
1541,433.98,4.963
1542,434.02,4.963
1543,434.04,4.963
1544,434.08,4.963
1545,434.11,4.963
1546,434.15,4.963
1547,434.18,4.963
1548,434.22,4.963
1549,434.24,4.963
1550,434.27,4.963
1551,434.31,4.963
1552,434.35,4.963
1553,434.39,4.963
1554,434.42,4.963
1555,434.45,4.962
1556,434.48,4.962
1557,434.51,4.962
1558,434.55,4.962
1559,434.58,4.962
1560,434.62,4.962
1561,434.65,4.962
1562,434.69,4.962
1563,434.72,4.962
1564,434.75,4.962
1565,434.78,4.962
1566,434.82,4.962
1567,434.85,4.962
1568,434.88,4.962
1569,434.92,4.962
1570,434.95,4.962
1571,434.98,4.962
1572,435.02,4.962
1573,435.06,4.962
1574,435.08,4.962
1575,435.11,4.962
1576,435.14,4.962
1577,435.18,4.962
1578,435.21,4.961
1579,435.25,4.961
1580,435.29,4.961
1581,435.32,4.961
1582,435.35,4.961
1583,435.37,4.961
1584,435.42,4.961
1585,435.45,4.961
1586,435.48,4.961
1587,435.52,4.961
1588,435.55,4.961
1589,435.58,4.961
1590,435.62,4.961
1591,435.65,4.961
1592,435.69,4.961
1593,435.72,4.961
1594,435.75,4.961
1595,435.78,4.961
1596,435.81,4.961
1597,435.85,4.961
1598,435.88,4.961
1599,435.92,4.960
1600,435.95,4.960
1601,435.98,4.960
1602,436.02,4.960
1603,436.05,4.960
1604,436.09,4.960
1605,436.11,4.960
1606,436.15,4.960
1607,436.18,4.960
1608,436.21,4.960
1609,436.25,4.960
1610,436.28,4.960
1611,436.31,4.960
1612,436.35,4.960
1613,436.38,4.960
1614,436.42,4.960
1615,436.45,4.960
1616,436.48,4.960
1617,436.51,4.960
1618,436.54,4.960
1619,436.58,4.960
1620,436.62,4.960
1621,436.65,4.960
1622,436.69,4.959
1623,436.72,4.959
1624,436.75,4.959
1625,436.78,4.959
1626,436.81,4.959
1627,436.85,4.959
1628,436.88,4.959
1629,436.92,4.959
1630,436.96,4.959
1631,436.98,4.959
1632,437.02,4.959
1633,437.05,4.959
1634,437.08,4.959
1635,437.12,4.959
1636,437.15,4.959
1637,437.18,4.959
1638,437.21,4.959
1639,437.25,4.959
1640,437.29,4.959
1641,437.32,4.959
1642,437.35,4.958
1643,437.38,4.958
1644,437.41,4.958
1645,437.45,4.958
1646,437.48,4.958
1647,437.52,4.958
1648,437.55,4.958
1649,437.59,4.958
1650,437.62,4.958
1651,437.65,4.958
1652,437.68,4.958
1653,437.71,4.958
1654,437.75,4.958
1655,437.79,4.958
1656,437.82,4.958
1657,437.86,4.958
1658,437.89,4.958
1659,437.92,4.958
1660,437.94,4.958
1661,437.98,4.958
1662,438.01,4.958
1663,438.05,4.958
1664,438.09,4.957
1665,438.12,4.957
1666,438.15,4.957
1667,438.18,4.957
1668,438.21,4.957
1669,438.25,4.957
1670,438.29,4.957
1671,438.32,4.957
1672,438.35,4.957
1673,438.39,4.957
1674,438.42,4.957
1675,438.45,4.957
1676,438.48,4.957
1677,438.51,4.957
1678,438.55,4.957
1679,438.58,4.957
1680,438.62,4.957
1681,438.66,4.957
1682,438.69,4.957
1683,438.72,4.956
1684,438.75,4.956
1685,438.79,4.956
1686,438.82,4.956
1687,438.85,4.956
1688,438.88,4.956
1689,438.92,4.956
1690,438.95,4.956
1691,438.99,4.956
1692,439.02,4.956
1693,439.05,4.956
1694,439.08,4.956
1695,439.12,4.956
1696,439.15,4.956
1697,439.19,4.956
1698,439.22,4.956
1699,439.26,4.956
1700,439.28,4.955
1701,439.31,4.955
1702,439.35,4.955
1703,439.38,4.955
1704,439.42,4.955
1705,439.45,4.955
1706,439.49,4.955
1707,439.52,4.955
1708,439.55,4.955
1709,439.59,4.955
1710,439.62,4.955
1711,439.65,4.955
1712,439.69,4.955
1713,439.72,4.955
1714,439.76,4.955
1715,439.79,4.955
1716,439.81,4.955
1717,439.85,4.954
1718,439.88,4.954
1719,439.92,4.954
1720,439.95,4.954
1721,439.98,4.954
1722,440.02,4.954
1723,440.06,4.954
1724,440.09,4.954
1725,440.12,4.954
1726,440.15,4.954
1727,440.19,4.954
1728,440.22,4.954
1729,440.26,4.954
1730,440.29,4.954
1731,440.32,4.954
1732,440.35,4.954
1733,440.39,4.954
1734,440.42,4.954
1735,440.45,4.954
1736,440.49,4.953
1737,440.53,4.953
1738,440.55,4.953
1739,440.58,4.953
1740,440.62,4.953
1741,440.65,4.953
1742,440.69,4.953
1743,440.72,4.953
1744,440.76,4.953
1745,440.79,4.953
1746,440.82,4.953
1747,440.85,4.953
1748,440.88,4.953
1749,440.91,4.953
1750,440.95,4.953
1751,440.99,4.953
1752,441.02,4.953
1753,441.06,4.952
1754,441.09,4.952
1755,441.12,4.952
1756,441.15,4.952
1757,441.18,4.952
1758,441.22,4.952
1759,441.25,4.952
1760,441.29,4.952
1761,441.32,4.952
1762,441.35,4.952
1763,441.39,4.952
1764,441.42,4.952
1765,441.46,4.952
1766,441.49,4.952
1767,441.53,4.952
1768,441.55,4.952
1769,441.59,4.952
1770,441.62,4.952
1771,441.65,4.952
1772,441.68,4.952
1773,441.72,4.952
1774,441.75,4.952
1775,441.79,4.952
1776,441.82,4.951
1777,441.85,4.951
1778,441.89,4.951
1779,441.92,4.951
1780,441.96,4.951
1781,441.99,4.951
1782,442.02,4.951
1783,442.06,4.951
1784,442.09,4.951
1785,442.12,4.951
1786,442.15,4.951
1787,442.18,4.951
1788,442.22,4.951
1789,442.26,4.951
1790,442.29,4.951
1791,442.33,4.951
1792,442.36,4.951
1793,442.39,4.950
1794,442.41,4.950
1795,442.45,4.950
1796,442.48,4.950
1797,442.53,4.950
1798,442.56,4.950
1799,442.59,4.950
1800,442.62,4.950
1801,442.65,4.950
1802,442.68,4.950
1803,442.72,4.950
1804,442.76,4.950
1805,442.79,4.950
1806,442.82,4.950
1807,442.86,4.950
1808,442.89,4.949
1809,442.92,4.949
1810,442.95,4.949
1811,442.98,4.949
1812,443.02,4.949
1813,443.05,4.949
1814,443.09,4.949
1815,443.12,4.949
1816,443.15,4.949
1817,443.19,4.949
1818,443.22,4.949
1819,443.25,4.949
1820,443.29,4.949
1821,443.32,4.949
1822,443.36,4.949
1823,443.39,4.949
1824,443.42,4.949
1825,443.45,4.948
1826,443.48,4.948
1827,443.52,4.948
1828,443.56,4.948
1829,443.60,4.948
1830,443.63,4.948
1831,443.66,4.948
1832,443.69,4.948
1833,443.72,4.948
1834,443.75,4.948
1835,443.79,4.948
1836,443.82,4.948
1837,443.86,4.948
1838,443.89,4.948
1839,443.92,4.948
1840,443.96,4.948
1841,443.99,4.948
1842,444.02,4.948
1843,444.06,4.948
1844,444.09,4.947
1845,444.13,4.947
1846,444.15,4.947
1847,444.19,4.947
1848,444.22,4.947
1849,444.26,4.947
1850,444.29,4.947
1851,444.32,4.947
1852,444.36,4.947
1853,444.39,4.947
1854,444.42,4.947
1855,444.46,4.947
1856,444.49,4.947
1857,444.52,4.947
1858,444.56,4.947
1859,444.59,4.947
1860,444.62,4.946
1861,444.66,4.946
1862,444.69,4.946
1863,444.73,4.946
1864,444.76,4.946
1865,444.79,4.946
1866,444.82,4.946
1867,444.85,4.946
1868,444.89,4.946
1869,444.92,4.946
1870,444.96,4.946
1871,444.99,4.946
1872,445.02,4.946
1873,445.05,4.946
1874,445.09,4.946
1875,445.12,4.946
1876,445.16,4.946
1877,445.19,4.945
1878,445.23,4.945
1879,445.26,4.945
1880,445.29,4.945
1881,445.33,4.945
1882,445.35,4.945
1883,445.39,4.945
1884,445.42,4.945
1885,445.45,4.945
1886,445.49,4.945
1887,445.53,4.945
1888,445.56,4.945
1889,445.60,4.945
1890,445.63,4.945
1891,445.66,4.945
1892,445.69,4.945
1893,445.72,4.945
1894,445.75,4.945
1895,445.79,4.945
1896,445.82,4.944
1897,445.85,4.944
1898,445.89,4.944
1899,445.92,4.944
1900,445.96,4.944
1901,445.99,4.944
1902,446.02,4.944
1903,446.05,4.944
1904,446.09,4.944
1905,446.12,4.944
1906,446.16,4.944
1907,446.19,4.944
1908,446.22,4.944
1909,446.25,4.944
1910,446.29,4.943
1911,446.33,4.943
1912,446.36,4.943
1913,446.40,4.943
1914,446.42,4.943
1915,446.46,4.943
1916,446.48,4.943
1917,446.52,4.943
1918,446.56,4.943
1919,446.60,4.943
1920,446.63,4.943
1921,446.66,4.943
1922,446.70,4.943
1923,446.73,4.943
1924,446.75,4.943
1925,446.79,4.943
1926,446.83,4.943
1927,446.86,4.943
1928,446.89,4.942
1929,446.92,4.942
1930,446.96,4.942
1931,446.99,4.942
1932,447.03,4.942
1933,447.06,4.942
1934,447.09,4.942
1935,447.12,4.942
1936,447.16,4.942
1937,447.20,4.942
1938,447.23,4.942
1939,447.26,4.942
1940,447.29,4.942
1941,447.32,4.942
1942,447.36,4.942
1943,447.39,4.942
1944,447.43,4.942
1945,447.46,4.941
1946,447.49,4.941
1947,447.52,4.941
1948,447.56,4.941
1949,447.59,4.941
1950,447.62,4.941
1951,447.66,4.941
1952,447.70,4.941
1953,447.73,4.941
1954,447.76,4.941
1955,447.79,4.941
1956,447.82,4.941
1957,447.86,4.941
1958,447.89,4.941
1959,447.93,4.941
1960,447.96,4.941
1961,448.00,4.940
1962,448.02,4.940
1963,448.06,4.940
1964,448.09,4.940
1965,448.13,4.940
1966,448.16,4.940
1967,448.19,4.940
1968,448.23,4.940
1969,448.25,4.940
1970,448.29,4.940
1971,448.33,4.940
1972,448.37,4.940
1973,448.40,4.940
1974,448.42,4.940
1975,448.45,4.939
1976,448.49,4.939
1977,448.53,4.939
1978,448.57,4.939
1979,448.60,4.939
1980,448.63,4.939
1981,448.66,4.939
1982,448.69,4.939
1983,448.72,4.939
1984,448.76,4.939
1985,448.80,4.939
1986,448.83,4.939
1987,448.86,4.939
1988,448.89,4.939
1989,448.93,4.939
1990,448.96,4.939
1991,449.00,4.939
1992,449.03,4.938
1993,449.06,4.938
1994,449.09,4.938
1995,449.13,4.938
1996,449.16,4.938
1997,449.20,4.938
1998,449.23,4.938
1999,449.26,4.938
2000,449.29,4.938
2001,449.33,4.938
2002,449.36,4.938
2003,449.40,4.938
2004,449.42,4.938
2005,449.46,4.938
2006,449.49,4.938
2007,449.53,4.938
2008,449.56,4.938
2009,449.60,4.938
2010,449.63,4.937
2011,449.66,4.937
2012,449.70,4.937
2013,449.72,4.937
2014,449.76,4.937
2015,449.79,4.937
2016,449.83,4.937
2017,449.86,4.937
2018,449.90,4.937
2019,449.93,4.937
2020,449.96,4.937
2021,449.99,4.937
2022,450.03,4.937
2023,450.06,4.937
2024,450.10,4.937
2025,450.12,4.936
2026,450.16,4.936
2027,450.20,4.936
2028,450.23,4.936
2029,450.26,4.936
2030,450.30,4.936
2031,450.32,4.936
2032,450.36,4.936
2033,450.39,4.936
2034,450.43,4.936
2035,450.46,4.936
2036,450.50,4.936
2037,450.53,4.936
2038,450.56,4.936
2039,450.59,4.935
2040,450.63,4.935
2041,450.66,4.935
2042,450.70,4.935
2043,450.73,4.935
2044,450.76,4.935
2045,450.79,4.935
2046,450.83,4.935
2047,450.86,4.935
2048,450.89,4.935
2049,450.92,4.935
2050,450.96,4.935
2051,450.99,4.935
2052,451.03,4.935
2053,451.07,4.935
2054,451.09,4.935
2055,451.13,4.935
2056,451.16,4.934
2057,451.20,4.934
2058,451.23,4.934
2059,451.26,4.934
2060,451.29,4.934
2061,451.33,4.934
2062,451.36,4.934
2063,451.39,4.934
2064,451.43,4.934
2065,451.46,4.934
2066,451.50,4.934
2067,451.53,4.934
2068,451.56,4.934
2069,451.59,4.933
2070,451.63,4.933
2071,451.66,4.933
2072,451.69,4.933
2073,451.72,4.933
2074,451.76,4.933
2075,451.80,4.933
2076,451.83,4.933
2077,451.87,4.933
2078,451.90,4.933
2079,451.93,4.933
2080,451.96,4.933
2081,451.99,4.933
2082,452.03,4.933
2083,452.06,4.933
2084,452.10,4.933
2085,452.13,4.933
2086,452.16,4.932
2087,452.20,4.932
2088,452.23,4.932
2089,452.26,4.932
2090,452.29,4.932
2091,452.33,4.932
2092,452.36,4.932
2093,452.40,4.932
2094,452.43,4.932
2095,452.46,4.932
2096,452.50,4.932
2097,452.53,4.932
2098,452.56,4.932
2099,452.60,4.932
2100,452.63,4.931
2101,452.67,4.931
2102,452.70,4.931
2103,452.73,4.931
2104,452.76,4.931
2105,452.79,4.931
2106,452.83,4.931
2107,452.86,4.931
2108,452.90,4.931
2109,452.93,4.931
2110,452.97,4.931
2111,452.99,4.931
2112,453.02,4.931
2113,453.06,4.931
2114,453.09,4.930
2115,453.14,4.930
2116,453.17,4.930
2117,453.20,4.930
2118,453.23,4.930
2119,453.26,4.930
2120,453.30,4.930
2121,453.34,4.930
2122,453.37,4.930
2123,453.40,4.930
2124,453.43,4.930
2125,453.46,4.930
2126,453.49,4.930
2127,453.53,4.930
2128,453.57,4.930
2129,453.60,4.930
2130,453.64,4.929
2131,453.66,4.929
2132,453.69,4.929
2133,453.73,4.929
2134,453.76,4.929
2135,453.80,4.929
2136,453.83,4.929
2137,453.86,4.929
2138,453.90,4.929
2139,453.93,4.929
2140,453.96,4.929
2141,454.00,4.929
2142,454.03,4.929
2143,454.07,4.929
2144,454.10,4.928
2145,454.13,4.928
2146,454.16,4.928
2147,454.19,4.928
2148,454.23,4.928
2149,454.27,4.928
2150,454.30,4.928
2151,454.34,4.928
2152,454.36,4.928
2153,454.39,4.928
2154,454.43,4.928
2155,454.46,4.928
2156,454.50,4.928
2157,454.53,4.928
2158,454.56,4.927
2159,454.60,4.927
2160,454.63,4.927
2161,454.67,4.927
2162,454.70,4.927
2163,454.73,4.927
2164,454.76,4.927
2165,454.80,4.927
2166,454.84,4.927
2167,454.86,4.927
2168,454.90,4.927
2169,454.93,4.927
2170,454.96,4.927
2171,455.00,4.927
2172,455.03,4.926
2173,455.07,4.926
2174,455.10,4.926
2175,455.13,4.926
2176,455.16,4.926
2177,455.20,4.926
2178,455.24,4.926
2179,455.27,4.926
2180,455.30,4.926
2181,455.32,4.926
2182,455.36,4.926
2183,455.40,4.926
2184,455.44,4.926
2185,455.47,4.925
2186,455.50,4.925
2187,455.53,4.925
2188,455.56,4.925
2189,455.59,4.925
2190,455.63,4.925
2191,455.67,4.925
2192,455.70,4.925
2193,455.73,4.925
2194,455.77,4.925
2195,455.80,4.925
2196,455.83,4.925
2197,455.87,4.925
2198,455.90,4.924
2199,455.93,4.924
2200,455.97,4.924
2201,456.00,4.924
2202,456.03,4.924
2203,456.06,4.924
2204,456.10,4.924
2205,456.13,4.924
2206,456.17,4.924
2207,456.20,4.924
2208,456.23,4.924
2209,456.26,4.924
2210,456.29,4.924
2211,456.33,4.924
2212,456.37,4.924
2213,456.40,4.924
2214,456.44,4.924
2215,456.47,4.923
2216,456.50,4.923
2217,456.53,4.923
2218,456.57,4.923
2219,456.59,4.923
2220,456.63,4.923
2221,456.67,4.923
2222,456.70,4.923
2223,456.74,4.923
2224,456.77,4.923
2225,456.80,4.923
2226,456.83,4.923
2227,456.86,4.922
2228,456.90,4.922
2229,456.93,4.922
2230,456.97,4.922
2231,457.00,4.922
2232,457.04,4.922
2233,457.07,4.922
2234,457.11,4.922
2235,457.13,4.922
2236,457.16,4.922
2237,457.20,4.921
2238,457.23,4.921
2239,457.27,4.921
2240,457.30,4.921
2241,457.34,4.921
2242,457.37,4.921
2243,457.40,4.921
2244,457.43,4.921
2245,457.46,4.921
2246,457.50,4.921
2247,457.53,4.921
2248,457.57,4.921
2249,457.60,4.921
2250,457.63,4.921
2251,457.67,4.921
2252,457.70,4.921
2253,457.73,4.921
2254,457.76,4.920
2255,457.80,4.920
2256,457.84,4.920
2257,457.87,4.920
2258,457.90,4.920
2259,457.94,4.920
2260,457.97,4.920
2261,458.00,4.920
2262,458.03,4.920
2263,458.07,4.920
2264,458.10,4.920
2265,458.13,4.920
2266,458.17,4.920
2267,458.20,4.920
2268,458.23,4.920
2269,458.27,4.919
2270,458.30,4.919
2271,458.33,4.919
2272,458.37,4.919
2273,458.40,4.919
2274,458.44,4.919
2275,458.47,4.919
2276,458.50,4.919
2277,458.53,4.919
2278,458.57,4.919
2279,458.60,4.918
2280,458.64,4.918
