Repository: MaCFP/matl-db

# README File for IMT
IMT Mines Alès (Institut Mines-Télécom), Alès (France).

### Experimental Conditions: TGA
A Perkin Elmer TGA 8000 was used to conduct Thermogravimetric Analysis (TGA) experiments. 

* Heating Rates: 2, 5, 10, 20 K/min
* Temperature program
  - Initial Temperature: 303 K
  - Initial Isotherm: 120 s (hold at 303 K for 120 s)
  - Heating Ramp: from 303 to 383 K at 10 K/min
  - Second Isotherm: 600 s (hold at 383 K for 600 s)
  - Maximum Temperature: 1173 K
  - Final Isotherm: None
* Sample mass: 5 mg +/- 0.1 mg
* Sample geometry: Powdered
* Calibration type: Before each experiment, a baseline test was performed using an empty crucible. 
* Crucible
  - Type: alumina

File: Wood/Calibration_Data/IMT/IMT-Mines-Ales_Wood_TGA_O2-20_5K_R1.csv (part 1 of 5)
Time (s),Temperature (K),Weight (mg)
0,383.15,4.615
1,383.15,4.615
2,383.15,4.615
3,383.15,4.615
4,383.15,4.615
5,383.15,4.615
6,383.15,4.615
7,383.15,4.615
8,383.15,4.615
9,383.16,4.615
10,383.18,4.615
11,383.21,4.615
12,383.26,4.615
13,383.32,4.615
14,383.38,4.615
15,383.45,4.615
16,383.51,4.615
17,383.58,4.615
18,383.65,4.615
19,383.72,4.615
20,383.79,4.616
21,383.86,4.616
22,383.93,4.616
23,383.99,4.616
24,384.06,4.616
25,384.13,4.616
26,384.20,4.616
27,384.27,4.616
28,384.34,4.616
29,384.42,4.616
30,384.49,4.616
31,384.56,4.616
32,384.64,4.616
33,384.71,4.616
34,384.79,4.616
35,384.86,4.616
36,384.94,4.616
37,385.00,4.616
38,385.08,4.616
39,385.16,4.616
40,385.24,4.616
41,385.31,4.616
42,385.39,4.616
43,385.46,4.616
44,385.54,4.616
45,385.61,4.616
46,385.70,4.616
47,385.77,4.616
48,385.84,4.616
49,385.92,4.616
50,386.00,4.616
51,386.08,4.616
52,386.16,4.616
53,386.24,4.616
54,386.32,4.616
55,386.40,4.616
56,386.48,4.616
57,386.56,4.616
58,386.64,4.616
59,386.71,4.616
60,386.79,4.616
61,386.87,4.616
62,386.95,4.616
63,387.04,4.616
64,387.12,4.616
65,387.20,4.616
66,387.28,4.616
67,387.36,4.616
68,387.43,4.616
69,387.51,4.616
70,387.60,4.616
71,387.68,4.616
72,387.76,4.616
73,387.84,4.616
74,387.92,4.616
75,388.00,4.616
76,388.09,4.616
77,388.17,4.616
78,388.25,4.616
79,388.34,4.616
80,388.41,4.616
81,388.49,4.616
82,388.57,4.616
83,388.66,4.616
84,388.74,4.616
85,388.83,4.616
86,388.90,4.616
87,388.98,4.616
88,389.07,4.616
89,389.15,4.616
90,389.23,4.616
91,389.32,4.616
92,389.40,4.616
93,389.48,4.616
94,389.56,4.616
95,389.65,4.616
96,389.73,4.616
97,389.81,4.616
98,389.89,4.616
99,389.97,4.616
100,390.06,4.616
101,390.14,4.616
102,390.23,4.616
103,390.31,4.616
104,390.39,4.616
105,390.48,4.616
106,390.56,4.616
107,390.64,4.616
108,390.72,4.616
109,390.80,4.616
110,390.88,4.616
111,390.97,4.616
112,391.06,4.616
113,391.14,4.616
114,391.22,4.616
115,391.31,4.616
116,391.38,4.616
117,391.47,4.616
118,391.55,4.616
119,391.63,4.616
120,391.72,4.616
121,391.80,4.616
122,391.89,4.616
123,391.97,4.616
124,392.05,4.616
125,392.13,4.616
126,392.22,4.616
127,392.30,4.616
128,392.39,4.616
129,392.47,4.616
130,392.56,4.616
131,392.64,4.616
132,392.72,4.616
133,392.80,4.616
134,392.88,4.616
135,392.96,4.616
136,393.05,4.616
137,393.13,4.616
138,393.22,4.616
139,393.30,4.616
140,393.39,4.616
141,393.47,4.616
142,393.56,4.616
143,393.64,4.616
144,393.72,4.615
145,393.80,4.615
146,393.89,4.615
147,393.97,4.615
148,394.05,4.615
149,394.14,4.615
150,394.22,4.615
151,394.31,4.615
152,394.39,4.615
153,394.48,4.615
154,394.55,4.615
155,394.64,4.615
156,394.71,4.615
157,394.80,4.615
158,394.89,4.615
159,394.97,4.615
160,395.06,4.615
161,395.15,4.615
162,395.23,4.615
163,395.30,4.615
164,395.39,4.615
165,395.47,4.615
166,395.56,4.615
167,395.65,4.615
168,395.73,4.615
169,395.81,4.615
170,395.90,4.615
171,395.98,4.615
172,396.06,4.615
173,396.13,4.615
174,396.21,4.615
175,396.30,4.615
176,396.39,4.615
177,396.48,4.615
178,396.57,4.615
179,396.64,4.615
180,396.73,4.615
181,396.80,4.615
182,396.88,4.615
183,396.97,4.615
184,397.06,4.615
185,397.15,4.615
186,397.23,4.615
187,397.31,4.615
188,397.40,4.615
189,397.48,4.615
190,397.56,4.615
191,397.64,4.615
192,397.72,4.615
193,397.81,4.615
194,397.89,4.615
195,397.98,4.615
196,398.06,4.615
197,398.15,4.615
198,398.23,4.615
199,398.31,4.615
200,398.39,4.615
201,398.48,4.615
202,398.57,4.615
203,398.65,4.615
204,398.73,4.615
205,398.81,4.615
206,398.90,4.615
207,398.98,4.615
208,399.06,4.615
209,399.14,4.615
210,399.23,4.615
211,399.32,4.615
212,399.40,4.615
213,399.48,4.615
214,399.56,4.615
215,399.65,4.615
216,399.73,4.615
217,399.82,4.615
218,399.90,4.615
219,399.99,4.615
220,400.07,4.615
221,400.15,4.615
222,400.24,4.615
223,400.32,4.615
224,400.40,4.615
225,400.48,4.615
226,400.57,4.615
227,400.65,4.615
228,400.74,4.615
229,400.82,4.615
230,400.90,4.615
231,400.99,4.615
232,401.07,4.615
233,401.16,4.615
234,401.23,4.615
235,401.32,4.615
236,401.41,4.615
237,401.49,4.615
238,401.57,4.615
239,401.65,4.615
240,401.74,4.615
241,401.83,4.615
242,401.91,4.615
243,401.99,4.614
244,402.07,4.614
245,402.15,4.614
246,402.24,4.614
247,402.32,4.614
248,402.42,4.614
249,402.50,4.614
250,402.58,4.614
251,402.66,4.614
252,402.74,4.614
253,402.82,4.614
254,402.91,4.614
255,402.99,4.614
256,403.08,4.614
257,403.16,4.614
258,403.25,4.614
259,403.33,4.614
260,403.41,4.614
261,403.49,4.614
262,403.58,4.614
263,403.66,4.614
264,403.74,4.614
265,403.83,4.614
266,403.92,4.614
267,404.00,4.614
268,404.08,4.614
269,404.16,4.614
270,404.25,4.614
271,404.33,4.614
272,404.42,4.614
273,404.50,4.614
274,404.58,4.614
275,404.66,4.614
276,404.74,4.614
277,404.83,4.614
278,404.91,4.614
279,405.00,4.614
280,405.08,4.614
281,405.17,4.614
282,405.25,4.614
283,405.34,4.614
284,405.42,4.614
285,405.50,4.614
286,405.58,4.614
287,405.66,4.614
288,405.75,4.614
289,405.84,4.614
290,405.92,4.614
291,406.01,4.614
292,406.09,4.614
293,406.18,4.614
294,406.25,4.614
295,406.33,4.614
296,406.41,4.614
297,406.50,4.614
298,406.59,4.613
299,406.67,4.613
300,406.76,4.613
301,406.84,4.613
302,406.92,4.613
303,407.00,4.613
304,407.09,4.613
305,407.17,4.613
306,407.26,4.613
307,407.34,4.613
308,407.43,4.613
309,407.51,4.613
310,407.59,4.613
311,407.67,4.613
312,407.76,4.613
313,407.84,4.613
314,407.92,4.613
315,408.01,4.613
316,408.09,4.613
317,408.17,4.613
318,408.26,4.613
319,408.34,4.613
320,408.43,4.613
321,408.51,4.613
322,408.60,4.613
323,408.68,4.613
324,408.76,4.613
325,408.85,4.613
326,408.93,4.613
327,409.01,4.613
328,409.10,4.613
329,409.18,4.613
330,409.26,4.613
331,409.35,4.613
332,409.43,4.613
333,409.51,4.613
334,409.59,4.613
335,409.68,4.613
336,409.76,4.613
337,409.85,4.613
338,409.93,4.613
339,410.02,4.613
340,410.10,4.613
341,410.18,4.613
342,410.26,4.613
343,410.35,4.613
344,410.43,4.613
345,410.51,4.613
346,410.60,4.612
347,410.69,4.612
348,410.77,4.612
349,410.85,4.612
350,410.93,4.612
351,411.01,4.612
352,411.10,4.612
353,411.19,4.612
354,411.27,4.612
355,411.35,4.612
356,411.44,4.612
357,411.52,4.612
358,411.60,4.612
359,411.69,4.612
360,411.77,4.612
361,411.85,4.612
362,411.94,4.612
363,412.02,4.612
364,412.10,4.612
365,412.19,4.612
366,412.27,4.612
367,412.35,4.612
368,412.44,4.612
369,412.52,4.612
370,412.60,4.612
371,412.69,4.612
372,412.78,4.612
373,412.86,4.612
374,412.94,4.612
375,413.02,4.612
376,413.11,4.612
377,413.19,4.612
378,413.28,4.612
379,413.36,4.612
380,413.44,4.612
381,413.52,4.612
382,413.61,4.612
383,413.69,4.612
384,413.78,4.612
385,413.86,4.612
386,413.94,4.612
387,414.03,4.612
388,414.11,4.612
389,414.19,4.612
390,414.28,4.612
391,414.36,4.611
392,414.45,4.611
393,414.53,4.611
394,414.61,4.611
395,414.70,4.611
396,414.78,4.611
397,414.87,4.611
398,414.95,4.611
399,415.03,4.611
400,415.11,4.611
401,415.20,4.611
402,415.29,4.611
403,415.37,4.611
404,415.45,4.611
405,415.53,4.611
406,415.61,4.611
407,415.70,4.611
408,415.79,4.611
409,415.87,4.611
410,415.95,4.611
411,416.03,4.611
412,416.12,4.611
413,416.20,4.611
414,416.29,4.611
415,416.37,4.611
416,416.45,4.611
417,416.53,4.611
418,416.62,4.611
419,416.70,4.611
420,416.79,4.611
421,416.88,4.611
422,416.96,4.611
423,417.04,4.611
424,417.12,4.611
425,417.20,4.610
426,417.29,4.610
427,417.37,4.610
428,417.46,4.610
429,417.54,4.610
430,417.62,4.610
431,417.71,4.610
432,417.79,4.610
433,417.87,4.610
434,417.95,4.610
435,418.04,4.610
436,418.13,4.610
437,418.21,4.610
438,418.30,4.610
439,418.38,4.610
440,418.46,4.610
441,418.54,4.610
442,418.63,4.610
443,418.71,4.610
444,418.80,4.610
445,418.88,4.610
446,418.96,4.610
447,419.04,4.610
448,419.12,4.610
449,419.21,4.610
450,419.30,4.610
451,419.39,4.610
452,419.46,4.610
453,419.54,4.610
454,419.63,4.610
455,419.72,4.609
456,419.80,4.609
457,419.88,4.609
458,419.97,4.609
459,420.05,4.609
460,420.13,4.609
461,420.21,4.609
462,420.30,4.609
463,420.38,4.609
464,420.47,4.609
465,420.55,4.609
466,420.64,4.609
467,420.72,4.609
468,420.80,4.609
469,420.88,4.609
470,420.97,4.609
471,421.05,4.609
472,421.14,4.609
473,421.22,4.609
474,421.30,4.609
475,421.38,4.609
476,421.47,4.609
477,421.55,4.609
478,421.64,4.609
479,421.72,4.609
480,421.81,4.609
481,421.90,4.609
482,421.97,4.609
483,422.05,4.608
484,422.13,4.608
485,422.22,4.608
486,422.30,4.608
487,422.39,4.608
488,422.48,4.608
489,422.56,4.608
490,422.64,4.608
491,422.72,4.608
492,422.81,4.608
493,422.89,4.608
494,422.98,4.608
495,423.06,4.608
496,423.15,4.608
497,423.23,4.608
498,423.31,4.608
499,423.39,4.608
500,423.48,4.608
501,423.56,4.608
502,423.65,4.608
503,423.73,4.608
504,423.81,4.608
505,423.89,4.608
506,423.98,4.607
507,424.06,4.607
508,424.15,4.607
509,424.23,4.607
510,424.31,4.607
511,424.40,4.607
512,424.48,4.607
513,424.56,4.607
514,424.65,4.607
515,424.73,4.607
516,424.81,4.607
517,424.90,4.607
518,424.98,4.607
519,425.07,4.607
520,425.15,4.607
521,425.24,4.607
522,425.32,4.607
523,425.40,4.607
524,425.48,4.607
525,425.56,4.607
526,425.64,4.607
527,425.73,4.607
528,425.82,4.607
529,425.91,4.606
530,425.99,4.606
531,426.08,4.606
532,426.15,4.606
533,426.23,4.606
534,426.32,4.606
535,426.41,4.606
536,426.49,4.606
537,426.58,4.606
538,426.66,4.606
539,426.74,4.606
540,426.82,4.606
541,426.90,4.606
542,426.98,4.606
543,427.07,4.606
544,427.16,4.606
545,427.25,4.606
546,427.33,4.606
547,427.41,4.605
548,427.49,4.605
549,427.57,4.605
550,427.65,4.605
551,427.74,4.605
552,427.82,4.605
553,427.90,4.605
554,427.99,4.605
555,428.08,4.605
556,428.16,4.605
557,428.24,4.605
558,428.32,4.605
559,428.41,4.605
560,428.49,4.605
561,428.58,4.605
562,428.66,4.605
563,428.75,4.605
564,428.84,4.605
565,428.92,4.605
566,429.00,4.605
567,429.08,4.605
568,429.16,4.604
569,429.24,4.604
570,429.32,4.604
571,429.41,4.604
572,429.50,4.604
573,429.58,4.604
574,429.67,4.604
575,429.75,4.604
576,429.82,4.604
577,429.91,4.604
578,429.99,4.604
579,430.08,4.604
580,430.16,4.604
581,430.25,4.604
582,430.33,4.604
583,430.41,4.604
584,430.49,4.604
585,430.57,4.604
586,430.66,4.603
587,430.75,4.603
588,430.83,4.603
589,430.92,4.603
590,431.00,4.603
591,431.08,4.603
592,431.16,4.603
593,431.24,4.603
594,431.33,4.603
595,431.42,4.603
596,431.50,4.603
597,431.58,4.603
598,431.66,4.603
599,431.75,4.603
600,431.83,4.603
601,431.92,4.603
602,432.00,4.603
603,432.08,4.603
604,432.17,4.603
605,432.25,4.602
606,432.34,4.602
607,432.42,4.602
608,432.50,4.602
609,432.58,4.602
610,432.66,4.602
611,432.75,4.602
612,432.84,4.602
613,432.92,4.602
614,433.00,4.602
615,433.09,4.602
616,433.17,4.602
617,433.26,4.602
618,433.34,4.602
619,433.42,4.602
620,433.50,4.601
621,433.58,4.601
622,433.66,4.601
623,433.76,4.601
624,433.84,4.601
625,433.92,4.601
626,434.00,4.601
627,434.09,4.601
628,434.17,4.601
629,434.26,4.601
630,434.34,4.601
631,434.42,4.601
632,434.50,4.601
633,434.59,4.601
634,434.67,4.600
635,434.76,4.600
636,434.84,4.600
637,434.92,4.600
638,435.01,4.600
639,435.09,4.600
640,435.18,4.600
641,435.26,4.600
642,435.34,4.600
643,435.42,4.600
644,435.50,4.600
645,435.58,4.600
646,435.67,4.600
647,435.76,4.600
648,435.85,4.600
649,435.93,4.599
650,436.00,4.599
651,436.08,4.599
652,436.17,4.599
653,436.26,4.599
654,436.35,4.599
655,436.43,4.599
656,436.51,4.599
657,436.59,4.599
658,436.67,4.599
659,436.76,4.599
660,436.84,4.599
661,436.93,4.599
662,437.02,4.599
663,437.09,4.598
664,437.18,4.598
665,437.26,4.598
666,437.34,4.598
667,437.43,4.598
668,437.51,4.598
669,437.60,4.598
670,437.68,4.598
671,437.76,4.598
672,437.85,4.598
673,437.93,4.598
674,438.01,4.598
675,438.09,4.598
676,438.17,4.597
677,438.26,4.597
678,438.35,4.597
679,438.44,4.597
680,438.52,4.597
681,438.60,4.597
682,438.68,4.597
683,438.76,4.597
684,438.84,4.597
685,438.93,4.597
686,439.02,4.597
687,439.10,4.597
688,439.19,4.596
689,439.27,4.596
690,439.35,4.596
691,439.42,4.596
692,439.51,4.596
693,439.60,4.596
694,439.68,4.596
695,439.77,4.596
696,439.85,4.596
697,439.93,4.596
698,440.01,4.596
699,440.09,4.596
700,440.18,4.596
701,440.27,4.595
702,440.36,4.595
703,440.44,4.595
704,440.52,4.595
705,440.60,4.595
706,440.68,4.595
707,440.76,4.595
708,440.85,4.595
709,440.94,4.595
710,441.02,4.595
711,441.10,4.595
712,441.18,4.595
713,441.27,4.594
714,441.35,4.594
715,441.43,4.594
716,441.52,4.594
717,441.60,4.594
718,441.68,4.594
719,441.77,4.594
720,441.85,4.594
721,441.94,4.594
722,442.02,4.594
723,442.10,4.594
724,442.19,4.593
725,442.27,4.593
726,442.35,4.593
727,442.44,4.593
728,442.52,4.593
729,442.61,4.593
730,442.69,4.593
731,442.78,4.593
732,442.85,4.593
733,442.93,4.593
734,443.02,4.593
735,443.10,4.593
736,443.19,4.592
737,443.27,4.592
738,443.36,4.592
739,443.44,4.592
740,443.52,4.592
741,443.61,4.592
742,443.69,4.592
743,443.77,4.592
744,443.85,4.592
745,443.94,4.592
746,444.02,4.592
747,444.11,4.591
748,444.19,4.591
749,444.28,4.591
750,444.36,4.591
751,444.44,4.591
752,444.52,4.591
753,444.61,4.591
754,444.70,4.591
755,444.78,4.591
756,444.86,4.591
757,444.94,4.590
758,445.02,4.590
759,445.10,4.590
760,445.19,4.590
761,445.28,4.590
762,445.37,4.590
763,445.45,4.590
764,445.53,4.590
765,445.60,4.590
766,445.69,4.590
767,445.77,4.589
768,445.86,4.589
769,445.95,4.589
770,446.03,4.589
771,446.12,4.589
772,446.20,4.589
773,446.28,4.589
774,446.36,4.589
775,446.44,4.589
776,446.53,4.589
777,446.61,4.588
778,446.70,4.588
779,446.78,4.588
780,446.87,4.588
781,446.95,4.588
782,447.03,4.588
783,447.11,4.588
784,447.19,4.588
785,447.27,4.588
786,447.36,4.588
787,447.45,4.587
788,447.54,4.587
789,447.61,4.587
790,447.70,4.587
791,447.78,4.587
792,447.87,4.587
793,447.95,4.587
794,448.03,4.587
795,448.12,4.587
796,448.20,4.587
797,448.28,4.586
798,448.37,4.586
799,448.45,4.586
800,448.53,4.586
801,448.61,4.586
802,448.70,4.586
803,448.78,4.586
804,448.87,4.586
805,448.96,4.586
806,449.03,4.586
807,449.12,4.586
808,449.20,4.585
809,449.28,4.585
810,449.37,4.585
811,449.46,4.585
812,449.54,4.585
813,449.62,4.585
814,449.70,4.585
815,449.78,4.585
816,449.86,4.585
817,449.95,4.584
818,450.03,4.584
819,450.12,4.584
820,450.20,4.584
821,450.29,4.584
822,450.37,4.584
823,450.46,4.584
824,450.54,4.584
825,450.62,4.584
826,450.71,4.583
827,450.79,4.583
828,450.87,4.583
829,450.95,4.583
830,451.04,4.583
831,451.12,4.583
832,451.20,4.583
833,451.28,4.583
834,451.37,4.583
835,451.45,4.582
836,451.54,4.582
837,451.63,4.582
838,451.71,4.582
839,451.79,4.582
840,451.88,4.582
841,451.96,4.582
842,452.04,4.582
843,452.12,4.582
844,452.21,4.581
845,452.29,4.581
846,452.38,4.581
847,452.46,4.581
848,452.55,4.581
849,452.63,4.581
850,452.71,4.581
851,452.79,4.581
852,452.87,4.580
853,452.96,4.580
854,453.04,4.580
855,453.13,4.580
856,453.21,4.580
857,453.29,4.580
858,453.37,4.580
859,453.46,4.580
860,453.55,4.580
861,453.63,4.579
862,453.71,4.579
863,453.79,4.579
864,453.87,4.579
865,453.96,4.579
866,454.05,4.579
867,454.13,4.579
868,454.21,4.579
869,454.29,4.578
870,454.38,4.578
871,454.46,4.578
872,454.55,4.578
873,454.63,4.578
874,454.72,4.578
875,454.79,4.578
876,454.88,4.578
877,454.96,4.577
878,455.05,4.577
879,455.13,4.577
880,455.22,4.577
881,455.30,4.577
882,455.38,4.577
883,455.46,4.577
884,455.54,4.577
885,455.62,4.576
886,455.71,4.576
887,455.80,4.576
888,455.89,4.576
889,455.97,4.576
890,456.05,4.576
891,456.13,4.576
892,456.21,4.576
893,456.29,4.575
894,456.38,4.575
895,456.47,4.575
896,456.56,4.575
897,456.64,4.575
898,456.71,4.575
899,456.80,4.575
900,456.88,4.574
901,456.96,4.574
902,457.04,4.574
903,457.14,4.574
904,457.22,4.574
905,457.31,4.574
906,457.39,4.574
907,457.46,4.574
908,457.55,4.573
909,457.62,4.573
910,457.71,4.573
911,457.80,4.573
912,457.89,4.573
913,457.97,4.573
914,458.05,4.573
915,458.13,4.572
916,458.21,4.572
917,458.30,4.572
918,458.39,4.572
919,458.47,4.572
920,458.55,4.572
921,458.63,4.572
922,458.72,4.572
923,458.80,4.571
924,458.88,4.571
925,458.97,4.571
926,459.05,4.571
927,459.14,4.571
928,459.22,4.571
929,459.30,4.571
930,459.39,4.570
931,459.47,4.570
932,459.55,4.570
933,459.63,4.570
934,459.72,4.570
935,459.81,4.570
936,459.89,4.570
937,459.97,4.570
938,460.06,4.569
939,460.14,4.569
940,460.22,4.569
941,460.31,4.569
942,460.39,4.569
943,460.48,4.569
944,460.56,4.569
945,460.64,4.568
946,460.72,4.568
947,460.81,4.568
948,460.89,4.568
949,460.97,4.568
950,461.05,4.568
951,461.14,4.568
952,461.23,4.567
953,461.31,4.567
954,461.40,4.567
955,461.48,4.567
956,461.56,4.567
957,461.63,4.567
958,461.72,4.567
959,461.81,4.566
960,461.89,4.566
961,461.98,4.566
962,462.06,4.566
963,462.15,4.566
964,462.23,4.566
965,462.31,4.566
966,462.39,4.565
967,462.48,4.565
968,462.56,4.565
969,462.65,4.565
970,462.72,4.565
971,462.81,4.565
972,462.89,4.565
973,462.98,4.564
974,463.07,4.564
975,463.15,4.564
976,463.23,4.564
977,463.31,4.564
978,463.39,4.564
979,463.48,4.563
980,463.56,4.563
981,463.65,4.563
982,463.73,4.563
983,463.81,4.563
984,463.89,4.563
985,463.98,4.563
986,464.06,4.562
987,464.15,4.562
988,464.23,4.562
989,464.31,4.562
990,464.39,4.562
991,464.48,4.562
992,464.56,4.561
993,464.65,4.561
994,464.73,4.561
995,464.82,4.561
996,464.90,4.561
997,464.98,4.561
998,465.07,4.561
999,465.15,4.560
1000,465.24,4.560
1001,465.32,4.560
1002,465.40,4.560
1003,465.48,4.560
1004,465.56,4.560
1005,465.65,4.559
1006,465.73,4.559
1007,465.82,4.559
1008,465.90,4.559
1009,465.99,4.559
1010,466.07,4.559
1011,466.15,4.558
1012,466.23,4.558
1013,466.32,4.558
1014,466.40,4.558
1015,466.48,4.558
1016,466.57,4.558
1017,466.65,4.557
1018,466.74,4.557
1019,466.82,4.557
1020,466.90,4.557
1021,466.99,4.557
1022,467.07,4.557
1023,467.16,4.556
1024,467.23,4.556
1025,467.32,4.556
1026,467.40,4.556
1027,467.49,4.556
1028,467.57,4.556
1029,467.65,4.555
1030,467.74,4.555
1031,467.82,4.555
1032,467.90,4.555
1033,467.99,4.555
1034,468.07,4.555
1035,468.15,4.554
1036,468.24,4.554
1037,468.32,4.554
1038,468.41,4.554
1039,468.49,4.554
1040,468.57,4.554
1041,468.66,4.554
1042,468.74,4.553
1043,468.82,4.553
1044,468.91,4.553
1045,468.99,4.553
1046,469.07,4.553
1047,469.16,4.553
1048,469.24,4.552
1049,469.33,4.552
1050,469.41,4.552
1051,469.49,4.552
1052,469.57,4.552
1053,469.65,4.551
1054,469.74,4.551
1055,469.83,4.551
1056,469.91,4.551
1057,470.00,4.551
1058,470.08,4.550
1059,470.16,4.550
1060,470.25,4.550
1061,470.33,4.550
1062,470.41,4.550
1063,470.49,4.550
1064,470.58,4.549
1065,470.66,4.549
1066,470.75,4.549
1067,470.82,4.549
1068,470.91,4.549
1069,470.99,4.548
1070,471.08,4.548
1071,471.16,4.548
1072,471.24,4.548
1073,471.33,4.548
1074,471.41,4.547
1075,471.49,4.547
1076,471.58,4.547
1077,471.66,4.547
1078,471.74,4.547
1079,471.83,4.547
1080,471.91,4.546
1081,472.00,4.546
1082,472.08,4.546
1083,472.16,4.546
1084,472.25,4.546
1085,472.33,4.546
1086,472.41,4.545
1087,472.50,4.545
1088,472.58,4.545
1089,472.66,4.545
1090,472.75,4.545
1091,472.83,4.544
1092,472.91,4.544
1093,473.00,4.544
1094,473.08,4.544
1095,473.16,4.544
1096,473.24,4.543
1097,473.33,4.543
1098,473.42,4.543
1099,473.50,4.543
1100,473.59,4.543
1101,473.67,4.543
1102,473.74,4.542
1103,473.83,4.542
1104,473.92,4.542
1105,474.00,4.542
1106,474.09,4.542
1107,474.17,4.541
1108,474.26,4.541
1109,474.34,4.541
1110,474.42,4.541
1111,474.50,4.541
1112,474.58,4.540
1113,474.67,4.540
1114,474.75,4.540
1115,474.84,4.540
1116,474.92,4.540
1117,475.00,4.539
1118,475.09,4.539
1119,475.17,4.539
1120,475.25,4.539
1121,475.34,4.539
1122,475.42,4.538
1123,475.50,4.538
1124,475.58,4.538
1125,475.67,4.538
1126,475.75,4.538
1127,475.84,4.537
1128,475.93,4.537
1129,476.01,4.537
1130,476.08,4.537
1131,476.17,4.536
1132,476.25,4.536
1133,476.34,4.536
1134,476.43,4.536
1135,476.51,4.536
1136,476.59,4.535
1137,476.68,4.535
1138,476.76,4.535
1139,476.84,4.535
1140,476.92,4.535
1141,477.00,4.534
1142,477.09,4.534
1143,477.17,4.534
1144,477.26,4.534
1145,477.34,4.534
1146,477.42,4.533
1147,477.50,4.533
1148,477.59,4.533
1149,477.67,4.533
1150,477.76,4.533
1151,477.84,4.532
1152,477.92,4.532
1153,478.01,4.532
1154,478.09,4.532
1155,478.18,4.532
1156,478.25,4.531
1157,478.35,4.531
1158,478.42,4.531
1159,478.50,4.531
1160,478.59,4.530
1161,478.68,4.530
1162,478.76,4.530
1163,478.84,4.530
1164,478.93,4.529
1165,479.01,4.529
1166,479.09,4.529
1167,479.18,4.529
1168,479.26,4.529
1169,479.35,4.528
1170,479.43,4.528
1171,479.51,4.528
1172,479.60,4.528
1173,479.68,4.527
1174,479.76,4.527
1175,479.85,4.527
1176,479.93,4.527
1177,480.01,4.527
1178,480.09,4.526
1179,480.18,4.526
1180,480.26,4.526
1181,480.35,4.526
1182,480.43,4.525
1183,480.51,4.525
1184,480.60,4.525
1185,480.68,4.525
1186,480.76,4.525
1187,480.85,4.524
1188,480.93,4.524
1189,481.01,4.524
1190,481.10,4.524
1191,481.18,4.523
1192,481.27,4.523
1193,481.35,4.523
1194,481.43,4.523
1195,481.52,4.522
1196,481.60,4.522
1197,481.68,4.522
1198,481.76,4.522
1199,481.85,4.521
1200,481.93,4.521
1201,482.02,4.521
1202,482.10,4.521
1203,482.18,4.520
1204,482.26,4.520
1205,482.35,4.520
1206,482.43,4.520
1207,482.52,4.519
1208,482.60,4.519
1209,482.68,4.519
1210,482.77,4.519
1211,482.85,4.519
1212,482.93,4.518
1213,483.02,4.518
1214,483.11,4.518
1215,483.19,4.518
1216,483.27,4.517
1217,483.35,4.517
1218,483.43,4.517
1219,483.51,4.517
1220,483.60,4.516
1221,483.69,4.516
1222,483.78,4.516
1223,483.86,4.516
1224,483.93,4.515
1225,484.01,4.515
1226,484.10,4.515
1227,484.19,4.515
1228,484.27,4.514
1229,484.35,4.514
1230,484.44,4.514
1231,484.52,4.514
1232,484.61,4.513
1233,484.69,4.513
1234,484.77,4.513
1235,484.85,4.512
1236,484.94,4.512
1237,485.02,4.512
1238,485.10,4.512
1239,485.19,4.511
1240,485.27,4.511
1241,485.36,4.511
1242,485.44,4.511
1243,485.52,4.510
1244,485.60,4.510
1245,485.69,4.510
1246,485.78,4.510
1247,485.86,4.509
1248,485.94,4.509
1249,486.02,4.509
1250,486.10,4.509
1251,486.19,4.508
1252,486.28,4.508
1253,486.36,4.508
1254,486.45,4.508
1255,486.53,4.507
1256,486.61,4.507
1257,486.69,4.507
1258,486.77,4.507
1259,486.85,4.506
1260,486.94,4.506
1261,487.03,4.506
1262,487.11,4.505
1263,487.20,4.505
1264,487.28,4.505
1265,487.35,4.505
1266,487.44,4.504
1267,487.53,4.504
1268,487.61,4.504
1269,487.69,4.504
1270,487.78,4.503
1271,487.86,4.503
1272,487.94,4.503
1273,488.03,4.502
1274,488.11,4.502
1275,488.19,4.502
1276,488.28,4.502
1277,488.36,4.501
1278,488.45,4.501
1279,488.53,4.501
1280,488.61,4.500
1281,488.70,4.500
1282,488.78,4.500
1283,488.86,4.500
1284,488.95,4.499
1285,489.03,4.499
1286,489.11,4.499
1287,489.20,4.499
1288,489.28,4.498
1289,489.37,4.498
1290,489.44,4.498
1291,489.53,4.497
1292,489.62,4.497
1293,489.70,4.497
1294,489.78,4.497
1295,489.87,4.496
1296,489.95,4.496
1297,490.03,4.496
1298,490.12,4.495
1299,490.20,4.495
1300,490.28,4.495
1301,490.36,4.494
1302,490.44,4.494
1303,490.53,4.494
1304,490.62,4.494
1305,490.70,4.493
1306,490.79,4.493
1307,490.87,4.493
1308,490.95,4.492
1309,491.03,4.492
1310,491.12,4.492
1311,491.20,4.492
1312,491.29,4.491
1313,491.37,4.491
1314,491.45,4.491
1315,491.54,4.490
1316,491.62,4.490
1317,491.70,4.490
1318,491.78,4.489
1319,491.87,4.489
1320,491.95,4.489
1321,492.04,4.489
1322,492.12,4.488
1323,492.20,4.488
1324,492.28,4.488
1325,492.37,4.487
1326,492.45,4.487
1327,492.54,4.487
1328,492.62,4.486
1329,492.70,4.486
1330,492.78,4.486
1331,492.87,4.485
1332,492.96,4.485
1333,493.04,4.485
1334,493.13,4.484
1335,493.21,4.484
1336,493.28,4.484
1337,493.37,4.484
1338,493.45,4.483
1339,493.54,4.483
1340,493.62,4.483
1341,493.70,4.482
1342,493.79,4.482
1343,493.87,4.482
1344,493.96,4.481
1345,494.04,4.481
1346,494.12,4.481
1347,494.20,4.480
1348,494.29,4.480
1349,494.37,4.480
1350,494.46,4.479
1351,494.54,4.479
1352,494.62,4.479
1353,494.71,4.478
1354,494.79,4.478
1355,494.88,4.478
1356,494.96,4.477
1357,495.04,4.477
1358,495.12,4.477
1359,495.20,4.476
1360,495.29,4.476
1361,495.37,4.476
1362,495.46,4.475
1363,495.54,4.475
1364,495.63,4.475
1365,495.71,4.474
1366,495.79,4.474
1367,495.88,4.474
1368,495.96,4.473
1369,496.04,4.473
1370,496.13,4.473
1371,496.21,4.472
1372,496.30,4.472
1373,496.38,4.472
1374,496.46,4.471
1375,496.55,4.471
1376,496.63,4.471
1377,496.71,4.470
1378,496.79,4.470
1379,496.88,4.470
1380,496.96,4.469
1381,497.04,4.469
1382,497.13,4.469
1383,497.22,4.468
1384,497.30,4.468
1385,497.38,4.468
1386,497.46,4.467
1387,497.54,4.467
1388,497.63,4.466
1389,497.72,4.466
1390,497.80,4.466
1391,497.88,4.465
1392,497.97,4.465
1393,498.04,4.465
1394,498.13,4.464
1395,498.21,4.464
1396,498.30,4.464
1397,498.38,4.463
1398,498.46,4.463
1399,498.55,4.462
1400,498.63,4.462
1401,498.71,4.462
1402,498.80,4.461
1403,498.88,4.461
1404,498.96,4.461
1405,499.04,4.460
1406,499.13,4.460
1407,499.22,4.460
1408,499.30,4.459
1409,499.38,4.459
1410,499.47,4.458
1411,499.55,4.458
1412,499.63,4.458
1413,499.72,4.457
1414,499.80,4.457
1415,499.88,4.457
1416,499.96,4.456
1417,500.05,4.456
1418,500.14,4.455
1419,500.22,4.455
1420,500.31,4.455
1421,500.38,4.454
1422,500.47,4.454
1423,500.55,4.454
1424,500.64,4.453
1425,500.72,4.453
1426,500.80,4.452
1427,500.88,4.452
1428,500.97,4.452
1429,501.06,4.451
1430,501.14,4.451
1431,501.22,4.450
1432,501.30,4.450
1433,501.38,4.450
1434,501.47,4.449
1435,501.55,4.449
1436,501.64,4.448
1437,501.72,4.448
1438,501.81,4.448
1439,501.89,4.447
1440,501.97,4.447
1441,502.05,4.447
1442,502.14,4.446
1443,502.22,4.446
1444,502.30,4.445
1445,502.39,4.445
1446,502.48,4.445
1447,502.56,4.444
1448,502.64,4.444
1449,502.72,4.443
1450,502.81,4.443
1451,502.89,4.442
1452,502.98,4.442
1453,503.06,4.442
1454,503.14,4.441
1455,503.22,4.441
1456,503.30,4.440
1457,503.39,4.440
1458,503.48,4.440
1459,503.56,4.439
1460,503.65,4.439
1461,503.73,4.438
1462,503.81,4.438
1463,503.89,4.437
1464,503.97,4.437
1465,504.06,4.437
1466,504.15,4.436
1467,504.23,4.436
1468,504.31,4.435
1469,504.39,4.435
1470,504.48,4.434
1471,504.56,4.434
1472,504.65,4.434
1473,504.72,4.433
1474,504.81,4.433
1475,504.89,4.432
1476,504.98,4.432
1477,505.07,4.431
1478,505.15,4.431
1479,505.23,4.431
1480,505.31,4.430
1481,505.39,4.430
1482,505.47,4.429
1483,505.56,4.429
1484,505.65,4.428
1485,505.73,4.428
1486,505.81,4.427
1487,505.90,4.427
1488,505.98,4.427
1489,506.07,4.426
1490,506.15,4.426
1491,506.23,4.425
1492,506.31,4.425
1493,506.39,4.424
1494,506.48,4.424
1495,506.57,4.423
1496,506.65,4.423
1497,506.73,4.422
1498,506.82,4.422
1499,506.90,4.422
1500,506.98,4.421
1501,507.06,4.421
1502,507.14,4.420
1503,507.23,4.420
1504,507.32,4.419
1505,507.40,4.419
1506,507.48,4.418
1507,507.57,4.418
1508,507.65,4.417
1509,507.74,4.417
1510,507.82,4.416
1511,507.90,4.416
1512,507.98,4.416
1513,508.06,4.415
1514,508.15,4.415
1515,508.24,4.414
1516,508.32,4.414
1517,508.41,4.413
1518,508.49,4.413
1519,508.57,4.412
1520,508.65,4.412
1521,508.73,4.411
1522,508.82,4.411
1523,508.90,4.410
1524,508.98,4.410
1525,509.07,4.409
1526,509.15,4.409
1527,509.24,4.408
1528,509.32,4.408
1529,509.41,4.407
1530,509.49,4.407
1531,509.57,4.406
1532,509.65,4.406
1533,509.73,4.405
1534,509.82,4.405
1535,509.91,4.404
1536,509.99,4.404
1537,510.07,4.403
1538,510.16,4.403
1539,510.24,4.402
1540,510.32,4.402
1541,510.41,4.401
1542,510.49,4.400
1543,510.57,4.400
1544,510.66,4.399
1545,510.74,4.399
1546,510.82,4.398
1547,510.90,4.398
1548,510.99,4.397
1549,511.07,4.397
1550,511.15,4.396
1551,511.24,4.396
1552,511.33,4.395
1553,511.41,4.395
1554,511.49,4.394
1555,511.57,4.394
1556,511.66,4.393
1557,511.74,4.393
1558,511.82,4.392
1559,511.91,4.392
1560,511.99,4.391
1561,512.08,4.391
1562,512.16,4.390
1563,512.24,4.389
1564,512.32,4.389
1565,512.41,4.388
1566,512.49,4.388
1567,512.58,4.387
1568,512.66,4.387
1569,512.74,4.386
1570,512.83,4.386
1571,512.91,4.385
1572,512.99,4.385
1573,513.08,4.384
1574,513.16,4.383
1575,513.24,4.383
1576,513.32,4.382
1577,513.41,4.382
1578,513.50,4.381
1579,513.58,4.381
1580,513.67,4.380
1581,513.75,4.380
1582,513.82,4.379
1583,513.91,4.378
1584,513.99,4.378
1585,514.08,4.377
1586,514.17,4.377
1587,514.25,4.376
1588,514.32,4.375
1589,514.41,4.375
1590,514.49,4.374
1591,514.58,4.374
1592,514.67,4.373
1593,514.75,4.373
1594,514.83,4.372
1595,514.91,4.371
1596,515.00,4.371
1597,515.08,4.370
1598,515.17,4.370
1599,515.25,4.369
1600,515.33,4.369
1601,515.41,4.368
1602,515.50,4.367
1603,515.59,4.367
1604,515.67,4.366
1605,515.75,4.366
1606,515.83,4.365
1607,515.92,4.364
1608,516.00,4.364
1609,516.08,4.363
1610,516.16,4.363
1611,516.25,4.362
1612,516.33,4.361
1613,516.41,4.361
1614,516.50,4.360
1615,516.59,4.360
1616,516.67,4.359
1617,516.75,4.358
1618,516.83,4.358
1619,516.92,4.357
1620,517.01,4.357
1621,517.09,4.356
1622,517.17,4.355
1623,517.25,4.355
1624,517.33,4.354
1625,517.42,4.353
1626,517.50,4.353
1627,517.58,4.352
1628,517.67,4.351
1629,517.75,4.351
1630,517.84,4.350
1631,517.92,4.350
1632,518.00,4.349
1633,518.09,4.348
1634,518.16,4.348
1635,518.25,4.347
1636,518.34,4.346
1637,518.42,4.346
1638,518.51,4.345
1639,518.59,4.344
1640,518.67,4.344
1641,518.75,4.343
1642,518.84,4.342
1643,518.93,4.342
1644,519.01,4.341
1645,519.09,4.340
1646,519.17,4.340
1647,519.25,4.339
1648,519.33,4.339
1649,519.42,4.338
1650,519.51,4.337
1651,519.59,4.337
1652,519.67,4.336
1653,519.75,4.335
1654,519.84,4.335
1655,519.93,4.334
1656,520.01,4.333
1657,520.09,4.333
1658,520.17,4.332
1659,520.26,4.331
1660,520.34,4.331
1661,520.43,4.330
1662,520.51,4.329
1663,520.59,4.329
1664,520.67,4.328
1665,520.76,4.327
1666,520.84,4.327
1667,520.93,4.326
1668,521.01,4.325
1669,521.09,4.325
1670,521.18,4.324
1671,521.26,4.323
1672,521.34,4.323
1673,521.43,4.322
1674,521.51,4.321
1675,521.59,4.321
1676,521.68,4.320
1677,521.76,4.319
1678,521.84,4.318
1679,521.93,4.318
1680,522.01,4.317
1681,522.10,4.316
1682,522.18,4.316
1683,522.27,4.315
1684,522.34,4.314
1685,522.42,4.313
1686,522.51,4.313
1687,522.59,4.312
1688,522.68,4.311
1689,522.76,4.310
1690,522.85,4.310
1691,522.93,4.309
1692,523.01,4.308
1693,523.09,4.307
1694,523.18,4.307
1695,523.26,4.306
1696,523.35,4.305
1697,523.43,4.304
1698,523.51,4.304
1699,523.59,4.303
1700,523.68,4.302
1701,523.77,4.302
1702,523.85,4.301
1703,523.93,4.300
1704,524.01,4.299
1705,524.10,4.299
1706,524.18,4.298
1707,524.27,4.297
1708,524.35,4.296
1709,524.43,4.296
1710,524.52,4.295
1711,524.60,4.294
1712,524.68,4.293
1713,524.76,4.293
1714,524.85,4.292
1715,524.93,4.291
1716,525.02,4.290
1717,525.10,4.290
1718,525.18,4.289
1719,525.27,4.288
1720,525.35,4.287
1721,525.44,4.287
1722,525.52,4.286
1723,525.60,4.285
1724,525.68,4.284
1725,525.76,4.284
1726,525.85,4.283
1727,525.94,4.282
1728,526.02,4.281
1729,526.10,4.280
1730,526.18,4.280
1731,526.27,4.279
1732,526.36,4.278
1733,526.44,4.277
1734,526.52,4.277
1735,526.60,4.276
1736,526.69,4.275
1737,526.77,4.274
1738,526.85,4.273
1739,526.94,4.273
1740,527.02,4.272
1741,527.11,4.271
1742,527.19,4.270
1743,527.27,4.269
1744,527.35,4.269
1745,527.43,4.268
1746,527.52,4.267
1747,527.60,4.266
1748,527.69,4.266
1749,527.77,4.265
1750,527.85,4.264
1751,527.94,4.263
1752,528.02,4.262
1753,528.10,4.262
1754,528.18,4.261
1755,528.28,4.260
1756,528.36,4.259
1757,528.44,4.258
1758,528.53,4.257
1759,528.61,4.257
1760,528.69,4.256
1761,528.77,4.255
1762,528.86,4.254
1763,528.94,4.253
1764,529.03,4.253
1765,529.11,4.252
1766,529.19,4.251
1767,529.27,4.250
1768,529.36,4.249
1769,529.45,4.248
1770,529.53,4.248
1771,529.61,4.247
1772,529.69,4.246
1773,529.77,4.245
1774,529.86,4.244
1775,529.95,4.243
1776,530.03,4.243
1777,530.11,4.242
1778,530.19,4.241
1779,530.27,4.240
1780,530.36,4.239
1781,530.44,4.238
1782,530.53,4.238
1783,530.62,4.237
1784,530.69,4.236
1785,530.77,4.235
1786,530.86,4.234
1787,530.95,4.233
1788,531.03,4.232
1789,531.11,4.232
1790,531.19,4.231
1791,531.28,4.230
1792,531.36,4.229
1793,531.45,4.228
1794,531.53,4.227
1795,531.61,4.226
1796,531.70,4.225
1797,531.78,4.225
1798,531.86,4.224
1799,531.95,4.223
1800,532.03,4.222
1801,532.12,4.221
1802,532.20,4.220
1803,532.28,4.219
1804,532.37,4.218
1805,532.45,4.218
1806,532.53,4.217
1807,532.61,4.216
1808,532.69,4.215
1809,532.78,4.214
1810,532.87,4.213
1811,532.95,4.212
1812,533.03,4.212
1813,533.11,4.211
1814,533.20,4.210
1815,533.29,4.209
1816,533.37,4.208
1817,533.45,4.207
1818,533.53,4.206
1819,533.61,4.205
1820,533.70,4.204
1821,533.78,4.204
1822,533.87,4.203
1823,533.95,4.202
1824,534.04,4.201
1825,534.11,4.200
1826,534.20,4.199
1827,534.29,4.198
1828,534.37,4.197
1829,534.46,4.196
1830,534.53,4.196
1831,534.62,4.195
1832,534.70,4.194
1833,534.78,4.193
1834,534.88,4.192
1835,534.95,4.191
1836,535.03,4.190
1837,535.11,4.189
1838,535.20,4.188
1839,535.28,4.187
1840,535.37,4.186
1841,535.46,4.185
1842,535.54,4.185
1843,535.62,4.184
1844,535.70,4.183
1845,535.79,4.182
1846,535.87,4.181
1847,535.95,4.180
1848,536.04,4.179
1849,536.12,4.178
1850,536.20,4.177
1851,536.29,4.176
1852,536.37,4.175
1853,536.46,4.174
1854,536.54,4.173
1855,536.62,4.172
1856,536.71,4.171
1857,536.79,4.171
1858,536.87,4.170
1859,536.96,4.169
1860,537.04,4.168
1861,537.12,4.167
1862,537.21,4.166
1863,537.29,4.165
1864,537.37,4.164
1865,537.45,4.163
1866,537.53,4.162
1867,537.63,4.161
1868,537.71,4.160
1869,537.79,4.159
1870,537.88,4.158
1871,537.95,4.157
1872,538.04,4.156
1873,538.12,4.155
1874,538.21,4.154
1875,538.29,4.153
1876,538.37,4.152
1877,538.46,4.151
1878,538.54,4.150
1879,538.62,4.150
1880,538.71,4.149
1881,538.79,4.148
1882,538.87,4.147
1883,538.96,4.146
1884,539.04,4.145
1885,539.13,4.144
1886,539.21,4.143
1887,539.29,4.142
1888,539.38,4.141
1889,539.46,4.140
1890,539.55,4.139
1891,539.63,4.138
1892,539.71,4.137
1893,539.79,4.136
1894,539.88,4.135
1895,539.96,4.134
1896,540.05,4.133
1897,540.12,4.132
1898,540.21,4.131
1899,540.29,4.130
1900,540.38,4.129
1901,540.46,4.128
1902,540.55,4.127
1903,540.63,4.126
1904,540.71,4.125
1905,540.79,4.124
1906,540.88,4.123
1907,540.97,4.122
1908,541.05,4.121
1909,541.13,4.120
1910,541.22,4.119
1911,541.30,4.118
1912,541.39,4.117
1913,541.47,4.116
1914,541.55,4.115
1915,541.63,4.114
1916,541.71,4.113
1917,541.80,4.112
1918,541.88,4.111
1919,541.97,4.110
1920,542.05,4.108
1921,542.14,4.107
1922,542.22,4.106
1923,542.30,4.105
1924,542.38,4.104
1925,542.46,4.103
1926,542.55,4.102
1927,542.64,4.101
1928,542.72,4.100
1929,542.80,4.099
1930,542.88,4.098
1931,542.96,4.097
1932,543.05,4.096
1933,543.13,4.095
1934,543.22,4.094
1935,543.30,4.093
1936,543.38,4.092
1937,543.47,4.091
1938,543.55,4.090
1939,543.64,4.089
1940,543.72,4.088
1941,543.80,4.087
1942,543.89,4.086
1943,543.97,4.084
1944,544.05,4.083
1945,544.13,4.082
1946,544.22,4.081
1947,544.30,4.080
1948,544.38,4.079
1949,544.47,4.078
1950,544.55,4.077
1951,544.63,4.076
1952,544.72,4.075
1953,544.80,4.074
1954,544.89,4.073
1955,544.97,4.072
1956,545.05,4.070
1957,545.14,4.069
1958,545.22,4.068
1959,545.30,4.067
1960,545.39,4.066
1961,545.48,4.065
1962,545.55,4.064
1963,545.64,4.063
1964,545.72,4.062
1965,545.81,4.061
1966,545.89,4.060
1967,545.97,4.059
1968,546.06,4.057
1969,546.14,4.056
1970,546.22,4.055
1971,546.30,4.054
1972,546.39,4.053
1973,546.48,4.052
1974,546.56,4.051
1975,546.64,4.050
1976,546.72,4.049
1977,546.81,4.047
1978,546.89,4.046
1979,546.98,4.045
1980,547.06,4.044
1981,547.14,4.043
1982,547.22,4.042
1983,547.31,4.041
1984,547.39,4.040
1985,547.47,4.039
1986,547.56,4.037
1987,547.65,4.036
1988,547.73,4.035
1989,547.81,4.034
1990,547.90,4.033
1991,547.98,4.032
1992,548.06,4.031
1993,548.15,4.030
1994,548.23,4.028
1995,548.31,4.027
1996,548.40,4.026
1997,548.47,4.025
1998,548.56,4.024
1999,548.65,4.023
2000,548.73,4.022
2001,548.81,4.020
2002,548.90,4.019
2003,548.98,4.018
2004,549.06,4.017
2005,549.14,4.016
2006,549.23,4.015
2007,549.31,4.013
2008,549.40,4.012
2009,549.48,4.011
2010,549.56,4.010
2011,549.64,4.009
2012,549.73,4.008
2013,549.81,4.006
2014,549.90,4.005
2015,549.98,4.004
2016,550.07,4.003
2017,550.15,4.002
2018,550.23,4.001
2019,550.31,3.999
2020,550.40,3.998
2021,550.48,3.997
2022,550.57,3.996
2023,550.65,3.995
2024,550.73,3.993
2025,550.81,3.992
2026,550.89,3.991
2027,550.98,3.990
2028,551.07,3.989
2029,551.16,3.987
2030,551.24,3.986
2031,551.32,3.985
2032,551.40,3.984
2033,551.48,3.983
2034,551.57,3.981
2035,551.65,3.980
2036,551.74,3.979
2037,551.82,3.978
2038,551.90,3.977
2039,551.98,3.975
2040,552.07,3.974
2041,552.15,3.973
2042,552.24,3.972
2043,552.33,3.970
2044,552.40,3.969
2045,552.48,3.968
2046,552.57,3.967
2047,552.65,3.965
2048,552.74,3.964
2049,552.82,3.963
2050,552.90,3.962
2051,552.99,3.960
2052,553.07,3.959
2053,553.15,3.958
2054,553.23,3.957
2055,553.32,3.955
2056,553.40,3.954
2057,553.49,3.953
2058,553.57,3.952
2059,553.66,3.950
2060,553.74,3.949
2061,553.82,3.948
2062,553.90,3.947
2063,553.99,3.945
2064,554.07,3.944
2065,554.16,3.943
2066,554.24,3.941
2067,554.32,3.940
2068,554.40,3.939
2069,554.49,3.938
2070,554.57,3.936
2071,554.66,3.935
2072,554.74,3.934
2073,554.82,3.932
2074,554.91,3.931
2075,554.99,3.930
2076,555.08,3.928
2077,555.16,3.927
2078,555.24,3.926
2079,555.32,3.925
2080,555.41,3.923
2081,555.50,3.922
2082,555.58,3.921
2083,555.66,3.920
2084,555.73,3.918
2085,555.82,3.917
2086,555.91,3.916
2087,556.00,3.914
2088,556.08,3.913
2089,556.16,3.912
2090,556.24,3.910
2091,556.32,3.909
2092,556.41,3.908
2093,556.49,3.906
2094,556.58,3.905
2095,556.66,3.904
2096,556.74,3.902
2097,556.82,3.901
2098,556.91,3.900
2099,556.99,3.898
2100,557.08,3.897
2101,557.16,3.896
2102,557.24,3.894
2103,557.33,3.893
2104,557.41,3.891
2105,557.49,3.890
2106,557.58,3.889
2107,557.66,3.887
2108,557.74,3.886
2109,557.83,3.885
2110,557.91,3.883
2111,558.00,3.882
2112,558.08,3.880
2113,558.16,3.879
2114,558.25,3.878
2115,558.33,3.876
2116,558.41,3.875
2117,558.50,3.874
2118,558.58,3.872
2119,558.66,3.871
2120,558.74,3.869
2121,558.83,3.868
2122,558.92,3.867
2123,559.00,3.865
2124,559.08,3.864
2125,559.16,3.862
2126,559.25,3.861
2127,559.33,3.860
2128,559.41,3.858
2129,559.50,3.857
2130,559.58,3.855
2131,559.66,3.854
2132,559.75,3.852
2133,559.83,3.851
2134,559.92,3.850
2135,560.00,3.848
2136,560.08,3.847
2137,560.17,3.845
2138,560.25,3.844
2139,560.33,3.843
2140,560.42,3.841
2141,560.50,3.840
2142,560.58,3.838
2143,560.67,3.837
2144,560.75,3.835
2145,560.84,3.834
2146,560.92,3.832
2147,561.00,3.831
2148,561.08,3.829
2149,561.17,3.828
2150,561.25,3.826
2151,561.34,3.825
2152,561.42,3.823
2153,561.50,3.822
2154,561.58,3.820
2155,561.67,3.819
2156,561.76,3.817
2157,561.84,3.816
2158,561.92,3.814
2159,562.00,3.813
2160,562.09,3.812
2161,562.17,3.810
2162,562.25,3.809
2163,562.34,3.807
2164,562.42,3.806
2165,562.50,3.804
2166,562.59,3.803
2167,562.67,3.801
2168,562.76,3.800
2169,562.84,3.798
2170,562.92,3.797
2171,563.00,3.795
2172,563.08,3.793
2173,563.17,3.792
2174,563.25,3.790
2175,563.35,3.789
2176,563.43,3.787
2177,563.51,3.786
2178,563.59,3.784
2179,563.67,3.783
2180,563.76,3.781
2181,563.84,3.780
2182,563.92,3.778
2183,564.01,3.776
2184,564.09,3.775
2185,564.18,3.773
2186,564.26,3.772
2187,564.34,3.770
2188,564.42,3.768
2189,564.51,3.767
2190,564.59,3.765
2191,564.68,3.764
2192,564.76,3.762
2193,564.84,3.761
2194,564.92,3.759
2195,565.01,3.757
2196,565.09,3.756
2197,565.17,3.754
2198,565.26,3.753
2199,565.34,3.751
2200,565.43,3.749
2201,565.51,3.748
2202,565.59,3.746
2203,565.68,3.745
2204,565.76,3.743
2205,565.85,3.741
2206,565.92,3.740
2207,566.01,3.738
2208,566.10,3.736
2209,566.18,3.735
2210,566.26,3.733
2211,566.34,3.731
2212,566.42,3.730
2213,566.51,3.728
2214,566.60,3.726
2215,566.68,3.725
2216,566.76,3.723
2217,566.85,3.721
2218,566.93,3.720
2219,567.01,3.718
2220,567.10,3.716
2221,567.18,3.715
2222,567.26,3.713
2223,567.35,3.711
2224,567.43,3.710
2225,567.51,3.708
2226,567.60,3.706
2227,567.68,3.704
2228,567.77,3.703
2229,567.85,3.701
2230,567.93,3.699
2231,568.01,3.697
2232,568.10,3.696
2233,568.18,3.694
2234,568.27,3.692
2235,568.35,3.690
2236,568.43,3.689
2237,568.51,3.687
2238,568.60,3.685
2239,568.69,3.684
2240,568.77,3.682
2241,568.85,3.680
2242,568.94,3.678
2243,569.02,3.677
2244,569.10,3.675
2245,569.18,3.673
2246,569.26,3.671
2247,569.35,3.670
2248,569.44,3.668
2249,569.52,3.666
2250,569.60,3.664
2251,569.68,3.662
2252,569.77,3.661
2253,569.86,3.659
2254,569.94,3.657
2255,570.02,3.655
2256,570.10,3.653
2257,570.18,3.651
2258,570.27,3.650
2259,570.35,3.648
2260,570.43,3.646
2261,570.52,3.644
2262,570.61,3.642
2263,570.69,3.640
2264,570.77,3.639
2265,570.86,3.637
2266,570.94,3.635
2267,571.02,3.633
2268,571.11,3.631
2269,571.19,3.629
2270,571.27,3.628
2271,571.36,3.626
2272,571.44,3.624
2273,571.53,3.622
2274,571.60,3.620
2275,571.69,3.618
2276,571.77,3.616
2277,571.86,3.614
2278,571.94,3.612
2279,572.02,3.611
2280,572.11,3.609
