Repository: MaCFP/matl-db

# README File for IMT
IMT Mines Alès (Institut Mines-Télécom), Alès (France).

### Experimental Conditions: TGA
A Perkin Elmer TGA 8000 was used to conduct Thermogravimetric Analysis (TGA) experiments. 

* Heating Rates: 2, 5, 10, 20 K/min
* Temperature program
  - Initial Temperature: 303 K
  - Initial Isotherm: 120 s (hold at 303 K for 120 s)
  - Heating Ramp: from 303 to 383 K at 10 K/min
  - Second Isotherm: 600 s (hold at 383 K for 600 s)
  - Maximum Temperature: 1173 K
  - Final Isotherm: None
* Sample mass: 5 mg +/- 0.1 mg
* Sample geometry: Powdered
* Calibration type: Before each experiment, a baseline test was performed using an empty crucible. 
* Crucible
  - Type: alumina

File: Wood/Calibration_Data/IMT/IMT_Wood_TGA_O2-20_5K_R1.csv
Time (s),Temperature (K),Mass (mg)
0,383,4.615
15,383.5,4.615
23,384,4.616
30,384.5,4.616
37,385,4.616
43,385.5,4.616
50,386,4.616
56,386.5,4.616
62,387,4.616
68,387.5,4.616
75,388,4.616
81,388.5,4.616
87,389,4.616
93,389.5,4.616
99,390,4.616
105,390.5,4.616
111,391,4.616
117,391.5,4.616
123,392,4.616
129,392.5,4.616
135,393,4.616
141,393.5,4.616
147,394,4.615
153,394.5,4.615
159,395,4.615
165,395.5,4.615
171,396,4.615
177,396.5,4.615
183,397,4.615
189,397.5,4.615
195,398,4.615
201,398.5,4.615
207,399,4.615
213,399.5,4.615
219,400,4.615
225,400.5,4.615
231,401,4.615
237,401.5,4.615
243,402,4.614
249,402.5,4.614
255,403,4.614
261,403.5,4.614
267,404,4.614
273,404.5,4.614
279,405,4.614
285,405.5,4.614
290,406,4.614
297,406.5,4.614
303,407,4.613
308,407.5,4.613
314,408,4.613
320,408.5,4.613
326,409,4.613
332,409.5,4.613
338,410,4.613
344,410.5,4.613
350,411,4.612
356,411.5,4.612
362,412,4.612
368,412.5,4.612
374,413,4.612
380,413.5,4.612
386,414,4.612
392,414.5,4.611
398,415,4.611
404,415.5,4.611
410,416,4.611
416,416.5,4.611
422,417,4.611
428,417.5,4.61
434,418,4.61
440,418.5,4.61
446,419,4.61
452,419.5,4.61
458,420,4.609
464,420.5,4.609
470,421,4.609
476,421.5,4.609
482,422,4.609
488,422.5,4.608
494,423,4.608
500,423.5,4.608
506,424,4.607
512,424.5,4.607
518,425,4.607
524,425.5,4.607
530,426,4.606
536,426.5,4.606
542,427,4.606
548,427.5,4.605
554,428,4.605
560,428.5,4.605
566,429,4.605
572,429.5,4.604
578,430,4.604
584,430.5,4.604
590,431,4.603
596,431.5,4.603
602,432,4.603
608,432.5,4.602
614,433,4.602
620,433.5,4.601
626,434,4.601
632,434.5,4.601
637,435,4.6
644,435.5,4.6
650,436,4.599
655,436.5,4.599
661,437,4.599
667,437.5,4.598
673,438,4.598
679,438.5,4.597
685,439,4.597
691,439.5,4.596
697,440,4.596
703,440.5,4.595
709,441,4.595
715,441.5,4.594
721,442,4.594
727,442.5,4.593
733,443,4.593
739,443.5,4.592
745,444,4.592
751,444.5,4.591
757,445,4.59
763,445.5,4.59
769,446,4.589
775,446.5,4.589
781,447,4.588
787,447.5,4.587
793,448,4.587
799,448.5,4.586
805,449,4.586
811,449.5,4.585
817,450,4.584
823,450.5,4.584
829,451,4.583
835,451.5,4.582
841,452,4.582
847,452.5,4.581
853,453,4.58
859,453.5,4.58
865,454,4.579
871,454.5,4.578
877,455,4.577
883,455.5,4.577
889,456,4.576
895,456.5,4.575
901,457,4.574
907,457.5,4.574
913,458,4.573
919,458.5,4.572
925,459,4.571
931,459.5,4.57
937,460,4.57
943,460.5,4.569
949,461,4.568
955,461.5,4.567
961,462,4.566
967,462.5,4.565
973,463,4.564
979,463.5,4.563
985,464,4.563
991,464.5,4.562
997,465,4.561
1003,465.5,4.56
1009,466,4.559
1015,466.5,4.558
1021,467,4.557
1027,467.5,4.556
1033,468,4.555
1039,468.5,4.554
1045,469,4.553
1051,469.5,4.552
1057,470,4.551
1063,470.5,4.55
1069,471,4.548
1075,471.5,4.547
1081,472,4.546
1087,472.5,4.545
1093,473,4.544
1099,473.5,4.543
1105,474,4.542
1111,474.5,4.541
1117,475,4.539
1123,475.5,4.538
1128,476,4.537
1134,476.5,4.536
1141,477,4.534
1147,477.5,4.533
1152,478,4.532
1159,478.5,4.531
1164,479,4.529
1170,479.5,4.528
1176,480,4.527
1182,480.5,4.525
1188,481,4.524
1194,481.5,4.523
1200,482,4.521
1206,482.5,4.52
1212,483,4.518
1218,483.5,4.517
1224,484,4.515
1230,484.5,4.514
1236,485,4.512
1242,485.5,4.511
1248,486,4.509
1254,486.5,4.508
1260,487,4.506
1266,487.5,4.504
1272,488,4.503
1278,488.5,4.501
1284,489,4.499
1290,489.5,4.498
1296,490,4.496
1302,490.5,4.494
1308,491,4.492
1314,491.5,4.491
1320,492,4.489
1326,492.5,4.487
1332,493,4.485
1338,493.5,4.483
1344,494,4.481
1350,494.5,4.479
1356,495,4.477
1362,495.5,4.475
1368,496,4.473
1374,496.5,4.471
1380,497,4.469
1386,497.5,4.467
1392,498,4.465
1398,498.5,4.463
1404,499,4.461
1410,499.5,4.458
1416,500,4.456
1422,500.5,4.454
1428,501,4.452
1434,501.5,4.449
1440,502,4.447
1446,502.5,4.445
1452,503,4.442
1458,503.5,4.44
1464,504,4.437
1470,504.5,4.434
1476,505,4.432
1482,505.5,4.429
1488,506,4.427
1494,506.5,4.424
1500,507,4.421
1506,507.5,4.418
1512,508,4.416
1518,508.5,4.413
1524,509,4.41
1530,509.5,4.407
1536,510,4.404
1542,510.5,4.4
1548,511,4.397
1554,511.5,4.394
1560,512,4.391
1566,512.5,4.388
1572,513,4.385
1578,513.5,4.381
1584,514,4.378
1590,514.5,4.374
1596,515,4.371
1602,515.5,4.367
1608,516,4.364
1614,516.5,4.36
1619,517,4.357
1626,517.5,4.353
1632,518,4.349
1637,518.5,4.346
1643,519,4.342
1649,519.5,4.338
1655,520,4.334
1661,520.5,4.33
1667,521,4.326
1673,521.5,4.322
1679,522,4.318
1685,522.5,4.313
1691,523,4.309
1697,523.5,4.304
1703,524,4.3
1709,524.5,4.296
1715,525,4.291
1721,525.5,4.287
1727,526,4.282
1733,526.5,4.277
1739,527,4.273
1745,527.5,4.268
1751,528,4.263
1757,528.5,4.258
1763,529,4.253
1769,529.5,4.248
1775,530,4.243
1781,530.5,4.238
1787,531,4.233
1793,531.5,4.228
1799,532,4.223
1805,532.5,4.218
1811,533,4.212
1817,533.5,4.207
1823,534,4.202
1829,534.5,4.196
1835,535,4.191
1841,535.5,4.185
1847,536,4.18
1853,536.5,4.174
1859,537,4.169
1865,537.5,4.163
1871,538,4.157
1877,538.5,4.151
1883,539,4.146
1889,539.5,4.14
1895,540,4.134
1901,540.5,4.128
1907,541,4.122
1913,541.5,4.116
1919,542,4.11
1925,542.5,4.103
1931,543,4.097
1937,543.5,4.091
1943,544,4.084
1949,544.5,4.078
1955,545,4.072
1961,545.5,4.065
1967,546,4.059
1973,546.5,4.052
1979,547,4.045
1985,547.5,4.039
1991,548,4.032
1997,548.5,4.025
2003,549,4.018
2009,549.5,4.011
2015,550,4.004
2021,550.5,3.997
2027,551,3.99
2033,551.5,3.983
2039,552,3.975
2045,552.5,3.968
2051,553,3.96
2057,553.5,3.953
2063,554,3.945
2069,554.5,3.938
2075,555,3.93
2081,555.5,3.922
2087,556,3.914
2093,556.5,3.906
2099,557,3.898
2105,557.5,3.89
2111,558,3.882
2117,558.5,3.874
2123,559,3.865
2129,559.5,3.857
2135,560,3.848
2141,560.5,3.84
2147,561,3.831
2153,561.5,3.822
2159,562,3.813
2165,562.5,3.804
2171,563,3.795
2176,563.5,3.787
2182,564,3.778
2188,564.5,3.768
2194,565,3.759
2200,565.5,3.749
2206,566,3.74
2212,566.5,3.73
2218,567,3.72
2224,567.5,3.71
2230,568,3.699
2236,568.5,3.689
2242,569,3.678
2248,569.5,3.668
2254,570,3.657
2260,570.5,3.646
2266,571,3.635
2272,571.5,3.624
2278,572,3.612
2284,572.5,3.601
2290,573,3.589
2296,573.5,3.577
2302,574,3.565
2308,574.5,3.553
2314,575,3.541
2320,575.5,3.528
2326,576,3.516
2332,576.5,3.503
2338,577,3.49
2344,577.5,3.477
2350,578,3.463
2356,578.5,3.45
2362,579,3.436
2368,579.5,3.422
2374,580,3.408
2380,580.5,3.393
2386,581,3.379
2392,581.5,3.364
2398,582,3.349
2404,582.5,3.334
2410,583,3.318
2416,583.5,3.303
2422,584,3.287
2428,584.5,3.271
2434,585,3.254
2440,585.5,3.238
2446,586,3.221
2452,586.5,3.203
2458,587,3.186
2464,587.5,3.168
2470,588,3.15
2476,588.5,3.132
2482,589,3.114
2488,589.5,3.095
2494,590,3.076
2500,590.5,3.056
2506,591,3.037
2512,591.5,3.016
2518,592,2.996
2524,592.5,2.975
2530,593,2.954
2536,593.5,2.932
2542,594,2.909
2548,594.5,2.887
2554,595,2.863
2560,595.5,2.839
2566,596,2.815
2572,596.5,2.79
2578,597,2.764
2584,597.5,2.737
2590,598,2.71
2596,598.5,2.682
2602,599,2.653
2608,599.5,2.624
2614,600,2.593
2620,600.5,2.562
2626,601,2.53
2632,601.5,2.497
2638,602,2.464
2644,602.5,2.429
2650,603,2.395
2656,603.5,2.359
2662,604,2.323
2668,604.5,2.287
2674,605,2.251
2680,605.5,2.215
2686,606,2.179
2692,606.5,2.144
2698,607,2.109
2704,607.5,2.074
2709,608,2.046
2715,608.5,2.014
2721,609,1.982
2727,609.5,1.952
2733,610,1.923
2739,610.5,1.896
2745,611,1.87
2751,611.5,1.845
2757,612,1.822
2763,612.5,1.8
2769,613,1.779
2775,613.5,1.76
2781,614,1.742
2787,614.5,1.725
2793,615,1.709
2799,615.5,1.694
2805,616,1.681
2811,616.5,1.667
2817,617,1.655
2823,617.5,1.643
2829,618,1.631
2835,618.5,1.62
2841,619,1.61
2847,619.5,1.6
2853,620,1.59
2859,620.5,1.581
2865,621,1.571
2871,621.5,1.562
2877,622,1.554
2883,622.5,1.545
2889,623,1.537
2895,623.5,1.529
2901,624,1.521
2907,624.5,1.513
2913,625,1.506
2919,625.5,1.499
2925,626,1.491
2931,626.5,1.484
2937,627,1.477
2943,627.5,1.47
2949,628,1.464
2955,628.5,1.457
2961,629,1.451
2967,629.5,1.444
2973,630,1.438
2979,630.5,1.432
2985,631,1.426
2991,631.5,1.42
2997,632,1.414
3003,632.5,1.408
3009,633,1.403
3015,633.5,1.397
3021,634,1.391
3027,634.5,1.386
3033,635,1.38
3039,635.5,1.375
3045,636,1.369
3051,636.5,1.364
3057,637,1.359
3063,637.5,1.354
3069,638,1.349
3075,638.5,1.344
3081,639,1.339
3087,639.5,1.334
3093,640,1.329
3099,640.5,1.324
3105,641,1.319
3111,641.5,1.314
3117,642,1.309
3123,642.5,1.305
3129,643,1.3
3135,643.5,1.295
3141,644,1.29
3147,644.5,1.286
3153,645,1.281
3159,645.5,1.277
3165,646,1.272
3171,646.5,1.268
3177,647,1.263
3183,647.5,1.258
3189,648,1.254
3195,648.5,1.249
3201,649,1.245
3207,649.5,1.241
3212,650,1.237
3219,650.5,1.232
3225,651,1.227
3230,651.5,1.224
3237,652,1.219
3242,652.5,1.215
3249,653,1.21
3254,653.5,1.206
3260,654,1.202
3266,654.5,1.198
3272,655,1.194
3278,655.5,1.19
3284,656,1.185
3290,656.5,1.181
3296,657,1.177
3302,657.5,1.173
3308,658,1.168
3314,658.5,1.164
3320,659,1.16
3326,659.5,1.156
3332,660,1.152
3338,660.5,1.148
3344,661,1.144
3350,661.5,1.139
3356,662,1.135
3362,662.5,1.131
3368,663,1.127
3374,663.5,1.123
3380,664,1.119
3386,664.5,1.115
3392,665,1.111
3398,665.5,1.107
3404,666,1.103
3410,666.5,1.099
3416,667,1.095
3422,667.5,1.09
3428,668,1.086
3434,668.5,1.082
3440,669,1.078
3446,669.5,1.074
3452,670,1.07
3458,670.5,1.066
3464,671,1.062
3470,671.5,1.058
3476,672,1.054
3482,672.5,1.05
3488,673,1.046
3494,673.5,1.042
3500,674,1.038
3506,674.5,1.034
3512,675,1.029
3518,675.5,1.025
3524,676,1.021
3530,676.5,1.017
3536,677,1.013
3542,677.5,1.009
3548,678,1.005
3554,678.5,1.001
3560,679,0.997
3566,679.5,0.992
3572,680,0.988
3578,680.5,0.984
3584,681,0.98
3590,681.5,0.976
3596,682,0.972
3602,682.5,0.967
3608,683,0.963
3614,683.5,0.959
3620,684,0.955
3626,684.5,0.95
3632,685,0.946
3638,685.5,0.942
3644,686,0.937
3650,686.5,0.933
3656,687,0.929
3662,687.5,0.924
3668,688,0.92
3674,688.5,0.916
3680,689,0.911
3686,689.5,0.907
3692,690,0.902
3698,690.5,0.898
3704,691,0.893
3710,691.5,0.889
3716,692,0.884
3722,692.5,0.88
3727,693,0.876
3734,693.5,0.87
3740,694,0.866
3745,694.5,0.862
3751,695,0.857
3757,695.5,0.852
3763,696,0.848
3769,696.5,0.843
3775,697,0.838
3781,697.5,0.833
3787,698,0.828
3793,698.5,0.823
3799,699,0.818
3805,699.5,0.813
3811,700,0.808
3817,700.5,0.802
3823,701,0.798
3829,701.5,0.793
3835,702,0.788
3841,702.5,0.783
3847,703,0.778
3853,703.5,0.773
3859,704,0.768
3865,704.5,0.762
3871,705,0.757
3877,705.5,0.752
3883,706,0.746
3889,706.5,0.741
3895,707,0.735
3901,707.5,0.73
3907,708,0.724
3913,708.5,0.719
3919,709,0.713
3925,709.5,0.707
3931,710,0.702
3937,710.5,0.696
3943,711,0.69
3949,711.5,0.684
3955,712,0.679
3961,712.5,0.673
3967,713,0.667
3973,713.5,0.661
3979,714,0.656
3985,714.5,0.65
3991,715,0.644
3997,715.5,0.638
4003,716,0.632
4009,716.5,0.626
4015,717,0.62
4021,717.5,0.614
4027,718,0.608
4033,718.5,0.602
4039,719,0.596
4045,719.5,0.59
4051,720,0.584
4057,720.5,0.578
4063,721,0.572
4069,721.5,0.565
4075,722,0.559
4081,722.5,0.553
4087,723,0.547
4093,723.5,0.541
4099,724,0.535
4105,724.5,0.528
4111,725,0.522
4117,725.5,0.516
4123,726,0.51
4129,726.5,0.503
4135,727,0.497
4141,727.5,0.491
4147,728,0.484
4153,728.5,0.478
4159,729,0.471
4165,729.5,0.465
4171,730,0.458
4177,730.5,0.452
4183,731,0.445
4189,731.5,0.439
4195,732,0.432
4201,732.5,0.426
4207,733,0.419
4213,733.5,0.413
4219,734,0.406
4225,734.5,0.399
4231,735,0.393
4237,735.5,0.386
4243,736,0.379
4249,736.5,0.372
4255,737,0.365
4261,737.5,0.359
4267,738,0.352
4273,738.5,0.345
4279,739,0.338
4285,739.5,0.331
4291,740,0.324
4297,740.5,0.317
4303,741,0.31
4309,741.5,0.303
4315,742,0.296
4321,742.5,0.288
4327,743,0.281
4333,743.5,0.274
4339,744,0.267
4345,744.5,0.259
4351,745,0.252
4357,745.5,0.244
4363,746,0.237
4369,746.5,0.23
4375,747,0.222
4381,747.5,0.214
4387,748,0.207
4393,748.5,0.199
4399,749,0.191
4405,749.5,0.183
4411,750,0.175
4417,750.5,0.168
4423,751,0.16
4429,751.5,0.153
4435,752,0.145
4441,752.5,0.137
4447,753,0.129
4453,753.5,0.122
4459,754,0.115
4465,754.5,0.108
4471,755,0.101
4477,755.5,0.095
4483,756,0.088
4489,756.5,0.082
4495,757,0.076
4501,757.5,0.071
4507,758,0.066
4513,758.5,0.062
4519,759,0.058
4525,759.5,0.054
4531,760,0.05
4537,760.5,0.047
4543,761,0.045
4549,761.5,0.043
4555,762,0.041
4561,762.5,0.039
4567,763,0.038
4573,763.5,0.036
4579,764,0.035
4585,764.5,0.034
4591,765,0.033
4597,765.5,0.032
4603,766,0.031
4609,766.5,0.03
4615,767,0.03
4621,767.5,0.029
4627,768,0.029
4633,768.5,0.029
4639,769,0.029
4645,769.5,0.029
4651,770,0.028
4657,770.5,0.028
4663,771,0.028
4669,771.5,0.028
4675,772,0.028
4681,772.5,0.028
4687,773,0.028
4693,773.5,0.028
4699,774,0.028
4705,774.5,0.028
4711,775,0.028
4717,775.5,0.028
4723,776,0.028
4729,776.5,0.027
4735,777,0.027
4741,777.5,0.027
4747,778,0.027
4753,778.5,0.027
4759,779,0.027
4765,779.5,0.027
4771,780,0.027
4777,780.5,0.027
4783,781,0.027
4789,781.5,0.027
4795,782,0.027
4801,782.5,0.027
4807,783,0.027
4813,783.5,0.027
4819,784,0.027
4825,784.5,0.027
4831,785,0.027
4837,785.5,0.027
4843,786,0.026
4849,786.5,0.026
4855,787,0.026
4861,787.5,0.026
4867,788,0.026
4873,788.5,0.026
4879,789,0.026
4885,789.5,0.026
4891,790,0.026
4897,790.5,0.026
4903,791,0.026
4909,791.5,0.026
4915,792,0.026
4921,792.5,0.026
4927,793,0.026
4933,793.5,0.026
4939,794,0.026
4945,794.5,0.026
4951,795,0.026
4957,795.5,0.026
4963,796,0.026
4969,796.5,0.026
4975,797,0.025
4981,797.5,0.025
4987,798,0.025
4993,798.5,0.025
4999,799,0.025
5005,799.5,0.025
5011,800,0.025
5017,800.5,0.025
5023,801,0.025
5029,801.5,0.025
5035,802,0.025
5041,802.5,0.025
5047,803,0.025
5053,803.5,0.025
5059,804,0.025
5065,804.5,0.025
5071,805,0.025
5077,805.5,0.025
5083,806,0.025
5089,806.5,0.025
5095,807,0.025
5101,807.5,0.025
5107,808,0.025
5113,808.5,0.025
5119,809,0.025
5125,809.5,0.025
5131,810,0.025
5137,810.5,0.025
5143,811,0.025
5149,811.5,0.025
5155,812,0.025
5161,812.5,0.025
5167,813,0.025
5173,813.5,0.025
5179,814,0.025
5185,814.5,0.025
5191,815,0.025
5197,815.5,0.025
5203,816,0.025
5209,816.5,0.025
5215,817,0.025
5221,817.5,0.025
5227,818,0.025
5233,818.5,0.025
5239,819,0.025
5245,819.5,0.025
5251,820,0.025
5257,820.5,0.025
5263,821,0.025
5269,821.5,0.025
5275,822,0.025
5281,822.5,0.025
5287,823,0.025
5293,823.5,0.025
5299,824,0.025
5305,824.5,0.025
5311,825,0.025
5317,825.5,0.025
5323,826,0.025
5329,826.5,0.025
5335,827,0.025
5341,827.5,0.025
5347,828,0.025
5353,828.5,0.025
5359,829,0.025
5365,829.5,0.025
5371,830,0.025
5377,830.5,0.025
5383,831,0.025
5389,831.5,0.025
5395,832,0.025
5401,832.5,0.025
5407,833,0.025
5413,833.5,0.025
5419,834,0.025
5425,834.5,0.025
5431,835,0.025
5437,835.5,0.025
5443,836,0.025
5449,836.5,0.025
5455,837,0.025
5461,837.5,0.025
5467,838,0.025
5473,838.5,0.025
5479,839,0.025
5485,839.5,0.025
5491,840,0.025
5497,840.5,0.025
5503,841,0.025
5509,841.5,0.025
5515,842,0.025
5521,842.5,0.025
5527,843,0.025
5533,843.5,0.025
5539,844,0.025
5545,844.5,0.025
5551,845,0.025
5557,845.5,0.025
5563,846,0.025
5569,846.5,0.025
5575,847,0.025
5581,847.5,0.025
5587,848,0.025
5593,848.5,0.025
5599,849,0.025
5605,849.5,0.025
5611,850,0.025
5617,850.5,0.025
5623,851,0.025
5629,851.5,0.025
5635,852,0.025
5641,852.5,0.025
5647,853,0.025
5653,853.5,0.025
5659,854,0.025
5665,854.5,0.025
5671,855,0.025
5677,855.5,0.025
5683,856,0.024
5689,856.5,0.024
5695,857,0.024
5701,857.5,0.024
5707,858,0.024
5713,858.5,0.024
5719,859,0.024
5725,859.5,0.024
5731,860,0.024
5737,860.5,0.024
5743,861,0.024
5749,861.5,0.024
5755,862,0.024
5761,862.5,0.024
5767,863,0.024
5773,863.5,0.024
5779,864,0.024
5785,864.5,0.024
5791,865,0.024
5797,865.5,0.024
5803,866,0.024
5809,866.5,0.024
5815,867,0.024
5821,867.5,0.024
5827,868,0.024
5833,868.5,0.024
5839,869,0.024
5845,869.5,0.024
5851,870,0.024
5857,870.5,0.024
5863,871,0.024
5869,871.5,0.024
5875,872,0.024
5881,872.5,0.024
5887,873,0.024
5893,873.5,0.024
5899,874,0.024
5905,874.5,0.024
5911,875,0.024
5917,875.5,0.024
5923,876,0.024
5929,876.5,0.024
5935,877,0.024
5941,877.5,0.024
5947,878,0.024
5953,878.5,0.024
5959,879,0.024
5965,879.5,0.024
5971,880,0.024
5977,880.5,0.024
5983,881,0.024
5989,881.5,0.024
5995,882,0.024
6001,882.5,0.024
6007,883,0.024
6013,883.5,0.024
6019,884,0.024
6025,884.5,0.024
6031,885,0.024
6037,885.5,0.024
6043,886,0.024
6049,886.5,0.024
6055,887,0.024
6061,887.5,0.024
6067,888,0.024
6073,888.5,0.024
6079,889,0.024
6085,889.5,0.024
6091,890,0.024
6097,890.5,0.024
6103,891,0.024
6109,891.5,0.024
6115,892,0.024
6121,892.5,0.024
6127,893,0.024
6133,893.5,0.024
6139,894,0.024
6145,894.5,0.024
6151,895,0.024
6157,895.5,0.024
6163,896,0.024
6169,896.5,0.024
6175,897,0.024
6181,897.5,0.024
6187,898,0.024
6193,898.5,0.024
6199,899,0.024
6205,899.5,0.024
6211,900,0.024
6217,900.5,0.024
6223,901,0.024
6229,901.5,0.024
6235,902,0.024
6241,902.5,0.024
6247,903,0.024
6253,903.5,0.024
6259,904,0.024
6265,904.5,0.023
6271,905,0.023
6277,905.5,0.023
6283,906,0.023
6289,906.5,0.023
6295,907,0.023
6301,907.5,0.023
6307,908,0.023
6313,908.5,0.023
6319,909,0.024
6325,909.5,0.024
6331,910,0.024
6337,910.5,0.024
6343,911,0.024
6349,911.5,0.024
6355,912,0.024
6361,912.5,0.024
6367,913,0.024
6373,913.5,0.024
6379,914,0.024
6385,914.5,0.024
6391,915,0.024
6397,915.5,0.024
6403,916,0.024
6409,916.5,0.024
6415,917,0.024
6421,917.5,0.024
6427,918,0.024
6433,918.5,0.024
6439,919,0.024
6445,919.5,0.024
6451,920,0.024
6457,920.5,0.024
6463,921,0.024
6469,921.5,0.024
6475,922,0.024
6481,922.5,0.024
6487,923,0.024
6493,923.5,0.024
6499,924,0.024
6505,924.5,0.024
6511,925,0.024
6517,925.5,0.024
6523,926,0.024
6529,926.5,0.024
6535,927,0.024
6541,927.5,0.024
6547,928,0.024
6553,928.5,0.024
6559,929,0.024
6565,929.5,0.024
6571,930,0.024
6577,930.5,0.024
6583,931,0.024
6589,931.5,0.024
6595,932,0.024
6601,932.5,0.024
6607,933,0.024
6613,933.5,0.024
6619,934,0.024
6625,934.5,0.024
6631,935,0.024
6637,935.5,0.024
6643,936,0.024
6649,936.5,0.024
6655,937,0.024
6661,937.5,0.024
6667,938,0.024
6673,938.5,0.024
6679,939,0.024
6685,939.5,0.024
6691,940,0.024
6697,940.5,0.024
6703,941,0.024
6709,941.5,0.024
6715,942,0.024
6721,942.5,0.024
6727,943,0.024
6733,943.5,0.024
6739,944,0.024
6745,944.5,0.024
6751,945,0.024
6757,945.5,0.024
6763,946,0.024
6769,946.5,0.024
6775,947,0.024
6781,947.5,0.024
6787,948,0.024
6793,948.5,0.024
6799,949,0.024
6805,949.5,0.024
6811,950,0.024
6817,950.5,0.024
6823,951,0.024
6829,951.5,0.024
6835,952,0.024
6841,952.5,0.024
6847,953,0.024
6853,953.5,0.024
6859,954,0.024
6865,954.5,0.024
6871,955,0.024
6877,955.5,0.024
6883,956,0.024
6889,956.5,0.024
6895,957,0.024
6901,957.5,0.024
6907,958,0.024
6913,958.5,0.024
6919,959,0.024
6925,959.5,0.024
6931,960,0.024
6937,960.5,0.024
6943,961,0.024
6949,961.5,0.024
6955,962,0.024
6961,962.5,0.024
6967,963,0.024
6973,963.5,0.024
6979,964,0.024
6985,964.5,0.023
6991,965,0.024
6997,965.5,0.024
7003,966,0.024
7009,966.5,0.024
7015,967,0.024
7021,967.5,0.024
7027,968,0.024
7033,968.5,0.024
7039,969,0.024
7045,969.5,0.024
7051,970,0.024
7057,970.5,0.024
7063,971,0.024
7069,971.5,0.024
7075,972,0.024
7081,972.5,0.024
7087,973,0.024
7093,973.5,0.024
7099,974,0.024
7105,974.5,0.024
7111,975,0.024
7117,975.5,0.024
7123,976,0.024
7129,976.5,0.024
7135,977,0.024
7141,977.5,0.024
7147,978,0.024
7153,978.5,0.024
7159,979,0.024
7165,979.5,0.024
7171,980,0.024
7177,980.5,0.024
7183,981,0.024
7189,981.5,0.024
7195,982,0.024
7201,982.5,0.024
7207,983,0.024
7213,983.5,0.024
7219,984,0.024
7225,984.5,0.024
7231,985,0.024
7237,985.5,0.024
7243,986,0.024
7249,986.5,0.024
7255,987,0.024
7261,987.5,0.024
7267,988,0.024
7273,988.5,0.024
7279,989,0.024
7285,989.5,0.024
7291,990,0.024
7297,990.5,0.024
7303,991,0.024
7309,991.5,0.024
7315,992,0.024
7321,992.5,0.024
7327,993,0.024
7333,993.5,0.024
7339,994,0.024
7345,994.5,0.024
7351,995,0.024
7357,995.5,0.024
7363,996,0.024
7369,996.5,0.024
7375,997,0.024
7381,997.5,0.024
7387,998,0.024
7393,998.5,0.024
7399,999,0.024
7405,999.5,0.024
7411,1000,0.024
7417,1000.5,0.024
7423,1001,0.024
7429,1001.5,0.025
7435,1002,0.024
7441,1002.5,0.024
7447,1003,0.024
7453,1003.5,0.025
7459,1004,0.025
7465,1004.5,0.025
7471,1005,0.025
7477,1005.5,0.025
7483,1006,0.024
7489,1006.5,0.024
7495,1007,0.024
7501,1007.5,0.024
7507,1008,0.024
7513,1008.5,0.024
7519,1009,0.025
7525,1009.5,0.024
7531,1010,0.024
7537,1010.5,0.025
7543,1011,0.025
7549,1011.5,0.025
7555,1012,0.025
7561,1012.5,0.025
7567,1013,0.025
7573,1013.5,0.025
7579,1014,0.025
7585,1014.5,0.025
7591,1015,0.025
7597,1015.5,0.025
7603,1016,0.025
7609,1016.5,0.025
7615,1017,0.025
7621,1017.5,0.025
7627,1018,0.025
7633,1018.5,0.025
7639,1019,0.025
7645,1019.5,0.025
7651,1020,0.025
7657,1020.5,0.025
7663,1021,0.025
7669,1021.5,0.025
7675,1022,0.025
7681,1022.5,0.025
7687,1023,0.025
7693,1023.5,0.025
7699,1024,0.025
7705,1024.5,0.025
7711,1025,0.025
7717,1025.5,0.025
7723,1026,0.025
7729,1026.5,0.025
7735,1027,0.025
7741,1027.5,0.025
7747,1028,0.025
7753,1028.5,0.025
7759,1029,0.025
7765,1029.5,0.025
7771,1030,0.025
7777,1030.5,0.025
7783,1031,0.025
7789,1031.5,0.025
7795,1032,0.025
7801,1032.5,0.025
7807,1033,0.025
7813,1033.5,0.025
7819,1034,0.025
7825,1034.5,0.025
7831,1035,0.025
7837,1035.5,0.025
7843,1036,0.025
7849,1036.5,0.025
7855,1037,0.025
7861,1037.5,0.025
7867,1038,0.025
7873,1038.5,0.025
7879,1039,0.025
7885,1039.5,0.025
7891,1040,0.025
7897,1040.5,0.025
7903,1041,0.025
7909,1041.5,0.025
7915,1042,0.025
7921,1042.5,0.025
7927,1043,0.025
7933,1043.5,0.025
7939,1044,0.025
7945,1044.5,0.025
7951,1045,0.025
7957,1045.5,0.025
7963,1046,0.025
7969,1046.5,0.025
7975,1047,0.025
7981,1047.5,0.025
7987,1048,0.025
7993,1048.5,0.025
7999,1049,0.025
8005,1049.5,0.025
8011,1050,0.025
8017,1050.5,0.025
8023,1051,0.025
8029,1051.5,0.025
8035,1052,0.025
8041,1052.5,0.024
8047,1053,0.024
8053,1053.5,0.025
8059,1054,0.025
8065,1054.5,0.025
8071,1055,0.025
8077,1055.5,0.025
8083,1056,0.025
8089,1056.5,0.025
8095,1057,0.025
8101,1057.5,0.025
8107,1058,0.025
8113,1058.5,0.025
8119,1059,0.025
8125,1059.5,0.025
8131,1060,0.025
8137,1060.5,0.025
8143,1061,0.025
8149,1061.5,0.025
8155,1062,0.025
8161,1062.5,0.025
8167,1063,0.025
8173,1063.5,0.025
8179,1064,0.025
8185,1064.5,0.025
8191,1065,0.025
8197,1065.5,0.025
8203,1066,0.025
8209,1066.5,0.025
8215,1067,0.025
8221,1067.5,0.025
8227,1068,0.025
8233,1068.5,0.025
8239,1069,0.025
8245,1069.5,0.025
8251,1070,0.025
8257,1070.5,0.025
8263,1071,0.024
8269,1071.5,0.024
8275,1072,0.024
8281,1072.5,0.024
8287,1073,0.024
8293,1073.5,0.024
8299,1074,0.024
8305,1074.5,0.024
8311,1075,0.024
8317,1075.5,0.024
8323,1076,0.025
8329,1076.5,0.025
8335,1077,0.025
8341,1077.5,0.025
8347,1078,0.025
8353,1078.5,0.025
8359,1079,0.025
8365,1079.5,0.025
8371,1080,0.025
8377,1080.5,0.025
8383,1081,0.025
8389,1081.5,0.025
8395,1082,0.025
8401,1082.5,0.025
8407,1083,0.025
8413,1083.5,0.025
8419,1084,0.025
8425,1084.5,0.025
8431,1085,0.025
8437,1085.5,0.025
8443,1086,0.025
8449,1086.5,0.025
8455,1087,0.025
8461,1087.5,0.025
8467,1088,0.025
8473,1088.5,0.025
8479,1089,0.025
8485,1089.5,0.025
8491,1090,0.025
8497,1090.5,0.025
8503,1091,0.025
8509,1091.5,0.025
8515,1092,0.025
8521,1092.5,0.025
8527,1093,0.025
8533,1093.5,0.025
8539,1094,0.025
8545,1094.5,0.025
8551,1095,0.025
8557,1095.5,0.025
8563,1096,0.025
8569,1096.5,0.025
8575,1097,0.025
8581,1097.5,0.025
8587,1098,0.025
8593,1098.5,0.025
8599,1099,0.025
8605,1099.5,0.025
8611,1100,0.025
8617,1100.5,0.025
8623,1101,0.024
8629,1101.5,0.024
8635,1102,0.024
8641,1102.5,0.024
8647,1103,0.024
8653,1103.5,0.024
8659,1104,0.024
8665,1104.5,0.025
8671,1105,0.025
8677,1105.5,0.025
8683,1106,0.025
8689,1106.5,0.025
8695,1107,0.025
8701,1107.5,0.025
8707,1108,0.025
8713,1108.5,0.025
8719,1109,0.025
8725,1109.5,0.025
8731,1110,0.025
8737,1110.5,0.025
8743,1111,0.025
8749,1111.5,0.025
8755,1112,0.025
8761,1112.5,0.025
8767,1113,0.025
8773,1113.5,0.025
8779,1114,0.025
8785,1114.5,0.025
8791,1115,0.025
8797,1115.5,0.025
8803,1116,0.025
8809,1116.5,0.025
8815,1117,0.025
8821,1117.5,0.025
8827,1118,0.025
8833,1118.5,0.025
8839,1119,0.025
8845,1119.5,0.025
8851,1120,0.025
8857,1120.5,0.025
8863,1121,0.025
8869,1121.5,0.025
8875,1122,0.025
8881,1122.5,0.025
8887,1123,0.025
8893,1123.5,0.025
8899,1124,0.025
8905,1124.5,0.025
8911,1125,0.025
8917,1125.5,0.025
8923,1126,0.025
8929,1126.5,0.025
8935,1127,0.025
8941,1127.5,0.025
8947,1128,0.025
8953,1128.5,0.025
8959,1129,0.025
8965,1129.5,0.025
8971,1130,0.025
8977,1130.5,0.025
8983,1131,0.025
8989,1131.5,0.025
8995,1132,0.025
9001,1132.5,0.025
9007,1133,0.025
9013,1133.5,0.025
9019,1134,0.025
9025,1134.5,0.025
9031,1135,0.024
9037,1135.5,0.024
9043,1136,0.024
9049,1136.5,0.024
9055,1137,0.024
9061,1137.5,0.024
9067,1138,0.024
9073,1138.5,0.024
9079,1139,0.024
9085,1139.5,0.024
9091,1140,0.024
9097,1140.5,0.024
9103,1141,0.024
9109,1141.5,0.024
9115,1142,0.024
9121,1142.5,0.024
9127,1143,0.024
9133,1143.5,0.024
9139,1144,0.024
9145,1144.5,0.024
9151,1145,0.024
9157,1145.5,0.024
9163,1146,0.024
9169,1146.5,0.024
9175,1147,0.024
9181,1147.5,0.024
9187,1148,0.024
9193,1148.5,0.024
9199,1149,0.024
9205,1149.5,0.024
9211,1150,0.024
9217,1150.5,0.024
9223,1151,0.024
9229,1151.5,0.024
9235,1152,0.024
9241,1152.5,0.024
9247,1153,0.024
9253,1153.5,0.024
9259,1154,0.024
9265,1154.5,0.024
9271,1155,0.024
9277,1155.5,0.024
9283,1156,0.024
9289,1156.5,0.023
9295,1157,0.023
9301,1157.5,0.023
9307,1158,0.023
9313,1158.5,0.023
9319,1159,0.023
9325,1159.5,0.023
9331,1160,0.023
9337,1160.5,0.023
9343,1161,0.023
9349,1161.5,0.023
9355,1162,0.023
9361,1162.5,0.023
9367,1163,0.023
9373,1163.5,0.023
9379,1164,0.023
9385,1164.5,0.023
9391,1165,0.023
9397,1165.5,0.023
9403,1166,0.023
9409,1166.5,0.023
9415,1167,0.023
9421,1167.5,0.023
9427,1168,0.023
9433,1168.5,0.023
9439,1169,0.023
9445,1169.5,0.023
9451,1170,0.023
9457,1170.5,0.023
9463,1171,0.023
9469,1171.5,0.023
9475,1172,0.023
9479,1172.5,0.023
9479,1173,0.023

File: Wood/Calibration_Data/IMT/IMT-Mines-Ales_TGA_N2_20K_R1.csv (part 2 of 2)
Time (s),Sample Temperature (K),Weight (mg)
2259,1132.72,0.735
2260,1133.06,0.735
2261,1133.39,0.734
2262,1133.73,0.734
2263,1134.06,0.734
2264,1134.39,0.734
2265,1134.72,0.734
2266,1135.06,0.734
2267,1135.39,0.734
2268,1135.73,0.734
2269,1136.06,0.734
2270,1136.39,0.734
2271,1136.72,0.733
2272,1137.05,0.733
2273,1137.40,0.733
2274,1137.72,0.733
2275,1138.05,0.733
2276,1138.39,0.733
2277,1138.73,0.733
2278,1139.05,0.732
2279,1139.39,0.732
2280,1139.73,0.732
2281,1140.06,0.732
2282,1140.39,0.732
2283,1140.72,0.732
2284,1141.06,0.732
2285,1141.40,0.731
2286,1141.73,0.731
2287,1142.06,0.731
2288,1142.38,0.731
2289,1142.72,0.731
2290,1143.06,0.731
2291,1143.39,0.731
2292,1143.72,0.730
2293,1144.05,0.730
2294,1144.40,0.730
2295,1144.72,0.730
2296,1145.05,0.730
2297,1145.38,0.730
2298,1145.72,0.730
2299,1146.06,0.730
2300,1146.39,0.729
2301,1146.73,0.729
2302,1147.06,0.729
2303,1147.39,0.729
2304,1147.72,0.729
2305,1148.06,0.729
2306,1148.39,0.729
2307,1148.71,0.729
2308,1149.05,0.728
2309,1149.39,0.728
2310,1149.72,0.728
2311,1150.06,0.728
2312,1150.40,0.728
2313,1150.72,0.728
2314,1151.05,0.728
2315,1151.39,0.727
2316,1151.73,0.727
2317,1152.05,0.727
2318,1152.39,0.727
2319,1152.72,0.727
2320,1153.05,0.727
2321,1153.39,0.727
2322,1153.72,0.726
2323,1154.05,0.726
2324,1154.39,0.726
2325,1154.72,0.726
2326,1155.06,0.726
2327,1155.39,0.726
2328,1155.72,0.726
2329,1156.06,0.725
2330,1156.39,0.725
2331,1156.72,0.725
2332,1157.06,0.725
2333,1157.39,0.725
2334,1157.72,0.725
2335,1158.06,0.725
2336,1158.39,0.725
2337,1158.73,0.725
2338,1159.06,0.724
2339,1159.39,0.724
2340,1159.72,0.724
2341,1160.06,0.724
2342,1160.39,0.724
2343,1160.72,0.724
2344,1161.06,0.724
2345,1161.40,0.724
2346,1161.73,0.723
2347,1162.05,0.723
2348,1162.39,0.723
2349,1162.73,0.723
2350,1163.06,0.723
2351,1163.39,0.723
2352,1163.71,0.723
2353,1164.05,0.722
2354,1164.39,0.722
2355,1164.73,0.722
2356,1165.05,0.722
2357,1165.38,0.722
2358,1165.72,0.722
2359,1166.06,0.721
2360,1166.39,0.721
2361,1166.72,0.721
2362,1167.04,0.721
2363,1167.38,0.721
2364,1167.72,0.721
2365,1168.06,0.721
2366,1168.38,0.720
2367,1168.71,0.720
2368,1169.06,0.720
2369,1169.40,0.720
2374,777.16,0.950
2375,777.32,0.950
2376,777.49,0.950
2377,777.66,0.950
2378,777.82,0.950
2379,777.99,0.950
2380,778.16,0.950
2381,778.33,0.950
2382,778.49,0.950
2383,778.65,0.950
2384,778.83,0.950
2385,778.99,0.950
2386,779.15,0.950
2387,779.32,0.950
2388,779.49,0.950
2389,779.66,0.950
2390,779.83,0.950
2391,779.99,0.950
2392,780.16,0.950
2393,780.32,0.950
2394,780.49,0.950
2395,780.65,0.950
2396,780.82,0.950
2397,780.99,0.950
2398,781.16,0.950
2399,781.32,0.950
2400,781.49,0.950
2401,781.65,0.950
2402,781.83,0.950
2403,781.99,0.950
2404,782.15,0.950
2405,782.32,0.950
2406,782.49,0.950
2407,782.66,0.950
2408,782.82,0.950
2409,782.99,0.950
2410,783.16,0.940
2411,783.33,0.940
2412,783.49,0.940
2413,783.66,0.940
2414,783.82,0.940
2415,783.99,0.940
2416,784.16,0.940
2417,784.32,0.940
2418,784.50,0.940
2419,784.66,0.940
2420,784.83,0.940
2421,784.99,0.940
2422,785.16,0.940
2423,785.32,0.940
2424,785.49,0.940
2425,785.66,0.940
2426,785.82,0.940
2427,785.99,0.940
2428,786.16,0.940
2429,786.32,0.940
2430,786.49,0.940
2431,786.66,0.940
2432,786.83,0.940
2433,786.99,0.940
2434,787.16,0.940
2435,787.33,0.940
2436,787.49,0.940
2437,787.65,0.940
2438,787.82,0.940
2439,787.99,0.940
2440,788.16,0.940
2441,788.33,0.940
2442,788.49,0.940
2443,788.66,0.940
2444,788.82,0.940
2445,788.99,0.940
2446,789.16,0.940
2447,789.32,0.940
2448,789.49,0.940
2449,789.66,0.940
2450,789.82,0.940
2451,789.99,0.940
2452,790.16,0.940
2453,790.32,0.940
2454,790.49,0.930
2455,790.66,0.930
2456,790.83,0.930
2457,790.99,0.930
2458,791.16,0.930
2459,791.33,0.930
2460,791.49,0.930
2461,791.65,0.930
2462,791.82,0.930
2463,791.99,0.930
2464,792.16,0.930
2465,792.32,0.930
2466,792.49,0.930
2467,792.65,0.930
2468,792.82,0.930
2469,792.99,0.930
2470,793.16,0.930
2471,793.33,0.930
2472,793.50,0.930
2473,793.66,0.930
2474,793.82,0.930
2475,793.99,0.930
2476,794.16,0.930
2477,794.33,0.930
2478,794.49,0.930
2479,794.65,0.930
2480,794.83,0.930
2481,794.99,0.930
2482,795.16,0.930
2483,795.33,0.930
2484,795.49,0.930
2485,795.65,0.930
2486,795.82,0.930
2487,796.00,0.930
2488,796.16,0.930
2489,796.32,0.930
2490,796.49,0.930
2491,796.66,0.930
2492,796.83,0.930
2493,796.99,0.930
2494,797.16,0.930
2495,797.33,0.930
2496,797.49,0.930
2497,797.65,0.930
2498,797.83,0.930
2499,797.99,0.930
2500,798.16,0.930
2501,798.32,0.920
2502,798.50,0.920
2503,798.66,0.920
2504,798.82,0.920
2505,798.99,0.920
2506,799.16,0.920
2507,799.32,0.920
2508,799.49,0.920
2509,799.66,0.920
2510,799.83,0.920
2511,799.99,0.920
2512,800.15,0.920
2513,800.32,0.920
2514,800.49,0.920
2515,800.66,0.920
2516,800.83,0.920
2517,801.00,0.920
2518,801.16,0.920
2519,801.32,0.920
2520,801.49,0.920
2521,801.66,0.920
2522,801.82,0.920
2523,801.99,0.920
2524,802.16,0.920
2525,802.33,0.920
2526,802.49,0.920
2527,802.66,0.920
2528,802.83,0.920
2529,802.99,0.920
2530,803.15,0.920
2531,803.32,0.920
2532,803.50,0.920
2533,803.66,0.920
2534,803.82,0.920
2535,803.99,0.920
2536,804.16,0.920
2537,804.32,0.920
2538,804.49,0.920
2539,804.66,0.920
2540,804.83,0.920
2541,805.00,0.920
2542,805.16,0.920
2543,805.33,0.920
2544,805.49,0.920
2545,805.65,0.920
2546,805.82,0.920
2547,805.99,0.920
2548,806.16,0.920
2549,806.33,0.920
2550,806.49,0.920
2551,806.66,0.910
2552,806.82,0.910
2553,806.99,0.910
2554,807.16,0.910
2555,807.33,0.910
2556,807.49,0.910
2557,807.66,0.910
2558,807.83,0.910
2559,808.00,0.910
2560,808.15,0.910
2561,808.32,0.910
2562,808.49,0.910
2563,808.67,0.910
2564,808.83,0.910
2565,808.99,0.910
2566,809.15,0.910
2567,809.32,0.910
2568,809.49,0.910
2569,809.66,0.910
2570,809.83,0.910
2571,809.99,0.910
2572,810.16,0.910
2573,810.33,0.910
2574,810.50,0.910
2575,810.66,0.910
2576,810.82,0.910
2577,810.99,0.910
2578,811.16,0.910
2579,811.32,0.910
2580,811.49,0.910
2581,811.66,0.910
2582,811.82,0.910
2583,811.99,0.910
2584,812.16,0.910
2585,812.33,0.910
2586,812.49,0.910
2587,812.65,0.910
2588,812.82,0.910
2589,812.99,0.910
2590,813.16,0.910
2591,813.33,0.910
2592,813.50,0.910
2593,813.66,0.910
2594,813.83,0.910
2595,813.99,0.910
2596,814.15,0.910
2597,814.33,0.910
2598,814.49,0.910
2599,814.66,0.910
2600,814.83,0.910
2601,815.00,0.910
2602,815.16,0.910
2603,815.33,0.910
2604,815.49,0.900
2605,815.66,0.900
2606,815.83,0.900
2607,815.99,0.900
2608,816.16,0.900
2609,816.33,0.900
2610,816.49,0.900
2611,816.66,0.900
2612,816.83,0.900
2613,817.00,0.900
2614,817.16,0.900
2615,817.33,0.900
2616,817.49,0.900
2617,817.66,0.900
2618,817.82,0.900
2619,818.00,0.900
2620,818.16,0.900
2621,818.32,0.900
2622,818.49,0.900
2623,818.66,0.900
2624,818.82,0.900
2625,818.99,0.900
2626,819.17,0.900
2627,819.33,0.900
2628,819.49,0.900
2629,819.66,0.900
2630,819.83,0.900
2631,819.99,0.900
2632,820.16,0.900
2633,820.33,0.900
2634,820.50,0.900
2635,820.66,0.900
2636,820.83,0.900
2637,820.99,0.900
2638,821.16,0.900
2639,821.33,0.900
2640,821.49,0.900
2641,821.65,0.900
2642,821.83,0.900
2643,822.00,0.900
2644,822.16,0.900
2645,822.32,0.900
2646,822.49,0.900
2647,822.66,0.900
2648,822.83,0.900
2649,822.99,0.900
2650,823.16,0.900
2651,823.33,0.900
2652,823.49,0.900
2653,823.66,0.900
2654,823.83,0.900
2655,824.00,0.900
2656,824.16,0.900
2657,824.33,0.900
2658,824.49,0.900
2659,824.66,0.890
2660,824.83,0.890
2661,824.99,0.890
2662,825.16,0.890
2663,825.32,0.890
2664,825.49,0.890
2665,825.66,0.890
2666,825.83,0.890
2667,825.99,0.890
2668,826.16,0.890
2669,826.33,0.890
2670,826.49,0.890
2671,826.66,0.890
2672,826.83,0.890
2673,827.00,0.890
2674,827.16,0.890
2675,827.33,0.890
2676,827.50,0.890
2677,827.66,0.890
2678,827.83,0.890
2679,827.99,0.890
2680,828.16,0.890
2681,828.33,0.890
2682,828.49,0.890
2683,828.66,0.890
2684,828.83,0.890
2685,829.00,0.890
2686,829.16,0.890
2687,829.33,0.890
2688,829.49,0.890
2689,829.66,0.890
2690,829.83,0.890
2691,830.00,0.890
2692,830.16,0.890
2693,830.33,0.890
2694,830.49,0.890
2695,830.66,0.890
2696,830.83,0.890
2697,830.99,0.890
2698,831.16,0.890
2699,831.33,0.890
2700,831.49,0.890
2701,831.66,0.890
2702,831.83,0.890
2703,831.99,0.890
2704,832.16,0.890
2705,832.33,0.890
2706,832.50,0.890
2707,832.66,0.890
2708,832.83,0.890
2709,832.99,0.890
2710,833.16,0.890
2711,833.32,0.890
2712,833.49,0.890
2713,833.66,0.890
2714,833.83,0.890
2715,833.99,0.890
2716,834.16,0.890
2717,834.33,0.880
2718,834.49,0.880
2719,834.66,0.880
2720,834.83,0.880
2721,834.99,0.880
2722,835.16,0.880
2723,835.33,0.880
2724,835.49,0.880
2725,835.66,0.880
2726,835.83,0.880
2727,836.00,0.880
2728,836.16,0.880
2729,836.33,0.880
2730,836.49,0.880
2731,836.66,0.880
2732,836.82,0.880
2733,836.99,0.880
2734,837.16,0.880
2735,837.32,0.880
2736,837.49,0.880
2737,837.66,0.880
2738,837.83,0.880
2739,838.00,0.880
2740,838.16,0.880
2741,838.33,0.880
2742,838.50,0.880
2743,838.66,0.880
2744,838.82,0.880
2745,838.99,0.880
2746,839.16,0.880
2747,839.33,0.880
2748,839.49,0.880
2749,839.66,0.880
2750,839.83,0.880
2751,840.00,0.880
2752,840.16,0.880
2753,840.33,0.880
2754,840.50,0.880
2755,840.66,0.880
2756,840.82,0.880
2757,840.99,0.880
2758,841.16,0.880
2759,841.33,0.880
2760,841.49,0.880
2761,841.66,0.880
2762,841.83,0.880
2763,841.99,0.880
2764,842.17,0.880
2765,842.33,0.880
2766,842.49,0.880
2767,842.66,0.880
2768,842.83,0.880
2769,842.99,0.880
2770,843.16,0.880
2771,843.33,0.880
2772,843.50,0.880
2773,843.66,0.880
2774,843.82,0.880
2775,843.99,0.880
2776,844.16,0.880
2777,844.33,0.870
2778,844.50,0.870
2779,844.66,0.870
2780,844.83,0.870
2781,844.99,0.870
2782,845.16,0.870
2783,845.33,0.870
2784,845.49,0.870
2785,845.67,0.870
2786,845.83,0.870
2787,845.99,0.870
2788,846.16,0.870
2789,846.33,0.870
2790,846.49,0.870
2791,846.66,0.870
2792,846.83,0.870
2793,847.00,0.870
2794,847.16,0.870
2795,847.32,0.870
2796,847.49,0.870
2797,847.67,0.870
2798,847.83,0.870
2799,847.99,0.870
2800,848.16,0.870
2801,848.33,0.870
2802,848.50,0.870
2803,848.66,0.870
2804,848.83,0.870
2805,848.99,0.870
2806,849.16,0.870
2807,849.33,0.870
2808,849.49,0.870
2809,849.66,0.870
2810,849.83,0.870
2811,849.99,0.870
2812,850.16,0.870
2813,850.32,0.870
2814,850.50,0.870
2815,850.66,0.870
2816,850.83,0.870
2817,850.99,0.870
2818,851.16,0.870
2819,851.33,0.870
2820,851.49,0.870
2821,851.66,0.870
2822,851.83,0.870
2823,852.00,0.870
2824,852.16,0.870
2825,852.33,0.870
2826,852.49,0.870
2827,852.66,0.870
2828,852.83,0.870
2829,853.00,0.870
2830,853.16,0.870
2831,853.33,0.870
2832,853.50,0.870
2833,853.67,0.870
2834,853.83,0.870
2835,854.00,0.870
2836,854.16,0.870
2837,854.33,0.870
2838,854.50,0.870
2839,854.66,0.870
2840,854.83,0.860
2841,855.00,0.860
2842,855.17,0.860
2843,855.33,0.860
2844,855.49,0.860
2845,855.66,0.860
2846,855.83,0.860
2847,855.99,0.860
2848,856.16,0.860
2849,856.33,0.860
2850,856.50,0.860
2851,856.67,0.860
2852,856.83,0.860
2853,857.00,0.860
2854,857.16,0.860
2855,857.33,0.860
2856,857.50,0.860
2857,857.66,0.860
2858,857.83,0.860
2859,858.00,0.860
2860,858.17,0.860
2861,858.33,0.860
2862,858.49,0.860
2863,858.66,0.860
2864,858.83,0.860
2865,859.00,0.860
2866,859.16,0.860
2867,859.33,0.860
2868,859.49,0.860
2869,859.66,0.860
2870,859.83,0.860
2871,859.99,0.860
2872,860.16,0.860
2873,860.33,0.860
2874,860.50,0.860
2875,860.66,0.860
2876,860.83,0.860
2877,861.00,0.860
2878,861.16,0.860
2879,861.33,0.860
2880,861.50,0.860
2881,861.67,0.860
2882,861.83,0.860
2883,861.99,0.860
2884,862.16,0.860
2885,862.33,0.860
2886,862.49,0.860
2887,862.66,0.860
2888,862.83,0.860
2889,863.00,0.860
2890,863.16,0.860
2891,863.33,0.860
2892,863.50,0.860
2893,863.66,0.860
2894,863.83,0.860
2895,864.00,0.860
2896,864.17,0.860
2897,864.33,0.860
2898,864.50,0.860
2899,864.67,0.860
2900,864.83,0.860
2901,865.00,0.860
2902,865.16,0.860
2903,865.33,0.860
2904,865.50,0.860
2905,865.67,0.850
2906,865.83,0.850
2907,865.99,0.850
2908,866.16,0.850
2909,866.33,0.850
2910,866.49,0.850
2911,866.66,0.850
2912,866.83,0.850
2913,866.99,0.850
2914,867.16,0.850
2915,867.33,0.850
2916,867.49,0.850
2917,867.66,0.850
2918,867.83,0.850
2919,867.99,0.850
2920,868.16,0.850
2921,868.34,0.850
2922,868.49,0.850
2923,868.66,0.850
2924,868.82,0.850
2925,869.00,0.850
2926,869.17,0.850
2927,869.33,0.850
2928,869.50,0.850
2929,869.66,0.850
2930,869.83,0.850
2931,870.00,0.850
2932,870.16,0.850
2933,870.33,0.850
2934,870.49,0.850
2935,870.66,0.850
2936,870.83,0.850
2937,871.00,0.850
2938,871.16,0.850
2939,871.33,0.850
2940,871.50,0.850
2941,871.67,0.850
2942,871.83,0.850
2943,872.00,0.850
2944,872.16,0.850
2945,872.32,0.850
2946,872.49,0.850
2947,872.67,0.850
2948,872.84,0.850
2949,873.00,0.850
2950,873.17,0.850
2951,873.33,0.850
2952,873.49,0.850
2953,873.67,0.850
2954,873.83,0.850
2955,873.99,0.850
2956,874.16,0.850
2957,874.33,0.850
2958,874.49,0.850
2959,874.66,0.850
2960,874.83,0.850
2961,875.00,0.850
2962,875.16,0.850
2963,875.33,0.850
2964,875.50,0.850
2965,875.67,0.850
2966,875.83,0.850
2967,876.00,0.850
2968,876.17,0.850
2969,876.33,0.850
2970,876.50,0.850
2971,876.66,0.850
2972,876.83,0.840
2973,877.00,0.840
2974,877.16,0.840
2975,877.33,0.840
2976,877.50,0.840
2977,877.66,0.840
2978,877.83,0.840
2979,878.00,0.840
2980,878.16,0.840
2981,878.33,0.840
2982,878.50,0.840
2983,878.66,0.840
2984,878.83,0.840
2985,879.00,0.840
2986,879.17,0.840
2987,879.33,0.840
2988,879.50,0.840
2989,879.67,0.840
2990,879.84,0.840
2991,880.00,0.840
2992,880.17,0.840
2993,880.33,0.840
2994,880.49,0.840
2995,880.67,0.840
2996,880.83,0.840
2997,880.99,0.840
2998,881.16,0.840
2999,881.34,0.840
3000,881.50,0.840
3001,881.66,0.840
3002,881.83,0.840
3003,882.00,0.840
3004,882.17,0.840
3005,882.33,0.840
3006,882.50,0.840
3007,882.67,0.840
3008,882.83,0.840
3009,883.00,0.840
3010,883.16,0.840
3011,883.33,0.840
3012,883.49,0.840
3013,883.67,0.840
3014,883.83,0.840
3015,884.00,0.840
3016,884.16,0.840
3017,884.33,0.840
3018,884.50,0.840
3019,884.66,0.840
3020,884.83,0.840
3021,885.00,0.840
3022,885.17,0.840
3023,885.33,0.840
3024,885.50,0.840
3025,885.67,0.840
3026,885.83,0.840
3027,886.00,0.840
3028,886.17,0.840
3029,886.33,0.840
3030,886.50,0.840
3031,886.67,0.840
3032,886.83,0.840
3033,887.00,0.840
3034,887.16,0.840
3035,887.34,0.840
3036,887.50,0.840
3037,887.66,0.840
3038,887.83,0.840
3039,888.00,0.840
3040,888.17,0.840
3041,888.33,0.830
3042,888.50,0.830
3043,888.67,0.830
3044,888.83,0.830
3045,889.00,0.830
3046,889.17,0.830
3047,889.33,0.830
3048,889.50,0.830
3049,889.67,0.830
3050,889.83,0.830
3051,890.00,0.830
3052,890.16,0.830
3053,890.33,0.830
3054,890.50,0.830
3055,890.67,0.830
3056,890.83,0.830
3057,891.00,0.830
3058,891.17,0.830
3059,891.33,0.830
3060,891.50,0.830
3061,891.67,0.830
3062,891.83,0.830
3063,892.00,0.830
3064,892.17,0.830
3065,892.34,0.830
3066,892.50,0.830
3067,892.67,0.830
3068,892.83,0.830
3069,893.00,0.830
3070,893.16,0.830
3071,893.33,0.830
3072,893.50,0.830
3073,893.67,0.830
3074,893.83,0.830
3075,894.00,0.830
3076,894.17,0.830
3077,894.34,0.830
3078,894.50,0.830
3079,894.66,0.830
3080,894.83,0.830
3081,895.00,0.830
3082,895.17,0.830
3083,895.33,0.830
3084,895.50,0.830
3085,895.67,0.830
3086,895.83,0.830
3087,896.00,0.830
3088,896.16,0.830
3089,896.33,0.830
3090,896.50,0.830
3091,896.67,0.830
3092,896.83,0.830
3093,896.99,0.830
3094,897.17,0.830
3095,897.34,0.830
3096,897.50,0.830
3097,897.66,0.830
3098,897.83,0.830
3099,898.00,0.830
3100,898.17,0.830
3101,898.33,0.830
3102,898.50,0.830
3103,898.67,0.830
3104,898.83,0.830
3105,899.00,0.830
3106,899.16,0.830
3107,899.33,0.830
3108,899.50,0.830
3109,899.66,0.830
3110,899.83,0.830
3111,900.00,0.830
3112,900.17,0.830
3113,900.33,0.820
3114,900.50,0.820
3115,900.67,0.820
3116,900.83,0.820
3117,901.00,0.820
3118,901.17,0.820
3119,901.33,0.820
3120,901.50,0.820
3121,901.67,0.820
3122,901.83,0.820
3123,902.00,0.820
3124,902.17,0.820
3125,902.34,0.820
3126,902.50,0.820
3127,902.67,0.820
3128,902.83,0.820
3129,903.00,0.820
3130,903.16,0.820
3131,903.33,0.820
3132,903.50,0.820
3133,903.66,0.820
3134,903.84,0.820
3135,904.00,0.820
3136,904.16,0.820
3137,904.33,0.820
3138,904.51,0.820
3139,904.66,0.820
3140,904.83,0.820
3141,905.00,0.820
3142,905.17,0.820
3143,905.33,0.820
3144,905.50,0.820
3145,905.67,0.820
3146,905.84,0.820
3147,906.00,0.820
3148,906.17,0.820
3149,906.34,0.820
3150,906.50,0.820
3151,906.66,0.820
3152,906.83,0.820
3153,907.00,0.820
3154,907.17,0.820
3155,907.33,0.820
3156,907.50,0.820
3157,907.67,0.820
3158,907.83,0.820
3159,908.00,0.820
3160,908.17,0.820
3161,908.34,0.820
3162,908.50,0.820
3163,908.66,0.820
3164,908.83,0.820
3165,909.00,0.820
3166,909.17,0.820
3167,909.34,0.820
3168,909.50,0.820
3169,909.66,0.820
3170,909.83,0.820
3171,910.00,0.820
3172,910.16,0.820
3173,910.33,0.820
3174,910.50,0.820
3175,910.67,0.820
3176,910.83,0.820
3177,911.00,0.820
3178,911.17,0.820
3179,911.33,0.820
3180,911.50,0.820
3181,911.67,0.820
3182,911.83,0.820
3183,912.00,0.820
3184,912.17,0.820
3185,912.34,0.820
3186,912.50,0.820
3187,912.67,0.820
3188,912.83,0.810
3189,913.00,0.810
3190,913.17,0.810
3191,913.33,0.810
3192,913.50,0.810
3193,913.67,0.810
3194,913.84,0.810
3195,914.00,0.810
3196,914.16,0.810
3197,914.34,0.810
3198,914.50,0.810
3199,914.67,0.810
3200,914.83,0.810
3201,915.00,0.810
3202,915.17,0.810
3203,915.34,0.810
3204,915.50,0.810
3205,915.67,0.810
3206,915.83,0.810
3207,916.00,0.810
3208,916.17,0.810
3209,916.34,0.810
3210,916.50,0.810
3211,916.67,0.810
3212,916.84,0.810
3213,917.00,0.810
3214,917.17,0.810
3215,917.34,0.810
3216,917.50,0.810
3217,917.67,0.810
3218,917.84,0.810
3219,918.00,0.810
3220,918.17,0.810
3221,918.33,0.810
3222,918.50,0.810
3223,918.66,0.810
3224,918.83,0.810
3225,919.00,0.810
3226,919.17,0.810
3227,919.34,0.810
3228,919.50,0.810
3229,919.67,0.810
3230,919.84,0.810
3231,920.00,0.810
3232,920.17,0.810
3233,920.33,0.810
3234,920.51,0.810
3235,920.67,0.810
3236,920.83,0.810
3237,921.01,0.810
3238,921.17,0.810
3239,921.34,0.810
3240,921.50,0.810
3241,921.67,0.810
3242,921.83,0.810
3243,922.00,0.810
3244,922.17,0.810
3245,922.33,0.810
3246,922.50,0.810
3247,922.66,0.810
3248,922.83,0.810
3249,923.00,0.810
3250,923.17,0.810
3251,923.33,0.810
3252,923.50,0.810
3253,923.67,0.810
3254,923.83,0.810
3255,924.00,0.810
3256,924.17,0.810
3257,924.34,0.810
3258,924.50,0.810
3259,924.67,0.810
3260,924.83,0.810
3261,925.00,0.810
3262,925.17,0.810
3263,925.33,0.810
3264,925.50,0.810
3265,925.67,0.810
3266,925.84,0.810
3267,926.00,0.810
3268,926.17,0.800
3269,926.33,0.800
3270,926.50,0.800
3271,926.67,0.800
3272,926.83,0.800
3273,927.00,0.800
3274,927.17,0.800
3275,927.33,0.800
3276,927.50,0.800
3277,927.66,0.800
3278,927.83,0.800
3279,928.00,0.800
3280,928.17,0.800
3281,928.33,0.800
3282,928.50,0.800
3283,928.67,0.800
3284,928.83,0.800
3285,929.00,0.800
3286,929.17,0.800
3287,929.34,0.800
3288,929.50,0.800
3289,929.67,0.800
3290,929.84,0.800
3291,930.01,0.800
3292,930.17,0.800
3293,930.34,0.800
3294,930.51,0.800
3295,930.67,0.800
3296,930.83,0.800
3297,931.00,0.800
3298,931.17,0.800
3299,931.34,0.800
3300,931.50,0.800
3301,931.67,0.800
3302,931.84,0.800
3303,932.00,0.800
3304,932.17,0.800
3305,932.33,0.800
3306,932.50,0.800
3307,932.67,0.800
3308,932.83,0.800
3309,933.00,0.800
3310,933.17,0.800
3311,933.34,0.800
3312,933.50,0.800
3313,933.67,0.800
3314,933.83,0.800
3315,934.00,0.800
3316,934.17,0.800
3317,934.33,0.800
3318,934.51,0.800
3319,934.67,0.800
3320,934.83,0.800
3321,935.00,0.800
3322,935.17,0.800
3323,935.33,0.800
3324,935.50,0.800
3325,935.67,0.800
3326,935.84,0.800
3327,936.01,0.800
3328,936.17,0.800
3329,936.33,0.800
3330,936.50,0.800
3331,936.67,0.800
3332,936.84,0.800
3333,937.00,0.800
3334,937.17,0.800
3335,937.33,0.800
3336,937.50,0.800
3337,937.67,0.800
3338,937.83,0.800
3339,938.01,0.800
3340,938.17,0.800
3341,938.33,0.800
3342,938.51,0.800
3343,938.67,0.800
3344,938.83,0.800
3345,939.00,0.800
3346,939.17,0.800
3347,939.34,0.800
3348,939.51,0.800
3349,939.67,0.800
3350,939.83,0.800
3351,940.00,0.800
3352,940.16,0.800
3353,940.33,0.800
3354,940.50,0.800
3355,940.66,0.790
3356,940.84,0.790
3357,941.00,0.790
3358,941.17,0.790
3359,941.33,0.790
3360,941.50,0.790
3361,941.67,0.790
3362,941.83,0.790
3363,942.00,0.790
3364,942.18,0.790
3365,942.33,0.790
3366,942.50,0.790
3367,942.67,0.790
3368,942.83,0.790
3369,943.00,0.790
3370,943.17,0.790
3371,943.33,0.790
3372,943.50,0.790
3373,943.67,0.790
3374,943.83,0.790
3375,944.00,0.790
3376,944.17,0.790
3377,944.34,0.790
3378,944.51,0.790
3379,944.67,0.790
3380,944.84,0.790
3381,945.00,0.790
3382,945.17,0.790
3383,945.34,0.790
3384,945.51,0.790
3385,945.67,0.790
3386,945.84,0.790
3387,945.99,0.790
3388,946.17,0.790
3389,946.33,0.790
3390,946.50,0.790
3391,946.67,0.790
3392,946.84,0.790
3393,947.00,0.790
3394,947.17,0.790
3395,947.34,0.790
3396,947.50,0.790
3397,947.67,0.790
3398,947.84,0.790
3399,948.01,0.790
3400,948.17,0.790
3401,948.34,0.790
3402,948.51,0.790
3403,948.67,0.790
3404,948.83,0.790
3405,949.00,0.790
3406,949.17,0.790
3407,949.34,0.790
3408,949.50,0.790
3409,949.67,0.790
3410,949.84,0.790
3411,950.00,0.790
3412,950.17,0.790
3413,950.33,0.790
3414,950.51,0.790
3415,950.67,0.790
3416,950.84,0.790
3417,951.01,0.790
3418,951.17,0.790
3419,951.34,0.790
3420,951.50,0.790
3421,951.67,0.790
3422,951.83,0.790
3423,952.00,0.790
3424,952.17,0.790
3425,952.33,0.790
3426,952.50,0.790
3427,952.67,0.790
3428,952.83,0.790
3429,953.00,0.790
3430,953.17,0.790
3431,953.33,0.790
3432,953.50,0.790
3433,953.67,0.790
3434,953.84,0.790
3435,954.01,0.790
3436,954.17,0.790
3437,954.34,0.790
3438,954.50,0.790
3439,954.66,0.790
3440,954.83,0.790
3441,955.01,0.790
3442,955.17,0.790
3443,955.33,0.790
3444,955.50,0.790
3445,955.68,0.790
3446,955.84,0.790
3447,956.00,0.790
3448,956.17,0.790
3449,956.34,0.790
3450,956.50,0.790
3451,956.67,0.780
3452,956.84,0.780
3453,957.01,0.780
3454,957.17,0.780
3455,957.34,0.780
3456,957.51,0.780
3457,957.67,0.780
3458,957.83,0.780
3459,958.00,0.780
3460,958.17,0.780
3461,958.33,0.780
3462,958.50,0.780
3463,958.67,0.780
3464,958.83,0.780
3465,959.00,0.780
3466,959.17,0.780
3467,959.33,0.780
3468,959.50,0.780
3469,959.68,0.780
3470,959.84,0.780
3471,960.00,0.780
3472,960.16,0.780
3473,960.33,0.780
3474,960.51,0.780
3475,960.67,0.780
3476,960.83,0.780
3477,961.01,0.780
3478,961.17,0.780
3479,961.33,0.780
3480,961.50,0.780
3481,961.67,0.780
3482,961.83,0.780
3483,962.00,0.780
3484,962.17,0.780
3485,962.34,0.780
3486,962.50,0.780
3487,962.67,0.780
3488,962.83,0.780
3489,963.00,0.780
3490,963.17,0.780
3491,963.34,0.780
3492,963.51,0.780
3493,963.67,0.780
3494,963.83,0.780
3495,964.01,0.780
3496,964.17,0.780
3497,964.34,0.780
3498,964.50,0.780
3499,964.67,0.780
3500,964.84,0.780
3501,965.01,0.780
3502,965.17,0.780
3503,965.33,0.780
3504,965.50,0.780
3505,965.67,0.780
3506,965.83,0.780
3507,966.00,0.780
3508,966.17,0.780
3509,966.33,0.780
3510,966.50,0.780
3511,966.67,0.780
3512,966.84,0.780
3513,967.01,0.780
3514,967.17,0.780
3515,967.34,0.780
3516,967.51,0.780
3517,967.67,0.780
3518,967.83,0.780
3519,968.00,0.780
3520,968.17,0.780
3521,968.34,0.780
3522,968.51,0.780
3523,968.67,0.780
3524,968.84,0.780
3525,969.00,0.780
3526,969.17,0.780
3527,969.34,0.780
3528,969.50,0.780
3529,969.67,0.780
3530,969.84,0.780
3531,970.00,0.780
3532,970.17,0.780
3533,970.34,0.780
3534,970.50,0.780
3535,970.68,0.780
3536,970.84,0.780
3537,971.00,0.780
3538,971.17,0.780
3539,971.33,0.780
3540,971.50,0.780
3541,971.67,0.780
3542,971.84,0.780
3543,972.00,0.780
3544,972.17,0.780
3545,972.34,0.780
3546,972.51,0.780
3547,972.67,0.780
3548,972.84,0.780
3549,973.01,0.780
3550,973.17,0.780
3551,973.34,0.780
3552,973.50,0.780
3553,973.67,0.780
3554,973.84,0.780
3555,974.01,0.780
3556,974.17,0.780
3557,974.33,0.770
3558,974.50,0.770
3559,974.67,0.770
3560,974.84,0.770
3561,975.00,0.770
3562,975.17,0.770
3563,975.34,0.770
3564,975.50,0.770
3565,975.67,0.770
3566,975.84,0.770
3567,976.00,0.770
3568,976.17,0.770
3569,976.33,0.770
3570,976.50,0.770
3571,976.67,0.770
3572,976.84,0.770
3573,977.00,0.770
3574,977.17,0.770
3575,977.34,0.770
3576,977.50,0.770
3577,977.67,0.770
3578,977.84,0.770
3579,978.00,0.770
3580,978.17,0.770
3581,978.34,0.770
3582,978.50,0.770
3583,978.67,0.770
3584,978.84,0.770
3585,979.00,0.770
3586,979.17,0.770
3587,979.34,0.770
3588,979.50,0.770
3589,979.67,0.770
3590,979.83,0.770
3591,980.00,0.770
3592,980.17,0.770
3593,980.34,0.770
3594,980.50,0.770
3595,980.67,0.770
3596,980.84,0.770
3597,981.00,0.770
3598,981.17,0.770
3599,981.34,0.770
3600,981.51,0.770
3601,981.67,0.770
3602,981.84,0.770
3603,982.01,0.770
3604,982.17,0.770
3605,982.34,0.770
3606,982.50,0.770
3607,982.66,0.770
3608,982.84,0.770
3609,983.01,0.770
3610,983.17,0.770
3611,983.33,0.770
3612,983.50,0.770
3613,983.67,0.770
3614,983.84,0.770
3615,984.00,0.770
3616,984.17,0.770
3617,984.34,0.770
3618,984.51,0.770
3619,984.67,0.770
3620,984.83,0.770
3621,985.00,0.770
3622,985.17,0.770
3623,985.33,0.770
3624,985.50,0.770
3625,985.67,0.770
3626,985.84,0.770
3627,986.00,0.770
3628,986.17,0.770
3629,986.34,0.770
3630,986.50,0.770
3631,986.67,0.770
3632,986.84,0.770
3633,987.00,0.770
3634,987.17,0.770
3635,987.34,0.770
3636,987.50,0.770
3637,987.67,0.770
3638,987.83,0.770
3639,988.00,0.770
3640,988.17,0.770
3641,988.33,0.770
3642,988.51,0.770
3643,988.67,0.770
3644,988.83,0.770
3645,989.00,0.770
3646,989.17,0.770
3647,989.34,0.770
3648,989.51,0.770
3649,989.67,0.770
3650,989.84,0.770
3651,990.01,0.770
3652,990.17,0.770
3653,990.33,0.770
3654,990.50,0.770
3655,990.67,0.770
3656,990.83,0.770
3657,991.00,0.770
3658,991.17,0.770
3659,991.34,0.770
3660,991.50,0.770
3661,991.67,0.770
3662,991.84,0.770
3663,992.00,0.770
3664,992.17,0.770
3665,992.33,0.770
3666,992.51,0.770
3667,992.67,0.770
3668,992.83,0.770
3669,993.00,0.770
3670,993.17,0.770
3671,993.34,0.770
3672,993.50,0.770
3673,993.67,0.770
3674,993.84,0.770
3675,994.00,0.770
3676,994.17,0.770
3677,994.34,0.760
3678,994.50,0.760
3679,994.67,0.760
3680,994.84,0.760
3681,995.01,0.760
3682,995.17,0.760
3683,995.33,0.760
3684,995.50,0.760
3685,995.67,0.760
3686,995.84,0.760
3687,996.00,0.760
3688,996.17,0.760
3689,996.34,0.760
3690,996.51,0.760
3691,996.66,0.760
3692,996.84,0.760
3693,997.01,0.760
3694,997.17,0.760
3695,997.33,0.760
3696,997.50,0.760
3697,997.67,0.760
3698,997.84,0.760
3699,998.01,0.760
3700,998.17,0.760
3701,998.33,0.760
3702,998.50,0.760
3703,998.67,0.760
3704,998.84,0.760
3705,999.00,0.760
3706,999.17,0.760
3707,999.34,0.760
3708,999.50,0.760
3709,999.68,0.760
3710,999.84,0.760
3711,1000.00,0.760
3712,1000.17,0.760
3713,1000.34,0.760
3714,1000.51,0.760
3715,1000.68,0.760
3716,1000.84,0.760
3717,1001.00,0.760
3718,1001.17,0.760
3719,1001.33,0.760
3720,1001.51,0.760
3721,1001.67,0.760
3722,1001.83,0.760
3723,1002.01,0.760
3724,1002.17,0.760
3725,1002.34,0.760
3726,1002.51,0.760
3727,1002.67,0.760
3728,1002.84,0.760
3729,1003.00,0.760
3730,1003.17,0.760
3731,1003.33,0.760
3732,1003.50,0.760
3733,1003.67,0.760
3734,1003.83,0.760
3735,1004.01,0.760
3736,1004.17,0.760
3737,1004.34,0.760
3738,1004.51,0.760
3739,1004.67,0.760
3740,1004.83,0.760
3741,1005.01,0.760
3742,1005.17,0.760
3743,1005.33,0.760
3744,1005.50,0.760
3745,1005.67,0.760
3746,1005.83,0.760
3747,1006.01,0.760
3748,1006.17,0.760
3749,1006.33,0.760
3750,1006.51,0.760
3751,1006.67,0.760
3752,1006.84,0.760
3753,1007.01,0.760
3754,1007.17,0.760
3755,1007.34,0.760
3756,1007.51,0.760
3757,1007.68,0.760
3758,1007.84,0.760
3759,1008.00,0.760
3760,1008.17,0.760
3761,1008.33,0.760
3762,1008.50,0.760
3763,1008.67,0.760
3764,1008.84,0.760
3765,1009.01,0.760
3766,1009.16,0.760
3767,1009.34,0.760
3768,1009.51,0.760
3769,1009.67,0.760
3770,1009.83,0.760
3771,1010.00,0.760
3772,1010.17,0.760
3773,1010.34,0.760
3774,1010.51,0.760
3775,1010.67,0.760
3776,1010.84,0.760
3777,1011.00,0.760
3778,1011.17,0.760
3779,1011.33,0.760
3780,1011.51,0.760
3781,1011.68,0.760
3782,1011.83,0.760
3783,1012.00,0.760
3784,1012.17,0.760
3785,1012.34,0.760
3786,1012.50,0.760
3787,1012.67,0.760
3788,1012.84,0.760
3789,1013.00,0.760
3790,1013.17,0.760
3791,1013.33,0.760
3792,1013.50,0.760
3793,1013.67,0.760
3794,1013.84,0.760
3795,1014.00,0.760
3796,1014.17,0.760
3797,1014.34,0.760
3798,1014.50,0.760
3799,1014.67,0.760
3800,1014.84,0.760
3801,1015.00,0.760
3802,1015.17,0.760
3803,1015.34,0.760
3804,1015.50,0.760
3805,1015.67,0.760
3806,1015.83,0.760
3807,1016.00,0.760
3808,1016.17,0.750
3809,1016.34,0.750
3810,1016.50,0.750
3811,1016.67,0.750
3812,1016.84,0.750
3813,1017.00,0.750
3814,1017.17,0.750
3815,1017.34,0.750
3816,1017.50,0.750
3817,1017.67,0.750
3818,1017.84,0.750
3819,1018.00,0.750
3820,1018.17,0.750
3821,1018.34,0.750
3822,1018.50,0.750
3823,1018.67,0.750
3824,1018.84,0.750
3825,1019.00,0.750
3826,1019.17,0.750
3827,1019.34,0.750
3828,1019.51,0.750
3829,1019.67,0.750
3830,1019.83,0.750
3831,1020.01,0.750
3832,1020.17,0.750
3833,1020.33,0.750
3834,1020.50,0.750
3835,1020.67,0.750
3836,1020.83,0.750
3837,1021.00,0.750
3838,1021.17,0.750
3839,1021.34,0.750
3840,1021.50,0.750
3841,1021.67,0.750
3842,1021.84,0.750
3843,1022.00,0.750
3844,1022.17,0.750
3845,1022.34,0.750
3846,1022.51,0.750
3847,1022.68,0.750
3848,1022.84,0.750
3849,1023.00,0.750
3850,1023.17,0.750
3851,1023.34,0.750
3852,1023.50,0.750
3853,1023.67,0.750
3854,1023.83,0.750
3855,1024.00,0.750
3856,1024.17,0.750
3857,1024.33,0.750
3858,1024.51,0.750
3859,1024.67,0.750
3860,1024.84,0.750
3861,1025.01,0.750
3862,1025.17,0.750
3863,1025.34,0.750
3864,1025.50,0.750
3865,1025.67,0.750
3866,1025.83,0.750
3867,1026.00,0.750
3868,1026.17,0.750
3869,1026.34,0.750
3870,1026.50,0.750
3871,1026.67,0.750
3872,1026.83,0.750
3873,1027.00,0.750
3874,1027.18,0.750
3875,1027.34,0.750
3876,1027.51,0.750
3877,1027.68,0.750
3878,1027.84,0.750
3879,1028.00,0.750
3880,1028.17,0.750
3881,1028.33,0.750
3882,1028.51,0.750
3883,1028.67,0.750
3884,1028.83,0.750
3885,1029.01,0.750
3886,1029.17,0.750
3887,1029.33,0.750
3888,1029.50,0.750
3889,1029.67,0.750
3890,1029.83,0.750
3891,1030.01,0.750
3892,1030.18,0.750
3893,1030.34,0.750
3894,1030.50,0.750
3895,1030.67,0.750
3896,1030.84,0.750
3897,1031.00,0.750
3898,1031.17,0.750
3899,1031.34,0.750
3900,1031.50,0.750
3901,1031.67,0.750
3902,1031.83,0.750
3903,1032.00,0.750
3904,1032.18,0.750
3905,1032.34,0.750
3906,1032.50,0.750
3907,1032.66,0.750
3908,1032.83,0.750
3909,1033.00,0.750
3910,1033.17,0.750
3911,1033.34,0.750
3912,1033.51,0.750
3913,1033.67,0.750
3914,1033.84,0.750
3915,1034.01,0.750
3916,1034.17,0.750
3917,1034.34,0.750
3918,1034.51,0.750
3919,1034.67,0.750
3920,1034.84,0.750
3921,1035.00,0.750
3922,1035.17,0.750
3923,1035.34,0.750
3924,1035.50,0.750
3925,1035.67,0.750
3926,1035.84,0.750
3927,1036.00,0.750
3928,1036.17,0.750
3929,1036.34,0.750
3930,1036.50,0.750
3931,1036.67,0.750
3932,1036.84,0.750
3933,1037.00,0.750
3934,1037.17,0.750
3935,1037.34,0.750
3936,1037.50,0.750
3937,1037.66,0.750
3938,1037.83,0.750
3939,1038.00,0.750
3940,1038.17,0.750
3941,1038.33,0.750
3942,1038.51,0.750
3943,1038.67,0.750
3944,1038.83,0.750
3945,1039.00,0.750
3946,1039.18,0.750
3947,1039.34,0.750
3948,1039.50,0.750
3949,1039.67,0.750
3950,1039.84,0.740
3951,1040.01,0.740
3952,1040.17,0.740
3953,1040.33,0.740
3954,1040.50,0.740
3955,1040.67,0.740
3956,1040.84,0.740
3957,1041.00,0.740
3958,1041.17,0.740
3959,1041.34,0.740
3960,1041.51,0.740
3961,1041.67,0.740
3962,1041.84,0.740
3963,1042.00,0.740
3964,1042.18,0.740
3965,1042.34,0.740
3966,1042.50,0.740
3967,1042.67,0.740
3968,1042.84,0.740
3969,1043.00,0.740
3970,1043.17,0.740
3971,1043.34,0.740
3972,1043.50,0.740
3973,1043.67,0.740
3974,1043.84,0.740
3975,1044.01,0.740
3976,1044.17,0.740
3977,1044.34,0.740
3978,1044.50,0.740
3979,1044.67,0.740
3980,1044.84,0.740
3981,1045.01,0.740
3982,1045.17,0.740
3983,1045.33,0.740
3984,1045.50,0.740
3985,1045.67,0.740
3986,1045.83,0.740
3987,1046.00,0.740
3988,1046.17,0.740
3989,1046.34,0.740
3990,1046.50,0.740
3991,1046.67,0.740
3992,1046.83,0.740
3993,1047.00,0.740
3994,1047.16,0.740
3995,1047.33,0.740
3996,1047.50,0.740
3997,1047.67,0.740
3998,1047.83,0.740
3999,1048.00,0.740
4000,1048.17,0.740
4001,1048.33,0.740
4002,1048.50,0.740
4003,1048.68,0.740
4004,1048.83,0.740
4005,1049.00,0.740
4006,1049.17,0.740
4007,1049.34,0.740
4008,1049.50,0.740
4009,1049.66,0.740
4010,1049.84,0.740
4011,1050.00,0.740
4012,1050.17,0.740
4013,1050.34,0.740
4014,1050.50,0.740
4015,1050.67,0.740
4016,1050.84,0.740
4017,1051.00,0.740
4018,1051.16,0.740
4019,1051.33,0.740
4020,1051.50,0.740
4021,1051.67,0.740
4022,1051.84,0.740
4023,1052.00,0.740
4024,1052.17,0.740
4025,1052.34,0.740
4026,1052.50,0.740
4027,1052.67,0.740
4028,1052.84,0.740
4029,1053.00,0.740
4030,1053.17,0.740
4031,1053.34,0.740
4032,1053.51,0.740
4033,1053.67,0.740
4034,1053.84,0.740
4035,1054.00,0.740
4036,1054.17,0.740
4037,1054.33,0.740
4038,1054.50,0.740
4039,1054.67,0.740
4040,1054.84,0.740
4041,1055.00,0.740
4042,1055.17,0.740
4043,1055.34,0.740
4044,1055.50,0.740
4045,1055.67,0.740
4046,1055.84,0.740
4047,1056.01,0.740
4048,1056.17,0.740
4049,1056.33,0.740
4050,1056.50,0.740
4051,1056.67,0.740
4052,1056.83,0.740
4053,1057.00,0.740
4054,1057.17,0.740
4055,1057.34,0.740
4056,1057.50,0.740
4057,1057.67,0.740
4058,1057.84,0.740
4059,1058.01,0.740
4060,1058.17,0.740
4061,1058.34,0.740
4062,1058.51,0.740
4063,1058.67,0.740
4064,1058.83,0.740
4065,1059.00,0.740
4066,1059.17,0.740
4067,1059.33,0.740
4068,1059.49,0.740
4069,1059.67,0.740
4070,1059.84,0.740
4071,1060.00,0.740
4072,1060.17,0.740
4073,1060.34,0.740
4074,1060.51,0.740
4075,1060.67,0.740
4076,1060.83,0.740
4077,1061.00,0.740
4078,1061.17,0.740
4079,1061.33,0.740
4080,1061.50,0.740
4081,1061.67,0.740
4082,1061.83,0.740
4083,1062.00,0.740
4084,1062.17,0.740
4085,1062.33,0.740
4086,1062.50,0.740
4087,1062.67,0.740
4088,1062.84,0.740
4089,1063.00,0.740
4090,1063.17,0.740
4091,1063.33,0.740
4092,1063.51,0.740
4093,1063.67,0.740
4094,1063.84,0.740
4095,1064.00,0.740
4096,1064.17,0.740
4097,1064.33,0.740
4098,1064.50,0.730
4099,1064.67,0.730
4100,1064.84,0.730
4101,1065.00,0.730
4102,1065.16,0.730
4103,1065.33,0.730
4104,1065.51,0.730
4105,1065.67,0.730
4106,1065.83,0.730
4107,1066.00,0.730
4108,1066.18,0.730
4109,1066.33,0.730
4110,1066.50,0.730
4111,1066.67,0.730
4112,1066.84,0.730
4113,1067.01,0.730
4114,1067.17,0.730
4115,1067.34,0.730
4116,1067.51,0.730
4117,1067.67,0.730
4118,1067.83,0.730
4119,1068.00,0.730
4120,1068.17,0.730
4121,1068.33,0.730
4122,1068.50,0.730
4123,1068.67,0.730
4124,1068.83,0.730
4125,1069.01,0.730
4126,1069.17,0.730
4127,1069.33,0.730
4128,1069.49,0.730
4129,1069.67,0.730
4130,1069.83,0.730
4131,1070.00,0.730
4132,1070.17,0.730
4133,1070.34,0.730
4134,1070.50,0.730
4135,1070.67,0.730
4136,1070.84,0.730
4137,1071.00,0.730
4138,1071.17,0.730
4139,1071.33,0.730
4140,1071.50,0.730
4141,1071.67,0.730
4142,1071.83,0.730
4143,1072.00,0.730
4144,1072.17,0.730
4145,1072.34,0.730
4146,1072.50,0.730
4147,1072.67,0.730
4148,1072.83,0.730
4149,1073.00,0.730
4150,1073.17,0.730
4151,1073.34,0.730
4152,1073.50,0.730
4153,1073.67,0.730
4154,1073.84,0.730
4155,1074.00,0.730
4156,1074.16,0.730
4157,1074.34,0.730
4158,1074.50,0.730
4159,1074.67,0.730
4160,1074.84,0.730
4161,1075.00,0.730
4162,1075.17,0.730
4163,1075.34,0.730
4164,1075.50,0.730
4165,1075.67,0.730
4166,1075.84,0.730
4167,1076.01,0.730
4168,1076.17,0.730
4169,1076.33,0.730
4170,1076.49,0.730
4171,1076.67,0.730
4172,1076.84,0.730
4173,1077.00,0.730
4174,1077.17,0.730
4175,1077.33,0.730
4176,1077.50,0.730
4177,1077.67,0.730
4178,1077.83,0.730
4179,1077.99,0.730
4180,1078.16,0.730
4181,1078.33,0.730
4182,1078.51,0.730
4183,1078.67,0.730
4184,1078.83,0.730
4185,1079.00,0.730
4186,1079.17,0.730
4187,1079.33,0.730
4188,1079.50,0.730
4189,1079.67,0.730
4190,1079.84,0.730
4191,1080.00,0.730
4192,1080.16,0.730
4193,1080.33,0.730
4194,1080.50,0.730
4195,1080.67,0.730
4196,1080.83,0.730
4197,1080.99,0.730
4198,1081.17,0.730
4199,1081.34,0.730
4200,1081.50,0.730
4201,1081.66,0.730
4202,1081.83,0.730
4203,1082.01,0.730
4204,1082.18,0.730
4205,1082.33,0.730
4206,1082.50,0.730
4207,1082.66,0.730
4208,1082.84,0.730
4209,1083.01,0.730
4210,1083.16,0.730
4211,1083.33,0.730
4212,1083.50,0.730
4213,1083.66,0.730
4214,1083.83,0.730
4215,1084.00,0.730
4216,1084.17,0.730
4217,1084.34,0.730
4218,1084.51,0.730
4219,1084.67,0.730
4220,1084.83,0.730
4221,1085.00,0.730
4222,1085.17,0.730
4223,1085.33,0.730
4224,1085.50,0.730
4225,1085.67,0.730
4226,1085.83,0.730
4227,1086.00,0.730
4228,1086.17,0.730
4229,1086.33,0.730
4230,1086.50,0.730
4231,1086.66,0.730
4232,1086.83,0.730
4233,1087.00,0.730
4234,1087.17,0.730
4235,1087.34,0.730
4236,1087.50,0.730
4237,1087.67,0.730
4238,1087.84,0.730
4239,1088.00,0.730
4240,1088.16,0.730
4241,1088.34,0.730
4242,1088.51,0.730
4243,1088.67,0.730
4244,1088.83,0.730
4245,1088.99,0.730
4246,1089.17,0.730
4247,1089.33,0.730
4248,1089.50,0.730
4249,1089.67,0.730
4250,1089.83,0.730
4251,1090.01,0.730
4252,1090.17,0.730
4253,1090.34,0.720
4254,1090.51,0.720
4255,1090.67,0.720
4256,1090.83,0.720
4257,1090.99,0.720
4258,1091.17,0.720
4259,1091.34,0.720
4260,1091.50,0.720
4261,1091.67,0.720
4262,1091.84,0.720
4263,1092.00,0.720
4264,1092.16,0.720
4265,1092.34,0.720
4266,1092.51,0.720
4267,1092.67,0.720
4268,1092.83,0.720
4269,1093.00,0.720
4270,1093.17,0.720
4271,1093.34,0.720
4272,1093.49,0.720
4273,1093.67,0.720
4274,1093.84,0.720
4275,1094.00,0.720
4276,1094.17,0.720
4277,1094.34,0.720
4278,1094.50,0.720
4279,1094.66,0.720
4280,1094.83,0.720
4281,1095.00,0.720
4282,1095.16,0.720
4283,1095.34,0.720
4284,1095.51,0.720
4285,1095.66,0.720
4286,1095.83,0.720
4287,1096.01,0.720
4288,1096.17,0.720
4289,1096.33,0.720
4290,1096.50,0.720
4291,1096.67,0.720
4292,1096.84,0.720
4293,1097.01,0.720
4294,1097.17,0.720
4295,1097.33,0.720
4296,1097.49,0.720
4297,1097.67,0.720
4298,1097.83,0.720
4299,1098.00,0.720
4300,1098.17,0.720
4301,1098.33,0.720
4302,1098.50,0.720
4303,1098.68,0.720
4304,1098.84,0.720
4305,1099.00,0.720
4306,1099.17,0.720
4307,1099.33,0.720
4308,1099.50,0.720
4309,1099.67,0.720
4310,1099.83,0.720
4311,1100.00,0.720
4312,1100.17,0.720
4313,1100.33,0.720
4314,1100.50,0.720
4315,1100.66,0.720
4316,1100.83,0.720
4317,1101.00,0.720
4318,1101.17,0.720
4319,1101.33,0.720
4320,1101.49,0.720
4321,1101.67,0.720
4322,1101.83,0.720
4323,1102.00,0.720
4324,1102.17,0.720
4325,1102.34,0.720
4326,1102.50,0.720
4327,1102.67,0.720
4328,1102.84,0.720
4329,1103.00,0.720
4330,1103.17,0.720
4331,1103.33,0.720
4332,1103.50,0.720
4333,1103.67,0.720
4334,1103.84,0.720
4335,1104.00,0.720
4336,1104.17,0.720
4337,1104.34,0.720
4338,1104.50,0.720
4339,1104.66,0.720
4340,1104.83,0.720
4341,1105.00,0.720
4342,1105.17,0.720
4343,1105.33,0.720
4344,1105.49,0.720
4345,1105.66,0.720
4346,1105.84,0.720
4347,1106.00,0.720
4348,1106.16,0.720
4349,1106.33,0.720
4350,1106.50,0.720
4351,1106.66,0.720
4352,1106.83,0.720
4353,1107.00,0.720
4354,1107.16,0.720
4355,1107.33,0.720
4356,1107.50,0.720
4357,1107.67,0.720
4358,1107.83,0.720
4359,1108.00,0.720
4360,1108.17,0.720
4361,1108.34,0.720
4362,1108.50,0.720
4363,1108.66,0.720
4364,1108.83,0.720
4365,1108.99,0.720
4366,1109.17,0.720
4367,1109.33,0.720
4368,1109.50,0.720
4369,1109.67,0.720
4370,1109.83,0.720
4371,1109.99,0.720
4372,1110.17,0.720
4373,1110.34,0.720
4374,1110.50,0.720
4375,1110.67,0.720
4376,1110.84,0.720
4377,1111.00,0.720
4378,1111.16,0.720
4379,1111.33,0.720
4380,1111.50,0.720
4381,1111.66,0.720
4382,1111.84,0.720
4383,1112.00,0.720
4384,1112.16,0.720
4385,1112.33,0.720
4386,1112.50,0.720
4387,1112.67,0.720
4388,1112.84,0.720
4389,1113.00,0.720
4390,1113.16,0.720
4391,1113.33,0.720
4392,1113.51,0.720
4393,1113.67,0.720
4394,1113.83,0.720
4395,1114.00,0.720
4396,1114.17,0.720
4397,1114.33,0.720
4398,1114.50,0.720
4399,1114.67,0.720
4400,1114.83,0.720
4401,1115.00,0.720
4402,1115.16,0.720
4403,1115.34,0.720
4404,1115.50,0.720
4405,1115.66,0.720
4406,1115.84,0.720
4407,1116.00,0.720
4408,1116.16,0.720
4409,1116.33,0.710
4410,1116.50,0.710
4411,1116.67,0.710
4412,1116.84,0.710
4413,1117.00,0.710
4414,1117.16,0.710
4415,1117.33,0.710
4416,1117.50,0.710
4417,1117.67,0.710
4418,1117.83,0.710
4419,1118.00,0.710
4420,1118.17,0.710
4421,1118.34,0.710
4422,1118.50,0.710
4423,1118.66,0.710
4424,1118.83,0.710
4425,1119.00,0.710
4426,1119.16,0.710
4427,1119.33,0.710
4428,1119.50,0.710
4429,1119.67,0.710
4430,1119.83,0.710
4431,1120.00,0.710
4432,1120.17,0.710
4433,1120.33,0.710
4434,1120.49,0.710
4435,1120.67,0.710
4436,1120.83,0.710
4437,1120.99,0.710
4438,1121.17,0.710
4439,1121.33,0.710
4440,1121.50,0.710
4441,1121.67,0.710
4442,1121.83,0.710
4443,1122.00,0.710
4444,1122.17,0.710
4445,1122.34,0.710
4446,1122.51,0.710
4447,1122.67,0.710
4448,1122.83,0.710
4449,1122.99,0.710
4450,1123.17,0.710
4451,1123.33,0.710
4452,1123.49,0.710
4453,1123.67,0.710
4454,1123.84,0.710
4455,1124.00,0.710
4456,1124.16,0.710
4457,1124.33,0.710
4458,1124.49,0.710
4459,1124.67,0.710
4460,1124.83,0.710
4461,1124.99,0.710
4462,1125.17,0.710
4463,1125.33,0.710
4464,1125.50,0.710
4465,1125.67,0.710
4466,1125.83,0.710
4467,1126.00,0.710
4468,1126.16,0.710
4469,1126.33,0.710
4470,1126.50,0.710
4471,1126.67,0.710
4472,1126.83,0.710
4473,1127.00,0.710
4474,1127.16,0.710
4475,1127.33,0.710
4476,1127.51,0.710
4477,1127.67,0.710
4478,1127.83,0.710
4479,1128.00,0.710
4480,1128.16,0.710
4481,1128.33,0.710
4482,1128.50,0.710
4483,1128.67,0.710
4484,1128.83,0.710
4485,1129.00,0.710
4486,1129.17,0.710
4487,1129.33,0.710
4488,1129.50,0.710
4489,1129.67,0.710
4490,1129.83,0.710
4491,1129.99,0.710
4492,1130.16,0.710
4493,1130.33,0.710
4494,1130.50,0.710
4495,1130.66,0.710
4496,1130.84,0.710
4497,1130.99,0.710
4498,1131.16,0.710
4499,1131.33,0.710
4500,1131.50,0.710
4501,1131.67,0.710
4502,1131.84,0.710
4503,1132.00,0.710
4504,1132.16,0.710
4505,1132.32,0.710
4506,1132.50,0.710
4507,1132.67,0.710
4508,1132.83,0.710
4509,1132.99,0.710
4510,1133.16,0.710
4511,1133.33,0.710
4512,1133.50,0.710
4513,1133.66,0.710
4514,1133.83,0.710
4515,1134.00,0.710
4516,1134.17,0.710
4517,1134.33,0.710
4518,1134.49,0.710
4519,1134.66,0.710
4520,1134.84,0.710
4521,1135.00,0.710
4522,1135.16,0.710
4523,1135.33,0.710
4524,1135.50,0.710
4525,1135.66,0.710
4526,1135.84,0.710
4527,1136.00,0.710
4528,1136.16,0.710
4529,1136.34,0.710
4530,1136.50,0.710
4531,1136.66,0.710
4532,1136.82,0.710
4533,1137.00,0.710
4534,1137.17,0.710
4535,1137.33,0.710
4536,1137.50,0.710
4537,1137.67,0.710
4538,1137.83,0.710
4539,1138.00,0.710
4540,1138.17,0.710
4541,1138.33,0.710
4542,1138.51,0.710
4543,1138.66,0.710
4544,1138.83,0.710
4545,1138.99,0.710
4546,1139.17,0.710
4547,1139.34,0.710
4548,1139.49,0.710
4549,1139.66,0.710
4550,1139.84,0.710
4551,1140.00,0.710
4552,1140.16,0.710
4553,1140.33,0.710
4554,1140.50,0.710
4555,1140.67,0.710
4556,1140.84,0.710
4557,1141.00,0.710
4558,1141.16,0.710
4559,1141.33,0.700
4560,1141.50,0.700
4561,1141.66,0.700
4562,1141.84,0.700
4563,1142.00,0.700
4564,1142.16,0.700
4565,1142.33,0.700
4566,1142.49,0.700
4567,1142.67,0.700
4568,1142.84,0.700
4569,1143.00,0.700
4570,1143.16,0.700
4571,1143.34,0.700
4572,1143.50,0.700
4573,1143.66,0.700
4574,1143.83,0.700
4575,1144.00,0.700
4576,1144.17,0.700
4577,1144.34,0.700
4578,1144.50,0.700
4579,1144.66,0.700
4580,1144.83,0.700
4581,1145.00,0.700
4582,1145.17,0.700
4583,1145.33,0.700
4584,1145.50,0.700
4585,1145.67,0.700
4586,1145.84,0.700
4587,1146.00,0.700
4588,1146.16,0.700
4589,1146.33,0.700
4590,1146.49,0.700
4591,1146.66,0.700
4592,1146.84,0.700
4593,1146.99,0.700
4594,1147.16,0.700
4595,1147.33,0.700
4596,1147.50,0.700
4597,1147.67,0.700
4598,1147.84,0.700
4599,1147.99,0.700
4600,1148.16,0.700
4601,1148.33,0.700
4602,1148.49,0.700
4603,1148.67,0.700
4604,1148.83,0.700
4605,1149.00,0.700
4606,1149.17,0.700
4607,1149.34,0.700
4608,1149.50,0.700
4609,1149.67,0.700
4610,1149.83,0.700
4611,1149.99,0.700
4612,1150.17,0.700
4613,1150.33,0.700
4614,1150.49,0.700
4615,1150.67,0.700
4616,1150.83,0.700
4617,1150.99,0.700
4618,1151.16,0.700
4619,1151.33,0.700
4620,1151.50,0.700
4621,1151.66,0.700
4622,1151.83,0.700
4623,1152.00,0.700
4624,1152.16,0.700
4625,1152.33,0.700
4626,1152.51,0.700
4627,1152.66,0.700
4628,1152.83,0.700
4629,1152.99,0.700
4630,1153.16,0.700
4631,1153.32,0.700
4632,1153.50,0.700
4633,1153.67,0.700
4634,1153.83,0.700
4635,1153.99,0.700
4636,1154.16,0.700
4637,1154.34,0.700
4638,1154.50,0.700
4639,1154.67,0.700
4640,1154.83,0.700
4641,1154.99,0.700
4642,1155.17,0.700
4643,1155.33,0.700
4644,1155.49,0.700
4645,1155.66,0.700
4646,1155.83,0.700
4647,1156.00,0.700
4648,1156.17,0.700
4649,1156.33,0.700
4650,1156.50,0.700
4651,1156.66,0.700
4652,1156.83,0.700
4653,1157.00,0.700
4654,1157.16,0.700
4655,1157.33,0.700
4656,1157.50,0.700
4657,1157.67,0.700
4658,1157.83,0.700
4659,1157.99,0.700
4660,1158.16,0.700
4661,1158.32,0.700
4662,1158.49,0.700
4663,1158.67,0.700
4664,1158.83,0.700
4665,1158.99,0.700
4666,1159.16,0.700
4667,1159.33,0.700
4668,1159.49,0.700
4669,1159.66,0.700
4670,1159.84,0.700
4671,1160.00,0.700
4672,1160.16,0.700
4673,1160.33,0.700
4674,1160.51,0.700
4675,1160.66,0.700
4676,1160.83,0.700
4677,1161.00,0.700
4678,1161.17,0.700
4679,1161.33,0.700
4680,1161.49,0.700
4681,1161.67,0.700
4682,1161.83,0.700
4683,1162.00,0.700
4684,1162.17,0.700
4685,1162.33,0.700
4686,1162.49,0.700
4687,1162.66,0.700
4688,1162.82,0.700
4689,1163.00,0.700
4690,1163.16,0.700
4691,1163.33,0.700
4692,1163.50,0.700
4693,1163.66,0.700
4694,1163.83,0.700
4695,1164.00,0.690
4696,1164.17,0.690
4697,1164.33,0.690
4698,1164.50,0.690
4699,1164.66,0.690
4700,1164.83,0.690
4701,1165.00,0.690
4702,1165.16,0.690
4703,1165.33,0.690
4704,1165.50,0.690
4705,1165.67,0.690
4706,1165.83,0.690
4707,1165.99,0.690
4708,1166.16,0.690
4709,1166.33,0.690
4710,1166.50,0.690
4711,1166.66,0.690
4712,1166.82,0.690
4713,1167.00,0.690
4714,1167.17,0.690
4715,1167.33,0.690
4716,1167.49,0.690
4717,1167.66,0.690
4718,1167.84,0.690
4719,1167.99,0.690
4720,1168.15,0.690
4721,1168.32,0.690
4722,1168.50,0.690
4723,1168.67,0.690
4724,1168.83,0.690
4725,1169.00,0.690
4726,1169.16,0.690
4727,1169.33,0.690
4728,1169.50,0.690
4729,1169.66,0.690
4730,1169.83,0.690
4731,1170.00,0.690
4732,1170.16,0.690
4733,1170.33,0.690
4734,1170.49,0.690
4735,1170.65,0.690
4736,1170.83,0.690
4737,1171.00,0.690
4738,1171.15,0.690
4739,1171.32,0.690
