Repository: MaCFP/matl-db

# README File for IMT
IMT Mines Alès (Institut Mines-Télécom), Alès (France).

### Experimental Conditions: TGA
A Perkin Elmer TGA 8000 was used to conduct Thermogravimetric Analysis (TGA) experiments. 

* Heating Rates: 2, 5, 10, 20 K/min
* Temperature program
  - Initial Temperature: 303 K
  - Initial Isotherm: 120 s (hold at 303 K for 120 s)
  - Heating Ramp: from 303 to 383 K at 10 K/min
  - Second Isotherm: 600 s (hold at 383 K for 600 s)
  - Maximum Temperature: 1173 K
  - Final Isotherm: None
* Sample mass: 5 mg +/- 0.1 mg
* Sample geometry: Powdered
* Calibration type: Before each experiment, a baseline test was performed using an empty crucible. 
* Crucible
  - Type: alumina

File: Wood/Calibration_Data/IMT/IMT-Mines-Ales_TGA_N2_2K_R1.csv (part 2 of 11)
Time (s),Sample Temperature (K),Weight (mg)
2281,458.66,4.891
2282,458.70,4.891
2283,458.73,4.891
2284,458.76,4.891
2285,458.79,4.890
2286,458.83,4.890
2287,458.87,4.890
2288,458.90,4.890
2289,458.94,4.890
2290,458.96,4.890
2291,459.00,4.890
2292,459.03,4.890
2293,459.06,4.890
2294,459.10,4.890
2295,459.13,4.890
2296,459.16,4.889
2297,459.20,4.889
2298,459.23,4.889
2299,459.26,4.889
2300,459.30,4.889
2301,459.33,4.889
2302,459.36,4.889
2303,459.40,4.889
2304,459.43,4.889
2305,459.47,4.889
2306,459.50,4.889
2307,459.53,4.888
2308,459.56,4.888
2309,459.59,4.888
2310,459.63,4.888
2311,459.67,4.888
2312,459.71,4.888
2313,459.73,4.888
2314,459.77,4.888
2315,459.79,4.888
2316,459.83,4.888
2317,459.86,4.887
2318,459.90,4.887
2319,459.94,4.887
2320,459.97,4.887
2321,460.00,4.887
2322,460.02,4.887
2323,460.06,4.887
2324,460.09,4.887
2325,460.13,4.887
2326,460.17,4.887
2327,460.20,4.886
2328,460.23,4.886
2329,460.26,4.886
2330,460.30,4.886
2331,460.33,4.886
2332,460.36,4.886
2333,460.40,4.886
2334,460.44,4.886
2335,460.47,4.886
2336,460.50,4.886
2337,460.53,4.886
2338,460.56,4.885
2339,460.59,4.885
2340,460.63,4.885
2341,460.67,4.885
2342,460.70,4.885
2343,460.74,4.885
2344,460.77,4.885
2345,460.80,4.885
2346,460.83,4.885
2347,460.87,4.885
2348,460.90,4.884
2349,460.93,4.884
2350,460.97,4.884
2351,461.00,4.884
2352,461.03,4.884
2353,461.07,4.884
2354,461.10,4.884
2355,461.13,4.884
2356,461.17,4.884
2357,461.20,4.884
2358,461.23,4.883
2359,461.26,4.883
2360,461.30,4.883
2361,461.33,4.883
2362,461.37,4.883
2363,461.40,4.883
2364,461.44,4.883
2365,461.47,4.883
2366,461.50,4.883
2367,461.53,4.883
2368,461.56,4.882
2369,461.60,4.882
2370,461.63,4.882
2371,461.67,4.882
2372,461.70,4.882
2373,461.73,4.882
2374,461.77,4.882
2375,461.80,4.882
2376,461.83,4.882
2377,461.86,4.882
2378,461.90,4.881
2379,461.93,4.881
2380,461.96,4.881
2381,461.99,4.881
2382,462.03,4.881
2383,462.07,4.881
2384,462.10,4.881
2385,462.13,4.881
2386,462.17,4.881
2387,462.20,4.881
2388,462.23,4.880
2389,462.27,4.880
2390,462.30,4.880
2391,462.33,4.880
2392,462.37,4.880
2393,462.41,4.880
2394,462.43,4.880
2395,462.47,4.880
2396,462.50,4.880
2397,462.53,4.880
2398,462.57,4.879
2399,462.60,4.879
2400,462.63,4.879
2401,462.67,4.879
2402,462.70,4.879
2403,462.73,4.879
2404,462.77,4.879
2405,462.80,4.879
2406,462.83,4.879
2407,462.86,4.879
2408,462.90,4.878
2409,462.93,4.878
2410,462.96,4.878
2411,463.00,4.878
2412,463.03,4.878
2413,463.06,4.878
2414,463.10,4.878
2415,463.13,4.878
2416,463.17,4.878
2417,463.20,4.878
2418,463.23,4.877
2419,463.27,4.877
2420,463.30,4.877
2421,463.33,4.877
2422,463.36,4.877
2423,463.40,4.877
2424,463.44,4.877
2425,463.47,4.877
2426,463.51,4.877
2427,463.53,4.876
2428,463.56,4.876
2429,463.60,4.876
2430,463.63,4.876
2431,463.67,4.876
2432,463.70,4.876
2433,463.74,4.876
2434,463.77,4.876
2435,463.80,4.876
2436,463.83,4.876
2437,463.87,4.875
2438,463.90,4.875
2439,463.93,4.875
2440,463.97,4.875
2441,464.00,4.875
2442,464.04,4.875
2443,464.07,4.875
2444,464.11,4.875
2445,464.14,4.875
2446,464.16,4.875
2447,464.20,4.874
2448,464.23,4.874
2449,464.26,4.874
2450,464.31,4.874
2451,464.34,4.874
2452,464.37,4.874
2453,464.40,4.874
2454,464.42,4.874
2455,464.46,4.874
2456,464.50,4.873
2457,464.54,4.873
2458,464.57,4.873
2459,464.60,4.873
2460,464.63,4.873
2461,464.67,4.873
2462,464.70,4.873
2463,464.73,4.873
2464,464.77,4.873
2465,464.80,4.873
2466,464.83,4.872
2467,464.87,4.872
2468,464.90,4.872
2469,464.94,4.872
2470,464.97,4.872
2471,465.00,4.872
2472,465.04,4.872
2473,465.07,4.872
2474,465.10,4.872
2475,465.13,4.872
2476,465.17,4.871
2477,465.20,4.871
2478,465.24,4.871
2479,465.27,4.871
2480,465.30,4.871
2481,465.34,4.871
2482,465.36,4.871
2483,465.40,4.871
2484,465.44,4.871
2485,465.47,4.870
2486,465.51,4.870
2487,465.54,4.870
2488,465.57,4.870
2489,465.60,4.870
2490,465.63,4.870
2491,465.67,4.870
2492,465.71,4.870
2493,465.74,4.870
2494,465.77,4.870
2495,465.81,4.869
2496,465.83,4.869
2497,465.86,4.869
2498,465.90,4.869
2499,465.93,4.869
2500,465.97,4.869
2501,466.00,4.869
2502,466.04,4.869
2503,466.07,4.869
2504,466.10,4.868
2505,466.14,4.868
2506,466.17,4.868
2507,466.21,4.868
2508,466.24,4.868
2509,466.27,4.868
2510,466.30,4.868
2511,466.33,4.868
2512,466.36,4.868
2513,466.40,4.867
2514,466.44,4.867
2515,466.48,4.867
2516,466.51,4.867
2517,466.54,4.867
2518,466.57,4.867
2519,466.60,4.867
2520,466.63,4.867
2521,466.67,4.867
2522,466.71,4.866
2523,466.74,4.866
2524,466.77,4.866
2525,466.80,4.866
2526,466.83,4.866
2527,466.87,4.866
2528,466.90,4.866
2529,466.94,4.866
2530,466.97,4.866
2531,467.01,4.866
2532,467.04,4.865
2533,467.07,4.865
2534,467.10,4.865
2535,467.14,4.865
2536,467.17,4.865
2537,467.20,4.865
2538,467.24,4.865
2539,467.27,4.865
2540,467.30,4.865
2541,467.34,4.864
2542,467.37,4.864
2543,467.40,4.864
2544,467.43,4.864
2545,467.46,4.864
2546,467.50,4.864
2547,467.54,4.864
2548,467.58,4.864
2549,467.61,4.864
2550,467.64,4.864
2551,467.67,4.863
2552,467.70,4.863
2553,467.73,4.863
2554,467.77,4.863
2555,467.80,4.863
2556,467.84,4.863
2557,467.87,4.863
2558,467.91,4.863
2559,467.94,4.863
2560,467.97,4.862
2561,468.00,4.862
2562,468.03,4.862
2563,468.07,4.862
2564,468.10,4.862
2565,468.14,4.862
2566,468.17,4.862
2567,468.21,4.862
2568,468.23,4.862
2569,468.27,4.862
2570,468.30,4.861
2571,468.34,4.861
2572,468.37,4.861
2573,468.41,4.861
2574,468.44,4.861
2575,468.47,4.861
2576,468.50,4.861
2577,468.53,4.861
2578,468.57,4.861
2579,468.60,4.860
2580,468.64,4.860
2581,468.67,4.860
2582,468.71,4.860
2583,468.74,4.860
2584,468.77,4.860
2585,468.80,4.860
2586,468.84,4.860
2587,468.87,4.860
2588,468.91,4.859
2589,468.94,4.859
2590,468.97,4.859
2591,469.00,4.859
2592,469.04,4.859
2593,469.07,4.859
2594,469.11,4.859
2595,469.14,4.859
2596,469.17,4.859
2597,469.20,4.858
2598,469.24,4.858
2599,469.27,4.858
2600,469.30,4.858
2601,469.33,4.858
2602,469.37,4.858
2603,469.41,4.858
2604,469.44,4.858
2605,469.48,4.858
2606,469.50,4.857
2607,469.54,4.857
2608,469.57,4.857
2609,469.61,4.857
2610,469.64,4.857
2611,469.68,4.857
2612,469.71,4.857
2613,469.74,4.857
2614,469.77,4.857
2615,469.81,4.856
2616,469.84,4.856
2617,469.87,4.856
2618,469.90,4.856
2619,469.94,4.856
2620,469.98,4.856
2621,470.01,4.856
2622,470.04,4.856
2623,470.07,4.855
2624,470.10,4.855
2625,470.14,4.855
2626,470.17,4.855
2627,470.21,4.855
2628,470.24,4.855
2629,470.27,4.855
2630,470.30,4.855
2631,470.33,4.855
2632,470.37,4.854
2633,470.41,4.854
2634,470.44,4.854
2635,470.48,4.854
2636,470.51,4.854
2637,470.54,4.854
2638,470.57,4.854
2639,470.60,4.854
2640,470.64,4.854
2641,470.68,4.853
2642,470.71,4.853
2643,470.75,4.853
2644,470.77,4.853
2645,470.80,4.853
2646,470.84,4.853
2647,470.87,4.853
2648,470.91,4.853
2649,470.94,4.853
2650,470.98,4.852
2651,471.01,4.852
2652,471.04,4.852
2653,471.07,4.852
2654,471.10,4.852
2655,471.14,4.852
2656,471.18,4.852
2657,471.21,4.852
2658,471.24,4.852
2659,471.27,4.851
2660,471.30,4.851
2661,471.34,4.851
2662,471.38,4.851
2663,471.41,4.851
2664,471.44,4.851
2665,471.48,4.851
2666,471.51,4.851
2667,471.54,4.851
2668,471.57,4.850
2669,471.60,4.850
2670,471.64,4.850
2671,471.67,4.850
2672,471.71,4.850
2673,471.74,4.850
2674,471.78,4.850
2675,471.81,4.850
2676,471.84,4.849
2677,471.87,4.849
2678,471.91,4.849
2679,471.94,4.849
2680,471.98,4.849
2681,472.01,4.849
2682,472.04,4.849
2683,472.07,4.849
2684,472.10,4.849
2685,472.14,4.848
2686,472.18,4.848
2687,472.21,4.848
2688,472.24,4.848
2689,472.27,4.848
2690,472.31,4.848
2691,472.34,4.848
2692,472.37,4.848
2693,472.41,4.847
2694,472.44,4.847
2695,472.48,4.847
2696,472.51,4.847
2697,472.54,4.847
2698,472.58,4.847
2699,472.61,4.847
2700,472.64,4.847
2701,472.67,4.847
2702,472.71,4.846
2703,472.74,4.846
2704,472.78,4.846
2705,472.81,4.846
2706,472.84,4.846
2707,472.88,4.846
2708,472.91,4.846
2709,472.94,4.846
2710,472.97,4.846
2711,473.00,4.845
2712,473.04,4.845
2713,473.07,4.845
2714,473.11,4.845
2715,473.15,4.845
2716,473.17,4.845
2717,473.21,4.845
2718,473.24,4.845
2719,473.27,4.845
2720,473.31,4.844
2721,473.34,4.844
2722,473.38,4.844
2723,473.41,4.844
2724,473.45,4.844
2725,473.47,4.844
2726,473.51,4.844
2727,473.54,4.844
2728,473.57,4.843
2729,473.61,4.843
2730,473.64,4.843
2731,473.68,4.843
2732,473.71,4.843
2733,473.74,4.843
2734,473.78,4.843
2735,473.81,4.843
2736,473.85,4.842
2737,473.88,4.842
2738,473.91,4.842
2739,473.94,4.842
2740,473.98,4.842
2741,474.01,4.842
2742,474.05,4.842
2743,474.08,4.842
2744,474.11,4.842
2745,474.14,4.841
2746,474.17,4.841
2747,474.21,4.841
2748,474.24,4.841
2749,474.27,4.841
2750,474.31,4.841
2751,474.34,4.841
2752,474.38,4.841
2753,474.41,4.840
2754,474.44,4.840
2755,474.48,4.840
2756,474.51,4.840
2757,474.54,4.840
2758,474.57,4.840
2759,474.61,4.840
2760,474.64,4.840
2761,474.68,4.840
2762,474.71,4.839
2763,474.74,4.839
2764,474.77,4.839
2765,474.80,4.839
2766,474.84,4.839
2767,474.88,4.839
2768,474.91,4.839
2769,474.95,4.839
2770,474.98,4.838
2771,475.01,4.838
2772,475.04,4.838
2773,475.07,4.838
2774,475.11,4.838
2775,475.15,4.838
2776,475.17,4.838
2777,475.21,4.838
2778,475.24,4.837
2779,475.27,4.837
2780,475.31,4.837
2781,475.35,4.837
2782,475.38,4.837
2783,475.41,4.837
2784,475.44,4.837
2785,475.47,4.837
2786,475.50,4.836
2787,475.54,4.836
2788,475.58,4.836
2789,475.61,4.836
2790,475.64,4.836
2791,475.68,4.836
2792,475.71,4.836
2793,475.75,4.836
2794,475.78,4.835
2795,475.81,4.835
2796,475.84,4.835
2797,475.87,4.835
2798,475.91,4.835
2799,475.95,4.835
2800,475.98,4.835
2801,476.01,4.835
2802,476.05,4.834
2803,476.07,4.834
2804,476.11,4.834
2805,476.15,4.834
2806,476.18,4.834
2807,476.21,4.834
2808,476.24,4.834
2809,476.28,4.834
2810,476.31,4.834
2811,476.35,4.833
2812,476.38,4.833
2813,476.41,4.833
2814,476.45,4.833
2815,476.47,4.833
2816,476.50,4.833
2817,476.54,4.833
2818,476.58,4.833
2819,476.61,4.832
2820,476.66,4.832
2821,476.68,4.832
2822,476.71,4.832
2823,476.74,4.832
2824,476.77,4.832
2825,476.80,4.832
2826,476.85,4.832
2827,476.89,4.831
2828,476.92,4.831
2829,476.95,4.831
2830,476.97,4.831
2831,477.00,4.831
2832,477.04,4.831
2833,477.08,4.831
2834,477.12,4.831
2835,477.15,4.830
2836,477.18,4.830
2837,477.21,4.830
2838,477.24,4.830
2839,477.27,4.830
2840,477.31,4.830
2841,477.35,4.830
2842,477.39,4.830
2843,477.42,4.829
2844,477.44,4.829
2845,477.47,4.829
2846,477.51,4.829
2847,477.54,4.829
2848,477.58,4.829
2849,477.61,4.829
2850,477.65,4.828
2851,477.68,4.828
2852,477.71,4.828
2853,477.74,4.828
2854,477.78,4.828
2855,477.81,4.828
2856,477.85,4.828
2857,477.88,4.828
2858,477.92,4.827
2859,477.94,4.827
2860,477.98,4.827
2861,478.01,4.827
2862,478.05,4.827
2863,478.08,4.827
2864,478.11,4.827
2865,478.14,4.827
2866,478.18,4.826
2867,478.21,4.826
2868,478.25,4.826
2869,478.28,4.826
2870,478.31,4.826
2871,478.34,4.826
2872,478.38,4.826
2873,478.42,4.826
2874,478.45,4.825
2875,478.48,4.825
2876,478.51,4.825
2877,478.54,4.825
2878,478.58,4.825
2879,478.61,4.825
2880,478.65,4.825
2881,478.68,4.825
2882,478.71,4.824
2883,478.74,4.824
2884,478.78,4.824
2885,478.81,4.824
2886,478.85,4.824
2887,478.88,4.824
2888,478.91,4.824
2889,478.95,4.824
2890,478.98,4.823
2891,479.01,4.823
2892,479.04,4.823
2893,479.08,4.823
2894,479.12,4.823
2895,479.15,4.823
2896,479.18,4.823
2897,479.21,4.823
2898,479.25,4.822
2899,479.28,4.822
2900,479.31,4.822
2901,479.35,4.822
2902,479.38,4.822
2903,479.42,4.822
2904,479.45,4.822
2905,479.48,4.822
2906,479.51,4.821
2907,479.54,4.821
2908,479.58,4.821
2909,479.62,4.821
2910,479.65,4.821
2911,479.68,4.821
2912,479.71,4.821
2913,479.74,4.821
2914,479.78,4.820
2915,479.81,4.820
2916,479.85,4.820
2917,479.89,4.820
2918,479.91,4.820
2919,479.94,4.820
2920,479.98,4.820
2921,480.02,4.819
2922,480.05,4.819
2923,480.08,4.819
2924,480.12,4.819
2925,480.15,4.819
2926,480.18,4.819
2927,480.21,4.819
2928,480.25,4.819
2929,480.28,4.818
2930,480.31,4.818
2931,480.34,4.818
2932,480.38,4.818
2933,480.42,4.818
2934,480.45,4.818
2935,480.48,4.818
2936,480.51,4.817
2937,480.55,4.817
2938,480.58,4.817
2939,480.62,4.817
2940,480.65,4.817
2941,480.68,4.817
2942,480.71,4.817
2943,480.75,4.817
2944,480.78,4.816
2945,480.81,4.816
2946,480.85,4.816
2947,480.88,4.816
2948,480.92,4.816
2949,480.95,4.816
2950,480.98,4.816
2951,481.01,4.816
2952,481.05,4.815
2953,481.08,4.815
2954,481.11,4.815
2955,481.15,4.815
2956,481.18,4.815
2957,481.21,4.815
2958,481.25,4.815
2959,481.28,4.815
2960,481.32,4.814
2961,481.35,4.814
2962,481.38,4.814
2963,481.41,4.814
2964,481.44,4.814
2965,481.47,4.814
2966,481.51,4.814
2967,481.55,4.813
2968,481.58,4.813
2969,481.62,4.813
2970,481.65,4.813
2971,481.68,4.813
2972,481.71,4.813
2973,481.74,4.813
2974,481.78,4.812
2975,481.82,4.812
2976,481.85,4.812
2977,481.89,4.812
2978,481.92,4.812
2979,481.95,4.812
2980,481.98,4.812
2981,482.01,4.812
2982,482.05,4.811
2983,482.09,4.811
2984,482.12,4.811
2985,482.15,4.811
2986,482.18,4.811
2987,482.21,4.811
2988,482.25,4.811
2989,482.28,4.810
2990,482.31,4.810
2991,482.35,4.810
2992,482.38,4.810
2993,482.42,4.810
2994,482.45,4.810
2995,482.48,4.810
2996,482.52,4.809
2997,482.55,4.809
2998,482.58,4.809
2999,482.61,4.809
3000,482.65,4.809
3001,482.68,4.809
3002,482.71,4.809
3003,482.75,4.808
3004,482.79,4.808
3005,482.82,4.808
3006,482.85,4.808
3007,482.89,4.808
3008,482.91,4.808
3009,482.95,4.808
3010,482.98,4.807
3011,483.01,4.807
3012,483.05,4.807
3013,483.09,4.807
3014,483.12,4.807
3015,483.15,4.807
3016,483.18,4.807
3017,483.22,4.806
3018,483.25,4.806
3019,483.29,4.806
3020,483.32,4.806
3021,483.35,4.806
3022,483.38,4.806
3023,483.42,4.806
3024,483.45,4.805
3025,483.48,4.805
3026,483.52,4.805
3027,483.55,4.805
3028,483.59,4.805
3029,483.62,4.805
3030,483.65,4.805
3031,483.69,4.805
3032,483.71,4.804
3033,483.74,4.804
3034,483.78,4.804
3035,483.82,4.804
3036,483.85,4.804
3037,483.88,4.804
3038,483.92,4.803
3039,483.95,4.803
3040,483.98,4.803
3041,484.01,4.803
3042,484.05,4.803
3043,484.09,4.803
3044,484.12,4.803
3045,484.15,4.803
3046,484.18,4.802
3047,484.22,4.802
3048,484.25,4.802
3049,484.29,4.802
3050,484.32,4.802
3051,484.35,4.802
3052,484.39,4.802
3053,484.42,4.801
3054,484.45,4.801
3055,484.49,4.801
3056,484.52,4.801
3057,484.55,4.801
3058,484.58,4.801
3059,484.62,4.801
3060,484.65,4.800
3061,484.68,4.800
3062,484.71,4.800
3063,484.75,4.800
3064,484.79,4.800
3065,484.82,4.800
3066,484.85,4.800
3067,484.88,4.799
3068,484.92,4.799
3069,484.96,4.799
3070,484.99,4.799
3071,485.02,4.799
3072,485.05,4.799
3073,485.08,4.799
3074,485.12,4.798
3075,485.15,4.798
3076,485.19,4.798
3077,485.22,4.798
3078,485.25,4.798
3079,485.28,4.798
3080,485.32,4.798
3081,485.35,4.797
3082,485.39,4.797
3083,485.42,4.797
3084,485.45,4.797
3085,485.48,4.797
3086,485.51,4.797
3087,485.55,4.797
3088,485.59,4.796
3089,485.62,4.796
3090,485.65,4.796
3091,485.68,4.796
3092,485.72,4.796
3093,485.75,4.796
3094,485.79,4.795
3095,485.82,4.795
3096,485.85,4.795
3097,485.88,4.795
3098,485.92,4.795
3099,485.95,4.795
3100,485.99,4.795
3101,486.02,4.794
3102,486.05,4.794
3103,486.08,4.794
3104,486.12,4.794
3105,486.15,4.794
3106,486.18,4.794
3107,486.22,4.794
3108,486.25,4.793
3109,486.28,4.793
3110,486.32,4.793
3111,486.36,4.793
3112,486.39,4.793
3113,486.42,4.793
3114,486.45,4.792
3115,486.48,4.792
3116,486.52,4.792
3117,486.55,4.792
3118,486.59,4.792
3119,486.62,4.792
3120,486.65,4.792
3121,486.68,4.791
3122,486.72,4.791
3123,486.75,4.791
3124,486.78,4.791
3125,486.82,4.791
3126,486.85,4.791
3127,486.88,4.791
3128,486.92,4.790
3129,486.96,4.790
3130,486.99,4.790
3131,487.02,4.790
3132,487.06,4.790
3133,487.09,4.790
3134,487.12,4.789
3135,487.15,4.789
3136,487.18,4.789
3137,487.22,4.789
3138,487.26,4.789
3139,487.29,4.789
3140,487.32,4.788
3141,487.35,4.788
3142,487.38,4.788
3143,487.41,4.788
3144,487.45,4.788
3145,487.49,4.788
3146,487.53,4.788
3147,487.56,4.787
3148,487.58,4.787
3149,487.61,4.787
3150,487.65,4.787
3151,487.69,4.787
3152,487.72,4.787
3153,487.75,4.787
3154,487.79,4.786
3155,487.82,4.786
3156,487.85,4.786
3157,487.89,4.786
3158,487.92,4.786
3159,487.95,4.786
3160,487.98,4.785
3161,488.02,4.785
3162,488.06,4.785
3163,488.09,4.785
3164,488.12,4.785
3165,488.15,4.785
3166,488.19,4.784
3167,488.21,4.784
3168,488.25,4.784
3169,488.29,4.784
3170,488.32,4.784
3171,488.36,4.784
3172,488.39,4.784
3173,488.42,4.783
3174,488.45,4.783
3175,488.49,4.783
3176,488.52,4.783
3177,488.56,4.783
3178,488.59,4.783
3179,488.62,4.782
3180,488.66,4.782
3181,488.69,4.782
3182,488.72,4.782
3183,488.75,4.782
3184,488.79,4.782
3185,488.82,4.781
3186,488.85,4.781
3187,488.88,4.781
3188,488.92,4.781
3189,488.96,4.781
3190,488.99,4.781
3191,489.02,4.781
3192,489.05,4.780
3193,489.08,4.780
3194,489.12,4.780
3195,489.15,4.780
3196,489.19,4.780
3197,489.23,4.780
3198,489.26,4.779
3199,489.29,4.779
3200,489.32,4.779
3201,489.35,4.779
3202,489.38,4.779
3203,489.42,4.779
3204,489.46,4.778
3205,489.49,4.778
3206,489.53,4.778
3207,489.55,4.778
3208,489.58,4.778
3209,489.61,4.778
3210,489.65,4.778
3211,489.69,4.777
3212,489.73,4.777
3213,489.76,4.777
3214,489.79,4.777
3215,489.82,4.777
3216,489.85,4.777
3217,489.89,4.776
3218,489.93,4.776
3219,489.95,4.776
3220,489.99,4.776
3221,490.02,4.776
3222,490.06,4.776
3223,490.09,4.775
3224,490.12,4.775
3225,490.15,4.775
3226,490.19,4.775
3227,490.22,4.775
3228,490.25,4.775
3229,490.29,4.774
3230,490.32,4.774
3231,490.35,4.774
3232,490.39,4.774
3233,490.42,4.774
3234,490.45,4.774
3235,490.49,4.773
3236,490.52,4.773
3237,490.55,4.773
3238,490.58,4.773
3239,490.62,4.773
3240,490.65,4.773
3241,490.69,4.772
3242,490.73,4.772
3243,490.76,4.772
3244,490.78,4.772
3245,490.82,4.772
3246,490.86,4.771
3247,490.89,4.771
3248,490.93,4.771
3249,490.96,4.771
3250,490.99,4.771
3251,491.02,4.771
3252,491.05,4.770
3253,491.09,4.770
3254,491.12,4.770
3255,491.16,4.770
3256,491.19,4.770
3257,491.22,4.770
3258,491.25,4.770
3259,491.29,4.769
3260,491.32,4.769
3261,491.36,4.769
3262,491.39,4.769
3263,491.42,4.769
3264,491.45,4.769
3265,491.49,4.768
3266,491.52,4.768
3267,491.56,4.768
3268,491.59,4.768
3269,491.63,4.768
3270,491.66,4.768
3271,491.69,4.767
3272,491.72,4.767
3273,491.76,4.767
3274,491.79,4.767
3275,491.82,4.767
3276,491.86,4.767
3277,491.89,4.766
3278,491.92,4.766
3279,491.95,4.766
3280,491.99,4.766
3281,492.02,4.766
3282,492.05,4.765
3283,492.09,4.765
3284,492.13,4.765
3285,492.16,4.765
3286,492.19,4.765
3287,492.22,4.765
3288,492.26,4.764
3289,492.29,4.764
3290,492.32,4.764
3291,492.36,4.764
3292,492.39,4.764
3293,492.42,4.763
3294,492.45,4.763
3295,492.49,4.763
3296,492.52,4.763
3297,492.56,4.763
3298,492.59,4.763
3299,492.62,4.762
3300,492.66,4.762
3301,492.69,4.762
3302,492.72,4.762
3303,492.76,4.762
3304,492.79,4.761
3305,492.82,4.761
3306,492.85,4.761
3307,492.89,4.761
3308,492.93,4.761
3309,492.96,4.761
3310,492.99,4.760
3311,493.02,4.760
3312,493.05,4.760
3313,493.09,4.760
3314,493.12,4.760
3315,493.16,4.760
3316,493.19,4.759
3317,493.22,4.759
3318,493.26,4.759
3319,493.29,4.759
3320,493.32,4.759
3321,493.36,4.758
3322,493.39,4.758
3323,493.43,4.758
3324,493.46,4.758
3325,493.49,4.758
3326,493.52,4.758
3327,493.56,4.757
3328,493.59,4.757
3329,493.62,4.757
3330,493.66,4.757
3331,493.69,4.757
3332,493.73,4.756
3333,493.76,4.756
3334,493.79,4.756
3335,493.82,4.756
3336,493.85,4.756
3337,493.89,4.756
3338,493.93,4.755
3339,493.96,4.755
3340,494.00,4.755
3341,494.02,4.755
3342,494.05,4.755
3343,494.09,4.754
3344,494.12,4.754
3345,494.16,4.754
3346,494.19,4.754
3347,494.22,4.754
3348,494.26,4.753
3349,494.29,4.753
3350,494.32,4.753
3351,494.36,4.753
3352,494.39,4.753
3353,494.42,4.753
3354,494.46,4.752
3355,494.49,4.752
3356,494.53,4.752
3357,494.56,4.752
3358,494.59,4.752
3359,494.62,4.751
3360,494.66,4.751
3361,494.69,4.751
3362,494.73,4.751
3363,494.76,4.751
3364,494.79,4.751
3365,494.83,4.750
3366,494.86,4.750
3367,494.89,4.750
3368,494.92,4.750
3369,494.96,4.750
3370,494.99,4.749
3371,495.03,4.749
3372,495.06,4.749
3373,495.09,4.749
3374,495.13,4.749
3375,495.16,4.748
3376,495.19,4.748
3377,495.22,4.748
3378,495.26,4.748
3379,495.29,4.748
3380,495.32,4.747
3381,495.37,4.747
3382,495.40,4.747
3383,495.43,4.747
3384,495.46,4.747
3385,495.49,4.747
3386,495.53,4.746
3387,495.56,4.746
3388,495.59,4.746
3389,495.63,4.746
3390,495.65,4.746
3391,495.69,4.745
3392,495.72,4.745
3393,495.75,4.745
3394,495.79,4.745
3395,495.84,4.745
3396,495.86,4.744
3397,495.90,4.744
3398,495.93,4.744
3399,495.96,4.744
3400,495.99,4.744
3401,496.03,4.743
3402,496.06,4.743
3403,496.09,4.743
3404,496.12,4.743
3405,496.16,4.743
3406,496.20,4.742
3407,496.23,4.742
3408,496.26,4.742
3409,496.29,4.742
3410,496.32,4.742
3411,496.36,4.742
3412,496.39,4.741
3413,496.43,4.741
3414,496.46,4.741
3415,496.49,4.741
3416,496.53,4.741
3417,496.56,4.740
3418,496.59,4.740
3419,496.63,4.740
3420,496.66,4.740
3421,496.69,4.740
3422,496.73,4.739
3423,496.77,4.739
3424,496.80,4.739
3425,496.83,4.739
3426,496.86,4.739
3427,496.89,4.738
3428,496.92,4.738
3429,496.95,4.738
3430,496.99,4.738
3431,497.02,4.738
3432,497.06,4.737
3433,497.10,4.737
3434,497.13,4.737
3435,497.16,4.737
3436,497.19,4.737
3437,497.23,4.736
3438,497.26,4.736
3439,497.29,4.736
3440,497.33,4.736
3441,497.37,4.736
3442,497.40,4.735
3443,497.43,4.735
3444,497.46,4.735
3445,497.49,4.735
3446,497.53,4.734
3447,497.56,4.734
3448,497.60,4.734
3449,497.63,4.734
3450,497.66,4.734
3451,497.69,4.733
3452,497.73,4.733
3453,497.76,4.733
3454,497.80,4.733
3455,497.83,4.733
3456,497.86,4.732
3457,497.90,4.732
3458,497.93,4.732
3459,497.96,4.732
3460,497.99,4.732
3461,498.03,4.731
3462,498.06,4.731
3463,498.09,4.731
3464,498.12,4.731
3465,498.16,4.731
3466,498.19,4.730
3467,498.23,4.730
3468,498.26,4.730
3469,498.30,4.730
3470,498.33,4.730
3471,498.36,4.729
3472,498.40,4.729
3473,498.43,4.729
3474,498.46,4.729
3475,498.49,4.728
3476,498.52,4.728
3477,498.56,4.728
3478,498.59,4.728
3479,498.63,4.728
3480,498.66,4.727
3481,498.69,4.727
3482,498.73,4.727
3483,498.76,4.727
3484,498.80,4.727
3485,498.83,4.726
3486,498.86,4.726
3487,498.90,4.726
3488,498.93,4.726
3489,498.96,4.726
3490,499.00,4.725
3491,499.03,4.725
3492,499.06,4.725
3493,499.09,4.725
3494,499.13,4.724
3495,499.16,4.724
3496,499.20,4.724
3497,499.23,4.724
3498,499.26,4.724
3499,499.29,4.723
3500,499.32,4.723
3501,499.36,4.723
3502,499.40,4.723
3503,499.43,4.722
3504,499.47,4.722
3505,499.50,4.722
3506,499.53,4.722
3507,499.56,4.722
3508,499.60,4.721
3509,499.63,4.721
3510,499.66,4.721
3511,499.70,4.721
3512,499.73,4.721
3513,499.77,4.720
3514,499.80,4.720
3515,499.83,4.720
3516,499.86,4.720
3517,499.89,4.719
3518,499.93,4.719
3519,499.96,4.719
3520,500.00,4.719
3521,500.03,4.719
3522,500.06,4.718
3523,500.09,4.718
3524,500.13,4.718
3525,500.16,4.718
3526,500.20,4.718
3527,500.23,4.717
3528,500.26,4.717
3529,500.30,4.717
3530,500.33,4.717
3531,500.36,4.716
3532,500.40,4.716
3533,500.43,4.716
3534,500.46,4.716
3535,500.50,4.716
3536,500.53,4.715
3537,500.56,4.715
3538,500.60,4.715
3539,500.63,4.715
3540,500.66,4.714
3541,500.69,4.714
3542,500.73,4.714
3543,500.76,4.714
3544,500.80,4.714
3545,500.83,4.713
3546,500.87,4.713
3547,500.89,4.713
3548,500.93,4.713
3549,500.96,4.712
3550,501.00,4.712
3551,501.03,4.712
3552,501.06,4.712
3553,501.10,4.711
3554,501.13,4.711
3555,501.17,4.711
3556,501.20,4.711
3557,501.23,4.711
3558,501.26,4.710
3559,501.29,4.710
3560,501.33,4.710
3561,501.37,4.710
3562,501.40,4.709
3563,501.43,4.709
3564,501.47,4.709
3565,501.50,4.709
3566,501.53,4.709
3567,501.56,4.708
3568,501.59,4.708
3569,501.63,4.708
3570,501.66,4.707
3571,501.69,4.707
3572,501.73,4.707
3573,501.76,4.707
3574,501.80,4.707
3575,501.83,4.706
3576,501.87,4.706
3577,501.90,4.706
3578,501.93,4.706
3579,501.96,4.705
3580,501.99,4.705
3581,502.03,4.705
3582,502.07,4.705
3583,502.10,4.705
3584,502.13,4.704
3585,502.16,4.704
3586,502.20,4.704
3587,502.23,4.704
3588,502.26,4.703
3589,502.29,4.703
3590,502.33,4.703
3591,502.36,4.703
3592,502.40,4.702
3593,502.44,4.702
3594,502.47,4.702
3595,502.50,4.702
3596,502.53,4.701
3597,502.56,4.701
3598,502.59,4.701
3599,502.63,4.701
3600,502.67,4.701
3601,502.70,4.700
3602,502.73,4.700
3603,502.77,4.700
3604,502.80,4.700
3605,502.83,4.699
3606,502.87,4.699
3607,502.90,4.699
3608,502.93,4.699
3609,502.96,4.698
3610,502.99,4.698
3611,503.03,4.698
3612,503.07,4.698
3613,503.10,4.698
3614,503.13,4.697
3615,503.16,4.697
3616,503.20,4.697
3617,503.23,4.697
3618,503.26,4.696
3619,503.30,4.696
3620,503.33,4.696
3621,503.37,4.696
3622,503.40,4.695
3623,503.43,4.695
3624,503.47,4.695
3625,503.50,4.695
3626,503.53,4.694
3627,503.56,4.694
3628,503.60,4.694
3629,503.63,4.694
3630,503.66,4.693
3631,503.70,4.693
3632,503.74,4.693
3633,503.77,4.693
3634,503.80,4.693
3635,503.83,4.692
3636,503.86,4.692
3637,503.90,4.692
3638,503.94,4.692
3639,503.97,4.691
3640,504.00,4.691
3641,504.03,4.691
3642,504.06,4.691
3643,504.09,4.690
3644,504.13,4.690
3645,504.16,4.690
3646,504.20,4.690
3647,504.23,4.689
3648,504.26,4.689
3649,504.30,4.689
3650,504.33,4.689
3651,504.37,4.688
3652,504.40,4.688
3653,504.44,4.688
3654,504.47,4.688
3655,504.50,4.687
3656,504.54,4.687
3657,504.56,4.687
3658,504.59,4.687
3659,504.63,4.686
3660,504.67,4.686
3661,504.71,4.686
3662,504.74,4.686
3663,504.77,4.686
3664,504.80,4.685
3665,504.83,4.685
3666,504.86,4.685
3667,504.90,4.685
3668,504.94,4.684
3669,504.97,4.684
3670,504.99,4.684
3671,505.03,4.684
3672,505.06,4.683
3673,505.10,4.683
3674,505.14,4.683
3675,505.17,4.683
3676,505.20,4.682
3677,505.23,4.682
3678,505.26,4.682
3679,505.30,4.682
3680,505.33,4.681
3681,505.37,4.681
3682,505.40,4.681
3683,505.43,4.681
3684,505.47,4.680
3685,505.50,4.680
3686,505.54,4.680
3687,505.57,4.679
3688,505.60,4.679
3689,505.63,4.679
3690,505.66,4.679
3691,505.70,4.678
3692,505.73,4.678
3693,505.77,4.678
3694,505.80,4.678
3695,505.83,4.677
3696,505.86,4.677
3697,505.90,4.677
3698,505.93,4.677
3699,505.97,4.676
3700,506.01,4.676
3701,506.04,4.676
3702,506.07,4.675
3703,506.10,4.675
3704,506.13,4.675
3705,506.16,4.675
3706,506.20,4.674
3707,506.24,4.674
3708,506.27,4.674
3709,506.30,4.674
3710,506.33,4.673
3711,506.36,4.673
3712,506.40,4.673
3713,506.44,4.673
3714,506.47,4.672
3715,506.50,4.672
3716,506.54,4.672
3717,506.56,4.672
3718,506.60,4.671
3719,506.63,4.671
3720,506.67,4.671
3721,506.70,4.671
3722,506.74,4.670
3723,506.77,4.670
3724,506.81,4.670
3725,506.84,4.670
3726,506.86,4.669
3727,506.89,4.669
3728,506.93,4.669
3729,506.97,4.669
3730,507.01,4.668
3731,507.04,4.668
3732,507.08,4.668
3733,507.10,4.667
3734,507.13,4.667
3735,507.16,4.667
3736,507.20,4.667
3737,507.24,4.666
3738,507.28,4.666
3739,507.31,4.666
3740,507.33,4.666
3741,507.36,4.665
3742,507.40,4.665
3743,507.44,4.665
3744,507.47,4.665
3745,507.51,4.664
3746,507.54,4.664
3747,507.57,4.664
3748,507.60,4.663
3749,507.63,4.663
3750,507.67,4.663
3751,507.70,4.663
3752,507.73,4.662
3753,507.77,4.662
3754,507.81,4.662
3755,507.84,4.662
3756,507.87,4.661
3757,507.90,4.661
3758,507.93,4.661
3759,507.97,4.660
3760,508.00,4.660
3761,508.04,4.660
3762,508.07,4.660
3763,508.10,4.659
3764,508.13,4.659
3765,508.17,4.659
3766,508.20,4.659
3767,508.25,4.658
3768,508.27,4.658
3769,508.30,4.658
3770,508.33,4.657
3771,508.36,4.657
3772,508.40,4.657
3773,508.44,4.657
3774,508.48,4.656
3775,508.51,4.656
3776,508.54,4.656
3777,508.56,4.656
3778,508.59,4.655
3779,508.63,4.655
3780,508.67,4.655
3781,508.71,4.654
3782,508.74,4.654
3783,508.77,4.654
3784,508.80,4.654
3785,508.83,4.653
3786,508.87,4.653
3787,508.90,4.653
3788,508.94,4.653
3789,508.97,4.652
3790,509.00,4.652
3791,509.03,4.652
3792,509.07,4.651
3793,509.11,4.651
3794,509.14,4.651
3795,509.17,4.651
3796,509.21,4.650
3797,509.24,4.650
3798,509.27,4.650
3799,509.30,4.650
3800,509.33,4.649
3801,509.37,4.649
3802,509.40,4.649
3803,509.43,4.648
3804,509.47,4.648
3805,509.50,4.648
3806,509.54,4.648
3807,509.57,4.647
3808,509.61,4.647
3809,509.64,4.647
3810,509.67,4.646
3811,509.70,4.646
3812,509.73,4.646
3813,509.77,4.646
3814,509.81,4.645
3815,509.84,4.645
3816,509.87,4.645
3817,509.91,4.644
3818,509.94,4.644
3819,509.97,4.644
3820,510.00,4.644
3821,510.03,4.643
3822,510.07,4.643
3823,510.11,4.643
3824,510.14,4.642
3825,510.17,4.642
3826,510.20,4.642
3827,510.23,4.642
3828,510.27,4.641
3829,510.31,4.641
3830,510.34,4.641
3831,510.37,4.640
3832,510.40,4.640
3833,510.44,4.640
3834,510.47,4.640
3835,510.50,4.639
3836,510.53,4.639
3837,510.57,4.639
3838,510.60,4.638
3839,510.64,4.638
3840,510.67,4.638
3841,510.70,4.638
3842,510.74,4.637
3843,510.77,4.637
3844,510.81,4.637
3845,510.83,4.636
3846,510.87,4.636
3847,510.91,4.636
3848,510.94,4.636
3849,510.97,4.635
3850,511.00,4.635
3851,511.03,4.635
3852,511.07,4.634
3853,511.11,4.634
3854,511.14,4.634
3855,511.17,4.634
3856,511.21,4.633
3857,511.23,4.633
3858,511.27,4.633
3859,511.30,4.632
3860,511.34,4.632
3861,511.37,4.632
3862,511.41,4.631
3863,511.44,4.631
3864,511.47,4.631
3865,511.51,4.631
3866,511.54,4.630
3867,511.57,4.630
3868,511.60,4.630
3869,511.64,4.629
3870,511.67,4.629
3871,511.71,4.629
3872,511.74,4.629
3873,511.77,4.628
3874,511.80,4.628
3875,511.84,4.628
3876,511.87,4.627
3877,511.91,4.627
3878,511.94,4.627
3879,511.97,4.627
3880,512.01,4.626
3881,512.04,4.626
3882,512.08,4.626
3883,512.11,4.625
3884,512.14,4.625
3885,512.17,4.625
3886,512.20,4.624
3887,512.23,4.624
3888,512.27,4.624
3889,512.31,4.624
3890,512.34,4.623
3891,512.37,4.623
3892,512.40,4.623
3893,512.44,4.622
3894,512.47,4.622
3895,512.50,4.622
3896,512.54,4.621
3897,512.58,4.621
3898,512.61,4.621
3899,512.64,4.621
3900,512.67,4.620
3901,512.70,4.620
3902,512.74,4.620
3903,512.77,4.619
3904,512.80,4.619
3905,512.84,4.619
3906,512.87,4.618
3907,512.91,4.618
3908,512.94,4.618
3909,512.97,4.618
3910,513.01,4.617
3911,513.04,4.617
3912,513.07,4.617
3913,513.11,4.616
3914,513.14,4.616
3915,513.17,4.616
3916,513.21,4.615
3917,513.25,4.615
3918,513.27,4.615
3919,513.31,4.615
3920,513.33,4.614
3921,513.37,4.614
3922,513.40,4.614
3923,513.44,4.613
3924,513.47,4.613
3925,513.51,4.613
3926,513.54,4.612
3927,513.57,4.612
3928,513.61,4.612
3929,513.64,4.612
3930,513.67,4.611
3931,513.71,4.611
3932,513.74,4.611
3933,513.78,4.610
3934,513.81,4.610
3935,513.84,4.609
3936,513.87,4.609
3937,513.90,4.609
3938,513.94,4.608
3939,513.98,4.608
3940,514.01,4.607
3941,514.04,4.607
3942,514.07,4.607
3943,514.11,4.606
3944,514.14,4.606
3945,514.17,4.606
3946,514.20,4.606
3947,514.24,4.605
3948,514.28,4.605
3949,514.31,4.605
3950,514.34,4.605
3951,514.37,4.604
3952,514.40,4.604
3953,514.44,4.604
3954,514.48,4.603
3955,514.51,4.603
3956,514.54,4.602
3957,514.58,4.602
3958,514.61,4.602
3959,514.63,4.601
3960,514.67,4.601
3961,514.70,4.601
3962,514.74,4.600
3963,514.77,4.600
3964,514.80,4.600
3965,514.84,4.599
3966,514.88,4.599
3967,514.91,4.599
3968,514.94,4.598
3969,514.97,4.598
3970,515.00,4.598
3971,515.03,4.597
3972,515.07,4.597
3973,515.11,4.597
3974,515.15,4.596
3975,515.18,4.596
3976,515.21,4.596
3977,515.24,4.596
3978,515.27,4.595
3979,515.30,4.595
3980,515.34,4.595
3981,515.37,4.594
3982,515.41,4.594
3983,515.44,4.594
3984,515.47,4.594
3985,515.51,4.593
3986,515.54,4.593
3987,515.57,4.593
3988,515.61,4.593
3989,515.64,4.593
3990,515.67,4.592
3991,515.71,4.592
3992,515.74,4.592
3993,515.77,4.591
3994,515.81,4.591
3995,515.84,4.591
3996,515.88,4.591
3997,515.91,4.590
3998,515.94,4.590
3999,515.98,4.590
4000,516.01,4.589
4001,516.04,4.589
4002,516.07,4.589
4003,516.11,4.588
4004,516.14,4.588
4005,516.17,4.588
4006,516.21,4.587
4007,516.24,4.587
4008,516.28,4.587
4009,516.31,4.586
4010,516.34,4.586
4011,516.38,4.586
4012,516.41,4.585
4013,516.44,4.585
4014,516.47,4.585
4015,516.51,4.585
4016,516.54,4.584
4017,516.57,4.584
4018,516.60,4.584
4019,516.64,4.583
4020,516.68,4.583
4021,516.71,4.583
4022,516.75,4.582
4023,516.78,4.582
4024,516.81,4.582
4025,516.84,4.581
4026,516.87,4.581
4027,516.91,4.581
4028,516.95,4.580
4029,516.98,4.580
4030,517.01,4.580
4031,517.04,4.579
4032,517.07,4.579
4033,517.10,4.579
4034,517.14,4.578
4035,517.18,4.578
4036,517.22,4.578
4037,517.24,4.577
4038,517.27,4.577
4039,517.30,4.577
4040,517.34,4.576
4041,517.38,4.576
4042,517.41,4.576
4043,517.45,4.575
4044,517.48,4.575
4045,517.51,4.575
4046,517.54,4.574
4047,517.58,4.574
4048,517.61,4.574
4049,517.65,4.573
4050,517.68,4.573
4051,517.71,4.573
4052,517.74,4.572
4053,517.78,4.572
4054,517.81,4.572
4055,517.84,4.572
4056,517.88,4.571
4057,517.91,4.571
4058,517.95,4.571
4059,517.97,4.570
4060,518.01,4.570
4061,518.04,4.570
4062,518.07,4.569
4063,518.11,4.569
4064,518.15,4.569
4065,518.18,4.568
4066,518.21,4.568
4067,518.24,4.568
4068,518.27,4.567
4069,518.31,4.567
4070,518.35,4.567
4071,518.38,4.566
4072,518.41,4.566
4073,518.44,4.566
4074,518.47,4.565
4075,518.51,4.565
4076,518.54,4.565
4077,518.58,4.564
4078,518.61,4.564
4079,518.65,4.564
4080,518.68,4.563
4081,518.71,4.563
4082,518.74,4.563
4083,518.77,4.562
4084,518.81,4.562
4085,518.84,4.562
4086,518.88,4.561
4087,518.92,4.561
4088,518.95,4.561
4089,518.98,4.560
4090,519.01,4.560
4091,519.04,4.560
4092,519.08,4.559
4093,519.11,4.559
4094,519.15,4.559
4095,519.18,4.558
4096,519.21,4.558
4097,519.24,4.558
4098,519.27,4.557
4099,519.31,4.557
4100,519.35,4.557
4101,519.38,4.556
4102,519.41,4.556
4103,519.44,4.556
4104,519.47,4.555
4105,519.51,4.555
4106,519.55,4.555
4107,519.58,4.554
4108,519.61,4.554
4109,519.64,4.554
4110,519.67,4.553
4111,519.70,4.553
4112,519.75,4.553
4113,519.78,4.552
4114,519.81,4.552
4115,519.84,4.552
4116,519.88,4.551
4117,519.92,4.551
4118,519.95,4.551
4119,519.98,4.550
4120,520.01,4.550
4121,520.04,4.550
4122,520.07,4.549
4123,520.11,4.549
4124,520.15,4.549
4125,520.18,4.548
4126,520.21,4.548
4127,520.24,4.547
4128,520.28,4.547
4129,520.31,4.547
4130,520.34,4.546
4131,520.38,4.546
4132,520.42,4.546
4133,520.45,4.545
4134,520.48,4.545
4135,520.51,4.545
4136,520.55,4.544
4137,520.58,4.544
4138,520.61,4.544
4139,520.65,4.543
4140,520.68,4.543
4141,520.71,4.543
4142,520.75,4.542
4143,520.78,4.542
4144,520.81,4.542
4145,520.84,4.541
4146,520.88,4.541
4147,520.92,4.541
4148,520.94,4.540
4149,520.98,4.540
4150,521.01,4.540
4151,521.04,4.539
4152,521.08,4.539
4153,521.11,4.539
4154,521.14,4.538
4155,521.18,4.538
4156,521.21,4.538
4157,521.25,4.537
4158,521.28,4.537
4159,521.31,4.537
4160,521.34,4.536
4161,521.38,4.536
4162,521.41,4.536
4163,521.45,4.535
4164,521.48,4.535
4165,521.51,4.535
4166,521.54,4.534
4167,521.58,4.534
4168,521.62,4.533
4169,521.65,4.533
4170,521.68,4.533
4171,521.71,4.532
4172,521.75,4.532
4173,521.78,4.532
4174,521.82,4.531
4175,521.85,4.531
4176,521.88,4.531
4177,521.91,4.530
4178,521.94,4.530
4179,521.98,4.530
4180,522.01,4.529
4181,522.04,4.529
4182,522.07,4.529
4183,522.11,4.528
4184,522.15,4.528
4185,522.18,4.528
4186,522.22,4.527
4187,522.24,4.527
4188,522.28,4.527
4189,522.32,4.526
4190,522.35,4.526
4191,522.39,4.526
4192,522.42,4.525
4193,522.45,4.525
4194,522.48,4.524
4195,522.51,4.524
4196,522.55,4.524
4197,522.58,4.523
4198,522.61,4.523
4199,522.64,4.523
4200,522.68,4.522
4201,522.72,4.522
4202,522.75,4.522
4203,522.78,4.521
4204,522.81,4.521
4205,522.85,4.521
4206,522.88,4.520
4207,522.92,4.520
4208,522.95,4.520
4209,522.98,4.519
4210,523.01,4.519
4211,523.04,4.518
4212,523.08,4.518
4213,523.11,4.518
4214,523.15,4.517
4215,523.18,4.517
4216,523.22,4.517
4217,523.25,4.516
4218,523.28,4.516
4219,523.31,4.516
4220,523.34,4.515
4221,523.38,4.515
4222,523.41,4.515
4223,523.45,4.514
4224,523.48,4.514
4225,523.51,4.514
4226,523.55,4.513
4227,523.58,4.513
4228,523.62,4.512
4229,523.65,4.512
4230,523.68,4.512
4231,523.71,4.511
4232,523.75,4.511
4233,523.77,4.511
4234,523.81,4.510
4235,523.85,4.510
4236,523.88,4.510
4237,523.92,4.509
4238,523.95,4.509
4239,523.98,4.509
4240,524.01,4.508
4241,524.05,4.507
4242,524.08,4.507
4243,524.11,4.506
4244,524.15,4.506
4245,524.18,4.506
4246,524.21,4.505
4247,524.25,4.505
4248,524.29,4.504
4249,524.32,4.504
4250,524.35,4.504
4251,524.38,4.504
4252,524.41,4.503
4253,524.45,4.503
4254,524.49,4.503
4255,524.52,4.503
4256,524.55,4.502
4257,524.58,4.502
4258,524.61,4.502
4259,524.64,4.501
4260,524.68,4.501
4261,524.72,4.501
4262,524.75,4.500
4263,524.78,4.500
4264,524.81,4.500
4265,524.85,4.499
4266,524.88,4.499
4267,524.92,4.499
4268,524.95,4.498
4269,524.98,4.498
4270,525.02,4.497
4271,525.05,4.497
4272,525.08,4.497
4273,525.11,4.496
4274,525.15,4.496
4275,525.18,4.496
4276,525.22,4.495
4277,525.25,4.495
4278,525.28,4.495
4279,525.31,4.494
4280,525.35,4.494
4281,525.39,4.494
4282,525.42,4.493
4283,525.45,4.493
4284,525.48,4.492
4285,525.51,4.492
4286,525.55,4.492
4287,525.58,4.491
4288,525.62,4.491
4289,525.65,4.491
4290,525.68,4.490
4291,525.72,4.490
4292,525.75,4.490
4293,525.78,4.489
4294,525.81,4.489
4295,525.85,4.488
4296,525.88,4.488
4297,525.92,4.488
4298,525.95,4.487
4299,525.98,4.487
4300,526.02,4.487
4301,526.04,4.486
4302,526.08,4.486
4303,526.12,4.486
4304,526.16,4.485
4305,526.19,4.485
4306,526.22,4.484
4307,526.24,4.484
4308,526.27,4.484
4309,526.31,4.483
4310,526.36,4.483
4311,526.39,4.483
4312,526.42,4.482
4313,526.45,4.481
4314,526.48,4.481
4315,526.51,4.480
4316,526.55,4.480
4317,526.58,4.480
4318,526.62,4.479
4319,526.66,4.479
4320,526.69,4.478
4321,526.71,4.478
4322,526.75,4.478
4323,526.78,4.477
4324,526.82,4.477
4325,526.85,4.477
4326,526.89,4.477
4327,526.92,4.476
4328,526.95,4.476
4329,526.98,4.476
4330,527.02,4.475
4331,527.05,4.475
4332,527.08,4.475
4333,527.12,4.474
4334,527.15,4.474
4335,527.19,4.474
4336,527.22,4.473
4337,527.25,4.473
4338,527.29,4.472
4339,527.32,4.472
4340,527.35,4.471
4341,527.38,4.471
4342,527.42,4.470
4343,527.45,4.470
4344,527.49,4.470
4345,527.51,4.470
4346,527.55,4.469
4347,527.58,4.469
4348,527.62,4.469
4349,527.65,4.468
4350,527.69,4.468
4351,527.72,4.468
4352,527.75,4.467
4353,527.79,4.467
4354,527.82,4.467
4355,527.85,4.466
4356,527.88,4.466
4357,527.92,4.466
4358,527.95,4.465
4359,527.99,4.465
4360,528.02,4.465
4361,528.05,4.464
4362,528.08,4.464
4363,528.12,4.463
4364,528.15,4.463
4365,528.18,4.463
4366,528.22,4.462
4367,528.26,4.462
4368,528.29,4.461
4369,528.32,4.461
4370,528.35,4.461
4371,528.38,4.460
4372,528.42,4.460
4373,528.45,4.459
4374,528.49,4.459
4375,528.52,4.459
4376,528.55,4.458
4377,528.59,4.458
4378,528.62,4.457
4379,528.65,4.457
4380,528.68,4.456
4381,528.71,4.456
4382,528.75,4.455
4383,528.78,4.455
4384,528.82,4.455
4385,528.85,4.454
4386,528.88,4.454
4387,528.92,4.453
4388,528.95,4.453
4389,528.99,4.453
4390,529.02,4.453
4391,529.05,4.452
4392,529.09,4.452
4393,529.12,4.452
4394,529.16,4.452
4395,529.19,4.451
4396,529.22,4.451
4397,529.26,4.451
4398,529.28,4.450
4399,529.31,4.450
4400,529.35,4.450
4401,529.39,4.449
4402,529.42,4.449
4403,529.46,4.449
4404,529.49,4.448
4405,529.52,4.448
4406,529.55,4.447
4407,529.58,4.447
4408,529.62,4.447
4409,529.65,4.446
4410,529.69,4.446
4411,529.72,4.446
4412,529.75,4.445
4413,529.79,4.445
4414,529.82,4.444
4415,529.85,4.443
4416,529.88,4.443
4417,529.92,4.442
4418,529.95,4.442
4419,529.99,4.441
4420,530.02,4.441
4421,530.05,4.441
4422,530.09,4.440
4423,530.11,4.440
4424,530.15,4.439
4425,530.19,4.439
4426,530.22,4.439
4427,530.26,4.438
4428,530.29,4.438
4429,530.32,4.438
4430,530.35,4.437
4431,530.39,4.437
4432,530.42,4.436
4433,530.45,4.436
4434,530.48,4.436
4435,530.52,4.435
4436,530.56,4.435
4437,530.59,4.434
4438,530.62,4.434
4439,530.65,4.434
4440,530.68,4.433
4441,530.72,4.433
4442,530.75,4.433
4443,530.79,4.432
4444,530.82,4.432
4445,530.85,4.431
4446,530.88,4.431
4447,530.92,4.431
4448,530.96,4.430
4449,530.99,4.430
4450,531.02,4.429
4451,531.05,4.429
4452,531.08,4.429
4453,531.12,4.428
4454,531.15,4.428
4455,531.19,4.427
4456,531.22,4.427
4457,531.25,4.427
4458,531.28,4.426
4459,531.32,4.426
4460,531.35,4.426
4461,531.39,4.425
4462,531.42,4.425
4463,531.45,4.424
4464,531.49,4.424
4465,531.52,4.424
4466,531.55,4.423
4467,531.58,4.423
4468,531.62,4.423
4469,531.66,4.422
4470,531.69,4.422
4471,531.72,4.421
4472,531.75,4.421
4473,531.79,4.421
4474,531.82,4.420
4475,531.86,4.420
4476,531.89,4.420
4477,531.92,4.419
4478,531.95,4.419
4479,531.99,4.419
4480,532.02,4.419
4481,532.05,4.418
4482,532.08,4.418
4483,532.12,4.418
4484,532.16,4.417
4485,532.19,4.417
4486,532.22,4.417
4487,532.25,4.416
4488,532.29,4.416
4489,532.32,4.416
4490,532.36,4.415
4491,532.39,4.415
4492,532.42,4.414
4493,532.46,4.414
4494,532.49,4.414
4495,532.52,4.413
4496,532.55,4.413
4497,532.58,4.412
4498,532.62,4.412
4499,532.66,4.412
4500,532.69,4.411
4501,532.72,4.411
4502,532.75,4.411
