Repository: MaCFP/matl-db

# README File for IMT
IMT Mines Alès (Institut Mines-Télécom), Alès (France).

### Experimental Conditions: TGA
A Perkin Elmer TGA 8000 was used to conduct Thermogravimetric Analysis (TGA) experiments. 

* Heating Rates: 2, 5, 10, 20 K/min
* Temperature program
  - Initial Temperature: 303 K
  - Initial Isotherm: 120 s (hold at 303 K for 120 s)
  - Heating Ramp: from 303 to 383 K at 10 K/min
  - Second Isotherm: 600 s (hold at 383 K for 600 s)
  - Maximum Temperature: 1173 K
  - Final Isotherm: None
* Sample mass: 5 mg +/- 0.1 mg
* Sample geometry: Powdered
* Calibration type: Before each experiment, a baseline test was performed using an empty crucible. 
* Crucible
  - Type: alumina

File: Wood/Calibration_Data/IMT/IMT-Mines-Ales_Wood_TGA_O2-20_2K_R1.csv (part 2 of 12)
Time (s),Temperature (K),Weight (mg)
2281,458.66,4.918
2282,458.70,4.918
2283,458.73,4.918
2284,458.77,4.918
2285,458.80,4.918
2286,458.83,4.918
2287,458.87,4.918
2288,458.90,4.918
2289,458.94,4.918
2290,458.97,4.918
2291,459.00,4.917
2292,459.03,4.917
2293,459.07,4.917
2294,459.10,4.917
2295,459.14,4.917
2296,459.17,4.917
2297,459.21,4.917
2298,459.24,4.917
2299,459.27,4.917
2300,459.30,4.917
2301,459.33,4.917
2302,459.37,4.917
2303,459.40,4.917
2304,459.43,4.916
2305,459.47,4.916
2306,459.51,4.916
2307,459.54,4.916
2308,459.57,4.916
2309,459.59,4.916
2310,459.63,4.916
2311,459.67,4.916
2312,459.71,4.916
2313,459.74,4.916
2314,459.78,4.916
2315,459.80,4.916
2316,459.83,4.916
2317,459.86,4.915
2318,459.90,4.915
2319,459.94,4.915
2320,459.97,4.915
2321,460.00,4.915
2322,460.03,4.915
2323,460.07,4.915
2324,460.10,4.915
2325,460.14,4.915
2326,460.17,4.915
2327,460.20,4.915
2328,460.24,4.914
2329,460.27,4.914
2330,460.30,4.914
2331,460.34,4.914
2332,460.37,4.914
2333,460.40,4.914
2334,460.44,4.914
2335,460.47,4.914
2336,460.50,4.914
2337,460.54,4.914
2338,460.57,4.914
2339,460.61,4.914
2340,460.64,4.913
2341,460.67,4.913
2342,460.70,4.913
2343,460.73,4.913
2344,460.77,4.913
2345,460.80,4.913
2346,460.84,4.913
2347,460.87,4.913
2348,460.91,4.913
2349,460.94,4.913
2350,460.97,4.913
2351,461.00,4.913
2352,461.03,4.913
2353,461.06,4.913
2354,461.10,4.912
2355,461.14,4.912
2356,461.17,4.912
2357,461.21,4.912
2358,461.24,4.912
2359,461.27,4.912
2360,461.30,4.912
2361,461.34,4.912
2362,461.37,4.912
2363,461.41,4.912
2364,461.44,4.912
2365,461.47,4.911
2366,461.50,4.911
2367,461.53,4.911
2368,461.57,4.911
2369,461.60,4.911
2370,461.64,4.911
2371,461.67,4.911
2372,461.71,4.911
2373,461.74,4.911
2374,461.77,4.911
2375,461.80,4.911
2376,461.83,4.911
2377,461.87,4.911
2378,461.91,4.910
2379,461.94,4.910
2380,461.97,4.910
2381,462.00,4.910
2382,462.03,4.910
2383,462.07,4.910
2384,462.10,4.910
2385,462.13,4.910
2386,462.17,4.910
2387,462.20,4.910
2388,462.24,4.910
2389,462.28,4.910
2390,462.31,4.910
2391,462.34,4.909
2392,462.37,4.909
2393,462.40,4.909
2394,462.43,4.909
2395,462.47,4.909
2396,462.51,4.909
2397,462.54,4.909
2398,462.58,4.909
2399,462.60,4.909
2400,462.63,4.909
2401,462.66,4.908
2402,462.70,4.908
2403,462.74,4.908
2404,462.78,4.908
2405,462.81,4.908
2406,462.83,4.908
2407,462.87,4.908
2408,462.90,4.908
2409,462.94,4.908
2410,462.97,4.908
2411,463.00,4.908
2412,463.04,4.907
2413,463.07,4.907
2414,463.11,4.907
2415,463.14,4.907
2416,463.17,4.907
2417,463.20,4.907
2418,463.24,4.907
2419,463.27,4.907
2420,463.30,4.907
2421,463.34,4.907
2422,463.38,4.906
2423,463.40,4.906
2424,463.43,4.906
2425,463.47,4.906
2426,463.51,4.906
2427,463.54,4.906
2428,463.57,4.906
2429,463.61,4.906
2430,463.64,4.906
2431,463.67,4.906
2432,463.70,4.906
2433,463.74,4.905
2434,463.77,4.905
2435,463.81,4.905
2436,463.84,4.905
2437,463.87,4.905
2438,463.91,4.905
2439,463.94,4.905
2440,463.97,4.905
2441,464.00,4.905
2442,464.04,4.905
2443,464.07,4.905
2444,464.11,4.905
2445,464.14,4.905
2446,464.17,4.904
2447,464.20,4.904
2448,464.24,4.904
2449,464.27,4.904
2450,464.31,4.904
2451,464.34,4.904
2452,464.37,4.904
2453,464.41,4.904
2454,464.44,4.904
2455,464.47,4.904
2456,464.51,4.904
2457,464.54,4.903
2458,464.57,4.903
2459,464.60,4.903
2460,464.64,4.903
2461,464.68,4.903
2462,464.71,4.903
2463,464.74,4.903
2464,464.77,4.903
2465,464.81,4.903
2466,464.84,4.903
2467,464.87,4.902
2468,464.91,4.902
2469,464.94,4.902
2470,464.98,4.902
2471,465.01,4.902
2472,465.04,4.902
2473,465.07,4.902
2474,465.11,4.902
2475,465.14,4.902
2476,465.17,4.902
2477,465.20,4.901
2478,465.24,4.901
2479,465.27,4.901
2480,465.31,4.901
2481,465.34,4.901
2482,465.37,4.901
2483,465.40,4.901
2484,465.44,4.901
2485,465.48,4.901
2486,465.51,4.901
2487,465.54,4.901
2488,465.58,4.901
2489,465.61,4.900
2490,465.65,4.900
2491,465.68,4.900
2492,465.71,4.900
2493,465.74,4.900
2494,465.77,4.900
2495,465.80,4.900
2496,465.84,4.900
2497,465.87,4.900
2498,465.90,4.900
2499,465.94,4.899
2500,465.97,4.899
2501,466.01,4.899
2502,466.04,4.899
2503,466.07,4.899
2504,466.11,4.899
2505,466.14,4.899
2506,466.17,4.899
2507,466.21,4.899
2508,466.24,4.899
2509,466.27,4.899
2510,466.30,4.898
2511,466.34,4.898
2512,466.37,4.898
2513,466.41,4.898
2514,466.44,4.898
2515,466.47,4.898
2516,466.51,4.898
2517,466.55,4.898
2518,466.58,4.898
2519,466.61,4.898
2520,466.64,4.897
2521,466.67,4.897
2522,466.70,4.897
2523,466.74,4.897
2524,466.77,4.897
2525,466.81,4.897
2526,466.85,4.897
2527,466.88,4.897
2528,466.91,4.897
2529,466.94,4.897
2530,466.97,4.897
2531,467.00,4.897
2532,467.04,4.897
2533,467.08,4.896
2534,467.11,4.896
2535,467.14,4.896
2536,467.18,4.896
2537,467.21,4.896
2538,467.24,4.896
2539,467.27,4.896
2540,467.31,4.896
2541,467.35,4.896
2542,467.38,4.896
2543,467.41,4.895
2544,467.44,4.895
2545,467.47,4.895
2546,467.51,4.895
2547,467.54,4.895
2548,467.57,4.895
2549,467.61,4.895
2550,467.65,4.895
2551,467.67,4.895
2552,467.71,4.894
2553,467.74,4.894
2554,467.78,4.894
2555,467.81,4.894
2556,467.84,4.894
2557,467.87,4.894
2558,467.90,4.894
2559,467.94,4.894
2560,467.98,4.894
2561,468.01,4.893
2562,468.05,4.893
2563,468.08,4.893
2564,468.11,4.893
2565,468.14,4.893
2566,468.17,4.893
2567,468.21,4.893
2568,468.25,4.893
2569,468.28,4.893
2570,468.31,4.893
2571,468.33,4.893
2572,468.37,4.892
2573,468.40,4.892
2574,468.44,4.892
2575,468.48,4.892
2576,468.51,4.892
2577,468.55,4.892
2578,468.57,4.892
2579,468.60,4.892
2580,468.64,4.892
2581,468.67,4.891
2582,468.71,4.891
2583,468.75,4.891
2584,468.77,4.891
2585,468.81,4.891
2586,468.84,4.891
2587,468.88,4.891
2588,468.91,4.891
2589,468.94,4.891
2590,468.98,4.890
2591,469.01,4.890
2592,469.04,4.890
2593,469.08,4.890
2594,469.11,4.890
2595,469.14,4.890
2596,469.18,4.890
2597,469.21,4.890
2598,469.24,4.890
2599,469.27,4.890
2600,469.30,4.890
2601,469.34,4.889
2602,469.38,4.889
2603,469.41,4.889
2604,469.45,4.889
2605,469.48,4.889
2606,469.51,4.889
2607,469.54,4.889
2608,469.57,4.889
2609,469.61,4.889
2610,469.64,4.889
2611,469.68,4.889
2612,469.71,4.888
2613,469.74,4.888
2614,469.78,4.888
2615,469.81,4.888
2616,469.83,4.888
2617,469.87,4.888
2618,469.91,4.888
2619,469.95,4.888
2620,469.98,4.888
2621,470.01,4.887
2622,470.05,4.887
2623,470.07,4.887
2624,470.11,4.887
2625,470.14,4.887
2626,470.18,4.887
2627,470.21,4.887
2628,470.25,4.887
2629,470.28,4.887
2630,470.31,4.886
2631,470.34,4.886
2632,470.37,4.886
2633,470.41,4.886
2634,470.44,4.886
2635,470.48,4.886
2636,470.51,4.886
2637,470.55,4.886
2638,470.57,4.886
2639,470.61,4.885
2640,470.64,4.885
2641,470.67,4.885
2642,470.71,4.885
2643,470.75,4.885
2644,470.78,4.885
2645,470.81,4.885
2646,470.85,4.885
2647,470.88,4.885
2648,470.91,4.885
2649,470.95,4.884
2650,470.98,4.884
2651,471.01,4.884
2652,471.04,4.884
2653,471.08,4.884
2654,471.11,4.884
2655,471.14,4.884
2656,471.18,4.884
2657,471.21,4.884
2658,471.24,4.884
2659,471.28,4.883
2660,471.31,4.883
2661,471.34,4.883
2662,471.37,4.883
2663,471.41,4.883
2664,471.44,4.883
2665,471.48,4.883
2666,471.51,4.883
2667,471.54,4.883
2668,471.58,4.882
2669,471.61,4.882
2670,471.65,4.882
2671,471.68,4.882
2672,471.71,4.882
2673,471.74,4.882
2674,471.77,4.882
2675,471.81,4.882
2676,471.85,4.881
2677,471.88,4.881
2678,471.92,4.881
2679,471.95,4.881
2680,471.98,4.881
2681,472.01,4.881
2682,472.04,4.881
2683,472.08,4.881
2684,472.11,4.880
2685,472.15,4.880
2686,472.18,4.880
2687,472.21,4.880
2688,472.25,4.880
2689,472.28,4.880
2690,472.31,4.880
2691,472.34,4.880
2692,472.38,4.880
2693,472.41,4.879
2694,472.45,4.879
2695,472.48,4.879
2696,472.51,4.879
2697,472.54,4.879
2698,472.57,4.879
2699,472.61,4.879
2700,472.65,4.879
2701,472.68,4.879
2702,472.72,4.879
2703,472.75,4.878
2704,472.78,4.878
2705,472.81,4.878
2706,472.85,4.878
2707,472.88,4.878
2708,472.91,4.878
2709,472.94,4.878
2710,472.98,4.878
2711,473.01,4.878
2712,473.04,4.877
2713,473.08,4.877
2714,473.11,4.877
2715,473.15,4.877
2716,473.18,4.877
2717,473.21,4.877
2718,473.24,4.877
2719,473.28,4.877
2720,473.31,4.876
2721,473.35,4.876
2722,473.38,4.876
2723,473.42,4.876
2724,473.45,4.876
2725,473.48,4.876
2726,473.51,4.876
2727,473.55,4.876
2728,473.58,4.875
2729,473.61,4.875
2730,473.64,4.875
2731,473.68,4.875
2732,473.72,4.875
2733,473.75,4.875
2734,473.78,4.875
2735,473.82,4.875
2736,473.84,4.875
2737,473.88,4.875
2738,473.92,4.874
2739,473.95,4.874
2740,473.98,4.874
2741,474.01,4.874
2742,474.05,4.874
2743,474.08,4.874
2744,474.11,4.874
2745,474.14,4.874
2746,474.18,4.873
2747,474.21,4.873
2748,474.25,4.873
2749,474.28,4.873
2750,474.32,4.873
2751,474.35,4.873
2752,474.38,4.873
2753,474.41,4.873
2754,474.45,4.873
2755,474.48,4.872
2756,474.51,4.872
2757,474.55,4.872
2758,474.58,4.872
2759,474.61,4.872
2760,474.65,4.872
2761,474.68,4.872
2762,474.71,4.872
2763,474.74,4.871
2764,474.78,4.871
2765,474.82,4.871
2766,474.85,4.871
2767,474.88,4.871
2768,474.91,4.871
2769,474.94,4.871
2770,474.98,4.871
2771,475.01,4.871
2772,475.04,4.870
2773,475.08,4.870
2774,475.11,4.870
2775,475.15,4.870
2776,475.18,4.870
2777,475.22,4.870
2778,475.25,4.870
2779,475.28,4.869
2780,475.31,4.869
2781,475.35,4.869
2782,475.38,4.869
2783,475.42,4.869
2784,475.45,4.869
2785,475.48,4.869
2786,475.51,4.869
2787,475.54,4.868
2788,475.58,4.868
2789,475.61,4.868
2790,475.65,4.868
2791,475.68,4.868
2792,475.71,4.868
2793,475.75,4.868
2794,475.78,4.868
2795,475.82,4.867
2796,475.85,4.867
2797,475.88,4.867
2798,475.92,4.867
2799,475.94,4.867
2800,475.98,4.867
2801,476.01,4.867
2802,476.05,4.867
2803,476.09,4.866
2804,476.13,4.866
2805,476.15,4.866
2806,476.18,4.866
2807,476.21,4.866
2808,476.24,4.866
2809,476.28,4.866
2810,476.32,4.866
2811,476.35,4.866
2812,476.39,4.865
2813,476.42,4.865
2814,476.45,4.865
2815,476.48,4.865
2816,476.51,4.865
2817,476.55,4.865
2818,476.59,4.865
2819,476.62,4.865
2820,476.65,4.864
2821,476.68,4.864
2822,476.71,4.864
2823,476.75,4.864
2824,476.78,4.864
2825,476.82,4.864
2826,476.85,4.864
2827,476.88,4.864
2828,476.92,4.863
2829,476.95,4.863
2830,476.98,4.863
2831,477.02,4.863
2832,477.05,4.863
2833,477.08,4.863
2834,477.11,4.863
2835,477.15,4.862
2836,477.18,4.862
2837,477.21,4.862
2838,477.25,4.862
2839,477.29,4.862
2840,477.32,4.862
2841,477.35,4.862
2842,477.38,4.862
2843,477.41,4.861
2844,477.45,4.861
2845,477.48,4.861
2846,477.52,4.861
2847,477.56,4.861
2848,477.59,4.861
2849,477.61,4.861
2850,477.64,4.861
2851,477.68,4.861
2852,477.72,4.861
2853,477.75,4.860
2854,477.78,4.860
2855,477.82,4.860
2856,477.85,4.860
2857,477.88,4.860
2858,477.92,4.860
2859,477.95,4.860
2860,477.98,4.860
2861,478.01,4.859
2862,478.05,4.859
2863,478.09,4.859
2864,478.12,4.859
2865,478.15,4.859
2866,478.18,4.859
2867,478.22,4.859
2868,478.25,4.859
2869,478.28,4.858
2870,478.32,4.858
2871,478.35,4.858
2872,478.38,4.858
2873,478.41,4.858
2874,478.45,4.858
2875,478.49,4.858
2876,478.52,4.857
2877,478.55,4.857
2878,478.58,4.857
2879,478.61,4.857
2880,478.65,4.857
2881,478.68,4.857
2882,478.72,4.857
2883,478.75,4.856
2884,478.78,4.856
2885,478.82,4.856
2886,478.85,4.856
2887,478.88,4.856
2888,478.91,4.856
2889,478.95,4.856
2890,478.98,4.855
2891,479.02,4.855
2892,479.05,4.855
2893,479.08,4.855
2894,479.11,4.855
2895,479.15,4.855
2896,479.18,4.855
2897,479.22,4.854
2898,479.25,4.854
2899,479.28,4.854
2900,479.31,4.854
2901,479.35,4.854
2902,479.38,4.854
2903,479.42,4.854
2904,479.45,4.853
2905,479.49,4.853
2906,479.52,4.853
2907,479.55,4.853
2908,479.58,4.853
2909,479.62,4.853
2910,479.65,4.853
2911,479.69,4.853
2912,479.72,4.852
2913,479.75,4.852
2914,479.78,4.852
2915,479.82,4.852
2916,479.85,4.852
2917,479.89,4.852
2918,479.92,4.852
2919,479.95,4.852
2920,479.98,4.852
2921,480.02,4.851
2922,480.05,4.851
2923,480.09,4.851
2924,480.12,4.851
2925,480.15,4.851
2926,480.18,4.851
2927,480.21,4.851
2928,480.25,4.851
2929,480.28,4.850
2930,480.32,4.850
2931,480.36,4.850
2932,480.39,4.850
2933,480.42,4.850
2934,480.45,4.850
2935,480.48,4.850
2936,480.52,4.849
2937,480.55,4.849
2938,480.59,4.849
2939,480.62,4.849
2940,480.65,4.849
2941,480.68,4.848
2942,480.72,4.848
2943,480.75,4.848
2944,480.79,4.848
2945,480.82,4.848
2946,480.86,4.848
2947,480.89,4.848
2948,480.91,4.847
2949,480.95,4.847
2950,480.98,4.847
2951,481.02,4.847
2952,481.05,4.847
2953,481.08,4.847
2954,481.12,4.847
2955,481.15,4.846
2956,481.19,4.846
2957,481.22,4.846
2958,481.26,4.846
2959,481.28,4.846
2960,481.32,4.846
2961,481.35,4.846
2962,481.38,4.845
2963,481.42,4.845
2964,481.45,4.845
2965,481.49,4.845
2966,481.52,4.845
2967,481.55,4.845
2968,481.59,4.845
2969,481.62,4.845
2970,481.65,4.844
2971,481.68,4.844
2972,481.72,4.844
2973,481.75,4.844
2974,481.79,4.844
2975,481.82,4.844
2976,481.86,4.844
2977,481.88,4.843
2978,481.92,4.843
2979,481.95,4.843
2980,481.98,4.843
2981,482.02,4.843
2982,482.05,4.843
2983,482.09,4.843
2984,482.12,4.842
2985,482.15,4.842
2986,482.19,4.842
2987,482.22,4.842
2988,482.25,4.842
2989,482.29,4.842
2990,482.32,4.842
2991,482.35,4.842
2992,482.39,4.841
2993,482.42,4.841
2994,482.45,4.841
2995,482.48,4.841
2996,482.52,4.841
2997,482.55,4.841
2998,482.59,4.840
2999,482.62,4.840
3000,482.65,4.840
3001,482.68,4.840
3002,482.72,4.840
3003,482.76,4.840
3004,482.79,4.840
3005,482.82,4.839
3006,482.85,4.839
3007,482.88,4.839
3008,482.92,4.839
3009,482.95,4.839
3010,482.99,4.839
3011,483.03,4.839
3012,483.06,4.838
3013,483.09,4.838
3014,483.12,4.838
3015,483.15,4.838
3016,483.18,4.838
3017,483.22,4.838
3018,483.25,4.837
3019,483.29,4.837
3020,483.32,4.837
3021,483.35,4.837
3022,483.39,4.837
3023,483.42,4.837
3024,483.46,4.837
3025,483.49,4.836
3026,483.52,4.836
3027,483.55,4.836
3028,483.59,4.836
3029,483.63,4.836
3030,483.66,4.836
3031,483.69,4.836
3032,483.72,4.835
3033,483.75,4.835
3034,483.78,4.835
3035,483.82,4.835
3036,483.86,4.835
3037,483.89,4.835
3038,483.92,4.834
3039,483.95,4.834
3040,483.99,4.834
3041,484.02,4.834
3042,484.05,4.834
3043,484.09,4.834
3044,484.13,4.834
3045,484.15,4.833
3046,484.18,4.833
3047,484.21,4.833
3048,484.25,4.833
3049,484.29,4.833
3050,484.32,4.833
3051,484.36,4.833
3052,484.39,4.832
3053,484.42,4.832
3054,484.45,4.832
3055,484.49,4.832
3056,484.53,4.832
3057,484.55,4.832
3058,484.59,4.831
3059,484.62,4.831
3060,484.65,4.831
3061,484.68,4.831
3062,484.72,4.831
3063,484.76,4.831
3064,484.79,4.830
3065,484.83,4.830
3066,484.86,4.830
3067,484.89,4.830
3068,484.92,4.830
3069,484.95,4.830
3070,484.99,4.829
3071,485.03,4.829
3072,485.06,4.829
3073,485.09,4.829
3074,485.12,4.829
3075,485.15,4.829
3076,485.18,4.829
3077,485.22,4.828
3078,485.26,4.828
3079,485.29,4.828
3080,485.32,4.828
3081,485.36,4.828
3082,485.39,4.828
3083,485.43,4.828
3084,485.46,4.827
3085,485.49,4.827
3086,485.52,4.827
3087,485.55,4.827
3088,485.58,4.827
3089,485.62,4.827
3090,485.66,4.826
3091,485.69,4.826
3092,485.72,4.826
3093,485.76,4.826
3094,485.79,4.826
3095,485.83,4.826
3096,485.85,4.825
3097,485.89,4.825
3098,485.92,4.825
3099,485.95,4.825
3100,485.99,4.825
3101,486.02,4.825
3102,486.06,4.824
3103,486.09,4.824
3104,486.12,4.824
3105,486.16,4.824
3106,486.19,4.824
3107,486.22,4.824
3108,486.25,4.824
3109,486.29,4.823
3110,486.32,4.823
3111,486.35,4.823
3112,486.39,4.823
3113,486.43,4.823
3114,486.46,4.823
3115,486.49,4.822
3116,486.52,4.822
3117,486.55,4.822
3118,486.59,4.822
3119,486.63,4.822
3120,486.66,4.822
3121,486.69,4.821
3122,486.72,4.821
3123,486.75,4.821
3124,486.79,4.821
3125,486.83,4.821
3126,486.86,4.821
3127,486.89,4.820
3128,486.92,4.820
3129,486.96,4.820
3130,486.99,4.820
3131,487.03,4.820
3132,487.06,4.820
3133,487.09,4.820
3134,487.12,4.819
3135,487.16,4.819
3136,487.19,4.819
3137,487.22,4.819
3138,487.25,4.819
3139,487.29,4.819
3140,487.32,4.818
3141,487.36,4.818
3142,487.39,4.818
3143,487.42,4.818
3144,487.46,4.818
3145,487.49,4.818
3146,487.52,4.817
3147,487.55,4.817
3148,487.59,4.817
3149,487.62,4.817
3150,487.66,4.817
3151,487.69,4.817
3152,487.73,4.816
3153,487.75,4.816
3154,487.78,4.816
3155,487.81,4.816
3156,487.85,4.816
3157,487.89,4.815
3158,487.93,4.815
3159,487.96,4.815
3160,487.99,4.815
3161,488.02,4.815
3162,488.06,4.815
3163,488.09,4.814
3164,488.12,4.814
3165,488.16,4.814
3166,488.19,4.814
3167,488.23,4.814
3168,488.26,4.814
3169,488.29,4.813
3170,488.32,4.813
3171,488.36,4.813
3172,488.39,4.813
3173,488.43,4.813
3174,488.46,4.813
3175,488.49,4.812
3176,488.52,4.812
3177,488.56,4.812
3178,488.59,4.812
3179,488.63,4.812
3180,488.66,4.812
3181,488.69,4.811
3182,488.72,4.811
3183,488.76,4.811
3184,488.79,4.811
3185,488.82,4.811
3186,488.86,4.811
3187,488.89,4.810
3188,488.93,4.810
3189,488.96,4.810
3190,488.99,4.810
3191,489.03,4.810
3192,489.06,4.810
3193,489.10,4.810
3194,489.12,4.809
3195,489.16,4.809
3196,489.19,4.809
3197,489.22,4.809
3198,489.27,4.809
3199,489.30,4.808
3200,489.33,4.808
3201,489.36,4.808
3202,489.39,4.808
3203,489.42,4.808
3204,489.46,4.808
3205,489.49,4.807
3206,489.52,4.807
3207,489.56,4.807
3208,489.60,4.807
3209,489.63,4.807
3210,489.66,4.807
3211,489.69,4.806
3212,489.72,4.806
3213,489.75,4.806
3214,489.79,4.806
3215,489.83,4.806
3216,489.86,4.805
3217,489.89,4.805
3218,489.92,4.805
3219,489.96,4.805
3220,489.99,4.805
3221,490.02,4.804
3222,490.06,4.804
3223,490.09,4.804
3224,490.13,4.804
3225,490.16,4.804
3226,490.19,4.804
3227,490.23,4.803
3228,490.26,4.803
3229,490.30,4.803
3230,490.33,4.803
3231,490.36,4.803
3232,490.39,4.802
3233,490.43,4.802
3234,490.45,4.802
3235,490.49,4.802
3236,490.52,4.802
3237,490.56,4.802
3238,490.59,4.801
3239,490.63,4.801
3240,490.66,4.801
3241,490.69,4.801
3242,490.73,4.801
3243,490.76,4.800
3244,490.79,4.800
3245,490.82,4.800
3246,490.86,4.800
3247,490.90,4.800
3248,490.93,4.799
3249,490.96,4.799
3250,490.99,4.799
3251,491.02,4.799
3252,491.06,4.799
3253,491.09,4.799
3254,491.12,4.798
3255,491.16,4.798
3256,491.20,4.798
3257,491.23,4.798
3258,491.26,4.798
3259,491.29,4.798
3260,491.32,4.797
3261,491.35,4.797
3262,491.39,4.797
3263,491.42,4.797
3264,491.46,4.797
3265,491.49,4.796
3266,491.53,4.796
3267,491.56,4.796
3268,491.60,4.796
3269,491.63,4.796
3270,491.66,4.795
3271,491.69,4.795
3272,491.73,4.795
3273,491.76,4.795
3274,491.80,4.795
3275,491.83,4.795
3276,491.86,4.794
3277,491.89,4.794
3278,491.92,4.794
3279,491.96,4.794
3280,492.00,4.794
3281,492.03,4.794
3282,492.06,4.793
3283,492.09,4.793
3284,492.12,4.793
3285,492.16,4.793
3286,492.19,4.793
3287,492.22,4.792
3288,492.26,4.792
3289,492.30,4.792
3290,492.33,4.792
3291,492.36,4.792
3292,492.40,4.791
3293,492.42,4.791
3294,492.46,4.791
3295,492.50,4.791
3296,492.53,4.791
3297,492.56,4.791
3298,492.60,4.790
3299,492.62,4.790
3300,492.66,4.790
3301,492.69,4.790
3302,492.73,4.789
3303,492.77,4.789
3304,492.80,4.789
3305,492.83,4.789
3306,492.86,4.789
3307,492.89,4.788
3308,492.92,4.788
3309,492.96,4.788
3310,492.99,4.788
3311,493.03,4.788
3312,493.06,4.787
3313,493.09,4.787
3314,493.13,4.787
3315,493.16,4.787
3316,493.20,4.787
3317,493.23,4.787
3318,493.26,4.786
3319,493.29,4.786
3320,493.34,4.786
3321,493.36,4.786
3322,493.40,4.786
3323,493.43,4.785
3324,493.46,4.785
3325,493.49,4.785
3326,493.52,4.785
3327,493.57,4.785
3328,493.60,4.784
3329,493.63,4.784
3330,493.66,4.784
3331,493.69,4.784
3332,493.72,4.784
3333,493.76,4.783
3334,493.79,4.783
3335,493.83,4.783
3336,493.86,4.783
3337,493.89,4.783
3338,493.93,4.782
3339,493.96,4.782
3340,493.99,4.782
3341,494.03,4.782
3342,494.06,4.782
3343,494.09,4.781
3344,494.13,4.781
3345,494.16,4.781
3346,494.20,4.781
3347,494.23,4.781
3348,494.26,4.780
3349,494.29,4.780
3350,494.33,4.780
3351,494.36,4.780
3352,494.40,4.780
3353,494.43,4.779
3354,494.47,4.779
3355,494.49,4.779
3356,494.53,4.779
3357,494.56,4.779
3358,494.60,4.778
3359,494.63,4.778
3360,494.66,4.778
3361,494.69,4.778
3362,494.73,4.777
3363,494.76,4.777
3364,494.80,4.777
3365,494.83,4.777
3366,494.86,4.777
3367,494.89,4.776
3368,494.93,4.776
3369,494.96,4.776
3370,495.00,4.776
3371,495.03,4.776
3372,495.06,4.775
3373,495.10,4.775
3374,495.13,4.775
3375,495.16,4.775
3376,495.20,4.775
3377,495.23,4.774
3378,495.27,4.774
3379,495.30,4.774
3380,495.33,4.774
3381,495.36,4.774
3382,495.40,4.773
3383,495.43,4.773
3384,495.46,4.773
3385,495.50,4.773
3386,495.53,4.772
3387,495.56,4.772
3388,495.59,4.772
3389,495.63,4.772
3390,495.66,4.772
3391,495.69,4.771
3392,495.73,4.771
3393,495.76,4.771
3394,495.80,4.771
3395,495.83,4.771
3396,495.87,4.770
3397,495.90,4.770
3398,495.93,4.770
3399,495.96,4.770
3400,495.99,4.769
3401,496.03,4.769
3402,496.07,4.769
3403,496.10,4.769
3404,496.13,4.769
3405,496.17,4.768
3406,496.20,4.768
3407,496.23,4.768
3408,496.26,4.768
3409,496.30,4.768
3410,496.33,4.767
3411,496.37,4.767
3412,496.40,4.767
3413,496.43,4.767
3414,496.46,4.767
3415,496.50,4.766
3416,496.53,4.766
3417,496.56,4.766
3418,496.60,4.766
3419,496.63,4.766
3420,496.66,4.765
3421,496.70,4.765
3422,496.74,4.765
3423,496.77,4.765
3424,496.80,4.764
3425,496.83,4.764
3426,496.86,4.764
3427,496.90,4.764
3428,496.93,4.764
3429,496.96,4.763
3430,497.00,4.763
3431,497.03,4.763
3432,497.07,4.763
3433,497.10,4.762
3434,497.14,4.762
3435,497.17,4.762
3436,497.20,4.762
3437,497.23,4.761
3438,497.26,4.761
3439,497.29,4.761
3440,497.34,4.761
3441,497.37,4.761
3442,497.41,4.760
3443,497.43,4.760
3444,497.46,4.760
3445,497.49,4.760
3446,497.53,4.760
3447,497.56,4.759
3448,497.60,4.759
3449,497.64,4.759
3450,497.67,4.759
3451,497.70,4.758
3452,497.73,4.758
3453,497.76,4.758
3454,497.79,4.758
3455,497.84,4.758
3456,497.87,4.757
3457,497.91,4.757
3458,497.94,4.757
3459,497.97,4.757
3460,498.00,4.756
3461,498.03,4.756
3462,498.06,4.756
3463,498.10,4.756
3464,498.13,4.756
3465,498.17,4.755
3466,498.21,4.755
3467,498.23,4.755
3468,498.26,4.755
3469,498.29,4.754
3470,498.33,4.754
3471,498.37,4.754
3472,498.40,4.754
3473,498.44,4.753
3474,498.47,4.753
3475,498.50,4.753
3476,498.53,4.753
3477,498.56,4.753
3478,498.60,4.752
3479,498.63,4.752
3480,498.67,4.752
3481,498.70,4.752
3482,498.73,4.751
3483,498.76,4.751
3484,498.80,4.751
3485,498.84,4.751
3486,498.87,4.750
3487,498.90,4.750
3488,498.93,4.750
3489,498.96,4.750
3490,499.00,4.749
3491,499.03,4.749
3492,499.07,4.749
3493,499.11,4.749
3494,499.14,4.749
3495,499.16,4.748
3496,499.19,4.748
3497,499.23,4.748
3498,499.27,4.748
3499,499.30,4.747
3500,499.34,4.747
3501,499.37,4.747
3502,499.40,4.747
3503,499.43,4.747
3504,499.47,4.746
3505,499.50,4.746
3506,499.53,4.746
3507,499.57,4.746
3508,499.60,4.745
3509,499.63,4.745
3510,499.66,4.745
3511,499.69,4.745
3512,499.73,4.745
3513,499.77,4.744
3514,499.80,4.744
3515,499.84,4.744
3516,499.87,4.744
3517,499.90,4.743
3518,499.94,4.743
3519,499.97,4.743
3520,500.01,4.743
3521,500.03,4.742
3522,500.06,4.742
3523,500.10,4.742
3524,500.13,4.742
3525,500.17,4.741
3526,500.20,4.741
3527,500.24,4.741
3528,500.27,4.741
3529,500.30,4.740
3530,500.33,4.740
3531,500.37,4.740
3532,500.40,4.740
3533,500.44,4.739
3534,500.47,4.739
3535,500.50,4.739
3536,500.53,4.739
3537,500.57,4.739
3538,500.60,4.738
3539,500.64,4.738
3540,500.66,4.738
3541,500.70,4.738
3542,500.73,4.737
3543,500.77,4.737
3544,500.80,4.737
3545,500.84,4.737
3546,500.87,4.736
3547,500.90,4.736
3548,500.93,4.736
3549,500.96,4.736
3550,501.00,4.735
3551,501.03,4.735
3552,501.06,4.735
3553,501.10,4.735
3554,501.14,4.734
3555,501.17,4.734
3556,501.20,4.734
3557,501.23,4.734
3558,501.26,4.733
3559,501.30,4.733
3560,501.34,4.733
3561,501.37,4.733
3562,501.40,4.732
3563,501.43,4.732
3564,501.47,4.732
3565,501.50,4.732
3566,501.53,4.731
3567,501.57,4.731
3568,501.60,4.731
3569,501.63,4.731
3570,501.67,4.731
3571,501.70,4.730
3572,501.74,4.730
3573,501.77,4.730
3574,501.80,4.729
3575,501.84,4.729
3576,501.86,4.729
3577,501.90,4.729
3578,501.94,4.728
3579,501.97,4.728
3580,502.00,4.728
3581,502.04,4.728
3582,502.07,4.727
3583,502.11,4.727
3584,502.14,4.727
3585,502.17,4.727
3586,502.20,4.726
3587,502.23,4.726
3588,502.27,4.726
3589,502.30,4.726
3590,502.34,4.725
3591,502.37,4.725
3592,502.40,4.725
3593,502.43,4.725
3594,502.46,4.724
3595,502.50,4.724
3596,502.54,4.724
3597,502.58,4.724
3598,502.60,4.723
3599,502.63,4.723
3600,502.67,4.723
3601,502.70,4.723
3602,502.73,4.722
3603,502.77,4.722
3604,502.81,4.722
3605,502.84,4.722
3606,502.87,4.721
3607,502.89,4.721
3608,502.93,4.721
3609,502.97,4.721
3610,503.01,4.720
3611,503.03,4.720
3612,503.07,4.720
3613,503.10,4.719
3614,503.13,4.719
3615,503.16,4.719
3616,503.20,4.719
3617,503.24,4.718
3618,503.27,4.718
3619,503.30,4.718
3620,503.34,4.718
3621,503.37,4.717
3622,503.40,4.717
3623,503.44,4.717
3624,503.47,4.717
3625,503.50,4.716
3626,503.53,4.716
3627,503.57,4.716
3628,503.60,4.716
3629,503.64,4.715
3630,503.67,4.715
3631,503.71,4.715
3632,503.74,4.715
3633,503.77,4.714
3634,503.80,4.714
3635,503.83,4.714
3636,503.87,4.714
3637,503.90,4.713
3638,503.94,4.713
3639,503.97,4.713
3640,504.00,4.712
3641,504.03,4.712
3642,504.07,4.712
3643,504.10,4.712
3644,504.14,4.711
3645,504.17,4.711
3646,504.20,4.711
3647,504.23,4.711
3648,504.26,4.710
3649,504.30,4.710
3650,504.34,4.710
3651,504.37,4.710
3652,504.41,4.709
3653,504.44,4.709
3654,504.47,4.709
3655,504.50,4.708
3656,504.53,4.708
3657,504.57,4.708
3658,504.60,4.708
3659,504.64,4.707
3660,504.68,4.707
3661,504.71,4.707
3662,504.74,4.707
3663,504.76,4.706
3664,504.80,4.706
3665,504.84,4.706
3666,504.87,4.705
3667,504.91,4.705
3668,504.94,4.705
3669,504.97,4.705
3670,505.00,4.704
3671,505.03,4.704
3672,505.07,4.704
3673,505.11,4.704
3674,505.14,4.703
3675,505.17,4.703
3676,505.21,4.703
3677,505.24,4.702
3678,505.27,4.702
3679,505.30,4.702
3680,505.34,4.702
3681,505.37,4.701
3682,505.40,4.701
3683,505.44,4.701
3684,505.47,4.700
3685,505.51,4.700
3686,505.54,4.700
3687,505.57,4.700
3688,505.60,4.699
3689,505.64,4.699
3690,505.67,4.699
3691,505.71,4.699
3692,505.74,4.698
3693,505.77,4.698
3694,505.80,4.698
3695,505.83,4.697
3696,505.87,4.697
3697,505.91,4.697
3698,505.95,4.697
3699,505.97,4.696
3700,506.00,4.696
3701,506.03,4.696
3702,506.07,4.696
3703,506.10,4.695
3704,506.14,4.695
3705,506.17,4.695
3706,506.21,4.694
3707,506.24,4.694
3708,506.27,4.694
3709,506.30,4.694
3710,506.33,4.693
3711,506.37,4.693
3712,506.41,4.693
3713,506.44,4.692
3714,506.47,4.692
3715,506.50,4.692
3716,506.53,4.692
3717,506.57,4.691
3718,506.61,4.691
3719,506.64,4.691
3720,506.67,4.690
3721,506.70,4.690
3722,506.74,4.690
3723,506.77,4.690
3724,506.80,4.689
3725,506.84,4.689
3726,506.87,4.689
3727,506.91,4.688
3728,506.94,4.688
3729,506.98,4.688
3730,507.00,4.688
3731,507.03,4.687
3732,507.07,4.687
3733,507.11,4.687
3734,507.14,4.686
3735,507.18,4.686
3736,507.21,4.686
3737,507.23,4.686
3738,507.27,4.685
3739,507.31,4.685
3740,507.34,4.685
3741,507.37,4.684
3742,507.40,4.684
3743,507.44,4.684
3744,507.47,4.684
3745,507.51,4.683
3746,507.54,4.683
3747,507.57,4.683
3748,507.60,4.682
3749,507.64,4.682
3750,507.67,4.682
3751,507.71,4.682
3752,507.73,4.681
3753,507.77,4.681
3754,507.80,4.681
3755,507.84,4.680
3756,507.88,4.680
3757,507.91,4.680
3758,507.94,4.679
3759,507.97,4.679
3760,508.00,4.679
3761,508.04,4.679
3762,508.07,4.678
3763,508.11,4.678
3764,508.14,4.678
3765,508.17,4.677
3766,508.21,4.677
3767,508.24,4.677
3768,508.28,4.676
3769,508.31,4.676
3770,508.34,4.676
3771,508.37,4.676
3772,508.41,4.675
3773,508.44,4.675
3774,508.47,4.675
3775,508.51,4.674
3776,508.54,4.674
3777,508.57,4.674
3778,508.60,4.673
3779,508.64,4.673
3780,508.68,4.673
3781,508.71,4.673
3782,508.74,4.672
3783,508.77,4.672
3784,508.80,4.672
3785,508.84,4.671
3786,508.87,4.671
3787,508.91,4.671
3788,508.95,4.670
3789,508.98,4.670
3790,509.00,4.670
3791,509.04,4.670
3792,509.07,4.669
3793,509.11,4.669
3794,509.15,4.669
3795,509.18,4.668
3796,509.21,4.668
3797,509.23,4.668
3798,509.27,4.668
3799,509.30,4.667
3800,509.34,4.667
3801,509.38,4.667
3802,509.41,4.666
3803,509.45,4.666
3804,509.48,4.666
3805,509.50,4.665
3806,509.54,4.665
3807,509.58,4.665
3808,509.62,4.665
3809,509.64,4.664
3810,509.67,4.664
3811,509.70,4.664
3812,509.74,4.663
3813,509.77,4.663
3814,509.81,4.663
3815,509.85,4.662
3816,509.88,4.662
3817,509.91,4.662
3818,509.94,4.661
3819,509.98,4.661
3820,510.01,4.661
3821,510.05,4.661
3822,510.08,4.660
3823,510.10,4.660
3824,510.13,4.660
3825,510.17,4.659
3826,510.21,4.659
3827,510.25,4.659
3828,510.27,4.658
3829,510.30,4.658
3830,510.34,4.658
3831,510.37,4.657
3832,510.41,4.657
3833,510.44,4.657
3834,510.48,4.657
3835,510.51,4.656
3836,510.54,4.656
3837,510.58,4.656
3838,510.61,4.655
3839,510.64,4.655
3840,510.68,4.655
3841,510.71,4.654
3842,510.74,4.654
3843,510.78,4.654
3844,510.81,4.654
3845,510.84,4.653
3846,510.88,4.653
3847,510.91,4.653
3848,510.95,4.652
3849,510.98,4.652
3850,511.01,4.652
3851,511.04,4.651
3852,511.07,4.651
3853,511.11,4.651
3854,511.14,4.650
3855,511.17,4.650
3856,511.21,4.650
3857,511.25,4.649
3858,511.28,4.649
3859,511.32,4.649
3860,511.35,4.648
3861,511.37,4.648
3862,511.40,4.648
3863,511.44,4.648
3864,511.47,4.647
3865,511.51,4.647
3866,511.54,4.647
3867,511.58,4.646
3868,511.61,4.646
3869,511.64,4.646
3870,511.68,4.645
3871,511.71,4.645
3872,511.74,4.645
3873,511.77,4.644
3874,511.81,4.644
3875,511.84,4.644
3876,511.87,4.643
3877,511.91,4.643
3878,511.94,4.643
3879,511.98,4.642
3880,512.01,4.642
3881,512.04,4.642
3882,512.07,4.642
3883,512.11,4.641
3884,512.14,4.641
3885,512.18,4.641
3886,512.22,4.640
3887,512.25,4.640
3888,512.27,4.640
3889,512.31,4.639
3890,512.34,4.639
3891,512.38,4.639
3892,512.41,4.638
3893,512.44,4.638
3894,512.47,4.638
3895,512.51,4.637
3896,512.55,4.637
3897,512.58,4.637
3898,512.61,4.636
3899,512.64,4.636
3900,512.67,4.636
3901,512.71,4.635
3902,512.75,4.635
3903,512.78,4.635
3904,512.81,4.634
3905,512.84,4.634
3906,512.87,4.634
3907,512.91,4.633
3908,512.95,4.633
3909,512.98,4.633
3910,513.01,4.632
3911,513.04,4.632
3912,513.07,4.632
3913,513.11,4.631
3914,513.15,4.631
3915,513.17,4.631
3916,513.21,4.630
3917,513.25,4.630
3918,513.28,4.630
3919,513.31,4.629
3920,513.34,4.629
3921,513.38,4.629
3922,513.41,4.628
3923,513.44,4.628
3924,513.48,4.628
3925,513.51,4.627
3926,513.54,4.627
3927,513.58,4.627
3928,513.61,4.626
3929,513.64,4.626
3930,513.68,4.626
3931,513.71,4.625
3932,513.75,4.625
3933,513.78,4.625
3934,513.81,4.624
3935,513.85,4.624
3936,513.88,4.624
3937,513.91,4.623
3938,513.94,4.623
3939,513.97,4.623
3940,514.01,4.622
3941,514.05,4.622
3942,514.08,4.622
3943,514.11,4.621
3944,514.15,4.621
3945,514.18,4.621
3946,514.21,4.620
3947,514.24,4.620
3948,514.28,4.620
3949,514.31,4.619
3950,514.35,4.619
3951,514.38,4.619
3952,514.42,4.618
3953,514.44,4.618
3954,514.48,4.618
3955,514.51,4.617
3956,514.55,4.617
3957,514.58,4.617
3958,514.61,4.616
3959,514.65,4.616
3960,514.68,4.616
3961,514.72,4.615
3962,514.74,4.615
3963,514.78,4.615
3964,514.81,4.614
3965,514.84,4.614
3966,514.88,4.614
3967,514.91,4.613
3968,514.94,4.613
3969,514.99,4.613
3970,515.02,4.612
3971,515.04,4.612
3972,515.08,4.612
3973,515.11,4.611
3974,515.14,4.611
3975,515.18,4.610
3976,515.21,4.610
3977,515.24,4.610
3978,515.28,4.609
3979,515.32,4.609
3980,515.34,4.609
3981,515.39,4.608
3982,515.41,4.608
3983,515.45,4.608
3984,515.48,4.607
3985,515.51,4.607
3986,515.54,4.607
3987,515.58,4.606
3988,515.61,4.606
3989,515.64,4.606
3990,515.68,4.605
3991,515.72,4.605
3992,515.75,4.605
3993,515.78,4.604
3994,515.81,4.604
3995,515.84,4.604
3996,515.87,4.603
3997,515.92,4.603
3998,515.95,4.603
3999,515.98,4.602
4000,516.01,4.602
4001,516.04,4.601
4002,516.08,4.601
4003,516.11,4.601
4004,516.15,4.600
4005,516.18,4.600
4006,516.21,4.600
4007,516.24,4.599
4008,516.28,4.599
4009,516.32,4.599
4010,516.35,4.598
4011,516.38,4.598
4012,516.41,4.598
4013,516.44,4.597
4014,516.48,4.597
4015,516.52,4.597
4016,516.55,4.596
4017,516.58,4.596
4018,516.61,4.596
4019,516.64,4.595
4020,516.67,4.595
4021,516.71,4.595
4022,516.75,4.594
4023,516.79,4.594
4024,516.82,4.593
4025,516.85,4.593
4026,516.88,4.593
4027,516.91,4.592
4028,516.95,4.592
4029,516.99,4.592
4030,517.01,4.591
4031,517.04,4.591
4032,517.08,4.591
4033,517.11,4.590
4034,517.15,4.590
4035,517.18,4.590
4036,517.21,4.589
4037,517.24,4.589
4038,517.28,4.588
4039,517.31,4.588
4040,517.35,4.588
4041,517.38,4.587
4042,517.41,4.587
4043,517.44,4.587
4044,517.48,4.586
4045,517.52,4.586
4046,517.55,4.586
4047,517.58,4.585
4048,517.61,4.585
4049,517.64,4.584
4050,517.68,4.584
4051,517.71,4.584
4052,517.75,4.583
4053,517.79,4.583
4054,517.82,4.583
4055,517.85,4.582
4056,517.88,4.582
4057,517.92,4.581
4058,517.95,4.581
4059,517.98,4.581
4060,518.01,4.580
4061,518.05,4.580
4062,518.08,4.580
4063,518.12,4.579
4064,518.15,4.579
4065,518.18,4.579
4066,518.22,4.578
4067,518.25,4.578
4068,518.28,4.578
4069,518.31,4.577
4070,518.35,4.577
4071,518.38,4.576
4072,518.42,4.576
4073,518.44,4.576
4074,518.48,4.575
4075,518.51,4.575
4076,518.54,4.575
4077,518.59,4.574
4078,518.63,4.574
4079,518.65,4.574
4080,518.68,4.573
4081,518.71,4.573
4082,518.75,4.572
4083,518.78,4.572
4084,518.82,4.572
4085,518.85,4.571
4086,518.88,4.571
4087,518.91,4.571
4088,518.95,4.570
4089,518.98,4.570
4090,519.02,4.569
4091,519.04,4.569
4092,519.08,4.569
4093,519.11,4.568
4094,519.15,4.568
4095,519.18,4.568
4096,519.22,4.567
4097,519.25,4.567
4098,519.28,4.566
4099,519.31,4.566
4100,519.34,4.566
4101,519.38,4.565
4102,519.42,4.565
4103,519.45,4.565
4104,519.48,4.564
4105,519.51,4.564
4106,519.55,4.564
4107,519.58,4.563
4108,519.62,4.563
4109,519.65,4.562
4110,519.68,4.562
4111,519.71,4.562
4112,519.75,4.561
4113,519.78,4.561
4114,519.82,4.561
4115,519.85,4.560
4116,519.88,4.560
4117,519.91,4.559
4118,519.95,4.559
4119,519.98,4.559
4120,520.01,4.558
4121,520.04,4.558
4122,520.08,4.558
4123,520.12,4.557
4124,520.16,4.557
4125,520.18,4.556
4126,520.22,4.556
4127,520.25,4.556
4128,520.28,4.555
4129,520.32,4.555
4130,520.35,4.555
4131,520.39,4.554
4132,520.42,4.554
4133,520.44,4.553
4134,520.48,4.553
4135,520.51,4.553
4136,520.55,4.552
4137,520.58,4.552
4138,520.62,4.552
4139,520.65,4.551
4140,520.68,4.551
4141,520.71,4.550
4142,520.75,4.550
4143,520.78,4.550
4144,520.81,4.549
4145,520.85,4.549
4146,520.89,4.549
4147,520.92,4.548
4148,520.95,4.548
4149,520.98,4.547
4150,521.01,4.547
4151,521.05,4.547
4152,521.08,4.546
4153,521.12,4.546
4154,521.15,4.545
4155,521.18,4.545
4156,521.22,4.545
4157,521.25,4.544
4158,521.28,4.544
4159,521.31,4.543
4160,521.35,4.543
4161,521.38,4.543
4162,521.42,4.542
4163,521.45,4.542
4164,521.48,4.541
4165,521.52,4.541
4166,521.55,4.541
4167,521.58,4.540
4168,521.62,4.540
4169,521.65,4.540
4170,521.68,4.539
4171,521.72,4.539
4172,521.75,4.538
4173,521.78,4.538
4174,521.82,4.538
4175,521.85,4.537
4176,521.88,4.537
4177,521.92,4.537
4178,521.95,4.536
4179,521.98,4.536
4180,522.02,4.535
4181,522.05,4.535
4182,522.08,4.535
4183,522.12,4.534
4184,522.15,4.534
4185,522.18,4.533
4186,522.22,4.533
4187,522.25,4.533
4188,522.28,4.532
4189,522.32,4.532
4190,522.35,4.532
4191,522.38,4.531
4192,522.42,4.531
4193,522.45,4.530
4194,522.48,4.530
4195,522.52,4.530
4196,522.56,4.529
4197,522.59,4.529
4198,522.62,4.528
4199,522.65,4.528
4200,522.68,4.527
4201,522.72,4.527
4202,522.75,4.527
4203,522.79,4.526
4204,522.82,4.526
4205,522.85,4.525
4206,522.89,4.525
4207,522.91,4.525
4208,522.95,4.524
4209,522.98,4.524
4210,523.02,4.523
4211,523.06,4.523
4212,523.09,4.523
4213,523.12,4.522
4214,523.15,4.522
4215,523.18,4.521
4216,523.21,4.521
4217,523.25,4.521
4218,523.29,4.520
4219,523.32,4.520
4220,523.35,4.519
4221,523.38,4.519
4222,523.42,4.519
4223,523.45,4.518
4224,523.48,4.518
4225,523.52,4.517
4226,523.55,4.517
4227,523.58,4.517
4228,523.61,4.516
4229,523.65,4.516
4230,523.69,4.515
4231,523.72,4.515
4232,523.75,4.515
4233,523.78,4.514
4234,523.82,4.514
4235,523.85,4.513
4236,523.88,4.513
4237,523.92,4.513
4238,523.95,4.512
4239,523.99,4.512
4240,524.02,4.511
4241,524.05,4.511
4242,524.09,4.511
4243,524.12,4.510
4244,524.15,4.510
4245,524.19,4.509
4246,524.22,4.509
4247,524.25,4.509
4248,524.29,4.508
4249,524.32,4.508
4250,524.35,4.507
4251,524.39,4.507
4252,524.42,4.507
4253,524.45,4.506
4254,524.49,4.506
4255,524.52,4.505
4256,524.55,4.505
4257,524.58,4.505
4258,524.61,4.504
4259,524.65,4.504
4260,524.69,4.503
4261,524.73,4.503
4262,524.76,4.502
4263,524.79,4.502
4264,524.82,4.502
4265,524.85,4.501
4266,524.88,4.501
4267,524.92,4.500
4268,524.96,4.500
4269,524.99,4.500
4270,525.02,4.499
4271,525.05,4.499
4272,525.08,4.498
4273,525.12,4.498
4274,525.15,4.497
4275,525.19,4.497
4276,525.22,4.497
4277,525.25,4.496
4278,525.29,4.496
4279,525.32,4.495
4280,525.35,4.495
4281,525.38,4.494
4282,525.42,4.494
4283,525.46,4.494
4284,525.49,4.493
4285,525.52,4.493
4286,525.55,4.492
4287,525.58,4.492
4288,525.62,4.492
4289,525.65,4.491
4290,525.69,4.491
4291,525.72,4.490
4292,525.76,4.490
4293,525.79,4.490
4294,525.82,4.489
4295,525.85,4.489
4296,525.89,4.488
4297,525.91,4.488
4298,525.95,4.487
4299,525.99,4.487
4300,526.02,4.487
4301,526.05,4.486
4302,526.08,4.486
4303,526.11,4.485
4304,526.15,4.485
4305,526.19,4.484
4306,526.22,4.484
4307,526.26,4.484
4308,526.28,4.483
4309,526.32,4.483
4310,526.35,4.482
4311,526.39,4.482
4312,526.43,4.482
4313,526.46,4.481
4314,526.49,4.481
4315,526.52,4.480
4316,526.55,4.480
4317,526.58,4.479
4318,526.62,4.479
4319,526.66,4.479
4320,526.69,4.478
4321,526.72,4.478
4322,526.75,4.477
4323,526.78,4.477
4324,526.82,4.477
4325,526.86,4.476
4326,526.89,4.476
4327,526.92,4.475
4328,526.95,4.475
4329,526.98,4.474
4330,527.02,4.474
4331,527.05,4.474
4332,527.09,4.473
4333,527.13,4.473
4334,527.16,4.472
4335,527.18,4.472
4336,527.22,4.471
4337,527.26,4.471
4338,527.29,4.470
4339,527.32,4.470
4340,527.35,4.470
4341,527.38,4.469
4342,527.42,4.469
4343,527.46,4.468
4344,527.49,4.468
4345,527.52,4.467
4346,527.55,4.467
4347,527.59,4.466
4348,527.62,4.466
4349,527.66,4.466
4350,527.69,4.465
4351,527.72,4.465
4352,527.75,4.464
4353,527.78,4.464
4354,527.83,4.463
4355,527.86,4.463
4356,527.89,4.462
4357,527.92,4.462
4358,527.95,4.462
4359,527.99,4.461
4360,528.02,4.461
4361,528.06,4.460
4362,528.09,4.460
4363,528.13,4.459
4364,528.16,4.459
4365,528.19,4.459
4366,528.22,4.458
4367,528.25,4.458
4368,528.29,4.457
4369,528.32,4.457
4370,528.36,4.456
4371,528.40,4.456
4372,528.43,4.456
4373,528.45,4.455
4374,528.48,4.455
4375,528.52,4.454
4376,528.55,4.454
4377,528.59,4.453
4378,528.63,4.453
4379,528.66,4.453
4380,528.69,4.452
4381,528.72,4.452
4382,528.75,4.451
4383,528.79,4.451
4384,528.83,4.450
4385,528.85,4.450
4386,528.89,4.449
4387,528.92,4.449
4388,528.96,4.449
4389,528.99,4.448
4390,529.02,4.448
4391,529.05,4.447
4392,529.08,4.447
4393,529.12,4.446
4394,529.16,4.446
4395,529.19,4.445
4396,529.23,4.445
4397,529.26,4.444
4398,529.29,4.444
4399,529.32,4.444
4400,529.36,4.443
4401,529.39,4.443
4402,529.42,4.442
4403,529.45,4.442
4404,529.49,4.441
4405,529.53,4.441
4406,529.56,4.440
4407,529.59,4.440
4408,529.63,4.439
4409,529.66,4.439
4410,529.69,4.439
4411,529.73,4.438
4412,529.76,4.438
4413,529.79,4.437
4414,529.82,4.437
4415,529.85,4.436
4416,529.88,4.436
4417,529.92,4.435
4418,529.95,4.435
4419,529.99,4.434
4420,530.02,4.434
4421,530.06,4.434
4422,530.09,4.433
4423,530.12,4.433
4424,530.16,4.432
4425,530.19,4.432
4426,530.22,4.431
4427,530.25,4.431
4428,530.29,4.430
4429,530.33,4.430
4430,530.36,4.429
4431,530.39,4.429
4432,530.43,4.429
4433,530.46,4.428
4434,530.49,4.428
4435,530.52,4.427
4436,530.55,4.427
4437,530.59,4.426
4438,530.62,4.426
4439,530.65,4.425
4440,530.70,4.425
4441,530.73,4.424
4442,530.76,4.424
4443,530.79,4.423
4444,530.82,4.423
4445,530.86,4.423
4446,530.89,4.422
4447,530.93,4.422
4448,530.96,4.421
4449,531.00,4.421
4450,531.03,4.420
4451,531.05,4.420
4452,531.08,4.419
4453,531.12,4.419
4454,531.16,4.418
4455,531.19,4.418
4456,531.23,4.417
4457,531.25,4.417
4458,531.29,4.417
4459,531.33,4.416
4460,531.36,4.416
4461,531.40,4.415
4462,531.43,4.415
4463,531.46,4.414
4464,531.49,4.414
4465,531.53,4.413
4466,531.56,4.413
4467,531.59,4.412
4468,531.63,4.412
4469,531.66,4.411
4470,531.69,4.411
4471,531.72,4.410
4472,531.76,4.410
4473,531.79,4.409
4474,531.83,4.409
4475,531.86,4.409
4476,531.89,4.408
4477,531.92,4.408
4478,531.96,4.407
4479,531.99,4.407
4480,532.03,4.406
4481,532.06,4.406
4482,532.09,4.405
4483,532.13,4.405
4484,532.16,4.404
4485,532.19,4.404
4486,532.23,4.403
4487,532.26,4.403
4488,532.29,4.402
4489,532.32,4.402
4490,532.36,4.402
4491,532.39,4.401
4492,532.43,4.401
4493,532.46,4.400
4494,532.49,4.400
4495,532.52,4.399
4496,532.56,4.399
4497,532.60,4.398
4498,532.63,4.398
4499,532.66,4.397
4500,532.69,4.397
4501,532.72,4.396
4502,532.76,4.396
