Repository: MaCFP/matl-db

# README File for IMT
IMT Mines Alès (Institut Mines-Télécom), Alès (France).

### Experimental Conditions: TGA
A Perkin Elmer TGA 8000 was used to conduct Thermogravimetric Analysis (TGA) experiments. 

* Heating Rates: 2, 5, 10, 20 K/min
* Temperature program
  - Initial Temperature: 303 K
  - Initial Isotherm: 120 s (hold at 303 K for 120 s)
  - Heating Ramp: from 303 to 383 K at 10 K/min
  - Second Isotherm: 600 s (hold at 383 K for 600 s)
  - Maximum Temperature: 1173 K
  - Final Isotherm: None
* Sample mass: 5 mg +/- 0.1 mg
* Sample geometry: Powdered
* Calibration type: Before each experiment, a baseline test was performed using an empty crucible. 
* Crucible
  - Type: alumina

File: Wood/Calibration_Data/IMT/IMT-Mines-Ales_TGA_N2_2K_R1.csv (part 3 of 11)
Time (s),Sample Temperature (K),Weight (mg)
4503,532.78,4.410
4504,532.82,4.410
4505,532.85,4.409
4506,532.89,4.409
4507,532.92,4.409
4508,532.96,4.408
4509,532.99,4.408
4510,533.02,4.407
4511,533.05,4.407
4512,533.09,4.406
4513,533.12,4.406
4514,533.16,4.406
4515,533.19,4.405
4516,533.22,4.405
4517,533.26,4.404
4518,533.29,4.404
4519,533.32,4.404
4520,533.35,4.403
4521,533.38,4.403
4522,533.42,4.402
4523,533.46,4.402
4524,533.49,4.402
4525,533.52,4.401
4526,533.56,4.401
4527,533.59,4.400
4528,533.62,4.400
4529,533.65,4.400
4530,533.68,4.399
4531,533.72,4.399
4532,533.76,4.399
4533,533.79,4.398
4534,533.82,4.398
4535,533.85,4.397
4536,533.88,4.397
4537,533.92,4.397
4538,533.96,4.396
4539,533.99,4.396
4540,534.03,4.395
4541,534.05,4.395
4542,534.09,4.395
4543,534.12,4.394
4544,534.15,4.394
4545,534.19,4.393
4546,534.22,4.393
4547,534.25,4.393
4548,534.28,4.392
4549,534.32,4.392
4550,534.36,4.391
4551,534.39,4.391
4552,534.43,4.391
4553,534.46,4.390
4554,534.49,4.390
4555,534.52,4.389
4556,534.55,4.389
4557,534.59,4.389
4558,534.63,4.388
4559,534.66,4.388
4560,534.69,4.387
4561,534.72,4.387
4562,534.75,4.387
4563,534.79,4.386
4564,534.83,4.386
4565,534.85,4.385
4566,534.89,4.385
4567,534.92,4.385
4568,534.96,4.384
4569,534.99,4.384
4570,535.02,4.383
4571,535.06,4.383
4572,535.10,4.383
4573,535.13,4.382
4574,535.16,4.382
4575,535.19,4.381
4576,535.22,4.381
4577,535.25,4.380
4578,535.29,4.380
4579,535.33,4.380
4580,535.36,4.379
4581,535.39,4.379
4582,535.42,4.378
4583,535.46,4.378
4584,535.49,4.378
4585,535.52,4.377
4586,535.55,4.377
4587,535.59,4.376
4588,535.62,4.376
4589,535.66,4.376
4590,535.69,4.375
4591,535.72,4.375
4592,535.76,4.374
4593,535.79,4.374
4594,535.83,4.374
4595,535.85,4.373
4596,535.89,4.373
4597,535.92,4.372
4598,535.96,4.372
4599,535.99,4.372
4600,536.03,4.371
4601,536.06,4.371
4602,536.09,4.370
4603,536.12,4.370
4604,536.16,4.370
4605,536.19,4.369
4606,536.22,4.369
4607,536.26,4.368
4608,536.30,4.368
4609,536.32,4.367
4610,536.36,4.367
4611,536.39,4.367
4612,536.42,4.366
4613,536.46,4.366
4614,536.49,4.365
4615,536.52,4.365
4616,536.56,4.365
4617,536.59,4.364
4618,536.63,4.363
4619,536.66,4.363
4620,536.69,4.362
4621,536.73,4.362
4622,536.76,4.361
4623,536.79,4.361
4624,536.83,4.361
4625,536.86,4.360
4626,536.89,4.360
4627,536.92,4.360
4628,536.95,4.359
4629,536.99,4.359
4630,537.02,4.359
4631,537.06,4.358
4632,537.09,4.358
4633,537.13,4.357
4634,537.16,4.357
4635,537.19,4.357
4636,537.22,4.356
4637,537.26,4.356
4638,537.29,4.355
4639,537.33,4.355
4640,537.36,4.355
4641,537.39,4.354
4642,537.42,4.354
4643,537.46,4.353
4644,537.49,4.353
4645,537.53,4.352
4646,537.56,4.351
4647,537.59,4.351
4648,537.63,4.350
4649,537.66,4.350
4650,537.68,4.349
4651,537.72,4.349
4652,537.77,4.348
4653,537.80,4.348
4654,537.83,4.348
4655,537.85,4.347
4656,537.89,4.347
4657,537.93,4.346
4658,537.96,4.346
4659,538.00,4.346
4660,538.02,4.345
4661,538.06,4.345
4662,538.09,4.345
4663,538.12,4.345
4664,538.16,4.344
4665,538.19,4.344
4666,538.23,4.344
4667,538.26,4.343
4668,538.29,4.343
4669,538.33,4.342
4670,538.36,4.342
4671,538.39,4.342
4672,538.43,4.341
4673,538.46,4.341
4674,538.49,4.340
4675,538.52,4.340
4676,538.56,4.339
4677,538.59,4.339
4678,538.63,4.339
4679,538.66,4.338
4680,538.69,4.338
4681,538.72,4.337
4682,538.75,4.337
4683,538.79,4.337
4684,538.83,4.336
4685,538.86,4.336
4686,538.89,4.335
4687,538.93,4.335
4688,538.96,4.334
4689,538.99,4.334
4690,539.02,4.334
4691,539.06,4.333
4692,539.09,4.333
4693,539.13,4.332
4694,539.16,4.332
4695,539.19,4.332
4696,539.22,4.331
4697,539.26,4.331
4698,539.29,4.330
4699,539.33,4.330
4700,539.36,4.329
4701,539.39,4.329
4702,539.42,4.329
4703,539.46,4.328
4704,539.50,4.328
4705,539.53,4.327
4706,539.56,4.327
4707,539.59,4.326
4708,539.62,4.326
4709,539.66,4.326
4710,539.69,4.325
4711,539.73,4.325
4712,539.76,4.324
4713,539.79,4.324
4714,539.82,4.323
4715,539.86,4.323
4716,539.89,4.323
4717,539.92,4.322
4718,539.96,4.322
4719,540.00,4.321
4720,540.03,4.321
4721,540.06,4.320
4722,540.09,4.320
4723,540.12,4.319
4724,540.17,4.319
4725,540.19,4.319
4726,540.22,4.318
4727,540.26,4.318
4728,540.29,4.317
4729,540.33,4.317
4730,540.36,4.316
4731,540.40,4.316
4732,540.43,4.316
4733,540.46,4.315
4734,540.49,4.315
4735,540.53,4.314
4736,540.56,4.314
4737,540.60,4.313
4738,540.62,4.313
4739,540.65,4.313
4740,540.69,4.312
4741,540.73,4.312
4742,540.77,4.311
4743,540.80,4.311
4744,540.83,4.310
4745,540.86,4.310
4746,540.89,4.310
4747,540.93,4.309
4748,540.96,4.309
4749,540.99,4.308
4750,541.02,4.308
4751,541.06,4.307
4752,541.09,4.307
4753,541.13,4.307
4754,541.16,4.306
4755,541.19,4.306
4756,541.23,4.305
4757,541.26,4.305
4758,541.30,4.304
4759,541.33,4.304
4760,541.36,4.304
4761,541.40,4.303
4762,541.43,4.303
4763,541.46,4.302
4764,541.49,4.302
4765,541.52,4.301
4766,541.56,4.301
4767,541.60,4.300
4768,541.63,4.300
4769,541.66,4.300
4770,541.69,4.299
4771,541.73,4.299
4772,541.76,4.298
4773,541.80,4.298
4774,541.83,4.297
4775,541.86,4.297
4776,541.90,4.297
4777,541.93,4.296
4778,541.96,4.296
4779,541.99,4.295
4780,542.03,4.295
4781,542.06,4.294
4782,542.10,4.294
4783,542.13,4.293
4784,542.16,4.293
4785,542.19,4.293
4786,542.23,4.292
4787,542.26,4.292
4788,542.29,4.291
4789,542.33,4.291
4790,542.36,4.290
4791,542.39,4.290
4792,542.43,4.289
4793,542.46,4.289
4794,542.50,4.289
4795,542.53,4.288
4796,542.56,4.288
4797,542.59,4.287
4798,542.62,4.287
4799,542.66,4.286
4800,542.70,4.286
4801,542.73,4.285
4802,542.76,4.285
4803,542.79,4.285
4804,542.82,4.284
4805,542.86,4.284
4806,542.89,4.283
4807,542.93,4.283
4808,542.96,4.282
4809,543.00,4.282
4810,543.03,4.281
4811,543.06,4.281
4812,543.09,4.281
4813,543.13,4.280
4814,543.16,4.280
4815,543.19,4.279
4816,543.23,4.279
4817,543.26,4.278
4818,543.29,4.278
4819,543.33,4.277
4820,543.37,4.277
4821,543.40,4.276
4822,543.44,4.276
4823,543.47,4.276
4824,543.50,4.275
4825,543.52,4.275
4826,543.56,4.274
4827,543.59,4.274
4828,543.63,4.273
4829,543.67,4.273
4830,543.70,4.272
4831,543.73,4.271
4832,543.77,4.271
4833,543.80,4.270
4834,543.83,4.269
4835,543.86,4.269
4836,543.89,4.268
4837,543.93,4.268
4838,543.96,4.268
4839,544.00,4.267
4840,544.04,4.267
4841,544.07,4.267
4842,544.10,4.266
4843,544.13,4.266
4844,544.16,4.266
4845,544.20,4.265
4846,544.23,4.265
4847,544.27,4.264
4848,544.30,4.264
4849,544.33,4.263
4850,544.36,4.263
4851,544.39,4.262
4852,544.43,4.261
4853,544.47,4.261
4854,544.50,4.260
4855,544.53,4.260
4856,544.56,4.259
4857,544.59,4.259
4858,544.63,4.258
4859,544.67,4.258
4860,544.70,4.257
4861,544.73,4.257
4862,544.76,4.257
4863,544.79,4.256
4864,544.83,4.256
4865,544.86,4.256
4866,544.90,4.256
4867,544.93,4.255
4868,544.96,4.255
4869,545.00,4.254
4870,545.03,4.254
4871,545.06,4.254
4872,545.09,4.253
4873,545.13,4.253
4874,545.16,4.252
4875,545.20,4.252
4876,545.23,4.251
4877,545.26,4.251
4878,545.30,4.250
4879,545.33,4.250
4880,545.36,4.249
4881,545.40,4.249
4882,545.43,4.249
4883,545.46,4.248
4884,545.50,4.248
4885,545.53,4.247
4886,545.56,4.246
4887,545.60,4.246
4888,545.63,4.245
4889,545.67,4.244
4890,545.70,4.244
4891,545.73,4.243
4892,545.76,4.243
4893,545.80,4.242
4894,545.84,4.242
4895,545.87,4.241
4896,545.90,4.241
4897,545.93,4.241
4898,545.96,4.240
4899,546.00,4.240
4900,546.04,4.239
4901,546.07,4.239
4902,546.10,4.238
4903,546.12,4.238
4904,546.16,4.237
4905,546.19,4.236
4906,546.23,4.236
4907,546.27,4.236
4908,546.30,4.235
4909,546.33,4.235
4910,546.36,4.234
4911,546.40,4.234
4912,546.44,4.233
4913,546.47,4.233
4914,546.50,4.232
4915,546.53,4.232
4916,546.56,4.231
4917,546.60,4.231
4918,546.64,4.230
4919,546.67,4.230
4920,546.70,4.229
4921,546.73,4.229
4922,546.76,4.228
4923,546.79,4.228
4924,546.83,4.227
4925,546.87,4.227
4926,546.90,4.227
4927,546.93,4.226
4928,546.96,4.226
4929,546.99,4.225
4930,547.03,4.225
4931,547.06,4.224
4932,547.10,4.224
4933,547.14,4.223
4934,547.17,4.223
4935,547.20,4.222
4936,547.24,4.222
4937,547.27,4.221
4938,547.30,4.221
4939,547.33,4.220
4940,547.37,4.220
4941,547.40,4.219
4942,547.43,4.219
4943,547.47,4.218
4944,547.50,4.218
4945,547.53,4.217
4946,547.56,4.217
4947,547.60,4.217
4948,547.63,4.216
4949,547.67,4.216
4950,547.71,4.216
4951,547.73,4.215
4952,547.77,4.215
4953,547.80,4.215
4954,547.83,4.214
4955,547.86,4.214
4956,547.90,4.213
4957,547.94,4.213
4958,547.97,4.213
4959,548.00,4.212
4960,548.03,4.212
4961,548.06,4.211
4962,548.10,4.211
4963,548.13,4.210
4964,548.17,4.210
4965,548.20,4.209
4966,548.23,4.209
4967,548.27,4.208
4968,548.30,4.208
4969,548.33,4.207
4970,548.36,4.207
4971,548.40,4.206
4972,548.43,4.206
4973,548.47,4.206
4974,548.50,4.205
4975,548.54,4.205
4976,548.56,4.204
4977,548.60,4.204
4978,548.63,4.203
4979,548.67,4.202
4980,548.70,4.202
4981,548.74,4.201
4982,548.77,4.200
4983,548.80,4.200
4984,548.83,4.199
4985,548.87,4.198
4986,548.90,4.198
4987,548.93,4.197
4988,548.97,4.197
4989,549.00,4.196
4990,549.03,4.196
4991,549.07,4.195
4992,549.10,4.195
4993,549.13,4.194
4994,549.16,4.194
4995,549.20,4.193
4996,549.23,4.193
4997,549.27,4.192
4998,549.31,4.192
4999,549.34,4.191
5000,549.37,4.191
5001,549.40,4.191
5002,549.43,4.190
5003,549.46,4.190
5004,549.50,4.190
5005,549.53,4.189
5006,549.57,4.189
5007,549.61,4.189
5008,549.64,4.188
5009,549.67,4.187
5010,549.70,4.187
5011,549.73,4.186
5012,549.76,4.185
5013,549.80,4.185
5014,549.84,4.184
5015,549.87,4.184
5016,549.90,4.183
5017,549.93,4.183
5018,549.96,4.182
5019,550.00,4.182
5020,550.04,4.181
5021,550.07,4.181
5022,550.10,4.180
5023,550.13,4.180
5024,550.17,4.179
5025,550.20,4.179
5026,550.23,4.178
5027,550.27,4.178
5028,550.30,4.177
5029,550.34,4.177
5030,550.37,4.176
5031,550.40,4.176
5032,550.43,4.175
5033,550.47,4.175
5034,550.50,4.174
5035,550.54,4.174
5036,550.57,4.173
5037,550.60,4.173
5038,550.63,4.172
5039,550.67,4.172
5040,550.70,4.171
5041,550.74,4.171
5042,550.77,4.170
5043,550.80,4.170
5044,550.83,4.169
5045,550.87,4.169
5046,550.90,4.168
5047,550.93,4.168
5048,550.97,4.167
5049,551.00,4.167
5050,551.04,4.166
5051,551.07,4.166
5052,551.10,4.165
5053,551.13,4.165
5054,551.17,4.165
5055,551.21,4.164
5056,551.24,4.164
5057,551.27,4.163
5058,551.30,4.162
5059,551.33,4.162
5060,551.37,4.161
5061,551.40,4.161
5062,551.44,4.160
5063,551.47,4.160
5064,551.50,4.159
5065,551.53,4.159
5066,551.56,4.158
5067,551.60,4.158
5068,551.64,4.157
5069,551.67,4.157
5070,551.70,4.156
5071,551.73,4.155
5072,551.77,4.155
5073,551.80,4.154
5074,551.84,4.154
5075,551.88,4.153
5076,551.90,4.153
5077,551.93,4.152
5078,551.96,4.152
5079,552.00,4.151
5080,552.03,4.151
5081,552.07,4.150
5082,552.11,4.150
5083,552.13,4.149
5084,552.17,4.149
5085,552.20,4.148
5086,552.24,4.148
5087,552.27,4.147
5088,552.31,4.147
5089,552.34,4.146
5090,552.37,4.146
5091,552.40,4.145
5092,552.44,4.145
5093,552.47,4.144
5094,552.51,4.144
5095,552.54,4.143
5096,552.57,4.143
5097,552.60,4.142
5098,552.64,4.142
5099,552.67,4.141
5100,552.70,4.141
5101,552.74,4.141
5102,552.77,4.140
5103,552.81,4.140
5104,552.84,4.140
5105,552.87,4.139
5106,552.91,4.139
5107,552.94,4.138
5108,552.98,4.138
5109,553.00,4.137
5110,553.04,4.137
5111,553.07,4.137
5112,553.10,4.136
5113,553.13,4.136
5114,553.16,4.135
5115,553.20,4.135
5116,553.24,4.134
5117,553.27,4.134
5118,553.30,4.133
5119,553.34,4.133
5120,553.37,4.132
5121,553.40,4.131
5122,553.44,4.131
5123,553.47,4.130
5124,553.51,4.130
5125,553.54,4.129
5126,553.56,4.129
5127,553.59,4.128
5128,553.63,4.128
5129,553.67,4.127
5130,553.71,4.127
5131,553.74,4.126
5132,553.77,4.126
5133,553.79,4.125
5134,553.83,4.125
5135,553.87,4.124
5136,553.91,4.124
5137,553.94,4.123
5138,553.97,4.123
5139,553.99,4.122
5140,554.03,4.122
5141,554.07,4.121
5142,554.11,4.120
5143,554.15,4.119
5144,554.17,4.119
5145,554.20,4.118
5146,554.23,4.117
5147,554.27,4.117
5148,554.31,4.116
5149,554.34,4.116
5150,554.37,4.115
5151,554.40,4.114
5152,554.43,4.114
5153,554.47,4.113
5154,554.51,4.113
5155,554.54,4.112
5156,554.58,4.112
5157,554.61,4.111
5158,554.64,4.111
5159,554.67,4.110
5160,554.71,4.110
5161,554.74,4.109
5162,554.77,4.109
5163,554.80,4.108
5164,554.83,4.108
5165,554.87,4.107
5166,554.91,4.106
5167,554.94,4.106
5168,554.97,4.105
5169,555.00,4.105
5170,555.04,4.104
5171,555.07,4.104
5172,555.10,4.103
5173,555.14,4.103
5174,555.17,4.102
5175,555.20,4.102
5176,555.23,4.102
5177,555.26,4.101
5178,555.31,4.101
5179,555.35,4.100
5180,555.38,4.100
5181,555.41,4.100
5182,555.43,4.099
5183,555.47,4.099
5184,555.50,4.098
5185,555.54,4.098
5186,555.58,4.097
5187,555.61,4.097
5188,555.64,4.096
5189,555.67,4.095
5190,555.71,4.094
5191,555.74,4.094
5192,555.77,4.093
5193,555.80,4.092
5194,555.84,4.092
5195,555.87,4.091
5196,555.91,4.091
5197,555.94,4.090
5198,555.97,4.089
5199,556.01,4.089
5200,556.04,4.088
5201,556.07,4.088
5202,556.11,4.087
5203,556.14,4.087
5204,556.17,4.086
5205,556.21,4.086
5206,556.24,4.085
5207,556.28,4.084
5208,556.31,4.084
5209,556.34,4.083
5210,556.37,4.083
5211,556.41,4.082
5212,556.44,4.082
5213,556.47,4.081
5214,556.51,4.081
5215,556.53,4.080
5216,556.57,4.080
5217,556.61,4.079
5218,556.65,4.079
5219,556.68,4.078
5220,556.70,4.077
5221,556.73,4.077
5222,556.77,4.076
5223,556.80,4.076
5224,556.84,4.075
5225,556.88,4.075
5226,556.91,4.074
5227,556.94,4.074
5228,556.97,4.073
5229,557.00,4.073
5230,557.04,4.073
5231,557.07,4.072
5232,557.11,4.072
5233,557.14,4.071
5234,557.17,4.071
5235,557.20,4.071
5236,557.24,4.070
5237,557.28,4.070
5238,557.31,4.069
5239,557.34,4.069
5240,557.37,4.068
5241,557.40,4.068
5242,557.44,4.067
5243,557.47,4.066
5244,557.51,4.066
5245,557.55,4.065
5246,557.57,4.065
5247,557.61,4.064
5248,557.64,4.064
5249,557.67,4.063
5250,557.70,4.063
5251,557.74,4.062
5252,557.77,4.062
5253,557.81,4.061
5254,557.84,4.060
5255,557.87,4.060
5256,557.90,4.059
5257,557.94,4.059
5258,557.97,4.058
5259,558.00,4.058
5260,558.04,4.057
5261,558.07,4.057
5262,558.11,4.056
5263,558.14,4.056
5264,558.18,4.055
5265,558.21,4.054
5266,558.24,4.054
5267,558.27,4.053
5268,558.30,4.053
5269,558.34,4.052
5270,558.38,4.052
5271,558.41,4.051
5272,558.44,4.050
5273,558.48,4.050
5274,558.51,4.049
5275,558.54,4.049
5276,558.57,4.048
5277,558.60,4.048
5278,558.64,4.047
5279,558.68,4.047
5280,558.71,4.046
5281,558.74,4.045
5282,558.77,4.045
5283,558.81,4.044
5284,558.84,4.044
5285,558.88,4.043
5286,558.91,4.043
5287,558.95,4.042
5288,558.98,4.042
5289,559.00,4.041
5290,559.04,4.040
5291,559.07,4.040
5292,559.12,4.039
5293,559.15,4.039
5294,559.18,4.038
5295,559.21,4.038
5296,559.24,4.037
5297,559.27,4.036
5298,559.31,4.036
5299,559.34,4.035
5300,559.38,4.035
5301,559.41,4.034
5302,559.45,4.034
5303,559.47,4.033
5304,559.50,4.033
5305,559.54,4.032
5306,559.57,4.031
5307,559.60,4.031
5308,559.64,4.030
5309,559.67,4.030
5310,559.71,4.029
5311,559.74,4.029
5312,559.77,4.028
5313,559.81,4.027
5314,559.84,4.026
5315,559.88,4.026
5316,559.91,4.025
5317,559.94,4.025
5318,559.98,4.024
5319,560.01,4.024
5320,560.04,4.023
5321,560.08,4.023
5322,560.11,4.022
5323,560.14,4.022
5324,560.18,4.021
5325,560.21,4.021
5326,560.25,4.020
5327,560.27,4.019
5328,560.31,4.019
5329,560.34,4.018
5330,560.38,4.018
5331,560.41,4.017
5332,560.44,4.017
5333,560.47,4.016
5334,560.51,4.015
5335,560.54,4.015
5336,560.57,4.014
5337,560.61,4.014
5338,560.65,4.013
5339,560.68,4.012
5340,560.71,4.012
5341,560.74,4.011
5342,560.78,4.011
5343,560.81,4.010
5344,560.84,4.010
5345,560.87,4.009
5346,560.90,4.008
5347,560.94,4.008
5348,560.98,4.007
5349,561.01,4.006
5350,561.04,4.005
5351,561.07,4.004
5352,561.11,4.004
5353,561.14,4.003
5354,561.18,4.002
5355,561.21,4.002
5356,561.25,4.001
5357,561.28,4.000
5358,561.31,4.000
5359,561.34,3.999
5360,561.38,3.999
5361,561.41,3.998
5362,561.44,3.997
5363,561.47,3.997
5364,561.51,3.996
5365,561.54,3.996
5366,561.58,3.995
5367,561.62,3.994
5368,561.65,3.994
5369,561.68,3.993
5370,561.71,3.993
5371,561.74,3.992
5372,561.77,3.992
5373,561.82,3.991
5374,561.85,3.990
5375,561.88,3.990
5376,561.90,3.989
5377,561.94,3.989
5378,561.97,3.988
5379,562.01,3.988
5380,562.05,3.987
5381,562.08,3.987
5382,562.11,3.986
5383,562.14,3.985
5384,562.17,3.985
5385,562.21,3.984
5386,562.25,3.983
5387,562.28,3.983
5388,562.31,3.982
5389,562.34,3.981
5390,562.37,3.981
5391,562.41,3.980
5392,562.45,3.980
5393,562.48,3.979
5394,562.51,3.979
5395,562.54,3.978
5396,562.58,3.977
5397,562.61,3.977
5398,562.64,3.976
5399,562.68,3.976
5400,562.71,3.975
5401,562.75,3.974
5402,562.78,3.974
5403,562.81,3.973
5404,562.84,3.973
5405,562.88,3.972
5406,562.91,3.971
5407,562.94,3.971
5408,562.98,3.970
5409,563.01,3.970
5410,563.05,3.969
5411,563.08,3.968
5412,563.11,3.968
5413,563.15,3.967
5414,563.18,3.967
5415,563.21,3.966
5416,563.23,3.965
5417,563.27,3.965
5418,563.31,3.964
5419,563.35,3.964
5420,563.38,3.963
5421,563.41,3.962
5422,563.44,3.962
5423,563.47,3.961
5424,563.50,3.961
5425,563.55,3.960
5426,563.59,3.959
5427,563.62,3.959
5428,563.64,3.958
5429,563.67,3.958
5430,563.70,3.957
5431,563.74,3.956
5432,563.78,3.956
5433,563.82,3.955
5434,563.85,3.955
5435,563.87,3.954
5436,563.91,3.953
5437,563.95,3.953
5438,563.98,3.952
5439,564.02,3.952
5440,564.05,3.951
5441,564.08,3.950
5442,564.11,3.950
5443,564.14,3.949
5444,564.18,3.948
5445,564.21,3.948
5446,564.24,3.947
5447,564.28,3.947
5448,564.31,3.946
5449,564.34,3.945
5450,564.38,3.945
5451,564.41,3.944
5452,564.44,3.944
5453,564.48,3.943
5454,564.51,3.942
5455,564.54,3.942
5456,564.58,3.941
5457,564.61,3.941
5458,564.64,3.940
5459,564.68,3.939
5460,564.72,3.939
5461,564.75,3.938
5462,564.78,3.937
5463,564.80,3.937
5464,564.84,3.936
5465,564.88,3.936
5466,564.92,3.935
5467,564.95,3.934
5468,564.98,3.934
5469,565.01,3.933
5470,565.05,3.933
5471,565.08,3.932
5472,565.11,3.931
5473,565.15,3.931
5474,565.18,3.930
5475,565.22,3.929
5476,565.25,3.929
5477,565.28,3.928
5478,565.31,3.928
5479,565.35,3.927
5480,565.38,3.926
5481,565.41,3.926
5482,565.45,3.925
5483,565.48,3.925
5484,565.51,3.924
5485,565.55,3.923
5486,565.58,3.923
5487,565.62,3.922
5488,565.64,3.921
5489,565.68,3.921
5490,565.71,3.920
5491,565.75,3.920
5492,565.78,3.919
5493,565.81,3.918
5494,565.84,3.918
5495,565.88,3.917
5496,565.91,3.916
5497,565.95,3.916
5498,565.98,3.915
5499,566.01,3.915
5500,566.04,3.914
5501,566.08,3.913
5502,566.11,3.913
5503,566.15,3.912
5504,566.18,3.911
5505,566.21,3.911
5506,566.24,3.910
5507,566.27,3.909
5508,566.31,3.909
5509,566.35,3.908
5510,566.39,3.908
5511,566.42,3.907
5512,566.44,3.906
5513,566.47,3.906
5514,566.51,3.905
5515,566.55,3.904
5516,566.59,3.904
5517,566.62,3.903
5518,566.64,3.903
5519,566.68,3.903
5520,566.71,3.902
5521,566.75,3.902
5522,566.79,3.901
5523,566.82,3.901
5524,566.85,3.900
5525,566.88,3.900
5526,566.91,3.899
5527,566.94,3.898
5528,566.98,3.898
5529,567.01,3.897
5530,567.05,3.897
5531,567.08,3.896
5532,567.12,3.895
5533,567.14,3.895
5534,567.18,3.894
5535,567.21,3.893
5536,567.25,3.893
5537,567.29,3.892
5538,567.32,3.892
5539,567.35,3.891
5540,567.38,3.890
5541,567.41,3.890
5542,567.45,3.889
5543,567.48,3.888
5544,567.51,3.888
5545,567.54,3.887
5546,567.58,3.886
5547,567.61,3.886
5548,567.65,3.885
5549,567.68,3.885
5550,567.71,3.884
5551,567.74,3.883
5552,567.77,3.883
5553,567.82,3.882
5554,567.86,3.881
5555,567.88,3.881
5556,567.91,3.880
5557,567.94,3.879
5558,567.98,3.879
5559,568.02,3.878
5560,568.05,3.877
5561,568.08,3.877
5562,568.11,3.876
5563,568.14,3.875
5564,568.18,3.875
5565,568.22,3.874
5566,568.25,3.873
5567,568.28,3.872
5568,568.31,3.871
5569,568.34,3.870
5570,568.38,3.869
5571,568.41,3.869
5572,568.45,3.868
5573,568.48,3.867
5574,568.52,3.866
5575,568.55,3.866
5576,568.58,3.865
5577,568.62,3.865
5578,568.65,3.864
5579,568.67,3.864
5580,568.71,3.863
5581,568.75,3.863
5582,568.78,3.862
5583,568.82,3.862
5584,568.85,3.861
5585,568.88,3.861
5586,568.91,3.860
5587,568.95,3.860
5588,568.98,3.859
5589,569.02,3.858
5590,569.05,3.858
5591,569.08,3.857
5592,569.11,3.856
5593,569.15,3.856
5594,569.18,3.855
5595,569.22,3.854
5596,569.25,3.854
5597,569.29,3.853
5598,569.32,3.852
5599,569.35,3.852
5600,569.39,3.851
5601,569.41,3.850
5602,569.44,3.850
5603,569.48,3.849
5604,569.52,3.848
5605,569.55,3.848
5606,569.58,3.847
5607,569.61,3.846
5608,569.65,3.846
5609,569.69,3.845
5610,569.72,3.844
5611,569.75,3.844
5612,569.78,3.843
5613,569.82,3.842
5614,569.85,3.842
5615,569.88,3.841
5616,569.92,3.840
5617,569.95,3.840
5618,569.98,3.839
5619,570.01,3.838
5620,570.05,3.838
5621,570.08,3.837
5622,570.12,3.836
5623,570.15,3.836
5624,570.19,3.835
5625,570.22,3.834
5626,570.25,3.834
5627,570.28,3.833
5628,570.32,3.832
5629,570.35,3.831
5630,570.38,3.831
5631,570.42,3.830
5632,570.46,3.829
5633,570.49,3.829
5634,570.52,3.828
5635,570.55,3.827
5636,570.58,3.827
5637,570.62,3.826
5638,570.65,3.825
5639,570.68,3.825
5640,570.72,3.824
5641,570.75,3.823
5642,570.78,3.823
5643,570.82,3.822
5644,570.85,3.821
5645,570.88,3.820
5646,570.92,3.820
5647,570.95,3.819
5648,570.98,3.818
5649,571.02,3.818
5650,571.05,3.817
5651,571.09,3.816
5652,571.11,3.816
5653,571.15,3.815
5654,571.18,3.814
5655,571.22,3.814
5656,571.25,3.813
5657,571.29,3.812
5658,571.32,3.812
5659,571.35,3.811
5660,571.38,3.810
5661,571.42,3.809
5662,571.45,3.809
5663,571.48,3.808
5664,571.52,3.807
5665,571.55,3.806
5666,571.59,3.805
5667,571.62,3.804
5668,571.65,3.803
5669,571.68,3.802
5670,571.72,3.802
5671,571.76,3.801
5672,571.78,3.800
5673,571.81,3.799
5674,571.85,3.799
5675,571.88,3.798
5676,571.92,3.797
5677,571.95,3.797
5678,571.99,3.796
5679,572.02,3.795
5680,572.05,3.794
5681,572.08,3.794
5682,572.12,3.793
5683,572.15,3.792
5684,572.19,3.792
5685,572.22,3.791
5686,572.25,3.790
5687,572.29,3.789
5688,572.32,3.789
5689,572.35,3.788
5690,572.38,3.787
5691,572.42,3.787
5692,572.45,3.786
5693,572.49,3.785
5694,572.52,3.784
5695,572.55,3.784
5696,572.58,3.783
5697,572.62,3.782
5698,572.65,3.782
5699,572.69,3.781
5700,572.72,3.780
5701,572.76,3.780
5702,572.78,3.779
5703,572.81,3.778
5704,572.85,3.777
5705,572.88,3.777
5706,572.92,3.776
5707,572.95,3.776
5708,572.99,3.775
5709,573.02,3.775
5710,573.05,3.774
5711,573.08,3.773
5712,573.12,3.772
5713,573.15,3.771
5714,573.18,3.770
5715,573.22,3.770
5716,573.26,3.769
5717,573.29,3.768
5718,573.32,3.767
5719,573.36,3.767
5720,573.39,3.766
5721,573.42,3.765
5722,573.45,3.764
5723,573.49,3.764
5724,573.52,3.763
5725,573.56,3.762
5726,573.59,3.762
5727,573.62,3.761
5728,573.65,3.760
5729,573.68,3.759
5730,573.72,3.759
5731,573.76,3.758
5732,573.79,3.757
5733,573.82,3.757
5734,573.85,3.756
5735,573.88,3.755
5736,573.92,3.754
5737,573.95,3.754
5738,573.99,3.753
5739,574.02,3.752
5740,574.05,3.751
5741,574.09,3.751
5742,574.12,3.750
5743,574.15,3.749
5744,574.19,3.749
5745,574.21,3.748
5746,574.25,3.748
5747,574.29,3.747
5748,574.32,3.747
5749,574.36,3.746
5750,574.39,3.746
5751,574.42,3.745
5752,574.45,3.744
5753,574.48,3.744
5754,574.52,3.743
5755,574.56,3.742
5756,574.59,3.741
5757,574.62,3.740
5758,574.65,3.739
5759,574.68,3.738
5760,574.72,3.737
5761,574.76,3.736
5762,574.79,3.735
5763,574.83,3.735
5764,574.85,3.734
5765,574.89,3.733
5766,574.92,3.732
5767,574.96,3.732
5768,574.99,3.731
5769,575.02,3.730
5770,575.05,3.729
5771,575.09,3.729
5772,575.12,3.728
5773,575.15,3.728
5774,575.19,3.727
5775,575.22,3.727
5776,575.25,3.726
5777,575.29,3.726
5778,575.32,3.725
5779,575.35,3.724
5780,575.39,3.724
5781,575.42,3.723
5782,575.46,3.722
5783,575.49,3.721
5784,575.52,3.720
5785,575.55,3.719
5786,575.58,3.718
5787,575.62,3.717
5788,575.65,3.716
5789,575.69,3.715
5790,575.72,3.715
5791,575.75,3.714
5792,575.79,3.713
5793,575.82,3.712
5794,575.86,3.711
5795,575.89,3.711
5796,575.92,3.710
5797,575.95,3.709
5798,575.99,3.708
5799,576.03,3.708
5800,576.06,3.707
5801,576.08,3.706
5802,576.12,3.705
5803,576.15,3.705
5804,576.19,3.704
5805,576.22,3.703
5806,576.25,3.702
5807,576.29,3.702
5808,576.32,3.701
5809,576.36,3.700
5810,576.39,3.699
5811,576.42,3.699
5812,576.45,3.698
5813,576.49,3.697
5814,576.52,3.696
5815,576.56,3.695
5816,576.59,3.695
5817,576.62,3.694
5818,576.65,3.693
5819,576.69,3.692
5820,576.73,3.692
5821,576.76,3.691
5822,576.79,3.690
5823,576.82,3.689
5824,576.85,3.689
5825,576.89,3.688
5826,576.93,3.687
5827,576.95,3.686
5828,576.99,3.685
5829,577.03,3.685
5830,577.05,3.684
5831,577.09,3.683
5832,577.12,3.682
5833,577.15,3.682
5834,577.19,3.681
5835,577.22,3.680
5836,577.26,3.679
5837,577.29,3.679
5838,577.32,3.678
5839,577.35,3.677
5840,577.38,3.676
5841,577.42,3.675
5842,577.46,3.675
5843,577.49,3.674
5844,577.53,3.673
5845,577.55,3.672
5846,577.59,3.671
5847,577.62,3.671
5848,577.65,3.670
5849,577.69,3.669
5850,577.73,3.668
5851,577.76,3.668
5852,577.79,3.667
5853,577.82,3.666
5854,577.85,3.665
5855,577.89,3.664
5856,577.92,3.664
5857,577.96,3.663
5858,577.99,3.662
5859,578.02,3.661
5860,578.05,3.661
5861,578.09,3.660
5862,578.12,3.659
5863,578.15,3.658
5864,578.19,3.657
5865,578.22,3.657
5866,578.26,3.656
5867,578.29,3.655
5868,578.32,3.654
5869,578.36,3.653
5870,578.39,3.653
5871,578.43,3.652
5872,578.46,3.651
5873,578.49,3.650
5874,578.52,3.649
5875,578.55,3.649
5876,578.59,3.648
5877,578.62,3.647
5878,578.66,3.646
5879,578.69,3.646
5880,578.73,3.645
5881,578.76,3.644
5882,578.79,3.643
5883,578.83,3.642
5884,578.86,3.642
5885,578.88,3.641
5886,578.92,3.640
5887,578.96,3.639
5888,578.99,3.638
5889,579.03,3.638
5890,579.06,3.637
5891,579.09,3.636
5892,579.12,3.635
5893,579.15,3.634
5894,579.19,3.634
5895,579.23,3.633
5896,579.25,3.632
5897,579.29,3.631
5898,579.32,3.630
5899,579.36,3.630
5900,579.40,3.629
5901,579.42,3.628
5902,579.46,3.627
5903,579.49,3.626
5904,579.52,3.626
5905,579.55,3.625
5906,579.59,3.624
5907,579.63,3.623
5908,579.66,3.622
5909,579.69,3.621
5910,579.73,3.621
5911,579.75,3.620
5912,579.78,3.619
5913,579.82,3.618
5914,579.86,3.617
5915,579.89,3.617
5916,579.92,3.616
5917,579.95,3.615
5918,579.99,3.614
5919,580.03,3.613
5920,580.06,3.612
5921,580.09,3.612
5922,580.12,3.611
5923,580.16,3.610
5924,580.19,3.609
5925,580.22,3.608
5926,580.26,3.608
5927,580.29,3.607
5928,580.32,3.606
5929,580.35,3.605
5930,580.39,3.604
5931,580.43,3.603
5932,580.46,3.603
5933,580.49,3.602
5934,580.52,3.601
5935,580.55,3.600
5936,580.59,3.599
5937,580.63,3.599
5938,580.66,3.598
5939,580.69,3.597
5940,580.72,3.596
5941,580.75,3.595
5942,580.79,3.594
5943,580.82,3.594
5944,580.86,3.593
5945,580.89,3.592
5946,580.92,3.591
5947,580.95,3.590
5948,580.99,3.589
5949,581.03,3.589
5950,581.06,3.588
5951,581.09,3.587
5952,581.13,3.586
5953,581.16,3.585
5954,581.20,3.585
5955,581.23,3.584
5956,581.25,3.583
5957,581.29,3.582
5958,581.33,3.582
5959,581.36,3.581
5960,581.39,3.580
5961,581.42,3.579
5962,581.46,3.578
5963,581.49,3.577
5964,581.52,3.576
5965,581.56,3.575
5966,581.59,3.574
5967,581.62,3.574
5968,581.66,3.573
5969,581.69,3.572
5970,581.72,3.572
5971,581.75,3.571
5972,581.79,3.570
5973,581.83,3.569
5974,581.86,3.569
5975,581.89,3.568
5976,581.93,3.567
5977,581.96,3.566
5978,581.99,3.565
5979,582.03,3.564
5980,582.06,3.563
5981,582.09,3.562
5982,582.13,3.561
5983,582.16,3.560
5984,582.20,3.559
5985,582.22,3.558
5986,582.25,3.557
5987,582.28,3.557
5988,582.32,3.556
5989,582.37,3.555
5990,582.40,3.554
5991,582.42,3.553
5992,582.45,3.552
5993,582.49,3.551
5994,582.53,3.550
5995,582.56,3.550
5996,582.60,3.549
5997,582.62,3.548
5998,582.66,3.547
5999,582.69,3.546
6000,582.72,3.545
6001,582.76,3.545
6002,582.79,3.544
6003,582.82,3.543
6004,582.85,3.542
6005,582.89,3.541
6006,582.92,3.540
6007,582.96,3.539
6008,583.00,3.539
6009,583.03,3.538
6010,583.06,3.537
6011,583.09,3.536
6012,583.13,3.535
6013,583.16,3.534
6014,583.19,3.533
6015,583.23,3.532
6016,583.26,3.532
6017,583.29,3.531
6018,583.33,3.530
6019,583.36,3.529
6020,583.39,3.528
6021,583.42,3.527
6022,583.46,3.526
6023,583.49,3.525
6024,583.52,3.525
6025,583.56,3.524
6026,583.59,3.523
6027,583.63,3.522
6028,583.66,3.521
6029,583.69,3.520
6030,583.72,3.519
6031,583.76,3.518
6032,583.80,3.518
6033,583.83,3.517
6034,583.87,3.516
6035,583.89,3.515
6036,583.93,3.514
6037,583.95,3.513
6038,583.99,3.512
6039,584.03,3.511
6040,584.06,3.511
6041,584.10,3.510
6042,584.13,3.509
6043,584.16,3.508
6044,584.19,3.507
6045,584.22,3.506
6046,584.26,3.505
6047,584.30,3.505
6048,584.33,3.504
6049,584.36,3.503
6050,584.39,3.502
6051,584.42,3.502
6052,584.46,3.501
6053,584.49,3.500
6054,584.53,3.500
6055,584.56,3.499
6056,584.59,3.498
6057,584.63,3.497
6058,584.66,3.496
6059,584.69,3.496
6060,584.72,3.495
6061,584.76,3.494
6062,584.80,3.493
6063,584.83,3.492
6064,584.86,3.490
6065,584.89,3.489
6066,584.93,3.488
6067,584.97,3.487
6068,585.00,3.486
6069,585.03,3.485
6070,585.06,3.484
6071,585.09,3.483
6072,585.13,3.482
6073,585.16,3.481
6074,585.20,3.480
6075,585.23,3.479
6076,585.26,3.478
6077,585.29,3.478
6078,585.33,3.477
6079,585.36,3.476
6080,585.39,3.475
6081,585.43,3.474
6082,585.46,3.473
6083,585.50,3.472
6084,585.53,3.471
6085,585.56,3.470
6086,585.59,3.469
6087,585.63,3.469
6088,585.66,3.468
6089,585.69,3.467
6090,585.73,3.466
6091,585.76,3.465
6092,585.80,3.464
6093,585.82,3.464
6094,585.86,3.463
6095,585.89,3.462
6096,585.93,3.462
6097,585.97,3.461
6098,586.00,3.460
6099,586.03,3.459
6100,586.06,3.458
6101,586.09,3.458
6102,586.13,3.457
6103,586.17,3.456
6104,586.20,3.455
6105,586.23,3.454
6106,586.27,3.453
6107,586.30,3.452
6108,586.33,3.450
6109,586.37,3.449
6110,586.40,3.448
6111,586.43,3.447
6112,586.46,3.446
6113,586.49,3.445
6114,586.53,3.444
6115,586.56,3.443
6116,586.60,3.442
6117,586.63,3.441
6118,586.66,3.440
6119,586.69,3.439
6120,586.73,3.438
6121,586.76,3.437
6122,586.79,3.437
6123,586.83,3.436
6124,586.87,3.435
6125,586.90,3.434
6126,586.93,3.433
6127,586.96,3.432
6128,586.99,3.431
6129,587.02,3.430
6130,587.06,3.429
6131,587.10,3.428
6132,587.13,3.427
6133,587.16,3.427
6134,587.19,3.426
6135,587.23,3.425
6136,587.26,3.424
6137,587.30,3.424
6138,587.34,3.423
6139,587.36,3.422
6140,587.39,3.421
6141,587.42,3.420
6142,587.46,3.420
6143,587.50,3.419
6144,587.53,3.418
6145,587.56,3.417
6146,587.60,3.416
6147,587.63,3.415
6148,587.66,3.414
6149,587.70,3.413
6150,587.73,3.412
6151,587.77,3.411
6152,587.79,3.410
6153,587.83,3.409
6154,587.86,3.408
6155,587.90,3.407
6156,587.93,3.405
6157,587.97,3.404
6158,587.99,3.403
6159,588.03,3.402
6160,588.06,3.401
6161,588.09,3.400
6162,588.13,3.399
6163,588.16,3.398
6164,588.19,3.397
6165,588.23,3.396
6166,588.26,3.395
6167,588.30,3.394
6168,588.33,3.393
6169,588.36,3.393
6170,588.40,3.392
6171,588.43,3.391
6172,588.46,3.390
6173,588.49,3.390
6174,588.53,3.389
6175,588.56,3.388
6176,588.59,3.387
6177,588.63,3.386
6178,588.67,3.386
6179,588.70,3.385
6180,588.73,3.384
6181,588.76,3.383
6182,588.79,3.382
6183,588.83,3.381
6184,588.87,3.380
6185,588.90,3.379
6186,588.93,3.378
6187,588.97,3.377
6188,589.00,3.376
6189,589.03,3.375
6190,589.06,3.374
6191,589.10,3.373
6192,589.14,3.372
6193,589.17,3.371
6194,589.20,3.370
6195,589.23,3.369
6196,589.26,3.368
6197,589.30,3.367
6198,589.33,3.366
6199,589.37,3.365
6200,589.40,3.364
6201,589.43,3.364
6202,589.46,3.363
6203,589.50,3.362
6204,589.53,3.360
6205,589.56,3.359
6206,589.60,3.358
6207,589.63,3.357
6208,589.66,3.356
6209,589.69,3.354
6210,589.73,3.353
6211,589.77,3.352
6212,589.81,3.351
6213,589.83,3.350
6214,589.86,3.350
6215,589.90,3.349
6216,589.93,3.348
6217,589.97,3.347
6218,590.00,3.347
6219,590.03,3.346
6220,590.06,3.345
6221,590.10,3.344
6222,590.13,3.343
6223,590.16,3.342
6224,590.20,3.341
6225,590.23,3.340
6226,590.27,3.339
6227,590.30,3.338
6228,590.34,3.337
6229,590.36,3.336
6230,590.39,3.335
6231,590.43,3.334
6232,590.47,3.333
6233,590.50,3.332
6234,590.53,3.331
6235,590.57,3.330
6236,590.60,3.329
6237,590.63,3.328
6238,590.67,3.327
6239,590.70,3.326
6240,590.73,3.325
6241,590.76,3.324
6242,590.80,3.323
6243,590.83,3.322
6244,590.86,3.321
6245,590.90,3.320
6246,590.93,3.319
6247,590.96,3.318
6248,591.00,3.318
6249,591.03,3.317
6250,591.06,3.316
6251,591.10,3.315
6252,591.13,3.314
6253,591.17,3.313
6254,591.20,3.312
6255,591.23,3.311
6256,591.26,3.310
6257,591.30,3.309
6258,591.33,3.308
6259,591.36,3.307
6260,591.40,3.306
6261,591.43,3.305
6262,591.46,3.304
6263,591.50,3.303
6264,591.53,3.302
6265,591.57,3.301
6266,591.60,3.300
6267,591.63,3.299
6268,591.66,3.298
6269,591.70,3.297
6270,591.73,3.296
6271,591.77,3.295
6272,591.80,3.294
6273,591.83,3.293
6274,591.86,3.292
6275,591.90,3.291
6276,591.93,3.289
6277,591.97,3.288
6278,592.00,3.287
6279,592.03,3.287
6280,592.06,3.286
6281,592.09,3.285
6282,592.13,3.284
6283,592.17,3.283
6284,592.20,3.282
6285,592.24,3.281
6286,592.26,3.280
6287,592.30,3.279
6288,592.33,3.278
6289,592.36,3.277
6290,592.40,3.276
6291,592.43,3.275
6292,592.47,3.274
6293,592.50,3.273
6294,592.53,3.272
6295,592.56,3.271
6296,592.60,3.270
6297,592.64,3.269
6298,592.67,3.268
6299,592.70,3.267
6300,592.74,3.266
6301,592.77,3.264
6302,592.80,3.263
6303,592.83,3.262
6304,592.86,3.261
6305,592.90,3.260
6306,592.94,3.259
6307,592.97,3.258
6308,593.00,3.257
6309,593.03,3.256
6310,593.06,3.255
6311,593.10,3.254
6312,593.14,3.253
6313,593.17,3.252
6314,593.20,3.251
6315,593.23,3.250
6316,593.26,3.249
6317,593.30,3.248
6318,593.33,3.247
6319,593.37,3.246
6320,593.40,3.245
6321,593.44,3.244
6322,593.47,3.243
6323,593.50,3.242
6324,593.53,3.241
6325,593.57,3.240
6326,593.61,3.239
6327,593.64,3.238
6328,593.67,3.236
6329,593.70,3.235
6330,593.73,3.234
6331,593.77,3.233
6332,593.80,3.232
6333,593.83,3.231
6334,593.87,3.230
6335,593.90,3.229
6336,593.93,3.228
6337,593.97,3.227
6338,594.00,3.226
6339,594.03,3.225
6340,594.06,3.224
6341,594.10,3.223
6342,594.13,3.222
6343,594.17,3.221
6344,594.20,3.220
6345,594.23,3.219
6346,594.27,3.218
6347,594.31,3.217
6348,594.34,3.215
6349,594.37,3.214
6350,594.39,3.213
6351,594.43,3.212
6352,594.47,3.211
6353,594.51,3.210
6354,594.53,3.209
6355,594.57,3.207
6356,594.60,3.206
6357,594.63,3.205
6358,594.67,3.204
6359,594.70,3.203
6360,594.74,3.202
6361,594.77,3.201
6362,594.80,3.200
6363,594.83,3.199
6364,594.87,3.198
6365,594.91,3.197
6366,594.93,3.196
6367,594.97,3.195
6368,595.00,3.194
6369,595.03,3.193
6370,595.07,3.192
6371,595.10,3.191
6372,595.14,3.190
6373,595.17,3.189
6374,595.20,3.187
6375,595.23,3.186
6376,595.27,3.185
6377,595.30,3.184
6378,595.33,3.183
6379,595.37,3.182
6380,595.40,3.181
6381,595.44,3.180
6382,595.47,3.179
6383,595.50,3.178
6384,595.54,3.178
6385,595.57,3.177
6386,595.60,3.176
6387,595.63,3.175
6388,595.67,3.173
6389,595.70,3.172
6390,595.74,3.171
6391,595.77,3.170
6392,595.80,3.169
6393,595.83,3.167
6394,595.87,3.166
6395,595.90,3.165
6396,595.94,3.164
6397,595.97,3.163
6398,596.00,3.162
6399,596.03,3.161
6400,596.07,3.160
6401,596.11,3.159
6402,596.14,3.158
6403,596.17,3.157
6404,596.20,3.155
6405,596.24,3.154
6406,596.27,3.153
6407,596.30,3.152
6408,596.33,3.151
6409,596.37,3.150
6410,596.41,3.149
6411,596.44,3.148
6412,596.47,3.147
6413,596.50,3.146
6414,596.54,3.145
6415,596.57,3.144
6416,596.60,3.143
6417,596.64,3.142
6418,596.67,3.141
6419,596.70,3.140
6420,596.74,3.139
6421,596.78,3.138
6422,596.80,3.137
6423,596.84,3.136
6424,596.87,3.134
6425,596.90,3.133
6426,596.94,3.132
6427,596.97,3.131
6428,597.00,3.130
6429,597.03,3.129
6430,597.06,3.128
6431,597.10,3.127
6432,597.13,3.126
6433,597.17,3.124
6434,597.21,3.123
6435,597.24,3.122
6436,597.27,3.121
6437,597.30,3.120
6438,597.34,3.119
6439,597.37,3.118
6440,597.40,3.117
6441,597.44,3.116
6442,597.47,3.115
6443,597.50,3.114
6444,597.53,3.113
6445,597.57,3.112
6446,597.61,3.110
6447,597.64,3.109
6448,597.67,3.108
6449,597.70,3.107
6450,597.73,3.106
6451,597.77,3.105
6452,597.80,3.104
6453,597.84,3.103
6454,597.88,3.102
6455,597.91,3.101
6456,597.94,3.100
6457,597.96,3.099
6458,598.00,3.098
6459,598.04,3.097
6460,598.08,3.096
6461,598.11,3.096
6462,598.14,3.095
6463,598.17,3.094
6464,598.20,3.093
6465,598.24,3.092
6466,598.27,3.091
6467,598.31,3.089
6468,598.34,3.088
6469,598.37,3.087
6470,598.40,3.086
6471,598.44,3.085
6472,598.47,3.083
6473,598.50,3.082
6474,598.53,3.081
6475,598.57,3.079
6476,598.60,3.078
6477,598.64,3.077
6478,598.67,3.076
6479,598.71,3.075
6480,598.74,3.074
6481,598.77,3.072
6482,598.80,3.071
6483,598.83,3.070
6484,598.87,3.069
6485,598.90,3.068
6486,598.94,3.067
6487,598.98,3.066
6488,599.01,3.065
6489,599.04,3.064
6490,599.07,3.063
6491,599.10,3.061
6492,599.13,3.060
6493,599.17,3.059
6494,599.21,3.058
6495,599.24,3.057
6496,599.27,3.056
6497,599.30,3.055
6498,599.34,3.054
6499,599.37,3.053
6500,599.40,3.052
6501,599.44,3.050
6502,599.47,3.049
6503,599.50,3.048
6504,599.54,3.047
6505,599.57,3.046
6506,599.60,3.045
6507,599.64,3.044
6508,599.67,3.043
6509,599.70,3.042
6510,599.74,3.041
6511,599.77,3.039
6512,599.80,3.038
6513,599.84,3.037
6514,599.87,3.036
6515,599.91,3.035
6516,599.94,3.034
6517,599.97,3.033
6518,600.01,3.032
6519,600.04,3.031
6520,600.07,3.029
6521,600.11,3.028
6522,600.14,3.027
6523,600.17,3.026
6524,600.20,3.025
6525,600.24,3.024
6526,600.27,3.023
6527,600.31,3.022
6528,600.34,3.021
6529,600.37,3.019
6530,600.41,3.018
6531,600.44,3.017
6532,600.47,3.016
6533,600.51,3.015
6534,600.54,3.014
6535,600.57,3.013
6536,600.60,3.012
6537,600.64,3.011
6538,600.67,3.009
6539,600.70,3.008
6540,600.74,3.007
6541,600.78,3.006
6542,600.80,3.005
6543,600.84,3.004
6544,600.87,3.003
6545,600.91,3.002
6546,600.95,3.000
6547,600.97,2.999
6548,601.00,2.998
6549,601.04,2.997
6550,601.08,2.996
6551,601.11,2.995
6552,601.14,2.994
6553,601.17,2.993
6554,601.20,2.991
6555,601.24,2.990
6556,601.27,2.989
6557,601.31,2.988
6558,601.34,2.987
6559,601.37,2.986
6560,601.41,2.985
6561,601.44,2.984
6562,601.47,2.982
6563,601.50,2.981
6564,601.54,2.980
6565,601.58,2.979
6566,601.61,2.978
6567,601.64,2.977
6568,601.67,2.976
6569,601.71,2.975
6570,601.74,2.973
6571,601.77,2.972
6572,601.81,2.971
6573,601.85,2.970
6574,601.87,2.969
6575,601.91,2.968
6576,601.94,2.967
6577,601.97,2.966
6578,602.01,2.964
6579,602.04,2.963
6580,602.07,2.962
6581,602.10,2.961
6582,602.14,2.960
6583,602.17,2.959
6584,602.21,2.958
6585,602.24,2.956
6586,602.28,2.955
6587,602.31,2.954
6588,602.34,2.953
6589,602.37,2.952
6590,602.41,2.951
6591,602.44,2.950
6592,602.48,2.948
6593,602.51,2.947
6594,602.54,2.946
6595,602.57,2.945
6596,602.61,2.944
6597,602.64,2.943
6598,602.68,2.942
6599,602.71,2.941
6600,602.74,2.939
6601,602.77,2.938
6602,602.81,2.937
6603,602.84,2.936
6604,602.88,2.935
6605,602.91,2.934
6606,602.94,2.933
6607,602.98,2.931
6608,603.01,2.930
6609,603.04,2.929
6610,603.07,2.928
6611,603.11,2.927
6612,603.14,2.926
6613,603.18,2.925
6614,603.21,2.923
6615,603.24,2.922
6616,603.27,2.921
6617,603.31,2.920
6618,603.34,2.919
6619,603.37,2.918
6620,603.41,2.917
6621,603.44,2.915
6622,603.48,2.914
6623,603.51,2.913
6624,603.54,2.912
6625,603.57,2.911
6626,603.61,2.910
6627,603.64,2.908
6628,603.67,2.907
6629,603.71,2.906
6630,603.74,2.905
6631,603.77,2.904
6632,603.81,2.903
6633,603.85,2.902
6634,603.87,2.900
6635,603.91,2.899
6636,603.94,2.898
6637,603.98,2.897
6638,604.01,2.896
6639,604.04,2.895
6640,604.08,2.894
6641,604.11,2.892
6642,604.14,2.891
6643,604.18,2.890
6644,604.21,2.889
6645,604.24,2.888
6646,604.28,2.887
6647,604.30,2.885
6648,604.34,2.884
6649,604.38,2.883
6650,604.41,2.882
6651,604.45,2.881
6652,604.48,2.880
6653,604.50,2.879
6654,604.53,2.877
6655,604.58,2.876
6656,604.61,2.875
6657,604.65,2.874
6658,604.68,2.873
6659,604.71,2.872
6660,604.74,2.870
6661,604.78,2.869
6662,604.81,2.868
6663,604.85,2.867
6664,604.88,2.866
6665,604.91,2.865
6666,604.95,2.863
6667,604.98,2.862
6668,605.01,2.861
6669,605.04,2.860
6670,605.07,2.859
6671,605.11,2.858
6672,605.15,2.856
6673,605.18,2.855
6674,605.21,2.854
6675,605.24,2.853
6676,605.28,2.852
6677,605.31,2.851
6678,605.34,2.849
6679,605.37,2.848
6680,605.41,2.847
6681,605.45,2.846
6682,605.48,2.845
6683,605.51,2.844
6684,605.54,2.842
6685,605.58,2.841
6686,605.61,2.840
6687,605.64,2.839
6688,605.68,2.838
6689,605.71,2.837
6690,605.75,2.836
6691,605.77,2.834
6692,605.81,2.833
6693,605.85,2.832
6694,605.88,2.831
6695,605.91,2.830
6696,605.94,2.828
6697,605.98,2.827
6698,606.01,2.826
6699,606.04,2.825
6700,606.08,2.824
6701,606.11,2.823
6702,606.14,2.821
6703,606.18,2.820
6704,606.21,2.819
6705,606.24,2.818
6706,606.27,2.817
6707,606.31,2.815
6708,606.35,2.814
6709,606.38,2.813
6710,606.40,2.812
6711,606.44,2.811
6712,606.47,2.810
6713,606.51,2.809
6714,606.55,2.808
6715,606.58,2.807
6716,606.61,2.806
6717,606.64,2.805
6718,606.67,2.804
6719,606.72,2.803
6720,606.75,2.802
6721,606.78,2.801
6722,606.81,2.800
6723,606.83,2.798
6724,606.87,2.797
